Repository: WyattBunstine/ML_SC_Project

# ML_SC_Project — Chemically and Geometrically Motivated Crystal Graph Neural Networks

This project predicts and screens superconductors from crystal structure. It frames the
problem as a **two-stage hurdle**: first classify whether a material is a superconductor
candidate (SC vs. non-SC), then regress the critical temperature T_c for superconductors.

Two graph-neural-network families are trained and compared:

- a **baseline CGCNN** ([txie-93/cgcnn](https://github.com/txie-93/cgcnn)), and
- an **MPNN** with learned edge features that consumes richer `crystal_graph_v4` graphs
  (this project's contribution).

The earlier coordination-environment variant (`CGCNNCoordEnv`) has been retired and
superseded by the MPNN.

## Background

Computational prediction of materials properties has a long, successful history,
but some phenomena — superconductivity in particular — remain poorly described by
analytical or first-principles methods. Because the materials properties that give
rise to superconductivity interact in subtle ways, and because there are only on the
order of 30,000 known superconductors (limited training data), the **representation**
of a material is critical. This project represents composition as per-site feature
vectors (element, occupancy, oxidation/valence, local geometry) and structure via the
crystal graph, then learns superconductivity (SC/non-SC) and T_c from them.

## Project Structure

```
ML_SC_Project/
├── main.py                 # entry point: build-db / download-nonsc / download-energy / train / train-mpnn / plot
├── plot.py                 # plots CNN predictions vs. targets
├── requirements.txt        # pinned Python dependencies (Python 3.11)
│
├── scripts/
│   └── deploy.sh           # push code/data to a SLURM cluster (cluster) and submit jobs
│
├── configs/
│   ├── basic.json          # baseline CGCNN, regression (T_c)
│   ├── classify_basic.json # baseline CGCNN, classification (SC/non-SC)
│   └── mpnn_basic.json     # MPNN (crystal_graph_v4), regression
│
├── database/               # dataset construction

### Files read and generated per command

Paths are relative to the project root (the working directory you run from).

| Command / function | Reads | Generates |
| --- | --- | --- |
| `main.py build-db --kind atom-init` | pymatgen element data | `database/atom_init.json` |
| `main.py build-db --kind basic` | id→property CSV(s) + CIF dir(s) | `<output>.{pickle,csv}` with columns `id, value, struc_dict, label` |
| `main.py build-db --kind cgv4` | id→property CSV(s) + CIF dir(s) | per-material JSONs in `graphs_v4/` + index `<output>.{pickle,csv}` (`id, value, graph_path, label` + every recognized target column present: `tc`, `e_above_hull`, `formation_energy_per_atom`) |
| `main.py download-nonsc` | MP API (needs `MP_API_KEY`) | `Non_SC.csv` + one CIF per material |
| `main.py download-energy` | MP API (needs `MP_API_KEY`) | `mp_energy.csv` (`cif, material_id, e_above_hull, formation_energy_per_atom`) + one CIF per material |
| `main.py train <config>` | config JSON; `<dataset_rd>/<dataset>` pickle + `<dataset_rd>/<atom_init>` | checkpoints, predictions, `<out_file>_epoch_log.csv` (see below) |
| `main.py train-mpnn <config>` | config JSON; `index_path` (cgv4 index) + the referenced graph JSONs | same output families as `train` |
| `plot.py` | a results CSV (default `CNN/test_result.csv`) | a matplotlib plot |

Outputs by task: **regression** → `<out_file>.csv` (`cif_id, target_tc, predicted_tc`),
`<out_file>_model_best.pth.tar`, loss `.npy` dumps; **classification** →
`<out_file>_test_realistic.csv` and `<out_file>_test_balanced.csv` (`cif_id, true_label, p_sc`)
plus the best checkpoint. All trainers also write `<out_file>_epoch_log.csv` (per-epoch metrics).

> The dataset pickle embeds each structure as `struc_dict` (`Structure.as_dict()`), so the
> baseline CGCNN does **not** read CIFs at train time — CIFs are only consumed when the
> pickle (or cgv4 graphs) are built. The pickle and `atom_init.json` must share `dataset_rd`.

# Per-element feature vectors -> database/atom_init.json
python main.py build-db --kind atom-init

# SC-only basic dataset (id, value, struc_dict, label) -> database/MP/id_prop_basic.{pickle,csv}
python main.py build-db --kind basic

# Combine SC (label 1) and non-SC (label 0) into one labeled dataset
python main.py build-db --kind basic \
  --source database/MP/id_prop.csv database/MP/cifs/ \
  --nonsc-source database/Non_SC_DB_MP/Non_SC.csv database/Non_SC_DB_MP/cifs/ \
  --output database/MP/id_prop_basic_combined
```

The `label` column (1 = SC, 0 = non-SC) is set by which flag the source came from — it is
**not** derived from T_c, because ~31% of the SC dataset has T_c = 0.0.

# Requires MP_API_KEY. theoretical=False (experimental only).
python main.py download-energy

# Baseline CGCNN, SC/non-SC classification (combined dataset)
python main.py train configs/classify_basic.json

File: database/superconductor_materials_full.csv (part 1 of 215)
Material_Name,Chemical_Composition,Material_Class,Film_Thickness,Substrate,Material_Type,Superconductor_Type,Superconducting_Transition_Temperature,Pressure,Crystal_Structure,Lattice_Structure,Space_Group,"Lattice_Constant(a)","Lattice_Constant(b)","Lattice_Constant(c)",Lower_Critical_Field,Upper_Critical_Field,Experimental,DOI
(Ag)0.5/CuTl-1223,(Ag)0.5/(Cu0.5Tl0.5Ba2Ca2Cu3O10-δ),Bulk,,,SC,High-Tc,95 K,,Tetragonal,,P4/mmm,4.45 Å,,14.45 Å,,,TRUE,10.1016/j.pnsc.2015.06.001
(Ag)1.0/CuTl-1223,(Ag)1.0/(Cu0.5Tl0.5Ba2Ca2Cu3O10-δ),Bulk,,,SC,High-Tc,98 K,,Tetragonal,,P4/mmm,4.46 Å,,14.96 Å,,,TRUE,10.1016/j.pnsc.2015.06.001
(Ag)2.0/CuTl-1223,(Ag)2.0/(Cu0.5Tl0.5Ba2Ca2Cu3O10-δ),Bulk,,,SC,High-Tc,102 K,,Tetragonal,,P4/mmm,4.46 Å,,14.97 Å,,,TRUE,10.1016/j.pnsc.2015.06.001
(Au)0.5/(Cu0.5Tl0.5)Ba2Ca2Cu3O10−δ,(Au)0.5/(Cu0.5Tl0.5)Ba2Ca2Cu3O10−δ,Bulk,,,SC,High-Tc,99 K,,Tetragonal,,P4/mmm,4.20 Å,,15.30 Å,,,TRUE,10.1016/j.jallcom.2014.08.162
(Au)1.0/(Cu0.5Tl0.5)Ba2Ca2Cu3O10−δ,(Au)1.0/(Cu0.5Tl0.5)Ba2Ca2Cu3O10−δ,Bulk,,,SC,High-Tc,101 K,,Tetragonal,,P4/mmm,4.19 Å,,15.25 Å,,,TRUE,10.1016/j.jallcom.2014.08.162
(Au)1.5/(Cu0.5Tl0.5)Ba2Ca2Cu3O10−δ,(Au)1.5/(Cu0.5Tl0.5)Ba2Ca2Cu3O10−δ,Bulk,,,SC,High-Tc,96 K,,Tetragonal,,P4/mmm,,,,,,TRUE,10.1016/j.jallcom.2014.08.162
"(Ba,Cs)(Bi0.25Pb0.75)O3","(Ba,Cs)(Bi0.25Pb0.75)O3",Bulk,,,SC,Type-II,9 K,,Distorted Perovskite,,,,,,,,TRUE,10.1016/S0038-1098(98)00125-2
"(Ba,Cs)BiO3","(Ba,Cs)BiO3",,,,SC,High-Tc,35 K,,,,,,,,,,,10.1103/PhysRevB.44.7098
Ba-K-Pb-Sb-Bi-O,"(Ba,K)(Pb,Sb,Bi)O3",Bulk,,,SC,,,,,perovskite,,,,,,,True,10.1103/PhysRevB.46.8542
Barium potassium lead bismuth oxide,"(Ba,K)2(Pb,Bi)O4",Bulk,,,SC,,,,Tetragonal,K2NiF4-type,,,,,,,,10.1103/PhysRevB.47.8187
Barium potassium bismuth oxide,"(Ba,K)BiO3",Bulk,,,SC,,,,,perovskite,,,,,,,,10.1103/PhysRevB.47.8187
Barium potassium bismuth oxide,"(Ba,K)BiO3",Bulk,,,SC,,,,,,,,,,,,,10.1103/PhysRevLett.66.778
"(Ba,K)BiO3","(Ba,K)BiO3",,,,SC,High-Tc,35 K,,,,,,,,,,,10.1103/PhysRevB.44.7098
"(Ba,K)BiO3","(Ba,K)BiO3",Bulk,,,SC,High-Tc,,,,,,,,,,,,10.1103/PhysRevB.48.16011
"(Ba,K)BiO₃","(Ba,K)BiO₃",Bulk,,,SC,High-Tc,,,,,,,,,,,,10.1103/PhysRevB.55.3803
"(Ba,K)BiO₃","(Ba,K)BiO₃",,,,SC,,,,,,,,,,,,,10.1103/PhysRevLett.64.2575
"(Ba,K)Fe2As2","(Ba,K)Fe2As2",Bulk,,,SC,iron-based,~38 K,ambient,,122-type,,,,,,>700 kOe,FALSE,10.1103/PhysRevB.99.104506
"(Ba,K)Fe2As2","(Ba,K)Fe2As2",,,,SC,iron-based,38 K,,,,,,,,,,FALSE,10.1103/PhysRevB.84.144517
"(Ba,K)Fe2As2","(Ba,K)Fe2As2",,,,SC,"iron-based, multiband",,,,,,,,,,,FALSE,10.1103/PhysRevB.108.L180507
Barium potassium iron arsenide,"(Ba,K)Fe2As2",,,,SC,iron-based,,,,,,,,,,,FALSE,10.1103/PhysRevB.83.144511
"(Ba,K)Fe2As2","(Ba,K)Fe2As2",,,,SC,High-Tc/iron-based,,,,ThCr2Si2-type,,,,,,,FALSE,10.1103/PhysRevB.78.060506
"(Ba,K)Fe2As2","(Ba,K)Fe2As2",,,,SC,iron-based,,,,122-type,,,,,,,FALSE,10.1103/PhysRevB.111.054510
"(Ba,K)Fe2As2 (cited)","(Ba,K)Fe2As2",Bulk,,,SC,iron-based,,,,Layered,,,,,,,FALSE,10.1103/PhysRevB.97.174520
"(Ba,K)Fe2As2","(Ba,K)Fe2As2",,,,SC,High-Tc/Iron-based,38 K,,,,,,,,,,FALSE,10.1016/j.physc.2011.05.016
"(Ba,K)Fe2As2","(Ba,K)Fe2As2",Bulk,,,SC,Iron-based,38 K,,,,,,,,,,TRUE,10.1016/j.physc.2010.05.016
"(Ba,K)Fe2As2","(Ba,K)Fe2As2",Bulk,,,SC,Iron-based,38 K,,Tetragonal,Square lattice,,,,,,,FALSE,10.1016/j.physc.2009.11.017
"(Ba,Rb)BiO3","(Ba,Rb)BiO3",,,,SC,High-Tc,35 K,,,,,,,,,,,10.1103/PhysRevB.44.7098
"(Ba,Sr)1-xKxFe2As2","(Ba,Sr)1-xKxFe2As2",,,,SC,iron-based,38 K,,,ThCr2Si2-type,,,,,,,FALSE,10.1103/PhysRevB.80.024506
(Ba0.4Sr1.6)Cu1.1O2.2(CO3)0.9,(Ba0.4Sr1.6)Cu1.1O2.2(CO3)0.9,Bulk,,,SC,Cuprate,40 K,,,,,,,,,,FALSE,10.1016/S0921-4534(98)00218-4
BKBO,(Ba0.54K0.46)4Bi4O12,Bulk,,,SC,Type-II,30 K,0 GPa,Cubic,Perovskite,Im3m,8.4175 Å,8.4175 Å,8.4175 Å,,,FALSE,10.1016/j.physc.2020.1353669
(Ba0.55K0.45)Fe2As2,(Ba0.55K0.45)Fe2As2,Bulk,,,SC,Iron-based,30 K,0-20.4 kbar,Tetragonal,ThCr2Si2-type,I4/mmm,,,,,Extremely high,TRUE,10.1016/j.physb.2009.07.117
(Ba0.56Sr0.44)2Cu1.1O2.2+δ(CO3)0.9,(Ba0.56Sr0.44)2Cu1.1O2.2+δ(CO3)0.9,Bulk,,,SC,High-Tc/cuprate,35 K,,,,,,,,,,True,10.1103/PhysRevB.54.7500
(Ba0.56Sr0.44)2Cu1.1O2.2+δ(CO3)0.9,(Ba0.56Sr0.44)2Cu1.1O2.2+δ(CO3)0.9,,,,SC,High-Tc/cuprate,,,,,,,,,,,,10.1103/PhysRevB.56.R14275
(Ba0.5K0.5)Fe2As2,(Ba0.5K0.5)Fe2As2,Microbridge,,,SC,iron-based,,,Tetragonal,,,,,,,,FALSE,10.1103/PhysRevB.110.104501
(Ba0.67Na0.33)Ti2Sb2O,(Ba0.67Na0.33)Ti2Sb2O,Bulk,,,SC,,5.5 K,,,,,,,,,,FALSE,10.1103/PhysRevB.88.214506
(Ba0.6K0.13Cs0.27)BiO3,(Ba0.6K0.13Cs0.27)BiO3,Bulk,,,SC,Type-II,9 K,,,,,,,,,,FALSE,10.1016/S0038-1098(98)00125-2
Barium Potassium Iron Arsenide,(Ba0.6K0.4)Fe2As2,Bulk,,,SC,iron-based,37 K,,,,,,,,,,TRUE,10.1103/PhysRevB.84.060514
Wire-TAR,(Ba0.6K0.4)Fe2As2,Bulk,,,SC,Iron-based,37.2 K,150 MPa,,,,,,,,144 T,TRUE,10.1016/j.physc.2024.1354520
Wire-GR1,(Ba0.6K0.4)Fe2As2,Bulk,,,SC,Iron-based,37.0 K,150 MPa,,,,,,,,,TRUE,10.1016/j.physc.2024.1354520
Wire-GR2,(Ba0.6K0.4)Fe2As2,Bulk,,,SC,Iron-based,37.0 K,150 MPa,,,,,,,,,TRUE,10.1016/j.physc.2024.1354520
"(Ba,K)Fe2As2",(Ba0.6K0.4)Fe2As2,Bulk,,,SC,Iron-based,38 K,,Tetragonal,,I4/mmm,,,,,,TRUE,10.1016/j.physb.2009.07.110
(Ba0.6La0.4)Y(Cu0.7Fe0.3)2O5+δ,(Ba0.6La0.4)Y(Cu0.7Fe0.3)2O5+δ,Bulk,,,NSC,,,5 GPa,,double perovskite,,3.878 Å,,7.624 Å,,,True,10.1103/PhysRevB.59.1377
(Ba0.82K0.18)(Bi0.53Pb0.47)O3,(Ba0.82K0.18)(Bi0.53Pb0.47)O3,Bulk,,,SC,Type-II,22.8 K,,Cubic,Perovskite,Pm-3m,4.28877 Å,4.28877 Å,4.28877 Å,,1.9 T,TRUE,10.1016/j.jallcom.2014.12.274
BKBPO,(Ba0.82K0.18)(Bi0.53Pb0.47)O3,Bulk,,,SC,High-Tc,22.8 K,0 GPa,Cubic,Perovskite,Pm-3m,4.28877,4.28877,4.28877,,,FALSE,10.1016/j.mtcomm.2022.104302
(Ba0.8La0.2)Y(Cu0.6Fe0.4)2O5+δ,(Ba0.8La0.2)Y(Cu0.6Fe0.4)2O5+δ,Bulk,,,NSC,,,5 GPa,,double perovskite,,3.867 Å,,7.649 Å,,,True,10.1103/PhysRevB.59.1377
(Ba0.966K0.034)Fe2As2,(Ba0.966K0.034)Fe2As2,Bulk,,,SC,iron-based,38 K,,,,,,,,,,FALSE,10.1103/PhysRevB.85.014510
(Ba1-xKx)Fe2As2,(Ba1-xKx)Fe2As2,,,,SC,iron-based,38 K,,,,,,,,,,FALSE,10.1103/PhysRevB.85.180510
(Ba1-xRbx)Fe2As2,(Ba1-xRbx)Fe2As2,Bulk,,,SC,iron-based,,,,,,,,,,,FALSE,10.1103/PhysRevMaterials.8.084806
(BaCuO2)2/(CaCuO2)2,(BaCuO2)2/(CaCuO2)2,Superlattice,,,SC,High-Tc,60,,,,,,,,,,TRUE,10.1016/S0921-4534(99)00630-9
(BaFe12O19)x(Bi1.6Pb0.4)Sr2Ca2Cu3O10-δ,(BaFe12O19)x(Bi1.6Pb0.4)Sr2Ca2Cu3O10-δ,Bulk,,,SC,High-Tc,106.1 K to 110.2 K,,Tetragonal,,P4/mmm,5.372 Å,,37.016 Å,,,TRUE,10.1016/j.cplett.2020.137880
(BaK)Fe₂As₂,(BaK)Fe₂As₂,Bulk,,,SC,iron-based,38 K,,,,,,,,,,,10.1103/PhysRevB.78.134523
kappa-(BEDT-TTF)2B(CN)4,(BEDT-TTF)2(B(CN)4),Bulk,,,NSC,,NSC,,,kappa-type layered organic,,,,,,,TRUE,10.1103/PhysRevB.100.115158
kappa-(BEDT-TTF)2CF3SO3,(BEDT-TTF)2(CF3SO3),Bulk,,,SC,Organic,4.8 K,1.3 GPa,,kappa-type layered organic,,,,,,,TRUE,10.1103/PhysRevB.100.115158
"(Bi,Pb)2(Sr,La)2CuO6+δ","(Bi,Pb)2(Sr,La)2CuO6+δ",Bulk,,,SC,cuprate/High-Tc,,,,,,,,,,,,10.1103/PhysRevB.102.014505
"(Bi,Pb)2(Sr,La)2CuO6+δ (Bi2201)","(Bi,Pb)2(Sr,La)2CuO6+δ",Bulk,,,SC,High-Tc/cuprate,,,,,,,,,,,FALSE,10.1103/PhysRevLett.113.177005
"Optimally Doped (Bi,Pb)2(Sr,La)2CuO6+δ","(Bi,Pb)2(Sr,La)2CuO6+δ",Bulk,,,SC,High-Tc/cuprate,35 K,,,,,,,,,,TRUE,10.1103/PhysRevLett.98.267004
"(Bi,Pb)2(Sr,La)2CuO6+δ","(Bi,Pb)2(Sr,La)2CuO6+δ",Bulk,,,SC,High-Tc/Cuprate,31 K,,,,,,,,,,TRUE,10.1016/j.physc.2007.04.227
"(Bi,Pb)-2223","(Bi,Pb)2.12Sr2Ca1.94Cu3O10.13",Bulk,,,SC,High-Tc,111K,10MPa,Orthorhombic,Pseudo-tetragonal,A 2 aa,5.395,5.413,37.042,530 Oe,,TRUE,10.1016/j.cap.2007.04.014
"(Bi,Pb)2Ca2Sr2Cu3O10+δ","(Bi,Pb)2Ca2Sr2Cu3O10+δ",,,,SC,High-Tc/cuprate,,,,,,,,,,,,10.1103/PhysRevB.50.16644
La-Bi2201 (OPT31K),"(Bi,Pb)2Sr1.6La0.4CuO6+δ",Bulk,,,SC,cuprate,31 K,,,,,,,,,,TRUE,10.1103/PhysRevB.74.054505
"(Bi,Pb)2Sr2(Ca,Er)1Cu2O8","(Bi,Pb)2Sr2(Ca,Er)Cu2O8",Bulk,,,SC,High-Tc/cuprate,70 K,,,layered,,,,,,,True,10.1103/PhysRevB.53.R14753
"(Bi,Pb)2Sr2Ca(1-x)TbxCu2O8 (x=NA)","(Bi,Pb)2Sr2Ca(1-x)TbxCu2O8",Bulk,,,SC,High-Tc/cuprate,,,,,,,,,,,TRUE,10.1103/PhysRevLett.99.237002
"(Bi, Pb)2Sr2Ca2Cu3O10","(Bi, Pb)2Sr2Ca2Cu3O10",Thin Film,,,SC,High-Tc,110 K,,,,,,,,,,TRUE,10.1016/0921-4534(90)90027-C
"(Bi,Pb)2Sr2Ca2Cu3O10","(Bi,Pb)2Sr2Ca2Cu3O10",Bulk,,Ag,SC,High-Tc/cuprate,108 K,,,,,,,,,,True,10.1103/PhysRevB.54.10210
Bismuth Lead Strontium Calcium Copper Oxide,"(Bi,Pb)2Sr2Ca2Cu3O10",Bulk,,,SC,cuprate,110 K,,,layered cuprate,,,,,,,,10.1103/PhysRevB.47.11615
"(Bi,Pb)2Sr2Ca2Cu3O10","(Bi,Pb)2Sr2Ca2Cu3O10",Bulk,,,SC,High-Tc,110 K,,,layered,,,,,,,True,10.1103/PhysRevB.41.7197
BSCCO 2223 phase,"(Bi,Pb)2Sr2Ca2Cu3O10",Bulk,,,SC,High-Tc,110 K,,,three-layered,,,,,,,TRUE,Handbook of SC
"(Bi, Pb)-2223","(Bi,Pb)2Sr2Ca2Cu3O10",Bulk,,,SC,High-Tc,90-110 K,,,,,,,,,,TRUE,10.1016/S0921-4526(96)00658-8
Bismuth Strontium Calcium Copper Oxide,"(Bi,Pb)2Sr2Ca2Cu3O10",Bulk,,,SC,High-Tc,110 K,,,,,,,,,,FALSE,10.1016/j.cryogenics.2006.02.003
"(Bi,Pb)2Sr2Ca2Cu3O10","(Bi,Pb)2Sr2Ca2Cu3O10",Thin Film,,,SC,High-Tc,110 K,,,,,,,,,,TRUE,10.1016/S0921-4534(99)00247-6
BSCCO,"(Bi,Pb)2Sr2Ca2Cu3O10",Bulk,,,SC,High-Tc,110,,,,,,,,,184000,TRUE,10.1016/j.matchemphys.2003.11.012
Bi-2223/Ag,"(Bi,Pb)2Sr2Ca2Cu3O10",Bulk,,,SC,High-Tc,105-110 K,,,,,,,,,23.5 T,TRUE,10.1016/j.physc.2021.1353825
"(Bi,Pb)2Sr2Ca2Cu3O10","(Bi,Pb)2Sr2Ca2Cu3O10",Bulk,,,SC,High-Tc,110-120 K,,,,,,,,,,FALSE,10.1016/j.physc.2007.03.107
Bi-2223/Ag,"(Bi,Pb)2Sr2Ca2Cu3O10",Bulk,,,SC,High-Tc,77 K,,,,,,,,,,TRUE,10.1016/S0921-4534(01)00475-0
"(Bi,Pb)-2223","(Bi,Pb)2Sr2Ca2Cu3O10",Bulk,,,SC,High-Tc,105 K,,,,,,,,,,,10.1016/j.physleta.2004.09.077
"(Bi,Pb)2Sr2Ca2Cu3O10+x","(Bi,Pb)2Sr2Ca2Cu3O10+x",Bulk,,,SC,Type-II,77 K,,,,,,,,,,TRUE,10.1016/0921-4534(96)00041-X
"(Bi,Pb)2Sr2Ca2Cu3O10+δ","(Bi,Pb)2Sr2Ca2Cu3O10+δ",Bulk,,,SC,High-Tc/cuprate,,,,,,,,,,,,10.1103/PhysRevB.63.064524
"(Bi,Pb)-2223","(Bi,Pb)2Sr2Ca2Cu3O10+δ",Polycrystalline,,,SC,High-Tc/cuprate,,,,,,,,,,,FALSE,10.1103/PhysRevB.81.014516
Bi-2223+SiC,"(Bi, Pb)2Sr2Ca2Cu3O10+θ",Bulk,,,SC,High-Tc,107.4,,,,,5.423,,37.074,,,TRUE,10.1016/j.ceramint.2022.05.271
Bi-2223 tape + SiC,"(Bi, Pb)2Sr2Ca2Cu3O10+θ",Bulk,,,SC,High-Tc,109.0,,,,,,,,,,FALSE,10.1016/j.ceramint.2022.05.271
Bi-2223+TiO2,"(Bi, Pb)2Sr2Ca2Cu3O10+θ",Bulk,,,SC,High-Tc,106.4,,,,,,,,,,FALSE,10.1016/j.ceramint.2022.05.271
Bi-2223+TiO2,"(Bi, Pb)2Sr2Ca2Cu3O10+θ",Bulk,,,SC,High-Tc,108.8,,,,,,,,,,FALSE,10.1016/j.ceramint.2022.05.271
Bi-2223+SiC,"(Bi, Pb)2Sr2Ca2Cu3O10+θ",Bulk,,,SC,High-Tc,108.7,,,,,,,,,,FALSE,10.1016/j.ceramint.2022.05.271
Bi-2223+Cr2O3,"(Bi, Pb)2Sr2Ca2Cu3O10+θ",Bulk,,,SC,High-Tc,111.0,,,,,,,,,,FALSE,10.1016/j.ceramint.2022.05.271
Bi-2223+Fe3O4,"(Bi, Pb)2Sr2Ca2Cu3O10+θ",Bulk,,,SC,High-Tc,105.5,,,,,,,,,,FALSE,10.1016/j.ceramint.2022.05.271
Bi-2223+Dy2O3,"(Bi, Pb)2Sr2Ca2Cu3O10+θ",Bulk,,,SC,High-Tc,109.5,,,,,,,,,,FALSE,10.1016/j.ceramint.2022.05.271
Bi-2223+Y2O3,"(Bi, Pb)2Sr2Ca2Cu3O10+θ",Bulk,,,SC,High-Tc,107.6,,,,,,,,,,FALSE,10.1016/j.ceramint.2022.05.271
Bi-2223+SnO2,"(Bi, Pb)2Sr2Ca2Cu3O10+θ",Bulk,,,SC,High-Tc,111.9,,,,,,,,,,FALSE,10.1016/j.ceramint.2022.05.271
Bi-2223,"(Bi,Pb)2Sr2Ca2Cu3O10-x",Bulk,,,SC,High-Tc/cuprate,,,,,,,,,,>100 T,FALSE,10.1103/PhysRevMaterials.2.084801
"(Bi,Pb)2Sr2Ca2Cu3O10-δ","(Bi,Pb)2Sr2Ca2Cu3O10-δ",Bulk,,,SC,High-Tc/cuprate,107 K,,,triple-layered,,,,,,,,10.1103/PhysRevB.47.11529
Bi2223,"(Bi,Pb)2Sr2Ca2Cu3Ox",Bulk,,,SC,High-Tc,,,,,,,,,,,True,10.1103/PhysRevB.61.9176
"(Bi,Pb)2Sr2Ca2Cu3Ox thin film","(Bi,Pb)2Sr2Ca2Cu3Ox",Thin Film,74 nm,MgO,SC,High-Tc/cuprate,105 K,,,layered,,,,3.7 Å,,,True,10.1103/PhysRevB.51.9180
"(Bi,Pb)2Sr2Ca2Cu3Oy","(Bi,Pb)2Sr2Ca2Cu3Oy",Bulk,,,SC,High-Tc,,,,,,,,,,,,10.1103/PhysRevB.45.5641
"(Bi, Pb)2Sr2CaCu2O8","(Bi, Pb)2Sr2CaCu2O8",Bulk,,,SC,Type-II,91 K,,,,,,,,,≈89 T (c),TRUE,Handbook of SC
Lead-doped Bismuth Strontium Calcium Copper Oxide,"(Bi,Pb)2Sr2CaCu2O8",Bulk,,,SC,High-Tc/cuprate,82 K,,,,,,,,,,,10.1103/PhysRevB.57.14444
"(Bi,Pb)2Sr2CaCu2O8","(Bi,Pb)2Sr2CaCu2O8",Bulk,,,SC,High-Tc,70-85 K,,,,,,,,10-30 mT,,TRUE,10.1016/j.jnoncrysol.2010.05.032
"(Bi,Pb)2Sr2CaCu2O8+δ","(Bi,Pb)2Sr2CaCu2O8+δ",Bulk,,,SC,High-Tc/cuprate,72 K,,Tetragonal,Layered perovskite,,,,,,,TRUE,10.1103/PhysRevB.77.024520
"(Bi,Pb)2Sr2CaCu2O8+δ","(Bi,Pb)2Sr2CaCu2O8+δ",Bulk,,,SC,High-Tc/cuprate,71 K,,,,,,,,,,TRUE,10.1103/PhysRevLett.99.237002
"(Bi,Pb)2Sr2CaCu2Ox with Pb substitution","(Bi,Pb)2Sr2CaCu2Ox",Bulk,,,SC,High-Tc/cuprate,106 K,,,,,,,,,,True,10.1103/PhysRevB.48.1254
"(Bi,Pb)2Sr2CaCu2Ox","(Bi,Pb)2Sr2CaCu2Ox",Bulk,,,SC,High-Tc,"8.9 K, 86 K",,,,,,,,,,True,10.1103/PhysRevB.42.301
Pb-Bi2201,"(Bi,Pb)2Sr2CuO6",Bulk,,,SC,High-Tc/Cuprate,21 K,,,,,,,,,,TRUE,10.1016/j.physc.2010.01.001
Overdoped Bi2201 (OD11K),"(Bi,Pb)2Sr2CuO6+δ",Bulk,,,SC,High-Tc/cuprate,11 K,,Orthorhombic,Layered perovskite,,5.4,5.308,24.56,,,TRUE,10.1103/PhysRevMaterials.8.024804
Pb-Bi2201 (HUD0K),"(Bi,Pb)2Sr2CuO6+δ",Bulk,,,NSC,cuprate,0 K,,,,,,,,,,TRUE,10.1103/PhysRevB.74.054505
Pb-Bi2201 (OPT22K),"(Bi,Pb)2Sr2CuO6+δ",Bulk,,,SC,cuprate,22 K,,,,,,,,,,TRUE,10.1103/PhysRevB.74.054505
Pb-Bi2201 (HOD0K),"(Bi,Pb)2Sr2CuO6+δ",Bulk,,,NSC,cuprate,0 K,,,,,,,,,,TRUE,10.1103/PhysRevB.74.054505
"(Bi,Pb)₂Sr₂(Y,Ca)Cu₂O₈","(Bi,Pb)₂Sr₂(Y,Ca)Cu₂O₈",Bulk,,,SC,cuprate,,,,perovskite,,,,,,,TRUE,Handbook of SC
"(Bi, Pb)₂Sr₂CaCu₂O₈","(Bi, Pb)₂Sr₂CaCu₂O₈",Bulk,,,SC,High-Tc,91 K,,,,,,,,,,TRUE,Handbook of SC
"(Bi,Pb)₂Sr₂CaCu₂O₈","(Bi,Pb)₂Sr₂CaCu₂O₈",Bulk,,,SC,High-Tc,91 K,,,,,,,,,,TRUE,Zhang (1992)
"(Bi,Pb)₂Sr₂CaCu₂O₈","(Bi,Pb)₂Sr₂CaCu₂O₈",Bulk,,,SC,High-Tc,91 K,,,,,,,,,,TRUE,Handbook of SC
"Ag-sheathed (Bi,Pb)₂Sr₂Ca₂Cu₃O₁₀₊y tape","(Bi,Pb)₂Sr₂Ca₂Cu₃O₁₀₊y",Bulk,26 μm,Ag sheathing,SC,High-Tc/cuprate,,,,,,,,,,,True,10.1103/PhysRevB.49.15312
"(Bi,Pb)₂Sr₂Ca₂Cu₃O₁₀₋δ","(Bi,Pb)₂Sr₂Ca₂Cu₃O₁₀₋δ",Bulk,,,SC,High-Tc,103 K,,,,,,,,,,TRUE,Handbook of SC
"(Bi,Pb)₂Sr₂Ca₂Cu₃Oₓ","(Bi,Pb)₂Sr₂Ca₂Cu₃Oₓ",Bulk,,,SC,High-Tc/cuprate,,,,,,,,,,,,10.1103/PhysRevB.57.8622
Bi-1212,"(Bi, Pb, Cu) Sr2 (Y, Ca) Cu2O7-z",Bulk,,,SC,High-Tc,90 K,,,,,,,,,,,10.1016/0921-4534(93)90367-Y
(Bi0.07Mo0.26Cu0.67)Sr2YCu2O7.22,(Bi0.07Mo0.26Cu0.67)Sr2YCu2O7.22,Bulk,,,SC,High-Tc,30 K,,,,,,,,,,FALSE,10.1016/S0921-4534(02)02239-6
(Bi0.08K0.92)BiO3,(Bi0.08K0.92)BiO3,Bulk,,,SC,High-Tc,9 K,,Cubic,,Pm3m,4.22236 Å,,,,,TRUE,10.1016/S0921-4534(02)01273-X
(Bi0.33Cd0.67)Sr2YCu2O7-z,(Bi0.33Cd0.67)Sr2YCu2O7-z,Bulk,,,SC,High-Tc,40 K,,,,,,,,,,FALSE,10.1016/S0921-4534(02)02239-6
(Bi0.33Hg0.67)Sr2(Ca0.67Y0.33)Cu2O7,(Bi0.33Hg0.67)Sr2(Ca0.67Y0.33)Cu2O7,Bulk,,,SC,High-Tc,100 K,,,,,,,,,,FALSE,10.1016/S0921-4534(02)02239-6
(Bi0.45Tl0.55)Sr2CaCu2O7,(Bi0.45Tl0.55)Sr2CaCu2O7,Bulk,,,SC,High-Tc,95 K,,,,,,,,,,FALSE,10.1016/S0921-4534(02)02239-6
(Bi0.4Pb0.35)Sr2(Y0.3Ca0.7)Cu2.25O7-z,(Bi0.4Pb0.35)Sr2(Y0.3Ca0.7)Cu2.25O7-z,Bulk,,,SC,High-Tc,110 K,,,,,,,,,,FALSE,10.1016/S0921-4534(02)02239-6
(Bi0.5Cu0.5)Sr2Y0.8Cu2.2O6.95,(Bi0.5Cu0.5)Sr2Y0.8Cu2.2O6.95,Bulk,,,SC,High-Tc,68 K,,,,,,,,,,FALSE,10.1016/S0921-4534(02)02239-6
(Bi0.5Hg0.5)Sr4Cu2(CO3)O7,(Bi0.5Hg0.5)Sr4Cu2(CO3)O7,,,,SC,High-Tc/cuprate,,,,,,,,,,,FALSE,10.1103/PhysRevB.71.094501
BPSCCO,(Bi0.5Pb0.5)2(Sr1.2Ca0.8)2Cu3O10,Bulk,,,SC,High-Tc,103 K,,Tetragonal,,I4/mmm,3.5943 Å,3.5943 Å,34.6194 Å,,,TRUE,10.1016/S0921-4534(02)01250-9
BPSCCO,(Bi0.5Pb0.5)2(Sr1.4Ca0.6)2Cu3O10,Bulk,,,SC,High-Tc,107 K,,Tetragonal,,I4/mmm,3.5631 Å,3.5631 Å,34.6432 Å,,,TRUE,10.1016/S0921-4534(02)01250-9
BPSCCO,(Bi0.5Pb0.5)2(Sr1.6Ca0.4)2Cu3O10,Bulk,,,SC,High-Tc,102 K,,Tetragonal,,I4/mmm,3.5467 Å,3.5467 Å,34.6627 Å,,,TRUE,10.1016/S0921-4534(02)01250-9
(Bi0.5Pb0.5)2Ba3Co2Oδ,(Bi0.5Pb0.5)2Ba3Co2Oδ,Bulk,,,NSC,,,,,,,,,,,,True,10.1103/PhysRevB.66.144514
BPSCCO,(Bi0.5Pb0.5)2Sr2Ca2Cu3O10,Bulk,,,SC,High-Tc,101 K,,Tetragonal,,I4/mmm,3.6732 Å,3.6732 Å,34.3176 Å,,,TRUE,10.1016/S0921-4534(02)01250-9
(Bi0.5Sb0.5)2TeSe2 (BSTS),(Bi0.5Sb0.5)2TeSe2,Bulk,,,NSC,,,,,,,,,,,,TRUE,10.1103/PhysRevB.102.144518
(Bi0.6Pb0.2S0.2)Sr2(Ca0.7Nd0.3)Cu2O6.95,(Bi0.6Pb0.2S0.2)Sr2(Ca0.7Nd0.3)Cu2O6.95,Bulk,,,SC,High-Tc,80 K,Ambient,Orthorhombic,,,3.828 Å,3.795 Å,12.02 Å,,,TRUE,10.1016/S0921-4534(02)02239-6
(Bi0.7Pb0.3)2Ca2Sr2Cu3O10,(Bi0.7Pb0.3)2Ca2Sr2Cu3O10,Bulk,,,SC,High-Tc,112 K,,,,,,,,,,TRUE,10.1016/0921-4534(89)90662-X
"(Bi,Pb)-2223",(Bi0.85Pb0.15)2Sr2Ca2Cu3O10+δ,Bulk,,,SC,High-Tc,105 K,1 atm,Plate-like,,,,,37.1 Å,,,TRUE,10.1016/j.physc.2005.03.031
"(Bi,Pb)-2223",(Bi0.85Pb0.15)2Sr2Ca2Cu3O10+δ,Bulk,,,SC,High-Tc,103 K,10 atm,Plate-like,,,,,37.1 Å,,,TRUE,10.1016/j.physc.2005.03.031
Bi-based HTSC,(Bi0.8Pb0.2)2(Sr0.9Ba0.1)2Ca2Cu3O10+y,Bulk,,,SC,High-Tc/Cuprate,108K,,,,,,,,,,TRUE,10.1016/S0921-4526(02)00865-7
(Bi0.96La0.04)2Sr2CaCu2O8+δ,(Bi0.96La0.04)2Sr2CaCu2O8+δ,Bulk,,,SC,High-Tc/Cuprate,72 K,,,,,,,,,,TRUE,10.1016/j.jnoncrysol.2010.09.036
(Bi0.98La0.02)2Sr2CaCu2O8+δ,(Bi0.98La0.02)2Sr2CaCu2O8+δ,Bulk,,,SC,High-Tc/Cuprate,79.1 K,,,,,,,,,,TRUE,10.1016/j.jnoncrysol.2010.09.036
BiSCCO,(Bi0.9Pb0.1)2Sr2Ca2Cu3O10,Bulk,,,SC,High-Tc/cuprate,,atmospheric pressure,,,,,,,,,True,10.1103/PhysRevB.49.16009
BiPbSrCaCuO,(Bi0.9Pb0.1)2Sr2Ca2Cu3O10+x,Bulk,,,SC,High-Tc,77.3 K,,,,,,,,,,TRUE,10.1016/0921-4534(94)90736-6
Bismuth Antimony Telluride Topological Insulator Nanowire Junction,(Bi1-xSbx)2Te3,Nanowire,,,SC,Topological,,,,,,,,,,,FALSE,10.1103/PhysRevB.108.094514
Bi-Sr-Ca-Cu-O,(Bi1.2Pb0.3)Sr1.5Ca2Cu3O10,Bulk,,,SC,High-Tc,105.9 K,,,,,5.4 Å,5.4 Å,37.1 Å,,,TRUE,10.1016/S0921-4534(99)00611-5
UD27K Bi2201,(Bi1.35Pb0.85)(Sr1.40La0.45)CuO6+δ,Bulk,,,SC,cuprate,27 K,,,,,,,,,,TRUE,10.1103/PhysRevB.72.024533
OP35K Bi2201,(Bi1.35Pb0.85)(Sr1.47La0.38)CuO6+δ,Bulk,,,SC,cuprate,35 K,,,,,,,,,,TRUE,10.1103/PhysRevB.72.024533
NBi-3,(Bi1.3Nb0.3Pb0.4)Sr2Ca2Cu3Oδ,Bulk,,,SC,High-Tc,79.0,,Psuedo-tetragonal,,,5.408,5.408,,,,TRUE,10.1016/S0921-4534(98)00257-3
NBi-2,(Bi1.4Nb0.2Pb0.4)Sr2Ca2Cu3Oδ,Bulk,,,SC,High-Tc,92.0,,Psuedo-tetragonal,,,5.408,5.408,36.60,,,TRUE,10.1016/S0921-4534(98)00257-3
NBi-1,(Bi1.5Nb0.1Pb0.4)Sr2Ca2Cu3Oδ,Bulk,,,SC,High-Tc,96.5,,Psuedo-tetragonal,,,5.408,5.408,36.56,,,TRUE,10.1016/S0921-4534(98)00257-3
NCu-2,(Bi1.6Pb0.4)Sr2Ca2Cu2.8Nb0.2Oδ,Bulk,,,SC,High-Tc,82.0,,Psuedo-tetragonal,,,5.408,5.408,,,,TRUE,10.1016/S0921-4534(98)00257-3
NCu-1,(Bi1.6Pb0.4)Sr2Ca2Cu2.9Nb0.1Oδ,Bulk,,,SC,High-Tc,96.0,,Psuedo-tetragonal,,,5.408,5.408,36.15,,,TRUE,10.1016/S0921-4534(98)00257-3
(Bi1.6Pb0.4)Sr2Ca2Cu3O8.52F0.84,(Bi1.6Pb0.4)Sr2Ca2Cu3O8.52F0.84,Bulk,,,SC,High-Tc,116-118 K,,,,,,,,,,TRUE,10.1016/0921-4534(93)90207-7
(Bi1.6Pb0.4)Sr2Ca2Cu3O8.62F0.74,(Bi1.6Pb0.4)Sr2Ca2Cu3O8.62F0.74,Bulk,,,SC,High-Tc,116-118 K,,,,,,,,,,TRUE,10.1016/0921-4534(93)90207-7
(Bi1.6Pb0.4)Sr2Ca2Cu3O8.72F0.64,(Bi1.6Pb0.4)Sr2Ca2Cu3O8.72F0.64,Bulk,,,SC,High-Tc,116-118 K,,,,,,,,,,TRUE,10.1016/0921-4534(93)90207-7
(Bi1.6Pb0.4)Sr2Ca2Cu3O8.96F0.40,(Bi1.6Pb0.4)Sr2Ca2Cu3O8.96F0.40,Bulk,,,SC,High-Tc,116-118 K,,,,,,,,,,TRUE,10.1016/0921-4534(93)90207-7
(Bi1.6Pb0.4)Sr2Ca2Cu3O9.16F0.20,(Bi1.6Pb0.4)Sr2Ca2Cu3O9.16F0.20,Bulk,,,SC,High-Tc,116-118 K,,,,,,,,,,TRUE,10.1016/0921-4534(93)90207-7
(Bi1.6Pb0.4)Sr2Ca2Cu3O9.36F0.00,(Bi1.6Pb0.4)Sr2Ca2Cu3O9.36F0.00,Bulk,,,SC,High-Tc,116-118 K,,,,,,,,,,TRUE,10.1016/0921-4534(93)90207-7
Pure,(Bi1.6Pb0.4)Sr2Ca2Cu3Oδ,Bulk,,,SC,High-Tc,102.6,,Psuedo-tetragonal,,,5.408,5.408,36.47,,,TRUE,10.1016/S0921-4534(98)00257-3
(Bi1.6Pb0.4Sr2Ca2Cu3O10)0.990(SnO2)0.010,(Bi1.6Pb0.4Sr2Ca2Cu3O10)0.990(SnO2)0.010,Bulk,,,SC,High-Tc,101.75 K,0 T,,,,,,,,64.14 T,TRUE,10.1016/j.rinp.2024.107887
(Bi1.6Pb0.4Sr2Ca2Cu3O10)0.990(TiO2)0.010,(Bi1.6Pb0.4Sr2Ca2Cu3O10)0.990(TiO2)0.010,Bulk,,,SC,High-Tc,85.44,,Tetragonal,,,5.404,5.383,37.07,,,TRUE,10.1016/j.ceramint.2022.04.093
(Bi1.6Pb0.4Sr2Ca2Cu3O10)0.992(SnO2)0.008,(Bi1.6Pb0.4Sr2Ca2Cu3O10)0.992(SnO2)0.008,Bulk,,,SC,High-Tc,103.61 K,0 T,,,,,,,,69.2 T,TRUE,10.1016/j.rinp.2024.107887
(Bi1.6Pb0.4Sr2Ca2Cu3O10)0.992(TiO2)0.008,(Bi1.6Pb0.4Sr2Ca2Cu3O10)0.992(TiO2)0.008,Bulk,,,SC,High-Tc,86.42,,Tetragonal,,,5.406,5.380,37.07,,,TRUE,10.1016/j.ceramint.2022.04.093
(Bi1.6Pb0.4Sr2Ca2Cu3O10)0.994(SnO2)0.006,(Bi1.6Pb0.4Sr2Ca2Cu3O10)0.994(SnO2)0.006,Bulk,,,SC,High-Tc,103.77 K,0 T,,,,,,,,76.8 T,TRUE,10.1016/j.rinp.2024.107887
(Bi1.6Pb0.4Sr2Ca2Cu3O10)0.994(TiO2)0.006,(Bi1.6Pb0.4Sr2Ca2Cu3O10)0.994(TiO2)0.006,Bulk,,,SC,High-Tc,92.25,,Tetragonal,,,5.404,5.390,37.07,,,TRUE,10.1016/j.ceramint.2022.04.093
(Bi1.6Pb0.4Sr2Ca2Cu3O10)0.996(SnO2)0.004,(Bi1.6Pb0.4Sr2Ca2Cu3O10)0.996(SnO2)0.004,Bulk,,,SC,High-Tc,104.63 K,0 T,,,,,,,,91.4 T,TRUE,10.1016/j.rinp.2024.107887
(Bi1.6Pb0.4Sr2Ca2Cu3O10)0.996(TiO2)0.004,(Bi1.6Pb0.4Sr2Ca2Cu3O10)0.996(TiO2)0.004,Bulk,,,SC,High-Tc,96.91,,Tetragonal,,,5.403,5.386,37.07,,,TRUE,10.1016/j.ceramint.2022.04.093
(Bi1.6Pb0.4Sr2Ca2Cu3O10)0.998(SnO2)0.002,(Bi1.6Pb0.4Sr2Ca2Cu3O10)0.998(SnO2)0.002,Bulk,,,SC,High-Tc,105.8 K,0 T,,,,,,,,207.9 T,TRUE,10.1016/j.rinp.2024.107887
(Bi1.6Pb0.4Sr2Ca2Cu3O10)0.998(TiO2)0.002,(Bi1.6Pb0.4Sr2Ca2Cu3O10)0.998(TiO2)0.002,Bulk,,,SC,High-Tc,100.50,,Tetragonal,,,5.409,5.382,37.07,,,TRUE,10.1016/j.ceramint.2022.04.093
Bi-2223,(Bi1.6Pb0.4Sr2Ca2Cu3O10+δ)0.97/(Bi2Te3)0.03,Bulk,,,SC,High-Tc/Cuprate,102,,Orthorhombic,,,5.42,5.45,30.86,,,TRUE,10.1016/j.ceramint.2021.05.244
Bi-2223,(Bi1.6Pb0.4Sr2Ca2Cu3O10+δ)0.98/(Bi2Te3)0.02,Bulk,,,SC,High-Tc/Cuprate,105,,Orthorhombic,,,5.49,5.57,31.19,,,TRUE,10.1016/j.ceramint.2021.05.244
Bi-2223,(Bi1.6Pb0.4Sr2Ca2Cu3O10+δ)0.99/(Bi2Te3)0.01,Bulk,,,SC,High-Tc/Cuprate,104,,Orthorhombic,,,5.45,5.48,30.98,,,TRUE,10.1016/j.ceramint.2021.05.244
OD0K Bi2201,(Bi1.74Pb0.38)Sr1.88CuO6+δ,Bulk,,,NSC,cuprate,<2 K,,,,,,,,,,TRUE,10.1103/PhysRevB.72.024533
OD7K Bi2201,(Bi1.74Pb0.38)Sr1.88CuO6+δ,Bulk,,,SC,cuprate,7 K,,,,,,,,,,TRUE,10.1103/PhysRevB.72.024533
OD21K Bi2201,(Bi1.74Pb0.38)Sr1.88CuO6+δ,Bulk,,,SC,cuprate,21 K,,,,,,,,,,TRUE,10.1103/PhysRevB.72.024533
Pb-doped Bi-2201,(Bi1.82Pb0.18)(Sr1.84Pb0.16)CuO6,Bulk,,,SC,High-Tc/cuprate,,,Orthorhombic,,Cccm,5.392 Å,24.603 Å,5.300 Å,,,True,10.1103/PhysRevB.58.2851
(Bi2I)Sr2Ca2Cu3Oy,(Bi2I)Sr2Ca2Cu3Oy,Bulk,,,SC,cuprate,100 K,,,,,,,,,,TRUE,Handbook of SC
(Bi2I)Sr2Ca2Cu3Oy,(Bi2I)Sr2Ca2Cu3Oy,Bulk,,,SC,High-Tc,100 K,,,,,5.40 Å,,22.01 Å,,,TRUE,Handbook of SC
(Bi2I)Sr2CuO6,(Bi2I)Sr2CuO6,Bulk,,,SC,High-Tc,22 K,,Tetragonal,,,5.40 Å,,15.76 Å,,,TRUE,Handbook of SC
(Bi2Sr2Ca4Cu5O14)1(Bi2Sr2CuO6)1 Superlattice,(Bi2Sr2Ca4Cu5O14)1(Bi2Sr2CuO6)1,Thin Film,,,SC,High-Tc,41 K,,,,,,,,,,TRUE,10.1016/S0921-4534(96)00643-0
(BiO)2Sr2Ca2Cu3O10,(BiO)2Sr2Ca2Cu3O10,,,,SC,High-Tc/cuprate,,,,,,,,,,,,10.1103/PhysRevB.60.14917
Optimally Doped Bi2201,(BiPb)2(SrLa)2CuO6+δ,Bulk,,,SC,cuprate/High-Tc/Type-II,34.8 K,ambient,,,,,,,,50 T,TRUE,10.1103/PhysRevB.79.180507
Optimally Doped Bi2201,(BiPb)2(SrLa)2CuO6+δ,Bulk,,,SC,High-Tc/cuprate,35 K,,,,,,,,,50 T,TRUE,10.1103/PhysRevLett.101.227002
(BiPb)2Ba2Ca2Cu3O10,(BiPb)2Ba2Ca2Cu3O10,Thin Film,,,SC,High-Tc/cuprate,,,,,,,,,,,FALSE,10.1103/PhysRevB.108.104501
BPSCCO,(BiPb)2Sr2Ca2Cu3O10,Bulk,,,SC,High-Tc/cuprate,,,,,,,,,,,True,10.1103/PhysRevB.51.12861
Bismuth lead strontium calcium copper oxide,(BiPb)2Sr2Ca2Cu3O10,Bulk,,,SC,High-Tc/cuprate,,,,,,,,,,,,10.1103/PhysRevB.54.6648
BiSrCaCuO,(BiPb)2Sr2Ca2Cu3O10,Bulk,,,SC,High-Tc,105 K,0 Oe,,,,,,,10 Oe,100 Oe,TRUE,10.1016/S0921-4534(99)00144-6
BPSCCO,(BiPb)2Sr2Ca2Cu3O10+y,Bulk,,,SC,High-Tc/cuprate,,,,,,,,,,,,10.1103/PhysRevB.64.094519
Bi-2223,(BiPb)2Sr2Ca2Cu3O10+θ,Bulk,,,SC,High-Tc/Cuprate,110.9,,,,,3.823,37.074,,,,TRUE,10.1016/j.ceramint.2020.09.226
Bi-2223 with 0.2 wt% SiC-NW,(BiPb)2Sr2Ca2Cu3O10+θ + 0.2 wt% SiC,Bulk,,,SC,High-Tc/Cuprate,111.4,,,,,3.823,37.074,,,,TRUE,10.1016/j.ceramint.2020.09.226
Bi-2223 with 0.4 wt% SiC-NW,(BiPb)2Sr2Ca2Cu3O10+θ + 0.4 wt% SiC,Bulk,,,SC,High-Tc/Cuprate,108.6,,,,,3.823,37.074,,,,TRUE,10.1016/j.ceramint.2020.09.226
Bi-2223 with 0.8 wt% SiC-NW,(BiPb)2Sr2Ca2Cu3O10+θ + 0.8 wt% SiC,Bulk,,,SC,High-Tc/Cuprate,107.8,,,,,3.823,37.074,,,,TRUE,10.1016/j.ceramint.2020.09.226
λ-(BETS)2FeCl4,(bis(ethylenedithio)tetraselenafulvalene)2FeCl4,,,,SC,,,,,,,,,,,,FALSE,10.1103/PhysRevB.85.052502
(BiS)1.2TaS2,(BiS)1.2TaS2,Bulk,,,SC,,0.8 K,,,,,,,,,,FALSE,10.1016/j.jpcs.2021.110135
"(BiSe)1.1NbSe2 (misfit layer compound, pure sample)",(BiSe)1.1NbSe2,Bulk,,,SC,Type-II,2.4 K,,,Misfit layered,,,,,30.44 Oe,,TRUE,10.1103/PhysRevB.103.085107
(BiSe)1.1NbSe2,(BiSe)1.1NbSe2,,,,SC,,2.6-2.7,,,,,,,,,,TRUE,10.1016/j.jssc.2023.124477
(Bi₀.₈Pb₀.₂)₂Sr₂CaCu₂O₈,(Bi₀.₈Pb₀.₂)₂Sr₂CaCu₂O₈,Bulk,,,SC,High-Tc,91.1 K,,,,,,,,,,TRUE,Handbook of SC
(Bi₀.₈Pb₀.₂)₂Sr₂Ca₂Cu₃O₁₀₊δ,(Bi₀.₈Pb₀.₂)₂Sr₂Ca₂Cu₃O₁₀₊δ,Bulk,,,SC,High-Tc,103 K,,,,,,,,,,TRUE,Handbook of SC
(Bi₂Br₀.₁₂)Sr₂Ce₀.₃₆Gd₁.₆₄Cu₂O₁₀₊δ,(Bi₂Br₀.₁₂)Sr₂Ce₀.₃₆Gd₁.₆₄Cu₂O₁₀₊δ,Bulk,,,SC,cuprate,12 K,,,,,,,,,,TRUE,Handbook of SC
Iodine-intercalated Bi-3212,(Bi₂I)Sr₂CaCu₂Oᵧ,Bulk,,,SC,cuprate,80 K,,,3212,,5.40 Å,,19.02 Å,,,TRUE,Handbook of SC
Carbon-based superconducting oxycarbomates,"(C,M)B₂Cn₋₁CunO₂n+3",Bulk,,,SC,cuprate,91-113 K,,,,,,,,,,TRUE,Handbook of SC
"(C,Tl,Pb)Sr2CuO5","(C,Tl,Pb)Sr2CuO5",Bulk,,,SC,High-Tc,,,,1201,,,,,,,TRUE,Handbook of SC
(C0.5Cu0.5)-1234,(C0.5Cu0.5)Ba2Ca3Cu4O11,Thin Film,,,SC,High-Tc,115 K,0.4 mbar,Tetragonal,a-axis oriented,,0.385 nm,,,,,TRUE,10.1016/S0921-4534(98)00681-9
(TMTTF)2BF4,(C10H12S4)2BF4,Bulk,,,SC,Type-II,1.38 K,37.5 kbar,,,,,,,,1.5 T,TRUE,10.1016/S0379-6779(02)00420-4
(TMTTF)2Br,(C10H12S4)2Br,Bulk,,,SC,,,moderate pressure,Triclinic,,P-1,,,,,,True,10.1103/PhysRevB.49.10893
(TMTTF)2Br,(C10H12S4)2Br,Bulk,,,SC,Type-II,0.8 K,3.7 GPa,,,,,,,,,TRUE,10.1016/j.physb.2009.12.084
(DMET)2CuCl2,(C10H12S4Se2)2CuCl2,Bulk,,,SC,Type-II,0.8 K,0.3 kbar,Triclinic,,,7.023 Å,7.586 Å,14.868 Å,,0.1 T,TRUE,10.1016/j.synthmet.2005.12.001
(TMTSF)2ClO4,(C10H12S4Se4)2ClO4,Bulk,,,SC,,,,,quasi-one-dimensional,,,,,,,,10.1103/PhysRevB.66.035121
(TMTSF)2AsF6,(C10H12Se4)2AsF6,Bulk,,,SC,,1 K,,,quasi-one-dimensional,,,,,,,,10.1103/PhysRevB.28.6564
(TMTSF)2BF4,(C10H12Se4)2BF4,Bulk,,,SC,,,,Triclinic,,P-1,,,,,,,10.1103/PhysRevB.49.10893
tetramethyltetraselenafulvalene perchlorate,(C10H12Se4)2ClO4,Bulk,,,SC,,,,,,,,,,,,,10.1103/PhysRevB.38.938
TMTSF2ClO4,(C10H12Se4)2ClO4,Bulk,,,SC,,,,,quasi-one-dimensional,,,,,,,,10.1103/PhysRevB.53.5609
(TMTSF)2ClO4,(C10H12Se4)2ClO4,Bulk,,,SC,,,,Triclinic,,P-1,,,,,,True,10.1103/PhysRevB.49.10893
(TMTSF)2ClO4,(C10H12Se4)2ClO4,Bulk,,,SC,,1.2 K,,,quasi-one-dimensional,,,,,,,,10.1103/PhysRevB.28.6564
(TMTSF)2ClO4,(C10H12Se4)2ClO4,Bulk,,,SC,Type-II,26 K,ambient,,,,,,,,,,10.1016/0378-4363(82)90169-3
(TMTSF)2FSO3,(C10H12Se4)2FSO3,Bulk,,,SC,Organic/Bechgaard salt,3 K,6-10 kbar,,,,,,,,,,10.1103/PhysRevB.79.045115
(TMTSF)2NO3,(C10H12Se4)2NO3,Bulk,,,NSC,Organic/Bechgaard salt,,"6.0, 7.0, 7.8 kbar",,,,,,,,,TRUE,10.1103/PhysRevB.79.045115
tetramethyltetraselenafulvalene hexafluorophosphate,(C10H12Se4)2PF6,Bulk,,,SC,,,under pressure,,,,,,,,,,10.1103/PhysRevB.38.938
TMTSF2PF6,(C10H12Se4)2PF6,Bulk,,,SC,,,,,quasi-one-dimensional,,,,,,,,10.1103/PhysRevB.53.5609
(TMTSF)2PF6,(C10H12Se4)2PF6,Bulk,,,SC,,,,Triclinic,,P-1,,,,,,True,10.1103/PhysRevB.49.10893
(TMTSF)2PF6,(C10H12Se4)2PF6,Bulk,,,SC,,1 K,,,quasi-one-dimensional,,,,,,,,10.1103/PhysRevB.28.6564
(TMTSF)2PF6,(C10H12Se4)2PF6,Bulk,,,SC,Type-II,0.9 K,1.0 GPa,,,,,,,,,FALSE,10.1016/j.physb.2009.12.084
(TMTSF)2PF6,(C10H12Se4)2PF6,Bulk,,,SC,Type-II,12 K,11 kbar,,,,,,,,,,10.1016/0378-4363(82)90169-3
(TMTSF)2ReO4,(C10H12Se4)2ReO4,Bulk,,,SC,,,,Triclinic,,P-1,,,,,,,10.1103/PhysRevB.49.10893
(TMTSF)2PF6,(C10H12Se4S)2PF6,,,,SC,,,,,,,,,,,,,10.1103/PhysRevB.28.2855
κ-(ET)2Cu(NCS)2,(C10H8S8)2Cu(NCS)2,Bulk,,,SC,Type-II,9,,,,,,,,3 mT,15 T,TRUE,10.1016/S0921-4534(99)00049-0
κ-(ET)2Cu[N(CN)2]Br,(C10H8S8)2Cu[N(CN)2]Br,Bulk,,,SC,Type-II,11,,,,,,,,,,TRUE,10.1016/S0921-4534(99)00049-0
β′′-(BEDT-TTF)2SF5CH2CF2SO3,(C10H8S8)2SF5CH2CF2SO3,Bulk,,,SC,High-Tc,5 K,,β′′,Triclinic,,,,,,,TRUE,10.1016/S0379-6779(02)00410-1
β''-(ET)2SF5CH2CF2SO3,(C10H8S8)2SF5CH2CF2SO3,Bulk,,,SC,Type-II,4.5,,,,,,,,,,TRUE,10.1016/S0921-4534(99)00049-0
(BEDT-TTF)4Pt(CN)4H2O,(C10H8S8)4Pt(CN)4H2O,Bulk,,,SC,Type-II,2 K,6.5 kbar,,,,,,,,,TRUE,10.1016/0038-1098(91)90717-A
(DODHT)2AsF6,(C12H12O2S4)2AsF6,Bulk,,,SC,,3.3 K,16.5 kbar,Triclinic,P1̄,P1̄,5.7518 Å,9.4285 Å,15.8745 Å,,1 T,TRUE,10.1016/S0379-6779(02)00380-6
(DODHT)2PF6,(C12H12O2S4)2PF6,Bulk,,,SC,,3.1 K,16.5 kbar,Triclinic,P1̄,P1̄,5.7808 Å,9.2199 Å,15.784 Å,,,TRUE,10.1016/S0379-6779(02)00380-6
(DMET-TSeF)2AuI2,(C12H16Se4S2)2AuI2,Bulk,,,SC,Type-II,0.58 K,Ambient,Quasi one-dimensional,,,,,,,"3 T (|| a), 0.14 T (|| b), 2.4 T (|| c)",TRUE,10.1016/S0379-6779(02)00300-4
(C5H12N)2CuBr4,(C5H12N)2CuBr4,Bulk,,,NSC,,,,,ladder,,,,,,,TRUE,10.1103/PhysRevB.75.245119
bis(ethylenedithiolo)tetrathiafulvalene copper thiocyanate,(C6H4S4)2Cu(NCS)2,Bulk,,,SC,High-Tc,10.4 K,ambient pressure,Monoclinic,,P21,16.248 Å,8.440 Å,13.124 Å,,8 T,True,10.1103/PhysRevB.38.938
kappa-(BEDT-TTF)2I3,(C6H4S4)2I3,Bulk,,,SC,High-Tc,3.6 K,,Monoclinic,,P21/c,16.387 Å,8.466 Å,12.832 Å,,,,10.1103/PhysRevB.38.938
beta-(BEDT-TTF)2I3,(C6H4S4)2I3,Bulk,,,SC,High-Tc,,,,,,,,,,,,10.1103/PhysRevB.38.938
"(Ca,Na)2CaCu2O4Cl2","(Ca,Na)2CaCu2O4Cl2",Bulk,,,SC,Cuprate,49 K,High Pressure,Tetragonal,La2CaCu2O6 (2126) type,,3.85 Å,,21.45 Å,,,TRUE,10.1016/0921-4534(95)00234-0
"(Ca,Na)2CaCu2O4Cl2","(Ca,Na)2CaCu2O4Cl2",Bulk,,,SC,High-Tc,49 K,,,,,,,,,,FALSE,10.1016/j.physc.2003.12.022
Calcium sodium copper oxychloride,"(Ca,Na)2CuO2Cl2",Bulk,,,SC,cuprate,,,,,,,,,,,,10.1103/PhysRevB.55.3141
"(Ca,Na)2CuO2Cl2","(Ca,Na)2CuO2Cl2",Bulk,,,SC,cuprate,,,,,,,,,,,FALSE,10.1103/PhysRevB.84.115127
"(Ca,Na)2CuO2Cl2","(Ca,Na)2CuO2Cl2",Bulk,,,SC,High-Tc/cuprate,,ambient,,,,,,,,,FALSE,10.1103/PhysRevB.77.064520
"(Ca,Sr)10Cu17O29","(Ca,Sr)10Cu17O29",Bulk,,,SC,High-Tc,80-84 K,,Orthorhombic,,,,,,,,TRUE,10.1016/S0022-0248(01)00826-0
"(Ca,Sr)Cu2O3","(Ca,Sr)Cu2O3",Bulk,,,NSC,,,,,,,,,,,,True,10.1103/PhysRevB.39.12271
CLBLCO,(Ca0.1La0.9)(Ba1.65La0.35)Cu3O7.00,Bulk,,,SC,High-Tc,16.9 K,,Tetragonal,,,,,,,,TRUE,10.1016/S0921-4534(03)00666-X
CLBLCO,(Ca0.1La0.9)(Ba1.65La0.35)Cu3O7.10,Bulk,,,SC,High-Tc,30.1 K,,Tetragonal,,,,,,,,TRUE,10.1016/S0921-4534(03)00666-X
CLBLCO,(Ca0.1La0.9)(Ba1.65La0.35)Cu3O7.23,Bulk,,,SC,High-Tc,8.8 K,,Tetragonal,,,,,,,,TRUE,10.1016/S0921-4534(03)00666-X
Calcium Lanthanum Barium Lanthanum Copper Oxide (CLBLCO),(Ca0.1La0.9)(Ba1.65La0.35)Cu3Oy,Film,100 nm,SrTiO3,SC,High-Tc/cuprate,,,,,,,,,,,TRUE,10.1103/PhysRevB.88.060502
"CLBLCO (x=0.1, y=optimal)",(Ca0.1La0.9)(Ba1.65La0.35)Cu3Oy,Bulk,,,SC,High-Tc/cuprate,58 K,ambient,Tetragonal,perovskite-like,,,,,,,TRUE,10.1103/PhysRevB.78.140508
(Ca0.1La0.9)(Ba1.65La0.35)Cu3O_y,(Ca0.1La0.9)(Ba1.65La0.35)Cu3O_y,Bulk,,,SC,cuprate,"T_c varies with y, T_c^max = NA",ambient,Tetragonal,YBCO-type,,,,,,,TRUE,10.1103/PhysRevB.78.020505
(Ca0.25Sr0.75)Pt3P,(Ca0.25Sr0.75)Pt3P,Bulk,,,SC,,0.32 K,,,Antiperovskite,,,,,,0.032 T,FALSE,10.1103/PhysRevB.105.214529
"CLBLCO (x=0.2, y=optimal)",(Ca0.2La0.8)(Ba1.55La0.45)Cu3Oy,Bulk,,,SC,High-Tc/cuprate,68 K,ambient,Tetragonal,perovskite-like,,,,,,,TRUE,10.1103/PhysRevB.78.140508
(Ca0.2La0.8)(Ba1.55La0.45)Cu3O_y,(Ca0.2La0.8)(Ba1.55La0.45)Cu3O_y,Bulk,,,SC,cuprate,"T_c varies with y, T_c^max = NA",ambient,Tetragonal,YBCO-type,,,,,,,TRUE,10.1103/PhysRevB.78.020505
"CLBLCO (x=0.3, y=optimal)",(Ca0.3La0.7)(Ba1.45La0.55)Cu3Oy,Bulk,,,SC,High-Tc/cuprate,75 K,ambient,Tetragonal,perovskite-like,,,,,,,TRUE,10.1103/PhysRevB.78.140508
(Ca0.3La0.7)(Ba1.45La0.55)Cu3O_y,(Ca0.3La0.7)(Ba1.45La0.55)Cu3O_y,Bulk,,,SC,cuprate,"T_c varies with y, T_c^max = NA",ambient,Tetragonal,YBCO-type,,,,,,,TRUE,10.1103/PhysRevB.78.020505
"CLBLCO (x=0.4, y=optimal)",(Ca0.4La0.6)(Ba1.35La0.65)Cu3Oy,Bulk,,,SC,High-Tc/cuprate,80 K,ambient,Tetragonal,perovskite-like,,,,,,,TRUE,10.1103/PhysRevB.78.140508
(Ca0.4La0.6)(Ba1.35La0.65)Cu3O_y,(Ca0.4La0.6)(Ba1.35La0.65)Cu3O_y,Bulk,,,SC,cuprate,"T_c varies with y, T_c^max = NA",ambient,Tetragonal,YBCO-type,,,,,,,TRUE,10.1103/PhysRevB.78.020505
(Ca0.5Cu0.5)(Ba0.95Ca0.05)2Ca2Cu3O9−δ,(Ca0.5Cu0.5)(Ba0.95Ca0.05)2Ca2Cu3O9−δ,Bulk,,,SC,High-Tc/Cuprate,104 K,,Orthorhombic,Aba2 or Acam,,,,,,,TRUE,10.1016/S0921-4534(99)00200-2
(Ca0.6Sr0.4)Pt3P,(Ca0.6Sr0.4)Pt3P,Bulk,,,SC,,3.54 K,,,Antiperovskite,,,,,,2.53 T,FALSE,10.1103/PhysRevB.105.214529
(Ca1-xSrx)1-yCuO2,(Ca0.7Sr0.3)0.9CuO2,Bulk,,,SC,High-Tc/cuprate,110 K,,,infinite-layer,,,,,,,,10.1103/PhysRevB.63.132401
(Ca0.87Ce0.13)10(FeAs)10(Pt3As8),(Ca0.87Ce0.13)10(FeAs)10(Pt3As8),Bulk,,,SC,Iron-based,35 K,,,,,,,,,,TRUE,10.1016/j.ssc.2014.10.007
(Ca0.87La0.13)10(FeAs)10(Pt3As8),(Ca0.87La0.13)10(FeAs)10(Pt3As8),Bulk,,,SC,Iron-based,35 K,,,,,,,,,,TRUE,10.1016/j.ssc.2014.10.007
(Ca0.87Nd0.13)10(FeAs)10(Pt3As8),(Ca0.87Nd0.13)10(FeAs)10(Pt3As8),Bulk,,,SC,Iron-based,35 K,,,,,,,,,,TRUE,10.1016/j.ssc.2014.10.007
(Ca0.87Pr0.13)10(FeAs)10(Pt3As8),(Ca0.87Pr0.13)10(FeAs)10(Pt3As8),Bulk,,,SC,Iron-based,35 K,,,,,,,,,,TRUE,10.1016/j.ssc.2014.10.007
(Ca0.87Sm0.13)10(FeAs)10(Pt3As8),(Ca0.87Sm0.13)10(FeAs)10(Pt3As8),Bulk,,,SC,Iron-based,35 K,,,,,,,,,,TRUE,10.1016/j.ssc.2014.10.007
(Ca0.87Y0.13)10(FeAs)10(Pt3As8),(Ca0.87Y0.13)10(FeAs)10(Pt3As8),Bulk,,,SC,Iron-based,35 K,,,,,,,,,,TRUE,10.1016/j.ssc.2014.10.007
"(Ca4(Mg,Ti)3Oy)(Fe2As2)","(Ca4(Mg,Ti)3Oy)(Fe2As2)",Bulk,,,SC,iron-based,47 K,,,layered,,,,,,,FALSE,10.1103/PhysRevB.85.224527
A10Cu17O29,(Ca5.9Sr3.5Bi0.3Pb0.1Y0.1Al0.1)Cu15.1O29,Bulk,,,SC,Type-II,80 K,Ambient,Orthorhombic,,F 222,11.316,12.763,19.49,,2000 kOe,TRUE,10.1016/S0921-4534(98)00635-2
(CaCuO2)2/(SrTiO3)2 Superlattice,(CaCuO2)2/(SrTiO3)2,Thin Film,340 ± 10 Å,LaAlO3 (100),NSC,cuprate,,,,superlattice,,,,,,,TRUE,10.1103/PhysRevB.85.235138
(CaCuO2)3/(SrTiO3)2 Superlattice,(CaCuO2)3(SrTiO3)2,Thin Film,,NdGaO3 (110),SC,cuprate/High-Tc,40 K,,Tetragonal,superlattice (infinite layer/perovskite hybrid),,,,19.5,,,TRUE,10.1103/PhysRevB.86.134524
(CaCuO2)3/(SrTiO3)2 Superlattice (on LaAlO3),(CaCuO2)3(SrTiO3)2,Thin Film,,LaAlO3,SC,cuprate/High-Tc,12 K,,Tetragonal,superlattice (infinite layer/perovskite hybrid),,,,,,,TRUE,10.1103/PhysRevB.86.134524
(CaCuO2)3.5/(SrTiO3)2 Superlattice,(CaCuO2)3.5(SrTiO3)2,Thin Film,,NdGaO3 (110),SC,cuprate/High-Tc,40 K,,Tetragonal,superlattice (infinite layer/perovskite hybrid),,,,19.5,,,TRUE,10.1103/PhysRevB.86.134524
(CaCuO2)3/(SrTiO3)3 Superlattice,(CaCuO2)3/(SrTiO3)3,Thin Film,460 ± 10 Å,LaAlO3 (100),NSC,cuprate,,,,superlattice,,,,,,,TRUE,10.1103/PhysRevB.85.235138
(CaCuO2)4/(SrTiO3)2 Superlattice,(CaCuO2)4(SrTiO3)2,Thin Film,,NdGaO3 (110),SC,cuprate/High-Tc,40 K,,Tetragonal,superlattice (infinite layer/perovskite hybrid),,,,,,,TRUE,10.1103/PhysRevB.86.134524
(CaCuO2)m(Ba2CuO2(CO3))n,(CaCuO2)m(Ba2CuO2(CO3))n,Thin Film,,,SC,Cuprate,80-100 K,,,,,,,,,,FALSE,10.1016/S0921-4534(98)00218-4
(CaFe0.94Pt0.06As)10Pt3As8,(CaFe0.94Pt0.06As)10Pt3As8,Bulk,,,SC,iron-based,13 K,ambient,Triclinic,10-3-8 type,,,,,,,TRUE,10.1103/PhysRevB.91.104515
(CaFe1-xPtxAs)10Pt4As8 (Tc~30K),(CaFe1-xPtxAs)10Pt4As8,Bulk,,,SC,iron-based,30 K,ambient,,10-4-8 type,,,,,,,FALSE,10.1103/PhysRevB.91.104515
(CaFe1-xPtxAs)10Pt4As8 (Tc~33K),(CaFe1-xPtxAs)10Pt4As8,Bulk,,,SC,iron-based,33 K,ambient,,10-4-8 type,,,,,,,FALSE,10.1103/PhysRevB.91.104515
(CaFeAs)10Pt3As8,(CaFeAs)10Pt3As8,Bulk,,,NSC,iron-based,NSC,ambient,Triclinic,10-3-8 type,,2.769,2.771,10.272,,,FALSE,10.1103/PhysRevB.91.104515
(CaFeAs)10Pt3As8 (under pressure),(CaFeAs)10Pt3As8,Bulk,,,SC,iron-based,8.5 K,4.1 GPa,Triclinic,10-3-8 type,,,,,,,FALSE,10.1103/PhysRevB.91.104515
(CaFeAs)10Pt4As8,(CaFeAs)10Pt4As8,Bulk,,,SC,iron-based,35 K,ambient,,10-4-8 type,,,,,,,FALSE,10.1103/PhysRevB.91.104515
CaFePtAs,(CaFeAs)10Pt4As8,Bulk,,,SC,Iron-based,30 K,,Tetragonal,,P 4/n,8.80082 Å,8.80082 Å,10.24573 Å,,,FALSE,10.1016/j.physc.2012.02.023
(CH3NH2)K3C60,(CH3NH2)K3C60,Bulk,,,SC,High-Tc,11,,Face-centered cubic,Cubic,,,,,,,FALSE,10.1016/j.physc.2019.02.001
(Co3O4)0.25/CuTl-1223,(Co3O4)0.25/Cu0.5Tl0.5Ba2Ca2Cu3O10,Bulk,,,SC,High-Tc,92 K,,Tetragonal,,,,,,,,TRUE,10.1016/j.ceramint.2017.12.029
(Co3O4)0.5/CuTl-1223,(Co3O4)0.5/Cu0.5Tl0.5Ba2Ca2Cu3O10,Bulk,,,SC,High-Tc,81 K,,Tetragonal,,,,,,,,TRUE,10.1016/j.ceramint.2017.12.029
(Co3O4)1.0/CuTl-1223,(Co3O4)1.0/Cu0.5Tl0.5Ba2Ca2Cu3O10,Bulk,,,SC,High-Tc,70 K,,Tetragonal,,,,,,,,TRUE,10.1016/j.ceramint.2017.12.029
(CoFe2O4)0.5(CeO2)0.5/YBa2Cu3O7−δ,(CoFe2O4)0.5(CeO2)0.5/YBa2Cu3O7,Thin Film,,,SC,High-Tc,90.0 K,,,,,,,,,,FALSE,10.1016/j.ceramint.2016.04.161
(CoFe2O4)0.5/CuTl-1223,(CoFe2O4)0.5/Cu0.5Tl0.5Ba2Ca2Cu3O10-δ,Bulk,,,SC,High-Tc,68 K,Ambient,Tetragonal,Granular,P4/mmm,,,,,,TRUE,10.1016/j.jmmm.2014.10.008
(CoFe2O4)1.0/CuTl-1223,(CoFe2O4)1.0/Cu0.5Tl0.5Ba2Ca2Cu3O10-δ,Bulk,,,SC,High-Tc,69 K,Ambient,Tetragonal,Granular,P4/mmm,,,,,,TRUE,10.1016/j.jmmm.2014.10.008
(CoFe2O4)1.5/CuTl-1223,(CoFe2O4)1.5/Cu0.5Tl0.5Ba2Ca2Cu3O10-δ,Bulk,,,SC,High-Tc,78 K,Ambient,Tetragonal,Granular,P4/mmm,,,,,,TRUE,10.1016/j.jmmm.2014.10.008
(CoFe2O4)2.0/CuTl-1223,(CoFe2O4)2.0/Cu0.5Tl0.5Ba2Ca2Cu3O10-δ,Bulk,,,SC,High-Tc,60 K,Ambient,Tetragonal,Granular,P4/mmm,,,,,,TRUE,10.1016/j.jmmm.2014.10.008
(Cr)0.5/CuTl-1223,(Cr)0.5Cu0.5Tl0.5Ba2Ca2Cu3O10−δ,Bulk,,,SC,High-Tc,102,,Tetragonal,,P4/mmm,4.1,,15.2,0.083,128,TRUE,10.1016/j.jallcom.2015.05.288
(Cr)0.75/CuTl-1223,(Cr)0.75Cu0.5Tl0.5Ba2Ca2Cu3O10−δ,Bulk,,,SC,High-Tc,92,,Tetragonal,,P4/mmm,4.1,,15.18,0.07,128,TRUE,10.1016/j.jallcom.2015.05.288
(Cr)1.0/CuTl-1223,(Cr)1.0Cu0.5Tl0.5Ba2Ca2Cu3O10−δ,Bulk,,,SC,High-Tc,88,,Tetragonal,,P4/mmm,4.1,,15.18,0.06,128,TRUE,10.1016/j.jallcom.2015.05.288
Chromium-doped bismuth antimony telluride/Niobium heterostructure,(Cr0.12Bi0.26Sb0.62)2Te3/Nb,Heterostructure,,,SC,Topological,,,,,,,,,,,,10.1103/PhysRevMaterials.6.054801
(CTA)0.3FeSe,(CTA)0.3FeSe,Single Crystal,,,SC,iron-based,45 K,0 GPa,,lateral-bilayer,,,,14.5 Å,200 Oe at 15 K,,TRUE,10.1103/PhysRevMaterials.2.074801
(CTA)0.3FeSe (under pressure),(CTA)0.3FeSe,Single Crystal,,,SC,iron-based,40 K,1 GPa,,,,,,,,,TRUE,10.1103/PhysRevMaterials.2.074801
Cetyltrimethylammonium-intercalated FeSe,(CTA)xFeSe,Bulk,,,SC,iron-based/High-Tc,43 K,,,Layered,,,,,,,TRUE,10.1103/PhysRevLett.125.097003
(Cu)1.0/Cu0.5Tl0.5Ba2Ca2Cu3O10,(Cu)1.0/Cu0.5Tl0.5Ba2Ca2Cu3O10,Bulk,,,SC,High-Tc,112 K,Ambient,Layered,Anisotropic,,,,,0.20 T,,TRUE,10.1016/j.cryogenics.2018.08.005
(Cu)3.0/Cu0.5Tl0.5Ba2Ca2Cu3O10,(Cu)3.0/Cu0.5Tl0.5Ba2Ca2Cu3O10,Bulk,,,SC,High-Tc,95 K,Ambient,Layered,Anisotropic,,,,,0.18 T,,TRUE,10.1016/j.cryogenics.2018.08.005
(Cu)4.0/Cu0.5Tl0.5Ba2Ca2Cu3O10,(Cu)4.0/Cu0.5Tl0.5Ba2Ca2Cu3O10,Bulk,,,SC,High-Tc,98 K,Ambient,Layered,Anisotropic,,,,,0.127 T,,TRUE,10.1016/j.cryogenics.2018.08.005
"(Cu,C)-1223","(Cu,C)Ba2Ca2Cu3O10",Bulk,,,SC,High-Tc,120 K,5 GPa,,,,,,,,,TRUE,10.1016/S0921-4534(03)00857-8
"(Cu,C)Ba2Ca2Cu3O10-y (Cu1223-b)","(Cu,C)Ba2Ca2Cu3O10-y",Bulk,,,SC,High-Tc/cuprate,119 K,,,,,,,,,,True,10.1103/PhysRevB.64.064515
"(Cu,C)Ba2Ca2Cu3O10-y (Cu1223-d)","(Cu,C)Ba2Ca2Cu3O10-y",Bulk,,,SC,High-Tc/cuprate,71 K,,,,,,,,,,True,10.1103/PhysRevB.64.064515
"(Cu, C)Ba2Ca2Cu3O8","(Cu, C)Ba2Ca2Cu3O8",Thin Film,,,SC,High-Tc/Cuprate,85K,,,a-axis oriented,,3.862,,,,,TRUE,10.1016/j.jcrysgro.2006.11.064
"(Cu,C)Ba2Ca2Cu3O9±δ","(Cu,C)Ba2Ca2Cu3O9",Thin Film,,,SC,High-Tc/Cuprate,99.7 K,,c-axis oriented,,,,,14.83 Å,,,TRUE,10.1016/j.mtphys.2024.101551
"(Cu,C)-1223","(Cu,C)Ba2Ca2Cu3O9.02",Bulk,,,SC,Cuprate,96 K,1 atm,,,,,,,,,TRUE,10.1016/j.physc.2004.01.043
"(Cu,C)-1223","(Cu,C)Ba2Ca2Cu3O9.08",Bulk,,,SC,Cuprate,86 K,1 atm,,,,,,,,,TRUE,10.1016/j.physc.2004.01.043
"(Cu, C)Ba2Ca3Cu4O10","(Cu, C)Ba2Ca3Cu4O10",Thin Film,,,SC,High-Tc/Cuprate,105K,,,a-axis oriented,,3.855,,,,,TRUE,10.1016/j.jcrysgro.2006.11.064
Cuprate,"(Cu,C)Ba2Ca3Cu4O11",,,,SC,Cuprate,116 K,,,,,,,,,,FALSE,10.1016/j.ceramint.2020.08.143
"(Cu,C)Ba2Ca3Cu4O11+δ","(Cu,C)Ba2Ca3Cu4O11+δ",Bulk,,,SC,High-Tc/cuprate,,,,,,,,,,,False,10.1103/PhysRevB.52.15636
"(Cu,C)-1234","(Cu,C)Ba2Ca3Cu4O12",Bulk,,,SC,High-Tc,117 K,5 GPa,,,,,,,,,TRUE,10.1016/S0921-4534(03)00857-8
"(Cu,C)Ba2Ca3Cu4O12+δ","(Cu,C)Ba2Ca3Cu4O12+δ",Bulk,,,SC,High-Tc/cuprate,,,,,,,,,,,Tunneling spectroscopy,10.1103/PhysRevB.75.064516
"(Cu,C)Ba2Ca3Cu4O12-y (Cu1234-g)","(Cu,C)Ba2Ca3Cu4O12-y",Bulk,,,SC,High-Tc/cuprate,117 K,,,,,,,,,,True,10.1103/PhysRevB.64.064515
"(Cu,C)Ba2Ca4Cu5O14-y (Cu1245-h)","(Cu,C)Ba2Ca4Cu5O14-y",Bulk,,,SC,High-Tc/cuprate,90 K,,,,,,,,,,True,10.1103/PhysRevB.64.064515
"(Cu, C)Ba2CaCu2O6","(Cu, C)Ba2CaCu2O6",Thin Film,,,SC,High-Tc/Cuprate,80K,,,a-axis oriented,,3.890,,,,,TRUE,10.1016/j.jcrysgro.2006.11.064
"(Cu,C)Ba2CaCu2O6","(Cu,C)Ba2CaCu2O6",Thin Film,,,SC,Cuprate,80 K,,Tetragonal,,P4/mmm,,,,,,FALSE,10.1016/j.physc.2007.06.008
"(Cu, C)Ba2CuO","(Cu, C)Ba2CuO",Thin Film,,,SC,High-Tc/Cuprate,47,,Tetragonal,,,3.85,3.85,8.08-8.40,,,TRUE,10.1016/j.physc.2010.07.002
"(Cu, C)Ba2CuO4","(Cu, C)Ba2CuO4",Thin Film,,,SC,High-Tc/Cuprate,35K,,,c-axis oriented,,,,8.140,,,TRUE,10.1016/j.jcrysgro.2006.11.064
