Repository: WyattBunstine/ML_SC_Project

# ML_SC_Project — Chemically and Geometrically Motivated Crystal Graph Neural Networks

This project predicts and screens superconductors from crystal structure. It frames the
problem as a **two-stage hurdle**: first classify whether a material is a superconductor
candidate (SC vs. non-SC), then regress the critical temperature T_c for superconductors.

Two graph-neural-network families are trained and compared:

- a **baseline CGCNN** ([txie-93/cgcnn](https://github.com/txie-93/cgcnn)), and
- an **MPNN** with learned edge features that consumes richer `crystal_graph_v4` graphs
  (this project's contribution).

File: database/superconductor_materials_full.csv (part 2 of 215)
Material_Name,Chemical_Composition,Material_Class,Film_Thickness,Substrate,Material_Type,Superconductor_Type,Superconducting_Transition_Temperature,Pressure,Crystal_Structure,Lattice_Structure,Space_Group,"Lattice_Constant(a)","Lattice_Constant(b)","Lattice_Constant(c)",Lower_Critical_Field,Upper_Critical_Field,Experimental,DOI
"(Cu,C)Ba2CuO4","(Cu,C)Ba2CuO4",Thin Film,,,SC,Cuprate,25-40 K,1 atm,Tetragonal,c-axis oriented,P4/mmm,,,8.29-8.33 Å,,,TRUE,10.1016/j.physc.2007.06.008
"(Cu,Cr)-1223","(Cu,Cr)Sr2Ca2Cu3O9",Bulk,,,SC,High-Tc,103 K,6 GPa,Layered,,,,,,,,TRUE,10.1016/S0921-4534(99)00244-0
"(Cu,Cr)-1212","(Cu,Cr)Sr2CaCu2O7",Bulk,,,SC,High-Tc,81 K,6 GPa,Layered,,,,,,,,TRUE,10.1016/S0921-4534(99)00244-0
"(Cu,Ni)Ba2Ca3Cu4O12-y (Cu1234-f)","(Cu,Ni)Ba2Ca3Cu4O12-y",Bulk,,,SC,High-Tc/cuprate,106 K,,,,,,,,,,True,10.1103/PhysRevB.64.064515
(Cu0.15Pb0.35Tl0.5)Ba2Ca2Cu3O10−δ,(Cu0.15Pb0.35Tl0.5)Ba2Ca2Cu3O10−δ,Bulk,,,SC,High-Tc,80,,Tetragonal,,,,,,,,TRUE,10.1016/j.physc.2011.12.003
(Cu0.25K0.25Tl0.5)Ba2Ca2Cu1.5Cd1.5O10-δ,(Cu0.25K0.25Tl0.5)Ba2Ca2Cu1.5Cd1.5O10-δ,Bulk,,,SC,High-Tc/Cuprate,101.86,,Orthorhombic,,Pmmm,,,,0.113,128.709,TRUE,10.1016/j.jallcom.2019.152697
(Cu0.25K0.25Tl0.5)Ba2Ca2Cu1Cd2O10-δ,(Cu0.25K0.25Tl0.5)Ba2Ca2Cu1Cd2O10-δ,Bulk,,,SC,High-Tc/Cuprate,100.53,,Orthorhombic,,Pmmm,,,,0.104,128.709,TRUE,10.1016/j.jallcom.2019.152697
(Cu0.25K0.25Tl0.5)Ba2Ca2Cu2.5Cd0.5O10-δ,(Cu0.25K0.25Tl0.5)Ba2Ca2Cu2.5Cd0.5O10-δ,Bulk,,,SC,High-Tc/Cuprate,104.66,,Orthorhombic,,Pmmm,,,,0.103,128.709,TRUE,10.1016/j.jallcom.2019.152697
(Cu0.25K0.25Tl0.5)Ba2Ca2Cu2CdO10-δ,(Cu0.25K0.25Tl0.5)Ba2Ca2Cu2CdO10-δ,Bulk,,,SC,High-Tc/Cuprate,103.47,,Orthorhombic,,Pmmm,,,,0.105,128.709,TRUE,10.1016/j.jallcom.2019.152697
(Cu0.25K0.25Tl0.5)Ba2Ca2Cu3O10-δ,(Cu0.25K0.25Tl0.5)Ba2Ca2Cu3O10-δ,Bulk,,,SC,High-Tc/Cuprate,108.08,,Orthorhombic,,Pmmm,,,,0.095,128.709,TRUE,10.1016/j.jallcom.2019.152697
(Cu0.25Pb0.25Tl0.5)Ba2Ca2Cu3O10−δ,(Cu0.25Pb0.25Tl0.5)Ba2Ca2Cu3O10−δ,Bulk,,,SC,High-Tc,89,,Tetragonal,,,,,,,,TRUE,10.1016/j.physc.2011.12.003
(Cu0.35Pb0.15Tl0.5)Ba2Ca2Cu3O10−δ,(Cu0.35Pb0.15Tl0.5)Ba2Ca2Cu3O10−δ,Bulk,,,SC,High-Tc,99,,Tetragonal,,,,,,,,TRUE,10.1016/j.physc.2011.12.003
NdBaSrCu3O7,(Cu0.5Al0.1S0.4)BaSr(Nd0.6Ca0.4)Cu2O7,Bulk,,,SC,High-Tc,80 K,Ambient,Orthorhombic,1212,,,,11.54 Å,,,TRUE,10.1016/S0921-4534(02)02122-6
"(Cu,Cr)-1223",(Cu0.5Cr0.5)Sr2Ca2Cu3O9,Bulk,,,SC,High-Tc/Cuprate,103 K,,Simple Tetragonal,,,,,,,,TRUE,10.1016/S0921-4534(00)00180-5
"(Cu,Cr)-1223",(Cu0.5Cr0.5)Sr2Ca2Cu3O9.55,Bulk,,,SC,High-Tc,103 K,6 GPa,Tetragonal,Simple Tetragonal,P4/mmm,3.8577,3.8577,14.575,,,TRUE,10.1016/S0921-4534(98)00194-4
"(Cu,Cr)-1234",(Cu0.5Cr0.5)Sr2Ca3Cu4O11.45,Bulk,,,SC,High-Tc,71 K,6 GPa,Tetragonal,Simple Tetragonal,P4/mmm,3.8593,3.8593,17.776,,,TRUE,10.1016/S0921-4534(98)00194-4
"(Cu,Cr)-1245",(Cu0.5Cr0.5)Sr2Ca4Cu5O13.35,Bulk,,,SC,High-Tc,65 K,6 GPa,Tetragonal,Simple Tetragonal,P4/mmm,3.8614,3.8614,20.975,,,TRUE,10.1016/S0921-4534(98)00194-4
"(Cu,Cr)-1256",(Cu0.5Cr0.5)Sr2Ca5Cu6O15.17,Bulk,,,SC,High-Tc,32 K,6 GPa,Tetragonal,Simple Tetragonal,P4/mmm,3.8651,3.8651,24.192,,,TRUE,10.1016/S0921-4534(98)00194-4
"(Cu,Cr)-1212",(Cu0.5Cr0.5)Sr2CaCu2O7.5,Bulk,,,SC,High-Tc,81 K,6 GPa,Tetragonal,Simple Tetragonal,P4/mmm,3.8669,3.8669,11.396,,,TRUE,10.1016/S0921-4534(98)00194-4
(Cu0.5Pb0Tl0.5)Ba2Ca2Cu3O10−δ,(Cu0.5Pb0Tl0.5)Ba2Ca2Cu3O10−δ,Bulk,,,SC,High-Tc,113,,Tetragonal,,,,,,,,TRUE,10.1016/j.physc.2011.12.003
(Cu0.5Tl0.25Li0.25)Ba2Ca2Cu1.75Si1.25O10−δ,(Cu0.5Tl0.25Li0.25)Ba2Ca2Cu1.75Si1.25O10−δ,Bulk,,,SC,High-Tc,102 K,,Tetragonal,,P4/mmm,,,,,,TRUE,10.1016/j.solidstatesciences.2010.04.030
(Cu0.5Tl0.25Li0.25)Ba2Ca2Cu2SiO10−δ,(Cu0.5Tl0.25Li0.25)Ba2Ca2Cu2SiO10−δ,Bulk,,,SC,High-Tc,109 K,,Tetragonal,,P4/mmm,,,,,,TRUE,10.1016/j.solidstatesciences.2010.04.030
(Cu0.5Tl0.25Li0.25)Ba2Ca2Cu3O10−δ,(Cu0.5Tl0.25Li0.25)Ba2Ca2Cu3O10−δ,Bulk,,,SC,High-Tc,105 K,,Tetragonal,,P4/mmm,,,,,,TRUE,10.1016/j.solidstatesciences.2010.04.030
(Cu0.5Tl0.25Ti0.25)Ba2Ca2Cu3O10−δ,(Cu0.5Tl0.25Ti0.25)Ba2Ca2Cu3O10−δ,Bulk,,,SC,High-Tc,116.5,Ambient,Tetragonal,,P4/mmm,,,,,,TRUE,10.1016/j.physc.2012.11.002
(Cu0.5Tl0.35Ti0.15)Ba2Ca2Cu3O10−δ,(Cu0.5Tl0.35Ti0.15)Ba2Ca2Cu3O10−δ,Bulk,,,SC,High-Tc,122.8,Ambient,Tetragonal,,P4/mmm,,,,,,TRUE,10.1016/j.physc.2012.11.002
(Cu0.5Tl0.3Ti0.2)Ba2Ca2Cu3O10−δ,(Cu0.5Tl0.3Ti0.2)Ba2Ca2Cu3O10−δ,Bulk,,,SC,High-Tc,121.8,Ambient,Tetragonal,,P4/mmm,,,,,,TRUE,10.1016/j.physc.2012.11.002
(Cu0.5Tl0.45Ti0.05)Ba2Ca2Cu3O10−δ,(Cu0.5Tl0.45Ti0.05)Ba2Ca2Cu3O10−δ,Bulk,,,SC,High-Tc,123.6,Ambient,Tetragonal,,P4/mmm,,,,,,TRUE,10.1016/j.physc.2012.11.002
(Cu0.5Tl0.4Ti0.1)Ba2Ca2Cu3O10−δ,(Cu0.5Tl0.4Ti0.1)Ba2Ca2Cu3O10−δ,Bulk,,,SC,High-Tc,125.3,Ambient,Tetragonal,,P4/mmm,,,,,,TRUE,10.1016/j.physc.2012.11.002
(Cu0.5Tl0.5)Ba2(Ca1.25Ti0.75)Cu3O10-δ,(Cu0.5Tl0.5)Ba2(Ca1.25Ti0.75)Cu3O10-δ,Bulk,,,SC,High-Tc,97.01 K,,,,,,,,0.043 T,128.710 T,TRUE,10.1016/j.ceramint.2019.10.026
(Cu0.5Tl0.5)Ba2(Ca1.5Ti0.5)Cu3O10-δ,(Cu0.5Tl0.5)Ba2(Ca1.5Ti0.5)Cu3O10-δ,Bulk,,,SC,High-Tc,101.05 K,,,,,,,,0.205 T,128.710 T,TRUE,10.1016/j.ceramint.2019.10.026
(Cu0.5Tl0.5)Ba2(Ca1.75Ti0.25)Cu3O10-δ,(Cu0.5Tl0.5)Ba2(Ca1.75Ti0.25)Cu3O10-δ,Bulk,,,SC,High-Tc,102.35 K,,,,,,,,0.461 T,128.709 T,TRUE,10.1016/j.ceramint.2019.10.026
(Cu0.5Tl0.5)Ba2Ca2(Cu1.5Sn1.5)O10−δ,(Cu0.5Tl0.5)Ba2Ca2(Cu1.5Sn1.5)O10−δ,Bulk,,,SC,High-Tc,94 K,,,,,,,,,,TRUE,10.1016/j.jallcom.2009.07.104
(Cu0.5Tl0.5)Ba2Ca2(Cu1.75Sn1.25)O10−δ,(Cu0.5Tl0.5)Ba2Ca2(Cu1.75Sn1.25)O10−δ,Bulk,,,SC,High-Tc,97 K,,,,,,,,,,TRUE,10.1016/j.jallcom.2009.07.104
(Cu0.5Tl0.5)Ba2Ca2(Cu2.25Sn0.75)O10−δ,(Cu0.5Tl0.5)Ba2Ca2(Cu2.25Sn0.75)O10−δ,Bulk,,,SC,High-Tc,105 K,,,,,,,,,,TRUE,10.1016/j.jallcom.2009.07.104
Ti-doped (Cu0.5Tl0.5)Ba2Ca2(Cu2.25Ti0.75)O10−δ,(Cu0.5Tl0.5)Ba2Ca2(Cu2.25Ti0.75)O10−δ,Bulk,,,SC,High-Tc,97,,Orthorhombic,,PMMM,,,,,,TRUE,10.1016/j.physc.2013.02.013
(Cu0.5Tl0.5)Ba2Ca2(Cu2.5Sn0.5)O10−δ,(Cu0.5Tl0.5)Ba2Ca2(Cu2.5Sn0.5)O10−δ,Bulk,,,SC,High-Tc,109 K,,,,,,,,,,TRUE,10.1016/j.jallcom.2009.07.104
Ti-doped (Cu0.5Tl0.5)Ba2Ca2(Cu2.5Ti0.5)O10−δ,(Cu0.5Tl0.5)Ba2Ca2(Cu2.5Ti0.5)O10−δ,Bulk,,,SC,High-Tc,101,,Orthorhombic,,PMMM,,,,,,TRUE,10.1016/j.physc.2013.02.013
(Cu0.5Tl0.5)Ba2Ca2(Cu2.75Sn0.25)O10−δ,(Cu0.5Tl0.5)Ba2Ca2(Cu2.75Sn0.25)O10−δ,Bulk,,,SC,High-Tc,112 K,,,,,,,,,,TRUE,10.1016/j.jallcom.2009.07.104
Ti-doped (Cu0.5Tl0.5)Ba2Ca2(Cu2.75Ti0.25)O10−δ,(Cu0.5Tl0.5)Ba2Ca2(Cu2.75Ti0.25)O10−δ,Bulk,,,SC,High-Tc,102,,Orthorhombic,,PMMM,,,,,,TRUE,10.1016/j.physc.2013.02.013
(Cu0.5Tl0.5)Ba2Ca2(Cu2Sn1)O10−δ,(Cu0.5Tl0.5)Ba2Ca2(Cu2Sn1)O10−δ,Bulk,,,SC,High-Tc,102 K,,,,,,,,,,TRUE,10.1016/j.jallcom.2009.07.104
Ti-doped (Cu0.5Tl0.5)Ba2Ca2(Cu3−xTix)O10−δ,(Cu0.5Tl0.5)Ba2Ca2(Cu3Ti0)O10−δ,Bulk,,,SC,High-Tc,92,,Orthorhombic,,PMMM,,,,,,TRUE,10.1016/j.physc.2013.02.013
(Cu0.5Tl0.5)Ba2Ca2Cu1.5Cd1.5O10-δ,(Cu0.5Tl0.5)Ba2Ca2Cu1.5Cd1.5O10-δ,Bulk,,,SC,High-Tc/Cuprate,100.30,,Orthorhombic,,Pmmm,,,,0.102,128.709,TRUE,10.1016/j.jallcom.2019.152697
(Cu0.5Tl0.5)Ba2Ca2Cu1Cd2O10-δ,(Cu0.5Tl0.5)Ba2Ca2Cu1Cd2O10-δ,Bulk,,,SC,High-Tc/Cuprate,98.00,,Orthorhombic,,Pmmm,,,,0.107,128.709,TRUE,10.1016/j.jallcom.2019.152697
(Cu0.5Tl0.5)Ba2Ca2Cu2.5Cd0.5O10-δ,(Cu0.5Tl0.5)Ba2Ca2Cu2.5Cd0.5O10-δ,Bulk,,,SC,High-Tc/Cuprate,103.86,,Orthorhombic,,Pmmm,,,,0.106,128.709,TRUE,10.1016/j.jallcom.2019.152697
(Cu0.5Tl0.5)Ba2Ca2Cu2.5Ge0.5O10-δ,(Cu0.5Tl0.5)Ba2Ca2Cu2.5Ge0.5O10-δ,Bulk,,,SC,High-Tc,106 K,Ambient,Tetragonal,,P4/mmm,,,,,,TRUE,10.1016/j.cryogenics.2009.11.001
(Cu0.5Tl0.5)Ba2Ca2Cu2.5Ge0.5O10-δ,(Cu0.5Tl0.5)Ba2Ca2Cu2.5Ge0.5O10-δ,Bulk,,,SC,High-Tc,104 K,,Tetragonal,,P 4/mmm,,,,,,TRUE,10.1016/j.physc.2008.08.006
(Cu0.5Tl0.5)Ba2Ca2Cu2CdO10-δ,(Cu0.5Tl0.5)Ba2Ca2Cu2CdO10-δ,Bulk,,,SC,High-Tc/Cuprate,101.47,,Orthorhombic,,Pmmm,,,,0.106,128.709,TRUE,10.1016/j.jallcom.2019.152697
(Cu0.5Tl0.5)Ba2Ca2Cu3O10-δ,(Cu0.5Tl0.5)Ba2Ca2Cu3O10-δ,Bulk,,,SC,High-Tc,91.31 K,,,,,,,,0.557 T,128.708 T,TRUE,10.1016/j.ceramint.2019.10.026
(Cu0.5Tl0.5)Ba2Ca2Cu3O10-δ,(Cu0.5Tl0.5)Ba2Ca2Cu3O10-δ,Bulk,,,SC,High-Tc,116 K,Ambient,Tetragonal,,P4/mmm,,,,,,TRUE,10.1016/j.cryogenics.2009.11.001
(Cu0.5Tl0.5)Ba2Ca2Cu3O10-δ,(Cu0.5Tl0.5)Ba2Ca2Cu3O10-δ,Bulk,,,SC,High-Tc/Cuprate,106.69,,Orthorhombic,,Pmmm,,,,0.103,128.709,TRUE,10.1016/j.jallcom.2019.152697
(Cu0.5Tl0.5)Ba2Ca2Cu3O10−δ,(Cu0.5Tl0.5)Ba2Ca2Cu3O10−δ,Bulk,,,SC,High-Tc,116 K,,,,,,,,,,TRUE,10.1016/j.jallcom.2009.07.104
(CNT)0.0(Cu0.5Tl0.5)Ba2Ca2Cu3O10−δ,(Cu0.5Tl0.5)Ba2Ca2Cu3O10−δ,Bulk,,,SC,High-Tc,102 K,,Orthorhombic,,PMMM,,,14.18 Å,,,TRUE,10.1016/j.jallcom.2012.05.074
(CNT)0.25(Cu0.5Tl0.5)Ba2Ca2Cu3O10−δ,(Cu0.5Tl0.5)Ba2Ca2Cu3O10−δ,Bulk,,,SC,High-Tc,101 K,,Orthorhombic,,PMMM,,,14.18 Å,,,TRUE,10.1016/j.jallcom.2012.05.074
(CNT)1.0(Cu0.5Tl0.5)Ba2Ca2Cu3O10−δ,(Cu0.5Tl0.5)Ba2Ca2Cu3O10−δ,Bulk,,,SC,High-Tc,101 K,,Orthorhombic,,PMMM,,,14.18 Å,,,TRUE,10.1016/j.jallcom.2012.05.074
(CNT)7.0(Cu0.5Tl0.5)Ba2Ca2Cu3O10−δ,(Cu0.5Tl0.5)Ba2Ca2Cu3O10−δ,Bulk,,,SC,High-Tc,97 K,,Orthorhombic,,PMMM,,,14.18 Å,,,TRUE,10.1016/j.jallcom.2012.05.074
(Cu0.5Tl0.5)Ba2Ca2Cu3O10−δ,(Cu0.5Tl0.5)Ba2Ca2Cu3O10−δ,Bulk,,,SC,High-Tc,122.9,Ambient,Tetragonal,,P4/mmm,,,,,,TRUE,10.1016/j.physc.2012.11.002
(Cu0.5Tl0.5)Ba2Ca2Cu3Oy,(Cu0.5Tl0.5)Ba2Ca2Cu3O9,Bulk,,,SC,High-Tc,134.6 K,0 GPa,,,,,,,,,TRUE,10.1016/S0921-4526(99)02423-0
(Cu0.5Tl0.5)Ba2Ca2Cu3Oy,(Cu0.5Tl0.5)Ba2Ca2Cu3O9,Bulk,,,SC,High-Tc,147.0 K,8 GPa,,,,,,,,,TRUE,10.1016/S0921-4526(99)02423-0
(Cu0.5Tl0.5)Ba2Ca2Cu3Oy,(Cu0.5Tl0.5)Ba2Ca2Cu3O9,Bulk,,,SC,High-Tc,128.7 K,0 GPa,,,,,,,,,TRUE,10.1016/S0921-4526(99)02423-0
(Cu0.5Tl0.5)Ba2Ca2Cu3Oy,(Cu0.5Tl0.5)Ba2Ca2Cu3O9,Bulk,,,SC,High-Tc,142.7 K,8 GPa,,,,,,,,,TRUE,10.1016/S0921-4526(99)02423-0
(Cu0.5Tl0.5)Ba2Ca2Cu3Oy,(Cu0.5Tl0.5)Ba2Ca2Cu3O9,Bulk,,,SC,High-Tc,95.3 K,0 GPa,,,,,,,,,TRUE,10.1016/S0921-4526(99)02423-0
(Cu0.5Tl0.5)Ba2Ca3Cu3.25Ge0.75O12-δ,(Cu0.5Tl0.5)Ba2Ca3Cu3.25Ge0.75O12-δ,Bulk,,,SC,High-Tc,114 K,Ambient,Tetragonal,,P4/mmm,,,,,,TRUE,10.1016/j.cryogenics.2009.11.001
(Cu0.5Tl0.5)Ba2Ca3Cu3.25Ge0.75O12-δ,(Cu0.5Tl0.5)Ba2Ca3Cu3.25Ge0.75O12-δ,Bulk,,,SC,High-Tc,112 K,,Tetragonal,,P 4/mmm,,,,,,TRUE,10.1016/j.physc.2008.08.006
(Cu0.5Tl0.5)Ba2Ca3Cu3Ge1O12-δ,(Cu0.5Tl0.5)Ba2Ca3Cu3Ge1O12-δ,Bulk,,,SC,High-Tc,108 K,,Tetragonal,,P 4/mmm,,,,,,TRUE,10.1016/j.physc.2008.08.006
(Cu0.5Tl0.5)Ba2Ca3Cu3GeO12-δ,(Cu0.5Tl0.5)Ba2Ca3Cu3GeO12-δ,Bulk,,,SC,High-Tc,110 K,Ambient,Tetragonal,,P4/mmm,,,,,,TRUE,10.1016/j.cryogenics.2009.11.001
"(Cu,V)-1223",(Cu0.5V0.5)Sr2Ca2Cu3O9,Bulk,,,SC,High-Tc/Cuprate,107 K,,Simple Tetragonal,,,,,,,,TRUE,10.1016/S0921-4534(00)00180-5
"(Cu,V)-1234",(Cu0.5V0.5)Sr2Ca3Cu4O11.6,Bulk,,,SC,High-Tc/Cuprate,107 K,,Simple Tetragonal,,,,,,,,TRUE,10.1016/S0921-4534(00)00180-5
Cu1234,(Cu0.6C0.4)Ba2Ca3Cu4O12+y,Bulk,,,SC,High-Tc,117 K,,,,,,,,,,TRUE,10.1016/S0921-4534(00)01005-4
Cu-1234,(Cu0.6C0.4)Ba2Ca3Cu4O12+y,Bulk,,,SC,High-Tc/Cuprate,117K,,,,,,,,,,FALSE,10.1016/j.physc.2007.03.187
(Cu0.6C0.4)Bi2Sr2Ca3Cu4O12+y,(Cu0.6C0.4)Bi2Sr2Ca3Cu4O12+y,Bulk,,,SC,High-Tc/cuprate,117 K,,,,,,,,,,,10.1103/PhysRevB.66.064502
(Cu0.6C0.4)Bi2Sr2Ca3Cu4O12+y,(Cu0.6C0.4)Bi2Sr2Ca3Cu4O12+y,Bulk,,,SC,High-Tc,117 K,,,,,,,,,,FALSE,10.1016/S0921-4534(03)01110-9
(Cu0.75Mo0.25)-1232,(Cu0.75Mo0.25)Sr2(Ce0.67Y0.33)3Cu2O11+δ,Bulk,,,SC,High-Tc,53 K,5 GPa,Tetragonal,P 4/mmm,P 4/mmm,3.828 Å,3.828 Å,16.917 Å,,,TRUE,10.1016/j.ssc.2006.01.010
S6,(Cu0.75Mo0.25)Sr2(Y0.167Ce0.833)6Cu2O17+δ,Bulk,,,SC,High-Tc,55 K,5 GPa,,,I 4/mmm,,,,,,TRUE,10.1016/j.ssc.2011.06.010
S5,(Cu0.75Mo0.25)Sr2(Y0.200Ce0.800)5Cu2O15+δ,Bulk,,,SC,High-Tc,55 K,5 GPa,,,P 4/mmm,,,22.35 Å,,,TRUE,10.1016/j.ssc.2011.06.010
S4,(Cu0.75Mo0.25)Sr2(Y0.250Ce0.750)4Cu2O13+δ,Bulk,,,SC,High-Tc,55 K,5 GPa,,,I 4/mmm,,,,,,TRUE,10.1016/j.ssc.2011.06.010
S3,(Cu0.75Mo0.25)Sr2(Y0.330Ce0.670)3Cu2O11+δ,Bulk,,,SC,High-Tc,55 K,5 GPa,,,P 4/mmm,,,,,,TRUE,10.1016/j.ssc.2011.06.010
S2,(Cu0.75Mo0.25)Sr2(Y0.500Ce0.500)2Cu2O9+δ,Bulk,,,SC,High-Tc,55 K,5 GPa,,,I 4/mmm,,,,,,TRUE,10.1016/j.ssc.2011.06.010
S1,(Cu0.75Mo0.25)Sr2YCu2O7+δ,Bulk,,,SC,High-Tc,55 K,5 GPa,,,P 4/mmm,,,,,,TRUE,10.1016/j.ssc.2011.06.010
(Cu0.75Re0.25)-1232,(Cu0.75Re0.25)Sr2(Ce0.67Y0.33)3Cu2O11+δ,Bulk,,,SC,High-Tc,56 K,5 GPa,Tetragonal,P 4/mmm,P 4/mmm,3.824 Å,3.824 Å,16.851 Å,,,TRUE,10.1016/j.ssc.2006.01.010
(Cu0.75W0.25)-1232,(Cu0.75W0.25)Sr2(Ce0.67Y0.33)3Cu2O11+δ,Bulk,,,SC,High-Tc,53 K,5 GPa,Tetragonal,P 4/mmm,P 4/mmm,3.820 Å,3.820 Å,16.918 Å,,,TRUE,10.1016/j.ssc.2006.01.010
"(Cu1-δCδ)Ba2CuOx (BCO, as grown in this study)",(Cu1-δCδ)Ba2CuOx,Thin Film,,SrTiO3 (001),NSC,,NSC,,,infinite layer (with apical oxygen in Ba planes),,,,8.16 Å,,,TRUE,10.1103/PhysRevB.78.205120
"(Cu1-δCδ)Ba2CuOx (BCO, with CO2 in growth atmosphere, cited from Ref. 14,15)",(Cu1-δCδ)Ba2CuOx,,,,SC,High-Tc/cuprate,40 K,,,infinite layer (with CO3 groups in CuO2-y planes),,,,,,,FALSE,10.1103/PhysRevB.78.205120
1212,(C₀.₄₇Cu₀.₄₂)₁(Sr₀.₈₈Ca₀.₁₂)₂(Y₀.₅₀Ca₀.₂₆Sr₀.₂₄)₁Cu₂O₆.₇₉,Bulk,,,SC,High-Tc,22 K,,Tetragonal,,P4/mmm,3.8319 Å,3.8501 Å,11.1144 Å,,,TRUE,Handbook of SC
High-Entropy Boride,(Dy0.2Ho0.2Er0.2Tm0.2Lu0.2)(Rh0.85Ru0.15)4B4,Bulk,,,SC,Type-II,6.0 K,,Body-Centered Tetragonal,,I41/acd,7.460 Å,,14.860 Å,,3.3 T,TRUE,10.1016/j.ceramint.2024.06.202
(Dy0.80Pr0.20)SrBaCu3O7−δ,(Dy0.80Pr0.20)SrBaCu3O7−δ,Bulk,,,SC,Cuprate,80 K,,,,,3.840,3.838,11.535,,,TRUE,10.1016/j.ceramint.2004.05.029
(Dy0.85Pr0.15)SrBaCu3O7−δ,(Dy0.85Pr0.15)SrBaCu3O7−δ,Bulk,,,SC,Cuprate,81 K,,,,,3.845,3.847,11.550,,,TRUE,10.1016/j.ceramint.2004.05.029
(Dy0.90Pr0.10)SrBaCu3O7−δ,(Dy0.90Pr0.10)SrBaCu3O7−δ,Bulk,,,SC,Cuprate,81 K,,,,,3.836,3.835,11.569,,,TRUE,10.1016/j.ceramint.2004.05.029
(Dy0.94Pr0.06)SrBaCu3O7−δ,(Dy0.94Pr0.06)SrBaCu3O7−δ,Bulk,,,SC,Cuprate,81 K,,,,,3.832,3.844,11.544,,,TRUE,10.1016/j.ceramint.2004.05.029
(Dy0.96Pr0.04)SrBaCu3O7−δ,(Dy0.96Pr0.04)SrBaCu3O7−δ,Bulk,,,SC,Cuprate,80 K,,,,,3.842,3.839,11.574,,,TRUE,10.1016/j.ceramint.2004.05.029
(Dy0.97Pr0.03)SrBaCu3O7−δ,(Dy0.97Pr0.03)SrBaCu3O7−δ,Bulk,,,SC,Cuprate,80 K,,,,,3.839,3.839,11.546,,,TRUE,10.1016/j.ceramint.2004.05.029
(Dy0.98Pr0.02)SrBaCu3O7−δ,(Dy0.98Pr0.02)SrBaCu3O7−δ,Bulk,,,SC,Cuprate,82 K,,,,,3.840,3.840,11.566,,,TRUE,10.1016/j.ceramint.2004.05.029
(Dy0.99Pr0.01)SrBaCu3O7−δ,(Dy0.99Pr0.01)SrBaCu3O7−δ,Bulk,,,SC,Cuprate,84 K,,,,,3.843,3.842,11.549,,,TRUE,10.1016/j.ceramint.2004.05.029
ErLa 2:2:3,(Er0.388Ce0.179La0.433)2(Ba0.542La0.458)2Cu2.92O9,Bulk,,,NSC,,,,Tetragonal,,,,,,,,True,10.1103/PhysRevB.47.12126
β''-(ET)2SF5CH2CF2SO3,(ET)2SF5CH2CF2SO3,Bulk,,,SC,Organic,,,,,,,,,,,TRUE,10.1103/PhysRevB.93.064515
β'-ET₂ICl₂,(ET)₂ICl₂,Bulk,,,SC,Organic/High-Tc,,around 6 GPa,,Layered molecular crystal,,,,,,,TRUE,10.1103/PhysRevMaterials.9.L021801
(ET)₄Hg₂.₈₉Br₈,(ET)₄Hg₂.₈₉Br₈,Bulk,,,SC,Type-II,4.3 K,,Monoclinic,,I2/c,11.219 Å,8.706 Å,37.105 Å,,,TRUE,Handbook of SC
κ-(ET)₄Hg₂.₈₉Br₈,(ET)₄Hg₂.₈₉Br₈,Bulk,,,SC,Organic,Dome-shaped pressure dependence with a maximum Tc near 0.5 GPa. Superconductivity is observed in the pressure range of 0–1.5 GPa.,0–1.5 GPa,,Layered,,,,,,,TRUE,10.1103/PhysRevLett.114.067002
(ET)₄Hg₃Cl₈,(ET)₄Hg₃Cl₈,Bulk,,,SC,Type-II,5.3 K,2.9 GPa,Monoclinic,,I2/c,11.062 Å,8.754 Å,35.92 Å,,,TRUE,Handbook of SC
"La,Co-(Eu,Ca)112","(Eu0.54, Ca0.38, La0.09)(Fe0.96, Co0.037)As2",Bulk,,,SC,Iron-based,31.8 K,Ambient,Monoclinic,,P21/m,,,,,,TRUE,10.1016/j.jcrysgro.2023.127547
EuEu 2:2:3,(Eu0.704Ce0.296)2(Ba0.763Eu0.237)2Cu3.11O9,Bulk,,,SC,High-Tc,28 K,,Tetragonal,,,,,,,,True,10.1103/PhysRevB.47.12126
EuLa 2:2:3,(Eu0.733Ce0.184La0.083)2(Ba0.640La0.360)2Cu3.23O9,Bulk,,,SC,High-Tc,20 K,,Tetragonal,,,,,,,,True,10.1103/PhysRevB.47.12126
(Eu1.5Ce0.5)Sr2Cu2NbO10-δ,(Eu1.5Ce0.5)Sr2Cu2NbO9.953,Bulk,,,SC,High-Tc,27 K,,Tetragonal,I4/mmm,I4/mmm,3.8663 Å,3.8663 Å,28.755 Å,,,True,10.1103/PhysRevB.55.3297
Fe/Nb Multilayer,(Fe/Nb)6/Fe,Bulk,,,SC,Type-II,Varies with Nb thickness,,,,,,,,,Varies with Nb thickness,TRUE,10.1016/j.jmmm.2006.01.185
(Fe0.9Mn0.1)Se0.85,(Fe0.9Mn0.1)Se0.85,Bulk,,,SC,Iron-based,11.2 K,0 GPa,Monoclinic,,,,,,,,TRUE,10.1016/j.physc.2009.03.022
(Fe2As2)(Ca4(Mg0.25Ti0.75)3O8),(Fe2As2)(Ca4(Mg0.25Ti0.75)3O8),Bulk,,,SC,Iron-based,48 K,,,,,3.8731 Å,,33.4213 Å,,,TRUE,10.1016/j.physc.2015.06.015
(Fe2As2)(Ca5(Sc0.5Ti0.5)4O11),(Fe2As2)(Ca5(Sc0.5Ti0.5)4O11),Bulk,,,SC,Iron-based,41 K,,,,,3.9041 Å,,41.3781 Å,,,TRUE,10.1016/j.physc.2015.06.015
(Fe2O3)0.5(CeO2)0.5/YBa2Cu3O7−δ,(Fe2O3)0.5(CeO2)0.5/YBa2Cu3O7,Thin Film,,,SC,High-Tc,90.1 K,,,,,,,,,,FALSE,10.1016/j.ceramint.2016.04.161
(FeMnCd)0.25In0.17PSe3,(FeMnCd)0.25In0.17PSe3,Bulk,,,SC,,4.3 K,46 GPa,Trigonal,van der Waals layered,R-3,6.3841,6.3841,20.0074,,2.9 T,TRUE,10.1103/PhysRevB.106.184502
(FeSe0.5Te0.5)0.95B0.05,(FeSe0.5Te0.5)0.95B0.05,Bulk,,,SC,Iron-based,14.0 K,,PbO-type,,,8.428,,,,,TRUE,10.1016/j.cap.2013.02.019
(FeSe0.5Te0.5)0.95C0.05,(FeSe0.5Te0.5)0.95C0.05,Bulk,,,SC,Iron-based,14.0 K,,PbO-type,,,8.481,,,,,TRUE,10.1016/j.cap.2013.02.019
"(Gd, Dy)Ba2Cu3O7","(Gd, Dy)Ba2Cu3O7",Bulk,,,SC,High-Tc/Cuprate,93 K,,Orthorhombic,,,3.852 Å,3.917 Å,11.831 Å,,,TRUE,10.1016/j.matchemphys.2021.124954
"(Gd, Dy)Ba2Cu3O7 doped with 0.1 wt% Nb2O5","(Gd, Dy)Ba2Cu3O7",Bulk,,,SC,High-Tc/Cuprate,92.7 K,,Orthorhombic,,,3.856 Å,3.919 Å,11.826 Å,,,TRUE,10.1016/j.matchemphys.2021.124954
"(Gd, Dy)Ba2Cu3O7 doped with 0.2 wt% Nb2O5","(Gd, Dy)Ba2Cu3O7",Bulk,,,SC,High-Tc/Cuprate,92.2 K,,Orthorhombic,,,3.861 Å,3.921 Å,11.819 Å,,,TRUE,10.1016/j.matchemphys.2021.124954
"(Gd, Dy)Ba2Cu3O7 doped with 0.3 wt% Nb2O5","(Gd, Dy)Ba2Cu3O7",Bulk,,,SC,High-Tc/Cuprate,92.1 K,,Orthorhombic,,,3.867 Å,3.922 Å,11.811 Å,,,TRUE,10.1016/j.matchemphys.2021.124954
"(Gd, Dy)Ba2Cu3O7 doped with 0.4 wt% Nb2O5","(Gd, Dy)Ba2Cu3O7",Bulk,,,SC,High-Tc/Cuprate,91.6 K,,Orthorhombic,,,3.871 Å,3.925 Å,11.801 Å,,,TRUE,10.1016/j.matchemphys.2021.124954
"(Gd,Y)Ba2Cu3O7","(Gd,Y)Ba2Cu3O7",Thin Film,,,SC,High-Tc,89.8 K,,,,,,,,,,TRUE,10.1016/j.physc.2009.08.011
"(Gd,Y)Ba2Cu3O7 with 10% Ce","(Gd,Y)Ba2Cu3O7 with 10% Ce",Thin Film,,,SC,High-Tc,88.3 K,,,,,,,,,,TRUE,10.1016/j.physc.2009.08.011
"(Gd,Y)Ba2Cu3O7 with 15% Zr","(Gd,Y)Ba2Cu3O7 with 15% Zr",Thin Film,,,SC,High-Tc,88.8 K,,,,,,,,,,TRUE,10.1016/j.physc.2009.08.011
"(Gd,Y)Ba2Cu3O7 with 7.5% Zr","(Gd,Y)Ba2Cu3O7 with 7.5% Zr",Thin Film,,,SC,High-Tc,89 K,,,,,,,,,,TRUE,10.1016/j.physc.2009.08.011
"(Gd, Y, Er)-123","(Gd, Y, Er)Ba2Cu3O7",Bulk,,,SC,High-Tc,92.02 K,,Orthorhombic,,,,,,,,TRUE,10.1016/j.jallcom.2023.170506
(H2O)4Cs3C60,(H2O)4Cs3C60,Bulk,,,SC,High-Tc,50.9,,Face-centered cubic,Cubic,,,,,,,FALSE,10.1016/j.physc.2019.02.001
(H2S)2H2,(H2S)2H2,Bulk,,,SC,High-Tc,191-204 K,200 GPa,Cubic,Im-3m,Im-3m,,,,,,TRUE,10.1103/PhysRevB.108.054515
(Hf0.04Mo0.96)0.85B2 (arc-melted),(Hf0.04Mo0.96)0.85B2,Bulk,,,SC,,8.45 K,ambient,Hexagonal,AlB2-type,P6/mmm,3.045 A,3.045 A,3.345 A,,,TRUE,10.1103/PhysRevB.109.104520
(Hf₀.₅Zr₀.₅)V₂ (Laves),(Hf₀.₅Zr₀.₅)V₂,Bulk,,,SC,Type-II,10.1 K,,,Laves,,,,,197.0 mT,28.3 T,TRUE,Handbook of SC
(Hf₀.₅Zr₀.₅)V₂ Laves,(Hf₀.₅Zr₀.₅)V₂,Bulk,,,SC,Type-II,10.1 K,,,Laves,,,,,,,TRUE,Handbook of SC
(Hf₀.₅Zr₀.₅)V₂ (laves),(Hf₀.₅Zr₀.₅)V₂,Bulk,,,SC,Type-II,10.1 K,,,Laves,,,,,,,TRUE,Handbook of SC
(Hf₀.₅Zr₀.₅)V₂,(Hf₀.₅Zr₀.₅)V₂,Bulk,,,SC,,10.1 K,,,Laves,,,,,,,TRUE,Handbook of SC
"(Hg,Pb)(Ba,Sr)2Ca2Cu3O8+δ","(Hg,Pb)(Ba0.25Sr0.75)2Ca2Cu3O8+δ",Single Crystal,,,SC,High-Tc,115-128 K,,,,,,,,,,TRUE,10.1016/S0921-4534(02)01200-5
"(Hg,Pb)Ba₂Ca₃Cu₄O₁₀.₁₄","(Hg,Pb)Ba₂Ca₃Cu₄O₁₀.₁₄",Bulk,,,SC,High-Tc cuprate,,,Tetragonal,1234 structure,,,,,,,TRUE,Handbook of SC
"(Hg,Pb)Ba₂Ca₃Cu₄O₁₀₊ᵧ","(Hg,Pb)Ba₂Ca₃Cu₄O₁₀₊ᵧ",Bulk,,,SC,High-Tc,,,Tetragonal,,,,,,,,TRUE,Handbook of SC
(Hg0.3Pb0.7)Sr4Cu2(CO3)O7,(Hg0.3Pb0.7)Sr4Cu2(CO3)O7,,,,SC,High-Tc/cuprate,,,,,,,,,,,FALSE,10.1103/PhysRevB.71.094501
Hg-based Sr-containing 1212-typed superconductor,(Hg0.5Pb0.5)Sr2(Ca0.4Y0.6)Cu2O7,Bulk,,,SC,High-Tc,15 K,,,,,,,,,,TRUE,10.1016/S0921-4534(97)00597-2
Hg-based Sr-containing 1212-typed superconductor,(Hg0.5Pb0.5)Sr2(Ca0.7Y0.3)Cu2O7,Bulk,,,SC,High-Tc,90 K,,,,,,,,,,TRUE,10.1016/S0921-4534(97)00597-2
(Hg0.8Pb0.2)Ba2Ca2Cu3O8+δ,(Hg0.8Pb0.2)Ba2Ca2Cu3O8+δ,Bulk,,,SC,High-Tc/cuprate,122 K,,,,,,,,,,,10.1103/PhysRevB.56.14790
"(Hg,Tl)-1212",(Hg0.8Tl0.2)Ba2CaCu2O6+δ,Bulk,,,SC,High-Tc,124 K,,,,,,,,0.0099 T,100 T,TRUE,10.1016/S0921-4534(03)00958-4
(Hg0.95Sb0.05)Ba2Ca2Cu3O8+δ,(Hg0.95Sb0.05)Ba2Ca2Cu3O8+δ,Bulk,,,SC,High-Tc,130.6 K,Ambient,,,,,,,,,TRUE,10.1016/S0921-4534(98)00286-X
(HgBr2)0.5Bi2Sr1.1La0.4Ca1.5Cu2Oy,(HgBr2)0.5Bi2Sr1.1La0.4Ca1.5Cu2Oy,Bulk,,,SC,High-Tc/cuprate,,,,layered/nanocomposite,,,,,,,True,10.1103/PhysRevB.57.3156
(HgBr2)0.5Bi2Sr1.3La0.2Ca1.5Cu2Oy,(HgBr2)0.5Bi2Sr1.3La0.2Ca1.5Cu2Oy,Bulk,,,SC,High-Tc/cuprate,,,,layered/nanocomposite,,,,,,,True,10.1103/PhysRevB.57.3156
(HgBr2)0.5Bi2Sr1.5Ca1.5Cu2Oy,(HgBr2)0.5Bi2Sr1.5Ca1.5Cu2Oy,Bulk,,,SC,High-Tc/cuprate,,,,layered/nanocomposite,,,,,,,True,10.1103/PhysRevB.57.3156
HgI2-intercalated Bi2212,(HgI2)0.5Bi2Sr1.5Ca1.5Cu2Oy,Bulk,,,SC,High-Tc/cuprate,68 K,,Tetragonal,layered cuprate,,5.4 Å,5.4 Å,,,,True,10.1103/PhysRevB.66.224510
HgBaCaCuO,(HgRe)Ba2Ca2Cu3O8,Bulk,,,SC,High-Tc,132 K,0 Oe,,,,,,,15 Oe,150 Oe,TRUE,10.1016/S0921-4534(99)00144-6
Pb-based 1212 cuprate,(In0.2Pb0.55Cu0.25)Sr2(Ca0.5Y0.5)Cu2O7,Bulk,,,SC,Cuprate,55 K,,,,,,,,,,TRUE,10.1016/0038-1098(93)90531-Q
In2O3-ZnO,(In2O3)0.99-(ZnO)0.01,Thin Film,,,SC,Type-II,2.0 K,,Bixbite,,,,,,,,TRUE,10.1016/j.physc.2009.05.115
In2O3-ZnO,(In2O3)0.995-(ZnO)0.005,Thin Film,,,SC,Type-II,0.5 K,,Bixbite,,,,,,,5.5 T,TRUE,10.1016/j.physc.2009.05.115
"(K, Ba)BiO3","(K, Ba)BiO3",Bulk,,,SC,High-Tc,30K,,Cubic,,,,,,,,TRUE,10.1016/S0921-4534(00)00786-3
"(K, Ba)BiO3","(K, Ba)BiO3",Bulk,,,SC,High-Tc,30 K,,Cubic,,,,,,,,TRUE,10.1016/S0921-4534(97)01255-0
"(K,Ba)BiO3","(K,Ba)BiO3",,,,SC,High-Tc,,,,,,,,,,,,10.1103/PhysRevLett.64.1605
"(K,Ba)BiO3","(K,Ba)BiO3",Bulk,,,SC,,,,,,,,,,,,,10.1103/PhysRevB.62.14559
K-Ba-Bi-O,"(K,Ba)BiO3",Bulk,,,SC,,~30 K,,,perovskite,,,,,,,True,10.1103/PhysRevB.46.8542
"(K,Ba)BiO3","(K,Ba)BiO3",Bulk,,,SC,High-Tc,,,,,,,,,,,,10.1103/PhysRevB.61.12467
Potassium barium bismuth oxide,"(K,Ba)BiO3",,,,SC,,,,,,,,,,,,,10.1103/PhysRevB.66.180502
"(K,Ba)BiO₃","(K,Ba)BiO3",Bulk,,,SC,,,,,perovskite,,,,,,,,10.1103/PhysRevB.58.2863
KBBO,"(K,Ba)BiO3",,,,SC,,,,,,,,,,,,,10.1103/PhysRevLett.84.5852
"(K,Ba)BiO3","(K,Ba)BiO3",,,,SC,oxide,~32 K,,,,,,,,,,FALSE,10.1103/PhysRevB.79.020508
"Potassium Barium Bismuth Oxide ((K,Ba)BiO3)","(K,Ba)BiO3",Bulk,,,SC,Type-II,31 K,,,,,,,,,26 T,TRUE,10.1103/PhysRevB.70.144521
"(K,Ba)BiO3","(K,Ba)BiO3",Bulk,,,SC,Conventional,31.5 K,,Isotropic,,,,,,,30 T,TRUE,10.1016/j.physc.2004.03.057
"(K,Ba)BiO3","(K,Ba)BiO3",Bulk,,,SC,High-Tc,30 K,,Cubic,,,,,,,,TRUE,10.1016/S0921-4534(99)00093-3
"(K,Ba)BiO3","(K,Ba)BiO3",Bulk,,,SC,Type-II,23.3 K,,Cubic,,,,,,,,TRUE,10.1016/S0921-4534(01)01196-0
"(K,Ba)BiO3","(K,Ba)BiO3",Bulk,,,SC,High-Tc,31 K,,Cubic,,,,,,,,TRUE,10.1016/S0921-4534(01)01240-0
"(K,Ba)Fe2As2","(K,Ba)Fe2As2",Bulk,,,SC,iron-based,38 K,,Tetragonal,ThCr2Si2-type,I4/mmm,,,,,,,10.1103/PhysRevB.78.094511
"(K,Fe)Fe2Se2","(K,Fe)Fe2Se2",Bulk,,,SC,iron-based,around 44 K,,,,,,,,,,FALSE,10.1103/PhysRevB.100.060504
(K0.87Bi0.13)BiO3,(K0.87Bi0.13)BiO3,Bulk,,,SC,Type-II,10.2 K,5 GPa,Cubic Perovskite,Cubic,,,,,,,TRUE,10.1016/S0921-4534(01)00122-8
(K0.915Bi0.085)BiO3,(K0.915Bi0.085)BiO3,Bulk,,,SC,High-Tc,9 K,7 GPa,Cubic,Perovskite,,4.22236,,,,,TRUE,10.1016/S0921-4534(02)01332-1
KBBiONa,(K1.00)(Ba1.00)3(Bi0.89Na0.11)4O12,Bulk,,,SC,Type-II,31.5 K,0 GPa,Cubic,Perovskite,,8.5067 Å,8.5067 Å,8.5067 Å,,,TRUE,10.1016/j.physc.2020.1353669
(KBa)BiO3,(KBa)BiO3,Bulk,,,SC,High-Tc,30,,,,,,,,,,FALSE,10.1016/S0925-8388(98)00260-6
"(La,Al)H10","(La,Al)H10",Bulk,,,SC,High-Tc/Type-II/NA,223 K,164 GPa,,,,,,,,,TRUE,10.1103/PhysRevB.110.064105
"(La,Ba)2CuO4","(La,Ba)2CuO4",Bulk,,,SC,High-Tc/cuprate,,1 K/kbar increase under hydrostatic compression,,,,,,,,,,10.1103/PhysRevB.36.861
Lanthanum Barium Copper Oxide,"(La,Ba)2CuO4-y",Bulk,,,SC,High-Tc/cuprate,,,,,,,,,,,,10.1103/PhysRevB.48.13178
"(La,Ba)CuO₄","(La,Ba)CuO4",Bulk,,,SC,High-Tc/cuprate,,,,,,,,,,,,10.1103/PhysRevB.39.4800
"(La,Ba)₂CuO₄","(La,Ba)₂CuO₄",,,,SC,High-Tc/cuprate,,,,,,,,,,,,10.1103/PhysRevB.40.10882
"(La, Ce)H9","(La, Ce)H9",Bulk,,,SC,High-Tc,176 K,100 GPa,,,,,,,,,TRUE,10.1103/PhysRevResearch.7.013049
"(La,Ce)H9","(La,Ce)H9",Bulk,,,SC,High-Tc/Type-II/NA,178 K,110 GPa,,,,,,,,,TRUE,10.1103/PhysRevB.110.064105
"(La,Ce)H9","(La,Ce)H9",Bulk,,,SC,High-Tc/Type-II/NA,176 K,100 GPa,,,,,,,,,TRUE,10.1103/PhysRevB.110.064105
"(La,Ce)H9 (high pressure)","(La,Ce)H9",Bulk,,,SC,Hydride,,110 GPa,,,,,,,,,TRUE,10.1103/PhysRevB.110.186501
"(La,Ce)H9-10","(La,Ce)H9-10",Bulk,,,SC,High-Tc,176 K,100 GPa,,,,,,,,,FALSE,10.1016/j.mtphys.2024.101403
REOBiS2,"(La,Ce,Pr,Nd,Sm,Gd)OBiS2",Bulk,,,SC,Type-II,1.2-4.2 K,,Tetragonal,,,,,13.60-13.63 Å,,,TRUE,10.1016/j.physc.2023.1354254
Lanthanum sodium copper oxide,"(La,Na)2CuO4",Bulk,,,SC,cuprate,,,,,,,,,,,,10.1103/PhysRevB.55.3141
"(La,Nd)1.875Sr0.125CuO4","(La,Nd)1.875Sr0.125CuO4",,,,SC,High-Tc/cuprate,,,Tetragonal,,,,,,,,FALSE,10.1103/PhysRevLett.111.227001
"(La,Nd)H10","(La,Nd)H10",Bulk,,,SC,High-Tc/Type-II/NA,148 K,170 GPa,,,,,,,,,TRUE,10.1103/PhysRevB.110.064105
Lanthanum Strontium Copper Oxide,"(La,Sr)2CuO4",Bulk,,,SC,High-Tc,>10 K,,,,,,,,,,,10.1103/PhysRevB.37.2345
"(La,Sr)2CuO4","(La,Sr)2CuO4",Bulk,,,SC,High-Tc/cuprate,,,,layered,,,,,,,,10.1103/PhysRevB.42.8623
Lanthanum strontium copper oxide,"(La,Sr)2CuO4",Bulk,,,SC,High-Tc,,,Tetragonal,K2NiF4-type,,,,,,,,10.1103/PhysRevB.47.8187
Lanthanum strontium copper oxide,"(La,Sr)2CuO4",Bulk,,,SC,High-Tc/cuprate,,,,,,,,,,,,10.1103/PhysRevB.66.214508
"(La,Sr)2CuO4","(La,Sr)2CuO4",,,,SC,High-Tc,,,,,,,,,,,,10.1103/PhysRevB.36.846
LSCO,"(La,Sr)2CuO4",,,,SC,High-Tc/cuprate,38 K,,,,,,,,,,,10.1103/PhysRevLett.64.1605
"(La,Sr)2CuO4","(La,Sr)2CuO4",Bulk,,,SC,High-Tc/cuprate,35 K,,Tetragonal,K2NiF4-type,,,,,,,,10.1103/PhysRevB.36.861
Lanthanum strontium copper oxide,"(La,Sr)2CuO4",Bulk,,,SC,cuprate,,,,,,,,,,,,10.1103/PhysRevB.55.3141
"(La,Sr)2CuO4","(La,Sr)2CuO4",,,,SC,High-Tc/cuprate,,,,,,,,,,,,10.1103/PhysRevB.39.4693
"(La,Sr)2CuO4","(La,Sr)2CuO4",,,,SC,cuprate,,,,,,,,,,,,10.1103/PhysRevB.36.2401
"(La,Sr)2CuO4","(La,Sr)2CuO4",Bulk,,,SC,High-Tc,,,,cuprate,,,,,,,TRUE,Handbook of SC
Lanthanum Strontium Copper Oxide,"(La,Sr)2CuO4",,,,SC,High-Tc/cuprate,,,,Layered perovskite,,,,,,,,10.1103/PhysRevB.73.220502
LSCO,"(La,Sr)2CuO4",,,,SC,cuprate/High-Tc,,,,,,,,,,,,10.1103/PhysRevB.105.184509
"(La,Sr)2CuO4","(La,Sr)2CuO4",,,,SC,cuprate,,,,,,,,,,,FALSE,10.1103/PhysRevB.74.094518
"(La,Sr)CuO4","(La,Sr)CuO4",,,,SC,High-Tc/cuprate,,,,,,,,,,,,10.1103/PhysRevB.48.13022
"(La,Sr)₂CuO₄","(La,Sr)₂CuO₄",Bulk,,,SC,cuprate,,,,layered perovskite,,,,,,,,10.1103/PhysRevLett.79.733
"(La,Sr,Ca)4(Ca,La)Cu3O9+1","(La,Sr,Ca)4(Ca,La)Cu3O9+1",Bulk,,,SC,High-Tc,,,Tetragonal,cuprate,t/22,,,,,,TRUE,Handbook of SC
"(La,Sr,Ca)₂(Ca,La)Cu₂O₅.₉₁","(La,Sr,Ca)₂(Ca,La)Cu₂O₅.₉₁",Bulk,,,SC,High-Tc cuprate,,,Tetragonal,0212 structure,,,,,,,TRUE,Handbook of SC
"(La,Sr,Ca)₃(Ca,La)Cu₂O₅.₉₁","(La,Sr,Ca)₃(Ca,La)Cu₂O₅.₉₁",Bulk,,,SC,cuprate,,,,perovskite,,,,,,,TRUE,Handbook of SC
"(La,Sr,Ca)₃(Ca,La)Cu₂O₇₊ᵧ","(La,Sr,Ca)₃(Ca,La)Cu₂O₇₊ᵧ",Bulk,,,SC,cuprate,,,Tetragonal,212,,,,,,,TRUE,Handbook of SC
"(La,Y)2C3","(La,Y)2C3",,,,SC,,,,,,,,,,,,FALSE,10.1103/PhysRevB.97.020502
"(La,Y)H10","(La,Y)H10",Bulk,,,SC,High-Tc/Type-II/NA,253 K,183 GPa,,,,,,,,,TRUE,10.1103/PhysRevB.110.064105
"(La,Y)H10","(La,Y)H10",Bulk,,,SC,High-Tc,253 K,183 GPa,Cubic,clathrate,Fm-3m,,,,,,FALSE,10.1103/PhysRevB.108.214505
La-Y alloy tetrahydride,"(La,Y)H4",Bulk,,,SC,High-Tc,92 K,110 GPa,Tetragonal,Body centered,I4/mmm,2.814,2.814,5.861,,35-47 T,TRUE,10.1016/j.mtphys.2022.100840
"(La, Y)H6","(La, Y)H6",Bulk,,,SC,High-Tc,237 K,176 GPa,,,,,,,,,TRUE,10.1103/PhysRevResearch.7.013049
(La0.4Pr0.6)1.82Sr0.18CuO4,(La0.4Pr0.6)1.82Sr0.18CuO4,Bulk,,,SC,High-Tc/cuprate,,,Tetragonal,T phase,,,,,,,True,10.1103/PhysRevB.54.12557
(La0.5Th0.5)NiC2,(La0.5Th0.5)NiC2,,,,SC,,7.9 K,,,,,,,,,,FALSE,10.1016/j.physc.2009.10.018
(La0.5Th0.5)PtSi,(La0.5Th0.5)PtSi,Bulk,,,SC,Type-II,2.52-2.68 K,Ambient,Tetragonal,Tetragonal,I41md,4.191 Å,,14.595 Å,,,TRUE,10.1016/j.physc.2009.10.018
(La0.6Nd0.4)1.82Sr0.18CuO4,(La0.6Nd0.4)1.82Sr0.18CuO4,Bulk,,,SC,High-Tc/cuprate,,,Orthorhombic,T phase,,,,,,,True,10.1103/PhysRevB.54.12557
(La0.75Th0.25)PtSi,(La0.75Th0.25)PtSi,Bulk,,,SC,Type-II,2.58-3.00 K,Ambient,Tetragonal,Tetragonal,I41md,4.219 Å,,14.574 Å,,,TRUE,10.1016/j.physc.2009.10.018
(La0.75Y0.25)NiC2,(La0.75Y0.25)NiC2,Bulk,,,SC,Type-II,1.42-1.65,,CeNiC2-type,Orthorhombic,Amm2,3.856,4.539,6.150,,,TRUE,10.1016/j.ssc.2008.12.043
(La0.7Sr0.3MnO3)0.5(CeO2)0.5/YBa2Cu3O7−δ,(La0.7Sr0.3MnO3)0.5(CeO2)0.5/YBa2Cu3O7,Thin Film,,,SC,High-Tc,90.3 K,,,,,,,,,,TRUE,10.1016/j.ceramint.2016.04.161
(La0.85Ca0.15)(Ba1.5Sr0.5)Cu3Oy,(La0.85Ca0.15)(Ba1.5Sr0.5)Cu3O6.819,Bulk,,,SC,High-Tc,71,,Tetragonal,Triple-perovskite,,3.8969,,11.729,,,TRUE,10.1016/S0921-4534(01)00855-3
(La0.85Y0.15)NiC2,(La0.85Y0.15)NiC2,Bulk,,,SC,Type-II,1.92-2.08,,CeNiC2-type,Orthorhombic,Amm2,3.899,4.547,6.172,,,TRUE,10.1016/j.ssc.2008.12.043
(La0.88Eu0.12)1.82Sr0.18CuO4,(La0.88Eu0.12)1.82Sr0.18CuO4,Bulk,,,SC,High-Tc/cuprate,,,Tetragonal,T phase,,,,,,,True,10.1103/PhysRevB.54.12557
(La0.8Ca0.2)(Ba1.5Sr0.5)Cu3Oy,(La0.8Ca0.2)(Ba1.5Sr0.5)Cu3O6.794,Bulk,,,SC,High-Tc,73,,Tetragonal,Triple-perovskite,,3.8966,,11.686,,,TRUE,10.1016/S0921-4534(01)00855-3
(La0.8Pr0.2)(Ba1.5Sr0.5)Cu3Oy,(La0.8Pr0.2)(Ba1.5Sr0.5)Cu3O6.906,Bulk,,,SC,High-Tc,24,,Tetragonal,Triple-perovskite,,3.9038,,11.714,,,TRUE,10.1016/S0921-4534(01)00855-3
(La0.8Y0.2)NiC2,(La0.8Y0.2)NiC2,Bulk,,,SC,Type-II,1.07-1.26,,CeNiC2-type,Orthorhombic,Amm2,3.877,4.544,6.162,,,TRUE,10.1016/j.ssc.2008.12.043
(La0.925Sr0.075)2CuO4,(La0.925Sr0.075)2CuO4,Bulk,,,SC,High-Tc/cuprate,,,,,,,,,,,,10.1103/PhysRevB.40.8809
(La0.925Sr0.075)2CuO4,(La0.925Sr0.075)2CuO4,Bulk,,,SC,cuprate,,,,,,,,,,,TRUE,Handbook of SC
(La1-xSrx)2CuO4+δ,(La0.925Sr0.075)2CuO4.128,Bulk,,,SC,High-Tc,45 K,,,,,,,,,,TRUE,10.1016/S0921-4526(99)02397-2
"(La,Ca)2CuO4",(La0.92Ca0.08)2CuO4,Bulk,,,SC,High-Tc/Cuprate,35 K,0.2 GPa,,,,,,,,,TRUE,10.1016/S0921-4534(05)80209-6
(La0.93Ca0.07)2CuO4,(La0.93Ca0.07)2CuO4,Bulk,,,SC,Type-II,≈34.0 K,,,,,,,,"7 mT (ab), 30 mT (c)",,TRUE,Handbook of SC
(La0.95Ca0.05)(Ba1.5Sr0.5)Cu3Oy,(La0.95Ca0.05)(Ba1.5Sr0.5)Cu3O6.878,Bulk,,,SC,High-Tc,66,,Tetragonal,Triple-perovskite,,3.8987,,11.763,,,TRUE,10.1016/S0921-4534(01)00855-3
(La0.95Y0.05)NiC2,(La0.95Y0.05)NiC2,Bulk,,,SC,Type-II,2.70-2.79,,CeNiC2-type,Orthorhombic,Amm2,3.938,4.554,6.188,,,TRUE,10.1016/j.ssc.2008.12.043
(La0.9Ca0.05)2CuO4,(La0.9Ca0.05)2CuO4,Bulk,,,SC,Type-II,≈14.0 K,,,,,,,,,">20 T (ab), >13 T (c)",TRUE,Handbook of SC
(La0.9Ca0.1)(Ba1.5Sr0.5)Cu3Oy,(La0.9Ca0.1)(Ba1.5Sr0.5)Cu3O6.847,Bulk,,,SC,High-Tc,68,,Tetragonal,Triple-perovskite,,3.8979,,11.742,,,TRUE,10.1016/S0921-4534(01)00855-3
(La0.9Ca1.1)2CuO4,(La0.9Ca1.1)2CuO4,Bulk,,,SC,Type-II,30 K,,,,,,,,,32 T (c),TRUE,Handbook of SC
(La0.9Pr0.1)(Ba1.5Sr0.5)Cu3Oy,(La0.9Pr0.1)(Ba1.5Sr0.5)Cu3O6.904,Bulk,,,SC,High-Tc,44,,Tetragonal,Triple-perovskite,,3.9042,,11.716,,,TRUE,10.1016/S0921-4534(01)00855-3
(La0.9Y0.1)NiC2,(La0.9Y0.1)NiC2,Bulk,,,SC,Type-II,2.20-2.29,,CeNiC2-type,Orthorhombic,Amm2,3.919,4.551,6.178,,,TRUE,10.1016/j.ssc.2008.12.043
(La1.0Ca0.5)Ba1.5Cu3O7−δ,(La1.0Ca0.5)Ba1.5Cu3O7−δ,Bulk,,,SC,High-Tc,72 K,,,,,,,,,,TRUE,10.1016/0921-4534(93)90681-F
(La1.85Sr0.15CuO4)0.80(La2/3Sr1/3MnO3)0.20,(La1.85Sr0.15CuO4)0.80(La2/3Sr1/3MnO3)0.20,Bulk,,,SC,Cuprate,8,,,,,3.7798,,13.2430,,,TRUE,10.1016/j.jallcom.2011.02.126
(La1.85Sr0.15CuO4)0.90(La2/3Sr1/3MnO3)0.10,(La1.85Sr0.15CuO4)0.90(La2/3Sr1/3MnO3)0.10,Bulk,,,SC,Cuprate,19,,,,,3.7818,,13.2519,,,TRUE,10.1016/j.jallcom.2011.02.126
(La1.85Sr0.15CuO4)0.92(La2/3Sr1/3MnO3)0.08,(La1.85Sr0.15CuO4)0.92(La2/3Sr1/3MnO3)0.08,Bulk,,,SC,Cuprate,21,,,,,3.7777,,13.2372,,,TRUE,10.1016/j.jallcom.2011.02.126
(La1.85Sr0.15CuO4)0.94(La2/3Sr1/3MnO3)0.06,(La1.85Sr0.15CuO4)0.94(La2/3Sr1/3MnO3)0.06,Bulk,,,SC,Cuprate,23,,,,,3.7789,,13.2401,,,TRUE,10.1016/j.jallcom.2011.02.126
(La1.85Sr0.15CuO4)0.96(La2/3Sr1/3MnO3)0.04,(La1.85Sr0.15CuO4)0.96(La2/3Sr1/3MnO3)0.04,Bulk,,,SC,Cuprate,25,,,,,3.7797,,13.2440,,,TRUE,10.1016/j.jallcom.2011.02.126
(La1.85Sr0.15CuO4)0.98(La2/3Sr1/3MnO3)0.02,(La1.85Sr0.15CuO4)0.98(La2/3Sr1/3MnO3)0.02,Bulk,,,SC,Cuprate,28,,,,,3.7791,,13.2423,,,TRUE,10.1016/j.jallcom.2011.02.126
(La1.925Sr0.075)2CuO4,(La1.925Sr0.075)2CuO4,Bulk,,,SC,High-Tc,37 K,,,,,,,,,,TRUE,Handbook of SC
LaNiO3/LaAlO3 Superlattice,(LaNiO3)/(LaAlO3),Thin Film,,,NSC,,,,,perovskite superlattice,,,,,,,TRUE,10.1103/PhysRevB.81.085109
LaNiO3/LaGaO3 Superlattice,(LaNiO3)/(LaGaO3),Thin Film,,,NSC,,,,,perovskite superlattice,,,,,,,TRUE,10.1103/PhysRevB.81.085109
(LaSe)1.14(NbSe2),(LaSe)1.14(NbSe2),Bulk,,,SC,Type-II,1.2 K,,Hexagonal,,,,,,,,TRUE,10.1016/j.physc.2015.02.023
(LaSe)1.14(NbSe2),(LaSe)1.14(NbSe2),Bulk,,,SC,Type-II,1.32 K,,Misfit Layer,,,,,,,,TRUE,10.1016/S0379-6779(98)00129-5
(LaSr)2CuO4,(LaSr)2CuO4,Bulk,,,SC,High-Tc,,,,,,,,,,,,10.1103/PhysRevB.65.224508
(LaSr)2CuO4,(LaSr)2CuO4,,,,SC,cuprate,36-40 K,,,,,,,,,,,10.1103/PhysRevLett.59.912
(LaSr)2CuO4,(LaSr)2CuO4,Bulk,,,SC,High-Tc/Cuprate,49 K,,,,,,,,,,FALSE,10.1016/S0925-8388(00)00751-9
Lanthanum-Yttrium Hydride,(LaY)H10,Bulk,,,SC,High-Tc,,,,,,,,,,,FALSE,10.1103/PhysRevLett.128.167001
(La₀.₇₁Sr₀.₂₀Ca₀.₀₉)₂(Ca₀.₈₁La₀.₁₉)₁Cu₂O₅.₉₁,(La₀.₇₁Sr₀.₂₀Ca₀.₀₉)₂(Ca₀.₈₁La₀.₁₉)₁Cu₂O₅.₉₁,Bulk,,,SC,cuprate,55 K,,Tetragonal,,I4/mmm,3.8208 Å,3.8208 Å,19.5993 Å,,,TRUE,Handbook of SC
(La₀.₈₅Sr₀.₁₅)₂CuO₄,(La₀.₈₅Sr₀.₁₅)₂CuO₄,Bulk,,,SC,cuprate,30 K,,,,,,,,,,TRUE,Handbook of SC
(La₀.₉Ba₀.₁)₂CuO₄₋δ,(La₀.₉Ba₀.₁)₂CuO₄₋δ,Bulk,,,SC,High-Tc cuprate,52 K,1 GPa,,,,,,,,,TRUE,Handbook of SC
(La₀.₉Sr₀.₁)₂CuO₄,(La₀.₉Sr₀.₁)₂CuO₄,Bulk,,,SC,cuprate,,,,,,,,,,,TRUE,Handbook of SC
(La₀.₉₀Sr₀.₀₇₅)₂CuO₄,(La₀.₉₀Sr₀.₀₇₅)₂CuO₄,Thin Film,,,SC,cuprate,,,,,,,,,,,TRUE,Handbook of SC
(La₀.₉₁Sr₀.₀₉)₂CuO₄,(La₀.₉₁Sr₀.₀₉)₂CuO₄,Bulk,,,SC,cuprate,30 K,,,,,,,,,,TRUE,Handbook of SC
(La₀.₉₁₅Sr₀.₀₈₅)CuO₄,(La₀.₉₁₅Sr₀.₀₈₅)CuO₄,Bulk,,,SC,cuprate,35 K,,,,,,,,,,TRUE,Handbook of SC
(La₀.₉₂Ba₀.₀₇₅)₂CuO₄,(La₀.₉₂Ba₀.₀₇₅)₂CuO₄,Bulk,,,SC,High-Tc cuprate,27 K,,,,,,,,,,TRUE,Handbook of SC
(La₀.₉₂₅Ca₀.₀₇₅)₂CuO₄,(La₀.₉₂₅Ca₀.₀₇₅)₂CuO₄,Bulk,,,SC,cuprate,≈ 14 K,,,,,,,,,"> 20 T (perpendicular), > 13 T (parallel)",TRUE,Handbook of SC
(La₀.₉₂₅Ca₀.₀₇₅)₂CuO₄,(La₀.₉₂₅Ca₀.₀₇₅)₂CuO₄,Bulk,,,SC,cuprate,30 K,,,,,,,,,32 T (parallel),TRUE,Handbook of SC
(La₀.₉₂₅Ca₀.₀₇₅)₂CuO₄,(La₀.₉₂₅Ca₀.₀₇₅)₂CuO₄,Bulk,,,SC,cuprate,≈ 34 K,,,,,,,,"7 mT (perpendicular), 30 mT (parallel)",,TRUE,Handbook of SC
(La₀.₉₂₅Sr₀.₀₇₅)CuO₄,(La₀.₉₂₅Sr₀.₀₇₅)CuO₄,Bulk,,,SC,cuprate,,,,,,,,,,,TRUE,Handbook of SC
(La₀.₉₂₅Sr₀.₀₇₅)₂CuO₄,(La₀.₉₂₅Sr₀.₀₇₅)₂CuO₄,Bulk,,,SC,High-Tc,37.0 K,,,,,,,,,,TRUE,Handbook of SC
(La₀.₉₂₅Sr₀.₀₇₅)₂CuO₄,(La₀.₉₂₅Sr₀.₀₇₅)₂CuO₄,Bulk,,,SC,cuprate,34 K,,,,,,,,,,TRUE,Handbook of SC
(La₀.₉₂₅Sr₀.₀₇₅)₂CuO₄,(La₀.₉₂₅Sr₀.₀₇₅)₂CuO₄,Bulk,,,SC,High-Tc cuprate,37 K,,,,,,,,,,TRUE,Handbook of SC
(La₀.₉₂₅Sr₀.₀₇₅)₂CuO₄,(La₀.₉₂₅Sr₀.₀₇₅)₂CuO₄,Bulk,,,SC,cuprate,36 K,,,,,,,,,,TRUE,Handbook of SC
(La₀.₉₂₅Sr₀.₀₇₅)₂CuO₄,(La₀.₉₂₅Sr₀.₀₇₅)₂CuO₄,Bulk,,,SC,High-Tc cuprate,37 K,,,,,,,,,,TRUE,Handbook of SC
(La₁₋ₓSrₓ)₂CuO₄,(La₁₋ₓSrₓ)₂CuO₄,Bulk,,,SC,cuprate,,,,T-phase,,,,,,,TRUE,Handbook of SC
(La₁₋ₓSrₓ)₂CuO₄,(La₁₋ₓSrₓ)₂CuO₄,Bulk,,,SC,cuprate,,,,,,,,,,,TRUE,Handbook of SC
(La₂₋ₓSrₓ)CuO₄ (LSCO),(La₂₋ₓSrₓ)CuO₄,Thin Film,,,SC,cuprate/High-Tc,,,,,,,,,,,FALSE,10.1103/PhysRevB.78.134522
(Li(1-x)Fe(x))OHFe(1-y)Zn(y)Se,(Li(1-x)Fe(x))OHFe(1-y)Zn(y)Se,Bulk,,,SC,iron-based,40 K,,,,,,,,,,FALSE,10.1103/PhysRevB.97.024502
FeSe-11111,"(Li, Fe)OHFeSe",Bulk,,,SC,iron-based,30-40 K,ambient,Tetragonal,layered,P4/nmm,,,18.32,,,FALSE,10.1103/PhysRevB.96.064512
"(Li,Fe)OHFeSe","(Li,Fe)OHFeSe",Bulk,,,SC,iron-based,,,,,,,,,,,,10.1103/PhysRevB.105.214518
"(Li,Fe)OHFeSe","(Li,Fe)OHFeSe",Bulk,,,SC,iron-based,22 K,ambient,Tetragonal,,,,,,,,TRUE,10.1103/PhysRevB.100.060504
"(Li,Fe)OHFeSe (liquid gating)","(Li,Fe)OHFeSe",Bulk,,,SC,iron-based,43 K,,,,,,,,,,FALSE,10.1103/PhysRevB.100.060504
"(Li,Fe)OHFeSe","(Li,Fe)OHFeSe",Bulk,,,SC,Type-II/iron-based,42 K,ambient,,Layered,,,,9.3,,,TRUE,10.1103/PhysRevX.14.041039
"(Li,Fe)OHFeSe","(Li,Fe)OHFeSe",,,,SC,iron-based,~40 K,ambient,,,,,,,,,FALSE,10.1103/PhysRevB.97.035408
"(Li,Fe)OHFeSe","(Li,Fe)OHFeSe",Bulk,,,SC,iron-based/High-Tc,30-65 K,,,,,,,,,,,10.1103/PhysRevB.103.165105
"(Li,Fe)OHFeSe","(Li,Fe)OHFeSe",Flake,,,SC,iron-based,,,,,,,,,,,,10.1103/PhysRevB.108.054508
"(Li,Fe)OHFeSe","(Li,Fe)OHFeSe",Thin Film,,,SC,,,,,,,,,,,,FALSE,10.1103/PhysRevLett.131.027001
"(Li,Fe)OHFeSe","(Li,Fe)OHFeSe",Bulk,,,SC,Iron-based,40 K,,Tetragonal,,P4/nmm,3.787 Å,,9.248 Å,,,TRUE,10.1016/j.physc.2023.1354272
"(Li,Fe)OHFeSe","(Li,Fe)OHFeSe",Bulk,,,SC,Iron-based,40 K,,,,,,,,,,FALSE,10.1016/j.physc.2021.1353967
"(Li,Fe)OHFeSe",(Li0.81Fe0.19)OHFe0.97Se,Thin Film,,,SC,Iron-based,27 K,,,,,,,,,,TRUE,10.1016/j.scib.2019.04.022
(Li0.828Fe0.172OH)FeSe,(Li0.828Fe0.172OH)FeSe,Bulk,,,SC,Iron-based,37,,,,,,,,,,FALSE,10.1016/j.jssc.2016.04.008
(Li0.837Fe0.165OH)FeSe,(Li0.837Fe0.165OH)FeSe,Bulk,,,SC,Iron-based,40,,,,,,,,,,FALSE,10.1016/j.jssc.2016.04.008
(Li0.84Fe0.16)OHFe0.98Se,(Li0.84Fe0.16)OHFe0.98Se,Bulk,,,SC,iron-based,,,,,,,,,,,,10.1103/PhysRevB.101.180511
(Li0.84Fe0.16)OHFe0.98Se,(Li0.84Fe0.16)OHFe0.98Se,Bulk,,,SC,Type-II/iron-based,42 K,ambient,,,,,,,,,FALSE,10.1103/PhysRevB.110.134504
(Li0.84Fe0.16)OHFe0.98Se,(Li0.84Fe0.16)OHFe0.98Se,Bulk,0.125 mm,,SC,iron-based,41.9 K,ambient,,layered,,,,,,,TRUE,10.1103/PhysRevB.93.224512
(Li0.84Fe0.16)OHFe0.98Se,(Li0.84Fe0.16)OHFe0.98Se,Bulk,,,SC,iron-based,42 K,ambient,Tetragonal,layered,P4/nmm,3.7827,3.7827,9.3184,,"79 T (H//c), 313 T (H//ab)",TRUE,10.1103/PhysRevB.92.064515
(Li0.84Fe0.16)OHFeS,(Li0.84Fe0.16)OHFeS,Single Crystal,,,SC,iron-based,2.7 K,,Tetragonal,,P4/nmm,3.70743,3.70743,8.90568,,,TRUE,10.1103/PhysRevB.100.174519
(Li0.84Fe0.16)OHFeSe,(Li0.84Fe0.16)OHFeSe,,,,SC,iron-based,,,,,,,,,,,FALSE,10.1103/PhysRevLett.126.257002
(Li0.84Fe0.16)OHFeSe,(Li0.84Fe0.16)OHFeSe,,,,SC,Type-II,,,,,,,,,,,FALSE,10.1103/PhysRevB.100.054509
(Li0.84Fe0.16)OHFeSe,(Li0.84Fe0.16)OHFeSe,Bulk,,,SC,iron-based,,ambient,,,,,,,,,FALSE,10.1103/PhysRevB.102.024523
(Li0.84Fe0.16)OHFeSe,(Li0.84Fe0.16)OHFeSe,Bulk,,,SC,iron-based,,,,,,,,,,,TRUE,10.1103/PhysRevB.108.235147
Li0.84Fe0.16OHFeSe,(Li0.84Fe0.16)OHFeSe,Bulk,,,SC,iron-based,,,,,,,,,,,,10.1103/PhysRevResearch.2.022021
Lithium iron hydroxide selenide,(Li0.84Fe0.16)OHFeSe,Bulk,,,SC,,,,,,,,,,,,,10.1103/PhysRevB.101.195144
Lithium iron hydroxide iron selenide,(Li0.84Fe0.16)OHFeSe,Bulk,,,SC,"Iron-based, Topological",,,,,,,,,,,,10.1103/PhysRevMaterials.6.054801
(Li0.84Fe0.16)OHFeSe,(Li0.84Fe0.16)OHFeSe,Bulk,,,SC,Iron-based,42 K,,,,,,,,,,TRUE,10.1016/j.matt.2022.04.021
Li0.875Fe0.062Mn0.062ODFeSe,(Li0.875Fe0.062Mn0.062OD)FeSe,Bulk,,,SC,iron-based,"25 K (magnetic susceptibility), 41 K (resistivity)",ambient,Tetragonal,layered,,3.8008,3.8008,9.2394,,,TRUE,10.1103/PhysRevMaterials.4.034803
(Li0.88□0.12)Nb3(O0.13N0.87)4,(Li0.88□0.12)Nb3(O0.13N0.87)4,Bulk,,,SC,Type-II,3 K,,Hexagonal,,,,,,,,FALSE,10.1016/j.jeurceramsoc.2015.01.033
(Li0.8Fe0.2)OHFeSe,(Li0.8Fe0.2)OHFeSe,Bulk,,,SC,iron-based,40 K,,,,,,,,,,,10.1103/PhysRevB.94.155127
(Li0.8Fe0.2)OHFeSe,(Li0.8Fe0.2)OHFeSe,Bulk,,,SC,iron-based,>30 K,,,,,,,,,,,10.1103/PhysRevB.97.144507
(Li0.8Fe0.2)OHFeSe,(Li0.8Fe0.2)OHFeSe,Bulk,,,SC,iron-based,46 K,ambient,,,,,,,,,FALSE,10.1103/PhysRevB.94.100504
(Li0.8Fe0.2)OHFeSe,(Li0.8Fe0.2)OHFeSe,Single Crystal,,,SC,iron-based,43 K,,,,,,,,,,,10.1103/PhysRevMaterials.2.074801
(Li1-xFe_x)OHFeSe,(Li0.8Fe0.2)OHFeSe,Bulk,,,SC,iron-based,40 K,ambient,,quasi-two-dimensional,,,,,4.5 mT,79 T,TRUE,10.1103/PhysRevB.96.014504
(Li0.8Fe0.2)OHFeSe,(Li0.8Fe0.2)OHFeSe,Bulk,,,SC,iron-based,,ambient,,,,,,,,,FALSE,10.1103/PhysRevLett.121.207003
(Li0.8Fe0.2)OHFeSe,(Li0.8Fe0.2)OHFeSe,Bulk,,,SC,Type-II/iron-based,,ambient,,,,,,,,,,10.1103/PhysRevB.98.214508
Lithiated Iron Selenide Hydroxide,(Li0.8Fe0.2)OHFeSe,Bulk,,,SC,iron-based,40 K,ambient,Tetragonal,anti-PbO type layers alternating with FeSe layers,P4/nmm,3.7980,3.7980,9.147,8.3 mT,"9 T (high-T phase), 120 T (low-T phase)",TRUE,10.1103/PhysRevB.97.024516
"(Li,Fe)OHFeSe",(Li0.8Fe0.2)OHFeSe,Thin Film,,,SC,Iron-based,43 K,,,,,,,,,,TRUE,10.1016/j.scib.2019.04.022
(Li0.8Fe0.2)OHFeSe,(Li0.8Fe0.2)OHFeSe,Bulk,,,SC,Iron-based,40,,Quasi-two-dimensional,Square lattice,P4/nmm,3.77871,3.77871,9.1604,,,TRUE,10.1016/j.physleta.2015.06.030
(Li1-xFexOH)FeSe (x=0.1-0.2),(Li1-xFexOH)FeSe,Bulk,,,SC,iron-based,42–44 K,ambient,Tetragonal,layered,,,,,,,FALSE,10.1103/PhysRevMaterials.4.034803
(Li_{1-x}Fe_{x})OHFeSe,(Li_{1-x}Fe_{x})OHFeSe,Bulk,,,SC,iron-based,40 K,ambient,,Intercalated FeSe layers,,,,,,,,10.1103/PhysRevB.98.014503
(Lu0.5Sc0.5)Ni2B2C,(Lu0.5Sc0.5)Ni2B2C,Bulk,,,SC,,15.9 K,,,,,,,,,,True,10.1103/PhysRevB.50.351
