Repository: WyattBunstine/ML_SC_Project

# ML_SC_Project — Chemically and Geometrically Motivated Crystal Graph Neural Networks

This project predicts and screens superconductors from crystal structure. It frames the
problem as a **two-stage hurdle**: first classify whether a material is a superconductor
candidate (SC vs. non-SC), then regress the critical temperature T_c for superconductors.

Two graph-neural-network families are trained and compared:

- a **baseline CGCNN** ([txie-93/cgcnn](https://github.com/txie-93/cgcnn)), and
- an **MPNN** with learned edge features that consumes richer `crystal_graph_v4` graphs
  (this project's contribution).

File: database/superconductor_materials_full.csv (part 3 of 215)
Material_Name,Chemical_Composition,Material_Class,Film_Thickness,Substrate,Material_Type,Superconductor_Type,Superconducting_Transition_Temperature,Pressure,Crystal_Structure,Lattice_Structure,Space_Group,"Lattice_Constant(a)","Lattice_Constant(b)","Lattice_Constant(c)",Lower_Critical_Field,Upper_Critical_Field,Experimental,DOI
(Lu0.98Sc0.02)2Fe3Si5,(Lu0.98Sc0.02)2Fe3Si5,Bulk,,,SC,Type-II,4.0 K,,Sc2Fe3Si5-type,Tetragonal,,,,,,,TRUE,10.1016/j.physc.2012.02.022
(MDT-ST)(I3)0.417,(MDT-ST)(I3)0.417,Bulk,,,SC,organic,4.3 K,ambient pressure,,incommensurate layered,,,,,,,FALSE,10.1103/PhysRevB.73.094513
(MDT-TS)(AuI2)0.441,(MDT-TS)(AuI2)0.441,Bulk,,,SC,organic,,high pressure,,,,,,,,,FALSE,10.1103/PhysRevB.73.094513
(MDT-TSF)(AuI2)0.436,(MDT-TSF)(AuI2)0.436,Bulk,,,SC,organic,4.5 K,ambient pressure,Orthorhombic,incommensurate layered,,4.016,,,,,FALSE,10.1103/PhysRevB.73.094513
(MDT-TSF)(I3)0.422,(MDT-TSF)(I3)0.422,Bulk,,,SC,organic,4.9 K,ambient pressure,Orthorhombic,incommensurate layered,Pnma,4.013,,25.62,,,TRUE,10.1103/PhysRevB.73.094513
"(Mg,Ti)B2",(Mg0.6Ti0.4)B2,Bulk,,,SC,Type-II,29 K,0 T,Hexagonal,,P6/mmm,,,,,,TRUE,10.1016/j.jmmm.2008.02.091
(Mg1.1B2)0.97Cu0.03,(Mg1.1B2)0.97Cu0.03,Bulk,,,SC,High-Tc,38.6 K,,,,,,,,,,TRUE,10.1016/j.physc.2008.07.003
(Mg1.1B2)0.99Cu0.01,(Mg1.1B2)0.99Cu0.01,Bulk,,,SC,High-Tc,38.1 K,,,,,,,,,,TRUE,10.1016/j.physc.2008.07.003
(MgB2)0.4Co0.6,(MgB2)0.4Co0.6,Bulk,,,SC,Type-II,37.0 K,,,,,,,,,,TRUE,10.1016/j.physb.2014.03.072
(MgB2)0.7Co0.3,(MgB2)0.7Co0.3,Bulk,,,SC,Type-II,37.9 K,,,,,,,,,,TRUE,10.1016/j.physb.2014.03.072
MgB2 with 6 at.% nano-Ni,(MgB2)0.94Ni0.06,Bulk,,,SC,Type-II,34.2 K,,Hexagonal,,,,,,,,TRUE,10.1016/j.jallcom.2017.04.206
MgB2 with 6 at.% coarse-Ni,(MgB2)0.94Ni0.06,Bulk,,,SC,Type-II,37.5 K,,Hexagonal,,,,,,,,TRUE,10.1016/j.jallcom.2017.04.206
IS5,(MgB2)0.95(SnO2)0.05,Bulk,,,SC,Type-II,37.9 K,,,,,3.0884 Å,,3.5361 Å,,14.5 T,TRUE,10.1016/j.physc.2020.1353749
CNB10,(MgB2)0.96Ni0.04,Bulk,,,SC,High-Tc,37.8 K,,,,,3.0822 Å,,3.5201 Å,,,TRUE,10.1016/j.jallcom.2016.04.287
CNB15,(MgB2)0.96Ni0.04,Bulk,,,SC,High-Tc,37.0 K,,,,,3.0802 Å,,3.5182 Å,,,TRUE,10.1016/j.jallcom.2016.04.287
CNB20,(MgB2)0.96Ni0.04,Bulk,,,SC,High-Tc,37.8 K,,,,,3.0833 Å,,3.5238 Å,,,TRUE,10.1016/j.jallcom.2016.04.287
MgB2 with 4 at.% nano-Ni,(MgB2)0.96Ni0.04,Bulk,,,SC,Type-II,34.2 K,,Hexagonal,,,,,,,,TRUE,10.1016/j.jallcom.2017.04.206
MgB2 with 4 at.% coarse-Ni,(MgB2)0.96Ni0.04,Bulk,,,SC,Type-II,37.5 K,,Hexagonal,,,,,,,,TRUE,10.1016/j.jallcom.2017.04.206
Ni-doped MgB2,(MgB2)0.96Ni0.04,Bulk,,,SC,Type-II,37.5 K,,Hexagonal,,,,,,,,TRUE,10.1016/j.matchemphys.2012.11.043
IS3,(MgB2)0.97(SnO2)0.03,Bulk,,,SC,Type-II,37.6 K,,,,,3.0889 Å,,3.5270 Å,,15.2 T,TRUE,10.1016/j.physc.2020.1353749
(MgB2)0.995Mo0.005,(MgB2)0.995Mo0.005,Bulk,,,SC,Type-II,37.5 K,,,,,,,,,,TRUE,10.1016/j.jallcom.2007.03.072
(MgB2)0.99Mo0.01,(MgB2)0.99Mo0.01,Bulk,,,SC,Type-II,36.8 K,,,,,,,,,,TRUE,10.1016/j.jallcom.2007.03.072
(MgB2)0.9Co0.1,(MgB2)0.9Co0.1,Bulk,,,SC,Type-II,39.4 K,,,,,,,,,,TRUE,10.1016/j.physb.2014.03.072
(MgB2)0.9Mo0.1,(MgB2)0.9Mo0.1,Bulk,,,SC,Type-II,34.0 K,,,,,,,,,,TRUE,10.1016/j.jallcom.2007.03.072
(MgB2)1.5Co0.5,(MgB2)1.5Co0.5,Bulk,,,SC,Type-II,37.0 K,0 T,Hexagonal,,,,,,,,TRUE,10.1016/j.jallcom.2005.12.066
(MgB2)1.7Co0.3,(MgB2)1.7Co0.3,Bulk,,,SC,Type-II,37.9 K,0 T,Hexagonal,,,,,,,,TRUE,10.1016/j.jallcom.2005.12.066
(MgB2)1.7Cu0.3,(MgB2)1.7Cu0.3,Bulk,,,SC,Type-II,35.4 K,0 T,,,,,,,,,TRUE,10.1016/j.ssc.2005.11.040
(MgB2)1.8Cu0.2,(MgB2)1.8Cu0.2,Bulk,,,SC,Type-II,36.2 K,0 T,,,,,,,,,TRUE,10.1016/j.ssc.2005.11.040
(MgB2)1.9Co0.1,(MgB2)1.9Co0.1,Bulk,,,SC,Type-II,39.4 K,0 T,Hexagonal,,,,,,,,TRUE,10.1016/j.jallcom.2005.12.066
(MgB2)1.9Cu0.1,(MgB2)1.9Cu0.1,Bulk,,,SC,Type-II,38.3 K,0 T,,,,,,,,,TRUE,10.1016/j.ssc.2005.11.040
(MgO)0.0/(Cu0.5Tl0.5)Ba2Ca2Cu3O10-δ,(MgO)0.0/(Cu0.5Tl0.5)Ba2Ca2Cu3O10-δ,Bulk,,,SC,High-Tc,102 K,Ambient,Tetragonal,P4/mmm,P4/mmm,4.10 Å,4.10 Å,15.31 Å,,,TRUE,10.1016/j.physc.2018.05.006
(MgO)1.0/(Cu0.5Tl0.5)Ba2Ca2Cu3O10-δ,(MgO)1.0/(Cu0.5Tl0.5)Ba2Ca2Cu3O10-δ,Bulk,,,SC,High-Tc,99 K,Ambient,Tetragonal,P4/mmm,P4/mmm,4.11 Å,4.11 Å,15.25 Å,,,TRUE,10.1016/j.physc.2018.05.006
(MgO)3.0/(Cu0.5Tl0.5)Ba2Ca2Cu3O10-δ,(MgO)3.0/(Cu0.5Tl0.5)Ba2Ca2Cu3O10-δ,Bulk,,,SC,High-Tc,86 K,Ambient,Tetragonal,P4/mmm,P4/mmm,4.09 Å,4.09 Å,15.23 Å,,,TRUE,10.1016/j.physc.2018.05.006
(MgO)5.0/(Cu0.5Tl0.5)Ba2Ca2Cu3O10-δ,(MgO)5.0/(Cu0.5Tl0.5)Ba2Ca2Cu3O10-δ,Bulk,,,SC,High-Tc,79 K,Ambient,Tetragonal,P4/mmm,P4/mmm,4.10 Å,4.10 Å,15.19 Å,,,TRUE,10.1016/j.physc.2018.05.006
(MnFe2O4)0.01SmBa2Cu3O7−δ,(MnFe2O4)0.01SmBa2Cu3O7−δ,Bulk,,,SC,High-Tc,90.60 K,,Orthorhombic,Pmmm,Pmmm,3.855,3.901,11.702,,,TRUE,10.1016/j.jmmm.2016.06.042
(MnFe2O4)0.02SmBa2Cu3O7−δ,(MnFe2O4)0.02SmBa2Cu3O7−δ,Bulk,,,SC,High-Tc,89.70 K,,Orthorhombic,Pmmm,Pmmm,3.858,3.906,11.706,,,TRUE,10.1016/j.jmmm.2016.06.042
(MnFe2O4)0.04SmBa2Cu3O7−δ,(MnFe2O4)0.04SmBa2Cu3O7−δ,Bulk,,,SC,High-Tc,87.39 K,,Orthorhombic,Pmmm,Pmmm,3.854,3.900,11.704,,,TRUE,10.1016/j.jmmm.2016.06.042
(MnFe2O4)0.06SmBa2Cu3O7−δ,(MnFe2O4)0.06SmBa2Cu3O7−δ,Bulk,,,SC,High-Tc,85.07 K,,Orthorhombic,Pmmm,Pmmm,3.856,3.901,11.705,,,TRUE,10.1016/j.jmmm.2016.06.042
(MnFe2O4)0.08SmBa2Cu3O7−δ,(MnFe2O4)0.08SmBa2Cu3O7−δ,Bulk,,,SC,High-Tc,83.41 K,,Orthorhombic,Pmmm,Pmmm,3.857,3.902,11.708,,,TRUE,10.1016/j.jmmm.2016.06.042
(MnFe2O4)0.10SmBa2Cu3O7−δ,(MnFe2O4)0.10SmBa2Cu3O7−δ,Bulk,,,SC,High-Tc,81.80 K,,Orthorhombic,Pmmm,Pmmm,3.856,3.905,11.703,,,TRUE,10.1016/j.jmmm.2016.06.042
(MnFe2O4)0.15SmBa2Cu3O7−δ,(MnFe2O4)0.15SmBa2Cu3O7−δ,Bulk,,,SC,High-Tc,80.59 K,,Orthorhombic,Pmmm,Pmmm,3.859,3.903,11.711,,,TRUE,10.1016/j.jmmm.2016.06.042
(MnFe2O4)0.20SmBa2Cu3O7−δ,(MnFe2O4)0.20SmBa2Cu3O7−δ,Bulk,,,SC,High-Tc,79.01 K,,Orthorhombic,Pmmm,Pmmm,3.858,3.903,11.712,,,TRUE,10.1016/j.jmmm.2016.06.042
(MnFe2O4)2.0/CuTl-1223,(MnFe2O4)2.0/Cu0.5Tl0.5Ba2Ca2Cu3O10-δ,Bulk,,,SC,Cuprate,92 K,,Tetragonal,,,,,,,,TRUE,10.1016/j.jallcom.2017.04.034
Mo-1212 Sample A,(Mo0.5Cu0.5)Sr2.2HoCu2O8,Bulk,,,SC,Type-II,27 K,0 Oe,,,,3.827 Å,,11.486 Å,,,TRUE,10.1016/j.jmmm.2008.09.018
Amorphous (Mo0.6Ru0.4)85B15,(Mo0.6Ru0.4)85B15,Thin Film,,,SC,Type-II,6.7 K,,Amorphous,,,,,,,,TRUE,10.1016/0378-4363(85)90485-1
Sc-doped Molybdenum Diboride,(Mo0.95Sc0.05)0.71B2,Bulk,,,SC,Type-II,7.9 K,,Hexagonal,AlB2-type,P6/mmm,3.054 Å,,3.162 Å,,6.3 T,TRUE,10.1016/j.ceramint.2022.03.272
(Mo0.96Zr0.04)0.88B2,(Mo0.96Zr0.04)0.88B2,Bulk,,,SC,,5.9-8.2 K,,Hexagonal,AlB2-type,P6/mmm,,,,,,FALSE,10.1103/PhysRevB.87.174502
Molybdenum Zirconium Boride,(Mo0.96Zr0.04)0.88B2,Bulk,,,SC,Type-II,8.2 K,,,,,,,,,,FALSE,10.1016/j.physc.2008.01.001
Zr-stabilized Molybdenum Diboride,(Mo0.96Zr0.04)0.88B2,Bulk,,,SC,Type-II,8.2 K,,AlB2-type,Hexagonal,P6/mmm,3.04932 Å,3.04932 Å,3.15570 Å,,,TRUE,10.1016/S0921-4534(02)01861-0
Zr-stabilized Molybdenum Diboride,(Mo0.96Zr0.04)B2,Bulk,,,SC,Type-II,5.9 K,,AlB2-type,Hexagonal,P6/mmm,3.05517 Å,3.05517 Å,3.12813 Å,,,TRUE,10.1016/S0921-4534(02)01861-0
Sc-doped Molybdenum Diboride,(Mo1-yScy)0.71B2,Bulk,,,SC,Type-II,7.9 K,,Hexagonal,AlB2-type,P6/mmm,3.054 Å,,3.305 Å,,6.7 T,TRUE,10.1016/j.ceramint.2022.03.272
Calcium-Intercalated Bilayer MoS2,(MoS2)2Ca,Bulk,,,SC,Type-II,13.3 K,,,,,,,,,,FALSE,10.1016/j.physc.2019.03.010
Ca-intercalated bilayer MoS2,(MoS2)2Ca,Bulk,,,SC,Type-II,13.3 K,,Hexagonal,,,,,,,,FALSE,10.1016/j.jpcs.2017.08.003
Calcium-intercalated Molybdenum Diselenide,(MoSe2)2Ca,Bulk,,,SC,Type-II,0.51 K,,,,,,,,,,FALSE,10.1016/j.physb.2017.10.058
Sodium-intercalated Molybdenum Diselenide,(MoSe2)2Na,Bulk,,,SC,Type-II,0.48 K,,,,,,,,,,FALSE,10.1016/j.physb.2017.10.058
(Mo₀.₅₅Ru₀.₄₅)₄P,(Mo₀.₅₅Ru₀.₄₅)₄P,Bulk,,,SC,,5.43 K,,,,,,,,,,TRUE,Handbook of SC
(Na0.07K0.93)0.8Fe2Se2,(Na0.07K0.93)0.8Fe2Se2,Bulk,,,SC,Iron-based,31 K,,,,,,,,,,FALSE,10.1016/j.jallcom.2018.11.076
(Na0.25K0.45)Ba3Bi4O12,(Na0.25K0.45)Ba3Bi4O12,Bulk,,,SC,Type-II,27 K,0 GPa,Cubic,Perovskite,Im-3m,8.6277 Å,8.6277 Å,8.6277 Å,,,FALSE,10.1016/j.physc.2014.08.010
NaKBBiO,(Na0.25K0.45)Ba3Bi4O12,Bulk,,,SC,Type-II,27 K,0 GPa,Cubic,Perovskite,,8.6277 Å,8.6277 Å,8.6277 Å,,,TRUE,10.1016/j.physc.2020.1353669
(Na0.25K0.75)0.8Fe2Se2,(Na0.25K0.75)0.8Fe2Se2,Bulk,,,SC,Iron-based,28.4 K,,,,,,,,,,FALSE,10.1016/j.jallcom.2018.11.076
NaH intercalated C60,(NaH)4C60,Bulk,,,SC,Type-II,15 K,,f.c.c.,,,14.356,,,,,TRUE,10.1016/0038-1098(96)00306-7
"(Nb,Ta)₃Sn","(Nb,Ta)3Sn",,,,SC,,,,,,,,,,,,,10.1103/PhysRevB.40.8818
Compound A,(Nb0.56Al0.44)(O0.38N0.37□0.25),Bulk,,,SC,Type-II,15 K,,Rock salt,Cubic,Fm−3m,0.43481 nm,,,,,TRUE,10.1016/j.jallcom.2009.03.151
Si-doped Nb-oxynitride,(Nb0.87Si0.09[]0.04)(N0.87O0.13),Bulk,,,SC,Type-II,16.8 K,,Cubic,rocksalt,,,,,,,TRUE,10.1103/PhysRevB.90.014508
Niobium Silicon Oxynitride,(Nb0.87Si0.09□0.04)(N0.87O0.13),Bulk,,,SC,Conventional,16.8 K,0 MPa,Rock-salt,,,,,,,28.07 T,TRUE,10.1016/j.jssc.2013.11.034
Niobium Silicon Oxynitride,(Nb0.87Si0.09□0.04)(N0.87O0.13),Bulk,,,SC,Type-II,16.2 K,0.5 MPa,Rock-salt,Cubic,Fm-3m,0.441 nm,0.441 nm,0.441 nm,,,TRUE,10.1016/j.jssc.2011.06.003
(Nb0.87Si0.09□0.04)(N0.87O0.13),(Nb0.87Si0.09□0.04)(N0.87O0.13),Bulk,,,SC,Type-II,17 K,,NaCl-type,Cubic,,,,,,,FALSE,10.1016/j.jeurceramsoc.2015.01.033
Niobium Aluminum Oxynitride,(Nb0.89Al0.11)(N0.84O0.16),Bulk,,,SC,Type-II,17.3 K,,Rock-salt,Cubic,,,,,,,FALSE,10.1016/j.jssc.2011.06.003
(Nb0.89Al0.11)(N0.84O0.16),(Nb0.89Al0.11)(N0.84O0.16),Bulk,,,SC,Type-II,17 K,,NaCl-type,Cubic,,,,,,,FALSE,10.1016/j.jeurceramsoc.2015.01.033
Silicon-doped Niobium Oxynitride,(Nb0.89Si0.08□0.03)(N0.70O0.30),Bulk,,,SC,Type-II,17 K,,Rock salt-type,Cubic,,0.4416 nm,,,,,TRUE,10.1016/j.jallcom.2019.06.320
Niobium Magnesium Oxynitride,(Nb0.95Mg0.05)(N0.92O0.08),Bulk,,,SC,Type-II,17.6 K,0.5 MPa,Rock-salt,Cubic,Fm-3m,0.4419 nm,0.4419 nm,0.4419 nm,,,TRUE,10.1016/j.jssc.2011.06.003
(Nb0.95Mg0.05)(N0.92O0.08),(Nb0.95Mg0.05)(N0.92O0.08),Bulk,,,SC,Type-II,17 K,,NaCl-type,Cubic,,,,,,,FALSE,10.1016/j.jeurceramsoc.2015.01.033
(Nb0.95Ti0.05)3Al,(Nb0.95Ti0.05)3Al,Bulk,,,SC,Type-II,13.7 K,,A15,Cubic,,5.19230,5.19230,5.19230,,,TRUE,10.1016/j.ceramint.2019.05.082
Niobium tin indium composite,(Nb3Sn)In,Bulk,,,SC,,,,,,,,,,,,,10.1103/PhysRevB.25.1600
(NbTa)0.67(MoHfW)0.33,(NbTa)0.67(MoHfW)0.33,,,,SC,,3.6 K,,,,,,,,,,TRUE,10.1016/j.est.2024.113298
(NbTa)₃Sn,(NbTa)₃Sn,Bulk,,,SC,Type-II,,,,,,,,,,26 T,TRUE,Springer (1983)
"(Nd,Ce)2CuO4","(Nd,Ce)2CuO4",,,,SC,cuprate,,,,,,,,,,,,10.1103/PhysRevLett.74.1202
"(Nd,Ce)CuO₄","(Nd,Ce)CuO₄",Bulk,,,SC,cuprate,,,,,,,,,,,TRUE,Handbook of SC
"(Nd,Ce)₂CuO₅.₉₂","(Nd,Ce)₂CuO₅.₉₂",Bulk,,,SC,High-Tc,,,Tetragonal,,I4/mmm,,,,,,TRUE,Handbook of SC
NEG-123,"(Nd,Eu,Gd)Ba2Cu3O7",Bulk,,,SC,High-Tc,90-95 K,,,,,,,,,,TRUE,10.1016/S0921-4534(02)01526-5
"(Nd,La)2-xCexCuO4","(Nd,La)2-xCexCuO4",,,,SC,High-Tc/cuprate,,ambient,,,,,,,,,FALSE,10.1103/PhysRevB.94.184511
"(Nd, Sm, Eu, Gd)Ba2Cu3O7","(Nd, Sm, Eu, Gd)Ba2Cu3O7",Bulk,,,SC,High-Tc,95 K,,,,,,,,,,TRUE,10.1016/S0921-4534(00)01003-0
"(Nd,Sr)2(Nd,Ce)2Cu2O7.84","(Nd,Sr)2(Nd,Ce)2Cu2O7.84",Bulk,,,SC,High-Tc,,,Tetragonal,cuprate,tP14,,,,,,TRUE,Handbook of SC
"(Nd,Sr)₂(Nd,Ce)₂Cu₂O₁₀","(Nd,Sr)₂(Nd,Ce)₂Cu₂O₁₀",Bulk,,,SC,cuprate,,,Tetragonal,cuprate,P4/nmm,,,,,,TRUE,Handbook of SC
"(Nd,Sr)₃(Ce)₃Cu₂O₇.₈₄","(Nd,Sr)₃(Ce)₃Cu₂O₇.₈₄",Bulk,,,SC,cuprate,,,,perovskite,,,,,,,TRUE,Handbook of SC
NEG-123,(Nd0.1Eu0.1Gd0.8)Ba2Cu3O7,Bulk,,,SC,High-Tc,95K,,,,,,,,,>5 T,TRUE,10.1016/j.phpro.2014.09.019
NEG-123,(Nd0.33Eu0.27Gd0.39)Ba2Cu3O7,Bulk,,,SC,High-Tc,91.5 K,,123 phase,,,,,,,,TRUE,10.1016/j.physc.2006.06.036
Pr-doped NEG-123,(Nd0.33Eu0.33Gd0.33)0.85Pr0.15Ba2Cu3O7,Bulk,,,SC,High-Tc,82.8 K,,Orthorhombic,,,1.0175,,3.0478,,,TRUE,10.1016/S0921-4534(99)00187-2
Pr-doped NEG-123,(Nd0.33Eu0.33Gd0.33)0.88Pr0.12Ba2Cu3O7,Bulk,,,SC,High-Tc,83.1 K,,Orthorhombic,,,1.0163,,3.0467,,,TRUE,10.1016/S0921-4534(99)00187-2
Pr-doped NEG-123,(Nd0.33Eu0.33Gd0.33)0.90Pr0.10Ba2Cu3O7,Bulk,,,SC,High-Tc,88.2 K,,Orthorhombic,,,1.0171,,3.0488,,,TRUE,10.1016/S0921-4534(99)00187-2
Pr-doped NEG-123,(Nd0.33Eu0.33Gd0.33)0.92Pr0.08Ba2Cu3O7,Bulk,,,SC,High-Tc,90.9 K,,Orthorhombic,,,1.0167,,3.0488,,,TRUE,10.1016/S0921-4534(99)00187-2
Pr-doped NEG-123,(Nd0.33Eu0.33Gd0.33)0.94Pr0.06Ba2Cu3O7,Bulk,,,SC,High-Tc,91.6 K,,Orthorhombic,,,1.0164,,3.0481,,,TRUE,10.1016/S0921-4534(99)00187-2
Pr-doped NEG-123,(Nd0.33Eu0.33Gd0.33)0.96Pr0.04Ba2Cu3O7,Bulk,,,SC,High-Tc,93.1 K,,Orthorhombic,,,1.0165,,3.0481,,,TRUE,10.1016/S0921-4534(99)00187-2
Pr-doped NEG-123,(Nd0.33Eu0.33Gd0.33)0.98Pr0.02Ba2Cu3O7,Bulk,,,SC,High-Tc,93.1 K,,Orthorhombic,,,1.0155,,3.0469,,,TRUE,10.1016/S0921-4534(99)00187-2
Pr-doped NEG-123,(Nd0.33Eu0.33Gd0.33)0.99Pr0.01Ba2Cu3O7,Bulk,,,SC,High-Tc,93.6 K,,Orthorhombic,,,1.0156,,3.0464,,,TRUE,10.1016/S0921-4534(99)00187-2
"(Nd,Eu,Gd)Ba2Cu3Oy",(Nd0.33Eu0.33Gd0.33)Ba2Cu3O7,Bulk,,,SC,High-Tc,93.2 K,0.1% O2,,,,,,,,,TRUE,10.1016/S0921-4534(99)00017-9
NEG-123,(Nd0.33Eu0.33Gd0.33)Ba2Cu3O7,Bulk,,,SC,High-Tc,94.1 K,,Orthorhombic,,,1.0165,,3.0486,,,TRUE,10.1016/S0921-4534(99)00187-2
NEG-123,(Nd0.33Eu0.33Gd0.33)Ba2Cu3O7,Bulk,,,SC,High-Tc,94.1 K,,,,,,,,,,TRUE,10.1016/S0921-4534(03)00874-8
(Nd0.33Eu0.33Gd0.33)Ba2Cu3Oy,(Nd0.33Eu0.33Gd0.33)Ba2Cu3O7,Bulk,,,SC,High-Tc,94.1 K,0.05% O2,,,,,,,,,TRUE,10.1016/S0921-4534(02)01513-7
NEG-123 + 10 mol% NEG-211,(Nd0.33Eu0.33Gd0.33)Ba2Cu3O7 + 10 mol% (Nd0.33Eu0.33Gd0.33)2BaCuO5,Bulk,,,SC,High-Tc,92.6 K,,,,,,,,,,TRUE,10.1016/S0921-4534(03)00874-8
NEG-123 + 20 mol% NEG-211,(Nd0.33Eu0.33Gd0.33)Ba2Cu3O7 + 20 mol% (Nd0.33Eu0.33Gd0.33)2BaCuO5,Bulk,,,SC,High-Tc,92.2 K,,,,,,,,,,TRUE,10.1016/S0921-4534(03)00874-8
NEG-123 + 30 mol% NEG-211,(Nd0.33Eu0.33Gd0.33)Ba2Cu3O7 + 30 mol% (Nd0.33Eu0.33Gd0.33)2BaCuO5,Bulk,,,SC,High-Tc,91.4 K,,,,,,,,,,TRUE,10.1016/S0921-4534(03)00874-8
NEG-123 + 40 mol% NEG-211,(Nd0.33Eu0.33Gd0.33)Ba2Cu3O7 + 40 mol% (Nd0.33Eu0.33Gd0.33)2BaCuO5,Bulk,,,SC,High-Tc,91.8 K,,,,,,,,,,TRUE,10.1016/S0921-4534(03)00874-8
NEG-123 + 50 mol% NEG-211,(Nd0.33Eu0.33Gd0.33)Ba2Cu3O7 + 50 mol% (Nd0.33Eu0.33Gd0.33)2BaCuO5,Bulk,,,SC,High-Tc,92.1 K,,,,,,,,,,TRUE,10.1016/S0921-4534(03)00874-8
NEG-123 + 5 mol% NEG-211,(Nd0.33Eu0.33Gd0.33)Ba2Cu3O7 + 5 mol% (Nd0.33Eu0.33Gd0.33)2BaCuO5,Bulk,,,SC,High-Tc,91.2 K,,,,,,,,,,TRUE,10.1016/S0921-4534(03)00874-8
(Nd0.33Eu0.33Gd0.33)Ba2Cu3O7-δ,(Nd0.33Eu0.33Gd0.33)Ba2Cu3O7-δ,Bulk,,,SC,,,,,,,,,,,,FALSE,10.1103/PhysRevB.83.014502
NEG123,(Nd0.33Eu0.38Gd0.28)Ba2Cu3O7,Bulk,,,SC,High-Tc,93 K,,,,,,,,,,TRUE,10.1016/S0921-4534(02)02453-X
(Nd0.33Sm0.67)1.05Ba1.95Cu3O7−δ,(Nd0.33Sm0.67)1.05Ba1.95Cu3O7−δ,Bulk,,,SC,High-Tc,95 K,,,,,,,,,,TRUE,10.1016/S0921-4534(99)00424-4
(Nd0.33Sm0.67)1.2Ba1.8Cu3O7−δ,(Nd0.33Sm0.67)1.2Ba1.8Cu3O7−δ,Bulk,,,SC,High-Tc,50 K,,,,,,,,,,TRUE,10.1016/S0921-4534(99)00424-4
(Nd0.33Sm0.67)1.3Ba1.7Cu3O7−δ,(Nd0.33Sm0.67)1.3Ba1.7Cu3O7−δ,Bulk,,,SC,High-Tc,50 K,,,,,,,,,,TRUE,10.1016/S0921-4534(99)00424-4
(Nd0.33Sm0.67)Ba2Cu3O7−δ,(Nd0.33Sm0.67)Ba2Cu3O7−δ,Bulk,,,SC,High-Tc,95 K,,,,,,,,,,TRUE,10.1016/S0921-4534(99)00424-4
(Nd0.4Gd0.6)1.85Ce0.15CuO4−δ,(Nd0.4Gd0.6)1.85Ce0.15CuO4−δ,Bulk,,,SC,High-Tc,10 K,,,,,,,,,,,10.1016/0921-4534(91)91805-E
(Nd0.66Sr0.205Ce0.135)2CuO4,(Nd0.66Sr0.205Ce0.135)2CuO4,Bulk,,,SC,High-Tc/cuprate,24 K,,,,,,,,,,True,10.1103/PhysRevB.54.7500
(Nd0.66Sr0.205Ce0.135)2CuO4,(Nd0.66Sr0.205Ce0.135)2CuO4,,,,SC,High-Tc/cuprate,,,,T* phase,,,,,,,,10.1103/PhysRevB.56.R14275
NS422ss,"(Nd0.8,Sm0.2)3.6Ba2.4Cu1.8O9.6",Bulk,,,SC,High-Tc,95,,,,,,,,,,TRUE,10.1016/S0921-4534(01)00312-4
NS422,"(Nd0.8,Sm0.2)4Ba2Cu2O10",Bulk,,,SC,High-Tc,93,,,,,,,,,,TRUE,10.1016/S0921-4534(01)00312-4
(Nd0.925Ce0.075)2CuO4,(Nd0.925Ce0.075)2CuO4,Bulk,,,SC,cuprate,,,,,,,,,,,TRUE,Handbook of SC
Nd0.85Sr0.15FeAsO,(Nd1-xSrx)FeAsO,Bulk,,,SC,iron-based,13.5 K,,"Tetragonal (RT), Orthorhombic (low T)",,"P4/nmm (tetragonal), Cmme (orthorhombic)",,,,,,FALSE,10.1103/PhysRevLett.106.227001
(Nd₀.₈Ce₀.₁₅)₂CuO₄,(Nd₀.₈Ce₀.₁₅)₂CuO₄,Bulk,,,SC,cuprate,,,,,,,,,,,TRUE,Handbook of SC
(Nd₀.₈₅Ce₀.₁₅)₂CuO₄,(Nd₀.₈₅Ce₀.₁₅)₂CuO₄,Bulk,,,SC,cuprate,21.5 K,,,,,,,,,,TRUE,Handbook of SC
(Nd₀.₉Ce₀.₁)₂CuO₄,(Nd₀.₉Ce₀.₁)₂CuO₄,Bulk,,,SC,cuprate,,,,T' phase,,,,,,,TRUE,Handbook of SC
(Nd₀.₉Ce₀.₁)₂CuO₄,(Nd₀.₉Ce₀.₁)₂CuO₄,Bulk,,,SC,cuprate,,,,,,,,,,,TRUE,Handbook of SC
(Nd₀.₉₂₅Ce₀.₀₇₅)₂CuO₄,(Nd₀.₉₂₅Ce₀.₀₇₅)₂CuO₄,Bulk,,,SC,cuprate,21 K,,,,,,,,,,TRUE,Handbook of SC
(Nd₀.₉₂₅Ce₀.₀₇₅)₂CuO₄,(Nd₀.₉₂₅Ce₀.₀₇₅)₂CuO₄,Bulk,,,SC,cuprate,21.5 K,,,,,,,,,,TRUE,Handbook of SC
(Nd₁.₈₅Ce₀.₁₅)₂CuO₄,(Nd₁.₈₅Ce₀.₁₅)₂CuO₄,Bulk,,,SC,cuprate,,,,,,,,,,,TRUE,Handbook of SC
(Nd₁₋ₓ₋ᵧSrₓCeᵧ)₄Cu₂O₈₋δ,(Nd₁₋ₓ₋ᵧSrₓCeᵧ)₄Cu₂O₈₋δ,Bulk,,,SC,cuprate,,,,T* phase,,,,,,,TRUE,Handbook of SC
(Nd₂₋ₓCeₓ)CuO₄,(Nd₂₋ₓCeₓ)CuO₄ where 0.14 < x < 0.18,Bulk,,,SC,cuprate,,,,T'-phase,,,,,,,TRUE,Handbook of SC
(NH3)0.08Rb3C60,(NH3)0.08Rb3C60,Bulk,,,SC,High-Tc,28 K,,Cubic,,,,,,,,True,10.1103/PhysRevB.58.11603
(NH3)0.74NaRb2C60,(NH3)0.74NaRb2C60,Bulk,,,SC,High-Tc,17 K,,Cubic,fcc,Fm-3m,14.500 Å,14.500 Å,14.500 Å,,,True,10.1103/PhysRevB.54.R15653
(NH3)0.84NaK2C60,(NH3)0.84NaK2C60,Bulk,,,SC,High-Tc,13 K,,Cubic,fcc,Fm-3m,14.350 Å,14.350 Å,14.350 Å,,,True,10.1103/PhysRevB.54.R15653
(NH3)0.86NaRb2C60,(NH3)0.86NaRb2C60,Bulk,,,SC,High-Tc,12 K,,Cubic,fcc,Fm-3m,14.520 Å,14.520 Å,14.520 Å,,,True,10.1103/PhysRevB.54.R15653
(NH3)0.87NaK2C60,(NH3)0.87NaK2C60,Bulk,,,SC,High-Tc,11 K,,Cubic,fcc,Fm-3m,14.369 Å,14.369 Å,14.369 Å,,,True,10.1103/PhysRevB.54.R15653
(NH3)0.8NaRb2C60,(NH3)0.8NaRb2C60,Bulk,,,SC,High-Tc,,,Cubic,face-centered-cubic,,,,,,,True,10.1103/PhysRevLett.88.096401
(NH3)0.93NaRb2C60,(NH3)0.93NaRb2C60,Bulk,,,SC,High-Tc,8.5 K,,Cubic,fcc,Fm-3m,14.531 Å,14.531 Å,14.531 Å,,,True,10.1103/PhysRevB.54.R15653
(NH3)0.9NaRb2C60,(NH3)0.9NaRb2C60,Bulk,,,SC,High-Tc,,,Cubic,face-centered-cubic,,,,,,,True,10.1103/PhysRevLett.88.096401
(NH3)1.0NaK2C60,(NH3)1.0NaK2C60,Bulk,,,SC,High-Tc,8 K,,Cubic,fcc,Fm-3m,14.400 Å,14.400 Å,14.400 Å,,,True,10.1103/PhysRevB.54.R15653
(NH3)1.14K3C60,(NH3)1.14K3C60,Bulk,,,SC,High-Tc,,,Cubic,,,,,,,,,10.1103/PhysRevB.58.11603
(NH3)4Na2CsC60,(NH3)4Na2CsC60,Bulk,,,SC,High-Tc,29.6 K,,,,,,,,,,,10.1103/PhysRevB.54.R15653
(NH3)4Na2CsC60,(NH3)4Na2CsC60,Bulk,,,SC,Type-II,29.7 K,1 bar,Cubic,face-centered cubic,,14.47 Å,,,,,,10.1103/PhysRevB.52.483
(NH3)4Na2CsC60,(NH3)4Na2CsC60,Bulk,,,SC,High-Tc,29.7 K,ambient,Cubic,fcc,,14.47 Å,,,,,,10.1103/PhysRevB.53.R8836
(NH3)4Na2CsC60,(NH3)4Na2CsC60,Bulk,,,SC,High-Tc,29.6,,Face-centered cubic,Cubic,,14.473,,,,,FALSE,10.1016/j.physc.2019.02.001
(NH3)8K3C60,(NH3)8K3C60,Bulk,,,NSC,,,1 bar,Tetragonal,body-centered tetragonal,I4/mmm,12.15 Å,12.15 Å,15.7 Å,,,True,10.1103/PhysRevB.52.483
(NH3)K3C60,(NH3)K3C60,Bulk,,,NSC,,,,Orthorhombic,face-centered-orthorhombic,,,,,,,True,10.1103/PhysRevLett.88.096401
(NH3)K3C60,(NH3)K3C60,Bulk,,,NSC,,,,low-symmetry,fcc,,,,,,,,10.1103/PhysRevLett.111.056401
(NH3)K3C60,(NH3)K3C60,Bulk,,,SC,High-Tc,28,,Face-centered cubic,Cubic,,,,,,,FALSE,10.1016/j.physc.2019.02.001
(NH3)KRb2C60,(NH3)KRb2C60,Bulk,,,NSC,,,,Orthorhombic,face-centered-orthorhombic,,,,,,,True,10.1103/PhysRevLett.88.096401
(NH3)Rb3C60,(NH3)Rb3C60,Bulk,,,NSC,,,,Orthorhombic,face-centered-orthorhombic,,,,,,,True,10.1103/PhysRevLett.88.096401
(NH3)yNaxFeSe,(NH3)yNaxFeSe,Bulk,,,SC,iron-based,32 K and 45 K,ambient,,,,,,,,,FALSE,10.1103/PhysRevLett.121.207003
hp973,(NH4)0.26WO3,Bulk,,,SC,Type-II,5.2 K,10 GPa,Hexagonal,Hexagonal,,0.7394 nm,0.7394 nm,0.7540 nm,,,TRUE,10.1016/j.jallcom.2008.03.116
(NH4)0.33WO3,(NH4)0.33WO3,Bulk,,,SC,Type-II,3.0 K,,Hexagonal,Hexagonal,,0.7392 nm,0.7392 nm,0.7512 nm,,,FALSE,10.1016/j.jallcom.2008.03.116
hp1173,(NH4)0.34WO3,Bulk,,,SC,Type-II,3.0 K,10 GPa,Hexagonal,Hexagonal,,0.7379 nm,0.7379 nm,0.7529 nm,,,TRUE,10.1016/j.jallcom.2008.03.116
Triammonium fulleride,(NH4)0.48K2.52C60,Bulk,,,SC,Type-II,16.4 K,,fcc,,,14.2961,,,,,TRUE,10.1016/j.carbon.2021.05.043
Triammonium fulleride,(NH4)2.88K0.12C60,Bulk,,,SC,Type-II,16.4 K,,fcc,,,14.2289,,,,,TRUE,10.1016/j.carbon.2021.05.043
Triammonium fulleride,(NH4)3C60,Bulk,,,SC,Type-II,16.4 K,,fcc,,,,,,,,TRUE,10.1016/j.carbon.2021.05.043
(NH₄)TaS₂,(NH₄)TaS₂,Bulk,,,SC,Type-II,4.2 K,,Hexagonal,2H-NbS₂ type,P6₃/mmc,3.324 Å,3.324 Å,18.14 Å,,,TRUE,Handbook of SC
(Ni)0.25/CuTl-1223,(Ni)0.25/Cu0.5Tl0.5Ba2Ca2Cu3O10−δ,Bulk,,,SC,High-Tc,98 K,Ambient,Tetragonal,P4/mmm,P4/mmm,4.17 Å,4.17 Å,15.25 Å,0.109 T,128 T,TRUE,10.1016/j.jmmm.2015.11.066
(Ni)0.75/CuTl-1223,(Ni)0.75/Cu0.5Tl0.5Ba2Ca2Cu3O10−δ,Bulk,,,SC,High-Tc,85 K,Ambient,Tetragonal,P4/mmm,P4/mmm,4.17 Å,4.17 Å,15.25 Å,0.092 T,128 T,TRUE,10.1016/j.jmmm.2015.11.066
(Ni)1.0/CuTl-1223,(Ni)1.0/Cu0.5Tl0.5Ba2Ca2Cu3O10−δ,Bulk,,,SC,High-Tc,78 K,Ambient,Tetragonal,P4/mmm,P4/mmm,4.17 Å,4.17 Å,15.31 Å,0.091 T,128 T,TRUE,10.1016/j.jmmm.2015.11.066
(Ni0.36Nb0.24Zr0.4)90H10,(Ni0.36Nb0.24Zr0.4)90H10,Bulk,,,SC,,2.1 K,,Glassy,,,,,,,,TRUE,10.1016/j.physb.2010.05.053
(NiFe2O4)0.25/CuTl-1223,(NiFe2O4)0.25/Cu0.5Tl0.5Ba2Ca2Cu3O10,Bulk,,,SC,High-Tc/Cuprate,94,,Tetragonal,,P4/mmm,4.00,,14.95,,,TRUE,10.1016/j.ceramint.2015.08.049
(NiFe2O4)0.5/CuTl-1223,(NiFe2O4)0.5/Cu0.5Tl0.5Ba2Ca2Cu3O10,Bulk,,,SC,High-Tc/Cuprate,78,,Tetragonal,,P4/mmm,3.90,,14.91,,,TRUE,10.1016/j.ceramint.2015.08.049
(NiFe2O4)1.0/CuTl-1223,(NiFe2O4)1.0/Cu0.5Tl0.5Ba2Ca2Cu3O10,Bulk,,,SC,High-Tc/Cuprate,63,,Tetragonal,,P4/mmm,3.90,,14.90,,,TRUE,10.1016/j.ceramint.2015.08.049
Bi-2223 superconductor,"(Pb,Bi)2Sr2Ca2Cu3O10",Bulk,,,SC,High-Tc/cuprate,,,,,,,,,,,,10.1103/PhysRevB.59.12114
"(Pb,Bi)2Sr2CaCu2O8","(Pb,Bi)2Sr2CaCu2O8",Bulk,,,SC,High-Tc/cuprate,77 K,,,,,,,,,,ARPES,10.1103/PhysRevB.78.214502
Bi-2212,"(Pb,Bi)2Sr2CaCu2O8+δ",,,,SC,cuprate/High-Tc,63 K,,,,,,,,,,,10.1103/PhysRevB.105.184509
Y-1212,"(Pb,Cu)Sr2(Y,Ca)Cu2O7",Bulk,,,SC,High-Tc/Cuprate,60 K,,,,,,,,,,FALSE,10.1016/j.jcrysgro.2004.09.063
"(Pb,Cu)₃Sr₂YCu₂O₈","(Pb,Cu)₃Sr₂YCu₂O₈",Bulk,,,SC,cuprate,,,Orthorhombic,3212,,,,,,,TRUE,Handbook of SC
"(Pb,Cu)₃Sr₂YCu₂O₈","(Pb,Cu)₃Sr₂YCu₂O₈",Bulk,,,SC,High-Tc cuprate,,,Tetragonal,3212 structure,,,,,,,TRUE,Handbook of SC
"(Pb,Cu)₃Sr₂YCu₂O₈","(Pb,Cu)₃Sr₂YCu₂O₈",Bulk,,,SC,cuprate,,,,perovskite,,,,,,,TRUE,Handbook of SC
(Pb/La)-doped Bi₂Sr₂CuO₆₊δ,(Pb/La)-doped Bi₂Sr₂CuO₆₊δ,Bulk,,,SC,High-Tc/cuprate,,,,,,,,,,,TRUE,10.1103/PhysRevResearch.6.023194
Pb'-1223,"(Pb0.5, Sr0.25, Cu0.25)Sr2(Ca0.9, Sr0.1)2Cu3O9",Bulk,,,SC,High-Tc,122 K,,Pseudo-Tetragonal,Orthorhombic,P4/mmm,,,,,,FALSE,10.1016/S0921-4534(97)01893-5
Pb'-1234,"(Pb0.55, Sr0.35, Cu0.10)Sr2(Ca, Sr)3Cu4O11",Bulk,,,SC,High-Tc,107 K,5 GPa,Tetragonal,Tetragonal,P4/mmm,3.83355 Å,3.83355 Å,18.4421 Å,,,TRUE,10.1016/S0921-4534(97)01893-5
"(Pb,Zn)-1–2–0–1",(Pb0.5Cu0.05Zn0.45)(Sr0.5La0.5)2(Cu0.95Zn0.05)O5,Bulk,,,SC,Cuprate,19.7 K,,,,P 4/mmm,,,,,,TRUE,10.1016/j.jallcom.2023.170298
"(Pb,Zn)-1–2–0–1",(Pb0.5Cu0.05Zn0.45)(Sr0.5La0.5)2(Cu0.95Zn0.05)O5,Bulk,,,SC,Cuprate,18.2 K,,,,P 4/mmm,,,,,,TRUE,10.1016/j.jallcom.2023.170298
(Pb0.5Cu0.5)(Sr0.5Ba0.5)2(Y0.5Ca0.5)Cu2O7,(Pb0.5Cu0.5)(Sr0.5Ba0.5)2(Y0.5Ca0.5)Cu2O7,Bulk,,,SC,High-Tc,70 K,,1212 type,,,,,,,,TRUE,10.1016/0921-4534(90)90037-F
"(Pb,Cu)-1–2–0–1",(Pb0.5Cu0.5)(Sr0.5La0.5)2CuO5,Bulk,,,SC,Cuprate,25 K,,,,P 4/mmm,,,,,,TRUE,10.1016/j.jallcom.2023.170298
"(Pb,Cu)-1–2–0–1",(Pb0.5Cu0.5)(Sr0.5La0.5)2CuO5,Bulk,,,SC,Cuprate,27.5 K,,,,P 4/mmm,,,,,,TRUE,10.1016/j.jallcom.2023.170298
"(Pb,Cu)-1–2–0–1",(Pb0.5Cu0.5)(Sr0.5La0.5)2CuO5,Bulk,,,SC,Cuprate,35.5 K,,,,P 4/mmm,,,,,,TRUE,10.1016/j.jallcom.2023.170298
(Pb0.5Cu0.5)Sr2GdCu2O7-δ,(Pb0.5Cu0.5)Sr2GdCu2O7,Bulk,,,NSC,,,,Tetragonal,Pb(1212) type,P4/mmm,3.839 Å,3.839 Å,11.838 Å,,,True,10.1103/PhysRevB.49.1499
(Pb0.5Hg0.5)(Sr1.2La0.8)CuO4+δ,(Pb0.5Hg0.5)(Sr1.2La0.8)CuO4+δ,Bulk,,,SC,High-Tc,35 K,,,,,,,,,,TRUE,10.1016/0921-4534(94)91673-X
"Hg-containing (Pb, Hg) (Sr, La)2CuO5−δ",(Pb0.5Hg0.5)(Sr1.2La0.8)CuO5−δ,Bulk,,,SC,High-Tc,32 K,,1201 phase,,P4/mmm,3.7908 Å,,8.6915 Å,,,TRUE,10.1016/0921-4534(93)90066-Y
(Pb0.5Hg0.5)Sr2(Ca0.7Y0.3)Cu2O6+δ,(Pb0.5Hg0.5)Sr2(Ca0.7Y0.3)Cu2O6+δ,Bulk,,,SC,High-Tc,90 K,,,,,,,,,,TRUE,10.1016/0921-4534(94)91673-X
(Pb0.5Sn0.5)1-xInxTe,(Pb0.5Sn0.5)0.7In0.3Te,Bulk,,,SC,Topological,4.7 K,,Rock Salt,,,,,,,5 T,TRUE,10.1016/j.physc.2015.02.018
(Pb0.75Cu0.25)Sr2(Ca0.2Y0.8)Cu2O7,(Pb0.75Cu0.25)Sr2(Ca0.2Y0.8)Cu2O7,Bulk,,,NSC,,,,,,,,,,,,True,10.1103/PhysRevLett.69.1256
(Pb0.75Cu0.25)Sr2(Ca0.5Y0.5)Cu2O7,(Pb0.75Cu0.25)Sr2(Ca0.5Y0.5)Cu2O7,Bulk,,,SC,cuprate,45 K,,,,,,,,,,True,10.1103/PhysRevLett.69.1256
Pb-based 1212 cuprate,(Pb0.75Cu0.25)Sr2(Ca0.5Y0.5)Cu2O7,Bulk,,,SC,Cuprate,40 K,,,,,,,,,,TRUE,10.1016/0038-1098(93)90531-Q
Pb-based 1212 cuprate,(Pb0.75Cu0.25)Sr2(Ca0.5Yb0.5)Cu2O7,Bulk,,,SC,Cuprate,60 K,,,,,,,,,,TRUE,10.1016/0038-1098(93)90531-Q
(Pb2Cu)Sr2(Y1-xCex)3Cu2O12+δ,(Pb2Cu)Sr2(Y1-xCex)3Cu2O12+δ,Bulk,,,NSC,,,,,,,,,,,,TRUE,Handbook of SC
(Pb2Cu)Sr2(Y1-xCex)4Cu2O14+δ,(Pb2Cu)Sr2(Y1-xCex)4Cu2O14+δ,Bulk,,,NSC,,,,,,,,,,,,TRUE,Handbook of SC
(Pb2Cu)Sr2(Y1-xCex)5Cu2O16+δ,(Pb2Cu)Sr2(Y1-xCex)5Cu2O16+δ,Bulk,,,NSC,,,,,,,,,,,,TRUE,Handbook of SC
(Pb2Cu)Sr2Y0.5Ca0.5Cu2O8+d,(Pb2Cu)Sr2Y0.5Ca0.5Cu2O8+d,Bulk,,,SC,High-Tc,75 K,,,,,,,,,,TRUE,10.1016/S0921-4534(00)00217-3
Bi1.8Pb0.4Sr2Ca2.1Cu3.2O10+δ,(PbF2)0.05Bi1.8Pb0.4Sr2Ca2.1Cu3.2O10+δ,Bulk,,,SC,High-Tc,111,,Tetragonal,,,5.33,,37.42,,,TRUE,10.1016/j.cplett.2019.137033
Bi1.8Pb0.4Sr2Ca2.1Cu3.2O10+δ,(PbF2)0.10Bi1.8Pb0.4Sr2Ca2.1Cu3.2O10+δ,Bulk,,,SC,High-Tc,114,,Tetragonal,,,5.32,,37.12,,,TRUE,10.1016/j.cplett.2019.137033
Bi1.8Pb0.4Sr2Ca2.1Cu3.2O10+δ,(PbF2)0.15Bi1.8Pb0.4Sr2Ca2.1Cu3.2O10+δ,Bulk,,,SC,High-Tc,111,,Tetragonal,,,5.32,,36.96,,,TRUE,10.1016/j.cplett.2019.137033
Bi1.8Pb0.4Sr2Ca2.1Cu3.2O10+δ,(PbF2)0.20Bi1.8Pb0.4Sr2Ca2.1Cu3.2O10+δ,Bulk,,,SC,High-Tc,108.5,,Tetragonal,,,5.32,,36.75,,,TRUE,10.1016/j.cplett.2019.137033
Bi1.8Pb0.4Sr2Ca2.1Cu3.2O10+δ,(PbF2)0.25Bi1.8Pb0.4Sr2Ca2.1Cu3.2O10+δ,Bulk,,,SC,High-Tc,103.5,,Tetragonal,,,5.32,,36.64,,,TRUE,10.1016/j.cplett.2019.137033
Bi1.8Pb0.4Sr2Ca2.1Cu3.2O10+δ,(PbF2)0.30Bi1.8Pb0.4Sr2Ca2.1Cu3.2O10+δ,Bulk,,,SC,High-Tc,101,,Tetragonal,,,5.33,,36.41,,,TRUE,10.1016/j.cplett.2019.137033
(Pb₀.₅₀Cu₀.₅₀)₂(Ba₀.₅₀Sr₀.₅₀)₂(Y₀.₈₀Ca₀.₂₀)₁Cu₂O₇,(Pb₀.₅₀Cu₀.₅₀)₂(Ba₀.₅₀Sr₀.₅₀)₂(Y₀.₈₀Ca₀.₂₀)₁Cu₂O₇,Bulk,,,SC,High-Tc,39 K,,Tetragonal,,I4mm,3.83673 Å,,27.5098 Å,,,TRUE,Handbook of SC
Pb₃Sr₂CePrCu₃O₁₀,(Pb₀.₆₇Cu₀.₃₃)₃Sr₂(Ce₀.₅₀Pr₀.₅₀)₂Cu₂O₁₀,Bulk,,,NSC,,,,Tetragonal,3222,I4/mmm,5.4512 Å,5.4799 Å,37.0107 Å,,,TRUE,Handbook of SC
"(Pr,La)(Os,Ru)4Sb12","(Pr,La)(Os,Ru)4Sb12",Bulk,,,SC,Unconventional,,,,,,,,,,,FALSE,10.1103/PhysRevB.97.184509
"(Pr,La)1.88Ce0.12CuO4","(Pr,La)1.88Ce0.12CuO4",Bulk,,,SC,cuprate,27 K,ambient,Tetragonal,perovskite,I4/mmm,3.98,3.98,12.28,,8.5 T,TRUE,10.1103/PhysRevB.78.014520
"(Pr,La)1.88Ce0.12CuO4","(Pr,La)1.88Ce0.12CuO4",Bulk,,,SC,cuprate,24 K,ambient,Tetragonal,perovskite,I4/mmm,3.98,3.98,12.28,,12 T,TRUE,10.1103/PhysRevB.78.014520
"(Pr,La)1.88Ce0.12CuO4","(Pr,La)1.88Ce0.12CuO4",Bulk,,,SC,cuprate,22 K,ambient,Tetragonal,perovskite,I4/mmm,3.98,3.98,12.28,,15 T,TRUE,10.1103/PhysRevB.78.014520
"(Pr,La)1.88Ce0.12CuO4","(Pr,La)1.88Ce0.12CuO4",Bulk,,,NSC,cuprate,,ambient,Tetragonal,perovskite,I4/mmm,3.98,3.98,12.28,,,TRUE,10.1103/PhysRevB.78.014520
"(Pr,Sr)NiO2","(Pr,Sr)NiO2",Thin Film,,,SC,cupratelike,,up to 12 GPa,,,,,,,,,TRUE,10.1103/PhysRevMaterials.6.044807
d-(Pr1.5Ce0.5)Sr2Cu2NbO10-δ,(Pr1.5Ce0.5)Sr2Cu2NbO9.838,Bulk,,,NSC,,,,Tetragonal,I4/mmm,I4/mmm,3.8924 Å,3.8924 Å,28.846 Å,,,True,10.1103/PhysRevB.55.3297
(Pr1.5Ce0.5)Sr2Cu2NbO10-δ,(Pr1.5Ce0.5)Sr2Cu2NbO9.954,Bulk,,,NSC,,,,Tetragonal,I4/mmm,I4/mmm,3.8873 Å,3.8873 Å,28.761 Å,,,True,10.1103/PhysRevB.55.3297
d-(Pr1.5Ce0.5)Sr2Cu2TaO10-δ,(Pr1.5Ce0.5)Sr2Cu2TaO9.885,Bulk,,,NSC,,,,Tetragonal,I4/mmm,I4/mmm,3.8899 Å,3.8899 Å,28.909 Å,,,True,10.1103/PhysRevB.55.3297
(Pr1.5Ce0.5)Sr2Cu2TaO10-δ,(Pr1.5Ce0.5)Sr2Cu2TaO9.952,Bulk,,,NSC,,,,Tetragonal,I4/mmm,I4/mmm,3.8851 Å,3.8851 Å,28.844 Å,,,True,10.1103/PhysRevB.55.3297
(Pr1.83Ce0.17)CuO4,(Pr1.83Ce0.17)CuO4,,,,SC,High-Tc,,,,,,,,,,,,10.1103/PhysRevB.55.3297
(Pr₁₋ₓLaCeₓ)CuO₄₋ₛ (PLCCO),(Pr₁₋ₓLaCeₓ)CuO₄₋ₛ,,,,SC,cuprate/High-Tc,,,,,,,,,,,FALSE,10.1103/PhysRevB.78.134522
Platinum iridium zirconium alloy,(Pt0.2Ir0.8)3Zr5,,,,SC,,,,Hexagonal,Helical,,,,,,Anomalously high (exceeds Pauli limit),FALSE,10.1103/PhysRevB.110.L060502
(Py-CH3)2HgI4-Bi2Sr2CaCu2O8,(Py-CH3)2HgI4Bi2Sr2CaCu2O8,Bulk,,,SC,High-Tc/cuprate,increases slightly,,,,,,,,,,TRUE,10.1103/PhysRevB.71.094501
(pyr)₀.₅NbS₂,(pyr)₀.₅NbS₂,Bulk,,,SC,Type-II,4.0 K,,Hexagonal,2H-NbS₂ type,P6₃/mmc,3.34 Å,3.34 Å,23.68 Å,,,TRUE,Handbook of SC
(RbTl1.5)3C60,(RbTl1.5)3C60,Bulk,,,SC,Type-II,27.5 K,,,,,,,,,,TRUE,10.1016/0964-1807(93)90397-K
(Re0.85Fe0.15)6Hf,(Re0.85Fe0.15)6Hf,Bulk,,,SC,Type-II,3.81 K,0 GPa,α-Mn,Cubic,I4̄3m,,,,,7.36 T,TRUE,10.1016/j.ssc.2018.01.001
(Re0.8Fe0.2)6Hf,(Re0.8Fe0.2)6Hf,Bulk,,,SC,Type-II,2.43 K,0 GPa,α-Mn,Cubic,I4̄3m,,,,,6.32 T,TRUE,10.1016/j.ssc.2018.01.001
(Re0.95Fe0.05)6Hf,(Re0.95Fe0.05)6Hf,Bulk,,,SC,Type-II,5.81 K,0 GPa,α-Mn,Cubic,I4̄3m,,,,,12.55 T,TRUE,10.1016/j.ssc.2018.01.001
(Re0.9Fe0.1)6Hf,(Re0.9Fe0.1)6Hf,Bulk,,,SC,Type-II,5.12 K,0 GPa,α-Mn,Cubic,I4̄3m,,,,,10.69 T,TRUE,10.1016/j.ssc.2018.01.001
(Ru0.50Mo0.50)Sr2(Gd0.7Ce0.3)2Cu2O10-δ,(Ru0.50Mo0.50)Sr2(Gd0.7Ce0.3)2Cu2O10-δ,Bulk,,,SC,High-Tc,22,,Tetragonal,1222-type,I4/mmm,3.8417,,28.485,,,TRUE,10.1016/S0921-4534(03)01319-4
(Ru0.5Nb0.5)Sr2(Gd1.4Ce0.6)Cu2O9.64,(Ru0.5Nb0.5)Sr2(Gd1.4Ce0.6)Cu2O9.64,Bulk,,,SC,Type-II,24K,,Tetragonal,,,,,,,,TRUE,10.1016/j.physc.2004.08.012
Sample B,(Ru0.67Cu0.33)(Sr1.66Nd0.34)(Nd1.2Ce0.8)Cu2O9.74,Bulk,,,SC,Type-II,40 K,,Tetragonal,I4/mmm,I4/mmm,3.849,,28.575,,,TRUE,10.1016/S0921-4534(02)01329-1
(Ru0.75Mo0.25)Sr2(Gd0.7Ce0.3)2Cu2O10-δ,(Ru0.75Mo0.25)Sr2(Gd0.7Ce0.3)2Cu2O10-δ,Bulk,,,SC,High-Tc,25,,Tetragonal,1222-type,I4/mmm,3.8437,,28.526,,,TRUE,10.1016/S0921-4534(03)01319-4
(SbS)1.16(TaS2)2,(SbS)1.16(TaS2)2,Bulk,,,SC,Type-II,3.0 K,,,,,,,17.51 Å,,,TRUE,10.1016/j.physc.2006.03.072
(SbS)1.16TaS2,(SbS)1.16TaS2,Bulk,,,SC,Type-II,2.7 K,,,,,,,,,,TRUE,10.1016/j.physc.2006.03.072
(Sc0.05Mo0.95)0.71B2 (cited from [7]),(Sc0.05Mo0.95)0.71B2,Bulk,,,SC,,7.9 K,ambient,,,,,,,,6.7 T,FALSE,10.1103/PhysRevB.109.104520
ScZrNbRhPd,(ScZrNb)0.65[RhPd]0.35,Bulk,,,SC,Type-II,9.7 K,,,,,,,,,10.7 T,FALSE,10.1016/j.mtcomm.2022.104265
ScZrNbTaRhPd,(ScZrNbTa)0.685[RhPd]0.315,Bulk,,,SC,Type-II,7 K,,CsCl-type,,,,,,,,TRUE,10.1016/j.mtcomm.2022.104265
"(Sm,Eu,Gd)Ba2Cu3O7-y","(Sm,Eu,Gd)Ba2Cu3O7-y",Bulk,,,SC,High-Tc,94.44 K,,Orthorhombic,,,,,11.778 Å,,,TRUE,10.1016/j.ceramint.2024.05.463
"(Sm,Eu,Gd)Ba2Cu3O7-y","(Sm,Eu,Gd)Ba2Cu3O7-y",Bulk,,,SC,High-Tc,94.45 K,,Orthorhombic,,,,,11.751 Å,,,TRUE,10.1016/j.ceramint.2024.05.463
"(Sm,Eu,Gd)Ba2Cu3O7-y","(Sm,Eu,Gd)Ba2Cu3O7-y",Bulk,,,SC,High-Tc,94.53 K,,Orthorhombic,,,,,11.754 Å,,,TRUE,10.1016/j.ceramint.2024.05.463
"(Sm,Eu,Gd)Ba2Cu3O7-y","(Sm,Eu,Gd)Ba2Cu3O7-y",Bulk,,,SC,High-Tc,94.24 K,,Orthorhombic,,,,,11.722 Å,,,TRUE,10.1016/j.ceramint.2024.05.463
SCS4050 wire,(Sm-Y)Ba2Cu3O7,Thin Film,,,SC,High-Tc,90.57 K,,,,,,,,,,TRUE,10.1016/j.physc.2014.04.004
SCS4050-AP wire,(Sm-Y)Ba2Cu3O7 with Zr doping,Thin Film,,,SC,High-Tc,89.54 K,,,,,,,,,,TRUE,10.1016/j.physc.2014.04.004
(Sm/Y)1.8Ba2.4Cu3.4O7,(Sm/Y)1.8Ba2.4Cu3.4O7,Bulk,,,SC,High-Tc,>92 K,,Orthorhombic,,,,,,,,TRUE,10.1016/S0022-0248(99)00094-9
(Sm/Y)1.8Ba2.4Cu3.4O7 with CeO2,(Sm/Y)1.8Ba2.4Cu3.4O7 with CeO2,Bulk,,,SC,High-Tc,>92 K,,Orthorhombic,,,,,,,,TRUE,10.1016/S0022-0248(99)00094-9
SEG40/14,(Sm0.33Eu0.33Gd0.33)Ba2Cu3O7,Bulk,,,SC,High-Tc,93.4 K,1% O2 in Ar,,,,,,,,,TRUE,10.1016/j.physc.2003.12.060
"(Sm0.5,Eu0.5)Ba2Cu3O7","(Sm0.5,Eu0.5)Ba2Cu3O7",Bulk,,,SC,High-Tc,94.5 K,,,,,,,,,,TRUE,10.1016/S0921-4534(01)00885-1
(Sm0.5Eu0.5)Ba2Cu3O7,(Sm0.5Eu0.5)Ba2Cu3O7,Bulk,,,SC,High-Tc,96 K,,,,,,,,,,TRUE,10.1016/S0921-4534(01)00277-5
(Sm0.5Eu0.5)Ba2Cu3O7,(Sm0.5Eu0.5)Ba2Cu3O7,Bulk,,,SC,High-Tc,94 K,,,,,,,,,,TRUE,10.1016/S0921-4534(03)01051-7
(Sm0.92Ce0.08)2CuO4,(Sm0.92Ce0.08)2CuO4,Bulk,,,SC,Type-II,11.4 K,,,,,,,,,"28.2 T (ab), 5.2 T (c)",TRUE,Handbook of SC
(Sm₀.₈₅Ce₀.₁₅)₂CuO₄,(Sm₀.₈₅Ce₀.₁₅)₂CuO₄,Bulk,,,SC,cuprate,11.4 K,,,,,,,,,,TRUE,Handbook of SC
(Sm₀.₈₅Ce₀.₁₅)₂CuO₄,(Sm₀.₈₅Ce₀.₁₅)₂CuO₄,Bulk,,,SC,cuprate,18 K,,,,,,,,,,TRUE,Handbook of SC
(Sm₀.₉₂₅Ce₀.₀₇₅)₂CuO₄,(Sm₀.₉₂₅Ce₀.₀₇₅)₂CuO₄,Bulk,,,SC,cuprate,11.4 K,,,,,,,,,"28.2 T (perpendicular), 5.2 T (parallel)",TRUE,Handbook of SC
(Sn0.62La0.24Ba0.09)3(Ba0.86La0.14)2La1Cu5O11,(Sn0.62La0.24Ba0.09)3(Ba0.86La0.14)2La1Cu5O11,Bulk,,,NSC,,,,Tetragonal,,P4/mmm,3.9893 Å,,16.232 Å,,,TRUE,Handbook of SC
(Sn0.63Pb0.37)0.77In0.23Te,(Sn0.63Pb0.37)0.77In0.23Te,Thin Film,30-40 nm,InP(111)A,SC,,3.7 K,,Cubic,rock-salt,,,,,,5.8 T,TRUE,10.1103/PhysRevMaterials.5.094202
(Sn0.63Pb0.37)0.83In0.17Te,(Sn0.63Pb0.37)0.83In0.17Te,Thin Film,30-40 nm,InP(111)A,SC,,,,Cubic,rock-salt,,,,,,,TRUE,10.1103/PhysRevMaterials.5.094202
(Sn0.87Pb0.13)0.83In0.17Te,(Sn0.87Pb0.13)0.83In0.17Te,Thin Film,30-40 nm,InP(111)A,SC,,,,Cubic,rock-salt,,,,,,,TRUE,10.1103/PhysRevMaterials.5.094202
(Sr1-xCax)0.9CuO2,(Sr(1-x)Ca(x))0.9CuO2,Bulk,,,SC,cuprate,110 K,,,infinite-layer perovskite,,,,,,,FALSE,10.1103/PhysRevB.97.245420
"(Sr,Ca)14Cu24O41","(Sr,Ca)14Cu24O41",Bulk,,,SC,High-Tc,~10 K,~3 GPa,,ladder,,,,,,,,10.1103/PhysRevB.56.3457
"(Sr,Ca)14Cu24O41","(Sr,Ca)14Cu24O41",,,,SC,cuprate,above 10 K,high pressure,,ladder-type (two-leg ladders and chains),,,,,,,TRUE,10.1103/PhysRevResearch.2.022055
"(Sr,Ca)14Cu24O41","(Sr,Ca)14Cu24O41",Bulk,,,SC,cuprate,exceeding 10 K,,,ladder cuprate,,,,,,,TRUE,10.1103/PhysRevB.96.184513
Strontium Calcium Copper Oxide,"(Sr,Ca)14Cu24O41",Bulk,,,SC,cuprate,,3 GPa,,ladder,,,,,,,,10.1103/PhysRevB.92.054515
"(Sr,Ca)3Cu2O4(Cl,O)2","(Sr,Ca)3Cu2O4(Cl,O)2",Bulk,,,SC,High-Tc,80 K,,,,,,,,,,FALSE,10.1016/j.physc.2003.12.022
Strontium calcium copper oxychloride,"(Sr,Ca)3Cu2O4Cl2",Bulk,,,SC,cuprate,80 K,,,,,,,,,,,10.1103/PhysRevB.55.3141
"(Sr,Ca,Ba)CuO2","(Sr,Ca,Ba)CuO2",Bulk,,,SC,High-Tc,110 K,1 bar,,,,,,,,,TRUE,10.1016/j.solidstatesciences.2018.12.003
"(Sr,Cs)(Bi0.25Pb0.75)O3","(Sr,Cs)(Bi0.25Pb0.75)O3",Bulk,,,SC,Type-II,7.5 K,,Distorted Perovskite,,,,,,,,TRUE,10.1016/S0038-1098(98)00125-2
"(Sr,La)CuO2","(Sr,La)CuO2",Bulk,,,SC,High-Tc,,,,cuprate,,,,,,,TRUE,Handbook of SC
"(Sr,La)CuO2","(Sr,La)CuO2",,,,SC,cuprate,,,,infinite-layer,,,,,,,FALSE,10.1103/PhysRevB.74.214515
"(Sr,La)CuO₂","(Sr,La)CuO₂",Bulk,,,SC,High-Tc,,,Tetragonal,,,,,,,,TRUE,Handbook of SC
"(Sr,La)CuO₂","(Sr,La)CuO₂",Bulk,,,SC,High-Tc,,,Tetragonal,cuprate,P4/mmm,,,,,,TRUE,Handbook of SC
"(Sr,La)₂CuO₄","(Sr,La)₂CuO₄",,,,SC,cuprate,,,,K₂NiF₄-type,,,,,,,,10.1103/PhysRevB.35.7137
"(Sr, Na)Fe2As2","(Sr, Na)Fe2As2",Bulk,,,SC,Iron-based,27.6 K,,,,,,,,,,TRUE,10.1016/j.jpcs.2010.10.070
"(Sr,Nd)NiO2","(Sr,Nd)NiO2",Thin Film,,,SC,,,,,Infinite-layer,,,,,,,TRUE,10.1103/PhysRevB.110.205122
(Sr0.7Ca0.3)0.95CuO2-x,(Sr0.7Ca0.3)0.95CuO2-x,Bulk,,,SC,High-Tc/cuprate,,,,,,,,,,,FALSE,10.1103/PhysRevB.75.184536
(Sr0.7Ca0.3)1-xCuO2,(Sr0.7Ca0.3)1-xCuO2,Bulk,,,SC,cuprate,,,,,,,,,,,TRUE,Handbook of SC
(Sr0.7Ca0.3)3Rh4Sn13,(Sr0.7Ca0.3)3Rh4Sn13,Bulk,,,SC,Type-II,4.2 K,,Cubic,Pm-3n,Pm-3n,,,,,,FALSE,10.1016/j.ssc.2017.11.006
"(Sr,Ca)10Cu17O29",(Sr4.02Ca5.84Bi0.14)Cu15.84O29,Bulk,,,SC,High-Tc,78 K,1.6 to 10 kbar,Orthorhombic,,F222,1.1346 nm,1.2809 nm,1.952 nm,,,TRUE,10.1016/S0921-4534(00)00303-8
(SrF)2Ti2Bi2O,(SrF)2Ti2Bi2O,Bulk,,,NSC,,0 K,,Body-centered tetragonal,(SrF)2Ti2Bi2O-type,,,,,,,FALSE,10.1103/PhysRevB.88.214506
"SrTiO3/SrFeO3 Superlattice (n=3, m=1)",(SrTiO3)3/(SrFeO3)1,Thin Film,,SrTiO3,NSC,,,,Tetragonal,superlattice (perovskite blocks),P4/mmm,3.86,3.86,15.241,,,FALSE,10.1103/PhysRevB.81.085109
(TaNb)0.67(HfZrTi)0.33,(TaNb)0.67(HfZrTi)0.33,Bulk,,,SC,conventional,7.7 K,0-100 GPa,Cubic,bcc,,3.36,3.36,3.36,,,FALSE,10.1103/PhysRevB.108.224505
Tantalum Tetrasulfide Iodide,(TaS4)2I,Bulk,,,SC,,,,,,,,,,,,FALSE,10.1103/PhysRevB.88.180504
Tantalum Tetraselenide Iodide (cited),(TaSe4)2I,Bulk,,,SC,,,High pressure,,linear chain,,,,,,,FALSE,10.1103/PhysRevB.107.134501
(TaSe4)2I,(TaSe4)2I,Bulk,,,SC,Type-II,2.5K,15GPa,,,,,,,,,TRUE,10.1016/0379-6779(93)90013-M
(Tetrabutylammonium)0.3FeSe,(TBA)0.3FeSe,Bulk,,,SC,Type-II/iron-based,49.8 K,ambient,,,,,,,,,TRUE,10.1103/PhysRevB.110.134504
Tetrabutylammonium-intercalated FeSe,(TBA)xFeSe,Bulk,,,SC,iron-based/High-Tc,43 K,,,Layered,,,,15.5,,,TRUE,10.1103/PhysRevLett.125.097003
"(Ti,Gd,Ca)₄Ba₂(Gd,Ca)Cu₂O₁₂","(Ti,Gd,Ca)₄Ba₂(Gd,Ca)Cu₂O₁₂",Bulk,,,SC,cuprate,,,,perovskite,,,,,,,TRUE,Handbook of SC
(Ti0.25Nb0.20Mo0.20Ta0.18W0.17)N0.97,(Ti0.25Nb0.20Mo0.20Ta0.18W0.17)N0.97,Thin Film,,,SC,Type-II,1.08 K,,fcc,,,,,,,4.4 T,TRUE,10.1016/j.actamat.2023.119428
(Ti0.25Nb0.20Mo0.22Ta0.16W0.17)N0.15,(Ti0.25Nb0.20Mo0.22Ta0.16W0.17)N0.15,Thin Film,,,SC,Type-II,2.71 K,,fcc,,,,,,,3.0 T,TRUE,10.1016/j.actamat.2023.119428
(Ti0.25Nb0.20Mo0.22Ta0.16W0.17)N0.65,(Ti0.25Nb0.20Mo0.22Ta0.16W0.17)N0.65,Thin Film,,,SC,Type-II,4.60 K,,fcc,,,,,,,9.9 T,TRUE,10.1016/j.actamat.2023.119428
(Ti0.25Nb0.20Mo0.22Ta0.16W0.17)N0.74,(Ti0.25Nb0.20Mo0.22Ta0.16W0.17)N0.74,Thin Film,,,SC,Type-II,5.02 K,,fcc,,,,,,,12.6 T,TRUE,10.1016/j.actamat.2023.119428
(Ti0.25Nb0.20Mo0.22Ta0.16W0.17)N0.90,(Ti0.25Nb0.20Mo0.22Ta0.16W0.17)N0.90,Thin Film,,,SC,Type-II,3.76 K,,fcc,,,,,,,10.8 T,TRUE,10.1016/j.actamat.2023.119428
(Ti0.29Nb0.20Mo0.20Ta0.18W0.13)N0.72,(Ti0.29Nb0.20Mo0.20Ta0.18W0.13)N0.72,Thin Film,,,SC,Type-II,4.46 K,,fcc,,,,,,,12.8 T,TRUE,10.1016/j.actamat.2023.119428
Ti-Hf-Nb-Ta-Re,(Ti15Hf5)(Nb35Ta35)Re10,Bulk,,,SC,Type-II,3.25 K,,Body-Centered Cubic,,,3.274 Å,,,6.87 mT,5.91 T,TRUE,10.1016/j.jalmes.2023.100020
Ti-Hf-Nb-Ta-Re,(Ti20Hf10)(Nb35Ta25)Re10,Bulk,,,SC,Type-II,3.62 K,,Body-Centered Cubic,,,3.287 Å,,,7.15 mT,5.85 T,TRUE,10.1016/j.jalmes.2023.100020
Ti-Hf-Nb-Ta-Re,(Ti25Hf15)(Nb35Ta15)Re10,Bulk,,,SC,Type-II,4.10 K,,Body-Centered Cubic,,,3.296 Å,,,4.56 mT,6.65 T,TRUE,10.1016/j.jalmes.2023.100020
Ti-Hf-Nb-Ta-Re,(Ti30Hf20)(Nb35Ta5)Re10,Bulk,,,SC,Type-II,4.38 K,,Body-Centered Cubic,,,3.307 Å,,,6.60 mT,6.94 T,TRUE,10.1016/j.jalmes.2023.100020
Ti-Hf-Nb-Ta-Re,(Ti35Hf25)(Nb25Ta5)Re10,Bulk,,,SC,Type-II,3.95 K,,Body-Centered Cubic,,,3.320 Å,,,4.87 mT,7.90 T,TRUE,10.1016/j.jalmes.2023.100020
Tl-1212,"(Tl,Bi)Sr2CaCu2O7",Bulk,,,SC,High-Tc,86 K,,,layered,,,,12 Å,,dHc2/dT = -2.2 ± 0.2 T/K,True,10.1103/PhysRevB.55.3929
"(Tl,Bi)Sr2CaCu2O7","(Tl,Bi)Sr2CaCu2O7",Bulk,,,SC,High-Tc,75-95K,,,,,,,,,,FALSE,10.1016/j.ceramint.2003.12.194
"(Tl,K)Fe1.5Se2","(Tl,K)Fe1.5Se2",,,,NSC,iron-based,,ambient pressure,,,,,,,,,FALSE,10.1103/PhysRevLett.106.187001
"(Tl,K)Fe1.78Se2","(Tl,K)Fe1.78Se2",Bulk,,,SC,Type-II/iron-based,,ambient,,,,,,,,,FALSE,10.1103/PhysRevB.110.134504
TlKFe2Se2,"(Tl,K)_{y}Fe_{2-x}Se_{2}",Bulk,,,SC,iron-based,comparable to that of iron pnictides,,,,,,,,,,Theoretical study of angle-resolved specific heat and thermal conductivity,10.1103/PhysRevLett.109.187006
"(Tl,Pb)Sr2Ca2Cu3O9","(Tl,Pb)Sr2Ca2Cu3O9",Bulk,,,SC,High-Tc/cuprate,,,,layered cuprate,,,,,,,,10.1103/PhysRevB.49.3616
"(Tl,Pb)Sr2Ca2Cu3O9-δ","(Tl,Pb)Sr2Ca2Cu3O9-δ",Bulk,,,SC,High-Tc/Cuprate,115 K,,,,,,,,,,FALSE,10.1016/j.ijoes.2023.01.004
"(Tl,Pb)Sr2CaCu2O7","(Tl,Pb)Sr2CaCu2O7",Bulk,,,SC,High-Tc,75K,,,,,,,,,,FALSE,10.1016/j.ceramint.2003.12.194
"(Tl,Pb)Sr₂(Ca,Tl,Pb)₂Cu₃O₉","(Tl,Pb)Sr₂(Ca,Tl,Pb)₂Cu₃O₉",Bulk,,,SC,cuprate,,,Tetragonal,cuprate,P4/mmm,,,,,,TRUE,Handbook of SC
Tl-1223,"(Tl,Pb,Bi)1(Sr,Ba)2Ca2Cu3O9",Bulk,,,SC,High-Tc,116 K,0 GPa,,,,,,,,,TRUE,10.1016/S0921-4534(96)00550-3
"(Tl,Rb)xFe2-ySe2","(Tl,Rb)xFe2-ySe2",Bulk,,,SC,iron-based,,,,,,,,,,,,10.1103/PhysRevB.101.180511
Tl0.45K0.34Fe1.84Se2,(Tl0.45K0.34)Fe1.84Se2,Bulk,,,SC,iron-based,28 K,,,,,,,,,,TRUE,10.1103/PhysRevB.83.140508
(Tl0.5Pb0.5)(Ca0.8Y0.2)Sr2Cu2O7-δ,(Tl0.5Pb0.5)(Ca0.8Y0.2)Sr2Cu2O7-δ,Bulk,,,SC,High-Tc/cuprate,108 K,,,perovskite,,,,,,,True,10.1103/PhysRevB.43.8030
(Tl0.5Pb0.5)(Ca0.9Y0.1)Sr2Cu2O7-δ,(Tl0.5Pb0.5)(Ca0.9Y0.1)Sr2Cu2O7-δ,Bulk,,,SC,High-Tc/cuprate,,,,perovskite,,,,,,,True,10.1103/PhysRevB.43.8030
Zn-doped Tl-1223,(Tl0.5Pb0.5)(Sr0.9Ba0.1)2Ca2(Cu0.95Zn0.05)3O8+δ,Bulk,,,SC,High-Tc,116.3 K,,Tetragonal,,,,,,,,TRUE,10.1016/S0921-4534(03)00706-8
Zn-doped Tl-1223,(Tl0.5Pb0.5)(Sr0.9Ba0.1)2Ca2(Cu0.9Zn0.1)3O8+δ,Bulk,,,SC,High-Tc,114.3 K,,Tetragonal,,,,,,,,TRUE,10.1016/S0921-4534(03)00706-8
Tl-1223,(Tl0.5Pb0.5)(Sr0.9Ba0.1)2Ca2Cu3O8+δ,Bulk,,,SC,High-Tc,117 K,,Tetragonal,,,,,,,,TRUE,10.1016/S0921-4534(03)00706-8
(Tl0.5Pb0.5)(Sr1.8La0.2)CuO5-δ,(Tl0.5Pb0.5)(Sr1.8La0.2)CuO5-δ,Bulk,,,SC,High-Tc,49 K,,T1Ba2CuO5-type,,,,,,,,,10.1016/0921-4534(89)91227-6
(Tl0.5Pb0.5)CaSr2Cu2O7-δ,(Tl0.5Pb0.5)CaSr2Cu2O7-δ,Bulk,,,SC,High-Tc/cuprate,85 K,,,perovskite,,,,,,,,10.1103/PhysRevB.43.8030
(Tl0.5Pb0.5)Sr2Ca(Cu1.95Co0.05)O7,(Tl0.5Pb0.5)Sr2Ca(Cu1.95Co0.05)O7,Bulk,,,SC,High-Tc,53 K,,Tetragonal,,,3.8039 Å,,12.1426 Å,,,TRUE,10.1016/j.ssc.2005.02.017
(Tl0.5Pb0.5)Sr2Ca(Cu1.95Ni0.05)O7,(Tl0.5Pb0.5)Sr2Ca(Cu1.95Ni0.05)O7,Bulk,,,SC,High-Tc,50 K,,Tetragonal,,,3.8037 Å,,12.0748 Å,,,TRUE,10.1016/j.ssc.2005.02.017
