Repository: WyattBunstine/ML_SC_Project

# ML_SC_Project — Chemically and Geometrically Motivated Crystal Graph Neural Networks

This project predicts and screens superconductors from crystal structure. It frames the
problem as a **two-stage hurdle**: first classify whether a material is a superconductor
candidate (SC vs. non-SC), then regress the critical temperature T_c for superconductors.

Two graph-neural-network families are trained and compared:

- a **baseline CGCNN** ([txie-93/cgcnn](https://github.com/txie-93/cgcnn)), and
- an **MPNN** with learned edge features that consumes richer `crystal_graph_v4` graphs
  (this project's contribution).

File: database/superconductor_materials_full.csv (part 4 of 215)
Material_Name,Chemical_Composition,Material_Class,Film_Thickness,Substrate,Material_Type,Superconductor_Type,Superconducting_Transition_Temperature,Pressure,Crystal_Structure,Lattice_Structure,Space_Group,"Lattice_Constant(a)","Lattice_Constant(b)","Lattice_Constant(c)",Lower_Critical_Field,Upper_Critical_Field,Experimental,DOI
(Tl0.5Pb0.5)Sr2Ca(Cu1.95Zn0.05)O7,(Tl0.5Pb0.5)Sr2Ca(Cu1.95Zn0.05)O7,Bulk,,,SC,High-Tc,73 K,,Tetragonal,,,3.8040 Å,,12.1558 Å,,,TRUE,10.1016/j.ssc.2005.02.017
(Tl0.5Pb0.5)Sr2Ca(Cu1.98Co0.02)O7,(Tl0.5Pb0.5)Sr2Ca(Cu1.98Co0.02)O7,Bulk,,,SC,High-Tc,72 K,,Tetragonal,,,3.8031 Å,,12.1201 Å,,,TRUE,10.1016/j.ssc.2005.02.017
(Tl0.5Pb0.5)Sr2Ca(Cu1.98Ni0.02)O7,(Tl0.5Pb0.5)Sr2Ca(Cu1.98Ni0.02)O7,Bulk,,,SC,High-Tc,69 K,,Tetragonal,,,3.8031 Å,,12.1025 Å,,,TRUE,10.1016/j.ssc.2005.02.017
(Tl0.5Pb0.5)Sr2Ca(Cu1.98Zn0.02)O7,(Tl0.5Pb0.5)Sr2Ca(Cu1.98Zn0.02)O7,Bulk,,,SC,High-Tc,77 K,,Tetragonal,,,3.8032 Å,,12.1264 Å,,,TRUE,10.1016/j.ssc.2005.02.017
(Tl0.5Pb0.5)Sr2CaCu2O7,(Tl0.5Pb0.5)Sr2CaCu2O7,Bulk,,,SC,High-Tc,89,,,,,3.791,12.06,173.4,,,FALSE,10.1016/j.ceramint.2020.04.210
(Tl0.5Pb0.5)Sr2CaCu2O7,(Tl0.5Pb0.5)Sr2CaCu2O7,Bulk,,,SC,High-Tc,85 K,,Tetragonal,,P4/mmm,3.8028 Å,,12.1148 Å,,,TRUE,10.1016/j.ssc.2005.02.017
(Tl0.5Pb0.5)Sr4Cu2(CO3)O7,(Tl0.5Pb0.5)Sr4Cu2(CO3)O7,,,,SC,High-Tc/cuprate,,,,,,,,,,,FALSE,10.1103/PhysRevB.71.094501
(Tl0.5Pb0.5)Sr4Cu2Oz(CrO4)0.1(CO3)0.9,(Tl0.5Pb0.5)Sr4Cu2O7(CrO4)0.1(CO3)0.9,Bulk,,,SC,Cuprate,50.0 K,,Tetragonal,,,3.821 Å,,16.44 Å,,,TRUE,10.1016/j.physb.2024.415971
(Tl0.5Pb0.5)Sr4Cu2O7CO3,(Tl0.5Pb0.5)Sr4Cu2O7CO3,Bulk,,,SC,Cuprate,23 K,,Tetragonal,,,3.824 Å,,16.516 Å,,,TRUE,10.1016/j.physb.2024.415971
Tl0.65Hg0.35-2223,(Tl0.65Hg0.35)2Sr2Ca2Cu3O9.65,Bulk,,,SC,High-Tc,103 K,3 GPa,Tetragonal,Body-centered,I 4/mmm,3.8130 Å,3.8130 Å,34.723 Å,,,TRUE,10.1016/S0921-4534(99)00533-X
Tl0.65Hg0.35-2212,(Tl0.65Hg0.35)2Sr2CaCu2O7.75,Bulk,,,SC,High-Tc,60 K,3 GPa,Tetragonal,Body-centered,I 4/mmm,3.7890 Å,3.7890 Å,28.391 Å,,,TRUE,10.1016/S0921-4534(99)00533-X
(Tl0.6Se0.4)Sr2CaCu2O7,(Tl0.6Se0.4)Sr2CaCu2O7,Bulk,,,SC,High-Tc,76,,,,,3.807,12.09,175.2,,,FALSE,10.1016/j.ceramint.2020.04.210
(Tl0.75Re0.25)Sr2CaCu2O7-δ,(Tl0.75Re0.25)Sr2CaCu2O7-δ,Bulk,,,SC,High-Tc,82,,,,,3.780,12.09,172.8,,,FALSE,10.1016/j.ceramint.2020.04.210
(Tl0.7Er0.3)Sr2CaCu2O7-δ,(Tl0.7Er0.3)Sr2CaCu2O7-δ,Bulk,,,SC,High-Tc,91,,,,,3.776,12.03,171.6,,,FALSE,10.1016/j.ceramint.2020.04.210
(Tl0.7Gd0.3)Sr2CaCu2O7-δ,(Tl0.7Gd0.3)Sr2CaCu2O7-δ,Bulk,,,SC,High-Tc,90,,,,,3.785,11.99,171.9,,,FALSE,10.1016/j.ceramint.2020.04.210
(Tl0.7Ta0.3)(BaSr)CaCu2O7,(Tl0.7Ta0.3)(BaSr)CaCu2O7,Bulk,,,SC,High-Tc,83,,Tetragonal,,P4/mmm,3.818,,12.367,,,TRUE,10.1016/j.cryogenics.2020.103222
(Tl0.85Cr0.15)Sr2CaCu2O7-δ,(Tl0.85Cr0.15)Sr2CaCu2O7-δ,Bulk,,,SC,High-Tc,118,,,,,3.813,11.99,174.3,,,FALSE,10.1016/j.ceramint.2020.04.210
"Tl,In-1223",(Tl0.8In0.2)(Sr0.8Ba0.2)2Ca2Cu3O9,Bulk,,,SC,Cuprate,80-103 K,,,,,,,,,,TRUE,10.1016/0921-4534(96)00416-9
(Tl0.8Ta0.2)(BaSr)CaCu2O7,(Tl0.8Ta0.2)(BaSr)CaCu2O7,Bulk,,,SC,High-Tc,76,,Tetragonal,,P4/mmm,3.823,,12.356,,,TRUE,10.1016/j.cryogenics.2020.103222
(Tl0.8Zr0.2)Sr2CaCu2O7-δ,(Tl0.8Zr0.2)Sr2CaCu2O7-δ,Bulk,,,SC,High-Tc,84,,,,,,,,,,FALSE,10.1016/j.ceramint.2020.04.210
(Tl0.9Ta0.1)(BaSr)CaCu2O7,(Tl0.9Ta0.1)(BaSr)CaCu2O7,Bulk,,,SC,High-Tc,90,,Tetragonal,,P4/mmm,3.829,,12.433,,,TRUE,10.1016/j.cryogenics.2020.103222
Tl-1223,(TlBi)0.9Sr1.6Ba0.4Ca2Cu3Ag0.2O,Thin Film,,,SC,High-Tc,110 K,,,,,,,,,,TRUE,10.1016/S0921-4534(00)00020-4
Tl-1223,(TlPb)(SrBa)2Ca2Cu3O8,Bulk,,,SC,High-Tc/cuprate,107 K,,Tetragonal,primitive tetragonal,,,,1.5871 nm,,,True,10.1103/PhysRevB.55.11693
(Tl₀.₅Pb₀.₅)Sr₂CuO₅,(Tl₀.₅Pb₀.₅)Sr₂CuO₅,Bulk,,,SC,cuprate,,,,,,,,,,,TRUE,Handbook of SC
(Tl₀.₆₇Nd₀.₂₇Ba₀.₀₆)(Ba₀.₉₂Nd₀.₀₈)₂(Ce₀.₅₀Nd₀.₅₀)₂Cu₂O₁₃,(Tl₀.₆₇Nd₀.₂₇Ba₀.₀₆)(Ba₀.₉₂Nd₀.₀₈)₂(Ce₀.₅₀Nd₀.₅₀)₂Cu₂O₁₃,Bulk,,,NSC,,n.s.,,Tetragonal,,I4/mmm,3.89978,,36.9624,,,TRUE,Handbook of SC
(Tl₀.₇₅Bi₀.₂₅)₁.₃₃Sr₁.₃₃Ca₁.₃₃Cu₂O₆.₆₇₊δ,(Tl₀.₇₅Bi₀.₂₅)₁.₃₃Sr₁.₃₃Ca₁.₃₃Cu₂O₆.₆₇₊δ,Bulk,,,SC,High-Tc,88 K,,Tetragonal,Tl-1212,P4/mmm,3.800 Å,,12.072 Å,,,TRUE,Handbook of SC
Tl₁.₉₄Ba₂Ca₂.₀₆Cu₃O₁₀,(Tl₀.₈₅Ca₀.₁₅)₂Ba₂(Ca₀.₈₈Tl₀.₁₂)₂Cu₃O₁₀,Bulk,,,SC,High-Tc,125 K,,Tetragonal,,I4/mmm,3.8503 Å,,35.88 Å,,,TRUE,Handbook of SC
(Tm0.8Y0.2)5Rh6Sn18,(Tm0.8Y0.2)5Rh6Sn18,Bulk,,,SC,Type-II,2.5 K,,,,,,,,,3.0 kOe,TRUE,10.1016/j.physc.2010.02.011
(TMSF)₂ClO₄,(TMSF)₂ClO₄,Bulk,,,SC,Type-II,1.1 K,,,,,,,,,,TRUE,Handbook of SC
(TMTSF)2PF6,(TMTSF)2(PF6),Bulk,,,NSC,,NSC,,,quasi-1D organic,,,,,,,TRUE,10.1103/PhysRevB.100.115158
(V2Sr4O6)Fe2As2,(V2Sr4O6)Fe2As2,,,,SC,,,,,layered,,,,,,,FALSE,10.1103/PhysRevLett.113.186402
Vanadium Phosphate Oxide,(VO)2P2O7,Bulk,,,SC,,,,,,,,,,,,,10.1103/PhysRevB.52.15050
Vanadyl pyrophosphate,(VO)2P2O7,Bulk,,,SC,,,,,double-chain ladders,,,,,,,,10.1103/PhysRevB.50.380
Calcium-intercalated Tungsten Diselenide,(WSe2)2Ca,Bulk,,,SC,Type-II,0.30 K,,,,,,,,,,FALSE,10.1016/j.physb.2017.10.058
"(Y, Ce)H9","(Y, Ce)H9",Bulk,,,SC,High-Tc,131 K,114 GPa,,,,,,,,,TRUE,10.1103/PhysRevResearch.7.013049
"(Y,Dy)Ba2Cu3O7","(Y,Dy)Ba2Cu3O7",Thin Film,,,SC,High-Tc,87.5 K,,,,,,,,,,TRUE,10.1016/j.nimb.2017.01.015
"(Y,Er)Ba2Cu3O7","(Y,Er)Ba2Cu3O7",Bulk,,,SC,High-Tc,89-91 K,,Orthorhombic,,P mmm,,,,,,TRUE,10.1016/j.jallcom.2024.173912
"(Y,Gd)BCO","(Y,Gd)Ba2Cu3O7",Thin Film,,,SC,High-Tc,77 K,,,,,,,,,,TRUE,10.1016/j.nimb.2011.01.084
YNSG,"(Y, Nd, Sm, Gd)Ba2Cu3O7-δ",Bulk,,,SC,High-Tc/Cuprate,91.6 K,,Orthorhombic,,,,,,,,TRUE,10.1016/j.jpcs.2016.10.008
YNSG,"(Y, Nd, Sm, Gd)Ba2Cu3O7−δ",Bulk,,,SC,Cuprate,91.6 K,,Orthorhombic,,,3.814 Å,3.887 Å,11.674 Å,,,TRUE,10.1016/j.cryogenics.2016.11.008
"(Y,Pr)Ba2Cu3O7","(Y,Pr)Ba2Cu3O7",Bulk,,,SC,High-Tc/cuprate,,,,,,,,,,,,10.1103/PhysRevLett.75.4504
Praseodymium-doped Yttrium Barium Copper Oxide,"(Y,Pr)Ba2Cu3O7",Bulk,,,SC,High-Tc/cuprate,,,,,,,,,,,,10.1103/PhysRevB.54.12006
"Y,Pr-substituted YBCO","(Y,Pr)Ba2Cu3O7",,,,SC,High-Tc/cuprate,,,,,,,,,,,,10.1103/PhysRevB.47.2835
"(Y,Sm)BCO","(Y,Sm)Ba2Cu3O7",Thin Film,,,SC,High-Tc,77 K,,,,,,,,,,TRUE,10.1016/j.nimb.2011.01.084
"(Y, Sm)BCO","(Y, Sm)Ba2Cu3O7-δ",Bulk,,,SC,High-Tc/Cuprate,90.7 K,,Orthorhombic,,,,,,,,TRUE,10.1016/j.jpcs.2016.10.008
Series A (5Y)BCO,(Y0.2Gd0.2Dy0.2Ho0.2Er0.2)Ba2Cu3O7-x,Bulk,,,SC,High-Tc/cuprate,92.5 K,,Orthorhombic,perovskite,Pmmm,3.823 Å,3.887 Å,11.710 Å,,,TRUE,10.1103/PhysRevMaterials.8.024801
Series B (5Y)BCO,(Y0.2Nd0.2Sm0.2Eu0.2Gd0.2)Ba2Cu3O7-x,Bulk,,,SC,High-Tc/cuprate,> 91 K,,Orthorhombic,perovskite,Pmmm,3.825 Å,3.889 Å,11.725 Å,,,TRUE,10.1103/PhysRevMaterials.8.024801
Series C (5Y)BCO,(Y0.2Tb0.2Dy0.2Ho0.2Yb0.2)Ba2Cu3O7-x,Bulk,,,SC,High-Tc/cuprate,> 91 K,,Orthorhombic,perovskite,Pmmm,3.819 Å,3.885 Å,11.735 Å,,,TRUE,10.1103/PhysRevMaterials.8.024801
(Y0.3Eu0.7)Ba2Cu3O7,(Y0.3Eu0.7)Ba2Cu3O7,Bulk,,,SC,High-Tc/Cuprate,92 K,,Orthorhombic,,,,,,,,TRUE,10.1016/S0921-4534(99)00150-1
(Y0.3Pr0.7)Ba2Cu4O8,(Y0.3Pr0.7)Ba2Cu4O8,Bulk,,,SC,High-Tc,20 K,,124 structure,,,,,,,,TRUE,10.1016/S0921-4534(00)01634-8
(Y0.5Th0.5)NiC2,(Y0.5Th0.5)NiC2,,,,SC,,8.3 K,,,,,,,,,,FALSE,10.1016/j.physc.2009.10.018
(Y0.667Sm0.333)Ba2Cu3O7,(Y0.667Sm0.333)Ba2.0Cu3O7-δ,Thin Film,0.8 μm,IBAD-MgO with LaMnO3 cap layer,SC,High-Tc/cuprate,88.3 K,,,,,,,,,,TRUE,10.1103/PhysRevB.83.224520
(Y0.667Sm0.383)Ba1.95Cu3O7,(Y0.667Sm0.383)Ba1.95Cu3O7-δ,Thin Film,0.8 μm,IBAD-MgO with LaMnO3 cap layer,SC,High-Tc/cuprate,88.4 K,,,,,,,,,,TRUE,10.1103/PhysRevB.83.224520
(Y0.667Sm0.433)Ba1.9Cu3O7,(Y0.667Sm0.433)Ba1.9Cu3O7-δ,Thin Film,0.8 μm,IBAD-MgO with LaMnO3 cap layer,SC,High-Tc/cuprate,88.4 K,,,,,,,,,,TRUE,10.1103/PhysRevB.83.224520
(Y0.667Sm0.483)Ba1.85Cu3O7,(Y0.667Sm0.483)Ba1.85Cu3O7-δ,Thin Film,0.8 μm,IBAD-MgO with LaMnO3 cap layer,SC,High-Tc/cuprate,87.4 K,,,,,,,,,,TRUE,10.1103/PhysRevB.83.224520
"(Y,Dy)Ba2Cu3O7","(Y0.67,Dy0.33)Ba2Cu3O7",Thin Film,,,SC,High-Tc,77 K,,,,,,,,,,TRUE,10.1016/j.nme.2016.03.004
(Y0.7Ca0.3)Ba2Cu2.7Co0.3O7±δ,(Y0.7Ca0.3)Ba2Cu2.7Co0.3O7±δ,Bulk,,,SC,High-Tc,84K,,,,,,,,,,TRUE,10.1016/0921-4526(94)91552-0
(Y0.7Ca0.3)Ba2Cu3O7−δ,(Y0.7Ca0.3)Ba2Cu3O7,Thin Film,,,SC,Cuprate,78.0 K,,,,,,,,,,TRUE,10.1016/S0921-4534(01)00819-X
(Y0.7Eu0.3)Ba2Cu3O7,(Y0.7Eu0.3)Ba2Cu3O7,Bulk,,,SC,High-Tc/Cuprate,92 K,,Orthorhombic,,,,,,,,TRUE,10.1016/S0921-4534(99)00150-1
Yttrium-thorium sesquicarbide,(Y0.7Th0.3)2C3,Bulk,,,SC,,17 K,,,,,,,,,,TRUE,10.1103/PhysRevB.109.054518
(Y0.8Ca0.2)Ba2Cu3O6,(Y0.8Ca0.2)Ba2Cu3O6,Bulk,,,SC,High-Tc,50 K,,Tetragonal,,,,,,,,TRUE,10.1016/0022-4596(89)90145-X
(Y0.8Ga0.2)Ba2Cu4O8,(Y0.8Ga0.2)Ba2Cu4O8,Bulk,,,SC,High-Tc/Cuprate,69 K,,Orthorhombic,,,3.847,3.872,27.229,,,TRUE,10.1016/j.matchemphys.2009.08.059
(Y0.8Sc0.2)Ba2Cu4O8,(Y0.8Sc0.2)Ba2Cu4O8,Bulk,,,SC,High-Tc/Cuprate,87 K,,Orthorhombic,,,3.845,3.874,27.232,,,TRUE,10.1016/j.matchemphys.2009.08.059
YSm-20,(Y0.8Sm0.2)Ba2Cu3O7-δ,Bulk,,,SC,High-Tc/Cuprate,90.71 K,,Orthorhombic,Pmmm,Pmmm,3.811,3.888,11.650,,,TRUE,10.1016/j.matchemphys.2016.07.064
YSm-20-Nb,(Y0.8Sm0.2)Ba2Cu3O7-δ + 0.1 wt% Nb2O5,Bulk,,,SC,High-Tc/Cuprate,90.30 K,,Orthorhombic,Pmmm,Pmmm,3.801,3.882,11.680,,,TRUE,10.1016/j.matchemphys.2016.07.064
(Y0.95Ca0.05)(Ba0.8Sr0.2)2Cu4O8,(Y0.95Ca0.05)(Ba0.8Sr0.2)2Cu4O8,Bulk,,,SC,High-Tc/cuprate,79 K,,Orthorhombic,layered perovskite,,3.813 Å,3.861 Å,27.130 Å,,,True,10.1103/PhysRevB.41.11209
(Y0.95Ga0.05)Ba2Cu4O8,(Y0.95Ga0.05)Ba2Cu4O8,Bulk,,,SC,High-Tc/Cuprate,75 K,,Orthorhombic,,,3.844,3.868,27.237,,,TRUE,10.1016/j.matchemphys.2009.08.059
(Y0.95Sc0.05)Ba2Cu4O8,(Y0.95Sc0.05)Ba2Cu4O8,Bulk,,,SC,High-Tc/Cuprate,79 K,,Orthorhombic,,,3.845,3.869,27.240,,,TRUE,10.1016/j.matchemphys.2009.08.059
(Y0.9Ca0.1)(Ba0.8Sr0.2)2Cu4O8,(Y0.9Ca0.1)(Ba0.8Sr0.2)2Cu4O8,Bulk,,,SC,High-Tc/cuprate,84 K,,Orthorhombic,layered perovskite,,3.812 Å,3.859 Å,27.155 Å,,,True,10.1103/PhysRevB.41.11209
(Y0.9Ga0.1)Ba2Cu4O8,(Y0.9Ga0.1)Ba2Cu4O8,Bulk,,,SC,High-Tc/Cuprate,74 K,,Orthorhombic,,,3.846,3.871,27.233,,,TRUE,10.1016/j.matchemphys.2009.08.059
(Y0.9Sc0.1)Ba2Cu4O8,(Y0.9Sc0.1)Ba2Cu4O8,Bulk,,,SC,High-Tc/Cuprate,81 K,,Orthorhombic,,,3.847,3.872,27.239,,,TRUE,10.1016/j.matchemphys.2009.08.059
Y-Ba-Cu-O,(Y1-xBax)2CuO4,Bulk,,,SC,High-Tc,90K,,,,,,,,,,TRUE,10.1016/0167-577X(87)90017-6
(Yb0.6Ca0.4)(Ba0.8Sr0.2)2Cu3O6.71,(Yb0.6Ca0.4)(Ba0.8Sr0.2)2Cu3O6.71,Bulk,,,SC,High-Tc/cuprate,32 K,400 atm,Orthorhombic,YBa2Cu3O6+z-type,,3.797 Å,3.851 Å,11.624 Å,,,True,10.1103/PhysRevB.44.2341
(Yb0.7Ca0.3)(Ba0.8Sr0.2)2Cu3O6.10,(Yb0.7Ca0.3)(Ba0.8Sr0.2)2Cu3O6.10,Bulk,,,SC,High-Tc/cuprate,48 K,,Tetragonal,YBa2Cu3O6+z-type,,3.817 Å,,11.750 Å,,,True,10.1103/PhysRevB.44.2341
(Yb0.7Ca0.3)(Ba0.8Sr0.2)2Cu3O6.43,(Yb0.7Ca0.3)(Ba0.8Sr0.2)2Cu3O6.43,Bulk,,,SC,High-Tc/cuprate,64 K,,Tetragonal,YBa2Cu3O6+z-type,,3.822 Å,,11.708 Å,,,True,10.1103/PhysRevB.44.2341
(Yb0.7Ca0.3)(Ba0.8Sr0.2)2Cu3O6.56,(Yb0.7Ca0.3)(Ba0.8Sr0.2)2Cu3O6.56,Bulk,,,SC,High-Tc/cuprate,82 K,,Tetragonal,YBa2Cu3O6+z-type,,3.830 Å,,11.677 Å,,,True,10.1103/PhysRevB.44.2341
(Yb0.7Ca0.3)(Ba0.8Sr0.2)2Cu3O6.73,(Yb0.7Ca0.3)(Ba0.8Sr0.2)2Cu3O6.73,Bulk,,,SC,High-Tc/cuprate,68 K,,Orthorhombic,YBa2Cu3O6+z-type,,3.797 Å,3.856 Å,11.593 Å,,,True,10.1103/PhysRevB.44.2341
(Yb0.7Ca0.3)(Ba0.8Sr0.2)2Cu3O6.78,(Yb0.7Ca0.3)(Ba0.8Sr0.2)2Cu3O6.78,Bulk,,,SC,High-Tc/cuprate,40 K,400 atm,Orthorhombic,YBa2Cu3O6+z-type,,3.794 Å,3.851 Å,11.622 Å,,,True,10.1103/PhysRevB.44.2341
(Yb0.8Ca0.2)(Ba0.8Sr0.2)2Cu3O6.85,(Yb0.8Ca0.2)(Ba0.8Sr0.2)2Cu3O6.85,Bulk,,,SC,High-Tc/cuprate,48 K,400 atm,Orthorhombic,YBa2Cu3O6+z-type,,3.794 Å,3.854 Å,11.607 Å,,,True,10.1103/PhysRevB.44.2341
(Yb0.9Ca0.1)(Ba0.8Sr0.2)2Cu3O6.36,(Yb0.9Ca0.1)(Ba0.8Sr0.2)2Cu3O6.36,Bulk,,,SC,High-Tc/cuprate,48 K,,Tetragonal,YBa2Cu3O6+z-type,,3.821 Å,,11.745 Å,,,True,10.1103/PhysRevB.44.2341
(Yb0.9Ca0.1)(Ba0.8Sr0.2)2Cu3O6.61,(Yb0.9Ca0.1)(Ba0.8Sr0.2)2Cu3O6.61,Bulk,,,SC,High-Tc/cuprate,76 K,,Tetragonal,YBa2Cu3O6+z-type,,3.822 Å,,11.686 Å,,,True,10.1103/PhysRevB.44.2341
(Yb0.9Ca0.1)(Ba0.8Sr0.2)2Cu3O6.69,(Yb0.9Ca0.1)(Ba0.8Sr0.2)2Cu3O6.69,Bulk,,,SC,High-Tc/cuprate,77 K,,Orthorhombic,YBa2Cu3O6+z-type,,3.800 Å,3.858 Å,11.611 Å,,,True,10.1103/PhysRevB.44.2341
(Yb0.9Ca0.1)(Ba0.8Sr0.2)2Cu3O6.84,(Yb0.9Ca0.1)(Ba0.8Sr0.2)2Cu3O6.84,Bulk,,,SC,High-Tc/cuprate,76 K,,Orthorhombic,YBa2Cu3O6+z-type,,3.791 Å,3.859 Å,11.600 Å,,,True,10.1103/PhysRevB.44.2341
(Yb0.9Ca0.1)(Ba0.8Sr0.2)2Cu3O6.86,(Yb0.9Ca0.1)(Ba0.8Sr0.2)2Cu3O6.86,Bulk,,,SC,High-Tc/cuprate,72 K,,Orthorhombic,YBa2Cu3O6+z-type,,3.790 Å,3.859 Å,11.603 Å,,,True,10.1103/PhysRevB.44.2341
(Yb0.9Ca0.1)(Ba0.8Sr0.2)2Cu3O6.89,(Yb0.9Ca0.1)(Ba0.8Sr0.2)2Cu3O6.89,Bulk,,,SC,High-Tc/cuprate,68 K,400 atm,Orthorhombic,YBa2Cu3O6+z-type,,3.789 Å,3.859 Å,11.600 Å,,,True,10.1103/PhysRevB.44.2341
(YBa2Cu3O7)0.6(Nd0.7Sr0.3MnO3)0.4,(YBa2Cu3O7)0.6(Nd0.7Sr0.3MnO3)0.4,Bulk,,,SC,High-Tc,33 K,0 kOe,,,,,,,,,TRUE,10.1016/j.physc.2008.12.004
(YBa2Cu3O7)0.9/(La2/3Sr1/3MnO3)0.1,(YBa2Cu3O7)0.9/(La2/3Sr1/3MnO3)0.1,Bulk,,,SC,High-Tc,93 K,,Orthorhombic,Pmmm,Pmmm,3.887,3.829,11.684,,,TRUE,10.1016/j.jallcom.2019.01.366
(YBa2Cu3O7)0.9/(La2/3Sr1/3MnO3)0.1,(YBa2Cu3O7)0.9/(La2/3Sr1/3MnO3)0.1,Bulk,,,SC,High-Tc,93 K,,Orthorhombic,Pmmm,Pmmm,3.884,3.831,11.669,,,TRUE,10.1016/j.jallcom.2019.01.366
(YBa2Cu3O7)0.95(HoMnO3)0.05,(YBa2Cu3O7)0.95(HoMnO3)0.05,Bulk,,,SC,High-Tc,84 K,,Orthorhombic,,,3.8200 Å,3.8800 Å,11.6900 Å,,,TRUE,10.1016/j.ceramint.2019.04.069
(YBa2Cu3O7)0.97(HoMnO3)0.03,(YBa2Cu3O7)0.97(HoMnO3)0.03,Bulk,,,SC,High-Tc,88 K,,Orthorhombic,,,3.8234 Å,3.8855 Å,11.6880 Å,,,TRUE,10.1016/j.ceramint.2019.04.069
(YBa2Cu3O7)0.99(HoMnO3)0.01,(YBa2Cu3O7)0.99(HoMnO3)0.01,Bulk,,,SC,High-Tc,90 K,,Orthorhombic,,,3.8233 Å,3.8862 Å,11.6865 Å,,,TRUE,10.1016/j.ceramint.2019.04.069
(YBa2Cu3O7)0.995(HoMnO3)0.005,(YBa2Cu3O7)0.995(HoMnO3)0.005,Bulk,,,SC,High-Tc,91 K,,Orthorhombic,,,3.8216 Å,3.8874 Å,11.6856 Å,,,TRUE,10.1016/j.ceramint.2019.04.069
(YBa2Cu3O7)0.9975(HoMnO3)0.0025,(YBa2Cu3O7)0.9975(HoMnO3)0.0025,Bulk,,,SC,High-Tc,91 K,,Orthorhombic,,,3.8206 Å,3.8866 Å,11.6830 Å,,,TRUE,10.1016/j.ceramint.2019.04.069
Y1.5Pr11 superlattice,(YBa2Cu3O7)1.5(PrBa2Cu3O7)11,Thin Film,300 nm,NdGaO3,SC,High-Tc/cuprate,30 K,,,superlattice,,,,,,,True,10.1103/PhysRevB.48.16744
a-Y12Pr4 superlattice,(YBa2Cu3O7)12(PrBa2Cu3O7)4,Thin Film,300 nm,(100) LaSrGaO4,SC,High-Tc/cuprate,63 K,,,superlattice,,,,,,,True,10.1103/PhysRevB.51.6021
a-Y18Pr6 superlattice,(YBa2Cu3O7)18(PrBa2Cu3O7)6,Thin Film,300 nm,(100) LaSrGaO4,SC,High-Tc/cuprate,74 K,,,superlattice,,,,,,,True,10.1103/PhysRevB.51.6021
c-Y₂Pr₁ superlattice,(YBa2Cu3O7)2(PrBa2Cu3O7)1,Thin Film,~300 nm,NdGaO3,SC,High-Tc/cuprate,82 K,,Orthorhombic,perovskite,,,,,,,True,10.1103/PhysRevB.50.16598
Y2Pr2 superlattice,(YBa2Cu3O7)2(PrBa2Cu3O7)2,Thin Film,300 nm,NdGaO3,SC,High-Tc/cuprate,72 K,,,superlattice,,,,,,,True,10.1103/PhysRevB.48.16744
Y3Pr1 superlattice,(YBa2Cu3O7)3(PrBa2Cu3O7)1,Thin Film,300 nm,NdGaO3,SC,High-Tc/cuprate,80 K,,,superlattice,,,,,,,True,10.1103/PhysRevB.48.16744
Y3Pr3 superlattice,(YBa2Cu3O7)3(PrBa2Cu3O7)3,Thin Film,300 nm,NdGaO3,SC,High-Tc/cuprate,81 K,,,superlattice,,,,,,,True,10.1103/PhysRevB.48.16744
a-Y30Pr10 superlattice,(YBa2Cu3O7)30(PrBa2Cu3O7)10,Thin Film,300 nm,(100) LaSrGaO4,SC,High-Tc/cuprate,80 K,,,superlattice,,,,,,,True,10.1103/PhysRevB.51.6021
(YBa2Cu3O7)4/(PrBa2Cu3O7)1 superlattice,(YBa2Cu3O7)4(PrBa2Cu3O7)1,Thin Film,,SrTiO3,SC,High-Tc/cuprate,89 K,,,superlattice,D2h,,,,,,True,10.1103/PhysRevB.51.1322
Y4Pr1 superlattice,(YBa2Cu3O7)4(PrBa2Cu3O7)1,Thin Film,300 nm,NdGaO3,SC,High-Tc/cuprate,82 K,,,superlattice,,,,,,,True,10.1103/PhysRevB.48.16744
a-Y₄Pr₄ superlattice,(YBa2Cu3O7)4(PrBa2Cu3O7)4,Thin Film,~300 nm,LaSrGaO4,NSC,,,,Orthorhombic,perovskite,,,,,,,True,10.1103/PhysRevB.50.16598
Y5Pr5 superlattice,(YBa2Cu3O7)5(PrBa2Cu3O7)5,Thin Film,300 nm,NdGaO3,SC,High-Tc/cuprate,79 K,,,superlattice,,,,,,,True,10.1103/PhysRevB.48.16744
a-Y₆Pr₆ superlattice,(YBa2Cu3O7)6(PrBa2Cu3O7)6,Thin Film,~300 nm,LaSrGaO4,NSC,,,,Orthorhombic,perovskite,,,,,,,True,10.1103/PhysRevB.50.16598
a-Y9Pr3 superlattice,(YBa2Cu3O7)9(PrBa2Cu3O7)3,Thin Film,300 nm,(100) LaSrGaO4,SC,High-Tc/cuprate,56 K,,,superlattice,,,,,,,True,10.1103/PhysRevB.51.6021
(YBa2Cu3O7−δ)0.95–(PrBa2Cu3O7−δ)0.05,(YBa2Cu3O7−δ)0.95–(PrBa2Cu3O7−δ)0.05,Bulk,,,SC,High-Tc,92.4 K,,Orthorhombic,,,3.81873,3.88722,11.6820,,,TRUE,10.1016/j.physc.2018.03.005
(ZnFe2O4)0.05/CuTl-1223,(ZnFe2O4)0.05/Cu0.5Tl0.5Ba2Ca2Cu3O10−δ,Bulk,,,SC,High-Tc,93 K,,Tetragonal,,P4/mmm,,,,,,TRUE,10.1016/j.solidstatesciences.2013.05.001
(ZnFe2O4)0.06GdBa2Cu3O7−δ,(ZnFe2O4)0.06GdBa2Cu3O7−δ,Bulk,,,SC,High-Tc,97.64 K,,Orthorhombic,,Pmmm,,,,,,TRUE,10.1016/j.jallcom.2014.05.005
(ZnFe2O4)0.1/CuTl-1223,(ZnFe2O4)0.1/Cu0.5Tl0.5Ba2Ca2Cu3O10−δ,Bulk,,,SC,High-Tc,92 K,,Tetragonal,,P4/mmm,,,,,,TRUE,10.1016/j.solidstatesciences.2013.05.001
(ZnFe2O4)0.15/CuTl-1223,(ZnFe2O4)0.15/Cu0.5Tl0.5Ba2Ca2Cu3O10−δ,Bulk,,,SC,High-Tc,91 K,,Tetragonal,,P4/mmm,,,,,,TRUE,10.1016/j.solidstatesciences.2013.05.001
(ZnFe2O4)0.2/CuTl-1223,(ZnFe2O4)0.2/Cu0.5Tl0.5Ba2Ca2Cu3O10−δ,Bulk,,,SC,High-Tc,94 K,,Tetragonal,,P4/mmm,,,,,,TRUE,10.1016/j.solidstatesciences.2013.05.001
(ZnFe2O4)0.25/CuTl-1223,(ZnFe2O4)0.25/Cu0.5Tl0.5Ba2Ca2Cu3O10−δ,Bulk,,,SC,High-Tc,95 K,,Tetragonal,,P4/mmm,,,,,,TRUE,10.1016/j.solidstatesciences.2013.05.001
(ZnFe2O4)0.5/CuTl-1223,(ZnFe2O4)0.5/Cu0.5Tl0.5Ba2Ca2Cu3O10−δ,Bulk,,,SC,High-Tc,80 K,,Tetragonal,,P4/mmm,,,,,,TRUE,10.1016/j.solidstatesciences.2013.05.001
(ZnFe2O4)1/CuTl-1223,(ZnFe2O4)1/Cu0.5Tl0.5Ba2Ca2Cu3O10−δ,Bulk,,,SC,High-Tc,91 K,,Tetragonal,,P4/mmm,,,,,,TRUE,10.1016/j.solidstatesciences.2013.05.001
(ZnFe2O4)2/CuTl-1223,(ZnFe2O4)2/Cu0.5Tl0.5Ba2Ca2Cu3O10−δ,Bulk,,,SC,High-Tc,91 K,,Tetragonal,,P4/mmm,,,,,,TRUE,10.1016/j.solidstatesciences.2013.05.001
(Zr0.04Mo0.96)0.85B2 (arc-melted),(Zr0.04Mo0.96)0.85B2,Bulk,,,SC,,8.60 K,ambient,Hexagonal,AlB2-type,P6/mmm,3.064 A,3.064 A,3.371 A,,,TRUE,10.1103/PhysRevB.109.104520
(Zr0.04Mo0.96)0.85B2 (rho-bar),(Zr0.04Mo0.96)0.85B2,Bulk,,,SC,,9.60 K,ambient,Hexagonal,AlB2-type,P6/mmm,,,,,,TRUE,10.1103/PhysRevB.109.104520
(Zr0.04Mo0.96)0.85B2 (water-cooled splat-quenched),(Zr0.04Mo0.96)0.85B2,Bulk,,,SC,,10.14 K,ambient,Hexagonal,AlB2-type,P6/mmm,,,,,,TRUE,10.1103/PhysRevB.109.104520
(Zr80Fe20)0.896H0.104,(Zr80Fe20)0.896H0.104,Bulk,,,SC,Type-II,2.19,,Amorphous,,,,,,,,TRUE,10.1016/S0022-3093(99)00289-6
(Zr80Fe20)0.929H0.071,(Zr80Fe20)0.929H0.071,Bulk,,,SC,Type-II,2.49,,Amorphous,,,,,,,,TRUE,10.1016/S0022-3093(99)00289-6
(Zr80Fe20)0.969H0.031,(Zr80Fe20)0.969H0.031,Bulk,,,SC,Type-II,2.84,,Amorphous,,,,,,,,TRUE,10.1016/S0022-3093(99)00289-6
(Zr80Fe20)0.983H0.017,(Zr80Fe20)0.983H0.017,Bulk,,,SC,Type-II,3.19,,Amorphous,,,,,,,,TRUE,10.1016/S0022-3093(99)00289-6
C12A7:e−,12CaO·7Al2O3,Bulk,,,SC,Type-II,0.2 K,Ambient,Cubic,Cubic,,,,,,,TRUE,10.1016/j.physc.2009.03.014
18R-SnSe2{Co(C5H5)2}0.1,18R-SnSe2{Co(C5H5)2}0.1,,,,SC,,,,,,,,,,,,FALSE,10.1103/PhysRevB.80.224505
2Ba@B6C6,2Ba@B6C6,Bulk,,,SC,Type-II,43 K,,,,,,,,,,FALSE,10.1016/j.commatsci.2024.113419
Ditetradecyldimethylammonium-Au(dmit)2,2C14-Au(dmit)2,Thin Film,,,SC,,3.9 K,,,,,,,,,,TRUE,10.1016/S0379-6779(02)00442-3
Ditetradecyldimethylammonium-Au(dmit)2,2C14–Au(dmit)2,Thin Film,,,SC,,3.9 K,,,,,,,,,,TRUE,10.1016/S0038-1098(99)00559-1
2M-phase tungsten disulfide,2M-WS2,Bulk,,,SC,Topological,,,,,,,,,,,,10.1103/PhysRevMaterials.6.054801
2Sr@B6C6,2Sr@B6C6,Bulk,,,SC,Type-II,20 K,40 GPa,,,,,,,,,TRUE,10.1016/j.commatsci.2024.113419
2 wt.% BaTiO3 + ErBa2Cu3O7,2 wt.% BaTiO3 + ErBa2Cu3O7,Thin Film,,,SC,High-Tc,86 K,,Perovskite,Orthorhombic,,,,,,,TRUE,10.1016/j.physc.2006.05.037
3C-SiC:B,3C-SiC:B,Bulk,,,SC,Type-I,1.5,,Zincblende,Cubic,,,,,,0.013,TRUE,10.1016/j.physc.2015.02.021
3C–SiC:Al,3C–SiC:Al,Bulk,,,SC,Type-II,1.5 K,,,,,,,,,0.037 T,TRUE,10.1016/j.physc.2009.04.003
3C–SiC:B,3C–SiC:B,Bulk,,,SC,Type-I,1.5 K,,,,,,,,,0.008 T,TRUE,10.1016/j.physc.2009.04.003
VN-SiO2,60% VN - 40% SiO2,Thin Film,,,SC,Type-II,7.3 K,,Disordered,,,,,,,,TRUE,10.1016/j.jnoncrysol.2010.05.030
6H-SiC:B,6H-SiC:B,Bulk,,,SC,Type-I,1.4,,Hexagonal,Hexagonal,,,,,,0.012,TRUE,10.1016/j.physc.2015.02.021
6H–SiC:B,6H–SiC:B,Bulk,,,SC,Type-I,1.5 K,,,,,,,,,0.008 T,TRUE,10.1016/j.physc.2009.04.003
VN-SiO2,70% VN - 30% SiO2,Thin Film,,,SC,Type-II,7.3 K,,Disordered,,,,,,,,TRUE,10.1016/j.jnoncrysol.2010.05.030
Cu/Nb nanolaminate,70 wt% Nb - 30 wt% Cu,Bulk,,,SC,Type-II,9 K,,,,,,,,,1.5 Tesla,TRUE,10.1016/j.actamat.2020.07.031
7Li0.817Fe0.183ODFeSe,7Li0.817Fe0.183ODFeSe,Bulk,,,"SC,FM",iron-based,18 K,,Tetragonal,,,3.7827,3.7827,9.1277,,,TRUE,10.1103/PhysRevB.92.060510
"Polar molecular Fermi gas (e.g., 7Li-40K)",7Li40K,2D gas,,,SC,p_x + ip_y,~εF*exp(-3*π/(4*kF*r*)),,,,,,,,,,FALSE,10.1103/PhysRevB.83.014513
80%NbN–20%SiO2,80%NbN–20%SiO2,Thin Film,,,SC,Type-II,8.2-10.8 K,,,,,,,,,,TRUE,10.1016/j.jnoncrysol.2008.06.048
VN-SiO2,80% VN - 20% SiO2,Thin Film,,,SC,Type-II,7.4 K,,Disordered,,,,,,,,TRUE,10.1016/j.jnoncrysol.2010.05.030
VN-SiO2,80% VN - 20% SiO2,Thin Film,,,SC,Type-II,7.6 K,,Disordered,,,,,,,,TRUE,10.1016/j.jnoncrysol.2010.05.030
VN-SiO2,80% VN - 20% SiO2,Thin Film,,,SC,Type-II,8.1 K,,Disordered,,,,,,,,TRUE,10.1016/j.jnoncrysol.2010.05.030
Amorphous Gadolinium Nickel,a-Gd19Ni81,Thin Film,75 nm,Si(100),FM,,NSC,,,,,,,,,,TRUE,10.1103/PhysRevB.80.144518
amorphous-NbGe,a-NbGe,Thin Film,200 nm,Si,SC,Type-II,2.88 K,,Amorphous,,,,,,,,TRUE,10.1103/PhysRevB.84.144511
A0.25B0.75 compounds with A15 structure,A0.25B0.75,Bulk,,,SC,A15,0-20 K,,,A15,,,,,,,TRUE,Handbook of SC
A2Cr3As3 (A=K or Cs),A2Cr3As3,,,,SC,Cr-based,,,,,,,,,,,FALSE,10.1103/PhysRevB.96.144502
"A3C60 (fulleride, e.g., K3C60, Rb3C60)",A3C60,Bulk,,,SC,,,,,Three-dimensional,,,,,,,FALSE,10.1103/PhysRevResearch.5.023165
A3C60 fullerides,A3C60,Bulk,,,SC,,40 K,,,Fulleride,,,,,,,FALSE,10.1103/PhysRevLett.109.223001
A3C60 (alkali-doped fulleride),A3C60,,,,SC,,,,,,,,,,,,FALSE,10.1103/PhysRevB.110.024507
A3C60,A3C60,Bulk,,,SC,,,,,,,,,,,,FALSE,10.1103/PhysRevB.85.214520
AcH10,Ac1H10,Bulk,,,SC,High-Tc,204 K,200 GPa,,,,,,,,,FALSE,10.1103/PhysRevB.100.174506
AcB2H13,AcB2H13,Bulk,,,SC,High-Tc/Type-II/NA,,,Orthorhombic,,Pm21b,,,,,,FALSE,10.1103/PhysRevB.110.064105
AcB2H14,AcB2H14,Bulk,,,SC,High-Tc/Type-II/NA,42 K,200 GPa,Orthorhombic,,Pnm21,,,,,,FALSE,10.1103/PhysRevB.110.064105
P1 AcBe2H10,AcBe2H10,Bulk,,,SC,High-Tc,115 K,200 GPa,Triclinic,,P1,,,,,,FALSE,10.1103/PhysRevB.109.014501
C2/m AcBe2H12,AcBe2H12,Bulk,,,SC,,78 K,200 GPa,Monoclinic,,C2/m,,,,,,FALSE,10.1103/PhysRevB.109.014501
Cmcm AcBe2H14,AcBe2H14,Bulk,,,SC,,42 K,200 GPa,Orthorhombic,,Cmcm,,,,,,FALSE,10.1103/PhysRevB.109.014501
P4/mbm AcBe2H16,AcBe2H16,Bulk,,,SC,High-Tc,150 K,200 GPa,Tetragonal,,P4/mbm,,,,,,FALSE,10.1103/PhysRevB.109.014501
Fm-3m AcBeH10,AcBeH10,Bulk,,,SC,High-Tc,165 K,300 GPa,Cubic,fcc,Fm-3m,,,,,,FALSE,10.1103/PhysRevB.109.014501
Pmmn AcBeH8,AcBeH8,Bulk,,,SC,,75 K,200 GPa,Orthorhombic,,Pmmn,,,,,,FALSE,10.1103/PhysRevB.109.014501
Fm-3m AcBeH8,AcBeH8,Bulk,,,SC,High-Tc,118 K,200 GPa,Cubic,fcc,Fm-3m,,,,,,FALSE,10.1103/PhysRevB.109.014501
Fm-3m AcBeH8 (low pressure),AcBeH8,Bulk,,,SC,High-Tc,181 K,10 GPa,Cubic,fcc,Fm-3m,,,,,,FALSE,10.1103/PhysRevB.109.014501
AcBH16,AcBH16,Bulk,,,SC,High-Tc/Type-II/NA,39 K,100 GPa,Orthorhombic,,Pm21b,,,,,,FALSE,10.1103/PhysRevB.110.064105
AcBH7,AcBH7,Bulk,,,SC,High-Tc/Type-II/NA,43 K,200 GPa,Trigonal,,P-3m1,,,,,,FALSE,10.1103/PhysRevB.110.064105
AcBH7,AcBH7,Bulk,,,SC,High-Tc/Type-II/NA,122 K,70 GPa,Trigonal,,P-3m1,3.79,3.79,5.21,,,FALSE,10.1103/PhysRevB.110.064105
AcBH8,AcBH8,Bulk,,,SC,High-Tc/Type-II/NA,46 K,100 GPa,Monoclinic,,P21/m,,,,,,FALSE,10.1103/PhysRevB.110.064105
AcBH8,AcBH8,Bulk,,,SC,High-Tc/Type-II/NA,43 K,200 GPa,Monoclinic,,P21/m,,,,,,FALSE,10.1103/PhysRevB.110.064105
AcH10,AcH10,Bulk,,,SC,High-Tc/Type-II/NA,251 K,200 GPa,Trigonal,,R-3m,,,,,,FALSE,10.1103/PhysRevB.110.064105
AcH10,AcH10,Bulk,,,SC,High-Tc,204,200 GPa,,,,,,,,,FALSE,10.1016/j.rinp.2024.107498
AcH10,AcH10,Bulk,,,SC,High-Tc,160.9 K,100 GPa,,,,,,,,,FALSE,10.1016/j.commatsci.2024.113127
AcH12,AcH12,Bulk,,,SC,High-Tc/Type-II/NA,173 K,150 GPa,Tetragonal,,I4/mmm,,,,,,FALSE,10.1103/PhysRevB.110.064105
AcH12,AcH12,Bulk,,,SC,conventional/High-Tc,245-280 K,200 GPa,Hexagonal,"cagelike, with hydrogen atoms concentrated along specific channels along the c axis",P63mc,,,,,,FALSE,10.1103/PhysRevB.104.054501
AcH16,AcH16,Bulk,,,SC,High-Tc/Type-II/NA,241 K,150 GPa,Hexagonal,,P-6m2,,,,,,FALSE,10.1103/PhysRevB.110.064105
AcH5,AcH5,Bulk,,,SC,High-Tc,79,150 GPa,,,,,,,,,FALSE,10.1016/j.rinp.2024.107498
AcLa3Be4H32,AcLa3Be4H32,Bulk,,,SC,High-Tc,153 K,20 GPa,Pm-3m,Cubic,,,,,,,FALSE,10.1016/j.mtphys.2024.101387
Silver/Niobium bilayer,Ag(29 nm)/Nb(252 nm),Thin Film,"Ag: 29 nm, Nb: 252 nm",quartz and sapphire,SC,,9.15 K,,,,,,,,,,TRUE,10.1103/PhysRevB.85.220501
Silver-Niobium (Ag-Nb),Ag-Nb,Bulk,5.5 μm,,SC,,,,,,,,,,,,True,10.1103/PhysRevB.56.14102
Silver-Niobium proximity system,Ag-Nb,Bulk,,,SC,Type-II,"Variable, depends on sample thickness - ranges from ~10 mK to ~100 mK",,,Wire geometry with Nb filament embedded in Ag matrix,,,,,,~20 Oe (breakdown field),True,10.1103/PhysRevLett.65.1514
Silver-Niobium proximity cylinders,Ag-Nb,Bulk,,,SC,Type-II,,,,,,,,,,,,10.1103/PhysRevB.62.R6120
Ag/Pb/Al ground plane,Ag-Pb-Al,Thin Film,"10 nm Ag, 45 nm Pb, 30 nm Al",Glass,SC,,6.2-6.6 K,,,,,,,,,,True,10.1103/PhysRevB.61.5909
Ag-Pd-Ag epitaxial metal film sandwich,Ag-Pd-Ag,Thin Film,Ag(170 nm)-Pd(2 nm)-Ag(170 nm),NaCl(100),SC,Type-II,"2.15 K initially, degraded to 1.00 K after 180 days",,Cubic,,,,,,,"Hc2⊥ ~70 kOe/K slope, Hc2∥ ~71 kOe/K slope",True,10.1103/PhysRevB.25.6060
Ag-SmBCO,Ag-Sm1.08Ba1.92Cu3O7-δ,Bulk,,,SC,High-Tc,93 K,,Orthorhombic,Perovskite,,,,,,,TRUE,10.1016/j.jeurceramsoc.2018.07.007
Silver-Tin proximity-effect bridge,Ag-Sn,Thin Film,0.1-0.4 μm,glass,SC,,,,,,,,,,,,True,10.1103/PhysRevB.19.5711
Ag-sheathed Bi2-xPbxSr2Ca2Cu3Oy,Ag/Bi2-xPbxSr2Ca2Cu3Oy,Tape,,,SC,High-Tc/cuprate,,,,,,,,,,0.6 T at 77 K,TRUE,10.1103/PhysRevB.75.224507
Ag/Bi2Sr2CaCu2O8,Ag/Bi2Sr2CaCu2O8,Bulk,,,SC,High-Tc,87.1 K,,,,,,,,,,FALSE,10.1016/j.physc.2004.09.013
Ag/Bi2Sr2CaCu2O8,Ag/Bi2Sr2CaCu2O8,Bulk,,,SC,High-Tc,26.119 K,,,,,,,,,,FALSE,10.1016/j.physc.2005.04.028
Ag/Pb,Ag/Pb,Thin Film,,,SC,Type-I,4-7,,,,,,,,,,TRUE,10.1016/S0921-4534(02)01253-4
Ag0.04(FeSe0.5Te0.5)0.96,Ag0.04Fe0.96Se0.48Te0.48,Bulk,,,SC,Iron-based,14 K,,Tetragonal,,P4/nmm,,,,,,TRUE,10.1016/j.physc.2012.03.002
Ag0.05(FeSe0.5Te0.5)0.95,Ag0.05Fe0.95Se0.475Te0.475,Bulk,,,SC,Iron-based,11 K,,Tetragonal,,P4/nmm,,,,,,TRUE,10.1016/j.physc.2012.03.002
Ag/NdBa2Cu3O7,Ag0.05NdBa2Cu3O7,Bulk,,,SC,High-Tc,82-93,,,,,,,,,,TRUE,10.1016/S0955-2219(98)00473-7
Ag-01,Ag0.1(HgBa1.9Bi0.1Ca2Cu3O8+δ)0.9,Bulk,,,SC,Cuprate,131 K,,Tetragonal,,,0.38558 nm,,1.58248 nm,,,TRUE,10.1016/S0921-4534(02)02538-8
Ag-01,Ag0.1(HgBa1.9Bi0.1Ca2Cu3O8+δ)0.9,Bulk,,,SC,Cuprate,131 K,,Tetragonal,,,,,,,,TRUE,10.1016/j.physc.2004.01.066
Ag-01,Ag0.1(HgBa1.9Bi0.1Ca2Cu3O8+δ)0.9,Bulk,,,SC,Cuprate,131 K,,Tetragonal,,,0.38558 nm,,1.58248 nm,,,TRUE,10.1016/S0921-4534(03)00846-3
Ag/NdBa2Cu3O7,Ag0.10NdBa2Cu3O7,Bulk,,,SC,High-Tc,86-93,,,,,,,,,,TRUE,10.1016/S0955-2219(98)00473-7
(AgSnPbBi)0.175In0.3Te,Ag0.17Sn0.19Pb0.15Bi0.18In0.31Te,Bulk,,,SC,Type-II,3.0 K,,NaCl-type,Cubic,Fm-3m,,,,,,TRUE,10.1016/j.jallcom.2022.166013
Ag0.18Pb0.15Bi0.15In0.55Te,Ag0.18Pb0.15Bi0.15In0.55Te,Bulk,,,SC,Type-II,2.6,,NaCl-type,Cubic,Fm-3m,6.1397,,,,,TRUE,10.1016/j.physc.2023.1354308
Ag0.1(HgBa1.9Bi0.1Ca2Cu3O8+δ)0.9,Ag0.1HgBa1.9Bi0.1Ca2Cu3O8+δ,Bulk,,,SC,High-Tc,131 K,,,,,,,,,,TRUE,10.1016/j.physc.2006.04.105
Ag0.1In0.9Te,Ag0.1In0.9Te,Bulk,,,SC,,1.89-1.20 K,High pressure,Cubic,NaCl-type,,6.12 Å,6.12 Å,6.12 Å,,,True,10.1103/PhysRevLett.13.127
Ag-02,Ag0.2(HgBa1.9Bi0.1Ca2Cu3O8+δ)0.8,Bulk,,,SC,Cuprate,131 K,,Tetragonal,,,0.38487 nm,,1.62430 nm,,,TRUE,10.1016/S0921-4534(02)02538-8
Ag-02,Ag0.2(HgBa1.9Bi0.1Ca2Cu3O8+δ)0.8,Bulk,,,SC,Cuprate,131 K,,Tetragonal,,,,,,,,TRUE,10.1016/j.physc.2004.01.066
Ag-02,Ag0.2(HgBa1.9Bi0.1Ca2Cu3O8+δ)0.8,Bulk,,,SC,Cuprate,131 K,,Tetragonal,,,0.38487 nm,,1.62430 nm,,,TRUE,10.1016/S0921-4534(03)00846-3
Ag-Hg1223,Ag0.2(HgBa1.9Bi0.1Ca2Cu3O8+δ)0.8,Bulk,,,SC,High-Tc,131 K,,,,,,,,,,TRUE,10.1016/j.physc.2005.01.047
Ag0.20Pb0.20Bi0.21In0.41Te,Ag0.20Pb0.20Bi0.21In0.41Te,Bulk,,,SC,Type-II,2.8,,NaCl-type,Cubic,Fm-3m,6.1491,,,,1.5,TRUE,10.1016/j.physc.2023.1354308
(AgSnPbBi)0.2In0.2Te,Ag0.20Sn0.22Pb0.19Bi0.19In0.20Te,Bulk,,,SC,Type-II,2.8 K,,NaCl-type,Cubic,Fm-3m,,,,,,TRUE,10.1016/j.jallcom.2022.166013
Ag0.23Pb0.23Bi0.25In0.32Te,Ag0.23Pb0.23Bi0.25In0.32Te,Bulk,,,SC,Type-II,2.6,,NaCl-type,Cubic,Fm-3m,6.2202,,,,,TRUE,10.1016/j.physc.2023.1354308
(AgSnPbBi)0.225In0.1Te,Ag0.24Sn0.23Pb0.21Bi0.22In0.10Te,Bulk,,,SC,Type-II,2.0 K,,NaCl-type,Cubic,Fm-3m,,,,,,TRUE,10.1016/j.jallcom.2022.166013
AgBa2Ca3Cu4Oy,Ag0.25Cu0.75Ba2Ca3Cu4O11,Bulk,,,SC,High-Tc/cuprate,117 K,,,,,,,,,,,10.1103/PhysRevB.50.16008
Ag0.27Pb0.24Bi0.27In0.21Te,Ag0.27Pb0.24Bi0.27In0.21Te,Bulk,,,SC,Type-II,2.3,,NaCl-type,Cubic,Fm-3m,6.2224,,,,,TRUE,10.1016/j.physc.2023.1354308
Ag-intercalated Bi2Se3,Ag0.2Bi2Se3,Bulk,,,SC,Type-II,4.5 K,,Rhombohedral,,R3m,,,,,,FALSE,10.1016/j.commatsci.2021.110989
Ag0.2(HgBa1.9Bi0.1Ca2Cu3O8+δ)0.8,Ag0.2HgBa1.9Bi0.1Ca2Cu3O8+δ,Bulk,,,SC,High-Tc,131 K,,,,,,,,,,TRUE,10.1016/j.physc.2006.04.105
Ag0.2In0.8Te,Ag0.2In0.8Te,Bulk,,,SC,,1.00-0.77 K,High pressure,Cubic,NaCl-type,,6.08 Å,6.08 Å,6.08 Å,,,True,10.1103/PhysRevLett.13.127
Ag-03,Ag0.3(HgBa1.9Bi0.1Ca2Cu3O8+δ)0.7,Bulk,,,SC,Cuprate,131 K,,Tetragonal,,,0.38513 nm,,1.58957 nm,,,TRUE,10.1016/j.physc.2004.01.066
beta-Ag vanadium bronze,Ag0.33V2O5,Bulk,,,SC,,6.5 K,6.8 GPa,Monoclinic,vanadium bronze framework,,,,,,,TRUE,10.1103/PhysRevB.77.104529
β-Ag0.33V2O5,Ag0.33V2O5,Bulk,,,SC,,,,Monoclinic,"Coupled ladders, V2O5 framework",P21/a,,,,,,FALSE,10.1103/PhysRevB.97.125138
β-Ag0.33V2O5,Ag0.33V2O5,Bulk,,,SC,Type-II,6.5,7.5 GPa,Monoclinic,,,,,,,,TRUE,10.1016/j.solidstatesciences.2005.01.024
β-Ag0.33V2O5,Ag0.33V2O5,Bulk,,,SC,Type-II,6.5 K,7.2 GPa,Monoclinic,,,,,,,,FALSE,10.1016/j.physc.2007.03.067
Ag0.3(HgBa1.9Bi0.1Ca2Cu3O8+δ)0.7,Ag0.3HgBa1.9Bi0.1Ca2Cu3O8+δ,Bulk,,,SC,High-Tc,131 K,,,,,,,,,,TRUE,10.1016/j.physc.2006.04.105
Ag-04,Ag0.4(HgBa1.9Bi0.1Ca2Cu3O8+δ)0.6,Bulk,,,SC,Cuprate,130 K,,Tetragonal,,,0.38436 nm,,1.57494 nm,,,TRUE,10.1016/j.physc.2004.01.066
Ag0.4(HgBa1.9Bi0.1Ca2Cu3O8+δ)0.6,Ag0.4HgBa1.9Bi0.1Ca2Cu3O8+δ,Bulk,,,SC,High-Tc,131 K,,,,,,,,,,TRUE,10.1016/j.physc.2006.04.105
Ag0.5Ge0.5 mixture,Ag0.5Ge0.5,Thin Film,,,SC,,1.2-1.6 K,,amorphous,amorphous,,,,,,,,10.1103/PhysRevB.45.10143
(Ag0.1Pb0.9Se)5(Bi2Se3)3,Ag0.5Pb4.5Se5Bi6Se9,Bulk,,,SC,Type-II,1.4 K,Ambient,,Layered,,,,,,,TRUE,10.1103/PhysRevB.90.020504
Ag-37.5 at.%Al,Ag0.625Al0.375,Bulk,,,SC,,0.106-0.115 K,,Hexagonal,hexagonal close-packed,,,,,,,True,10.1103/PhysRevB.1.3002
Ag-35 at.%Al,Ag0.65Al0.35,Bulk,,,SC,,0.100-0.127 K,,Hexagonal,hexagonal close-packed,,,,,,,True,10.1103/PhysRevB.1.3002
Ag-33.3 at.%Al,Ag0.667Al0.333,Bulk,,,SC,,0.126-0.135 K,,Hexagonal,hexagonal close-packed,,,,,,,True,10.1103/PhysRevB.1.3002
Ag-40 at.%Al,Ag0.6Al0.4,Bulk,,,SC,,0.088-0.098 K,,Hexagonal,hexagonal close-packed,,,,,,,True,10.1103/PhysRevB.1.3002
Ag-40 at.%Cd,Ag0.6Cd0.4,Bulk,,,NSC,,,,Cubic,face-centered cubic,,,,,,,True,10.1103/PhysRevB.1.3002
Ag0.72Ga0.28,Ag0.72Ga0.28,Bulk,,,SC,,7.5 K,,Hexagonal,ξ-(AgZn) type,P3̄,7.7677 Å,7.7677 Å,2.8778 Å,,,TRUE,Handbook of SC
Ag-22.5 at.%Sn,Ag0.775Sn0.225,Bulk,,,SC,,0.090-0.107 K,,Hexagonal,hexagonal close-packed,,,,,,,True,10.1103/PhysRevB.1.3002
Ag-20.5 at.%Sn,Ag0.795Sn0.205,Bulk,,,SC,,0.090-0.095 K,,Hexagonal,hexagonal close-packed,,,,,,,True,10.1103/PhysRevB.1.3002
Ag-30 at.%Al,Ag0.7Al0.3,Bulk,,,SC,,0.110-0.127 K,,Hexagonal,hexagonal close-packed,,,,,,,True,10.1103/PhysRevB.1.3002
Ag-18.5 at.%Sn,Ag0.815Sn0.185,Bulk,,,SC,,0.060-0.078 K,,Hexagonal,hexagonal close-packed,,,,,,,True,10.1103/PhysRevB.1.3002
Ag-17.5 at.%Sn,Ag0.825Sn0.175,Bulk,,,SC,,0.055-0.071 K,,Hexagonal,hexagonal close-packed,,,,,,,True,10.1103/PhysRevB.1.3002
Ag-18.0 at.%Sn,Ag0.82Sn0.18,Bulk,,,SC,,0.066-0.080 K,,Hexagonal,hexagonal close-packed,,,,,,,True,10.1103/PhysRevB.1.3002
Ag-16.5 at.%Sn,Ag0.835Sn0.165,Bulk,,,SC,,0.047-0.055 K,,Hexagonal,hexagonal close-packed,,,,,,,True,10.1103/PhysRevB.1.3002
Ag-15.5 at.%Sb,Ag0.845Sb0.155,Bulk,,,SC,,0.037-0.065 K,,Hexagonal,hexagonal close-packed,,,,,,,True,10.1103/PhysRevB.1.3002
Ag-15.5 at.%Sn,Ag0.845Sn0.155,Bulk,,,SC,,0.025-0.035 K,,Hexagonal,hexagonal close-packed,,,,,,,True,10.1103/PhysRevB.1.3002
Ag-15 at.%In,Ag0.85In0.15,Bulk,,,NSC,,,,Cubic,face-centered cubic,,,,,,,True,10.1103/PhysRevB.1.3002
Ag-13.5 at.%Sb,Ag0.865Sb0.135,Bulk,,,SC,,0.028-0.035 K,,Hexagonal,hexagonal close-packed,,,,,,,True,10.1103/PhysRevB.1.3002
Ag-11.5 at.%Sb,Ag0.885Sb0.115,Bulk,,,SC,,0.019 K,,Hexagonal,hexagonal close-packed,,,,,,,True,10.1103/PhysRevB.1.3002
Silver-Manganese alloy (AgMn),Ag0.999Mn0.001,Thin Film,200-800 Å,Pb layers (3000 Å thick),SC,proximity-induced,NA (proximity-induced),,,,,,,,,,,10.1103/PhysRevB.23.1111
Ag1-xBa2Ca3Cu4+xO11-δ,Ag1-xBa2Ca3Cu4+xO11-δ,Bulk,,,SC,High-Tc,117.1 K,,Tetragonal,cuprate,P4/mmm,3.8635 Å,3.8635 Å,18.111 Å,,,TRUE,Handbook of SC
(Ag0.22Pb0.78Se)5(Bi2Se3)3,Ag1.1Pb3.9Se5Bi6Se9,Bulk,,,SC,Type-II,1.6 K,Ambient,,Layered,,,,,,,TRUE,10.1103/PhysRevB.90.020504
(Ag0.25Pb0.75Se)5(Bi2Se3)3,Ag1.25Pb3.75Se5Bi6Se9,Bulk,,,SC,Type-II,1.7 K,Ambient,,Layered,,,,,,,TRUE,10.1103/PhysRevB.90.020504
Ag-Zn ε-phase alloy (87.5 at.% Zn),Ag12.5Zn87.5,Bulk,,,SC,,0.100 ± 0.005 K,,Hexagonal,close-packed hexagonal,,,,,,,True,10.1103/PhysRevB.12.4941
Ag-Zn ε-phase alloy (84.5 at.% Zn),Ag15.5Zn84.5,Bulk,,,SC,,0.090 ± 0.005 K,,Hexagonal,close-packed hexagonal,,,,,,,True,10.1103/PhysRevB.12.4941
(Ag0.2Pb0.8Se)5(Bi2Se3)6,Ag1Pb4Se5Bi12Se18,Bulk,,,NSC,,,Ambient,,Layered,,,,,,,TRUE,10.1103/PhysRevB.90.020504
(Ag0.2Pb0.8Se)5(Bi2Se3)3,Ag1Pb4Se5Bi6Se9,Bulk,,,SC,Type-II,1.6 K,Ambient,,Layered,,,,,,"1.1 T (ab-plane), 0.74 T (c-axis)",TRUE,10.1103/PhysRevB.90.020504
Ag-Zn ε-phase alloy (77.5 at.% Zn),Ag22.5Zn77.5,Bulk,,,SC,,0.17 ± 0.01 K,,Hexagonal,close-packed hexagonal,,,,,,,True,10.1103/PhysRevB.12.4941
Ag-Zn ε-phase alloy (73.5 at.% Zn),Ag26.5Zn73.5,Bulk,,,SC,,0.18 ± 0.01 K,,Hexagonal,close-packed hexagonal,,,,,,,True,10.1103/PhysRevB.12.4941
Silver Hydride,Ag2H,Bulk,,,SC,,55.09 K,15 GPa,,,,,,,,,FALSE,10.1103/PhysRevB.111.094521
Ag₂O,Ag2O,Bulk,,,NSC,,,,Cubic,,,4.74 Å,4.74 Å,4.74 Å,,,True,10.1103/PhysRevB.41.3190
Ag/Nb(001) Heterostructure (3 Ag layers),Ag3/Nb,Thin Film,3 atomic layers Ag / 288 Å Nb,,SC,,approx. 7.0 K,,,,,,,,,,FALSE,10.1103/PhysRevB.94.104511
δ-Al/Ag,Ag35%Al,Bulk,,,SC,Type-II,115 mK,,HCP,,,2.876 Å,,4.608 Å,,,TRUE,10.1016/j.nima.2005.12.053
Ag4Ge compound,Ag4Ge,Bulk,,,SC,,0.85 K,,hexagonal,hcp,,,,,,,,10.1103/PhysRevB.45.10143
Perovskite Silver Hydride,Ag4H,Bulk,,,SC,Intrinsic Topological Superconductor,63 K,1 atm,Cubic,perovskite,Pm-3m,,,,,,FALSE,10.1103/PhysRevB.111.094521
Silver lead oxide,Ag5Pb2O6,Bulk,,,SC,Type-I,52.4 mK,Ambient,,"Layered (Kagome lattice in ab-plane, chains along c-axis)",,,,,,2.19 Oe,TRUE,10.1103/PhysRevB.72.180504
Ag5Pb2O6,Ag5Pb2O6,,,,SC,Type-I,,,,,,,,,,,FALSE,10.1103/PhysRevB.99.144519
Ag5Pb2O6,Ag5Pb2O6,Bulk,,,SC,Type-II,0.048,Ambient,Trigonal,Kagome lattice,P3̄1m,5.9405,5.9405,6.4350,,,TRUE,10.1016/j.jssc.2006.10.025
Ag5Pb2O6,Ag5Pb2O6,Bulk,,,SC,Type-I,52.4 mK,,Complex,,,,,,,,TRUE,10.1016/j.physc.2007.03.405
Ag6O8AgBF4,Ag6O8AgBF4,Bulk,,,SC,Type-II,0.3 K,,,,,,,,,,FALSE,10.1016/j.physc.2007.03.417
Ag6O8AgHF2,Ag6O8AgHF2,Bulk,,,SC,Type-II,0.15 K,,,,,,,,,,FALSE,10.1016/j.physc.2007.03.417
Ag6O8AgHF2,Ag6O8AgHF2,Bulk,,,SC,Type-II,0.15 ∼ 1.5 K,,Cubic,,Fm3̄m,,,,,,TRUE,10.1016/j.physc.2009.10.127
Ag6O8AgHF2,Ag6O8AgHF2,Bulk,,,SC,Type-II,1.24-1.51,,Cubic,,Fm-3m,9.824,9.824,9.824,6,2000-2200,TRUE,10.1016/j.physc.2008.01.008
Ag6O8AgNO3,Ag6O8AgNO3,Bulk,,,SC,Type-II,1.04 K,,Face-centered cubic,,Fm3̄m,,,,,710 Oe,TRUE,10.1016/j.physc.2007.03.417
Ag6O8AgNO3,Ag6O8AgNO3,Bulk,,,SC,Type-II,1.0 K,,Cubic,,Fm3̄m,,,,,,TRUE,10.1016/j.physc.2009.10.127
Ag6O8AgNO3,Ag6O8AgNO3,Bulk,,,SC,Type-II,1.04,,Cubic,,Fm-3m,9.893,9.893,9.893,22,770,FALSE,10.1016/j.physc.2008.01.008
Silver fluoborate clathrate,Ag7O8BF4,Bulk,,,SC,Type-II,0.15 K,,Cubic,Clathrate,,9.942 Å,,,,,True,10.1103/PhysRevLett.17.917
Silver fluoride clathrate,Ag7O8F,Bulk,,,SC,Type-II,0.3 K,,Cubic,Clathrate,,9.833 Å,,,,,True,10.1103/PhysRevLett.17.917
Ag7O8F,Ag7O8F,Bulk,,,SC,Type-II,1.5 K,,,,,,,,,,FALSE,10.1016/j.physc.2007.03.417
Silver nitrate clathrate,Ag7O8NO3,Bulk,,,SC,Type-II,1.04 K,,"Cubic at room temperature, Tetragonal below 200 K",Clathrate,,9.893 Å,,,,,True,10.1103/PhysRevLett.17.917
Silver clathrate nitrate,Ag7O8NO3,,,,SC,,,,Cubic,Clathrate,,,,,,,FALSE,10.1103/PhysRevB.72.180504
AgGa,Ag82.8Ga17.2,Bulk,,,SC,,0.116 K,,,fcc,,,,,,,True,10.1103/PhysRevB.26.99
AgGa,Ag84.5Ga15.5,Bulk,,,SC,,0.070 K,,,fcc,,,,,,,True,10.1103/PhysRevB.26.99
AgGa,Ag86.5Ga13.5,Bulk,,,SC,,0.0310 K,,,fcc,,,,,,,True,10.1103/PhysRevB.26.99
AgGa,Ag88.5Ga11.5,Bulk,,,SC,,0.0135 K,,,fcc,,,,,,,True,10.1103/PhysRevB.26.99
AgGa,Ag89.5Ga10.5,Bulk,,,SC,,0.0065 K,,,fcc,,,,,,,True,10.1103/PhysRevB.26.99
AgAlO2,AgAlO2,Bulk,,,SC,High-Tc,40 K,,Delafossite,Hexagonal,R-3m,2.895 Å,,18.44 Å,,,FALSE,10.1016/j.physc.2015.10.007
AgAlO2,AgAlO2,Bulk,,,SC,High-Tc,40 K,,Delafossite,,R-3m,2.895,,18.435,,,FALSE,10.1016/j.ssc.2012.08.017
Ag–B,AgB2,Bulk,,,SC,,8 K,,,,,,,,,,TRUE,10.1016/j.jallcom.2010.03.033
Ag–B,AgB2,Thin Film,,,SC,,6.7 K,,,,,,,,,,FALSE,10.1016/j.jallcom.2010.03.033
AgB2,AgB2,Thin Film,,,SC,High-Tc,6.7 K,,AlB2-type,Hexagonal,P6/mmm,3.0233 Å,,4.0799 Å,,,TRUE,10.1016/j.physc.2007.06.003
AgBi,AgBi,Bulk,,,SC,,2.8 K,,,m,,,,,,,TRUE,Handbook of SC
Electron-hole liquid in AgBr,AgBr,Bulk,,,SC,,~0.1 K,,,,,,,,,,False,10.1103/PhysRevB.31.2729
Silver Difluoride,AgF2,,,,NSC,,NSC,,,,,,,,,,resonant inelastic x-ray scattering (proposed),10.1103/PhysRevLett.132.026501
"Silver(II) fluoride, alpha phase",AgF2,Bulk,,,NSC,,,,Orthorhombic,"Layered, buckled square lattice",Pbca,,,,,,FALSE,10.1103/PhysRevB.105.L081113
"Silver(II) fluoride, beta phase",AgF2,Bulk,,,NSC,,,,Tetragonal,KBrF4-type,I4/mcm,,,,,,FALSE,10.1103/PhysRevB.105.L081113
AgH,AgH,Bulk,,,SC,,,,Cubic,NaCl,,4.09 Å,4.09 Å,4.09 Å,,,True,10.1103/PhysRevB.20.177
Wurtzite Silver Hydride,AgH,Bulk,,,NSC,,,,,wurtzite,,,,,,,FALSE,10.1103/PhysRevB.111.094521
AgHg₂,AgHg₂,Bulk,,,SC,,3.0 K,,,m,,,,,,,TRUE,Handbook of SC
AgIn₂,AgIn₂,Bulk,,,SC,,2.11 K,,Tetragonal,θ-CuAl₂ type,I4/mcm,6.881 Å,6.881 Å,5.620 Å,,,TRUE,Handbook of SC
AgLa,AgLa,Bulk,,,SC,,0.9 K,,Cubic,CsCl type,,,,,,,TRUE,Handbook of SC
AgLu,AgLu,Bulk,,,SC,,0.3 K,,Cubic,CsCl type,,,,,,,TRUE,Handbook of SC
Silver Manganese,AgMn,Thin Film,200-800 Å,,NSC,,,,,,,,,,,,True,10.1103/PhysRevLett.41.1413
AgMo6S8,AgMo6S8,Bulk,,,SC,High-Tc,9 K,,Rhombohedral,Chevrel-phase,,,,,,,,10.1103/PhysRevLett.37.344
Silver molybdenum sulfide,AgMo6S8,Thin Film,,,SC,High-Tc,,,,Chevrel phase,,,,,,,True,10.1103/PhysRevB.27.212
Silver molybdenum sulfide,AgMo6S8,Bulk,,,SC,Type-II,,,,Chevrel phase,,,,,,,,10.1103/PhysRevB.29.1447
Silver Molybdenum Sulfide,AgMo6S8,Thin Film,,,SC,Type-II,1.2 K,,,,,,,,,,True,10.1103/PhysRevB.37.5811
AgMo6S8,AgMo6S8,Bulk,,,SC,Type-II,9.5 K,,Rhombohedral,Chevrel phase,R3̄,9.308 Å,9.308 Å,10.873 Å,,,TRUE,Handbook of SC
Silver Molybdenum Sulfide Chevrel Phase,AgMo6S8,Bulk,,,SC,Type-II,,,,Chevrel phase,,,,,,,TRUE,10.1103/PhysRevB.103.144507
AgMo6S8,AgMo6S8,Bulk,,,SC,Type-II,8.5 K,,,,,,,,,,TRUE,10.1016/S0921-4526(00)00416-6
Ag-Nb composite,AgNb,Bulk,,,SC,Type-II,,,,,,,,,,,,10.1103/PhysRevB.53.5727
AgO,AgO,Bulk,,,NSC,,,,Monoclinic,,,,,,,,,10.1103/PhysRevB.41.3190
Phase 321,AgPb6CO9,Bulk,,,SC,High-Tc,>300 K,,Hexagonal,,,600 pm,,2568 pm,,,TRUE,10.1016/S0921-4534(00)01696-8
AgPbBiTe3,AgPbBiTe3,Bulk,,,SC,Type-II,6.5,25,CsCl-type,,,,,,,,FALSE,10.1016/j.physc.2023.1354308
Silver Tin Selenide,AgSnSe2,Bulk,,,SC,Type-II,4.91 K,,Cubic,NaCl-type,Fm-3m,5.6865,5.6865,5.6865,5.76 mT,2.18 T,TRUE,10.1103/PhysRevB.107.174517
Silver Tin Selenide,AgSnSe2,Bulk,,,SC,Type-II,4.55 K,ambient,Cubic,face-centered cubic,Fm-3m,5.675,5.675,5.675,1.58 mT,2.11 T,TRUE,10.1103/PhysRevB.87.064512
AgY,AgY,Bulk,,,SC,,0.3 K,,Cubic,CsCl type,,,,,,,TRUE,Handbook of SC
Ag₀.₇₂Ga₀.₂₈,Ag₀.₇₂Ga₀.₂₈,Bulk,,,SC,,7.5 K,,Trigonal,ζ-(AgZn) type,,,,,,,TRUE,Handbook of SC
Ag₁.₆Mo₆.₄S₈,Ag₁.₆Mo₆.₄S₈,Bulk,,,SC,,9.1 K,,,,,,,,,,TRUE,Handbook of SC
Ag₁₅Si₁₅Te₇₀,Ag₁₅Si₁₅Te₇₀,Bulk,,,SC,Type-II,~5 K,high pressures (specific values not provided),,glassy/amorphous,,,,,,exhibits positive curvature with temperature dependence,,10.1103/PhysRevB.52.7434
Ag₂O,Ag₂O,Bulk,,,NSC,,,,,,,,,,,,,10.1103/PhysRevB.42.6200
