Repository: WyattBunstine/ML_SC_Project

# ML_SC_Project — Chemically and Geometrically Motivated Crystal Graph Neural Networks

This project predicts and screens superconductors from crystal structure. It frames the
problem as a **two-stage hurdle**: first classify whether a material is a superconductor
candidate (SC vs. non-SC), then regress the critical temperature T_c for superconductors.

Two graph-neural-network families are trained and compared:

- a **baseline CGCNN** ([txie-93/cgcnn](https://github.com/txie-93/cgcnn)), and
- an **MPNN** with learned edge features that consumes richer `crystal_graph_v4` graphs
  (this project's contribution).

File: database/superconductor_materials_full.csv (part 5 of 215)
Material_Name,Chemical_Composition,Material_Class,Film_Thickness,Substrate,Material_Type,Superconductor_Type,Superconducting_Transition_Temperature,Pressure,Crystal_Structure,Lattice_Structure,Space_Group,"Lattice_Constant(a)","Lattice_Constant(b)","Lattice_Constant(c)",Lower_Critical_Field,Upper_Critical_Field,Experimental,DOI
Aluminum thin film on Co/Pt multilayer (magnetic dot array),Al(50nm)/Si(5nm)/[Co(0.4nm)/Pt(1.0nm)]10/Pt(2.5nm),Thin Film,50 nm,"Si(5nm)/[Co(0.4nm)/Pt(1.0nm)]10/Pt(2.5nm) (magnetic dots, 1.52 μm diameter, 2 μm period)",SC,,1.4 K,,,,,,,,,,TRUE,10.1103/PhysRevB.76.060503
Aluminum thin film on Co/Pt multilayer (plain film),Al(50nm)/Si(5nm)/[Co(0.4nm)/Pt(1.0nm)]15/Pt(2.5nm),Thin Film,50 nm,Si(5nm)/[Co(0.4nm)/Pt(1.0nm)]15/Pt(2.5nm),SC,,1.4 K,,,,,,,,,,TRUE,10.1103/PhysRevB.76.060503
Al(BN)3,Al(BN)3,Bulk,,,SC,High-Tc,71.5 K,0 GPa,,,,,,,,,FALSE,10.1016/j.mtphys.2023.101115
Granular Aluminum (oxygen poor),Al (crystalline grains) in AlOx (amorphous matrix),Film,50 nm,Nb-doped SrTiO3,SC,,2.1 K,,,,,,,,,,TRUE,10.1103/PhysRevB.102.104502
Granular Aluminum (oxygen rich),Al (crystalline grains) in AlOx (amorphous matrix),Film,50 nm,Nb-doped SrTiO3,SC,,approximately 2 K,,,,,,,,,,TRUE,10.1103/PhysRevB.102.104502
AlSi Alloy,Al-16%Si,Bulk,,,SC,Type-I,6.5-7.5 K,,,,,,,,,,TRUE,10.1016/0168-583X(87)90540-4
AlSi Alloy,Al-40%Si,Bulk,,,SC,Type-I,6.5-7.5 K,,,,,,,,,,TRUE,10.1016/0168-583X(87)90540-4
Aluminum-Silver Alloy,Al-Ag,,,,SC,,,,,,,,,,,,,10.1103/PhysRev.138.A464
Granular Aluminum,Al-Al2O3,Thin Film,50-100 nm,,SC,Type-II,,,"Crystalline (Al grains), Amorphous (Al2O3 matrix)",Granular/Composite,,,,,,up to 7 T,TRUE,10.1103/PhysRevB.90.214521
Aluminum-Chromium alloy,Al-Cr,Bulk,,,SC,Type-I,,,,,,,,,,,,10.1103/PhysRev.140.A899
Aluminum-Copper alloy,Al-Cu,Bulk,,,SC,Type-II,Variable Tc values mentioned but specific values not provided,,,Small platelike grains,,,,,,Hc2 mentioned,True,10.1103/PhysRevB.2.3582
Aluminum-Copper bilayer,Al-Cu,Thin Film,,,SC,,0.44 K,,,,,,,,,,,10.1103/PhysRevB.101.214509
Aluminum-Iron alloy,Al-Fe,Bulk,,,SC,Type-I,,,,,,,,,,,,10.1103/PhysRev.140.A899
Gallium-doped Aluminum (constriction region),Al-Ga,nanoconstriction,75 nm,Si,SC,,lower than 1.02 K,,,,,,,,,,TRUE,10.1103/PhysRevB.108.094512
Granular Al-Ge,Al-Ge,Bulk,,,SC,,,,,granular,,,,,,,,10.1103/PhysRevLett.59.1232
Al-Ge,Al-Ge,Bulk,,,SC,Type-I,1.8 K,,,granular,,,,,,,True,10.1103/PhysRevB.24.6464
Aluminum-Germanium,Al-Ge,Thin Film,,,SC,,,,,large-grain structures,,,,,,,True,10.1103/PhysRevB.31.1679
Aluminum-Germanium,Al-Ge,Thin Film,2000 Å,glass,SC,Type-I,3.6 K,,Cubic,fcc,,4.19 Å,4.19 Å,4.19 Å,,,True,10.1103/PhysRevB.3.1611
Aluminum-Germanium alloy,Al-Ge,Bulk,,,SC,,,,,,,,,,,,,10.1103/PhysRevB.30.2617
Granular Al-Ge mixture film (3D),Al-Ge,Thin Film,,,SC,,,Ambient,,Granular,,,,,,,FALSE,10.1103/PhysRevB.78.045417
Aluminum with Manganese,Al-Mn,Thin Film,,,NSC,,,,,,,,,,,,True,10.1103/PhysRevLett.69.3567
Aluminum-Manganese,Al-Mn,,,,SC,,,,,,,,,,,,,10.1103/PhysRevB.19.1409
Aluminum-Manganese Alloy,Al-Mn,,,,SC,,,,,,,,,,,,,10.1103/PhysRev.138.A464
Aluminum-Manganese alloy,Al-Mn,Bulk,,,SC,,,,,,,,,,,,,10.1103/PhysRev.134.A1521
Aluminum-Manganese alloy,Al-Mn,Bulk,,,SC,Type-I,,,,,,,,,,,,10.1103/PhysRev.140.A899
Aluminum-Manganese alloy,Al-Mn,Bulk,,,SC,Type-II,0.84 K,,,,,,,,,,True,10.1103/PhysRev.164.548
Granular aluminum doped with oxygen,Al-O,Thin Film,"6000 Å (primary), 5800 Å (secondary)",,SC,Type-II,"1.472 K (primary), 1.490 K (secondary)",,,granular,,,,,,-499 Oe/K (dHc2/dT at Tc),True,10.1103/PhysRevB.12.1753
Granular aluminum doped with oxygen,Al-O,Thin Film,"750 Å (primary), 750 Å (secondary)",,SC,Type-II,"1.54 K (primary), 1.54 K (secondary)",,,granular,,,,,,"-480 Oe/K (primary), -520 Oe/K (secondary) (dHc2/dT at Tc)",True,10.1103/PhysRevB.12.1753
Oxygen-doped Aluminum,Al-O,Thin Film,800 μm wide,quartz,SC,Type-I,1.8 K,,,,,,,,,,True,10.1103/PhysRevB.28.6297
Oxygen-doped aluminum film,Al-O,Thin Film,1000 Å,Corning 7059 glass,SC,Type-II,1.6 K,,,granular,,,,,,260 Oe,True,10.1103/PhysRevB.7.1881
Aluminum with oxygen,Al-O,Thin Film,350 Å,glass,SC,Type-II,1.8-2.0 K,,,,,,,,,,True,10.1103/PhysRevB.50.9363
Oxygen-doped aluminum,Al-O,Thin Film,740 Å,Corning 7059 glass,SC,Type-II,1.515 K,,,granular,,,,,,,True,10.1103/PhysRevB.9.912
Oxygen-doped aluminum film (110 Å),Al-O,Thin Film,110 Å,Corning 7059 glass slides,SC,Type-II,1.75 K,,,granular,,,,,,632 Oe/K (slope -dHc2/dT),True,10.1103/PhysRevB.8.5039
Oxygen-doped aluminum film (200 Å),Al-O,Thin Film,200 Å,Corning 7059 glass slides,SC,Type-II,1.53 K,,,granular,,,,,,550 Oe/K (slope -dHc2/dT),True,10.1103/PhysRevB.8.5039
Al-O-Al superconducting tunnel junction,Al-O-Al,Thin Film,,,SC,Type-I,,,,,,,,,,,True,10.1103/PhysRevLett.64.1134
Aluminum-Silicon Alloy,Al-Si,Bulk,,,SC,,,,,,,,,,,,,10.1103/PhysRevLett.53.2437
Al-Si Alloy (Thin Layer),Al-Si,Thin Film,,,SC,Type-II,6.9 K,,Small grained aluminum with Si precipitates,,,,,,,,TRUE,10.1016/0378-4363(85)90486-3
Al-Si Alloy (Thick Layer),Al-Si,Thin Film,,,SC,Type-II,3-4 K,,Cellular structure,,,,,,,,TRUE,10.1016/0378-4363(85)90486-3
Aluminum-Tin Proximity Sandwich,Al-Sn,Thin Film,Combined Al and Sn films,Oxidized aluminum electrode,SC,,1.90-3.79 K (various samples),,,,,,,,,,True,10.1103/PhysRevB.4.87
Aluminum-Tin Proximity Sandwich,Al-Sn,Thin Film,"Al: 39-266 Å, Sn: 397-3150 Å",Glass,SC,,3.69-3.80 K,,,,,,,,,,True,10.1103/PhysRevB.3.2243
Aluminum-Zinc Alloy,Al-Zn,,,,SC,,,,,,,,,,,,,10.1103/PhysRev.138.A464
Al-Zn-Mg quasicrystalline alloy,Al-Zn-Mg,,,,SC,,,,Quasicrystal,,,,,,,,,10.1103/PhysRevB.106.064506
Al-Zn-Mg alloy (quasicrystal),Al-Zn-Mg,Bulk,,,SC,,0.05 K,,Quasicrystal,Quasicrystalline,,,,,,,TRUE,10.1103/PhysRevB.109.214507
Aluminum (6 nm) on (Bi0.5Sb0.5)2TeSe2,Al/(Bi0.5Sb0.5)2TeSe2,Thin Film,6 nm,(Bi0.5Sb0.5)2TeSe2 flake on Si/SiO2,SC,,2.15 K,,,,,,,,,8 T (at 0.40 K); 9.3 T (extrapolated to 0 K),TRUE,10.1103/PhysRevB.102.144518
Aluminum (9 nm) on (Bi0.5Sb0.5)2TeSe2,Al/(Bi0.5Sb0.5)2TeSe2,Thin Film,9.0 nm,(Bi0.5Sb0.5)2TeSe2 flake on Si/SiO2,SC,,,,,,,,,,,,TRUE,10.1103/PhysRevB.102.144518
Aluminum (15 nm) on (Bi0.5Sb0.5)2TeSe2,Al/(Bi0.5Sb0.5)2TeSe2,Thin Film,15 nm,(Bi0.5Sb0.5)2TeSe2 flake on Si/SiO2,SC,,,,,,,,,,,,TRUE,10.1103/PhysRevB.102.144518
Aluminum-based Josephson Junction,Al/3D TI/Al,Junction,50 nm,,SC,,1.8 K,,,,,,,,,,FALSE,10.1103/PhysRevB.101.054517
Aluminum/Aluminum Oxide Interface,Al/Al2O3,Thin Film,"100 nm base, 50 nm top",Al2O3 (sapphire),SC,,,,,,,,,,,,TRUE,10.1103/PhysRevB.75.094513
Aluminum/Aluminum Oxide Layered Structure,Al/Al2O3,Metamaterial,,,SC,,Enhanced Tc (exact value NA),,,Layered,,,,,,,TRUE,10.1103/PhysRevB.108.094506
Al/Al2O3 Interface,Al/Al2O3,Interface,,,SC,High-Tc,45 K,,,,,,,,,,FALSE,10.1016/j.ssc.2012.01.016
Al/Al2O3 Interface,Al/Al2O3,Bulk,,,SC,High-Tc,45 K,,,,,,,,,,FALSE,10.1016/j.physc.2012.05.003
Al/Al2O3,Al/Al2O3,Bulk,,,SC,Type-II,37 K,170 kbar,Polycrystalline,,Fm3m,4.08 Å,,,,,TRUE,10.1016/j.physc.2015.02.006
Al/Al2O3,Al/Al2O3,Bulk,,,SC,Type-II,65 K,,Tetragonal,,P4̄m2,0.56 nm,0.56 nm,2.366 nm,,,TRUE,10.1016/j.physc.2016.04.008
Al/Al2O3/NbN,Al/Al2O3/NbN,Thin Film,,,SC,,12.5 K,,,heterostructure,,,,,,,TRUE,10.1103/PhysRevB.107.125306
Al/AlOx/Al Cooper-pair box (SCB) charge qubit (Sample 1),Al/AlO/Al,Device,,Quartz,SC,,,,,,,,,,,,TRUE,10.1103/PhysRevB.79.014516
Al/AlOx/Al Cooper-pair box (SCB) charge qubit (Sample 2),Al/AlO/Al,Device,,Quartz,SC,,,,,,,,,,,,TRUE,10.1103/PhysRevB.79.014516
Al/AlOx/Al (from cited Ref. 1),Al/AlOx/Al,Junction,,,SIS Junction,,,,,,,,,,,,FALSE,10.1103/PhysRevB.76.224517
Al/AlOx/Al Josephson Junction,Al/AlOx/Al,Thin Film,20 nm/NA/60 nm,,SC,,,,,,,,,,,,TRUE,10.1103/PRXQuantum.3.040338
"Aluminum Josephson Junction (large, thick-oxide)",Al/AlOx/Al,Thin Film,,High-resistivity silicon (20 kΩ.cm),SC,,,,,,,,,,,,TRUE,10.1103/PhysRevResearch.5.043001
"Aluminum Josephson Junction (small, thin-oxide)",Al/AlOx/Al,Thin Film,,High-resistivity silicon (20 kΩ.cm),SC,,,,,,,,,,,,TRUE,10.1103/PhysRevResearch.5.043001
Aluminum-Gold Bilayer,Al/Au,Film,,,SC,,1 K,,,,,,,,,,TRUE,10.1103/PhysRevB.77.165408
Al/Bi2Se3/Al Josephson Junction,Al/Bi2Se3/Al,Thin Film,30-90 nm (Bi2Se3 flake); 3-5 nm (Ti or Pt buffer layer),Si/SiOx,SC,Proximity-induced,1.1 K,,,Layered (topological insulator),,,,,,,TRUE,10.1103/PhysRevB.89.134512
Aluminium/Copper bilayer,Al/Cu,Bilayer,100 nm Al / 470 nm Cu,,NSC,,NSC,,,,,,,,,,TRUE,10.1103/PhysRevB.69.220503
Aluminum/Copper bilayer contact pads,Al/Cu,Thin Film,"Al: 50-90 nm, Cu: 200-500 nm",,NSC,,NSC,,,,,,,,,,TRUE,10.1103/PhysRevB.85.224503
Aluminum/Europium Sulfide Heterostructure,Al/EuS,Thin Film,,,SC,conventional/BCS,,,,,,,,,,,TRUE,10.1103/PhysRevB.107.125130
Al/Ge/Al Josephson Junction,Al/Ge/Al,Heterostructure,"50 nm (Al), 16 nm (Ge quantum well)",Si0.21Ge0.79 virtual substrate on Si(001),SC,Proximity-induced,,,,,,,,,,,TRUE,10.1103/PhysRevResearch.6.033281
Al-HgTe-Al Josephson Junction,Al/HgTe/Al,Junction,,,SC,Topological,,,,,,,,,,,FALSE,10.1103/PhysRevB.108.094514
Al-InAs hybrid heterostructure,Al/InAs,Heterostructure,,,SC,conventional s-wave,,,,,,,,,,,TRUE,10.1103/PhysRevB.110.245417
Al-coated InAs nanowire,Al/InAs,Nanowire,,,SC,"s-wave, p-wave, topological",,,,,,,,,,,,10.1103/PhysRevB.95.184506
Al-InAs Nanowire Heterostructure,Al/InAs,Nanowire,,,SC,,,,,,,,,,,,Theoretical,10.1103/PhysRevB.102.205101
Aluminium on Indium Arsenide,Al/InAs,Thin Film,,,SC,Type-II,2.5 K,,,,,,,,,,TRUE,10.1016/j.physc.2006.05.099
Al-InAs-Al Nanowire Junction,Al/InAs/Al,Nanowire,,,SC,Topological,,,,,,,,,,,FALSE,10.1103/PhysRevB.108.094514
Al/InAs/Al Josephson Junction,Al/InAs/Al,Thin Film,"10 nm (Al), 7 nm (InAs)",InAlAs buffer on InP,SC,,"1.5 K (Al film, proximity-induced gap in InAs)",,,,,,,,,,TRUE,10.1103/PhysRevB.95.035307
Al-InAs-Al Josephson Junction,Al/InAs/Al,Nanowire,"Al: ~30 nm shell, InAs: ~75 nm diameter core",,SC,,,,,,,,,,,,TRUE,10.1103/PhysRevB.99.085434
Niobium/Aluminum Bilayer,Al/Nb,Thin Film,,,SC,,,,,,,,,,,,TRUE,10.1103/PhysRevB.72.180503
Aluminum/Calcium-doped Strontium Titanate Heterostructure,Al/Sr0.99Ca0.01TiO3,Thin Film,1.8 nm,Sr0.99Ca0.01TiO3,NSC,,,,,perovskite,,,,,,,TRUE,10.1103/PhysRevMaterials.4.041002
Al/Ti/Au trilayer (tank circuit),Al/Ti/Au,Thin Film,"Al: 300 Å, Ti: 200 Å, Au: 200 Å",Quartz,SC,,450 mK,,,,,,,,,,TRUE,10.1103/PhysRevB.79.014516
Aluminum/Titanium/Gold Trilayer,Al/Ti/Au,Thin Film,,,SC,,450 mK,,,,,,,,,,TRUE,10.1103/PhysRevB.79.144511
Aluminum/YBa2Cu3O7,Al/YBa2Cu3O7,Bulk,,,SC,High-Tc/Cuprate,90 K,,,,,,,,,,TRUE,10.1016/0921-4534(94)91245-9
Al-doped magnesium diboride (x=0.05),Al0.05Mg0.95B2,Bulk,,,SC,Type-II,36.6 K,,Hexagonal,AlB2-type,P6/mmm,3.083,3.083,3.508,,,TRUE,10.1103/PhysRevB.71.144505
Al-doped magnesium diboride (x=0.07),Al0.07Mg0.93B2,Bulk,,,SC,Type-II,35.8 K,,Hexagonal,AlB2-type,P6/mmm,3.079,3.079,3.489,,,TRUE,10.1103/PhysRevB.71.144505
Al-doped magnesium diboride (x=0.10),Al0.10Mg0.90B2,Bulk,,,SC,Type-II,33.4 K,,Hexagonal,AlB2-type,P6/mmm,3.077,3.077,3.483,,,TRUE,10.1103/PhysRevB.71.144505
Al-doped magnesium diboride (x=0.15),Al0.15Mg0.85B2,Bulk,,,SC,Type-II,31.5 K,,Hexagonal,AlB2-type,P6/mmm,3.076,3.076,3.456,,,TRUE,10.1103/PhysRevB.71.144505
Aluminum-doped magnesium diboride,Al0.1Mg0.9B2,Bulk,,,SC,High-Tc,37 K,,,,,,,,,,,10.1103/PhysRevB.65.052505
Al-doped magnesium diboride (x=0.20),Al0.20Mg0.80B2,Bulk,,,SC,Type-II,29.1 K,,Hexagonal,AlB2-type,P6/mmm,3.077,3.077,3.453,,,TRUE,10.1103/PhysRevB.71.144505
(Al0.2Y0.8)Ba2Cu3O6.5+δ,Al0.2Y0.8Ba2Cu3O6.5,Bulk,,,SC,High-Tc/cuprate,80 K,,Orthorhombic,,,,,,,,True,10.1103/PhysRevB.36.2308
Al0.34Mg0.66B2,Al0.34Mg0.66B2,Bulk,,,SC,High-Tc,24 K,,Hexagonal,AlB2-type,,,,,,,True,10.1103/PhysRevB.65.174515
Granular Al-Ge films,Al0.444Ge0.556,Thin Film,2000 Å,Glass,SC,Type-I,1.6 K,,,granular,,,,,,3.2 T at 0 K,True,10.1103/PhysRevB.48.6342
Granular Al-Ge films,Al0.454Ge0.546,Thin Film,2000 Å,Glass,SC,Type-I,1.6 K,,,granular,,,,,,3.2 T at 0 K,True,10.1103/PhysRevB.48.6342
Granular Al-Ge Film Sample 1,Al0.45Ge0.55,Thin Film,2000 Å,glass,SC,Type-II,1.8 K,,,granular,,,,,,3.3 T,True,10.1103/PhysRevLett.78.4277
Granular Al-Ge films,Al0.467Ge0.533,Thin Film,2000 Å,Glass,SC,Type-I,1.6 K,,,granular,,,,,,3.2 T at 0 K,True,10.1103/PhysRevB.48.6342
Granular Al-Ge films,Al0.474Ge0.526,Thin Film,2000 Å,Glass,SC,Type-I,1.6 K,,,granular,,,,,,2.5 T at 0 K,True,10.1103/PhysRevB.48.6342
Granular Al-Ge films,Al0.484Ge0.516,Thin Film,2000 Å,Glass,SC,Type-I,1.6 K,,,granular,,,,,,1.2 T at 0 K,True,10.1103/PhysRevB.48.6342
(Al0.4Y0.6)Ba2Cu3O6.5+δ,Al0.4Y0.6Ba2Cu3O6.5,Bulk,,,SC,High-Tc/cuprate,62 K,,Orthorhombic,,,,,,,,True,10.1103/PhysRevB.36.2308
Granular Al-Ge films,Al0.501Ge0.499,Thin Film,2000 Å,Glass,SC,Type-I,1.6 K,,,granular,,,,,,1.4 T at 0 K,True,10.1103/PhysRevB.48.6342
Granular Al-Ge,Al0.507Ge0.493,Thin Film,,,SC,Type-II,1.61 K,,,,,,,,,1.5 T,TRUE,10.1016/0921-4526(94)91709-4
Granular Al-Ge,Al0.507Ge0.493,Thin Film,,,SC,Type-II,1.61 K,,,,,,,,,1.5 T,TRUE,10.1016/0378-4371(94)90379-4
Granular Al-Ge films,Al0.512Ge0.488,Thin Film,2000 Å,Glass,SC,Type-I,1.6 K,,,granular,,,,,,1.7 T at 0 K,True,10.1103/PhysRevB.48.6342
Aluminum-Germanium thin film,Al0.5Ge0.5,Thin Film,,glass,SC,Type-II,higher than pure Al films,,,,,,,,,higher than pure Al films,True,10.1103/PhysRevB.7.554
Al0.5Mg0.5B2,Al0.5Mg0.5B2,Bulk,,,SC,Type-II,5 K,,Hexagonal,AlB2-type,,,,,,,True,10.1103/PhysRevB.65.174515
(Al0.5Y0.5)Ba2Cu3O6.5+δ,Al0.5Y0.5Ba2Cu3O6.5,Bulk,,,SC,High-Tc/cuprate,73 K,,Orthorhombic,,,,,,,,True,10.1103/PhysRevB.36.2308
Granular Al-Ge Film Sample 2,Al0.60Ge0.40,Thin Film,2000 Å,glass,SC,Type-II,1.8 K,,,granular,,,,,,3.3 T,True,10.1103/PhysRevLett.78.4277
Granular Al-Ge,Al0.655Ge0.345,Thin Film,2130 Å,glass,SC,Type-II,,,,granular,,,,,,~5 kG at (Tc-T)/Tc = 0.1,True,10.1103/PhysRevB.22.4264
Granular Al-Ge,Al0.675Ge0.325,Thin Film,2170 Å,glass,SC,Type-II,,,,granular,,,,,,,True,10.1103/PhysRevB.22.4264
Granular Al-Ge,Al0.695Ge0.305,Thin Film,2220 Å,glass,SC,Type-II,,,,granular,,,,,,,True,10.1103/PhysRevB.22.4264
Al-Si eutectic alloy,Al0.6Si0.4,Bulk,,,SC,,7.5 K,,,,,,,,,,True,10.1103/PhysRevLett.45.1213
Granular Al-Ge,Al0.713Ge0.287,Thin Film,2260 Å,glass,SC,Type-II,,,,granular,,,,,,,True,10.1103/PhysRevB.22.4264
Aluminum-Erbium alloy,Al0.726Er0.274,Thin Film,,glass,SC,Type-II,1.575 K,,,,,,,,,,True,10.1103/PhysRevB.4.2185
Granular Al-Ge,Al0.731Ge0.269,Thin Film,2300 Å,glass,SC,Type-II,,,,granular,,,,,,,True,10.1103/PhysRevB.22.4264
Granular Al-Ge Film Sample 3,Al0.75Ge0.25,Thin Film,2000 Å,glass,SC,Type-II,1.8 K,,,granular,,,,,,3.3 T,True,10.1103/PhysRevLett.78.4277
Aluminum with 30 at.% H,Al0.77H0.23,Thin Film,,,SC,Type-I,5.95 K,,,,,,,,,,True,10.1103/PhysRevB.21.5096
Al-Ge eutectic alloy,Al0.7Ge0.3,Bulk,,,SC,,,,,,,,,,,,True,10.1103/PhysRevLett.45.1213
Al-Si alloy (30 at.% Si),Al0.7Si0.3,Bulk,,,SC,Type-II,6.2 K,,Cubic,fcc,,,,,,,True,10.1103/PhysRevB.36.9115
Al-Si solid solution (18% Si),Al0.82Si0.18,Bulk,,,SC,Type-I,11 K,,Cubic,fcc,,,,,,,True,10.1103/PhysRevB.49.6647
Aluminum-Erbium alloy,Al0.835Er0.165,Thin Film,,glass,SC,Type-II,1.679 K,,,,,,,,,,True,10.1103/PhysRevB.4.2185
Granular Al-Ge,Al0.835Ge0.165,Thin Film,2160 Å,glass,SC,Type-II,,,,granular,,,,,,,True,10.1103/PhysRevB.22.4264
Granular Al-Ge,Al0.849Ge0.151,Thin Film,2220 Å,glass,SC,Type-II,,,,granular,,,,,,,True,10.1103/PhysRevB.22.4264
(Al0.85Y0.15)Ba2Cu3O6.5+δ,Al0.85Y0.15Ba2Cu3O6.5,Bulk,,,SC,High-Tc/cuprate,50 K,,Orthorhombic,,,,,,,,True,10.1103/PhysRevB.36.2308
Granular Al-Ge,Al0.860Ge0.140,Thin Film,2290 Å,glass,SC,Type-II,,,,granular,,,,,,,True,10.1103/PhysRevB.22.4264
Aluminum-Erbium alloy,Al0.863Er0.137,Thin Film,,glass,SC,Type-II,1.590 K,,,,,,,,,,True,10.1103/PhysRevB.4.2185
Granular Al-Ge,Al0.871Ge0.129,Thin Film,2350 Å,glass,SC,Type-II,,,,granular,,,,,,,True,10.1103/PhysRevB.22.4264
Granular Al-Ge,Al0.881Ge0.119,Thin Film,2420 Å,glass,SC,Type-II,,,,granular,,,,,,1-2 kG,True,10.1103/PhysRevB.22.4264
Al-Si alloy (12 at.% Si),Al0.88Si0.12,Bulk,,,SC,Type-II,~4.5 K,,Cubic,fcc,,,,,,,True,10.1103/PhysRevB.36.9115
Al₀.₈₉₅Si₀.₁₀₅,Al0.895Si0.105,Bulk,,,SC,,,,Cubic,face-centered-cubic,,,,,,,True,10.1103/PhysRevB.51.1112
Al-Si alloy (20 at.% Si),Al0.8Si0.2,Bulk,,,SC,Type-II,~5.5 K,,Cubic,fcc,,4.035 Å,,,,,True,10.1103/PhysRevB.36.9115
Al₀.₈Si₀.₂,Al0.8Si0.2,Bulk,,,SC,,~11 K,,Cubic,fcc,,,,,,,False,10.1103/PhysRevB.56.10816
Al₀.₈Si₀.₂,Al0.8Si0.2,Bulk,,,SC,,11 K,up to 8 GPa,Cubic,face-centered-cubic,,,,,,,True,10.1103/PhysRevB.51.1112
Aluminum-Lithium Alloy,Al0.90Li0.10,Bulk,,,SC,Type-I,1.29 K,,Face-centered cubic,,,,,,,,TRUE,10.1016/j.ssc.2007.03.039
Aluminum-Erbium alloy,Al0.917Er0.083,Thin Film,,glass,SC,Type-II,1.430 K,,,,,,,,,,True,10.1103/PhysRevB.4.2185
Al₀.₉₂Si₀.₀₈,Al0.92Si0.08,Bulk,,,SC,,5.4 K,up to 8 GPa,Cubic,fcc,,,,,,,True,10.1103/PhysRevB.56.10816
Aluminum-Erbium alloy,Al0.936Er0.064,Thin Film,,glass,SC,Type-II,1.615 K,,,,,,,,,,True,10.1103/PhysRevB.4.2185
Al-Si alloy (6 at.% Si),Al0.94Si0.06,Bulk,,,SC,Type-II,~3.5 K,,Cubic,fcc,,,,,,,True,10.1103/PhysRevB.36.9115
Al₀.₉₄Si₀.₀₆,Al0.94Si0.06,Bulk,,,SC,,,up to 8 GPa,Cubic,fcc,,,,,,,True,10.1103/PhysRevB.56.10816
Al₀.₉₄Si₀.₀₆,Al0.94Si0.06,Bulk,,,SC,,,,Cubic,face-centered-cubic,,,,,,,,10.1103/PhysRevB.51.1112
Al₀.₉₅₅Si₀.₀₄₅,Al0.955Si0.045,Bulk,,,SC,,,,Cubic,face-centered-cubic,,,,,,,True,10.1103/PhysRevB.51.1112
Aluminum-Lithium Alloy,Al0.95Li0.05,Bulk,,,SC,Type-I,1.13 K,,Face-centered cubic,,,,,,,,TRUE,10.1016/j.ssc.2007.03.039
Aluminum-Erbium alloy,Al0.966Er0.034,Thin Film,,glass,SC,Type-II,1.950 K,,,,,,,,,,True,10.1103/PhysRevB.4.2185
Aluminum-gold alloy nanoparticle,Al0.96Au0.04,Bulk,,,SC,Type-I,,,,,,,,,,>9 T,True,10.1103/PhysRevB.60.6137
Al₀.₉₆Si₀.₀₄,Al0.96Si0.04,Bulk,,,SC,,,up to 8 GPa,Cubic,fcc,,,,,,,True,10.1103/PhysRevB.56.10816
Al0.975Si0.025,Al0.975Si0.025,Bulk,,,SC,Type-I,1.18-11 K,10 GPa,FCC,,,,,,,,TRUE,10.1016/S0921-4526(99)02461-8
Aluminum-Lithium Alloy,Al0.97Li0.03,Bulk,,,SC,Type-I,1.05 K,,Face-centered cubic,,,,,,,,TRUE,10.1016/j.ssc.2007.03.039
Al-Si alloy (3 at.% Si),Al0.97Si0.03,Bulk,,,SC,Type-II,~2.5 K,,Cubic,fcc,,,,,,,True,10.1103/PhysRevB.36.9115
Al-Si alloy (1.65 at.% Si),Al0.9835Si0.0165,Bulk,,,SC,Type-II,,,Cubic,fcc,,,,,,,True,10.1103/PhysRevB.36.9115
Aluminum-Erbium alloy,Al0.983Er0.017,Thin Film,,glass,SC,Type-II,1.872 K,,,,,,,,,,True,10.1103/PhysRevB.4.2185
Al₀.₉₈₅Si₀.₀₁₅,Al0.985Si0.015,Bulk,,,SC,,,,Cubic,face-centered-cubic,,,,,,,True,10.1103/PhysRevB.51.1112
Granular aluminum with bismuth,Al0.98Bi0.02,Bulk,>4500 Å,glass,SC,Type-II,Variable with resistivity K,,,granular,,,,,,6.5 T at 0 K,True,10.1103/PhysRevLett.61.2717
Al-Mg-Si alloy (Alcoa 6063) - quenched condition,Al0.98Mg0.0063Si0.0031Fe0.0016Cu0.0002,Bulk,,,SC,Type-I,~1.196 K,,,,,,,,,~99 gauss at 0 K,True,10.1103/PhysRev.125.33
Al-Mg-Si alloy (Alcoa 6063) - fully hardened condition,Al0.98Mg0.0063Si0.0031Fe0.0016Cu0.0002,Bulk,,,SC,Type-I,1.140 K,,,,,,,,,94 gauss at 0 K,True,10.1103/PhysRev.125.33
Al-Mg-Si alloy (Alcoa 6063) - annealed condition,Al0.98Mg0.0063Si0.0031Fe0.0016Cu0.0002,Bulk,,,SC,Type-I,~1.196 K,,,,,,,,,~99 gauss at 0 K,True,10.1103/PhysRev.125.33
Al₀.₉₈Si₀.₀₂,Al0.98Si0.02,Bulk,,,SC,,,up to 8 GPa,Cubic,fcc,,,,,,,True,10.1103/PhysRevB.56.10816
Al0.98Si0.02,Al0.98Si0.02,Bulk,,,SC,Type-I,1.18-11 K,10 GPa,FCC,,,,,,,,TRUE,10.1016/S0921-4526(99)02461-8
Aluminum-Zinc alloy,Al0.9945Zn0.0055,Bulk,,,SC,Type-I,1.153 K,,Cubic,face-centered cubic,,,,,,,True,10.1103/PhysRev.137.A112
Aluminum-Erbium alloy,Al0.994Er0.006,Thin Film,,glass,SC,Type-II,1.649 K,,,,,,,,,,True,10.1103/PhysRevB.4.2185
Aluminum-Zinc alloy,Al0.9951Zn0.0049,Bulk,,,SC,Type-I,1.138 K,,Cubic,face-centered cubic,,,,,,,True,10.1103/PhysRev.137.A112
Aluminum-Zinc alloy,Al0.9964Zn0.0036,Bulk,,,SC,Type-I,1.153 K,,Cubic,face-centered cubic,,,,,,,True,10.1103/PhysRev.137.A112
Aluminum-Germanium alloy,Al0.99740Ge0.00260,Bulk,,,SC,Type-I,1.180 K,,Cubic,face-centered cubic,,,,,,,True,10.1103/PhysRev.137.A112
Aluminum-Zinc alloy,Al0.9975Zn0.0025,Bulk,,,SC,Type-I,1.141 K,,Cubic,face-centered cubic,,,,,,,True,10.1103/PhysRev.137.A112
Aluminum-Zinc alloy,Al0.9979Zn0.0021,Bulk,,,SC,Type-I,1.158 K,,Cubic,face-centered cubic,,,,,,,True,10.1103/PhysRev.137.A112
Al-Mn,Al0.997Mn0.003,Thin Film,,,SC,Type-II,50 mK,,,,,,,,,,TRUE,10.1016/j.nima.2003.11.236
Aluminum-Germanium alloy,Al0.9984Ge0.0016,Bulk,,,SC,Type-I,1.1725 K,,Cubic,face-centered cubic,,,,,,,True,10.1103/PhysRev.137.A112
Aluminum-Germanium alloy,Al0.9989Ge0.0011,Bulk,,,SC,Type-I,1.165 K,,Cubic,face-centered cubic,,,,,,,True,10.1103/PhysRev.137.A112
Impure aluminum single crystal with silver (Al-12),Al0.998Ag0.002,Bulk,,,SC,Type-I,1.128 ± 0.002 K,,Cubic,face-centered cubic,,,,,,,True,10.1103/PhysRevB.10.2756
Silver-doped Aluminum,Al0.998Ag0.002,Bulk,,,SC,Type-I,1.121 K,,,,,,,,,,True,10.1103/PhysRevLett.17.24
Aluminum-Silicon alloy,Al0.99946Si0.00054,Bulk,,,SC,Type-I,1.161 K,,Cubic,face-centered cubic,,,,,,,True,10.1103/PhysRev.137.A112
Aluminum-Germanium alloy,Al0.99961Ge0.00039,Bulk,,,SC,Type-I,1.159 K,,Cubic,face-centered cubic,,,,,,,True,10.1103/PhysRev.137.A112
Aluminum-Silicon alloy,Al0.99974Si0.00026,Bulk,,,SC,Type-I,1.156 K,,Cubic,face-centered cubic,,,,,,,True,10.1103/PhysRev.137.A112
Aluminum-Germanium alloy,Al0.99988Ge0.00012,Bulk,,,SC,Type-I,1.157 K,,Cubic,face-centered cubic,,,,,,,True,10.1103/PhysRev.137.A112
Aluminum-Lithium Alloy,Al0.99Li0.01,Bulk,,,SC,Type-I,1.07 K,,Face-centered cubic,,,,,,,,TRUE,10.1016/j.ssc.2007.03.039
Al-Si solid solution (1% Si) - theoretical,Al0.99Si0.01,Bulk,,,SC,Type-I,1.31 K,,Cubic,fcc,,,,,,,False,10.1103/PhysRevB.49.6647
Al0.99Si0.01,Al0.99Si0.01,Bulk,,,SC,Type-I,1.18-11 K,10 GPa,FCC,,,,,,,,TRUE,10.1016/S0921-4526(99)02461-8
Al-Si solid solution (10% Si),Al0.9Si0.1,Bulk,,,SC,Type-I,4.4 K,,Cubic,fcc,,,,,,,True,10.1103/PhysRevB.49.6647
Al₁₋ₓGeₓ,Al1Ge1,Bulk,,,SC,Type-I,,,,,,,,,,,,10.1103/PhysRevB.53.6819
AlH5,Al1H5,Bulk,,,SC,High-Tc,146 K,250 GPa,,,,,,,,,FALSE,10.1103/PhysRevB.100.174506
AlPH6,Al1P1H6,Bulk,,,SC,High-Tc,24 K,275 GPa,,,,,,,,,FALSE,10.1103/PhysRevB.100.174506
Al20.2Zn40.3Mg39.5 icosahedral phase,Al20.2Zn40.3Mg39.5,Bulk,,,NSC,,,,,icosahedral,,,,,,,True,10.1103/PhysRevB.35.2494
Al20.2Zn40.3Mg39.5 Frank-Kasper phase,Al20.2Zn40.3Mg39.5,Bulk,,,NSC,,,,,Frank-Kasper,,,,,,,True,10.1103/PhysRevB.35.2494
Aluminum Gold,Al2Au,Thin Film,60 nm,glass,SC,Type-I,180 mK,,cubic,CaF2 structure,,,,,,,True,10.1103/PhysRevB.45.895
Al2H,Al2H,Bulk,,,SC,,3.5 K,195 GPa,Trigonal,P-3m1,P-3m1,,,,,,FALSE,10.1103/PhysRevB.108.054515
Al2MnH6,Al2MnH6,Bulk,,,SC,High-Tc,66 K,Ambient,Cubic,,,,,,,,FALSE,10.1016/j.mtphys.2024.101374
Al2O3,Al2O3,Bulk,,,NSC,,,,,,,,,,,,True,10.1103/PhysRevB.39.2744
Aluminum oxide,Al2O3,Bulk,,,NSC,,,,,,,,,,,,True,10.1103/PhysRevB.6.1761
Aluminum Oxide,Al2O3,Bulk,,,NSC,,,,,,,,,,,,True,10.1103/PhysRevLett.45.832
Al2O3,Al2O3,Thin Film,,,NSC,,,,,,,,,,,,TRUE,10.1103/PhysRevB.72.180505
Aluminum Oxide,Al2O3,Thin Film,0.9 nm,,I,,,,,,,,,,,,TRUE,10.1103/PhysRevB.81.054522
Aluminum Oxide,Al2O3,Thin Film,,,NSC,,,,,,,,,,,,TRUE,10.1103/PhysRevB.110.104514
"Al2O3/LaAlO3/SrTiO3 (14 ML LaAlO3, (111) orientation, Al2O3 capping)",Al2O3/LaAlO3(14ML)/SrTiO3,Thin Film,"10 nm (Al2O3 capping), 14 monolayers (LaAlO3)",SrTiO3 (111),SC,Type-II,lower than 420 mK,ambient,Cubic,perovskite,Pm-3m,3.905,,,,,TRUE,10.1103/PhysRevMaterials.8.084803
"Al2O3/LaAlO3/SrTiO3 (3 ML LaAlO3, (111) orientation, Al2O3 capping)",Al2O3/LaAlO3(3ML)/SrTiO3,Thin Film,"10 nm (Al2O3 capping), 3 monolayers (LaAlO3)",SrTiO3 (111),SC,Type-II,420 mK,ambient,Cubic,perovskite,Pm-3m,3.905,,,,,TRUE,10.1103/PhysRevMaterials.8.084803
Al2O3/LaAlO3/KTaO3(111) interface,Al2O3/LaAlO3/KTaO3,Thin Film,"Ex: Al2O3(1 nm)/LAO(1 nm), Al2O3(1 nm)/LAO(2 nm)",KTaO3(111),SC,oxide,up to ~1.2 K,1 x 10^-5 mbar O2,,Amorphous (LaAlO3 film),,,,,,,TRUE,10.1103/PhysRevLett.127.086804
Al2O3/SrTiO3 (no LaAlO3),Al2O3/SrTiO3,Thin Film,10 nm (Al2O3 capping),SrTiO3 (111),NSC,,,ambient,Cubic,perovskite,Pm-3m,3.905,,,,,TRUE,10.1103/PhysRevMaterials.8.084803
Al2O3/SrTiO3 interface,Al2O3/SrTiO3,Thin Film,,SrTiO3,SC,oxide interface,,Ambient,,,,,,,,,FALSE,10.1103/PhysRevB.104.184505
Al2Si3,Al2Si3,Bulk,,,SC,Type-II,15.9 K,5 GPa,Monoclinic,C 2/m,C 2/m,,,,,,FALSE,10.1016/j.mtphys.2022.100853
Al/Nb(001) Heterostructure (3 Al layers),Al3/Nb,Thin Film,3 atomic layers Al / 288 Å Nb,,SC,,approx. 6.5 K,,,,,,,,,,FALSE,10.1103/PhysRevB.94.104511
Al48.1(Al2Cu)51.9,Al48.1Cu25.95,Bulk,,,NSC,,,,,eutectic,,,,,,,True,10.1103/PhysRevB.9.4742
Al49Mo11,Al49Mo11,Bulk,,,NSC,,NSC,ambient pressure,,,,,,,,,TRUE,10.1103/PhysRevB.99.144519
Aluminum Hydride,Al4H,Bulk,,,SC,,,1 atm,Cubic,perovskite,Pm-3m,,,,,,FALSE,10.1103/PhysRevB.111.094521
Al4H,Al4H,Bulk,,,SC,,,,,,,,,,,,FALSE,10.1103/PhysRevB.110.184517
Al4H,Al4H,Bulk,,,SC,phonon-mediated,54 K,ambient pressure,Cubic,perovskite,,,,,,,FALSE,10.1103/PhysRevB.108.054515
Al4Re,Al4Re,Bulk,,,NSC,,NSC,ambient pressure,,,,,,,,,TRUE,10.1103/PhysRevB.99.144519
Al4W,Al4W,Bulk,,,NSC,,NSC,ambient pressure,,,,,,,,,TRUE,10.1103/PhysRevB.99.144519
Al51Cu12.6Mg36.4 icosahedral phase,Al51Cu12.6Mg36.4,Bulk,,,SC,,0.65 K,,,icosahedral,,,,,,,True,10.1103/PhysRevB.35.2494
Al51Cu12.6Mg36.4 Frank-Kasper phase,Al51Cu12.6Mg36.4,Bulk,,,SC,,0.64 K,,,Frank-Kasper,,,,,,,True,10.1103/PhysRevB.35.2494
Al52.4Cu12.6Mg35 icosahedral phase,Al52.4Cu12.6Mg35,Bulk,,,SC,,0.81 K,,,icosahedral,,,,,,-3.3 kG/K,True,10.1103/PhysRevB.35.2494
Al52.4Cu12.6Mg35 Frank-Kasper phase,Al52.4Cu12.6Mg35,Bulk,,,SC,,0.73 K,,,Frank-Kasper,,,,,,-2.7 kG/K,True,10.1103/PhysRevB.35.2494
Al5Ge95,Al5Ge95,Bulk,,,SC,,1.8 K,,,eutectic,,,,,,,True,10.1103/PhysRevB.9.4742
Al5Si,Al5Si,Bulk,,,SC,,0.15 K,15 GPa,,,,,,,,,,10.1016/j.rinp.2024.107703
Al5Si,Al5Si,Bulk,,,SC,Type-II,0.15 K,15 GPa,Orthorhombic,Cmcm,Cmcm,,,,,,FALSE,10.1016/j.mtphys.2022.100853
Al5W,Al5W,Bulk,,,NSC,,NSC,ambient pressure,,,,,,,,,TRUE,10.1103/PhysRevB.99.144519
Granular Al-Ge Sample F,Al62.6Ge37.4,Thin Film,2.57 kÅ,glass,NSC,,,,,granular,,,,,,,True,10.1103/PhysRevB.27.4463
Granular Al-Ge Sample C,Al63.4Ge36.6,Thin Film,2.09 kÅ,glass,NSC,,,,,granular,,,,,,,True,10.1103/PhysRevB.27.4463
Granular Al-Ge Sample E,Al64.7Ge35.3,Thin Film,2.59 kÅ,glass,SC,Type-II,1.8 K,,,granular,,,,,,,True,10.1103/PhysRevB.27.4463
Granular Al-Ge Sample B,Al65.5Ge34.5,Thin Film,2.13 kÅ,glass,SC,Type-II,1.8 K,,,granular,,,,,,,True,10.1103/PhysRevB.27.4463
Granular Al-Ge Sample K,Al66.3Ge33.7,Thin Film,2.35 kÅ,Mylar,SC,Type-II,1.8 K,,,granular,,,,,,,True,10.1103/PhysRevB.27.4463
Granular Al-Ge Sample D,Al66.8Ge33.2,Thin Film,2.60 kÅ,glass,SC,Type-II,1.8 K,,,granular,,,,,,,True,10.1103/PhysRevB.27.4463
Granular Al-Ge Sample A,Al67.5Ge32.5,Thin Film,2.17 kÅ,glass,SC,Type-II,1.8 K,,,granular,,,,,,,True,10.1103/PhysRevB.27.4463
Al6Re,Al6Re,Bulk,,,SC,Type-I,0.74 K,ambient pressure,Orthorhombic,,Cmcm (no. 63),7.599 Å,6.602 Å,9.040 Å,,50 Oe,TRUE,10.1103/PhysRevB.99.144519
Al6Re,Al6Re,Bulk,,,SC,Type-I,0.74 K,ambient,Orthorhombic,MnAl6-type,Cmcm,,,,,,TRUE,10.1103/PhysRevB.100.054509
Aluminum rhenide,Al6Re,,,,SC,Type-I,,,,,,,,,,,FALSE,10.1103/PhysRevB.102.064507
Al70Ge30,Al70Ge30,Bulk,,,SC,Type-I,1.8 K,,,eutectic,,,,,25 G,7 kG,True,10.1103/PhysRevB.9.4742
Al70Si30,Al70Si30,Bulk,,,SC,Type-I,1.5 K,,,eutectic,,4.048 Å,,,,,True,10.1103/PhysRevB.9.4742
Al70Si30 (quenched),Al70Si30,Bulk,,,SC,Type-II,5.5 K,,,eutectic,,,,,100 G,6-7 kG,True,10.1103/PhysRevB.9.4742
Al87Fe8.7La4.3,Al87Fe8.7La4.3,Bulk,,,SC,,0.90 K,,Amorphous,Amorphous,,,,,,,True,10.1103/PhysRevB.39.5500
Al87Ni8.7Y4.3,Al87Ni8.7Y4.3,Bulk,,,SC,,2.71 K,,Amorphous,Amorphous,,,,,,,True,10.1103/PhysRevB.39.5500
Al88Y12,Al88Y12,Bulk,,,SC,,3.54 K,,Amorphous,Amorphous,,,,,,,True,10.1103/PhysRevB.39.5500
Al89Y11,Al89Y11,Bulk,,,SC,,,,Amorphous,Amorphous,,,,,,,True,10.1103/PhysRevB.39.5500
Al90La10,Al90La10,Bulk,,,SC,,,,Amorphous,Amorphous,,,,,,,True,10.1103/PhysRevB.39.5500
Al90La10,Al90La10,Bulk,,,SC,Type-II,3.98 K,,,amorphous,,,,,,,,10.1103/PhysRevB.49.9716
Al90Y10,Al90Y10,Bulk,,,SC,,,,Amorphous,Amorphous,,,,,,,True,10.1103/PhysRevB.39.5500
Al90Y10,Al90Y10,Bulk,,,SC,Type-II,3.68 K,,,amorphous,,,,,,,,10.1103/PhysRevB.49.9716
Al91La9,Al91La9,Bulk,,,SC,,,,Amorphous,Amorphous,,,,,,,True,10.1103/PhysRevB.39.5500
Al91Y9,Al91Y9,Bulk,,,SC,,,,Amorphous,Amorphous,,,,,,,True,10.1103/PhysRevB.39.5500
Al92La8,Al92La8,Bulk,,,SC,,4.35 K,,Amorphous,Amorphous,,,,,,,True,10.1103/PhysRevB.39.5500
Al93La7,Al93La7,Bulk,,,SC,,5 K,,Amorphous,Amorphous,,,,,,,True,10.1103/PhysRevB.39.5500
Aluminum Alloy Al5056,Al95.2Mg5.2Cr0.1Mn0.1,Bulk,,,SC,Type-I,0.845 K,,,,,,,,,,TRUE,10.1016/j.physleta.2009.03.043
Aluminum 5056,Al95.6Mg5.2Cr0.1Mn0.1,Bulk,,,SC,Type-I,0.9,,,,,,,,,,TRUE,10.1016/j.nima.2011.08.028
Aluminum-Silver Alloy (Al-3000),Al97Ag3,Bulk,,,SC,Type-I,,,,,,,,,,,True,10.1103/PhysRevB.8.2358
AlEr,Al98.34Er1.66,Thin Film,105 nm,,SC,Type-II,1.382 K,,,,,,,,,,True,10.1103/PhysRevB.23.1088
Aluminum-Copper Alloy,Al99.15Cu0.85,Bulk,,,SC,Type-I,2.95 K,,,,,,,,,,True,10.1103/PhysRevB.2.3580
AlEr,Al99.48Er0.52,Thin Film,204 nm,,SC,Type-II,1.507 K,,,,,,,,,,True,10.1103/PhysRevB.23.1088
AlEr,Al99.48Er0.52,Thin Film,199 nm,,SC,Type-II,1.507 K,,,,,,,,,,True,10.1103/PhysRevB.23.1088
AlEr,Al99.78Er0.22,Thin Film,205 nm,,SC,Type-II,1.410 K,,,,,,,,,,True,10.1103/PhysRevB.23.1088
Aluminum-Germanium alloy (0.16 at.%),Al99.84Ge0.16,Bulk,,,SC,Type-I,1.1761 K,,,,,,,,,,True,10.1103/PhysRev.126.1271
AlEr,Al99.919Er0.081,Thin Film,200 nm,,SC,Type-II,1.276 K,,,,,,,,,,True,10.1103/PhysRevB.23.1088
AlEr,Al99.919Er0.081,Thin Film,210 nm,,SC,Type-II,1.277 K,,,,,,,,,,True,10.1103/PhysRevB.23.1088
AlEr,Al99.919Er0.081,Thin Film,184 nm,,SC,Type-II,1.350 K,,,,,,,,,,True,10.1103/PhysRevB.23.1088
AlEr,Al99.919Er0.081,Thin Film,175 nm,,SC,Type-II,1.350 K,,,,,,,,,,True,10.1103/PhysRevB.23.1088
Aluminum-Zinc alloy (0.055 at.%),Al99.945Zn0.055,Bulk,,,SC,Type-I,1.161 K,,,,,,,,,,True,10.1103/PhysRev.126.1271
Aluminum-Germanium alloy (0.039 at.%),Al99.961Ge0.039,Bulk,,,SC,Type-I,1.168 K,,,,,,,,,,True,10.1103/PhysRev.126.1271
Aluminum-Zinc alloy (0.036 at.%),Al99.964Zn0.036,Bulk,,,SC,Type-I,1.1657 K,,,,,,,,,,True,10.1103/PhysRev.126.1271
AlEr,Al99.979Er0.021,Thin Film,183 nm,,SC,Type-II,1.338 K,,,,,,,,,,True,10.1103/PhysRevB.23.1088
AlEr,Al99.979Er0.021,Thin Film,180 nm,,SC,Type-II,1.340 K,,,,,,,,,,True,10.1103/PhysRevB.23.1088
Aluminum-Germanium alloy (0.012 at.%),Al99.988Ge0.012,Bulk,,,SC,Type-I,1.1707 K,,,,,,,,,,True,10.1103/PhysRev.126.1271
Aluminum with Fe doping,Al:Fe,Thin Film,,,SC,Type-I,1.40 K,,Polycrystalline,Cubic,Fm-3m,,,,,,TRUE,10.1016/j.ssc.2007.03.011
Aluminum with Mn doping,Al:Mn,Thin Film,,,SC,Type-I,1.27 K,,Polycrystalline,Cubic,Fm-3m,,,,,,TRUE,10.1016/j.ssc.2007.03.011
Aluminum-Argon mixture,AlAr,Thin Film,,Cold substrate at 4.2 K,SC,,3.33 K,,,,,,,,,,True,10.1103/PhysRevB.10.4042
Aluminum diboride,AlB2,Bulk,,,NSC,,,,Hexagonal,AlB2-type,,,,,,,False,10.1103/PhysRevB.65.132518
Aluminum diboride,AlB2,Bulk,,,NSC,,,,Hexagonal,,P6/mmm,5.63 Å,5.63 Å,6.13 Å,,,False,10.1103/PhysRevLett.87.087004
AlB2,AlB2,Bulk,,,SC,Type-II,,,Hexagonal,AlB2-type,,,,,,,True,10.1103/PhysRevB.65.174515
AlB2,AlB2,Bulk,,,NSC,,,,,,,,,,,,,10.1103/PhysRevB.64.092503
Aluminum diboride,AlB2,Bulk,,,NSC,,,,,,,,,,,,True,10.1103/PhysRevB.64.174504
Aluminum diboride,AlB2,Bulk,,,NSC,,,ambient pressure,Hexagonal,AlB2-type,P6mmm,2.976 Å,2.976 Å,3.237 Å,,,True,10.1103/PhysRevB.64.104507
Aluminum diboride,AlB2,Bulk,,,NSC,,,,,,,,,,,,True,10.1103/PhysRevB.65.134509
Aluminum diboride,AlB2,Bulk,,,NSC,,,,Hexagonal,AlB2 structure,P6/mmm,,,,,,True,10.1103/PhysRevLett.86.5771
Aluminum diboride,AlB2,Bulk,,,NSC,,,,Hexagonal,AlB2-type,P6/mmm,,,,,,True,10.1103/PhysRevB.64.020502
AlB2,AlB2,Bulk,,,NSC,,,,Hexagonal,C32 (AlB2-type),,,,,,,FALSE,10.1103/PhysRevB.78.094520
AlB2,AlB2,Bulk,,,NSC,,0.0 K,,Hexagonal,AlB2-type,P6/mmm,,,,,,TRUE,10.1103/PhysRevB.105.214517
Aluminum Diboride,AlB2,,,,NSC,,,,,,,,,,,,,10.1103/PhysRevLett.94.037004
AlB2,AlB2,Bulk,,,NSC,,,,,,,,,,,,TRUE,10.1103/PhysRevB.75.144506
AlB2,AlB2,Bulk,,,SC,High-Tc,26.5 K,0,,,,,,,,,FALSE,10.1016/j.mtphys.2023.101144
AlB2,AlB2,Bulk,,,SC,Type-II,26.5 K,0.0,,,,,,,,,FALSE,10.1016/j.mtphys.2022.100954
AlB2+x film,AlB2+x,Thin Film,,,SC,High-Tc,17-47 K,,,,,,,,,,TRUE,10.1103/PhysRevResearch.6.033241
AlB4,AlB4,Bulk,,,SC,Type-II,47.0 K,0.0,,,,,,,,,FALSE,10.1016/j.mtphys.2022.100954
AlB4Cr3,AlB4Cr3,,,,SC,,50,,,,,,,,,,FALSE,10.1016/j.physc.2020.1353689
AlB6 monolayer,AlB6,Thin Film,Monolayer,,SC,,4.7 K,,,,,,,,,,FALSE,10.1103/PhysRevB.104.195123
AlB6 monolayer (+12% tensile strain),AlB6,Thin Film,Monolayer,,SC,,30 K,,,,,,,,,,FALSE,10.1103/PhysRevB.104.195123
ortho-AlB6,AlB6,Thin Film,,,SC,Conventional/Phonon-mediated,4.7 K,,Orthorhombic,orthorhombic,,3.41,2.91,,,,FALSE,10.1103/PhysRevMaterials.4.114802
AlBa2Cu3O6.5+δ,AlBa2Cu3O6.5,Bulk,,,NSC,,,,,,,,,,,,True,10.1103/PhysRevB.36.2308
AlBa3P3,AlBa3P3,,,,SC,,38,,,,,,,,,,FALSE,10.1016/j.physc.2020.1353689
AlBaCaF7,AlBaCaF7,,,,SC,,46,,,,,,,,,,FALSE,10.1016/j.physc.2020.1353689
AlC6 (sodalite structure),AlC6,Bulk,,,SC,,over 100 K,ambient pressure,,Sodalite,,,,,,,FALSE,10.1103/PhysRevB.111.054523
"Al-deposited graphene (hole-doped, 2% strain)",AlC8,Thin Film,Monolayer,,SC,phonon-mediated,8.577 K,,Hexagonal,graphene-based,,,,,,,FALSE,10.1103/PhysRevB.101.214514
"Al-deposited graphene (hole-doped, 4% strain)",AlC8,Thin Film,Monolayer,,SC,phonon-mediated,9.558 K,,Hexagonal,graphene-based,,,,,,,FALSE,10.1103/PhysRevB.101.214514
"Al-deposited graphene (hole-doped, 6% strain)",AlC8,Thin Film,Monolayer,,SC,phonon-mediated,11.893 K,,Hexagonal,graphene-based,,,,,,,FALSE,10.1103/PhysRevB.101.214514
"Al-deposited graphene (hole-doped, 8% strain)",AlC8,Thin Film,Monolayer,,SC,phonon-mediated,13.113 K,,Hexagonal,graphene-based,,,,,,,FALSE,10.1103/PhysRevB.101.214514
"Al-deposited graphene (hole-doped, 10% strain)",AlC8,Thin Film,Monolayer,,SC,phonon-mediated,19.535 K,,Hexagonal,graphene-based,,,,,,,FALSE,10.1103/PhysRevB.101.214514
"Al-deposited graphene (hole-doped, 12% strain)",AlC8,Thin Film,Monolayer,,SC,phonon-mediated,22.234 K,,Hexagonal,graphene-based,,,,,,,FALSE,10.1103/PhysRevB.101.214514
AlCNi3,AlCNi3,Bulk,,,NSC,,,,Cubic,Antiperovskite,Pm-3m,3.80,3.80,3.80,,,FALSE,10.1103/PhysRevB.75.024431
AlCr,AlCr,Bulk,,,SC,,,,,,,,,,,,True,10.1103/PhysRev.183.492
AlCr,AlCr,Bulk,,,SC,,,,,,,,,,,,,10.1103/PhysRevB.3.2962
AlFe,AlFe,Bulk,,,SC,,,,,,,,,,,,,10.1103/PhysRev.183.492
AlGe thin films,AlGe,Thin Film,,,SC,,,,,,,,,,,,,10.1103/PhysRevB.41.9506
Aluminum hydride,AlH,Bulk,,,SC,,6.8 K,,Cubic,NaCl structure,,,,,,,True,10.1103/PhysRevB.24.7099
Aluminum hydride,AlH,Bulk,,,SC,,,,,,,,,,,,,10.1103/PhysRevB.24.5110
AlH,AlH,Bulk,,,SC,,58 K,180 GPa,Trigonal,R-3m,R-3m,,,,,,FALSE,10.1103/PhysRevB.108.054515
Aluminum-Hydrogen mixture,AlH12,Thin Film,,Cold substrate at 4.2 K,SC,,4.51 K,,,,,,,,,,True,10.1103/PhysRevB.10.4042
Aluminum dihydride,AlH2,Bulk,,,SC,,6.8 K,,Cubic,CaF2 structure,,,,,,,True,10.1103/PhysRevB.24.7099
Aluminum with 200 at.% H,AlH2,Thin Film,,,SC,Type-I,6.75 K,,,,,,,,,,True,10.1103/PhysRevB.21.5096
AlH2,AlH2,Bulk,,,SC,,6.75 K,,,,,,,,,,TRUE,10.1103/PhysRevB.108.054515
AlH3,AlH3,Bulk,,,SC,,<2.04 K,110 GPa,,,,,,,,,TRUE,10.1103/PhysRevB.108.054515
Alane (AlH3),AlH3,Bulk,,,NSC,,no superconducting transition down to 4 K,100 GPa,Cubic,,Pm-3n,,,,,,TRUE,10.1103/PhysRevB.84.064118
Aluminum trihydride,AlH3,Bulk,,,SC,High-Tc,,,,,,,,,,,FALSE,10.1103/PhysRevLett.103.077002
Aluminum Hydride,AlH3,Bulk,,,SC,high-pressure hydride,,,,,,,,,,,TRUE,10.1103/PhysRevB.103.094519
AlH3 (cubic high-pressure phase),AlH3,Bulk,,,NSC,,Not observed down to 4 K,100 GPa,Cubic,,Pm-3n,,,,,,FALSE,10.1103/PhysRevB.84.104111
AlH3,AlH3,Bulk,,,SC,Type-II,37 K,70 GPa,Cubic,Pm-3n,Pm-3n,,,,,,FALSE,10.1016/j.physc.2010.02.091
AlH3,AlH3,Bulk,,,SC,High-Tc,24 K,110 GPa,,,,,,,,,FALSE,10.1016/j.physb.2017.08.051
AlH5,AlH5,Bulk,,,SC,High-Tc,132-146 K,250 GPa,,,,,,,,,FALSE,10.1016/j.physb.2017.08.051
AlMn,AlMn,Bulk,,,SC,,,,,,,,,,,,True,10.1103/PhysRev.183.492
Aluminum-Manganese superconductor,AlMn,Bulk,,,SC,Type-I,1.18 K,,,,,,,,,,,10.1103/PhysRevB.33.7575
AlMn,AlMn,Bulk,,,SC,,,,,,,,,,,,,10.1103/PhysRevB.3.2962
Al-Mn,AlMn,Bulk,,,SC,,,,,,,,,,,,,10.1103/PhysRevB.17.1195
Aluminum Manganese Alloy,AlMn,Bulk,,,SC,Type-I,Variable with Mn concentration (lower than pure Al),,,,,,,,,,True,10.1103/PhysRevLett.31.1485
AlMo₂,AlMo₂,Bulk,,,SC,A15,0.6 K,,Cubic,Cr₃Si type (A15),cP8,,,,,,TRUE,Handbook of SC
Nitrogen-doped Aluminum,AlN0.8,Thin Film,,,SC,Type-II,2.5 K,,FCC,,,,,,,,TRUE,10.1016/j.mseb.2024.117716
Nitrogen-doped Aluminum,AlN1.0,Thin Film,,,SC,Type-II,3 K,,FCC,,,,,,,0.2 T,TRUE,10.1016/j.mseb.2024.117716
Nitrogen-doped Aluminum,AlN1.2,Thin Film,,,SC,Type-II,2.95 K,,FCC,,,,,,,0.22 T,TRUE,10.1016/j.mseb.2024.117716
Nitrogen-doped Aluminum,AlN1.35,Thin Film,,,SC,Type-II,2.85 K,,FCC,,,,,,,0.42 T,TRUE,10.1016/j.mseb.2024.117716
Nitrogen-doped Aluminum,AlN1.7,Thin Film,,,SC,Type-II,3.25 K,,FCC,,,,,,,1.25 T,TRUE,10.1016/j.mseb.2024.117716
Nitrogen-doped Aluminum,AlN2.0,Thin Film,,,SC,Type-II,3.10 K,,FCC,,,,,,,0.86 T,TRUE,10.1016/j.mseb.2024.117716
Nitrogen-doped Aluminum,AlN2.15,Thin Film,,,SC,Type-II,3.3 K,,FCC,,,,,,,1.2 T,TRUE,10.1016/j.mseb.2024.117716
Nitrogen-doped Aluminum,AlN3.0,Thin Film,,,SC,Type-II,2.75 K,,FCC,,,,,,,1.1 T,TRUE,10.1016/j.mseb.2024.117716
Nitrogen-doped Aluminum,AlN3.6,Thin Film,,,SC,Type-II,2.3 K,,FCC,,,,,,,2.4 T,TRUE,10.1016/j.mseb.2024.117716
Nitrogen-doped Aluminum,AlN4.0,Thin Film,,,SC,Type-II,2.2 K,,FCC,,,,,,,3.2 T,TRUE,10.1016/j.mseb.2024.117716
AlNb₂,AlNb₂,Bulk,,,SC,A15,19.1 K,,Cubic,Cr₃Si type (A15),cP8,,,,,,TRUE,Handbook of SC
Aluminum Oxide,AlOx,Thin Film,,,NSC,,,,,,,,,,,,TRUE,10.1103/PhysRevLett.92.057005
Aluminum Oxide,AlOx,Thin Film,3.1 nm (prior to oxidation),Oxidized silicon,Insulator,,NSC,Ambient,,,,,,,,,TRUE,10.1103/PhysRevB.108.024503
Aluminum Oxide,AlOx,Junction Material,,,NSC,,,,,,,,,,,,FALSE,10.1103/PhysRevB.99.220504
Aluminum Oxide,AlOx,Thin Film,,,NSC,,,,,,,,,,,,TRUE,10.1103/PhysRevB.96.024515
Aluminum Oxide,AlOx,Thin Film,40 nm,,NSC,,,,,,,,,,,,TRUE,10.1103/PhysRevResearch.7.013248
Aluminum Oxide (Tunnel Barrier),AlO_x,Thin Film,1 nm,Al,NSC,,NSC,,,amorphous,,,,,,,TRUE,10.1103/PhysRevB.87.174522
AlPb7,AlPb7,Bulk,,,SC,Type-II,7.51 K,,Rock Salt,,,,,,,,FALSE,10.1016/j.ssc.2023.115282
alpha-(BEDT-TTF)2I3,alpha-(BEDT-TTF)2I3,Bulk,,,NSC,,,,,quarter-filled organic,,,,,,,FALSE,10.1103/PhysRevLett.125.177002
AlRe₃,AlRe₃,Bulk,,,SC,,3.4 K,,Cubic,α-Mn type,cI58,,,,,,TRUE,Handbook of SC
AlSb,AlSb,Bulk,,,SC,,2.8 K,,,tI,,,,,,,TRUE,Handbook of SC
"AlSr2(Ho,Ca)Cu2O7","AlSr2(Ho,Ca)Cu2O7",Bulk,,,SC,Cuprate,30 K,,,,,,,,,,FALSE,10.1016/j.physc.2013.06.014
AlSr2Ca3Cu4O11,AlSr2Ca3Cu4O11,Bulk,,,SC,High-Tc,110 K,5.5 GPa,Tetragonal,,,3.839,,17.72,,,TRUE,10.1016/0921-4534(94)90063-9
AlSr2Ca4Cu5O14,AlSr2Ca4Cu5O14,Bulk,,,SC,High-Tc,83 K,5.5 GPa,Tetragonal,,,3.845,,20.87,,,TRUE,10.1016/0921-4534(94)90063-9
AlSr₂Ca₂Cu₃O₉,AlSr₂Ca₂Cu₃O₉,Bulk,,,SC,High-Tc,78 K,,Tetragonal,,,3.836 Å,3.836 Å,14.405 Å,,,TRUE,Handbook of SC
AlSr₂Ca₃Cu₄O₁₁,AlSr₂Ca₃Cu₄O₁₁,Bulk,,,SC,High-Tc,110 K,5.5 GPa,Tetragonal,,,3.839 Å,,17.72 Å,,,TRUE,Handbook of SC
AlSr₂Ca₄Cu₅O₁₃,AlSr₂Ca₄Cu₅O₁₃,Bulk,,,SC,High-Tc,83 K,5.5 GPa,,,,3.845 Å,,20.87 Å,,,TRUE,Handbook of SC
Aluminum Alloy 6061 T6 (3D Cavity),Aluminum alloy 6061 T6,Bulk,,,SC,,,,,,,,,,,,TRUE,10.1103/PhysRevLett.107.240501
AlV₂,AlV₂,Bulk,,,SC,A15,9.6 K,,Cubic,Cr₃Si type (A15),cP8,,,,,,TRUE,Handbook of SC
AlZr₃,AlZr₃,Bulk,,,SC,,5.7 K,,Hexagonal,,,,,,,,TRUE,Handbook of SC
Al₀.₂₅Sr₁.₃₃Eu₂.₁₇Ce₀.₃Cu₂.₇₅O₈₊ₓ,Al₀.₂₅Sr₁.₃₃Eu₂.₁₇Ce₀.₃Cu₂.₇₅O₈₊ₓ,Bulk,,,SC,cuprate,18 K,,,,,3.846 Å,,27.95 Å,,,TRUE,Handbook of SC
Al₀.₅SnMo₆S₈,Al₀.₅SnMo₆S₈,Bulk,,,SC,,14.4 K,,,Chevrel,,,,,,,TRUE,Handbook of SC
Al₃Mo,Al₃Mo,Bulk,,,SC,A15,0.6 K,,,A15,,,,,,,TRUE,Handbook of SC
Al₃Nb,Al₃Nb,Bulk,,,SC,Type-II,12.0 K,,Tetragonal,CrFe type (σ phase),tP30,,,,,,TRUE,Handbook of SC
Al₃Nb,Al₃Nb,Bulk,,,SC,A15,18.8 K,,,A15,,,,,,,TRUE,Handbook of SC
Al₃Re₂₄,Al₃Re₂₄,Bulk,,,SC,,3.35 K,,,,,9.58 Å,,,,,TRUE,Handbook of SC
Al₃V,Al₃V,Bulk,,,SC,A15,11.8 K,,,A15,,,,,,,TRUE,Handbook of SC
Am-Ga,Am-Ga,Bulk,,,SC,Type-II,8.56 K,,,,,,,,,,TRUE,Handbook of SC
Am-Hg,Am-Hg,Bulk,,,SC,Type-II,3.90 K,,,,,,,,,,TRUE,Handbook of SC
Am-Pb,Am-Pb,Bulk,,,SC,Type-II,7.2 K,,,,,,,,,,TRUE,Handbook of SC
Am1.85Ce0.15CuO4,Am1.85Ce0.15CuO4,Bulk,,,SC,High-Tc,24 K,,,T'-structure,,,,,,,False,10.1103/PhysRevB.59.14593
AmCoGa5,AmCoGa5,Bulk,,,Paramagnet,,no superconductivity down to 2 K,,Tetragonal,HoCoGa5-type,P4/mmm,,,,,,FALSE,10.1103/PhysRevB.70.104504
AmCoGa5,AmCoGa5,Bulk,,,SC,,1.9 K,,Tetragonal,Tetragonal,P4/mmm,4.233,,6.823,,0.3 T,TRUE,10.1016/j.crhy.2014.07.001
