Repository: WyattBunstine/ML_SC_Project

# ML_SC_Project — Chemically and Geometrically Motivated Crystal Graph Neural Networks

This project predicts and screens superconductors from crystal structure. It frames the
problem as a **two-stage hurdle**: first classify whether a material is a superconductor
candidate (SC vs. non-SC), then regress the critical temperature T_c for superconductors.

Two graph-neural-network families are trained and compared:

- a **baseline CGCNN** ([txie-93/cgcnn](https://github.com/txie-93/cgcnn)), and
- an **MPNN** with learned edge features that consumes richer `crystal_graph_v4` graphs
  (this project's contribution).

File: database/superconductor_materials_full.csv (part 6 of 215)
Material_Name,Chemical_Composition,Material_Class,Film_Thickness,Substrate,Material_Type,Superconductor_Type,Superconducting_Transition_Temperature,Pressure,Crystal_Structure,Lattice_Structure,Space_Group,"Lattice_Constant(a)","Lattice_Constant(b)","Lattice_Constant(c)",Lower_Critical_Field,Upper_Critical_Field,Experimental,DOI
AsH8,As1H8,Bulk,,,SC,High-Tc,151 K,450 GPa,,,,,,,,,FALSE,10.1103/PhysRevB.100.174506
β-As2Te3,As2Te3,Bulk,,,NSC,,Not observed above 1.8 K,Ambient,Rhombohedral,Layered,R-3m,4.049 Å,4.049 Å,29.36 Å,,,TRUE,10.1103/PhysRevMaterials.9.036201
As4BaCu8,As4BaCu8,,,,SC,,50,,,,,,,,,,FALSE,10.1016/j.physc.2020.1353689
AsHfOs,AsHfOs,Bulk,,,SC,,3.2 K,,,hP9,,,,,,,TRUE,Handbook of SC
AsHfRu,AsHfRu,Bulk,,,SC,,4.9 K,,,hP9,,,,,,,TRUE,Handbook of SC
AsLi7,AsLi7,Bulk,,,SC,,38.4 K,150 GPa,Hexagonal,,P6/mmm,,,,,,,10.1103/PhysRevB.108.054102
AsLi7,AsLi7,Bulk,,,SC,,38.4 K,150 GPa,,,,,,,,,,10.1016/j.rinp.2024.107703
AsNb₃,AsNb₃,Bulk,,,SC,,0.3 K,,Tetragonal,,,,,,,,TRUE,Handbook of SC
AsOsZr,AsOsZr,Bulk,,,SC,,8.0 K,,,hP9,,,,,,,TRUE,Handbook of SC
AsP2,AsP2,Bulk,,,SC,Type-II,10.47 K,ambient,vdW layered,Crystalline,P2/m,3.187,4.050,4.975,,,FALSE,10.1016/j.jallcom.2023.170440
AsPd₂,AsPd₂,Bulk,,,SC,,1.7 K,,,hP,,,,,,,TRUE,Handbook of SC
AsRuZr,AsRuZr,Bulk,,,SC,,11.9 K,,,hP9,,,,,,,TRUE,Handbook of SC
AsV3N,AsV3N,Bulk,,,SC,,2.60 K,,,Antiperovskite,,,,,,2.79 T,FALSE,10.1103/PhysRevB.105.214529
AsV₂,AsV₂,Bulk,,,SC,A15,0.2 K,,Cubic,Cr₃Si type (A15),cP8,,,,,,TRUE,Handbook of SC
As₃V,As₃V,Bulk,,,SC,A15,0.2 K,,,A15,,,,,,,TRUE,Handbook of SC
Au-Cr-Au sandwich,Au-Cr-Au,Thin Film,1-2 nm (Cr thickness),,SC,,3 K,,,bcc (Cr layers),,,,,,,True,10.1103/PhysRevB.31.1154
Gold-Germanium Interface,Au-Ge,Thin Film,11 Å,Amorphous Ge,SC,Type-II,1 K,,,Interface layer,,,,,,"8.3 kG (perpendicular), 22 kG (parallel)",True,10.1103/PhysRevB.44.6382
Gold-Niobium proximity cylinders,Au-Nb,Bulk,,,SC,Type-II,9.2 K,,,,,,,,,,True,10.1103/PhysRevB.62.R6120
Au-Pd17Se15-FeSe,Au-Pd17Se15-FeSe,Nanoparticle,,,SC,Type-II,33 K,,,,,,,,,,FALSE,10.1016/j.jallcom.2018.04.065
Au-Sn Eutectic Solder,Au-Sn,Bulk,,,SC,Type-I,1.17 K,,,,,,,,,,,10.1016/0011-2275(91)90116-E
Au/Ge Ultra-thin Layered Film,Au/Ge,Thin Film,,,SC,Type-II,2K,,,,,,,,,,TRUE,10.1016/0038-1098(85)90370-9
Au/MoGe Bilayer,Au/MoGe,Thin Film,"Au: 5 nm, MoGe: 20 nm",,SC,,,,,,,,,,,,FALSE,10.1103/PhysRevB.103.214512
Au/YBCO,Au/YBa2Cu3O7,Thin Film,,,SC,High-Tc,85 K,,,,,,,,,,TRUE,10.1016/j.physc.2008.05.129
Au/YBCO,Au/YBa2Cu3O7,Thin Film,,,SC,High-Tc,85 K,,,,,,,,,,TRUE,10.1016/j.physc.2007.04.256
Au/YBCO/sapphire substrate,Au/YBa2Cu3O7/sapphire,Thin Film,,,SC,High-Tc,90 K,,,,,,,,,,TRUE,10.1016/j.physc.2009.05.144
Au0.2Si0.8,Au0.2Si0.8,Thin Film,700 Å,Si or Al2O3,SC,Type-II,0.2-1.2 K,,,amorphous,,,,,,8 T,True,10.1103/PhysRevB.43.7749
Au0.45Pd0.55Te2,Au0.45Pd0.55Te2,Bulk,,,SC,,4.0 K,Ambient,,,,,,,,,FALSE,10.1103/PhysRevB.105.054508
Au0.4Si0.6,Au0.4Si0.6,Thin Film,700 Å,Si or Al2O3,SC,Type-II,0.2-1.2 K,,,amorphous,,,,,,8 T,True,10.1103/PhysRevB.43.7749
Au0.55Pd0.45Te2,Au0.55Pd0.45Te2,Bulk,,,SC,,4.5 K,,Cubic,simple-cubic,,,,,,,True,10.1103/PhysRevB.5.901
(Au0.55Pd0.45)Te2,Au0.55Pd0.45Te2,Bulk,,,SC,,4.5 K,,Cubic,simple cubic,,,,,,,True,10.1103/PhysRevB.5.895
Au0.5In0.5,Au0.5In0.5,,,Sr2RuO4,SC,,,,,,,,,,,,FALSE,10.1103/PhysRevB.107.014506
Gold Indium Alloy,Au0.5In0.5,,,,SC,s-wave,,,,,,,,,,,FALSE,10.1103/PhysRevLett.95.097004
Gold Indium Alloy,Au0.5In0.5,,,,SC,conventional/s-wave,,,,,,,,,,,,10.1103/PhysRevLett.95.217004
Au0.5Si0.5,Au0.5Si0.5,Thin Film,700 Å,Si or Al2O3,SC,Type-II,0.2-1.2 K,,,amorphous,,,,,,8 T,True,10.1103/PhysRevB.43.7749
Au-31 at.%Cd,Au0.69Cd0.31,Bulk,,,NSC,,,,Cubic,face-centered cubic,,,,,,,True,10.1103/PhysRevB.1.3002
Gold-substituted Palladium Ditelluride,Au0.6Pd0.4Te2,Bulk,,,SC,,4.65 K,,,,,,,,,,FALSE,10.1103/PhysRevB.104.144510
Au-29 at.%Cd,Au0.71Cd0.29,Bulk,,,NSC,,,,Cubic,face-centered cubic,,,,,,,True,10.1103/PhysRevB.1.3002
Au-28 at.%Cd,Au0.72Cd0.28,Bulk,,,NSC,,,,Cubic,face-centered cubic,,,,,,,True,10.1103/PhysRevB.1.3002
Au0.72Si0.28,Au0.72Si0.28,Thin Film,700 Å,Si or Al2O3,SC,Type-II,0.2-1.2 K,,,amorphous,,,,,,8 T,True,10.1103/PhysRevB.43.7749
Au-1201,Au0.75Ba0.8La1.2Cu1.25O5,Bulk,,,SC,Cuprate,19 K,6 GPa,Orthorhombic,Primitive,,3.7976 Å,3.8509 Å,8.5749 Å,,,TRUE,10.1016/S0925-8388(03)00386-4
Au-30 at.%Cd,Au0.7Cd0.3,Bulk,,,NSC,,,,Cubic,face-centered cubic,,,,,,,True,10.1103/PhysRevB.1.3002
Gold-Indium alloy,Au0.7In0.3,Thin Film,30-40 nm,GE 7031 varnish filament,SC,Type-II,0.6 K,,,granular,,,,,,,True,10.1103/PhysRevB.63.144521
Au0.7In0.3,Au0.7In0.3,Thin Film,5-100 nm,glazed alumina or polished quartz,SC,Type-II,"0.45 K, 0.65 K, 0.8 K (onset temperatures)",,,,,,,,,,True,10.1103/PhysRevB.66.054512
Gold-Indium alloy (Au0.7In0.3),Au0.7In0.3,Thin Film,30 nm,Sapphire,SC,Type-II,0.355-0.450 K,,,,,,,,300 Oe (for SNS Josephson array phase),1300 Oe (for In-rich grains),TRUE,10.1103/PhysRevB.75.064509
Au-16.5 at.%Sn,Au0.835Sn0.165,Bulk,,,SC,,0.59-0.61 K,,Hexagonal,hexagonal close-packed,,,,,,,True,10.1103/PhysRevB.1.3002
Au-15.5 at.%Sn,Au0.845Sn0.155,Bulk,,,SC,,0.53-0.56 K,,Hexagonal,hexagonal close-packed,,,,,,,True,10.1103/PhysRevB.1.3002
Au-16 at.%In,Au0.84In0.16,Bulk,,,SC,,0.035-0.100 K,,Hexagonal,hexagonal close-packed,,,,,,,True,10.1103/PhysRevB.1.3002
Au0.84In0.16,Au0.84In0.16,Bulk,,,SC,,35-100 mK,,Hexagonal,close-packed-hexagonal,,,,,,,False,10.1103/PhysRevB.66.054512
Au-14.5 at.%Sn,Au0.855Sn0.145,Bulk,,,SC,,0.430-0.510 K,,Hexagonal,hexagonal close-packed,,,,,,,True,10.1103/PhysRevB.1.3002
Au-15 at.%Al,Au0.85Al0.15,Bulk,,,NSC,,,,Cubic,face-centered cubic,,,,,,,True,10.1103/PhysRevB.1.3002
Au-15 at.%Zn,Au0.85Zn0.15,Bulk,,,NSC,,,,Cubic,face-centered cubic,,,,,,,True,10.1103/PhysRevB.1.3002
Au-13.5 at.%Sn,Au0.865Sn0.135,Bulk,,,SC,,0.435-0.460 K,,Hexagonal,hexagonal close-packed,,,,,,,True,10.1103/PhysRevB.1.3002
Au-12.5 at.%Sn,Au0.875Sn0.125,Bulk,,,SC,,0.33-0.44 K,,Hexagonal,hexagonal close-packed,,,,,,,True,10.1103/PhysRevB.1.3002
Au-11.5 at.%Sn,Au0.885Sn0.115,Bulk,,,SC,,0.210-0.360 K,,Hexagonal,hexagonal close-packed,,,,,,,True,10.1103/PhysRevB.1.3002
Au-12 at.%In,Au0.88In0.12,Bulk,,,NSC,,,,Cubic,face-centered cubic,,,,,,,True,10.1103/PhysRevB.1.3002
Au-20 at.%In,Au0.8In0.2,Bulk,,,SC,,0.280-0.330 K,,Hexagonal,hexagonal close-packed,,,,,,,True,10.1103/PhysRevB.1.3002
Au0.8Pd0.2Te2,Au0.8Pd0.2Te2,Bulk,,,SC,,,,Cubic,simple-cubic,,,,,,,True,10.1103/PhysRevB.5.901
(Au0.8Pd0.2)Te2,Au0.8Pd0.2Te2,Bulk,,,SC,,,,Cubic,simple cubic,,,,,,,True,10.1103/PhysRevB.5.895
Au0.8Si0.2,Au0.8Si0.2,Thin Film,700 Å,Si or Al2O3,SC,Type-II,0.2-1.2 K,,,amorphous,,,,,,8 T,True,10.1103/PhysRevB.43.7749
Au0.90Ga0.10,Au0.90Ga0.10,Bulk,,,SC,Type-I,,,Cubic,fcc,,,,,,,True,10.1103/PhysRevB.14.441
Au0.92Ga0.08,Au0.92Ga0.08,Bulk,,,SC,Type-I,,,Cubic,fcc,,,,,,,True,10.1103/PhysRevB.14.441
Au0.94Ga0.06,Au0.94Ga0.06,Bulk,,,SC,Type-I,,,Cubic,fcc,,,,,,,True,10.1103/PhysRevB.14.441
Au0.94In0.06,Au0.94In0.06,Bulk,,,SC,,11 mK,,,,,,,,,,False,10.1103/PhysRevB.66.054512
Au0.95Ga0.05,Au0.95Ga0.05,Bulk,,,SC,Type-I,,,Cubic,fcc,,,,,,,True,10.1103/PhysRevB.14.441
Au0.95Pd0.05Te2,Au0.95Pd0.05Te2,Bulk,,,SC,,1.6 K,,Cubic,simple-cubic,,,,,,,True,10.1103/PhysRevB.5.901
Au0.96Ga0.04,Au0.96Ga0.04,Bulk,,,SC,Type-I,,,Cubic,fcc,,,,,,,True,10.1103/PhysRevB.14.441
Au0.976Pd0.024Ga2,Au0.976Pd0.024Ga2,Bulk,,,SC,,"Variable with pressure, peak further displaced to lower pressure",0-24 kbar,,,,,,,,,True,10.1103/PhysRevB.8.3479
Au0.988Pd0.012Ga2,Au0.988Pd0.012Ga2,Bulk,,,SC,,"Variable with pressure, peak displaced to lower pressure than pure AuGa2",0-24 kbar,,,,,,,,,True,10.1103/PhysRevB.8.3479
Au0.98Ga0.02,Au0.98Ga0.02,Bulk,,,SC,Type-I,260 mK,,Cubic,fcc,,,,,,,True,10.1103/PhysRevB.14.441
Au0.98In0.02,Au0.98In0.02,Bulk,,,SC,,0.5 mK,,,,,,,,,,False,10.1103/PhysRevB.66.054512
Gold-Indium alloy,Au0.98In0.02,Bulk,,,SC,,,,,,,,,,,,,10.1103/PhysRevLett.50.64
Gold-Indium alloy,Au0.9In0.1,Thin Film,,,SC,Type-II,60 mK,,,,,,,,,,True,10.1103/PhysRevB.63.144521
Au0.9In0.1,Au0.9In0.1,Bulk,,,SC,,77 mK,,Cubic,face-centered-cubic,,,,,,,False,10.1103/PhysRevB.66.054512
Gold-Indium alloy (Au0.9In0.1),Au0.9In0.1,Thin Film,,,SC,,Lower than In-rich grains (exact value NA),,,,,,,,,,FALSE,10.1103/PhysRevB.75.064509
Au22La78,Au22La78,Bulk,,,SC,Type-II,3.4 K,,Amorphous,Amorphous,,,,,,55 kG (extrapolated to T=0),True,10.1103/PhysRevB.11.150
Au/Nb(001) Heterostructure (24 Au layers),Au24/Nb,Thin Film,24 atomic layers Au / 288 Å Nb,,SC,,approx. 4.5 K,,Cubic,fcc (Au) on bcc (Nb),,,,,,,TRUE,10.1103/PhysRevB.94.104511
Au24La76,Au24La76,Bulk,,,SC,Type-II,3.3 K,,Amorphous,Amorphous,,,,,,55 kG (extrapolated to T=0),True,10.1103/PhysRevB.11.150
Gold Diberillyde,Au2Be,Bulk,,,NSC,,,,,,,,,,,,TRUE,10.1103/PhysRevB.99.094517
Gold-Bismuth compound,Au2Bi,Bulk,,,SC,,,,,,,,,,,,,10.1103/PhysRev.88.703
Gold-bismuth alloy,Au2Bi,Bulk,,,SC,,,,,,,,,,,,True,10.1103/PhysRev.71.319.2
Gold Bismuth,Au2Bi,Bulk,,,SC,,,,,,,,,,,,,10.1103/PhysRev.71.741
Gold-Bismuth compound,Au2Bi,Bulk,,,SC,,,,,,,,,,,,False,10.1103/PhysRev.79.396
Gold Bismuth Laves Phase,Au2Bi,Bulk,,,SC,,1.7 K,0 GPa,Cubic,Laves phase (pyrochlore lattice),Fd-3m (No. 227),,,,,,TRUE,10.1103/PhysRevB.93.045118
Au2Bi,Au2Bi,Bulk,,,SC,,1.8 K,,,,,,,,,,FALSE,10.1103/PhysRevMaterials.3.071202
Au2Ca,Au2Ca,Bulk,,,SC,,0.38 K,,,,,,,,,,TRUE,Handbook of SC
Au2Pb,Au2Pb,Bulk,,,SC,,,,,,,,,,,,TRUE,10.1103/PhysRevB.109.064511
Au2Pb,Au2Pb,,,,SC,,<1.2 K,,,,,,,,,,TRUE,10.1103/PhysRevB.107.235154
Au2Pb,Au2Pb,Bulk,,,SC,Topological candidate,,,"Undergoes structural transitions at 40, 51, and 99 K",,,,,,,,TRUE,10.1103/PhysRevB.98.161107
Gold Lead,Au2Pb,Bulk,,,SC,,1.18 K,,Orthorhombic,Distorted Laves phase (pyrochlore planes buckled),Pbcn,7.9040,5.5786,11.1905,,83 mT,TRUE,10.1103/PhysRevB.91.214517
Au2Pb,Au2Pb,Bulk,,,SC,,,,,,,,,,,,TRUE,10.1103/PhysRevB.107.115127
Au2Pb,Au2Pb,Bulk,,,SC,Topological,,,,,,,,,,,FALSE,10.1103/PhysRevB.104.054509
Gold plumbide,Au2Pb,Bulk,,,SC,,,,,,,,,,,,,10.1103/PhysRevB.101.195144
Au2Pb,Au2Pb,Bulk,,,SC,,1.1 K,,Orthorhombic,"Orthorhombic (low temperature), Cubic Laves phase (room temperature)",Pbcn (No. 60),,,1.1 nm,,,TRUE,10.1103/PhysRevResearch.4.023241
Gold Lead Laves Phase,Au2Pb0.951(11),Bulk,,,SC,,1.2 K,0 GPa,Cubic,Laves phase (pyrochlore lattice),Fd-3m (No. 227),7.9141,7.9141,7.9141,,,TRUE,10.1103/PhysRevB.93.045118
Gold Lead Laves Phase (High Pressure),Au2Pb0.951(11),Bulk,,,SC,,1.1 K,1 GPa,,,,,,,,,TRUE,10.1103/PhysRevB.93.045118
Au/Nb(001) Heterostructure (3 Au layers),Au3/Nb,Thin Film,3 atomic layers Au / 288 Å Nb,,SC,,approx. 8.5 K,,Cubic,fcc (Au) on bcc (Nb),,,,,,,TRUE,10.1103/PhysRevB.94.104511
Au33La67,Au33La67,Bulk,,,SC,,3.2 K,,,,,,,,,,True,10.1103/PhysRevB.11.150
Au5Si2,Au5Si2,Thin Film,700 Å,,SC,,1.15 K,,,,,,,,,,True,10.1103/PhysRevB.39.5748
Au/Nb(001) Heterostructure (6 Au layers),Au6/Nb,Thin Film,6 atomic layers Au / 288 Å Nb,,SC,,approx. 7.5 K,,Cubic,fcc (Au) on bcc (Nb),,,,,,,TRUE,10.1103/PhysRevB.94.104511
ATS,Au6Te12Se8,Bulk,,,SC,,2.8 K,ambient pressure,Monoclinic,superatomic layered,P2 (P211),9.29,9.04,,,,TRUE,10.1103/PhysRevX.12.041034
Au/Nb(001) Heterostructure (9 Au layers),Au9/Nb,Thin Film,9 atomic layers Au / 288 Å Nb,,SC,,approx. 6.5 K,,Cubic,fcc (Au) on bcc (Nb),,,,,,,TRUE,10.1103/PhysRevB.94.104511
AuGa,Au90Ga10,Bulk,,,SC,,0.264 K,,,fcc,,,,,,,True,10.1103/PhysRevB.26.99
AuGa,Au92Ga8,Bulk,,,SC,,0.151 K,,,fcc,,,,,,,True,10.1103/PhysRevB.26.99
AuAl,Au93Al7,Bulk,,,SC,,0.062 K,,,fcc,,,,,,,True,10.1103/PhysRevB.26.99
AuAl,Au94Al6,Bulk,,,SC,,0.0224 K,,,fcc,,,,,,,True,10.1103/PhysRevB.26.99
AuGa,Au94Ga6,Bulk,,,SC,,0.070 K,,,fcc,,,,,,,True,10.1103/PhysRevB.26.99
AuAl,Au95Al5,Bulk,,,SC,,0.0138 K,,,fcc,,,,,,,True,10.1103/PhysRevB.26.99
AuGa,Au95Ga5,Bulk,,,SC,,0.032 K,,,fcc,,,,,,,True,10.1103/PhysRevB.26.99
AuAl,Au96Al4,Bulk,,,SC,,0.008 K,,,fcc,,,,,,,True,10.1103/PhysRevB.26.99
AuGa,Au96Ga4,Bulk,,,SC,,0.0119 K,,,fcc,,,,,,,True,10.1103/PhysRevB.26.99
AuGa,Au97Ga3,Bulk,,,SC,,0.0078 K,,,fcc,,,,,,,True,10.1103/PhysRevB.26.99
AuAl2,AuAl2,Bulk,,,SC,,,,,,,,,,,,,10.1103/PhysRevLett.28.1127
Gold dialuminide,AuAl2,,,,NSC,,,,,,,,,,,,True,10.1103/PhysRev.89.439
AuAl2,AuAl2,Bulk,,,NSC,,,,,fluorite,,,,,,,True,10.1103/PhysRev.92.874
AuAl2,AuAl2,,,,SC,Type-I,,,,,,,,,,,FALSE,10.1103/PhysRevB.99.144519
AuAl2,AuAl2,Bulk,,,SC,Type-I,160 mK,,,,,,,,,,TRUE,10.1016/S0921-4526(99)01943-2
AuAlO2,AuAlO2,Bulk,,,SC,High-Tc,3 K,,Delafossite,Hexagonal,R-3m,2.913 Å,,18.56 Å,,,FALSE,10.1016/j.physc.2015.10.007
AuAlO2,AuAlO2,Bulk,,,SC,High-Tc,3 K,,Delafossite,,R-3m,2.913,,18.563,,,FALSE,10.1016/j.ssc.2012.08.017
Au-1223,AuBa2Ca2Cu3O9,Bulk,,,SC,High-Tc/Cuprate,30 K,6 GPa,Layered,,,,,,,,TRUE,10.1016/S1468-6996(03)00066-4
Au-1223,AuBa2Ca2Cu3O9,Bulk,,,SC,Cuprate,30 K,6 GPa,,,,,,,,,FALSE,10.1016/S0925-8388(03)00386-4
Au-1234,AuBa2Ca3Cu4O11,Bulk,,,SC,High-Tc/Cuprate,99 K,6 GPa,Layered,,,,,,,,TRUE,10.1016/S1468-6996(03)00066-4
Au-1234,AuBa2Ca3Cu4O11,Bulk,,,SC,Cuprate,99 K,6 GPa,,,,,,,,,FALSE,10.1016/S0925-8388(03)00386-4
Au-1212,AuBa2Y0.6Ca0.4Cu2O7,Bulk,,,SC,Cuprate,82 K,1.8 GPa,,,,,,,,,FALSE,10.1016/S0925-8388(03)00386-4
Gold Beryllide,AuBe,Bulk,,,SC,Type-I,,,,,,,,,,,FALSE,10.1103/PhysRevB.96.220506
AuBe,AuBe,Bulk,,,SC,Noncentrosymmetric,,,Cubic,Primitive cubic,P213 (No. 198),,,,,,TRUE,10.1103/PhysRevB.103.L161113
AuBe,AuBe,,,,SC,Type-I,,,,,,,,,,,FALSE,10.1103/PhysRevB.99.144519
Gold Beryllide,AuBe,,,,SC,Type-I,,,,,,,,,,,FALSE,10.1103/PhysRevB.100.224501
Gold Beryllide,AuBe,Bulk,,,SC,Type-I/Type-II/Noncentrosymmetric,3.3 K,Ambient,Cubic,"B20 (FeSi-type), chiral, noncentrosymmetric",P2_13,4.659 Å,4.659 Å,4.659 Å,,"31 mT (bulk, T=0); up to 130 mT (resistive, T=0)",TRUE,10.1103/PhysRevB.99.094517
Gold-Cobalt alloy,AuCo,Bulk,,,NSC,,NSC,,,,,,,,,,,10.1103/PhysRevB.1.229
Gold Iron alloy,AuFe,Thin Film,,,NSC,,,,,,,,,,,,True,10.1103/PhysRevB.22.2323
Gold-Iron alloy,AuFe,Thin Film,,,NSC,,NSC,,,,,,,,,,,10.1103/PhysRevB.1.229
AuGa,AuGa,Bulk,,,SC,,1.2 K,,Orthorhombic,FeAs (MnP) type,,,,,,,TRUE,Handbook of SC
AuGa2,AuGa2,Bulk,,,SC,,1.13-1.16 K,0-8 kbar,,,,,,,,,True,10.1103/PhysRevLett.28.1127
AuGa2,AuGa2,Bulk,,,SC,Type-I,"Variable with pressure, shows discontinuous increase at ~6 kbar",0-24 kbar,,,,,,,,,True,10.1103/PhysRevB.8.3479
AuGe amorphous alloy,AuGe,Thin Film,,,SC,,,,Amorphous,Amorphous,,,,,,,,10.1103/PhysRevB.44.6382
Gold-Indium compound,AuIn,Bulk,,,SC,Type-II,0.6 K,,,,,,,,,,,10.1103/PhysRevB.63.144521
AuIn,AuIn,Bulk,,,SC,,0.4-0.6 K,,Triclinic,,,,,,,,False,10.1103/PhysRevB.66.054512
AuIn,AuIn,Bulk,,,SC,,0.6 K,,Orthorhombic,FeAs (MnP) type,,,,,,,TRUE,Handbook of SC
Gold-Indium intermetallic (AuIn),AuIn,,,,SC,Type-II,Higher than Au0.9In0.1 (exact value NA),,,,,,,,,1300 Oe,FALSE,10.1103/PhysRevB.75.064509
AuIn2,AuIn2,Bulk,,,SC,,,,,,,,,,,,,10.1103/PhysRevLett.28.1127
AuIn2,AuIn2,Bulk,,,SC,Type-II,0.207 K,,,,,,,,,,,10.1103/PhysRevB.63.104503
Gold Indium,AuIn2,Thin Film,40 nm,glass,SC,Type-I,210 ± 10 mK,,cubic,CaF2 structure,,,,,,,True,10.1103/PhysRevB.45.895
AuIn₂,AuIn2,Bulk,,,SC,Type-I,207 mK,,Cubic,CaF2 structure,,,,,,1.45 mT,True,10.1103/PhysRevLett.78.1122
AuIn2,AuIn2,Bulk,,,SC,,208 mK,,,,,,,,,,False,10.1103/PhysRevB.62.14350
Gold indium,AuIn2,Bulk,,,SC,,207 mK,,,,,,,,,,,10.1103/PhysRevB.63.054439
AuIn₂,AuIn2,Bulk,,,SC,Type-I,207 mK,,Cubic,simple cubic,,,,,,14.5 G,True,10.1103/PhysRevB.56.R11415
AuIn2,AuIn2,Bulk,,,SC,,0.1-0.2 K,,Cubic,fluorite-type,,,,,,,False,10.1103/PhysRevB.66.054512
AuIn₂,AuIn2,,,,SC,,,,,,,,,,,,,10.1103/PhysRevB.63.144519
AuIn2,AuIn2,Bulk,,,SC,,,,,,,,,,,,,10.1103/PhysRevB.62.11846
Gold indium,AuIn2,,,,SC,Type-I,,,,,,,,,,,FALSE,10.1103/PhysRevB.72.180504
AuIn2,AuIn2,,,,SC,Type-I,,,,,,,,,,,FALSE,10.1103/PhysRevB.99.144519
Gold Indium,AuIn2,Bulk,,,SC,,,,,,,,,,,,FALSE,10.1103/PhysRevB.83.140501
Gold Indium,AuIn2,Bulk,,,SC,Type-I,37 μK,,,,,,,,,,TRUE,10.1016/S0921-4526(99)01750-0
AuIn2,AuIn2,Bulk,,,SC,Type-I,208 mK,,,,,,,,,,TRUE,10.1016/S0921-4526(99)01943-2
AuIn₂,AuIn₂,Bulk,,,SC,,0.207 K,,cubic,,,,,,,,,10.1103/PhysRevB.64.184501
AuLu,AuLu,Bulk,,,SC,,0.4 K,,Cubic,CsCl type,,,,,,,TRUE,Handbook of SC
AuNb3,AuNb3,Bulk,,,SC,,11.5 K,,,,,,,,,,,10.1103/PhysRevB.11.4242
AuNb₂,AuNb₂,Bulk,,,SC,A15,11.5 K,,Cubic,Cr₃Si type (A15),cP8,,,,,,TRUE,Handbook of SC
AuPb₂,AuPb₂,Bulk,,,SC,,3.10 K,,Tetragonal,θ-CuAl₂ type,I4/mcm,7.338 Å,7.338 Å,5.658 Å,,,TRUE,Handbook of SC
AuPt3,AuPt3,Bulk,,,SC,,,,,,,,,,,,,10.1103/PhysRevB.48.16564
AuSc,AuSc,Bulk,,,SC,,2.0 K,,Cubic,CsCl type,,,,,,,TRUE,Handbook of SC
AuSi,AuSi,Thin Film,700 Å,,SC,,1.26 K,,,MnP-type,,,,,,,True,10.1103/PhysRevB.39.5748
AuSi4,AuSi4,Thin Film,700 Å,,SC,,0.3-1.2 K,,,,,,,,,,True,10.1103/PhysRevB.39.5748
Intermetallic compound AuSn,AuSn,Bulk,,,SC,,,,,,,,,,,,,10.1103/PhysRevLett.7.278
AuSn,AuSn,Bulk,,,SC,,1.3 K,,Hexagonal,NiAs type,,,,,,,TRUE,Handbook of SC
Intermetallic compound AuSn4,AuSn4,Bulk,,,SC,,,,,,,,,,,,,10.1103/PhysRevLett.7.278
Gold Tetrastannide,AuSn4,Bulk,,,SC,,"2.35 K (bulk), 2.75 K (surface)",,Orthorhombic,Layered,No. 68 (Ccca),6.52 Å,11.73 Å,6.52 Å,,few hundred Oe,TRUE,10.1103/PhysRevMaterials.7.024804
AuSn4,AuSn4,Bulk,,,SC,Type-II,,,,,,,,,,,FALSE,10.1103/PhysRevB.108.214509
AuTa₂,AuTa₂,Bulk,,,SC,A15,16.0 K,,Cubic,Cr₃Si type (A15),cP8,,,,,,TRUE,Handbook of SC
AuTe2,AuTe2,Bulk,,,SC,,,,Cubic,simple-cubic,,,,,,,True,10.1103/PhysRevB.5.901
AuTe2,AuTe2,Bulk,,,SC,,1.6 K,,Cubic,simple cubic,,,,,,,True,10.1103/PhysRevB.5.895
AuTe2,AuTe2,Bulk,,,NSC,,,,,,,,,,,,FALSE,10.1103/PhysRevB.98.134506
AuTe2,AuTe2,Bulk,,,NSC,,,Ambient,Monoclinic,,,,,,,,FALSE,10.1103/PhysRevB.105.054508
Gold-Vanadium alloy,AuV,Bulk,,,NSC,,NSC,,,,,,,,,,,10.1103/PhysRevB.1.229
AuV₂,AuV₂,Bulk,,,SC,A15,3.0 K,,Cubic,Cr₃Si type (A15),cP8,,,,,,TRUE,Handbook of SC
AuZn₃,AuZn₃,Bulk,,,SC,,1.3 K,,Cubic,,,,,,,,TRUE,Handbook of SC
AuZr₂,AuZr₂,Bulk,,,SC,A15,0.9 K,,Cubic,Cr₃Si type (A15),cP8,,,,,,TRUE,Handbook of SC
Au₂O₃,Au₂O₃,Bulk,,,NSC,,,,,,,,,,,,,10.1103/PhysRevB.42.6200
Au₃Nb,Au₃Nb,Bulk,,,SC,A15,11.5 K,,,A15,,,,,,,TRUE,Handbook of SC
Au₃Ta,Au₃Ta,Bulk,,,SC,A15,16.0 K,,,A15,,,,,,,TRUE,Handbook of SC
Au₃V,Au₃V,Bulk,,,SC,A15,3.2 K,,,A15,,,,,,,TRUE,Handbook of SC
Au₃Zr,Au₃Zr,Bulk,,,SC,A15,0.9 K,,,A15,,,,,,,TRUE,Handbook of SC
AV3Sb5 family,AV3Sb5,Bulk,,,SC,,0.9-2.8 K,,,kagome,,,,,,,TRUE,10.1103/PhysRevMaterials.7.014205
AV3Sb5 (under pressure),AV3Sb5,Bulk,,,SC,,~10 K,~2 GPa,Hexagonal,Kagome,,,,,,,,10.1103/PhysRevB.109.L041110
"AV3Sb5 (A=K, Rb, Cs)","AV3Sb5 (A=K, Rb, Cs)",Bulk,,,SC,kagome/topological,,,,kagome,,,,,,,TRUE,10.1103/PhysRevB.108.235147
AV6Sb6 family,AV6Sb6,Bulk,,,NSC,,,,,kagome,,,,,,,TRUE,10.1103/PhysRevMaterials.7.014205
AxWO3,AxWO3,Bulk,,,SC,,,,,,,,,,,,TRUE,10.1103/PhysRevB.71.224502
AyFe2-xSe2,AyFe2-xSe2,Bulk,,,SC,iron-based,above 30 K,ambient,Tetragonal,,I4/mmm,,,,,,FALSE,10.1103/PhysRevB.85.184519
High-Tc superconductor family,A₁B₂Ca₍ₙ₋₁₎D₍ₙ₎O₍₂ₙ₊₃₎,Bulk,,,SC,High-Tc,95K,,Tetragonal,,P4/mmm,,,,,,TRUE,Handbook of SC
High-Tc superconductor family,A₂B₁Ca₍ₙ₋₁₎D₍ₙ₎O₍₂ₙ₊₄₎,Bulk,,,SC,High-Tc,90K,,Tetragonal,,I4/mmm,,,,,,TRUE,Handbook of SC
Boron Doped Diamond,B-C,Thin Film,,,SC,Type-II,2.4 K,,,,,,,,,7 T,TRUE,10.1016/j.carbon.2021.02.079
Boron-doped single-walled carbon nanotubes,B-C,Nanowire,,,SC,Type-II,19 K,20 MPa,,,,,,,,,FALSE,10.1016/j.physb.2023.415602
Boron-doped Diamond,B-doped C,Bulk,,,SC,Type-II,2-9 K,9 GPa,Polycrystalline,Cubic,,3.5748,3.5748,3.5748,,,TRUE,10.1016/j.stam.2006.03.005
B-doped Si (diamond-type),B-doped Si,Bulk,,,SC,,0.56 K,,Cubic,diamond-type,Fd-3m,,,,,,TRUE,10.1103/PhysRevB.101.014112
B-doped diamond,B0.028C,Bulk,,,SC,Type-II,4 K,0 GPa,Cubic,Diamond,,3.573 Å,3.573 Å,3.573 Å,,,TRUE,10.1016/j.jpcs.2005.10.105
Q-carbon (B-doped),B0.27C0.73,Bulk,,,SC,High-Tc/phonon-mediated,55 K,Ambient,,,,,,,,,TRUE,10.1103/PhysRevB.101.094501
B0.5Ba1.2Sr0.8YCu2.5O7,B0.5Ba1.2Sr0.8YCu2.5O7,Bulk,,,SC,High-Tc,51 K,,Tetragonal,,P4/mmm,3.877 Å,3.877 Å,11.33 Å,,,TRUE,Handbook of SC
B0.5Ba1.5Sr0.5Y0.85Ca0.15Cu2.5O7,B0.5Ba1.5Sr0.5Y0.85Ca0.15Cu2.5O7,Bulk,,,SC,High-Tc,55 K,,Tetragonal,,,3.864 Å,3.864 Å,11.45 Å,,,TRUE,Handbook of SC
B0.63K0.37BiO3,B0.63K0.37BiO3,Bulk,,,SC,High-Tc,31 K,,Cubic Perovskite,,,,,,750 Oe,,TRUE,10.1016/j.physc.2003.12.007
(B0.65C0.35)(Sr0.3Ba0.7)2Ca2Cu3O9+δ,B0.65C0.35Sr0.3Ba0.7Ca2Cu3O9+δ,Bulk,,,SC,High-Tc,120 K,4.5 GPa,Tetragonal,,P 4/mmm,,,,,,TRUE,10.1016/S0921-4534(98)00610-8
(B0.6C0.4)(Sr0.25Ba0.75)2Ca2Cu3O9+δ,B0.6C0.4Sr0.25Ba0.75Ca2Cu3O9+δ,Bulk,,,SC,High-Tc,119 K,4.5 GPa,Tetragonal,,P 4/mmm,,,,,,TRUE,10.1016/S0921-4534(98)00610-8
BC-1223,B0.6C0.4Sr0.5Ba1.5Ca2Cu3O9,Bulk,,,SC,High-Tc/cuprate,119 K,4.5 GPa,Tetragonal,Triple-layer cuprate,P4/mmm,3.862 Å,3.862 Å,14.135 Å,,"136 T (clean limit), 130 T (dirty limit)",True,10.1103/PhysRevB.57.8667
Li-doped α-R boron,B12Li0.3,Bulk,,,SC,High-Tc,5 K,,α-Rhombohedral,,,5.102,,,,,FALSE,10.1016/j.solidstatesciences.2020.106459
B2C,B2C,Bulk,,,SC,High-Tc,19.2 K,0 GPa,,,,,,,,,FALSE,10.1016/j.mtphys.2023.101115
B2Csheet,B2C,Bulk,,,SC,Type-II,20.4-13,,,,,,,,,,FALSE,10.1016/j.physb.2014.03.056
t-B2CN,B2CN,Bulk,,,SC,Type-II,9.0,,Tetragonal,Diamond-[100],P-4m2,2.526,2.526,3.973,,,FALSE,10.1016/j.ssc.2011.10.042
P3m1-B2CN,B2CN,Bulk,,,SC,Type-II,44.2,,Hexagonal,Diamond-[111],P3m1,2.574,2.574,4.442,,,FALSE,10.1016/j.ssc.2011.10.042
R3m-B2CN,B2CN,Bulk,,,SC,Type-II,53.1,,Rhombohedral,Diamond-[111],R3m,4.640,4.640,4.640,,,FALSE,10.1016/j.ssc.2011.10.042
Pmm2-B2CN,B2CN,Bulk,,,SC,Type-II,9.4,,Orthorhombic,Diamond-[100],Pmm2,2.560,2.507,7.910,,,FALSE,10.1016/j.ssc.2011.10.042
Pmma-B2CN,B2CN,Bulk,,,SC,Type-II,2.4,,Orthorhombic,Diamond-[100],Pmma,2.510,2.510,7.898,,,FALSE,10.1016/j.ssc.2011.10.042
Hydrogen Boride (HB) Monolayer,B2H2,Thin Film,Monolayer,,SC,,0.011 K,Ambient pressure,Orthorhombic,quasihexagonal (centered rectangular lattice),Cmmm,5.739 a0,5.739 a0,,,,FALSE,10.1103/PhysRevB.106.214508
Hydrogen Boride (HB) Monolayer (Electron Doped),B2H2 (0.075 electrons/unit cell added),Thin Film,Monolayer,,SC,,,Ambient pressure,Orthorhombic,quasihexagonal (centered rectangular lattice),Cmmm,5.739 a0,5.739 a0,,,,FALSE,10.1103/PhysRevB.106.214508
Hydrogen Boride (HB) Monolayer (Hole Doped),B2H2 (0.075 holes/unit cell added),Thin Film,Monolayer,,SC,,0.021 K,Ambient pressure,Orthorhombic,quasihexagonal (centered rectangular lattice),Cmmm,5.739 a0,5.739 a0,,,,FALSE,10.1103/PhysRevB.106.214508
B2H6,B2H6,Bulk,,,SC,High-Tc,125 K,360 GPa,Orthorhombic,,Pbcn,,,,,,FALSE,10.1103/PhysRevB.109.184516
B2H6,B2H6,Bulk,,,SC,High-Tc,87-147 K,360 GPa,,,,,,,,,FALSE,10.1016/j.ssc.2013.05.006
B2H6,B2H6,Bulk,,,SC,High-Tc,100 K,,Pbcn,,,,,,,,FALSE,10.1016/j.ijhydene.2022.10.232
B2H6,B2H6,Bulk,,,SC,High-Tc,147 K,360 GPa,,,,,,,,,FALSE,10.1016/j.physc.2015.04.005
Diborane Hydride (B2H6H),B2H6H,Bulk,,,SC,High-Tc,147 K,360 GPa,,,,,,,,,FALSE,10.1103/PhysRevB.93.104526
B2Si (P-3m1),B2Si,Bulk,,,SC,two-gap anisotropic,21–30 K,1 atm,Trigonal,MgB2-type with deformed graphenelike boron layers,P-3m1,,,,,,FALSE,10.1103/PhysRevB.101.014112
B2Si (R-3m),B2Si,Bulk,,,SC,,7.7 K,1 atm,Trigonal,modification of P-3m1 B2Si structure,R-3m,,,,,,FALSE,10.1103/PhysRevB.101.014112
B3Ru7,B3Ru7,Bulk,,,SC,,2.6 K,,Hexagonal,Fe3Th7,,,,,,,TRUE,Handbook of SC
B3Si (P-3m1),B3Si,Bulk,,,SC,,6.8-9.8 K,1 atm,Trigonal,buckled graphenelike boron layers,P-3m1,,,,,,FALSE,10.1103/PhysRevB.101.014112
"B3Si (Imma, beta phase)",B3Si,Bulk,,,NSC,,NSC,,Orthorhombic,B12 icosahedra,Imma,,,,,,TRUE,10.1103/PhysRevB.101.014112
D01,B4C4,Bulk,,,SC,conventional,21 K,ambient pressure,,diamond,164,,,,,,FALSE,10.1103/PhysRevB.102.024519
D02,B4C4,Bulk,,,SC,conventional,10 K,ambient pressure,,diamond,8,,,,,,FALSE,10.1103/PhysRevB.102.024519
D03,B4C4,Bulk,,,SC,conventional,35 K,ambient pressure,,diamond,51,,,,,,FALSE,10.1103/PhysRevB.102.024519
D04,B4C4,Bulk,,,SC,conventional,30 K,ambient pressure,,diamond,160,,,,,,FALSE,10.1103/PhysRevB.102.024519
D05,B4C4,Bulk,,,SC,conventional,75 K,ambient pressure,,diamond,216,,,,,,FALSE,10.1103/PhysRevB.102.024519
G01,B4C4,Bulk,,,SC,conventional,2 K,ambient pressure,,graphite,12,,,,,,FALSE,10.1103/PhysRevB.102.024519
G02,B4C4,Bulk,,,SC,conventional,1 K,ambient pressure,,graphite,12,,,,,,FALSE,10.1103/PhysRevB.102.024519
G03,B4C4,Bulk,,,SC,conventional,1 K,ambient pressure,,graphite,2,,,,,,FALSE,10.1103/PhysRevB.102.024519
S01,B4C4,Bulk,,,SC,conventional,25 K,ambient pressure,,slab,164,,,,,,FALSE,10.1103/PhysRevB.102.024519
S02,B4C4,Bulk,,,SC,conventional,53 K,ambient pressure,,slab,156,,,,,,FALSE,10.1103/PhysRevB.102.024519
T01,B4C4,Bulk,,,NSC,,0 K,ambient pressure,,tubulane,44,,,,,,FALSE,10.1103/PhysRevB.102.024519
T02,B4C4,Bulk,,,SC,conventional,9 K,ambient pressure,,tubulane,71,,,,,,FALSE,10.1103/PhysRevB.102.024519
T03,B4C4,Bulk,,,SC,conventional,24 K,ambient pressure,,tubulane,12,,,,,,FALSE,10.1103/PhysRevB.102.024519
T04,B4C4,Bulk,,,SC,conventional,15 K,ambient pressure,,tubulane,44,,,,,,FALSE,10.1103/PhysRevB.102.024519
T05,B4C4,Bulk,,,SC,conventional,37 K,ambient pressure,,tubulane,1,,,,,,FALSE,10.1103/PhysRevB.102.024519
T06,B4C4,Bulk,,,SC,conventional,42 K,ambient pressure,,tubulane,6,,,,,,FALSE,10.1103/PhysRevB.102.024519
B4LuRh4,B4LuRh4,Bulk,,,SC,,11.7 K,,,,,,,,,,TRUE,Handbook of SC
B4Si (P-3m1),B4Si,Bulk,,,SC,,1.3-2.8 K,1 atm,Trigonal,buckled graphenelike boron layers,P-3m1,,,,,,FALSE,10.1103/PhysRevB.101.014112
B4YRh4,B4YRh4,Bulk,,,SC,,11.3 K,,,,,,,,,,TRUE,Handbook of SC
hole-doped (BN)5 clathrate (5.14×10^21 holes/cm3),B5N5,Bulk,,,SC,conventional/phonon-mediated,50.3 K,ambient pressure,Cubic,clathrate,F-43m (No. 216),6.77,6.77,6.77,,,FALSE,10.1103/PhysRevB.111.094520
hole-doped (BN)5 clathrate (10.28×10^21 holes/cm3),B5N5,Bulk,,,SC,high-Tc/conventional/phonon-mediated,96.2 K,ambient pressure,Cubic,clathrate,F-43m (No. 216),6.77,6.77,6.77,,,FALSE,10.1103/PhysRevB.111.094520
pristine (BN)5 clathrate,B5N5,Bulk,,,NSC,,,ambient pressure,Cubic,clathrate,F-43m (No. 216),6.77,6.77,6.77,,,FALSE,10.1103/PhysRevB.111.094520
B6C,B6C,Bulk,,,SC,Type-II,12.5 K,0 GPa,Rhombohedral,Hexagonal,R3̄m (No. 166),7.668 Å,7.668 Å,5.337 Å,,,FALSE,10.1016/j.mtphys.2017.12.003
hole-doped (BN)6 clathrate (2.28×10^21 holes/cm3),B6N6,Bulk,,,SC,conventional/phonon-mediated,16.5 K,ambient pressure,Cubic,clathrate,Pm-3n (No. 223),4.44,4.44,4.44,,,FALSE,10.1103/PhysRevB.111.094520
hole-doped (BN)6 clathrate (4.56×10^21 holes/cm3),B6N6,Bulk,,,SC,conventional/phonon-mediated,32.5 K,ambient pressure,Cubic,clathrate,Pm-3n (No. 223),4.44,4.44,4.44,,,FALSE,10.1103/PhysRevB.111.094520
pristine (BN)6 clathrate,B6N6,Bulk,,,NSC,,,ambient pressure,Cubic,clathrate,Pm-3n (No. 223),4.44,4.44,4.44,,,FALSE,10.1103/PhysRevB.111.094520
B6Si,B6Si,Bulk,,,NSC,,NSC,,,"boron-rich icosahedra, icosihexahedra",,,,,,,TRUE,10.1103/PhysRevB.101.014112
Single-wall boron nanotube with Mg (Bα8Mg-SWBNT),B8Mg,Nanowire,,,SC,High-Tc,70-93 K,,Hexagonal primitive,hP,,5.407 Å,5.407 Å,2.8107 Å,,,FALSE,10.1016/j.jpcs.2012.04.001
Boron-doped Diamond (111),B:C,Thin Film,,,SC,Type-II,8.3 K,80 Torr,Diamond,Cubic,,,,,,,TRUE,10.1016/j.physc.2009.12.065
Boron-doped Diamond (001),B:C,Thin Film,,,SC,Type-II,4.6 K,80 Torr,Diamond,Cubic,,,,,,,TRUE,10.1016/j.physc.2009.12.065
Boron-doped Silicon,B:Si,Bulk,,,SC,Type-II,0.35 K,,,,,,,,,,FALSE,10.1016/j.physc.2009.12.065
Ba(1-x)K(x)Fe2As2,Ba(1-x)K(x)Fe2As2,Bulk,,,SC,iron-based,38 K,,Tetragonal,ThCr2Si2-type,,,,,,,TRUE,10.1103/PhysRevB.80.104511
Barium Potassium Iron Arsenide,Ba(1-x)K(x)Fe2As2,Bulk,,,SC,iron pnictide,37 K,ambient,,,,,,,,>80 T,TRUE,10.1103/PhysRevB.86.180502
Ba(1-x)K(x)Fe2As2,Ba(1-x)K(x)Fe2As2,,,,SC,iron-based,,,,,,,,,,,FALSE,10.1103/PhysRevB.97.140503
Ba(1-x)K(x)Fe2As2,Ba(1-x)K(x)Fe2As2,Bulk,,,SC,iron-based/High-Tc/Type-II,37 K,,,,,,,,,~70 T,TRUE,10.1103/PhysRevB.78.184508
Ba(1-x)K(x)Fe2As2,Ba(1-x)K(x)Fe2As2,,,,SC,iron-based,,,,,,,,,,,FALSE,10.1103/PhysRevB.85.140511
Ba(1-x)K(x)Fe2As2,Ba(1-x)K(x)Fe2As2,Bulk,,,SC,Iron-based,,,,,,,,,,,TRUE,10.1103/PhysRevB.106.174518
Ba(1-x)KxFe2As2,Ba(1-x)KxFe2As2,,,,SC,iron-based,,,,,,,,,,,,10.1103/PhysRevB.108.214516
Barium Potassium Iron Arsenide,Ba(1-x)KxFe2As2,Bulk,,,SC,iron-based,,ambient,,,,,,,,,FALSE,10.1103/PhysRevB.97.064509
Ba(AuH2)2,Ba(AuH2)2,Bulk,,,SC,,30 K,,,,,,,,,,,10.1103/PhysRevB.107.L100501
Pb-doped BaBiO3,"Ba(Bi,Pb)O3",Bulk,,,SC,High-Tc,≤30 K,,,perovskite,,,,,,,,10.1103/PhysRevB.65.115112
"Ba(Bi,Pb)O3","Ba(Bi,Pb)O3",,,,SC,High-Tc,13.5 K,,,,,,,,,,,10.1103/PhysRevB.44.7098
Ba(Bi0.25Pb0.75)0.90Mg0.10O3-δ,Ba(Bi0.25Pb0.75)0.90Mg0.10O3-δ,Bulk,,,SC,High-Tc,9.2 K,,Triclinic,,P1,6.063 Å,6.057 Å,6.070 Å,,,TRUE,10.1016/j.ssc.2022.115051
Ba(Bi0.25Pb0.75)0.91Mg0.09O3-δ,Ba(Bi0.25Pb0.75)0.91Mg0.09O3-δ,Bulk,,,SC,High-Tc,9.4 K,,Triclinic,,P1,6.063 Å,6.057 Å,6.070 Å,,,TRUE,10.1016/j.ssc.2022.115051
Ba(Bi0.25Pb0.75)0.92Mg0.08O3-δ,Ba(Bi0.25Pb0.75)0.92Mg0.08O3-δ,Bulk,,,SC,High-Tc,9.6 K,,Triclinic,,P1,6.063 Å,6.057 Å,6.070 Å,,,TRUE,10.1016/j.ssc.2022.115051
Ba(Bi0.25Pb0.75)0.93Mg0.07O3-δ,Ba(Bi0.25Pb0.75)0.93Mg0.07O3-δ,Bulk,,,SC,High-Tc,9.8 K,,Triclinic,,P1,6.063 Å,6.057 Å,6.070 Å,,,TRUE,10.1016/j.ssc.2022.115051
Ba(Bi0.25Pb0.75)0.94Mg0.06O3-δ,Ba(Bi0.25Pb0.75)0.94Mg0.06O3-δ,Bulk,,,SC,High-Tc,10.0 K,,Triclinic,,P1,6.063 Å,6.057 Å,6.070 Å,,,TRUE,10.1016/j.ssc.2022.115051
Ba(Bi0.25Pb0.75)0.95Mg0.05O3-δ,Ba(Bi0.25Pb0.75)0.95Mg0.05O3-δ,Bulk,,,SC,High-Tc,10.2 K,,Triclinic,,P1,6.063 Å,6.057 Å,6.070 Å,,,TRUE,10.1016/j.ssc.2022.115051
Ba(Bi0.25Pb0.75)0.96Mg0.04O3-δ,Ba(Bi0.25Pb0.75)0.96Mg0.04O3-δ,Bulk,,,SC,High-Tc,10.4 K,,Triclinic,,P1,6.063 Å,6.057 Å,6.070 Å,,,TRUE,10.1016/j.ssc.2022.115051
Ba(Bi0.25Pb0.75)0.97Mg0.03O3-δ,Ba(Bi0.25Pb0.75)0.97Mg0.03O3-δ,Bulk,,,SC,High-Tc,10.6 K,,Triclinic,,P1,6.063 Å,6.057 Å,6.070 Å,,,TRUE,10.1016/j.ssc.2022.115051
Ba(Bi0.25Pb0.75)0.98Mg0.02O3-δ,Ba(Bi0.25Pb0.75)0.98Mg0.02O3-δ,Bulk,,,SC,High-Tc,10.8 K,,Triclinic,,P1,6.063 Å,6.057 Å,6.070 Å,,,TRUE,10.1016/j.ssc.2022.115051
Ba(Bi0.25Pb0.75)0.99Mg0.01O3-δ,Ba(Bi0.25Pb0.75)0.99Mg0.01O3-δ,Bulk,,,SC,High-Tc,11.0 K,,Triclinic,,P1,6.063 Å,6.057 Å,6.070 Å,,,TRUE,10.1016/j.ssc.2022.115051
Ba(Bi0.25Pb0.75)O3,Ba(Bi0.25Pb0.75)O3,Bulk,,,SC,Type-II,13 K,,Cubic Perovskite,,,,,,,,FALSE,10.1016/S0038-1098(98)00125-2
Ba(Bi0.25Pb0.75)O3-δ,Ba(Bi0.25Pb0.75)O3-δ,Bulk,,,SC,High-Tc,11.2 K,,Triclinic,,P1,6.063 Å,6.057 Å,6.070 Å,,,TRUE,10.1016/j.ssc.2022.115051
Ba(Co0.07Fe0.93)2As2,Ba(Co0.07Fe0.93)2As2,,,,SC,iron-based,,,,,,,,,,,TRUE,10.1103/PhysRevLett.110.067003
Ba(Fe(1-x)Cox)2As2,Ba(Fe(1-x)Cox)2As2,,,,SC,iron-based/Type-II,,,,122-type iron-based,,,,,,,,10.1103/PhysRevB.111.104512
"Ba(Fe,Co)2As2","Ba(Fe,Co)2As2",Bulk,,,SC,iron-based,,,,122-type,,,,,,,FALSE,10.1103/PhysRevB.99.104506
Barium Iron Cobalt Arsenide,"Ba(Fe,Co)2As2",Bulk,,,SC,iron-based,30 K,,,,,,,,,,FALSE,10.1103/PhysRevB.83.140512
Barium iron cobalt arsenide,"Ba(Fe,Co)2As2",,,,SC,iron-based,,,,,,,,,,,FALSE,10.1103/PhysRevB.83.144511
"Ba(Fe,Co)2As2","Ba(Fe,Co)2As2",,,,SC,iron-based,,ambient,,,,,,,,,FALSE,10.1103/PhysRevLett.121.027001
"Ba(Fe,Co)2As2","Ba(Fe,Co)2As2",Bulk,,,SC,Iron-based,25 K,,Tetragonal,Square lattice,,,,,,,FALSE,10.1016/j.physc.2009.11.017
Ba(Fe/Co)2As2,Ba(Fe/Co)2As2,,,,SC,Iron-based,22 K,,,,,,,,,,FALSE,10.1016/j.physc.2019.04.003
Barium Iron Ruthenium Arsenide (x=0.5),Ba(Fe0.5Ru0.5)2As2,Bulk,,,NSC,iron-based,,,Tetragonal,,I4/mmm,,,,,,TRUE,10.1103/PhysRevB.81.224503
Barium Iron Ruthenium Arsenide (x=0.38),Ba(Fe0.62Ru0.38)2As2,Bulk,,,SC,iron-based,,,Tetragonal,,I4/mmm,4.0342,4.0342,12.749,,,TRUE,10.1103/PhysRevB.81.224503
Barium Iron Ruthenium Arsenide,Ba(Fe0.645Ru0.355)2As2,,,,SC,iron-based,,ambient,,,,,,,,,TRUE,10.1103/PhysRevB.110.186501
Barium Iron Ruthenium Arsenide (x=0.35),Ba(Fe0.65Ru0.35)2As2,Bulk,,,SC,iron-based,19.5 K,,Tetragonal,,I4/mmm,,,,,,TRUE,10.1103/PhysRevB.81.224503
Ba(Fe0.65Ru0.35)2As2,Ba(Fe0.65Ru0.35)2As2,Bulk,,,SC,Iron-based,20.5 K,0 GPa,,,,,,,,,TRUE,10.1016/j.ssc.2014.02.002
Ba(Fe0.67Co0.33)2As2,Ba(Fe0.67Co0.33)2As2,Bulk,,,NSC,iron-based,NSC,,Tetragonal,,,,,,,,TRUE,10.1103/PhysRevLett.112.047001
Barium Iron Cobalt Arsenide (x=0.33),Ba(Fe0.67Co0.33)2As2,Bulk,,,NSC,iron-based,NSC,,Tetragonal,,,,,,,,TRUE,10.1103/PhysRevLett.111.137001
Ba(Fe0.67Co0.33)2As2,Ba(Fe0.67Co0.33)2As2,Single Crystal,,,NSC,iron-based,NSC,ambient,Tetragonal,,,,,,,,TRUE,10.1103/PhysRevLett.108.177004
Ba(Fe0.745Co0.245)2As2,Ba(Fe0.745Co0.245)2As2,Bulk,,,NSC,iron-based,NSC,ambient pressure,Tetragonal,,,,,,,,FALSE,10.1103/PhysRevLett.124.157001
Ba(Fe0.74Co0.26)2As2,Ba(Fe0.74Co0.26)2As2,Bulk,,,NSC,iron-based,,,,,,,,,,,FALSE,10.1103/PhysRevB.81.212502
Ba(Fe0.74Ru0.26)2As2,Ba(Fe0.74Ru0.26)2As2,Bulk,,,SC,Iron-based,21 K,0 GPa,,,,,,,,,TRUE,10.1016/j.ssc.2014.02.002
Ba(Fe0.756Ru0.244)2As2,Ba(Fe0.756Ru0.244)2As2,Bulk,,,SC,iron-based,11.5 K,,Tetragonal,ThCr2Si2-type,I4/mmm,3.993,3.993,12.86,,,TRUE,10.1103/PhysRevB.84.100508
Ba(Fe0.76Ru0.24)2As2,Ba(Fe0.76Ru0.24)2As2,Bulk,,,SC,"iron-based, s±",,,,,,,,,,,TRUE,10.1103/PhysRevB.105.024506
Barium Iron Ruthenium Arsenide,Ba(Fe0.76Ru0.24)2As2,Bulk,,,SC,iron-based,17.8 K,ambient,,,,,,,,,TRUE,10.1103/PhysRevX.4.041032
Ba(Fe0.7Co0.3)2As2,Ba(Fe0.7Co0.3)2As2,Bulk,,,NSC,iron-based,,,,,,,,,,,TRUE,10.1103/PhysRevB.80.140508
Ba(Fe0.81Ru0.19)2As2,Ba(Fe0.81Ru0.19)2As2,Bulk,,,SC,iron-based,21.4 K,,Tetragonal,ThCr2Si2-type,I4/mmm,3.990,3.990,12.90,,,TRUE,10.1103/PhysRevB.84.100508
Ba(Fe0.829Rh0.171)2As2,Ba(Fe0.829Rh0.171)2As2,Single Crystal,,,NSC,iron-based,,,Tetragonal,,,,,,,,TRUE,10.1103/PhysRevB.84.014519
Ba(Fe0.85Co0.15)2As2,Ba(Fe0.85Co0.15)2As2,Bulk,,,SC,iron-based,,,,122-type,,,,,,,FALSE,10.1103/PhysRevB.94.024512
Ba(Fe0.85Co0.15)2As2,Ba(Fe0.85Co0.15)2As2,Bulk,,,SC,iron-based,,,Tetragonal,ThCr2Si2-type,I4/mmm,,,,,,FALSE,10.1103/PhysRevB.85.014522
Ba(Fe0.85Co0.15)2As2,Ba(Fe0.85Co0.15)2As2,Single Crystal,,,NSC,iron-based,NSC,ambient,Tetragonal,,,,,,,,TRUE,10.1103/PhysRevLett.108.177004
Ba(Fe0.85Ru0.15)2As2,Ba(Fe0.85Ru0.15)2As2,Bulk,,,SC,iron-based,22.0 K,,Tetragonal,ThCr2Si2-type,I4/mmm,3.980,3.980,12.92,,,TRUE,10.1103/PhysRevB.84.100508
Ba(Fe0.869Rh0.131)2As2,Ba(Fe0.869Rh0.131)2As2,Single Crystal,,,SC,iron-based,,,Tetragonal,,,,,,,,TRUE,10.1103/PhysRevB.84.014519
Barium Iron Cobalt Arsenide (x=0.14),Ba(Fe0.86Co0.14)2As2,Bulk,,,NSC,iron-based,NSC,,Tetragonal,,,,,,,,TRUE,10.1103/PhysRevLett.111.137001
Ba(Fe0.86Co0.14)2As2,Ba(Fe0.86Co0.14)2As2,Bulk,,,SC,Iron-based,6 K,0 GPa,,,,,,,,,TRUE,10.1016/j.physc.2009.11.124
Ba(Fe0.86Co0.14)2As2,Ba(Fe0.86Co0.14)2As2,Bulk,,,SC,Iron-based,9.8 K,,,,,,,,,"Hc2c ~ 8 T, Hc2ab ~ 19 T",TRUE,10.1016/j.ssc.2014.09.016
Ba(Fe0.875Co0.125)2As2,Ba(Fe0.875Co0.125)2As2,Bulk,,,SC,Iron-based,20 K,,Tetragonal,Layered,,,,,,,TRUE,10.1016/j.jcrysgro.2010.11.149
Ba(Fe0.875Ni0.125)2As2,Ba(Fe0.875Ni0.125)2As2,Bulk,,,SC,Iron-based,20 K,,,,,5.61197,5.52327,12.87568,,,FALSE,10.1016/j.ssc.2022.114931
Ba(Fe0.881Co0.119)2As2,Ba(Fe0.881Co0.119)2As2,Single Crystal,,,SC,iron-based,,ambient,Tetragonal,,,,,,,,TRUE,10.1103/PhysRevLett.108.177004
Ba(Fe0.884Co0.116)2As2,Ba(Fe0.884Co0.116)2As2,Bulk,,,SC,Iron-based,10.5 K,,Tetragonal,Orthorhombic,I4/mmm,,,,,,TRUE,10.1016/j.ssc.2011.12.006
Ba(Fe0.887Co0.113)2As2,Ba(Fe0.887Co0.113)2As2,Bulk,15–30 μm,,SC,iron-based,12.8 K,,,,,,,,,,TRUE,10.1103/PhysRevB.82.220504
Ba(Fe0.887Co0.113)2As2,Ba(Fe0.887Co0.113)2As2,,,,SC,iron-based,,,,,,,,,,,FALSE,10.1103/PhysRevLett.133.156506
Ba(Fe0.88Co0.12)2As2,Ba(Fe0.88Co0.12)2As2,Bulk,,,SC,Iron-based,15 K,0 GPa,,,,,,,,,TRUE,10.1016/j.physc.2009.11.124
Barium Iron Manganese Arsenide,Ba(Fe0.88Mn0.12)2As2,Bulk,,,NSC,,,,,,,,,,,,TRUE,10.1103/PhysRevLett.105.027003
Ba(Fe0.88Ru0.12)2As2,Ba(Fe0.88Ru0.12)2As2,Bulk,,,SC,Iron-based,34.7 K,0.8 GPa,,,,,,,,,TRUE,10.1016/j.ssc.2014.02.002
Ba(Fe0.898Ru0.102)2As2,Ba(Fe0.898Ru0.102)2As2,Bulk,,,NSC,iron-based,,,Tetragonal,ThCr2Si2-type,I4/mmm,3.974,3.974,12.96,,,TRUE,10.1103/PhysRevB.84.100508
Ba(Fe0.899Co0.101)2As2,Ba(Fe0.899Co0.101)2As2,single crystal,,,SC,iron-based,14.1 K,,,,,,,,,,TRUE,10.1103/PhysRevB.82.094512
Ba(Fe0.89Co0.11)2As2,Ba(Fe0.89Co0.11)2As2,single crystal,,,SC,iron-based,10.3 K,,,,,,,,,,TRUE,10.1103/PhysRevB.82.094512
Ba(Fe0.89Co0.11)2As2,Ba(Fe0.89Co0.11)2As2,Bulk,,,SC,iron-based,10 K,,,,,,,,,,TRUE,10.1103/PhysRevX.4.011056
Ba(Fe0.8Co0.2)2As2,Ba(Fe0.8Co0.2)2As2,Bulk,,,NSC,iron-based,,,,,,,,,,,TRUE,10.1103/PhysRevB.80.140508
Ba(Fe0.902Co0.098)2As2,Ba(Fe0.902Co0.098)2As2,Bulk,,,SC,Iron-based,16.5 K,,Tetragonal,Orthorhombic,I4/mmm,,,,,,TRUE,10.1016/j.ssc.2011.12.006
Ba(Fe0.904Rh0.096)2As2,Ba(Fe0.904Rh0.096)2As2,Single Crystal,,,SC,iron-based,,,Tetragonal,,,,,,,,TRUE,10.1103/PhysRevB.84.014519
Ba(Fe0.90Co0.10)2As2,Ba(Fe0.90Co0.10)2As2,Bulk,,,SC,Iron-based,18 K,,,,,,,,,,TRUE,10.1016/j.physc.2011.08.004
Ba(Fe0.914Co0.086)2As2,Ba(Fe0.914Co0.086)2As2,Bulk,,,SC,iron-based/Type-II,,,,,,,,,,,FALSE,10.1103/PhysRevB.108.214509
Ba(Fe1−δCoδ)2As2 (δ=0.085),Ba(Fe0.915Co0.085)2As2,Bulk,,,SC,iron-based,22 K,,,,,,,,,,,10.1103/PhysRevB.81.104510
Ba(Fe0.916Co0.084)2As2,Ba(Fe0.916Co0.084)2As2,Bulk,,,SC,Iron-based,20.7 K,,Tetragonal,Orthorhombic,I4/mmm,,,,,,TRUE,10.1016/j.ssc.2011.12.006
"Ba(Fe0.92,Co0.08)2As2","Ba(Fe0.92,Co0.08)2As2",Bulk,,,SC,Iron-based,26 K,1.2 GPa,Tetragonal,,,,,,,,TRUE,10.1016/j.jallcom.2017.08.042
Ba(Fe0.920Co0.080)2As2,Ba(Fe0.920Co0.080)2As2,Bulk,,,SC,Iron-based,23 K,0 GPa,Tetragonal,ThCr2Si2,,,,,,,TRUE,10.1016/j.physc.2013.04.065
Ba(Fe0.923Pd0.077)2As2,Ba(Fe0.923Pd0.077)2As2,Single Crystal,,,NSC,iron-based,,,Tetragonal,,,,,,,,TRUE,10.1103/PhysRevB.84.014519
Ba(Fe0.924Rh0.076)2As2,Ba(Fe0.924Rh0.076)2As2,Single Crystal,,,SC,iron-based,,,Tetragonal,,,,,,,,TRUE,10.1103/PhysRevB.84.014519
Barium Iron Cobalt Arsenide,Ba(Fe0.925Co0.075)2As2,Bulk,,,SC,iron-based,,,,,,,,,,,FALSE,10.1103/PhysRevLett.105.027003
Ba(Fe0.925Co0.075)2As2,Ba(Fe0.925Co0.075)2As2,Bulk,15–30 μm,,SC,iron-based,24.8 K,,,,,,,,,,TRUE,10.1103/PhysRevB.82.220504
"Co-doped BaFe2As2 (as-grown, AG)",Ba(Fe0.925Co0.075)2As2,Thin Film,0.4 μm,LSAT,SC,iron-based,21.5 K,,,,,,,,,,TRUE,10.1103/PhysRevB.86.094513
"Co-doped BaFe2As2 (F1, after 1×10^16 cm^-2 proton irradiation)",Ba(Fe0.925Co0.075)2As2,Thin Film,0.4 μm,LSAT,SC,iron-based,21.0 K,,,,,,,,,,TRUE,10.1103/PhysRevB.86.094513
"Co-doped BaFe2As2 (F2, after 2×10^16 cm^-2 proton irradiation)",Ba(Fe0.925Co0.075)2As2,Thin Film,0.4 μm,LSAT,SC,iron-based,20.5 K,,,,,,,,,,TRUE,10.1103/PhysRevB.86.094513
"Co-doped BaFe2As2 (AG2, as-grown, thinner film)",Ba(Fe0.925Co0.075)2As2,Thin Film,0.2 μm,LSAT,SC,iron-based,21.5 K,,,,,,,,,,TRUE,10.1103/PhysRevB.86.094513
Ba(Fe0.925Co0.075)2As2 (as-grown),Ba(Fe0.925Co0.075)2As2,Bulk,0.03 mm,,SC,iron-based,24.4 K,,Tetragonal,ThCr2Si2-type,I4/mmm,,,,,,TRUE,10.1103/PhysRevB.85.014522
"Ba(Fe0.925Co0.075)2As2 (proton irradiated, F1)",Ba(Fe0.925Co0.075)2As2,Bulk,0.03 mm,,SC,iron-based,23.7 K,,Tetragonal,ThCr2Si2-type,I4/mmm,,,,,,TRUE,10.1103/PhysRevB.85.014522
"Ba(Fe0.925Co0.075)2As2 (proton irradiated, F2)",Ba(Fe0.925Co0.075)2As2,Bulk,0.03 mm,,SC,iron-based,22.4 K,,Tetragonal,ThCr2Si2-type,I4/mmm,,,,,,TRUE,10.1103/PhysRevB.85.014522
Co-doped BaFe2As2,Ba(Fe0.925Co0.075)2As2,Bulk,,,SC,Iron-based,24 K,,,,,,,,,,TRUE,10.1016/j.physc.2009.10.074
Ba(Fe0.925Co0.075)2As2,Ba(Fe0.925Co0.075)2As2,Bulk,,,SC,Iron-based,24.5 K,,Tetragonal,Layered,,,,,,,TRUE,10.1016/j.jcrysgro.2010.11.149
Ba(Fe0.925Co0.075)2As2,Ba(Fe0.925Co0.075)2As2,Bulk,,,SC,Iron-based,23.5 K,,,,,,,,,,TRUE,10.1016/j.physb.2012.01.021
"Ba(Fe,Co)2As2",Ba(Fe0.925Co0.075)2As2,Bulk,,,SC,Iron-based,23 K,,,,,,,,,310 kG,TRUE,10.1016/j.physc.2011.05.053
Ba(Fe0.926Co0.074)2As2,Ba(Fe0.926Co0.074)2As2,Bulk,,,SC,iron-based,22 K,ambient pressure,Tetragonal,,,,,,,66.7 T,TRUE,10.1103/PhysRevB.78.224506
Ba(Fe0.926Co0.074)2As2,Ba(Fe0.926Co0.074)2As2,single crystal,,,SC,iron-based,22.1 K,,,,,,,,,,TRUE,10.1103/PhysRevB.82.094512
Ba(Fe0.926Co0.074)2As2,Ba(Fe0.926Co0.074)2As2,Bulk,,,SC,iron-based,22.2 K,,Tetragonal,,,,,,,,TRUE,10.1103/PhysRevB.82.140503
Ba(Fe0.926Co0.074)2As2,Ba(Fe0.926Co0.074)2As2,Bulk,,,SC,Iron-based,21.8 K,,Tetragonal,,,,,,,,TRUE,10.1016/j.physc.2009.03.028
Ba(Fe0.928Ni0.072)2As2,Ba(Fe0.928Ni0.072)2As2,Single Crystal,,,NSC,iron-based,,,Tetragonal,,,,,,,,TRUE,10.1103/PhysRevB.84.014519
Ba(Fe0.928Ni0.072)2As2,Ba(Fe0.928Ni0.072)2As2,Bulk,,,SC,iron-based,7.5 K,,,,,,,,,,TRUE,10.1103/PhysRevB.81.060505
Ba(Fe0.928Ni0.072)2As2,Ba(Fe0.928Ni0.072)2As2,Bulk,,,SC,iron-based,6.5 K,,,,,,,,,,TRUE,10.1103/PhysRevB.81.060505
Ba(Fe0.92Co0.06Mn0.02)2As2,Ba(Fe0.92Co0.06Mn0.02)2As2,Bulk,,,NSC,iron-based,NSC,,Tetragonal,,,,,,,,TRUE,10.1103/PhysRevLett.112.047001
Ba(Fe0.92Co0.08)2As2,Ba(Fe0.92Co0.08)2As2,Bulk,,,SC,iron-based,,,,,,,,,,,FALSE,10.1103/PhysRevB.81.214507
Ba(Fe0.92Co0.08)2As2,Ba(Fe0.92Co0.08)2As2,,,,SC,s-wave,,,,,,,,,,,FALSE,10.1103/PhysRevB.111.014519
Ba(Fe0.92Co0.08)2As2,Ba(Fe0.92Co0.08)2As2,Bulk,,,SC,iron-based,,,,,,,,,,,FALSE,10.1103/PhysRevB.87.054504
