Repository: WyattBunstine/ML_SC_Project

# ML_SC_Project — Chemically and Geometrically Motivated Crystal Graph Neural Networks

This project predicts and screens superconductors from crystal structure. It frames the
problem as a **two-stage hurdle**: first classify whether a material is a superconductor
candidate (SC vs. non-SC), then regress the critical temperature T_c for superconductors.

Two graph-neural-network families are trained and compared:

- a **baseline CGCNN** ([txie-93/cgcnn](https://github.com/txie-93/cgcnn)), and
- an **MPNN** with learned edge features that consumes richer `crystal_graph_v4` graphs
  (this project's contribution).

File: database/superconductor_materials_full.csv (part 7 of 215)
Material_Name,Chemical_Composition,Material_Class,Film_Thickness,Substrate,Material_Type,Superconductor_Type,Superconducting_Transition_Temperature,Pressure,Crystal_Structure,Lattice_Structure,Space_Group,"Lattice_Constant(a)","Lattice_Constant(b)","Lattice_Constant(c)",Lower_Critical_Field,Upper_Critical_Field,Experimental,DOI
Ba(Fe0.92Co0.08)2As2,Ba(Fe0.92Co0.08)2As2,Bulk,,,SC,iron-based,,,,,,,,,,,TRUE,10.1103/PhysRevB.90.125145
Ba(Fe0.92Co0.08)2As2,Ba(Fe0.92Co0.08)2As2,single crystal,,,SC,iron-based,,,,,,,,,,,FALSE,10.1103/PhysRevB.79.060510
Ba(Fe0.92Co0.08)2As2,Ba(Fe0.92Co0.08)2As2,Bulk,,,SC,iron-based,25.2 K,,,,,,,,,,TRUE,10.1103/PhysRevB.80.140508
Ba(Fe0.92Co0.08)2As2,Ba(Fe0.92Co0.08)2As2,,,,SC,iron-based,,,,,,,,,,,FALSE,10.1103/PhysRevB.83.054517
Barium Iron Cobalt Arsenide (x=0.08),Ba(Fe0.92Co0.08)2As2,Bulk,,,SC,iron-based,23 K,,Tetragonal,,,,,,,,TRUE,10.1103/PhysRevLett.111.137001
Ba(Fe0.92Co0.08)2As2 (HOC-S50),Ba(Fe0.92Co0.08)2As2,Thin Film,420 nm,LSAT/50u.c.STO,SC,iron-based,21.0-22.8 K,ambient,Tetragonal,ThCr2Si2-type,I4/mmm,,,,,,TRUE,10.1103/PhysRevB.86.214504
Ba(Fe0.92Co0.08)2As2 (HOC-S100),Ba(Fe0.92Co0.08)2As2,Thin Film,420 nm,LSAT/100u.c.STO,SC,iron-based,21.0-22.8 K,ambient,Tetragonal,ThCr2Si2-type,I4/mmm,,,,,>40 T (H_irr at 4.2 K),TRUE,10.1103/PhysRevB.86.214504
Ba(Fe0.92Co0.08)2As2 (LOC-S),Ba(Fe0.92Co0.08)2As2,Thin Film,400 nm,LSAT/100u.c.STO,SC,iron-based,21.0-22.8 K,ambient,Tetragonal,ThCr2Si2-type,I4/mmm,,,,,34.5 T (H_irr at 4.2 K),TRUE,10.1103/PhysRevB.86.214504
Ba(Fe0.92Co0.08)2As2 (LOC-M),Ba(Fe0.92Co0.08)2As2,Thin Film,400 nm,LSAT/100u.c.STO,SC,iron-based,21.0-22.8 K,ambient,Tetragonal,ThCr2Si2-type,I4/mmm,,,,,40.5 T (H_irr at 4.2 K),TRUE,10.1103/PhysRevB.86.214504
Barium Iron Cobalt Arsenide,Ba(Fe0.92Co0.08)2As2,Bulk,,,SC,iron-based,,,,,,,,,,,FALSE,10.1103/PhysRevB.91.214516
Ba(Fe0.92Co0.08)2As2,Ba(Fe0.92Co0.08)2As2,Bulk,,,SC,iron-based,,,,122-type,,,,,,,FALSE,10.1103/PhysRevB.82.014514
Ba(Fe0.92Co0.08)2As2,Ba(Fe0.92Co0.08)2As2,Bulk,,,SC,iron-based,,,Tetragonal,ThCr2Si2-type,I4/mmm,,,,,,FALSE,10.1103/PhysRevB.85.014522
Ba(Fe0.92Co0.08)2As2,Ba(Fe0.92Co0.08)2As2,,,,SC,iron-based,,,,,,,,,,,FALSE,10.1103/PhysRevB.86.024515
Ba(Fe0.92Co0.08)2As2,Ba(Fe0.92Co0.08)2As2,Bulk,,,SC,Type-II,23.2 K,,,,,,,,,64.0 T,TRUE,10.1016/j.physb.2017.09.047
Ba(Fe0.92Co0.08)2As2,Ba(Fe0.92Co0.08)2As2,Thin Film,,,SC,Iron-based,26.3 K,,,,,,,,,,TRUE,10.1016/j.physc.2014.04.013
Ba(Fe0.92Co0.08)2As2,Ba(Fe0.92Co0.08)2As2,Bulk,,,SC,Iron-based,22 K,0 GPa,,,,,,,,,TRUE,10.1016/j.physc.2009.11.124
Ba(Fe0.92Co0.08)2As2,Ba(Fe0.92Co0.08)2As2,Bulk,,,SC,Iron-based,23 K,,,,,,,,,"55 T (ab-plane), 50 T (c-axis)",FALSE,10.1016/j.ssc.2010.04.019
Ba(Fe0.92Co0.08)2As2,Ba(Fe0.92Co0.08)2As2,Bulk,,,SC,Iron-based,25 K,,ThCr2Si2-type,,,,,,,,TRUE,10.1016/j.physc.2009.10.142
Ba(Fe0.92Co0.08)2As2,Ba(Fe0.92Co0.08)2As2,Bulk,,,SC,Iron-based,23 K,0 GPa,,,,,,,,,TRUE,10.1016/j.physc.2010.05.036
Ba(Fe0.92Co0.08)2As2,Ba(Fe0.92Co0.08)2As2,Thin Film,,,SC,Iron-based,22.5 K,,,,,,,,,,TRUE,10.1016/j.jpcs.2010.10.004
Ba(Fe0.92Co0.08)2As2,Ba(Fe0.92Co0.08)2As2,Bulk,,,SC,Iron-based,25 K,,,,,,,,,,TRUE,10.1016/j.jpcs.2010.10.004
Ba(Fe0.92Co0.08)2As2,Ba(Fe0.92Co0.08)2As2,Bulk,,,SC,Iron-based,25.6,,,,,,,,,,TRUE,10.1016/j.actamat.2024.119679
Ba(Fe0.92Co0.08)2As2,Ba(Fe0.92Co0.08)2As2,Bulk,,,SC,Iron-based,24.8,,,,,,,,,,TRUE,10.1016/j.actamat.2024.119679
Ba(Fe0.92Co0.09)2As2,Ba(Fe0.92Co0.09)2As2,Bulk,,,SC,Type-II,25.3 K,,,,,,,,,63.5 T,TRUE,10.1016/j.physb.2017.09.047
Ba(Fe0.92Ni0.08)2As2,Ba(Fe0.92Ni0.08)2As2,Thin Film,,,SC,Iron-based,9.27 K,,,,,,,,,,TRUE,10.1016/j.jpcs.2024.112364
Ba(Fe0.935Co0.065)2As2,Ba(Fe0.935Co0.065)2As2,Bulk,,,SC,iron-based,27 K,ambient pressure,Tetragonal,,I4/mmm,,,,,,TRUE,10.1103/PhysRevB.86.235123
Ba(Fe1-xCox)2As2 (x ≈ 0.065),Ba(Fe0.935Co0.065)2As2,Bulk,,,SC,iron-based,,ambient,,,,,,,,,FALSE,10.1103/PhysRevB.88.214516
Ba(Fe0.935Co0.065)2As2,Ba(Fe0.935Co0.065)2As2,Single Crystal,,,SC,iron-based,,ambient,Tetragonal,,,,,,,,TRUE,10.1103/PhysRevLett.108.177004
Ba(Fe0.9375Co0.0625)2As2,Ba(Fe0.9375Co0.0625)2As2,Bulk,,,SC,iron-based,,,Orthorhombic,ThCr2Si2-type,Fmmm,5.6146,5.5742,12.9453,,,FALSE,10.1103/PhysRevB.80.104511
Ba(Fe0.937Co0.063)2As2,Ba(Fe0.937Co0.063)2As2,Bulk,,,SC,iron-based,,ambient pressure,Tetragonal,ThCr2Si2-type,I4/mmm,,,,,,FALSE,10.1103/PhysRevB.85.104523
Ba(Fe0.938Co0.062)2As2,Ba(Fe0.938Co0.062)2As2,Single Crystal,,,SC,iron-based,23,ambient,Orthorhombic,,,5.6,5.6,13,,,TRUE,10.1103/PhysRevLett.106.257001
Ba(Fe0.939Co0.061)2As2,Ba(Fe0.939Co0.061)2As2,single crystal,,,SC,iron-based,23.6 K,,,,,,,,,,TRUE,10.1103/PhysRevB.82.094512
Ba(Fe1−δCoδ)2As2 (δ=0.061),Ba(Fe0.939Co0.061)2As2,Bulk,,,SC,iron-based,24 K,,,,,,,,,,,10.1103/PhysRevB.81.104510
Barium Iron Cobalt Arsenide,Ba(Fe0.93Co0.07)2As2,Bulk,,,SC,iron-based,,,,,,,,,,,FALSE,10.1103/PhysRevLett.102.207001
Ba(Fe0.93Co0.07)2As2,Ba(Fe0.93Co0.07)2As2,Bulk,,,SC,iron-based,,,,122 structure,,,,,,,FALSE,10.1103/PhysRevB.81.214507
Ba(Fe0.93Co0.07)2As2,Ba(Fe0.93Co0.07)2As2,Bulk,,,SC,iron-based,22 K,ambient pressure,Tetragonal,,,,,,,66.7 T,TRUE,10.1103/PhysRevB.78.224506
Ba(Fe0.93Co0.07)2As2,Ba(Fe0.93Co0.07)2As2,Bulk,,,SC,iron-based,23 K,,,,,,,,,,FALSE,10.1103/PhysRevB.84.180507
Ba(Fe0.93Co0.07)2As2,Ba(Fe0.93Co0.07)2As2,Bulk,,,SC,iron-based,,ambient,Tetragonal,,,3.9609,3.9609,12.9763,,,TRUE,10.1103/PhysRevLett.102.127004
Ba(Fe0.93Co0.07)2As2,Ba(Fe0.93Co0.07)2As2,,,,SC,iron-based,,,,,,,,,,anisotropy: 2-3,FALSE,10.1103/PhysRevB.85.104512
Barium Iron Cobalt Arsenide (x=0.07),Ba(Fe0.93Co0.07)2As2,,,,SC,iron-based,,,,,,,,,,,FALSE,10.1103/PhysRevB.81.224503
Ba(Fe0.93Co0.07)2As2,Ba(Fe0.93Co0.07)2As2,Bulk,,,SC,iron-based,,,,,,,,,,,FALSE,10.1103/PhysRevB.101.085102
Ba(Fe0.93Co0.07)2As2,Ba(Fe0.93Co0.07)2As2,Bulk,,,SC,iron-based,23 K,,,,,,,,,,TRUE,10.1103/PhysRevX.4.011056
Ba(Fe0.93Co0.07)2As2,Ba(Fe0.93Co0.07)2As2,Bulk,,,SC,High-Tc/Iron-based,24 K,,,,,3.96 Å,,,,,TRUE,10.1016/j.physc.2009.10.112
Ba(Fe0.93Co0.07)2As2,Ba(Fe0.93Co0.07)2As2,Bulk,,,SC,Iron-based,23 K,,,,,,,,,,TRUE,10.1016/j.physc.2009.03.037
Co-doped BaFe2As2,Ba(Fe0.93Co0.07)2As2,Bulk,,,SC,Iron-based,25 K,,,,,,,,,,TRUE,10.1016/j.physc.2009.12.018
Ba(Fe0.93Co0.07)2As2,Ba(Fe0.93Co0.07)2As2,Bulk,,,SC,Iron-based,22.5 K,,Layered,,,,,,,7.6 T,TRUE,10.1016/j.physc.2009.11.090
Ba(Fe0.940Co0.060)2As2,Ba(Fe0.940Co0.060)2As2,Bulk,,,SC,Iron-based,24.0 K,,Tetragonal,Orthorhombic,I4/mmm,,,,,,TRUE,10.1016/j.ssc.2011.12.006
Ba(Fe0.941Co0.059)2As2,Ba(Fe0.941Co0.059)2As2,Single Crystal,,,SC,iron-based,23,ambient,Orthorhombic,,,5.6,5.6,13,,,TRUE,10.1103/PhysRevLett.106.257001
Ba(Fe0.942Co0.058)2As2,Ba(Fe0.942Co0.058)2As2,Bulk,,,SC,Iron-based,23 K,,Tetragonal,,,,,,,,TRUE,10.1016/j.physc.2009.03.028
Ba(Fe0.943Co0.057)2As2,Ba(Fe0.943Co0.057)2As2,Single Crystal,,,SC,iron-based,24,ambient,Orthorhombic,,,5.6,5.6,13,,,TRUE,10.1103/PhysRevLett.106.257001
Ba(Fe0.943Co0.057)2As2,Ba(Fe0.943Co0.057)2As2,Bulk,,,SC,Iron-based,19.5 K,,,,,,,,,,TRUE,10.1016/j.ssc.2013.11.021
Ba(Fe0.944Co0.056)2As2,Ba(Fe0.944Co0.056)2As2,Single Crystal,,,SC,iron-based,24,ambient,Orthorhombic,,,5.6,5.6,13,,,TRUE,10.1103/PhysRevLett.106.257001
Ba(Fe0.945Co0.055)2As2,Ba(Fe0.945Co0.055)2As2,Single Crystal,,,SC,iron-based,,ambient,Tetragonal,,,,,,,,TRUE,10.1103/PhysRevLett.108.177004
Ba(Fe0.946Co0.054)2As2,Ba(Fe0.946Co0.054)2As2,Single Crystal,,,SC,iron-based,23,ambient,Orthorhombic,,,5.6,5.6,13,,,TRUE,10.1103/PhysRevLett.106.257001
Ba(Fe0.946Ni0.054)2As2,Ba(Fe0.946Ni0.054)2As2,Single Crystal,,,SC,iron-based,,,Tetragonal,,,,,,,,TRUE,10.1103/PhysRevB.84.014519
Ba(Fe0.947Pd0.053)2As2,Ba(Fe0.947Pd0.053)2As2,Single Crystal,,,SC,iron-based,,,Tetragonal,,,,,,,,TRUE,10.1103/PhysRevB.84.014519
Ba(Fe0.949Co0.051)2As2,Ba(Fe0.949Co0.051)2As2,Bulk,,,SC,iron-based,20 K,,,,,,,,,,TRUE,10.1103/PhysRevX.4.011056
Ba(Fe0.949Ru0.051)2As2,Ba(Fe0.949Ru0.051)2As2,Bulk,,,NSC,iron-based,,,Tetragonal,ThCr2Si2-type,I4/mmm,3.964,3.964,12.99,,,TRUE,10.1103/PhysRevB.84.100508
Ba(Fe0.94Co0.06)2As2,Ba(Fe0.94Co0.06)2As2,Bulk,,,SC,iron-based,,ambient pressure,"Tetragonal (high T), Orthorhombic (low T)",,,,,,,,TRUE,10.1103/PhysRevLett.124.157001
Barium Iron Cobalt Arsenide (x=0.06),Ba(Fe0.94Co0.06)2As2,Bulk,,,SC,iron-based,25 K,,Tetragonal,,,,,,,,TRUE,10.1103/PhysRevLett.111.137001
Ba(Fe0.94Co0.06)2As2,Ba(Fe0.94Co0.06)2As2,Bulk,,,SC,Iron-based,25 K,,,,,,,,,,TRUE,10.1016/j.jpcs.2010.10.049
Ba(Fe0.94Co0.06)2As2,Ba(Fe0.94Co0.06)2As2,Bulk,,,SC,Iron-based,23 K,,,,,,,,,,TRUE,10.1016/j.physc.2011.08.004
Ba(Fe0.94Ni0.06)2As2,Ba(Fe0.94Ni0.06)2As2,Bulk,,,SC,Type-II,18.5 K,,,,,,,,,55.0 T,TRUE,10.1016/j.physb.2017.09.047
Ba(Fe0.94Ni0.06)2As2,Ba(Fe0.94Ni0.06)2As2,Bulk,,,SC,Iron-based,18.5K,,,,,,,,,,TRUE,10.1016/j.phpro.2015.06.168
Ba(Fe0.952Ni0.048)2As2,Ba(Fe0.952Ni0.048)2As2,,,,SC,iron-based,20.5 K,,,,,,,,,,FALSE,10.1103/PhysRevB.82.094512
Ba(Fe0.953Co0.047)2As2,Ba(Fe0.953Co0.047)2As2,,,,SC,iron-based,17 K,ambient,,,,,,,,,FALSE,10.1103/PhysRevB.83.094516
Ba(Fe0.954Ni0.046)2As2,Ba(Fe0.954Ni0.046)2As2,Bulk,,,SC,iron-based,19.4 K,,,,,,,,,,TRUE,10.1103/PhysRevB.81.060505
Ba(Fe0.954Ni0.046)2As2,Ba(Fe0.954Ni0.046)2As2,Single Crystal,,,SC,Iron-based,18.6 K,,,,,,,,,,TRUE,10.1016/j.rinp.2020.103339
Ba(Fe0.955Co0.045)2As2,Ba(Fe0.955Co0.045)2As2,Bulk,15–30 μm,,SC,iron-based,15.1 K,,,,,,,,,,TRUE,10.1103/PhysRevB.82.220504
Ba(Fe0.955Co0.045)2As2,Ba(Fe0.955Co0.045)2As2,,,,SC,iron-based,,,,,,,,,,,FALSE,10.1103/PhysRevLett.133.156506
Ba(Fe0.955Co0.045)2As2,Ba(Fe0.955Co0.045)2As2,Single Crystal,,,SC,iron-based,,ambient,Tetragonal,,,,,,,,TRUE,10.1103/PhysRevLett.108.177004
Ba(Fe0.95Co0.05)2As2,Ba(Fe0.95Co0.05)2As2,Bulk,,,SC,Iron-based,16.3 K,,Tetragonal,Layered,,,,,,,TRUE,10.1016/j.jcrysgro.2010.11.149
Ba(Fe0.95Ni0.05)2As2,Ba(Fe0.95Ni0.05)2As2,single crystal,,,SC,iron-based,,,,,,,,,,,FALSE,10.1103/PhysRevB.79.060510
Ba(Fe0.95Ni0.05)2As2,Ba(Fe0.95Ni0.05)2As2,Thin Film,,,SC,Iron-based,20.36 K,,,,,,,,,,TRUE,10.1016/j.jpcs.2024.112364
Ba(Fe0.95Ni0.05)2As2 (SG),Ba(Fe0.95Ni0.05)2As2,Bulk,,,SC,Type-II,19.2 K,,,,,,,,,57.5 T,TRUE,10.1016/j.physb.2017.09.047
Ba(Fe0.95Ni0.05)2As2 (LG),Ba(Fe0.95Ni0.05)2As2,Bulk,,,SC,Type-II,20.4 K,,,,,,,,,60.0 T,TRUE,10.1016/j.physb.2017.09.047
Ba(Fe0.95Ni0.05)2As2,Ba(Fe0.95Ni0.05)2As2,Bulk,,,SC,Iron-based,20.4K,,,,,,,,,,TRUE,10.1016/j.phpro.2015.06.168
Ba(Fe0.95Ni0.05)2As2,Ba(Fe0.95Ni0.05)2As2,Bulk,,,SC,Iron-based,20 K,,ThCr2Si2-type,,,,,,,,TRUE,10.1016/j.physc.2009.10.142
Ba(Fe0.95Ni0.05)2As2,Ba(Fe0.95Ni0.05)2As2,Bulk,,,SC,Iron-based,20 K,,,,,,,,,,TRUE,10.1016/j.jpcs.2010.10.004
Ba(Fe0.95Ni0.08)2As2,Ba(Fe0.95Ni0.08)2As2,Bulk,,,SC,iron-based,,,,,,,,,,,TRUE,10.1103/PhysRevB.90.125145
Ba(Fe0.961Rh0.039)2As2,Ba(Fe0.961Rh0.039)2As2,Single Crystal,,,SC,iron-based,,,Tetragonal,,,,,,,,TRUE,10.1103/PhysRevB.84.014519
Ba(Fe0.961Rh0.039)2As2,Ba(Fe0.961Rh0.039)2As2,,,,SC,iron-based,14 K,,,,,,,,,,FALSE,10.1103/PhysRevB.82.094512
Ba(Fe0.962Co0.038)2As2,Ba(Fe0.962Co0.038)2As2,Bulk,,,SC,Iron-based,13K,,,,,,,,65 Oe,,TRUE,10.1016/j.physc.2009.03.012
Ba(Fe0.962Co0.038)2As2,Ba(Fe0.962Co0.038)2As2,Bulk,,,SC,Iron-based,8 K,,Tetragonal,,,,,,,,TRUE,10.1016/j.physc.2009.03.028
Ba(Fe0.963Co0.037)2As2,Ba(Fe0.963Co0.037)2As2,Bulk,,,SC,Iron-based,6 K,0 GPa,Tetragonal,ThCr2Si2,,,,,,,TRUE,10.1016/j.physc.2013.04.065
Ba(Fe0.963Co0.037)2As2,Ba(Fe0.963Co0.037)2As2,Bulk,,,SC,Iron-based,24.0 K,,Tetragonal,Orthorhombic,I4/mmm,,,,,,TRUE,10.1016/j.ssc.2011.12.006
Ba(Fe0.965Ni0.035)2As2,Ba(Fe0.965Ni0.035)2As2,Thin Film,,,SC,Iron-based,20.27 K,,,,,,,,,,TRUE,10.1016/j.jpcs.2024.112364
Barium Iron Cobalt Arsenide (3.4% Co),Ba(Fe0.966Co0.034)2As2,Bulk,,,SC,iron-based,,,Tetragonal,,,,,,,,TRUE,10.1103/PhysRevLett.112.227001
Ba(Fe0.967Ni0.033)2As2,Ba(Fe0.967Ni0.033)2As2,Bulk,,,SC,iron-based,15 K,,,,,,,,,,TRUE,10.1103/PhysRevB.81.060505
Ba(Fe0.968Ni0.032)2As2,Ba(Fe0.968Ni0.032)2As2,Single Crystal,,,SC,iron-based,,,Tetragonal,,,,,,,,TRUE,10.1103/PhysRevB.84.014519
Ba(Fe0.969Au0.031)2As2,Ba(Fe0.969Au0.031)2As2,Bulk,,,NSC,iron-based,,,"Tetragonal (above TS), Orthorhombic (below TS)",,"I4/mmm (above TS), Fmma (below TS)",,,,,,TRUE,10.1103/PhysRevB.102.014501
Ba(Fe0.96Co0.04)2As2,Ba(Fe0.96Co0.04)2As2,Bulk,,,"SC, AFM",iron-based,,,,,,,,,,,TRUE,10.1103/PhysRevB.80.140508
Ba(Fe0.96Co0.04)2As2,Ba(Fe0.96Co0.04)2As2,Bulk,,,SC,Iron-based,13 K,,,,,,,,,,TRUE,10.1016/j.jallcom.2016.10.103
Ba(Fe0.96Co0.04)2As2 (Irradiated),Ba(Fe0.96Co0.04)2As2,Bulk,,,SC,Iron-based,12 K,,,,,,,,,,TRUE,10.1016/j.jallcom.2016.10.103
Ba(Fe0.96Ni0.04)2As2,Ba(Fe0.96Ni0.04)2As2,Bulk,,,SC,Iron-based,17 K,,Orthorhombic,,,,,,,,TRUE,10.1016/j.xcrp.2024.101816
Ba(Fe0.973Pd0.027)2As2,Ba(Fe0.973Pd0.027)2As2,Single Crystal,,,SC,iron-based,,,Tetragonal,,,,,,,,TRUE,10.1103/PhysRevB.84.014519
Ba(Fe0.974Mn0.026)2As2,Ba(Fe0.974Mn0.026)2As2,Bulk,,,SC,Iron-based,37 K,,ThCr2Si2-type,Body centered-tetragonal,I 4/mmm,,,,,,TRUE,10.1016/j.triboint.2014.05.026
Ba(Fe0.974Rh0.026)2As2,Ba(Fe0.974Rh0.026)2As2,Single Crystal,,,SC,iron-based,,,Tetragonal,,,,,,,,TRUE,10.1103/PhysRevB.84.014519
Barium Iron Cobalt Arsenide (2.5% Co),Ba(Fe0.975Co0.025)2As2,Bulk,,,SC,iron-based,,,Tetragonal,,,,,,,,TRUE,10.1103/PhysRevLett.112.227001
Ba(Fe0.975Co0.025)2As2,Ba(Fe0.975Co0.025)2As2,Bulk,,,NSC,iron-based,0 K,,,,,,,,,,TRUE,10.1103/PhysRevX.4.011056
Ba(Fe0.976Ni0.024)2As2,Ba(Fe0.976Ni0.024)2As2,Single Crystal,,,SC,iron-based,,,Tetragonal,,,,,,,,TRUE,10.1103/PhysRevB.84.014519
Ba(Fe0.978Ru0.022)2As2,Ba(Fe0.978Ru0.022)2As2,Bulk,,,NSC,iron-based,,,Tetragonal,ThCr2Si2-type,I4/mmm,3.962,3.962,13.01,,,TRUE,10.1103/PhysRevB.84.100508
Barium Iron Nickel Arsenide (2.1% Ni),Ba(Fe0.979Ni0.021)2As2,Bulk,,,SC,iron-based,,,Tetragonal,,,,,,,,TRUE,10.1103/PhysRevLett.112.227001
Ba(Fe0.979Pd0.021)2As2,Ba(Fe0.979Pd0.021)2As2,Single Crystal,,,SC,iron-based,,,Tetragonal,,,,,,,,TRUE,10.1103/PhysRevB.84.014519
Ba(Fe0.97Co0.03)2As2,Ba(Fe0.97Co0.03)2As2,Bulk,,,SC,iron-based,,ambient pressure,"Tetragonal (high T), Orthorhombic (below 95 K)",,,,,,,,TRUE,10.1103/PhysRevLett.124.157001
Ba(Fe0.97Cr0.03)2(As0.45P0.55)2,Ba(Fe0.97Cr0.03)2(As0.45P0.55)2,Bulk,,,NSC,iron-based,NSC,,Tetragonal,,,,,,,,TRUE,10.1103/PhysRevLett.122.037001
Ba(Fe0.97Cr0.03)2(As0.58P0.42)2,Ba(Fe0.97Cr0.03)2(As0.58P0.42)2,Bulk,,,NSC,iron-based,NSC,,Tetragonal,,,,,,,,TRUE,10.1103/PhysRevLett.122.037001
Ba(Fe0.97Cr0.03)2(As0.59P0.41)2,Ba(Fe0.97Cr0.03)2(As0.59P0.41)2,Bulk,,,NSC,iron-based,NSC,,Tetragonal,,,,,,,,TRUE,10.1103/PhysRevLett.122.037001
Ba(Fe0.97Cr0.03)2(As0.59P0.41)2,Ba(Fe0.97Cr0.03)2(As0.59P0.41)2,Bulk,,,NSC,iron-based,NSC,,Tetragonal,,,,,,,,TRUE,10.1103/PhysRevLett.122.037001
Ba(Fe0.97Cr0.03)2(As0.6P0.4)2,Ba(Fe0.97Cr0.03)2(As0.6P0.4)2,Bulk,,,NSC,iron-based,NSC,,Tetragonal,,,,,,,,TRUE,10.1103/PhysRevLett.122.037001
Ba(Fe0.97Pd0.03)2As2,Ba(Fe0.97Pd0.03)2As2,Single Crystal,,,SC,iron-based,,,Tetragonal,,,,,,,,TRUE,10.1103/PhysRevB.84.014519
Barium Iron Nickel Arsenide (1.7% Ni),Ba(Fe0.983Ni0.017)2As2,Bulk,,,SC,iron-based,,,Tetragonal,,,,,,,,TRUE,10.1103/PhysRevLett.112.227001
Ba(Fe0.984Ni0.016)2As2,Ba(Fe0.984Ni0.016)2As2,Single Crystal,,,SC,iron-based,,,Tetragonal,,,,,,,,TRUE,10.1103/PhysRevB.84.014519
Ba(Fe0.986Au0.014)2As2,Ba(Fe0.986Au0.014)2As2,Bulk,,,NSC,iron-based,,,"Tetragonal (above TS), Orthorhombic (below TS)",,"I4/mmm (above TS), Fmma (below TS)",,,,,,TRUE,10.1103/PhysRevB.102.014501
Ba(Fe0.988Au0.012)2As2,Ba(Fe0.988Au0.012)2As2,Bulk,,,NSC,iron-based,,,"Tetragonal (above TS), Orthorhombic (below TS)",,"I4/mmm (above TS), Fmma (below TS)",,,,,,TRUE,10.1103/PhysRevB.102.014501
Ba(Fe0.988Pd0.012)2As2,Ba(Fe0.988Pd0.012)2As2,Single Crystal,,,SC,iron-based,,,Tetragonal,,,,,,,,TRUE,10.1103/PhysRevB.84.014519
Ba(Fe0.988Rh0.012)2As2,Ba(Fe0.988Rh0.012)2As2,Single Crystal,,,NSC,iron-based,,,Tetragonal,,,,,,,,TRUE,10.1103/PhysRevB.84.014519
Ba(Fe0.98Co0.02)2As2,Ba(Fe0.98Co0.02)2As2,Bulk,,,"NSC,AFM",iron-based,,,,,,,,,,,TRUE,10.1103/PhysRevB.80.140508
Ba(Fe0.98Co0.02)2As2,Ba(Fe0.98Co0.02)2As2,Single Crystal,,,NSC,iron-based,NSC,ambient,Tetragonal,,,,,,,,TRUE,10.1103/PhysRevLett.108.177004
Ba(Fe0.9933Ni0.0067)2As2,Ba(Fe0.9933Ni0.0067)2As2,Single Crystal,,,SC,iron-based,,,Tetragonal,,,,,,,,TRUE,10.1103/PhysRevB.84.014519
Ba(Fe0.9Co0.1)2As2,Ba(Fe0.9Co0.1)2As2,Bulk,,,SC,iron-based,22 K,,,Layered,,,,,,,TRUE,10.1103/PhysRevB.84.054542
Barium Iron Cobalt Arsenide (x=0.10),Ba(Fe0.9Co0.1)2As2,Bulk,,,SC,iron-based,18 K,,Tetragonal,,,,,,,,TRUE,10.1103/PhysRevLett.111.137001
Ba(Fe0.9Co0.1)2As2,Ba(Fe0.9Co0.1)2As2,Bulk,,,SC,Iron-based,22,,,,,,,,,50,FALSE,10.1016/j.physc.2012.08.005
"Ba(Fe,Co)2As2",Ba(Fe0.9Co0.1)2As2,Bulk,,,SC,Iron-based,25 K,,Tetragonal,,,,,,,,FALSE,10.1016/j.ssc.2012.01.012
Ba(Fe0.9Co0.1)2As2,Ba(Fe0.9Co0.1)2As2,Bulk,,,SC,Iron-based,23.7 K,,Tetragonal,Layered,,,,,,,TRUE,10.1016/j.jcrysgro.2010.11.149
Ba(Fe0.9Co0.1)2As2,Ba(Fe0.9Co0.1)2As2,Bulk,,,SC,Iron-based,19.5 K,,,,,,,,,,TRUE,10.1016/j.physb.2012.01.021
Ba(Fe0.9Co0.1)2As2,Ba(Fe0.9Co0.1)2As2,Bulk,,,SC,Iron-based,24K,,,,,,,,,,TRUE,10.1016/j.physc.2009.03.012
Ba(Fe0.9Co0.1)2As2,Ba(Fe0.9Co0.1)2As2,Bulk,,,SC,Iron-based,25 K,,,,,,,,,,TRUE,10.1016/j.physc.2009.03.037
Ba(Fe0.9Co0.1)2As2,Ba(Fe0.9Co0.1)2As2,Bulk,,,SC,Iron-based,22 K,,,,,,,,,"70 T (ab-plane), 50 T (c-axis)",FALSE,10.1016/j.ssc.2010.04.019
Ba(Fe0.9Co0.1)2As2,Ba(Fe0.9Co0.1)2As2,Thin Film,,,SC,Iron-based,20 K,,,,,,,,,,TRUE,10.1016/j.jpcs.2010.10.004
Ba(Fe0.9Pt0.1)2As2,Ba(Fe0.9Pt0.1)2As2,,,,SC,iron-based,23 K,,,,,,,,,,FALSE,10.1103/PhysRevB.82.094512
Ba(Fe1-xCox)2As2 (optimally doped),Ba(Fe1-xCox)2As2,Bulk,,,SC,iron-based/Type-II,~25 K,,,,,,,,,H'_{c2} ∝ Tc,TRUE,10.1103/PhysRevB.81.184528
Ba(Fe1-xCox)2As2,Ba(Fe1-xCox)2As2,Bulk,,,SC,iron-based,,,,,,,,,,,FALSE,10.1103/PhysRevMaterials.8.084806
Barium Iron Cobalt Arsenide,Ba(Fe1-xCox)2As2,,,,SC,iron-based,,,,,,,,,,,FALSE,10.1103/PhysRevB.93.054505
Ba(Fe1-xCox)2As2,Ba(Fe1-xCox)2As2,Bulk,,,SC,iron-based,,,,,,,,,,,FALSE,10.1103/PhysRevB.85.094501
"Ba(Fe,Co)2As2",Ba(Fe1-xCox)2As2,Bulk,,,SC,iron-based,22 K,,,,,,,,,,FALSE,10.1103/PhysRevB.82.054423
Barium Cobalt Iron Arsenide,Ba(Fe1-xCox)2As2,Bulk,,,SC,iron-based,,,"Tetragonal (above Ts), Orthorhombic (below Ts)",,,,,,,,FALSE,10.1103/PhysRevLett.107.237001
Ba(Fe1-xCox)2As2,Ba(Fe1-xCox)2As2,,,,SC,iron-based,,,,,,,,,,,FALSE,10.1103/PhysRevB.85.134408
Ba(Fe1-xCox)2As2,Ba(Fe1-xCox)2As2,,,,SC,iron-based,23 K,,,,,,,,,,FALSE,10.1103/PhysRevB.82.094520
Barium Iron Cobalt Arsenide,Ba(Fe1-xCox)2As2,,,,SC,iron-based,,,,,,,,,,,FALSE,10.1103/PhysRevB.84.054541
Ba(Fe1-xCox)2As2,Ba(Fe1-xCox)2As2,,,,SC,iron-based,,,,,,,,,,,FALSE,10.1103/PhysRevB.101.174512
Ba(Fe1-xCox)2As2,Ba(Fe1-xCox)2As2,,,,SC,iron-based,,,Tetragonal,,,,,,,,FALSE,10.1103/PhysRevLett.109.137004
Ba(Fe1-xCox)2As2,Ba(Fe1-xCox)2As2,,,,SC,iron-based,,,,,,,,,,,FALSE,10.1103/PhysRevB.101.224507
Ba(Fe1-xCox)2As2 (heavily electron-doped),Ba(Fe1-xCox)2As2,,,,NSC,iron-based,NSC,,,,,,,,,,FALSE,10.1103/PhysRevLett.106.107001
Ba(Fe1-xCox)2As2,Ba(Fe1-xCox)2As2,,,,SC,iron-based,,,"Tetragonal (high temp), Orthorhombic (low temp)",,,,,,,,FALSE,10.1103/PhysRevB.109.014518
Barium iron cobalt arsenide,Ba(Fe1-xCox)2As2,,,,SC,,,,,,,,,,,,,10.1103/PhysRevB.98.094514
Ba(Fe1-xCox)2As2,Ba(Fe1-xCox)2As2,Bulk,,,SC,iron-based,,ambient,,,,,,,,,FALSE,10.1103/PhysRevB.80.220509
Barium Iron Cobalt Arsenide,Ba(Fe1-xCox)2As2,Bulk,,,SC,iron-based,,,,,,,,,,,FALSE,10.1103/PhysRevB.80.014521
Barium Cobalt Iron Arsenide,Ba(Fe1-xCox)2As2,Bulk,,,SC,iron-based,Enhanced with pressure only in underdoped region,,,122-type,,,,,,,FALSE,10.1103/PhysRevB.88.140503
Ba(Fe1-xCox)2As2,Ba(Fe1-xCox)2As2,Bulk,,,SC,iron-based,25 K,,,,,,,,,,FALSE,10.1103/PhysRevB.81.094515
Ba(Fe1-xCox)2As2,Ba(Fe1-xCox)2As2,,,,SC,pnictide,,,,,,,,,,,,10.1103/PhysRevLett.106.037001
Barium Iron Cobalt Arsenide,Ba(Fe1-xCox)2As2,,,,SC,iron-based,,,,,,,,,,,FALSE,10.1103/PhysRevLett.109.087001
"Ba(Fe,Co)2As2 (underdoped)","Ba(Fe1-xCox)2As2 (underdoped, x NA)",Bulk,,,SC,iron-based,,,,,,,,,,,FALSE,10.1103/PhysRevB.94.174516
Barium Iron Cobalt Arsenide,Ba(Fe1-xCox)2As2 (x not specified),Bulk,,,SC,iron-based,,ambient,"Tetragonal (high-T), Orthorhombic (low-T)",,,,,,,,FALSE,10.1103/PhysRevB.94.064510
Ba(Fe1-xNix)2As2,Ba(Fe1-xNix)2As2,Bulk,,,SC,iron-based/Type-II,from a few K up to about 40 K,,,,,,,,,H'_{c2} ∝ Tc,TRUE,10.1103/PhysRevB.81.184528
Ba(Fe1-xNix)2As2,Ba(Fe1-xNix)2As2,,,,SC,iron-based,,,,,,,,,,,FALSE,10.1103/PhysRevLett.109.137004
Barium Iron Ruthenium Arsenide,Ba(Fe1-xRux)2As2,,,,SC,iron-based,,,,,,,,,,,FALSE,10.1103/PhysRevLett.109.087001
Ba(Fe_{1-x}Co_x)_2As_2,Ba(Fe_{1-x}Co_x)_2As_2,Bulk,,,SC,iron-based,,,,,,,,,,,,10.1103/PhysRevResearch.2.023122
Ba(Ga0.39Si0.61)2,Ba(Ga0.39Si0.61)2,Bulk,,,SC,Type-II,3.9 K,0 GPa,AlB2-type,Hexagonal,P6/mmm,4.1949 Å,4.1949 Å,5.129 Å,,,TRUE,10.1016/S0921-4534(01)01122-4
Ba(Ga0.5Si0.5)2,Ba(Ga0.5Si0.5)2,Bulk,,,SC,Type-II,3.9 K,,AlB2-type,,,,,,,,FALSE,10.1016/j.commatsci.2004.11.016
K-doped BaBiO3,Ba(K)BiO3,Bulk,,,SC,High-Tc,≤30 K,,,perovskite,,,,,,,,10.1103/PhysRevB.65.115112
Ba(Mn0.2Fe0.8)2As2,Ba(Mn0.2Fe0.8)2As2,Bulk,,,NSC,,,,Tetragonal,ThCr2Si2-type,I4/mmm,4.0014,4.0014,13.1195,,,TRUE,10.1103/PhysRevB.84.014405
Ba(Mn0.8Fe0.2)2As2,Ba(Mn0.8Fe0.2)2As2,Bulk,,,NSC,,,,Tetragonal,ThCr2Si2-type,I4/mmm,4.1368,4.1368,13.388,,,TRUE,10.1103/PhysRevB.84.014405
Ba(Mn0.901Fe0.099)2As2,Ba(Mn0.901Fe0.099)2As2,Bulk,,,NSC,,,,Tetragonal,ThCr2Si2-type,I4/mmm,,,,,,TRUE,10.1103/PhysRevB.84.014405
Ba(Mn0.956Cr0.044)2As2,Ba(Mn0.956Cr0.044)2As2,Bulk,,,NSC,,,,Tetragonal,ThCr2Si2-type,I4/mmm,,,,,,TRUE,10.1103/PhysRevB.84.014405
Ba(NH3)Fe2Se2,Ba(NH3)Fe2Se2,Bulk,,,SC,Iron-based,16 K,,,,,,,,,,FALSE,10.1016/j.physc.2015.05.006
"Ba(Pb,Bi)O","Ba(Pb,Bi)O",Bulk,,,SC,,,,,3D structure,,,,,,,,10.1103/PhysRevLett.59.2780
"Ba(Pb,Bi)O3","Ba(Pb,Bi)O3",Bulk,,,SC,,12.0 K,,,,,,,,,,,10.1103/PhysRevB.39.2726
Barium lead bismuth oxide,"Ba(Pb,Bi)O3",Bulk,,,SC,,,,,perovskite,,,,,,,,10.1103/PhysRevB.47.8187
"Ba(Pb,Bi)O₃","Ba(Pb,Bi)O3",Bulk,,,SC,,,,,,,,,,,,,10.1103/PhysRevLett.58.2790
Barium lead bismuth oxide,"Ba(Pb,Bi)O3",Bulk,,,SC,,,,,,,,,,,,,10.1103/PhysRevLett.66.778
"Ba(Pb,Bi)O3","Ba(Pb,Bi)O3",Bulk,,,SC,,,,,,,,,,,,,10.1103/PhysRevB.35.8833
"Ba(Pb,Bi)O3","Ba(Pb,Bi)O3",,,,SC,High-Tc,,,,,,,,,,,,10.1103/PhysRevLett.64.1605
Ba-Pb-Bi-O,"Ba(Pb,Bi)O3",Bulk,,,SC,,~15 K,,,perovskite,,,,,,,True,10.1103/PhysRevB.46.8542
"Ba(Pb,Bi)O3","Ba(Pb,Bi)O3",Bulk,,,SC,High-Tc,,,,,,,,,,,,10.1103/PhysRevB.48.16011
"Ba(Pb,Bi)O₃","Ba(Pb,Bi)O3",,,,SC,,12 K,,Orthorhombic,perovskite,,,,,,,,10.1103/PhysRevB.38.7026
"Ba(Pb,Bi)O3","Ba(Pb,Bi)O3",Bulk,,,SC,High-Tc,,,,perovskite,,,,,,,,10.1103/PhysRevB.36.861
"Ba(Pb,Bi)O3","Ba(Pb,Bi)O3",,,,SC,High-Tc,,,,,,,,,,,,10.1103/PhysRevB.40.9400
"Ba(Pb,Bi)O3","Ba(Pb,Bi)O3",,,,SC,,,,,three-dimensional,,,,,,,,10.1103/PhysRevB.42.6773
"Ba(Pb,Bi)O₃","Ba(Pb,Bi)O3",Bulk,,,SC,,,,,,,,,,,,,10.1103/PhysRevB.38.11382
"Ba(Pb,Bi)O3","Ba(Pb,Bi)O3",Bulk,,,SC,,13 K,,,,,,,,,,True,10.1103/PhysRevLett.62.102
"Ba(Pb,Bi)O3","Ba(Pb,Bi)O3",,,,SC,,,,,,,,,,,,,10.1103/PhysRevB.36.2401
"Ba(Pb,Bi)O₃","Ba(Pb,Bi)O₃",,,,SC,,,,,,,,,,,,,10.1103/PhysRevB.39.7339
"Ba(Pb,Bi)O₃","Ba(Pb,Bi)O₃",Bulk,,,SC,High-Tc,,,,,,,,,,,,10.1103/PhysRevB.55.3803
"Ba(Pb, Bi)O₃","Ba(Pb,Bi)O₃",Bulk,,,SC,Type-II,12 K,,,,,,,,,,TRUE,Handbook of SC
"Ba(Pb,Sb)O3","Ba(Pb,Sb)O3",Bulk,,,SC,Type-II,3.5K,,Perovskite,,,,,,,,,10.1016/0921-4534(89)90748-X
Ba(Pb0.6Bi0.4)O3,Ba(Pb0.6Bi0.4)O3,Bulk,,,SC,,2.83-8.68 K,,orthorhombic,,,,,,,,True,10.1103/PhysRevB.33.118
Ba(Pb0.75Bi0.25)O3,Ba(Pb0.75Bi0.25)O3,Bulk,,,SC,High-Tc,12 K,,tetragonal,,,,,,,,True,10.1103/PhysRevB.33.118
Ba(Pb0.7Bi0.3)O3,Ba(Pb0.7Bi0.3)O3,Bulk,,,SC,,5.8-7.9 K,,tetragonal,,,,,,,,True,10.1103/PhysRevB.33.118
Ba(Pb0.8Bi0.2)O3,Ba(Pb0.8Bi0.2)O3,Bulk,,,SC,,4.41-5.6 K,,tetragonal,,,,,,,,True,10.1103/PhysRevB.33.118
Ba(Pb0.95Bi0.05)O3,Ba(Pb0.95Bi0.05)O3,Bulk,,,SC,,0-9.15 K,,tetragonal,,,,,,,,True,10.1103/PhysRevB.33.118
Ba(Pb0.9Bi0.1)O3,Ba(Pb0.9Bi0.1)O3,Bulk,,,SC,,2.6-9.6 K,,tetragonal,,,,,,,,True,10.1103/PhysRevB.33.118
Cu-1234,Ba-Ca-Cu-O,Bulk,,,SC,High-Tc,117 K,5.0 GPa,Primitive Tetragonal,Tetragonal,,3.85 Å,,18.30 Å,,,TRUE,10.1016/0921-4534(94)91267-X
Cu-1223,Ba-Ca-Cu-O,Bulk,,,SC,High-Tc,117 K,5.0 GPa,Primitive Tetragonal,Tetragonal,,3.88 Å,,14.94 Å,,,TRUE,10.1016/0921-4534(94)91267-X
Ba-Eu-Cu-O,Ba-Eu-Cu-O,,,,SC,High-Tc,90 K,,,,,,,,,,,10.1103/PhysRevB.38.2486
Ba-Gd-Cu-O,Ba-Gd-Cu-O,,,,SC,High-Tc,90 K,,,,,,,,,,,10.1103/PhysRevB.38.2486
Ba-K-Bi-O,Ba-K-Bi-O,Bulk,,,SC,High-Tc,,,,,,,,,,,,10.1103/PhysRevB.41.2526
Ba-K-Bi-O,Ba-K-Bi-O,Bulk,,,SC,High-Tc,30 K,,,,,,,,,,,10.1103/PhysRevB.44.4473
Ba-K-Bi-O,Ba-K-Bi-O,Bulk,,,SC,High-Tc,30 K,,Three-dimensionally connected bismuth-oxygen array,,,,,,,,FALSE,10.1016/0254-0584(89)90080-1
Ba-K-Bi-O,Ba-K-Bi-O,Bulk,,,SC,High-Tc,32 K,,,,,,,,,,TRUE,10.1016/S0921-4526(99)02080-3
Ba-La-Cu-O,Ba-La-Cu-O,Bulk,,,SC,High-Tc/cuprate,30 K,,,,,,,,,,,10.1103/PhysRevB.39.2744
Ba-La-Cu-O system,Ba-La-Cu-O,,,,SC,High-Tc/cuprate,30 K,,,perovskite,,,,,,,,10.1103/PhysRevB.36.8285
Barium Lanthanum Copper Oxide,Ba-La-Cu-O,,,,SC,High-Tc/cuprate,,,,,,,,,,,,10.1103/PhysRevB.37.548
Ba-Sr-Ca-Cu-O (85K phase),Ba-Sr-Ca-Cu-O,Bulk,,,SC,High-Tc/cuprate,85 K,,,layered,,,,,,,,10.1103/PhysRevB.44.9541
Ba-Sr-Ca-Cu-O (110K phase),Ba-Sr-Ca-Cu-O,Bulk,,,SC,High-Tc/cuprate,110 K,,,layered,,,,,,,,10.1103/PhysRevB.44.9541
Ba-Sr-Ca-Cu-O,Ba-Sr-Ca-Cu-O,Bulk,,,SC,High-Tc/cuprate,,,,,,,,,,,,10.1103/PhysRevLett.67.3176
Ba0.025Sr0.975TiO3,Ba0.025Sr0.975TiO3,Bulk,,,SC,Type-II,0.52 K,,Tetragonal,perovskite,,,,,,,True,10.1103/PhysRev.159.301
Ba0.03Sr0.97TiO3,Ba0.03Sr0.97TiO3,Bulk,,,SC,,0.5 K,,,perovskite,,,,,,,True,10.1103/PhysRevLett.16.579
Ba0.04Sr0.96TiO3,Ba0.04Sr0.96TiO3,Bulk,,,SC,,0.47 K,,,perovskite,,,,,,,True,10.1103/PhysRevLett.16.579
Ba0.05Sr0.95TiO3,Ba0.05Sr0.95TiO3,Bulk,,,SC,,0.55 K,,,perovskite,,,,,3.9 Oe,,True,10.1103/PhysRevLett.16.579
Ba0.05Sr0.95TiO3,Ba0.05Sr0.95TiO3,Bulk,,,SC,Type-II,0.50 K,,Tetragonal,perovskite,,,,,3.9 Oe,,True,10.1103/PhysRev.159.301
Ba0.075Sr0.925TiO3,Ba0.075Sr0.925TiO3,Bulk,,,SC,Type-II,0.45 K,,Tetragonal,perovskite,,,,,,,True,10.1103/PhysRev.159.301
Ba0.07K0.93BiO3,Ba0.07K0.93BiO3,Bulk,,,SC,,4 K,,,,,,,,,,TRUE,Handbook of SC
Ba0.07K0.93Fe2As2,Ba0.07K0.93Fe2As2,Bulk,,,SC,iron-based,,,,,,,,,,,FALSE,10.1103/PhysRevB.99.094508
Ba0.07K0.93Fe2As2,Ba0.07K0.93Fe2As2,Bulk,,,SC,iron-based,7 K,,Tetragonal,,,,,,,,TRUE,10.1103/PhysRevB.89.081103
Ba0.07K0.93Fe2As2,Ba0.07K0.93Fe2As2,Bulk,,,SC,iron-based,7.3 K,,,,,,,,,6.5 T,TRUE,10.1103/PhysRevB.89.115112
Ba0.07K0.93Fe2As2,Ba0.07K0.93Fe2As2,,,,SC,iron-based,,,,,,,,,,,FALSE,10.1103/PhysRevLett.119.217002
Ba0.08Sr0.92TiO3,Ba0.08Sr0.92TiO3,Bulk,,,SC,,0.4 K,,,perovskite,,,,,,,True,10.1103/PhysRevLett.16.579
Ba0.09K0.91Fe2As2,Ba0.09K0.91Fe2As2,Bulk,,,SC,iron-based,5.6 K,,,,,,,,,4.5 T,TRUE,10.1103/PhysRevB.91.214506
Ba0.09Sr0.91TiO3,Ba0.09Sr0.91TiO3,Bulk,,,SC,,0.26 K,,,perovskite,,,,,,,True,10.1103/PhysRevLett.16.579
Ba0.10K0.90Fe2As2,Ba0.10K0.90Fe2As2,Bulk,,,SC,iron-based,8 K,ambient,Tetragonal,ThCr2Si2-type,I4/mmm,,,13.7 Å,,"Hc2,c(0) ~ 5 T; Hc2,ab(0) ~ 20 T",TRUE,10.1103/PhysRevB.89.134504
Ba0.12K0.88Fe2As2,Ba0.12K0.88Fe2As2,Bulk,,,SC,iron-based,13 K,,Tetragonal,,,,,,,,TRUE,10.1103/PhysRevB.89.081103
Ba0.12K0.88Fe2As2,Ba0.12K0.88Fe2As2,Bulk,,,SC,iron-based,11 K,,,,,,,,,17.3 T,TRUE,10.1103/PhysRevB.89.115112
Ba0.12K0.88Fe2As2,Ba0.12K0.88Fe2As2,Bulk,,,SC,iron-based,7.2 K,,,,,,,,,6 T,TRUE,10.1103/PhysRevB.91.214506
Ba0.15La1.85CuO4,Ba0.15La1.85CuO4,Bulk,,,SC,High-Tc,,,,,,,,,,,True,10.1103/PhysRevB.36.4011
Ba0.15La1.85CuO4,Ba0.15La1.85CuO4,Bulk,,,SC,High-Tc/cuprate,26 K,,,,,,,,13.5 G,,True,10.1103/PhysRevB.36.7241
Ba0.15Na0.85Fe2As2,Ba0.15Na0.85Fe2As2,Bulk,,,SC,iron-based,15 K,up to 10 kbar,Tetragonal,ThCr2Si2-type,,,,,,,TRUE,10.1103/PhysRevB.89.014510
Ba0.18K0.82Fe2As2,Ba0.18K0.82Fe2As2,Bulk,,,SC,iron-based,18 K,ambient,Tetragonal,ThCr2Si2-type,I4/mmm,,,13.65 Å,,"Hc2,c(0) ~ 15 T; Hc2,ab(0) ~ 40 T",TRUE,10.1103/PhysRevB.89.134504
Ba0.19K0.81BiO3,Ba0.19K0.81BiO3,Bulk,,,SC,High-Tc,8.4,,Cubic,,Pm3m,4.21636,,,,,TRUE,10.1016/S0921-4534(01)00772-9
Ba0.19K0.81BiO3,Ba0.19K0.81BiO3,Bulk,,,SC,High-Tc,8.4 K,,Cubic,Pm3m,Pm3m,4.21636,,,,,TRUE,10.1016/S0921-4534(01)00263-5
Ba0.19K0.81Fe2As2,Ba0.19K0.81Fe2As2,Bulk,,,SC,iron-based,13 K,,,,,,,,,20 T,TRUE,10.1103/PhysRevB.91.214506
Barium Potassium Iron Arsenide,Ba0.1K0.9Fe2As2,Bulk,,,SC,iron-based,,,,,,,,,,,FALSE,10.1103/PhysRevB.91.161102
Ba0.1K0.9Fe2As2,Ba0.1K0.9Fe2As2,Bulk,,,SC,iron-based,9 K,,,,,,,,,,TRUE,10.1103/PhysRevB.88.220508
Barium Potassium Iron Arsenide,Ba0.1K0.9Fe2As2,,,,SC,iron-based,9 K,,,,,,,,,,FALSE,10.1103/PhysRevB.92.144513
Ba0.1K0.9Fe2As2,Ba0.1K0.9Fe2As2,Bulk,,,SC,iron-based,7 K,,,,,,,,,,TRUE,10.1103/PhysRevB.85.184507
Barium Potassium Iron Arsenide,Ba0.1K0.9Fe2As2,,,,SC,iron-based,,,,,,,,,,,FALSE,10.1103/PhysRevB.89.220509
Ba0.1Na0.9Fe2As2,Ba0.1Na0.9Fe2As2,Bulk,,,SC,iron-based,13 K,up to 10 kbar,Tetragonal,ThCr2Si2-type,,,,,,,TRUE,10.1103/PhysRevB.89.014510
Ba0.1Sr0.9TiO3,Ba0.1Sr0.9TiO3,Bulk,,,SC,Type-II,0.25 K,,Tetragonal,perovskite,,,,,,,True,10.1103/PhysRev.159.301
Ba0.1Sr0.9TiO3,Ba0.1Sr0.9TiO3,Bulk,,,SC,,1.0 K,,,perovskite,,,,,,,,10.1103/PhysRevB.39.4217
Ba0.20K0.80Fe2As2,Ba0.20K0.80Fe2As2,Bulk,,,SC,iron-based,20 K,ambient,Tetragonal,ThCr2Si2-type,I4/mmm,,,13.6 Å,,"Hc2,c(0) ~ 20 T; Hc2,ab(0) ~ 45 T",TRUE,10.1103/PhysRevB.89.134504
Ba0.23K0.77Fe2As2,Ba0.23K0.77Fe2As2,Bulk,,,SC,iron-based,11 K,,,,,,,,,,,10.1103/PhysRevB.108.L180502
Ba0.241K0.759BiO3,Ba0.241K0.759BiO3,Bulk,,,SC,High-Tc,<3.0 K,,Cubic,Pm3m,Pm3m,4.21495,,,,,TRUE,10.1016/S0921-4534(01)00263-5
Ba0.24K0.76Fe2As2,Ba0.24K0.76Fe2As2,Bulk,,,SC,iron-based,15-21 K,,,,,,,,,28-29 T,TRUE,10.1103/PhysRevB.99.094508
Ba0.24K0.76Fe2As2,Ba0.24K0.76Fe2As2,Bulk,,,SC,iron-based,17 K,,Tetragonal,,,,,,,,TRUE,10.1103/PhysRevB.89.081103
Ba0.24K0.76Fe2As2,Ba0.24K0.76Fe2As2,Bulk,,,SC,iron-based,,,,,,,,,,,FALSE,10.1103/PhysRevB.111.094503
Ba0.24K0.76Fe2As2,Ba0.24K0.76Fe2As2,Bulk,,,SC,iron-based,22 K,,,,,,,,,28 T,TRUE,10.1103/PhysRevB.89.115112
Ba0.257K0.743BiO3,Ba0.257K0.743BiO3,Bulk,,,SC,High-Tc,<3 K,7 GPa,Cubic,Perovskite,,4.21500,,,,,TRUE,10.1016/S0921-4534(02)01332-1
Ba0.25K0.75BiO3,Ba0.25K0.75BiO3,Bulk,,,SC,,12 K,,,,,,,,,,TRUE,Handbook of SC
Ba0.27K0.73Fe2As2,Ba0.27K0.73Fe2As2,,,,SC,,,,,,,,,,,,FALSE,10.1103/PhysRevB.102.134511
Ba0.27Sr0.73Ni2As2,Ba0.27Sr0.73Ni2As2,Bulk,,,SC,nickel-based pnictide,3.5 K,ambient,Tetragonal,ThCr2Si2-type,I4/mmm,,,,,,TRUE,10.1103/PhysRevLett.127.027602
Barium Potassium Iron Arsenide,Ba0.2K0.8Fe2As2,Bulk,,,SC,iron-based,10.6 K,ambient,Tetragonal,ThCr2Si2-type (122 structure),I4/mmm,,,,"360 Oe (at 0 K, c-axis)","μ0 dHc2^c/dT = -1.67 T/K, μ0 dHc2^ab/dT = -6 T/K near Tc",TRUE,10.1103/PhysRevB.91.174512
Ba0.2Na0.8Fe2As2,Ba0.2Na0.8Fe2As2,Bulk,,,SC,iron-based,18 K,up to 10 kbar,Tetragonal,ThCr2Si2-type,,,,,,,TRUE,10.1103/PhysRevB.89.014510
Ba0.31K0.69Fe2As2,Ba0.31K0.69Fe2As2,Bulk,,,SC,iron-based,19.6 K,,,,,,,,,35-39 T,TRUE,10.1103/PhysRevB.99.094508
Ba0.33K0.67BiO3,Ba0.33K0.67BiO3,Bulk,,,SC,Type-II,4.5-20 K,,Cubic,Pm 3̄ m,Pm 3̄ m,4.238,,,,550 Oe,TRUE,10.1016/S0022-0248(99)00766-6
Ba0.33K0.67BiO3,Ba0.33K0.67BiO3,Bulk,,,SC,High-Tc,4.5 K,,Cubic,,Pm-3m,,,,,,TRUE,10.1016/S0921-4526(99)02410-2
Ba0.340K0.660BiO3,Ba0.340K0.660BiO3,Bulk,,,SC,High-Tc,7.0,,Cubic,,Pm3m,4.23384,,,,,TRUE,10.1016/S0921-4534(01)00772-9
Ba0.340K0.660BiO3,Ba0.340K0.660BiO3,Bulk,,,SC,High-Tc,7 K,5 GPa,Cubic,Perovskite,,4.23529,,,,,TRUE,10.1016/S0921-4534(02)01332-1
Ba0.340K0.660BiO3,Ba0.340K0.660BiO3,Bulk,,,SC,High-Tc,7.0 K,,Cubic,Pm3m,Pm3m,4.23384,,,,,TRUE,10.1016/S0921-4534(01)00263-5
Ba0.34K0.66BiO3,Ba0.34K0.66BiO3,Bulk,,,SC,High-Tc,7.0 K,,Cubic,,Pm3m,4.23529 Å,,,,,TRUE,10.1016/S0921-4534(02)01273-X
Ba0.35K0.65BiO3,Ba0.35K0.65BiO3,Bulk,,,SC,Type-II,4.5-20 K,,Cubic,Pm 3̄ m,Pm 3̄ m,4.241,,,,,TRUE,10.1016/S0022-0248(99)00766-6
Ba0.35K0.65Fe2As2,Ba0.35K0.65Fe2As2,Bulk,,,SC,iron-based,32 K,ambient,Tetragonal,ThCr2Si2-type,I4/mmm,,,13.5 Å,,"Hc2,c(0) ~ 45 T; Hc2,ab(0) ~ 90 T",TRUE,10.1103/PhysRevB.89.134504
Ba0.35Sr0.65Ni2As2,Ba0.35Sr0.65Ni2As2,Bulk,,,SC,nickel-based pnictide,2.8 K,ambient,"Triclinic (low temp), Tetragonal (high temp)",ThCr2Si2-type,"P-1 (triclinic), I4/mmm (tetragonal)",,,,,,TRUE,10.1103/PhysRevLett.127.027602
Ba0.37(NH3)1.04Fe2Se2,Ba0.37(NH3)1.04Fe2Se2,Bulk,,,SC,Iron-based,36 K,,,,,,,,,,FALSE,10.1016/j.jssc.2022.123024
Ba0.37(NH3)1.04Fe2Se2,Ba0.37(NH3)1.04Fe2Se2,Bulk,,,SC,Iron-based,36,,,,,,,,,,FALSE,10.1016/j.jssc.2016.04.008
Ba0.37K0.63BiO3,Ba0.37K0.63BiO3,Bulk,,,SC,High-Tc,,,,cubic,,,,,,,,10.1103/PhysRevB.45.12647
Ba0.3K0.7Fe2As2,Ba0.3K0.7Fe2As2,Bulk,,,SC,iron-based/Type-II/High-Tc,17.5 K,,Tetragonal,ThCr2Si2-type,I4/mmm,,,,,,TRUE,10.1103/PhysRevB.88.144502
Ba0.3K0.7Fe2As2,Ba0.3K0.7Fe2As2,Bulk,,,SC,iron-based,,,,,,,,,,,FALSE,10.1103/PhysRevB.88.220508
Ba0.3K0.7Fe2As2,Ba0.3K0.7Fe2As2,Bulk,,,SC,iron-based,20 K,,,,,,,,,,TRUE,10.1103/PhysRevB.85.184507
Ba0.3Na0.7Fe2As2,Ba0.3Na0.7Fe2As2,Bulk,,,SC,iron-based,23 K,up to 10 kbar,Tetragonal,ThCr2Si2-type,,,,,,,TRUE,10.1103/PhysRevB.89.014510
Ba0.3Sr0.7Ni2As2,Ba0.3Sr0.7Ni2As2,Bulk,,,SC,,3.5 K,,Triclinic,,,,,,,,,10.1103/PhysRevResearch.2.023122
Barium Potassium Bismuth Oxide,Ba0.42K0.58BiO3,single crystal,,,SC,High-Tc,14.1 K,1.4 GPa,,perovskite,,,,,,,TRUE,10.1103/PhysRevB.111.L020509
Barium potassium iron arsenide (x=0.58),Ba0.42K0.58Fe2As2,Single Crystal,dozens of microns,,SC,iron-based,18.0 K,,Tetragonal,,,,,,,,TRUE,10.1103/PhysRevB.98.054516
Ba0.445K0.555BiO3,Ba0.445K0.555BiO3,Bulk,,,SC,High-Tc,17.0,,Cubic,,Pm3m,4.24804,,,,,TRUE,10.1016/S0921-4534(01)00772-9
Ba0.445K0.555BiO3,Ba0.445K0.555BiO3,Bulk,,,SC,High-Tc,14 K,5 GPa,Cubic,Perovskite,,4.24804,,,,,TRUE,10.1016/S0921-4534(02)01332-1
Ba0.445K0.555BiO3,Ba0.445K0.555BiO3,Bulk,,,SC,High-Tc,17.0 K,,Cubic,Pm3m,Pm3m,4.24804,,,,,TRUE,10.1016/S0921-4534(01)00263-5
Ba₀.₄₅K₀.₅₅BiO₃,Ba0.45K0.55BiO3,Bulk,,,SC,High-Tc,,,Cubic,perovskite,,,,,,,,10.1103/PhysRevB.61.14815
Ba0.45K0.55BiO3,Ba0.45K0.55BiO3,Bulk,,,SC,Type-II,4.5-20 K,,Cubic,Pm 3̄ m,Pm 3̄ m,4.259,,,,,TRUE,10.1016/S0022-0248(99)00766-6
Ba0.45K0.55BiO3,Ba0.45K0.55BiO3,Bulk,,,SC,High-Tc,15.2,,Cubic Perovskite,Cubic,Pm-3m,4.261,,,,,TRUE,10.1016/j.physc.2011.05.032
Ba0.45K0.55BiO3,Ba0.45K0.55BiO3,Bulk,,,SC,High-Tc,8 K,,Cubic,,Pm-3m,,,,,,TRUE,10.1016/j.jallcom.2011.08.031
Ba0.45K0.55BiO3,Ba0.45K0.55BiO3,Bulk,,,SC,High-Tc,14.0 K,,Cubic,,Pm3m,4.24804 Å,,,,,TRUE,10.1016/S0921-4534(02)01273-X
Barium Potassium Iron Arsenide,Ba0.45K0.55Fe2As2,Single Crystal,,,SC,iron-based,26.4 K,ambient,,,,,,13.41 Å,,,TRUE,10.1103/PhysRevLett.102.207001
Barium Potassium Iron Arsenide,Ba0.45K0.55Fe2As2,Single Crystal,,,SC,iron-based,25.0 K,ambient,,,,,,13.41 Å,,,TRUE,10.1103/PhysRevLett.102.207001
Barium Potassium Iron Arsenide,Ba0.45K0.55Fe2As2,Single Crystal,,,SC,iron-based,32.7 K,ambient,,,,,,13.41 Å,,,TRUE,10.1103/PhysRevLett.102.207001
Ba0.45K0.55Fe2As2,Ba0.45K0.55Fe2As2,Bulk,,,SC,iron-based,,ambient,,,,,,,,,FALSE,10.1103/PhysRevB.90.024512
Barium Potassium Iron Arsenide,Ba0.45K0.55Fe2As2,Single Crystal,,,SC,iron-based,,ambient,,,,,,13.462 Å,,,TRUE,10.1103/PhysRevB.85.064522
Ba0.45K0.55Fe2As2,Ba0.45K0.55Fe2As2,,,,SC,,,,,,,,,,,,FALSE,10.1103/PhysRevB.96.100503
Ba0.45K0.55Fe2As2,Ba0.45K0.55Fe2As2,Bulk,,,SC,iron-based,36 K,ambient,Tetragonal,ThCr2Si2-type,I4/mmm,,,13.4 Å,,"Hc2,c(0) ~ 60 T; Hc2,ab(0) ~ 120 T",TRUE,10.1103/PhysRevB.89.134504
Ba0.45K0.55Fe2As2,Ba0.45K0.55Fe2As2,,,,SC,iron-based,,,,,,,,,,,FALSE,10.1103/PhysRevB.88.174512
Ba0.45K0.55Fe2As2,Ba0.45K0.55Fe2As2,Bulk,,,SC,Iron-based,26.4 K,,,,,,,1.341 nm,,,TRUE,10.1016/j.physc.2009.03.013
Ba0.45K0.55Fe2As2,Ba0.45K0.55Fe2As2,Bulk,,,SC,Iron-based,35 K,,,,,3.895 Å,,13.440 Å,,,TRUE,10.1016/j.physc.2009.11.075
Ba0.46K0.54Fe2As2,Ba0.46K0.54Fe2As2,Bulk,,,SC,iron-based,34 K,,Tetragonal,122-type,I4/mmm,,,,,,FALSE,10.1103/PhysRevB.96.094521
Barium Potassium Bismuth Oxide,Ba0.48K0.52BiO3,single crystal,,,SC,High-Tc,18.1 K,1.3 GPa,,perovskite,,,,,,,TRUE,10.1103/PhysRevB.111.L020509
Barium potassium iron arsenide (x=0.52),Ba0.48K0.52Fe2As2,Single Crystal,dozens of microns,,SC,iron-based,25.0 K,,Tetragonal,,,,,,,,TRUE,10.1103/PhysRevB.98.054516
Ba0.49K0.51BiO3,Ba0.49K0.51BiO3,Bulk,,,SC,,21.5 K,,,perovskite,,,,,,,True,10.1103/PhysRevB.48.6499
Barium Potassium Iron Arsenide,Ba0.49K0.51Fe2As2,Single Crystal,,,SC,iron-based,,ambient,,,,,,13.429 Å,,,TRUE,10.1103/PhysRevB.85.064522
Barium Potassium Bismuth Oxide,Ba0.4K0.6BiO3,Bulk,,,SC,High-Tc,,,,perovskite,,,,,,,,10.1103/PhysRevLett.63.1325
Ba0.4K0.6BiO3,Ba0.4K0.6BiO3,Bulk,,,SC,Type-II,10.3 K,ambient,Cubic,perovskite,Pm-3m,,,,7.8 mT,,TRUE,10.1103/PhysRevB.101.014508
Ba0.4K0.6BiO3,Ba0.4K0.6BiO3,Bulk,,,SC,Type-II,4.5-20 K,,Cubic,Pm 3̄ m,Pm 3̄ m,4.250,,,,,TRUE,10.1016/S0022-0248(99)00766-6
Ba0.4K0.6BiO3,Ba0.4K0.6BiO3,Bulk,,,SC,High-Tc,7.1,,Cubic Perovskite,Cubic,Pm-3m,4.250,,,,,TRUE,10.1016/j.physc.2011.05.032
Ba0.4K0.6Fe2As2,Ba0.4K0.6Fe2As2,Bulk,,,SC,iron-based/Type-II/High-Tc,27.12 K,,Tetragonal,ThCr2Si2-type,I4/mmm,,,,,,TRUE,10.1103/PhysRevB.88.144502
Ba0.4K0.6Fe2As2,Ba0.4K0.6Fe2As2,,,,SC,iron-based,,,,,,,,,,,,10.1103/PhysRevB.88.214508
Ba0.4Na0.6Fe2As2,Ba0.4Na0.6Fe2As2,Bulk,,,SC,iron-based,28 K,up to 10 kbar,Tetragonal,ThCr2Si2-type,,,,,,,TRUE,10.1103/PhysRevB.89.014510
Ba0.50K0.50Fe2As2,Ba0.50K0.50Fe2As2,Bulk,,,SC,Iron-based,37.39 K,,ThCr2Si2,Tetragonal,I4/mmm,0.3899 nm,0.3899 nm,1.3411 nm,,147 T,TRUE,10.1016/j.physc.2009.09.004
Barium Potassium Bismuth Oxide,Ba0.51K0.49BiO3,Bulk,,,SC,BCS,22 K,ambient,Cubic,perovskite,Pm-3m,4.27,4.27,4.27,,,TRUE,10.1103/PhysRevLett.121.117002
Barium Potassium Iron Arsenide,Ba0.52K0.48Fe2As2,Single Crystal,,,SC,iron-based,,ambient,,,,,,13.404 Å,,,TRUE,10.1103/PhysRevB.85.064522
Barium Potassium Bismuth Oxide,Ba0.534K0.466BiO3,Bulk,,,SC,High-Tc,16.9 K,,Cubic,perovskite,,,,,,,True,10.1103/PhysRevB.51.3812
Ba0.534K0.466BiO3,Ba0.534K0.466BiO3,Bulk,,,SC,High-Tc,23.5,,Cubic Perovskite,Cubic,Pm-3m,4.271,,,,,TRUE,10.1016/j.physc.2011.05.032
Ba0.53K0.47Fe2As2,Ba0.53K0.47Fe2As2,Bulk,,,SC,iron-based,37 K,ambient,Tetragonal,ThCr2Si2-type,I4/mmm,,,13.3 Å,,"Hc2,c(0) ~ 80 T; Hc2,ab(0) ~ 160 T",TRUE,10.1103/PhysRevB.89.134504
Ba0.53Sr0.47Ni2As2,Ba0.53Sr0.47Ni2As2,Bulk,,,SC,nickel-based pnictide,2.2 K,ambient,"Triclinic (low temp), Tetragonal (high temp)",ThCr2Si2-type,"P-1 (triclinic), I4/mmm (tetragonal)",,,,,,TRUE,10.1103/PhysRevLett.127.027602
Ba0.542K0.458BiO3,Ba0.542K0.458BiO3,Bulk,,,SC,High-Tc,24.1,,Cubic Perovskite,Cubic,Pm-3m,4.273,,,,,TRUE,10.1016/j.physc.2011.05.032
Ba₀.₅₄K₀.₄₆BiO₃,Ba0.54K0.46BiO3,Bulk,,,SC,High-Tc,,,Cubic,perovskite,,,,,,,True,10.1103/PhysRevB.58.12355
Ba₀.₅₄K₀.₄₆BiO₃,Ba0.54K0.46BiO3,Bulk,,,SC,Type-II,24 K,,Cubic,perovskite,,,,,,,True,10.1103/PhysRevB.64.180509
Ba1-xKxBiO3,Ba0.54K0.46BiO3,Bulk,,,SC,High-Tc,30 K,,Perovskite,,,,,,,,,10.1016/j.mtcomm.2022.104302
Ba0.54K0.46Fe2As2,Ba0.54K0.46Fe2As2,Bulk,,,SC,Iron-based,38.5 K,,ThCr2Si2-type,,,,,,,,TRUE,10.1016/j.jallcom.2016.06.202
Ba0.54K0.46Fe2As2,Ba0.54K0.46Fe2As2,Bulk,,,SC,Iron-based,38.5 K,,,,,,,,,,TRUE,10.1016/j.physb.2018.09.019
Ba0.557K0.443BiO3,Ba0.557K0.443BiO3,Bulk,,,SC,High-Tc,25.0,,Cubic,,Pm3m,4.27342,,,,,TRUE,10.1016/S0921-4534(01)00772-9
Ba0.557K0.443BiO3,Ba0.557K0.443BiO3,Bulk,,,SC,High-Tc,25 K,5 GPa,Cubic,Perovskite,,4.27342,,,,,TRUE,10.1016/S0921-4534(02)01332-1
Ba0.557K0.443BiO3,Ba0.557K0.443BiO3,Bulk,,,SC,High-Tc,25.0 K,,Cubic,Pm3m,Pm3m,4.27342,,,,,TRUE,10.1016/S0921-4534(01)00263-5
Ba₀.₅₅K₀.₄₅BiO₃,Ba0.55K0.45BiO3,Bulk,,,SC,Type-II,,,Cubic,perovskite,,,,,,,,10.1103/PhysRevB.52.3607
Ba0.55K0.45BiO3,Ba0.55K0.45BiO3,Bulk,,,SC,High-Tc,28 K,,,,,,,,,,True,10.1103/PhysRevB.51.12848
Ba₀.₅₅K₀.₄₅BiO₃,Ba0.55K0.45BiO3,Thin Film,3000 Å,SrTiO3,SC,BCS-type,22.5 K,,Cubic,perovskite,,,,,,17 T at 4.2 K,True,10.1103/PhysRevB.48.6617
Ba0.55K0.45BiO3,Ba0.55K0.45BiO3,Thin Film,,,SC,High-Tc,22.5 K,0.04 Torr,,,,,,,,31.7 T,TRUE,10.1016/j.supcon.2024.100115
Ba0.55K0.45Fe2As2,Ba0.55K0.45Fe2As2,Bulk,,,SC,iron-based,28 K,0 kbar,Tetragonal,,,,,,,,TRUE,10.1103/PhysRevB.78.104527
Ba0.55K0.45Fe2As2,Ba0.55K0.45Fe2As2,Bulk,,,SC,iron-based,30 K,ambient,,,,,,,,,TRUE,10.1103/PhysRevB.80.020501
Ba0.55K0.45Fe2As2,Ba0.55K0.45Fe2As2,Bulk,,,SC,iron-based/Type-II,,ambient,,,,,,,,>60 T at 14 K,FALSE,10.1103/PhysRevB.82.024525
Barium Potassium Iron Arsenide,Ba0.55K0.45Fe2As2,Single Crystal,,,SC,iron-based,,ambient,,,,,,13.379 Å,,,TRUE,10.1103/PhysRevB.85.064522
Ba0.55K0.45Fe2As2,Ba0.55K0.45Fe2As2,Bulk,,,SC,iron-based,30 K,,,,,,,,,,FALSE,10.1103/PhysRevB.82.054507
Ba0.55K0.45Fe2As2,Ba0.55K0.45Fe2As2,Bulk,,,SC,iron-based,38 K,,,,,,,,,,FALSE,10.1103/PhysRevB.89.115112
Ba0.55K0.45Fe2As2,Ba0.55K0.45Fe2As2,,,,SC,iron-based,,,,,,,,,,,FALSE,10.1103/PhysRevB.79.184526
