Repository: WyattBunstine/ML_SC_Project

# ML_SC_Project — Chemically and Geometrically Motivated Crystal Graph Neural Networks

This project predicts and screens superconductors from crystal structure. It frames the
problem as a **two-stage hurdle**: first classify whether a material is a superconductor
candidate (SC vs. non-SC), then regress the critical temperature T_c for superconductors.

Two graph-neural-network families are trained and compared:

- a **baseline CGCNN** ([txie-93/cgcnn](https://github.com/txie-93/cgcnn)), and
- an **MPNN** with learned edge features that consumes richer `crystal_graph_v4` graphs
  (this project's contribution).

File: database/superconductor_materials_full.csv (part 8 of 215)
Material_Name,Chemical_Composition,Material_Class,Film_Thickness,Substrate,Material_Type,Superconductor_Type,Superconducting_Transition_Temperature,Pressure,Crystal_Structure,Lattice_Structure,Space_Group,"Lattice_Constant(a)","Lattice_Constant(b)","Lattice_Constant(c)",Lower_Critical_Field,Upper_Critical_Field,Experimental,DOI
Ba0.55K0.45Fe2As2,Ba0.55K0.45Fe2As2,Bulk,,,SC,iron-based,39 K,,,,,,,,,,FALSE,10.1103/PhysRevB.85.144506
Barium Potassium Iron Arsenide,Ba0.55K0.45Fe2As2,Single Crystal,,,SC,iron-based,28 K,,,,,,,,,,TRUE,10.1103/PhysRevLett.102.187003
Ba1−xKxFe2As2 (x=0.45),Ba0.55K0.45Fe2As2,Bulk,,,SC,iron-based,,,Tetragonal,122-type,I4/mmm,,,,,,FALSE,10.1103/PhysRevB.94.064501
Ba0.55K0.45Fe2As2,Ba0.55K0.45Fe2As2,Single Crystal,,,SC,iron-based,30 K,ambient,Tetragonal,,,3.9186,3.9186,13.256,,Hc2(0) for H || c: 750-1100 kOe (extrapolated); Hc2(0) for H⊥c: expected to be even larger,TRUE,10.1103/PhysRevB.78.014507
Ba0.55K0.45Fe2As2,Ba0.55K0.45Fe2As2,Bulk,,,SC,iron-based,35.6 K,,,"122-type, more three-dimensional",,,,,,,TRUE,10.1103/PhysRevB.105.104512
Ba0.55K0.45Fe2As2,Ba0.55K0.45Fe2As2,Bulk,,,SC,Iron-based,23-27 K,,,,,,,,,,TRUE,10.1016/j.physb.2009.07.108
Ba0.55K0.45Fe2As2,Ba0.55K0.45Fe2As2,Bulk,,,SC,Iron-based,36.8 K,,,,,,,,,130 T,TRUE,10.1016/j.jpcs.2010.10.070
Ba0.55K0.45Fe2As2,Ba0.55K0.45Fe2As2,Bulk,,,SC,Iron-based,28K,,,,,,,,,,TRUE,10.1016/j.physc.2009.03.012
Ba0.55K0.45Fe2As2,Ba0.55K0.45Fe2As2,Bulk,,,SC,Iron-based,27 K,,,,,,,,,,TRUE,10.1016/j.physc.2009.03.037
Ba0.55K0.45Fe2As2,Ba0.55K0.45Fe2As2,Bulk,,,SC,Iron-based,30 K,,,,,,,,,"≥ 75 T (ab-plane), ≥ 75 T (c-axis)",FALSE,10.1016/j.ssc.2010.04.019
Ba0.561K0.439BiO3,Ba0.561K0.439BiO3,Bulk,,,SC,High-Tc,28.1,,Cubic Perovskite,Cubic,Pm-3m,4.277,,,,,TRUE,10.1016/j.physc.2011.05.032
Ba0.56K0.44BiO3,Ba0.56K0.44BiO3,Bulk,,,SC,High-Tc,25.0 K,,Cubic,,Pm3m,4.27342 Å,,,,,TRUE,10.1016/S0921-4534(02)01273-X
Ba0.56K0.44Fe2As2,Ba0.56K0.44Fe2As2,Bulk,,,SC,Type-II,38.5K,,,,,,,,,,TRUE,10.1016/j.phpro.2015.06.158
Ba₀.₅₆Rb₀.₄₄BiO₃,Ba0.56Rb0.44BiO3,Bulk,,,SC,Type-II,29 K,,Cubic,perovskite,Pm3m,,,,,,True,10.1103/PhysRevB.40.2690
Ba0.575K0.425BiO3,Ba0.575K0.425BiO3,Bulk,,,SC,High-Tc,~28 K,,Cubic,perovskite,Pm-3m,4.2789(1) Å,4.2789(1) Å,4.2789(1) Å,,,True,10.1103/PhysRevB.41.4126
Barium Potassium Bismuth Oxide,Ba0.575K0.425BiO3,Bulk,,,SC,Type-II,30 K,,Cubic,perovskite,,,,,0.08 kOe,,True,10.1103/PhysRevB.50.3435
Ba0.575K0.425BiO3,Ba0.575K0.425BiO3,Bulk,,,SC,High-Tc,28.969 K,,Cubic,Simple cubic,Pm-3m,4.3546 Å,4.3546 Å,4.3546 Å,,,FALSE,10.1016/j.commatsci.2024.112782
Ba₀.₅₇K₀.₄₃BiO₃,Ba0.57K0.43BiO3,Bulk,,,SC,High-Tc,"28 K (onset), 18 K (end)",,Cubic,perovskite,,,,,,16 T,True,10.1103/PhysRevB.48.13904
Ba0.57K0.43BiO3,Ba0.57K0.43BiO3,Bulk,,,SC,,30 K,,Cubic,perovskite,Pm3m,4.2742 Å,4.2742 Å,4.2742 Å,,,TRUE,Handbook of SC
Barium Potassium Bismuth Oxide,Ba0.57K0.43BiO3,single crystal,,,SC,High-Tc,28.5 K,1.1 GPa,,perovskite,,,,,,,TRUE,10.1103/PhysRevB.111.L020509
Ba0.58Sr0.42Ni2As2,Ba0.58Sr0.42Ni2As2,Bulk,,,SC,nickel-based pnictide,1.8 K,ambient,"Triclinic (low temp), Tetragonal (high temp)",ThCr2Si2-type,"P-1 (triclinic), I4/mmm (tetragonal)",,,,,,TRUE,10.1103/PhysRevLett.127.027602
Ba₀.₅₉K₀.₄₁BiO₃,Ba0.59K0.41BiO3,Bulk,,,SC,High-Tc,30.6 K,,Cubic,perovskite,,4.29 Å,4.29 Å,4.29 Å,,,True,10.1103/PhysRevLett.73.1271
Ba0.59K0.41BiO3,Ba0.59K0.41BiO3,Bulk,,,SC,,30 K,,,perovskite,,,,,,,True,10.1103/PhysRevB.48.6499
Ba₀.₅₉K₀.₄₁BiO₃,Ba0.59K0.41BiO3,Bulk,,,SC,High-Tc,31 K,,Cubic,perovskite,,,,,73 Oe,20.9 T,True,10.1103/PhysRevB.58.12355
Ba₀.₅₉K₀.₄₁BiO₃,Ba0.59K0.41BiO3,Bulk,,,SC,High-Tc,"28 K (onset), 18 K (end)",,Cubic,perovskite,,,,,,16 T,True,10.1103/PhysRevB.48.13904
BKBO_1,Ba0.59K0.41BiO3,Bulk,,,SC,High-Tc,29 K,,Cubic,Perovskite,Pm-3m,4.28093,4.28093,4.28093,50.4 Oe,69 kOe,TRUE,10.1016/j.physb.2020.412226
Ba0.59K0.41BiO3,Ba0.59K0.41BiO3,Bulk,,,SC,Conventional,31 K,,Cubic,Perovskite,Pm-3m,4.28 Å,4.28 Å,4.28 Å,,,TRUE,10.1016/j.physc.2011.02.010
Ba0.59K0.41Fe2As2,Ba0.59K0.41Fe2As2,Bulk,,,SC,iron-based,38 K,,,,,,,,,,TRUE,10.1103/PhysRevB.85.144506
Ba₀.₅K₀.₅BiO₃,Ba0.5K0.5BiO3,Bulk,,,SC,High-Tc,,,Cubic,perovskite,,,,,,,,10.1103/PhysRevB.61.14815
Ba0.5K0.5BiO3,Ba0.5K0.5BiO3,Bulk,,,SC,High-Tc,~25 K,,Cubic,perovskite,Pm-3m,4.2698(1) Å,4.2698(1) Å,4.2698(1) Å,,,True,10.1103/PhysRevB.41.4126
Ba0.5K0.5BiO3,Ba0.5K0.5BiO3,Bulk,,,SC,High-Tc,,,Cubic,perovskite,,,,,,,,10.1103/PhysRevB.57.14453
Ba0.5K0.5BiO3,Ba0.5K0.5BiO3,Bulk,,,SC,High-Tc,,,Cubic,perovskite,,4.29 Å,,,,,True,10.1103/PhysRevLett.60.2681
Ba0.5K0.5BiO3,Ba0.5K0.5BiO3,Bulk,,,SC,,,,Cubic,perovskite,,,,,,,,10.1103/PhysRevB.40.8844
Ba0.5K0.5BiO3,Ba0.5K0.5BiO3,Bulk,,,SC,High-Tc,,,Cubic,perovskite,,,,,,,True,10.1103/PhysRevB.44.5388
Ba₀.₅K₀.₅BiO₃,Ba0.5K0.5BiO3,Thin Film,,,SC,High-Tc,18 K,,Cubic,perovskite,,,,,,,True,10.1103/PhysRevB.52.6822
Ba0.5K0.5BiO3,Ba0.5K0.5BiO3,Bulk,,,SC,High-Tc,20 K,,Cubic,perovskite,,4.270 Å,,,,,True,10.1103/PhysRevB.47.14503
Ba₀.₅K₀.₅BiO₃,Ba0.5K0.5BiO3,Bulk,,,SC,Type-II,23-24 K,,Cubic,,,4.29 Å,4.29 Å,4.29 Å,8 G,15.4 T,True,10.1103/PhysRevB.42.2551
Ba0.5K0.5BiO3,Ba0.5K0.5BiO3,Bulk,,,SC,Type-II,,,,,,,,,,,True,10.1103/PhysRevLett.66.2665
Ba₀.₅K₀.₅BiO₃,Ba0.5K0.5BiO3,Thin Film,80-700 nm,MgO,SC,High-Tc,20 K,,Cubic,perovskite,,,,,,,True,10.1103/PhysRevB.47.11346
Ba₀.₅K₀.₅BiO₃,Ba0.5K0.5BiO3,Bulk,,,SC,High-Tc,,,Cubic,perovskite,,,,,,,,10.1103/PhysRevB.48.13904
Ba0.5K0.5BiO3,Ba0.5K0.5BiO3,Bulk,,,SC,Type-II,4.5-20 K,,Cubic,Pm 3̄ m,Pm 3̄ m,4.267,,,,,TRUE,10.1016/S0022-0248(99)00766-6
Ba0.5K0.5BiO3,Ba0.5K0.5BiO3,Bulk,,,SC,High-Tc,14 K,,Cubic,,Pm-3m,,,,,,TRUE,10.1016/j.jallcom.2011.08.031
BaxK1-xBiO3,Ba0.5K0.5BiO3,Bulk,,,SC,Non-Cuprate,26.2 K,,Perovskite,,,,,,,,FALSE,10.1016/S0038-1098(02)00623-3
Ba0.5K0.5Fe1.94Co0.06As2,Ba0.5K0.5Fe1.94Co0.06As2,Single Crystal,200 nm,,SC,iron-based,,ambient,Tetragonal,ThCr2Si2-type,I4/mmm,,,,,,TRUE,10.1103/PhysRevB.90.024512
Ba0.5K0.5Fe1.94Zn0.06As2,Ba0.5K0.5Fe1.94Zn0.06As2,Single Crystal,500 nm,,SC,iron-based,,ambient,Tetragonal,ThCr2Si2-type,I4/mmm,,,,,,TRUE,10.1103/PhysRevB.90.024512
Ba0.5K0.5Fe1.9Co0.1As2,Ba0.5K0.5Fe1.9Co0.1As2,Bulk,,,SC,Iron-based,30,,Tetragonal,ThCr2Si2-type,I4/mmm,,,,17.98,18.99,TRUE,10.1016/j.physc.2013.09.005
Ba0.5K0.5Fe1.9Cu0.1As2,Ba0.5K0.5Fe1.9Cu0.1As2,Bulk,,,SC,Iron-based,21,,Tetragonal,ThCr2Si2-type,I4/mmm,,,,3.62,,TRUE,10.1016/j.physc.2013.09.005
Ba0.5K0.5Fe1.9Ni0.1As2,Ba0.5K0.5Fe1.9Ni0.1As2,Bulk,,,SC,Iron-based,27,,Tetragonal,ThCr2Si2-type,I4/mmm,,,,5.53,6.56,TRUE,10.1016/j.physc.2013.09.005
Ba0.5K0.5Fe1.9Zn0.1As2,Ba0.5K0.5Fe1.9Zn0.1As2,Bulk,,,SC,Iron-based,30,,Tetragonal,ThCr2Si2-type,I4/mmm,,,,7.47,7.96,TRUE,10.1016/j.physc.2013.09.005
Ba0.5K0.5Fe2As2,Ba0.5K0.5Fe2As2,Single Crystal,140 nm,,SC,iron-based,,ambient,Tetragonal,ThCr2Si2-type,I4/mmm,,,,,80-90 T,TRUE,10.1103/PhysRevB.90.024512
Ba0.5K0.5Fe2As2,Ba0.5K0.5Fe2As2,Bulk,,,SC,iron-based,,ambient,Tetragonal,ThCr2Si2-type,I4/mmm,,,,,,FALSE,10.1103/PhysRevB.92.020505
Ba0.5K0.5Fe2As2,Ba0.5K0.5Fe2As2,,,,SC,iron-based,,,,,,,,,,,FALSE,10.1103/PhysRevB.106.014523
Ba0.5K0.5Fe2As2,Ba0.5K0.5Fe2As2,Bulk,,,SC,iron-based/Type-II/High-Tc,33.75 K,,Tetragonal,ThCr2Si2-type,I4/mmm,,,,,,TRUE,10.1103/PhysRevB.88.144502
Barium Potassium Iron Arsenide,Ba0.5K0.5Fe2As2,Bulk,,,SC,iron-based,,,,,,,,,,,FALSE,10.1103/PhysRevB.91.161102
Barium Potassium Iron Arsenide,Ba0.5K0.5Fe2As2,Bulk,,,SC,iron-based,,ambient,,ThCr2Si2-type (122 structure),,,,,,,FALSE,10.1103/PhysRevB.101.014502
Ba0.5K0.5Fe2As2,Ba0.5K0.5Fe2As2,,,,SC,iron-based,,,,122-type,,,,,,,FALSE,10.1103/PhysRevMaterials.4.104801
Ba0.5K0.5Fe2As2,Ba0.5K0.5Fe2As2,Bulk,,,SC,iron-based,34 K,,Tetragonal,ThCr2Si2-type,I4/mmm,3.8893,3.8893,13.3242,,,TRUE,10.1103/PhysRevB.85.184507
Ba0.5K0.5Fe2As2,Ba0.5K0.5Fe2As2,Bulk,,,SC,Iron-based,38,,Tetragonal,ThCr2Si2-type,I4/mmm,,,,4.03,4.42,TRUE,10.1016/j.physc.2013.09.005
Ba0.5Na0.5Fe2As2,Ba0.5Na0.5Fe2As2,Bulk,,,SC,iron-based,32 K,up to 10 kbar,Tetragonal,ThCr2Si2-type,,,,,,,TRUE,10.1103/PhysRevB.89.014510
(Ba0.5Sr0.5)Fe2(As0.6P0.4)2,Ba0.5Sr0.5Fe2As0.6P0.4,Bulk,,,SC,Iron-based,29 K,,,,14/mmm,0.3908313 nm,,1.252956 nm,,,TRUE,10.1016/j.physc.2012.07.005
Barium Potassium Bismuth Oxide (x=0.40),Ba0.60K0.40BiO3,Bulk,,,SC,,31 K,,Cubic,perovskite,,,,,,,FALSE,10.1103/PhysRevB.75.121101
Ba0.60K0.40BiO3,Ba0.60K0.40BiO3,Bulk,,,SC,,,,Cubic,Perovskite,Pm-3m,,,,,,TRUE,10.1103/PhysRevB.88.054101
Ba0.6K0.4Fe2As2,Ba0.60K0.40Fe2As2,,,,SC,iron-based,,,Tetragonal,ThCr2Si2-type,,,,,,,FALSE,10.1103/PhysRevB.83.212502
Ba0.60K0.40Fe2As2,Ba0.60K0.40Fe2As2,Bulk,,,SC,Iron-based,38.87 K,,ThCr2Si2,Tetragonal,I4/mmm,0.39159 nm,0.39159 nm,1.3318 nm,,202 T,TRUE,10.1016/j.physc.2009.09.004
Ba0.60K0.40Pb0.60Bi0.40O3-δ,Ba0.60K0.40Pb0.60Bi0.40O3-δ,Bulk,,,SC,Type-II,11 K,,Perovskite,Triclinic,P1,6.0558,6.0650,6.0520,,,TRUE,10.1016/j.jallcom.2019.152460
Ba0.61K0.39BiO3,Ba0.61K0.39BiO3,Bulk,,,SC,High-Tc,,,Cubic,perovskite,,,,,,,,10.1103/PhysRevB.42.6238
Ba0.61K0.39BiO3,Ba0.61K0.39BiO3,Bulk,,,SC,High-Tc,30 K,,Cubic,,,,,,,,True,10.1103/PhysRevB.47.996
Ba0.61K0.39Fe2As2,Ba0.61K0.39Fe2As2,Bulk,,,SC,iron-based,38 K,ambient,Tetragonal,ThCr2Si2-type,I4/mmm,,,13.25 Å,,"Hc2,c(0) ~ 110 T; Hc2,ab(0) ~ 210 T",TRUE,10.1103/PhysRevB.89.134504
Ba₀.₆₂₅K₀.₃₇₅BiO₃,Ba0.625K0.375BiO3,Bulk,,,SC,High-Tc,29.5 K,,Cubic,perovskite,Pm-3m,,,,,,,10.1103/PhysRevB.45.5535
Ba0.625K0.375BiO3,Ba0.625K0.375BiO3,Bulk,,,SC,High-Tc,29.6 K,,,,,,,,,,True,10.1103/PhysRevB.51.12848
Ba₀.₆₂₅K₀.₃₇₅BiO₃,Ba0.625K0.375BiO3,Bulk,,,SC,Type-II,29 K,,Cubic,,,,,,,,True,10.1103/PhysRevB.43.3684
Ba₀.₆₂₅K₀.₃₇₅BiO₃,Ba0.625K0.375BiO3,Bulk,,,SC,High-Tc,,,Cubic,perovskite,,,,,,,,10.1103/PhysRevB.48.13904
Ba0.625K0.375BiO3,Ba0.625K0.375BiO3,Bulk,,,SC,,30 K,,Cubic,perovskite,Pm-3m,,,,,,,10.1103/PhysRevB.46.1144
Ba0.625K0.375BiO3,Ba0.625K0.375BiO3,Bulk,,,SC,High-Tc,27.80 K,,Cubic,Simple cubic,Pm-3m,4.3633 Å,4.3633 Å,4.3633 Å,,,FALSE,10.1016/j.commatsci.2024.112782
(Ba0.62K0.38)(Bi0.92Mg0.08)O3,Ba0.62K0.38Bi0.92Mg0.08O3,Bulk,,,SC,High-Tc,30 K,0 GPa,Cubic,Simple Cubic,Pm-3m (No. 221),4.203 Å,4.203 Å,4.203 Å,,,FALSE,10.1016/j.ssc.2018.11.008
Ba₀.₆₂K₀.₃₈BiO₃,Ba0.62K0.38BiO3,Bulk,,,SC,High-Tc,,,Cubic,perovskite,,,,,,,,10.1103/PhysRevB.61.14815
Ba0.62K0.38BiO3,Ba0.62K0.38BiO3,Bulk,,,SC,,31.5 K,,,perovskite,,,,,,,True,10.1103/PhysRevB.48.6499
Ba0.62K0.38BiO3,Ba0.62K0.38BiO3,Bulk,,,SC,High-Tc,30 K,,,perovskite,,,,,,,,10.1103/PhysRevB.57.6957
Ba0.62K0.38BiO3,Ba0.62K0.38BiO3,Bulk,,,SC,High-Tc,30 K,0-8 GPa,,,,,,,,,TRUE,10.1016/0921-4534(93)90994-2
Ba0.62K0.38BiO3,Ba0.62K0.38BiO3,Bulk,,,SC,High-Tc,30,,Cubic Perovskite,Cubic,Pm-3m,4.287,,,,,TRUE,10.1016/j.physc.2011.05.032
Barium Potassium Iron Arsenide,Ba0.62K0.38Fe2As2,Single Crystal,,,SC,iron-based,,ambient,,,,,,13.322 Å,,,TRUE,10.1103/PhysRevB.85.064522
Ba0.635K0.365BiO3,Ba0.635K0.365BiO3,Bulk,,,SC,High-Tc,30.4,,Cubic,,Pm3m,4.29378,,,,,TRUE,10.1016/S0921-4534(01)00772-9
Ba0.635K0.365BiO3,Ba0.635K0.365BiO3,Bulk,,,SC,High-Tc,30.4 K,5 GPa,Cubic,Perovskite,,4.29378,,,,,TRUE,10.1016/S0921-4534(02)01332-1
Barium Potassium Bismuth Oxide,Ba0.63K0.37BiO3,Bulk,,,SC,High-Tc,30 K,,Cubic,perovskite,,,,,,,,10.1103/PhysRevB.48.13098
Ba1-xKxBiO3,Ba0.63K0.37BiO3,Bulk,,,SC,High-Tc,,,,,,,,,,,,10.1103/PhysRevB.50.403
Ba₀.₆₃K₀.₃₇BiO₃,Ba0.63K0.37BiO3,Bulk,,,SC,High-Tc,29 K,,Cubic,perovskite,,,,,74 Oe,19.3 T,True,10.1103/PhysRevB.58.12355
Barium Potassium Bismuth Oxide (x=0.37),Ba0.63K0.37BiO3,Bulk,,,SC,,31 K,,Cubic,perovskite,,,,,,,TRUE,10.1103/PhysRevB.75.121101
Ba0.63K0.37BiO3,Ba0.63K0.37BiO3,Bulk,,,SC,,27 K,,Tetragonal,Perovskite,I4/mcm,,,,,,TRUE,10.1103/PhysRevB.88.054101
Ba0.63K0.37BiO3,Ba0.63K0.37BiO3,Bulk,,,SC,High-Tc,30.1 K,,Cubic,Pm-3m,Pm-3m,4.2875,,,,,TRUE,10.1016/j.actamat.2021.117437
Ba0.63K0.37BiO3,Ba0.63K0.37BiO3,Bulk,,,SC,High-Tc,30.4 K,,Cubic,,Pm3m,4.29378 Å,,,,,TRUE,10.1016/S0921-4534(02)01273-X
BKBO_2,Ba0.63K0.37BiO3,Bulk,,,SC,High-Tc,30 K,,Cubic,Perovskite,Pm-3m,4.28255,4.28255,4.28255,49.4 Oe,103.5 kOe,TRUE,10.1016/j.physb.2020.412226
Ba0.63K0.37BiO3,Ba0.63K0.37BiO3,Bulk,,,SC,High-Tc,30.4 K,,Cubic,Pm3m,Pm3m,4.29378,,,,,TRUE,10.1016/S0921-4534(01)00263-5
Ba0.63K0.37BiO3,Ba0.63K0.37BiO3,Thin Film,,,SC,High-Tc,30 K,,,,,2.9 mm,2.2 mm,0.25 mm,,,TRUE,10.1016/S0038-1098(99)00582-7
Ba0.63K0.37Fe2As2,Ba0.63K0.37Fe2As2,Bulk,,,SC,iron-based,,,,,,,,,,,FALSE,10.1103/PhysRevLett.113.266407
Ba0.64K0.36BiO3,Ba0.64K0.36BiO3,Bulk,,,SC,High-Tc,29.9 K,,,,,,,,,,True,10.1103/PhysRevB.51.12848
Barium Potassium Iron Arsenide,Ba0.64K0.36Fe2As2,Bulk,,,SC,iron-based,,ambient,,ThCr2Si2-type (122 structure),,,,,,,FALSE,10.1103/PhysRevB.101.014502
Barium potassium iron arsenide (x=0.36),Ba0.64K0.36Fe2As2,Single Crystal,dozens of microns,,SC,iron-based,34.0 K,,Tetragonal,,,,,,,,TRUE,10.1103/PhysRevB.98.054516
Ba0.64K0.36Fe2As2,Ba0.64K0.36Fe2As2,Bulk,,,SC,Iron-based,37 K,,Tetragonal,,I4/mmm,3.927 Å,3.927 Å,13.296 Å,,,TRUE,10.1016/j.jpcs.2015.03.022
Ba0.65K0.35BiO3,Ba0.65K0.35BiO3,Bulk,,,SC,High-Tc,~15 K,,Cubic,perovskite,Pm-3m,4.2953(1) Å,4.2953(1) Å,4.2953(1) Å,,,True,10.1103/PhysRevB.41.4126
Ba0.65K0.35BiO3,Ba0.65K0.35BiO3,Bulk,,,SC,High-Tc,>30 K,,Cubic,perovskite,,,,,,,True,10.1103/PhysRevB.47.14503
Ba0.65K0.35BiO3,Ba0.65K0.35BiO3,Bulk,,,SC,High-Tc,30 K,,Cubic,perovskite,,,,,110 G at 20 K,22.7 T at 0 K,True,10.1103/PhysRevB.40.9400
Ba₀.₆₅K₀.₃₅BiO₃,Ba0.65K0.35BiO3,Bulk,,,SC,Type-II,,,,,,,,,,,,10.1103/PhysRevB.42.2551
Ba0.65K0.35BiO3,Ba0.65K0.35BiO3,Bulk,,,NSC,,,,Cubic,perovskite,Pm-3m,~4.3 Å,~4.3 Å,~4.3 Å,,,True,10.1103/PhysRevB.44.9547
Barium Potassium Bismuth Oxide,Ba0.65K0.35BiO3,Bulk,,,SC,High-Tc,32 K,ambient,,perovskite,,,,,,,FALSE,10.1103/PhysRevLett.121.117002
Ba0.65K0.35BiO3,Ba0.65K0.35BiO3,Bulk,,,SC,High-Tc,22 K,,Cubic,,Pm-3m,,,,,,TRUE,10.1016/j.jallcom.2011.08.031
Ba0.65K0.35BiO3,Ba0.65K0.35BiO3,Bulk,,,SC,High-Tc,34 K,,Cubic,,,,,,,,TRUE,10.1016/j.physc.2015.02.012
Ba0.65K0.35Fe2As2,Ba0.65K0.35Fe2As2,Bulk,,,SC,iron-based/High-Tc,34 K,,Tetragonal,Square lattice of Fe,,,,,,,"Inelastic neutron scattering, Andreev experiments",10.1103/PhysRevB.98.104510
Barium Potassium Iron Arsenide (x=0.35),Ba0.65K0.35Fe2As2,,,,SC,iron-based,,,,,,,,,,,FALSE,10.1103/PhysRevB.81.224503
Ba0.65K0.35Fe2As2,Ba0.65K0.35Fe2As2,Bulk,,,SC,iron-based,29.4 K,ambient,Tetragonal,ThCr2Si2-type,,,,,,,FALSE,10.1103/PhysRevB.85.134533
Ba0.65K0.35Fe2As2,Ba0.65K0.35Fe2As2,Bulk,,,SC,Iron-based,36.9 K,,Tetragonal,Square lattice,,,,,,,TRUE,10.1016/j.physc.2012.02.018
Ba0.65Na0.35Fe2As2,Ba0.65Na0.35Fe2As2,Bulk,,,SC,iron-based/Type-II,,,,,,,,,,,FALSE,10.1103/PhysRevB.101.235163
Ba0.65Na0.35Fe2As2,Ba0.65Na0.35Fe2As2,Bulk,,,SC,iron-based,29.4 K,ambient,Tetragonal,,,,,,,,FALSE,10.1103/PhysRevB.91.024510
Ba0.65Na0.35Fe2As2,Ba0.65Na0.35Fe2As2,,,,SC,,,,,,,,,,,,FALSE,10.1103/PhysRevB.96.100503
Ba0.65Na0.35Fe2As2,Ba0.65Na0.35Fe2As2,Bulk,,,SC,iron-based,27.58 K,,,,,,,,,"93.1 T (parallel), 45.12 T (perpendicular)",TRUE,10.1103/PhysRevB.96.134512
Ba0.65Na0.35Fe2As2,Ba0.65Na0.35Fe2As2,Bulk,,,SC,iron-based,24.02 K,,,,,,,,,"61.44 T (parallel), 37.46 T (perpendicular)",TRUE,10.1103/PhysRevB.96.134512
Ba0.65Na0.35Fe2As2,Ba0.65Na0.35Fe2As2,,,,SC,iron-based,,,,,,,,,,,FALSE,10.1103/PhysRevB.88.174512
Barium Potassium Bismuth Oxide,Ba0.66K0.32BiO3+δ,Bulk,,,SC,High-Tc,27 K,ambient,Cubic,,,4.2995,4.2995,4.2995,,21.6 T,TRUE,10.1103/PhysRevB.91.214516
Ba₀.₆₆K₀.₃₄BiO₃,Ba0.66K0.34BiO3,Bulk,,,SC,High-Tc,30 K,,Cubic,perovskite,,,,,77 Oe,25.0 T,True,10.1103/PhysRevB.58.12355
Ba0.66K0.34BiO3,Ba0.66K0.34BiO3,Bulk,,,SC,High-Tc,30 K,,Cubic Perovskite,,,,,,,,TRUE,10.1016/S0038-1098(98)00311-1
Ba0.66K0.34Fe2As2,Ba0.66K0.34Fe2As2,Bulk,,,SC,"iron-based, s±",,,,,,,,,,,TRUE,10.1103/PhysRevB.105.024506
Barium potassium iron arsenide (x=0.34),Ba0.66K0.34Fe2As2,Single Crystal,dozens of microns,,SC,iron-based,38.0 K,,Tetragonal,,,,,,,,TRUE,10.1103/PhysRevB.98.054516
Ba0.66K0.34Fe2As2,Ba0.66K0.34Fe2As2,Bulk,,,SC,iron-based,38 K,ambient,Tetragonal,ThCr2Si2-type,I4/mmm,,,13.2 Å,,"Hc2,c(0) ~ 75 T; Hc2,ab(0) ~ 145 T",TRUE,10.1103/PhysRevB.89.134504
Ba0.67CuO2,Ba0.67CuO2,Bulk,,,SC,,13 K,,Composite,Monoclinic,,11.40,7.31,4.06,,,TRUE,10.1016/S0921-4534(99)00518-3
Ba0.67K0.33BiO3,Ba0.67K0.33BiO3,Bulk,,,SC,High-Tc,30 K,,Tetragonal,perovskite,,,,,,,True,10.1103/PhysRevB.39.811
Barium Potassium Bismuthate Film,Ba0.67K0.33BiO3,Thin Film,,MgO,NSC,,,,,,,,,,,,True,10.1103/PhysRevB.44.9719
Ba₀.₆₇K₀.₃₃BiO₃,Ba0.67K0.33BiO3,Bulk,,,SC,Type-II,31 K,,Cubic,perovskite,,,,,,,True,10.1103/PhysRevB.64.180509
Ba0.67K0.33BiO3,Ba0.67K0.33BiO3,Bulk,,,SC,Type-II,31 K,,Perovskite,,,,,,,,TRUE,10.1016/S0921-4534(02)01389-8
Ba0.67K0.33Fe2As2,Ba0.67K0.33Fe2As2,Bulk,,,SC,iron-based,,up to ±10 MPa,Tetragonal,,,,,,,,TRUE,10.1103/PhysRevResearch.1.033154
Ba0.67K0.33Fe2As2,Ba0.67K0.33Fe2As2,Bulk,,,SC,iron-based,38 K,,,,,,,,,,FALSE,10.1103/PhysRevB.88.144516
Barium Potassium Iron Arsenide,Ba0.67K0.33Fe2As2,Bulk,,,SC,iron-based,,ambient pressure,Tetragonal,ThCr2Si2-type (122-type),I4/mmm,,,,,,FALSE,10.1103/PhysRevB.107.224514
Ba1-xNaxTi2Sb2O,Ba0.67Na0.33Ti2Sb2O,Bulk,,,SC,Low-Tc,5.5 K,,,,,,,,,,FALSE,10.1016/j.jallcom.2013.02.155
Ba0.685K0.315BiO3,Ba0.685K0.315BiO3,Bulk,,,SC,High-Tc,28,,Cubic Perovskite,Cubic,Pm-3m,4.299,,,,,TRUE,10.1016/j.physc.2011.05.032
Ba0.685K0.315BiO3,Ba0.685K0.315BiO3,Bulk,,,SC,High-Tc,29.1,,Cubic Perovskite,Cubic,Pm-3m,4.299,,,,,TRUE,10.1016/j.physc.2011.05.032
Barium Potassium Iron Arsenide,Ba0.68K0.32Fe2As2,Bulk,,,SC,iron-based,38.5 K,,,,,,,,,,TRUE,10.1103/PhysRevLett.105.027003
Ba0.68K0.32Fe2As2,Ba0.68K0.32Fe2As2,,,,SC,iron-based,,,,,,,,,,,FALSE,10.1103/PhysRevB.88.184511
Ba0.68K0.32Fe2As2,Ba0.68K0.32Fe2As2,Bulk,,,SC,iron-based,14-40 K,ambient,,ThCr2Si2-type,,,,,,,FALSE,10.1103/PhysRevB.87.214509
Ba0.68K0.32Fe2As2,Ba0.68K0.32Fe2As2,Bulk,,,SC,iron-based,,,,,,,,,,,FALSE,10.1103/PhysRevB.108.104501
Ba0.68K0.32Fe2As2,Ba0.68K0.32Fe2As2,Bulk,,,SC,iron-based,38.5 K,,,,,,,,,89 T,TRUE,10.1103/PhysRevB.80.144515
Ba0.68K0.32Fe2As2,Ba0.68K0.32Fe2As2,single crystal,,,SC,iron-based,,,,,,,,,,,FALSE,10.1103/PhysRevMaterials.2.074802
Barium potassium iron arsenide (x=0.32),Ba0.68K0.32Fe2As2,Single Crystal,dozens of microns,,SC,iron-based,32.2 K,,Tetragonal,,,,,,,,TRUE,10.1103/PhysRevB.98.054516
Ba0.68K0.32Fe2As2,Ba0.68K0.32Fe2As2,,,,SC,,,,,,,,,,,,FALSE,10.1103/PhysRevB.96.100503
Ba0.68K0.32Fe2As2,Ba0.68K0.32Fe2As2,Bulk,,,SC,iron-based,38.5 K,ambient,Tetragonal,ThCr2Si2-type,,,,,,,FALSE,10.1103/PhysRevB.85.134533
Ba0.68K0.32Fe2As2,Ba0.68K0.32Fe2As2,,,,SC,iron-based,,,,,,,,,,,FALSE,10.1103/PhysRevB.88.174512
Ba0.68K0.32Fe2As2,Ba0.68K0.32Fe2As2,Bulk,,,SC,Iron-based,38.5 K,,,,,,,,,,FALSE,10.1016/j.jcrysgro.2011.02.033
Ba0.68K0.32Fe2As2,Ba0.68K0.32Fe2As2,Thin Film,,,SC,Iron-based,38.3 K,,ThCr2Si2,c-axis oriented,,,,13.28 Å,,,TRUE,10.1016/j.physc.2011.05.150
Ba0.68K0.32Fe2As2,Ba0.68K0.32Fe2As2,Bulk,,,SC,Iron-based,38.5 K,,,,,,,,,,TRUE,10.1016/j.physc.2009.11.024
Ba0.69K0.31BiO3,Ba0.69K0.31BiO3,Bulk,,,NSC,,,,,perovskite,,,,,,,True,10.1103/PhysRevB.48.6499
Ba0.6K0.13Cs0.27BiO3,Ba0.6K0.13Cs0.27BiO3,Bulk,,,SC,High-Tc,9 K,,Cubic,,Pm3m,4.341 Å,,,,,TRUE,10.1016/0038-1098(91)90064-3
Ba0.6K0.4BiO2.23,Ba0.6K0.4BiO2.23,Bulk,,,SC,High-Tc,26.8 K,,Cubic,,,,,,,,TRUE,10.1016/j.apsusc.2008.03.143
Ba₀.₆K₀.₄BiO₃,Ba0.6K0.4BiO3,Thin Film,82 nm,MgO,SC,Type-II,21 K,,Cubic,perovskite,,,,,,,True,10.1103/PhysRevB.52.3607
Ba0.6K0.4BiO3,Ba0.6K0.4BiO3,Bulk,,,SC,High-Tc,30 K,,Cubic,perovskite,,,,,4.5 ± 0.5 Oe/K slope,5000 ± 500 Oe/K slope,True,10.1103/PhysRevLett.61.1670
Ba0.6K0.4BiO3,Ba0.6K0.4BiO3,Bulk,,,SC,High-Tc,29 K,,,perovskite-like,,,,,,,True,10.1103/PhysRevB.39.7359
Barium potassium bismuth oxide,Ba0.6K0.4BiO3,Bulk,,,SC,High-Tc,30 K,,,,,,,,,,,10.1103/PhysRevLett.87.277001
Ba0.6K0.4BiO3,Ba0.6K0.4BiO3,Bulk,,,SC,High-Tc,,,,,,,,,,,,10.1103/PhysRevB.39.293
Ba0.6K0.4BiO3,Ba0.6K0.4BiO3,Bulk,,,SC,High-Tc,30 K,,Cubic,perovskite,,,,,,,True,10.1103/PhysRevB.39.811
Ba0.6K0.4BiO3,Ba0.6K0.4BiO3,Bulk,,,SC,High-Tc,30 K,,,,,,,,,,,10.1103/PhysRevLett.86.5775
Ba1-xKxBiO3,Ba0.6K0.4BiO3,Bulk,,,SC,High-Tc,29 K,,,,,,,,,,,10.1103/PhysRevB.52.16192
Ba0.6K0.4BiO3,Ba0.6K0.4BiO3,Bulk,,,SC,,24 K,,Cubic,,,,,,,,,10.1103/PhysRevB.47.8172
Barium Potassium Bismuth Oxide,Ba0.6K0.4BiO3,,,,SC,,,,Cubic,,,,,,,,,10.1103/PhysRevLett.63.422
Ba₀.₆K₀.₄BiO₃,Ba0.6K0.4BiO3,Bulk,,,SC,High-Tc,29 K,,Cubic,perovskite,,,,,,,True,10.1103/PhysRevB.61.14815
Ba₀.₆K₀.₄BiO₃,Ba0.6K0.4BiO3,Bulk,,,SC,High-Tc,27 K,,Cubic,perovskite,,,,,,,True,10.1103/PhysRevB.61.14815
Ba0.6K0.4BiO3,Ba0.6K0.4BiO3,Thin Film,,MgO,SC,High-Tc,30 K,,,,,,,,,,True,10.1103/PhysRevB.44.12521
Ba0.6K0.4BiO3,Ba0.6K0.4BiO3,Bulk,,,SC,High-Tc,18-25 K,,,,,,,,,,True,10.1103/PhysRevB.44.12521
Ba0.6K0.4BiO3,Ba0.6K0.4BiO3,Bulk,,,SC,,,,,,,,,,,,,10.1103/PhysRevB.43.3026
Ba0.6K0.4BiO3,Ba0.6K0.4BiO3,Bulk,,,SC,High-Tc,30 K,,Cubic,perovskite,Pm-3m,4.2830(1) Å,4.2830(1) Å,4.2830(1) Å,,,True,10.1103/PhysRevB.41.4126
Ba0.6K0.4BiO3,Ba0.6K0.4BiO3,Bulk,,,SC,High-Tc,30 K,,Cubic,perovskite,,8.10 a.u.,,,,,True,10.1103/PhysRevB.57.14453
Ba₀.₆K₀.₄BiO₃,Ba0.6K0.4BiO3,Bulk,,,SC,High-Tc,30 K,,Cubic,perovskite,Pm-3m,4.316 Å,4.316 Å,4.316 Å,,,True,10.1103/PhysRevB.45.5535
Ba0.6K0.4BiO3,Ba0.6K0.4BiO3,Bulk,,,SC,,,,,,,,,,,,,10.1103/PhysRevB.55.3155
Barium Potassium Bismuth Oxide,Ba0.6K0.4BiO3,Bulk,,,SC,,,,,,,,,,,,,10.1103/PhysRevLett.82.628
BKBO,Ba0.6K0.4BiO3,Bulk,,,SC,Type-II,32 K,,,,,,,,H_c1(T) = 0.0955(1-T/T_c)^3.027 tesla,H_c2(T) = 0.00197(1-T/T_c)^1.213 tesla,True,10.1103/PhysRevLett.82.4532
Ba0.6K0.4BiO3,Ba0.6K0.4BiO3,,,,SC,,,,,,,,,,,,,10.1103/PhysRevB.40.5165
Ba₀.₆K₀.₄BiO₃,Ba0.6K0.4BiO3,,,,SC,,30 K,,,,,,,,,,,10.1103/PhysRevB.46.14321
(Ba0.6K0.4)BiO3,Ba0.6K0.4BiO3,Bulk,,,SC,,29 K,,Cubic,perovskite,,,,,,,True,10.1103/PhysRevB.40.8828
Ba0.6K0.4BiO3,Ba0.6K0.4BiO3,Bulk,,,SC,High-Tc,,,,perovskite,,,,,,,,10.1103/PhysRevB.55.1081
Ba0.6K0.4BiO3,Ba0.6K0.4BiO3,Bulk,,,SC,,30 K,,,perovskite,,,,,,,,10.1103/PhysRevB.39.4217
Ba0.6K0.4BiO3,Ba0.6K0.4BiO3,Bulk,,,SC,High-Tc,,,,,,,,,,,True,10.1103/PhysRevB.40.6832
Ba1-xKxBiO3,Ba0.6K0.4BiO3,Bulk,,,SC,High-Tc,30 K,,Cubic,perovskite,,,,,,,,10.1103/PhysRevB.47.15177
Ba0.6K0.4BiO3,Ba0.6K0.4BiO3,Bulk,,,SC,Type-I,,,,perovskite,,,,,,,,10.1103/PhysRevB.57.13422
Ba0.6K0.4BiO3,Ba0.6K0.4BiO3,Bulk,,,SC,perovskite,31 K,,,perovskite,,,,,,,,10.1103/PhysRevB.46.14101
Ba0.6K0.4BiO3,Ba0.6K0.4BiO3,Bulk,,,SC,High-Tc,30 K,,Cubic,perovskite,,4.29 Å,,,,,,10.1103/PhysRevLett.60.2681
Ba₀.₆K₀.₄BiO₃,Ba0.6K0.4BiO3,,,,SC,,30 K,,Cubic,,,,,,,,,10.1103/PhysRevB.41.4808
Ba0.6K0.4BiO3,Ba0.6K0.4BiO3,Bulk,,,SC,High-Tc,25.5 K,,,perovskite,,,,,,,True,10.1103/PhysRevB.42.2684
Ba0.6K0.4BiO3,Ba0.6K0.4BiO3,Bulk,,,SC,High-Tc,27.5 K,,,perovskite,,,,,,,True,10.1103/PhysRevB.42.2684
Ba0.6K0.4BiO3,Ba0.6K0.4BiO3,Bulk,,,SC,Type-II,,,,,,,,,,,True,10.1103/PhysRevLett.81.2336
Ba₀.₆K₀.₄BiO₃,Ba0.6K0.4BiO3,Bulk,,,SC,High-Tc,30.8 K,,Cubic,perovskite,,,,,,,True,10.1103/PhysRevB.50.4144
Ba1-xKxBiO3,Ba0.6K0.4BiO3,Bulk,,,SC,High-Tc,30 K,,Cubic,perovskite,,,,,,,,10.1103/PhysRevB.48.16917
Ba0.6K0.4BiO3,Ba0.6K0.4BiO3,,,,SC,High-Tc,28 K,,,perovskite,,,,,,,,10.1103/PhysRevB.43.435
Ba0.6K0.4BiO3,Ba0.6K0.4BiO3,Bulk,,,SC,High-Tc,30 K,,,,,,,,,,,10.1103/PhysRevB.44.9519
Ba₀.₆K₀.₄BiO₃,Ba0.6K0.4BiO3,Bulk,,,SC,BCS-type,26 K,,Cubic,perovskite,,,,,,,,10.1103/PhysRevB.48.6617
(Ba0.6K0.4)BiO3,Ba0.6K0.4BiO3,,,,SC,,,,,,,,,,,,,10.1103/PhysRevLett.73.1154
Ba0.6K0.4BiO3,Ba0.6K0.4BiO3,Bulk,,,SC,High-Tc,28 K,up to 40 GPa,Cubic,perovskite,Pm3m,4.291 Å,4.291 Å,4.291 Å,,,True,10.1103/PhysRevB.41.11576
Ba0.6K0.4BiO3,Ba0.6K0.4BiO3,Bulk,,,SC,High-Tc,26 K,,Cubic,perovskite,Pm-3m,4.2802 Å,4.2802 Å,4.2802 Å,,,True,10.1103/PhysRevB.39.7378
Ba0.6K0.4BiO3,Ba0.6K0.4BiO3,Bulk,,,SC,Type-II,,,Cubic,perovskite,,,,,,,,10.1103/PhysRevB.47.8008
Ba1-xKxBiO3,Ba0.6K0.4BiO3,Bulk,,,SC,,,,Cubic,,,,,,,,,10.1103/PhysRevB.54.1251
Ba0.6K0.4BiO3,Ba0.6K0.4BiO3,Bulk,,,SC,High-Tc,30 K,,Cubic,perovskite,,,,,,,True,10.1103/PhysRevB.44.5388
Ba0.6K0.4BiO3,Ba0.6K0.4BiO3,Bulk,,,SC,High-Tc,30 K,,Cubic,perovskite,,,,,,,True,10.1103/PhysRevB.40.6862
Barium potassium bismuth oxide,Ba0.6K0.4BiO3,Bulk,,,SC,High-Tc,,,,,,,,,,,,10.1103/PhysRevB.44.10414
Barium potassium bismuth oxide,Ba0.6K0.4BiO3,Bulk,,,SC,High-Tc,,,,,,,,,,,,10.1103/PhysRevLett.66.2830
Ba0.6K0.4BiO3,Ba0.6K0.4BiO3,Bulk,,,SC,High-Tc,30 K,,Cubic,,,,,,,,True,10.1103/PhysRevB.47.996
Ba0.6K0.4BiO3,Ba0.6K0.4BiO3,Bulk,,,SC,High-Tc,30 K,,Cubic,perovskite,,,,,,,,10.1103/PhysRevB.45.12528
Ba0.6K0.4BiO3,Ba0.6K0.4BiO3,Bulk,,,SC,Type-II,28 K,,,,,,,,,,True,10.1103/PhysRevB.43.10466
Ba₀.₆K₀.₄BiO₃,Ba0.6K0.4BiO3,Bulk,,,SC,High-Tc,~30 K,,Cubic,perovskite,,,,,,,True,10.1103/PhysRevLett.66.3217
Ba0.6K0.4BiO3,Ba0.6K0.4BiO3,Bulk,,,SC,bismuthate,32 K,ambient pressure,,perovskite,,,,,,17 Tesla,True,10.1103/PhysRevB.45.10684
Ba0.6K0.4BiO3,Ba0.6K0.4BiO3,Bulk,,,SC,High-Tc,,,,,,,,,,,,10.1103/PhysRevB.44.882
Ba0.6K0.4BiO3,Ba0.6K0.4BiO3,Bulk,,,SC,,29 K,,,perovskite,,,,,,,,10.1103/PhysRevB.39.207
Ba0.6K0.4BiO3,Ba0.6K0.4BiO3,Bulk,,,SC,High-Tc,28 K,,Cubic,perovskite,Pm-3m,,,,,,True,10.1103/PhysRevB.58.9479
Ba0.6K0.4BiO3,Ba0.6K0.4BiO3,Bulk,,,SC,High-Tc,30 K,,Cubic,perovskite,,4.283 Å,,,,,True,10.1103/PhysRevB.47.14503
Ba₀.₆K₀.₄BiO₃,Ba0.6K0.4BiO3,Bulk,,,SC,High-Tc,30 K,,Cubic,perovskite,Pm-3m,4.2736 Å,4.2736 Å,4.2736 Å,,,True,10.1103/PhysRevB.38.7026
Ba0.6K0.4BiO3,Ba0.6K0.4BiO3,Bulk,,,SC,High-Tc,30 K,,Cubic,perovskite,,,,,,,,10.1103/PhysRevB.56.12211
Ba0.6K0.4BiO3-δ,Ba0.6K0.4BiO3,,,,SC,High-Tc,30 K,,,,,,,,,,,10.1103/PhysRevB.40.9400
Ba1-xKxBiO3,Ba0.6K0.4BiO3,Bulk,,,SC,High-Tc,,,,perovskite-like,,,,,,,,10.1103/PhysRevB.54.90
Ba₀.₆K₀.₄BiO₃,Ba0.6K0.4BiO3,Bulk,,,SC,High-Tc,"26.5 K (onset), 24.5 K (zero resistance)",,Cubic,perovskite,,,,,,,True,10.1103/PhysRevB.43.7955
Ba0.6K0.4BiO3,Ba0.6K0.4BiO3,Bulk,,,SC,High-Tc,,,,,,,,,,,False,10.1103/PhysRevB.53.5640
Ba0.6K0.4BiO3,Ba0.6K0.4BiO3,,,,SC,High-Tc,30 K,,,perovskite,,,,,,,,10.1103/PhysRevB.52.13294
Ba0.6K0.4BiO3,Ba0.6K0.4BiO3,Bulk,,,SC,Type-II,,,,,,,,,,,True,10.1103/PhysRevLett.66.2665
Ba0.6K0.4BiO3,Ba0.6K0.4BiO3,,,,SC,,,,,perovskite,,,,,,,,10.1103/PhysRevB.48.6499
Ba0.6K0.4BiO3,Ba0.6K0.4BiO3,Bulk,,,SC,Type-II,31.5 K,,Cubic,perovskite,,,,,,dHc2/dT = -5.2 kOe/K,True,10.1103/PhysRevB.39.9682
Ba₀.₆K₀.₄BiO₃,Ba0.6K0.4BiO3,Thin Film,80-700 nm,MgO,SC,High-Tc,31 K,,Cubic,perovskite,,,,,,,True,10.1103/PhysRevB.47.11346
Ba0.6K0.4BiO3,Ba0.6K0.4BiO3,Bulk,,,SC,High-Tc,30 K,,,perovskite,,4.295 Å,,,,,True,10.1103/PhysRevB.39.4752
Ba0.6K0.4BiO3,Ba0.6K0.4BiO3,Bulk,,,SC,Type-II,26.4 K,,Cubic,,,,,,,,True,10.1103/PhysRevLett.62.2628
Ba1-xKxBiO3,Ba0.6K0.4BiO3,Bulk,,,SC,High-Tc,30 K,,,perovskite,,,,,,,,10.1103/PhysRevB.44.6961
BKBO,Ba0.6K0.4BiO3,Bulk,,,SC,High-Tc,,,Cubic,perovskite,,,,,,,True,10.1103/PhysRevB.41.7213
Ba0.6K0.4BiO3,Ba0.6K0.4BiO3,Bulk,,,SC,High-Tc,~30 K,,Cubic,perovskite,Pm-3m,~4.3 Å,~4.3 Å,~4.3 Å,,,True,10.1103/PhysRevB.44.9547
Ba0.6K0.4BiO3,Ba0.6K0.4BiO3,Bulk,,,SC,High-Tc,29.8 K,,Cubic,perovskite,,,,,,,,10.1103/PhysRevB.43.7756
Ba₀.₆K₀.₄BiO₃,Ba0.6K0.4BiO3,Bulk,,,SC,High-Tc,,,Cubic,perovskite,,,,,,,,10.1103/PhysRevB.48.13904
Ba₀.₆K₀.₄BiO₃,Ba0.6K0.4BiO3,Bulk,,,SC,Type-II,30 K,,Cubic,perovskite,,4.285 Å,4.285 Å,4.285 Å,,,True,10.1103/PhysRevB.42.4794
Ba₀.₆K₀.₄BiO₃,Ba0.6K0.4BiO3,,,,SC,Type-II,30 K,,,,,,,,,,,10.1103/PhysRevB.56.5525
Ba₀.₆K₀.₄BiO₃,Ba0.6K0.4BiO3,Bulk,,,SC,Type-II,30 K,,Cubic,perovskite,,,,,110 Oe at 0 K,104 kOe at 0 K,,10.1103/PhysRevB.40.2690
Ba₀.₆K₀.₄BiO₃,Ba0.6K0.4BiO3,Bulk,,,SC,Type-II,,,Cubic,,,,,,,,True,10.1103/PhysRevB.53.R2999
Ba0.6K0.4BiO3,Ba0.6K0.4BiO3,Bulk,,,SC,High-Tc,15 K,,Cubic,perovskite,,,,,,,True,10.1103/PhysRevB.54.6700
Ba0.6K0.4BiO3,Ba0.6K0.4BiO3,Bulk,,,SC,perovskite,30 K,,Cubic,perovskite,,,,,,,TRUE,Handbook of SC
Ba0.6K0.4BiO3,Ba0.6K0.4BiO3,Bulk,,,SC,Type-II,30 K,,Cubic,CaTiO3,Pm3m,,,,,,TRUE,Handbook of SC
Ba0.6K0.4BiO3,Ba0.6K0.4BiO3,Bulk,,,SC,,30 K,,,,,,,,,,TRUE,Handbook of SC
Ba0.6K0.4BiO3,Ba0.6K0.4BiO3,Bulk,,,SC,High-Tc oxide,32 K,,Cubic,Perovskite,,,,,,,TRUE,10.1103/PhysRevB.103.174509
Ba0.6K0.4BiO3,Ba0.6K0.4BiO3,Bulk,,,SC,Type-II,26.5 K,ambient,Cubic,perovskite,Pm-3m,,,,8.4 mT,,TRUE,10.1103/PhysRevB.101.014508
Ba0.6K0.4BiO3,Ba0.6K0.4BiO3,Bulk,,,SC,High-Tc,32 K,,Cubic,perovskite,,4.2742 Å,4.2742 Å,4.2742 Å,,,FALSE,10.1103/PhysRevB.75.014508
Barium Potassium Bismuth Oxide,Ba0.6K0.4BiO3,single crystal,,,SC,High-Tc,31 K,1.2 GPa,Cubic,perovskite,Pm-3m,4.34,4.34,4.34,,,TRUE,10.1103/PhysRevB.111.L020509
Ba0.6K0.4BiO3,Ba0.6K0.4BiO3,Bulk,,,SC,High-Tc,28 K,,Cubic,,,4.285 Å,,,,,TRUE,10.1016/j.mseb.2007.09.031
Ba0.6K0.4BiO3,Ba0.6K0.4BiO3,Bulk,,,SC,High-Tc,30.068 K,,Cubic,Simple cubic,Pm-3m,4.3589 Å,4.3589 Å,4.3589 Å,,,FALSE,10.1016/j.commatsci.2024.112782
Ba0.6K0.4BiO3,Ba0.6K0.4BiO3,Bulk,,,SC,Type-II,30 K,,Perovskite,,,,,,,,TRUE,10.1016/S0022-0248(98)01201-9
Ba0.6K0.4BiO3,Ba0.6K0.4BiO3,Bulk,,,SC,High-Tc,30.6,,Cubic Perovskite,Cubic,Pm-3m,4.287,,,,,TRUE,10.1016/j.physc.2011.05.032
BKBO,Ba0.6K0.4BiO3,Bulk,,,SC,High-Tc,24,,,,,,,,,,FALSE,10.1016/S0921-4534(99)00116-1
Ba0.6K0.4BiO3,Ba0.6K0.4BiO3,Bulk,,,SC,Type-II,30 K,,Cubic,Perovskite,Pm-3m,4.2830 Å,4.2830 Å,4.2830 Å,,,FALSE,10.1016/j.jallcom.2014.12.274
BKBO,Ba0.6K0.4BiO3,Bulk,,,SC,High-Tc,30 K,,,,,,,,,,TRUE,10.1016/S0921-4534(01)01206-0
Ba0.6K0.4BiO3,Ba0.6K0.4BiO3,Thin Film,,,SC,High-Tc,32 K,0.04 Torr,,,,,,,,,TRUE,10.1016/j.supcon.2024.100115
Ba0.6K0.4BiO3,Ba0.6K0.4BiO3,Bulk,,,SC,High-Tc,30.8 K,,Perovskite,Cubic,,,,,,,TRUE,10.1016/S0025-5408(01)00609-2
Ba0.6K0.4BiO3,Ba0.6K0.4BiO3,Bulk,,,SC,High-Tc,30 K,0 GPa,Cubic,Pm–3m,Pm–3m,,,,,,FALSE,10.1016/j.physb.2005.03.020
Ba0.6K0.4BiO3,Ba0.6K0.4BiO3,Bulk,,,SC,Type-II,31 K,,Cubic Perovskite,,,,,,,,FALSE,10.1016/S0921-4534(99)00042-8
Ba1-xKxBiO3,Ba0.6K0.4BiO3,Bulk,,,SC,High-Tc,30 K,,,,,,,,,,FALSE,10.1016/S0038-1098(01)00116-8
Ba0.6K0.4BiO3,Ba0.6K0.4BiO3,Bulk,,,SC,High-Tc,30 K,,Cubic,,,,,,,,TRUE,10.1016/j.physc.2015.02.012
Ba0.6K0.4BiO3,Ba0.6K0.4BiO3,Bulk,,,SC,High-Tc,30 K,,Cubic,Perovskite,,,,,,,FALSE,10.1016/j.cjph.2019.07.004
Ba0.6K0.4BiO3,Ba0.6K0.4BiO3,Bulk,,,SC,High-Tc,25 K,,,,,,,,,,TRUE,10.1016/0921-4534(94)90207-0
Ba1−xKxBiO3,Ba0.6K0.4BiO3,Bulk,,,SC,High-Tc,30 K,0 GPa,Perovskite,Cubic,Pm-3m,4.36 Å,4.36 Å,4.36 Å,,,TRUE,10.1016/0378-4371(95)00152-W
Ba0.6K0.4BiO3,Ba0.6K0.4BiO3,Bulk,,,SC,Type-II,30 K,,Cubic Perovskite,,,,,,,,FALSE,10.1016/j.physb.2017.10.127
Ba0.6K0.4BiO3,Ba0.6K0.4BiO3,Bulk,,,SC,High-Tc,28.6 K,,Cubic,,Pm3m,4.285 Å,,,,,TRUE,10.1016/0038-1098(91)90064-3
Ba0.6K0.4BiO3,Ba0.6K0.4BiO3,Bulk,,,SC,High-Tc,34 K,,Cubic,,,,,,,,,10.1016/0038-1098(89)90237-8
Ba0.6K0.4BiO3,Ba0.6K0.4BiO3,Bulk,,,SC,High-Tc,30 K,,Perovskite,Cubic,,,,,,,TRUE,10.1016/S0921-4526(01)01490-9
Ba0.6K0.4BiO3,Ba0.6K0.4BiO3,Bulk,,,SC,High-Tc,31 K,,Cubic Perovskite,,,,,,,,TRUE,10.1016/S0038-1098(98)00311-1
Ba0.6K0.4BiO3,Ba0.6K0.4BiO3,Bulk,,,SC,Conventional,26 K,,Cubic Perovskite,Cubic,Pm-3m,,,,,,TRUE,10.1016/j.ssc.2010.01.040
Ba0.6K0.4BiO3,Ba0.6K0.4BiO3,Thin Film,,,SC,High-Tc,24.5 K,,Perovskite,Cubic,,,,,,,TRUE,10.1016/j.cap.2017.02.014
Ba0.6K0.4BiO3,Ba0.6K0.4BiO3,Bulk,,,SC,Type-II,30 K,,,,,,,,,,FALSE,10.1016/S0921-4534(98)00267-6
Ba0.6K0.4BiO3,Ba0.6K0.4BiO3,Bulk,,,SC,Type-II,30 K,,Perovskite,,,,,,,,FALSE,10.1016/S0921-4534(99)00040-4
"(Ba, K)BiO3",Ba0.6K0.4BiO3,Bulk,,,SC,High-Tc,34 K,,Cubic Perovskite,,,,,,,,,10.1016/0022-4596(89)90115-1
Ba1−xKxBiO3,Ba0.6K0.4BiO3,Bulk,,,SC,High-Tc,23 K,,,,,,,,,30 T,TRUE,10.1016/S0921-4534(97)01116-7
Ba0.6K0.4BiO3,Ba0.6K0.4BiO3,Bulk,,,SC,High-Tc,32 K,,Perovskite,,,,,,,16 T,FALSE,10.1016/S0921-4526(98)00029-5
BaxK1-xBiO3,Ba0.6K0.4BiO3,Bulk,,,SC,Non-Cuprate,32.1 K,,Perovskite,,,,,,,,FALSE,10.1016/S0038-1098(02)00623-3
Ba0.6K0.4BiO3−y,Ba0.6K0.4BiO3−y,Bulk,,,SC,High-Tc,25.5–27 K,,Cubic,,,4.281,,,,,TRUE,10.1016/0921-4534(89)90530-3
Ba0.6K0.4(Fe0.915Co0.085)2As2,Ba0.6K0.4Fe1.83Co0.17As2,Bulk,,,SC,iron-based,22 K,ambient,Tetragonal,ThCr2Si2-type,I4/mmm,,,,,,TRUE,10.1103/PhysRevB.84.064508
Ba0.6K0.4(Fe0.9Co0.1)2As2,Ba0.6K0.4Fe1.8Co0.2As2,Bulk,,,NSC,iron-based,NSC,ambient,Tetragonal,ThCr2Si2-type,I4/mmm,,,,,,TRUE,10.1103/PhysRevB.84.064508
Ba1-xKxFe2As2 (x=0.4),Ba0.6K0.4Fe2As2,,,,SC,iron-based,38 K,,Tetragonal,,I4/mmm,,,,,,FALSE,10.1103/PhysRevB.79.064517
Ba0.6K0.4Fe2As2,Ba0.6K0.4Fe2As2,,,,SC,iron-based,38 K,,,122-type,,,,,,,FALSE,10.1103/PhysRevB.82.024421
Ba0.6K0.4Fe2As2,Ba0.6K0.4Fe2As2,,,,SC,iron-based/Type-II,,,,122-type iron-based,,,,,,,,10.1103/PhysRevB.111.104512
Ba0.6K0.4Fe2As2,Ba0.6K0.4Fe2As2,Bulk,,,SC,iron-based,32 K,ambient,Tetragonal,,I4/mmm,"3.9111 Å (300 K), 3.90075 Å (15 K)","3.9111 Å (300 K), 3.90075 Å (15 K)","13.3392 Å (300 K), 13.2476 Å (15 K)",,,TRUE,10.1103/PhysRevB.79.224503
Ba0.6K0.4Fe2As2,Ba0.6K0.4Fe2As2,,,,SC,iron-based/High-Tc,,,,,,,,,,,FALSE,10.1103/PhysRevLett.101.217002
Ba0.6K0.4Fe2As2,Ba0.6K0.4Fe2As2,Bulk,,,SC,Type-II/iron-based,,ambient,,,,,,,,,FALSE,10.1103/PhysRevB.82.064506
Ba0.6K0.4Fe2As2,Ba0.6K0.4Fe2As2,Bulk,,,SC,iron-based,,,,,,,,,,,,10.1103/PhysRevB.92.094506
Ba0.6K0.4Fe2As2,Ba0.6K0.4Fe2As2,Bulk,,,SC,iron-based,,,,,,,,,,,FALSE,10.1103/PhysRevB.83.094517
Ba0.6K0.4Fe2As2,Ba0.6K0.4Fe2As2,Polycrystalline,,,SC,iron-based,37.5 K,,Tetragonal,ThCr2Si2-type,I4/mmm,,,,,,TRUE,10.1103/PhysRevB.81.235107
Barium Potassium Iron Arsenide (optimal doping),Ba0.6K0.4Fe2As2,Bulk,,,SC,iron-based,38 K,0 GPa,Tetragonal,ThCr2Si2-type,I4/mmm,,,,,,FALSE,10.1103/PhysRevB.99.134103
Ba0.6K0.4Fe2As2,Ba0.6K0.4Fe2As2,Bulk,,,SC,iron-based,,,,,,,,,,,FALSE,10.1103/PhysRevB.81.180505
Ba0.6K0.4Fe2As2,Ba0.6K0.4Fe2As2,Bulk,,,SC,iron-based,38 K,ambient,,,,,,,,,TRUE,10.1103/PhysRevX.4.031041
Ba0.6K0.4Fe2As2,Ba0.6K0.4Fe2As2,Bulk,,,SC,iron-based,,,,,,,,,,,TRUE,10.1103/PhysRevB.103.054503
Ba0.6K0.4Fe2As2,Ba0.6K0.4Fe2As2,Bulk,,,SC,iron-based,,ambient pressure,,,,,,,,,FALSE,10.1103/PhysRevLett.106.187001
Ba0.6K0.4Fe2As2,Ba0.6K0.4Fe2As2,Bulk,,,SC,iron-based/High-Tc,38 K,,Tetragonal,Square lattice of Fe,,,,,,,"Inelastic neutron scattering, Angle-resolved photoemission spectroscopy (ARPES), Tunneling spectra",10.1103/PhysRevB.98.104510
Ba0.6K0.4Fe2As2,Ba0.6K0.4Fe2As2,Bulk,,,SC,iron-based/High-Tc,35 K,,Tetragonal,Square lattice of Fe,,,,,,,"Inelastic neutron scattering, Angle-resolved photoemission spectroscopy (ARPES)",10.1103/PhysRevB.98.104510
Ba0.6K0.4Fe2As2,Ba0.6K0.4Fe2As2,Bulk,,,SC,iron-based/High-Tc,37.5 K,,Tetragonal,Square lattice of Fe,,,,,,,"Inelastic neutron scattering, BCS fit of Hc1(T)",10.1103/PhysRevB.98.104510
Ba0.6K0.4Fe2As2,Ba0.6K0.4Fe2As2,Bulk,,,SC,iron-based/Type-II/High-Tc,37.55 K,,Tetragonal,ThCr2Si2-type,I4/mmm,,,,,,TRUE,10.1103/PhysRevB.88.144502
Ba0.6K0.4Fe2As2,Ba0.6K0.4Fe2As2,Bulk,,,SC,iron-based,37 K,,,,,,,,,,,10.1103/PhysRevB.85.014520
Ba0.6K0.4Fe2As2,Ba0.6K0.4Fe2As2,Single Crystal,,,SC,iron-based,,ambient,,,,,,,,100 T,FALSE,10.1103/PhysRevB.81.134527
Ba0.6K0.4Fe2As2,Ba0.6K0.4Fe2As2,Bulk,,,SC,iron-based,38 K,ambient,,,,3.917,3.917,13.3,,,FALSE,10.1103/PhysRevB.85.144515
Ba0.6K0.4Fe2As2,Ba0.6K0.4Fe2As2,Bulk,,,SC,iron-based,37 K,,,,,,,,,,TRUE,10.1103/PhysRevB.86.144515
Ba0.6K0.4Fe2As2,Ba0.6K0.4Fe2As2,Bulk,,,SC,iron-based,38 K,,,,,,,,,,FALSE,10.1103/PhysRevB.82.054507
Ba0.6K0.4Fe2As2,Ba0.6K0.4Fe2As2,Bulk,,,SC,iron-based,,ambient,,122-type,,,,,,,FALSE,10.1103/PhysRevB.103.195112
Ba0.6K0.4Fe2As2,Ba0.6K0.4Fe2As2,Bulk,,,SC,iron-based,,,,,,,,,,,FALSE,10.1103/PhysRevB.78.212509
Ba0.6K0.4Fe2As2,Ba0.6K0.4Fe2As2,Bulk,,,SC,iron-based,38 K,,,,,,,,,180 T,FALSE,10.1103/PhysRevB.96.064501
Ba0.6K0.4Fe2As2,Ba0.6K0.4Fe2As2,Bulk,,,SC,High-Tc/iron-based,37 K,,,Layered,,,,,,,,10.1103/PhysRevB.99.144522
Barium Potassium Iron Arsenide,Ba0.6K0.4Fe2As2,Bulk,0.025 mm,,SC,iron-based,38 K,ambient,,ThCr2Si2-type (122 structure),,,,,,155 T,TRUE,10.1103/PhysRevB.101.014502
Ba0.6K0.4Fe2As2,Ba0.6K0.4Fe2As2,Bulk,,,SC,iron-based,,,,,,,,,,,FALSE,10.1103/PhysRevLett.105.087001
Ba0.6K0.4Fe2As2,Ba0.6K0.4Fe2As2,Bulk,,,SC,iron-based,38 K,,,,,,,,,,FALSE,10.1103/PhysRevB.79.054526
Ba1-xKxFe2As2 (x=0.4),Ba0.6K0.4Fe2As2,Bulk,,,SC,iron-based,,,Tetragonal,ThCr2Si2-type,I4/mmm,,,,,,TRUE,10.1103/PhysRevB.82.144510
Ba0.6K0.4Fe2As2,Ba0.6K0.4Fe2As2,Bulk,,,SC,iron-based,,,,Layered (FeAs layers),,,,,,,FALSE,10.1103/PhysRevLett.104.047002
Ba0.6K0.4Fe2As2,Ba0.6K0.4Fe2As2,Bulk,,,SC,iron-based,37 K,ambient,Tetragonal,ThCr2Si2-type,I4/mmm,,,,,,TRUE,10.1103/PhysRevB.84.064508
Ba0.6K0.4Fe2As2,Ba0.6K0.4Fe2As2,,,,SC,iron-based,38 K,,,,,,,,,,FALSE,10.1103/PhysRevB.81.184402
Ba0.6K0.4Fe2As2,Ba0.6K0.4Fe2As2,Bulk,,,SC,iron-based,35.8 K,ambient,Tetragonal,,,,,,,,FALSE,10.1103/PhysRevB.91.024510
Ba0.6K0.4Fe2As2,Ba0.6K0.4Fe2As2,Bulk,,,SC,iron-based,,,,,,,,,,,FALSE,10.1103/PhysRevB.80.144515
Ba0.6K0.4Fe2As2,Ba0.6K0.4Fe2As2,single crystal,,,SC,iron-based,,,,,,,,,,,FALSE,10.1103/PhysRevMaterials.2.074802
Ba0.6K0.4Fe2As2,Ba0.6K0.4Fe2As2,,,,SC,iron-based,,,,,,,,,,,FALSE,10.1103/PhysRevB.97.134501
Ba1-xKxFe2As2 (x=0.4),Ba0.6K0.4Fe2As2,Bulk,,,SC,iron-based,38 K,,Tetragonal,ThCr2Si2-type,I4/mmm,,,,,,,10.1103/PhysRevB.91.184403
Ba0.6K0.4Fe2As2,Ba0.6K0.4Fe2As2,Bulk,,,SC,iron-based,38 K,,,,,,,,,,FALSE,10.1103/PhysRevB.78.212501
Ba0.6K0.4Fe2As2,Ba0.6K0.4Fe2As2,Bulk,,,SC,iron-based,30 K,,,,,,,,,,TRUE,10.1103/PhysRevB.80.214534
Ba0.6K0.4Fe2As2,Ba0.6K0.4Fe2As2,Bulk,,,SC,iron-based,38.8 K,,,,,,,,,,TRUE,10.1103/PhysRevB.85.014524
Ba0.6K0.4Fe2As2,Ba0.6K0.4Fe2As2,Bulk,,,SC,iron-based,38 K,ambient,Tetragonal,ThCr2Si2-type,I4/mmm,,,,,,TRUE,10.1103/PhysRevB.83.172503
Ba0.6K0.4Fe2As2,Ba0.6K0.4Fe2As2,Bulk,,,SC,iron-based,,,,,,,,,,,FALSE,10.1103/PhysRevB.90.134501
Ba0.6K0.4Fe2As2,Ba0.6K0.4Fe2As2,Bulk,,,SC,iron-based,,,,,,,,,,,FALSE,10.1103/PhysRevB.90.121114
Ba0.6K0.4Fe2As2,Ba0.6K0.4Fe2As2,,,,SC,iron-based,,,,,,,,,,,FALSE,10.1103/PhysRevB.79.184526
Ba0.6K0.4Fe2As2,Ba0.6K0.4Fe2As2,,,,SC,iron-based,,,,,,,,,,,FALSE,10.1103/PhysRevB.89.245134
Ba0.6K0.4Fe2As2,Ba0.6K0.4Fe2As2,,,,SC,iron-based,,,,,,,,,,,FALSE,10.1103/PhysRevB.94.094506
Ba0.6K0.4Fe2As2,Ba0.6K0.4Fe2As2,Bulk,,,SC,iron-based,37 K,,Tetragonal,ThCr2Si2-type,I4/mmm,,,,,,FALSE,10.1103/PhysRevB.82.054518
Ba0.6K0.4Fe2As2,Ba0.6K0.4Fe2As2,Bulk,,,SC,iron-based,37 K,ambient,,,,,,,,,FALSE,10.1103/PhysRevB.95.094510
Barium Potassium Iron Arsenide,Ba0.6K0.4Fe2As2,,,,SC,iron-based,,,,,,,,,,,FALSE,10.1103/PhysRevLett.102.187003
Barium potassium iron arsenide,Ba0.6K0.4Fe2As2,,,,SC,iron-based,36 K,,,,,,,,,,,10.1103/PhysRevB.101.094516
Ba0.6K0.4Fe2As2,Ba0.6K0.4Fe2As2,Bulk,,,SC,iron-based,,,Tetragonal,body-centered tetragonal,I4/mmm,,,,,,FALSE,10.1103/PhysRevB.82.134503
Ba0.6K0.4Fe2As2,Ba0.6K0.4Fe2As2,Bulk,,,SC,iron-based,,,,,,,,,,,FALSE,10.1103/PhysRevB.81.205119
Ba0.6K0.4Fe2As2,Ba0.6K0.4Fe2As2,,,,SC,iron-based,,,,,,,,,,,FALSE,10.1103/PhysRevB.81.184518
Ba0.6K0.4Fe2As2,Ba0.6K0.4Fe2As2,Bulk,,,SC,iron-based,,,,,,,,,,,,10.1103/PhysRevLett.116.097002
Ba0.6K0.4Fe2As2,Ba0.6K0.4Fe2As2,Bulk,,,SC,iron-based,38 K,,Tetragonal,ThCr2Si2-type,I4/mmm,,,,,,FALSE,10.1103/PhysRevB.86.174516
Ba0.6K0.4Fe2As2,Ba0.6K0.4Fe2As2,Bulk,,,SC,iron-based,,,,,,,,,,,FALSE,10.1103/PhysRevB.88.220508
Ba0.6K0.4Fe2As2,Ba0.6K0.4Fe2As2,Bulk,,,SC,iron-based,38 K,,Tetragonal,ThCr2Si2-type,I4/mmm,,,,,,TRUE,10.1103/PhysRevB.85.184507
Ba0.6K0.4Fe2As2,Ba0.6K0.4Fe2As2,,,,SC,iron-based,,,,122 structure,,,,,,,FALSE,10.1103/PhysRevB.83.054510
(Ba0.6K0.4)Fe2As2,Ba0.6K0.4Fe2As2,,,,SC,iron-based,,,,,,,,,,,FALSE,10.1103/PhysRevLett.106.107001
Ba0.6K0.4Fe2As2,Ba0.6K0.4Fe2As2,polycrystalline,,,SC,iron-based,,,,,,,,,,,FALSE,10.1103/PhysRevB.79.060510
Ba0.6K0.4Fe2As2,Ba0.6K0.4Fe2As2,,,,SC,iron-based,,,,,,,,,,,FALSE,10.1103/PhysRevB.83.054517
Ba0.6K0.4Fe2As2,Ba0.6K0.4Fe2As2,Bulk,,,SC,iron-based,,,,,,,,,,,FALSE,10.1103/PhysRevB.85.094507
Ba0.6K0.4Fe2As2,Ba0.6K0.4Fe2As2,,,,SC,,,,,,,,,,,,FALSE,10.1103/PhysRevB.96.100503
Ba0.6K0.4Fe2As2,Ba0.6K0.4Fe2As2,Bulk,,,SC,iron-based,38 K,,,,,,,,,,FALSE,10.1103/PhysRevB.87.180507
Ba0.6K0.4Fe2As2,Ba0.6K0.4Fe2As2,Bulk,,,SC,iron-based,,ambient,,,,,,,,,FALSE,10.1103/PhysRevB.81.144512
Barium potassium iron arsenide,Ba0.6K0.4Fe2As2,Bulk,,,SC,iron-based,,,,,,,,,,,FALSE,10.1103/PhysRevB.91.024502
Ba0.6K0.4Fe2As2,Ba0.6K0.4Fe2As2,Bulk,,,SC,iron-based,,,,,,,,,,,FALSE,10.1103/PhysRevB.91.214506
Barium potassium iron arsenide,Ba0.6K0.4Fe2As2,Bulk,,,SC,iron-based,36 K,,,,,,,,,90 T,FALSE,10.1103/PhysRevB.107.174516
Barium Potassium Iron Arsenide,Ba0.6K0.4Fe2As2,single crystal,,,SC,type-II,38 K,,,,,,,,,,TRUE,10.1103/PhysRevB.101.184516
Ba0.6K0.4Fe2As2,Ba0.6K0.4Fe2As2,,,,SC,iron-based,,,,,,,,,,,,10.1103/PhysRevX.1.011009
Ba0.6K0.4Fe2As2,Ba0.6K0.4Fe2As2,,,,SC,iron-based,38 K,,,,,,,,,,FALSE,10.1103/PhysRevLett.111.027002
Ba0.6K0.4Fe2As2,Ba0.6K0.4Fe2As2,Bulk,,,SC,iron-based,36.5 K,ambient,Tetragonal,ThCr2Si2-type,,,,,,,FALSE,10.1103/PhysRevB.85.134533
Ba0.6K0.4Fe2As2,Ba0.6K0.4Fe2As2,Bulk,,,SC,iron-based/Type-II,,,,,,,,,,,FALSE,10.1103/PhysRevB.100.054507
