Repository: WyattBunstine/ML_SC_Project

# ML_SC_Project — Chemically and Geometrically Motivated Crystal Graph Neural Networks

This project predicts and screens superconductors from crystal structure. It frames the
problem as a **two-stage hurdle**: first classify whether a material is a superconductor
candidate (SC vs. non-SC), then regress the critical temperature T_c for superconductors.

Two graph-neural-network families are trained and compared:

- a **baseline CGCNN** ([txie-93/cgcnn](https://github.com/txie-93/cgcnn)), and
- an **MPNN** with learned edge features that consumes richer `crystal_graph_v4` graphs
  (this project's contribution).

File: database/superconductor_materials_full.csv (part 9 of 215)
Material_Name,Chemical_Composition,Material_Class,Film_Thickness,Substrate,Material_Type,Superconductor_Type,Superconducting_Transition_Temperature,Pressure,Crystal_Structure,Lattice_Structure,Space_Group,"Lattice_Constant(a)","Lattice_Constant(b)","Lattice_Constant(c)",Lower_Critical_Field,Upper_Critical_Field,Experimental,DOI
Ba0.6K0.4Fe2As2,Ba0.6K0.4Fe2As2,,,,SC,iron-based,,,,infinite stack of FeAs layers,,,,,,,FALSE,10.1103/PhysRevB.101.224508
Ba0.6K0.4Fe2As2,Ba0.6K0.4Fe2As2,Bulk,,,SC,iron-based,38 K,,,,,,,,,,,10.1103/PhysRevB.108.L180502
Ba0.6K0.4Fe2As2,Ba0.6K0.4Fe2As2,Bulk,,,SC,Type-II/iron-based,,ambient,,,,,,,~100 Oe,80 T,TRUE,10.1103/PhysRevB.82.180513
Barium Potassium Iron Arsenide,Ba0.6K0.4Fe2As2,Bulk,,,SC,iron-based/High-Tc,37 K,,,,,,,,,,FALSE,10.1103/PhysRevB.80.172503
Ba0.6K0.4Fe2As2,Ba0.6K0.4Fe2As2,Bulk,,,SC,iron-based,,,,,,,,,,,,10.1103/PhysRevB.81.104510
Ba1−δKδFe2As2 (δ=0.4),Ba0.6K0.4Fe2As2,Bulk,,,SC,iron-based,,,,,,,,,,,,10.1103/PhysRevB.81.104510
Ba0.6K0.4Fe2As2,Ba0.6K0.4Fe2As2,Bulk,,,SC,iron-based,,,,122-type,,,,,,,FALSE,10.1103/PhysRevB.81.174517
Ba0.6K0.4Fe2As2,Ba0.6K0.4Fe2As2,,,,SC,iron-based,,,,,,,,,,,FALSE,10.1103/PhysRevLett.106.087004
Barium Potassium Iron Arsenide,Ba0.6K0.4Fe2As2,Single Crystal,,,SC,iron-based,37 K,,,,,,,,,,TRUE,10.1103/PhysRevLett.101.107004
Barium Potassium Iron Arsenide,Ba0.6K0.4Fe2As2,Bulk,,,SC,iron-based,,,,,,,,,,,FALSE,10.1103/PhysRevB.79.014519
Ba0.6K0.4Fe2As2,Ba0.6K0.4Fe2As2,Bulk,,,SC,iron-based,~38 K,,,,,,,,,,FALSE,10.1103/PhysRevB.82.174509
Ba0.6K0.4Fe2As2,Ba0.6K0.4Fe2As2,Bulk,,,SC,iron-based,38 K,ambient,Tetragonal,ThCr2Si2-type,,,,,,,FALSE,10.1103/PhysRevB.84.064533
Ba0.6K0.4Fe2As2,Ba0.6K0.4Fe2As2,Bulk,,,SC,iron-based,38.1 K,ambient,,,,,,,,,TRUE,10.1103/PhysRevB.86.024515
Barium Potassium Iron Arsenide,Ba0.6K0.4Fe2As2,,,,SC,iron-based,,,,,,,,,,,FALSE,10.1103/PhysRevB.89.220509
Ba0.6K0.4Fe2As2,Ba0.6K0.4Fe2As2,,,,SC,iron-based,,,,,,,,,,,FALSE,10.1103/PhysRevB.88.174512
Ba0.6K0.4Fe2As2,Ba0.6K0.4Fe2As2,Bulk,,,SC,iron-based,,,Tetragonal,ThCr2Si2-type,I4/mmm,,,,,,FALSE,10.1103/PhysRevB.95.064506
Ba0.6K0.4Fe2As2,Ba0.6K0.4Fe2As2,Bulk,,,SC,Iron-based,36 K,,,,,3.9405,,13.195,,,TRUE,10.1016/j.ceramint.2019.12.095
Ba0.6K0.4Fe2As2,Ba0.6K0.4Fe2As2,Bulk,,,SC,Iron-based,38 K,,,,,,,,,,FALSE,10.1016/j.jallcom.2023.171613
Ba0.6K0.4Fe2As2,Ba0.6K0.4Fe2As2,Bulk,,,SC,Iron-based,38 K,,,,,,,,,,TRUE,10.1016/j.cossms.2013.03.005
Ba0.6K0.4Fe2As2,Ba0.6K0.4Fe2As2,Bulk,,,SC,Iron-based,38.1 K,,I4/mmm,Tetragonal,I4/mmm,3.9169 Å,3.9169 Å,13.2939 Å,,,TRUE,10.1016/j.jallcom.2022.167674
Ba0.6K0.4Fe2As2,Ba0.6K0.4Fe2As2,Bulk,,,SC,Iron-based,38,,,,,,,,,,TRUE,10.1016/j.physc.2009.03.046
1-Ba122/Ag,Ba0.6K0.4Fe2As2,Bulk,,,SC,Iron-based,37.7 K,,,,,,,,,,TRUE,10.1016/j.cryogenics.2021.103281
7-Ba122/Ag/AgSn,Ba0.6K0.4Fe2As2,Bulk,,,SC,Iron-based,38.5 K,,,,,,,,,,TRUE,10.1016/j.cryogenics.2021.103281
(Ba0.6K0.4)Fe2As2,Ba0.6K0.4Fe2As2,Bulk,,,SC,Iron-based,38.5 K,,,,,,,,,,TRUE,10.1016/j.scib.2018.11.017
Ba0.6K0.4Fe2As2,Ba0.6K0.4Fe2As2,Bulk,,,SC,Iron-based,37 K,,,,,,,,,,FALSE,10.1016/j.physc.2009.11.129
Ba0.6K0.4Fe2As2,Ba0.6K0.4Fe2As2,Bulk,,,SC,Iron-based,38 K,,,,,3.926 Å,,13.297 Å,,,TRUE,10.1016/j.physc.2009.11.075
Ba0.6K0.4Fe2As2,Ba0.6K0.4Fe2As2,Bulk,,,SC,Iron-based,37.3 K,Ambient,,,,,,,,102 T,TRUE,10.1016/j.jallcom.2023.171592
Ba0.6K0.4Fe2As2,Ba0.6K0.4Fe2As2,Bulk,,,SC,Iron-based,38 K,,,,,,,,,,FALSE,10.1016/j.physc.2009.01.008
Ba0.6K0.4Fe2As2,Ba0.6K0.4Fe2As2,Bulk,,,SC,Iron-based,38 K,,Tetragonal,ThCr2Si2-type,I4/mmm,396.25 pm,396.25 pm,1301.68 pm,,75 T,TRUE,10.1016/j.physc.2009.03.018
Ba0.6K0.4Fe2As2,Ba0.6K0.4Fe2As2,Bulk,,,SC,Iron-based,36.8 K,0 T,,,,,,,,,TRUE,10.1016/j.physc.2021.1353870
Ba0.6K0.4Fe2As2,Ba0.6K0.4Fe2As2,Bulk,,,SC,Iron-based,37.3 K,0 T,,,,,,,,,TRUE,10.1016/j.physc.2021.1353870
Ba0.6K0.4Fe2As2,Ba0.6K0.4Fe2As2,Bulk,,,SC,Iron-based,34.6 K,,,,,,,,,,FALSE,10.1016/j.physc.2020.1353705
Ba0.6K0.4Fe2As2,Ba0.6K0.4Fe2As2,Bulk,,,SC,Iron-based,17.3 K,,,,,,,,,,FALSE,10.1016/j.physc.2020.1353705
Ba0.6K0.4Fe2As2,Ba0.6K0.4Fe2As2,Bulk,,,SC,Iron-based,38 K,,,,,,,,,,TRUE,10.1016/j.jallcom.2014.04.129
Ba0.6K0.4Fe2As2,Ba0.6K0.4Fe2As2,Bulk,,,SC,Iron-based,38 K,,Tetragonal,ThCr2Si2-type,,,,,,,FALSE,10.1016/j.physleta.2020.126345
Ba0.6K0.4Fe2As2,Ba0.6K0.4Fe2As2,Bulk,,,SC,Iron-based,38 K,,Tetragonal,ThCr2Si2 type,I4/mmm,3.914 Å,,13.305 Å,,,TRUE,10.1016/j.physc.2009.03.027
Ba0.6K0.4Fe2As2,Ba0.6K0.4Fe2As2,Bulk,,,SC,Iron-based,36.2 K,,,,,,,,590 Oe,,TRUE,10.1016/j.physc.2009.03.015
"(Ba,K)Fe2As2",Ba0.6K0.4Fe2As2,Bulk,,,SC,High-Tc/Iron-based,38 K,,Tetragonal,,I4/mmm,3.919 Å,,13.283 Å,,,TRUE,10.1016/j.physc.2009.10.061
Ba0.6K0.4Fe2As2,Ba0.6K0.4Fe2As2,Bulk,,,SC,Iron-based,33 K,,,,,,,,,,TRUE,10.1016/j.physc.2012.07.008
Ba0.6K0.4Fe2As2,Ba0.6K0.4Fe2As2,Bulk,,,SC,Iron-based,34.6 K,,Tetragonal,,,,,,,"6.5 T/K (c-axis), 17.4 T/K (ab-axis)",TRUE,10.1016/j.physc.2009.03.011
"(Ba,K)Fe2As2",Ba0.6K0.4Fe2As2,Bulk,,,SC,Iron-based,35.2 K,,,,,,,,,,TRUE,10.1016/j.physc.2016.02.016
Ba0.6K0.4Fe2As2,Ba0.6K0.4Fe2As2,Bulk,,,SC,Iron-based,38 K,,,,,0.392 nm,,1.335 nm,,≥ 70 T,TRUE,10.1016/j.ceramint.2017.11.111
Ba0.6K0.4Fe2As2,Ba0.6K0.4Fe2As2,Bulk,,,SC,Iron-based,36.2 K,,,,,,,,,,FALSE,10.1016/j.physb.2017.10.007
Ba0.6K0.4Fe2As2,Ba0.6K0.4Fe2As2,Bulk,,,SC,Iron-based,38,,ThCr2As2,,,,,,,,FALSE,10.1016/j.ssc.2011.02.025
Ba0.6K0.4Fe2As2,Ba0.6K0.4Fe2As2,Bulk,,,SC,Iron-based,38 K,,ThCr2Si2-type,,,3.917 Å,,,,,FALSE,10.1016/j.jpcs.2010.10.020
Ba1-xKxFe2As2,Ba0.6K0.4Fe2As2,Bulk,,,SC,Iron-based,38 K,,Tetragonal,,,,,,,,FALSE,10.1016/j.ssc.2011.12.012
(Ba0.6K0.4)Fe2As2,Ba0.6K0.4Fe2As2,Bulk,,,SC,Iron-based,38 K,,,,,,,,,,TRUE,10.1016/j.scib.2021.05.015
Ba0.6K0.4Fe2As2,Ba0.6K0.4Fe2As2,Bulk,,,SC,Iron-based,38 K,,,,,,,,,,FALSE,10.1016/j.physc.2012.12.003
Ba0.6K0.4Fe2As2,Ba0.6K0.4Fe2As2,Bulk,,,SC,Iron-based,38 K,,Tetragonal,,,,,,,,TRUE,10.1016/j.physc.2009.03.009
K-doped BaFe2As2,Ba0.6K0.4Fe2As2,Bulk,,,SC,Iron-based,37.8 K,Ambient,Tetragonal,Body-centered tetragonal,I4/mmm,3.912 Å,3.912 Å,13.33 Å,,>50 T,TRUE,10.1016/j.isci.2022.103992
Ba0.6K0.4Fe2As2,Ba0.6K0.4Fe2As2,Bulk,,,SC,Iron-based,38 K,,Tetragonal,,,3.971 Å,3.971 Å,13.212 Å,,,FALSE,10.1016/j.physc.2014.09.011
Ba0.6K0.4Fe2As2,Ba0.6K0.4Fe2As2,Bulk,,,SC,Iron-based,38 K,,ThCr2Si2-type,Tetragonal,I4/mmm,3.9142 Å,,13.305 Å,,,TRUE,10.1016/j.physc.2009.12.034
Ba0.6K0.4Fe2As2,Ba0.6K0.4Fe2As2,Bulk,,,SC,Iron-based,38,,Body-centered tetragonal,ThCr2Si2-type (122-type),,,,,,,FALSE,10.1016/j.physc.2011.01.010
Ba0.6K0.4Fe2As2,Ba0.6K0.4Fe2As2,Bulk,,,SC,Iron-based,38 K,,,,,,,,,,TRUE,10.1016/j.physc.2016.02.014
Ba0.6K0.4Fe2As2,Ba0.6K0.4Fe2As2,Bulk,,,SC,Iron-based,37 K,,,,,,,,,,TRUE,10.1016/j.physc.2009.03.037
Ba1−xKxFe2As2,Ba0.6K0.4Fe2As2,Bulk,,,SC,Iron-based,38 K,Ambient,Tetragonal,Tetragonal,,,,,,,TRUE,10.1016/j.physc.2009.03.014
Ba0.6K0.4Fe2As2,Ba0.6K0.4Fe2As2,Bulk,,,SC,Iron-based,34.6 K,,Tetragonal,,,,,,,,FALSE,10.1016/j.ssc.2014.05.018
Ba0.6K0.4Fe2As2,Ba0.6K0.4Fe2As2,Bulk,,,SC,Iron-based,36.5 K,,,,,,,,,"235 T (ab-plane), 135 T (c-axis)",FALSE,10.1016/j.ssc.2010.04.019
Ba0.6K0.4Fe2As2,Ba0.6K0.4Fe2As2,Bulk,,,SC,Iron-based,38 K,,,,,,,,,>100 T,TRUE,10.1016/j.cryogenics.2022.103598
Ba0.6K0.4Fe2As2,Ba0.6K0.4Fe2As2,Bulk,,,SC,Iron-based,35 K,,,,,,,,,,FALSE,10.1016/j.physc.2009.11.150
Ba0.6K0.4Fe2As2,Ba0.6K0.4Fe2As2,Bulk,,,SC,Iron-based,36 K,,,,,,,,,,TRUE,10.1016/j.physc.2009.03.032
Ba0.6K0.4Fe2As2,Ba0.6K0.4Fe2As2,Bulk,,,SC,Iron-based,38 K,,Orthorhombic,,I4/mmm,,,,,,TRUE,10.1016/j.mtphys.2022.100848
Ba0.6K0.4Fe2As2,Ba0.6K0.4Fe2As2,Thin Film,,,SC,Iron-based,38 K,,,,,,,,,,TRUE,10.1016/j.physc.2015.05.006
Ba0.6K0.4Fe2As2,Ba0.6K0.4Fe2As2,Bulk,,,SC,Iron-based,38 K,,,,,,,,,,FALSE,10.1016/j.physc.2010.03.003
Ba1−xKxFe2As2,Ba0.6K0.4Fe2As2,Bulk,,,SC,Iron-based,32K,,Tetragonal,,I4/mmm,,,,,,TRUE,10.1016/j.physc.2009.03.043
Ba0.6K0.4Fe2As2,Ba0.6K0.4Fe2As2,Bulk,,,SC,Iron-based,37 K,,,,,,,,,,FALSE,10.1016/j.ssc.2016.09.009
Ba0.6K0.4Fe2As2,Ba0.6K0.4Fe2As2,Bulk,,,SC,Iron-based,38 K,,,,,,,,,,FALSE,10.1016/j.cryogenics.2022.103525
Ba0.6K0.4Fe2As2,Ba0.6K0.4Fe2As2,Bulk,,,SC,Iron-based,38,,,,,,,,,,FALSE,10.1016/j.matpr.2020.04.503
Ba0.6K0.4Pb0.75Bi0.25O3,Ba0.6K0.4Pb0.75Bi0.25O3,Bulk,,,SC,High-Tc,32 K,,,,,,,,,,,10.1103/PhysRevB.59.14593
Ba0.6K0.4Pb0.75Bi0.25O3,Ba0.6K0.4Pb0.75Bi0.25O3,Bulk,,,SC,High-Tc,,,,,,,,,,,,10.1103/PhysRevB.51.11830
Ba0.6K0.5Fe2As2,Ba0.6K0.5Fe2As2,Bulk,,,SC,Iron-based,38.3 K,,,,,,,,,,FALSE,10.1016/j.jallcom.2023.171592
Ba0.6K0.5Fe2As2,Ba0.6K0.5Fe2As2,Bulk,,,SC,Iron-based,38 K,,Tetragonal,,,,,,,>100 T,TRUE,10.1016/j.scriptamat.2023.115595
Ba0.6Na0.4Fe2As2,Ba0.6Na0.4Fe2As2,Bulk,,,SC,iron-based,34 K,up to 10 kbar,Tetragonal,ThCr2Si2-type,,,,,,,TRUE,10.1103/PhysRevB.89.014510
Ba0.6Na0.4Fe2As2,Ba0.6Na0.4Fe2As2,Bulk,,,SC,iron-based,30.28 K,,,,,,,,,"125.7 T (parallel), 68.00 T (perpendicular)",TRUE,10.1103/PhysRevB.96.134512
Ba0.6Na0.4Fe2As2,Ba0.6Na0.4Fe2As2,Bulk,,,SC,iron-based,28.92 K,,,,,,,,,"124.3 T (parallel), 59.74 T (perpendicular)",TRUE,10.1103/PhysRevB.96.134512
Barium Sodium Iron Arsenide,Ba0.6Na0.4Fe2As2,Bulk,,,SC,iron-based,,ambient pressure,Tetragonal,ThCr2Si2-type (122-type),I4/mmm,,,,,,FALSE,10.1103/PhysRevB.107.224514
"(Ba,Na)Fe2As2",Ba0.6Na0.4Fe2As2,Bulk,,,SC,Iron-based,33.5 K,,,,,,,,,> 650 kOe,TRUE,10.1016/j.physc.2023.1354354
Ba0.6Na0.4Fe2As2,Ba0.6Na0.4Fe2As2,Bulk,,,SC,Iron-based,34 K,,Tetragonal,ThCr2Si2-type,,,,,,,FALSE,10.1016/j.physleta.2020.126345
Ba0.6Rb0.4BiO3,Ba0.6Rb0.4BiO3,Thin Film,,MgO,SC,High-Tc,,,,,,,,,,,True,10.1103/PhysRevB.44.12521
Ba0.6Rb0.4BiO3,Ba0.6Rb0.4BiO3,Bulk,,,SC,High-Tc,29 K,,,perovskite,,,,,,,True,10.1103/PhysRevB.43.435
Ba₀.₆Rb₀.₄BiO₃,Ba0.6Rb0.4BiO3,Bulk,,,SC,Type-II,29 K,,Cubic,perovskite,Pm3m,,,,90 Oe at 0 K,118 kOe at 0 K,True,10.1103/PhysRevB.40.2690
Ba1-xRbxBiO3,Ba0.6Rb0.4BiO3,Bulk,,,SC,High-Tc,,,Cubic,perovskite,,,,,,,,10.1103/PhysRevB.46.9163
Ba0.6Rb0.4Fe2As2,Ba0.6Rb0.4Fe2As2,Bulk,,,SC,iron-based,38 K,,Tetragonal,ThCr2Si2-type,I4/mmm,,,,,,FALSE,10.1103/PhysRevB.86.174516
Ba0.708Na0.292Fe2As2,Ba0.708Na0.292Fe2As2,Bulk,,,SC,iron-based,27.1 K,ambient,Tetragonal,ThCr2Si2-type (122),I4/mmm,3.92760,3.92760,13.11210,,,TRUE,10.1103/PhysRevMaterials.7.124802
Ba0.70CuO2,Ba0.70CuO2,Bulk,,,SC,,13 K,,Composite,Orthorhombic,Ammm,5.70,7.30,3.91,,,TRUE,10.1016/S0921-4534(99)00518-3
Barium Potassium Bismuth Oxide (x=0.30),Ba0.70K0.30BiO3,Bulk,,,SC,,31 K,,Cubic,perovskite,,,,,,,FALSE,10.1103/PhysRevB.75.121101
Barium Lanthanum Iron Arsenide (x=0.30),Ba0.70La0.30Fe2As2,Thin Film,200 nm,MgO (001),NSC,iron-based,Not superconducting up to 3.5 GPa,0-3.5 GPa,,122-type,,,,,,,TRUE,10.1103/PhysRevB.88.140503
BaxY1-xCuO3-y,Ba0.70Y0.30CuO3-y,Bulk,,,SC,High-Tc,105K,,,,,,,,,,TRUE,10.1016/0038-1098(87)90839-8
Ba0.71K0.29BiO3,Ba0.71K0.29BiO3,Bulk,,,SC,High-Tc,30 K,,Cubic,perovskite,,4.2932 Å,4.2932 Å,4.2932 Å,,,True,10.1103/PhysRevB.40.4442
Ba0.72K0.28Fe2As2,Ba0.72K0.28Fe2As2,Bulk,,,SC,iron-based,28 K,ambient,Tetragonal,,,,,,,,FALSE,10.1103/PhysRevB.87.094505
Barium Potassium Iron Arsenide,Ba0.72K0.28Fe2As2,Bulk,,,SC,iron-based,29 K,,Tetragonal,ThCr2Si2-type,I4/mmm,,,,,,FALSE,10.1103/PhysRevB.99.134103
Ba0.72K0.28Fe2As2,Ba0.72K0.28Fe2As2,Bulk,,,SC,iron-based/Type-II,31.7 K,ambient,,,,,,,,B_c2^ab(0) = 170-195 T; B_c2^c(0) = 100-110 T,TRUE,10.1103/PhysRevB.82.024525
Ba0.72K0.28Fe2As2,Ba0.72K0.28Fe2As2,Bulk,,,SC,iron-based,30 K,ambient,,,,,,,,,TRUE,10.1103/PhysRevB.82.094520
Ba0.72K0.28Fe2As2,Ba0.72K0.28Fe2As2,Bulk,,,SC,iron-based,30 K,,Tetragonal,,,,,,,65 T,TRUE,10.1103/PhysRevB.80.140503
Ba0.72K0.28Fe2As2,Ba0.72K0.28Fe2As2,Bulk,,,SC,iron-based,30.1 K,0-2.75 GPa,Tetragonal,ThCr2Si2-type,,,,,,,TRUE,10.1103/PhysRevB.93.144401
Ba0.72K0.28Fe2As2,Ba0.72K0.28Fe2As2,Bulk,,,SC,iron-based,32.7 K,,,layered,,,,13,,,TRUE,10.1103/PhysRevB.80.014518
Ba0.72K0.28Fe2As2,Ba0.72K0.28Fe2As2,Bulk,,,SC,iron-based,34 K,,Tetragonal,ThCr2Si2-type,I4/mmm,,,,,,TRUE,10.1103/PhysRevB.85.184507
Ba0.72K0.28Fe2As2,Ba0.72K0.28Fe2As2,Bulk,,,SC,iron-based,33.2 K,,,,,,,,,,TRUE,10.1103/PhysRevB.83.094519
Ba0.72K0.28Fe2As2,Ba0.72K0.28Fe2As2,Bulk,,,SC,Iron-based,31.5 K,0 T,,,,,,,,,TRUE,10.1016/j.physc.2009.11.174
Ba0.72K0.28Fe2As2,Ba0.72K0.28Fe2As2,Bulk,,,SC,Iron-based,31.5 K,,ThCr2Si2 type,,,,,,,,TRUE,10.1016/j.jpcs.2010.10.038
Ba0.72K0.28Fe2As2,Ba0.72K0.28Fe2As2,Bulk,,,SC,Iron-based,30 K,,122 phase,,,,,,,,TRUE,10.1016/j.jcrysgro.2010.12.052
Ba₀.₇₂Rb₀.₂₈BiO₃,Ba0.72Rb0.28BiO3,Bulk,,,SC,Type-II,29 K,,Cubic,perovskite,Pm3m,,,,,,True,10.1103/PhysRevB.40.2690
Ba0.73K0.27Fe2As2,Ba0.73K0.27Fe2As2,Bulk,,,SC,iron-based,10 K,,,,,,,,,,TRUE,10.1103/PhysRevB.110.054501
Ba0.73Sr0.27Ni2As2,Ba0.73Sr0.27Ni2As2,Bulk,,,SC,nickel-based pnictide,1.2 K,ambient,"Triclinic (low temp), Tetragonal (high temp)",ThCr2Si2-type,"P-1 (triclinic), I4/mmm (tetragonal)",,,,,,TRUE,10.1103/PhysRevLett.127.027602
Barium Potassium Bismuthate Film,Ba0.74K0.26BiO3,Thin Film,3200 Å,,NSC,,,,,,,,,,,,True,10.1103/PhysRevB.44.9719
Ba0.74K0.26Fe2As2,Ba0.74K0.26Fe2As2,Bulk,,,SC,iron-based,,ambient,,,,,,,,,FALSE,10.1103/PhysRevB.90.024512
Barium Potassium Iron Arsenide,Ba0.74K0.26Fe2As2,Single Crystal,,,SC,iron-based,,ambient,,,,,,13.223 Å,,,TRUE,10.1103/PhysRevB.85.064522
Ba0.74K0.26Fe2As2,Ba0.74K0.26Fe2As2,Bulk,,,SC,iron-based,,ambient,"Tetragonal (above Tc2), Orthorhombic (below Tc2), Reentrant tetragonal (below Tc4)",ThCr2Si2-type,"I4/mmm (tetragonal), Fmmm (orthorhombic)",,,,,,TRUE,10.1103/PhysRevB.102.144511
Ba0.74K0.26Fe2As2,Ba0.74K0.26Fe2As2,,,,SC,iron-based,,,,,,,,,,,FALSE,10.1103/PhysRevB.95.064508
Ba0.74Na0.26Fe2As2,Ba0.74Na0.26Fe2As2,Bulk,,,SC,iron-based,22 K,ambient,Tetragonal,ThCr2Si2-type (122),I4/mmm,,,,,,TRUE,10.1103/PhysRevMaterials.7.124802
Ba0.75ClNbS2,Ba0.75ClNbS2,Bulk,,,SC,Type-II,1 K,ambient,,superlattice (alternating Ba-Cl and H-NbS2 layers),,,,12 Å,,"0.037 T (perpendicular to ab-plane), 0.68 T (parallel to ab-plane)",TRUE,10.1103/PhysRevMaterials.9.034804
Ba0.75ClNbSe2,Ba0.75ClNbSe2,Bulk,,,SC,Type-II,1.25 K,ambient,,superlattice (alternating Ba-Cl and H-NbSe2 layers),,,,12.3 Å,,"0.12 T (perpendicular to ab-plane), 4.44 T (parallel to ab-plane)",TRUE,10.1103/PhysRevMaterials.9.034804
(Ba0.75K0.14H0.11)BiO3·nH2O,Ba0.75K0.14H0.11BiO3·nH2O,Bulk,,,SC,Type-II,8 K,,,,,,,,,,TRUE,10.1016/j.commatsci.2017.06.030
Ba0.75K0.25BiO3,Ba0.75K0.25BiO3,Bulk,,,NSC,,,,Orthorhombic,perovskite,Ibmm,6.1118(9) Å,6.0926(6) Å,8.6133(10) Å,,,True,10.1103/PhysRevB.41.4126
BaBiO3 doped with K,Ba0.75K0.25BiO3,Bulk,,,SC,High-Tc,30 K,,,perovskite,,,,,,,,10.1103/PhysRevB.66.085109
Ba0.75K0.25BiO3,Ba0.75K0.25BiO3,Bulk,,,NSC,,,,Orthorhombic,perovskite,Ibmm,,,,,,True,10.1103/PhysRevB.44.9547
Barium Potassium Iron Arsenide (x=0.25),Ba0.75K0.25Fe2As2,Bulk,,,SC,iron-based,32.6 K,,"Tetragonal (above Ts), Orthorhombic (below Ts)",,,,,,,,TRUE,10.1103/PhysRevLett.107.237001
Ba0.75K0.25Fe2As2,Ba0.75K0.25Fe2As2,Bulk,,,SC,iron-based,28 K,,Orthorhombic,,,,,,,,TRUE,10.1103/PhysRevB.97.241112
Ba0.75K0.25Fe2As2,Ba0.75K0.25Fe2As2,Bulk,,,SC,iron-based,26 K,,Tetragonal,,,,,,,65 T,TRUE,10.1103/PhysRevB.80.140503
Ba0.75K0.25Fe2As2,Ba0.75K0.25Fe2As2,Bulk,,,SC,iron-based,28 K,,,layered,,,,13,,,TRUE,10.1103/PhysRevB.80.014518
Ba0.75K0.25Fe2As2,Ba0.75K0.25Fe2As2,Bulk,,,SC,iron-based,28.5 K,,Orthorhombic,beta-SrRh2As2-type,Fmmm,5.5636,5.5476,13.1027,,,TRUE,10.1103/PhysRevB.85.184507
Ba0.75K0.25Fe2As2,Ba0.75K0.25Fe2As2,Bulk,,,NSC,iron-based,,ambient,,,,,,,,,TRUE,10.1103/PhysRevB.86.134503
Ba0.75K0.25Fe2As2,Ba0.75K0.25Fe2As2,Bulk,,,SC,Iron-based,38 K,,,,,5.554307,5.435332,12.95442,,,FALSE,10.1016/j.ssc.2022.114931
Ba0.75Na0.25Fe2As2,Ba0.75Na0.25Fe2As2,,,,SC,iron-based,,,,ThCr2Si2-type,,,,,,,FALSE,10.1103/PhysRevB.93.144401
Ba0.76K0.24BiO3,Ba0.76K0.24BiO3,Bulk,,,NSC,,,,,perovskite,,,,,,,True,10.1103/PhysRevB.48.6499
Ba0.76K0.24BiO3,Ba0.76K0.24BiO3,Bulk,,,SC,High-Tc,28 K,,Orthorhombic Perovskite,,,,,,,,TRUE,10.1016/S0038-1098(98)00311-1
Ba0.76K0.24Fe2As2,Ba0.76K0.24Fe2As2,Bulk,,,SC,iron-based,25.4 K,0-1.68 GPa,"Tetragonal (at high T), Orthorhombic (at low T)",ThCr2Si2-type,,,,,,,TRUE,10.1103/PhysRevB.93.144401
Ba0.76K0.24Fe2As2,Ba0.76K0.24Fe2As2,Bulk,,,SC,iron-based,,ambient,Tetragonal (low T: Orthorhombic),ThCr2Si2-type (low T: beta-SrRh2As2-type),I4/mmm (low T: Fmmm),,,,,,TRUE,10.1103/PhysRevB.83.172503
Barium potassium iron arsenide (x=0.24),Ba0.76K0.24Fe2As2,Single Crystal,dozens of microns,,SC,iron-based,25.5 K,,Orthorhombic (in coexistence regime),,,,,,,,TRUE,10.1103/PhysRevB.98.054516
Ba0.76K0.24Fe2As2,Ba0.76K0.24Fe2As2,Bulk,,,SC,iron-based,26 K,,Orthorhombic,beta-SrRh2As2-type,Fmmm,5.5672,5.5449,13.0888,,,TRUE,10.1103/PhysRevB.85.184507
Ba0.76Na0.24Fe2As2,Ba0.76Na0.24Fe2As2,Bulk,,,SC,iron-based,22 K,up to 10 kbar,Tetragonal,ThCr2Si2-type,,,,,,,TRUE,10.1103/PhysRevB.89.014510
Ba0.76Na0.24Fe2As2,Ba0.76Na0.24Fe2As2,Bulk,,,SC,iron-based,20-30 K,,Tetragonal,ThCr2Si2-type (122 structure),I4/mmm1',3.91904,3.91904,13.0242,,,TRUE,10.1103/PhysRevB.90.174511
Barium Potassium Iron Arsenide (x=0.23),Ba0.77K0.23Fe2As2,Bulk,,,SC,iron-based,28.5 K,,"Tetragonal (above Ts), Orthorhombic (below Ts)",,,,,,,,TRUE,10.1103/PhysRevLett.107.237001
Ba0.77K0.23Fe2As2,Ba0.77K0.23Fe2As2,Bulk,,,SC,iron-based,24.7 K,,"Tetragonal (at high T), Orthorhombic (at low T)",,,,,,,,TRUE,10.1103/PhysRevB.85.014524
Ba0.77K0.23Fe2As2,Ba0.77K0.23Fe2As2,Bulk,,,SC,iron-based,,,,,,,,,,,,10.1103/PhysRevB.108.L180502
Ba0.781K0.219Fe2As2,Ba0.781K0.219Fe2As2,Bulk,,,SC,iron-based,21.3 K,ambient,"Tetragonal (above Tc2), Orthorhombic (below Tc2)",ThCr2Si2-type,"I4/mmm (tetragonal), Fmmm (orthorhombic)",,,,,,TRUE,10.1103/PhysRevB.102.144511
Ba0.787K0.213Fe2As2,Ba0.787K0.213Fe2As2,Bulk,,,SC,iron-based,19.8 K,ambient,"Tetragonal (above Tc2), Orthorhombic (below Tc2)",ThCr2Si2-type,"I4/mmm (tetragonal), Fmmm (orthorhombic)",,,,,,TRUE,10.1103/PhysRevB.102.144511
Ba0.78K0.22Fe2As2,Ba0.78K0.22Fe2As2,Bulk,,,SC,iron-based,20.8 K,0-2.75 GPa,"Tetragonal (at high T), Orthorhombic (at low T)",ThCr2Si2-type,,,,,,,TRUE,10.1103/PhysRevB.93.144401
Ba0.78K0.22Fe2As2,Ba0.78K0.22Fe2As2,Bulk,,,SC,iron-based,23.5 K,,Orthorhombic,beta-SrRh2As2-type,Fmmm,5.5706,5.5461,13.0803,,,TRUE,10.1103/PhysRevB.85.184507
Ba0.78K0.22Fe2As2,Ba0.78K0.22Fe2As2,Bulk,,,SC,iron-based,28 K,ambient,Tetragonal,ThCr2Si2-type,I4/mmm,,,13.13 Å,,"Hc2,c(0) ~ 50 T; Hc2,ab(0) ~ 100 T",TRUE,10.1103/PhysRevB.89.134504
Ba0.79K0.21Fe2As2,Ba0.79K0.21Fe2As2,Bulk,,,SC,iron-based,,ambient,Tetragonal (low T: Orthorhombic),ThCr2Si2-type (low T: beta-SrRh2As2-type),I4/mmm (low T: Fmmm),,,,,,TRUE,10.1103/PhysRevB.83.172503
Ba0.79K0.21Fe2As2,Ba0.79K0.21Fe2As2,Bulk,,,SC,iron-based,18 K,,Orthorhombic,beta-SrRh2As2-type,Fmmm,5.5750,5.5462,13.0749,,,TRUE,10.1103/PhysRevB.85.184507
Ba0.79K0.21Fe2As2,Ba0.79K0.21Fe2As2,Bulk,,,SC,iron-based,18.0 K,0 GPa,"Tetragonal (high T), Orthorhombic (low T)",,,,,,,,TRUE,10.1103/PhysRevB.86.140502
Barium Lanthanum Iron Arsenide (x=0.21),Ba0.79La0.21Fe2As2,Thin Film,200 nm,MgO (001),SC,iron-based,"Enhanced with pressure, saturates at ~3 GPa",0-3.5 GPa,,122-type,,,,,,,TRUE,10.1103/PhysRevB.88.140503
Ba0.79Na0.21Fe2As2,Ba0.79Na0.21Fe2As2,Bulk,,,SC,iron-based,,ambient,Tetragonal,ThCr2Si2-type (122),I4/mmm,,,,,,TRUE,10.1103/PhysRevMaterials.7.124802
Ba0.7K0.3BiO3,Ba0.7K0.3BiO3,Bulk,,,NSC,,,,Cubic,perovskite,Pm-3m,4.3006(1) Å,4.3006(1) Å,4.3006(1) Å,,,True,10.1103/PhysRevB.41.4126
Barium Potassium Bismuth Oxide (BKBO),Ba0.7K0.3BiO3,Bulk,,,SC,High-Tc,24-30 K,,Cubic,perovskite,,,,,,,True,10.1103/PhysRevLett.67.509
Ba0.7K0.3BiO3,Ba0.7K0.3BiO3,Bulk,,,SC,High-Tc,30 K,,Cubic,perovskite,,,,,,,,10.1103/PhysRevB.40.8844
Ba(K-doped)BiO3,Ba0.7K0.3BiO3,Bulk,,,SC,,,,,perovskite,,,,,,,,10.1103/PhysRevB.49.15936
Ba-K-Bi-O,Ba0.7K0.3BiO3,Bulk,,,SC,,30 K,,,perovskite,,,,,,,True,10.1103/PhysRevB.46.8542
Ba0.7K0.3BiO3,Ba0.7K0.3BiO3,Bulk,,,SC,High-Tc,30 K,,Cubic,perovskite,,,,,,,,10.1103/PhysRevB.42.359
Ba0.7K0.3BiO3,Ba0.7K0.3BiO3,Bulk,,,NSC,,,,Cubic,perovskite,,4.301 Å,,,,,True,10.1103/PhysRevB.47.14503
Ba0.7K0.3BiO3,Ba0.7K0.3BiO3,Bulk,,,NSC,,,,Orthorhombic,perovskite,Ibmm,,,,,,True,10.1103/PhysRevB.44.9547
Ba0.7K0.3BiO3,Ba0.7K0.3BiO3,Bulk,,,SC,Type-II,29.0 K,ambient,Orthorhombic,perovskite,Ibmm,,,,7.7 mT,,TRUE,10.1103/PhysRevB.101.014508
Ba1-xKxBiO3,Ba0.7K0.3BiO3,Bulk,,,SC,High-Tc,30 K,,Cubic,,,,,,,,FALSE,10.1016/S0921-4534(99)00449-9
Ba1−xKxBiO3,Ba0.7K0.3BiO3,Bulk,,,SC,High-Tc,35 K,,Distorted Perovskite,Monoclinic,C2/m,,,,,,TRUE,10.1016/S0921-4526(00)00787-0
BaxK1-xBiO3,Ba0.7K0.3BiO3,Bulk,,,SC,Non-Cuprate,33.2 K,,Perovskite,,,,,,,,FALSE,10.1016/S0038-1098(02)00623-3
Barium Potassium Iron Arsenide,Ba0.7K0.3Fe2As2,Bulk,,,SC,iron-based,36.0-37.3 K,,,,,,,,,,FALSE,10.1103/PhysRevLett.105.027003
Ba0.7K0.3Fe2As2,Ba0.7K0.3Fe2As2,Bulk,,,SC,iron-based,38 K,,Tetragonal,,,,,,,,TRUE,10.1103/PhysRevLett.112.047001
Ba0.7K0.3Fe2As2,Ba0.7K0.3Fe2As2,Polycrystalline,,,SC,iron-based,,,Tetragonal,ThCr2Si2-type,I4/mmm,,,,,,TRUE,10.1103/PhysRevB.81.235107
Ba0.7K0.3Fe2As2,Ba0.7K0.3Fe2As2,Bulk,,,SC,iron-based,30 K,ambient,,,,,,,,,TRUE,10.1103/PhysRevB.80.020501
Ba0.7K0.3Fe2As2,Ba0.7K0.3Fe2As2,Bulk,,,SC,iron-based/Type-II/High-Tc,35.88 K,,Tetragonal,ThCr2Si2-type,I4/mmm,,,,,,TRUE,10.1103/PhysRevB.88.144502
Barium Potassium Iron Arsenide,Ba0.7K0.3Fe2As2,Single Crystal,,,SC,iron-based,,ambient,,,,,,13.256 Å,,,TRUE,10.1103/PhysRevB.85.064522
Ba0.7K0.3Fe2As2,Ba0.7K0.3Fe2As2,Bulk,,,SC,iron-based,,ambient,Tetragonal,ThCr2Si2-type,I4/mmm,,,,,,TRUE,10.1103/PhysRevB.83.172503
Ba0.7K0.3Fe2As2,Ba0.7K0.3Fe2As2,Bulk,,,SC,iron-based,36 K,,Tetragonal,ThCr2Si2-type,I4/mmm,3.9165,3.9165,13.1614,,,TRUE,10.1103/PhysRevB.85.184507
Ba0.7K0.3Fe2As2,Ba0.7K0.3Fe2As2,Bulk,,,SC,iron-based,,,,,,,,,,,FALSE,10.1103/PhysRevLett.104.067002
Ba0.7K0.3Fe2As2,Ba0.7K0.3Fe2As2,Bulk,,,SC,Iron-based,25 K,,,,,,,,,,TRUE,10.1016/j.ceramint.2019.12.095
Ba0.7K0.3Fe2As2,Ba0.7K0.3Fe2As2,Bulk,,,SC,Iron-based,33 K,,Tetragonal,ThCr2Si2-type,I4/mmm,396.25 pm,396.25 pm,1301.68 pm,,,TRUE,10.1016/j.physc.2009.03.018
Ba0.7K0.3Fe2As2,Ba0.7K0.3Fe2As2,Thin Film,,,SC,Iron-based,38.3 K,,ThCr2Si2,,,,,,,,TRUE,10.1016/j.physc.2011.05.152
Ba1-xKxFe2As2,Ba0.7K0.3Fe2As2,Bulk,,,SC,Iron-based,38 K,,,,,3.9257,,,,,FALSE,10.1016/j.ssc.2012.01.020
Ba0.7Na0.3Fe2As2,Ba0.7Na0.3Fe2As2,Bulk,,,SC,iron-based,29 K,up to 10.7 kbar,Tetragonal,ThCr2Si2-type,,,,,,,TRUE,10.1103/PhysRevB.89.014510
Ba0.7Rb0.3BiO3,Ba0.7Rb0.3BiO3,Bulk,,,SC,High-Tc,29 K,,,perovskite,,,,,,,True,10.1103/PhysRevB.43.435
Insulating Rubidium Barium Bismuthate,Ba0.7Rb0.3BiO3,Thin Film,,,NSC,,,,Cubic,perovskite,,,,,,,True,10.1103/PhysRevB.43.11408
Barium Potassium Iron Arsenide,Ba0.81K0.19Fe2As2,Single Crystal,,,SC,iron-based,,ambient,,,,,,13.166 Å,,,TRUE,10.1103/PhysRevB.85.064522
Barium Potassium Iron Arsenide (x=0.19),Ba0.81K0.19Fe2As2,Bulk,,,SC,iron-based,22.7 K,,"Tetragonal (above Ts), Orthorhombic (below Ts)",,,,,,,,TRUE,10.1103/PhysRevLett.107.237001
Ba0.81K0.19Fe2As2,Ba0.81K0.19Fe2As2,Bulk,,,SC,"iron-based, s±",,,,,,,,,,,TRUE,10.1103/PhysRevB.105.024506
Barium potassium iron arsenide (x=0.19),Ba0.81K0.19Fe2As2,Single Crystal,dozens of microns,,SC,iron-based,11.5 K and 14.0 K,,Tetragonal (coexistence with orthorhombic domains),,,,,,,,TRUE,10.1103/PhysRevB.98.054516
Ba0.81K0.19Fe2As2,Ba0.81K0.19Fe2As2,Bulk,,,SC,iron-based,15.0 K,0 GPa,"Tetragonal (high T), Orthorhombic (low T)",,,,,,,,TRUE,10.1103/PhysRevB.86.140502
Ba0.825K0.175Fe2As2,Ba0.825K0.175Fe2As2,Bulk,,,SC,iron-based,,ambient,Tetragonal (low T: Orthorhombic),ThCr2Si2-type (low T: beta-SrRh2As2-type),I4/mmm (low T: Fmmm),,,,,,TRUE,10.1103/PhysRevB.83.172503
Ba0.825K0.175Fe2As2,Ba0.825K0.175Fe2As2,Bulk,,,SC,iron-based,10 K,,Orthorhombic,beta-SrRh2As2-type,Fmmm,5.5842,5.5492,13.0563,,,TRUE,10.1103/PhysRevB.85.184507
Barium Potassium Iron Arsenide,Ba0.82K0.18Fe2As2,Single Crystal,,,SC,iron-based,,ambient,,,,,,13.158 Å,,,TRUE,10.1103/PhysRevB.85.064522
Ba0.82K0.18Fe2As2,Ba0.82K0.18Fe2As2,Bulk,,,SC,iron-based,10.5 K,0 GPa,"Tetragonal (high T), Orthorhombic (low T)",,,,,,,,TRUE,10.1103/PhysRevB.86.140502
Ba0.82La0.18Fe2As2,Ba0.82La0.18Fe2As2,Thin Film,200-230 nm,MgO(001),SC,iron-based,,,Tetragonal,ThCr2Si2-type,I4/mmm,3.9466,3.9466,12.8046,,,TRUE,10.1103/PhysRevB.96.125116
Barium Lanthanum Iron Arsenide (x=0.18),Ba0.82La0.18Fe2As2,Thin Film,200 nm,MgO (001),SC,iron-based,"Enhanced with pressure, saturates at ~3 GPa",0-3.5 GPa,,122-type,,,,,,,TRUE,10.1103/PhysRevB.88.140503
Ba0.83K0.17BiO3,Ba0.83K0.17BiO3,Bulk,,,NSC,,,,Cubic,,,,,,,,True,10.1103/PhysRevB.47.996
Ba0.83K0.17BiO3,Ba0.83K0.17BiO3,Bulk,,,SC,,,,Orthorhombic,perovskite,Ibmm,,,,,,True,10.1103/PhysRevB.56.12211
Ba0.83K0.17BiO3,Ba0.83K0.17BiO3,Bulk,,,SC,High-Tc,20 K,,Orthorhombic Perovskite,,,,,,,,TRUE,10.1016/S0038-1098(98)00311-1
Ba0.83K0.17Fe2As2,Ba0.83K0.17Fe2As2,Bulk,,,SC,iron-based,"17 K (10 Oe), 8 K (14 T)",,,,,,,,,,TRUE,10.1103/PhysRevB.85.144506
Ba0.83Na0.17Fe2As2,Ba0.83Na0.17Fe2As2,Bulk,,,SC,iron-based,,ambient,Tetragonal,ThCr2Si2-type (122),I4/mmm,,,,,,TRUE,10.1103/PhysRevMaterials.7.124802
Ba0.84K0.16Fe2As2,Ba0.84K0.16Fe2As2,Bulk,,,SC,iron-based,7.3 K,0 GPa,"Tetragonal (high T), Orthorhombic (low T)",,,,,,,,TRUE,10.1103/PhysRevB.86.140502
Ba0.84Rb0.10Sn0.09Fe2As1.96,Ba0.84Rb0.10Sn0.09Fe2As1.96,Bulk,,,SC,Iron-based,22-24 K,,Tetragonal,Layered,I 4/mmm,3.9250,,13.2096,,,TRUE,10.1016/j.physc.2009.03.048
Ba0.84Rb0.10Sn0.09Fe2As2,Ba0.84Rb0.10Sn0.09Fe2As2,Bulk,,,SC,Iron-based,23 K,,,,,,,,,"120 T (ab-plane), 70 T (c-axis)",FALSE,10.1016/j.ssc.2010.04.019
Ba0.85Ir4As12,Ba0.85Ir4As12,Bulk,,,SC,,,,Cubic,Filled skutterudite,Im-3 (No. 204),,,,,,FALSE,10.1103/PhysRevB.98.024513
Ba0.85K0.15BiO3,Ba0.85K0.15BiO3,,,,SC,,,,,,,,,,,,,10.1103/PhysRevB.41.282
Ba0.85K0.15Fe2As2,Ba0.85K0.15Fe2As2,Bulk,,,SC,iron-based,4 K,ambient,Tetragonal (low T: Orthorhombic),ThCr2Si2-type (low T: beta-SrRh2As2-type),I4/mmm (low T: Fmmm),,,,,,TRUE,10.1103/PhysRevB.83.172503
Ba0.85K0.15Fe2As2,Ba0.85K0.15Fe2As2,Bulk,,,SC,iron-based,4 K,,Orthorhombic,beta-SrRh2As2-type,Fmmm,5.5890,5.5517,13.0404,,,TRUE,10.1103/PhysRevB.85.184507
Ba0.85K0.15Fe2As2,Ba0.85K0.15Fe2As2,Bulk,,,SC,Iron-based,19K,,,,,,,,,,TRUE,10.1016/j.physc.2009.03.012
(Ba0.85La0.15CuO2+δ)2/(CaCuO2)2,Ba0.85La0.15CuO2+δ,Thin Film,,,SC,High-Tc,70 K,,,,,,,,,,TRUE,10.1016/S0921-4534(02)00808-0
Ba0.85Na0.15Fe2As2,Ba0.85Na0.15Fe2As2,Bulk,,,SC,iron-based,5 K,up to 10 kbar,Tetragonal,ThCr2Si2-type,,,,,,,TRUE,10.1103/PhysRevB.89.014510
Yb-doped BaFe2As2,Ba0.85Yb0.15Fe2As2,Bulk,,,SC,Iron-based,18-20 K,,Tetragonal,ThCr2Si2-type,,,,13.0171 Å,,,TRUE,10.1016/j.physc.2014.12.001
Barium Potassium Iron Arsenide,Ba0.86K0.14Fe2As2,Single Crystal,,,SC,iron-based,,ambient,,,,,,13.125 Å,,,TRUE,10.1103/PhysRevB.85.064522
Ba0.875K0.125Fe2As2,Ba0.875K0.125Fe2As2,Bulk,,,NSC,iron-based,,ambient,Tetragonal (low T: Orthorhombic),ThCr2Si2-type (low T: beta-SrRh2As2-type),I4/mmm (low T: Fmmm),,,,,,TRUE,10.1103/PhysRevB.83.172503
Ba0.875K0.125Fe2As2,Ba0.875K0.125Fe2As2,Bulk,,,NSC,iron-based,,,Orthorhombic,beta-SrRh2As2-type,Fmmm,5.5940,5.5551,13.0243,,,TRUE,10.1103/PhysRevB.85.184507
Barium Potassium Bismuthate,Ba0.87K0.13BiO3,Bulk,,,NSC,,,,Cubic,perovskite,,4.335 Å,4.335 Å,4.335 Å,,,True,10.1103/PhysRevB.44.9719
Ba0.87K0.13BiO3,Ba0.87K0.13BiO3,Bulk,,,NSC,,,,Cubic,perovskite,,,,,,,,10.1103/PhysRevB.39.7378
Ba₀.₈₇K₀.₁₃BiO₃,Ba0.87K0.13BiO3,,,,NSC,,,,,perovskite,,,,,,,,10.1103/PhysRevB.38.7026
Ba0.87La0.13Fe2As2,Ba0.87La0.13Fe2As2,Thin Film,200-230 nm,MgO(001),SC,iron-based,,,Tetragonal,ThCr2Si2-type,I4/mmm,3.9720,3.9720,12.8543,,,TRUE,10.1103/PhysRevB.96.125116
Barium Lanthanum Iron Arsenide (x=0.13),Ba0.87La0.13Fe2As2,Thin Film,200 nm,MgO (001),SC,iron-based,22.6 K at 0 GPa; 30.3 K at 2.8 GPa,0-3.2 GPa,,122-type,,,,,,,TRUE,10.1103/PhysRevB.88.140503
Ba0.88K0.12Ti2Sb2O,Ba0.88K0.12Ti2Sb2O,Bulk,,,SC,Type-II,6.1 K,,CeCr2Si2C-type,Tetragonal,P4/mmm,,,,,,TRUE,10.1016/j.solidstatesciences.2013.12.005
Ba0.89Ir4P12,Ba0.89Ir4P12,Bulk,,,SC,,5.6 K,Ambient (0 GPa),Cubic,Filled skutterudite,Im-3 (No. 204),8.1071,8.1071,8.1071,,29 kOe,FALSE,10.1103/PhysRevB.98.024513
Ba0.8K0.2BiO3,Ba0.8K0.2BiO3,Bulk,,,NSC,,,,Tetragonal,perovskite,,,,,,,True,10.1103/PhysRevB.39.811
Ba₀.₈K₀.₂BiO₃,Ba0.8K0.2BiO3,Bulk,,,SC,High-Tc,30 K,,Cubic,perovskite,,,,,,,,10.1103/PhysRevB.47.14380
Ba0.8K0.2BiO3,Ba0.8K0.2BiO3,Bulk,,,NSC,,,,Orthorhombic,perovskite,Ibmm,6.1280(5) Å,6.1040(4) Å,8.6286(6) Å,,,True,10.1103/PhysRevB.41.4126
Ba0.8K0.2BiO3,Ba0.8K0.2BiO3,Bulk,,,NSC,,,,,,,,,,,,True,10.1103/PhysRevB.42.2684
Ba0.8K0.2BiO3,Ba0.8K0.2BiO3,Bulk,,,NSC,,,,Cubic,perovskite,,4.320 Å,,,,,True,10.1103/PhysRevB.47.14503
Ba0.8K0.2BiO3,Ba0.8K0.2BiO3,Bulk,,,NSC,,,,,perovskite,,,,,,,True,10.1103/PhysRevB.39.4752
Ba0.8K0.2BiO3,Ba0.8K0.2BiO3,Bulk,,,NSC,,,,Orthorhombic,perovskite,Ibmm,6.1280 Å,6.1040 Å,8.6286 Å,,,True,10.1103/PhysRevB.44.9547
Ba₀.₈K₀.₂BiO₃,Ba0.8K0.2BiO3,Bulk,,,NSC,,,,Orthorhombic,perovskite,,,,,,,True,10.1103/PhysRevB.64.180509
Ba0.8K0.2BiO3,Ba0.8K0.2BiO3,Bulk,,,NSC,,,,Orthorhombic,Perovskite,Ibmm,,,,,,TRUE,10.1103/PhysRevB.88.054101
Ba0.8K0.2Fe2As2,Ba0.8K0.2Fe2As2,Bulk,,,SC,iron-based/Type-II/High-Tc,,,Tetragonal,ThCr2Si2-type,I4/mmm,,,,,,TRUE,10.1103/PhysRevB.88.144502
Ba0.8K0.2Fe2As2,Ba0.8K0.2Fe2As2,Bulk,,,SC,iron-based,,ambient,Tetragonal (low T: Orthorhombic),ThCr2Si2-type (low T: beta-SrRh2As2-type),I4/mmm (low T: Fmmm),,,,,,TRUE,10.1103/PhysRevB.83.172503
Ba0.8K0.2Fe2As2,Ba0.8K0.2Fe2As2,Bulk,,,SC,iron-based,17 K,,Orthorhombic,beta-SrRh2As2-type,Fmmm,5.5767,5.5460,13.0736,,,TRUE,10.1103/PhysRevB.85.184507
Ba0.8K0.2Fe2As2,Ba0.8K0.2Fe2As2,Bulk,,,SC,iron-based,25 K,ambient,,,,,,,,,FALSE,10.1103/PhysRevB.85.134503
Ba0.8K0.2Fe2As2,Ba0.8K0.2Fe2As2,Bulk,,,SC,Iron-based,24 K,,Tetragonal,ThCr2Si2-type,I4/mmm,396.25 pm,396.25 pm,1301.68 pm,,,TRUE,10.1016/j.physc.2009.03.018
Ba0.8K0.4BiO3,Ba0.8K0.4BiO3,Bulk,,,SC,High-Tc,30 K,,,,,,,,,,,10.1103/PhysRevB.40.4427
Ba0.8Na0.2Fe2As2,Ba0.8Na0.2Fe2As2,Bulk,,,SC,iron-based,18 K,up to 12 kbar,Tetragonal,ThCr2Si2-type,,,,,,,TRUE,10.1103/PhysRevB.89.014510
Ba0.8Rb0.2BiO3,Ba0.8Rb0.2BiO3,Bulk,,,NSC,,,,,perovskite,,,,,,,True,10.1103/PhysRevB.43.435
Ba0.8Sr0.2TiO3/La2CuO4 interface,Ba0.8Sr0.2TiO3/La2CuO4,Heterostructure,,La2CuO4,SC,High-Tc/cuprate,30 K,,,,,,,,,,TRUE,10.1103/PhysRevB.98.094522
Barium Potassium Bismuth Oxide (x=0.10),Ba0.90K0.10BiO3,Bulk,,,NSC,,,,Orthorhombic,perovskite,,,,,,,TRUE,10.1103/PhysRevB.75.121101
Ba0.90K0.10Pb0.60Bi0.40O3-δ,Ba0.90K0.10Pb0.60Bi0.40O3-δ,Bulk,,,SC,Type-II,11 K,,Perovskite,Triclinic,P1,,,,,,TRUE,10.1016/j.jallcom.2019.152460
Ba0.91K0.09BiO3,Ba0.91K0.09BiO3,Bulk,,,NSC,,,,Cubic,,,,,,,,True,10.1103/PhysRevB.47.996
Ba0.91K0.09Fe2As2,Ba0.91K0.09Fe2As2,Bulk,,,NSC,iron-based,,,,,,,,,,,TRUE,10.1103/PhysRevB.85.144506
Barium Lanthanum Iron Arsenide (x=0.09),Ba0.91La0.09Fe2As2,Thin Film,200 nm,MgO (001),SC,iron-based,"Enhanced with pressure, saturates at ~3 GPa",0-3.5 GPa,,122-type,,,,,,,TRUE,10.1103/PhysRevB.88.140503
Ba0.92La0.08Fe2As2,Ba0.92La0.08Fe2As2,Thin Film,200-230 nm,MgO(001),SC,iron-based,,,Tetragonal,ThCr2Si2-type,I4/mmm,3.962,3.962,12.9214,,,TRUE,10.1103/PhysRevB.96.125116
Barium Lanthanum Iron Arsenide (x=0.08),Ba0.92La0.08Fe2As2,Thin Film,200 nm,MgO (001),SC,iron-based,"Enhanced with pressure, no clear saturation observed up to 3.4 GPa",0-3.4 GPa,,122-type,,,,,,,TRUE,10.1103/PhysRevB.88.140503
Ba0.93K0.07BiO3,Ba0.93K0.07BiO3,Bulk,,,SC,,,,Orthorhombic,perovskite,Ibmm,,,,,,True,10.1103/PhysRevB.56.12211
Yb-doped BaFe2As2,Ba0.95Yb0.05Fe2As2,Bulk,,,SC,Iron-based,18-20 K,,Tetragonal,ThCr2Si2-type,,,,13.0255 Å,,,TRUE,10.1016/j.physc.2014.12.001
Barium Potassium Iron Arsenide,Ba0.96K0.04Fe2As2,Single Crystal,,,NSC,iron-based,NSC,ambient,,,,,,13.043 Å,,,TRUE,10.1103/PhysRevB.85.064522
Ba0.96K0.04Ti2Sb2O,Ba0.96K0.04Ti2Sb2O,Bulk,,,SC,Type-II,4.3 K,,CeCr2Si2C-type,Tetragonal,P4/mmm,,,,,,TRUE,10.1016/j.solidstatesciences.2013.12.005
Ba0.9K0.1BiO3,Ba0.9K0.1BiO3,Bulk,,,NSC,,,,Orthorhombic,perovskite,Ibmm,6.1578(2) Å,6.1262(2) Å,8.6569(2) Å,,,True,10.1103/PhysRevB.41.4126
Ba0.9K0.1BiO3,Ba0.9K0.1BiO3,Bulk,,,NSC,,,,Monoclinic,perovskite,,,,,,,True,10.1103/PhysRevB.54.6700
Ba0.9K0.1BiO3,Ba0.9K0.1BiO3,Bulk,,,NSC,,,,Monoclinic,Perovskite,I2/m,,,,,,TRUE,10.1103/PhysRevB.88.054101
Ba0.9K0.1Fe2As2,Ba0.9K0.1Fe2As2,Bulk,,,NSC,iron-based/NA,,,Tetragonal,ThCr2Si2-type,I4/mmm,,,,,,TRUE,10.1103/PhysRevB.88.144502
Barium Potassium Iron Arsenide,Ba0.9K0.1Fe2As2,Single Crystal,,,NSC,iron-based,NSC,ambient,,,,,,13.092 Å,,,TRUE,10.1103/PhysRevB.85.064522
Barium Potassium Iron Arsenide,Ba0.9K0.1Fe2As2,Bulk,,,SC,iron-based,,,,,,,,,,,FALSE,10.1103/PhysRevB.91.161102
Ba0.9K0.1Fe2As2,Ba0.9K0.1Fe2As2,Bulk,,,NSC,iron-based,,ambient,Tetragonal (low T: Orthorhombic),ThCr2Si2-type (low T: beta-SrRh2As2-type),I4/mmm (low T: Fmmm),,,,,,TRUE,10.1103/PhysRevB.83.172503
Ba0.9K0.1Fe2As2,Ba0.9K0.1Fe2As2,Bulk,,,NSC,iron-based,,,Orthorhombic,beta-SrRh2As2-type,Fmmm,5.5997,5.5587,13.0031,,,TRUE,10.1103/PhysRevB.85.184507
Ba0.9K0.1Pb0.75Bi0.25O3,Ba0.9K0.1Pb0.75Bi0.25O3,,,,SC,,12 K,,,,,,,,,,,10.1103/PhysRevB.37.3745
Ba0.9K0.24BiO3,Ba0.9K0.24BiO3,Bulk,,,SC,High-Tc,22 K,,,perovskite,,,,,,,True,10.1103/PhysRevB.37.3745
Ba0.9K0.2BiO3,Ba0.9K0.2BiO3,Bulk,,,SC,High-Tc,22 K,,,perovskite,,,,,,,True,10.1103/PhysRevB.37.3745
Ba0.9K0.2BiO3,Ba0.9K0.2BiO3,Bulk,,,SC,High-Tc,22 K,,,,,,,,,,,10.1103/PhysRevLett.60.2681
Ba0.9La0.1Pb0.65Bi0.25Tl0.1O3,Ba0.9La0.1Pb0.65Bi0.25Tl0.1O3,Bulk,,,SC,High-Tc,8K,,,,,,,,,,,10.1016/0038-1098(91)90753-I
Ba0.9Na0.1Fe2As2,Ba0.9Na0.1Fe2As2,Bulk,,,NSC,iron-based,,up to 11.1 kbar,Tetragonal,ThCr2Si2-type,,,,,,,TRUE,10.1103/PhysRevB.89.014510
Ba0.9Nd0.1CuO2+x,Ba0.9Nd0.1CuO2+x,Thin Film,,SrTiO3(001),SC,High-Tc/cuprate,,,,,,,,,,,True,10.1103/PhysRevLett.89.156402
Ba0.9Nd0.1CuO2+x,Ba0.9Nd0.1CuO2+x,Thin Film,,SrTiO3,SC,cuprate,,,,,,,,,,,True,10.1103/PhysRevB.66.094505
Ba0.9Rb0.1BiO3,Ba0.9Rb0.1BiO3,Bulk,,,NSC,,,,,perovskite,,,,,,,True,10.1103/PhysRevB.43.435
Ba0.9Rb0.2BiO3,Ba0.9Rb0.2BiO3,Bulk,,,SC,High-Tc,15 K,,,perovskite,,,,,,,True,10.1103/PhysRevB.37.3745
Yb-doped BaFe2As2,Ba0.9Yb0.1Fe2As2,Bulk,,,SC,Iron-based,18-20 K,,Tetragonal,ThCr2Si2-type,,,,13.0213 Å,,,TRUE,10.1016/j.physc.2014.12.001
Ba1-xKxBiO3,Ba1-xKxBiO3,Bulk,,,SC,,,,,perovskite,,,,,,,TRUE,Handbook of SC
Ba1-xKxBiO3,Ba1-xKxBiO3,Bulk,,,SC,High-Tc,~30 K,,,,,,,,,,FALSE,10.1103/PhysRevB.109.054509
Ba1-xKxBiO3,Ba1-xKxBiO3,,,,SC,,30 K,,,,,,,,,,FALSE,10.1103/PhysRevMaterials.1.023601
Ba1-xKxBiO3,Ba1-xKxBiO3,Bulk,,,SC,,31 K,,,perovskite,,,,,,,FALSE,10.1103/PhysRevMaterials.2.041801
Ba1-xKxBiO3,Ba1-xKxBiO3,Bulk,,,SC,,30 K,,,perovskite,,,,,,,FALSE,10.1103/PhysRevB.101.064509
Ba1-xKxBiO3,Ba1-xKxBiO3,Bulk,,,SC,High-Tc/phonon-mediated,35 K,ambient pressure,,perovskite,,,,,,,,10.1103/PhysRevB.102.235145
Ba1-xKxBiO3,Ba1-xKxBiO3,Bulk,,,SC,High-Tc,,,,,,,,,,,FALSE,10.1103/PhysRevB.70.064504
Ba1-xKxFe2As2,Ba1-xKxFe2As2,Bulk,,,SC,iron-based,38 K,ambient,,,,,,,,,FALSE,10.1103/PhysRevB.81.014526
Ba1-xKxFe2As2,Ba1-xKxFe2As2,Bulk,,,SC,iron-based,,,,,,,,,,,TRUE,10.1103/PhysRevB.105.214514
Ba1-xKxFe2As2,Ba1-xKxFe2As2,,,,SC,iron-based,,,,ThCr2Si2-type,,,,,,,FALSE,10.1103/PhysRevB.87.045124
Ba1-xKxFe2As2,Ba1-xKxFe2As2,Bulk,,,SC,iron-based/High-Tc,,,,,,,,,,,,10.1103/PhysRevB.82.094503
BaFe2As2 (K-doped),Ba1-xKxFe2As2,,,,SC,iron-based,,,,,,,,,,,FALSE,10.1103/PhysRevB.110.054520
Barium Potassium Iron Arsenide,Ba1-xKxFe2As2,,,,SC,Unconventional,,,,,,,,,,,FALSE,10.1103/PhysRevB.105.094513
"(Ba,K)Fe2As2",Ba1-xKxFe2As2,,,,SC,iron-based,,,,,,,,,,,FALSE,10.1103/PhysRevB.79.220503
Ba1-xKxFe2As2,Ba1-xKxFe2As2,,,,SC,iron-based,,,,,,,,,,,FALSE,10.1103/PhysRevB.86.235123
Ba1-xKxFe2As2,Ba1-xKxFe2As2,Bulk,,,SC,iron-based,,,,,,,,,,,FALSE,10.1103/PhysRevB.91.104501
Ba1-xKxFe2As2 (heavily hole-doped),Ba1-xKxFe2As2,Bulk,,,SC,iron-based,,,,,,,,,,,FALSE,10.1103/PhysRevB.94.100504
Ba1-xKxFe2As2,Ba1-xKxFe2As2,,,,SC,iron-based,,,,,,,,,,,FALSE,10.1103/PhysRevB.93.125135
Ba1-xKxFe2As2,Ba1-xKxFe2As2,,,,SC,iron-based,32.0 K,ambient,,,,,,,,,FALSE,10.1103/PhysRevB.96.144502
Ba1-xKxFe2As2,Ba1-xKxFe2As2,,,,SC,iron-based,38 K,,,,,,,,,,FALSE,10.1103/PhysRevB.82.094520
Ba1-xKxFe2As2,Ba1-xKxFe2As2,Bulk,,,SC,iron-based,38 K,,,,,,,,,,FALSE,10.1103/PhysRevB.96.125116
Ba1-xKxFe2As2,Ba1-xKxFe2As2,Bulk,,,SC,iron-based,38 K,ambient pressure,,,,,,,,,FALSE,10.1103/PhysRevB.78.092503
Ba1-xKxFe2As2,Ba1-xKxFe2As2,Bulk,,,SC,iron-based,,,,,,,,,,,FALSE,10.1103/PhysRevB.90.035104
BaKFe2As2,Ba1-xKxFe2As2,Bulk,,,SC,High-Tc/iron-based,38 K,,Tetragonal,ThCr2Si2-type,,,,,,,TRUE,10.1103/PhysRevB.93.054506
Ba1-xKxFe2As2,Ba1-xKxFe2As2,,,,SC,iron-based,,,,,,,,,,,FALSE,10.1103/PhysRevB.101.174512
BaFe2As2 (K-doped),Ba1-xKxFe2As2,,,,SC,iron-based,up to ~55 K,,,,,,,,,,FALSE,10.1103/PhysRevB.84.064512
Ba1-xKxFe2As2,Ba1-xKxFe2As2,,,,SC,iron-based,,,,,,,,,,Varies between 1.6468 (H parallel to the basal plane) and 4.2656 (H in z direction),Theoretical study using an anisotropic Ginzburg-Landau (GL) model. The Meissner state and domain walls were simulated numerically using an arrested Newton flow algorithm.,10.1103/PhysRevB.104.174515
Ba1-xKxFe2As2,Ba1-xKxFe2As2,,,,SC,iron-based,,,,,,,,,,,FALSE,10.1103/PhysRevB.101.224507
Ba1−xKxFe2As2,Ba1-xKxFe2As2,,,,SC,iron-based,,,,,,,,,,,FALSE,10.1103/PhysRevB.78.174507
Ba1-xKxFe2As2,Ba1-xKxFe2As2,Bulk,,,SC,iron-based,,ambient,,,,,,,,,FALSE,10.1103/PhysRevB.80.220509
Barium Potassium Iron Arsenide,Ba1-xKxFe2As2,Bulk,,,SC,iron-based,up to 38 K,,,122-type,,,,,,,FALSE,10.1103/PhysRevB.88.140503
K-doped BaFe2As2,Ba1-xKxFe2As2,Bulk,,,SC,iron-based,38 K,,,,,,,,,,FALSE,10.1103/PhysRevB.81.094515
Ba1-xKxFe2As2,Ba1-xKxFe2As2,Bulk,,,SC,iron-based/Type-II/High-Tc,,,,layered,,,,,,,Theoretical study using Bogoliubov-de Gennes (BdG) equations on a two-orbital model.,10.1103/PhysRevB.80.134505
Ba1-xKxFe2As2,Ba1-xKxFe2As2,Bulk,,,SC,iron-based,38 K,ambient,,,,,,,,,FALSE,10.1103/PhysRevB.87.235111
Barium Potassium Iron Arsenide,Ba1-xKxFe2As2,,,,SC,iron-based,,,,,,,,,,,FALSE,10.1103/PhysRevB.105.014514
Barium Potassium Iron Arsenide,Ba1-xKxFe2As2,,,,SC,iron-based,,,,,,,,,,,FALSE,10.1103/PhysRevLett.109.087001
Barium Potassium Iron Arsenide,Ba1-xKxFe2As2,Bulk,,,SC,iron-based,,,,,,,,,,,FALSE,10.1103/PhysRevLett.101.107004
Ba1-xKxFe2As2 (x=NA),Ba1-xKxFe2As2,,,,SC,iron-based,,,,,,,,,,,FALSE,10.1103/PhysRevX.4.031018
"Ba1-xKxFe2As2 (x unspecified, cited)",Ba1-xKxFe2As2,Bulk,,,SC,iron-based,,,,,,,,,,,FALSE,10.1103/PhysRevB.83.094526
Ba1-xKxFe2As2,Ba1-xKxFe2As2,,,,SC,iron-based,,,Tetragonal,ThCr2Si2-type,,,,,,,FALSE,10.1103/PhysRevB.81.020509
Barium Potassium Iron Arsenide,Ba1-xKxFe2As2 (x not specified),,,,SC,iron-based,,ambient,"Tetragonal (high-T), Orthorhombic (low-T)",,,,,,,,FALSE,10.1103/PhysRevB.94.064510
"(Ba,K)Fe2As2","Ba1-xKxFe2As2 (x not specified, but superconducting sample discussed)",Bulk,,,SC,iron-based,38 K,,,,,,,,,,FALSE,10.1103/PhysRevB.81.214511
Barium Sodium Iron Arsenide,Ba1-xNaxFe2As2,,,,SC,iron-based,,,Tetragonal,,,,,,,,FALSE,10.1103/PhysRevLett.111.137001
"(Ba,K)Fe2As2",Ba1-yKyFe2As2,Bulk,,,SC,iron-based,,,,,,,,,,,FALSE,10.1103/PhysRevB.88.045115
Ba(Na)Fe2As2,Ba1-yNayFe2As2,Bulk,,,SC,iron-based,,,Tetragonal or Orthorhombic depending on doping; exhibits a tetragonal magnetic phase near optimal doping,Layered,,,,,,,FALSE,10.1103/PhysRevB.100.064515
BaFe2Se3,Ba1.00(4)Fe1.9(1)Se3.1(1),single crystal,,,NSC,,,,Orthorhombic,1D double chains of edge-shared Fe-Se tetrahedra,Pnma,11.940,5.444,9.174,,,TRUE,10.1103/PhysRevB.84.214511
Ba1.2Sr0.8CuO3.26,Ba1.2Sr0.8CuO3.26,Bulk,,,SC,High-Tc,50 K,,,,,3.8988 Å,,12.815 Å,,,TRUE,Handbook of SC
(Ba0.67Eu0.33)2(Eu0.67Ce0.33)2Cu3O8.78,Ba1.34Eu0.66Eu1.34Ce0.66Cu3O8.78,Bulk,,,SC,cuprate,48 K,,,,,,,,,,,10.1103/PhysRevLett.76.4939
(Ba0.67Eu0.33)2(Eu0.67Ce0.33)2Cu3O8.78,Ba1.34Eu0.66Eu1.34Ce0.66Cu3O8.78,Bulk,,,SC,High-Tc/cuprate,48 K,,,,,,,,,,,10.1103/PhysRevLett.66.3209
Ba1.34Eu2Ce0.66Cu3O8.54,Ba1.34Eu2Ce0.66Cu3O8.54,Bulk,,,SC,High-Tc,33 K,,Tetragonal,,I4/mmm,,,,,,TRUE,Handbook of SC
Ba1.38 phenanthrene,Ba1.38C14H10,Bulk,,,SC,Type-II,4.9 K,ambient,,,,,,,,1.2 T,TRUE,10.1103/PhysRevB.85.180511
Ba1.422La0.578LaCu3O7+δ,Ba1.422La0.578LaCu3O7+δ,Bulk,,,SC,cuprate,100 K,,Tetragonal,perovskite,,0.3917 Å,0.3917 Å,1.175 Å,,,True,10.1103/PhysRevB.37.5182
Ba1.5 phenanthrene,Ba1.5C14H10,Bulk,,,SC,,4.7 K,ambient,,,,,,,,0.67-0.7 T,TRUE,10.1103/PhysRevB.85.214520
Ba1.5La1.5Cu3O7.25,Ba1.5La1.5Cu3O7.25,Bulk,,,NSC,,,,Orthorhombic,perovskite,Pmmm,3.915 Å,,11.693 Å,,,True,10.1103/PhysRevB.39.287
Ba1.5Sr0.5YCu3Ox,Ba1.5Sr0.5YCu3Ox,Bulk,,,SC,High-Tc/cuprate,86 K,,,perovskite,,3.83 Å,3.82 Å,11.67 Å,,,True,10.1103/PhysRevLett.58.1888
Ba₁.₆₅La₀.₃₅YCu₃O₇,Ba1.65La0.35YCu3O7,Bulk,,,SC,High-Tc/cuprate,64 K,,Orthorhombic,perovskite,,3.852 Å,3.873 Å,11.624 Å,,,True,10.1103/PhysRevB.37.5912
