Repository: WyattBunstine/ML_SC_Project

# ML_SC_Project — Chemically and Geometrically Motivated Crystal Graph Neural Networks

This project predicts and screens superconductors from crystal structure. It frames the
problem as a **two-stage hurdle**: first classify whether a material is a superconductor
candidate (SC vs. non-SC), then regress the critical temperature T_c for superconductors.

Two graph-neural-network families are trained and compared:

- a **baseline CGCNN** ([txie-93/cgcnn](https://github.com/txie-93/cgcnn)), and
- an **MPNN** with learned edge features that consumes richer `crystal_graph_v4` graphs
  (this project's contribution).

File: database/superconductor_materials_full.csv (part 10 of 215)
Material_Name,Chemical_Composition,Material_Class,Film_Thickness,Substrate,Material_Type,Superconductor_Type,Superconducting_Transition_Temperature,Pressure,Crystal_Structure,Lattice_Structure,Space_Group,"Lattice_Constant(a)","Lattice_Constant(b)","Lattice_Constant(c)",Lower_Critical_Field,Upper_Critical_Field,Experimental,DOI
Ba₁.₇₅La₀.₂₅YCu₃O₇,Ba1.75La0.25YCu3O7,Bulk,,,SC,High-Tc/cuprate,76 K,,Orthorhombic,perovskite,,3.830 Å,3.889 Å,11.669 Å,,,True,10.1103/PhysRevB.37.5912
Barium lithium oxyhydride,Ba1.75LiHO0.9,Bulk,,,NSC,,,,,,,,,,,,,10.1103/PhysRevB.107.L060301
Ba1.7K0.3Pb0.95Bi0.05O4,Ba1.7K0.3Pb0.95Bi0.05O4,Bulk,,,SC,High-Tc,9K,,Tetragonal,K2NiF4-type,,,,,,,TRUE,10.1016/0921-5107(92)90039-C
Ba1.7K0.3Pb0.95Bi0.05O4-δ,Ba1.7K0.3Pb0.95Bi0.05O4-δ,Bulk,,,SC,High-Tc,9 K,,Tetragonal,K2NiF4 type,,,,,,,True,10.1103/PhysRevB.47.8008
Ba1.7K0.3Pb0.9Bi0.1O4-δ,Ba1.7K0.3Pb0.9Bi0.1O4-δ,Bulk,,,SC,High-Tc,12.5 K,,Tetragonal,K2NiF4 type,,,,,,,True,10.1103/PhysRevB.47.8008
Ba1.7K1.3Bi2O7,Ba1.7K1.3Bi2O7,Bulk,,,NSC,,NSC,,,layered perovskite,,,,,,,,10.1103/PhysRevB.46.14101
Ba1.7K1.3Bi2O7,Ba1.7K1.3Bi2O7,Bulk,,,SC,Type-II,5 K,,Tetragonal,14/mmm,14/mmm,4.277,,21.885,,,TRUE,10.1016/S0022-0248(99)00766-6
(Ba0.85Nd0.15)2NdCu3O6+z,Ba1.7Nd1.3Cu3O6+z,Bulk,,,SC,High-Tc,33.0 K,0 MPa,Tetragonal,,,,,,,,TRUE,10.1016/0921-4534(90)90674-4
(Ba0.85Nd0.15)2NdCu3O6+z,Ba1.7Nd1.3Cu3O6+z,Bulk,,,SC,High-Tc,54.1 K,100 MPa,Tetragonal,,,,,,,,TRUE,10.1016/0921-4534(90)90674-4
Ba₁.₈₅La₀.₁₅YCu₃O₇,Ba1.85La0.15YCu3O7,Bulk,,,SC,High-Tc/cuprate,88 K,,Orthorhombic,perovskite,,3.825 Å,3.892 Å,11.681 Å,,,True,10.1103/PhysRevB.37.5912
Ba₁.₈La₀.₂YCu₃O₇,Ba1.8La0.2YCu3O7,Bulk,,,SC,High-Tc/cuprate,,,Orthorhombic,perovskite,,3.827 Å,3.890 Å,11.669 Å,,,True,10.1103/PhysRevB.37.5912
Ba1.8La1.2Cu3O6.75,Ba1.8La1.2Cu3O6.75,Bulk,,,SC,High-Tc,60 K,,,,,,,,,,TRUE,10.1016/0022-0248(87)90036-4
Ba1.8La1.2Cu3Ox,Ba1.8La1.2Cu3Ox,Bulk,,,SC,High-Tc/cuprate,47 K,,,perovskite,,,,,,,True,10.1103/PhysRevLett.58.1888
Ba1.8Sr0.6La0.2YCu3O7.07,Ba1.8Sr0.6La0.2YCu3O7.07,Bulk,,,SC,Cuprate,84 K,,Tetragonal,,,,,,,,TRUE,10.1016/S0921-4534(99)00620-6
Ba1.905La0.095LaCu3O7+δ,Ba1.905La0.095LaCu3O7+δ,Bulk,,,SC,cuprate,,,Tetragonal,perovskite,,0.3917 Å,0.3917 Å,1.175 Å,,,True,10.1103/PhysRevB.37.5182
Ba₁.₉₅La₀.₀₅YCu₃O₇,Ba1.95La0.05YCu3O7,Bulk,,,SC,High-Tc/cuprate,91 K,,Orthorhombic,perovskite,,3.820 Å,3.890 Å,11.675 Å,,,True,10.1103/PhysRevB.37.5912
(Ba0.95C0.05)2CuO4−δ,Ba1.9C0.1CuO4−δ,Bulk,,,SC,High-Tc,60 K,,Tetragonal,Primitive,,3.85 Å,3.85 Å,15.7 Å,,,TRUE,10.1016/S0921-4534(01)00616-5
Ba1.9K0.1Pb0.85Bi0.15O4-δ,Ba1.9K0.1Pb0.85Bi0.15O4-δ,Bulk,,,SC,High-Tc,14 K,,Tetragonal,K2NiF4 type,,,,,,,True,10.1103/PhysRevB.47.8008
Ba₁.₉La₀.₁YCu₃O₇,Ba1.9La0.1YCu3O7,Bulk,,,SC,High-Tc/cuprate,,,Orthorhombic,perovskite,,3.827 Å,3.893 Å,11.678 Å,,,True,10.1103/PhysRevB.37.5912
Ba1.9La1.1Cu3O6.75,Ba1.9La1.1Cu3O6.75,Bulk,,,SC,High-Tc,90 K,,Orthorhombic,,,,,,,,TRUE,10.1016/0022-0248(87)90036-4
Ba1.9Nd0.1Cu3O6+z,Ba1.9Nd0.1Cu3O6+z,Bulk,,,SC,High-Tc,94.5 K,21 kPa,Tetragonal,P4/mmm,,3.89863,,11.888,,,TRUE,10.1016/S0022-4596(03)00044-6
Ba(AuH2)2,Ba1Au2H4,Bulk,,,SC,,30 K,1 atm,Tetragonal,,I4,,,,,,FALSE,10.1103/PhysRevB.96.144518
BaBiO3,Ba1Bi1O3,Bulk,,,SC,,,,,Perovskite,,,,,,,TRUE,10.1103/PhysRevMaterials.8.064801
BaCeH20,Ba1Ce1H20,Bulk,,,SC,High-Tc,238 K,210 GPa,,,,,,,,,FALSE,10.1103/PhysRevB.100.174506
Ba(Fe0.86Cu0.14)2As2,Ba1Fe1.72Cu0.28As2,Bulk,,,NSC,iron-based,,ambient,Tetragonal,ThCr2Si2-type,I4/mmm,,,,,,TRUE,10.1103/PhysRevLett.110.107007
Ba(Fe0.88Co0.12)2As2,Ba1Fe1.76Co0.24As2,Bulk,,,SC,iron-based,20 K,,Tetragonal,,,0.53 nm,0.53 nm,1.239 nm,,,TRUE,10.1103/PhysRevLett.106.087004
Ba(Fe0.900Co0.100)2As2,Ba1Fe1.800Co0.200As2,Bulk,,,SC,iron-based,17.2 K,,,,,,,,,,TRUE,10.1103/PhysRevB.82.054507
Ba(Fe0.912Co0.088)2As2,Ba1Fe1.824Co0.176As2,Bulk,,,SC,iron-based,21.1 K,,,,,,,,,,TRUE,10.1103/PhysRevB.82.054507
Ba(Fe0.912Co0.088)2As2,Ba1Fe1.824Co0.176As2,Bulk,,,SC,iron-based,21.0 K,,,,,,,,,,TRUE,10.1103/PhysRevB.82.054507
Ba(Fe0.91Cu0.09)2As2,Ba1Fe1.82Cu0.18As2,Bulk,,,NSC,iron-based,,ambient,Tetragonal,ThCr2Si2-type,I4/mmm,,,,,,TRUE,10.1103/PhysRevLett.110.107007
Ba(Fe0.92Ni0.08)2As2,Ba1Fe1.84Ni0.16As2,Bulk,,,SC,iron-based,5-10 K,ambient,Tetragonal,ThCr2Si2-type,I4/mmm,,,,,,TRUE,10.1103/PhysRevLett.110.107007
Ba(Fe0.926Co0.074)2As2,Ba1Fe1.852Co0.148As2,Bulk,13 µm,piezoelectric stack,SC,iron-based,24.8 K,ambient,Tetragonal,,,,,,,52 T,TRUE,10.1103/PhysRevB.100.125147
Ba(Fe0.926Co0.074)2As2,Ba1Fe1.852Co0.148As2,Bulk,,,SC,iron-based,22.8 K,,,,,,,,,,TRUE,10.1103/PhysRevB.82.054507
Ba(Fe0.93Cu0.07)2As2,Ba1Fe1.86Cu0.14As2,Bulk,,,NSC,iron-based,,ambient,Tetragonal,ThCr2Si2-type,I4/mmm,,,,,,TRUE,10.1103/PhysRevLett.110.107007
Ba(Fe0.937Co0.063)2As2,Ba1Fe1.874Co0.126As2,Bulk,,,SC,iron-based,23.4 K,,,,,,,,,,TRUE,10.1103/PhysRevB.82.054507
Ba(Fe0.937Co0.063)2As2,Ba1Fe1.874Co0.126As2,Bulk,,,SC,iron-based,23.5 K,,,,,,,,,,TRUE,10.1103/PhysRevB.82.054507
Ba(Fe0.942Co0.058)2As2,Ba1Fe1.884Co0.116As2,Bulk,,,SC,iron-based,23.3 K,,,,,,,,,,TRUE,10.1103/PhysRevB.82.054507
Ba(Fe0.94Co0.06)2As2,Ba1Fe1.88Co0.12As2,Bulk,,,SC,iron-based,24 K,ambient,Tetragonal,ThCr2Si2-type,I4/mmm,,,,,,FALSE,10.1103/PhysRevLett.110.107007
Ba(Fe0.94Co0.06)2As2,Ba1Fe1.88Co0.12As2,Bulk,,,SC,iron-based,14 K,,Tetragonal,,,,,,,,TRUE,10.1103/PhysRevLett.106.087004
Ba(Fe0.946Co0.054)2As2,Ba1Fe1.892Co0.108As2,Bulk,,,SC,iron-based,20.5 K,,,,,,,,,,TRUE,10.1103/PhysRevB.82.054507
Ba(Fe0.9Co0.1)2As2,Ba1Fe1.8Co0.2As2,Bulk,,,SC,iron-based,21 K,ambient,Tetragonal,ThCr2Si2-type,I4/mmm,,,,,,FALSE,10.1103/PhysRevB.100.104525
Ba(Fe0.953Co0.047)2As2,Ba1Fe1.906Co0.094As2,Bulk,,,SC,iron-based,18.5 K,,,,,,,,,,TRUE,10.1103/PhysRevB.82.054507
Ba(Fe0.953Co0.047)2As2,Ba1Fe1.906Co0.094As2,Bulk,,,SC,iron-based,18.3 K,,,,,,,,,,TRUE,10.1103/PhysRevB.82.054507
Ba(Fe0.95Co0.05)2As2,Ba1Fe1.90Co0.10As2,Bulk,,,SC,iron-based,,,,,,,,,,,FALSE,10.1103/PhysRevB.82.054507
Ba(Fe0.956Cu0.044)2As2,Ba1Fe1.912Cu0.088As2,Bulk,,,SC,iron-based,2 K,ambient,Tetragonal,ThCr2Si2-type,I4/mmm,,,,,,FALSE,10.1103/PhysRevB.100.104525
Ba(Fe0.958Co0.042)2As2,Ba1Fe1.916Co0.084As2,Bulk,,,SC,iron-based,15.5 K,,,,,,,,,,TRUE,10.1103/PhysRevB.82.054507
Ba(Fe0.962Co0.038)2As2,Ba1Fe1.924Co0.076As2,Bulk,,,SC,iron-based,7.4 K,,,,,,,,,,TRUE,10.1103/PhysRevB.82.054507
Ba(Fe0.962Co0.038)2As2,Ba1Fe1.924Co0.076As2,Bulk,,,SC,iron-based,11.6 K,,,,,,,,,,TRUE,10.1103/PhysRevB.82.054507
Ba(Fe0.962V0.038)2As2,Ba1Fe1.924V0.076As2,Bulk,,,SC,iron-based,20 K,ambient,Tetragonal,ThCr2Si2-type,I4/mmm,,,,,36 T,TRUE,10.1103/PhysRevB.100.104525
Ba(Fe0.9625Ni0.0375)2As2,Ba1Fe1.925Ni0.075As2,Bulk,,,SC,iron-based,16 K,ambient,Tetragonal,ThCr2Si2-type,I4/mmm,,,,,,TRUE,10.1103/PhysRevLett.110.107007
Ba(Fe0.96Cu0.04)2As2,Ba1Fe1.92Cu0.08As2,Bulk,,,SC,iron-based,2 K,ambient,Tetragonal,ThCr2Si2-type,I4/mmm,,,,,,TRUE,10.1103/PhysRevLett.110.107007
Ba(Fe0.98Ni0.02)2As2,Ba1Fe1.96Ni0.04As2,Bulk,,,SC,iron-based,,ambient,Tetragonal,ThCr2Si2-type,I4/mmm,,,,,,TRUE,10.1103/PhysRevLett.110.107007
Ba(Fe0.99Nb0.01)2As2,Ba1Fe1.98Nb0.02As2,Bulk,,,SC,iron-based,24 K,ambient,Tetragonal,ThCr2Si2-type,I4/mmm,,,,,,TRUE,10.1103/PhysRevB.100.104525
Ba(Fe0.99Ta0.01)2As2,Ba1Fe1.98Ta0.02As2,Bulk,,,SC,iron-based,22 K,ambient,Tetragonal,ThCr2Si2-type,I4/mmm,,,,,,TRUE,10.1103/PhysRevB.100.104525
Ba(Fe0.95Cr0.05)2As2,Ba1Fe1.9Cr0.1As2,Bulk,,,NSC,iron-based,,ambient,Tetragonal,ThCr2Si2-type,I4/mmm,,,,,,FALSE,10.1103/PhysRevB.100.104525
Ba(Fe0.95Mo0.05)2As2,Ba1Fe1.9Mo0.1As2,Bulk,,,NSC,iron-based,,ambient,Tetragonal,ThCr2Si2-type,I4/mmm,,,,,,FALSE,10.1103/PhysRevB.100.104525
Ba(Fe0.95Ni0.05)2As2,Ba1Fe1.9Ni0.1As2,Bulk,,,SC,iron-based,18 K,ambient,Tetragonal,ThCr2Si2-type,I4/mmm,,,,,,TRUE,10.1103/PhysRevLett.110.107007
BaFe2(As0.45P0.55)2,Ba1Fe2As0.90P1.10,Bulk,,,SC,iron-based,,ambient,Tetragonal,ThCr2Si2-type,,,,,,,TRUE,10.1103/PhysRevB.91.060504
BaFe2(As0.54P0.46)2,Ba1Fe2As1.08P0.92,Bulk,,,SC,iron-based,,ambient,Tetragonal,ThCr2Si2-type,,,,,,,TRUE,10.1103/PhysRevB.91.060504
BaFe2(As0.67P0.33)2,Ba1Fe2As1.34P0.66,Bulk,,,SC,iron-based,,ambient,Tetragonal,ThCr2Si2-type,,,,,,,TRUE,10.1103/PhysRevB.91.060504
BaFe2(As0.70P0.30)2,Ba1Fe2As1.40P0.60,Bulk,,,SC,iron-based,,ambient,Tetragonal,ThCr2Si2-type,,,,,,,TRUE,10.1103/PhysRevB.91.060504
BaFe2(As0.71P0.29)2,Ba1Fe2As1.42P0.58,Bulk,,,SC,iron-based,27.5 K,ambient,Tetragonal,ThCr2Si2-type,,,,,,,TRUE,10.1103/PhysRevB.91.060504
BaFe2(As0.74P0.26)2,Ba1Fe2As1.48P0.52,Bulk,,,SC,iron-based,,ambient,"Tetragonal (high T), Orthorhombic (low T)",ThCr2Si2-type,,,,,,,TRUE,10.1103/PhysRevB.91.060504
BaFe2(As0.78P0.22)2,Ba1Fe2As1.56P0.44,Bulk,,,SC,iron-based,10.5 K to 13 K,ambient,"Tetragonal (high T), Orthorhombic (low T)",ThCr2Si2-type,,,,,,,TRUE,10.1103/PhysRevB.91.060504
BaFe2As2,Ba1Fe2As2,,,,NSC,iron-based,NSC,ambient,,,,,,,,,FALSE,10.1103/PhysRevB.100.125147
BaFe2As2,Ba1Fe2As2,Bulk,,,NSC,iron-based,,,,,,,,,,,FALSE,10.1103/PhysRevB.100.104301
BaFe2As2,Ba1Fe2As2,Bulk,,,NSC,iron-based,NSC,,,,,,,,,,FALSE,10.1103/PhysRevB.82.014511
BaFe2As2,Ba1Fe2As2,Bulk,,,AFM,iron-based,NSC,ambient,Tetragonal,ThCr2Si2-type,I4/mmm,,,,,,FALSE,10.1103/PhysRevLett.110.107007
BaFe2As2,Ba1Fe2As2,Bulk,,,SC,iron-based,,,,,,,,,,,FALSE,10.1103/PhysRevB.106.224415
BaFe2As2,Ba1Fe2As2,,,,NSC,iron-based,NSC,,,,,,,,,,FALSE,10.1103/PhysRevLett.106.087004
BaKBiO,Ba1K1Bi1O3,Bulk,,,SC,High-Tc,,,,,,,,,,,,10.1103/PhysRevB.56.809
BKBO,Ba1K1BiO3,Bulk,,,SC,High-Tc,,,,,,,,,,,,10.1103/PhysRevB.50.3374
BKBO,Ba1K1BiO3,,,,SC,,,,,perovskite,,,,,,,,10.1103/PhysRevB.55.11738
BaReH9,Ba1Re1H9,Bulk,,,SC,,7 K,above 100 GPa,,,,,,,,,TRUE,10.1103/PhysRevB.96.144518
Ba1−κKκBiO3,Ba1−κKκBiO3,Bulk,,,SC,High-Tc,31.0 K,,Cubic,,,,,,,,TRUE,10.1016/S0022-0248(07)80048-0
Ba2-xNd1+xCu3O7+δ,Ba2-xNd1+xCu3O7+δ,Bulk,,,SC,High-Tc cuprate,93 K (x=0) to 16 K (x=0.35),,,,,3.86-3.88 Å,3.88-3.91 Å,11.63-11.76 Å,,,TRUE,Handbook of SC
Ba2.1EuCu3O7,Ba2.1EuCu3O7,Bulk,,,SC,High-Tc/cuprate,92 K,,,perovskite,,,,,,,True,10.1103/PhysRevLett.58.1888
Ba2(Ba2/3Bi1/3)BiO6,Ba2.67Bi1.33O6,,,,NSC,,,,Cubic,double perovskite,,,,,,,,10.1103/PhysRevB.52.13294
Ba2/3Pt3B2,Ba2/3Pt3B2,Bulk,,,SC,Type-II,5.4 K,,Hexagonal,Kagome,P63/mmc,6.16 Å,,5.27 Å,,,TRUE,10.1016/j.aop.2015.04.008
Ba24Ge100,Ba24Ge100,Bulk,,,SC,,,,,Type-IX chiral-structure clathrate,,,,,,,FALSE,10.1103/PhysRevB.75.054513
Ba24Ge100,Ba24Ge100,Bulk,,,SC,Type-II,0.27 K,,Clathrate,3D chiral framework,,,,,,,TRUE,10.1016/j.physc.2009.11.128
Ba24Si100,Ba24Si100,Bulk,,,SC,,,,,clathrate,,,,,,,FALSE,10.1103/PhysRevB.93.134507
Ba24Si100,Ba24Si100,Bulk,,,SC,Type-II,1.4 K,,Zeolite-like,,,,,,,,FALSE,10.1016/j.jssc.2009.05.010
Ba24Si100,Ba24Si100,Bulk,,,SC,Type-II,1.4 K,,Clathrate,,,14.07 Å,,,,0.24 T,TRUE,10.1016/j.jpcs.2006.01.071
Ba24Si100,Ba24Si100,Bulk,,,SC,Type-II,1.4 K,,Clathrate,3D chiral framework,,,,,,,TRUE,10.1016/j.physc.2009.11.128
Ba2BiO4,Ba2BiO4,Bulk,,,SC,,,,Tetragonal,body-centered-tetragonal,,4.25 Å,4.25 Å,13.19 Å,,,False,10.1103/PhysRevB.45.12528
Ba2Ca2.5Cu3.5O8,Ba2Ca2.5Cu3.5O8,Bulk,,,SC,High-Tc,126 K,,Tetragonal,,I4,,,28 Å,,,FALSE,10.1016/S0921-4534(01)00616-5
Ba2Ca2.85Cu3.68O8+δ,Ba2Ca2.85Cu3.68O8+δ,Bulk,,,SC,High-Tc,126 K,5 GPa,Tetragonal,Body-centered,I4/mmm,3.85 Å,3.85 Å,28.2 Å,,,TRUE,10.1016/S0921-4534(97)01812-1
Ba2Ca2Cu3(Ca0.8Cu0.7)O8+δ,Ba2Ca2Cu3(Ca0.8Cu0.7)O8+δ,Bulk,,,SC,High-Tc,126 K,5 GPa,Tetragonal,Body-centered,I4/mmm,3.85 Å,3.85 Å,28.2 Å,,,TRUE,10.1016/S0921-4534(97)01812-1
Ba2Ca2Cu3(Ca0.9)O8+δ,Ba2Ca2Cu3(Ca0.9)O8+δ,Bulk,,,SC,High-Tc,126 K,5 GPa,Tetragonal,Body-centered,I4/mmm,3.85 Å,3.85 Å,28.2 Å,,,TRUE,10.1016/S0921-4534(97)01812-1
Ba2Ca2Cu3O6,Ba2Ca2Cu3O6,Bulk,,,SC,High-Tc,124 K,5 GPa,223,,,3.85 Å,,28.3 Å,,,TRUE,10.1016/S0921-4534(99)00463-3
Ba2Ca2Cu3O6(H2O),Ba2Ca2Cu3O6(H2O),Bulk,,,SC,High-Tc,78 K,,"(H,C)-m223",,,3.85 Å,,34.0 Å,,,TRUE,10.1016/S0921-4534(99)00463-3
"Ba2Ca2Cu3O6(O,F)2","Ba2Ca2Cu3O6(O,F)2",Bulk,,,SC,High-Tc,120 K,,Tetragonal,,I4/mmm,3.864 Å,,,,,TRUE,10.1016/S0921-4534(01)00783-3
"Ba2Ca2Cu3O6(O,F)2","Ba2Ca2Cu3O6(O,F)2",Bulk,,,SC,High-Tc/Cuprate,108.8 K,,Tetragonal,,I4/mmm,3.866 Å,,27.42 Å,0.81 T,232 T,TRUE,10.1016/j.ssc.2004.11.044
Ba2Ca2Cu3O6F1.2O0.8,Ba2Ca2Cu3O6F1.2O0.8,Bulk,,,SC,High-Tc/cuprate,120 K,ambient,,,,,,,,,TRUE,10.1103/PhysRevB.83.214514
Ba2Ca2Cu3O6F1.6O0.4,Ba2Ca2Cu3O6F1.6O0.4,Bulk,,,SC,High-Tc/cuprate,102 K,ambient,,,,,,,,,TRUE,10.1103/PhysRevB.83.214514
Ba2Ca2Cu3O6F1.8O0.2,Ba2Ca2Cu3O6F1.8O0.2,Bulk,,,SC,High-Tc/cuprate,81 K,ambient,,,,,,,,,TRUE,10.1103/PhysRevB.83.214514
Ba2Ca2Cu3O6F2,Ba2Ca2Cu3O6F2,Bulk,,,SC,High-Tc/cuprate,76 K,,,,,,,,,,TRUE,10.1103/PhysRevLett.98.257002
Ba2Ca2Cu3O6F2,Ba2Ca2Cu3O6F2,Bulk,,,SC,High-Tc/Cuprate,76 K,,,,,,,,,,TRUE,10.1016/j.physb.2007.10.292
Ba2Ca2Cu3O8−δ,Ba2Ca2Cu3O8,Bulk,,,SC,High-Tc,124 K,5 GPa,0(Ba)2(Ca)23,,,,,,,,TRUE,10.1016/S0921-4534(02)01225-X
Ba2Ca2Cu3O8±δ,Ba2Ca2Cu3O8,Thin Film,,,SC,High-Tc,90 K,,,,,,,,,,FALSE,10.1016/S0921-4534(00)00200-8
H-m(Ba)2(Ca)23,Ba2Ca2Cu3O8 + 5H2O,Bulk,,,SC,High-Tc,78 K,,H-m(Ba)2(Ca)23,,,,,,,,TRUE,10.1016/S0921-4534(02)01225-X
Ba2Ca3Cu4.6O10.8,Ba2Ca3Cu4.6O10.8,Bulk,,,SC,High-Tc,,,Orthorhombic,cuprate,A2mm,,,,,,TRUE,Handbook of SC
Ba2Ca3Cu4O10,Ba2Ca3Cu4O10,Bulk,,,SC,High-Tc,118 K,,Tetragonal,,I4,,,34.8 Å,,,FALSE,10.1016/S0921-4534(01)00616-5
"Ba2Ca3Cu4O8(O,F)2","Ba2Ca3Cu4O8(O,F)2",Bulk,,,SC,High-Tc,105 K,,Tetragonal,,I4/mmm,,,,,,TRUE,10.1016/S0921-4534(01)00783-3
Ba2Ca3Cu4O8(O0.0F1.0)2,Ba2Ca3Cu4O8(O0.0F1.0)2,Bulk,,,SC,High-Tc,55 K,,,,,,,,,,TRUE,10.1016/j.jmmm.2006.10.075
Ba2Ca3Cu4O8(O0.0F1.0)2,Ba2Ca3Cu4O8(O0.0F1.0)2,Bulk,,,SC,High-Tc,55 K,,,,,,,,,,TRUE,10.1016/j.physc.2007.03.269
Ba2Ca3Cu4O8(O0.2F0.8)2,Ba2Ca3Cu4O8(O0.2F0.8)2,Bulk,,,SC,High-Tc,77 K,,,,,,,,,,TRUE,10.1016/j.physc.2007.03.269
Ba2Ca3Cu4O8(O0.3F0.7)2,Ba2Ca3Cu4O8(O0.3F0.7)2,Bulk,,,SC,Cuprate,58 K,4.5 GPa,Tetragonal,,I4/mmm,,,,,,TRUE,10.1016/j.physc.2007.11.041
Ba2Ca3Cu4O8(O0.3F0.7)2,Ba2Ca3Cu4O8(O0.3F0.7)2,Bulk,,,SC,High-Tc,91 K,,,,,,,,,,TRUE,10.1016/j.physc.2007.03.269
Ba2Ca3Cu4O8(O0.4F0.6)2,Ba2Ca3Cu4O8(O0.4F0.6)2,Bulk,,,SC,High-Tc,105 K,,,,,,,,,,TRUE,10.1016/j.jmmm.2006.10.075
Ba2Ca3Cu4O8(O0.4F0.6)2,Ba2Ca3Cu4O8(O0.4F0.6)2,Bulk,,,SC,High-Tc,105 K,,,,,,,,,,TRUE,10.1016/j.physc.2007.03.269
Ba2Ca3Cu4O8(O0.4F1.6),Ba2Ca3Cu4O8(O0.4F1.6),Bulk,,,SC,High-Tc,86.6 K,4.5 GPa,Tetragonal,,,3.863 Å,,33.75 Å,,70 T,TRUE,10.1016/j.physc.2006.03.091
Ba2Ca3Cu4O8(O0.4F1.6),Ba2Ca3Cu4O8(O0.4F1.6),Bulk,,,SC,High-Tc/Cuprate,55-105 K,4.5 GPa,Tetragonal,,I4/mmm,,,,,,TRUE,10.1016/S0921-4534(03)01109-2
Ba2Ca3Cu4O8(OδF1-δ)2 (δ=NA),Ba2Ca3Cu4O8(OδF1-δ)2,Bulk,,,SC,High-Tc/cuprate,,,,,,,,,,,FALSE,10.1103/PhysRevLett.99.237002
"Ba2Ca3Cu4O8+y(F,O)2","Ba2Ca3Cu4O8+y(F,O)2",Bulk,,,SC,High-Tc/Cuprate,90.6 K,,,,,,,,,126 T,TRUE,10.1016/j.ssc.2012.07.016
Ba2Ca3Cu4O8.8F1.2,Ba2Ca3Cu4O8.8F1.2,Bulk,,,SC,High-Tc/cuprate,105 K,,Tetragonal,,,,,,,,FALSE,10.1103/PhysRevLett.97.236401
0234F(1.2),Ba2Ca3Cu4O8F1.2,Bulk,,,SC,High-Tc/Cuprate,103 K,,,,,,,,,,TRUE,10.1016/j.jmmm.2006.10.858
Ba2Ca3Cu4O8(F0.6O0.4)2,Ba2Ca3Cu4O8F1.2O0.8,Bulk,,,SC,High-Tc,102 K,,,,,,,,,,TRUE,10.1016/j.physc.2010.01.012
0234F(1.4),Ba2Ca3Cu4O8F1.4,Bulk,,,SC,High-Tc/Cuprate,91 K,,,,,,,,,,TRUE,10.1016/j.jmmm.2006.10.858
Ba2Ca3Cu4O8(F0.7O0.3)2,Ba2Ca3Cu4O8F1.4O0.6,Bulk,,,SC,High-Tc,91 K,,,,,,,,,,TRUE,10.1016/j.physc.2010.01.012
0234F(1.6),Ba2Ca3Cu4O8F1.6,Bulk,,,SC,High-Tc/Cuprate,79 K,,,,,,,,,,TRUE,10.1016/j.jmmm.2006.10.858
Ba2Ca3Cu4O8(F0.8O0.2)2,Ba2Ca3Cu4O8F1.6O0.4,Bulk,,,SC,High-Tc,77 K,,,,,,,,,,TRUE,10.1016/j.physc.2010.01.012
Ba2Ca3Cu4O8F2,Ba2Ca3Cu4O8F2,,,,SC,High-Tc/cuprate,60 K,,,,,,,,,,FALSE,10.1103/PhysRevLett.106.167001
Ba2Ca3Cu4O8F2,Ba2Ca3Cu4O8F2,Bulk,,,SC,High-Tc/cuprate,55 K,,,,,,,,,,TRUE,10.1103/PhysRevLett.98.257002
Ba2Ca3Cu4O8F2,Ba2Ca3Cu4O8F2,Bulk,,,SC,High-Tc/cuprate,,,,,,,,,,,ARPES,10.1103/PhysRevB.84.014508
Ba2Ca3Cu4O8F2,Ba2Ca3Cu4O8F2,Bulk,,,SC,High-Tc/cuprate,,ambient,,Layered perovskite,,,,,,,,10.1103/PhysRevB.82.064513
Ba2Ca3Cu4O8F2,Ba2Ca3Cu4O8F2,Bulk,,,SC,High-Tc/cuprate,60 K,,Tetragonal,,,,,,,,TRUE,10.1103/PhysRevLett.97.236401
Ba2Ca3Cu4O8F2,Ba2Ca3Cu4O8F2,,,,SC,High-Tc/cuprate,,,,,,,,,,,FALSE,10.1103/PhysRevB.85.104515
Ba2Ca3Cu4O8F2,Ba2Ca3Cu4O8F2,Bulk,,,SC,High-Tc/Cuprate,55 K,,,,,,,,,,TRUE,10.1016/j.jmmm.2006.10.858
Ba2Ca3Cu4O8F2,Ba2Ca3Cu4O8F2,Bulk,,,SC,High-Tc/Cuprate,55 K,,,,,,,,,,FALSE,10.1016/j.physb.2007.10.292
Ba2Ca3Cu4O8(F1.0O0.0)2,Ba2Ca3Cu4O8F2.0,Bulk,,,SC,High-Tc,55 K,,,,,,,,,,TRUE,10.1016/j.physc.2010.01.012
"Ba2Ca4Cu5O10(O,F)2","Ba2Ca4Cu5O10(O,F)2",Bulk,,,SC,High-Tc,90 K,,Tetragonal,,I4/mmm,,,,,,TRUE,10.1016/S0921-4534(01)00783-3
0245-F2.0,Ba2Ca4Cu5O10(O0.0F2.0)2,Bulk,,,SC,High-Tc,54.0 K,4.5 GPa,Tetragonal,,,3.866 Å,,40.16 Å,,,TRUE,10.1016/j.physc.2008.05.029
Ba2Ca4Cu5O10(O0.28F0.72)2,Ba2Ca4Cu5O10(O0.28F0.72)2,Bulk,,,SC,Cuprate,79K,,,Square lattice,,0.381 nm,,,,,TRUE,10.1016/j.physc.2011.05.030
Ba2Ca4Cu5O10(O0.6F1.4),Ba2Ca4Cu5O10(O0.6F1.4),Bulk,,,SC,High-Tc,75.7 K,4.5 GPa,Tetragonal,,,3.862 Å,,40.18 Å,,17 T,TRUE,10.1016/j.physc.2006.03.091
0245-F1.4,Ba2Ca4Cu5O10(O0.6F1.4)2,Bulk,,,SC,High-Tc,75.7 K,4.5 GPa,Tetragonal,,,3.862 Å,,40.18 Å,,17 T,TRUE,10.1016/j.physc.2008.05.029
0245-F1.3,Ba2Ca4Cu5O10(O0.7F1.3)2,Bulk,,,SC,High-Tc,80.1 K,4.5 GPa,Tetragonal,,,3.860 Å,,40.14 Å,,,TRUE,10.1016/j.physc.2008.05.029
"Ba2Ca4Cu5O10(O,F)2",Ba2Ca4Cu5O10(O0.8F1.2),Bulk,,,SC,High-Tc,80K,3.5 GPa,Multilayered,,,,,,,,TRUE,10.1016/j.physc.2006.03.067
Ba2Ca5Cu6O12(O0.4F0.6)2,Ba2Ca5Cu6O12(O0.4F0.6)2,Bulk,,,SC,Cuprate,70 K,,,,,0.385 nm,,,,,TRUE,10.1016/j.physc.2009.01.019
"Ba2Ca5Cu6O12(O0.8, F0.2)2","Ba2Ca5Cu6O12(O0.8, F0.2)2",Bulk,,,SC,Cuprate,70 K,,,,,,,,,,TRUE,10.1016/j.physc.2009.12.004
"Ba2Ca5Cu6O12(O,F)2",Ba2Ca5Cu6O12(O0.8F1.2),Bulk,,,SC,High-Tc,80K,3.5 GPa,Multilayered,,,,,,,,TRUE,10.1016/j.physc.2006.03.067
"Ba2CaCu2O4(O,F)2","Ba2CaCu2O4(O,F)2",Bulk,,,SC,High-Tc,90 K,,Tetragonal,,I4/mmm,,,,,,TRUE,10.1016/S0921-4534(01)00783-3
Ba2CaCu2O4(O0.3F0.7)2,Ba2CaCu2O4(O0.3F0.7)2,Bulk,,,SC,Cuprate,58 K,4.5 GPa,Tetragonal,,I4/mmm,,,,,,TRUE,10.1016/j.physc.2007.11.041
"Ba2CaCu2O4(O,F)2",Ba2CaCu2O4(O1.2F1.2),Bulk,,,SC,High-Tc,106K,,Tetragonal,,I4/mmm,,,,,,TRUE,10.1016/j.physc.2007.11.044
"Ba2CaCu2O4(O,F)2",Ba2CaCu2O4(O1.6F1.6),Bulk,,,SC,High-Tc,108K,,Tetragonal,,I4/mmm,,,,,,TRUE,10.1016/j.physc.2007.11.044
"Ba2CaCu2O4(O,F)2",Ba2CaCu2O4(O2F0),Bulk,,,SC,High-Tc,82K,,Tetragonal,,I4/mmm,,,,,,TRUE,10.1016/j.physc.2007.11.044
Ba2CaCu2O4F2,Ba2CaCu2O4F2,Bulk,,,SC,Cuprate,82 K,5 GPa,Tetragonal,,I4/mmm,,,,,,TRUE,10.1016/j.physc.2007.11.041
Ba2CaCu2Oy (precursor),Ba2CaCu2Oy,Thin Film,100-205 nm,LaAlO3,NSC,,NSC,,,,,,,,,,TRUE,10.1103/PhysRevB.74.214514
Ba2Cu(CuO2+q)1-p(CO3)pO2,Ba2Cu(CuO2+q)1-p(CO3)pO2,Thin Film,,,SC,Cuprate,40-50 K,,,,,,,,,,FALSE,10.1016/S0921-4534(98)00218-4
Ba2Cu2.89O6-y,Ba2Cu2.89O6-y,Bulk,,,SC,High-Tc,13 K,,Orthorhombic,,Pccm,13.065,20.654,11.431,,,TRUE,10.1016/S0921-4534(98)00629-7
Ba2Cu3O4,Ba2Cu3O4,Bulk,,,SC,cuprate,,,,,,,,,,,,10.1103/PhysRevB.62.10752
Ba₂Cu₃O₄Cl₂,Ba2Cu3O4Cl2,Bulk,,,SC,cuprate,,,,,,,,,,,,10.1103/PhysRevB.58.6194
Barium Copper Oxide,Ba2Cu3O7,Bulk,,,SC,High-Tc/cuprate,,,,,,,,,,,,10.1103/PhysRevB.59.11187
Ba2CuO3,Ba2CuO3,Bulk,,,NSC,,,,,,,,,,,,FALSE,10.1103/PhysRevB.103.214510
Ba2CuO3,Ba2CuO3,Bulk,,,NSC,cuprate,,,,quasi-1D,,,,,,,FALSE,10.1103/PhysRevB.105.085110
Ba2CuO3,Ba2CuO3,Bulk,,,NSC,,,,Tetragonal,Lieb-lattice type,,,,,,,FALSE,10.1103/PhysRevResearch.2.033356
Barium Copper Oxide,Ba2CuO3.2,Bulk,,,SC,High-Tc/cuprate,73 K,,,"brick-wall (proposed), alternating CuO chain and CuO1.5 plane layers",,,,,,,,10.1103/PhysRevB.101.180509
Ba2CuO3.2,Ba2CuO3.2,,,,SC,High-Tc/cuprate,,,,,,,,,,,,10.1103/PhysRevB.105.174305
Ba2CuO3.2,Ba2CuO3.2,Bulk,,,SC,High-Tc/cuprate,70 K,18 GPa,,"bilayer (proposed), quasi-1D chains in layer 2",,,,,,,FALSE,10.1103/PhysRevB.105.085110
Ba2CuO3.2,Ba2CuO3.2,Bulk,,,SC,cuprate,73 K,18 GPa,,infinite-layer cuprate,,,,,,,FALSE,10.1103/PhysRevResearch.2.033197
Ba2CuO3.2,Ba2CuO3.2,Bulk,,,SC,High-Tc/cuprate,73 K,18 GPa,Tetragonal,Layered perovskite,,,,,,,TRUE,10.1103/PhysRevResearch.2.033356
Ba2CuO3.2,Ba2CuO3.2,Bulk,,,SC,High-Tc/Cuprate,70 K,,Proposed alternative structure,,Cmmm (#65),,,,,,TRUE,10.1016/j.physc.2020.1353810
Ba2CuO3.25,Ba2CuO3.25,Bulk,,,SC,High-Tc/cuprate,73 K,,Orthorhombic,Layered,Pmmm,,,,,,TRUE,10.1103/PhysRevB.109.L020505
Ba2CuO3.5,Ba2CuO3.5,Bulk,,,NSC,,,,,,,,,,,,FALSE,10.1103/PhysRevB.103.214510
Ba2CuO4,Ba2CuO4,Bulk,,,NSC,,,,,,,,,,,,FALSE,10.1103/PhysRevB.103.214510
Ba2CuO4,Ba2CuO4,Bulk,,,NSC,cuprate,,,,,,,,,,,FALSE,10.1103/PhysRevB.105.085110
Ba2CuO4,Ba2CuO4,Bulk,,,NSC,,,,Tetragonal,K2NiF4-type,,,,,,,FALSE,10.1103/PhysRevResearch.2.033356
Ba2CuO4,Ba2CuO4,Bulk,,,SC,Cuprate,30 K,,,,,,,,,,FALSE,10.1016/j.physc.2015.02.009
Ba214,Ba2CuO4-y,Bulk,,,SC,High-Tc/Cuprate,73 K,Ambient,K2NiF4 type,Compressed octahedron,,,,,,,TRUE,10.1016/j.physc.2023.1354373
Ba2CuO4-δ,Ba2CuO4-δ,Bulk,,,SC,High-Tc/cuprate,73 K,,,,,,,,,,FALSE,10.1103/PhysRevB.103.214510
Barium Cuprate,Ba2CuO4−δ,Thin Film,,,SC,High-Tc,90 K,,Tetragonal,,,0.393 nm,0.393 nm,1.46 nm,,,TRUE,10.1016/S0921-4534(00)00198-2
Barium Dysprosium Cuprate,Ba2DyCu3O7,Bulk,,,SC,High-Tc/cuprate,>90 K,,,perovskite,,,,,,,True,10.1103/PhysRevB.36.8804
Ba₂DyCu₃O₇,Ba2DyCu3O7,Bulk,,,SC,High-Tc/cuprate,around 90 K,,Orthorhombic,oxygen-deficient perovskite,Pmmm,3.830 Å,3.885 Å,11.709 Å,,,True,10.1103/PhysRevB.36.3617
Ba2DyCu3O7,Ba2DyCu3O7,Bulk,,,SC,High-Tc,92.5 K,,,,,,,,0.1 T,,True,10.1103/PhysRevB.37.552
Ba2DyCu3O7,Ba2DyCu3O7,Bulk,,,SC,High-Tc,94K,,,,,,,,,,TRUE,10.1016/0025-5408(91)90027-J
Aluminum-doped Barium Erbium Cuprate,Ba2ErCu2.9Al0.1O7,Bulk,,,SC,High-Tc/cuprate,lower than undoped,,,perovskite,,,,,,,True,10.1103/PhysRevB.36.8804
Barium Erbium Cuprate,Ba2ErCu3O7,Bulk,,,SC,High-Tc/cuprate,>90 K,,,perovskite,,,,,,,True,10.1103/PhysRevB.36.8804
Ba₂ErCu₃O₇,Ba2ErCu3O7,Bulk,,,SC,High-Tc/cuprate,around 90 K,,Orthorhombic,oxygen-deficient perovskite,Pmmm,3.812 Å,3.851 Å,11.626 Å,,,True,10.1103/PhysRevB.36.3617
Ba2ErCu3O7,Ba2ErCu3O7,Bulk,,,SC,High-Tc,,,,,,,,,,,,10.1103/PhysRevB.37.552
Ba2ErCu3O7,Ba2ErCu3O7,Bulk,,,SC,High-Tc,90K,,,,,,,,,,TRUE,10.1016/0038-1098(87)91158-6
Ba2Eu0.75Sc0.25Cu3Ox,Ba2Eu0.75Sc0.25Cu3Ox,Bulk,,,SC,High-Tc/cuprate,91 K,,,perovskite,,3.89 Å,3.87 Å,11.77 Å,,,True,10.1103/PhysRevLett.58.1888
Ba2Eu0.75Y0.25Cu3Ox,Ba2Eu0.75Y0.25Cu3Ox,Bulk,,,SC,High-Tc/cuprate,94 K,,,perovskite,,3.87 Å,3.85 Å,11.75 Å,,,True,10.1103/PhysRevLett.58.1888
Ba2Eu0.9Pr0.1Cu3Ox,Ba2Eu0.9Pr0.1Cu3Ox,Bulk,,,SC,High-Tc/cuprate,80 K,,,perovskite,,3.88 Å,3.86 Å,11.76 Å,,,True,10.1103/PhysRevLett.58.1888
Ba2Eu0.9Y0.1Cu3Ox,Ba2Eu0.9Y0.1Cu3Ox,Bulk,,,SC,High-Tc/cuprate,93.7 K,,,perovskite,,3.87 Å,3.85 Å,11.77 Å,,,True,10.1103/PhysRevLett.58.1888
Ba2EuCu3O7-x,Ba2EuCu3O7,Bulk,,,SC,High-Tc/cuprate,,,,,,,,,,,True,10.1103/PhysRevB.37.1611
Ba2EuCu3O7,Ba2EuCu3O7,Bulk,,,SC,High-Tc/cuprate,,,,,,,,,,,,10.1103/PhysRevB.36.3937
Ba2EuCu3O7,Ba2EuCu3O7,Bulk,,,SC,High-Tc/cuprate,,,,perovskite,,,,,,,,10.1103/PhysRevB.36.5665
Ba₂EuCu₃O₇,Ba2EuCu3O7,Bulk,,,SC,High-Tc/cuprate,around 90 K,,Orthorhombic,oxygen-deficient perovskite,Pmmm,3.869 Å,3.879 Å,11.693 Å,,,True,10.1103/PhysRevB.36.3617
Ba2EuCu3O7,Ba2EuCu3O7,Bulk,,,SC,High-Tc/cuprate,~90 K,,,,,,,,,,True,10.1103/PhysRevLett.58.2333
Ba2EuCu3O7,Ba2EuCu3O7,,,,SC,cuprate,90 K,,,,,,,,,,,10.1103/PhysRevLett.59.912
Ba2EuCu3O7.1,Ba2EuCu3O7.1,Bulk,,,SC,High-Tc/cuprate,94 K,,,"distorted, oxygen-deficient perovskite",,,,,,,True,10.1103/PhysRevB.35.8714
Ba2EuCu3O7.1,Ba2EuCu3O7.1,Bulk,,,SC,High-Tc/cuprate,93.5 K,,,perovskite,,3.88 Å,3.85 Å,11.77 Å,,,True,10.1103/PhysRevLett.58.1888
"Ba2GdCu3Ox (oxygen-deficient, tetragonal)",Ba2GdCu3O6,Bulk,,,NSC,,,,Tetragonal,perovskite,P4/mmm,,,,,,True,10.1103/PhysRevB.36.8325
Ba₂GdCu₃O₇,Ba2GdCu3O7,Bulk,,,SC,High-Tc/cuprate,around 90 K,,Orthorhombic,oxygen-deficient perovskite,Pmmm,3.854 Å,3.896 Å,11.701 Å,,,True,10.1103/PhysRevB.36.3617
"Ba2GdCu3Ox (oxygen-rich, orthorhombic)",Ba2GdCu3O7,Bulk,,,SC,High-Tc/cuprate,90 K,,Orthorhombic,perovskite,Pmmm,,,,,,True,10.1103/PhysRevB.36.8325
Ba₂GdCu₃O₇,Ba2GdCu3O7,Bulk,,,SC,High-Tc/cuprate,,,,perovskite,,,,,,,True,10.1103/PhysRevB.37.5912
Ba2GdCu3O9-y,Ba2GdCu3O9-y,Bulk,,,SC,High-Tc,94.5 K,,,,,3.909 Å,3.849 Å,11.682 Å,,,,10.1016/0038-1098(87)90872-6
Ba2GdRu0.9Cu0.1O6,Ba2GdRu0.9Cu0.1O6,Bulk,,,NSC,,,,Monoclinic,,p21/n,,,,,,True,10.1103/PhysRevB.63.214412
Ba2GdRuO6,Ba2GdRuO6,Bulk,,,NSC,,,,Monoclinic,,p21/n,,,,,,True,10.1103/PhysRevB.63.214412
Barium trihydride chloride,Ba2H3Cl,Bulk,,,NSC,,,,,,,,,,,,,10.1103/PhysRevB.107.L060301
Barium Holmium Cuprate,Ba2HoCu3O7,Bulk,,,SC,High-Tc/cuprate,>90 K,,,perovskite,,,,,,,True,10.1103/PhysRevB.36.8804
Ba₂HoCu₃O₇,Ba2HoCu3O7,Bulk,,,SC,High-Tc/cuprate,around 90 K,,Orthorhombic,oxygen-deficient perovskite,Pmmm,3.846 Å,3.881 Å,11.640 Å,,,True,10.1103/PhysRevB.36.3617
Ba2HoCu3O7,Ba2HoCu3O7,Bulk,,,SC,High-Tc,90K,,,,,,,,,,TRUE,10.1016/0038-1098(87)91158-6
Ba2IrO4,Ba2IrO4,Bulk,,,NSC,,,0-15.2 GPa,Tetragonal,K2NiF4-type,,,,,,,TRUE,10.1103/PhysRevB.84.115127
Ba2IrO4,Ba2IrO4,Bulk,,,NSC,,,Ambient,Tetragonal,K2NiF4-type layered perovskite,I4/mmm,,,,,,FALSE,10.1103/PhysRevMaterials.5.015001
Ba2LaCu3O6.6,Ba2LaCu3O6.6,Bulk,,,SC,High-Tc/cuprate,48 K,,Cubic,perovskite,,3.934 Å,,,,,True,10.1103/PhysRevLett.58.1888
Ba2LaCu3O7+δ,Ba2LaCu3O7+δ,Bulk,,,SC,cuprate,"90 K onset, 67.5 K zero resistance",,Tetragonal,perovskite,,0.3917 Å,0.3917 Å,1.175 Å,,,True,10.1103/PhysRevB.37.5182
Ba2LaNb0.7W0.3Cu2O8-δ,Ba2LaNb0.7W0.3Cu2O8-δ,Bulk,,,SC,,30 K,,Tetragonal,2112 type,,,,,,,True,10.1103/PhysRevB.52.1389
Ba2LaTa0.8W0.2Cu2O8-δ,Ba2LaTa0.8W0.2Cu2O8-δ,Bulk,,,SC,,30 K,,Tetragonal,2112 type,,,,,,,True,10.1103/PhysRevB.52.1389
"Ba2N (monolayer, unstrained)",Ba2N,Thin Film,Monolayer,,SC,,3.4 K,Ambient,Trigonal,Sandwich-like (Ba-N-Ba),,4.02,4.02,,,,FALSE,10.1103/PhysRevB.105.165101
"Ba2N (monolayer, 4% tensile strain)",Ba2N,Thin Film,Monolayer,,SC,,10.8 K,Ambient,Trigonal,Sandwich-like (Ba-N-Ba),,4.18,4.18,,,,FALSE,10.1103/PhysRevB.105.165101
Barium Nitride,Ba2N,Bulk,,,SC,electride/NA,3.4 K,,,,,,,,,,,10.1103/PhysRevB.110.054511
Ba2Nb3S8I,Ba2Nb3S8I,Bulk,,,SC,Type-II,1.36 K,,Trigonal,,P31c,10.0156 Å,10.0156 Å,25.1414 Å,,,TRUE,10.1016/j.jpcs.2021.110135
Ba2Nb5Ox film on Al2O3,Ba2Nb5O9,Thin Film,100 nm,Al2O3,SC,Type-II,14 K,,Tetragonal,perovskite,,4.166 Å,4.166 Å,12.215 Å,,28 T,True,10.1103/PhysRevB.63.174512
Ba2PbO4,Ba2PbO4,Bulk,,,NSC,,NSC,,,layered perovskite,,,,,,,True,10.1103/PhysRevB.46.14101
Ba2PbO4,Ba2PbO4,Bulk,,,NSC,,,,Tetragonal,K2NiF4 type,,,,,,,True,10.1103/PhysRevB.47.8008
Ba2PbO4,Ba2PbO4,Bulk,,,NSC,,,,Tetragonal,K2NiF4-type layered perovskite,I4/mmm,4.296 Å,4.296 Å,13.3 Å,,,True,10.1103/PhysRevB.42.359
Ba₂PrCu₃O₇,Ba2PrCu3O7,Bulk,,,NSC,,,,Orthorhombic,perovskite,,,,,,,True,10.1103/PhysRevB.38.2910
Ba₂PrCu₃O₇,Ba2PrCu3O7,Bulk,,,NSC,,,,Orthorhombic,oxygen-deficient perovskite,Pmmm,3.905 Å,3.905 Å,11.660 Å,,,True,10.1103/PhysRevB.36.3617
Ba2PrCu3Ox,Ba2PrCu3Ox,Bulk,,,NSC,,,,,perovskite,,,,,,,True,10.1103/PhysRevLett.58.1888
Ba2PrRu0.925Cu0.075O6,Ba2PrRu0.925Cu0.075O6,Bulk,,,SC,Type-II,11 K,,Monoclinic,,,6.003 Å,5.984 Å,8.480 Å,8 Oe,60 Oe,TRUE,10.1016/j.physleta.2004.02.029
Ba2PrRu0.95Cu0.05O6,Ba2PrRu0.95Cu0.05O6,Bulk,,,SC,Type-II,8 K,,Monoclinic,,,5.999 Å,5.982 Å,8.469 Å,,,TRUE,10.1016/j.physleta.2004.02.029
Ba2PrRu0.9Cu0.1O6,Ba2PrRu0.9Cu0.1O6,Bulk,,,SC,Type-II,8 K,,Monoclinic,,,,,,,,TRUE,10.1016/j.physleta.2004.02.029
Ba2RCu4O8,Ba2RCu4O8,Thin Film,,,SC,High-Tc,80 K,,,,,,,,,,TRUE,Handbook of SC
Ba2RCu4O8,Ba2RCu4O8,Bulk,,,SC,High-Tc,108 K,12 GPa,,,,,,,,,TRUE,Handbook of SC
Ba2RhO4,Ba2RhO4,Bulk,,,NSC,,<0.16 K,Ambient,Tetragonal,K2NiF4-type layered perovskite,I4/mmm,4.0063,4.0063,13.2966,,,TRUE,10.1103/PhysRevMaterials.5.015001
Barium Ruthenate (thin film on SrTiO3),Ba2RuO4,Thin Film,,SrTiO3,NSC,,NSC,Ambient,Tetragonal,K2NiF4-type,,3.905,3.905,,,,TRUE,10.1103/PhysRevLett.116.197003
Barium Ruthenate (thin film on GdScO3),Ba2RuO4,Thin Film,,GdScO3,NSC,,NSC,Ambient,Tetragonal,K2NiF4-type,,3.968,3.968,,,,TRUE,10.1103/PhysRevLett.116.197003
Ba₂SmCu₃O₇,Ba2SmCu3O7,Bulk,,,SC,High-Tc/cuprate,around 90 K,,Orthorhombic,oxygen-deficient perovskite,Pmmm,3.891 Å,3.894 Å,11.660 Å,,,True,10.1103/PhysRevB.36.3617
Ba2Sn3Sb6,Ba2Sn3Sb6,Bulk,,,SC,Type-II,3.9 K,,,,,,,,,,TRUE,10.1016/S0925-8388(02)00216-5
Barium Strontium Calcium Copper Oxide,Ba2Sr2CaCu2O8,Bulk,,,SC,High-Tc/cuprate,,,,layered,,,,,,,,10.1103/PhysRevB.46.6472
BSCCO,Ba2Sr2CaCu2O8,Bulk,,,SC,High-Tc/cuprate,,,,layered,,,,,,,,10.1103/PhysRevLett.85.5416
Barium Strontium Calcium Copper Oxide,Ba2Sr2CaCu2O8+δ,,,,SC,cuprate,,,,,,,,,,,FALSE,10.1103/PhysRevLett.109.087001
Ba2Ti2Fe2As4O,Ba2Ti2Fe2As4O,Bulk,,,SC,iron-based,23.5 K,,,superlattice (alternating BaFe2As2 and BaTi2As2O layers),,,,,,,TRUE,10.1103/PhysRevLett.113.266407
Ba2Ti2Fe2As4O,Ba2Ti2Fe2As4O,Bulk,,,SC,iron-based,21.5 K,ambient,Tetragonal,layered oxypnictide,I4/mmm,4.0276,4.0276,27.3441,,,TRUE,10.1103/PhysRevB.95.174301
Ba2Ti2Fe2As4O,Ba2Ti2Fe2As4O,Bulk,,,SC,iron-based,21 K,ambient,,intergrowth,,,,,,,FALSE,10.1103/PhysRevB.93.214503
Ba2Ti2Fe2As4O,Ba2Ti2Fe2As4O,,,,SC,Iron-based,21 K,,,,,,,,,,FALSE,10.1016/j.jpcs.2015.03.022
Ba2Ti2Fe2As4O,Ba2Ti2Fe2As4O,Bulk,,,SC,Iron-based,22 K,,Tetragonal,,I4/mmm,4.022 Å,,27.298 Å,,,TRUE,10.1016/j.jallcom.2020.155706
Ba2Ti2Fe2As4O,Ba2Ti2Fe2As4O,Bulk,,,SC,Iron-based,21.1 K,,Intergrowth of BaFe2As2 and BaTi2As2O,Body-centered,I4/mmm,0.403 nm,,2.73 nm,,,TRUE,10.1016/j.jallcom.2018.02.175
Ba₂Tl₂CuO₆,Ba2Tl2CuO6,Bulk,,,SC,High-Tc/cuprate,85 K,,Tetragonal,body-centered-tetragonal,I4/mmm,3.855 Å,3.855 Å,23.0 Å,,,False,10.1103/PhysRevB.38.5138
Ba₂TmCu₃O₇,Ba2TmCu3O7,Bulk,,,SC,High-Tc/cuprate,around 90 K,,Orthorhombic,oxygen-deficient perovskite,Pmmm,3.829 Å,3.860 Å,11.715 Å,,,True,10.1103/PhysRevB.36.3617
Ba2Y0.5La0.5Cu3Ox,Ba2Y0.5La0.5Cu3Ox,Bulk,,,SC,High-Tc/cuprate,82 K,,,perovskite,,3.88 Å,3.86 Å,11.69 Å,,,True,10.1103/PhysRevLett.58.1888
Ba₂Y₀.₇₅Sc₀.₂₅Cu₂.₄Ni₀.₆O₇,Ba2Y0.75Sc0.25Cu2.4Ni0.6O7,Bulk,,,SC,High-Tc/cuprate,65 K,,Orthorhombic,Ba₂YCu₃O₇ structure,,,,,,,True,10.1103/PhysRevB.36.2283
Ba2Y0.75Sc0.25Cu3Ox,Ba2Y0.75Sc0.25Cu3Ox,Bulk,,,SC,High-Tc/cuprate,87 K,,,perovskite,,3.86 Å,3.84 Å,11.74 Å,,,True,10.1103/PhysRevLett.58.1888
Ba2Y0.8Ca0.2Cu3O6.11,Ba2Y0.8Ca0.2Cu3O6.11,Bulk,,,SC,High-Tc/cuprate,50 K,,,layered,,,,,,,,10.1103/PhysRevB.41.6524
Barium Ytterbium Cuprate,Ba2YbCu3O7,Bulk,,,SC,High-Tc/cuprate,>90 K,,,perovskite,,,,,,,True,10.1103/PhysRevB.36.8804
Ba2YCu2.55Fe0.45O7-δ,Ba2YCu2.55Fe0.45O7-δ,Bulk,,,NSC,,,,Orthorhombic,perovskite,,,,,,,True,10.1103/PhysRevB.38.2486
Ba2YCu2.7Fe0.3O7-δ,Ba2YCu2.7Fe0.3O7-δ,Bulk,,,SC,Type-II/High-Tc/cuprate,22 K,,Orthorhombic,perovskite,,,,,,4800 Oe at 1.5 K,True,10.1103/PhysRevB.38.2486
Ba2YCu2.85Fe0.15O7-δ,Ba2YCu2.85Fe0.15O7-δ,Bulk,,,SC,High-Tc/cuprate,75 K,,Orthorhombic,perovskite,,,,,,,True,10.1103/PhysRevB.38.2486
Ba2YCu3O6,Ba2YCu3O6,Bulk,,,SC,High-Tc/cuprate,,,,perovskite,,,,,,,True,10.1103/PhysRevB.38.11346
Ba2YCu3O6,Ba2YCu3O6,Bulk,,,NSC,,,,Orthorhombic,perovskite,Pmmm,3.857 Å,,11.819 Å,,,True,10.1103/PhysRevB.39.287
Ba2YCu3O6,Ba2YCu3O6,Bulk,,,NSC,,,,,,,,,,,,True,10.1103/PhysRevLett.60.732
Barium Yttrium Copper Oxide,Ba2YCu3O6,Bulk,,,SC,High-Tc/cuprate,,,,,,,,,,,True,10.1103/PhysRevB.47.11369
Ba2YCu3O6,Ba2YCu3O6,Bulk,,,NSC,,,,,layered,,,,,,,,10.1103/PhysRevB.41.6524
"Ba2YCu3Ox (oxygen-deficient, tetragonal)",Ba2YCu3O6,Bulk,,,NSC,,,,Tetragonal,perovskite,P4/mmm,,,,,,True,10.1103/PhysRevB.36.8325
Ba2YCu3O6+y,Ba2YCu3O6+y,Bulk,,,SC,cuprate,30 K,,,,,,,,,,True,10.1103/PhysRevB.45.2474
Ba2YCu3O6+y,Ba2YCu3O6+y,Bulk,,,SC,cuprate,80 K,,,,,,,,,,True,10.1103/PhysRevB.45.2474
Ba2YCu3O6+y,Ba2YCu3O6+y,Bulk,,,SC,cuprate,90 K,,,,,,,,,,True,10.1103/PhysRevB.45.2474
Ba2YCu3O6.2,Ba2YCu3O6.2,Bulk,,,NSC,,,,,perovskite,,,,,,,True,10.1103/PhysRevB.38.11346
Ba2YCu3O6.25,Ba2YCu3O6.25,Bulk,,,NSC,,,,,layered,,,,,,,True,10.1103/PhysRevB.41.6524
Ba2YCu3O6.5,Ba2YCu3O6.5,Bulk,,,SC,High-Tc/cuprate,,,,layered,,,,,,,,10.1103/PhysRevB.41.6524
Ba2YCu3O6.5,Ba2YCu3O6.5,Bulk,,,SC,High-Tc,60 K,,,,,,,,,,TRUE,10.1016/0921-4534(90)90376-P
Ba2YCu3O6.5,Ba2YCu3O6.5,Bulk,,,SC,High-Tc,60 K,,,,,,,,,,FALSE,10.1016/0022-4596(91)90181-G
Ba2YCu3O6.6,Ba2YCu3O6.6,Bulk,,,SC,High-Tc,60 K,,,,,,,,,,True,10.1103/PhysRevLett.60.732
Ba2YCu3Oy (BYCO6.6),Ba2YCu3O6.6,Bulk,,,SC,High-Tc/cuprate,,,,,,,,,,,,10.1103/PhysRevB.47.2825
Ba2YCu3O6.7,Ba2YCu3O6.7,Bulk,,,SC,High-Tc/cuprate,60 K,,,perovskite,,,,,,,,10.1103/PhysRevB.38.11346
Ba2YCu3O6.7,Ba2YCu3O6.7,Bulk,,,SC,High-Tc/cuprate,60 K,,,,,,,,,,True,10.1103/PhysRevB.41.6621
Ba2YCu3O6.7,Ba2YCu3O6.7,Bulk,,,SC,High-Tc/cuprate,,,,layered,,,,,,,True,10.1103/PhysRevB.43.3756
Ba₂YCu₃O₇₋ᵧ,Ba2YCu3O6.8,Bulk,,,SC,High-Tc/cuprate,91 K,,Orthorhombic,perovskite-like,,3.820 Å,3.887 Å,11.685 Å,,,True,10.1103/PhysRevB.36.7148
Ba2YCu3O6.8,Ba2YCu3O6.8,Bulk,,,SC,High-Tc,90-95 K,,Orthorhombic,perovskite,Pmmm,3.8250(1) Å,3.8864(1) Å,11.6945(4) Å,,,True,10.1103/PhysRevB.35.8778
Ba2YCu3O6.9,Ba2YCu3O6.9,Bulk,,,SC,High-Tc/cuprate,90 K,,,"ordered, oxygen-defect perovskite structure",,,,,,,,10.1103/PhysRevLett.59.923
Ba2YCu3O6.9,Ba2YCu3O6.9,Bulk,,,SC,High-Tc/cuprate,,,,"distorted, oxygen-deficient perovskite",,,,,,,,10.1103/PhysRevB.35.8714
Ba2YCu3O6.9,Ba2YCu3O6.9,Bulk,,,SC,cuprate,,,,,,,,,,,True,10.1103/PhysRevB.36.729
Ba2YCu3O6.9,Ba2YCu3O6.9,Bulk,,,SC,High-Tc/cuprate,88 K,,,perovskite,,,,,,,,10.1103/PhysRevB.38.11346
Ba₂YCu₃O₇₋ᵧ,Ba2YCu3O6.9,Bulk,,,SC,High-Tc/cuprate,91 K,,Orthorhombic,perovskite-like,,3.820 Å,3.887 Å,11.685 Å,,,True,10.1103/PhysRevB.36.7148
Ba2YCu3O6.9,Ba2YCu3O6.9,Bulk,,,SC,High-Tc,93 K,,,,,,,,,,True,10.1103/PhysRevB.36.846
Ba2YCu3O6.9,Ba2YCu3O6.9,Bulk,,,SC,High-Tc,88 K,,,,,,,,,,True,10.1103/PhysRevLett.60.732
Ba2YCu3O6.9,Ba2YCu3O6.9,Bulk,,,SC,High-Tc,91 K,,Orthorhombic,perovskite,,3.822 Å,3.891 Å,11.677 Å,500 ± 50 Oe at 20 K,,True,10.1103/PhysRevLett.58.1676
Ba2YCu3O6.9,Ba2YCu3O6.9,Bulk,,,SC,High-Tc/cuprate,91 K,,,perovskite,,3.87 Å,3.86 Å,11.67 Å,,,True,10.1103/PhysRevLett.58.1888
Ba2YCu3O6.9,Ba2YCu3O6.9,Bulk,,,SC,High-Tc/cuprate,80 K,,,perovskite-type,,,,,5000 Oe,,True,10.1103/PhysRevB.36.2386
Yttrium Barium Copper Oxide (monophasic),Ba2YCu3O6.93,Bulk,,,SC,High-Tc,90.5 K,,Orthorhombic,,,3.821 Å,3.885 Å,11.675 Å,,,True,10.1103/PhysRevB.39.2261
Ba2YCu3O6.93,Ba2YCu3O6.93,Bulk,,,SC,High-Tc,93 K,,Orthorhombic,,Pmmm,,,,,,TRUE,Handbook of SC
Ba2YCu3Oy (BYCO6.96),Ba2YCu3O6.96,Bulk,,,SC,High-Tc/cuprate,~90 K,,,,,,,,,,,10.1103/PhysRevB.47.2825
Barium Yttrium Copper Oxide,Ba2YCu3O7,Bulk,,,SC,High-Tc,95 K,,,,,,,,150 G,,True,10.1103/PhysRevB.36.8914
Ba2YCu3O7-x,Ba2YCu3O7,Bulk,,,SC,High-Tc/cuprate,,,,,,,,,,,True,10.1103/PhysRevB.37.1611
Barium Yttrium Cuprate,Ba2YCu3O7,Bulk,,,SC,High-Tc/cuprate,>90 K,,,perovskite,,,,,,,True,10.1103/PhysRevB.36.8804
Ba2YCu3O7,Ba2YCu3O7,Bulk/Thin Film,,,SC,High-Tc/cuprate,90 K,,Orthorhombic,,,,,,,,True,10.1103/PhysRevB.38.5031
Ba2YCu3Oy,Ba2YCu3O7,Bulk,,,SC,High-Tc/cuprate,,,,,,,,,,,,10.1103/PhysRevB.42.10136
Ba2YCu3O7,Ba2YCu3O7,Bulk,,,SC,High-Tc/cuprate,88 K,,,perovskite,,,,,,,True,10.1103/PhysRevB.38.11346
Ba2YCu3O7,Ba2YCu3O7,Bulk,,,SC,High-Tc/cuprate,,,Orthorhombic,perovskite,Pmmm,3.820 Å,3.885 Å,11.676 Å,,,True,10.1103/PhysRevB.39.287
Ba₂YCu₃O₇,Ba2YCu3O7,Bulk,,,SC,High-Tc/cuprate,90 K,,Orthorhombic,perovskite,,,,,,,True,10.1103/PhysRevB.38.2910
Ba2YCu3O7,Ba2YCu3O7,Bulk,,,SC,High-Tc/cuprate,,,,,,,,,,,,10.1103/PhysRevB.36.3937
Ba2YCu3O7,Ba2YCu3O7,Bulk,,,SC,cuprate,,,,,,,,,,,True,10.1103/PhysRevB.36.8892
Ba2YCu3O7-y,Ba2YCu3O7,Bulk,,,SC,cuprate,,,,,,,,,,,,10.1103/PhysRevB.40.2254
Ba₂YCu₃O₇,Ba2YCu3O7,Bulk,,,SC,High-Tc/cuprate,,,,,,,,,,,,10.1103/PhysRevLett.67.2906
Ba2YCu3O7,Ba2YCu3O7,Bulk,,,SC,High-Tc/cuprate,,,,perovskite,,,,,,,,10.1103/PhysRevB.36.5665
Ba₂Y(Cu₁₋ₓZnₓ)₃O₇₋δ,Ba2YCu3O7,Bulk,,,SC,High-Tc/cuprate,,,,,,,,,,,,10.1103/PhysRevB.54.R6881
Ba2YCu3O7,Ba2YCu3O7,Bulk,,,SC,High-Tc,90-95 K,,,,,,,,,,,10.1103/PhysRevLett.60.732
Ba2YCu3O7,Ba2YCu3O7,,,,SC,High-Tc/cuprate,90 K,,,,,,,,,,,10.1103/PhysRevB.38.893
Ba₂YCu₃O₇,Ba2YCu3O7,Bulk,,,SC,High-Tc/cuprate,94 K,,Orthorhombic,oxygen-deficient perovskite,Pmmm,3.827 Å,3.877 Å,11.708 Å,,,True,10.1103/PhysRevB.36.3617
Ba2YCu3O7-δ,Ba2YCu3O7,Bulk,,,SC,High-Tc/cuprate,90 K,,,,,,,,,,True,10.1103/PhysRevB.41.6621
YBCO,Ba2YCu3O7,,,,SC,High-Tc/cuprate,,,,,,,,,,,,10.1103/PhysRevLett.62.603
Ba2YCu3O7,Ba2YCu3O7,Bulk,,,SC,High-Tc/cuprate,~90 K,,,,,,,,,,True,10.1103/PhysRevLett.58.2333
Ba2YCu3O7,Ba2YCu3O7,,,,SC,cuprate,,,,,,,,,,,,10.1103/PhysRevB.41.4296
Ba2YCu3O7,Ba2YCu3O7,,,,SC,High-Tc/cuprate,92 K,,,,,,,,,,,10.1103/PhysRevB.36.4043
Ba2YCu3O7-δ,Ba2YCu3O7,,,,SC,High-Tc/cuprate,,,,,,,,,,,,10.1103/PhysRevB.36.4043
Ba2YCu3O7-δ,Ba2YCu3O7,Bulk,,,SC,High-Tc,92 K,,,,,,,,,,True,10.1103/PhysRevB.37.7963
Ba₂YCu₃O₇,Ba2YCu3O7,,,,SC,cuprate,,,Orthorhombic,,,,,,,,,10.1103/PhysRevB.38.7026
Ba2YCu3O7,Ba2YCu3O7,Bulk,,,SC,High-Tc/cuprate,93 K,,,perovskite-like,,,,,,,,10.1103/PhysRevB.36.861
Ba2YCu3O7,Ba2YCu3O7,Bulk,,,SC,High-Tc,92 K,,,,,,,,,,,10.1103/PhysRevB.37.552
Yttrium Barium Copper Oxide (polyphasic),Ba2YCu3O7,Bulk,,,SC,High-Tc,90.9 K,,Orthorhombic,,,,,,,,True,10.1103/PhysRevB.39.2261
Ba2YCu3O7,Ba2YCu3O7,,,,SC,cuprate,,,,,,,,,,,,10.1103/PhysRevB.38.5102
Ba2YCu3O7-δ (Tc=50K),Ba2YCu3O7,Bulk,,,SC,High-Tc/cuprate,50 K,,,,,,,,,,True,10.1103/PhysRevLett.61.1313
Ba2YCu3O7-δ (Tc=70K),Ba2YCu3O7,Bulk,,,SC,High-Tc/cuprate,70 K,,,,,,,,,,True,10.1103/PhysRevLett.61.1313
Ba2YCu3O7-δ (Tc=90K),Ba2YCu3O7,Bulk,,,SC,High-Tc/cuprate,90 K,,,,,,,,,,True,10.1103/PhysRevLett.61.1313
Ba2YCu3O7,Ba2YCu3O7,Bulk,,,SC,High-Tc/cuprate,,,,,,,,,,,,10.1103/PhysRevLett.61.1662
Ba₂YCu₃O₇,Ba2YCu3O7,Bulk,,,SC,High-Tc/cuprate,90 K,,Orthorhombic,"layered, O-deficient",Pmmm,,,,,,True,10.1103/PhysRevB.36.2283
Ba2YCu3O7,Ba2YCu3O7,Bulk,,,SC,High-Tc/cuprate,,,,,,,,,,,,10.1103/PhysRevLett.61.482
Ba₂YCu₃O₇,Ba2YCu3O7,Bulk,,,SC,High-Tc/cuprate,,,,,,,,,,,,10.1103/PhysRevB.39.4800
Ba2YCu3O7,Ba2YCu3O7,Bulk,,,SC,High-Tc/cuprate,,,,layered,,,,,,,,10.1103/PhysRevB.41.6524
Ba2YCu3O7,Ba2YCu3O7,,,,SC,High-Tc/cuprate,,,,,,,,,,,,10.1103/PhysRevB.38.5110
Ba2YCuO7,Ba2YCu3O7,,,,SC,cuprate,90 K,,,,,,,,,,,10.1103/PhysRevLett.59.912
"Ba2YCu3Ox (oxygen-rich, orthorhombic)",Ba2YCu3O7,Bulk,,,SC,High-Tc/cuprate,90 K,,Orthorhombic,perovskite,Pmmm,,,,,,True,10.1103/PhysRevB.36.8325
Ba2YCu3O7,Ba2YCu3O7,Bulk,,,SC,High-Tc/cuprate,90 K,,,,,,,,,,True,10.1103/PhysRevB.37.599
Barium Yttrium Copper Oxide,Ba2YCu3O7,Thin Film,,SrTiO3(100),SC,High-Tc/cuprate,"85 K (onset), 70 K (zero resistance)",1 atm,Orthorhombic,,,,,,,,True,10.1103/PhysRevB.36.5592
Ba2YCu3O7,Ba2YCu3O7,Bulk,,,SC,High-Tc/cuprate,90 K,,Orthorhombic,perovskite,Pmmm,,,,,,,10.1103/PhysRevB.38.4624
Ba₂YCu₃O₇,Ba2YCu3O7,Bulk,,,SC,High-Tc/cuprate,91 K,,Orthorhombic,perovskite,,3.822 Å,3.891 Å,11.677 Å,,,True,10.1103/PhysRevB.37.5912
Ba2YCu3O7,Ba2YCu3O7,Bulk,,,SC,High-Tc/cuprate,,,,layered,,,,,,,True,10.1103/PhysRevB.43.3756
Ba2YCu3O7,Ba2YCu3O7,Bulk,,,SC,High-Tc,90 K,,Orthorhombic,,,,,,,,TRUE,10.1016/0921-4534(88)90206-7
Ba2YCu3O7,Ba2YCu3O7,Bulk,,,SC,High-Tc,90K,,,,,,,,,,TRUE,10.1016/0038-1098(87)91158-6
Ba2YCu3O7,Ba2YCu3O7,Bulk,,,SC,High-Tc,90 K,,,,,,,,,,TRUE,10.1016/0921-4534(90)90376-P
Ba2YCu3O7,Ba2YCu3O7,Bulk,,,SC,High-Tc,92.34 K,0 T,,,,,,,,,TRUE,10.1016/j.physc.2004.03.240
Ba2YCu3O7,Ba2YCu3O7,Bulk,,,SC,High-Tc,89.34 K,0.053 T,,,,,,,,,TRUE,10.1016/j.physc.2004.03.240
Ba2YCu3O7,Ba2YCu3O7,Bulk,,,SC,High-Tc,89.08 K,0.105 T,,,,,,,,,TRUE,10.1016/j.physc.2004.03.240
Ba2YCu3O7,Ba2YCu3O7,Bulk,,,SC,High-Tc,87.77 K,0.200 T,,,,,,,,,TRUE,10.1016/j.physc.2004.03.240
Ba2YCu3O7,Ba2YCu3O7,Bulk,,,SC,High-Tc,86.78 K,0.286 T,,,,,,,,,TRUE,10.1016/j.physc.2004.03.240
Ba2YCu3O7,Ba2YCu3O7,Bulk,,,SC,High-Tc,86.36 K,0.400 T,,,,,,,,,TRUE,10.1016/j.physc.2004.03.240
Ba2YCu3O7,Ba2YCu3O7,Bulk,,,SC,High-Tc,86.05 K,0.488 T,,,,,,,,,TRUE,10.1016/j.physc.2004.03.240
Ba2YCu3O7,Ba2YCu3O7,Bulk,,,SC,High-Tc,90K,,Orthorhombic,,,,,,,,TRUE,10.1016/0038-1098(88)90809-5
Ba₂YCu₃O₇₋ₓ,Ba2YCu3O7-x,Bulk,,,SC,High-Tc/cuprate,90 K,,,,,,,,,,True,10.1103/PhysRevB.37.2293
Ba2YCu3O7-y,Ba2YCu3O7-y,,,,SC,High-Tc/cuprate,,,,,,,,,,,,10.1103/PhysRevB.41.9566
Ba₂YCu₃O₇₋ᵧ,Ba2YCu3O7-y,,,,SC,High-Tc/cuprate,,,,,,,,,,,,10.1103/PhysRevB.44.249
Ba2YCu3O7-δ,Ba2YCu3O7-δ,Bulk,,,SC,High-Tc/cuprate,90 K,,Orthorhombic,perovskite,,,,,,,True,10.1103/PhysRevB.38.2486
Ba2YCu3O7-δ bulk,Ba2YCu3O7-δ,Bulk,,,SC,High-Tc/cuprate,94.5 K,,,,,,,,,,True,10.1103/PhysRevB.36.4036
Ba2YCu3O7-δ thin film,Ba2YCu3O7-δ,Thin Film,2 μm,fused silica,SC,High-Tc/cuprate,95 K,,,,,,,,,,True,10.1103/PhysRevB.36.4036
Ba2YCu3O7-δ,Ba2YCu3O7-δ,Bulk,,,SC,cuprate,89 K,,Orthorhombic,distorted perovskite,,,,,,,,10.1103/PhysRevB.37.5182
Ba2YCu3O7-δ,Ba2YCu3O7-δ,Bulk,,,SC,High-Tc,93 K,,,,,,,,,,TRUE,Handbook of SC
