Repository: WyattBunstine/ML_SC_Project

# ML_SC_Project — Chemically and Geometrically Motivated Crystal Graph Neural Networks

This project predicts and screens superconductors from crystal structure. It frames the
problem as a **two-stage hurdle**: first classify whether a material is a superconductor
candidate (SC vs. non-SC), then regress the critical temperature T_c for superconductors.

Two graph-neural-network families are trained and compared:

- a **baseline CGCNN** ([txie-93/cgcnn](https://github.com/txie-93/cgcnn)), and
- an **MPNN** with learned edge features that consumes richer `crystal_graph_v4` graphs
  (this project's contribution).

File: database/superconductor_materials_full.csv (part 11 of 215)
Material_Name,Chemical_Composition,Material_Class,Film_Thickness,Substrate,Material_Type,Superconductor_Type,Superconducting_Transition_Temperature,Pressure,Crystal_Structure,Lattice_Structure,Space_Group,"Lattice_Constant(a)","Lattice_Constant(b)","Lattice_Constant(c)",Lower_Critical_Field,Upper_Critical_Field,Experimental,DOI
Ba2YCu3O7.0,Ba2YCu3O7.0,Bulk,,,SC,High-Tc,90-95 K,,Orthorhombic,perovskite,Pmmm,3.8198(1) Å,3.8849(1) Å,11.6762(3) Å,,,True,10.1103/PhysRevB.35.8778
Ba2YCu3O7.0,Ba2YCu3O7.0,Bulk,,,SC,High-Tc,90 K,,,,,,,,,,FALSE,10.1016/0022-4596(91)90181-G
Ba2YCu3O7−δ,Ba2YCu3O7−δ,Bulk,,,SC,High-Tc,91 K,,Orthorhombic,,Pmmm,3.8218 Å,3.8913 Å,11.677 Å,,,TRUE,Handbook of SC
Ba2YCu3O9-y,Ba2YCu3O9-y,Bulk,,,SC,High-Tc,90 K,,,,,,,,,,,10.1016/0022-5088(88)90244-5
Barium Yttrium Copper Oxide,Ba2YCu3O9-δ,Bulk,,,SC,High-Tc/cuprate,,,,CuO2 planes,,,,,,,,10.1103/PhysRevLett.58.2794
Ba2YCu3Ox,Ba2YCu3Ox,,,,SC,High-Tc/cuprate,,,,,,,,,,,,10.1103/PhysRevB.38.5110
Ba2YCu3Oy,Ba2YCu3Oy,,,,SC,High-Tc/cuprate,,,,,,,,,,,,10.1103/PhysRevB.42.2659
27-Å phase Ba-Y-Cu-O,Ba2YCu4O8,Thin Film,0.3 μm,SrTiO3 (100),SC,High-Tc/cuprate,"79 K (R=0), 82 K (onset)",,Tetragonal,,Mmmm,3.86 Å,3.86 Å,27.24 Å,,,True,10.1103/PhysRevB.38.5031
Ba2YCu4O8,Ba2YCu4O8,Bulk,,,SC,cuprate,81 K,,,,,,,,,,TRUE,Handbook of SC
Ba₂YCuO₇,Ba2YCuO7,,,,SC,High-Tc/cuprate,above 77 K,,,,,,,,,,,10.1103/PhysRevB.36.5702
Ba2YRu0.85Cu0.15O6,Ba2YRu0.85Cu0.15O6,Bulk,,,SC,High-Tc,84-86 K,,Cubic,,,,,,,,FALSE,10.1016/j.jallcom.2007.11.091
Ba2YRu0.99Cu0.01O6,Ba2YRu0.99Cu0.01O6,Bulk,,,SC,Type-II,93 K,,Orthorhombic,,Pbnm,5.75160,5.75360,8.16271,,,TRUE,10.1016/S0022-0248(01)01793-6
Ba2YRuO6,Ba2YRuO6,Bulk,,,SC,High-Tc,93K,,,,,,,,,,,10.1016/j.physc.2007.03.081
Ba3Bi2O7,Ba3Bi2O7,Bulk,,,SC,,,,Tetragonal,body-centered-tetragonal,I4/mmm,4.247 Å,4.247 Å,21.885 Å,,,False,10.1103/PhysRevB.45.12528
Barium-doped fullerene (insulator),Ba3C60,Bulk,,,NSC,,,,Cubic,fcc,,,,,,,,10.1103/PhysRevB.52.16377
Ba3C60,Ba3C60,Bulk,,,NSC,,,,Cubic,A15,,,,,,,True,10.1103/PhysRevB.54.14960
Ba3C60,Ba3C60,Bulk,,,SC,,,,Cubic,A15-phase,Pm-3n,,,,,,,10.1103/PhysRevB.51.2628
(BaCuO2)3/(CaCuO2)1,Ba3CaCu4O8,Thin Film,,,SC,High-Tc,30-38K,,,c-axis oriented,,,,15.38,,,TRUE,10.1016/0921-4534(94)91341-2
Ba3Ir4Ge16,Ba3Ir4Ge16,Bulk,,,SC,Type-II,5.7 K,Ambient,Tetragonal,2D network,I4/mmm,6.5387 Å,6.5387 Å,22.2834 Å,,2.1 T,TRUE,10.1016/j.jallcom.2023.173374
Ba3Nb5S,Ba3Nb5S,Bulk,,,SC,,,,,Layered,,,,,,,,10.1103/PhysRevB.105.104504
Ba3(Pb0.6Bi0.4)2O7,Ba3Pb1.2Bi0.8O7,Bulk,,,NSC,,NSC (tested down to 1.8 K),,Tetragonal,Ruddlesden-Popper perovskite,I4/mmm,6.099 Å,6.099 Å,21.827 Å,,,True,10.1103/PhysRevB.46.14101
Ba3(Pb0.7Bi0.3)2O7,Ba3Pb1.4Bi0.6O7,Bulk,,,NSC,,NSC (tested down to 1.8 K),,Tetragonal,Ruddlesden-Popper perovskite,I4/mmm,6.096 Å,6.096 Å,21.814 Å,,,True,10.1103/PhysRevB.46.14101
Ba3(Pb0.8Bi0.2)2O7,Ba3Pb1.6Bi0.4O7,Bulk,,,NSC,,NSC (tested down to 1.8 K),,Tetragonal,Ruddlesden-Popper perovskite,I4/mmm,6.086 Å,6.086 Å,21.795 Å,,,True,10.1103/PhysRevB.46.14101
Ba3Pb2O7,Ba3Pb2O7,Bulk,,,NSC,,NSC (tested down to 1.8 K),,Tetragonal,Ruddlesden-Popper perovskite,I4/mmm,6.071 Å,6.071 Å,21.732 Å,,,True,10.1103/PhysRevB.46.14101
Ba3(Pb0.5Bi0.5)2O7,Ba3PbBiO7,Bulk,,,NSC,,NSC (tested down to 1.8 K),,Tetragonal,Ruddlesden-Popper perovskite,I4/mmm,6.106 Å,6.106 Å,21.859 Å,,,True,10.1103/PhysRevB.46.14101
Ba3Rh4Ge16,Ba3Rh4Ge16,Bulk,,,SC,Type-II,7.0 K,Ambient,Tetragonal,2D network,I4/mmm,6.5640 Å,6.5640 Å,22.037 Å,,2.5 T,FALSE,10.1016/j.jallcom.2023.173374
BaxYyCu5O5(3−z),Ba3Y2Cu5O5,Bulk,,,SC,High-Tc,107.6 K,,Hexagonal,ABO3,,,,,,,TRUE,10.1016/0167-577X(87)90001-2
Ba4BiPb2TiO12,Ba4BiPb2TiO12,,,,SC,High-Tc,,,,,,,,,,,,10.1103/PhysRevB.48.16006
Ba4C60,Ba4C60,Bulk,,,SC,,6.7 K,ambient pressure,Orthorhombic,,Immm,11.6101(2) Å,11.2349(2) Å,10.8830(2) Å,,,True,10.1103/PhysRevLett.83.2258
Ba4C60,Ba4C60,Bulk,,,SC,,6.7 K,ambient pressure,Orthorhombic,body-centered-orthorhombic,,11.6101 Å,11.2349 Å,10.8830 Å,,,True,10.1103/PhysRevB.61.14204
Ba4C60,Ba4C60,Bulk,,,SC,Type-II,6.8 K,,,,,,,,,2.4 T,TRUE,10.1016/0038-1098(95)00498-X
Ba4Na2Ge25,Ba4Na2Ge25,Bulk,,,SC,Type-II,0.84 K,ambient pressure,Cubic,clathrate,,14.47032 Å,14.47032 Å,14.47032 Å,,,True,10.1103/PhysRevLett.87.247003
Ba₄Na₂Ge₂₅,Ba4Na2Ge25,Bulk,,,SC,,,,Tetragonal,clathrate,P4₁2₁2,,,,,,True,10.1103/PhysRevB.66.045115
Ba4Pb3O10,Ba4Pb3O10,Bulk,,,NSC,,NSC,,,layered perovskite,,,,,,,True,10.1103/PhysRevB.46.14101
Ba4Y2Cu7O15-δ,Ba4Y2Cu7O15-δ,Bulk,,,SC,cuprate,92 K,,,,,,,,,,TRUE,Handbook of SC
Ba5Br2Ru2O9,Ba5Br2Ru2O9,,,,SC,,57,,,,,,,,,,FALSE,10.1016/j.physc.2020.1353689
Ba6.62Si46,Ba6.62Si46,Bulk,,,SC,Type-I,5.0 K,,Clathrate,Cubic,Pm-3n,10.288,10.288,10.288,,,TRUE,10.1016/j.jpcs.2003.10.025
Barium-doped fullerene,Ba6C60,Bulk,,,SC,,7 K,,Cubic,bcc fullerene lattice,,,,,,,,10.1103/PhysRevB.52.16377
Barium fulleride,Ba6C60,Bulk,,,SC,Type-II,7 K,,Cubic,body-centered cubic,,11.171 Å,,,130 Oe at T=0,2.2 T at T=0,True,10.1103/PhysRevB.50.13890
Ba₆C₆₀,Ba6C60,Bulk,,,SC,,7 K,,Cubic,bcc,,11.171 Å,,,,,False,10.1103/PhysRevB.47.14657
Barium-doped fullerene,Ba6C60,Bulk,,,SC,Type-II,,,,,,,,,,,,10.1103/PhysRevB.54.R9651
Ba6C60,Ba6C60,Bulk,,,SC,Type-II,7 K,,Cubic,body-centered-cubic,,11.17 Å,11.17 Å,11.17 Å,,,True,10.1103/PhysRevB.54.14960
Barium-doped fulleride,Ba6C60,Bulk,,,SC,,,,Cubic,bcc,,,,,,,False,10.1103/PhysRevB.52.15534
Ba6C60,Ba6C60,Bulk,,,SC,High-Tc,7 K,,Cubic,body-centered-cubic,,11.182 Å,11.182 Å,11.182 Å,,,,10.1103/PhysRevLett.71.121
Ba6C60,Ba6C60,Bulk,,,SC,,,,,,,,,,,,,10.1103/PhysRevB.60.16186
Ba6C60,Ba6C60,Bulk,,,NSC,,,,,,,,,,,,,10.1103/PhysRevB.61.14204
Ba6C60,Ba6C60,,,,SC,,7 K,,,fulleride,,,,,,,,10.1103/PhysRevB.72.014511
Ba6Ge25,Ba6Ge25,Bulk,,,SC,Type-II,0.24 K,ambient pressure,Cubic,clathrate,,14.5564(2) Å,14.5564(2) Å,14.5564(2) Å,,0.6 T,True,10.1103/PhysRevLett.87.247003
Ba6Ge25 under pressure,Ba6Ge25,Bulk,,,SC,Type-II,3.8 K,2.7 GPa,Cubic,clathrate,,,,,,,True,10.1103/PhysRevLett.87.247003
Ba₆Ge₂₅,Ba6Ge25,Bulk,,,SC,,0.24 K,atmospheric pressure,Cubic,clathrate,P4₁32,,,,,,True,10.1103/PhysRevB.66.045115
Barium Germanide Clathrate,Ba6Ge25,Bulk,,,SC,Type-II,"0.24 K (resistivity), 0.14 K (specific heat, magnetic susceptibility) at ambient pressure; up to 3.8 K at 2.8 GPa","0 GPa (ambient), up to 2.8 GPa",Cubic,Clathrate-IX,,14.5564,14.5564,14.5564,,Hc2' = 1.5 T/K at 0.1 GPa; up to 2.9 T/K at ambient pressure (previous report),TRUE,10.1103/PhysRevB.70.174512
Ba6Ge25,Ba6Ge25,Bulk,,,SC,Type-II,0.14 K,0 GPa,Cubic,cP124,,14.5564,14.5564,14.5564,,0.6 T,TRUE,10.1016/S0921-4526(02)00781-0
Ba6Nb11S28,Ba6Nb11S28,Bulk,,,SC,,,,,superlattice,,,,,,,FALSE,10.1103/PhysRevMaterials.9.034804
Ba6Si46,Ba6Si46,Bulk,,,SC,Type-I,1,0,Cubic,Cubic,Pm-3n,10.104,10.104,10.104,,,FALSE,10.1016/j.jallcom.2015.08.280
Ba7.61Eu0.24Al5.88Si40.01,Ba7.61Eu0.24Al5.88Si40.01,Bulk,,,SC,Type-II,4.5 K,Ambient,Cubic,Type-I Clathrate,Pm-3n,10.44005 Å,,,16.8 Oe,,TRUE,10.1016/j.jallcom.2016.09.314
Ba7.63Eu0.08Al6.00Si39.83,Ba7.63Eu0.08Al6.00Si39.83,Bulk,,,SC,Type-II,6.5 K,Ambient,Cubic,Type-I Clathrate,Pm-3n,10.44132 Å,,,,,TRUE,10.1016/j.jallcom.2016.09.314
Ba7.69Eu0.16Al5.95Si40.05,Ba7.69Eu0.16Al5.95Si40.05,Bulk,,,SC,Type-II,5.2 K,Ambient,Cubic,Type-I Clathrate,Pm-3n,10.44127 Å,,,,,TRUE,10.1016/j.jallcom.2016.09.314
Ba7.6Si46,Ba7.6Si46,Bulk,,,SC,Type-I,8.0 K,3 GPa,Clathrate,Cubic,Pm-3n,10.331,,,,,TRUE,10.1016/S0022-4596(03)00253-6
Ba7.76Si46,Ba7.76Si46,Bulk,,,SC,Type-I,9.0 K,3 GPa,Clathrate,Cubic,Pm-3n,10.314,10.314,10.314,,,TRUE,10.1016/j.jpcs.2003.10.025
Ba7.81Al6.44Si39.53,Ba7.81Al6.44Si39.53,Bulk,,,SC,Type-II,6.8 K,Ambient,Cubic,Type-I Clathrate,Pm-3n,10.44237 Å,,,50 Oe,,TRUE,10.1016/j.jallcom.2016.09.314
Ba8Ag1Si45,Ba8Ag1Si45,Bulk,,,SC,,7 K,,,clathrate type-I,,,,,,,TRUE,10.1103/PhysRevB.72.014511
Ba8Ag1Si45,Ba8Ag1Si45,Bulk,,,SC,Type-II,5.6,,Clathrate,bcc,,10.41,,,,,TRUE,10.1016/S0009-2614(97)01324-9
Ba8Ag3Si43,Ba8Ag3Si43,Bulk,,,SC,,2.8 K,,,clathrate type-I,,,,,,,TRUE,10.1103/PhysRevB.72.014511
Ba8Ag6Si40,Ba8Ag6Si40,Bulk,,,SC,,,ambient,Cubic,clathrate type I,Pm3n,10.560,10.560,10.560,,,TRUE,10.1103/PhysRevB.72.155441
Ba8Ag6Si40,Ba8Ag6Si40,Bulk,,,NSC,,,,,clathrate type-I,,,,,,,TRUE,10.1103/PhysRevB.72.014511
Ba8Au1Si45,Ba8Au1Si45,Bulk,,,SC,Type-II,5.8,,Clathrate,bcc,,10.35,,,,,TRUE,10.1016/S0009-2614(97)01324-9
Ba8Au5.43Si39.76,Ba8Au5.43Si39.76,Bulk,,,Semiconductor,,NSC,,Cubic,Type-I clathrate,Pm-3n,10.41615,10.41615,10.41615,,,TRUE,10.1103/PhysRevB.84.195137
Ba8Au5.89Si40.11,Ba8Au5.89Si40.11,Bulk,,,NSC,,NSC,,Cubic,Type-I clathrate,Pm-3n,,,,,,FALSE,10.1103/PhysRevB.84.195137
Ba8Au6Si40,Ba8Au6Si40,Bulk,,,NSC,,,ambient,Cubic,clathrate type I,Pm3n,10.513,10.513,10.513,,,TRUE,10.1103/PhysRevB.72.155441
Ba8Cu1Si45,Ba8Cu1Si45,Bulk,,,SC,Type-II,5.8,,Clathrate,bcc,,10.35,,,,,TRUE,10.1016/S0009-2614(97)01324-9
Barium gallium germanium clathrate,Ba8Ga16Ge30,Bulk,,,SC,Type-II,7.5 ± 0.2 K,,Cubic,clathrate,Pm-3n,10.78440(9) Å,10.78440(9) Å,10.78440(9) Å,100 G,,True,10.1103/PhysRevB.60.3064
Ba8Ga16Ge30,Ba8Ga16Ge30,Bulk,,,NSC,,,,Cubic,type-I ice clathrate,Pm-3n,10.78 Å,10.78 Å,10.78 Å,,,True,10.1103/PhysRevB.63.245113
Barium gallium germanium clathrate,Ba8Ga16Ge30,Bulk,,,SC,,,,,clathrate,,,,,,,,10.1103/PhysRevB.66.014532
Ba8Ge42Co4,Ba8Ge42Co4,Bulk,,,SC,Type-II,7 K,,Diamond,,,,,,,,TRUE,10.1016/j.physc.2004.03.225
Ba8Ge43,Ba8Ge43,Bulk,,,SC,Type-I,2.0 K,3 GPa,Clathrate,Cubic,Pm-3n,10.660,,,,,TRUE,10.1016/S0022-4596(03)00253-6
Ba8Ge46,Ba8Ge46,Bulk,,,SC,Type-II,10 K,,Diamond,,,,,,,,TRUE,10.1016/j.physc.2004.03.225
Ba8Ge46,Ba8Ge46,Bulk,,,SC,Type-II,4 K,,Diamond,,,,,,,,TRUE,10.1016/j.physc.2004.03.225
Ba8Si30Ga16,Ba8Si30Ga16,Bulk,,,NSC,,,,Cubic,Type-I clathrate,Pm-3n (No. 223),10.5096,10.5096,10.5096,,,TRUE,10.1103/PhysRevB.75.054513
Ba8Si36Ga10,Ba8Si36Ga10,Bulk,,,NSC,,,,Cubic,Type-I clathrate,Pm-3n (No. 223),10.4896,10.4896,10.4896,,,TRUE,10.1103/PhysRevB.75.054513
Ba8Si38Al8,Ba8Si38Al8,Bulk,,,SC,Type-I,3.0,Ambient,Cubic,Simple cubic,Pm-3n,10.49473,,,,,TRUE,10.1016/j.physc.2014.09.005
Ba8Si39Al7,Ba8Si39Al7,Bulk,,,SC,Type-I,4.0,Ambient,Cubic,Simple cubic,Pm-3n,10.47502,,,,,TRUE,10.1016/j.physc.2014.09.005
Ba8Si40Al6,Ba8Si40Al6,Bulk,,,SC,Type-I,5.6,Ambient,Cubic,Simple cubic,Pm-3n,10.45573,,,,,TRUE,10.1016/j.physc.2014.09.005
Ba8Si40Cu6,Ba8Si40Cu6,Bulk,,,NSC,,,,,Type-I clathrate,,,,,,,FALSE,10.1103/PhysRevB.75.054513
Ba8Si40Ga6,Ba8Si40Ga6,Bulk,,,SC,Type-II,3.3 K,,Cubic,Type-I clathrate,Pm-3n (No. 223),10.4261,10.4261,10.4261,35 Oe,8.5 kOe,TRUE,10.1103/PhysRevB.75.054513
Ba8Si41Al5,Ba8Si41Al5,Bulk,,,SC,Type-I,6.0,Ambient,Cubic,Simple cubic,Pm-3n,10.44446,,,,,TRUE,10.1016/j.physc.2014.09.005
Ba8Si42Cu4,Ba8Si42Cu4,Bulk,,,SC,,2.9 K,,,Type-I clathrate,,,,,,,FALSE,10.1103/PhysRevB.75.054513
Ba8Si42Cu4,Ba8Si42Cu4,Bulk,,,SC,Type-II,2.9 K,,Cubic,Simple Cubic,P m 3̄ n (No. 223),1.03257 nm,1.03257 nm,1.03257 nm,30 Oe,,TRUE,10.1016/j.physleta.2005.07.015
Ba8Si43Al3,Ba8Si43Al3,Bulk,,,SC,Type-I,5.75,Ambient,Cubic,Simple cubic,Pm-3n,10.41768,,,,,TRUE,10.1016/j.physc.2014.09.005
Ba8Si44Al2,Ba8Si44Al2,Bulk,,,SC,Type-I,5.85,Ambient,Cubic,Simple cubic,Pm-3n,10.40759,,,,,TRUE,10.1016/j.physc.2014.09.005
Barium silicon clathrate,Ba8Si46,Bulk,,,SC,Type-II,8 K,,,clathrate,,,,,,,True,10.1103/PhysRevB.64.172504
Barium silicon clathrate,Ba8Si46,Bulk,,,SC,Type-II,8 K,normal pressure,,clathrate,,,,,,,True,10.1103/PhysRevB.66.014532
Ba₈Si₄₆,Ba8Si46,Bulk,,,SC,,,,,clathrate,,,,,,,,10.1103/PhysRevB.66.045115
Barium Silicide Clathrate,Ba8Si46,Bulk,,,SC,two-gap,,,,,,,,,,,FALSE,10.1103/PhysRevB.82.016502
Ba8Si46,Ba8Si46,Bulk,,,SC,,8 K,ambient,Cubic,clathrate type I,Pm3n,10.328,10.328,10.328,,,TRUE,10.1103/PhysRevB.72.155441
Ba8Si46,Ba8Si46,Bulk,,,SC,,8 K,,Cubic,Type-I clathrate,Pm-3n,10.328,10.328,10.328,,,FALSE,10.1103/PhysRevB.84.195137
Barium Silicon Clathrate,Ba8Si46,Bulk,,,SC,,8.1 K,,,,,,,,,,TRUE,10.1103/PhysRevB.81.104522
Ba8Si46,Ba8Si46,Bulk,,,SC,,,,,clathrate,,,,,,,FALSE,10.1103/PhysRevB.93.134507
Barium silicide clathrate,Ba8Si46,,,,SC,,,,,clathrate,,,,,,,TRUE,10.1103/PhysRevB.82.014531
Ba8Si46,Ba8Si46,Bulk,,,SC,,,,,clathrate,,,,,,,TRUE,10.1103/PhysRevB.84.184105
Ba8Si46,Ba8Si46,Bulk,,,SC,,8 K,,,clathrate type-I,,,,,,,TRUE,10.1103/PhysRevB.72.014511
Ba8Si46,Ba8Si46,Bulk,,,SC,Type-II,4-8 K,,Cubic,Type-I clathrate,Pm-3n (No. 223),,,,,,FALSE,10.1103/PhysRevB.75.054513
Ba8Si46,Ba8Si46,Bulk,,,SC,Type-I,8,0,Cubic,Cubic,Pm-3n,10.179,10.179,10.179,,,FALSE,10.1016/j.jallcom.2015.08.280
Ba8Si46,Ba8Si46,Bulk,,,SC,Type-II,8.07 K,3 GPa,,Cubic,,1.0328 nm,1.0328 nm,1.0328 nm,78 Oe,5.5 x 10^4 Oe,TRUE,10.1016/j.stam.2006.02.012
Ba8Si46,Ba8Si46,Bulk,,,SC,Type-II,8.0 K,,Clathrate,,,,,,,,FALSE,10.1016/j.jssc.2009.05.010
Ba8Si46,Ba8Si46,Bulk,,,SC,Type-II,8.0 K,,,,,,,,,,FALSE,10.1016/j.jssc.2012.11.011
Ba8Si46,Ba8Si46,Bulk,,,SC,Type-II,8 K,3 GPa,Cubic,Simple Cubic,P m 3̄ n (No. 223),1.03257 nm,1.03257 nm,1.03257 nm,,,TRUE,10.1016/j.physleta.2005.07.015
Ba8Si46,Ba8Si46,Bulk,,,SC,Type-II,7.5 K,,Clathrate type-I,Cubic,,10.32056,,,,155 Oe,TRUE,10.1016/j.physb.2016.01.017
Ba8Si46,Ba8Si46,Bulk,,,SC,Type-II,8 K,,Clathrate,Three-dimensional cage structure,,,,,,6.5 T,TRUE,10.1016/S0921-4526(00)00417-8
Ba8Si46,Ba8Si46,Bulk,,,SC,Type-II,8.0 K,,,,,,,,,,TRUE,10.1016/S0921-4534(02)02748-X
Ba8Y3CuW4O24,Ba8Y3CuW4O24,Bulk,,,SC,Type-II,77 K,,Cubic,,Pm3m,0.8350 nm,0.8350 nm,0.8350 nm,,,TRUE,10.1016/0921-4534(91)90242-Q
Ba<sub>0.6</sub>K<sub>0.4</sub>Fe<sub>2</sub>As<sub>2</sub>,Ba<sub>0.6</sub>K<sub>0.4</sub>Fe<sub>2</sub>As<sub>2</sub>,Bulk,,,SC,Iron-based,37 K,,ThCr<sub>2</sub>Si<sub>2</sub>-type,Tetragonal,I4/mmm,,,,,,TRUE,10.1016/j.physc.2009.03.047
BaAl0.95Si1.05,BaAl0.95Si1.05,Bulk,,,SC,,2.8 K,,,,,,,,,,FALSE,10.1103/PhysRevB.78.195209
BaAl0.95Si1.05,BaAl0.95Si1.05,Bulk,,,SC,Type-II,2.8 K,,Hexagonal,,P6/mmm,,,,,,TRUE,10.1016/j.physc.2006.10.002
BaAlGe,BaAlGe,Bulk,,,SC,Type-II,6.3 K,,Hexagonal,SrPtSb-type,P6̄m2,4.3512,4.3512,5.1401,100 Oe,>1000 Oe,TRUE,10.1103/PhysRevB.80.064514
BaAlGe,BaAlGe,Bulk,,,SC,Type-II,6.3 K,Ambient,Hexagonal,BaPtSb type,P6̄m2,4.3512 Å,,5.1401 Å,,,FALSE,10.1016/j.physc.2012.02.017
BaAlSi,BaAlSi,Bulk,,,NSC,,not a superconductor above 2 K,,Hexagonal,AlB2-type (disordered) or SrPtSb-type (ordered),P6/mmm or P-6m2,4.3026,4.3026,5.1441,,,TRUE,10.1103/PhysRevB.78.195209
BaAlSi,BaAlSi,Bulk,,,SC,,,,Hexagonal,AlB2-type honeycomb,,,,,,,FALSE,10.1103/PhysRevResearch.3.033192
BaAlSi,BaAlSi,Bulk,,,NSC,,,,Hexagonal,AlB2-type,P6/mmm,4.3001,4.3001,5.1438,,,TRUE,10.1103/PhysRevB.80.064514
BaAlSn,BaAlSn,Bulk,,,SC,,2.9 K,,Hexagonal,AlB2-type,P6/mmm,4.6331,4.6331,5.1408,,,TRUE,10.1103/PhysRevB.80.064514
Ba(AlSn),BaAlSn,Bulk,,,SC,Type-II,2.9 K,0 GPa,Hexagonal,Honeycomb layered,P6̅m2,4.5574 Å,4.5574 Å,5.0035 Å,,,FALSE,10.1016/j.physc.2016.08.008
BaAu2,BaAu2,Bulk,,,SC,BCS,,,Hexagonal,AlB2-type,P6/mmm,,,,,,FALSE,10.1103/PhysRevB.105.214517
BaAu3.5,BaAu3.5,Bulk,,,SC,,,,,AB5-type,P6̄2m,,,,,,True,10.1103/PhysRevLett.11.313
BaAu5,BaAu5,Bulk,,,SC,,0.35-0.7 K,,,AB5-type,P6̄2m,,,,,,True,10.1103/PhysRevLett.11.313
BaAu6.3,BaAu6.3,Bulk,,,SC,,,,,AB5-type,P6̄2m,,,,,,True,10.1103/PhysRevLett.11.313
BaAu₅,BaAu₅,Bulk,,,SC,,0.7 K,,,,,,,,,,TRUE,Handbook of SC
BaB3C3,BaB3C3,Bulk,,,SC,conventional,50 K,0 GPa,Cubic,bcc clathrate,Pm-3n (223),,,,,,FALSE,10.1103/PhysRevB.105.064516
BaB3C3,BaB3C3,Bulk,,,SC,Type-II,43 K,1 atm,,,,,,,,,FALSE,10.1016/j.commatsci.2023.112755
BaB3Si3,BaB3Si3,Bulk,,,SC,Type-II,3.9 K,1 atm,Clathrate-VII,Cubic,Pm-3n,5.923,5.923,5.923,,,FALSE,10.1016/j.commatsci.2023.112755
BaB8H16,BaB8H16,Bulk,,,SC,Type-II,16 K,50 GPa,,,,,,,,,FALSE,10.1016/j.physb.2020.412795
BaBi0.05Pb0.95O3-δ,BaBi0.05Pb0.95O3,Bulk,,,SC,High-Tc,,,,perovskite,,,,,,,True,10.1103/PhysRevB.47.5196
BaBi0.1Pb0.9O3-δ,BaBi0.1Pb0.9O3,Bulk,,,SC,High-Tc,,,,perovskite,,,,,,,True,10.1103/PhysRevB.47.5196
BaBi0.25Pb0.75O3,BaBi0.25Pb0.75O3,Bulk,,,SC,Type-II,11-13 K,,,perovskite,,,,,,,True,10.1103/PhysRevB.41.6306
BaBi₀.₂₅Pb₀.₇₅O₃,BaBi0.25Pb0.75O3,Bulk,,,SC,BCS-type,12 K,,,perovskite,,,,,,,,10.1103/PhysRevB.48.6617
BaBiO3 doped with Pb,BaBi0.25Pb0.75O3,Bulk,,,SC,High-Tc,13 K,,,perovskite,,,,,,,,10.1103/PhysRevB.66.085109
BaBi0.25Pb0.75O3,BaBi0.25Pb0.75O3,Bulk,,,SC,Type-II,10 K,,,,,,,,,,True,10.1103/PhysRevB.43.10466
BaBi0.25Pb0.75O3-δ,BaBi0.25Pb0.75O3,Bulk,,,SC,High-Tc,,,,perovskite,,,,,,,True,10.1103/PhysRevB.47.5196
BaBi0.25Pb0.75O3,BaBi0.25Pb0.75O3,Bulk,,,SC,High-Tc,13 K,,Tetragonal,perovskite,,,,,,,True,10.1103/PhysRevB.44.6961
BaBi0.25Pb0.75O3,BaBi0.25Pb0.75O3,Bulk,,,SC,,,,Tetragonal,perovskite,I4/mcm,6.0513 Å,6.0513 Å,8.6173 Å,,,True,10.1103/PhysRevB.46.1144
BaBi0.2Pb0.8O3-δ,BaBi0.2Pb0.8O3,Bulk,,,SC,High-Tc,,,,perovskite,,,,,,,True,10.1103/PhysRevB.47.5196
BaBi0.2Pb0.8O3,BaBi0.2Pb0.8O3,Bulk,,,SC,,,,Tetragonal,perovskite,I4/mcm,6.0459 Å,6.0459 Å,8.6073 Å,,,True,10.1103/PhysRevB.46.1144
BaBi0.3Pb0.7O3-δ,BaBi0.3Pb0.7O3,Bulk,,,SC,High-Tc,,,,perovskite,,,,,,,True,10.1103/PhysRevB.47.5196
BaBi0.3Pb0.7O3,BaBi0.3Pb0.7O3,Bulk,,,SC,,13 K,,Tetragonal,perovskite,I4/mcm,,,,,,True,10.1103/PhysRevB.46.1144
BaBi0.3Pb0.7O3,BaBi0.3Pb0.7O3,Bulk,,,SC,,,,Tetragonal,perovskite,I4/mcm,6.0576 Å,6.0576 Å,8.6182 Å,,,True,10.1103/PhysRevB.46.1144
BaBi0.4Pb0.6O3-δ,BaBi0.4Pb0.6O3,Bulk,,,NSC,,,,,perovskite,,,,,,,True,10.1103/PhysRevB.47.5196
BaBi0.5Pb0.5O3-δ,BaBi0.5Pb0.5O3,Bulk,,,NSC,,,,,perovskite,,,,,,,True,10.1103/PhysRevB.47.5196
BaBi0.5Pb0.5O3,BaBi0.5Pb0.5O3,Bulk,,,NSC,,,,Orthorhombic,perovskite,,,,,,,True,10.1103/PhysRevB.44.6961
BaBi0.75Pb0.25O3-δ,BaBi0.75Pb0.25O3,Bulk,,,NSC,,,,,perovskite,,,,,,,True,10.1103/PhysRevB.47.5196
BaBi0.75Pb0.25O3,BaBi0.75Pb0.25O3,Bulk,,,NSC,,,,Orthorhombic,perovskite,,,,,,,True,10.1103/PhysRevB.44.6961
Bi-deficient BaBiO3 thin film (~10% Bi vacancies),BaBi0.9O3,Thin Film,30 nm,Si/SiO2,NSC,,,,Pseudo-cubic,Perovskite,,4.374,4.374,4.374,,,TRUE,10.1103/PhysRevB.104.125307
BaBi1-xPbxO3,BaBi0.9Pb0.1O3,Bulk,,,SC,High-Tc,13 K,,Cubic,,,,,,,,FALSE,10.1016/S0921-4534(99)00449-9
BaBi1-xPbxO3,BaBi1-xPbxO3,Bulk,,,SC,High-Tc,,,,,,,,,,,FALSE,10.1103/PhysRevB.109.054509
BaBi2.2O3Pb0.8,BaBi2.2O3Pb0.8,Bulk,,,SC,,4.5 K,,,,,,,,,,TRUE,Handbook of SC
BaBi3,BaBi3,Bulk,,,SC,,5.69 K,,Cubic,,,,,,,,True,10.1103/PhysRev.87.799
BaBi₃,BaBi3,Bulk,,,SC,,5.69 K,,,,,,,,,,,10.1103/PhysRev.107.1558
BaBi3 (alpha phase),BaBi3,Bulk,,,SC,Type-II,6 K,0 GPa,Tetragonal,perovskite-related,P4/mmm,5.06,5.06,5.13,,,TRUE,10.1103/PhysRevB.98.214509
BaBi3 (beta phase),BaBi3,Bulk,,,SC,Type-II,5.3 K,0.33 - 1.05 GPa,,perovskite-related,,,,,,,TRUE,10.1103/PhysRevB.98.214509
BaBi3 (gamma phase),BaBi3,Bulk,,,SC,Type-II,5.5 - 5.9 K,1.16 - 2.13 GPa,,perovskite-related,,,,,,,TRUE,10.1103/PhysRevB.98.214509
BaBi3 (literature),BaBi3,Bulk,,,SC,Type-II,5.9 K,0 GPa,Tetragonal,perovskite-related,P4/mmm,5.06,5.06,5.13,,,FALSE,10.1103/PhysRevB.98.214509
BaBi3,BaBi3,Bulk,,,SC,Type-II,6.0 K,Ambient Pressure,Tetragonal,,P4/mmm,,,,237.8 Oe,21.8 kOe,TRUE,10.1103/PhysRevB.98.220506
"BaBi3 (SC2 phase, high pressure)",BaBi3,Bulk,,,SC,Type-II,,1.22 GPa,,,,,,,,3.77 kOe,TRUE,10.1103/PhysRevB.98.220506
BaBi3,BaBi3,Bulk,,,SC,Type-II,5.9 K,,Tetragonal,,P4/mmm,0.506 nm,,0.513 nm,,,TRUE,10.1016/j.physc.2023.1354387
BaBi3,BaBi3,,,,SC,,5.69 K,,,,,,,,,,FALSE,10.1016/j.matlet.2004.08.007
BaBiO2.91,BaBiO2.91,Bulk,,,NSC,,,,Monoclinic,perovskite,,,,,,,True,10.1103/PhysRevB.52.13294
Ba1-xKxBiO3,BaBiO3,,,,SC,,,,,,,,,,,,,10.1103/PhysRevB.53.R8859
BaBiO3,BaBiO3,Bulk,,,NSC,,,,,distorted perovskite,,4.28 Å,,,,,,10.1103/PhysRevB.65.115112
BaBiO3,BaBiO3,Bulk,,,SC,High-Tc,,,,perovskite,,,,,,,,10.1103/PhysRevB.40.4405
BaBiO₃,BaBiO3,Bulk,,,SC,High-Tc,,,Cubic,,,,,,,,,10.1103/PhysRevLett.58.1028
BaBiO3,BaBiO3,Bulk,,,SC,High-Tc,,,monoclinic,perovskite,,,,,,,True,10.1103/PhysRevB.35.3621
BaBiO3,BaBiO3,Bulk,,,SC,High-Tc,>23 K,,,,,,,,,,,10.1103/PhysRevB.39.7359
BaBiO3,BaBiO3,,,,NSC,,,,,,,,,,,,,10.1103/PhysRevB.37.3745
BaBiO3,BaBiO3,Bulk,,,NSC,,,,Monoclinic,perovskite,,,,,,,True,10.1103/PhysRevB.39.811
BaBiO₃,BaBiO3,Bulk,,,NSC,,,,Monoclinic,perovskite,C2/m,6.181 Å,6.136 Å,8.670 Å,,,False,10.1103/PhysRevB.28.4227
BaBiO3-based superconductors,BaBiO3,Bulk,,,SC,High-Tc,,,,,,,,,,,,10.1103/PhysRevLett.62.1544
BABBO,BaBiO3,Bulk,,,SC,,,,,,,,,,,,,10.1103/PhysRevLett.88.187002
BaBiO₃,BaBiO3,Bulk,,,NSC,,,,Orthorhombic,perovskite,,,,,,,,10.1103/PhysRevB.61.14815
Barium Bismuthate,BaBiO3,Bulk,,,NSC,,,,,,,,,,,,False,10.1103/PhysRevB.44.9719
BaBiO3,BaBiO3,Bulk,,,NSC,,,,Monoclinic,,,,,,,,,10.1103/PhysRevB.42.6238
BaBiO₃,BaBiO3,Bulk,,,NSC,,,,Cubic,perovskite,,,,,,,,10.1103/PhysRevB.47.14380
BaBiO3,BaBiO3,Bulk,,,NSC,,,,Monoclinic,perovskite,I2/m,6.1908(1) Å,6.1450(1) Å,8.6785(1) Å,,,True,10.1103/PhysRevB.41.4126
BaBiO3,BaBiO3,Bulk,,,NSC,,,,Monoclinic,perovskite,,,,,,,True,10.1103/PhysRevB.57.14453
BaBiO3,BaBiO3,,,,SC,,12 K,,,,,,,,,,,10.1103/PhysRevB.35.5334
Ba1-xKxBiO3,BaBiO3,Bulk,,,SC,,31 K,,,,,,,,,,,10.1103/PhysRevB.54.16216
Barium bismuth oxide,BaBiO3,Bulk,,,SC,,,,,,,,,,,,,10.1103/PhysRevLett.66.778
BaBiO₃,BaBiO3,Bulk,,,NSC,,,,Monoclinic,,I2/m,6.2000 Å,6.1561 Å,8.6948 Å,,,,10.1103/PhysRevB.45.5535
BaBiO3,BaBiO3,Bulk,,,SC,High-Tc,,,Cubic,perovskite,,,,,,,,10.1103/PhysRevB.64.073109
BaBiO3,BaBiO3,Bulk,,,NSC,,,,,perovskite,,,,,,,True,10.1103/PhysRevB.41.6306
BaBiO3,BaBiO3,Bulk,,,SC,,,,Cubic,perovskite,,,,,,,False,10.1103/PhysRevB.42.366
BaBiO3,BaBiO3,Bulk,,,SC,High-Tc,,,Cubic,perovskite,,,,,,,,10.1103/PhysRevB.28.6629
BaBiO3,BaBiO3,Bulk,,,SC,,,,,perovskite,,,,,,,True,10.1103/PhysRevB.40.8828
BaBiO3,BaBiO3,Bulk,,,NSC,,,,,,,,,,,,True,10.1103/PhysRevB.40.6832
BaBiO3,BaBiO3,Bulk,,,NSC,,,,,perovskite,,,,,,,,10.1103/PhysRevB.47.15177
BaBiO3,BaBiO3,Bulk,,,NSC,,,,Cubic,perovskite,,,,,,,True,10.1103/PhysRevLett.60.2681
BaBiO₃,BaBiO3,Bulk,,,SC,,,,,,,,,,,,,10.1103/PhysRevLett.67.3452
BaBiO3,BaBiO3,Bulk,,,SC,High-Tc/bismuthate,,,Cubic,perovskite,,,,,,,,10.1103/PhysRevB.47.8224
Barium Bismuth Oxide,BaBiO3,Bulk,,,NSC,,,,,,,,,,,,,10.1103/PhysRevLett.70.1874
BaBiO₃,BaBiO3,Bulk,,,NSC,,,,,perovskite,,,,,,,,10.1103/PhysRevB.50.4144
BaBiO3,BaBiO3,Bulk,,,NSC,,,,,perovskite,,,,,,,True,10.1103/PhysRevB.48.16917
BaBiO3,BaBiO3,Bulk,,,NSC,,,,,perovskite,,,,,,,True,10.1103/PhysRevB.43.435
BaBiO3,BaBiO3,Bulk,,,NSC,,,,Monoclinic,,,6.18 Å,6.15 Å,8.67 Å,,,True,10.1103/PhysRevB.44.7098
BaBiO3,BaBiO3,Bulk,,,SC,,,,,,,,,,,,,10.1103/PhysRevB.48.4359
BaBiO3,BaBiO3,Bulk,,,NSC,,,,Cubic,perovskite,,8.2203 Å,8.2203 Å,8.2203 Å,,,False,10.1103/PhysRevB.40.8844
Barium Bismuth Oxide,BaBiO3,Bulk,,,NSC,,,,Monoclinic,perovskite,,,,,,,,10.1103/PhysRevB.48.13098
BaBiO₃,BaBiO3,Bulk,,,NSC,,,,,perovskite,,,,,,,,10.1103/PhysRevB.48.6617
BaBiO₃,BaBiO3,,,,SC,,,,,,,,,,,,,10.1103/PhysRevB.40.2686
BaBiO3,BaBiO3,Bulk,,,NSC,,,,Monoclinic,perovskite,I2/m,,,,,,True,10.1103/PhysRevB.39.7378
BaBi1-xPbxO3,BaBiO3,Bulk,,,SC,,,,,perovskite,,,,,,,,10.1103/PhysRevB.49.4251
Ba1-xKxBiO3,BaBiO3,Bulk,,,SC,,,,,perovskite,,,,,,,,10.1103/PhysRevB.49.4251
BaBiO3,BaBiO3,Bulk,,,NSC,,,,,perovskite,,,,,,,,10.1103/PhysRevB.49.15936
Barium Bismuth Oxide,BaBiO3,Bulk,,,NSC,,,,,,,,,,,,,10.1103/PhysRevB.53.9337
BaBiO3,BaBiO3,Bulk,,,SC,,,,,three-dimensional,,,,,,,,10.1103/PhysRevLett.69.1600
Barium Bismuth Oxide,BaBiO3,Bulk,,,NSC,,,,,,,,,,,,,10.1103/PhysRevLett.61.2713
Barium Bismuth Oxide,BaBiO3,,,,SC,,,,,,,,,,,,,10.1103/PhysRevLett.75.2570
BaBiO3,BaBiO3,Bulk,,,NSC,,,,Monoclinic,perovskite,I2/m,,,,,,True,10.1103/PhysRevB.44.5388
BaBiO3,BaBiO3,Bulk,,,SC,oxide,,,,perovskite,,,,,,,,10.1103/PhysRevB.38.297
BaBiO3,BaBiO3,Bulk,,,NSC,,,,,perovskite,,,,,,,,10.1103/PhysRevB.40.6862
BaBiO3,BaBiO3,Bulk,,,NSC,,,,Cubic,,,,,,,,True,10.1103/PhysRevB.47.996
BaBiO3,BaBiO3,Bulk,,,SC,,,,,,,,,,,,,10.1103/PhysRevB.43.10170
BaBiO₃,BaBiO3,Bulk,,,NSC,,,,,perovskite,,,,,,,,10.1103/PhysRevB.52.6822
BaBiO3,BaBiO3,Bulk,,,NSC,,,,,distorted perovskite,,,,,,,,10.1103/PhysRevB.39.207
BaBiO3,BaBiO3,Bulk,,,NSC,,,,,perovskite,,,,,,,,10.1103/PhysRevB.58.9479
BaBiO3,BaBiO3,Bulk,,,NSC,,,,Cubic,perovskite,,4.351 Å,,,,,True,10.1103/PhysRevB.47.14503
BaBiO3,BaBiO3,,,,NSC,,,,,,,,,,,,,10.1103/PhysRevB.48.16006
BaBiO3,BaBiO3,Bulk,,,NSC,,,,Monoclinic,perovskite,P2/m,,,,,,True,10.1103/PhysRevB.45.9966
BaBiO₃,BaBiO3,,,,NSC,,,,,perovskite,,,,,,,,10.1103/PhysRevB.38.7026
BaBiO3,BaBiO3,Bulk,,,SC,High-Tc,,,,,,,,,,,,10.1103/PhysRevLett.70.3498
BaBiO3,BaBiO3,Bulk,,,NSC,,,,,,,,,,,,,10.1103/PhysRevB.40.6919
BaBiO3,BaBiO3,Bulk,,,SC,,,,Monoclinic,perovskite,I2/m,,,,,,True,10.1103/PhysRevB.56.12211
BaBiO₃,BaBiO3,Bulk,,,NSC,,,,Cubic,perovskite,Oh¹,,,,,,,10.1103/PhysRevB.26.2686
Barium Bismuth Oxide,BaBiO3,Bulk,,,NSC,,,,,perovskite,,,,,,,,10.1103/PhysRevLett.63.1325
BaBiO3-δ,BaBiO3,Bulk,,,SC,High-Tc,,,,perovskite,,,,,,,True,10.1103/PhysRevB.47.5196
Doped BaBiO3,BaBiO3,Bulk,,,SC,High-Tc,,,,,,,,,,,,10.1103/PhysRevB.46.11025
BaBiO3,BaBiO3,Bulk,,,SC,High-Tc,,,Cubic,perovskite,,4.2932 Å,4.2932 Å,4.2932 Å,,,True,10.1103/PhysRevB.40.4442
BaBiO3-δ,BaBiO3,Bulk,,,NSC,,,,,perovskite-like,,,,,,,,10.1103/PhysRevB.54.90
BaBiO₃,BaBiO3,,,,NSC,,,,,perovskite,,,,,,,,10.1103/PhysRevB.43.7955
BaBiO3,BaBiO3,Bulk,,,NSC,,,,monoclinic,,,,,,,,,10.1103/PhysRevB.33.118
Barium bismuthate,BaBiO3,Bulk,,,SC,,,,,three-dimensional,,,,,,,True,10.1103/PhysRevB.43.8617
BaBiO3,BaBiO3,Bulk,,,NSC,,,,,,,,,,,,True,10.1103/PhysRevB.40.8840
BaBiO3,BaBiO3,Bulk,,,NSC,,,,Monoclinic,perovskite,I2/m,,,,,,True,10.1103/PhysRevB.52.13294
BaBiO3,BaBiO3,Bulk,,,SC,,,,,perovskite,,,,,,,True,10.1103/PhysRevB.48.6499
BaBiO3,BaBiO3,Bulk,,,NSC,,,,,,,,,,,,True,10.1103/PhysRevB.39.9682
BaBiO3,BaBiO3,Bulk,,,NSC,,,,,perovskite,,,,,,,True,10.1103/PhysRevB.35.696
Ba1-xKxBiO3 (undoped),BaBiO3,Bulk,,,NSC,,,,,,,,,,,,,10.1103/PhysRevB.50.403
BaBiO₃,BaBiO3,,,,NSC,,,,,,,,,,,,,10.1103/PhysRevB.47.11346
BaBiO3,BaBiO3,Bulk,,,NSC,,,,Cubic,perovskite,,8.215 bohrs,8.215 bohrs,8.215 bohrs,,,,10.1103/PhysRevB.54.6614
BaBiO3,BaBiO3,Bulk,,,NSC,,,,,distorted perovskite,,4.350 Å,,,,,True,10.1103/PhysRevB.39.4752
BaBiO3,BaBiO3,Bulk,,,NSC,,,,Orthorhombic,,,,,,,,True,10.1103/PhysRevLett.62.2628
BaBiO3,BaBiO3,Bulk,,,NSC,,,,Monoclinic,perovskite,,,,,,,True,10.1103/PhysRevB.44.6961
BaBiO3 (doped),BaBiO3,Bulk,,,SC,High-Tc,,,,perovskite,,,,,,,,10.1103/PhysRevB.64.214518
Barium bismuth oxide,BaBiO3,,,,SC,Type-II,,,Cubic,perovskite,,,,,,,,10.1103/PhysRevB.63.094109
BaBiO3,BaBiO3,Bulk,,,NSC,,,,,perovskite,,,,,,,True,10.1103/PhysRevB.32.6302
BaBiO3,BaBiO3,Bulk,,,NSC,,,,Monoclinic,perovskite,I2/m,,,,,,True,10.1103/PhysRevB.44.9547
BaBiO3,BaBiO3,,,,SC,,,,,,,,,,,,,10.1103/PhysRevB.38.5110
BaBiO₃,BaBiO3,Bulk,,,NSC,,,,Monoclinic,distorted perovskite,,,,,,,True,10.1103/PhysRevB.40.2690
BaBiO3,BaBiO3,Bulk,,,NSC,,,,,perovskite,,,,,,,,10.1103/PhysRevB.57.6957
BaBiO₃,BaBiO3,Bulk,,,NSC,,,,Monoclinic,perovskite,,,,,,,False,10.1103/PhysRevB.64.180509
BaBiO3,BaBiO3,Bulk,,,NSC,,,,Monoclinic,perovskite,,,,,,,,10.1103/PhysRevB.54.6700
BaBiO3,BaBiO3,Bulk,,,NSC,,,,,perovskite,,,,,,,True,10.1103/PhysRevB.40.2658
BaBiO3,BaBiO3,Bulk,,,SC,,,,,perovskite,,,,,,,,10.1103/PhysRevB.38.4557
BaBiO3,BaBiO3,Bulk,,,NSC,,,,Monoclinic,perovskite,I2/m,,,,,,True,10.1103/PhysRevB.46.1144
BaBiO3,BaBiO3,Bulk,,,NSC,,,,,,,,,,,,TRUE,Handbook of SC
BaBiO3,BaBiO3,Thin Film,~25 nm,"SrTiO3 (001), TiO2-terminated",NSC,,,10 Pa (growth),Monoclinic,Perovskite,,,,,,,TRUE,10.1103/PhysRevB.109.054509
BaBiO3,BaBiO3,Bulk,,,NSC,,,,,,,,,,,,,10.1103/PhysRevB.78.054527
BaBiO3 (doped),BaBiO3,Bulk,,,SC,unconventional,,,,,,,,,,,FALSE,10.1103/PhysRevB.103.064507
Barium Potassium Bismuth Oxide (x=0.0),BaBiO3,Bulk,,,NSC,,,,Monoclinic,perovskite,,,,,,,FALSE,10.1103/PhysRevB.75.121101
BaBiO3,BaBiO3,Bulk,,,NSC,,,0-80 GPa,"Monoclinic (low T), Monoclinic (room T), Rhombohedral (430 K), Cubic (820 K), Pseudotetragonal (high P), Monoclinic (C2/m, high P), Triclinic (P1, very high P)","Perovskite (distorted, dimerized, or layered depending on phase)","P21/n (low T), I2/m (room T), R-3 (430 K), Fm-3m (820 K), P-1 (high P), C2/m (high P), P1 (very high P)",,,,,,TRUE,10.1103/PhysRevMaterials.1.023601
BaBiO3,BaBiO3,Bulk,,,NSC,,,,"Monoclinic (T < 405 K), Rhombohedral (405 K < T < 750 K), Cubic (T > 750 K)",Double perovskite,,,,,,,TRUE,10.1103/PhysRevB.103.174509
BaBiO3,BaBiO3,Bulk,,,NSC,,,,,perovskite,,,,,,,FALSE,10.1103/PhysRevMaterials.2.041801
Barium Bismuth Oxide,BaBiO3,Bulk,,,NSC,,,,,perovskite-related,,,,,,,FALSE,10.1103/PhysRevB.100.165402
BaBiO3,BaBiO3,Bulk,,,NSC,,,ambient,Monoclinic,perovskite,"P2_1/n, I2/m",,,,,,FALSE,10.1103/PhysRevB.101.014508
BaBiO3,BaBiO3,Bulk/Thin Film,,,NSC,,NSC,,monoclinic,perovskite,,~4.36,,,,,TRUE,10.1103/PhysRevB.101.064509
doped BaBiO3,BaBiO3,,,,SC,,,,,,,,,,,,FALSE,10.1103/PhysRevB.75.174508
BaBiO3,BaBiO3,Bulk,,,NSC,,,,Monoclinic,Perovskite,I2/m,,,,,,TRUE,10.1103/PhysRevB.88.054101
Barium Bismuth Oxide,BaBiO3,Bulk,,,NSC,,,ambient,,perovskitelike,,,,,,,FALSE,10.1103/PhysRevLett.121.117002
Pristine BaBiO3 (bulk),BaBiO3,Bulk,,,NSC,,,,Monoclinic,Perovskite,I2/m,,,,,,FALSE,10.1103/PhysRevB.104.125307
Stoichiometric BaBiO3 thin film,BaBiO3,Thin Film,165 nm,Si/SiO2,NSC,,,,Pseudo-cubic,Perovskite,,4.339,4.339,4.339,,,TRUE,10.1103/PhysRevB.104.125307
BaBiO3,BaBiO3,Bulk,,,NSC,,NSC,,Monoclinic,perovskite-derived,,,,,,,FALSE,10.1103/PhysRevB.75.014508
Barium Bismuth Oxide,BaBiO3,Bulk,,,NSC,,,,,perovskite,,,,,,,FALSE,10.1103/PhysRevB.111.L020509
BaBiO3/BaPbO3 interface,BaBiO3/BaPbO3,Thin Film,,,SC,,,,,Perovskite,,,,,,,FALSE,10.1103/PhysRevB.104.125307
BaBiO₃,BaBiO₃,Bulk,,,NSC,,,,Cubic,perovskite,,,,,,,,10.1103/PhysRevB.39.9701
BaBiO₃,BaBiO₃,Bulk,,,SC,,,,,,,,,,,,,10.1103/PhysRevB.36.5602
BaBiO₃,BaBiO₃,Bulk,,,NSC,,,,,perovskite,,,,,,,,10.1103/PhysRevB.40.4532
BaBiO₃,BaBiO₃,Bulk,,,NSC,,,,,perovskite,,,,,,,True,10.1103/PhysRevB.50.13674
BaBiO₃,BaBiO₃,Bulk,,,NSC,,,,,perovskite,,,,,,,,10.1103/PhysRevB.62.6708
BaBiO₃,BaBiO₃,Bulk,,,NSC,,,,Cubic,perovskite,,,,,,,,10.1103/PhysRevB.52.1368
BaBiO₃,BaBiO₃,Bulk,,,NSC,,,,,perovskite,,,,,,,True,10.1103/PhysRevB.54.6686
BaBiO₃,BaBiO₃,Bulk,,,NSC,,,,,,,,,,,,,10.1103/PhysRevB.41.6387
BaBiO₃,BaBiO₃,Bulk,,,NSC,,,,,perovskite,,,,,,,,10.1103/PhysRevB.40.6955
BaBiO₃,BaBiO₃,Bulk,,,NSC,,,,Monoclinic,Perovskite,C₂ₕ³,,,,,,True,10.1103/PhysRevB.46.1232
BaBiO₃,BaBiO₃,Bulk,,,NSC,,,,Monoclinic,perovskite,C₂ₕ³,,,,,,True,10.1103/PhysRevLett.55.426
BaBiO₃,BaBiO₃,Bulk,,,NSC,,,,Orthorhombic,perovskite,,6.2000 Å,6.1561 Å,8.6948 Å,,,True,10.1103/PhysRevB.45.8052
BaBiO₃,BaBiO₃,Bulk,,,NSC,,,,Monoclinic,,,,,,,,,10.1103/PhysRevB.48.611
BaBiO₃,BaBiO₃,Bulk,,,SC,,,,,,,,,,,,,10.1103/PhysRevB.43.2766
BaBiO₃,BaBiO₃,Bulk,,,NSC,,,,Monoclinic,,,6.161,6.161,4.335,,,TRUE,Handbook of SC
BaBiPbO3,BaBiPbO3,Bulk,,,SC,,~10 K,,,perovskite,,,,,,53 kOe at 4.2 K,,10.1103/PhysRevB.33.4526
BaBi1-xPbxO3,BaBiPbO3,Bulk,,,SC,,,,,,,,,,,,,10.1103/PhysRevB.41.8974
BaBi₃,BaBi₃,Bulk,,,SC,,5.80 K,,Tetragonal,SrPb₃ type,P4/mmm,5.19 Å,5.19 Å,5.16 Å,,,TRUE,Handbook of SC
BaBi₃,BaBi₃,Bulk,,,SC,,5.8 K,,Tetragonal,SrPb₃ type,,,,,,,TRUE,Handbook of SC
Ba-hBN monolayer,BaBN,Monolayer,,,SC,,1.5 K,,,,,,,,,,FALSE,10.1103/PhysRevB.108.054512
Barium carbide,BaC6,Bulk,,,SC,,0.065 K,ambient pressure,,Graphite intercalation compound (GIC),,,,,,,TRUE,10.1103/PhysRevB.108.214507
Barium Graphite Intercalation Compound,BaC6,Bulk,,,SC,Type-II,65 mK,ambient pressure,Hexagonal,Graphite Intercalation Compound,P6_3/mmc,,,,,11.7 Oe,TRUE,10.1103/PhysRevLett.114.247201
BaC6,BaC6,Bulk,,,SC,Type-II,65 mK,0 GPa,,,,,,,,,FALSE,10.1016/j.carbon.2016.01.071
BaxC60,BaC60,Thin Film,,GaAs(110),SC,High-Tc,,,,,,,,,,,True,10.1103/PhysRevB.45.8845
Ba-Ca-Bi-O,BaCaBiO,Bulk,,,SC,High-Tc/cuprate,,,,,,,,,,,,10.1103/PhysRevB.58.12416
BaCaLaCu3O6.7,BaCaLaCu3O6.7,Bulk,,,SC,High-Tc/cuprate,77.8 K,,,perovskite,,3.877 Å,,,,,True,10.1103/PhysRevLett.58.1888
BaCaYCu3Ox,BaCaYCu3Ox,Bulk,,,SC,High-Tc/cuprate,77 K,,,perovskite,,,,,,,True,10.1103/PhysRevLett.58.1888
BaCo0.72Ni0.28S2,BaCo0.72Ni0.28S2,Bulk,,,NSC,,,,,layered,,,,,,,True,10.1103/PhysRevB.64.075103
BaCo0.82Ni0.18S2,BaCo0.82Ni0.18S2,Bulk,,,NSC,,,,,layered,,,,,,,True,10.1103/PhysRevB.64.075103
BaCo2As2,BaCo2As2,,,,near-ferromagnetic,,,,Tetragonal,ThCr2Si2-type,I4/mmm,,,,,,FALSE,10.1103/PhysRevB.79.094429
BaCo2As2,BaCo2As2,Bulk,,,NSC,,NSC,,Tetragonal,,,,,,,,FALSE,10.1103/PhysRevB.102.224505
BaCo2As2,BaCo2As2,Single Crystal,,,NSC,iron-based,NSC,ambient,Tetragonal,,,,,,,,TRUE,10.1103/PhysRevLett.108.177004
BaCO3,BaCO3,Bulk,,,NSC,,,,,,,,,,,,True,10.1103/PhysRevB.39.2744
Barium carbonate,BaCO3,Bulk,,,NSC,,,,,,,,,,,,,10.1103/PhysRevB.39.2910
BaCO3,BaCO3,Bulk,,,NSC,,NSC,ambient,,,,,,,,,FALSE,10.1103/PhysRevB.70.054506
BaCoS2,BaCoS2,Bulk,,,NSC,,,,,layered,,,,,,,False,10.1103/PhysRevB.64.075103
BaCu0.3Si1.7,BaCu0.3Si1.7,Bulk,,,SC,Type-II,3 K,,AlB2-type,,,,,,20 Oe,22 kOe,TRUE,10.1016/j.phpro.2012.03.408
BaCu2O2,BaCu2O2,Bulk,,,NSC,,,,,,,,,,,,,10.1103/PhysRevB.78.054527
BaCu2Sb2,BaCu2Sb2,Bulk,,,NSC,,,,Orthorhombic,Intergrowth of ThCr2Si2-type and CaBe2Ge2-type,Immm,4.6224,4.6679,32.606,,,TRUE,10.1103/PhysRevB.85.214523
BaCu2Sb2,BaCu2Sb2,Bulk,,,NSC,,,,Orthorhombic,,Immm,,,,,,TRUE,10.1103/PhysRevB.88.014508
BaCu3Br2O4,BaCu3Br2O4,,,,SC,,60,,,,,,,,,,FALSE,10.1016/j.physc.2020.1353689
BaCu4S3,BaCu4S3,,,,SC,,31,,,,,,,,,,FALSE,10.1016/j.physc.2020.1353689
BaCuO2,BaCuO2,Bulk,,,NSC,,,,,,,,,,,,True,10.1103/PhysRevB.36.8888
BaCuO2,BaCuO2,Bulk,,,NSC,,,,,,,,,,,,True,10.1103/PhysRevB.36.726
BaCuO2/CaCuO2 superlattice,BaCuO2,Thin Film,,,NSC,,,1 mbar,,,,,,,,,True,10.1103/PhysRevB.60.10504
BaCuOy,BaCuO2,Bulk,,,NSC,,,,,,,,,,,,True,10.1103/PhysRevLett.73.2744
BaCuO2,BaCuO2,Bulk,,,NSC,,,,,,,,,,,,True,10.1103/PhysRevB.38.2460
BaCuO2,BaCuO2,Bulk,,,NSC,,,,Cubic,body-centered-cubic,Im3m,18.3055 Å,18.3055 Å,18.3055 Å,,,True,10.1103/PhysRevB.52.12833
Barium copper oxide,BaCuO2,Bulk,,,NSC,,,,,,,,,,,,True,10.1103/PhysRevB.48.7513
BaCuO2,BaCuO2,Bulk,,,NSC,,,,,,,,,,,,True,10.1103/PhysRevB.37.5142
BaCuO2,BaCuO2,Bulk,,,NSC,,,,,,,,,,,,True,10.1103/PhysRevB.52.1325
BaCuO2,BaCuO2,Bulk,,,NSC,,,,,,,,,,,,True,10.1103/PhysRevB.42.8030
BaCuO2,BaCuO2,Bulk,,,NSC,,,,,,,,,,,,True,10.1103/PhysRevB.40.6797
BaCuO₂,BaCuO2,Bulk,,,NSC,,,,,,,,,,,,True,10.1103/PhysRevB.36.2283
BaCuO₂,BaCuO2,Bulk,,,NSC,,,,,,,,,,,,True,10.1103/PhysRevB.43.7875
BaCuO2,BaCuO2,Bulk,,,NSC,,,16 bars,,,,,,,,,True,10.1103/PhysRevB.41.4118
BaCuO2,BaCuO2,Bulk,,,NSC,,,,,,,,,,,,True,10.1103/PhysRevB.49.12322
BaCuO2,BaCuO2,Bulk,,,NSC,,,,,,,,,,,,True,10.1103/PhysRevB.61.7122
BaCuO2,BaCuO2,Thin Film,,,NSC,cuprate,,,,,,,,,,,FALSE,10.1103/PhysRevB.85.235138
BaCuO2.67,BaCuO2.67,Bulk,,,SC,Cuprate,333,,,,,,,,,,FALSE,10.1016/S0925-8388(99)00747-1
BaCuO2/CaCuO2 superlattice,BaCuO2/CaCuO2,Superlattice,,,SC,cuprate,80 K,,,superlattice,,,,,,,FALSE,10.1103/PhysRevB.97.245420
[(BaCuO2)2/(CaCuO2)2]32,BaCuO2/CaCuO2,Thin Film,,,SC,High-Tc,74.6 K,,,,,,,3.7 Å,,,TRUE,10.1016/S0038-1098(98)00373-1
BaCuO3,BaCuO3,Bulk,,,SC,High-Tc,,,Cubic,perovskite,,4.14 Å,4.14 Å,4.14 Å,,,False,10.1103/PhysRevB.35.7252
BaCuO3,BaCuO3,Bulk,,,SC,Type-II,9.96 K,0 GPa,Cubic,Pm-3m,Pm-3m,4.01 Å,4.01 Å,4.01 Å,,,FALSE,10.1016/j.jpcs.2021.110452
BaCuO₂,BaCuO₂,Bulk,,,SC,cuprate,,,,,,,,,,,TRUE,Handbook of SC
BaCuO₂,BaCuO₂,Bulk,,,SC,cuprate,,,,,,,,,,,TRUE,Handbook of SC
Barium copper silicate,BaCuSi2O6,Bulk,,,Quantum magnet,,NSC,,,,,,,,,,FALSE,10.1103/PhysRevLett.101.187205
BaCuTe2O7,BaCuTe2O7,,,,SC,,54,,,,,,,,,,FALSE,10.1016/j.physc.2020.1353689
Ba doped C₆₀,Ba doped C₆₀,Bulk,,,SC,Fullerene,6.8 K,,,,,,,,,,TRUE,Handbook of SC
BaFe(2-x)Co(x)As2,BaFe(2-x)Co(x)As2,,,,SC,iron-based,,,,,,,,,,,FALSE,10.1103/PhysRevB.85.140511
BaFe(2-x)Ni(x)As2,BaFe(2-x)Ni(x)As2,,,,SC,iron-based,,,,,,,,,,,FALSE,10.1103/PhysRevB.85.140511
BaFe(2-x)NixAs2,BaFe(2-x)NixAs2,,,,SC,iron-based/Type-II,,,,122-type iron-based,,,,,,,,10.1103/PhysRevB.111.104512
BaFe0.887Co0.113As2,BaFe0.887Co0.113As2,Bulk,,,SC,Iron-based,12.8,,,,,,,,,,FALSE,10.1016/j.physc.2014.03.026
BaFe0.90Ni0.30Cr0.80As2,BaFe0.90Ni0.30Cr0.80As2,Bulk,,,NSC,,,,Tetragonal,ThCr2Si2-type,,,,,,,TRUE,10.1103/PhysRevB.91.094506
BaFe0.925Co0.075As2,BaFe0.925Co0.075As2,Bulk,,,SC,Iron-based,24.8,,,,,,,,,,FALSE,10.1016/j.physc.2014.03.026
BaFe0.955Co0.045As2,BaFe0.955Co0.045As2,Bulk,,,SC,Iron-based,15.5,,,,,,,,,,FALSE,10.1016/j.physc.2014.03.026
BaFe0.9Ni0.1As2,BaFe0.9Ni0.1As2,,,,SC,iron-based,,ambient,,,,,,,,,FALSE,10.1103/PhysRevB.83.094516
Ba(Fe0.58Co0.42)2As2,BaFe1.16Co0.84As2,Bulk,,,NSC,iron-based,,ambient,Tetragonal,ThCr2Si2-type,I4/mmm,,,,,,TRUE,10.1103/PhysRevB.83.094508
Ba(Fe0.644Cu0.356)2As2,BaFe1.288Cu0.712As2,Bulk,,,NSC,iron-based,,ambient,Tetragonal,ThCr2Si2-type,I4/mmm,,,,,,TRUE,10.1103/PhysRevB.82.024519
Ba(Fe0.64Ru0.36)2As2,BaFe1.28Ru0.72As2,,,,SC,iron-based,,,,,,,,,,,FALSE,10.1103/PhysRevB.101.224507
Ba(Fe0.64Ru0.36)2As2,BaFe1.28Ru0.72As2,Bulk,,,SC,iron-based,,ambient,Tetragonal,ThCr2Si2-type,I4/mmm,,,,,,TRUE,10.1103/PhysRevB.83.094508
BaFe1.29Ru0.71As2,BaFe1.29Ru0.71As2,single crystal,,,SC,iron-based,,,,,,,,,,,FALSE,10.1103/PhysRevMaterials.2.074802
BaFe1.30Ni0.30Cr0.40As2,BaFe1.30Ni0.30Cr0.40As2,Bulk,,,NSC,,,,Tetragonal,ThCr2Si2-type,,,,,,,TRUE,10.1103/PhysRevB.91.094506
Ba(Fe0.65Ru0.35)2As2,BaFe1.3Ru0.7As2,Bulk,,,SC,iron-based,19.5 K,ambient,Tetragonal,,,4.0344,4.0344,12.760,,,TRUE,10.1103/PhysRevLett.105.087001
BaFe1.3Ru0.7As2,BaFe1.3Ru0.7As2,Bulk,,,SC,Iron-based,18 K,,,,,,,,"155 Oe (H // c), 85 Oe (H // ab)",,TRUE,10.1016/j.ssc.2016.01.020
BaFe1.40Ni0.30Cr0.30As2,BaFe1.40Ni0.30Cr0.30As2,Bulk,,,NSC,,,,Tetragonal,ThCr2Si2-type,,3.94,3.94,12.90,,,TRUE,10.1103/PhysRevB.91.094506
Ba(Fe0.70Ru0.30)2As2,BaFe1.40Ru0.60As2,Bulk,,,SC,iron-based,20 K,ambient,Tetragonal,ThCr2Si2-type,I4/mmm,,,,,,TRUE,10.1103/PhysRevB.83.094508
Ba(Fe0.74Co0.26)2As2,BaFe1.48Co0.52As2,Bulk,,,NSC,iron-based,NSC,ambient,,,,,,,,,FALSE,10.1103/PhysRevLett.105.107003
Ba(Fe0.70Co0.30)2As2,BaFe1.4Co0.6As2,Bulk,,,NSC,iron-based,NSC,,Tetragonal,,,,,,,,TRUE,10.1103/PhysRevB.88.134503
BaFe1.50Ni0.25Cr0.25As2,BaFe1.50Ni0.25Cr0.25As2,Bulk,,,NSC,,,,Tetragonal,ThCr2Si2-type,,3.94,3.94,12.90,,,TRUE,10.1103/PhysRevB.91.094506
Ba(Fe0.76Co0.24)2As2,BaFe1.52Co0.48As2,Bulk,,,NSC,iron-based,,,Tetragonal,,I4/mmm,,,,,,TRUE,10.1103/PhysRevB.82.054515
Ba(Fe0.76Ru0.24)2As2,BaFe1.52Ru0.48As2,Bulk,,,SC,iron-based,,ambient,Tetragonal,ThCr2Si2-type,I4/mmm,,,,,,TRUE,10.1103/PhysRevB.83.094508
Ba(Fe0.76Ru0.24)2As2,BaFe1.52Ru0.48As2,Bulk,,,SC,iron-based,,ambient,Tetragonal,ThCr2Si2-type,I4/mmm,,,,,,FALSE,10.1103/PhysRevB.96.094523
Ba(Fe0.77Ru0.23)2As2,BaFe1.54Ru0.46As2,single crystal,,,"SC,AFM",iron-based,15 K,,,,,,,,,,TRUE,10.1103/PhysRevLett.109.197002
Ba(Fe0.79Ru0.21)2As2,BaFe1.58Ru0.42As2,Bulk,,,SC,iron-based,,ambient,Tetragonal,ThCr2Si2-type,I4/mmm,,,,,,TRUE,10.1103/PhysRevB.83.094508
BaFe1.5Ru0.5As2,BaFe1.5Ru0.5As2,Bulk,,,SC,iron-based,,,Tetragonal,,,4.06,4.06,12.59,,,FALSE,10.1103/PhysRevB.95.214510
BaFe1.60Ni0.20Cr0.20As2,BaFe1.60Ni0.20Cr0.20As2,Bulk,,,NSC,,,,Tetragonal,ThCr2Si2-type,,3.94,3.94,12.90,,,TRUE,10.1103/PhysRevB.91.094506
BaFe1.65Ni0.175Cr0.175As2,BaFe1.65Ni0.175Cr0.175As2,Bulk,,,NSC,,,,Tetragonal,ThCr2Si2-type,,3.94,3.94,12.90,,,TRUE,10.1103/PhysRevB.91.094506
BaFe1.66Co0.34As2,BaFe1.66Co0.34As2,Single Crystal,,,SC,iron-based,,,Tetragonal,ThCr2Si2-type,I4/mmm,,,,,,TRUE,10.1103/PhysRevB.81.235107
Ba(Fe0.84Co0.16)2As2,BaFe1.68Co0.32As2,Bulk,,,SC,iron-based,,,Tetragonal,ThCr2Si2-type (122 structure),I4/mmm,,,,,,FALSE,10.1103/PhysRevB.83.134517
Ba(Fe0.80Co0.20)2As2,BaFe1.6Co0.4As2,Bulk,,,SC,iron-based,,,Tetragonal,,,,,,,,TRUE,10.1103/PhysRevB.88.134503
BaFe1.6Ru0.4As2,BaFe1.6Ru0.4As2,Bulk,,,SC,iron-based,,ambient,Tetragonal,ThCr2Si2-type,I4/mmm,,,,,,FALSE,10.1103/PhysRevB.89.134504
Ba(Fe0.85Co0.15)2As2,BaFe1.70Co0.30As2,Thin Film,50 nm,CaF2 (001),SC,iron-based,"Tc90: 22.0 K, Tc10: 20.6 K",,Tetragonal,ThCr2Si2-type (122 structure),,,,,,,TRUE,10.1103/PhysRevB.88.174506
Ba(Fe0.86Co0.14)2As2,BaFe1.72Co0.28As2,Bulk,,,SC,iron-based,7 K,,Tetragonal,,I4/mmm,,,,,,TRUE,10.1103/PhysRevB.82.054515
Ba(Fe0.86Co0.14)2As2 (annealed),BaFe1.72Co0.28As2,Bulk,,,SC,iron-based,7.45 K,ambient,,,,,,,,,TRUE,10.1103/PhysRevB.83.064513
Ba(Fe0.86Co0.14)2As2 (unannealed),BaFe1.72Co0.28As2,Bulk,,,NSC,iron-based,,ambient,,,,,,,,,TRUE,10.1103/PhysRevB.83.064513
Ba(Fe0.86Co0.14)2As2,BaFe1.72Co0.28As2,Bulk,,,SC,iron-based,,,Tetragonal,,,,,,,,TRUE,10.1103/PhysRevB.88.134503
BaFe1.72P0.28As2,BaFe1.72P0.28As2,Bulk,,,SC,Iron-based,28 K,,,,,,,,,,TRUE,10.1016/j.physc.2018.10.002
Ba(Fe0.87Co0.13)2As2,BaFe1.74Co0.26As2,Bulk,,,SC,iron-based,,ambient pressure,,,,,,,,,TRUE,10.1103/PhysRevB.84.054505
Ba(Fe0.87Co0.13)2As2,BaFe1.74Co0.26As2,Bulk,,,SC,iron-based,,ambient,Tetragonal,ThCr2Si2-type,I4/mmm,,,,,,TRUE,10.1103/PhysRevB.83.094508
BaFe1.75Ni0.25As2,BaFe1.75Ni0.25As2,Bulk,,,NSC,iron-based,,ambient,Tetragonal,,,,,,,,TRUE,10.1103/PhysRevB.91.024510
