Repository: WyattBunstine/ML_SC_Project

# ML_SC_Project — Chemically and Geometrically Motivated Crystal Graph Neural Networks

This project predicts and screens superconductors from crystal structure. It frames the
problem as a **two-stage hurdle**: first classify whether a material is a superconductor
candidate (SC vs. non-SC), then regress the critical temperature T_c for superconductors.

Two graph-neural-network families are trained and compared:

- a **baseline CGCNN** ([txie-93/cgcnn](https://github.com/txie-93/cgcnn)), and
- an **MPNN** with learned edge features that consumes richer `crystal_graph_v4` graphs
  (this project's contribution).

File: database/superconductor_materials_full.csv (part 12 of 215)
Material_Name,Chemical_Composition,Material_Class,Film_Thickness,Substrate,Material_Type,Superconductor_Type,Superconducting_Transition_Temperature,Pressure,Crystal_Structure,Lattice_Structure,Space_Group,"Lattice_Constant(a)","Lattice_Constant(b)","Lattice_Constant(c)",Lower_Critical_Field,Upper_Critical_Field,Experimental,DOI
BaFe1.75Ru0.25As2,BaFe1.75Ru0.25As2,Bulk,,,SC,iron-based,,,Tetragonal,,,4.00,4.00,12.85,,,FALSE,10.1103/PhysRevB.95.214510
BaFe1.76Co0.24As2,BaFe1.76Co0.24As2,Bulk,,,SC,Iron-based,19 K,,,,,,,,,,TRUE,10.1016/j.jcrysgro.2011.02.033
Ba(Fe0.88Mn0.12)2As2,BaFe1.76Mn0.24As2,Bulk,,,NSC,iron-based,,,,122-type,,,,,,,FALSE,10.1103/PhysRevB.101.174516
BaFe1.772Co0.228As2,BaFe1.772Co0.228As2,Bulk,,,SC,iron-based,,,,,,,,,,,FALSE,10.1103/PhysRevLett.106.127002
Ba(Fe0.886Co0.114)2As2,BaFe1.772Co0.228As2,Bulk,,,SC,iron-based,10.1 K,ambient,Tetragonal,,,,,,,20 T,TRUE,10.1103/PhysRevLett.104.067002
Ba(Fe0.892Co0.108)2As2,BaFe1.784Co0.216As2,Bulk,,,SC,iron-based,14.6 K,ambient,Tetragonal,,,,,,,30 T,TRUE,10.1103/PhysRevLett.104.067002
Ba(Fe0.893Rh0.107)2As2,BaFe1.786Rh0.214As2,Bulk,~45 um,,SC,iron-based,"13.7 K (pristine), 12.9 K (after 2x10^16 cm^-2 proton irradiation), ~12.5 K (after 3.2x10^16 cm^-2 proton irradiation), 12 K (after 6.4x10^16 cm^-2 proton irradiation)",ambient,Tetragonal,ThCr2Si2-type,I4/mmm,,,,,,TRUE,10.1103/PhysRevB.96.094523
Ba(Fe0.89Co0.08V0.03)2As2,BaFe1.78Co0.16V0.06As2,Bulk,,,NSC,iron-based,0 K,,Orthorhombic,122-type,,,,,,,TRUE,10.1103/PhysRevB.101.174516
BaFe1.78Ni0.22As2,BaFe1.78Ni0.22As2,Bulk,,,SC,iron-based,3.4 K,,Tetragonal,ThCr2Si2-type,I4/mmm,,,,,Hc2ab(0): 10.1 T; Hc2c(0): 4.2 T,TRUE,10.1103/PhysRevB.92.174509
Ba(Fe0.89Zn0.04Co0.07)2As2,BaFe1.78Zn0.08Co0.14As2,Bulk,,,SC,Iron-based,7.54,High Pressure,Tetragonal,ThCr2Si2-type,I4/mmm,,,,,,TRUE,10.1016/j.ssc.2011.12.047
Ba(Fe0.897Co0.103)2As2,BaFe1.794Co0.206As2,Bulk,,,SC,iron-based,,ambient,,,,,,,,26 T,TRUE,10.1103/PhysRevB.81.184518
Ba(Fe0.895Co0.105)2As2 (unannealed),BaFe1.79Co0.21As2,Bulk,,,SC,iron-based,11 K,ambient,,,,,,,,,TRUE,10.1103/PhysRevB.83.064513
Ba(Fe0.895Co0.105)2As2 (annealed),BaFe1.79Co0.21As2,Bulk,,,SC,iron-based,17.2 K,ambient,,,,,,,,,TRUE,10.1103/PhysRevB.83.064513
Ba(Fe0.895Co0.105)2As2,BaFe1.79Co0.21As2,Bulk,,,SC,iron-based,,ambient,,,,,,,,24 T,TRUE,10.1103/PhysRevB.81.184518
BaFe1.79Zn0.08Co0.13As2,BaFe1.79Zn0.08Co0.13As2,Bulk,,,SC,Iron-based,19 K,Ambient,Tetragonal,ThCr2Si2-type,I4/mmm,,,,,,TRUE,10.1016/j.physc.2011.01.002
BaFe1.7Co0.3As2,BaFe1.7Co0.3As2,,,,SC,iron-based,,ambient pressure,,,,,,,,,FALSE,10.1103/PhysRevLett.106.187001
Ba(Fe1-xCox)2As2 (x=0.15),BaFe1.7Co0.3As2,Bulk,,,SC,iron-based,,,,,,,,,,,,10.1103/PhysRevB.81.115121
BaFe1.7Co0.3As2,BaFe1.7Co0.3As2,Bulk,,,SC,Iron-based,7 K,,Tetragonal,Square lattice,,,,,,,TRUE,10.1016/j.physc.2009.11.017
BaFe1.7Ni0.3As2,BaFe1.7Ni0.3As2,Bulk,,,NSC,iron-based,NSC,,,,,,,,,,FALSE,10.1103/PhysRevB.93.174522
BaFe1.7Ni0.3As2,BaFe1.7Ni0.3As2,Bulk,,,NSC,iron-based,NSC,,Orthorhombic,,,5.60,5.60,12.77,,,FALSE,10.1103/PhysRevB.88.144516
BaFe1.7P0.3As2,BaFe1.7P0.3As2,Bulk,,,SC,Iron-based,29 K,,,,,,,,,,TRUE,10.1016/j.physc.2018.10.002
Ba(Fe0.90Co0.10)2As2,BaFe1.80Co0.20As2,Thin Film,50 nm,CaF2 (001),SC,iron-based,"Tc90: 26.6 K, Tc10: 24.6 K",,Tetragonal,ThCr2Si2-type (122 structure),,,,,,,TRUE,10.1103/PhysRevB.88.174506
BaFe1.80Ni0.10Cr0.10As2,BaFe1.80Ni0.10Cr0.10As2,Bulk,,,NSC,,,,Tetragonal,ThCr2Si2-type,,3.94,3.94,12.90,,,TRUE,10.1103/PhysRevB.91.094506
BaFe1.81Co0.19As2,BaFe1.81Co0.19As2,Bulk,,,SC,iron-based/High-Tc,19 K,,Tetragonal,Square lattice of Fe,,,,,,,"Inelastic neutron scattering, Angle-resolved photoemission spectroscopy (ARPES)",10.1103/PhysRevB.98.104510
BaFe1.81Co0.19As2,BaFe1.81Co0.19As2,Bulk,,,SC,iron-based,,,,,,,,,,,FALSE,10.1103/PhysRevLett.106.127002
BaFe1.81Co0.19As2,BaFe1.81Co0.19As2,Bulk,,,SC,iron-based,23 K,ambient pressure,,ThCr2Si2-type (122 structure),,,,,,,TRUE,10.1103/PhysRevB.81.014513
Ba(Fe0.905Co0.095)2As2,BaFe1.81Co0.19As2,Bulk,,,SC,iron-based,23 K,,Tetragonal,,,,,,,,TRUE,10.1103/PhysRevB.88.134503
BaFe1.81Zn0.06Co0.13As2,BaFe1.81Zn0.06Co0.13As2,Bulk,,,SC,Iron-based,19 K,Ambient,Tetragonal,ThCr2Si2-type,I4/mmm,,,,,,TRUE,10.1016/j.physc.2011.01.002
Cobalt-doped BaFe2As2,BaFe1.82Co0.18As1.98,Thin Film,,,SC,Iron-based,19.1 K,,,,,0.4 nm,,1.3 nm,,> 100 T,TRUE,10.1016/j.mseb.2011.12.009
BaFe1.82Co0.18As2,BaFe1.82Co0.18As2,Bulk,,,SC,iron-based,21 K,,,,,,,,,,TRUE,10.1103/PhysRevLett.106.127002
Ba(Fe0.91Co0.09)2As2,BaFe1.82Co0.18As2,Bulk,,,SC,iron-based,,,Tetragonal,,,,,,,,TRUE,10.1103/PhysRevB.88.134503
BaFe1.82Co0.18As2,BaFe1.82Co0.18As2,Bulk,,,SC,Iron-based,20 K,,,,,,,,,,TRUE,10.1016/j.physc.2009.03.010
BaFe1.82Cu0.18As2,BaFe1.82Cu0.18As2,Bulk,,,NSC,iron-based,,,,,,,,,,,TRUE,10.1103/PhysRevB.90.094519
BaFe1.82Ni0.18As2,BaFe1.82Ni0.18As2,Bulk,,,SC,iron-based,8 K,,Orthorhombic,,,5.60,5.60,12.77,,,TRUE,10.1103/PhysRevB.88.144516
BaFe1.82Ni0.18As2,BaFe1.82Ni0.18As2,Bulk,,,SC,iron-based,10.9 K,,Tetragonal,ThCr2Si2-type,I4/mmm,,,,,Hc2ab(0): 27.6 T; Hc2c(0): 17.8 T,TRUE,10.1103/PhysRevB.92.174509
Ba(Fe0.91Zn0.02Co0.07)2As2,BaFe1.82Zn0.04Co0.14As2,Bulk,,,SC,Iron-based,13.42,High Pressure,Tetragonal,ThCr2Si2-type,I4/mmm,,,,,12.78,TRUE,10.1016/j.ssc.2011.12.047
Ba(Fe0.919Co0.047Cu0.034)2As2,BaFe1.838Co0.094Cu0.068As2,Bulk,,,SC,iron-based,4.6 K,ambient,Tetragonal,ThCr2Si2-type,I4/mmm,,,,,,TRUE,10.1103/PhysRevB.82.024519
Ba(Fe0.915Co0.085)2As2 (annealed),BaFe1.83Co0.17As2,Bulk,,,SC,iron-based,27.2 K,,Tetragonal,,,,,,,,TRUE,10.1103/PhysRevB.88.134503
BaFe1.83Co0.17As2,BaFe1.83Co0.17As2,Bulk,,,SC,Iron-based,8.1 K,,,,,,,,,,TRUE,10.1016/j.physc.2009.03.010
BaFe1.83Zn0.04Co0.13As2,BaFe1.83Zn0.04Co0.13As2,Bulk,,,SC,Iron-based,20 K,Ambient,Tetragonal,ThCr2Si2-type,I4/mmm,,,,,,TRUE,10.1016/j.physc.2011.01.002
Ba(Fe0.9217Co0.0783)2As2,BaFe1.8434Co0.1566As2,Bulk,,,SC,iron-based,,,Tetragonal,,,,,,,,TRUE,10.1103/PhysRevB.88.134503
Ba(Fe0.92Co0.08)2As2,BaFe1.84Co0.16As2,Bulk,,,SC,iron-based/High-Tc,26 K,ambient,,,,,,,,,FALSE,10.1103/PhysRevLett.105.107003
Ba(Fe0.92Co0.08)2As2,BaFe1.84Co0.16As2,Bulk,,,SC,iron-based,25.0 K,,Tetragonal,ThCr2Si2-type,I4/mmm,,,,,,TRUE,10.1103/PhysRevB.90.014506
Ba(Fe0.92Co0.08)2As2,BaFe1.84Co0.16As2,Bulk,,,SC,iron-based,22.5 K,,Tetragonal,ThCr2Si2-type,I4/mmm,,,,,,TRUE,10.1103/PhysRevB.90.014506
Barium Iron Cobalt Arsenide,BaFe1.84Co0.16As2,Bulk,,,SC,iron-based,22 K,,Tetragonal,,,,,,,,TRUE,10.1103/PhysRevLett.105.157003
BaFe1.84Co0.16As2,BaFe1.84Co0.16As2,Bulk,,,SC,iron-based,,,,,,,,,,50 T,FALSE,10.1103/PhysRevLett.106.127002
BaFe1.84Co0.16As2,BaFe1.84Co0.16As2,Bulk,,,SC,iron-based,,,,Layered (FeAs layers),,,,,,,FALSE,10.1103/PhysRevLett.104.047002
Ba(Fe0.92Co0.08)2As2,BaFe1.84Co0.16As2,Bulk,,,SC,iron-based,25.2 K,ambient pressure,,,,,,,,,TRUE,10.1103/PhysRevB.84.054505
Ba(Fe0.92Co0.08)2As2,BaFe1.84Co0.16As2,Thin Film,350 nm,"(La,Sr)(Al,Ta)O3 (001) single-crystal",SC,iron-based,,ambient,,,,,,,,>= 50 T,TRUE,10.1103/PhysRevB.87.064504
Ba(Fe0.92Co0.08)2As2,BaFe1.84Co0.16As2,Bulk,,,SC,iron-based,22 K,,Orthorhombic,122-type,,,,,,,TRUE,10.1103/PhysRevB.101.174516
Ba(Fe0.92Co0.08)2As2,BaFe1.84Co0.16As2,Bulk,,,SC,iron-based,,,Tetragonal,ThCr2Si2-type,,,,,,,FALSE,10.1103/PhysRevB.83.224510
Ba(Fe0.92Co0.08)2As2 (unannealed),BaFe1.84Co0.16As2,Bulk,,,SC,iron-based,20 K,ambient,,,,,,,,,TRUE,10.1103/PhysRevB.83.064513
Ba(Fe0.92Co0.08)2As2 (annealed),BaFe1.84Co0.16As2,Bulk,,,SC,iron-based,25 K,ambient,,,,,,,,,TRUE,10.1103/PhysRevB.83.064513
"Ba(Fe0.92Co0.08)2As2 (annealed, sample s#2)",BaFe1.84Co0.16As2,Bulk,,,SC,iron-based,26 K,ambient,,,,,,,,,TRUE,10.1103/PhysRevB.83.064513
BaFe1.84Co0.16As2,BaFe1.84Co0.16As2,Bulk,,,SC,iron-based,22 K,,,,,,,,,,TRUE,10.1103/PhysRevB.80.214534
BaFe1.84Co0.16As2,BaFe1.84Co0.16As2,Bulk,,,SC,iron-based,~25 K,ambient,Tetragonal,,,,,,,,FALSE,10.1103/PhysRevB.103.L180506
Ba(Fe0.92Co0.08)2As2,BaFe1.84Co0.16As2,Bulk,,,SC,iron-based,25 K,,Tetragonal,ThCr2Si2-type,I4/mmm,,,,,,TRUE,10.1103/PhysRevB.82.054518
Ba(Fe0.92Co0.08)2As2,BaFe1.84Co0.16As2,Bulk,,,SC,iron-based,22.5 K,ambient,,,,,,,,,FALSE,10.1103/PhysRevB.95.094510
Ba(Fe0.92Co0.08)2As2,BaFe1.84Co0.16As2,Bulk,,,SC,iron-based,,ambient,,,,,,,,39 T,TRUE,10.1103/PhysRevB.81.184518
Ba(Fe0.92Co0.08)2As2,BaFe1.84Co0.16As2,Single Crystal,,,SC,iron-based,24 K,,,,,,,,,,TRUE,10.1103/PhysRevB.80.172504
Ba(Fe0.92Co0.08)2As2,BaFe1.84Co0.16As2,Thin Film,50 nm,CaF2 (001),SC,iron-based,"Tc90: 25.6 K, Tc10: 24.2 K",,Tetragonal,ThCr2Si2-type (122 structure),,,,,,,TRUE,10.1103/PhysRevB.88.174506
Barium Iron Cobalt Arsenide,BaFe1.84Co0.16As2,,,,SC,"iron-based, multiband",,,,,,,,,,,FALSE,10.1103/PhysRevB.107.064509
BaFe1.84Co0.16As2,BaFe1.84Co0.16As2,Bulk,,,SC,Iron-based,22,,,,,,,,,,TRUE,10.1016/j.physc.2009.03.046
BaFe1.84Co0.16As2,BaFe1.84Co0.16As2,Bulk,,,SC,Type-II,22 K,,ThCr2Si2-type,Tetragonal,I4/mmm,3.9639 Å,,12.980 Å,,,TRUE,10.1016/j.physc.2009.03.025
BaFe1.84Co0.16As2,BaFe1.84Co0.16As2,Bulk,,,SC,Iron-based,38 K,,,,,,,,,>100 T,TRUE,10.1016/j.cryogenics.2022.103598
Co-doped Ba-122,BaFe1.84Co0.16As2,Bulk,,,SC,Iron-based,26.6,,,,,3.9604,,12.997,,,TRUE,10.1016/j.jallcom.2022.166358
Co-doped Ba-122,BaFe1.84Co0.16As2,Bulk,,,SC,Iron-based,26.4,,,,,3.9596,,13.004,,,TRUE,10.1016/j.jallcom.2022.166358
Co-doped Ba-122,BaFe1.84Co0.16As2,Bulk,,,SC,Iron-based,26.0,,,,,3.9598,,13.013,,,TRUE,10.1016/j.jallcom.2022.166358
Co-doped Ba-122,BaFe1.84Co0.16As2,Bulk,,,SC,Iron-based,25.1,,,,,3.9588,,13.013,,,TRUE,10.1016/j.jallcom.2022.166358
BaFe1.84Co0.16As2,BaFe1.84Co0.16As2,Thin Film,,,SC,Iron-based,21.21 K,,Tetragonal,,,,,,,,TRUE,10.1016/j.isci.2021.102922
BaFe1.84Ni0.16As2,BaFe1.84Ni0.16As2,Bulk,,,SC,iron-based,,up to ±10 MPa,Tetragonal,,,,,,,,TRUE,10.1103/PhysRevResearch.1.033154
Ba(Fe0.926Co0.074)2As2,BaFe1.852Co0.148As2,Bulk,,,SC,iron-based,,ambient,,,,,,,,,FALSE,10.1103/PhysRevB.80.020501
BaFe1.852Co0.148As2,BaFe1.852Co0.148As2,Bulk,,,SC,iron-based/Type-II,23 K,ambient,,,,,,,,B_c2(B || ab) = 20 T at 20 K; B_c2(B || c) = 10 T at 20 K,FALSE,10.1103/PhysRevB.82.024525
Ba(Fe0.926Co0.074)2As2,BaFe1.852Co0.148As2,Bulk,,,SC,iron-based,22.8 K,,,,,,,,,,TRUE,10.1103/PhysRevB.87.014506
Ba(Fe0.926Co0.074)2As2,BaFe1.852Co0.148As2,Bulk,,,SC,iron-based,,ambient,,,,,,,,,FALSE,10.1103/PhysRevB.84.024509
Ba(Fe0.926Co0.074)2As2,BaFe1.852Co0.148As2,Bulk,,,SC,iron-based,22.2 K,ambient,Tetragonal,,,,,,,60 T,TRUE,10.1103/PhysRevLett.104.067002
Ba(Fe0.926Co0.074)2As2,BaFe1.852Co0.148As2,Bulk,,,SC,Type-II/iron-based,,ambient,,,,,,,~100 Oe,~55 T,TRUE,10.1103/PhysRevB.82.180513
Ba(Fe0.9275Co0.0725)2As2,BaFe1.855Co0.145As2,Bulk,,,SC,iron-based,,,Tetragonal,,,,,,,,TRUE,10.1103/PhysRevB.88.134503
BaFe1.856Ni0.144As2,BaFe1.856Ni0.144As2,Bulk,,,SC,iron-based,7.5 K,ambient,Tetragonal,,,,,,,"Hc2,ab ~ 22.5 T; Hc2,c ~ 6 T (at low T)",TRUE,10.1103/PhysRevB.87.094505
Ba(Fe0.928Ni0.072)2As2,BaFe1.856Ni0.144As2,Bulk,,,SC,iron-based,5.7 K,ambient,Tetragonal,ThCr2Si2-type,I4/mmm,,,,,,TRUE,10.1103/PhysRevB.82.024519
Ba(Fe0.925Co0.075)2As2,BaFe1.85Co0.15As2,Bulk,,,SC,iron-based,23.5 K,,Tetragonal,ThCr2Si2-type,I4/mmm,,,,,,TRUE,10.1103/PhysRevB.82.180521
BaFe1.85Co0.15As2,BaFe1.85Co0.15As2,Bulk,,,SC,iron-based,,,,,,,,,,,FALSE,10.1103/PhysRevB.88.144516
Ba(Fe0.925Co0.075)2As2,BaFe1.85Co0.15As2,Bulk,,,SC,iron-based,25.5 K,,Tetragonal,ThCr2Si2-type,I4/mmm,,,,,,TRUE,10.1103/PhysRevB.90.014506
BaFe1.85Co0.15As2,BaFe1.85Co0.15As2,Bulk,,,SC,iron-based/High-Tc,25 K,,Tetragonal,Square lattice of Fe,,,,,,,"Inelastic neutron scattering, Angle-resolved photoemission spectroscopy (ARPES)",10.1103/PhysRevB.98.104510
BaFe1.85Co0.15As2,BaFe1.85Co0.15As2,Bulk,,,SC,iron-based/High-Tc,25.5 K,,Tetragonal,Square lattice of Fe,,,,,,,Angle-resolved photoemission spectroscopy (ARPES),10.1103/PhysRevB.98.104510
Ba(Fe0.925Co0.075)2As2,BaFe1.85Co0.15As2,Bulk,,,SC,iron-based,,ambient,,ThCr2Si2-type,,,,,,,FALSE,10.1103/PhysRevB.87.214509
BaFe1.85Co0.15As2,BaFe1.85Co0.15As2,Bulk,,,SC,iron-based,25 K,,,,,,,,,,TRUE,10.1103/PhysRevB.92.155150
BaFe1.85Co0.15As2,BaFe1.85Co0.15As2,,,,SC,iron-based,24.7 K,,,,,,,,,,TRUE,10.1103/PhysRevB.101.165119
Ba(Fe0.925Co0.075)2As2,BaFe1.85Co0.15As2,Bulk,,,SC,iron-based,21.4 K,ambient,Tetragonal,,,,,,,,FALSE,10.1103/PhysRevB.91.024510
BaFe1.85Co0.15As2,BaFe1.85Co0.15As2,Bulk,,,SC,iron-based,24.5 K,,,,,,,,,35 T,TRUE,10.1103/PhysRevB.80.144515
BaFe1.85Co0.15As2,BaFe1.85Co0.15As2,single crystal,,,SC,iron-based,,,,,,,,,,,FALSE,10.1103/PhysRevMaterials.2.074802
BaFe1.85Co0.15As2,BaFe1.85Co0.15As2,Bulk,,,SC,iron-based,25 K,,Tetragonal,body-centered tetragonal,I4/mmm,3.92 Å,3.92 Å,12.84 Å,,,TRUE,10.1103/PhysRevB.82.134503
BaFe1.85Co0.15As2,BaFe1.85Co0.15As2,Bulk,,,SC,iron-based,25 K,,Tetragonal,122 structure,,,,,,,TRUE,10.1103/PhysRevB.83.054510
Barium iron cobalt arsenide,BaFe1.85Co0.15As2,Bulk,,,SC,iron-based,,,,,,,,,,,FALSE,10.1103/PhysRevB.91.024502
BaFe1.85Co0.15As2,BaFe1.85Co0.15As2,,,,SC,iron-based,,,,,,,,,,,FALSE,10.1103/PhysRevB.85.180510
BaFe1.85Co0.15As2,BaFe1.85Co0.15As2,Bulk,,,SC,iron-based,25 K,,Tetragonal,,I4/mmm,~4 Angstrom,,,,,TRUE,10.1103/PhysRevB.82.174509
BaFe1.85Co0.15As2,BaFe1.85Co0.15As2,Bulk,,,SC,Iron-based,25 K,,,,,,,,,,TRUE,10.1016/j.jcrysgro.2011.02.033
BaFe1.85Co0.15As2,BaFe1.85Co0.15As2,Bulk,,,SC,Iron-based,25.5 K,,,,,,,,,,TRUE,10.1016/j.physc.2009.11.129
Ba(Fe0.925Mn0.075)2As2,BaFe1.85Mn0.15As2,Bulk,,,NSC,iron-based,NSC,,Tetragonal,ThCr2Si2-type,I4/mmm,,,,,,FALSE,10.1103/PhysRevB.87.174515
BaFe1.85Ni0.15As2,BaFe1.85Ni0.15As2,Bulk,,,SC,iron-based/Type-II,8.4 K,,,,,,,,,,TRUE,10.1103/PhysRevB.101.235163
BaFe1.85Ni0.15As2,BaFe1.85Ni0.15As2,Bulk,,,SC,iron-based,14 K,,Orthorhombic,,,5.60,5.60,12.77,,,TRUE,10.1103/PhysRevB.88.144516
BaFe1.85Ni0.15As2,BaFe1.85Ni0.15As2,,,,SC,iron-based,,,,,,,,,,,FALSE,10.1103/PhysRevB.86.144511
BaFe1.85Ni0.15As2,BaFe1.85Ni0.15As2,Bulk,,,SC,iron-based,14.5 K,,Tetragonal,ThCr2Si2-type,I4/mmm,,,,,Hc2ab(0): 35.1 T; Hc2c(0): 25.6 T,TRUE,10.1103/PhysRevB.92.174509
BaFe1.85Ni0.15As2,BaFe1.85Ni0.15As2,Bulk,,,SC,Iron-based,13 K,,Tetragonal,,,,,,,,TRUE,10.1016/j.physc.2012.09.009
Ba(Fe0.932Rh0.068)2As2,BaFe1.864Rh0.136As2,Bulk,~45 um,,SC,iron-based,"23.3 K (pristine), ~22 K (after 3.2x10^16 cm^-2 proton irradiation), 22.3 K (after 4x10^16 cm^-2 proton irradiation), 21.3 K (after 6.4x10^16 cm^-2 proton irradiation)",ambient,Tetragonal,ThCr2Si2-type,I4/mmm,,,,,,TRUE,10.1103/PhysRevB.96.094523
BaFe1.866Co0.134As2,BaFe1.866Co0.134As2,Bulk,,,SC,iron-based/High-Tc,25 K,,Tetragonal,Square lattice of Fe,,,,,,,"Inelastic neutron scattering, Angle-resolved photoemission spectroscopy (ARPES)",10.1103/PhysRevB.98.104510
Ba(Fe0.934Co0.047Cu0.019)2As2,BaFe1.868Co0.094Cu0.038As2,Bulk,,,SC,iron-based,15.2 K,ambient,Tetragonal,ThCr2Si2-type,I4/mmm,,,,,,TRUE,10.1103/PhysRevB.82.024519
BaFe1.86Co0.14As2,BaFe1.86Co0.14As2,Bulk,,,SC,iron-based/Type-II,,,,,,,,,,,FALSE,10.1103/PhysRevB.101.235163
Ba(Fe0.93Co0.07)2As2,BaFe1.86Co0.14As2,Bulk,,,SC,iron-based,23.0 K,,Tetragonal,ThCr2Si2-type,I4/mmm,,,,,,TRUE,10.1103/PhysRevB.90.014506
Ba(Fe0.93Co0.07)2As2,BaFe1.86Co0.14As2,Bulk,,,SC,iron-based,23 K,,,,,,,,,,FALSE,10.1103/PhysRevB.96.125116
Ba(Fe0.93Co0.07)2As2,BaFe1.86Co0.14As2,Bulk,,,SC,iron-based/Type-II,,,Tetragonal,ThCr2Si2-type,,,,,,,FALSE,10.1103/PhysRevB.82.014503
BaFe1.86Co0.14As2,BaFe1.86Co0.14As2,,,,SC,iron-based,,,,,,,,,,,FALSE,10.1103/PhysRevB.81.014513
Ba(Fe0.93Co0.07)2As2,BaFe1.86Co0.14As2,Bulk,16 μm,,SC,iron-based,24 K,,,layered,,,,,,280 kOe,TRUE,10.1103/PhysRevB.89.024508
Ba(Fe0.93Co0.07)2As2,BaFe1.86Co0.14As2,Bulk,,,SC,iron-based,,,,,,,,,,,FALSE,10.1103/PhysRevB.85.014510
Ba(Fe0.93Co0.07)2As2,BaFe1.86Co0.14As2,Bulk,,,SC,iron-based,,,,122-type,,,,,,,FALSE,10.1103/PhysRevB.81.174517
BaFe1.86Co0.14As2,BaFe1.86Co0.14As2,Bulk,,,SC,Iron-based,22 K,,,,,,,,,,FALSE,10.1016/j.physc.2009.03.053
BaFe1.86Ni0.14As2,BaFe1.86Ni0.14As2,Bulk,,,SC,iron-based,12 K,ambient,,122-type,,,,,,,TRUE,10.1103/PhysRevB.104.174512
Ba(Fe0.936Co0.021Cu0.043)2As2,BaFe1.872Co0.042Cu0.086As2,Bulk,,,SC,iron-based,2 K,ambient,Tetragonal,ThCr2Si2-type,I4/mmm,,,,,,TRUE,10.1103/PhysRevB.82.024519
BaFe1.876Co0.124As2,BaFe1.876Co0.124As2,Bulk,,,SC,iron-based,,,,,,,,,,,FALSE,10.1103/PhysRevB.90.094519
Ba(Fe0.939Cu0.061)2As2,BaFe1.878Cu0.122As2,Bulk,,,NSC,iron-based,,ambient,Tetragonal,ThCr2Si2-type,I4/mmm,,,,,,TRUE,10.1103/PhysRevB.82.024519
Ba(Fe0.935Co0.065)2As2,BaFe1.87Co0.13As2,Bulk,,,SC,iron-based,24.7 K,,Tetragonal,ThCr2Si2-type,I4/mmm,,,,,,TRUE,10.1103/PhysRevB.82.180521
Ba(Fe0.935Co0.065)2As2,BaFe1.87Co0.13As2,Bulk,,,SC,iron-based,24.5 K,,Tetragonal,ThCr2Si2-type,I4/mmm,,,,,,TRUE,10.1103/PhysRevB.90.014506
Ba(Fe0.935Co0.065)2As2,BaFe1.87Co0.13As2,Bulk,,,SC,iron-based,,ambient pressure,,,,,,,,,TRUE,10.1103/PhysRevB.84.054505
BaFe1.87Co0.13As2,BaFe1.87Co0.13As2,Bulk,,,SC,Iron-based,25 K,,,,I4/mmm,3.9635 Å,,13.022 Å,,,TRUE,10.1016/j.jcrysgro.2011.02.033
BaFe1.87Co0.13As2,BaFe1.87Co0.13As2,Bulk,,,SC,Iron-based,25 K,,,,,,,,,,FALSE,10.1016/j.jcrysgro.2011.02.033
BaFe1.87Co0.13As2,BaFe1.87Co0.13As2,Bulk,,,SC,Iron-based,25 K,Ambient,Tetragonal,ThCr2Si2-type,I4/mmm,,,,,,TRUE,10.1016/j.physc.2011.01.002
BaFe1.87Co0.13As2,BaFe1.87Co0.13As2,Bulk,,,SC,Iron-based,25.0 K,,,,,,,,,,TRUE,10.1016/j.physc.2009.11.024
BaFe1.87Ni0.13As2,BaFe1.87Ni0.13As2,Bulk,,,SC,iron-based,,up to ±10 MPa,Tetragonal,,,,,,,,TRUE,10.1103/PhysRevResearch.1.033154
Ba(Fe0.941Co0.059)2As2,BaFe1.882Co0.118As2,,,,SC,iron-based,,,,,,,,,,,FALSE,10.1103/PhysRevResearch.3.023220
BaFe1.884Co0.116As2,BaFe1.884Co0.116As2,Bulk,,,SC,iron-based,,,,,,,,,,,FALSE,10.1103/PhysRevB.90.094519
Ba(Fe0.942Co0.058)2As2,BaFe1.884Co0.116As2,Bulk,,,SC,iron-based,22 K,,,Layered,,,,,,,,10.1103/PhysRevB.99.144522
Ba(Fe0.94Co0.06)2As2,BaFe1.88Co0.12As2,Bulk,,,SC,iron-based,26 K,,Tetragonal,,I4/mmm,,,,,,TRUE,10.1103/PhysRevB.82.054515
Ba(Fe0.94Co0.06)2As2,BaFe1.88Co0.12As2,Bulk,,,SC,iron-based,22 K,,Tetragonal,ThCr2Si2-type,I4/mmm,,,,,,TRUE,10.1103/PhysRevB.82.180521
Ba(Fe0.94Co0.06)2As2,BaFe1.88Co0.12As2,Bulk,,,SC,iron-based,25 K,,,,,,,,,,,10.1103/PhysRevB.85.014520
Ba(Fe0.94Co0.06)2As2,BaFe1.88Co0.12As2,Bulk,,,SC,iron-based,24 K,ambient,Tetragonal,,I4/mmm,,,,,,TRUE,10.1103/PhysRevB.80.094504
Ba(Fe1-xCox)2As2 (x=0.06),BaFe1.88Co0.12As2,Bulk,,,SC,iron-based,25 K,,Tetragonal,ThCr2Si2-type,I4/mmm,,,,,,,10.1103/PhysRevB.91.184403
Ba(Fe0.94Co0.06)2As2,BaFe1.88Co0.12As2,Single Crystal,,,SC,iron-based,21 K,,,,,,,,,,TRUE,10.1103/PhysRevB.80.172504
Ba(Fe0.94Co0.06)2As2,BaFe1.88Co0.12As2,Bulk,,,SC,iron-based,21.8 K,ambient,,,,,,,,,TRUE,10.1103/PhysRevB.80.140501
BaFe1.88Ni0.12As2,BaFe1.88Ni0.12As2,Bulk,,,SC,iron-based,18.6 K,,Tetragonal,ThCr2Si2-type,I4/mmm,,,,,Hc2ab(0): 49.4 T; Hc2c(0): 42.6 T,TRUE,10.1103/PhysRevB.92.174509
BaFe1.88Ni0.12As2,BaFe1.88Ni0.12As2,Bulk,,,SC,Iron-based,15 K,,,,,,,,,,FALSE,10.1016/j.ssc.2017.08.021
Ba(Fe0.946Co0.054)2As2,BaFe1.892Co0.108As2,Bulk,,,SC,iron-based,25 K,,,,,,,,,,FALSE,10.1103/PhysRevB.82.014521
BaFe1.892Ni0.108As2,BaFe1.892Ni0.108As2,Bulk,,,SC,iron-based,16 K,ambient,Tetragonal,,,,,,,"Hc2,ab ~ 35 T; Hc2,c ~ 20 T (at low T)",TRUE,10.1103/PhysRevB.87.094505
BaFe1.892Ni0.108As2,BaFe1.892Ni0.108As2,Bulk,,,SC,iron-based,20.3 K,,Tetragonal,ThCr2Si2-type,I4/mmm,,,,,Hc2ab(0): 50.0 T; Hc2c(0): 47.6 T,TRUE,10.1103/PhysRevB.92.174509
Ba(Fe0.946Ni0.054)2As2,BaFe1.892Ni0.108As2,Bulk,,,SC,iron-based,14.3 K,ambient,Tetragonal,ThCr2Si2-type,I4/mmm,,,,,,TRUE,10.1103/PhysRevB.82.024519
Ba(Fe0.947Co0.021Cu0.032)2As2,BaFe1.894Co0.042Cu0.064As2,Bulk,,,SC,iron-based,8.3 K,ambient,Tetragonal,ThCr2Si2-type,I4/mmm,,,,,,TRUE,10.1103/PhysRevB.82.024519
Ba(Fe0.949Co0.051)2As2,BaFe1.898Co0.102As2,Bulk,,,SC,iron-based,18.25 K,,"Tetragonal (at high T), Orthorhombic (below structural transition)",122-type,,,,,,,TRUE,10.1103/PhysRevB.83.064511
Ba(Fe0.945Co0.055)2As2,BaFe1.89Co0.11As2,Bulk,,,SC,iron-based,20.5 K,,Tetragonal,ThCr2Si2-type,I4/mmm,,,,,,TRUE,10.1103/PhysRevB.82.180521
BaFe1.89Co0.11As2,BaFe1.89Co0.11As2,Bulk,,,SC,iron-based,,ambient,,,,,,,,,FALSE,10.1103/PhysRevB.84.024509
Ba(Fe0.90Co0.08V0.02)2As2,BaFe1.8Co0.16V0.04As2,Bulk,,,SC,iron-based,,,Orthorhombic,122-type,,,,,,,TRUE,10.1103/PhysRevB.101.174516
BaFe1.8Co0.2As2,BaFe1.8Co0.2As2,,,,SC,iron-based,,,,,,,,,,,FALSE,10.1103/PhysRevLett.109.087002
BaFe1.8Co0.2As2,BaFe1.8Co0.2As2,Bulk,,,SC,iron-based,22.1 K,ambient,,,,,,,,,TRUE,10.1103/PhysRevB.80.214518
BaFe1.8Co0.2As2,BaFe1.8Co0.2As2,Bulk,,,SC,iron-based,,,,,,,,,,,FALSE,10.1103/PhysRevB.83.094517
BaFe1.8Co0.2As2,BaFe1.8Co0.2As2,Single Crystal,,,SC,iron-based,25 K,,Tetragonal,ThCr2Si2-type,I4/mmm,,,,,,TRUE,10.1103/PhysRevB.81.235107
BaFe1.8Co0.2As2,BaFe1.8Co0.2As2,Bulk,,,SC,iron-based,22 K,,Tetragonal,ThCr2Si2-type,I4/mmm,,,12.98 Å,,,TRUE,10.1103/PhysRevB.79.220503
Ba(Fe0.90Co0.10)2As2,BaFe1.8Co0.2As2,Bulk,,,SC,iron-based,20 K,,Tetragonal,ThCr2Si2-type,I4/mmm,,,,,,TRUE,10.1103/PhysRevB.82.180521
BaFe1.8Co0.2As2,BaFe1.8Co0.2As2,Bulk,,,SC,iron-based,22-25.3 K,,,,,,,,,43-50 T,FALSE,10.1103/PhysRevB.81.180505
Ba(Fe0.9Co0.1)2As2,BaFe1.8Co0.2As2,Thin Film,50 nm,,SC,iron-based,22 K,,Tetragonal,ThCr2Si2-type,I4/mmm,,,,,,TRUE,10.1103/PhysRevB.90.014506
Ba(Fe0.9Co0.1)2As2,BaFe1.8Co0.2As2,Thin Film,90 nm,,SC,iron-based,20 K,,Tetragonal,ThCr2Si2-type,I4/mmm,,,,,,TRUE,10.1103/PhysRevB.90.014506
Ba(Fe0.9Co0.1)2As2,BaFe1.8Co0.2As2,Bulk,,,SC,iron-based,22.0 K,,Tetragonal,ThCr2Si2-type,I4/mmm,,,,,,TRUE,10.1103/PhysRevB.90.014506
Ba(Fe1-xCox)2As2 (x=0.1),BaFe1.8Co0.2As2,Bulk,,,SC,iron-based,,,,,,,,,,,,10.1103/PhysRevB.81.115121
BaFe1.8Co0.2As2,BaFe1.8Co0.2As2,Bulk,,,SC,iron-based/High-Tc,24.5 K,,Tetragonal,Square lattice of Fe,,,,,,,Andreev experiments,10.1103/PhysRevB.98.104510
BaFe1.8Co0.2As2,BaFe1.8Co0.2As2,Bulk,,,SC,iron-based,24 K,,,,,,,,,,TRUE,10.1103/PhysRevB.90.094519
BaFe1.8Co0.2As2,BaFe1.8Co0.2As2,Bulk,,,SC,iron-based,,,,,,,,,,,FALSE,10.1103/PhysRevB.80.144515
BaFe1.8Co0.2As2,BaFe1.8Co0.2As2,single crystal,,,SC,iron-based,,,,,,,,,,,FALSE,10.1103/PhysRevMaterials.2.074802
Ba(Fe0.9Co0.1)2As2,BaFe1.8Co0.2As2,,,,SC,iron-based,,,,,,,,,,,FALSE,10.1103/PhysRevB.97.134501
BaFe1.8Co0.2As2,BaFe1.8Co0.2As2,,,,SC,iron-based,,,,,,,,,,,FALSE,10.1103/PhysRevB.81.014513
BaFe1.8Co0.2As2,BaFe1.8Co0.2As2,,,,SC,iron-based,25 K,,,,,,,,,,FALSE,10.1103/PhysRevB.85.184507
Ba(Fe0.9Co0.1)2As2,BaFe1.8Co0.2As2,Bulk,,,SC,iron-based,22 K,,,,,,,,,,FALSE,10.1103/PhysRevB.88.134503
BaFe1.8Co0.2As2,BaFe1.8Co0.2As2,Thin Film,30 nm,LSAT,SC,iron-based,22.3 K,,Tetragonal,,,0.396 nm,0.396 nm,,,"μ0Hc2_ab = 4.3 T, μ0Hc2_c = 1.8 T (at 21.5 K)",TRUE,10.1103/PhysRevB.81.100507
Ba(Fe0.9Co0.1)2As2,BaFe1.8Co0.2As2,Bulk,,,SC,iron-based,,,,122-type,,,,,,,FALSE,10.1103/PhysRevB.81.174517
BaFe1.8Co0.2As2,BaFe1.8Co0.2As2,Bulk,,,SC,iron-based,,ambient,Tetragonal,ThCr2Si2-type,I4/mmm,,,,,,FALSE,10.1103/PhysRevB.89.134504
BaFe1.8Co0.2As2,BaFe1.8Co0.2As2,Bulk,,,SC,Iron-based,23.4,,,,,,,,,,FALSE,10.1016/j.physc.2014.03.026
BaFe1.8Co0.2As2,BaFe1.8Co0.2As2,Bulk,,,SC,Iron-based,25 K,,,,,,,,,43 T,TRUE,10.1016/j.physc.2009.03.053
BaFe1.8Co0.2As2,BaFe1.8Co0.2As2,Bulk,,,SC,Iron-based,21 K,,,,,,,,,,TRUE,10.1016/j.physc.2012.12.003
BaFe1.8Co0.2As2,BaFe1.8Co0.2As2,Bulk,,,SC,Iron-based,23.6 K,,,,,,,,,,TRUE,10.1016/j.physc.2009.11.150
BaFe1.8Co0.2As2,BaFe1.8Co0.2As2,Thin Film,,,SC,Iron-based,12.0 K,,,,,,,,,,TRUE,10.1016/j.physc.2012.03.030
Cobalt-doped Barium Iron Arsenide,BaFe1.8Co0.2As2,Thin Film,,,SC,Iron-based,20 K,,Tetragonal,,,0.3962 nm,,1.296 nm,,>9 T,TRUE,10.1016/j.ssc.2009.10.001
BaFe1.8Co0.2As2,BaFe1.8Co0.2As2,Bulk,,,SC,Iron-based,25.3,,,,,,,,,,FALSE,10.1016/j.matpr.2020.04.503
BaFe1.8Ni0.2As2,BaFe1.8Ni0.2As2,Bulk,,,SC,iron-based,,up to ±10 MPa,Tetragonal,,,,,,,,TRUE,10.1103/PhysRevResearch.1.033154
BaFe1.8Ni0.2As2,BaFe1.8Ni0.2As2,Bulk,,,SC,iron-based,6.4 K,,Tetragonal,ThCr2Si2-type,I4/mmm,,,,,Hc2ab(0): 19.3 T; Hc2c(0): 9.2 T,TRUE,10.1103/PhysRevB.92.174509
BaFe1.8Ni0.2As2,BaFe1.8Ni0.2As2,Bulk,,,SC,iron-based,,ambient,Tetragonal,ThCr2Si2-type,I4/mmm,,,,,,FALSE,10.1103/PhysRevB.89.134504
Ba(Fe0.9Ru0.1)2As2,BaFe1.8Ru0.2As2,Bulk,,,SC,iron-based,20 K,ambient,,,,,,,,,TRUE,10.1103/PhysRevX.4.031041
Ba(Fe0.952Co0.048)2As2,BaFe1.904Co0.096As2,Bulk,,,SC,iron-based,17.1 K,ambient,Tetragonal/Orthorhombic,,,,,,,45 T,TRUE,10.1103/PhysRevLett.104.067002
Ba(Fe0.952Co0.048)2As2,BaFe1.904Co0.096As2,Bulk,,,SC,iron-based,,,,,,,,,,,FALSE,10.1103/PhysRevB.85.014510
BaFe1.904Ni0.096As2,BaFe1.904Ni0.096As2,Bulk,,,SC,iron-based,20 K,,Orthorhombic,,,5.60,5.60,12.77,,,TRUE,10.1103/PhysRevB.88.144516
BaFe1.904Ni0.096As2,BaFe1.904Ni0.096As2,Bulk,,,SC,iron-based,19.9 K,,Tetragonal,ThCr2Si2-type,I4/mmm,,,,,Hc2ab(0): 48.0 T; Hc2c(0): 45.7 T,TRUE,10.1103/PhysRevB.92.174509
BaFe1.904Ni0.096As2,BaFe1.904Ni0.096As2,Bulk,,,SC,iron-based,19 K,ambient,Tetragonal,,,,,,,,TRUE,10.1103/PhysRevB.91.024510
Ba(Fe0.953Co0.021Cu0.026)2As2,BaFe1.906Co0.042Cu0.052As2,Bulk,,,SC,iron-based,12 K,ambient,Tetragonal,ThCr2Si2-type,I4/mmm,,,,,"36-64 T (Hc2⊥c), 18-28 T (Hc2∥c)",TRUE,10.1103/PhysRevB.82.024519
Ba(Fe_0.953Co_0.047)_2As_2,BaFe1.906Co0.094As2,Bulk,,,SC,iron-based,,ambient,,,,,,,,,FALSE,10.1103/PhysRevB.87.134507
BaFe1.906Co0.094As2,BaFe1.906Co0.094As2,,,,SC,iron-based,15 K,ambient,,,,,,,,,FALSE,10.1103/PhysRevB.83.094516
Ba(Fe0.953Co0.047)2As2,BaFe1.906Co0.094As2,Bulk,,,SC,iron-based,16.5 K,ambient,Tetragonal,ThCr2Si2-type,I4/mmm,3.9605,3.9605,12.992,,,TRUE,10.1103/PhysRevB.82.024519
Ba(Fe0.953Co0.047)2As2,BaFe1.906Co0.094As2,Bulk,,,SC,iron-based,,ambient,,,,,,,,,FALSE,10.1103/PhysRevB.84.024509
BaFe1.908Ni0.092As2,BaFe1.908Ni0.092As2,Bulk,,,SC,iron-based,19 K,ambient,Tetragonal,,,,,,,,FALSE,10.1103/PhysRevB.87.094505
BaFe1.908Ni0.092As2,BaFe1.908Ni0.092As2,Bulk,,,SC,iron-based/Type-II,18.6 K,,,,,,,,,,TRUE,10.1103/PhysRevB.101.235163
BaFe1.908Ni0.092As2,BaFe1.908Ni0.092As2,Bulk,,,SC,iron-based,19.3 K,,Tetragonal,ThCr2Si2-type,I4/mmm,,,,,Hc2ab(0): 47.6 T; Hc2c(0): 44.9 T,TRUE,10.1103/PhysRevB.92.174509
BaFe1.908Ni0.092As2,BaFe1.908Ni0.092As2,Bulk,,,SC,iron-based,18.4 K,ambient,Tetragonal,,,,,,,,TRUE,10.1103/PhysRevB.91.024510
Ba(Fe0.954Ni0.046)2As2,BaFe1.908Ni0.092As2,Bulk,,,SC,iron-based,18.8 K,ambient,Tetragonal,ThCr2Si2-type,I4/mmm,,,,,"70-80 T (Hc2⊥c), 30-40 T (Hc2∥c)",TRUE,10.1103/PhysRevB.82.024519
BaFe1.90Ni0.05Cr0.05As2,BaFe1.90Ni0.05Cr0.05As2,Bulk,,,NSC,,,,Tetragonal,ThCr2Si2-type,,3.93,3.93,13.04,,,TRUE,10.1103/PhysRevB.91.094506
BaFe1.90Ni0.10As2,BaFe1.90Ni0.10As2,Bulk,,,SC,iron-based,20 K,,Tetragonal,ThCr2Si2-type,,,,,,,TRUE,10.1103/PhysRevB.91.094506
BaFe1.90Ni0.10As2,BaFe1.90Ni0.10As2,Bulk,,,SC,iron-based,20 K,ambient,Tetragonal,,,,,,,,TRUE,10.1103/PhysRevB.91.024510
Ba(Fe0.95Ni0.05)2As2,BaFe1.90Ni0.10As2,Bulk,,,SC,iron-based,20 K,,Tetragonal,ThCr2Si2-type,I4/mmm,,,,,,TRUE,10.1103/PhysRevB.82.054518
Ba(Fe0.956Cu0.044)2As2,BaFe1.912Cu0.088As2,Bulk,,,SC,iron-based,<=2 K,,Tetragonal,ThCr2Si2-type,I4/mmm,,,,,,FALSE,10.1103/PhysRevB.85.214523
Ba(Fe0.956Cu0.044)2As2,BaFe1.912Cu0.088As2,Bulk,,,SC,iron-based,2.1 K,ambient,Tetragonal,ThCr2Si2-type,I4/mmm,,,,,,TRUE,10.1103/PhysRevB.82.024519
BaFe1.914Co0.086As2,BaFe1.914Co0.086As2,Bulk,,,SC,iron-based,20.5 K,,,,,,,,,,FALSE,10.1103/PhysRevB.81.100507
BaFe1.915Ni0.085As2,BaFe1.915Ni0.085As2,Bulk,,,SC,iron-based,18.2 K,,Tetragonal,ThCr2Si2-type,I4/mmm,,,,,Hc2ab(0): 46.6 T; Hc2c(0): 43.5 T,TRUE,10.1103/PhysRevB.92.174509
Ba(Fe0.959Co0.022Cu0.019)2As2,BaFe1.918Co0.044Cu0.038As2,Bulk,,,SC,iron-based,9 K,ambient,Tetragonal,ThCr2Si2-type,I4/mmm,,,,,,TRUE,10.1103/PhysRevB.82.024519
Ba(Fe0.955Co0.045)2As2,BaFe1.91Co0.09As2,Bulk,,,SC,iron-based,,,Tetragonal,ThCr2Si2-type,I4/mmm,,,,,,FALSE,10.1103/PhysRevB.92.094504
Ba(Fe0.955Co0.045)2As2,BaFe1.91Co0.09As2,Bulk,,,SC,iron-based,20 K,ambient,"Tetragonal (high T), Orthorhombic (low T)",,"I4/mmm (tetragonal), Fmmm (orthorhombic)",,,,,,TRUE,10.1103/PhysRevB.80.094504
Ba(Fe0.955Co0.045)2As2 (unannealed),BaFe1.91Co0.09As2,Bulk,,,SC,iron-based,5.6 K,ambient,,,,,,,,,TRUE,10.1103/PhysRevB.83.064513
Ba(Fe0.955Co0.045)2As2 (annealed),BaFe1.91Co0.09As2,Bulk,,,SC,iron-based,8.0 K,ambient,,,,,,,,,TRUE,10.1103/PhysRevB.83.064513
Ba(Fe0.955Co0.045)2As2,BaFe1.91Co0.09As2,Bulk,,,SC,iron-based,,ambient,,,,,,,,8.7 T,TRUE,10.1103/PhysRevB.81.184518
BaFe1.91Ni0.09As2,BaFe1.91Ni0.09As2,Bulk,,,SC,iron-based,18.5 K,,,,,,,,,29 T,TRUE,10.1103/PhysRevB.80.144515
BaFe1.91Ni0.09As2,BaFe1.91Ni0.09As2,single crystal,,,SC,iron-based,,,,,,,,,,,FALSE,10.1103/PhysRevMaterials.2.074802
BaFe1.91Ni0.09As2,BaFe1.91Ni0.09As2,Bulk,,,SC,iron-based,18 K,,Tetragonal,body-centered tetragonal,I4/mmm,3.94 Å,3.94 Å,12.86 Å,,,TRUE,10.1103/PhysRevB.82.134503
BaFe1.91Ni0.09As2,BaFe1.91Ni0.09As2,Bulk,,,SC,Iron-based,18.5 K,,,,,,,,,,TRUE,10.1016/j.physc.2009.11.024
Ba(Fe_0.961Co_0.039)_2As_2,BaFe1.922Co0.078As2,Bulk,,,SC,iron-based,11 K,ambient,Orthorhombic,122-type,Fmmm,5.62,5.57,12.94,,,TRUE,10.1103/PhysRevB.87.134507
Ba(Fe0.961Rh0.039)2As2,BaFe1.922Rh0.078As2,Bulk,,,"SC, AFM",iron-based,14 K,ambient,"Tetragonal (above 59 K), Orthorhombic (below 59 K)",ThCr2Si2-type,I4/mmm (No. 139) above 59 K; Fmmm (No. 69) below 59 K,,,,,,TRUE,10.1103/PhysRevB.84.024509
BaFe1.924Ni0.076As2,BaFe1.924Ni0.076As2,Bulk,,,SC,Iron-based,19.5 K,,Orthorhombic,,I4/mmm,,,,,,TRUE,10.1016/j.mtphys.2023.101146
BaFe1.924Ni0.076As2,BaFe1.924Ni0.076As2,Bulk,,,SC,Iron-based,19.9 K,,Orthorhombic,,I4/mmm,,,,,,TRUE,10.1016/j.mtphys.2023.101146
BaFe1.925Co0.075As2,BaFe1.925Co0.075As2,Bulk,,,SC,Iron-based,23.3 K,,,,,,,,,,TRUE,10.1016/j.physc.2011.12.010
BaFe1.925Ni0.075As2,BaFe1.925Ni0.075As2,Bulk,,,SC,iron-based,,,Tetragonal,ThCr2Si2-type,,,,,,,TRUE,10.1103/PhysRevB.91.094506
BaFe1.925Ni0.075As2,BaFe1.925Ni0.075As2,Bulk,,,SC,iron-based,13.7 K,,Tetragonal,ThCr2Si2-type,I4/mmm,,,,,Hc2ab(0): 38.3 T; Hc2c(0): 36.7 T,TRUE,10.1103/PhysRevB.92.174509
BaFe1.925Ni0.075As2,BaFe1.925Ni0.075As2,Bulk,,,SC,Iron-based,13 K,,,,,,,,,,FALSE,10.1016/j.ssc.2017.08.021
BaFe1.925Ni0.075As2,BaFe1.925Ni0.075As2,Bulk,,,SC,Iron-based,20.3 K,,Orthorhombic,,I4/mmm,,,,,,TRUE,10.1016/j.mtphys.2023.101146
BaFe1.925Ni0.075As2,BaFe1.925Ni0.075As2,Bulk,,,SC,Iron-based,19.6 K,,Orthorhombic,,I4/mmm,,,,,,TRUE,10.1016/j.mtphys.2023.101146
Ba(Fe0.963Co0.037)2As2,BaFe1.926Co0.074As2,Bulk,,,SC,iron-based,6.7 K (ambient pressure); onset ~30 K (~2.3 GPa); 22 K (4.4 GPa),"ambient, 0.3-4.4 GPa","Tetragonal (at high T), Orthorhombic (at low T)",,,,,,,,TRUE,10.1103/PhysRevB.89.054514
BaFe1.926Ni0.074As2,BaFe1.926Ni0.074As2,Bulk,,,SC,iron-based,17 K,,Orthorhombic,,,5.60,5.60,12.77,,,FALSE,10.1103/PhysRevB.88.144516
Ba(Fe0.96Co0.04)2As2,BaFe1.92Co0.08As2,Bulk,,,SC,iron-based,,,Tetragonal,ThCr2Si2-type (122 structure),I4/mmm,,,,,,FALSE,10.1103/PhysRevB.83.134517
BaFe1.92Co0.08As2,BaFe1.92Co0.08As2,,,,SC,iron-based,11 K,ambient,,,,,,,,,FALSE,10.1103/PhysRevB.83.094516
BaFe1.92Co0.08As2,BaFe1.92Co0.08As2,Bulk,,,SC,iron-based,22 K,,,,,,,,,,FALSE,10.1103/PhysRevLett.102.177005
Ba(Fe0.96Co0.04)2As2,BaFe1.92Co0.08As2,Bulk,,,SC,iron-based,approx. 17 K,ambient,"Tetragonal (high T), Orthorhombic (low T)",,"I4/mmm (tetragonal), Fmmm (orthorhombic)",,,,,,TRUE,10.1103/PhysRevB.80.094504
BaFe1.92Co0.08As2,BaFe1.92Co0.08As2,Bulk,,,SC,iron-based,~18 K,ambient,Tetragonal,,,,,,,,FALSE,10.1103/PhysRevB.103.L180506
Ba(Fe0.96Co0.04)2As2,BaFe1.92Co0.08As2,Bulk,,,SC,iron-based,6.2 K,ambient,"Tetragonal (at high T), Orthorhombic (at low T)",,,,,,,,TRUE,10.1103/PhysRevB.89.054514
BaFe1.92Co0.08As2,BaFe1.92Co0.08As2,Bulk,,,SC,iron-based,22 K,ambient,,,,,,,,,FALSE,10.1103/PhysRevB.85.134503
Ba(Fe0.96Co0.04)2As2,BaFe1.92Co0.08As2,Thin Film,50 nm,CaF2 (001),SC,iron-based,"Tc90: 9.5 K, Tc10: 7.0 K",,Tetragonal,ThCr2Si2-type (122 structure),,,,,,,TRUE,10.1103/PhysRevB.88.174506
BaFe1.92Co0.08As2,BaFe1.92Co0.08As2,Bulk,,,SC,Iron-based,23 K,,,,,,,,,,FALSE,10.1016/j.jallcom.2023.171613
BaFe1.92Ni0.08As2,BaFe1.92Ni0.08As2,Bulk,,,SC,iron-based,17 K,ambient,Tetragonal,,,3.89,3.89,12.77,,,TRUE,10.1103/PhysRevB.83.094516
BaFe1.92Ni0.08As2,BaFe1.92Ni0.08As2,Bulk,,,SC,Iron-based,15 K,,,,,,,,,,TRUE,10.1016/j.ceramint.2019.12.095
BaFe1.935Ni0.065As2,BaFe1.935Ni0.065As2,Bulk,,,SC,iron-based,11.3 K,,Tetragonal,ThCr2Si2-type,I4/mmm,,,,,Hc2ab(0): 29.6 T; Hc2c(0): 27.3 T,TRUE,10.1103/PhysRevB.92.174509
Ba(Fe0.968Ni0.032)2As2,BaFe1.936Ni0.064As2,Bulk,,,SC,iron-based,15.9 K,ambient,Tetragonal,ThCr2Si2-type,I4/mmm,,,,,,TRUE,10.1103/PhysRevB.82.024519
Ba(Fe0.969Au0.031)2As2,BaFe1.938Au0.062As2,Single crystal,,,SC,iron-based,2 K,,Tetragonal,ThCr2Si2-type,I4/mmm,3.9705,3.9705,13.0208,,,TRUE,10.1103/PhysRevB.92.094504
Ba(Fe0.965Co0.035)2As2,BaFe1.93Co0.07As2,Bulk,,,NSC,iron-based,,ambient,"Tetragonal (at high T), Orthorhombic (at low T)",,,,,,,,TRUE,10.1103/PhysRevB.89.054514
Ba(Fe0.965Cu0.035)2As2,BaFe1.93Cu0.07As2,Bulk,,,NSC,iron-based,,ambient,Tetragonal,ThCr2Si2-type,I4/mmm,,,,,,TRUE,10.1103/PhysRevB.82.024519
BaFe1.93Ni0.07As2,BaFe1.93Ni0.07As2,Bulk,,,SC,Iron-based,16 K,,Orthorhombic,,D2h,,,,,,TRUE,10.1016/j.ssc.2017.08.021
BaFe1.93Ni0.07As2,BaFe1.93Ni0.07As2,Bulk,,,SC,Iron-based,17 K,,Tetragonal,,,,,,,,TRUE,10.1016/j.physc.2012.09.009
BaFe1.93Ni0.07As2,BaFe1.93Ni0.07As2,Bulk,,,SC,Iron-based,16 K,,,,,,,,,,TRUE,10.1016/j.ssc.2014.05.009
Ba(Fe0.971Co0.024Cu0.005)2As2,BaFe1.942Co0.048Cu0.01As2,Bulk,,,NSC,iron-based,,ambient,Tetragonal,ThCr2Si2-type,I4/mmm,,,,,,TRUE,10.1103/PhysRevB.82.024519
BaFe1.945Co0.055As2,BaFe1.945Co0.055As2,,,,SC,iron-based,,ambient,,,,,,,,,FALSE,10.1103/PhysRevB.101.054519
BaFe1.946Co0.054As2,BaFe1.946Co0.054As2,Bulk,,,SC,iron-based,19.2 K,,,,,,,,,,FALSE,10.1103/PhysRevB.81.100507
Ba(Fe0.974Cu0.026)2As2,BaFe1.948Cu0.052As2,Bulk,,,NSC,iron-based,,ambient,Tetragonal,ThCr2Si2-type,I4/mmm,,,,,,TRUE,10.1103/PhysRevB.82.024519
Ba(Fe0.97Co0.03)2As2,BaFe1.94Co0.06As2,Bulk,,,SC,iron-based,10 K,ambient,"Tetragonal (high T), Orthorhombic (low T)",,"I4/mmm (tetragonal), Fmmm (orthorhombic)",,,,,,TRUE,10.1103/PhysRevB.80.094504
Ba(Fe0.976Co0.024)2As2,BaFe1.952Co0.048As2,Bulk,,,NSC,iron-based,,ambient,Tetragonal,ThCr2Si2-type,I4/mmm,3.9598,3.9598,13.004,,,TRUE,10.1103/PhysRevB.82.024519
Ba(Fe_0.976Cu_0.024)_2As_2,BaFe1.952Cu0.048As2,Bulk,,,SC,iron-based,2 K,,"Tetragonal (at high T), Orthorhombic (at low T)",ThCr2Si2-type,"I4/mmm (tetragonal), Fmmm (orthorhombic)",,,,,,TRUE,10.1103/PhysRevB.84.054540
Ba(Fe0.976Ni0.024)2As2,BaFe1.952Ni0.048As2,Bulk,,,SC,iron-based,6.8 K,ambient,Tetragonal,ThCr2Si2-type,I4/mmm,,,,,,TRUE,10.1103/PhysRevB.82.024519
Ba(Fe_0.978Co_0.022)_2As_2,BaFe1.956Co0.044As2,Bulk,,,NSC,iron-based,NSC,ambient,Orthorhombic,122-type,Fmmm,5.62,5.57,12.94,,,TRUE,10.1103/PhysRevB.87.134507
Ba(Fe_0.978Ni_0.022)_2As_2,BaFe1.956Ni0.044As2,Bulk,,,SC,iron-based,20 K,,"Tetragonal (at high T), Orthorhombic (at low T)",ThCr2Si2-type,"I4/mmm (tetragonal), Fmmm (orthorhombic)",,,,,,TRUE,10.1103/PhysRevB.84.054540
Ba(Fe_0.979Co_0.021)_2As_2,BaFe1.958Co0.042As2,Bulk,,,NSC,iron-based,NSC,ambient,Orthorhombic,122-type,Fmmm,5.62,5.57,12.94,,,TRUE,10.1103/PhysRevB.87.134507
Ba(Fe_0.975Co_0.025)_2As_2,BaFe1.95Co0.05As2,Bulk,,,SC,iron-based,11 K,,"Tetragonal (at high T), Orthorhombic (at low T)",ThCr2Si2-type,"I4/mmm (tetragonal), Fmmm (orthorhombic)",,,,,,TRUE,10.1103/PhysRevB.84.054540
Ba(Fe_0.975Ni_0.025)_2As_2,BaFe1.95Ni0.05As2,Bulk,,,SC,iron-based,19 K,,"Tetragonal (at high T), Orthorhombic (at low T)",ThCr2Si2-type,"I4/mmm (tetragonal), Fmmm (orthorhombic)",,,,,,TRUE,10.1103/PhysRevB.84.054540
Ba(Fe0.984Ni0.016)2As2,BaFe1.968Ni0.032As2,Bulk,,,NSC,iron-based,,ambient,Tetragonal,ThCr2Si2-type,I4/mmm,,,,,,TRUE,10.1103/PhysRevB.82.024519
Ba(Fe0.98Co0.02)2As2,BaFe1.96Co0.04As2,Bulk,,,NSC,iron-based,,ambient,"Tetragonal (high T), Orthorhombic (low T)",,"I4/mmm (tetragonal), Fmmm (orthorhombic)",,,,,,TRUE,10.1103/PhysRevB.80.094504
Ba(Fe0.98Cu0.02)2As2,BaFe1.96Cu0.04As2,Bulk,,,NSC,iron-based,,ambient,Tetragonal,ThCr2Si2-type,I4/mmm,,,,,,TRUE,10.1103/PhysRevB.82.024519
Ba(Fe0.988Au0.012)2As2,BaFe1.976Au0.024As2,Single crystal,,,NSC,iron-based,,,Tetragonal,ThCr2Si2-type,I4/mmm,3.9669,3.9669,13.0186,,,TRUE,10.1103/PhysRevB.92.094504
Ba(Fe0.991Au0.009)2As2,BaFe1.982Au0.018As2,Single crystal,,,NSC,iron-based,,,Tetragonal,ThCr2Si2-type,I4/mmm,3.9646,3.9646,13.0176,,,TRUE,10.1103/PhysRevB.92.094504
Ba(Fe0.9923Cu0.0077)2As2,BaFe1.9846Cu0.0154As2,Bulk,,,SC,iron-based,,,Tetragonal,ThCr2Si2-type,I4/mmm,,,,,,FALSE,10.1103/PhysRevB.92.094504
Ba(Fe0.9923Cu0.0077)2As2,BaFe1.9846Cu0.0154As2,Bulk,,,NSC,iron-based,,ambient,Tetragonal,ThCr2Si2-type,I4/mmm,,,,,,TRUE,10.1103/PhysRevB.82.024519
Ba(Fe0.9933Ni0.0067)2As2,BaFe1.9866Ni0.0134As2,Bulk,,,NSC,iron-based,,ambient,Tetragonal,ThCr2Si2-type,I4/mmm,,,,,,TRUE,10.1103/PhysRevB.82.024519
Ba(Fe0.995Au0.005)2As2,BaFe1.99Au0.01As2,Single crystal,,,NSC,iron-based,,,Tetragonal,ThCr2Si2-type,I4/mmm,3.9626,3.9626,13.0163,,,TRUE,10.1103/PhysRevB.92.094504
BaFe1.9Co0.1As2,BaFe1.9Co0.1As2,Bulk,,,SC,iron-based,,ambient,Tetragonal,ThCr2Si2-type,I4/mmm,,,,,,FALSE,10.1103/PhysRevB.79.224519
BaFe1.9Co0.1As2,BaFe1.9Co0.1As2,Bulk,,,SC,iron-based/High-Tc,19 K,,Tetragonal,Square lattice of Fe,,,,,,,"Inelastic neutron scattering, Angle-resolved photoemission spectroscopy (ARPES)",10.1103/PhysRevB.98.104510
Ba(Fe0.95Co0.05)2As2,BaFe1.9Co0.1As2,Bulk,,,SC,iron-based,20 K,ambient,,,,,,,,,TRUE,10.1103/PhysRevB.82.094520
BaFe1.9Co0.1As2,BaFe1.9Co0.1As2,Bulk,,,SC,iron-based,,,,,,,,,,,FALSE,10.1103/PhysRevB.81.014513
BaFe1.9Co0.1As2,BaFe1.9Co0.1As2,,,,SC,iron-based,,,,,,,,,,,FALSE,10.1103/PhysRevB.89.054502
Ba(Fe0.95Co0.05)2As2,BaFe1.9Co0.1As2,Bulk,,,SC,iron-based,14.4 K,,Tetragonal,,,,,,,,TRUE,10.1103/PhysRevB.88.134503
BaFe1.9Co0.1As2,BaFe1.9Co0.1As2,Bulk,,,SC,iron-based,,,,,,,,,,,FALSE,10.1103/PhysRevB.86.060515
BaFe1.9Co0.1As2,BaFe1.9Co0.1As2,,,,SC,iron-based/high-Tc,,,,,,,,,,,FALSE,10.1103/PhysRevLett.111.097002
BaFe1.9Ni0.1As2,BaFe1.9Ni0.1As2,Bulk,,,SC,iron-based,,up to ±12 MPa,Tetragonal,,,,,,,,TRUE,10.1103/PhysRevResearch.1.033154
BaFe1.9Ni0.1As2,BaFe1.9Ni0.1As2,Bulk,,,SC,iron-based/Type-II,19.9 K,,,,,,,,,,TRUE,10.1103/PhysRevB.101.235163
BaFe1.9Ni0.1As2,BaFe1.9Ni0.1As2,Bulk,,,SC,iron-based,20 K,ambient,Tetragonal,,,3.93,3.93,12.77,,,TRUE,10.1103/PhysRevB.82.064515
BaFe1.9Ni0.1As2,BaFe1.9Ni0.1As2,Bulk,,,SC,iron-based,20 K,,Tetragonal,,,3.963,3.963,12.77,,40.3 T,TRUE,10.1103/PhysRevB.81.180505
BaFe1.9Ni0.1As2,BaFe1.9Ni0.1As2,Bulk,,,SC,iron-based,20 K,,Orthorhombic,,,5.60,5.60,12.77,,,FALSE,10.1103/PhysRevB.88.144516
BaFe1.9Ni0.1As2,BaFe1.9Ni0.1As2,Bulk,,,SC,iron-based,21 K,ambient,Tetragonal,ThCr2Si2-type,I4/mmm,,,,,,FALSE,10.1103/PhysRevB.79.224519
BaFe1.9Ni0.1As2,BaFe1.9Ni0.1As2,Bulk,,,SC,iron-based,20 K,ambient,,122-type,,,,,,,FALSE,10.1103/PhysRevB.104.174512
BaFe1.9Ni0.1As2,BaFe1.9Ni0.1As2,Bulk,,,SC,iron-based,20.3 K,,Tetragonal,ThCr2Si2-type,I4/mmm,,,,,Hc2ab(0): 48.2 T; Hc2c(0): 47.5 T,TRUE,10.1103/PhysRevB.92.174509
BaFe1.9Ni0.1As2,BaFe1.9Ni0.1As2,,,,SC,iron-based,,,,,,,,,,,FALSE,10.1103/PhysRevB.85.184507
BaFe2-xNixAs2 (x~0.1),BaFe1.9Ni0.1As2,Bulk,,,SC,iron-based,20 K,,,,,,,,,,FALSE,10.1103/PhysRevB.79.094426
BaFe1.9Ni0.1As2,BaFe1.9Ni0.1As2,Bulk,,,SC,Iron-based,21 K,,,,,,,,,,TRUE,10.1016/j.rinp.2023.106832
BaFe1.9Ni0.1As2,BaFe1.9Ni0.1As2,Bulk,,,SC,Iron-based,18.5 K,,,,,3.9586,,12.9820,,,TRUE,10.1016/j.ceramint.2019.12.095
BaFe1.9Ni0.1As2,BaFe1.9Ni0.1As2,Bulk,,,SC,Iron-based,20,,,,,,,,,,TRUE,10.1016/j.physc.2009.03.046
BaFe1.9Ni0.1As2,BaFe1.9Ni0.1As2,Bulk,,,SC,Iron-based,17.6 K,,,,,,,,,,TRUE,10.1016/j.ssc.2017.07.007
BaFe1.9Ni0.1As2,BaFe1.9Ni0.1As2,Single Crystal,,,SC,Iron-based,20 K,,,,,,,,,,FALSE,10.1016/j.ssc.2011.12.033
BaFe1.9Ni0.1As2,BaFe1.9Ni0.1As2,Bulk,,,SC,Iron-based,20 K,,,,,,,,,,TRUE,10.1016/j.physc.2009.10.054
BaFe1.9Ni0.1As2,BaFe1.9Ni0.1As2,Bulk,,,SC,Iron-based,20.5,,Tetragonal,I4/mmm,I4/mmm,3.897,3.897,12.823,,,FALSE,10.1016/j.physc.2014.06.005
BaFe2As2 doped with Pd,BaFe1.9Pd0.1As2,Bulk,,,SC,Iron-based,19 K,,,,,,,,,,FALSE,10.1016/j.matpr.2021.11.430
BaFe1.9Pt0.1As2,BaFe1.9Pt0.1As2,Bulk,,,SC,iron-based,23 K,ambient,Tetragonal,ThCr2Si2-type,,,,,,,FALSE,10.1103/PhysRevB.82.144518
BaFe2As2 doped with Rh,BaFe1.9Rh0.1As2,Bulk,,,SC,Iron-based,23.2 K,,,,,,,,,,FALSE,10.1016/j.matpr.2021.11.430
BaFe12O19,BaFe12O19,Bulk,,,NSC,,,,Hexagonal,,,,,,,,TRUE,10.1103/PhysRevB.73.224509
BaFe2(1-x-y)Zn2xCo2yAs2,BaFe2(1-x-y)Zn2xCo2yAs2,Bulk,,,SC,iron-based,,,,,,,,,,,FALSE,10.1103/PhysRevB.86.184515
BaFe2(As(1-x)P(x))2,BaFe2(As(1-x)P(x))2,,,,SC,iron-based,,,,,,,,,,,FALSE,10.1103/PhysRevB.84.054505
"BaFe2(As,P)2","BaFe2(As,P)2",Bulk,,,SC,iron-based,,,,122-type,,,,,,,FALSE,10.1103/PhysRevB.99.104506
"BaFe2(As,P)2","BaFe2(As,P)2",,,,SC,iron-based,,,,,,,,,,,FALSE,10.1103/PhysRevB.82.220504
