Repository: WyattBunstine/ML_SC_Project

# ML_SC_Project — Chemically and Geometrically Motivated Crystal Graph Neural Networks

This project predicts and screens superconductors from crystal structure. It frames the
problem as a **two-stage hurdle**: first classify whether a material is a superconductor
candidate (SC vs. non-SC), then regress the critical temperature T_c for superconductors.

Two graph-neural-network families are trained and compared:

- a **baseline CGCNN** ([txie-93/cgcnn](https://github.com/txie-93/cgcnn)), and
- an **MPNN** with learned edge features that consumes richer `crystal_graph_v4` graphs
  (this project's contribution).

File: database/superconductor_materials_full.csv (part 13 of 215)
Material_Name,Chemical_Composition,Material_Class,Film_Thickness,Substrate,Material_Type,Superconductor_Type,Superconducting_Transition_Temperature,Pressure,Crystal_Structure,Lattice_Structure,Space_Group,"Lattice_Constant(a)","Lattice_Constant(b)","Lattice_Constant(c)",Lower_Critical_Field,Upper_Critical_Field,Experimental,DOI
BaFe2(As0.21P0.79)2,BaFe2(As0.21P0.79)2,Bulk,,,NSC,iron-based,NSC,ambient,Tetragonal,ThCr2Si2-type,I4/mmm,5.46401,5.46401,12.5054,,,TRUE,10.1103/PhysRevB.90.104513
BaFe2(As0.40P0.60)2,BaFe2(As0.40P0.60)2,Bulk,,,SC,iron-based,9.07 K,ambient,Tetragonal,ThCr2Si2-type,I4/mmm,5.49977,5.49977,12.59785,,,TRUE,10.1103/PhysRevB.90.104513
BaFe2(As0.45P0.55)2,BaFe2(As0.45P0.55)2,Bulk,,,SC,iron-based,9.2 K,,Tetragonal,ThCr2Si2-type,I4/mmm,,,,,8.0 T,TRUE,10.1103/PhysRevB.85.184525
BaFe2(As0.47P0.53)2,BaFe2(As0.47P0.53)2,Bulk,,,SC,Iron-based,13.9,,Tetragonal,,I4/mmm,,,12.7578,,,TRUE,10.1016/j.jcrysgro.2016.04.047
BaFe2(As0.4P0.6)2,BaFe2(As0.4P0.6)2,Bulk,,,SC,iron-based,,,,,,,,,,,FALSE,10.1103/PhysRevB.81.214507
BaFe2(As0.55P0.45)2,BaFe2(As0.55P0.45)2,Bulk,,,SC,iron-based,21.5 K,,Tetragonal,ThCr2Si2-type,I4/mmm,,,,,22.0 T,TRUE,10.1103/PhysRevB.85.184525
BaFe2(As0.5P0.5)2,BaFe2(As0.5P0.5)2,Bulk,,,SC,iron-based,18.0 K,,Tetragonal,ThCr2Si2-type,I4/mmm,,,,,20.0 T,TRUE,10.1103/PhysRevB.85.184525
BaFe2(As0.5P0.5)2,BaFe2(As0.5P0.5)2,Bulk,,,SC,iron-based,,,,,,,,,,,FALSE,10.1103/PhysRevB.101.085102
BaFe2(As0.62P0.38)2,BaFe2(As0.62P0.38)2,single crystal,,,SC,iron-based,25 K,,,,,,,,,,TRUE,10.1103/PhysRevB.101.085102
BaFe2(As0.63P0.37)2,BaFe2(As0.63P0.37)2,Bulk,,,SC,iron-based,28.1 K,ambient,Tetragonal,ThCr2Si2-type,I4/mmm,5.54035,5.54035,12.72376,,,TRUE,10.1103/PhysRevB.90.104513
BaFe2(As0.65P0.35)2,BaFe2(As0.65P0.35)2,Bulk,,,SC,iron-based,30 K,,Tetragonal,,,3.9240,3.9240,12.807,,,TRUE,10.1103/PhysRevB.84.144517
BaFe2(As0.65P0.35)2,BaFe2(As0.65P0.35)2,Bulk,,,SC,iron-based,28 K,ambient,Tetragonal,ThCr2Si2-type,I4/mmm,5.54439,5.54439,12.73346,,,TRUE,10.1103/PhysRevB.90.104513
BaFe2(As0.65P0.35)2,BaFe2(As0.65P0.35)2,Bulk,,,SC,High-Tc/Iron-based,30 K,,,,,3.9240 Å,,12.807 Å,,,TRUE,10.1016/j.physc.2011.05.016
BaFe2(As0.65P0.35)2,BaFe2(As0.65P0.35)2,Bulk,,,SC,Iron-based,30 K,Ambient,Tetragonal,,,,,,,,TRUE,10.1016/j.mattod.2017.09.006
BaFe2(As0.669P0.331)2,BaFe2(As0.669P0.331)2,Bulk,,,SC,Iron-based,27.6,,Tetragonal,,I4/mmm,,,12.8148,,,TRUE,10.1016/j.jcrysgro.2016.04.047
Barium Iron Arsenide Phosphide,BaFe2(As0.66P0.34)2,Bulk,,,SC,iron-based,,ambient pressure,Tetragonal,ThCr2Si2-type (122-type),I4/mmm,,,,,,FALSE,10.1103/PhysRevB.107.224514
BaFe2(As0.676P0.324)2,BaFe2(As0.676P0.324)2,Nanobridge,,Sapphire,SC,iron-based,27 K,,Tetragonal,,,,,,,,TRUE,10.1103/PhysRevB.110.104501
BaFe2(As0.679P0.321)2,BaFe2(As0.679P0.321)2,Nanobridge,,Sapphire,SC,iron-based,28 K,,Tetragonal,,,,,,,,TRUE,10.1103/PhysRevB.110.104501
BaFe2(As0.67P0.33)2,BaFe2(As0.67P0.33)2,Bulk,,,SC,iron-based,30 K,ambient,,,,,,,,,FALSE,10.1103/PhysRevLett.108.047002
BaFe2(As0.67P0.33)2,BaFe2(As0.67P0.33)2,Bulk,,,SC,iron-based,,,Tetragonal,,,,,,,,FALSE,10.1103/PhysRevB.110.104501
BaFe2(As0.67P0.33)2,BaFe2(As0.67P0.33)2,Bulk,,,SC,iron-based,,ambient,,,,,,,,,,10.1103/PhysRevB.86.020508
BaFe2(As0.67P0.33)2,BaFe2(As0.67P0.33)2,Bulk,,,SC,iron-based,28.1 K,,Tetragonal,ThCr2Si2-type,I4/mmm,,,,,45.0 T,TRUE,10.1103/PhysRevB.85.184525
BaFe2(As0.67P0.33)2,BaFe2(As0.67P0.33)2,Bulk,,,SC,iron-based,,ambient,,,,,,,,,FALSE,10.1103/PhysRevB.98.024505
BaFe2(As0.67P0.33)2,BaFe2(As0.67P0.33)2,Single Crystal,10 μm,,SC,iron-based,29 K,,,,,,,,,,TRUE,10.1103/PhysRevResearch.1.033110
BaFe2(As0.67P0.33)2,BaFe2(As0.67P0.33)2,Bulk,,,SC,iron-based,30 K,,Tetragonal,,,,,,,,FALSE,10.1103/PhysRevLett.122.037001
BaFe2(As0.67P0.33)2,BaFe2(As0.67P0.33)2,Bulk,,,SC,Iron-based,30.6 K,50 MPa,,,,,,,,,TRUE,10.1016/j.jallcom.2023.171613
BaFe2(As0.67P0.33)2,BaFe2(As0.67P0.33)2,Thin Film,,,SC,Iron-based,30.6 K,,,,,0.3954 nm,,1.2867 nm,,,TRUE,10.1016/j.physc.2014.04.028
BaFe2(As0.67P0.33)2,BaFe2(As0.67P0.33)2,Bulk,,,SC,Iron-based,30 K,,,,,,,,,,TRUE,10.1016/j.physc.2010.01.047
BaFe2(As0.683P0.317)2,BaFe2(As0.683P0.317)2,Nanobridge,,Sapphire,SC,iron-based,26 K,,Tetragonal,,,,,,,,TRUE,10.1103/PhysRevB.110.104501
BaFe2(As0.687P0.313)2,BaFe2(As0.687P0.313)2,Bulk,,,SC,Iron-based,27.3,,Tetragonal,,I4/mmm,,,12.8291,,,TRUE,10.1016/j.jcrysgro.2016.04.047
BaFe2(As0.68P0.32)2,BaFe2(As0.68P0.32)2,Nanobridge,,Sapphire,SC,iron-based,26 K,,Tetragonal,,,,,,,,TRUE,10.1103/PhysRevB.110.104501
BaFe2(As0.68P0.32)2,BaFe2(As0.68P0.32)2,single crystal,,,SC,iron-based,30 K,,,,,,,,,,TRUE,10.1103/PhysRevB.101.085102
BaFe2(As0.68P0.32)2,BaFe2(As0.68P0.32)2,Bulk,,,SC,Iron-based,30 K,,,,,,,,,,FALSE,10.1016/j.jallcom.2023.171613
BaFe2(As0.68P0.32)2,BaFe2(As0.68P0.32)2,Bulk,,,SC,Iron-based,30K,,ThCr2Si2-type,Tetragonal,I4/mmm,3.928,,12.824,,,TRUE,10.1016/j.jmmm.2014.11.054
BaFe2(As0.68P0.32)2,BaFe2(As0.68P0.32)2,Bulk,,,SC,Iron-based,29.66 K,0 T,,,,,,,,,TRUE,10.1016/j.ssc.2018.11.017
BaFe2(As0.68P0.32)2,BaFe2(As0.68P0.32)2,Bulk,,,SC,Iron-based,28.32 K,1 T,,,,,,,,,TRUE,10.1016/j.ssc.2018.11.017
BaFe2(As0.68P0.32)2,BaFe2(As0.68P0.32)2,Bulk,,,SC,Iron-based,27.56 K,2 T,,,,,,,,,TRUE,10.1016/j.ssc.2018.11.017
BaFe2(As0.68P0.32)2,BaFe2(As0.68P0.32)2,Bulk,,,SC,Iron-based,26.89 K,3 T,,,,,,,,,TRUE,10.1016/j.ssc.2018.11.017
BaFe2(As0.68P0.32)2,BaFe2(As0.68P0.32)2,Bulk,,,SC,Iron-based,26.17 K,4 T,,,,,,,,,TRUE,10.1016/j.ssc.2018.11.017
BaFe2(As0.68P0.32)2,BaFe2(As0.68P0.32)2,Bulk,,,SC,Iron-based,25.47 K,5 T,,,,,,,,,TRUE,10.1016/j.ssc.2018.11.017
BaFe2(As0.68P0.32)2,BaFe2(As0.68P0.32)2,Bulk,,,SC,Iron-based,24.80 K,6 T,,,,,,,,,TRUE,10.1016/j.ssc.2018.11.017
BaFe2(As0.68P0.32)2,BaFe2(As0.68P0.32)2,Bulk,,,SC,Iron-based,24.13 K,7 T,,,,,,,,,TRUE,10.1016/j.ssc.2018.11.017
BaFe2(As0.68P0.32)2,BaFe2(As0.68P0.32)2,Bulk,,,SC,Iron-based,30 K,,,,,,,,,,TRUE,10.1016/j.physc.2009.10.141
BaFe2(As0.68P0.32)2,BaFe2(As0.68P0.32)2,Bulk,,,SC,Iron-based,30.9 K,,,,,,,12.8 Å,,"77.4 T (ab-plane), 36.4 T (c-axis)",TRUE,10.1016/j.ssc.2010.04.019
BaFe2(As0.69P0.31)2,BaFe2(As0.69P0.31)2,Bulk,,,SC,iron-based,29.2 K,ambient,Tetragonal,ThCr2Si2-type,I4/mmm,5.55094,5.55094,12.75590,,,TRUE,10.1103/PhysRevB.90.104513
BaFe2(As0.70P0.30)2,BaFe2(As0.70P0.30)2,Bulk,,,SC,iron-based,30 K,,Tetragonal,,,,,,,,FALSE,10.1103/PhysRevB.101.020507
BaFe2(As0.713P0.287)2,BaFe2(As0.713P0.287)2,Nanobridge,,Sapphire,SC,iron-based,16 K,,Tetragonal,,,,,,,,TRUE,10.1103/PhysRevB.110.104501
BaFe2(As0.71P0.29)2,BaFe2(As0.71P0.29)2,Bulk,,,SC,iron-based,29 K,ambient,Tetragonal,ThCr2Si2-type,I4/mmm,5.55378,5.55378,12.75240,,,TRUE,10.1103/PhysRevB.90.104513
BaFe2(As0.72P0.28)2,BaFe2(As0.72P0.28)2,Bulk,,,SC,iron-based,28-30 K,0-280 MPa,"Tetragonal (at high T), Orthorhombic (below Ts)",,,,,,,,TRUE,10.1103/PhysRevB.101.020507
BaFe2(As1-xPx)2 (x=0.27),BaFe2(As0.73P0.27)2,Bulk,,,SC,iron-based,,,Tetragonal,ThCr2Si2-type,I4/mmm,,,,,,TRUE,10.1103/PhysRevB.82.144510
BaFe2(As0.73P0.27)2,BaFe2(As0.73P0.27)2,Bulk,,,SC,Iron-based,31 K,,ThCr2Si2-type,,,,,,,,TRUE,10.1016/j.physc.2009.10.137
Barium Iron Arsenide Phosphide,BaFe2(As0.74P0.26)2,single crystal,,,SC,iron-based,22 K,ambient,"Tetragonal (high-T), Orthorhombic (low-T)",,,,,,,,TRUE,10.1103/PhysRevB.94.064510
BaFe2(As0.75P0.25)2,BaFe2(As0.75P0.25)2,Bulk,,,SC,iron-based,17.2 K,ambient,Orthorhombic,ThCr2Si2-type,Fmmm,5.56733,5.55393,12.79542,,,TRUE,10.1103/PhysRevB.90.104513
BaFe2(As0.76P0.24)2,BaFe2(As0.76P0.24)2,Bulk,,,SC,iron-based,13.1 K,ambient,Orthorhombic,ThCr2Si2-type,Fmmm,5.57037,5.55420,12.80496,,,TRUE,10.1103/PhysRevB.90.104513
BaFe2(As0.76P0.24)2,BaFe2(As0.76P0.24)2,single crystal,,,SC,iron-based,,,,,,,,,,,TRUE,10.1103/PhysRevB.101.085102
BaFe2(As0.77P0.23)2,BaFe2(As0.77P0.23)2,Bulk,,,SC,Iron-based,16 K,,Tetragonal,,I4/mmm,,,,,,TRUE,10.1016/j.physc.2023.1354211
BaFe2(As0.795P0.205)2,BaFe2(As0.795P0.205)2,Bulk,,,NSC,iron-based,NSC,ambient,Orthorhombic,ThCr2Si2-type,Fmmm,5.57761,5.55369,12.82837,,,TRUE,10.1103/PhysRevB.90.104513
"Barium iron phosphide arsenide (optimally P-doped, thin film)",BaFe2(As0.79P0.21)2,Thin Film,10 nm,MgO,SC,iron-based,"Tc^90: 23.5 K, Tc^10: 14.8 K",ambient,Tetragonal,ThCr2Si2-type,I4/mmm,,,12.78 Å,,,TRUE,10.1103/PhysRevMaterials.3.044801
BaFe2(As0.7P0.3)2,BaFe2(As0.7P0.3)2,Bulk,,,SC,iron-based,30 K,,,,,,,,,about 52 T,TRUE,10.1103/PhysRevB.81.214507
BaFe2(As0.7P0.3)2,BaFe2(As0.7P0.3)2,Bulk,,,SC,iron-based,30 K,,,,,,,,,,FALSE,10.1103/PhysRevB.87.054504
BaFe2(As0.7P0.3)2,BaFe2(As0.7P0.3)2,Bulk,,,SC,iron-based,29.2 K,,Tetragonal,ThCr2Si2-type,I4/mmm,,,,,54.0 T,TRUE,10.1103/PhysRevB.85.184525
BaFe2(As0.7P0.3)2,BaFe2(As0.7P0.3)2,Bulk,,,SC,"iron-based, nodal s±",,,,,,,,,,,TRUE,10.1103/PhysRevB.105.024506
Barium Iron Arsenide Phosphide,BaFe2(As0.7P0.3)2,,,,SC,iron-based,,ambient,,,,,,,,,FALSE,10.1103/PhysRevX.4.041032
Barium Iron Phosphide Arsenide,BaFe2(As0.7P0.3)2,,,,SC,iron-based,,,,,,,,,shows a peak at QCP,,FALSE,10.1103/PhysRevResearch.5.L022002
BaFe2(As0.7P0.3)2,BaFe2(As0.7P0.3)2,Bulk,,,SC,iron-based,30 K,,Tetragonal,,,,,,,,FALSE,10.1103/PhysRevLett.122.037001
BaFe2(As0.7P0.3)2,BaFe2(As0.7P0.3)2,Bulk,,,SC,Iron-based,30 K,,,,,,,,,,FALSE,10.1016/j.physb.2021.413182
BaFe2(As0.81P0.19)2,BaFe2(As0.81P0.19)2,Bulk,,,NSC,iron-based,NSC,ambient,Orthorhombic,ThCr2Si2-type,Fmmm,5.58034,5.55570,12.83531,,,TRUE,10.1103/PhysRevB.90.104513
"Barium iron phosphide arsenide (thicker film, reference)",BaFe2(As0.81P0.19)2,Thin Film,50 nm,MgO,SC,iron-based,"Tc^90: 31 K, Tc^10: 30.5 K",ambient,Tetragonal,ThCr2Si2-type,I4/mmm,,,,,,FALSE,10.1103/PhysRevMaterials.3.044801
BaFe2(As0.81P0.19)2,BaFe2(As0.81P0.19)2,Thin Film,,,SC,Iron-based,30 K,,,,,,,12.766 Å,,,TRUE,10.1016/j.apsusc.2016.07.016
BaFe2(As0.885P0.115)2,BaFe2(As0.885P0.115)2,Bulk,,,NSC,iron-based,NSC,ambient,Orthorhombic,ThCr2Si2-type,Fmmm,5.59609,5.56245,12.88371,,,TRUE,10.1103/PhysRevB.90.104513
BaFe2(As0.8P0.2)2,BaFe2(As0.8P0.2)2,Thin Film,,,SC,Iron-based,30 K,,,,,,,12.770 Å,,,TRUE,10.1016/j.apsusc.2016.07.016
BaFe2(As0.93P0.07)2,BaFe2(As0.93P0.07)2,single crystal,,,SC,iron-based,,,,,,,,,,,TRUE,10.1103/PhysRevB.101.085102
BaFe2(As1-xPx)2,BaFe2(As1-xPx)2,Bulk,,,SC,iron-based,,,,,,,,,,,TRUE,10.1103/PhysRevB.105.214514
BaFe2(As1-xPx)2,BaFe2(As1-xPx)2,Bulk,,,SC,iron-based,,,,,,,,,,,FALSE,10.1103/PhysRevB.84.054507
BaFe2(As1-xPx)2,BaFe2(As1-xPx)2,Bulk,,,SC,iron-based,,,,,,,,,,,FALSE,10.1103/PhysRevB.91.104501
BaFe2(As1-xPx)2,BaFe2(As1-xPx)2,Bulk,,,SC,s±-gap symmetry,,,,,,,,,,,FALSE,10.1103/PhysRevB.96.115145
Barium Iron Phosphide Arsenide,BaFe2(As1-xPx)2,,,,SC,iron-based,,,,,,,,,,,FALSE,10.1103/PhysRevB.93.054505
BaFe2(As1-xPx)2,BaFe2(As1-xPx)2,Bulk,,,SC,iron-based,,,,,,,,,,,FALSE,10.1103/PhysRevB.93.104514
BaFe2(As1-xPx)2 (optimally doped),BaFe2(As1-xPx)2,Bulk,,,SC,iron-based,,,,,,,,,,,FALSE,10.1103/PhysRevB.94.100504
BaFe2(As1-xPx)2,BaFe2(As1-xPx)2,,,,SC,iron-based,,,,,,,,,,,FALSE,10.1103/PhysRevB.85.134408
"BaFe2(As,P)2 (optimal doping)",BaFe2(As1-xPx)2,Bulk,,,SC,iron-based,,,,,,,,,,,FALSE,10.1103/PhysRevB.90.035104
BaFe2(As1-xPx)2,BaFe2(As1-xPx)2,,,,SC,iron-based,,,,,,,,,,,FALSE,10.1103/PhysRevB.84.064512
BaFe2(As1-xPx)2,BaFe2(As1-xPx)2,,,,SC,iron-based,,,"Tetragonal (high temp), Orthorhombic (low temp)",,,,,,,,FALSE,10.1103/PhysRevB.109.014518
Barium Iron Phosphorus Arsenide,BaFe2(As1-xPx)2,Bulk,,,SC,iron-based,Enhanced with pressure only in underdoped region,,,122-type,,,,,,,FALSE,10.1103/PhysRevB.88.140503
BaFe2(As1-xPx)2,BaFe2(As1-xPx)2,Bulk,,,SC,iron-based,30 K,,,,,,,,,,FALSE,10.1103/PhysRevB.81.094515
Barium Iron Arsenide Phosphide,BaFe2(As1-xPx)2,,,,SC,iron-based,,,,,,,,,,,FALSE,10.1103/PhysRevB.105.014514
BaFe2(As1-xPx)2,BaFe2(As1-xPx)2,Bulk,,,SC,Iron-based/Pnictide,,,,,,,,,,,FALSE,10.1103/PhysRevLett.117.016601
Barium Iron Arsenide Phosphide,BaFe2(As1-xPx)2,,,,SC,iron-based,,,,,,,,,,,FALSE,10.1103/PhysRevLett.109.087001
Ba(Fe1-xCox)2As2,BaFe2-2xCo2xAs2,Bulk,,,SC,iron-based,up to 25 K,,Tetragonal,ThCr2Si2-type,I4/mmm,,,,,,FALSE,10.1103/PhysRevB.85.214523
Ba(Fe1-xNix)2As2,BaFe2-2xNi2xAs2,Bulk,,,SC,iron-based,up to 25 K,,Tetragonal,ThCr2Si2-type,I4/mmm,,,,,,FALSE,10.1103/PhysRevB.85.214523
BaFe2-xCoxAs2,BaFe2-xCoxAs2,,,,SC,iron-based,,,,,,,,,,,FALSE,10.1103/PhysRevB.84.052507
"Ba(Fe,Co)2As2",BaFe2-xCoxAs2,Bulk,,,SC,iron-based,,,Tetragonal (high T); Orthorhombic (low T),Layered,,,,,,,FALSE,10.1103/PhysRevB.100.064515
BaFe2-xCoxAs2,BaFe2-xCoxAs2,,,,SC,iron-based,24 K,,,ThCr2Si2-type,,,,,,,FALSE,10.1103/PhysRevB.80.024506
BaFe2-xCoxAs2,BaFe2-xCoxAs2,,,,SC,iron-based,,,Tetragonal,ThCr2Si2-type,I4/mmm,,,,,,FALSE,10.1103/PhysRevB.79.094429
BaFe2-xCoxAs2,BaFe2-xCoxAs2,,,,SC,iron-based,,,,,,,,,,,FALSE,10.1103/PhysRevB.88.115124
Barium Iron Arsenide Cobalt-doped,BaFe2-xCoxAs2,,,,SC,iron-based,,ambient,,,,,,,,,FALSE,10.1103/PhysRevB.97.064509
BaFe2-xCoxAs2,BaFe2-xCoxAs2,,,,SC,iron-based,,,,,,,,,,,,10.1103/PhysRevX.1.011009
BaFe2-xNixAs2,BaFe2-xNixAs2,,,,SC,iron-based,,,Tetragonal,ThCr2Si2-type,I4/mmm,,,,,,FALSE,10.1103/PhysRevB.81.235107
BaFe2-xNixAs2,BaFe2-xNixAs2,,,,SC,iron-based,20 K,,,,,,,,,,FALSE,10.1103/PhysRevB.84.144506
BaFe2-xNixAs2,BaFe2-xNixAs2,,,,SC,iron-based,20.5 K,,,ThCr2Si2-type,,,,,,,FALSE,10.1103/PhysRevB.80.024506
BaFe2-xRuxAs2,BaFe2-xRuxAs2,Bulk,,,SC,iron-based,,,,,,,,,,,FALSE,10.1103/PhysRevB.94.100504
BaFe2-xRuxAs2,BaFe2-xRuxAs2,,,,SC,iron-based,,,,ThCr2Si2-type,,,,,,,FALSE,10.1103/PhysRevB.80.024506
BaFe2.1S3,BaFe2.1S3,Bulk,,,SC,iron-based,,,,,,,,,,,FALSE,10.1103/PhysRevB.98.195107
BaFe2(As0.7P0.3)2,BaFe2As0.7P0.3,Bulk,,,SC,Iron-based,31 K,,,,,,,,,,FALSE,10.1016/j.physc.2012.07.005
BaFe2(As0.45P0.55)2,BaFe2As0.9P1.1,Bulk,,,SC,iron-based,12.5 K,,,,,,,,,5.4 T,TRUE,10.1103/PhysRevB.91.245142
BaFe2(As0.59P0.41)2,BaFe2As1.18P0.82,Bulk,,,SC,iron-based,25 K,ambient,,,,,,,,,TRUE,10.1103/PhysRevLett.104.057008
BaFe2(As0.55P0.45)2,BaFe2As1.1P0.9,Bulk,,,SC,iron-based,30 K,,,,,,,,,,FALSE,10.1103/PhysRevB.88.134503
BaFe2(As0.67P0.33)2,BaFe2As1.34P0.66,Bulk,,,SC,iron-based/High-Tc,31 K,ambient,Tetragonal,ThCr2Si2-type,I4/mmm,,,,,,TRUE,10.1103/PhysRevLett.105.107003
BaFe2(As0.67P0.33)2,BaFe2As1.34P0.66,Bulk,,,SC,iron-based,30 K,ambient,,,,3.92,3.92,12.8,,,FALSE,10.1103/PhysRevB.85.144515
BaFe2(As0.67P0.33)2,BaFe2As1.34P0.66,Bulk,,,SC,iron-based,29 K,ambient,Tetragonal,ThCr2Si2-type,I4/mmm,,,,,,TRUE,10.1103/PhysRevB.86.094521
BaFe2(As0.67P0.33)2,BaFe2As1.34P0.66,Bulk,,,SC,iron-based,29.4 K,ambient,,,,,,,,,TRUE,10.1103/PhysRevB.101.224507
"BaFe2(As0.67P0.33)2 (proton-irradiated, 3.0e16 ions/cm2)",BaFe2As1.34P0.66,Bulk,<30 μm,,SC,iron-based,,ambient,,,,,,,,,TRUE,10.1103/PhysRevB.101.224507
"BaFe2(As0.67P0.33)2 (proton-irradiated, 5.0e16 ions/cm2)",BaFe2As1.34P0.66,Bulk,<30 μm,,SC,iron-based,,ambient,,,,,,,,,TRUE,10.1103/PhysRevB.101.224507
"BaFe2(As0.67P0.33)2 (proton-irradiated, 1.0e17 ions/cm2)",BaFe2As1.34P0.66,Bulk,<30 μm,,SC,iron-based,,ambient,,,,,,,,,TRUE,10.1103/PhysRevB.101.224507
BaFe2(As0.67P0.33)2,BaFe2As1.34P0.66,Bulk,,,SC,iron-based,31 K,ambient,,,,,,,,,FALSE,10.1103/PhysRevB.85.134503
BaFe2(As0.67P0.33)2,BaFe2As1.34P0.66,Bulk,,,SC,iron-based,30 K,ambient,,,,,,,,51.5 T,TRUE,10.1103/PhysRevLett.104.057008
BaFe2(As0.67P0.33)2,BaFe2As1.34P0.66,Bulk,,,SC,iron-based,,,,,,,,,,,FALSE,10.1103/PhysRevB.94.064521
BaFe2(As0.68P0.32)2,BaFe2As1.36P0.64,Bulk,,,SC,iron-based,"30 K (as-grown), 31 K (annealed)",ambient,,,,,,,,,FALSE,10.1103/PhysRevB.87.140505
BaFe2(As0.68P0.32)2,BaFe2As1.36P0.64,Bulk,,,SC,iron-based,30 K,,,,,,,,,,FALSE,10.1103/PhysRevB.88.134503
BaFe2(As0.68P0.32)2,BaFe2As1.36P0.64,Bulk,,,SC,iron-based,28.4 K,,,,,,,,,45.5 T,TRUE,10.1103/PhysRevB.91.245142
BaFe2As1.36P0.64,BaFe2As1.36P0.64,Bulk,,,SC,Iron-based,30 K,,,,,,,,,,,10.1016/j.ssc.2009.10.021
BaFe2(As0.69P0.31)2,BaFe2As1.38P0.62,Bulk,,,SC,iron-based,,ambient,Tetragonal,ThCr2Si2-type,,,,,,,TRUE,10.1103/PhysRevLett.114.157002
BaFe2(As0.69P0.31)2,BaFe2As1.38P0.62,Bulk,,,SC,iron-based,31 K,ambient,Tetragonal,"Layered (Fe square lattice, pnictogen above/below, Ba between layers)",,,,,,,TRUE,10.1103/PhysRevLett.121.027001
BaFe2(As0.71P0.29)2,BaFe2As1.42P0.58,Bulk,,,SC,iron-based,28.5 K,ambient,"Tetragonal (above Ts), Orthorhombic (below Ts)",ThCr2Si2-type,,,,,,,TRUE,10.1103/PhysRevLett.114.157002
BaFe2(As0.72P0.28)2,BaFe2As1.44P0.56,Bulk,,,SC,iron-based,29 K,ambient,"Tetragonal (above Ts), Orthorhombic (below Ts)",ThCr2Si2-type,,,,,,,TRUE,10.1103/PhysRevLett.114.157002
BaFe2(As0.73P0.27)2,BaFe2As1.46P0.54,Bulk,,,SC,iron-based,,ambient,Tetragonal,ThCr2Si2-type,I4/mmm,,,,,,TRUE,10.1103/PhysRevB.86.094521
BaFe2(As0.7P0.3)2,BaFe2As1.4P0.6,Bulk,,,SC,iron-based,30 K,ambient,,,,,,,,,TRUE,10.1103/PhysRevX.4.031041
BaFe2(As0.7P0.3)2,BaFe2As1.4P0.6,,,,SC,iron-based,,,,,,,,,,,FALSE,10.1103/PhysRevLett.109.197002
BaFe2(As0.7P0.3)2,BaFe2As1.4P0.6,Bulk,,,SC,iron-based,,ambient,Tetragonal,ThCr2Si2-type,,,,,,,TRUE,10.1103/PhysRevLett.114.157002
BaFe2(As0.70P0.30)2,BaFe2As1.4P0.6,Bulk,,,SC,iron-based,,ambient,Tetragonal,ThCr2Si2-type,I4/mmm,,,,,,TRUE,10.1103/PhysRevB.86.094521
BaFe2(As0.7P0.3)2,BaFe2As1.4P0.6,Bulk,,,SC,iron-based,31 K,ambient,,,,,,,,,FALSE,10.1103/PhysRevB.87.140505
BaFe2(As0.7P0.3)2,BaFe2As1.4P0.6,Bulk,,,SC,iron-based/High-Tc,30 K,,Tetragonal,,,,,,,,FALSE,10.1103/PhysRevB.88.045115
BaFe2(As1-xPx)2 (x=0.3),BaFe2As1.4P0.6,Bulk,,,SC,iron-based,30 K,,Tetragonal,ThCr2Si2-type,I4/mmm,,,,,,,10.1103/PhysRevB.91.184403
BaFe2(As0.77P0.23)2,BaFe2As1.54P0.46,Bulk,,,NSC,iron-based,,ambient,,,,,,,,,TRUE,10.1103/PhysRevB.86.134503
BaFe2(As0.75P0.25)2,BaFe2As1.5P0.5,Bulk,,,SC,iron-based,,ambient,"Tetragonal (above Ts), Orthorhombic (below Ts)",ThCr2Si2-type,,,,,,,TRUE,10.1103/PhysRevLett.114.157002
BaFe2(As0.75P0.25)2,BaFe2As1.5P0.5,Bulk,,,SC,iron-based,16 K,ambient,Tetragonal,ThCr2Si2-type,I4/mmm,,,,,,TRUE,10.1103/PhysRevB.86.094521
BaFe2(As0.75P0.25)2,BaFe2As1.5P0.5,Bulk,up to 200 μm,,SC,iron-based,31 K,,,,,,,,,,TRUE,10.1103/PhysRevX.11.041029
BaFe2(As0.81P0.19)2,BaFe2As1.62P0.38,Bulk,,,SC,iron-based,,ambient,"Tetragonal (above Ts), Orthorhombic (below Ts)",ThCr2Si2-type,,,,,,,TRUE,10.1103/PhysRevLett.114.157002
BaFe2As1.6P0.4,BaFe2As1.6P0.4,Bulk,,,SC,iron-based,,ambient,Tetragonal,ThCr2Si2-type,I4/mmm,,,,,,FALSE,10.1103/PhysRevB.89.134504
BaFe2As1.7P0.3,BaFe2As1.7P0.3,,,,SC,iron-based,,,,,,,,,,,FALSE,10.1103/PhysRevB.85.184507
BaFe2(As0.5P0.5)2,BaFe2As1P1,Bulk,up to 200 μm,,SC,iron-based,22 K,,,,,,,,,,TRUE,10.1103/PhysRevX.11.041029
BaFe2(As0.5P0.5)2,BaFe2As1P1,Bulk,,,SC,iron-based,18.2 K,,,,,,,,,12.8 T,TRUE,10.1103/PhysRevB.91.245142
BaFe2As2,BaFe2As2,Bulk,,,NSC,iron-based,,,,,,,,,,,FALSE,10.1103/PhysRevLett.107.137002
BaFe2As2,BaFe2As2,,,,NSC,iron-based,NSC,,Tetragonal,,I4/mmm,,,,,,FALSE,10.1103/PhysRevB.79.064517
BaFe2As2,BaFe2As2,Bulk,,,NSC,iron-based,NSC,ambient,Tetragonal,,,,,,,,,10.1103/PhysRevB.102.184512
BaFe2As2,BaFe2As2,Bulk,,,NSC,iron-based,NSC,,,,,,,,,,FALSE,10.1103/PhysRevB.81.214507
BaFe2As2,BaFe2As2,Bulk,,,NSC,iron-based,,,Tetragonal,122-type,I4/mcm,,,,,,TRUE,10.1103/PhysRevB.82.024421
BaFe2As2,BaFe2As2,Bulk,,,NSC,iron-based,NSC,ambient,,,,,,,,,FALSE,10.1103/PhysRevB.90.024512
BaFe2As2,BaFe2As2,Bulk,,,NSC,iron-based,NSC,,,,,,,,,,FALSE,10.1103/PhysRevLett.105.107004
BaFe2As2,BaFe2As2,,,,NSC,iron-based,,ambient,,,,,,,,,FALSE,10.1103/PhysRevB.90.144517
BaFe2As2,BaFe2As2,Single Crystal,,,NSC,iron-based,NSC,,Tetragonal (at room temperature),,,3.9625 Å,3.9625 Å,13.0168 Å,,,,10.1103/PhysRevB.79.224503
Barium Iron Arsenide,BaFe2As2,Bulk,,,NSC,,,,,,,,,,,,FALSE,10.1103/PhysRevLett.105.027003
BaFe2As2,BaFe2As2,Bulk,,,NSC,iron-based,NSC,,Tetragonal,,,,,,,,TRUE,10.1103/PhysRevLett.112.047001
BaFe2As2,BaFe2As2,Bulk,,,NSC,iron-based,,,,,,,,,,,FALSE,10.1103/PhysRevB.81.212502
BaFe2As2,BaFe2As2,Bulk,,,NSC,iron-based,NSC,ambient,,,,,,,,,FALSE,10.1103/PhysRevB.80.214518
BaFe2As2,BaFe2As2,Bulk,,,NSC,iron-based,NSC,,"Tetragonal (high-T), Orthorhombic (SDW/AF)",122-type,,,,,,,FALSE,10.1103/PhysRevB.82.165102
BaFe2As2,BaFe2As2,Bulk,,,NSC,iron-based,NSC,,,,,,,,,,FALSE,10.1103/PhysRevLett.109.077001
BaFe2As2,BaFe2As2,Bulk,,,NSC,iron-based,,,Tetragonal,ThCr2Si2-type,I4/mmm,3.9633,3.9633,13.022,,,FALSE,10.1103/PhysRevB.85.214523
Barium Iron Arsenide,BaFe2As2,Bulk,,,SC,iron-based,,,,,,,,,,,FALSE,10.1103/PhysRevB.84.220401
BaFe2As2,BaFe2As2,,,,SC,iron-based,,,,,,,,,,,FALSE,10.1103/PhysRevB.106.014523
BaFe2As2,BaFe2As2,Bulk,,,NSC,iron-based,NSC,ambient,Orthorhombic,,,,,,,,FALSE,10.1103/PhysRevLett.106.257001
BaFe2As2 (under hydrostatic pressure),BaFe2As2,Bulk,,,SC,iron-based,,,Tetragonal,ThCr2Si2-type,I4/mmm,,,,,100 T,FALSE,10.1103/PhysRevLett.103.026404
BaFe2As2,BaFe2As2,Bulk,,,NSC,iron-based,NSC,ambient,Tetragonal,,,,,,,,FALSE,10.1103/PhysRevB.82.064515
BaFe2As2,BaFe2As2,Polycrystalline,,,NSC,iron-based,,,Tetragonal,ThCr2Si2-type,I4/mmm,,,,,,TRUE,10.1103/PhysRevB.81.235107
BaFe2As2,BaFe2As2,Bulk,,,NSC,iron-based,,,Tetragonal,,I4/mmm,,,,,,TRUE,10.1103/PhysRevB.82.054515
BaFe2As2,BaFe2As2,,,,SC,iron-based,,,,,,,,,,,FALSE,10.1103/PhysRevB.89.144512
Barium Iron Arsenide,BaFe2As2,Bulk,,,SC,iron-based,,,,,,,,,,,FALSE,10.1103/PhysRevB.83.140512
BaFe2As2,BaFe2As2,Bulk,,,NSC,iron-based,,ambient,Tetragonal,,,,,,,,FALSE,10.1103/PhysRevLett.125.187001
BaFe2As2,BaFe2As2,Bulk,,,SC,iron-based,38 K,,Tetragonal,ThCr2Si2-type,,,,,,,,10.1103/PhysRevB.79.060501
BaFe2As2,BaFe2As2,Bulk,,,NSC,,,,Tetragonal,ThCr2Si2-type,,,,,,,FALSE,10.1103/PhysRevB.91.094506
BaFe2As2,BaFe2As2,Bulk,,,NSC,iron-based,,ambient,Tetragonal,ThCr2Si2-type,,,,,,,FALSE,10.1103/PhysRevB.82.144518
Barium Iron Arsenide,BaFe2As2,Bulk,,,NSC,iron-based,NSC,,Tetragonal,ThCr2Si2-type,I4/mmm,,,,,,FALSE,10.1103/PhysRevB.99.134103
BaFe2As2,BaFe2As2,Bulk,,,NSC,iron-based,,,Tetragonal,ThCr2Si2-type,I4/mmm,,,,,,TRUE,10.1103/PhysRevB.79.220503
BaFe2As2,BaFe2As2,Bulk,,,NSC,iron-based,,,Tetragonal,,,,,,,,TRUE,10.1103/PhysRevB.78.104527
BaFe2As2,BaFe2As2,Single Crystal,,,SC,iron-based,,3 GPa,,,,,,,,,FALSE,10.1103/PhysRevB.86.214517
BaFe2As2,BaFe2As2,Bulk,,,NSC,,NSC,,Tetragonal,ThCr2Si2-type,I4/mmm,,,,,,FALSE,10.1103/PhysRevB.97.014514
BaFe2As2,BaFe2As2,Bulk,,,NSC,iron-based,NSC,ambient,Orthorhombic,122-type,Fmmm,,,,,,FALSE,10.1103/PhysRevB.87.134507
BaFe2As2,BaFe2As2,Bulk,,,NSC,iron-based,NSC,,Tetragonal,ThCr2Si2-type,I4/mmm,,,,,,TRUE,10.1103/PhysRevB.82.180521
BaFe2As2,BaFe2As2,Bulk,,,NSC,iron-based,,ambient,,,,,,,,,FALSE,10.1103/PhysRevLett.108.047002
BaFe2As2,BaFe2As2,Bulk,,,NSC,iron-based,,,,,,,,,,,FALSE,10.1103/PhysRevB.98.020507
BaFe2As2,BaFe2As2,Bulk,,,NSC,,,,Tetragonal,,,,,,,,FALSE,10.1103/PhysRevB.89.081103
BaFe2As2,BaFe2As2,Bulk,,,NSC,iron-based,,,Tetragonal,,,,,,,,FALSE,10.1103/PhysRevB.81.180505
BaFe2As2,BaFe2As2,Bulk,,,NSC,iron-based,NSC,,"Tetragonal (at room temperature), Orthorhombic (below TN)",ThCr2Si2-type,,,,,,,TRUE,10.1103/PhysRevB.88.184511
BaFe2As2,BaFe2As2,Bulk,,,NSC,iron-based,0 K,ambient,,,,,,,,,TRUE,10.1103/PhysRevX.4.031041
BaFe2As2,BaFe2As2,Bulk,,,NSC,iron-based,NSC,,Orthorhombic,,,5.60,5.60,12.77,,,FALSE,10.1103/PhysRevB.88.144516
BaFe2As2,BaFe2As2,Bulk,,,NSC,iron-based,NSC,,,,,,,,,,FALSE,10.1103/PhysRevMaterials.8.084806
BaFe2As2,BaFe2As2,single crystal,,,"AFM,NSC",iron-based,NSC,,,,,,,,,,TRUE,10.1103/PhysRevLett.109.197002
BaFe2As2,BaFe2As2,Bulk,,,SC,iron-based,,Superconducting dome observed under pressure,"Tetragonal, Orthorhombic, Collapsed Tetragonal",,,,,,,,FALSE,10.1103/PhysRevB.85.094105
BaFe2As2,BaFe2As2,Bulk,,,SC,iron-based,up to 38 K,,Tetragonal,ThCr2Si2-type,I4/mmm,,,,,,FALSE,10.1103/PhysRevB.99.014425
BaFe2As2,BaFe2As2,Single Crystal,,,NSC,iron-based,,,Tetragonal,,,,,,,,TRUE,10.1103/PhysRevB.84.014519
BaFe2As2,BaFe2As2,Bulk,,,NSC,iron-based,,ambient pressure,"Tetragonal, Orthorhombic",,"I4/mmm, Fmmm",,,,,,TRUE,10.1103/PhysRevB.86.235123
BaFe2As2 (under pressure),BaFe2As2,Bulk,,,SC,iron-based,27 K,5.5 GPa,Tetragonal,,I4/mmm,,,,,,TRUE,10.1103/PhysRevB.86.235123
"BaFe2As2 (under pressure, SDW phase)",BaFe2As2,Bulk,,,NSC,iron-based,,1.5 GPa,Orthorhombic,,Fmmm,,,,,,TRUE,10.1103/PhysRevB.86.235123
BaFe2As2,BaFe2As2,Bulk,,,NSC,iron-based,NSC,,,,,,,,,,FALSE,10.1103/PhysRevMaterials.2.114802
BaFe2As2,BaFe2As2,Bulk,,,NSC,iron-based/NA,NSC,ambient,,,,,,,,,FALSE,10.1103/PhysRevB.82.024525
BaFe2As2,BaFe2As2,Bulk,,,NSC,iron-based,NSC,ambient,"Tetragonal (above Ts), Orthorhombic (below Ts)",ThCr2Si2-type,,,,,,,FALSE,10.1103/PhysRevLett.114.157002
BaFe2As2,BaFe2As2,Bulk,,,SC,iron-based,,,,,,,,,,,FALSE,10.1103/PhysRevB.80.020404
BaFe2As2,BaFe2As2,Bulk,,,NSC,iron-based,NSC,,,,,,,,,,TRUE,10.1103/PhysRevB.93.195147
BaFe2As2,BaFe2As2,Bulk,,,NSC,iron-based,,ambient,,,,,,,,,FALSE,10.1103/PhysRevB.92.205123
BaFe2As2,BaFe2As2,Bulk,,,NSC,iron-based,NSC,,"Orthorhombic (below T_str), Tetragonal (above T_str)",,,,,,,,,10.1103/PhysRevLett.116.227001
BaFe2As2,BaFe2As2,Bulk,,,SC,iron-based,,,Tetragonal,ThCr2Si2-type (122 structure),I4/mmm,,,,,,FALSE,10.1103/PhysRevB.95.195146
BaFe2As2,BaFe2As2,,,,NSC,iron-based,,,,,,,,,,,,10.1103/PhysRevB.82.144522
BaFe2As2,BaFe2As2,Bulk,,,NSC,iron-based,NSC,ambient,Tetragonal,ThCr2Si2-type,I4/mmm,,,,,,FALSE,10.1103/PhysRevLett.105.107003
BaFe2As2,BaFe2As2,Bulk,,,NSC,iron-based,,,,,,,,,,,FALSE,10.1103/PhysRevB.81.214511
BaFe2As2,BaFe2As2,Bulk,,,NSC,iron-based,NSC,,,,,,,,,,,10.1103/PhysRevB.81.115121
BaFe2As2,BaFe2As2,Bulk,,,NSC,iron-based,,,,,,,,,,,FALSE,10.1103/PhysRevB.81.024506
Barium Iron Arsenide,BaFe2As2,Bulk,,,NSC,iron-based,,,Tetragonal,,,,,,,,TRUE,10.1103/PhysRevLett.105.157003
BaFe2As2,BaFe2As2,Bulk,,,NSC,iron-based,,,Tetragonal,,,,,,,,FALSE,10.1103/PhysRevLett.113.266407
BaFe2As2,BaFe2As2,Bulk,,,NSC,iron-based,NSC,,,,,,,,,,,10.1103/PhysRevLett.103.247202
BaFe2As2,BaFe2As2,Bulk,,,NSC,iron-based/NA,,,Tetragonal,ThCr2Si2-type,I4/mmm,,,,,,TRUE,10.1103/PhysRevB.88.144502
BaFe2As2,BaFe2As2,Bulk,,,NSC,iron-based,NSC,ambient,,122-type,,,,,,,FALSE,10.1103/PhysRevB.104.174512
BaFe2As2,BaFe2As2,Bulk,,,NSC,,,,,,,,,,,,FALSE,10.1103/PhysRevB.89.100402
Barium Iron Arsenide,BaFe2As2,Bulk,,,SC,iron-based,,"emerges at ~3 GPa (DAC, uniaxial); emerges at ~10 GPa (cubic-anvil cell)",,,,,,,,,FALSE,10.1103/PhysRevB.94.020502
BaFe2As2,BaFe2As2,Bulk,,,NSC,iron-based,,,Tetragonal,ThCr2Si2-type,I4/mmm,,,,,,FALSE,10.1103/PhysRevB.92.174509
Barium Iron Arsenide,BaFe2As2,,,,SC,iron-based,,,,,,,,,,,FALSE,10.1103/PhysRevLett.123.027002
BaFe2As2,BaFe2As2,Bulk,,,SC,iron-based,,,Tetragonal,,,3.96,3.96,13.02,,,FALSE,10.1103/PhysRevB.94.125147
BaFe2As2,BaFe2As2,Bulk,,,NSC,iron-based,NSC,,Tetragonal,ThCr2Si2-type (122 structure),I4/mmm,,,,,,FALSE,10.1103/PhysRevB.83.134517
BaFe2As2,BaFe2As2,Bulk,0.2 mm,,NSC,iron-based,,"0 to 0.8 bar (He-gas, corresponding to ~0 to 12 MPa effective pressure)","Tetragonal (above Ts), Orthorhombic (below Ts)",,,,,,,,TRUE,10.1103/PhysRevB.93.085114
BaFe2As2,BaFe2As2,,,,AFM,iron-based,NSC,,"Tetragonal (HT), Orthorhombic (LT)",,,,,,,,FALSE,10.1103/PhysRevB.93.125135
BaFe2As2,BaFe2As2,Bulk,,,NSC,iron-based,,,"Tetragonal (above TS), Orthorhombic (below TS)",,"I4/mmm (above TS), Fmma (below TS)",,,,,,TRUE,10.1103/PhysRevB.102.014501
BaFe2As2,BaFe2As2,,,,NSC,iron-based,NSC,,,122-type,,,,,,,FALSE,10.1103/PhysRevLett.120.137001
Barium Iron Arsenide,BaFe2As2,Single Crystal,,,NSC,iron-based,NSC,ambient,,,,,,13.01 Å,,,TRUE,10.1103/PhysRevB.85.064522
BaFe2As2,BaFe2As2,Bulk,,,NSC,iron-based,NSC,,"Tetragonal (at high T), Orthorhombic (below Ts)",,,,,,,,FALSE,10.1103/PhysRevB.101.020507
Barium iron arsenide,BaFe2As2,Bulk,,,NSC,iron-based,NSC,ambient,,,,,,,,,FALSE,10.1103/PhysRevB.94.024508
Barium Iron Arsenide,BaFe2As2,Bulk,,,NSC,iron-based,,,"Tetragonal (above Ts), Orthorhombic (below Ts)",,,,,,,,TRUE,10.1103/PhysRevLett.107.237001
BaFe2As2,BaFe2As2,Bulk,,,NSC,iron-based,,,,,,,,,,,TRUE,10.1103/PhysRevB.90.094519
BaFe2As2,BaFe2As2,Bulk,,,NSC,iron-based,,,"Tetragonal (at room temperature), Orthorhombic (below transition)",,,,,,,,TRUE,10.1103/PhysRevB.78.212509
BaFe2As2,BaFe2As2,Bulk,,,NSC,iron-based,NSC,ambient,,,,,,,,,FALSE,10.1103/PhysRevB.100.224516
BaFe2As2,BaFe2As2,Bulk,,,NSC,iron-based,NSC,,Orthorhombic,,,,,,,,FALSE,10.1103/PhysRevB.97.241112
BaFe2As2,BaFe2As2,,,,NSC,iron-based,,,,,,,,,,,FALSE,10.1103/PhysRevB.85.134408
Barium Iron Arsenide,BaFe2As2,Bulk,,,NSC,iron-based,NSC,,"Tetragonal (normal state), Orthorhombic (ordered state)",ThCr2Si2-type (122 structure),,,,,,,TRUE,10.1103/PhysRevB.99.035118
BaFe2As2,BaFe2As2,Bulk,,,NSC,iron-based,NSC,ambient,"Tetragonal (high T), Orthorhombic (low T)",ThCr2Si2-type,"I4/mmm (T), Fmmm (O)",,,,,,FALSE,10.1103/PhysRevB.83.104414
Barium Iron Arsenide,BaFe2As2,Bulk,,,SC,iron-based,40 K,3.6 GPa,,,,,,,,,TRUE,10.1103/PhysRevB.92.245133
BaFe2As2,BaFe2As2,Bulk,,,NSC,iron-based,NSC,ambient,,,,,,,,,FALSE,10.1103/PhysRevB.94.100503
BaFe2As2,BaFe2As2,Bulk,,,NSC,iron-based,NSC,ambient,Tetragonal,ThCr2Si2-type,I4/mmm,,,,,,TRUE,10.1103/PhysRevB.86.094521
BaFe2As2 (Ba122),BaFe2As2,Bulk,,,NSC,iron-based,NSC,ambient,,,,,,,,,FALSE,10.1103/PhysRevB.87.140505
BaFe2As2,BaFe2As2,Bulk,,,NSC,iron-based,,ambient,Tetragonal,,,,,,,,TRUE,10.1103/PhysRevLett.102.127004
BaFe2As2,BaFe2As2,Bulk,,,SC,iron-based,,,,Layered,,,,,,,,10.1103/PhysRevB.78.134512
BaFe2As2,BaFe2As2,Bulk,,,NSC,iron-based,NSC,ambient,,,,,,,,,,10.1103/PhysRevB.86.020508
Barium Iron Arsenide,BaFe2As2,Bulk,,,SC,iron-based,,,Tetragonal,ThCr2Si2-type,,,,,,,TRUE,10.1103/PhysRevB.105.144505
BaFe2As2,BaFe2As2,Bulk,,,NSC,iron-based,NSC,,Tetragonal,,,,,,,,FALSE,10.1103/PhysRevB.88.045115
BaFe2As2,BaFe2As2,Bulk,,,NSC,iron-based,NSC,ambient,,,,,,,,,FALSE,10.1103/PhysRevB.89.014512
BaFe2As2,BaFe2As2,,,,NSC,iron-based,NSC,,,,,,,,,,FALSE,10.1103/PhysRevB.89.184506
BaFe2As2,BaFe2As2,Bulk,,,NSC,iron-based,,,Tetragonal,ThCr2Si2-type,I4/mmm,,,,,,FALSE,10.1103/PhysRevB.82.144527
BaFe2As2,BaFe2As2,Single crystal,,,NSC,iron-based,,,Tetragonal,ThCr2Si2-type,I4/mmm,3.9619,3.9619,13.0151,,,TRUE,10.1103/PhysRevB.92.094504
BaFe2As2,BaFe2As2,Bulk,,,SC,iron-based/High-Tc,,ambient,Tetragonal,ThCr2Si2-type,,,,,,,FALSE,10.1103/PhysRevB.91.184503
BaFe2As2,BaFe2As2,Bulk,,,SC,iron-based,,,Orthorhombic,,,,,,,,FALSE,10.1103/PhysRevB.90.035104
BaFe2As2,BaFe2As2,Bulk,,,NSC,iron-based,NSC,ambient,Tetragonal,,,,,,,,TRUE,10.1103/PhysRevLett.105.087001
BaFe2As2,BaFe2As2,Bulk,,,SC,iron-based,,,,Layered,,,,,,,TRUE,10.1103/PhysRevB.84.054542
BaFe2As2,BaFe2As2,Bulk,,,NSC,iron-based,NSC,,,,,,,,,,FALSE,10.1103/PhysRevB.91.020508
BaFe2As2,BaFe2As2,Bulk,,,NSC,iron-based,,,"Tetragonal (high T), Orthorhombic (low T)",,"I4/mmm (high T), Fmmm (low T)",,,,,,TRUE,10.1103/PhysRevB.79.054526
BaFe2As2,BaFe2As2,Bulk,,,SC,iron-based,,,,,,,,,,,FALSE,10.1103/PhysRevB.95.174402
BaFe2As2,BaFe2As2,Bulk,,,NSC,iron-based,,,Tetragonal,,,,,,,,TRUE,10.1103/PhysRevB.79.115125
BaFe2As2,BaFe2As2,Bulk,,,SC,iron-based,,,Tetragonal,ThCr2Si2-type,I4/mmm,,,,,,TRUE,10.1103/PhysRevB.82.144510
BaFe2As2,BaFe2As2,Bulk,,,NSC,iron-based,NSC,,,Layered (FeAs layers),,,,,,,FALSE,10.1103/PhysRevLett.104.047002
Barium Iron Arsenide,BaFe2As2,Bulk,,,NSC,iron-based,,,"Tetragonal (above 135 K), Orthorhombic (below 135 K)",,,,,,,,TRUE,10.1103/PhysRevB.105.024501
BaFe2As2,BaFe2As2,,,,SC,iron-based,,under pressure,,,,,,,,,FALSE,10.1103/PhysRevB.80.144519
BaFe2As2,BaFe2As2,Bulk,,,NSC,iron-based,NSC,ambient,Tetragonal,ThCr2Si2-type,I4/mmm,,,,,,TRUE,10.1103/PhysRevB.84.064508
BaFe2As2,BaFe2As2,Bulk,,,NSC,iron-based,,,Tetragonal,ThCr2Si2-type,,,,,,,FALSE,10.1103/PhysRevB.82.014503
BaFe2As2,BaFe2As2,Bulk,,,NSC,iron-based,NSC,ambient pressure,Tetragonal,ThCr2Si2-type,I4/mmm,,,,,,FALSE,10.1103/PhysRevB.85.104523
BaFe2As2,BaFe2As2,Bulk,,,NSC,iron-based,,ambient,"Tetragonal (high T), Orthorhombic (low T)",,"I4/mmm (tetragonal), Fmmm (orthorhombic)",,,,,,TRUE,10.1103/PhysRevB.80.094504
BaFe2As2,BaFe2As2,Bulk,,,NSC,iron-based,NSC,ambient,,,,,,,,,FALSE,10.1103/PhysRevB.102.115144
BaFe2As2 (under pressure),BaFe2As2,Bulk,,,SC,iron-based,,applied (value NA),Tetragonal,ThCr2Si2-type,I4/mmm,,,,,,,10.1103/PhysRevB.91.184403
BaFe2As2,BaFe2As2,Bulk,,,SC,iron-based,,,,,,,,,,,TRUE,10.1103/PhysRevB.78.212507
BaFe2As2,BaFe2As2,Bulk,,,NSC,iron-based,NSC,,Tetragonal,,,,,,,,TRUE,10.1103/PhysRevB.78.134507
BaFe2As2,BaFe2As2,Bulk,,,SC,iron-based,,,Tetragonal (high T); Orthorhombic (low T),Layered,,,,,,,FALSE,10.1103/PhysRevB.100.064515
BaFe2As2,BaFe2As2,Bulk,,,NSC,iron-based,,,Orthorhombic,,,,,,,,FALSE,10.1103/PhysRevB.87.174503
BaFe2As2,BaFe2As2,Bulk,,,NSC,iron-based,NSC,,"Tetragonal (at high T), Orthorhombic (at low T)",,,,,,,,Theoretical,10.1103/PhysRevB.84.134507
BaFe2As2,BaFe2As2,Bulk,,,NSC,iron-based,,,Tetragonal,ThCr2Si2-type,I4/mmm,,,,,,TRUE,10.1103/PhysRevLett.101.257005
BaFe2As2,BaFe2As2,Bulk,,,NSC,iron-based,,,Orthorhombic,122-type,,,,,,,FALSE,10.1103/PhysRevB.101.174516
BaFe2As2,BaFe2As2,Bulk,,,NSC,iron-based,NSC,,,,,,,,,,FALSE,10.1103/PhysRevB.84.064512
"BaFe2As2 (parent compound, cited)",BaFe2As2,,,,NSC,iron-based,NSC,,,,,,,,,,FALSE,10.1103/PhysRevB.86.094513
Barium Iron Arsenide,BaFe2As2,Bulk,,,NSC,iron-based,NSC,,Tetragonal,,,,,,,,TRUE,10.1103/PhysRevLett.112.227001
BaFe2As2,BaFe2As2,Bulk,,,NSC,iron-based,,,,122-type,,,,,,,FALSE,10.1103/PhysRevB.82.054522
BaFe2As2,BaFe2As2,Bulk,,,NSC,iron-based,,,,,,,,,,,TRUE,10.1103/PhysRevB.80.214534
BaFe2As2,BaFe2As2,Bulk,,,NSC,iron-based,,,"Tetragonal (RT), Orthorhombic (LT)",ThCr2Si2-type (122 phase),"I4/mmm (Tetragonal), Fmmm (Orthorhombic)",,,,,,TRUE,10.1103/PhysRevB.79.060506
BaFe2As2,BaFe2As2,,,,NSC,iron-based,NSC,,,,,,,,,,FALSE,10.1103/PhysRevB.85.014524
BaFe2As2,BaFe2As2,Bulk,,,NSC,iron-based,,ambient,Tetragonal (low T: Orthorhombic),ThCr2Si2-type (low T: beta-SrRh2As2-type),I4/mmm (low T: Fmmm),,,,,,TRUE,10.1103/PhysRevB.83.172503
BaFe2As2,BaFe2As2,Bulk,,,NSC,iron-based,NSC,ambient,"Tetragonal (above TN), Orthorhombic (below TN)",ThCr2Si2-type,"I4/mmm (tetragonal), Fmmm (orthorhombic)",,,,,,FALSE,10.1103/PhysRevB.102.144511
BaFe2As2,BaFe2As2,Bulk,,,NSC,iron-based,NSC,,Tetragonal,,,,,,,,FALSE,10.1103/PhysRevB.90.134501
BaFe2As2,BaFe2As2,Bulk,,,SC,iron-based,38 K,ambient,,,,,,,,,TRUE,10.1103/PhysRevB.79.245115
Barium iron arsenide,BaFe2As2,,,,NSC,iron-based,NSC,,"Tetragonal (above 135 K), Orthorhombic (below 135 K)",,,,,,,,FALSE,10.1103/PhysRevB.98.054516
BaFe2As2,BaFe2As2,Bulk,,,NSC,iron-based,NSC,,Tetragonal,ThCr2Si2-type,I4/mmm,,,,,,FALSE,10.1103/PhysRevB.87.174515
BaFe2As2,BaFe2As2,Bulk,,,NSC,iron-based,,,Orthorhombic,ThCr2Si2-type,Fmmm,,,,,,FALSE,10.1103/PhysRevB.80.054407
BaFe2As2,BaFe2As2,Bulk,,,NSC,iron-based,NSC,,,,,,,,,,,10.1103/PhysRevB.79.060508
BaFe2As2,BaFe2As2,Single Crystal,,,NSC,iron-based,,,Tetragonal,,,,,,,,FALSE,10.1103/PhysRevB.86.134511
BaFe2As2,BaFe2As2,,,,"SC,AFM",iron-based,,,Tetragonal,Layered,,,,,,,FALSE,10.1103/PhysRevB.81.094115
BaFe2As2,BaFe2As2,Bulk,,,NSC,iron-based,NSC,,,,,,,,,,FALSE,10.1103/PhysRevB.82.014521
BaFe2As2,BaFe2As2,Bulk,,,AFM,iron-based,NSC,,"Tetragonal (above Ts), Orthorhombic (below Ts)",,,,,,,,FALSE,10.1103/PhysRevB.90.144502
Barium Iron Arsenide,BaFe2As2,Bulk,,,NSC,iron-based/High-Tc,NSC,,,,,,,,,,FALSE,10.1103/PhysRevB.86.060507
BaFe2As2,BaFe2As2,,,,SC,iron-based,,,,,,,,,,,FALSE,10.1103/PhysRevB.93.245126
BaFe2As2,BaFe2As2,Bulk,,,SC,iron-based,,ambient,,Layered,,,,,,,FALSE,10.1103/PhysRevB.105.115130
BaFe2As2,BaFe2As2,Bulk,,,NSC,iron-based,,,,,,,,,,,FALSE,10.1103/PhysRevB.85.144506
BaFe2As2,BaFe2As2,Bulk,,,NSC,iron-based,NSC,ambient,,,,,,,,,FALSE,10.1103/PhysRevB.93.214503
BaFe2As2,BaFe2As2,Bulk,,,NSC,iron-based,NSC,,Tetragonal,ThCr2Si2-type,I4/mmm,,,,,,FALSE,10.1103/PhysRevB.82.054518
BaFe2As2,BaFe2As2,Bulk,,,NSC,iron-based,NSC,ambient,Tetragonal,,,,,,,,FALSE,10.1103/PhysRevB.94.014509
BaFe2As2 (under pressure),BaFe2As2,Bulk,,,SC,iron-based,29 K,high pressure,,,,,,,,,TRUE,10.1103/PhysRevB.79.024509
BaFe2As2,BaFe2As2,Bulk,,,SC,iron-based,30 K,High pressure (exact value NA),,,,,,,,,FALSE,10.1103/PhysRevB.111.075140
BaFe2As2,BaFe2As2,Bulk,,,NSC,iron-based,NSC,ambient,,,,,,,,,FALSE,10.1103/PhysRevB.95.094510
BaFe2As2,BaFe2As2,,,,NSC,iron-based,,,,,,,,,,,FALSE,10.1103/PhysRevB.78.174507
BaFe2As2,BaFe2As2,Bulk,,,NSC,iron-based,NSC,,Tetragonal,body-centered tetragonal,I4/mmm,,,,,,FALSE,10.1103/PhysRevB.82.134503
BaFe2As2,BaFe2As2,Bulk,,,NSC,iron-based,NSC,ambient,,,,,,,,,TRUE,10.1103/PhysRevB.81.184518
BaFe2As2,BaFe2As2,Bulk,,,NSC,iron-based,NSC,,,,,,,,,,FALSE,10.1103/PhysRevB.88.220508
BaFe2As2,BaFe2As2,Bulk,,,NSC,iron-based,NSC,,Tetragonal,,,,,,,,FALSE,10.1103/PhysRevB.82.140503
BaFe2As2,BaFe2As2,Bulk,,,NSC,iron-based,,,"Tetragonal (at high T), Orthorhombic (at low T)","ThCr2Si2-type (tetragonal), beta-SrRh2As2-type (orthorhombic)","I4/mmm (tetragonal), Fmmm (orthorhombic)",5.6157,5.5718,12.9424,,,TRUE,10.1103/PhysRevB.85.184507
BaFe2As2,BaFe2As2,Bulk,,,SC,High-Tc/iron-based,nearly 30 K,,,,,,,,,,,10.1103/PhysRevB.78.174502
BaFe2As2,BaFe2As2,Bulk,,,NSC,iron-based,,,"Tetragonal (above approx. 134 K), Orthorhombic (below approx. 134 K)",Layered,,,,,,,FALSE,10.1103/PhysRevB.97.035134
BaFe2As2,BaFe2As2,Bulk,,,SC,iron-based,20 K,under uniaxial stress,,,,,,,,,FALSE,10.1103/PhysRevB.85.024530
BaFe2As2,BaFe2As2,Bulk,,,SC,iron-based,,2.5 GPa,,,,,,,,,FALSE,10.1103/PhysRevB.85.024530
BaFe2As2,BaFe2As2,Bulk,,,SC,iron-based,20 K,ambient pressure,,,,,,,,,FALSE,10.1103/PhysRevB.85.024530
BaFe2As2,BaFe2As2,Bulk,,,NSC,iron-based,NSC,ambient,"Tetragonal (above 138 K), Orthorhombic (below 138 K)",,"I4/mmm (above 138 K), Fmmm (below 138 K)",,,,,,TRUE,10.1103/PhysRevB.80.180502
BaFe2As2 (under pressure),BaFe2As2,Bulk,,,SC,iron-based,29 K,high pressure,,,,,,,,,,10.1103/PhysRevB.80.180502
BaFe2As2,BaFe2As2,,,,NSC,iron-based,NSC,ambient,,layered,,,,,,,,10.1103/PhysRevB.99.020505
Barium Iron Arsenide,BaFe2As2,Bulk,,,NSC,iron-based,,,Tetragonal,,I4/mmm,3.9633,3.9633,13.022,,,TRUE,10.1103/PhysRevB.81.224503
BaFe2As2,BaFe2As2,Bulk,,,SC,iron-based,,,Tetragonal,ThCr2Si2-type,I4/mmm,,,,,,FALSE,10.1103/PhysRevB.79.024513
BaFe2As2,BaFe2As2,Bulk,,,SC,iron-based,,,,,,,,,,,FALSE,10.1103/PhysRevB.104.104507
BaFe2As2,BaFe2As2,,,,NSC,iron-based,NSC,,,,,,,,,,FALSE,10.1103/PhysRevB.80.172504
BaFe2As2,BaFe2As2,,,,SC,iron-based,,under pressure,Tetragonal,ThCr2Si2-type,I4/mmm,,,,,,FALSE,10.1103/PhysRevB.79.094429
BaFe2As2,BaFe2As2,Bulk,,,AFM,iron-based,NSC,,orthorhombic,122-type (ThCr2Si2-type),,,,,,,TRUE,10.1103/PhysRevLett.112.177002
BaFe2As2,BaFe2As2,,,,NSC,iron-based,NSC,,,,,,,,,,FALSE,10.1103/PhysRevB.80.054502
BaFe2As2,BaFe2As2,Bulk,,,SC,iron-based,up to 29 K,high pressure,"Tetragonal (at high T), Orthorhombic (at low T)",,,,,,,,FALSE,10.1103/PhysRevB.89.054514
BaFe2As2,BaFe2As2,Bulk,,,"NSC,AFM",iron-based,,,,,,,,,,,TRUE,10.1103/PhysRevB.80.140508
Barium iron arsenide (parent compound),BaFe2As2,Bulk,,,NSC,iron-based,NSC,ambient,Tetragonal,ThCr2Si2-type,I4/mmm,,,,,,FALSE,10.1103/PhysRevMaterials.3.044801
BaFe2As2,BaFe2As2,Bulk,,,SC,iron-based,,,,,,,,,,,FALSE,10.1103/PhysRevLett.121.197001
BaFe2As2 (hole-doped),BaFe2As2,,,,SC,iron-based,,,,,,,,,,,,10.1103/PhysRevResearch.5.013125
BaFe2As2,BaFe2As2,Bulk,,,SC,iron-based,up to 38 K,,,,,,,,,,FALSE,10.1103/PhysRevB.86.094505
BaFe2As2,BaFe2As2,Bulk,,,NSC,iron-based,,ambient,Tetragonal,ThCr2Si2-type,I4/mmm,,,,,,TRUE,10.1103/PhysRevB.83.094508
Barium Iron Arsenide,BaFe2As2,Bulk,,,NSC,iron-based,NSC,,Tetragonal,,,,,,,,TRUE,10.1103/PhysRevLett.111.137001
BaFe2As2,BaFe2As2,Bulk,,,NSC,iron-based,NSC,,"Tetragonal (above 138 K), Orthorhombic (below 138 K)",,,,,,,,FALSE,10.1103/PhysRevB.96.014506
"BaFe2As2 (undoped, parent compound)",BaFe2As2,Bulk/Thin Film,,,NSC,iron-based,NSC,ambient,Tetragonal,ThCr2Si2-type,I4/mmm,,,,,,TRUE,10.1103/PhysRevB.86.214504
BaFe2As2,BaFe2As2,Bulk,,,NSC,iron-based,,,Tetragonal,ThCr2Si2-type,I4/mmm,,,,,,FALSE,10.1103/PhysRevLett.123.267001
BaFe2As2,BaFe2As2,Bulk,,,NSC,iron-based,,,,,,,,,,,FALSE,10.1103/PhysRevB.86.155119
BaFe2As2,BaFe2As2,Bulk,,,NSC,iron-based,,"ambient, up to ~16.1 kbar","Tetragonal (room temperature), Orthorhombic (below ~140 K)",ThCr2Si2-type,,,,,,,TRUE,10.1103/PhysRevB.85.134503
BaFe2As2 (under pressure),BaFe2As2,Bulk,,,NSC,iron-based,,up to ~100 kbar,"Tetragonal (room temperature), Orthorhombic (below ~140 K)",ThCr2Si2-type,,,,,,,FALSE,10.1103/PhysRevB.85.134503
Barium iron arsenide,BaFe2As2,,,,SC,unconventional,,,,,,,,,,,,10.1103/PhysRevB.98.094514
BaFe2As2,BaFe2As2,,,,SC,Fe-based,,,,,,,,,,,FALSE,10.1103/PhysRevB.95.075121
BaFe2As2,BaFe2As2,Bulk,,,NSC,iron-based,,ambient,Tetragonal,ThCr2Si2-type,I4/mmm,3.9621,3.9621,13.018,,,TRUE,10.1103/PhysRevB.82.024519
BaFe2As2,BaFe2As2,Bulk,,,NSC,iron-based,NSC,,Tetragonal,,,,,,,,FALSE,10.1103/PhysRevB.88.134503
BaFe2As2,BaFe2As2,,,,NSC,,,,Tetragonal,ThCr2Si2-type,,,,,,,FALSE,10.1103/PhysRevB.78.052501
