Repository: WyattBunstine/ML_SC_Project

# ML_SC_Project — Chemically and Geometrically Motivated Crystal Graph Neural Networks

This project predicts and screens superconductors from crystal structure. It frames the
problem as a **two-stage hurdle**: first classify whether a material is a superconductor
candidate (SC vs. non-SC), then regress the critical temperature T_c for superconductors.

Two graph-neural-network families are trained and compared:

- a **baseline CGCNN** ([txie-93/cgcnn](https://github.com/txie-93/cgcnn)), and
- an **MPNN** with learned edge features that consumes richer `crystal_graph_v4` graphs
  (this project's contribution).

File: database/superconductor_materials_full.csv (part 14 of 215)
Material_Name,Chemical_Composition,Material_Class,Film_Thickness,Substrate,Material_Type,Superconductor_Type,Superconducting_Transition_Temperature,Pressure,Crystal_Structure,Lattice_Structure,Space_Group,"Lattice_Constant(a)","Lattice_Constant(b)","Lattice_Constant(c)",Lower_Critical_Field,Upper_Critical_Field,Experimental,DOI
BaFe2As2,BaFe2As2,Bulk,,,"NSC, AFM",iron-based,NSC,ambient,Tetragonal,ThCr2Si2-type,I4/mmm (No. 139),,,,,,FALSE,10.1103/PhysRevB.84.024509
BaFe2As2,BaFe2As2,Single Crystal,,,NSC,iron-based,NSC,ambient,"Tetragonal (above 85 K), Orthorhombic (below 85 K)",,"I4/mmm (tetragonal), Fmmm (orthorhombic)",3.9467,3.9467,13.113,,,TRUE,10.1103/PhysRevB.78.014507
Barium Iron Arsenide,BaFe2As2,,,,SC,iron-based,,significantly higher than 5 kbar,,,,,,,,,FALSE,10.1103/PhysRevB.80.014521
BaFe2As2,BaFe2As2,Bulk,,,NSC,iron-based,,,,,,,,,,,FALSE,10.1103/PhysRevB.93.024518
Barium Iron Arsenide,BaFe2As2,Bulk,,,NSC,iron-based,Not superconducting at ambient pressure,0 GPa,,122-type,,,,,,,FALSE,10.1103/PhysRevB.88.140503
Barium Iron Arsenide,BaFe2As2,Bulk,,,SC,iron-based,up to 34 K,1-3 GPa,,122-type,,,,,,,FALSE,10.1103/PhysRevB.88.140503
BaFe2As2,BaFe2As2,Bulk,,,NSC,iron-based,NSC,,Tetragonal,Layered (Fe-As planes),,,,,,,TRUE,10.1103/PhysRevB.79.054504
BaFe2As2,BaFe2As2,Bulk,,,SC,iron-based,,,Tetragonal,122,,,,,,,FALSE,10.1103/PhysRevB.85.214508
BaFe2As2,BaFe2As2,Bulk,,,NSC,iron-based,NSC,,,122-type,,,,,,,FALSE,10.1103/PhysRevB.105.104512
BaFe2As2 (under 40 kbar),BaFe2As2,Bulk,,,SC,iron-based,29 K,40 kbar,,122-type,,,,,,,FALSE,10.1103/PhysRevB.86.054111
BaFe2As2,BaFe2As2,Bulk,,,SC,unconventional,,,,,,,,,,,TRUE,10.1103/PhysRevB.101.155139
BaFe2As2,BaFe2As2,Bulk,,,NSC,iron-based,NSC,0 GPa,"Tetragonal (high T), Orthorhombic (low T)",,,,,,,,FALSE,10.1103/PhysRevB.86.140502
BaFe2As2,BaFe2As2,Bulk,,,NSC,iron-based,NSC,ambient,,,,,,,,,FALSE,10.1103/PhysRevLett.104.057008
BaFe2As2,BaFe2As2,Bulk,,,SC,iron-based,45 K,"Applied pressure, with a superconducting dome centered at the AFM/nM transition (~14 GPa)","Tetragonal (at ambient conditions), Orthorhombic (low temperature, ambient pressure), Collapsed Tetragonal (high pressure)",122 structure,,,,,,,FALSE,10.1103/PhysRevB.83.094529
BaFe2As2,BaFe2As2,,,,NSC,iron-based,NSC,,,,,,,,,,FALSE,10.1103/PhysRevLett.111.027002
BaFe2As2,BaFe2As2,Bulk,,,NSC,iron-based,,,Tetragonal,ThCr2Si2-type,I4/mmm,3.962,3.962,13.02,,,TRUE,10.1103/PhysRevB.84.100508
BaFe2As2,BaFe2As2,Bulk,,,NSC,iron-based,NSC,,Tetragonal,ThCr2Si2-type,,,,,,,FALSE,10.1103/PhysRevB.85.134533
Barium Iron Arsenide,BaFe2As2,Bulk,,,NSC,,NSC,,"Tetragonal (above 137 K), Orthorhombic (below 137 K)",,,,,,,,FALSE,10.1103/PhysRevLett.129.247602
BaFe2As2,BaFe2As2,Bulk,,,NSC,iron-based,,,"Tetragonal (high T), Orthorhombic (low T)",,,,,,,,FALSE,10.1103/PhysRevLett.110.067001
BaFe2As2,BaFe2As2,Bulk,,,NSC,iron-based,,ambient,,,,,,,,,FALSE,10.1103/PhysRevB.94.024526
BaFe2As2,BaFe2As2,Bulk,,,NSC,,,,Tetragonal,ThCr2Si2-type,I4/mmm,,,,,,FALSE,10.1103/PhysRevB.84.014405
BaFe2As2,BaFe2As2,Bulk,,,NSC,iron-based,NSC,ambient,,,,,,,,,FALSE,10.1103/PhysRevB.80.140501
Barium Iron Arsenide,BaFe2As2,,,,SC,iron-based,,,,ThCr2Si2-type,,,,,,,FALSE,10.1103/PhysRevLett.112.186401
BaFe2As2,BaFe2As2,Bulk,,,SC,iron-based,,,,,,,,,,,TRUE,10.1103/PhysRevB.85.174519
BaFe2As2,BaFe2As2,Bulk,,,NSC,iron-based,0 K,,,,,,,,,,TRUE,10.1103/PhysRevX.4.011056
Barium Iron Arsenide,BaFe2As2,Bulk,,,NSC,iron-based,NSC,,,,,,,,,,FALSE,10.1103/PhysRevB.89.134520
BaFe2As2,BaFe2As2,,,,NSC,,,ambient pressure,Tetragonal,ThCr2Si2-type,,,,,,,FALSE,10.1103/PhysRevB.109.024513
BaFe2As2,BaFe2As2,Bulk,,,NSC,,,,"Tetragonal (at high T), Orthorhombic (at low T)",ThCr2Si2-type,"I4/mmm (tetragonal), Fmmm (orthorhombic)",,,,,,TRUE,10.1103/PhysRevB.82.064518
BaFe2As2,BaFe2As2,,,,SC,iron-based,,,,infinite stack of FeAs/FeSe layers,,,,,,,FALSE,10.1103/PhysRevB.101.224508
BaFe2As2,BaFe2As2,Bulk,,,NSC,iron-based,,0-20 GPa,Tetragonal,,,,,,,,FALSE,10.1103/PhysRevB.84.224513
BaFe2As2,BaFe2As2,Bulk,,,NSC,iron-based,,32-56 GPa,Collapsed tetragonal,,,,,,,,FALSE,10.1103/PhysRevB.84.224513
BaFe2As2,BaFe2As2,Bulk,,,NSC,iron-based,,1-35 GPa,Orthorhombic,,,,,,,,FALSE,10.1103/PhysRevB.84.224513
BaFe2As2,BaFe2As2,Bulk,,,SC,iron-based,,,,,,,,,,,FALSE,10.1103/PhysRevB.94.064521
BaFe2As2,BaFe2As2,Bulk,,,NSC,iron-based,,,Tetragonal,ThCr2Si2-type,I4/mmm,3.9625,3.9625,13.0168,,,FALSE,10.1103/PhysRevB.78.094511
BaFe2As2,BaFe2As2,Bulk,,,NSC,iron-based,NSC,,Tetragonal,Layered,I4/mmm,,,,,,FALSE,10.1103/PhysRevB.88.155125
BaFe2As2,BaFe2As2,Bulk,,,NSC,iron-based,NSC,,Tetragonal,,,3.96,3.96,13.01,,,FALSE,10.1103/PhysRevB.95.214510
BaFe2As2,BaFe2As2,Bulk,,,SC,iron-based,38 K (doped compound),,Tetragonal,,,,,,,,FALSE,10.1103/PhysRevB.102.224505
BaFe2As2,BaFe2As2,,,,SC,iron-based,,,,,,,,,,,FALSE,10.1103/PhysRevB.95.205118
BaFe2As2,BaFe2As2,Bulk,,,NSC,iron-based,,,"Tetragonal (at high T), Orthorhombic (at low T)",ThCr2Si2-type,"I4/mmm (tetragonal), Fmmm (orthorhombic)",,,,,,TRUE,10.1103/PhysRevB.84.054540
BaFe2As2,BaFe2As2,Bulk,,,NSC,iron-based,NSC,ambient,"Tetragonal (at high T), Orthorhombic (below 150 K)","Layered (Fe square lattice, pnictogen above/below, Ba between layers)",,,,,,,FALSE,10.1103/PhysRevLett.121.027001
BaFe2As2,BaFe2As2,Bulk,,,NSC,iron-based,NSC,ambient,Tetragonal,ThCr2Si2-type,I4/mmm,,,,,,FALSE,10.1103/PhysRevB.89.134504
BaFe2As2,BaFe2As2,Bulk,,,NSC,iron-based,NSC,,"Tetragonal (above T_SDW), Orthorhombic (below T_SDW)",ThCr2Si2-type (122 structure),,,,,,,TRUE,10.1103/PhysRevB.89.165131
BaFe2As2,BaFe2As2,Bulk,,,NSC,iron-based,,,,,,,,,,,FALSE,10.1103/PhysRevB.86.060515
BaFe2As2,BaFe2As2,,,,SC,iron-based,,,,,,,,,,,FALSE,10.1103/PhysRevLett.121.077001
BaFe2As2,BaFe2As2,Bulk,,,NSC,iron-based,,,,tetrahedral (FeAs tetrahedron),,,,,,,,10.1103/PhysRevLett.108.107201
BaFe2As2,BaFe2As2,Bulk,,,NSC,iron-based,,up to 2.5 GPa,,,,,,,,,FALSE,10.1103/PhysRevB.90.134421
BaFe2As2,BaFe2As2,Polycrystalline powder,,,NSC,iron-based,,,"Tetragonal (high T), Orthorhombic (low T)",layered,,,,,,,FALSE,10.1103/PhysRevB.82.144507
BaFe2As2,BaFe2As2,Bulk,,,NSC,iron-based,NSC,,,,,,,,,,FALSE,10.1103/PhysRevB.96.024511
BaFe2As2,BaFe2As2,Single Crystal,,,NSC,iron-based,NSC,ambient,Tetragonal,,,,,,,,TRUE,10.1103/PhysRevLett.108.177004
BaFe2As2,BaFe2As2,Bulk,,,SC,iron-based,,,Tetragonal,ThCr2Si2-type,I4/mmm,,,,,,FALSE,10.1103/PhysRevB.83.100515
BaFe2As2,BaFe2As2,,,,SC,iron-based,,,,,,,,,,,FALSE,10.1103/PhysRevB.81.184522
Ba(K)Fe2As2,BaFe2As2,Bulk,,,SC,High-Tc,38 K,,,,,,,,,,FALSE,10.1016/j.jallcom.2013.01.198
BaFe2As2,BaFe2As2,Bulk,,,SC,Iron-based,26-52,,,,,,,,,,FALSE,10.1016/j.physc.2009.03.023
BaFe2As2,BaFe2As2,Bulk,,,SC,Iron-based,38 K,,,,,,,,,,FALSE,10.1016/j.jmmm.2012.02.071
BaFe2As2,BaFe2As2,Bulk,,,SC,Iron-based,20 K,,,,,,,,,,TRUE,10.1016/j.scib.2017.12.009
BaFe2As2,BaFe2As2,Bulk,,,SC,Iron-based,29,4,,,I4/mmm,,,,,,FALSE,10.1016/j.physb.2017.09.029
BaFe2As2,BaFe2As2,Bulk,,,SC,Iron-based,24 K,,,,,,,,,,FALSE,10.1016/j.physc.2012.07.005
BaFe2As2,BaFe2As2,Bulk,,,SC,Iron-based,29 K,,,,,,,,,,FALSE,10.1016/j.jpcs.2010.10.014
BaFe2As2,BaFe2As2,Bulk,,,SC,Iron-based,35 K,1.5 GPa,,,,,,,,,TRUE,10.1016/j.physc.2015.02.020
BaFe2As2,BaFe2As2,Bulk,,,SC,Iron-based,29 K,4 GPa,,,,,,,,,FALSE,10.1016/j.commatsci.2021.110316
BaFe2As2,BaFe2As2,Bulk,,,SC,Iron-based,38 K,,Tetragonal,Body-centered tetragonal,I4/mmm,,,,,>50 T,FALSE,10.1016/j.isci.2022.103992
BaFe2As2,BaFe2As2,Bulk,,,SC,Iron-based,30 K,,122 phase,,,,,,,,TRUE,10.1016/j.jcrysgro.2010.12.052
BaFe2As2,BaFe2As2,Bulk,,,SC,Iron-based,38 K,,ThCr2Si2-type,Layered,I4/mmm,,,,,,TRUE,10.1016/j.physc.2009.03.030
BaFe2As2,BaFe2As2,Bulk,,,SC,Iron-based,22.5 K,,,,,,,,,"88 T (ab-plane), 31 T (c-axis)",FALSE,10.1016/j.ssc.2010.04.019
BaFe2As2,BaFe2As2,Bulk,,,SC,Iron-based,38 K,Ambient,Tetragonal,,,,,,,,TRUE,10.1016/j.mattod.2017.09.006
BaFe2As2,BaFe2As2,Bulk,,,SC,Iron-based,29.95 K,,Orthorhombic,Fmmm,Fmmm,5.64 Å,5.64 Å,12.73 Å,,,FALSE,10.1016/j.physc.2017.11.008
BaFe2As2,BaFe2As2,,,,SC,High-Tc,38 K,,ThCr2Si2-type,,,,,,,,FALSE,10.1016/j.physc.2010.01.025
BaFe2As2,BaFe2As2,Bulk,,,SC,Iron-based,38 K,,,,,,,,,,FALSE,10.1016/j.physc.2009.03.028
Ba(Fe1-xCox)2As2,BaFe2As2,Bulk,,,SC,Iron-based,55 K,,Tetragonal,Orthorhombic,,,,,,,TRUE,10.1016/j.crhy.2015.10.001
Barium iron arsenide (doped),BaFe2As2 (doped),Bulk,,,SC,iron-based,,,,,,,,,,,TRUE,10.1103/PhysRevB.108.214508
"BaFe2As2 (K, Co, Ni, or P-doped)","BaFe2As2 (K, Co, Ni, or P-doped)",,,,SC,iron-based,,,,,,,,,,,FALSE,10.1103/PhysRevResearch.2.022018
"BaFe2As2 (Co-doped, optimal doping)",BaFe2As2:Co,Bulk,,,SC,iron-based,,,,,,,,,,,FALSE,10.1103/PhysRevB.84.054507
BaFe2P2,BaFe2P2,Bulk,,,NSC,iron-based,,,,,,,,,,,FALSE,10.1103/PhysRevLett.107.137002
BaFe2P2,BaFe2P2,Bulk,,,NSC,iron-based,,ambient,,,,,,,,,FALSE,10.1103/PhysRevLett.108.047002
BaFe2P2,BaFe2P2,Bulk,,,NSC,iron-based,0 K,ambient,,,,,,,,,FALSE,10.1103/PhysRevX.4.031041
BaFe2P2,BaFe2P2,Bulk,,,NSC,iron-based,NSC,ambient,Tetragonal,ThCr2Si2-type,I4/mmm,,,,,,FALSE,10.1103/PhysRevLett.105.107003
Barium Iron Phosphide,BaFe2P2,,,,SC,iron-based,,ambient,,,,,,,,,FALSE,10.1103/PhysRevB.92.245133
BaFe2P2,BaFe2P2,Bulk,,,NSC,iron-based,NSC,ambient,Tetragonal,ThCr2Si2-type,I4/mmm,,,,,,TRUE,10.1103/PhysRevB.86.094521
BaFe2P2,BaFe2P2,Bulk,,,NSC,,,,,,,,,,,,FALSE,10.1103/PhysRevB.100.094509
BaFe2P2,BaFe2P2,Bulk,,,NSC,iron-based,NSC,,Tetragonal,,,,,,,,FALSE,10.1103/PhysRevB.88.045115
Barium Iron Phosphide,BaFe2P2,Bulk,,,SC,iron-based,,ambient,Tetragonal,ThCr2Si2-type (122 structure),I4/mmm,,,,,,FALSE,10.1103/PhysRevB.91.174512
BaFe2P2,BaFe2P2,Bulk,,,NSC,iron-based,NSC,ambient,,,,,,,,,TRUE,10.1103/PhysRevLett.104.057008
BaFe2(S0.6Se0.4)3,BaFe2S1.8Se1.2,Bulk,,,NSC,iron-based,,,Orthorhombic,ladder,Pmn21,5.3307,11.5663,8.9855,,,TRUE,10.1103/PhysRevB.102.035104
BaFe2(S0.75Se0.25)3,BaFe2S2.25Se0.75,Bulk,,,NSC,iron-based,,,Orthorhombic,ladder,Pmn21,5.3148,11.4391,8.9148,,,TRUE,10.1103/PhysRevB.102.035104
BaFe2(S0.9Se0.1)3,BaFe2S2.7Se0.3,Bulk,,,NSC,iron-based,,,Orthorhombic,ladder,Cmcm,8.8348,11.3012,5.3007,,,TRUE,10.1103/PhysRevB.102.035104
BaFe2S2O,BaFe2S2O,Bulk,,,NSC,,,,Orthorhombic,,Pmmn,3.9975,9.5460,6.4528,,,TRUE,10.1103/PhysRevB.100.024427
BaFe2S3,BaFe2S3,Bulk,,,SC,iron-based,24 K,13.5 GPa,Orthorhombic,two-leg ladder,Cmcm,,,,,,TRUE,10.1103/PhysRevB.95.115154
BaFe2S3,BaFe2S3,Bulk,,,SC,iron-based,,10.9 GPa,Orthorhombic,spin-ladder,Cmcm,,,,,,FALSE,10.1103/PhysRevB.98.195107
BaFe2S3,BaFe2S3,Bulk,,,SC,iron-based,14 K,,,,,,,,,,FALSE,10.1103/PhysRevB.94.134509
BaFe2S3,BaFe2S3,Bulk,,,SC,iron-based,24 K,12 GPa,Orthorhombic,two-leg ladder,,,,,,,TRUE,10.1103/PhysRevLett.123.086601
BaFe2S3,BaFe2S3,Bulk,,,SC,iron-based,24 K,10 GPa,Orthorhombic,spin ladder,Cmcm,,5.288,8.787,,,,10.1103/PhysRevB.100.214511
BaFe2S3,BaFe2S3,,,,SC,iron-based,24 K,above 10 GPa,Orthorhombic,two-leg ladder,Cmcm,,,,,,TRUE,10.1103/PhysRevB.97.045119
BaFe2S3,BaFe2S3,Bulk,,,SC,iron-based,of the order of 10 K,12.36 GPa,,two-leg ladder (quasi-one-dimensional),,,,,,,FALSE,10.1103/PhysRevB.98.184517
BaFe2S3,BaFe2S3,Bulk,,,SC,iron-based,24 K,10.6 GPa,Quasi-1D,Ladder,,,,,,,,10.1103/PhysRevB.99.144522
BaFe2S3,BaFe2S3,Bulk,,,NSC,iron-based,24.6 K,11.6 GPa,Orthorhombic,ladder,Cmcm,,,,,,TRUE,10.1103/PhysRevB.102.035104
BaFe2S3,BaFe2S3,,,,SC,iron-based,,under pressure,,two-leg ladder,,,,,,,FALSE,10.1103/PhysRevB.100.024427
"BaFe2S3 (compressed, high pressure phase)",BaFe2S3,Bulk,,,SC,iron-based,,high pressure,Orthorhombic,two-leg ladder,Cmcm,,,,,,FALSE,10.1103/PhysRevB.95.241109
Barium Iron Sulfide,BaFe2S3,Bulk,,,SC,iron-based,24 K,11.6 GPa,,ladder-type,,,,,,,TRUE,10.1103/PhysRevLett.115.246402
BaFe2S3,BaFe2S3,Bulk,,,SC,iron-based,24 K,above 10 GPa,Orthorhombic,two-leg ladder,Cmcm,8.78,11.23,5.29,,,FALSE,10.1103/PhysRevB.94.075119
BaFe2S3,BaFe2S3,Bulk,,,SC,iron-based,24 K,12-13 GPa,Orthorhombic,ladder,Cmcm,8.777 Å,11.225 Å,5.282 Å,,,TRUE,10.1103/PhysRevB.99.020505
BaFe2S3,BaFe2S3,Bulk,,,SC,iron-based,,,Orthorhombic,ladder,Pnma,,,5.29,,,TRUE,10.1103/PhysRevB.108.094507
Barium Iron Sulfide,BaFe2S3,Bulk,,,SC,iron-based,14 K,12.4 GPa,Orthorhombic,ladder,Cmcm,8.78,11.23,5.29,,,FALSE,10.1103/PhysRevB.92.054515
BaFe2Se2O,BaFe2Se2O,Bulk,,,NSC,,,,Orthorhombic,,Pmmn,4.12633,9.8378,6.7006,,,TRUE,10.1103/PhysRevB.100.024427
BaFe2Se3,BaFe2Se3,Bulk,,,,iron-based,11 K,,,two-leg ladder,,,,,,,TRUE,10.1103/PhysRevB.95.115154
BaFe2Se3,BaFe2Se3,Bulk,,,SC,iron-based,,,,spin-ladder,,,,,,,FALSE,10.1103/PhysRevB.98.195107
BaFe2Se3,BaFe2Se3,Bulk,,,SC,iron-based,11 K,13 GPa,Orthorhombic,two-leg ladder,,,,,,,TRUE,10.1103/PhysRevLett.123.086601
BaFe2Se3,BaFe2Se3,Bulk,,,SC,iron-based,24 K,10 GPa,Orthorhombic,spin ladder,"Pnma (P < 3.7 GPa), Cmcm (P > 3.7 GPa)",11.918,5.446,9.159,,,TRUE,10.1103/PhysRevB.100.214511
BaFe2Se3,BaFe2Se3,,,,SC,iron-based,10 K,10.2-15 GPa,Orthorhombic,two-leg ladder,"Pnma (0 GPa), Cmcm (above 6 GPa)",,,,,,TRUE,10.1103/PhysRevB.97.045119
BaFe2Se3,BaFe2Se3,,,,NSC,iron-based,,0 GPa,Orthorhombic,two-leg ladder,Pnma,11.88,5.41,9.14,,,TRUE,10.1103/PhysRevB.97.045119
BaFe2Se3,BaFe2Se3,Bulk,,,NSC,iron-based,11 K,11.5 GPa,Orthorhombic,ladder,Pmn21,,,,,,TRUE,10.1103/PhysRevB.102.035104
BaFe2Se3,BaFe2Se3,,,,SC,iron-based,,under pressure,,two-leg ladder,,,,,,,FALSE,10.1103/PhysRevB.100.024427
"BaFe2Se3 (compressed, high pressure phase)",BaFe2Se3,Bulk,,,SC,iron-based,11 K,12.7 GPa,,two-leg ladder,,,,,,15.5 T,TRUE,10.1103/PhysRevB.95.241109
BaFe2Se3 (ambient pressure),BaFe2Se3,Bulk,,,Antiferromagnetic semiconductor,,,ambient,Orthorhombic,"two-leg ladder, CsAg2I3-type",Pnma,,,,,,TRUE,10.1103/PhysRevB.95.241109
"BaFe2Se3 (high pressure, above 30 GPa)",BaFe2Se3,Bulk,,,Nonmagnetic metal,,,>30 GPa,,two-leg ladder,,,,,,,TRUE,10.1103/PhysRevB.95.241109
Barium Iron Selenide,BaFe2Se3,Bulk,,,NSC,iron-based,,,,ladder-type,,,,,,,FALSE,10.1103/PhysRevLett.115.246402
BaFe2Se3,BaFe2Se3,Bulk,,,NSC,iron-based,NSC,,,two-leg ladder,,,,,,,FALSE,10.1103/PhysRevB.94.075119
BaFe2Se3,BaFe2Se3,Bulk,,,SC,iron-based,,,Orthorhombic,ladder,Pnma,,,5.43,,,TRUE,10.1103/PhysRevB.108.094507
Barium Iron Selenide,BaFe2Se3,Bulk,,,NSC,iron-based,,,,ladder,,,,,,,,10.1103/PhysRevB.92.054515
BaFePtAs2,BaFePtAs2,Bulk,,,SC,Type-II,7.5 K,,ThCr2Si2-type,,I4/mmm,3.9801 Å,3.9801 Å,13.0526 Å,130 Oe,,TRUE,10.1016/j.physc.2020.1353665
BaGa2,BaGa2,Bulk,,,SC,BCS,0.36 K,,Hexagonal,AlB2-type,P6/mmm,,,,,,TRUE,10.1103/PhysRevB.105.214517
BaGa2,BaGa2,Bulk,,,SC,Type-II,1.2 K,,Hexagonal,AlB2-type,P6/mmm,4.456,,5.176,,,FALSE,10.1016/j.physb.2019.411724
BaGaGe,BaGaGe,Bulk,,,SC,,2.4 K,,Hexagonal,AlB2-type,P6/mmm,4.3351,4.3351,5.0947,,,TRUE,10.1103/PhysRevB.80.064514
Ba(GaGe),BaGaGe,Bulk,,,SC,Low Tc,2.4 K,,,,P6_3/mmc,4.0716 Å,,5.0076 Å,,,FALSE,10.1016/j.commatsci.2014.09.047
BaGaSi,BaGaSi,Bulk,,,SC,Type-II,4.2 K,,Hexagonal,AlB2-type,P6/mmm,4.2479,4.2479,5.1106,,,TRUE,10.1103/PhysRevB.80.064514
BaGaSi,BaGaSi,Bulk,,,SC,Type-II,3.56 K,,Hexagonal,p6/mmm,p6/mmm,4.268 Å,,5.049 Å,,,FALSE,10.1016/j.physc.2005.03.017
"Ba(Ga0.5,Si0.5)2",BaGaSi,Bulk,,,SC,Type-II,3.3 K,,AlB2-type,Hexagonal,,4.2587,,5.1039,,,TRUE,10.1016/S0921-4534(02)01798-7
Ba(GaSi),BaGaSi,Bulk,,,SC,Low Tc,4.2 K,,,,P6_3/mmc,4.0730 Å,,5.0112 Å,,,FALSE,10.1016/j.commatsci.2014.09.047
BaGaSi,BaGaSi,Bulk,,,SC,Type-II,4.4 K,,Hexagonal,C32,,,,,,,TRUE,10.1016/S0921-4534(02)01208-X
BaGaSn,BaGaSn,Bulk,,,NSC,,,,Hexagonal,CaIn2-type,P63/mmc,4.5807,4.5807,10.3303,,,TRUE,10.1103/PhysRevB.80.064514
BaGe2,BaGe2,Bulk,,,SC,,1-8 K,,,,,,,,,,,10.1103/PhysRevB.63.245113
BaGe2,BaGe2,Bulk,,,SC,Classical,4.93 K,4 GPa,,,,4.769 Å,,14.737 Å,,,TRUE,Handbook of SC
BaGe₂,BaGe₂,Bulk,,,SC,,4.9 K,high pressure,,,,,,,,,TRUE,Handbook of SC
BaGe₂,BaGe₂,Bulk,,,SC,,4.9 K,,,tI,,,,,,,TRUE,Handbook of SC
BaH12,BaH12,Bulk,,,SC,Type-II,20 K,140 GPa,Cmc21,,,,,,,,TRUE,10.1016/j.mtphys.2021.100546
Barium dihydride,BaH2,Bulk,,,NSC,,,,,,,,,,,,,10.1103/PhysRevB.107.L060301
BaH2,BaH2,Bulk,,,SC,Type-II,0.2 mK,60 GPa,Simple Hexagonal,Hexagonal,,3.2741 Å,,2.9518 Å,,,TRUE,10.1016/j.ssc.2009.07.044
BaHg,BaHg,Bulk,,,SC,,2.3 K,,Cubic,CsCl type,,,,,,,TRUE,Handbook of SC
BaInGe,BaInGe,Bulk,,,NSC,,,,Trigonal,EuGe2-type (incommensurately modulated),P3̄m1,4.5709,4.5709,5.0994,,,TRUE,10.1103/PhysRevB.80.064514
BaIr2,BaIr2,Bulk,,,SC,Type-II,2.7 K,3.3 GPa,Cubic,Laves phase,Fd-3m,8.038 Å,8.038 Å,8.038 Å,286 Oe,67.7 kOe,TRUE,10.1016/j.intermet.2022.107643
BaIr2,BaIr2,,,,SC,,2.7 K,,,,,,,,28.6 mT,6.77 T,FALSE,10.1016/j.physc.2024.1354604
BaIr2As2,BaIr2As2,,,,SC,,2.45 K,,,ThCr2Si2-type,,,,,,,,10.1103/PhysRevMaterials.1.064801
Barium Iridium Arsenide,BaIr2As2,Bulk,,,SC,Type-II,2.45 K,,Tetragonal,ThCr2Si2-type,I4/mmm (139),4.087 Å,4.087 Å,13.094 Å,,,FALSE,10.1016/j.jallcom.2017.04.006
BaIr2As2,BaIr2As2,Bulk,,,SC,Type-II,2.45 K,,Body-centred tetragonal,ThCr2Si2-type,I4/mmm,4.052 Å,,12.787 Å,,,FALSE,10.1016/j.physc.2019.04.012
BaIr2Ge7,BaIr2Ge7,Bulk,,,SC,Type-II,3.2 K,Ambient,,,,,,,,,FALSE,10.1016/j.jallcom.2023.173374
BaIr2P2,BaIr2P2,Bulk,,,SC,Type-II,2.1 K,ambient pressure,Tetragonal,ThCr2Si2-type,,3.9469,3.9469,12.559,45 Oe,410 Oe,TRUE,10.1103/PhysRevB.79.180502
BaIr2P2,BaIr2P2,Bulk,,,SC,,2.1 K,,ThCr2Si2 type,,,,,,,,FALSE,10.1016/j.jssc.2011.05.029
Barium Iridium Phosphide,BaIr2P2,Bulk,,,SC,Type-II,2.1 K,,Tetragonal,ThCr2Si2-type,I4/mmm (139),3.983 Å,3.983 Å,12.712 Å,,,FALSE,10.1016/j.jallcom.2017.04.006
BaIr2P2,BaIr2P2,Bulk,,,SC,BCS,2.1 K,,ThCr2Si2-type,,,,,,,,FALSE,10.1016/j.physc.2019.04.012
BaIr2P2,BaIr2P2,Bulk,,,SC,Type-II,1.97 K,,ThCr2Si2-type,Tetragonal,,,,,,,FALSE,10.1016/j.jpcs.2023.111342
BaIr2P2,BaIr2P2,Bulk,,,SC,Type-II,2.1 K,,ThCr2Si2-type,,I4/mmm,3.946,,12.572,,0.14 T,TRUE,10.1016/j.physc.2009.11.059
BaK1.3Ba0.7Bi2O7,BaK1.3Ba0.7Bi2O7,Bulk,,,NSC,,,,Tetragonal,body-centered-tetragonal,I4/mmm,4.247 Å,4.247 Å,21.885 Å,,,,10.1103/PhysRevB.45.12528
Ba-K-Bi-O,BaK1Bi1O3,Bulk,,,SC,Type-II,,,,,,,,,,,,10.1103/PhysRevB.51.5927
BaK2Bi2O7,BaK2Bi2O7,Bulk,,,SC,,,,Tetragonal,body-centered-tetragonal,I4/mmm,4.247 Å,4.247 Å,21.885 Å,,,False,10.1103/PhysRevB.45.12528
K-doped BaBiO3,BaKBi2O6,Bulk,,,SC,High-Tc,30 K,,Cubic,perovskite,,,,,,,,10.1103/PhysRevB.54.6614
BaKBiO,BaKBiO,Bulk,,,SC,Type-II,,,,,,,,,,,,10.1103/PhysRevB.54.1264
BaKBiO,BaKBiO,,,,SC,High-Tc,,,,,,,,,,,,10.1103/PhysRevB.41.4093
BaKBiO,BaKBiO,Bulk,,,SC,,,,,,,,,,,,,10.1103/PhysRevB.42.1033
BaKBiO,BaKBiO,Bulk,,,SC,,,,,perovskite,,,,,,,,10.1103/PhysRevB.65.214530
BaKBiO,BaKBiO,Bulk,,,SC,High-Tc,29 K,,,,,,,,,,,10.1103/PhysRevB.65.014515
BaKBiO,BaKBiO,Bulk,,,SC,High-Tc,,,,,,,,,,,TRUE,Handbook of SC
Ba-K-Bi-O,BaKBiO,,,,SC,,39 K,,,,,,,,,,FALSE,10.1016/j.jeurceramsoc.2024.04.009
BaKBiO,BaKBiO,Bulk,,,SC,High-Tc,31.5K,,,,,,,,,,TRUE,10.1016/S0921-4534(97)00535-2
Ba(K)BiO3,BaKBiO3,Bulk,,,SC,,,,,,,,,,,,,10.1103/PhysRevB.58.8716
BaKBiO3,BaKBiO3,Bulk,,,SC,,,,cubic,,,,,,,,,10.1103/PhysRevB.53.5775
Ba(K)BiO3,BaKBiO3,,,,SC,,,,,,,,,,,,,10.1103/PhysRevB.57.11698
BaxK1-xBiO3,BaKBiO3,Bulk,,,SC,High-Tc,,,,,,,,,,,,10.1103/PhysRevB.50.10230
Barium potassium bismuth oxide,BaKBiO3,,,,SC,,,,,,,,,,,,,10.1103/PhysRevLett.88.167003
BKBO,BaKBiO3,Bulk,,,SC,High-Tc,24.5 K,,Cubic,,,,,,,,True,10.1103/PhysRevB.56.R14279
BaLa2Cu2TiO8,BaLa2Cu2TiO8,Bulk,,,SC,cuprate,,,Tetragonal,triple-perovskite,,,,,,,,10.1103/PhysRevB.45.2442
BaLa4Cu5O13+δ,BaLa4Cu5O13+δ,Bulk,,,SC,High-Tc,35 K,,,,,,,,,,,10.1016/j.physc.2023.1354295
Ba-La-Cu-O system,BaLaCuO,Bulk,,,SC,High-Tc/cuprate,30 K,,,,,,,,,,,10.1103/PhysRevB.47.11631
Ba-La-Cu-O system,BaLaCuO,Bulk,,,SC,High-Tc/cuprate,30 K,,,,,,,,,,,10.1103/PhysRevB.36.5245
BaLaYCu₃O₇,BaLaYCu3O7,Bulk,,,NSC,,,,Tetragonal,perovskite,,3.864 Å,3.864 Å,11.501 Å,,,True,10.1103/PhysRevB.37.5912
BaMn2(As0.974Sb0.026)2,BaMn2(As0.974Sb0.026)2,Bulk,,,NSC,,,,Tetragonal,ThCr2Si2-type,I4/mmm,,,,,,TRUE,10.1103/PhysRevB.84.014405
BaMn2As2,BaMn2As2,Bulk,,,AFM,,NSC,,,layered,,,,,,,TRUE,10.1103/PhysRevB.90.035128
BaMn2As2,BaMn2As2,,,,semiconductor,,,,,,,,,,,,FALSE,10.1103/PhysRevB.79.094429
BaMn2As2,BaMn2As2,Bulk,,,NSC,,NSC,,Tetragonal,ThCr2Si2-type,,,,,,,FALSE,10.1103/PhysRevB.98.224510
BaMn2As2,BaMn2As2,Bulk,,,NSC,,,,Tetragonal,ThCr2Si2-type,I4/mmm,,,,,,FALSE,10.1103/PhysRevB.84.014405
BaMnO3,BaMnO3,Bulk,,,NSC,,,,,perovskite,,,,,,,,10.1103/PhysRevLett.74.3407
BaMo6S8,BaMo6S8,Bulk,,,NSC,,,,Triclinic,Chevrel phase,,,,,,,False,10.1103/PhysRevB.39.811
Barium molybdenum sulfide,BaMo6S8,Bulk,,,NSC,,,,,Chevrel phase,,,,,,,,10.1103/PhysRevB.27.212
BaMo₆S₈,BaMo6S8,Bulk,,,NSC,,,ambient pressure,"Rhombohedral (HT), Triclinic (LT)",cluster chalcogenide,,"6.6483 Å (293K), 6.572 Å (10K)","6.6483 Å (293K), 6.691 Å (10K)","6.6483 Å (293K), 6.651 Å (10K)",,,True,10.1103/PhysRevLett.47.672
Barium molybdenum sulfide,BaMo6S8,Bulk,,,NSC,,14 K,25 kbar,Rhombohedral/Triclinic,Chevrel phase,R-3/P-1,6.6446(3) Å,,11.7765(4) Å,,,True,10.1103/PhysRevB.35.5365
BaMo6S8,BaMo6S8,Bulk,,,SC,Chevrel phase,"Pressure-induced superconductivity above 2 GPa, suppressed above 12 GPa",2-12 GPa,Rhombohedral/Triclinic,Chevrel phase,R3̄/P1̄,,,,,,True,10.1103/PhysRevB.37.5032
BaMo6S8,BaMo6S8,Bulk,,,NSC,,,,Rhombohedral,Chevrel-phase,R-3,,,,,,True,10.1103/PhysRevB.36.1952
Barium molybdenum sulfide,BaMo6S8,Thin Film,0.5 μm,sapphire,NSC,,NSC - no superconductivity above 1.25 K,,Rhombohedral,Chevrel phase,,6.36 ± 0.05 Å,,,,,True,10.1103/PhysRevB.29.1447
Barium molybdenum selenide,BaMo6Se8,Bulk,,,SC,Type-II,2.7 K,,,,,,,,,,,10.1103/PhysRevLett.66.2830
BaMo₆S₈,BaMo₆S₈,Bulk,,,SC,Chevrel phase,173 K,,Triclinic,Chevrel phase,P1̄,6.5896 Å,6.6500 Å,6.6899 Å,,,TRUE,Handbook of SC
BaNb2S5,BaNb2S5,,,,SC,,0.85 K,,Hexagonal,,Unknown,3.318 Å,,24.650 Å,,,FALSE,10.1016/j.physc.2018.11.006
BaNb2S5,BaNb2S5,Bulk,,,SC,Type-II,0.85 K,,Hexagonal,,,3.318 Å,,24.650 Å,,3055 Oe,TRUE,10.1016/j.physc.2018.03.004
BaNb2S5,BaNb2S5,,,,SC,,0.85 K,,,,,,,,,,FALSE,10.1016/j.physc.2019.1353522
BaNb2Se5,BaNb2Se5,Bulk,,,SC,,2.5 K,,,,,3.4501 Å,,25.795 Å,,,FALSE,10.1016/j.physc.2018.03.004
BaNbO2.4,BaNbO2.4,Bulk,,,SC,Type-II,16-21 K,,Cubic,perovskite,,4.32-4.35 Å,,,,,True,10.1103/PhysRevB.63.174512
BaNbO3-x film on Al2O3,BaNbO2.4,Thin Film,100 nm,Al2O3,SC,Type-II,14 K,,Cubic,perovskite,,4.08 Å,,,,28 T,True,10.1103/PhysRevB.63.174512
BaNbO3-x,BaNbO2.4,Thin Film,,,SC,Type-II,14 K,,Cubic Perovskite,Cubic,,0.412 nm,0.412 nm,0.412 nm,,28 T,TRUE,10.1016/S0921-4526(99)02468-0
BaNbO3-x,BaNbO2.4,Bulk,,,SC,Type-II,22 K,,Cubic Perovskite,Cubic,,0.432 nm,0.432 nm,0.432 nm,,,FALSE,10.1016/S0921-4526(99)02468-0
BaNbO3-x film on NdGaO3,BaNbO3,Thin Film,100 nm,NdGaO3,SC,Type-II,14 K,,Cubic,perovskite,,4.12-4.14 Å,,,,,True,10.1103/PhysRevB.63.174512
BaNbO3 stoichiometric,BaNbO3,Bulk,,,NSC,,,,Cubic,perovskite,,4.09 Å,,,,,,10.1103/PhysRevB.63.174512
BaNbO3,BaNbO3,Bulk,,,SC,Type-II,13-20.7 K,,Perovskite-like,,,,,,,,FALSE,10.1016/S0921-4534(00)01643-9
BaNbS3,BaNbS3,,,,SC,,0.89 K,,Hexagonal,,P 63/mmc,6.825 Å,,5.761 Å,,,FALSE,10.1016/j.physc.2018.11.006
BaNbS3,BaNbS3,Bulk,,,SC,Type-I,0.89 K,,Hexagonal,,P63/mmc,6.825 Å,6.825 Å,5.761 Å,,1640 Oe,TRUE,10.1016/j.physc.2017.08.006
BaNbS3,BaNbS3,Bulk,,,SC,Type-I/Type-II,0.89 K,,Hexagonal,,P63/mmc,,,,,,FALSE,10.1016/j.physc.2018.03.004
BaNb₃,BaNb₃,Bulk,,,SC,,5.7 K,,Tetragonal,,,,,,,,TRUE,Handbook of SC
BaNdCe0.9Cu0.3Fe1.1O7,BaNdCe0.9Cu0.3Fe1.1O7,Bulk,,,NSC,,n.s.,,,,,3.9025,,20.8955,,,TRUE,Handbook of SC
Ba₁(Nd₀.₅₀Ce₀.₄₅)₂(Cu₀.₄₅Fe₀.₅₅)₂O₇,BaNdCe₀.₉Cu₀.₉Fe₁.₁O₇,Bulk,,,NSC,,,,Tetragonal,cuprate,I4/mmm,3.9025 Å,3.9025 Å,20.8955 Å,,,TRUE,Handbook of SC
Ba(Ni0.93Co0.07)2As2,BaNi1.86Co0.14As2,Bulk,,,SC,nickel-based pnictide,,ambient,,,,,,,,,FALSE,10.1103/PhysRevLett.127.027602
BaNi2(As0.925P0.075)2,BaNi2As1.85P0.15,Bulk,,,SC,conventional/phonon-mediated,,ambient,Tetragonal,ThCr2Si2-type,I4/mmm,4.1327,4.1327,11.6397,,,TRUE,10.1103/PhysRevB.106.144507
BaNi2(As0.9P0.1)2,BaNi2As1.8P0.2,Bulk,,,SC,conventional/phonon-mediated,3.2 K,ambient,Tetragonal,ThCr2Si2-type,I4/mmm,4.1286,4.1286,11.6375,,,TRUE,10.1103/PhysRevB.106.144507
BaNi2(As0.952P0.048)2,BaNi2As1.904P0.096,Bulk,,,SC,conventional/phonon-mediated,0.7 K,ambient,Tetragonal,ThCr2Si2-type,I4/mmm,4.1401,4.1401,11.6421,,,TRUE,10.1103/PhysRevB.106.144507
BaNi2(As0.965P0.035)2,BaNi2As1.93P0.07,Bulk,,,SC,conventional/phonon-mediated,,ambient,Tetragonal,ThCr2Si2-type,I4/mmm,4.1379,4.1379,11.6432,,,TRUE,10.1103/PhysRevB.106.144507
BaNi2As2,BaNi2As2,Bulk,,,SC,,0.7 K,,,,,,,,,,FALSE,10.1103/PhysRevLett.111.207001
Barium Nickel Arsenide,BaNi2As2,,,,SC,,3.3 K,,,,,,,,,,,10.1103/PhysRevB.89.075117
BaNi2As2,BaNi2As2,Bulk,,,SC,nickel-based pnictide,0.7 K,ambient,"Tetragonal (room temp), Triclinic (low temp)",ThCr2Si2-type,"I4/mmm (tetragonal), P-1 (triclinic)",,,,,,TRUE,10.1103/PhysRevLett.127.027602
Barium Nickel Arsenide,BaNi2As2,,,,SC,,,,,,,,,,,,FALSE,10.1103/PhysRevB.93.020503
Barium Nickel Arsenide,BaNi2As2,Bulk,,,SC,,,,Tetragonal,ThCr2Si2-type,I4/mmm,4.139,4.139,11.866,,,TRUE,10.1103/PhysRevB.105.144505
Barium Nickel Arsenide (Monoclinic),BaNi2As2,Bulk,,,SC,,,,Monoclinic,Distorted ThCr2Si2-type,C2/m,5.711,6.540,6.166,,,FALSE,10.1103/PhysRevB.105.144505
Barium Nickel Arsenide (3x2 structure),BaNi2As2,Bulk,,,SC,,,,Orthorhombic,Distorted ThCr2Si2-type,Pnnm,4.258,11.533,12.467,,,FALSE,10.1103/PhysRevB.105.144505
BaNi2As2,BaNi2As2,Bulk,,,SC,nickel-arsenide,0.7 K,,,,,,,,,,FALSE,10.1103/PhysRevB.80.140503
BaNi2As2,BaNi2As2,Bulk,,,SC,,0.7 K (experiment); ~4 K (theory),,Tetragonal,ThCr2Si2-type,,,,,,,TRUE,10.1103/PhysRevB.93.054506
BaNi2As2,BaNi2As2,Bulk,,,SC,conventional/phonon-mediated,0.7 K,ambient,Tetragonal,ThCr2Si2-type,I4/mmm,4.1413,4.1413,11.6424,,,TRUE,10.1103/PhysRevB.106.144507
BaNi2As2,BaNi2As2,,,,SC,,0.7 K,,,ThCr2Si2-type,,,,,,,,10.1103/PhysRevMaterials.1.064801
BaNi2As2,BaNi2As2,Bulk,,,SC,,,ambient,Tetragonal,ThCr2Si2-type,I4/mmm,,,,,,FALSE,10.1103/PhysRevB.78.172504
BaNi2As2,BaNi2As2,Bulk,,,NSC,,NSC,,Tetragonal,ThCr2Si2-type,I4/mmm,,,,,,FALSE,10.1103/PhysRevB.82.054518
Barium Nickel Arsenide,BaNi2As2,Single crystal,,,SC,,0.7 K,,"Tetragonal (high T), Triclinic (low T)",122-type,,4.13,4.13,11.6,,,TRUE,10.1103/PhysRevB.107.L041113
BaNi2As2,BaNi2As2,,,,SC,low-temperature,,,Tetragonal,ThCr2Si2-type,I4/mmm,,,,,,FALSE,10.1103/PhysRevB.79.094429
Barium Nickel Arsenide,BaNi2As2,Bulk,,,SC,"Type-II, dirty, fully gapped s-wave",0.68 K,,Tetragonal,ThCr2Si2-type,,,,,,"0.11 T (from heat capacity), 0.16 T (from thermal conductivity)",TRUE,10.1103/PhysRevLett.102.147004
BaNi2As2,BaNi2As2,Bulk,,,SC,nickel-arsenide,0.7 K,,,,,,,,,,FALSE,10.1103/PhysRevLett.104.067002
Barium Nickel Arsenide,BaNi2As2,Bulk,,,SC,,0.7 K,,"Tetragonal (high temperature), Orthorhombic (at 142 K), Triclinic (below 135 K)",,"NA (tetragonal), P-1 (triclinic)",,,,,,TRUE,10.1103/PhysRevLett.129.247602
BaNi2As2,BaNi2As2,Bulk,,,SC,Type-II,0.610 K,ambient pressure,"Tetragonal (high-T), Triclinic (low-T)",ThCr2Si2-type,,,,,1.3 mT,0.11 T,TRUE,10.1103/PhysRevB.109.024513
BaNi2As2,BaNi2As2,Bulk,,,SC,Type-II,0.7 K,,Tetragonal,Layered,I4/mmm,4.149,4.149,11.834,,,FALSE,10.1016/j.cjph.2018.12.026
BaNi2As2,BaNi2As2,Bulk,,,SC,Standard EP,0.7 K,,,,,,,,,,FALSE,10.1016/j.physc.2009.03.020
BaNi2As2,BaNi2As2,Bulk,,,SC,Conventional,0.69 K,,ThCr2Si2-type,Tetragonal,I4/mmm,,,,,0.069 T,TRUE,10.1016/j.physc.2009.03.025
BaNi2As2,BaNi2As2,Bulk,,,SC,Iron-based,0.7,,Tetragonal,I4/mmm,I4/mmm,4.112,4.112,11.830,,,FALSE,10.1016/j.physc.2014.06.005
BaNi2P2,BaNi2P2,Bulk,,,SC,,,,,,,,,,,,FALSE,10.1103/PhysRevB.79.012505
Barium Nickel Phosphide,BaNi2P2,Bulk,,,SC,Type-II,"2.51 K (in-plane), 2.31 K (out-of-plane)",,Tetragonal,ThCr2Si2-type,,,,,"52 Oe (H parallel to plane), 82 Oe (H perpendicular to plane) at 2 K","1410 Oe (H parallel to plane at 0 K), 650 Oe (H perpendicular to plane at 0 K)",TRUE,10.1103/PhysRevB.79.132506
BaNi2P2,BaNi2P2,Bulk,,,SC,,,ambient pressure,Tetragonal,ThCr2Si2-type,,,,,,550 Oe,FALSE,10.1103/PhysRevB.79.180502
BaNi2P2,BaNi2P2,Bulk,,,SC,conventional/phonon-mediated,2.5-3 K,ambient,Tetragonal,ThCr2Si2-type,I4/mmm,,,,,,FALSE,10.1103/PhysRevB.106.144507
BaNi2P2,BaNi2P2,,,,SC,,3 K,,,ThCr2Si2-type,,,,,,,,10.1103/PhysRevMaterials.1.064801
BaNi2P2,BaNi2P2,Bulk,,,SC,Type-II,3 K,,Tetragonal,Layered,I4/mmm,3.939,3.939,11.957,,,FALSE,10.1016/j.cjph.2018.12.026
BaNi2P2,BaNi2P2,Single Crystal,,,SC,Nickel-based,2.5 K,,,,,,,,,1600 Oe,TRUE,10.1016/j.physc.2009.03.027
BaNi2P2,BaNi2P2,Bulk,,,SC,Type-II,2.80 K,,ThCr2Si2-type,Tetragonal,,,,,,,FALSE,10.1016/j.jpcs.2023.111342
BaNi2P2,BaNi2P2,Bulk,,,SC,Conventional,2.5 K,0 GPa,Tetragonal,Layered,I4/mmm,3.9251 Å,3.9251 Å,11.8441 Å,,2548 Oe,TRUE,10.1016/j.physc.2023.1354286
BaNi2P2,BaNi2P2,Bulk,,,SC,Type-II,3 K,,ThCr2Si2-type,Infinite-layer,I4/mmm,,,,150 Oe,550 Oe,TRUE,10.1016/j.ssc.2008.05.010
BaO,BaO,Bulk,,,SC,,,,,,,,,,,,,10.1103/PhysRevB.54.13121
Barium Oxide,BaO,Bulk,,,NSC,,,,,,,,,,,,True,10.1103/PhysRevB.46.9199
BaO,BaO,Bulk,,,NSC,,,,,,,,,,,,,10.1103/PhysRevB.43.351
BaO2,BaO2,Bulk,,,NSC,,,,,,,,,,,,True,10.1103/PhysRevB.61.7122
BaOs4P12,BaOs4P12,Bulk,,,SC,,1.8 K,,Cubic,Filled skutterudite,Im-3 (No. 204),,,,,,FALSE,10.1103/PhysRevB.98.024513
BaO₂,BaO₂,Bulk,,,NSC,,,,,,,,,,,,,10.1103/PhysRevB.43.351
BaPb(1-x)Bi(x)O3,BaPb(1-x)Bi(x)O3,Bulk,,,SC,High-Tc,,ambient,,,,,,,,,FALSE,10.1103/PhysRevB.76.064508
Barium Lead Bismuth Oxide (cited),BaPb(1-x)Bi(x)O3,,,,SC,,,,,,,,,,,,FALSE,10.1103/PhysRevB.79.024520
BaPb0.1Bi0.9O3,BaPb0.1Bi0.9O3,Bulk,,,NSC,,,,,perovskite,,,,,,,True,10.1103/PhysRevB.35.696
BaPb0.25Bi0.75O3,BaPb0.25Bi0.75O3,Bulk,,,SC,High-Tc,13 K,,Cubic,,,,,,,,,10.1103/PhysRevB.47.996
BaPb0.2Bi0.8O3,BaPb0.2Bi0.8O3,Bulk,,,NSC,,,,,perovskite,,,,,,,True,10.1103/PhysRevB.35.696
Hg-doped BaPb0.75Bi0.25O3,BaPb0.35Hg0.40Bi0.25O3,Bulk,,,SC,High-Tc,8.1 K,,Tetragonal,Primitive cubic,,,,,,,TRUE,10.1016/j.jpcs.2010.10.037
BaPb0.35Hg0.40Bi0.25O3,BaPb0.35Hg0.40Bi0.25O3,Bulk,,,SC,High-Tc,8.1 K,,Tetragonal,Perovskite,I4/mcm,,,,,,TRUE,10.1016/j.physleta.2009.02.035
BaPb0.3Bi0.7O3,BaPb0.3Bi0.7O3,Bulk,,,NSC,,,,,perovskite,,,,,,,True,10.1103/PhysRevB.48.16917
BaPb0.3Bi0.7O3,BaPb0.3Bi0.7O3,Bulk,,,NSC,,,,,perovskite,,,,,,,True,10.1103/PhysRevB.35.696
Hg-doped BaPb0.75Bi0.25O3,BaPb0.40Hg0.35Bi0.25O3,Bulk,,,SC,High-Tc,10 K,,Tetragonal,Primitive cubic,,,,,,,TRUE,10.1016/j.jpcs.2010.10.037
BaPb0.40Hg0.35Bi0.25O3,BaPb0.40Hg0.35Bi0.25O3,Bulk,,,SC,High-Tc,10 K,,Tetragonal,Perovskite,I4/mcm,,,,,,TRUE,10.1016/j.physleta.2009.02.035
BaPb0.4Bi0.6O3,BaPb0.4Bi0.6O3,Bulk,,,NSC,,,,,perovskite,,,,,,,True,10.1103/PhysRevB.32.6302
BaPb0.50Hg0.25Bi0.25O3,BaPb0.50Hg0.25Bi0.25O3,Bulk,,,SC,High-Tc,< 2 K,,Tetragonal,Perovskite,I4/mcm,,,,,,TRUE,10.1016/j.physleta.2009.02.035
BaPb0.5Bi0.25Tl0.25O3−δ,BaPb0.5Bi0.25Tl0.25O3−δ,Bulk,,,SC,High-Tc,9 K,,Tetragonal,,I4/mcm,,,,,,TRUE,10.1016/0921-4534(90)90357-K
BaPb0.5Bi0.5O3,BaPb0.5Bi0.5O3,Bulk,,,SC,High-Tc,,,orthorhombic,perovskite,,,,,,,True,10.1103/PhysRevB.35.3621
BaPb0.5Bi0.5O3,BaPb0.5Bi0.5O3,Bulk,,,NSC,,,,,perovskite,,,,,,,True,10.1103/PhysRevB.36.5578
BaPb0.5Bi0.5O3,BaPb0.5Bi0.5O3,Bulk,,,SC,,,,Cubic,perovskite,,,,,,,,10.1103/PhysRevB.40.8844
BaPb0.5Bi0.5O3,BaPb0.5Bi0.5O3,Bulk,,,NSC,,0 K,,,perovskite,,,,,,,True,10.1103/PhysRevB.39.9607
BaPb0.5Bi0.5O3,BaPb0.5Bi0.5O3,Bulk,,,NSC,,,,,perovskite,,,,,,,True,10.1103/PhysRevB.35.696
BaPb0.5Bi0.5O3,BaPb0.5Bi0.5O3,Bulk,,,NSC,,,,,perovskite,,,,,,,True,10.1103/PhysRevB.32.6302
BaPb0.65Bi0.175Sb0.175O3,BaPb0.65Bi0.175Sb0.175O3,Bulk,,,SC,Type-II,5 K,,Rhombohedral,Perovskite,,4.27 Å,4.27 Å,4.27 Å,,,TRUE,10.1016/S0921-4534(98)00267-6
BaPb0.65Bi0.35O3,BaPb0.65Bi0.35O3,Bulk,,,SC,High-Tc,,,,perovskite,,,,,,,True,10.1103/PhysRevB.35.3621
Barium Lead Bismuth Oxide,BaPb0.65Bi0.35O3,Bulk,,,SC,High-Tc,12 K,,,perovskite,,,,,,,,10.1103/PhysRevB.43.175
BaPb0.67Bi0.33O3,BaPb0.67Bi0.33O3,Bulk,,,SC,High-Tc,,,,perovskite,,,,,,,True,10.1103/PhysRevB.32.6302
BaPb0.6Bi0.2Sb0.2O3,BaPb0.6Bi0.2Sb0.2O3,Bulk,,,SC,Type-II,6 K,,Rhombohedral,Perovskite,,4.27 Å,4.27 Å,4.27 Å,,,TRUE,10.1016/S0921-4534(98)00267-6
BaPb0.6Bi0.4O3,BaPb0.6Bi0.4O3,Bulk,,,NSC,,,,,perovskite,,,,,,,True,10.1103/PhysRevB.48.16917
BaPb0.6Bi0.4O3,BaPb0.6Bi0.4O3,Bulk,,,NSC,,,,,,,,,,,,True,10.1103/PhysRevB.48.16006
BaPb0.6Bi0.4O3,BaPb0.6Bi0.4O3,Bulk,,,NSC,,,,,perovskite,,,,,,,True,10.1103/PhysRevB.35.696
BaPb0.6Bi0.4O3,BaPb0.6Bi0.4O3,Bulk,,,NSC,,,,,perovskite,,,,,,,True,10.1103/PhysRevB.32.6302
BaPb1-xBixO3,BaPb0.6Bi0.4O3,Bulk,,,SC,Type-II,6 K,,Tetragonal,,I4/mcm,,,,,,FALSE,10.1016/S0038-1098(01)00116-8
BaPb0.6Bi0.4O3,BaPb0.6Bi0.4O3,Bulk,,,SC,Type-II,12 K,,,,,,,,,,FALSE,10.1016/S0921-4534(98)00267-6
BaPb1-xSbxO3,BaPb0.6Sb0.4O3,Bulk,,,SC,Type-II,3.5 K,,,,,,,,,,FALSE,10.1016/S0038-1098(01)00116-8
Hg-doped BaPb0.75Bi0.25O3,BaPb0.70Hg0.05Bi0.25O3,Bulk,,,SC,High-Tc,12.5 K,,Tetragonal,Primitive cubic,,,,,,,TRUE,10.1016/j.jpcs.2010.10.037
BaPb0.70Hg0.05Bi0.25O3,BaPb0.70Hg0.05Bi0.25O3,Bulk,,,SC,High-Tc,12.5 K,,Tetragonal,Perovskite,I4/mcm,,,,,,TRUE,10.1016/j.physleta.2009.02.035
BaPb0.73Bi0.27O3,BaPb0.73Bi0.27O3,Bulk,,,SC,High-Tc,,,,perovskite,,,,,,,True,10.1103/PhysRevB.32.6302
BaPb0.75Bi0.15Ce0.10O3,BaPb0.75Bi0.15Ce0.10O3,Bulk,,,SC,Type-II,3.9 K,,Perovskite,Cubic,,,,,,,TRUE,10.1016/S0921-4534(97)01865-0
BaPb0.75Bi0.25O3,BaPb0.75Bi0.25O3,Bulk,,,SC,,,,,perovskite-related,,,,,,,,10.1103/PhysRevB.35.5340
BaPb0.75Bi0.25O3,BaPb0.75Bi0.25O3,Bulk,,,SC,High-Tc,12 K,,Cubic,perovskite,,,,,,50 ± 5 Oe/K slope,True,10.1103/PhysRevLett.61.1670
BaPb0.75Bi0.25O3,BaPb0.75Bi0.25O3,Bulk,,,SC,High-Tc,,,,,,,,,,,,10.1103/PhysRevB.39.7359
BaPb0.75Bi0.25O3,BaPb0.75Bi0.25O3,,,,SC,,13 K,,,,,,,,,,,10.1103/PhysRevB.37.3745
BaPb0.75Bi0.25O3,BaPb0.75Bi0.25O3,Bulk,,,SC,,,,,,,,,,,,,10.1103/PhysRevB.39.293
BaPb0.75Bi0.25O3,BaPb0.75Bi0.25O3,Bulk,,,SC,High-Tc,13 K,,,perovskite,,,,,,,False,10.1103/PhysRevB.39.811
BaPb₀.₇₅Bi₀.₂₅O₃,BaPb0.75Bi0.25O3,Bulk,,,SC,High-Tc,12 K,,,perovskite,,,,,,,,10.1103/PhysRevB.28.4227
BaPb₀.₇₅Bi₀.₂₅O₃,BaPb0.75Bi0.25O3,Bulk,,,SC,High-Tc,,,,perovskite,,,,,,,,10.1103/PhysRevB.61.14815
BaPb0.75Bi0.25O3,BaPb0.75Bi0.25O3,Bulk,,,SC,,,,,,,,,,,,,10.1103/PhysRevB.42.6238
BaPb0.75Bi0.25O3,BaPb0.75Bi0.25O3,Bulk,,,SC,,,,,,,,,,,,,10.1103/PhysRevB.32.500
BaPb0.75Bi0.25O3,BaPb0.75Bi0.25O3,Bulk,,,SC,,13 K,,,perovskite,,,,,,,True,10.1103/PhysRevB.44.5280
BaPb0.75Bi0.25O3,BaPb0.75Bi0.25O3,Bulk,,,SC,High-Tc,12 K,,Cubic,perovskite,,,,,,,,10.1103/PhysRevB.28.6629
BaPb0.75Bi0.25O3,BaPb0.75Bi0.25O3,Bulk,,,SC,High-Tc,13 K,,,perovskite,,,,,,,,10.1103/PhysRevB.55.1081
BaPb0.75Bi0.25O3,BaPb0.75Bi0.25O3,Bulk,,,SC,perovskite,,,,perovskite,,,,,,,,10.1103/PhysRevB.46.14101
BaPb0.75Bi0.25O3,BaPb0.75Bi0.25O3,Bulk,,,SC,,13 K,,,perovskite,,,,,,,,10.1103/PhysRevLett.60.2681
BaPb0.75Bi0.25O3,BaPb0.75Bi0.25O3,Thin Film,570 ± 30 nm,MgO,SC,Type-II,9 K,,Cubic,perovskite,,,,,,,True,10.1103/PhysRevB.59.8869
BaPb0.75Bi0.25O3,BaPb0.75Bi0.25O3,,,,SC,,,,,,,,,,,,,10.1103/PhysRevB.51.12848
BaPb0.75Bi0.25O3,BaPb0.75Bi0.25O3,Bulk,,,SC,High-Tc,,,monoclinic,perovskite,,,,,,,True,10.1103/PhysRevB.36.5578
BaPb0.75Bi0.25O3,BaPb0.75Bi0.25O3,Bulk,,,SC,High-Tc,12 K,,,perovskite,,,,,,,True,10.1103/PhysRevB.48.16917
Barium Lead Bismuth Oxide,BaPb0.75Bi0.25O3,Bulk,,,SC,High-Tc,11-12 K,,Cubic,perovskite,,,,,,,True,10.1103/PhysRevLett.67.509
BaPb0.75Bi0.25O3,BaPb0.75Bi0.25O3,,,,SC,High-Tc,,,,perovskite,,,,,,,,10.1103/PhysRevB.43.435
BaPb0.75Bi0.25O3,BaPb0.75Bi0.25O3,,,,SC,,,,,,,,,,,,,10.1103/PhysRevB.36.7210
Barium Lead Bismuth Oxide (x=0.25),BaPb0.75Bi0.25O3,Bulk,,,SC,High-Tc,13 K,,Tetragonal,perovskite,,,,,,,,10.1103/PhysRevB.48.13098
BaPb0.75Bi0.25O3,BaPb0.75Bi0.25O3,Bulk,,,SC,Type-II,12 K,,,perovskite,,,,,,,True,10.1103/PhysRevB.39.9607
Ba-Pb-Bi-O,BaPb0.75Bi0.25O3,Bulk,,,SC,,,,,perovskite,,,,,,,True,10.1103/PhysRevB.46.8542
Barium Lead Bismuth Oxide,BaPb0.75Bi0.25O3,Bulk,,,SC,High-Tc,12 K,,,,,,,,,,,10.1103/PhysRevLett.61.2713
BaPb0.75Bi0.25O3,BaPb0.75Bi0.25O3,Bulk,,,SC,Type-II,11.6 K,,Cubic,perovskite,,,,,0.97 mT,5.2 T,True,10.1103/PhysRevB.61.14804
BaPb0.75Bi0.25O3,BaPb0.75Bi0.25O3,Bulk,,,SC,,12 K,,Cubic,perovskite,,,,,,,,10.1103/PhysRevB.42.359
BaPb0.75Bi0.25O3,BaPb0.75Bi0.25O3,Bulk,,,SC,High-Tc,,,,,,,,,,,,10.1103/PhysRevB.24.4075
BaPb₀.₇₅Bi₀.₂₅O₃,BaPb0.75Bi0.25O3,Bulk,,,SC,High-Tc,12 K,,Cubic,perovskite,,,,,,3.1 T at 4.2 K,True,10.1103/PhysRevB.33.132
BaPb0.75Bi0.25O3,BaPb0.75Bi0.25O3,Bulk,,,SC,,12 K,,Cubic,perovskite,,,,,,,,10.1103/PhysRevB.45.12528
BaPb0.75Bi0.25O3,BaPb0.75Bi0.25O3,Bulk,,,SC,,,,,,,,,,,,,10.1103/PhysRevB.35.5337
BaPb0.75Bi0.25O3,BaPb0.75Bi0.25O3,Bulk,,,SC,,13 K,,,perovskite,,,,,,,,10.1103/PhysRevB.39.207
BaPb0.75Bi0.25O3,BaPb0.75Bi0.25O3,Bulk,,,SC,,13 K,,,,,,,,,,True,10.1103/PhysRevB.48.16006
BaPb0.75Bi0.25O3,BaPb0.75Bi0.25O3,Bulk,,,SC,High-Tc,12 K,,Tetragonal,perovskite,I4/mcm,6.065 Å,6.065 Å,8.587 Å,,,True,10.1103/PhysRevB.45.9966
BaPb₀.₇₅Bi₀.₂₅O₃,BaPb0.75Bi0.25O3,Bulk,,,SC,High-Tc,,,,perovskite,,,,,,,,10.1103/PhysRevB.26.2686
BaPb0.75Bi0.25O3,BaPb0.75Bi0.25O3,Bulk,,,SC,High-Tc,,,,three-dimensional perovskite,,,,,,,,10.1103/PhysRevB.35.5343
BaPb0.75Bi0.25O3,BaPb0.75Bi0.25O3,Bulk,,,SC,,,,,perovskite,,,,,,,True,10.1103/PhysRevB.37.5107
BaPb0.75Bi0.25O3,BaPb0.75Bi0.25O3,Bulk,,,SC,High-Tc,,,,,,,,,,,,10.1103/PhysRevB.40.4442
BaPb0.75Bi0.25O3,BaPb0.75Bi0.25O3,Bulk,,,SC,Type-II,12 K,,,perovskite,,,,,,,,10.1103/PhysRevB.39.9682
BaPb0.75Bi0.25O3,BaPb0.75Bi0.25O3,Bulk,,,SC,High-Tc,high Tc near x=0.25,,,perovskite,,,,,,,True,10.1103/PhysRevB.35.696
BaPb0.75Bi0.25O3,BaPb0.75Bi0.25O3,Bulk,,,SC,,,,,,,,,,,,,10.1103/PhysRevB.39.2269
BaPb0.75Bi0.25O3,BaPb0.75Bi0.25O3,Bulk,,,SC,,,,,,,,,,,,,10.1103/PhysRevB.38.218
BaPb0.75Bi0.25O3,BaPb0.75Bi0.25O3,Bulk,,,SC,High-Tc,13 K,,,,,,,,,,,10.1103/PhysRevB.39.4752
Barium lead bismuth oxide,BaPb0.75Bi0.25O3,,,,SC,Type-II,~10 K,ambient pressure,Cubic,perovskite,,,,,,,,10.1103/PhysRevB.63.094109
BaPb0.75Bi0.25O3,BaPb0.75Bi0.25O3,Thin Film,,MgO(100),SC,,,,,perovskite,,,,,,,True,10.1103/PhysRevB.55.15393
BaPb0.75Bi0.25O3,BaPb0.75Bi0.25O3,Bulk,,,SC,Type-II,~13 K,,Tetragonal,perovskite,,6.08 Å,6.08 Å,8.59 Å,,,True,10.1103/PhysRevB.29.1493
BaPb₀.₇₅Bi₀.₂₅O₃,BaPb0.75Bi0.25O3,Bulk,,,SC,Type-II,12 K,,,,,,,,20 Oe at 0 K,44 kOe at 0 K,,10.1103/PhysRevB.40.2690
Ba(Pb₀.₇₅Bi₀.₂₅)O₃,BaPb0.75Bi0.25O3,Bulk,,,SC,,,,,,,,,,,,,10.1103/PhysRevB.35.7224
BaPb0.75Bi0.25O3,BaPb0.75Bi0.25O3,Bulk,,,SC,,,,,,,,,,,,,10.1103/PhysRevLett.59.1236
BaPb0.75Bi0.25O3,BaPb0.75Bi0.25O3,Bulk,,,SC,High-Tc,13 K,,,perovskite,,,,,,,,10.1103/PhysRevB.40.2658
BaPb0.75Bi0.25O3,BaPb0.75Bi0.25O3,Bulk,,,SC,,,,,perovskite,,,,,,,,10.1103/PhysRevB.38.4557
BaPb0.75Bi0.25O3,BaPb0.75Bi0.25O3,Thin Film,8.2 nm,SrTiO3,SC,conventional,~9 K,,,perovskite,,4.29,,4.28,,,TRUE,10.1103/PhysRevMaterials.2.041801
BaPb0.75Bi0.25O3,BaPb0.75Bi0.25O3,Thin Film,7.8 nm,LaLuO3,SC,conventional,~10 K,,,perovskite,,4.29,,4.28,,,TRUE,10.1103/PhysRevMaterials.2.041801
BaPb0.75Bi0.25O3,BaPb0.75Bi0.25O3,Thin Film,290 nm,SrTiO3,SC,conventional,10.9 K,,,perovskite,,4.29,,4.28,,,TRUE,10.1103/PhysRevMaterials.2.041801
BaPb0.75Bi0.25O3,BaPb0.75Bi0.25O3,Thin Film,281 nm,LaLuO3,SC,conventional,10.9 K,,,perovskite,,4.29,,4.28,,,TRUE,10.1103/PhysRevMaterials.2.041801
BaPb0.75Bi0.25O3,BaPb0.75Bi0.25O3,Thin Film,5.5 nm,SrTiO3,NSC,,,,,perovskite,,4.29,,4.28,,,TRUE,10.1103/PhysRevMaterials.2.041801
BaPb0.75Bi0.25O3,BaPb0.75Bi0.25O3,Thin Film,4.4 nm,LaLuO3,NSC,,,,,perovskite,,,,,,,TRUE,10.1103/PhysRevMaterials.2.041801
BaPb0.75Bi0.25O3,BaPb0.75Bi0.25O3,Bulk,,,SC,conventional,11 K,,,perovskite,,4.29,,4.28,,,FALSE,10.1103/PhysRevMaterials.2.041801
BaPb0.75Bi0.25O3,BaPb0.75Bi0.25O3,Bulk,,,SC,,11 K,,,perovskite,,,,,,,TRUE,10.1103/PhysRevB.101.064509
BaPb0.75Bi0.25O3,BaPb0.75Bi0.25O3,Bulk,,,SC,Type-II,12.8 K,,Perovskite,Cubic,,,,,,,TRUE,10.1016/S0921-4534(97)01865-0
Hg-doped BaPb0.75Bi0.25O3,BaPb0.75Bi0.25O3,Bulk,,,SC,High-Tc,13 K,,Tetragonal,Primitive cubic,,,,,,,TRUE,10.1016/j.jpcs.2010.10.037
BaPb0.75Bi0.25O3,BaPb0.75Bi0.25O3,Bulk,,,SC,High-Tc,12 K,,,,,,,,,,TRUE,10.1016/0921-4534(94)90207-0
BaPb0.75Bi0.25O3,BaPb0.75Bi0.25O3,Bulk,,,SC,Type-II,11.4K,,Orthorhombic,,,,,,,,TRUE,10.1016/0038-1098(85)90841-5
"Ba(Pb,Bi)O3",BaPb0.75Bi0.25O3,Bulk,,,SC,High-Tc,11 K,0 GPa,Perovskite,Cubic,Pm-3m,4.27 Å,4.27 Å,4.27 Å,,,FALSE,10.1016/0378-4371(95)00152-W
BaPb0.75Bi0.25O3,BaPb0.75Bi0.25O3,Bulk,,,SC,High-Tc,13 K,,Tetragonal,,I4/mcm,,,,,,FALSE,10.1016/0921-4534(90)90357-K
BaPb0.75Bi0.25O3,BaPb0.75Bi0.25O3,Bulk,,,SC,High-Tc,12 K,,Tetragonal,,P4/mmm,4.369 Å,,17.542 Å,,,TRUE,10.1016/j.sajce.2023.07.014
BaPb0.75Bi0.25O3,BaPb0.75Bi0.25O3,Bulk,,,SC,High-Tc,13 K,,Cubic,Perovskite,,,,,,,TRUE,10.1016/j.physleta.2009.02.035
BaPb1-xBixO3,BaPb0.75Bi0.25O3,Bulk,,,SC,Type-II,13 K,,,,,,,,,,FALSE,10.1016/j.physc.2023.1354353
BaPb0.75Bi0.25O3,BaPb0.75Bi0.25O3,Bulk,,,SC,High-Tc,13 K,,Perovskite,,,,,,,,TRUE,10.1016/0038-1098(93)90253-J
