Repository: WyattBunstine/ML_SC_Project

# ML_SC_Project — Chemically and Geometrically Motivated Crystal Graph Neural Networks

This project predicts and screens superconductors from crystal structure. It frames the
problem as a **two-stage hurdle**: first classify whether a material is a superconductor
candidate (SC vs. non-SC), then regress the critical temperature T_c for superconductors.

Two graph-neural-network families are trained and compared:

- a **baseline CGCNN** ([txie-93/cgcnn](https://github.com/txie-93/cgcnn)), and
- an **MPNN** with learned edge features that consumes richer `crystal_graph_v4` graphs
  (this project's contribution).

File: database/superconductor_materials_full.csv (part 15 of 215)
Material_Name,Chemical_Composition,Material_Class,Film_Thickness,Substrate,Material_Type,Superconductor_Type,Superconducting_Transition_Temperature,Pressure,Crystal_Structure,Lattice_Structure,Space_Group,"Lattice_Constant(a)","Lattice_Constant(b)","Lattice_Constant(c)",Lower_Critical_Field,Upper_Critical_Field,Experimental,DOI
BaPb0.75Bi0.25O3-δ,BaPb0.75Bi0.25O3-δ,Bulk,,,SC,High-Tc,13 K,,Tetragonal,,I4/mcm,,,,,7.14 T,TRUE,10.1016/j.jallcom.2018.03.328
Barium Lead Bismuth Oxide,BaPb0.75BiO3,Bulk,,,SC,High-Tc,,,,perovskite,,,,,,,,10.1103/PhysRevLett.63.1325
BaPb0.75Sb0.25O3,BaPb0.75Sb0.25O3,Bulk,,,SC,perovskite,3.5 K,,,perovskite,,,,,,,,10.1103/PhysRevB.46.14101
Barium Lead Antimony Oxide,BaPb0.75Sb0.25O3,Bulk,,,SC,High-Tc,3.5 K,,Cubic,perovskite,,,,,,,True,10.1103/PhysRevLett.67.509
Ba-Pb-Sb-O,BaPb0.75Sb0.25O3,Bulk,,,SC,,,,,perovskite,,,,,,,True,10.1103/PhysRevB.46.8542
BaPb0.75Sb0.25O3,BaPb0.75Sb0.25O3,Bulk,,,SC,,3.5 K,,Cubic,perovskite,,,,,,,,10.1103/PhysRevB.42.359
BaPb0.75Sb0.25O3,BaPb0.75Sb0.25O3,Bulk,,,SC,,3.5 K,,Cubic,perovskite,,,,,,,,10.1103/PhysRevB.45.12528
BaPb0.75Sb0.25O3,BaPb0.75Sb0.25O3,Bulk,,,SC,,3.5 K,,Tetragonal,perovskite,,6.028 Å,6.028 Å,8.511 Å,,,TRUE,Handbook of SC
BaPb0.75Sb0.25O3,BaPb0.75Sb0.25O3,Bulk,,,SC,High-Tc,3.5 K,,Tetragonal,,I4/mcm,,,,,,FALSE,10.1016/0921-4534(90)90357-K
Barium Lead Bismuth Oxide,BaPb0.76Bi0.24O3,Bulk,,,SC,,,,,,,,,,,,True,10.1103/PhysRevB.33.7539
BaPb0.77Bi0.23O3-δ,BaPb0.77Bi0.23O3-δ,Bulk,,,SC,High-Tc,11.7 K,,Tetragonal,,I4/mcm,,,,,7.2 T,TRUE,10.1016/j.jallcom.2018.03.328
BaPb0.7Bi0.15Sb0.15O3,BaPb0.7Bi0.15Sb0.15O3,Bulk,,,SC,Type-II,5.3 K,,Tetragonal,,I4/mcm,6.0405 Å,6.0405 Å,8.5812 Å,,,TRUE,10.1016/S0038-1098(01)00116-8
BaPb0.7Bi0.15Sb0.15O3,BaPb0.7Bi0.15Sb0.15O3,Bulk,,,SC,Type-II,4 K,,Rhombohedral,Perovskite,,4.27 Å,4.27 Å,4.27 Å,,,TRUE,10.1016/S0921-4534(98)00267-6
BaPb₀.₇Bi₀.₃O₃,BaPb0.7Bi0.3O3,Bulk,,,SC,High-Tc,13 K,,Tetragonal,perovskite,I4/mcm,6.0618 Å,6.0618 Å,8.6087 Å,,,False,10.1103/PhysRevB.28.4227
Barium Lead Bismuth Oxide,BaPb0.7Bi0.3O3,Thin Film,,,SC,,,,,,,,,,,,,10.1103/PhysRevB.49.4015
Barium Lead Bismuth Oxide,BaPb0.7Bi0.3O3,Thin Film,,,SC,,,,,,,,,,,,,10.1103/PhysRevB.44.9609
BaPb0.7Bi0.3O3,BaPb0.7Bi0.3O3,Bulk,,,SC,High-Tc,,,Cubic,perovskite,,,,,,,,10.1103/PhysRevB.28.6629
BaPb0.7Bi0.3O3,BaPb0.7Bi0.3O3,Bulk,,,SC,,13 K,,Cubic,perovskite,,,,,,,,10.1103/PhysRevB.40.8844
BaPb0.7Bi0.3O3,BaPb0.7Bi0.3O3,Bulk,,,SC,Type-II,12 K,,Cubic,perovskite,,,,,,,True,10.1103/PhysRevB.47.8008
BaPb0.7Bi0.3O3,BaPb0.7Bi0.3O3,Thin Film,,,SC,,,,,,,,,,,,,10.1103/PhysRevB.48.9717
BaPb₀.₇Bi₀.₃O₃,BaPb0.7Bi0.3O3,Bulk,,,SC,High-Tc,13 K,,Cubic,perovskite,Oh¹,,,,,,,10.1103/PhysRevB.26.2686
BaPb₀.₇Bi₀.₃O₃ (tetragonal),BaPb0.7Bi0.3O3,Bulk,,,SC,High-Tc,13 K,,Tetragonal,perovskite,D4h¹⁸,,,,,,,10.1103/PhysRevB.26.2686
Barium Lead Bismuth Oxide,BaPb0.7Bi0.3O3,Thin Film,,,SC,,,,,,,,,,,,,10.1103/PhysRevLett.65.3193
BaPb0.7Bi0.3O3,BaPb0.7Bi0.3O3,Bulk,,,SC,,13 K,,Orthorhombic,perovskite,Pnma,,,,,,,10.1103/PhysRevB.38.4624
BaPb0.7Bi0.3O3,BaPb0.7Bi0.3O3,Bulk,,,SC,perovskite,10-13 K,,Tetragonal,perovskite,,,,,,,TRUE,Handbook of SC
BaPb0.7Bi0.3O3,BaPb0.7Bi0.3O3,Bulk,,,SC,,11.5 K,,Tetragonal,perovskite,,6.0576 Å,6.0576 Å,8.6182 Å,,,TRUE,Handbook of SC
BaPb0.7Bi0.3O3,BaPb0.7Bi0.3O3,Bulk,,,SC,oxide,13 K,,Cubic,Perovskite,,,,,,,TRUE,10.1103/PhysRevB.103.174509
BaPb0.7Bi0.3O3,BaPb0.7Bi0.3O3,Bulk,,,SC,Type-II,12 K,,Cubic Perovskite,Cubic,,4.29 Å,4.29 Å,4.29 Å,,,TRUE,10.1016/S0921-4534(99)00539-0
BaPb0.7Bi0.3O3,BaPb0.7Bi0.3O3,Bulk,,,SC,High-Tc,13 K,,Perovskite,,,,,,,,TRUE,10.1016/0038-1098(93)90253-J
BaPb0.80Bi0.15Ce0.05O3,BaPb0.80Bi0.15Ce0.05O3,Bulk,,,SC,Type-II,4.4 K,,Perovskite,Cubic,,,,,,,TRUE,10.1016/S0921-4534(97)01865-0
BaPb0.80Bi0.20O3,BaPb0.80Bi0.20O3,Bulk,,,SC,Type-II,11.9 K,,Perovskite,Cubic,,,,,,,TRUE,10.1016/S0921-4534(97)01865-0
BaPb0.81Bi0.26Ag1.28O3,BaPb0.81Bi0.26Ag1.28O3,Bulk,,,SC,Type-II,12 K,,,,,,,,,,TRUE,10.1016/0921-4534(91)90303-G
BaPb0.83Bi0.17O3,BaPb0.83Bi0.17O3,Bulk,,,SC,High-Tc,,,orthorhombic,perovskite,,,,,,,True,10.1103/PhysRevB.35.3621
BaPb0.83Bi0.17O3,BaPb0.83Bi0.17O3,Bulk,,,SC,High-Tc,,,,perovskite,,,,,,,True,10.1103/PhysRevB.32.6302
BaPb0.85Bi0.15O3,BaPb0.85Bi0.15O3,,,,SC,High-Tc,,,,perovskite,,,,,,,,10.1103/PhysRevB.43.435
BaPb0.85Bi0.15O3,BaPb0.85Bi0.15O3,Bulk,,,SC,High-Tc,7 K,,,perovskite,,,,,,,True,10.1103/PhysRevB.40.2658
BaPb0.85Bi0.15O3,BaPb0.85Bi0.15O3,Bulk,,,SC,Type-II,5.0 K,,Perovskite,Cubic,,,,,,,TRUE,10.1016/S0921-4534(97)01865-0
BaPb0.85Bi0.15O3,BaPb0.85Bi0.15O3,Bulk,,,SC,Type-II,13 K,,Tetragonal,,I4/mcm,,,,,,TRUE,10.1016/j.physc.2015.02.012
BaPb0.85Bi0.15O3,BaPb0.85Bi0.15O3,Bulk,,,SC,High-Tc,11 K,,,,,,,,,,FALSE,10.1016/j.physb.2020.412226
BaPb0.85Bi0.15O3,BaPb0.85Bi0.15O3,Bulk,,,SC,High-Tc,13 K,,Perovskite,,,,,,,,TRUE,10.1016/0038-1098(93)90253-J
BaPb0.875Bi0.125O3,BaPb0.875Bi0.125O3,Bulk,,,SC,High-Tc,,,Cubic,perovskite,,,,,,,,10.1103/PhysRevB.28.6629
BaPb0.875Bi0.125O3,BaPb0.875Bi0.125O3,Bulk,,,SC,High-Tc,,,,perovskite,,,,,,,True,10.1103/PhysRevB.32.6302
BaPb0.8Bi0.1Sb0.1O3,BaPb0.8Bi0.1Sb0.1O3,Bulk,,,SC,Type-II,2 K,,Rhombohedral,Perovskite,,4.27 Å,4.27 Å,4.27 Å,,,TRUE,10.1016/S0921-4534(98)00267-6
BaPb0.8Bi0.25Tl0.25O2.91,BaPb0.8Bi0.25Tl0.25O2.91,Bulk,,,SC,,9 K,,Tetragonal,perovskite,,6.0564 Å,6.0564 Å,8.5947 Å,,,TRUE,Handbook of SC
Barium Lead Bismuth Oxide,BaPb0.8Bi0.2O3,Bulk,,,SC,,>10 K,,,perovskite,,,,,,,,10.1103/PhysRevB.37.2345
Barium Lead Bismuth Oxide,BaPb0.8Bi0.2O3,,,,SC,,,,Cubic,,,,,,,,,10.1103/PhysRevLett.63.422
BaPb0.8Bi0.2O3,BaPb0.8Bi0.2O3,Bulk,,,SC,High-Tc,11.0 K,,,,,,,,,,True,10.1103/PhysRevB.44.12521
BaPb0.8Bi0.2O3,BaPb0.8Bi0.2O3,Bulk,,,SC,High-Tc,,,Cubic,perovskite,,,,,,,,10.1103/PhysRevB.28.6629
BaPb0.8Bi0.2O3,BaPb0.8Bi0.2O3,Bulk,,,SC,,13.2 K,,,perovskite,,,,,,,,10.1103/PhysRevB.39.4217
BaPb0.8Bi0.2O3,BaPb0.8Bi0.2O3,Bulk,,,SC,Type-II,9.5 K,,,perovskite,,,,,,,True,10.1103/PhysRevB.38.9284
BaPb0.8Bi0.2O3,BaPb0.8Bi0.2O3,Bulk,,,SC,Type-II,10 K,,Cubic,perovskite,,,,,,,True,10.1103/PhysRevB.47.8008
BaPb0.8Bi0.2O3,BaPb0.8Bi0.2O3,Bulk,,,SC,Type-II,,,Cubic,,,,,,,,,10.1103/PhysRevB.40.6862
BaPb0.8Bi0.2O3,BaPb0.8Bi0.2O3,Bulk,,,SC,High-Tc,9.9 K,0-20 kbar,,,,,,,,,True,10.1103/PhysRevB.24.4075
BaPb₀.₈Bi₀.₂O₃,BaPb0.8Bi0.2O3,Bulk,,,SC,High-Tc,9 K,,Cubic,perovskite,,,,,,,True,10.1103/PhysRevB.33.132
BaPb0.8Bi0.2O3,BaPb0.8Bi0.2O3,Bulk,,,SC,High-Tc,,,,three-dimensional perovskite,,,,,,,,10.1103/PhysRevB.35.5343
BaPb0.8Bi0.2O3,BaPb0.8Bi0.2O3,Bulk,,,SC,High-Tc,,,,perovskite,,,,,,,True,10.1103/PhysRevB.32.6302
BaPb0.8Bi0.2O3,BaPb0.8Bi0.2O3,Bulk,,,SC,,10 K,,Tetragonal,perovskite,I4/mcm,6.0217 Å,6.0217 Å,8.6110 Å,,,TRUE,Handbook of SC
BaPb0.8Bi0.2O3,BaPb0.8Bi0.2O3,Bulk,,,SC,High-Tc,13 K,,Perovskite,,,,,,,,TRUE,10.1016/0038-1098(93)90253-J
BaPb0.8Bi0.2O3-δ,BaPb0.8Bi0.2O3-δ,Bulk,,,SC,High-Tc,10 K,,Tetragonal,,I4/mcm,,,,,5.46 T,TRUE,10.1016/j.jallcom.2018.03.328
BaPb0.95Bi0.05O3,BaPb0.95Bi0.05O3,Bulk,,,SC,High-Tc,,,Cubic,perovskite,,,,,,,,10.1103/PhysRevB.28.6629
BaPb₀.₉₅Bi₀.₀₅O₃,BaPb0.95Bi0.05O3,Bulk,,,SC,High-Tc,9 K,,,perovskite,,,,,,,,10.1103/PhysRevB.26.2686
BaPb0.95Bi0.05O3,BaPb0.95Bi0.05O3,Bulk,,,SC,High-Tc,,,,perovskite,,,,,,,True,10.1103/PhysRevB.32.6302
BaPb0.95Bi0.05O3,BaPb0.95Bi0.05O3,Bulk,,,SC,High-Tc,13 K,,Perovskite,,,,,,,,TRUE,10.1016/0038-1098(93)90253-J
BaPb0.96Bi0.20O3,BaPb0.96Bi0.20O3,Bulk,,,SC,Type-II,10.5 K,,,,,,,,,,TRUE,10.1016/0921-4534(91)90303-G
BaPb₀.₉Bi₀.₁O₃,BaPb0.9Bi0.1O3,Bulk,,,SC,High-Tc,13 K,,Cubic,perovskite,,,,,,,,10.1103/PhysRevB.47.14380
BaPb0.9Bi0.1O3,BaPb0.9Bi0.1O3,Bulk,,,SC,Type-II,7 K,,Cubic,perovskite,,,,,,,True,10.1103/PhysRevB.47.8008
BaPb0.9Bi0.1O3,BaPb0.9Bi0.1O3,Bulk,,,SC,,7 K,,,,,,,,,,True,10.1103/PhysRevB.48.16006
BaPb0.9Bi0.1O3,BaPb0.9Bi0.1O3,Bulk,,,SC,High-Tc,12.6 K,,,,,,,,,,TRUE,10.1016/0022-0248(94)01014-5
BaPb0.9Bi0.1O3,BaPb0.9Bi0.1O3,Bulk,,,SC,High-Tc,13 K,,Perovskite,,,,,,,,TRUE,10.1016/0038-1098(93)90253-J
BaPb1-xBixO3,BaPb1-xBixO3,Bulk,,,SC,,,,,perovskite,,,,,,,TRUE,Handbook of SC
BaPb1-xBixO3 (x=0.24-0.29),BaPb1-xBixO3,Bulk,,,SC,,,,,,,,,,,,FALSE,10.1103/PhysRevB.109.224508
Barium lead bismuth oxide,BaPbBiO,Bulk,,,SC,,,,,,,,,,,,,10.1103/PhysRevB.46.14702
BaPbBiO,BaPbBiO,Bulk,,,SC,,,,,,,,,,,,,10.1103/PhysRevB.42.1033
BaPb1-xBixO3,BaPbBiO3,Bulk,,,SC,,~13 K,,,,,,,,,,,10.1103/PhysRevB.40.6832
BaPbBiO3,BaPbBiO3,,,,SC,,,,,perovskite,,,,,,,,10.1103/PhysRevLett.58.1676
BaPb₁₋ₓBiₓO₃,BaPbBiO3,,,,SC,High-Tc,,,Cubic,,,,,,,,,10.1103/PhysRevB.47.11346
Pb-doped BaBiO3,BaPbBiO6,Bulk,,,SC,High-Tc,13 K,,Cubic,perovskite,,,,,,,,10.1103/PhysRevB.54.6614
BaPbO3,BaPbO3,Bulk,,,SC,High-Tc,0.45 K,,,perovskite,,,,,,,False,10.1103/PhysRevB.39.811
BaPbO₃,BaPbO3,Bulk,,,SC,High-Tc,0.4 K,,Cubic,perovskite,,4.29 Å,,,,,,10.1103/PhysRevB.28.4227
BaPbO3,BaPbO3,Bulk,,,NSC,,< 0.02 K,,Cubic,perovskite,,,,,,,True,10.1103/PhysRevB.47.14434
BaPbO3,BaPbO3,,,,SC,,12 K,,,,,,,,,,,10.1103/PhysRevB.35.5334
BaPbO3,BaPbO3,Bulk,,,SC,High-Tc,,,Cubic,perovskite,,,,,,,,10.1103/PhysRevB.28.6629
BaPbO3,BaPbO3,Bulk,,,SC,High-Tc,,,,perovskite,,,,,,,True,10.1103/PhysRevB.36.5578
Barium Lead Oxide,BaPbO3,Bulk,,,SC,High-Tc,< 1 K,,Cubic,perovskite,,,,,,,True,10.1103/PhysRevLett.67.509
BaPbO3,BaPbO3,Bulk,,,SC,,,,Cubic,perovskite,,4.267 Å,,,,,True,10.1103/PhysRevB.44.9519
Ba1-aKaPb1-bBibO3,BaPbO3,Bulk,,,SC,High-Tc,,,,,,,,,,,,10.1103/PhysRevB.55.6605
BaPbO3,BaPbO3,Bulk,,,SC,,,,Cubic,perovskite,,8.0635 Å,8.0635 Å,8.0635 Å,,,False,10.1103/PhysRevB.40.8844
BaPbO3,BaPbO3,Bulk,,,NSC,,0 K,,,perovskite,,,,,,,True,10.1103/PhysRevB.39.9607
Ba-Pb-O,BaPbO3,Bulk,,,SC,,<1 K,,,perovskite,,,,,,,True,10.1103/PhysRevB.46.8542
BaPbO3,BaPbO3,Bulk,,,SC,oxide,,,,perovskite,,,,,,,,10.1103/PhysRevB.38.297
BaPbO₃,BaPbO3,Bulk,,,SC,,0.4 K,,Cubic,perovskite,,,,,,,True,10.1103/PhysRevB.33.132
BaPbO3,BaPbO3,Bulk,,,SC,,,,Tetragonal,perovskite,I4/mcm,,,,,,True,10.1103/PhysRevB.45.9966
BaPbO3-δ,BaPbO3,Bulk,,,SC,High-Tc,,,,perovskite,,,,,,,True,10.1103/PhysRevB.47.5196
BaPbO3,BaPbO3,Bulk,,,NSC,,,,,perovskite,,4.30 Å,,,,,True,10.1103/PhysRevB.37.5107
BaPbO3,BaPbO3,Bulk,,,SC,,0.5 K,,orthorhombic,,,,,,,,,10.1103/PhysRevB.33.118
BaPbO3,BaPbO3,Bulk,,,SC,High-Tc,,,,perovskite,,,,,,,True,10.1103/PhysRevB.35.696
BaPbO3,BaPbO3,Bulk,,,NSC,,,,,,,,,,,,,10.1103/PhysRevB.38.218
BaPbO3,BaPbO3,Bulk,,,SC,High-Tc,,,,perovskite,,,,,,,True,10.1103/PhysRevB.32.6302
BaPbO3,BaPbO3,Bulk,,,SC,,,,,perovskite,,,,,,,,10.1103/PhysRevB.38.4557
BaPbO3,BaPbO3,Bulk/Thin Film,,,NSC,,,,Monoclinic (low T),Perovskite,,,,,,,TRUE,10.1103/PhysRevB.103.174509
Barium Lead Oxide,BaPbO3,Thin Film,4.8 nm,SrTiO3 (001),NSC,,,,,perovskite-related,,,,,,,TRUE,10.1103/PhysRevB.100.165402
Barium Lead Oxide,BaPbO3,Thin Film,21.3 nm,SrTiO3 (001),NSC,,,,,perovskite-related,,,,,,,TRUE,10.1103/PhysRevB.100.165402
Barium Lead Oxide,BaPbO3,Bulk,,,SC,,<0.5 K,,,perovskite-related,,,,,,,FALSE,10.1103/PhysRevB.100.165402
BaPbO3,BaPbO3,Bulk/Thin Film,,,NSC,,NSC,,,perovskite,,~4.25,,,,,TRUE,10.1103/PhysRevB.101.064509
BaPbO3/BaBiO3 interface,BaPbO3/BaBiO3,Thin Film,,,SC,,,,,,,,,,,,FALSE,10.1103/PhysRevB.109.054509
BaPbO3/BaBiO3 bilayer,BaPbO3/BaBiO3,Thin Film,"Variable (BPO2/BBO4, BPO2/BBO6, BPO4/BBO6, etc.)",SrTiO3,SC,oxide,up to 3.5 K,,Monoclinic,"Double perovskite (BBO), perovskite (BPO)",,,,,,,FALSE,10.1103/PhysRevB.103.174509
Barium Lead Oxide – Barium Bismuth Oxide Bilayer,BaPbO3–BaBiO3,Bilayer,,SrTiO3,SC,,3.5 K,,,Perovskite heterostructure,,,,,,,FALSE,10.1103/PhysRevB.100.165402
BaPbO₃,BaPbO₃,Bulk,,,NSC,,,,,perovskite,,,,,,,,10.1103/PhysRevB.50.13674
BaPbO₃,BaPbO₃,Bulk,,,NSC,,,,,perovskite,,,,,,,,10.1103/PhysRevB.40.6955
BaPbO₃,BaPbO₃,Bulk,,,SC,,0.4 K,,Cubic,,,4.273,4.273,4.273,,,TRUE,Handbook of SC
BaPb₀.₅₉Bi₀.₄₁O₃,BaPb₀.₅₉Bi₀.₄₁O₃,Bulk,,,SC,High-Tc,,,Tetragonal,perovskite,D₄ₕ¹⁸,,,,,,True,10.1103/PhysRevLett.55.426
BaPb₀.₆₂Bi₀.₃₈O₃,BaPb₀.₆₂Bi₀.₃₈O₃,Bulk,,,SC,High-Tc,,,Tetragonal,perovskite,D₄ₕ¹⁸,,,,,,True,10.1103/PhysRevLett.55.426
BaPb₀.₇Bi₀.₃O₃,BaPb₀.₇Bi₀.₃O₃,Thin Film,,,SC,,,,,,,,,,,,,10.1103/PhysRevB.48.6626
BaPb₀.₇Bi₀.₃O₃,BaPb₀.₇Bi₀.₃O₃,Bulk,,,SC,High-Tc,12 K,,Tetragonal,perovskite,D₄ₕ¹⁸,,,,,,True,10.1103/PhysRevLett.55.426
BaPb₀.₇Bi₀.₃O₃,BaPb₀.₇Bi₀.₃O₃,Bulk,,,SC,,12 K,,Tetragonal,,,6.061,6.061,4.304,,,TRUE,Handbook of SC
BaPb₀.₇₅Bi₀.₂₅O₃,BaPb₀.₇₅Bi₀.₂₅O₃,Bulk,,,SC,High-Tc,13 K,,,perovskite,,,,,,,,10.1103/PhysRevB.50.13674
BaPb₁₋ₓBiₓO₃ (x=0.25),BaPb₀.₇₅Bi₀.₂₅O₃,Bulk,,,SC,High-Tc,13 K,,Cubic,perovskite,,,,,,,,10.1103/PhysRevB.40.6955
BaPb₀.₇₅Bi₀.₂₅O₃,BaPb₀.₇₅Bi₀.₂₅O₃,,,,SC,High-Tc,11 K,,,Perovskite,,,,,,,,10.1103/PhysRevB.46.1232
BaPb₀.₇₅Bi₀.₂₅O₃,BaPb₀.₇₅Bi₀.₂₅O₃,Bulk,,,SC,High-Tc,12 K,,Tetragonal,perovskite,D₄ₕ¹⁸,,,,,,True,10.1103/PhysRevLett.55.426
BaPb₀.₇₅Bi₀.₂₅O₃,BaPb₀.₇₅Bi₀.₂₅O₃,Bulk,,,SC,,,,,,,,,,,,,10.1103/PhysRevB.43.2766
BaPb₀.₇₅Bi₀.₂₅O₃,BaPb₀.₇₅Bi₀.₂₅O₃,Bulk,,,SC,Type-II,,,,,,,,,,,TRUE,Handbook of SC
BaPb₀.₈₃Bi₀.₁₇O₃,BaPb₀.₈₃Bi₀.₁₇O₃,Bulk,,,SC,High-Tc,,,Tetragonal,perovskite,D₄ₕ¹⁸,,,,,,True,10.1103/PhysRevLett.55.426
BaPb₁₋ₓBiₓO₃ Perovskite,BaPb₁₋ₓBiₓO₃,Bulk,,,SC,Type-II,10.0 K,,,perovskite,,,,,,,TRUE,Handbook of SC
BaPb₁₋ₓBiₓO₃ (perovskite),BaPb₁₋ₓBiₓO₃,Bulk,,,SC,Type-II,10 K,,Cubic,Perovskite,,,,,,,TRUE,Handbook of SC
BaPd2As2,BaPd2As2,Bulk,,,SC,,3.85 K,ambient,Tetragonal,ThCr2Si2-type,I4/mmm,,,,,,TRUE,10.1103/PhysRevB.98.094525
BaPd2As2 (CeMg2Si2-type polymorph),BaPd2As2,Bulk,,,NSC,,,ambient,,CeMg2Si2-type,,,,,,,FALSE,10.1103/PhysRevB.98.094525
BaPd2As2,BaPd2As2,Bulk,,,SC,Type-II,3.85 K,,ThCr2Si2-type,Tetragonal,I4/mmm,4.5013 Å,,10.4579 Å,,,FALSE,10.1016/j.jallcom.2018.12.021
BaPdSi3,BaPdSi3,,,,SC,Type-II,< 4 K,,Tetragonal,BaNiSn3-type,I4mm,,,,,<500 mT,,10.1103/PhysRevB.98.184516
BaPt2Sb2,BaPt2Sb2,,,,SC,,1.8 K,,,CaBe2Ge2-type,,,,,,,,10.1103/PhysRevMaterials.1.064801
BaPt3.25Au0.75Ge12,BaPt3.25Au0.75Ge12,Bulk,,,SC,Type-II,6.25 K,,Cubic,skutterudite,,,,,,1.68 T (at 1.7 K),TRUE,10.1103/PhysRevB.86.174513
BaPt3.25Au0.75Ge12,BaPt3.25Au0.75Ge12,Bulk,,,SC,Type-II,6.25 K,,Cubic,skutterudite,,8.6985,8.6985,8.6985,,,TRUE,10.1103/PhysRevB.78.052504
BaPt3.5Au0.5Ge12,BaPt3.5Au0.5Ge12,Bulk,,,SC,Type-II,5.3 K,,Cubic,skutterudite,,,,,,0.84 T (at 1.7 K),TRUE,10.1103/PhysRevB.86.174513
BaPt3.5Au0.5Ge12,BaPt3.5Au0.5Ge12,Bulk,,,SC,Type-II,5.19 K,,Cubic,skutterudite,,8.6943,8.6943,8.6943,,,TRUE,10.1103/PhysRevB.78.052504
BaPt3.75Au0.25Ge12,BaPt3.75Au0.25Ge12,Bulk,,,SC,Type-II,5.05 K,,Cubic,skutterudite,,8.6895,8.6895,8.6895,,,TRUE,10.1103/PhysRevB.78.052504
BaPt3Au1Ge12,BaPt3Au1Ge12,Bulk,,,SC,Type-II,7.03 K,,Cubic,skutterudite,,8.7124,8.7124,8.7124,,2.0 T,TRUE,10.1103/PhysRevB.78.052504
BaPt3AuGe12,BaPt3AuGe12,Bulk,,,SC,Type-II,6.95 K,,Cubic,skutterudite,,,,,11.5 mT (at 1.85 K),1.93 T (at 1.7 K),TRUE,10.1103/PhysRevB.86.174513
BaPt3Si,BaPt3Si,Bulk,,,SC,,,,,,,,,,,,FALSE,10.1103/PhysRevB.103.174511
BaPt4Ge12,BaPt4Ge12,Bulk,,,SC,Type-II,5.35 K,Ambient (0 GPa),Cubic,Filled skutterudite,Im-3 (No. 204),8.6928,8.6928,8.6928,,18 kOe,FALSE,10.1103/PhysRevB.98.024513
BaPt4Ge12,BaPt4Ge12,Bulk,,,SC,Type-II,≈5.0 K,,Cubic,Filled Skutterudite,Im-3,8.6838,8.6838,8.6838,,,TRUE,10.1103/PhysRevLett.100.017002
BaPt4Ge12,BaPt4Ge12,Bulk,,,SC,Type-II,4.9 K,,Cubic,skutterudite,,8.6838,8.6838,8.6838,6.0 mT (at 1.85 K),0.46 T (at 1.7 K),TRUE,10.1103/PhysRevB.86.174513
BaPt4Ge12,BaPt4Ge12,,,,SC,,,,,skutterudite,,,,,,,FALSE,10.1103/PhysRevB.99.245115
Barium Platinum Germanide,BaPt4Ge12,Bulk,,,SC,Type-II,5.35 K,Ambient,Cubic,Filled skutterudite,Im-3,,,,,,FALSE,10.1103/PhysRevB.77.180504
BaPt4Ge12,BaPt4Ge12,Bulk,,,SC,Type-II,5.35 K,,Cubic,skutterudite,Im-3,8.6928 Å,8.6928 Å,8.6928 Å,,1.8 T,TRUE,10.1103/PhysRevLett.99.217001
BaPt4Ge12,BaPt4Ge12,Bulk,,,SC,,up to 8.3 K,,,filled skutterudite,,,,,,,,10.1103/PhysRevLett.109.236405
BaPt4Ge12,BaPt4Ge12,Bulk,,,SC,Type-II,5.03 K,,Cubic,skutterudite,,8.6835,8.6835,8.6835,,2.0 T,TRUE,10.1103/PhysRevB.78.052504
BaPt4Ge12,BaPt4Ge12,Bulk,,,SC,Type-II,5.35 K,0,Filled-skutterudite,,,,,,,,FALSE,10.1016/j.physc.2009.11.127
BaPt4Ge12,BaPt4Ge12,Bulk,,,SC,Type-II,5.0 K,0 GPa,,,,,,,,,FALSE,10.1016/j.physc.2012.08.008
BaPt4Ge12,BaPt4Ge12,Bulk,,,SC,Conventional BCS,5.1 K,,,,,,,,,,TRUE,10.1016/j.physc.2009.11.078
BaPtAs0.1Sb0.9,BaPtAs0.1Sb0.9,Bulk,,,SC,Type-II,1.6 K,,Hexagonal,honeycomb,P-6m2 (No. 187),,,,,,TRUE,10.1103/PhysRevB.111.L100508
BaPtAs0.8Sb0.2,BaPtAs0.8Sb0.2,Bulk,,,SC,Type-II,2.86 K,,Hexagonal,honeycomb,P-6m2 (No. 187),,,,2.8 mT at 2 K,,TRUE,10.1103/PhysRevB.111.L100508
BaPtGe3,BaPtGe3,Bulk,,,NSC,,,,,,,,,,,,FALSE,10.1103/PhysRevB.86.174513
BaPtSb,BaPtSb,Bulk,,,SC,Type-II,"1.7 K (sample #1), 1.396 K (sample #2)",,Hexagonal,honeycomb,P-6m2 (No. 187),,,,,,TRUE,10.1103/PhysRevB.111.L100508
BaPtSb,BaPtSb,Bulk,,,SC,Conventional,1.64 K,,Hexagonal,SrPtSb-type,P6̅m2,4.609 Å,,4.960 Å,,,FALSE,10.1016/j.intermet.2019.02.010
BaPtSi3,BaPtSi3,Bulk,,,SC,,,ambient,Tetragonal,noncentrosymmetric,I4mm,,,,,,FALSE,10.1103/PhysRevB.83.024512
BaPtSi3,BaPtSi3,Bulk,,,SC,Type-II,,,,noncentrosymmetric,,,,,,,FALSE,10.1103/PhysRevB.84.054521
BaPtSi3,BaPtSi3,Bulk,,,SC,,,ambient pressure,,,,,,,,,FALSE,10.1103/PhysRevB.97.224506
BaPtSi3,BaPtSi3,Bulk,,,SC,,,,,,,,,,,,,10.1103/PhysRevB.108.144510
BaPtSi3,BaPtSi3,,,,SC,,,,Tetragonal,"BaNiSn3-type, noncentrosymmetric",I4mm,,,,,,FALSE,10.1103/PhysRevB.97.024501
BaPtSi3,BaPtSi3,,,,SC,,2.25 K,,Tetragonal,"BaNiSn3-type, noncentrosymmetric",I4mm,,,,,,FALSE,10.1103/PhysRevB.81.144414
BaPtSi3,BaPtSi3,Bulk,,,SC,Noncentrosymmetric/Singlet pairing,,,,,,,,,,,,10.1103/PhysRevB.82.174511
BaPtSi3,BaPtSi3,,,,SC,,,,,,,,,,,,FALSE,10.1103/PhysRevB.88.104508
BaPtSi3,BaPtSi3,,,,SC,,,,,noncentrosymmetric,,,,,,,,10.1103/PhysRevMaterials.1.064801
BaPtSi3,BaPtSi3,,,,SC,Type-II,< 4 K,,Tetragonal,BaNiSn3-type,I4mm,,,,,<500 mT,,10.1103/PhysRevB.98.184516
BaPtSi3,BaPtSi3,,,,SC,Noncentrosymmetric,,ambient pressure,,,,,,,,,FALSE,10.1103/PhysRevB.83.064522
Barium Platinum Silicide,BaPtSi3,Bulk,,,SC,Noncentrosymmetric,,,,,,,,,,,FALSE,10.1103/PhysRevB.99.094517
BaPtSi3,BaPtSi3,Bulk,,,SC,Type-II,,,Tetragonal,BaNiSn3-type,I4mm,,,,,640 G,FALSE,10.1103/PhysRevB.89.094509
BaPtSi3,BaPtSi3,Bulk,,,SC,Type-II,2.25 K,Ambient,,,,,,,,,,10.1016/j.jallcom.2011.03.066
BaPtSi3,BaPtSi3,Bulk,,,SC,Conventional,2.25 K,,Tetragonal,BaNiSn3-type,I4mm,,,,,,FALSE,10.1016/j.physb.2010.12.064
Rb-doped BaBiO3,BaRbBi2O6,Bulk,,,SC,High-Tc,30 K,,Cubic,perovskite,,,,,,,,10.1103/PhysRevB.54.6614
Ba₁₋ₓRbₓBiO₃,BaRbBiO3,,,,SC,High-Tc,,,Cubic,,,,,,,,,10.1103/PhysRevB.47.11346
BaReH9,BaReH9,Bulk,,,SC,,below 7 K,ambient pressure,,saltlike,,,,,,,TRUE,10.1103/PhysRevB.109.214506
Barium rhenium nonahydride,BaReH9,Bulk,,,SC,,at or below 7 K,,,,,,,,,,TRUE,10.1103/PhysRevLett.130.266001
BaReH9,BaReH9,Bulk,,,SC,,7 K,,Hexagonal,,P63/mmc,,,,,,FALSE,10.1103/PhysRevB.105.094108
BaReH9,BaReH9,Bulk,,,SC,,7 K,above 100 GPa,Hexagonal,,,,,,,,FALSE,10.1103/PhysRevB.99.024508
BaReH9,BaReH9,Bulk,,,SC,,about 7 K,100 GPa,,,,,,,,,TRUE,10.1103/PhysRevB.104.104509
BaRh₂,BaRh2,Bulk,,,SC,Type-II,6 K,,Cubic,MgCu2-type,,7.852 Å,,,,,False,10.1103/PhysRevB.44.2283
BaRh₂,BaRh2,Bulk,,,SC,,6.0 K,,Cubic,Laves phase,,,,,,,True,10.1103/PhysRev.107.1558
Barium Dirhodium,BaRh2,Bulk,,,SC,Type-II,5.6 K,ambient,Cubic,"Laves phase (C15, MgCu2-type)",Fd-3m (No. 227),,,,,,FALSE,10.1103/PhysRevB.104.054505
BaRh2,BaRh2,,,,SC,,5.6 K,,,,,,,,5.3 mT,4.63 T,FALSE,10.1016/j.physc.2024.1354604
BaRh2P2,BaRh2P2,Bulk,,,SC,Type-II,1.0 K,ambient pressure,Tetragonal,ThCr2Si2-type,,3.9308,3.9308,12.574,,370 Oe,TRUE,10.1103/PhysRevB.79.180502
BaRh2P2,BaRh2P2,Bulk,,,SC,,1 K,,ThCr2Si2 type,,,,,,,,FALSE,10.1016/j.jssc.2011.05.029
BaRh2P2,BaRh2P2,Bulk,,,SC,Type-II,0.70 K,,ThCr2Si2-type,Tetragonal,,,,,,,FALSE,10.1016/j.jpcs.2023.111342
BaRh2P2,BaRh2P2,Bulk,,,SC,Type-II,1.0 K,,Tetragonal,ThCr2Si2-type,I4/mmm,4.040,4.040,12.375,,,FALSE,10.1016/j.jallcom.2017.09.209
BaRh2P2,BaRh2P2,Bulk,,,SC,Type-II,1.0 K,,ThCr2Si2-type,,I4/mmm,3.939,,12.576,,0.07 T,TRUE,10.1016/j.physc.2009.11.059
BaRh₂,BaRh₂,Bulk,,,SC,,6.0 K,,,Laves phase,,,,,,,TRUE,Handbook of SC
BaRh₂,BaRh₂,Bulk,,,SC,Type-II,6.0 K,,Cubic,cubic Laves phase,Fd3̄m,7.852 Å,7.852 Å,7.852 Å,,,TRUE,Handbook of SC
BaRu2As2,BaRu2As2,Bulk,,,NSC,,,,Tetragonal,,,4.15,4.15,12.25,,,FALSE,10.1103/PhysRevB.94.125147
BaRu2As2,BaRu2As2,Bulk,,,NSC,iron-based,,ambient,Tetragonal,ThCr2Si2-type,I4/mmm,,,,,,FALSE,10.1103/PhysRevB.83.094508
BaRuO3 (nine-layer),BaRuO3,Bulk,,,NSC,,,,Hexagonal,hexagonal perovskite,,,,,,,True,10.1103/PhysRevB.59.4561
BaRuO3 (four-layer),BaRuO3,Bulk,,,NSC,,,,Hexagonal,hexagonal perovskite,,,,,,,True,10.1103/PhysRevB.59.4561
BaSb0.25Pb0.75O3,BaSb0.25Pb0.75O3,Bulk,,,SC,Type-II,2.6 K,,,,,,,,,,True,10.1103/PhysRevB.43.10466
BaSi2 (high-pressure phase),BaSi2,Bulk,,,SC,,6 K,high pressure,,EuGe2-type,,,,,,,,10.1103/PhysRevB.61.R3800
BaSi2 (trigonal phase),BaSi2,Bulk,,,SC,,6.8 K,high pressure,Trigonal,trigonal,,,,,,,,10.1103/PhysRevB.62.11392
Barium Disilicide,BaSi2,Bulk,,,SC,,6.8 K,0 GPa,Trigonal,Layered honeycomb,P-3m1 (No. 164),4.07,4.07,5.40,,,FALSE,10.1103/PhysRevB.84.184503
"Barium Disilicide (Experimental, cited)",BaSi2,Bulk,,,SC,,8.9 K,,Trigonal,Layered honeycomb,P-3m1 (No. 164),,,,,,TRUE,10.1103/PhysRevB.84.184503
Barium Disilicide (Sample 1),BaSi2,Bulk,,,SC,,6 K,4.5 GPa,Trigonal,EuGe2-type,P-3m1,4.061,4.061,5.293,,,TRUE,10.1103/PhysRevLett.106.087002
Barium Disilicide (Sample 2),BaSi2,Bulk,,,SC,Type-II,8.9 K,4.5 GPa,Trigonal,EuGe2-type,P-3m1,4.065,4.065,5.347,75 Oe,7 kOe,TRUE,10.1103/PhysRevLett.106.087002
Barium Disilicide (DFT structure),BaSi2,Bulk,,,SC,,6 K,0 GPa,Trigonal,EuGe2-type,P-3m1,4.08,4.08,5.42,,,FALSE,10.1103/PhysRevLett.106.087002
Orthorhombic Barium Disilicide,BaSi2,Bulk,,,NSC,,NSC,,Orthorhombic,,Pnma,,,,,,TRUE,10.1103/PhysRevLett.106.087002
Cubic Barium Disilicide,BaSi2,Bulk,,,NSC,,NSC,,Cubic,SrSi2-type,,,,,,,TRUE,10.1103/PhysRevLett.106.087002
BaSi2,BaSi2,Bulk,,,SC,Type-II,6 K,High Pressure,AlB2-type,Trigonal,P 3 m 1,,,,,,FALSE,10.1016/j.physc.2004.02.139
Trigonal BaSi2,BaSi2,Bulk,,,SC,Type-II,6.8 K,Atmospheric,Trigonal,,,,,,,,TRUE,10.1016/0921-4534(95)00082-8
BaSi2,BaSi2,Bulk,,,SC,Type-II,6 K,,,,,,,,,,FALSE,10.1016/S0921-4526(99)02462-X
BaSn3,BaSn3,Bulk,,,SC,,,,,,,,,,,,FALSE,10.1103/PhysRevB.103.L201109
Barium Tin,BaSn3,Bulk,,,SC/TDS,Topological Dirac semimetal,4.4 K,ambient,Hexagonal,hexagonal,P6_3/mmc (No. 194),7.254,7.254,5.5,,,TRUE,10.1103/PhysRevB.103.155148
BaSn3,BaSn3,Bulk,,,SC,,,,,,,,,,,,TRUE,10.1103/PhysRevB.107.115127
BaSn3,BaSn3,,,,SC,Type-II,4.3 K,,,,,,,,,,FALSE,10.1016/S0925-8388(02)00216-5
BaSn5,BaSn5,Bulk,,,SC,,,,,,,,,,,,FALSE,10.1103/PhysRevB.103.L201109
BaSnO3,BaSnO3,Bulk,,,NSC,,,,,perovskite,,,,,,,,10.1103/PhysRevB.48.16917
BaSnO3,BaSnO3,Bulk,,,NSC,,,,Cubic,perovskite,,4.12 Å,,,,,True,10.1103/PhysRevB.44.9519
Barium Strontium Calcium Copper Oxide,BaSrCaCuO,,,,SC,High-Tc/cuprate,,,,quasi-two-dimensional,,,,,,,,10.1103/PhysRevB.55.6621
BaSrDyCu₃O₆.₉₃,BaSrDyCu₃O₆.₉₃,Bulk,,,SC,High-Tc,83 K,,,,,3.816 Å,3.838 Å,11.542 Å,,,TRUE,Handbook of SC
BaSrErCu₃O₆.₉₄,BaSrErCu₃O₆.₉₄,Bulk,,,SC,High-Tc,78 K,,,,,3.791 Å,3.847 Å,11.560 Å,,,TRUE,Handbook of SC
BaSrEuCu₃O₆.₉₄,BaSrEuCu₃O₆.₉₄,Bulk,,,SC,High-Tc,80 K,,,,,3.844 Å,,11.579 Å,,,TRUE,Handbook of SC
BaSrGdCu₃O₆.₉₄,BaSrGdCu₃O₆.₉₄,Bulk,,,SC,High-Tc,82.6 K,,,,,3.804 Å,3.863 Å,11.588 Å,,,TRUE,Handbook of SC
BaSrGdCu₃O₇,BaSrGdCu₃O₇,Bulk,,,SC,High-Tc,86 K,,,,,3.835 Å,,11.554 Å,,,TRUE,Handbook of SC
BaSrHoCu₃O₆.₉₄,BaSrHoCu₃O₆.₉₄,Bulk,,,SC,High-Tc,79 K,,,,,3.789 Å,3.851 Å,11.546 Å,,,TRUE,Handbook of SC
BaSrLaCu₃O₆.₉₄,BaSrLaCu₃O₆.₉₄,Bulk,,,SC,cuprate,57 K,,Tetragonal,perovskite,P4/mmm,3.877,3.877,11.728,,,TRUE,Handbook of SC
BaSrNdCu₃O₆.₉₄,BaSrNdCu₃O₆.₉₄,Bulk,,,SC,cuprate,74 K,,Tetragonal,perovskite,P4/mmm,3.870,3.870,11.622,,,TRUE,Handbook of SC
BaSrPrCu₃O₆.₉₄,BaSrPrCu₃O₆.₉₄,Bulk,,,NSC,cuprate,,,Tetragonal,perovskite,P4/mmm,3.859,3.859,11.551,,,TRUE,Handbook of SC
BaSrSmCu₃O₆.₉₄,BaSrSmCu₃O₆.₉₄,Bulk,,,SC,cuprate,80 K,,Tetragonal,perovskite,P4/mmm,3.851,3.851,11.591,,,TRUE,Handbook of SC
BaSrTmCu₃O₆.₉₄,BaSrTmCu₃O₆.₉₄,Bulk,,,SC,High-Tc,70 K,,,,,3.821 Å,3.836 Å,11.550 Å,,,TRUE,Handbook of SC
BaSrYCu₃O₆.₉₄,BaSrYCu₃O₆.₉₄,Bulk,,,SC,High-Tc,79 K,,,,,3.791 Å,3.845 Å,11.542 Å,,,TRUE,Handbook of SC
BaTa2S5,BaTa2S5,,,,SC,,2.82–3.14 K,,,,,,,,,,FALSE,10.1016/j.physc.2018.11.006
BaTa2S5,BaTa2S5,,,,SC,BCS,2.87 K,,Hexagonal,,,,,,,,FALSE,10.1016/j.physc.2021.1353966
BaTa2S5,BaTa2S5,Bulk,,,SC,,3 K,,,,,,,,,,FALSE,10.1016/j.physc.2018.03.004
BaTa2S5,BaTa2S5,Bulk,,,SC,Type-II,2.87 K,,Hexagonal,,,3.319 Å,,25.023 Å,80 Oe,,TRUE,10.1016/j.physc.2019.1353522
BaTa2S5,BaTa2S5,Bulk,,,SC,Low-Tc,3 K,,Hexagonal,Hexagonal,,,,,,,FALSE,10.1016/S0921-4534(98)00065-3
BaTh2Fe4As4(N0.7O0.3)2,BaTh2Fe4As4(N0.7O0.3)2,Bulk,,,SC,Iron-based,30 K,,Tetragonal,I4/mmm,139,5.640,5.640,29.853,,,TRUE,10.1016/j.jpcs.2022.111085
BaTh2Fe4As4(N0.7O0.3)2,BaTh2Fe4As4(N0.7O0.3)2,Bulk,,,SC,Iron-based,30,,,,,,,,,,TRUE,10.1016/j.commatsci.2022.111916
BaTi2(As0.4Sb0.6)2O,BaTi2(As0.4Sb0.6)2O,Bulk,,,NSC,,0 K,,Tetragonal,BaTi2As2O-type,P4/mmm,,,,,,TRUE,10.1103/PhysRevB.88.214506
BaTi2(As0.8Sb0.2)2O,BaTi2(As0.8Sb0.2)2O,Bulk,,,NSC,,0 K,,Tetragonal,BaTi2As2O-type,P4/mmm,,,,,,TRUE,10.1103/PhysRevB.88.214506
BaTi2As2O,BaTi2As2O,Bulk,,,NSC,,,,Tetragonal,,,,,,,,FALSE,10.1103/PhysRevLett.113.266407
BaTi2As2O,BaTi2As2O,Bulk,,,NSC,,NSC,ambient,,,,,,,,,FALSE,10.1103/PhysRevB.93.214503
BaTi2As2O,BaTi2As2O,Bulk,,,NSC,,0 K,,Tetragonal,BaTi2As2O-type,P4/mmm,,,,,,TRUE,10.1103/PhysRevB.88.214506
BaTi2Bi2O,BaTi2Bi2O,Bulk,,,SC,,4.6 K,,Tetragonal,BaTi2As2O-type,,4.1236,4.1236,8.3447,,,FALSE,10.1103/PhysRevB.97.214517
BaTi2Bi2O,BaTi2Bi2O,Bulk,,,SC,,4.6 K,,Tetragonal,BaTi2As2O-type,P4/mmm,,,,,,FALSE,10.1103/PhysRevB.88.214506
BaTi2Bi2O,BaTi2Bi2O,Bulk,,,SC,Type-II,4.6 K,,,,,,,,0.006 T,1.70 T,TRUE,10.1016/j.physc.2014.02.018
BaTi2Bi2O,BaTi2Bi2O,Bulk,,,SC,Low-Tc,4.6 K,,,,,,,,,,FALSE,10.1016/j.jallcom.2013.02.155
BaTi2Sb2O,BaTi2Sb2O,Bulk,,,SC,,1.2 K,,Tetragonal,Layered,P4/mmm,4.1196,4.1196,8.0951,,,FALSE,10.1103/PhysRevB.95.174402
BaTi2Sb2O,BaTi2Sb2O,Bulk,,,SC,,1.2 K,,Tetragonal,BaTi2As2O-type,,4.11039,4.11039,8.08640,,,FALSE,10.1103/PhysRevB.97.214517
BaTi2Sb2O,BaTi2Sb2O,Bulk,,,SC,Type-II,0.87 K,,Tetragonal,BaTi2As2O-type,P4/mmm,4.10711 Å,4.10711 Å,8.0482 Å,,,TRUE,10.1103/PhysRevB.88.214506
BaTi2Sb2O,BaTi2Sb2O,Bulk,,,SC,Type-II,1.2 K,,,,,,,,,1.32 T,TRUE,10.1016/j.physc.2014.02.018
BaTi2Sb2O,BaTi2Sb2O,Bulk,,,SC,Low-Tc,1.2 K,,Tetragonal,,P 4/mmm,4.1155 Å,,8.1700 Å,,,FALSE,10.1016/j.jallcom.2013.02.155
BaTi2Sb2O,BaTi2Sb2O,Bulk,,,SC,Type-II,1.2 K,,CeCr2Si2C-type,Tetragonal,P4/mmm,411.1 pm,411.1 pm,807.0 pm,,,TRUE,10.1016/j.solidstatesciences.2013.12.005
BaTiO3,BaTiO3,Bulk,,,NSC,,,,,perovskite,,,,,,,True,10.1103/PhysRevLett.16.579
BaTiO3,BaTiO3,Bulk,,,NSC,,,,,,,,,,,,True,10.1103/PhysRevB.48.9726
BaTiO3,BaTiO3,Bulk,,,NSC,,,,,perovskite,,4 Å,,,,,,10.1103/PhysRevB.62.686
BaTiO3,BaTiO3,Bulk,,,NSC,,,,Cubic,perovskite,,,,,,,TRUE,Handbook of SC
BaTiO3,BaTiO3,Bulk,,,Ferroelectric,,,,,,,,,,,,FALSE,10.1103/PhysRevB.109.214109
BaTiO3,BaTiO3,Bulk,,,Ferroelectric,,,,Tetragonal (at room temperature),Perovskite,,,,,,,TRUE,10.1103/PhysRevB.99.064106
BaTiO3,BaTiO3,,,,NSC,,,,,,,,,,,,TRUE,10.1103/PhysRevB.72.054530
Barium Titanate,BaTiO3,Bulk,,,NSC,,,,,Perovskite,,,,,,,FALSE,10.1103/PhysRevResearch.2.023313
Barium Titanate,BaTiO3,Bulk,,,NSC,,NSC,,,,,,,,,,FALSE,10.1103/PhysRevB.91.094501
BaTiO3,BaTiO3,Bulk,,,NSC,,NSC,,Cubic,perovskite,,,,,,,FALSE,10.1103/PhysRevB.75.014508
BaTiO3-doped YBa2Cu3O7,BaTiO3-doped YBa2Cu3O7,Thin Film,,,SC,High-Tc,90 K,,Orthorhombic,c-axis oriented,,,,,,,TRUE,10.1016/j.jallcom.2015.12.220
Barium Titanate (oxygen-deficient),BaTiO3-δ,Bulk,,,NSC,,,,,,,,,,,,FALSE,10.1103/PhysRevMaterials.4.041002
BaTiO3/La2CuO4 interface,BaTiO3/La2CuO4,Heterostructure,,La2CuO4,SC,High-Tc/cuprate,40 K,,Tetragonal/Orthorhombic,Perovskite,,5.42 Å,5.42 Å,,≈ 0 Oe,,FALSE,10.1103/PhysRevB.98.094522
Electron-doped BaTiO3,BaTiO3 with electron doping,Bulk,,,SC,BCS,2 K,,Tetragonal,Perovskite,,,,,,,FALSE,10.1103/PhysRevB.108.L241114
BaTiO₃,BaTiO₃,Bulk,,,NSC,,,,Cubic,,,4.012,4.012,4.012,,,TRUE,Handbook of SC
BAu₅,BAu₅,Bulk,,,SC,,0.7 K,,,,,,,,,,TRUE,Handbook of SC
Barium potassium bismuthate,BaxK1-xBiO3,Bulk,,,SC,BCS,,ambient,,,,,,,,,TRUE,10.1103/PhysRevB.108.174514
"BaY(Cu,Fe)₂O₅","BaY(Cu,Fe)₂O₅",Bulk,,,SC,cuprate,,,Tetragonal,112,,,,,,,TRUE,Handbook of SC
"BaY(Cu,Fe)₂O₅","BaY(Cu,Fe)₂O₅",Bulk,,,SC,cuprate,,,,perovskite,,,,,,,TRUE,Handbook of SC
BaY(Cu0.5Fe0.5)2O5,BaY(Cu0.5Fe0.5)2O5,Bulk,,,NSC,,,5 GPa,,double perovskite,,3.8796 Å,,7.6653 Å,,,True,10.1103/PhysRevB.59.1377
BaYCuCoO₅,BaYCuCoO₅,Bulk,,,NSC,,n.s.,,Tetragonal,perovskite,P4/mmm,3.8679,3.8679,7.5674,,,TRUE,Handbook of SC
BaYCu₀.₅Fe₀.₅CoO₅,BaYCu₀.₅Fe₀.₅CoO₅,Bulk,,,NSC,,n.s.,,Tetragonal,perovskite,P4/mmm,3.8785,3.8785,7.5441,,,TRUE,Handbook of SC
BaY₂CuO₅,BaY₂CuO₅,Bulk,,,NSC,,,,,,,,,,,,TRUE,Handbook of SC
BaY₂CuO₅,BaY₂CuO₅,Bulk,,,SC,cuprate,,,,,,,,,,,TRUE,Handbook of SC
BaY₂CuO₅,BaY₂CuO₅,Bulk,,,SC,cuprate,,,,,,,,,,,TRUE,Handbook of SC
BaY₂CuO₅,BaY₂CuO₅,Bulk,,,NSC,,,,,,,,,,,,TRUE,Handbook of SC
BaZrO3 nanorods,BaZrO3,Nanorod,,,NSC,,,,,,,,,,,,TRUE,10.1103/PhysRevB.86.115416
Ba_x La₅₋_x Cu₅O_y,Ba_x La₅₋_x Cu₅O_y,Bulk,,,SC,High-Tc cuprate,30-35 K,,,,,,,,,,TRUE,Handbook of SC
Ba_{1-x}K_xBiO_3,Ba_{1-x}K_xBiO_3,Bulk,,,SC,,30 K,,,,,,,,,,,10.1103/PhysRevB.78.054527
Barium potassium iron arsenide,Ba_{1-x}K_xFe_2As_2 (x=0.7-0.8),,,,SC,"iron-based, time-reversal-breaking, s+id",,,,,,,,,,,,10.1103/PhysRevB.108.174503
Barium Potassium Iron Arsenide,Ba_{1-x}K_{x}Fe2As2,Bulk,,,SC,Iron-based/centrosymmetric/multigap,,,,,,,,,,,FALSE,10.1103/PhysRevB.110.134524
Ba_{2-x}Sr_{x}CuO_{3+\delta},Ba_{2-x}Sr_{x}CuO_{3+\delta},1D Material,,,SC,cuprate/High-Tc,,,,,,,,,,,TRUE,10.1103/PhysRevB.111.024509
Ba₀.₂(NH₃)ₓMoS₂,Ba₀.₂(NH₃)ₓMoS₂,Bulk,,,SC,,5.7 K,,Hexagonal,3R-MoS₂ type,R3m,,,28.08 Å,,,TRUE,Handbook of SC
Ba₀.₃₆K₀.₆₀Bi₁.₀₄O₃,Ba₀.₃₆K₀.₆₀Bi₁.₀₄O₃,Thin Film,3700 Å,MgO,SC,High-Tc,20.6 K,,Cubic,,,,,,,,True,10.1103/PhysRevB.46.1182
Ba₀.₅₂K₀.₄₈BiO₃,Ba₀.₅₂K₀.₄₈BiO₃,Bulk,,,SC,High-Tc,27 K,,Cubic,perovskite,,,,,,,True,10.1103/PhysRevB.50.13674
Ba₀.₅₄K₀.₄₆BiO₃,Ba₀.₅₄K₀.₄₆BiO₃,Thin Film,7600 Å,MgO,SC,High-Tc,23.2 K,,Cubic,,,,,,,,True,10.1103/PhysRevB.46.1182
Ba₀.₅₄K₀.₄₆BiO₃,Ba₀.₅₄K₀.₄₆BiO₃,Bulk,,,SC,High-Tc,31 K,,,perovskite,,,,,,,True,10.1103/PhysRevB.54.6686
Ba₀.₅₄K₀.₄₆BiO₃,Ba₀.₅₄K₀.₄₆BiO₃,Bulk,,,SC,High-Tc,18 K,,Cubic,,,,,,,> 5.5 Tesla,True,10.1103/PhysRevB.51.6171
Ba₀.₅₅K₀.₄₅BiO₃,Ba₀.₅₅K₀.₄₅BiO₃,Thin Film,3000 Å,SrTiO₃ (110),SC,High-Tc,21 K,,Cubic,Perovskite,Oₕ¹,,,,,,True,10.1103/PhysRevB.46.1232
Ba₀.₅₉K₀.₄₁BiO₃.₀₃,Ba₀.₅₉K₀.₄₁BiO₃.₀₃,Bulk,,,SC,Type-II,,,Cubic,perovskite,Im3m,,,,,,True,10.1103/PhysRevB.39.7339
Ba₀.₅₉₀K₀.₄₁₀BiO₃,Ba₀.₅₉₀K₀.₄₁₀BiO₃,Bulk,,,SC,High-Tc,23.1 K,,Tetragonal,perovskite,I4/mcm,4.2834 Å,4.2834 Å,8.5668 Å,,,True,10.1103/PhysRevB.62.6708
Ba₀.₅₉₇K₀.₄₀₃BiO₃,Ba₀.₅₉₇K₀.₄₀₃BiO₃,Bulk,,,SC,High-Tc,29.5 K,,Tetragonal,perovskite,I4/mcm,4.2845 Å,4.2845 Å,8.5690 Å,,,True,10.1103/PhysRevB.62.6708
Ba₀.₆K₀.₄BiO₂.₂,Ba₀.₆K₀.₄BiO₂.₂,Bulk,,,SC,High-Tc,28.0 K,,Cubic,perovskite,Pm3m,,,,,,True,10.1103/PhysRevB.48.611
Ba₀.₆K₀.₄BiO₂.₄,Ba₀.₆K₀.₄BiO₂.₄,Bulk,,,SC,High-Tc,30.8 K,,Cubic,perovskite,Pm3m,,,,,,True,10.1103/PhysRevB.48.611
Ba₀.₆K₀.₄BiO₃,Ba₀.₆K₀.₄BiO₃,Bulk,,,SC,Type-II,29 K,,Cubic,perovskite,,,,,,,True,10.1103/PhysRevB.41.11237
Ba₀.₆K₀.₄BiO₃,Ba₀.₆K₀.₄BiO₃,Bulk,,,SC,High-Tc,30 K,,,perovskite,,,,,,,,10.1103/PhysRevB.40.6931
Ba₀.₆K₀.₄BiO₃,Ba₀.₆K₀.₄BiO₃,Bulk,,,SC,High-Tc,,,Cubic,perovskite,,,,,,,,10.1103/PhysRevB.50.13674
Ba₀.₆K₀.₄BiO₃,Ba₀.₆K₀.₄BiO₃,Bulk,,,SC,Type-II,29 K,,Cubic,perovskite,Im3m,4.2869 Å,4.2869 Å,4.2869 Å,,,True,10.1103/PhysRevB.39.7339
Ba₀.₆K₀.₄BiO₃,Ba₀.₆K₀.₄BiO₃,Bulk,,,SC,High-Tc,28 K,,,perovskite,,,,,,,True,10.1103/PhysRevB.54.6686
Ba₀.₆K₀.₄BiO₃,Ba₀.₆K₀.₄BiO₃,Bulk,,,SC,BCS-like,"29 K (onset), 27.3 K (onset after crushing)",,,,,,,,,,True,10.1103/PhysRevB.40.10878
Ba₀.₆K₀.₄BiO₃,Ba₀.₆K₀.₄BiO₃,Bulk,,,SC,High-Tc,30 K,,Cubic,perovskite,,4.3160 Å,4.3160 Å,4.3160 Å,,,True,10.1103/PhysRevB.45.8052
Ba₀.₆K₀.₄BiO₃,Ba₀.₆K₀.₄BiO₃,Bulk,,,SC,,,,,,,,,,,,,10.1103/PhysRevB.46.9123
Ba₀.₆K₀.₄BiO₃,Ba₀.₆K₀.₄BiO₃,Bulk,,,SC,Type-II/s-wave,30 K,,,,,,,,,,True,10.1103/PhysRevB.53.9433
Ba₀.₆K₀.₄BiO₃,Ba₀.₆K₀.₄BiO₃,Bulk,,,SC,Type-II,18.5 K,,,,,,,,,,TRUE,Handbook of SC
Ba₀.₆K₀.₄BiO₃,Ba₀.₆K₀.₄BiO₃,Bulk,,,SC,,30 K,,Cubic,,,4.293,4.293,4.293,,,TRUE,Handbook of SC
Ba₀.₆₁K₀.₃₉BiO₃,Ba₀.₆₁K₀.₃₉BiO₃,,,,SC,High-Tc,30 K,,,Perovskite,,,,,,,,10.1103/PhysRevB.46.1232
Ba₀.₆₂K₀.₃₈BiO₃,Ba₀.₆₂K₀.₃₈BiO₃,Bulk,,,SC,High-Tc,30.5 K,,Cubic,perovskite,,,,,,,True,10.1103/PhysRevB.50.13674
Ba₀.₆₂K₀.₃₈BiO₃,Ba₀.₆₂K₀.₃₈BiO₃,Bulk,,,SC,High-Tc,21 K,,,perovskite,,,,,,,True,10.1103/PhysRevB.54.6686
Ba₀.₆₂₅K₀.₃₇₅BiO₃,Ba₀.₆₂₅K₀.₃₇₅BiO₃,Bulk,,,SC,High-Tc,,,,perovskite,,,,,,,,10.1103/PhysRevB.45.8052
Ba₀.₆₂₅K₀.₃₇₅BiO₃₋ᵧ,Ba₀.₆₂₅K₀.₃₇₅BiO₃₋ᵧ,Bulk,,,SC,High-Tc,27 K,,Cubic,perovskite,,,,,,,True,10.1103/PhysRevB.40.4532
Ba₀.₆₃K₀.₃₇BiO₃,Ba₀.₆₃K₀.₃₇BiO₃,Bulk,,,SC,High-Tc,30 K,,Cubic,,,,,,,> 5.5 Tesla,True,10.1103/PhysRevB.51.6171
Ba₀.₆₃₁K₀.₃₆₉BiO₃,Ba₀.₆₃₁K₀.₃₆₉BiO₃,Bulk,,,SC,High-Tc,27 K,,Tetragonal,perovskite,I4/mcm,4.2904 Å,4.2904 Å,8.5808 Å,,,True,10.1103/PhysRevB.62.6708
Ba₀.₆₃₇K₀.₃₆₃BiO₃,Ba₀.₆₃₇K₀.₃₆₃BiO₃,Bulk,,,SC,High-Tc,28.5 K,,Tetragonal,perovskite,I4/mcm,4.2916 Å,4.2916 Å,8.5832 Å,,,True,10.1103/PhysRevB.62.6708
Ba₀.₆₄K₀.₃₆BiO₃,Ba₀.₆₄K₀.₃₆BiO₃,Bulk,,,SC,Type-II,30 K,,Cubic,perovskite,,4.292 Å,4.292 Å,4.292 Å,,32 T at 1.8 K,True,10.1103/PhysRevB.49.3502
Ba₀.₆₄K₀.₃₆BiO₃ (25K phase),Ba₀.₆₄K₀.₃₆BiO₃,Bulk,,,SC,Type-II,25 K,,Cubic,perovskite,,4.292 Å,4.292 Å,4.292 Å,,25 T at 1.8 K,True,10.1103/PhysRevB.49.3502
Ba₀.₆₄₅K₀.₃₅₅BiO₃,Ba₀.₆₄₅K₀.₃₅₅BiO₃,Bulk,,,SC,High-Tc,32.5 K,,Tetragonal,perovskite,I4/mcm,4.2930 Å,4.2930 Å,8.5860 Å,,,True,10.1103/PhysRevB.62.6708
Ba₀.₆₅Sr₀.₆₇La₀.₆₇Gd₁.₃₃Ce₀.₆₇Cu₃O₉.₄₁₅,Ba₀.₆₅Sr₀.₆₇La₀.₆₇Gd₁.₃₃Ce₀.₆₇Cu₃O₉.₄₁₅,Bulk,,,SC,cuprate,38 K,,,,,3.842 Å,,28.349 Å,,,TRUE,Handbook of SC
Ba₀.₆₇B₂Pt₃,Ba₀.₆₇B₂Pt₃,Bulk,,,SC,,5.6 K,,,,,,,,,,TRUE,Handbook of SC
Ba₀.₆₇Pt₃B₂,Ba₀.₆₇Pt₃B₂,Bulk,,,SC,,5.60 K,,Hexagonal,Ba₀.₆₇Pt₃B₂ type,P6₃/mmc,6.161 Å,6.161 Å,5.268 Å,,,TRUE,Handbook of SC
Ba₀.₆₇₆K₀.₃₂₄BiO₃,Ba₀.₆₇₆K₀.₃₂₄BiO₃,Bulk,,,NSC,,,,Tetragonal,perovskite,I4/mcm,4.2984 Å,4.2984 Å,8.5968 Å,,,True,10.1103/PhysRevB.62.6708
Ba₀.₆₉K₀.₃₁BiO₃,Ba₀.₆₉K₀.₃₁BiO₃,Bulk,,,NSC,,,,,perovskite,,,,,,,True,10.1103/PhysRevB.54.6686
Ba₀.₇K₀.₃BiO₃,Ba₀.₇K₀.₃BiO₃,Bulk,,,SC,High-Tc,29 K,,Cubic,perovskite,,,,,,,True,10.1103/PhysRevB.50.13674
Ba₀.₇K₀.₃BiO₃,Ba₀.₇K₀.₃BiO₃,Bulk,,,SC,High-Tc,,,,perovskite,,,,,,,,10.1103/PhysRevB.45.8052
Ba₀.₇K₀.₃BiO₃,Ba₀.₇K₀.₃BiO₃,Thin Film,"1700 Å (bottom layer), 850 Å (top layer)",MgO,SC,Type-II,20 K,,,,,,,,,,True,10.1103/PhysRevB.47.14510
Ba₀.₈K₀.₂BiO₃,Ba₀.₈K₀.₂BiO₃,Bulk,,,NSC,,,,Orthorhombic,perovskite,,,,,,,True,10.1103/PhysRevB.45.8052
Ba₁.₂₅La₁.₂₅Ca₀.₅Cu₃O₇.₁₃₇,Ba₁.₂₅La₁.₂₅Ca₀.₅Cu₃O₇.₁₃₇,Bulk,,,SC,cuprate,79.2 K,,Tetragonal,perovskite,P4/mmm,3.873,3.873,11.622,,,TRUE,Handbook of SC
Ba₁.₂₆₀Nd₂.₀₈₄Ce₀.₆₅Cu₃O₈.₉₁₂,Ba₁.₂₆₀Nd₂.₀₈₄Ce₀.₆₅Cu₃O₈.₉₁₂,Bulk,,,SC,cuprate,37 K,,,,,3.8747 Å,,28.599 Å,,,TRUE,Handbook of SC
Cu₁(Ba₀.₆₃Nd₀.₃₇)₂(Nd₀.₆₇Ce₀.₃₃)₂Cu₂O₈.₉₁,Ba₁.₂₆₀Nd₂.₀₈₄Ce₀.₆₅Cu₄O₈.₉₁₂,Bulk,,,SC,High-Tc,37 K,,Tetragonal,1222,I4/mmm,3.8747,3.8747,28.599,,,TRUE,Handbook of SC
Ba₁.₃₄Eu₂Ce₀.₆₆Cu₃O₈.₅₄,Ba₁.₃₄Eu₂Ce₀.₆₆Cu₃O₈.₅₄,Bulk,,,SC,cuprate,33 K,,,,,3.85044 Å,,28.4598 Å,,,TRUE,Handbook of SC
Ba₁.₃₅LaGdCe₀.₆₇Cu₃O₁₀₋ₓ,Ba₁.₃₅LaGdCe₀.₆₇Cu₃O₁₀₋ₓ,Bulk,,,SC,cuprate,40 K,,,,,3.833 Å,,28.298 Å,,,TRUE,Handbook of SC
Ba₁.₃₅La₀.₆₄Gd₁.₃₅Ce₀.₆₇Cu₃O₁₀₋ₓ,Ba₁.₃₅La₀.₆₄Gd₁.₃₅Ce₀.₆₇Cu₃O₁₀₋ₓ,Bulk,,,SC,cuprate,25 K,,,,,3.858 Å,,28.489 Å,,,TRUE,Handbook of SC
Ba₁.₅LaCa₀.₅Cu₃O₇.₀₁,Ba₁.₅LaCa₀.₅Cu₃O₇.₀₁,Bulk,,,SC,cuprate,78 K,,Tetragonal,perovskite,P4/mmm,3.8742,3.8742,11.7138,,,TRUE,Handbook of SC
Ba₁.₅La₁.₅Cu₃O₇.₂₀,Ba₁.₅La₁.₅Cu₃O₇.₂₀,Bulk,,,NSC,cuprate,,,Tetragonal,perovskite,P4/mmm,3.9069,3.9069,11.6925,,,TRUE,Handbook of SC
Ba₁.₆NdCa₀.₄Cu₃O₆.₉₆,Ba₁.₆NdCa₀.₄Cu₃O₆.₉₆,Bulk,,,SC,cuprate,65 K,,Tetragonal,perovskite,P4/mmm,3.8752,3.8752,11.6963,,,TRUE,Handbook of SC
Ba₁.₇₅Nd₁.₂₅Cu₃O₇.₁₆,Ba₁.₇₅Nd₁.₂₅Cu₃O₇.₁₆,Bulk,,,SC,cuprate,40 K,,Tetragonal,perovskite,P4/mmm,3.8923,3.8923,11.7145,,,TRUE,Handbook of SC
Ba₁.₈Eu₁.₂Cu₃O₇.₁₈,Ba₁.₈Eu₁.₂Cu₃O₇.₁₈,Bulk,,,SC,High-Tc,28 K,,,,,3.873 Å,,11.631 Å,,,TRUE,Handbook of SC
Ba₁.₈Sm₁.₂Cu₃O₇.₂,Ba₁.₈Sm₁.₂Cu₃O₇.₂,Bulk,,,SC,cuprate,43 K,,Tetragonal,perovskite,P4/mmm,3.8730,3.8730,11.6763,,,TRUE,Handbook of SC
Ba₁La₄₋ₓCu₅O₅₍₃₋ᵧ₎,Ba₁La₄₋ₓCu₅O₅₍₃₋ᵧ₎,Bulk,,,SC,High-Tc,30 K,,,,,,,,,,TRUE,Handbook of SC
BaYCuFeO₅,Ba₁Y₁(Cu₀.₅₀Fe₀.₅₀)₂O₅,Bulk,,,NSC,,n.s.,,Tetragonal,perovskite,P4/mmm,3.8736,3.8736,7.6637,,,TRUE,Handbook of SC
Ba₁₋ₓKₓBiO₃,Ba₁₋ₓKₓBiO₃,Bulk,,,SC,,24 K,,Cubic,,,,,,,,TRUE,Handbook of SC
Ba₁₋ₓKₓBiO₃,Ba₁₋ₓKₓBiO₃,Bulk,,,SC,oxide,28 K,,,,,,,,,,TRUE,Handbook of SC
Ba₁₋ₓPbₓBiO₃,Ba₁₋ₓPbₓBiO₃,Bulk,,,SC,oxide,11 K,,,,,,,,,,TRUE,Handbook of SC
Ba₂Ca₃Cu₄.₆O₁₀.₈,Ba₂Ca₃Cu₄.₆O₁₀.₈,Bulk,,,SC,High-Tc,116 K,,Orthorhombic,,I2cm,5.417 Å,5.462 Å,35.78 Å,,,TRUE,Handbook of SC
Ba₂DyCu₃O₆.₂₅,Ba₂DyCu₃O₆.₂₅,Bulk,,,NSC,,,,,,,3.8675 Å,,11.811 Å,,,TRUE,Handbook of SC
Ba₂DyCu₃O₆.₉₀,Ba₂DyCu₃O₆.₉₀,Bulk,,,SC,High-Tc,92 K,,,,,3.84215 Å,3.88721 Å,11.67772 Å,,,TRUE,Handbook of SC
Ba₂DyCu₃O₆.₉₄,Ba₂DyCu₃O₆.₉₄,Bulk,,,SC,High-Tc,80 K,,,,,3.828 Å,,11.533 Å,,,TRUE,Handbook of SC
Ba₂DyCu₃O₈,Ba₂DyCu₃O₈,Bulk,,,SC,High-Tc cuprate,78 K,,,,,3.8463 Å,3.8726 Å,27.237 Å,,,TRUE,Handbook of SC
Ba₂ErCu₃O₆.₁₈,Ba₂ErCu₃O₆.₁₈,Bulk,,,NSC,,,,,,,3.8648 Å,,11.857 Å,,,TRUE,Handbook of SC
Ba₂ErCu₃O₇,Ba₂ErCu₃O₇,Bulk,,,SC,High-Tc,93.2 K,,,,,3.8128 Å,3.8781 Å,11.6644 Å,,,TRUE,Handbook of SC
Ba₂ErCu₃O₈,Ba₂ErCu₃O₈,Bulk,,,SC,High-Tc cuprate,83 K,,,,,3.8357 Å,3.8668 Å,27.221 Å,,,TRUE,Handbook of SC
Ba₂EuCu₃O₇,Ba₂EuCu₃O₇,Bulk,,,SC,High-Tc,94.5 K,,,,,3.8384 Å,3.8973 Å,11.7069 Å,,,TRUE,Handbook of SC
Ba₂EuCu₃O₈,Ba₂EuCu₃O₈,Bulk,,,SC,High-Tc cuprate,68.9 K,,,,,3.8650 Å,3.8837 Å,27.279 Å,,,TRUE,Handbook of SC
Ba₂GdCu₃O₇,Ba₂GdCu₃O₇,Bulk,,,SC,High-Tc,94.7 K,,,,,3.8350 Å,3.8947 Å,11.6992 Å,,,TRUE,Handbook of SC
Ba₂GdCu₃O₈,Ba₂GdCu₃O₈,Bulk,,,SC,High-Tc cuprate,73.4 K,,,,,3.863 Å,3.881 Å,27.259 Å,,,TRUE,Handbook of SC
Ba₂HoCu₃O₆,Ba₂HoCu₃O₆,Bulk,,,NSC,,,,,,,3.8650 Å,,11.824 Å,,,TRUE,Handbook of SC
Ba₂HoCu₃O₆.₉,Ba₂HoCu₃O₆.₉,Bulk,,,SC,High-Tc,91.5 K,,Orthorhombic,,,3.819 Å,3.900 Å,11.669 Å,dHc1/dT = -3.6 Oe/K at Tc,dHc2/dT = -3.9 kOe/K at Tc,True,10.1103/PhysRevB.38.2455
Ba₂HoCu₃O₆.₉₆,Ba₂HoCu₃O₆.₉₆,Bulk,,,SC,High-Tc,93.4 K,,,,,3.8205 Å,3.8851 Å,11.6822 Å,,,TRUE,Handbook of SC
Ba₂HoCu₃O₈,Ba₂HoCu₃O₈,Bulk,,,SC,High-Tc cuprate,80 K,,,,,3.8411 Å,3.8694 Å,27.231 Å,,,TRUE,Handbook of SC
Ba₂LaCu₂₉₄O₇,Ba₂LaCu₂₉₄O₇,Bulk,,,SC,High-Tc,89 K,,,,,3.8829 Å,3.9342 Å,11.810 Å,,,TRUE,Handbook of SC
Ba₂NdCu₃O₆.₂₄,Ba₂NdCu₃O₆.₂₄,Bulk,,,NSC,cuprate,,,Tetragonal,perovskite,P4/mmm,3.9015,3.9015,11.8539,,,TRUE,Handbook of SC
Ba₂NdCu₃O₇,Ba₂NdCu₃O₇,Bulk,,,SC,High-Tc,91 K,,,,,3.8590 Å,3.9112 Å,11.7412 Å,,,TRUE,Handbook of SC
Ba₂NdCu₃O₈,Ba₂NdCu₃O₈,Bulk,,,SC,High-Tc cuprate,57 K,,,,,,,27.3 Å,,,TRUE,Handbook of SC
Ba₂PrCu₃O₇,Ba₂PrCu₃O₇,Bulk,,,SC,High-Tc,80 K,,,,,3.88 Å,3.93 Å,11.84 Å,,,TRUE,Handbook of SC
Ba₂PrCu₃O₇,Ba₂PrCu₃O₇,Bulk,,,SC,High-Tc,90 K,,,,,,,,,,TRUE,Handbook of SC
Ba₂SmCu₂.₇₉Al₀.₂₁O₇,Ba₂SmCu₂.₇₉Al₀.₂₁O₇,Bulk,,,SC,High-Tc/cuprate,,,Tetragonal,perovskite,P4/mmm,3.8789 Å,3.8789 Å,11.494 Å,,,True,10.1103/PhysRevB.36.8365
Ba₂SmCu₃O₇,Ba₂SmCu₃O₇,Bulk,,,SC,High-Tc,93.8 K,,,,,3.8440 Å,3.9018 Å,11.7248 Å,,,TRUE,Handbook of SC
Ba₂SmCu₃O₈,Ba₂SmCu₃O₈,Bulk,,,SC,High-Tc cuprate,69.3 K,,,,,3.872 Å,3.886 Å,27.308 Å,,,TRUE,Handbook of SC
Ba₂Sr₂CaCu₂Oₓ,Ba₂Sr₂CaCu₂O₈,,,,SC,High-Tc/cuprate,,,,,,,,,,,,10.1103/PhysRevLett.74.5136
Ba₂TlCuO₅,Ba₂TlCuO₅,,,,SC,cuprate,,,,Ruddlesden-Popper,,,,,,,,10.1103/PhysRevB.48.16061
Ba₂TmCu₃O₇,Ba₂TmCu₃O₇,Bulk,,,SC,High-Tc,90.5 K,,,,,3.8087 Å,3.8746 Å,11.6655 Å,,,TRUE,Handbook of SC
Ba₂TmCu₃O₈,Ba₂TmCu₃O₈,Bulk,,,SC,High-Tc cuprate,82 K,,,,,3.8305 Å,3.8645 Å,27.212 Å,,,TRUE,Handbook of SC
Ba₂YbCu₃O₇,Ba₂YbCu₃O₇,Bulk,,,SC,High-Tc,90.0 K,,,,,3.8018 Å,3.8710 Å,11.6576 Å,,,TRUE,Handbook of SC
Ba₂YbCu₃O₈,Ba₂YbCu₃O₈,Bulk,,,SC,High-Tc cuprate,79 K,,,,,3.8213 Å,3.859 Å,27.109 Å,,,TRUE,Handbook of SC
Ba₂YCu₂.₅₅Ni₀.₄₅O₆.₉,Ba₂YCu₂.₅₅Ni₀.₄₅O₆.₉,Bulk,,,SC,High-Tc,50 K,,,,,3.865 Å,,11.63 Å,,,TRUE,Handbook of SC
Ba₂YCu₂.₅₅Zn₀.₄₅O₆.₉,Ba₂YCu₂.₅₅Zn₀.₄₅O₆.₉,Bulk,,,NSC,,,,,,,3.850 Å,,11.67 Å,,,TRUE,Handbook of SC
Ba₂YCu₂.₇Fe₀.₃O₇.₁,Ba₂YCu₂.₇Fe₀.₃O₇.₁,Bulk,,,SC,High-Tc,35 K,,,,,3.8655 Å,,11.674 Å,,,TRUE,Handbook of SC
Ba₂YCu₂.₇₅Ni₀.₂₅O₇,Ba₂YCu₂.₇₅Ni₀.₂₅O₇,Bulk,,,SC,High-Tc,63.9 K,,,,,3.8191 Å,3.8857 Å,11.6571 Å,,,TRUE,Handbook of SC
Ba₂YCu₂.₇₈Al₀.₂₂O₇,Ba₂YCu₂.₇₈Al₀.₂₂O₇,Bulk,,,SC,High-Tc/cuprate,<4.2 K,,Tetragonal,perovskite,P4/mmm,3.8637 Å,3.8637 Å,11.7231 Å,,,True,10.1103/PhysRevB.36.8365
