Repository: WyattBunstine/ML_SC_Project

# ML_SC_Project — Chemically and Geometrically Motivated Crystal Graph Neural Networks

This project predicts and screens superconductors from crystal structure. It frames the
problem as a **two-stage hurdle**: first classify whether a material is a superconductor
candidate (SC vs. non-SC), then regress the critical temperature T_c for superconductors.

Two graph-neural-network families are trained and compared:

- a **baseline CGCNN** ([txie-93/cgcnn](https://github.com/txie-93/cgcnn)), and
- an **MPNN** with learned edge features that consumes richer `crystal_graph_v4` graphs
  (this project's contribution).

File: database/superconductor_materials_full.csv (part 16 of 215)
Material_Name,Chemical_Composition,Material_Class,Film_Thickness,Substrate,Material_Type,Superconductor_Type,Superconducting_Transition_Temperature,Pressure,Crystal_Structure,Lattice_Structure,Space_Group,"Lattice_Constant(a)","Lattice_Constant(b)","Lattice_Constant(c)",Lower_Critical_Field,Upper_Critical_Field,Experimental,DOI
Ba₂YCu₂.₈₂Al₀.₁₈O₇,Ba₂YCu₂.₈₂Al₀.₁₈O₇,Bulk,,,SC,High-Tc/cuprate,20 K,,Orthorhombic,perovskite,,3.854 Å,3.856 Å,11.668 Å,,,True,10.1103/PhysRevB.36.8365
Ba₂YCu₂.₈₂Zn₀.₁₈O₆.₉,Ba₂YCu₂.₈₂Zn₀.₁₈O₆.₉,Bulk,,,SC,High-Tc,45 K,,,,,3.835 Å,3.880 Å,11.67 Å,,,TRUE,Handbook of SC
Ba₂YCu₂.₈₆₅Al₀.₁₃₅O₇,Ba₂YCu₂.₈₆₅Al₀.₁₃₅O₇,Bulk,,,SC,High-Tc/cuprate,45 K,,Orthorhombic,perovskite,,3.856 Å,3.860 Å,11.674 Å,,,True,10.1103/PhysRevB.36.8365
Ba₂YCu₂.₈₇Al₀.₁₃O₇,Ba₂YCu₂.₈₇Al₀.₁₃O₇,Bulk,,,SC,High-Tc/cuprate,45 K,,Orthorhombic,perovskite,,3.843 Å,3.859 Å,11.667 Å,,,True,10.1103/PhysRevB.36.8365
Ba₂YCu₂.₈₈Al₀.₁₂O₇,Ba₂YCu₂.₈₈Al₀.₁₂O₇,Bulk,,,SC,High-Tc/cuprate,51 K,,Orthorhombic,perovskite,,3.855 Å,3.859 Å,11.684 Å,,,True,10.1103/PhysRevB.36.8365
Ba₂YCu₂.₈₉Al₀.₁₁O₇,Ba₂YCu₂.₈₉Al₀.₁₁O₇,Bulk,,,SC,High-Tc/cuprate,82 K,,Orthorhombic,perovskite,,3.847 Å,3.851 Å,11.659 Å,,,True,10.1103/PhysRevB.36.8365
Ba₂YCu₂.₈₉Al₀.₁₁O₇,Ba₂YCu₂.₈₉Al₀.₁₁O₇,Bulk,,,SC,High-Tc,82 K,,,,,3.851 Å,3.859 Å,11.677 Å,,,TRUE,Handbook of SC
Ba₂YCu₂.₉Al₀.₁O₇,Ba₂YCu₂.₉Al₀.₁O₇,Bulk,,,SC,High-Tc/cuprate,75 K,,Orthorhombic,perovskite,,3.844 Å,3.8947 Å,11.657 Å,,,True,10.1103/PhysRevB.36.8365
Ba₂YCu₂.₉Al₀.₁O₇,Ba₂YCu₂.₉Al₀.₁O₇,Bulk,,,SC,High-Tc/cuprate,84 K,,Tetragonal,,,,,,,"1.3 kOe/K (parallel to c-axis), 20 kOe/K (perpendicular to c-axis)",True,10.1103/PhysRevB.39.2932
Ba₂YCu₂.₉₁Fe₀.₀₉O₇₋δ,Ba₂YCu₂.₉₁Fe₀.₀₉O₇₋δ,Bulk,,,SC,High-Tc,85 K,,,,,3.852 Å,3.861 Å,11.686 Å,,,TRUE,Handbook of SC
Ba₂YCu₂.₉₅Al₀.₀₅O₇,Ba₂YCu₂.₉₅Al₀.₀₅O₇,Bulk,,,SC,High-Tc/cuprate,88 K,,Orthorhombic,perovskite,,3.835 Å,3.884 Å,11.688 Å,,,True,10.1103/PhysRevB.36.8365
Ba₂YCu₃O₆,Ba₂YCu₃O₆,Bulk,,,NSC,,,,Tetragonal,oxygen-deficient tripled perovskite,,,,,,,True,10.1103/PhysRevB.36.850
Ba₂YCu₃O₆.33,Ba₂YCu₃O₆.33,Bulk,,,SC,High-Tc/cuprate,,,Orthorhombic,,,,,,,,True,10.1103/PhysRevB.38.5130
Ba₂YCu₃O₆.39,Ba₂YCu₃O₆.39,Bulk,,,SC,High-Tc/cuprate,,,Orthorhombic,,,,,,,,True,10.1103/PhysRevB.38.5130
Ba₂YCu₃O₆.49,Ba₂YCu₃O₆.49,Bulk,,,SC,High-Tc/cuprate,60 K,,Orthorhombic,,,,,,,,True,10.1103/PhysRevB.38.5130
Ba₂YCu₃O₆.59,Ba₂YCu₃O₆.59,Bulk,,,SC,High-Tc/cuprate,60 K,,Orthorhombic,,,,,,,,True,10.1103/PhysRevB.38.5130
Ba₂YCu₃O₆.6,Ba₂YCu₃O₆.6,Bulk,,,SC,High-Tc/cuprate,60 K,,Orthorhombic,perovskite,,,,,,,True,10.1103/PhysRevB.37.2317
Ba₂YCu₃O₆.68,Ba₂YCu₃O₆.68,Bulk,,,SC,High-Tc/cuprate,60 K,,Orthorhombic,,,,,,,,True,10.1103/PhysRevB.38.5130
Ba₂YCu₃O₆.7,Ba₂YCu₃O₆.7,Bulk,,,SC,High-Tc/cuprate,60 K,,Orthorhombic,perovskite,,,,,,,True,10.1103/PhysRevB.37.2317
Ba₂YCu₃O₆.7,Ba₂YCu₃O₆.7,Bulk,,,SC,High-Tc/cuprate,,,,,,,,,,,,10.1103/PhysRevB.38.5130
Ba₂YCu₃O₆.72,Ba₂YCu₃O₆.72,Bulk,,,SC,High-Tc/cuprate,60 K,,Orthorhombic,perovskite,,,,,,,True,10.1103/PhysRevB.37.2317
Ba₂YCu₃O₆.72,Ba₂YCu₃O₆.72,Bulk,,,SC,High-Tc/cuprate,60 K,,Orthorhombic,,,,,,,,True,10.1103/PhysRevB.38.5130
Ba₂YCu₃O₆.8,Ba₂YCu₃O₆.8,Bulk,,,SC,High-Tc/cuprate,90 K,,Orthorhombic,perovskite,,,,,,,True,10.1103/PhysRevB.37.2317
Ba₂YCu₃O₆.80,Ba₂YCu₃O₆.80,Bulk,,,SC,High-Tc/cuprate,,,Orthorhombic,,,,,,,,True,10.1103/PhysRevB.38.5130
Ba₂YCu₃O₆.81,Ba₂YCu₃O₆.81,Bulk,,,SC,High-Tc/cuprate,,,Orthorhombic,,,,,,,,True,10.1103/PhysRevB.38.5130
Ba₂YCu₃O₆.9,Ba₂YCu₃O₆.9,Bulk,,,SC,High-Tc/cuprate,98 K,,,oxygen-deficient perovskite,,,,,,,True,10.1103/PhysRevB.35.8811
Ba₂YCu₃O₆.92,Ba₂YCu₃O₆.92,Bulk,,,SC,High-Tc/cuprate,,,Orthorhombic,,,,,,,,True,10.1103/PhysRevB.38.5130
Ba₂YCu₃O₆.₁₆,Ba₂YCu₃O₆.₁₆,Bulk,,,NSC,cuprate,,,Tetragonal,perovskite,P4/mmm,3.9060,3.9060,11.824,,,TRUE,Handbook of SC
Ba₂YCu₃O₆.₂₆,Ba₂YCu₃O₆.₂₆,Bulk,,,SC,High-Tc,,,Tetragonal,cuprate,P4/mmm,,,,,,TRUE,Handbook of SC
Ba₂YCu₃O₆.₂₆,Ba₂YCu₃O₆.₂₆,Bulk,,,NSC,,,,,,,3.8573 Å,,11.7913 Å,,,TRUE,Handbook of SC
Ba₂YCu₃O₆.₂₆,Ba₂YCu₃O₆.₂₆,Bulk,,,NSC,cuprate,,,Tetragonal,perovskite,P4/mmm,3.8573,3.8573,11.7913,,,TRUE,Handbook of SC
Ba₂YCu₃O₆.₃₀,Ba₂YCu₃O₆.₃₀,Bulk,,,SC,High-Tc/cuprate,30 K,,Orthorhombic,perovskite-based,,3.851 Å,3.883 Å,11.789 Å,,,True,10.1103/PhysRevB.36.5719
Ba₂YCu₃O₆.₅₁,Ba₂YCu₃O₆.₅₁,Bulk,,,SC,High-Tc/cuprate,60 K,,Orthorhombic,perovskite-based,,3.845 Å,3.887 Å,11.768 Å,,,True,10.1103/PhysRevB.36.5719
Ba₂YCu₃O₆.₅₃,Ba₂YCu₃O₆.₅₃,Bulk,,,SC,High-Tc/cuprate,60 K,,Orthorhombic,perovskite-based,,3.838 Å,3.887 Å,11.747 Å,,,True,10.1103/PhysRevB.36.5719
Ba₂YCu₃O₆.₅₄,Ba₂YCu₃O₆.₅₄,Bulk,,,SC,High-Tc/cuprate,92.5 K,,Tetragonal,oxygen-deficient triperovskite,P4/mmm,3.8823 Å,3.8823 Å,11.826 Å,,,True,10.1103/PhysRevB.37.5845
Ba₂YCu₃O₆.₆₀,Ba₂YCu₃O₆.₆₀,Bulk,,,SC,High-Tc/cuprate,60 K,,Orthorhombic,perovskite-based,,3.831 Å,3.889 Å,11.736 Å,,,True,10.1103/PhysRevB.36.5719
Ba₂YCu₃O₆.₇₂,Ba₂YCu₃O₆.₇₂,Bulk,,,SC,High-Tc/cuprate,60 K,,Orthorhombic,perovskite-based,,3.835 Å,3.890 Å,11.716 Å,,,True,10.1103/PhysRevB.36.5719
Ba₂YCu₃O₆.₇₆,Ba₂YCu₃O₆.₇₆,Bulk,,,SC,High-Tc/cuprate,90 K,,Orthorhombic,perovskite-based,,3.830 Å,3.898 Å,11.728 Å,,,True,10.1103/PhysRevB.36.5719
Ba₂YCu₃O₆.₇₈,Ba₂YCu₃O₆.₇₈,Bulk,,,SC,High-Tc/cuprate,90 K,,Orthorhombic,perovskite-based,,3.827 Å,3.895 Å,11.722 Å,,,True,10.1103/PhysRevB.36.5719
Ba₂YCu₃O₆.₉₄,Ba₂YCu₃O₆.₉₄,,,,SC,cuprate,,,,,,,,,,,,10.1103/PhysRevB.39.12331
Ba₂YCu₃O₆₊δ,Ba₂YCu₃O₆₊δ,Thin Film,1 μm,MgO,SC,High-Tc/cuprate,85 K,,,,,,,,,,True,10.1103/PhysRevB.38.2828
Ba₂YCu₃O₆₊ₓ,Ba₂YCu₃O₆₊ₓ,Bulk,,,SC,High-Tc,,,,,,,,,,,TRUE,Handbook of SC
Ba₂YCu₃O₆₊ₓ,Ba₂YCu₃O₆₊ₓ,Bulk,,,SC,cuprate,,,,,,,,,,,TRUE,Handbook of SC
Ba₂YCu₃O₆₊ₓ,Ba₂YCu₃O₆₊ₓ,Bulk,,,SC,cuprate,,,,,,,,,,,TRUE,Handbook of SC
Ba₂YCu₃O₆₊ₓ,Ba₂YCu₃O₆₊ₓ,Bulk,,,SC,High-Tc,,,,,,,,,,,TRUE,Handbook of SC
Ba₂YCu₃O₇,Ba₂YCu₃O₇,Bulk,,,SC,High-Tc/cuprate,92 K,,Tetragonal,perovskite,,3.851 Å,3.851 Å,11.672 Å,,,True,10.1103/PhysRevB.36.8365
Ba₂YCu₃O₇,Ba₂YCu₃O₇,Bulk,,,SC,High-Tc/cuprate,above 90 K,,Orthorhombic,oxygen-deficient tripled perovskite,D₂ₕ,,,tripled c axis,,,True,10.1103/PhysRevB.36.850
Ba₂YCu₃O₇,Ba₂YCu₃O₇,Bulk,,,SC,High-Tc/cuprate,88.5 K,,Orthorhombic,,,,,,,"7.0 kOe/K (parallel to c-axis), 54 kOe/K (perpendicular to c-axis)",True,10.1103/PhysRevB.39.2932
Ba₂YCu₃O₇,Ba₂YCu₃O₇,Bulk,,,SC,High-Tc/cuprate,93 K,,,oxygen-deficient perovskite,,,,,,,,10.1103/PhysRevB.35.8811
Ba₂YCu₃O₇,Ba₂YCu₃O₇,Bulk,,,SC,High-Tc/cuprate,93 K,,Orthorhombic,perovskite-related,Pmmm,3.8265(4) Å,3.8833(2) Å,11.6813(10) Å,,,True,10.1103/PhysRevB.38.874
Ba₂YCu₃O₇,Ba₂YCu₃O₇,Bulk,,,SC,High-Tc/cuprate,91 K,,Orthorhombic,oxygen-deficient perovskite,Pmmm,3.856 Å,3.870 Å,11.666 Å,,,True,10.1103/PhysRevB.35.7137
Ba₂YCu₃O₇,Ba₂YCu₃O₇,Bulk,,,SC,High-Tc,91 K,,,,,3.8206 Å,3.8851 Å,11.6757 Å,,,TRUE,Handbook of SC
Ba₂YCu₃O₇,Ba₂YCu₃O₇,Bulk,,,SC,High-Tc,,,Orthorhombic,cuprate,Pmmm,,,,,,TRUE,Handbook of SC
Ba₂YCu₃O₇,Ba₂YCu₃O₇,Bulk,,,SC,High-Tc,,,,,,,,,,,TRUE,Handbook of SC
Ba₂YCu₃O₇,Ba₂YCu₃O₇,Bulk,,,SC,High-Tc,,,,,,,,,,,TRUE,Handbook of SC
Ba₂YCu₃O₇.₀₀,Ba₂YCu₃O₇.₀₀,Bulk,,,SC,High-Tc/cuprate,90 K,,Orthorhombic,perovskite-based,,3.822 Å,3.891 Å,11.677 Å,,,True,10.1103/PhysRevB.36.5719
Ba₂YCu₃O₇.₁,Ba₂YCu₃O₇.₁,Bulk,,,SC,High-Tc/cuprate,92 K,,Orthorhombic,perovskite,Pmmm,3.8132 Å,3.8774 Å,11.653 Å,,very large (mentioned but no specific value given),True,10.1103/PhysRevB.36.5599
Ba₂YCu₃O₇.₁,Ba₂YCu₃O₇.₁,Bulk,,,SC,High-Tc/cuprate,92.5 K,,Orthorhombic,perovskite,Pmmm,3.8088 Å,3.8729 Å,11.634 Å,,,True,10.1103/PhysRevB.36.8810
Ba₂YCu₃O₇₊ₓ,Ba₂YCu₃O₇₊ₓ,Bulk,,,SC,High-Tc/cuprate,92 K,,,,,,,,,,True,10.1103/PhysRevB.36.819
Ba₂YCu₃O₇₋δ,Ba₂YCu₃O₇₋δ,Bulk,,,SC,High-Tc/cuprate,92 K,,,,,,,,,,True,10.1103/PhysRevLett.59.1860
Ba₂YCu₃O₇₋δ,Ba₂YCu₃O₇₋δ,Bulk,,,SC,High-Tc,60 K,,Orthorhombic,cuprate,Pmmm,,,,,,TRUE,Handbook of SC
Ba₂YCu₃O₇₋δ,Ba₂YCu₃O₇₋δ,Bulk,,,SC,High-Tc,92 K (at δ=0.0),,,,,3.82 Å (at δ=0.0),3.89 Å (at δ=0.0),11.68 Å (at δ=0.0),,,TRUE,"Jorgensen et al., 1990"
Ba₂YCu₃O₇₋ᵧ,Ba₂YCu₃O₇₋ᵧ,Bulk,,,SC,High-Tc/cuprate,91 K,,Orthorhombic,oxygen-deficient perovskite,,,,,,"H_c2⊥(0) = 35 T, H_c2∥(0) = 210 T",True,10.1103/PhysRevB.38.252
Ba₂YCu₃O₇₋ₓ,Ba₂YCu₃O₇₋ₓ,,,,SC,High-Tc,,,,,,,,,,,,10.1103/PhysRevB.38.2455
Ba₂YCu₃O₈,Ba₂YCu₃O₈,Bulk,,,SC,High-Tc cuprate,80 K,,,,,3.8411 Å,3.8718 Å,27.240 Å,,,TRUE,Handbook of SC
Ba₂YCu₄O₈,Ba₂YCu₄O₈,Bulk,,,SC,High-Tc,,,Orthorhombic,cuprate,Ammm,,,,,,TRUE,Handbook of SC
Ba₂Y₀.₆Pr₀.₄Cu₃O₈,Ba₂Y₀.₆Pr₀.₄Cu₃O₈,Bulk,,,SC,High-Tc cuprate,65 K,,,,,3.8614 Å,3.8807 Å,27.260 Å,,,TRUE,Handbook of SC
Ba₂Y₀.₇₃Ca₀.₂₇Cu₂.₇₀Co₀.₃₀O₇,Ba₂Y₀.₇₃Ca₀.₂₇Cu₂.₇₀Co₀.₃₀O₇,Bulk,,,SC,High-Tc,84 K,,,,,3.8646 Å,,11.7257 Å,,,TRUE,Handbook of SC
Ba₂Y₀.₉Ca₀.₁Cu₃O₈,Ba₂Y₀.₉Ca₀.₁Cu₃O₈,Bulk,,,SC,High-Tc cuprate,91 K,,,,,3.841 Å,3.864 Å,27.21 Å,,,TRUE,Handbook of SC
Ba₂₋ₓNd₁₊ₓCu₃O₇₋δ,Ba₂₋ₓNd₁₊ₓCu₃O₇₋δ,Bulk,,,SC,High-Tc,,,Orthorhombic,,,3.886 Å,3.984 Å,13.001 Å,,,TRUE,Handbook of SC
Ba₂₋ₓR₁₊ₓCu₃O₆₊ₓ,Ba₂₋ₓR₁₊ₓCu₃O₆₊ₓ,Bulk,,,SC,High-Tc,,,,,,,,,,,TRUE,Handbook of SC
Ba₃C₆₀,Ba₃C₆₀,Bulk,,,NSC,,,,Cubic,fulleride,Pm3̄n,11.343 Å,,,,,TRUE,Handbook of SC
Ba₃YCu₆O₁₄₊ₓ,Ba₃YCu₆O₁₄₊ₓ,Bulk,,,SC,cuprate,,,,,,,,,,,TRUE,Handbook of SC
Ba₄Dy₂Cu₇O₁₄.₃,Ba₄Dy₂Cu₇O₁₄.₃,Bulk,,,SC,High-Tc,69 K,,Orthorhombic,cuprate,,3.85649 Å,3.87713 Å,50.666 Å,,,TRUE,Handbook of SC
Ba₄Er₂Cu₇O₁₄.₉₆,Ba₄Er₂Cu₇O₁₄.₉₆,Bulk,,,SC,High-Tc,79 K,,Orthorhombic,cuprate,,3.83501 Å,3.87292 Å,50.53369 Å,,,TRUE,Handbook of SC
Ba₄Ho₂Cu₇O₁₄.₃₆,Ba₄Ho₂Cu₇O₁₄.₃₆,Bulk,,,SC,High-Tc,71 K,,Orthorhombic,cuprate,,3.84999 Å,3.87100 Å,50.77142 Å,,,TRUE,Handbook of SC
Ba₄Nd₂Cu₇O₁₄.₈₅,Ba₄Nd₂Cu₇O₁₄.₈₅,Bulk,,,SC,High-Tc,40 K,,Orthorhombic,cuprate,,3.89385 Å,3.90132 Å,50.75013 Å,,,TRUE,Handbook of SC
Ba₄Y₂Cu₂O₁₃.₉₄,Ba₄Y₂Cu₂O₁₃.₉₄,Bulk,,,SC,High-Tc,91.5 K,,Orthorhombic,,Ammm,3.831 Å,3.881 Å,50.68 Å,,,TRUE,Handbook of SC
Ba₄Y₂Cu₄O_y,Ba₄Y₂Cu₄O_y,Bulk,,,SC,cuprate,30-90 K,,,,,3.82-3.85 Å,3.86-3.88 Å,50.56-50.95 Å,,,TRUE,Handbook of SC
Ba₄Y₂Cu₇O₁₄.₉₄,Ba₄Y₂Cu₇O₁₄.₉₄,Bulk,,,SC,High-Tc,91.5 K,,Orthorhombic,cuprate,,3.831 Å,3.881 Å,50.68 Å,,,TRUE,Handbook of SC
Ba₆C₆₀,Ba₆C₆₀,Bulk,,,SC,High-Tc,7-8 K,,,,,,,,,,,10.1103/PhysRevB.49.17413
Ba₆C₆₀,Ba₆C₆₀,Bulk,,,SC,fullerene-based,7 K,,,fullerene,,,,,,,TRUE,Handbook of SC
Ba₆C₆₀,Ba₆C₆₀,Bulk,,,SC,fulleride,7 K,,Cubic,Cs₆C₆₀ type,Im3̄,11.171 Å,,,,,TRUE,Handbook of SC
Ba₆C₆₀,Ba₆C₆₀,Bulk,,,SC,,7 K,,Cubic,,Im3̄,11.171 Å,11.171 Å,11.171 Å,,,TRUE,Handbook of SC
BC3,BC3,Bulk,,,SC,High-Tc,20 K,5 GPa,,,,,,,,,FALSE,10.1016/j.mtphys.2023.101115
d-BC3 (Pmma-a),BC3,Bulk,,,SC,Type-II,16.6–23.4 K,,Orthorhombic,,Pmma,,,,,,FALSE,10.1016/j.physleta.2010.12.034
d-BC3 (Pmma-b),BC3,Bulk,,,SC,Type-II,4.9–8.8 K,,Orthorhombic,,Pmma,,,,,,FALSE,10.1016/j.physleta.2010.12.034
d-BC3 (P-4m2),BC3,Bulk,,,SC,Type-II,13.4–19.5 K,,Tetragonal,,P-4m2,,,,,,FALSE,10.1016/j.physleta.2010.12.034
BC5,BC5,Bulk,,,SC,High-Tc,41.5 K,0 GPa,P3m1,,P3m1,,,,,,FALSE,10.1016/j.mtphys.2023.101115
c-BC5,BC5,Bulk,,,SC,Type-II,45 K,24 GPa,Cubic,,,,,,,,TRUE,10.1016/j.mtphys.2017.12.003
BCMo₂,BCMo₂,Bulk,,,SC,,7.5 K,,,oS16,,,,,,,TRUE,Handbook of SC
Be-Si eutectic alloy,Be0.62Si0.38,Bulk,,,SC,,9.0 K,,,,,,,,,,True,10.1103/PhysRevLett.45.1213
Be1.09B3,Be1.09B3,Bulk,,,SC,Type-II,0.72 K,,Hexagonal,Hexagonal,P6/mmm,9.7738 Å,9.7738 Å,9.5467 Å,,,TRUE,10.1006/jssc.2001.9374
Be21Pt5,Be21Pt5,Bulk,,,SC,,2.06 K,ambient,Cubic,complex metallic alloy,F-43m,,,,,,FALSE,10.1103/PhysRevB.102.155206
Be22Mo,Be22Mo,Bulk,,,SC,,2.51 K,,,,,,,,,,,10.1103/PhysRev.179.452
Be2B2Ta,Be2B2Ta,Bulk,,,SC,,6.7 K,ambient,Tetragonal,ThCr2Si2-type,I4/mmm (#139),3.1808,3.1808,8.5602,,,FALSE,10.1103/PhysRevMaterials.3.084804
Be2Li,Be2Li,Bulk,,,SC,Electride,,,,,,,,,,,,10.1103/PhysRevLett.129.246403
Be2SH3,Be2SH3,Bulk,,,SC,,29 K,100 GPa,,,,,,,,,FALSE,10.1103/PhysRevResearch.7.013049
Be30Zr70,Be30Zr70,Bulk,,,SC,Type-II,2.80 K,,,glassy,,,,,,dHc2/dT = -23.8 kOe/K,True,10.1103/PhysRevB.16.3925
Be35Zr65,Be35Zr65,Bulk,,,SC,Type-II,2.60 K,,,glassy,,,,,,dHc2/dT = -17.0 kOe/K,True,10.1103/PhysRevB.16.3925
Be40Zr60,Be40Zr60,Bulk,,,SC,Type-II,2.10 K,,,glassy,,,,,,dHc2/dT = -20.0 kOe/K,True,10.1103/PhysRevB.16.3925
Be-Bi-Pb,Be43Bi20Pb37,Bulk,,,SC,Conventional,36.8 K,,,,,,,,,,FALSE,10.1016/j.ssc.2019.113769
Be-Pb,Be43Pb57,Bulk,,,SC,Conventional,34.6 K,,,,,,,,,,FALSE,10.1016/j.ssc.2019.113769
Be45Zr55,Be45Zr55,Bulk,,,SC,Type-II,≤1 K,,,glassy,,,,,,,True,10.1103/PhysRevB.16.3925
Be5Pt,Be5Pt,Bulk,,,NSC,,,ambient,Cubic,face-centered cubic,F-43m,5.975 Å,5.975 Å,5.975 Å,,,TRUE,10.1103/PhysRevB.102.155206
Be62Si38,Be62Si38,Bulk,,,SC,,6.0 K,,,eutectic,,,,,,,True,10.1103/PhysRevB.9.4742
Be6C,Be6C,Bulk,,,SC,High-Tc,22.4 K,40 GPa,Orthogonal,I4/mmm,I4/mmm,2.9118 Å,,20.3533 Å,,,FALSE,10.1016/j.rinp.2024.107703
Be6C,Be6C,Bulk,,,SC,High-Tc,18.9 K,0 GPa,Orthogonal,I4/mmm,I4/mmm,2.9118 Å,,20.3533 Å,,,FALSE,10.1016/j.rinp.2024.107703
Be-Ag-F System,BeAgF4,Bulk,,,SC,High-Tc,8.5-64 K,,,,,,,,,,TRUE,10.1016/j.ssc.2003.11.046
BeAu,BeAu,Bulk,,,SC,Type-I,3.232 K,,Cubic,B20 (FeSi-type),P213,,,,,,TRUE,10.1103/PhysRevResearch.2.023142
BeAu,BeAu,Bulk,,,SC,,3.29 K,,,,,,,,,,TRUE,10.1103/PhysRevB.102.014514
Beryllium gold,BeAu,,,,SC,Type-I,,,,,,,,,,,FALSE,10.1103/PhysRevB.102.064507
BeAu (LT-BeAu),BeAu,Bulk,,,SC,Type-II,3.3 K,ambient,Cubic,FeSi-type,P213 (No. 198),4.6699,4.6699,4.6699,32 Oe,335 Oe,TRUE,10.1103/PhysRevB.97.014501
BeAu (HT-BeAu),BeAu,Bulk,,,NSC,,,ambient,Cubic,CsCl-type,Pm-3m (No. 221),2.9702,2.9702,2.9702,,,TRUE,10.1103/PhysRevB.97.014501
BeAu,BeAu,Bulk,,,SC,Type-I,3.2 K,,Cubic,FeSi-type (B20),,4.6684 Å,4.6684 Å,4.6684 Å,,259 Oe,TRUE,10.1103/PhysRevB.99.134509
BeB2,BeB2,Bulk,,,NSC,,,,Hexagonal,AlB2-type,P6/mmm,2.886 Å,2.886 Å,3.088 Å,,,True,10.1103/PhysRevB.64.224509
Beryllium diboride,BeB2,Bulk,,,NSC,,,,Hexagonal,AlB2-type,P6/mmm,,,,,,True,10.1103/PhysRevB.64.020502
BeB2,BeB2,Bulk,,,SC,,0.72 K,ambient,Orthorhombic,,Cmcm (#63),,,,,,TRUE,10.1103/PhysRevMaterials.3.084804
Beryllium Diboride,BeB2,,,,NSC,,,,,,,,,,,,,10.1103/PhysRevB.103.014509
BeB2,BeB2,Bulk,,,SC,Type-II,0.7 K,,,,,,,,,,TRUE,10.1016/j.commatsci.2020.109517
BeB2,BeB2,Bulk,,,SC,Type-II,0.72 K,,,,,,,,,,FALSE,10.1016/j.stam.2005.11.015
Beryllium diboride (experimental),BeB2.75,Bulk,,,SC,,0.7 K,,,complex crystal structure,,,,,,,,10.1103/PhysRevLett.87.087004
BeB2.75,BeB2.75,Bulk,,,SC,Type-II,0.72 K,,,,,,,,,,FALSE,10.1016/S0921-4534(01)00907-8
Beryllium Boride,BeB2.75,Bulk,,,SC,Type-II,0.72 K,,,,,,,,,,FALSE,10.1016/j.physc.2008.01.001
BeB2Ta,BeB2Ta,Bulk,,,SC,,5.8 K,ambient,Monoclinic,AgPtO2-type,P2/m (#10),7.2382,3.1629,3.2027,,,FALSE,10.1103/PhysRevMaterials.3.084804
BeB3Ta2,BeB3Ta2,Bulk,,,NSC,,NSC,ambient,Orthorhombic,NaPd3Si2-type,Imm2 (#44),6.5468,3.1666,5.5247,,,FALSE,10.1103/PhysRevMaterials.3.084804
BeB4,BeB4,Bulk,,,SC,Type-II,39.0 K,0.0,,,,,,,,,FALSE,10.1016/j.mtphys.2022.100954
Be-intercalated δ4 bilayer borophene,BeB6,Bilayer,,,SC,,27 K,,Orthorhombic,bilayer borophene,Pmmm (No. 47),,,,,,FALSE,10.1103/PhysRevMaterials.8.064803
BeBTa,BeBTa,Bulk,,,NSC,,NSC,ambient,Hexagonal,YbPtP-type,P-6m2 (#187),3.2629,3.2629,3.2404,,,FALSE,10.1103/PhysRevMaterials.3.084804
BeBTa2,BeBTa2,Bulk,,,NSC,,NSC,ambient,Orthorhombic,CeNiC2-type,Amm2 (#38),3.2582,3.3278,8.9107,,,FALSE,10.1103/PhysRevMaterials.3.084804
Beryllium Oxide,BeO,Bulk,,,NSC,,,,,,,,,,,,TRUE,10.1103/PhysRevB.99.094517
BeReH9,BeReH9,Bulk,,,SC,High-Tc,7 K,,,,,,,,,,TRUE,10.1016/j.ssc.2021.114260
beta''-(ET)2SF5CH2CF2SO3,beta''-(ET)2SF5CH2CF2SO3,Bulk,,,SC,organic,,,,nondimeric organic charge-transfer salt,,,,,,,FALSE,10.1103/PhysRevLett.125.177002
beta''-(ET)4[H3O Ga(C2O4)3]PhNO2,beta''-(ET)4[(H3O)Ga(C2O4)3]PhNO2,Bulk,,,SC,organic/Type-II,6-7 K,ambient pressure,,nondimeric organic charge-transfer salt,,,,,,1.5 T,TRUE,10.1103/PhysRevLett.125.177002
BeTc,BeTc,Bulk,,,SC,,5.2 K,,,,,,,,,,TRUE,Handbook of SC
Be₃₂.₃Mo₅Zr₆₂.₅,Be₃₂.₃Mo₅Zr₆₂.₅,Bulk,,,SC,,3.05 K,,,amorphous,,,,,,,TRUE,Handbook of SC
Be₃₂.₃Nb₂Zr₆₀.₅,Be₃₂.₃Nb₂Zr₆₀.₅,Bulk,,,SC,,3.58 K,,,amorphous,,,,,,,TRUE,Handbook of SC
Be₃₂.₃Nb₂Zr₆₂.₅,Be₃₂.₃Nb₂Zr₆₂.₅,Bulk,,,SC,,3.46 K,,,amorphous,,,,,,,TRUE,Handbook of SC
Be₃₂.₃Nb₅.₅Zr₆₅,Be₃₂.₃Nb₅.₅Zr₆₅,Bulk,,,SC,,3.26 K,,,amorphous,,,,,,,TRUE,Handbook of SC
BH,BH,Bulk,,,SC,conventional,21 K,above 150 GPa,,,,,,,,,FALSE,10.1103/PhysRevB.102.014516
BH,BH,Bulk,,,SC,High-Tc,14-21 K,175 GPa,Hexagonal,,,,,,,,FALSE,10.1016/j.ijhydene.2022.10.232
Bi2+xSr2-xCa2Cu2O8+δ,Bi(2+x)Sr(2-x)Ca2Cu2O8+δ,Bulk,,,SC,High-Tc/cuprate,90 K,ambient,,,,,,,,70 T,TRUE,10.1103/PhysRevB.88.144504
Bi(Pb)-Ca-Sr-Cu-O,Bi(Pb)-Ca-Sr-Cu-O,Thin Film,,,SC,High-Tc,104 K,,,c-axis preferentially oriented,,,,3.707 nm,,,TRUE,10.1016/0921-4534(88)90035-4
Tb-BSCCO,Bi(Pb)2Sr2Ca(Tb)Cu2O8+δ,Bulk,,,SC,High-Tc/cuprate,77 K,,,,,,,,,,TRUE,10.1103/PhysRevB.79.020504
BSCCO/Ag tape,Bi(Pb)2Sr2Ca2Cu3O10/Ag,Bulk,,,SC,High-Tc,77 K,,,,,,,,,,TRUE,10.1016/S0921-4534(98)00443-2
BSCCO,Bi-2223/Ag,Bulk,,,SC,High-Tc,77 K,,,,,,,,,,TRUE,10.1016/j.physc.2011.05.225
Bismuth metal graphite (Bi-MG),Bi-C,Bulk,,,SC,Type-II,2.48 K,,,layered structure,,,,,80 Oe,"489.4 Oe (H⊥c), 838 Oe (H∥c)",True,10.1103/PhysRevB.66.014533
Bi-Ca-Sr-Cu-O,Bi-Ca-Sr-Cu-O,Bulk,,,SC,High-Tc/cuprate,,,,,,,,,,,,10.1103/PhysRevB.40.6564
Bi-Ca-Sr-Cu-O,Bi-Ca-Sr-Cu-O,Bulk,,,SC,High-Tc,83 K,,Orthorhombic,,,5.42 Å,27.18 Å,30.67 Å,,,TRUE,10.1016/0038-1098(88)90941-6
Bi-Ca-Sr-Cu-O,Bi-Ca-Sr-Cu-O,Bulk,,,SC,High-Tc,110 K,,Perovskite-like,,,,,,,,FALSE,10.1016/0254-0584(89)90080-1
Bi-Ca-Sr-Cu-O,Bi-Ca-Sr-Cu-O,Thin Film,,,SC,High-Tc,80 K,,,c-axis preferentially oriented,,,,3.073 nm,,,TRUE,10.1016/0921-4534(88)90035-4
Bismuth-Cadmium Solder,Bi-Cd,Bulk,,,NSC,,,,,,,,,,,,True,10.1103/PhysRev.103.1657
Bismuth-Krypton,Bi-Kr,Thin Film,,,SC,,,,,amorphous,,,,,,,True,10.1103/PhysRevB.31.1679
"Bi-Pb-(Ag,Nb,Sb)-Sr-Ca-Cu-O","Bi-Pb-(Ag,Nb,Sb)-Sr-Ca-Cu-O",Bulk,,,SC,High-Tc,115 K,,,,,,,,,,TRUE,10.1016/0038-1098(89)90890-9
Bi-Pb-Ca-Sr-Ba-Cu-O,Bi-Pb-Ca-Sr-Ba-Cu-O,Bulk,,,SC,High-Tc,110K,,Orthorhombic,,,5.4,26.9,30.7,,,TRUE,10.1016/0038-1098(89)90960-5
Bi-Pb-Ca-Sr-Cu-O,Bi-Pb-Ca-Sr-Cu-O,Bulk,,,SC,High-Tc/cuprate,,,,,,,,,,,,10.1103/PhysRevB.49.3652
Bi-Pb-Ca-Sr-Cu-O,Bi-Pb-Ca-Sr-Cu-O,Bulk,,,SC,High-Tc,110 K,,,,,,,,,,TRUE,10.1016/0921-4526(91)90370-T
Bi-Pb-Sr-Ca-Cu-O,Bi-Pb-Sr-Ca-Cu-O,Bulk,,,SC,High-Tc,123K,,Orthorhombic,,,5.420,5.447,30.845,,,TRUE,10.1016/0038-1098(88)90765-X
Bi-Pb-Sr-Ca-Cu-O,Bi-Pb-Sr-Ca-Cu-O,Bulk,,,SC,High-Tc,110K,,Orthorhombic,,,5.420,5.447,36.884,,,TRUE,10.1016/0038-1098(88)90765-X
Bi-Pb-Sr-Ca-Cu-O,Bi-Pb-Sr-Ca-Cu-O,Bulk,,,SC,High-Tc,65-102K,,,,,,,,,,TRUE,10.1016/0038-1098(90)90334-8
Bi-Pb-Sr-Ca-Cu-O,Bi-Pb-Sr-Ca-Cu-O,Thin Film,,,SC,High-Tc,104.5 K,,,,,,,,,,TRUE,10.1016/0038-1098(89)90750-3
Bi-Pb-Sr-Ca-Cu-O,Bi-Pb-Sr-Ca-Cu-O,Bulk,,,SC,High-Tc,107 K,,,,,,,,,,TRUE,10.1016/0921-4534(94)91465-6
Bi-Pb-Sr-Ca-Cu-O,Bi-Pb-Sr-Ca-Cu-O,Bulk,,,SC,High-Tc,90K,7 Kbar,,,,,,,,,TRUE,10.1016/0964-1807(93)90256-2
Ag added Bi-Pb-Sr-Ca-Cu-O,Bi-Pb-Sr-Ca-Cu-O with 4-37 wt% Ag,Bulk,,,SC,High-Tc,107-110 K,,,,,,,,,,TRUE,10.1016/0038-1098(90)90110-W
Bi-Sr-Ca-Cu-O,Bi-Sr-Ca-Cu-O,Bulk,,,SC,High-Tc/cuprate,,,,layered,,,,,,,True,10.1103/PhysRevB.46.14861
Bi-Sr-Ca-Cu-O,Bi-Sr-Ca-Cu-O,Bulk,,,SC,High-Tc/cuprate,,,,,,,,,,,,10.1103/PhysRevLett.65.794
Bismuth Strontium Calcium Copper Oxide,Bi-Sr-Ca-Cu-O,Bulk,,,SC,High-Tc/cuprate,,,,,,,,,,,,10.1103/PhysRevB.41.4278
Bi-Sr-Ca-Cu-O,Bi-Sr-Ca-Cu-O,Bulk,,,SC,High-Tc/cuprate,,,,,,,,,,,,10.1103/PhysRevB.42.10746
Bi-Sr-Ca-Cu-O,Bi-Sr-Ca-Cu-O,Bulk,,,SC,High-Tc/cuprate,~110 K,,,,,,,,,,,10.1103/PhysRevB.39.293
Bi-Sr-Ca-Cu-O,Bi-Sr-Ca-Cu-O,Bulk,,,SC,High-Tc/cuprate,,,,layered,,,,,,,,10.1103/PhysRevB.47.12361
Bi-Sr-Ca-Cu-O,Bi-Sr-Ca-Cu-O,Thin Film,,MgO,SC,High-Tc/cuprate,93 K,,,,,,,,,,True,10.1103/PhysRevB.43.10390
Bi-Sr-Ca-Cu-O,Bi-Sr-Ca-Cu-O,Bulk,,,SC,High-Tc/cuprate,,,,,,,,,,,,10.1103/PhysRevLett.67.505
Bi-Sr-Ca-Cu-O,Bi-Sr-Ca-Cu-O,Bulk,,,SC,High-Tc/cuprate,,,,,,,,,,,,10.1103/PhysRevB.44.4473
Bi-Sr-Ca-Cu-O,Bi-Sr-Ca-Cu-O,Bulk,,,SC,High-Tc/cuprate,,,,,,,,,,,,10.1103/PhysRevB.48.597
Bismuth Strontium Calcium Copper Oxide,Bi-Sr-Ca-Cu-O,Bulk,,,SC,High-Tc/cuprate,,,,,,,,,,,,10.1103/PhysRevB.54.7462
Bi-Sr-Ca-Cu-O,Bi-Sr-Ca-Cu-O,Bulk,,,SC,High-Tc/cuprate,,,,layered,,,,,,,,10.1103/PhysRevB.55.6070
Bi-Sr-Ca-Cu-O,Bi-Sr-Ca-Cu-O,,,,SC,High-Tc,,,,,,,,,,,,10.1103/PhysRevB.41.9566
Bi-Sr-Ca-Cu-O,Bi-Sr-Ca-Cu-O,Bulk,,,SC,High-Tc,~84 K,,,,,,,,,,True,10.1103/PhysRevB.44.10121
Bi-Sr-Ca-Cu-O,Bi-Sr-Ca-Cu-O,Bulk,,,SC,High-Tc/cuprate,,,,layered,,,,,,,,10.1103/PhysRevB.42.4276
Bi-Sr-Ca-Cu-O,Bi-Sr-Ca-Cu-O,Bulk,,,SC,High-Tc/cuprate,,,,,,,,,,,,10.1103/PhysRevB.49.13160
Bi-Sr-Ca-Cu-O,Bi-Sr-Ca-Cu-O,,,,SC,High-Tc,,,,,,,,,,,,10.1103/PhysRevB.40.817
Bi-Sr-Ca-Cu-O,Bi-Sr-Ca-Cu-O,Bulk,,,SC,High-Tc/cuprate,,,,,,,,,,,,10.1103/PhysRevB.65.220504
Bi-Sr-Ca-Cu-O,Bi-Sr-Ca-Cu-O,Thin Film,,,SC,High-Tc/cuprate,,,,,,,,,,,,10.1103/PhysRevB.46.11902
Bi-Sr-Ca-Cu-O,Bi-Sr-Ca-Cu-O,Thin Film,,,SC,High-Tc/cuprate,,,,,,,,,,,,10.1103/PhysRevB.49.6967
Bi-Sr-Ca-Cu-O,Bi-Sr-Ca-Cu-O,Bulk,,,SC,High-Tc/cuprate,,,,,,,,,,,,10.1103/PhysRevB.44.12544
BSCCO,Bi-Sr-Ca-Cu-O,Bulk,,,SC,High-Tc/cuprate,87 K,,,,,,,,,,,10.1103/PhysRevB.48.9673
Bi-Sr-Ca-Cu-O,Bi-Sr-Ca-Cu-O,Bulk,,,SC,High-Tc,,,,layered,,,,,,,True,10.1103/PhysRevLett.65.3060
Bi-Sr-Ca-Cu-O,Bi-Sr-Ca-Cu-O,Bulk,,,SC,High-Tc/cuprate,,,,,,,,,,,,10.1103/PhysRevB.42.9938
Bi-Sr-Ca-Cu-O,Bi-Sr-Ca-Cu-O,Bulk,10 μm,,SC,High-Tc/cuprate,,,,,,,,,,,True,10.1103/PhysRevB.52.1242
Bi-Sr-Ca-Cu-O,Bi-Sr-Ca-Cu-O,Bulk,,,SC,High-Tc/cuprate,,,,,,,,,,,,10.1103/PhysRevB.43.7831
Bi-Sr-Ca-Cu-O thick film,Bi-Sr-Ca-Cu-O,Thick Film,,Zr(Ca)O2,SC,High-Tc/cuprate,64 K,,,,,,,,,,True,10.1103/PhysRevB.47.8964
Bi-Sr-Ca-Cu-O,Bi-Sr-Ca-Cu-O,Bulk,,,SC,High-Tc/cuprate,,,,,,,,,,,,10.1103/PhysRevB.57.1266
Bi-Sr-Ca-Cu-O,Bi-Sr-Ca-Cu-O,Bulk,,,SC,High-Tc/cuprate,,,,,,,,,,,,10.1103/PhysRevB.52.12541
Bi-Sr-Ca-Cu-O,Bi-Sr-Ca-Cu-O,Bulk,,,SC,High-Tc/cuprate,,,,,,,,,,,,10.1103/PhysRevB.56.5590
BSCCO 2:2:1:2,Bi-Sr-Ca-Cu-O,Bulk,,,SC,High-Tc/cuprate,,,,,,,,,,,,10.1103/PhysRevB.44.805
Bi-Sr-Ca-Cu-O,Bi-Sr-Ca-Cu-O,,,,SC,High-Tc/cuprate,,,,,,,,,,,,10.1103/PhysRevB.44.249
Bi-Sr-Ca-Cu-O,Bi-Sr-Ca-Cu-O,Bulk,,,SC,High-Tc/cuprate,,,,layered,,,,,Hc1(z) = [Φ0/(4πλeff)]ln κ,Hc2(z) = Φ0/(2πξeff²),,10.1103/PhysRevB.42.10052
Bi-Sr-Ca-Cu-O,Bi-Sr-Ca-Cu-O,Bulk,,,SC,High-Tc/cuprate,,,,,,,,,,,,10.1103/PhysRevB.51.1338
Bi-Sr-Ca-Cu-O,Bi-Sr-Ca-Cu-O,Bulk,,,SC,High-Tc/cuprate,,,,,,,,,,,True,10.1103/PhysRevB.50.488
Bi-Sr-Ca-Cu-O,Bi-Sr-Ca-Cu-O,Bulk,,,SC,High-Tc/cuprate,,,,,,,,,,30-40 Å coherence length mentioned,,10.1103/PhysRevB.39.2279
Bi-Sr-Ca-Cu-O,Bi-Sr-Ca-Cu-O,Bulk,,,SC,High-Tc/cuprate,,,,,,,,,80 G at 77 K,,,10.1103/PhysRevLett.65.1279
Bi-Sr-Ca-Cu-O,Bi-Sr-Ca-Cu-O,Bulk,,,SC,High-Tc/cuprate,80-120 K,,,,,,,,,,,10.1103/PhysRevB.38.4999
Bi-Sr-Ca-Cu-O,Bi-Sr-Ca-Cu-O,Bulk,,,SC,High-Tc/cuprate,,,,,,,,,,,,10.1103/PhysRevLett.66.2523
Bi-Sr-Ca-Cu-O,Bi-Sr-Ca-Cu-O,,,,SC,High-Tc/cuprate,,,,,,,,,,,,10.1103/PhysRevLett.62.965
Bi-Sr-Ca-Cu-O,Bi-Sr-Ca-Cu-O,Bulk,,,SC,High-Tc/cuprate,,,,,,,,,,,,10.1103/PhysRevB.41.300
Bi-Sr-Ca-Cu-O,Bi-Sr-Ca-Cu-O,Bulk,,silver sheath,SC,High-Tc,,,tetragonal,,,,,,,,True,10.1103/PhysRevB.53.3585
Bi-Sr-Ca-Cu-O,Bi-Sr-Ca-Cu-O,Bulk,,,SC,High-Tc/cuprate,,,,double-layer,,,,,,,,10.1103/PhysRevB.53.14481
Bi-Sr-Ca-Cu-O 2212 phase,Bi-Sr-Ca-Cu-O,Bulk,,,SC,High-Tc,,,,,,,,,,,TRUE,Handbook of SC
BSCCO 2212 phase,Bi-Sr-Ca-Cu-O,Bulk,,,SC,High-Tc,,,,,,,,,,,TRUE,Handbook of SC
Bi-Sr-Ca-Cu-O,Bi-Sr-Ca-Cu-O,Bulk,,,SC,High-Tc,110 K,,,,,,,,,,FALSE,10.1016/S0040-6090(01)01358-X
Bismuth high-Tc superconductor,Bi-Sr-Ca-Cu-O,Bulk,,,SC,High-Tc,110 K,,,,,,,,,,TRUE,10.1016/0921-4534(88)90778-2
Bi-Sr-Ca-Cu-O (110K phase),Bi-Sr-Ca-Cu-O,Bulk,,,SC,High-Tc,110K,,,,,,,,,,,10.1016/0038-1098(89)90204-4
Bi-Sr-Ca-Cu-O (80K phase),Bi-Sr-Ca-Cu-O,Bulk,,,SC,High-Tc,80K,,,,,,,,,,,10.1016/0038-1098(89)90204-4
Bi-Sr-Ca-Cu-O,Bi-Sr-Ca-Cu-O,Thin Film,,,SC,High-Tc,101 K,,,,,,,37.1 Å,,,TRUE,10.1016/0921-4534(89)91301-4
BiSrCaCuO,Bi-Sr-Ca-Cu-O,Thin Film,,,SC,High-Tc,91 K,,,,,,,,,,TRUE,10.1016/0038-1098(89)90576-0
Bi-Sr-Ca-Cu-O,Bi-Sr-Ca-Cu-O,Thin Film,,,SC,High-Tc,90-110 K,,Tetragonal,,,5.41 Å,5.41 Å,30.8 Å,,,TRUE,10.1016/0375-9601(88)91053-5
Bi-Sr-Ca-Cu-O,Bi-Sr-Ca-Cu-O,Bulk,,,SC,High-Tc,110K,,,,,,,,,,TRUE,10.1016/0921-4534(94)91461-3
BSCCO,Bi-Sr-Ca-Cu-O,Thin Film,,,SC,High-Tc,>77 K,,Polycrystalline,,,,,,,,TRUE,10.1016/0040-6090(92)90563-Q
Bi-Sr-Ca-Cu-O,Bi-Sr-Ca-Cu-O,Thin Film,,,SC,High-Tc,115 K,,Crystalline,,,,,,,,TRUE,10.1016/0038-1098(88)90158-5
Bi-Sr-Cu-O,Bi-Sr-Cu-O,Bulk,,,SC,High-Tc/cuprate,,,,,,,,,,,,10.1103/PhysRevB.53.5775
Bismuth-Thallium solid solution,Bi-Tl,Bulk,,,SC,Type-I,increased relative to pure Tl,,,,,,,,,,True,10.1103/PhysRev.123.466
Bi film with Ag overlayer,Bi/Ag,Thin Film,,,SC,,,,,,,,,,,,,10.1103/PhysRevB.98.024506
Bi film with Au overlayer,Bi/Au,Thin Film,,,SC,,,,,,,,,,,,,10.1103/PhysRevB.98.024506
Bi/Bi2O3 Interface,Bi/Bi2O3,Bulk,,,SC,Type-II,15-35 K,1 atm,"Rhombohedral Bi core, Monoclinic Bi2O3 surface",,"R-3m (Bi), NA (Bi2O3)",,,,,,TRUE,10.1016/j.physc.2020.1353608
Bi/Co bilayer,Bi/Co,Thin Film,,,NSC,,NSC,,,,,,,,,,TRUE,10.1103/PhysRevB.99.064504
Bi/Fe bilayer,Bi/Fe,Thin Film,,,NSC,,NSC,,,,,,,,,,TRUE,10.1103/PhysRevB.99.064504
Bi film with Mg overlayer,Bi/Mg,Thin Film,,,SC,,,,,,,,,,,,,10.1103/PhysRevB.98.024506
Bismuth/Nickel Bilayer (epitaxial),Bi/Ni,Thin Film,20 nm,,SC,chiral p-wave,4.1 K,,,,,,,,,,FALSE,10.1103/PhysRevB.107.024415
Bi/Ni bilayer,Bi/Ni,Thin Film,Bi: 30 nm; Ni: 2 nm,MgO,SC,Chiral/Unconventional,4.2 K,,"Rhombohedral (Bi), Cubic (Ni)","Rhombohedral (Bi), fcc (Ni)",,,,,,,TRUE,10.1103/PhysRevB.96.054519
Bi/Ni bilayer,Bi/Ni,Thin Film,,,SC,"Triplet, p-wave, Topological",,,,,,,,,,,TRUE,10.1103/PhysRevB.101.174514
Bismuth/Nickel Bilayer,Bi/Ni,Thin Film,,,SC,,,,,,,,,,,,FALSE,10.1103/PhysRevB.103.094503
Bi/Ni bilayer,Bi/Ni,Thin Film,,,SC,,,,,,,,,,,,TRUE,10.1103/PhysRevX.9.031025
Bi/Ni bilayer,"Bi/Ni (Bi layer on Ni, with Bi3Ni and BiNi alloy formation)",Thin Film,Bi: >20 nm (for (111) orientation); Ni: up to 1/5 of Bi thickness,,SC,"Type-II, s-wave (bulk), p-wave like (surface)",2-4 K,ambient,"Rhombohedral (Bi layer), fcc (controversial)",layered,,,,,,up to a few tesla,TRUE,10.1103/PhysRevB.99.064504
"Bismuth/Sb ultrathin film (d_Bi = 1.90 nm, T_c0 = 3.70 K)",Bi/Sb,Thin Film,1.90 nm,Anodic Aluminum Oxide (AAO) with Ge (50 nm) underlayer,SC,,3.70 K,,,,,,,,,,TRUE,10.1103/PhysRevB.73.092509
Bismuth/Sb ultrathin film (T_c0 = 2.65 K),Bi/Sb,Thin Film,,Anodic Aluminum Oxide (AAO) with Ge (50 nm) underlayer,SC,,2.65 K,,,,,,,,,,TRUE,10.1103/PhysRevB.73.092509
Bismuth/Sb ultrathin film (T_c0 = 5.06 K),Bi/Sb,Thin Film,,Anodic Aluminum Oxide (AAO) with Ge (50 nm) underlayer,SC,,5.06 K,,,,,,,,,,TRUE,10.1103/PhysRevB.73.092509
Bismuth/Sb ultrathin film (T_c0 = 2.65 to 5.06 K),Bi/Sb,Thin Film,,Anodic Aluminum Oxide (AAO) with Ge (50 nm) underlayer,SC,,2.65-5.06 K,,,,,,,,,,TRUE,10.1103/PhysRevB.73.092509
Bi film with Zn overlayer,Bi/Zn,Thin Film,,,SC,,,,,,,,,,,,,10.1103/PhysRevB.98.024506
Bi0.09Sr0.17Ca1.83Cu0.80O3.00,Bi0.09Sr0.17Ca1.83Cu0.80O3.00,Bulk,,,NSC,,,,,,,,,,,,True,10.1103/PhysRevB.48.9754
Bi0.1485Mo0.1815Cu0.67Sr2YCu2Oy,Bi0.1485Mo0.1815Cu0.67Sr2YCu2O7.22,Bulk,,,SC,cuprate,37 K,,Tetragonal,1212 phase,P4/mmm,3.8135 Å,3.8135 Å,11.592 Å,,,True,10.1103/PhysRevB.60.687
Bismuth-Thallium alloy (15 at.% Bi),Bi0.15Tl0.85,Bulk,,,SC,Type-I,,,Cubic,face-centered cubic,,,,,,,True,10.1103/PhysRev.147.340
Bi0.33Cu0.67Sr2YCu2Oy,Bi0.33Cu0.67Sr2YCu2O6.79,Bulk,,,NSC,,,,Tetragonal,1212 phase,P4/mmm,3.8135 Å,3.8135 Å,11.705 Å,,,True,10.1103/PhysRevB.60.687
Bismuth-Antimony alloy,Bi0.37Sb0.63,Thin Film,1350 Å,Pyrex glass,SC,Type-II,2.2 K,,Amorphous,Amorphous,,,,,,,True,10.1103/PhysRevB.6.4142
Bi0.3Cu0.7Sr2YCu2Oy,Bi0.3Cu0.7Sr2YCu2Oy,Bulk,,,SC,cuprate,20 K,400 atm,,1212 phase,,,,,,,,10.1103/PhysRevB.60.687
Bismuth Antimony Telluride,Bi0.3Sb1.7Te3,Thin Film,16-68 nm,sapphire (0001),NSC,,,,,,,,,,,,TRUE,10.1103/PhysRevMaterials.4.094801
Bi0.4Cu0.6Sr1.9Nd1.03Ce2Cu2Oy,Bi0.4Cu0.6Sr1.9Nd1.03Ce2Cu2Oy,Bulk,,,SC,High-Tc,15 K,1 atm,Tetragonal,Layered perovskite,P4/mmm,3.848 Å,3.848 Å,17.246 Å,,,True,10.1103/PhysRevB.48.9799
Bi0.4Nb0.6PbSr2CaCu2O8,Bi0.4Nb0.6PbSr2CaCu2O8,Bulk,,,SC,High-Tc,58K,30 bar,Tetragonal,,,3.8334,3.8334,30.2131,,,TRUE,10.1016/j.cap.2008.02.002
Bismuth-Antimony alloy,Bi0.4Sb0.6,Thin Film,150 Å,Pyrex glass,SC,Type-II,2.2 K,,Amorphous,Amorphous,,,,,,,True,10.1103/PhysRevB.6.4142
Bismuth-Antimony alloy,Bi0.4Sb0.6,Thin Film,800 Å,Pyrex glass,SC,Type-II,2.2 K,,Amorphous,Amorphous,,,,,,,True,10.1103/PhysRevB.6.4142
Bismuth antimony telluride (BST),Bi0.4Sb1.6Te3,Thin Film,8 nm,SrTiO3 (111),SC,,,,,,,,,,,,TRUE,10.1103/PhysRevB.101.115410
"Bismuth Telluride (Phase IV, Bi-Te Substitutional Alloy)",Bi0.4Te0.6,Bulk,,,SC,,,>14.4 GPa,Cubic,bcc (body-centered cubic),Im-3m,3.571,3.571,3.571,,,TRUE,10.1103/PhysRevLett.106.145501
Bi0.53Cu0.5Sr1.87Gd1.09Ce2.07Cu2Oy,Bi0.53Cu0.5Sr1.87Gd1.09Ce2.07Cu2Oy,Bulk,,,SC,High-Tc,20 K,1 atm,Tetragonal,Layered perovskite,P4/mmm,3.848 Å,3.848 Å,17.246 Å,,,True,10.1103/PhysRevB.48.9799
Bi0.5Cu0.5Sr2Y0.8Cu2.2O0.95,Bi0.5Cu0.5Sr2Y0.8Cu2.2O0.95,Bulk,,,SC,cuprate,68 K,,,1212 phase,,,,,,,,10.1103/PhysRevB.60.687
(Bi0.5Sr1.5)(Y1.15Ce0.85)Cu2O8-δ,Bi0.5Sr1.5Y1.15Ce0.85Cu2O8,Bulk,,,SC,cuprate,30 K,5 atm oxygen,Tetragonal,T* phase,,3.822 Å,3.822 Å,12.659 Å,,,True,10.1103/PhysRevB.49.1492
Bi0.5Sr2Ce2GdCu2.5O11-δ,Bi0.5Sr2Ce2GdCu2.5O11-δ,Bulk,,,SC,High-Tc,20 K,,Tetragonal,,P4/mmm,3.847 Å,3.847 Å,17.198 Å,,,TRUE,Handbook of SC
(Bi0.50Cu0.50)1Sr2(Ce0.67Nd0.33)3Cu2O11,Bi0.5Sr2Ce2NdCu2.5O11,Bulk,,,SC,High-Tc,15 K,,Tetragonal,,P4/mmm,3.848 Å,3.848 Å,17.246 Å,,,TRUE,Handbook of SC
(Bi0.5Tl0.5)Ba2Ca2Cu3O10−δ,Bi0.5Tl0.5Ba2Ca2Cu3O10−δ,Bulk,,,SC,High-Tc/Cuprate,109 K,Normal Pressure,,,,,,,,,TRUE,10.1016/j.physc.2009.01.001
Bi0.6Nb0.4PbSr2CaCu2O8,Bi0.6Nb0.4PbSr2CaCu2O8,Bulk,,,SC,High-Tc,60.2K,30 bar,Tetragonal,,,3.8294,3.8294,30.2983,,,TRUE,10.1016/j.cap.2008.02.002
"Bi3Ni (Bi-rich, x=0.79)",Bi0.79Ni0.21,Thin Film,approx. 180 nm,SiO2/Si,SC,,4.2 K,Ambient,Orthorhombic,Pnma-type,Pnma (No. 62),,,,,1.5 T (at 2 K),TRUE,10.1103/PhysRevMaterials.8.074805
Bi0.7Pb0.3Sr1Ca1Cu1.8Oδ,Bi0.7Pb0.3Sr1Ca1Cu1.8Oδ,Bulk,,,SC,High-Tc,120 K,,,,,,,,,,TRUE,10.1016/0921-4534(88)90036-6
Bi0.84Sb0.16,Bi0.84Sb0.16,Bulk,,,SC,Type-II,4.6 K,,Rhombohedral,,,,,,,0.26–0.37 T,TRUE,10.1016/j.physb.2020.412262
Bi0.85Tl0.15,Bi0.85Tl0.15,Bulk,,,SC,Type-II,,,,amorphous,,,,,,,,10.1103/PhysRevB.8.5324
Bismuth-Thallium alloy,Bi0.85Tl0.15,Thin Film,~1500 Å,,SC,Type-II,,,amorphous,,,,,,,measured,,10.1103/PhysRevB.7.4844
Bi0.85Tl0.15,Bi0.85Tl0.15,Thin Film,1260 Å,quartz plate,SC,Type-II,6.23 K,,amorphous,amorphous,,,,,,dBc2/dT = 11.2 kG/°K,True,10.1103/PhysRevB.7.4850
Bi0.8Nb0.2PbSr2CaCu2O8,Bi0.8Nb0.2PbSr2CaCu2O8,Bulk,,,SC,High-Tc,61.1K,30 bar,Tetragonal,,,3.8252,3.8252,30.3327,,,TRUE,10.1016/j.cap.2008.02.002
Bi0.8Nd0.1Tb0.1PbSr2Ca2Cu3O10,Bi0.8Nd0.1Tb0.1PbSr2Ca2Cu3O10,Bulk,,,SC,High-Tc/Cuprate,108 K,,Tetragonal,2223,,3.6891 Å,3.6891 Å,35.3162 Å,,,TRUE,10.1016/j.physc.2003.09.088
Bi0.8Pb0.2CaSrCu2Oy,Bi0.8Pb0.2CaSrCu2Oy,Bulk,,,SC,High-Tc,91.2 K,,,,,,,,,,True,10.1103/PhysRevB.38.5016
Bi0.8Pb0.2Pd,Bi0.8Pb0.2Pd,Bulk,,,SC,Type-II,2.7 K,,Monoclinic,,P 21,7.218,10.579,8.730,,,TRUE,10.1016/j.materresbull.2018.12.032
Pb-doped Bi-Sr-Ca-Cu-O (20% Pb),Bi0.8Pb0.2Sr1Ca1Cu2O5.6+y,Bulk,,,SC,High-Tc,107 K,,,,,,,,,,True,10.1103/PhysRevB.40.5266
Bi0.8Pb1.2Sr2Ca2Cu3O10+δ,Bi0.8Pb1.2Sr2Ca2Cu3O10+δ,Bulk,,,SC,High-Tc,123 K,,Orthorhombic,Body-centered orthorhombic,,,,,,,TRUE,10.1016/j.matpr.2020.12.256
Bi1−xSbx,Bi0.8Sb0.2,Bulk,,,SC,Type-II,8.3-21 K,,,,,,,,,24-27 kOe,TRUE,10.1016/j.physleta.2017.04.021
Bi1-xSbx,Bi0.8Sb0.2,Bulk,,,SC,Type-II,21 K,,,,,,,,,,TRUE,10.1016/j.ssc.2019.113660
"(Bi,Pb)-Sr-Ca-Cu-O superconductor",Bi0.90Pb0.21Sr1.00Ca1.00Cu1.60O,Bulk,,,SC,High-Tc/cuprate,107 K,,,,,,,,,,True,10.1103/PhysRevB.41.4296
Bi0.92Pb0.17Sr1.91Ca2.03Cu3.06O10+δ,Bi0.92Pb0.17Sr1.91Ca2.03Cu3.06O10+δ,Bulk,,,SC,High-Tc/cuprate,104 ± 0.2 K,,,,,,,,,,True,10.1103/PhysRevB.58.15226
Bi1−xSbx,Bi0.93Sb0.07,Bulk,,,SC,Type-II,3.7-4.6 K,,,,,,,,100-130 Oe,11-16 kOe,TRUE,10.1016/j.physleta.2017.04.021
Bi0.93Sb0.07,Bi0.93Sb0.07,Bulk,,,SC,Type-II,21 K,,Rhombohedral,,,,,,,0.26–0.37 T,TRUE,10.1016/j.physb.2020.412262
Bi-Sb bicrystal,Bi0.93Sb0.07,Bulk,,,SC,Type-II,21 K,,Rhombohedral,,,,,,100 Oe,,TRUE,10.1016/j.ssc.2008.05.024
Amorphous bismuth thin film,Bi0.94Tl0.06,Thin Film,,quartz,SC,High-Tc,,,amorphous,,,,,,,,True,10.1103/PhysRevB.7.3028
Bi0.95Sr1.05CuO3,Bi0.95Sr1.05CuO3,Bulk,,,SC,cuprate,7 K,,Pseudotetragonal,,,5.37 Å,,24.42 Å,,,True,10.1103/PhysRevB.38.11824
Bismuth doped with tin (0.23 at.%),Bi0.9977Sn0.0023,Bulk,,,SC,Type-II,< 0.060 K,,,,,,,,,,True,10.1103/PhysRevLett.40.1518
Bismuth doped with tin (0.16 at.%),Bi0.9984Sn0.0016,Bulk,,,SC,Type-II,0.060 K,,,,,,,,,,True,10.1103/PhysRevLett.40.1518
Bismuth doped with tin (0.12 at.%),Bi0.9988Sn0.0012,Bulk,,,SC,Type-II,0.034 K,,,,,,,,,,True,10.1103/PhysRevLett.40.1518
Bismuth doped with tin (0.08 at.%),Bi0.9992Sn0.0008,Bulk,,,SC,Type-II,< 0.060 K,,,,,,,,,,True,10.1103/PhysRevLett.40.1518
Bismuth doped with tin (0.02 at.%),Bi0.9998Sn0.0002,Bulk,,,SC,Type-II,< 0.060 K,,,,,,,,,,True,10.1103/PhysRevLett.40.1518
Bismuth doped with tellurium (0.10 at.%),Bi0.999Te0.001,Bulk,,,SC,Type-II,0.025 K,,,,,,,,,,True,10.1103/PhysRevLett.40.1518
Bi0.9Nb0.1PbSr2CaCu2O8,Bi0.9Nb0.1PbSr2CaCu2O8,Bulk,,,SC,High-Tc,64.3K,30 bar,Tetragonal,,,3.8257,3.8257,30.4320,,,TRUE,10.1016/j.cap.2008.02.002
Bi0.9Pb0.1Pd,Bi0.9Pb0.1Pd,Bulk,,,SC,Type-II,3.3 K,,Monoclinic,,P 21,7.214,10.628,8.722,,,TRUE,10.1016/j.materresbull.2018.12.032
Bi0.9Sr1.1CuO3,Bi0.9Sr1.1CuO3,Bulk,,,SC,cuprate,7 K,,Pseudotetragonal,,,5.37 Å,,24.42 Å,,,True,10.1103/PhysRevB.38.11824
Bismuth Thallium,Bi0.9Tl0.1,Thin Film,171 Å,crystalline quartz,SC,extremely-strong-coupling,5.98 K,,amorphous,,,,,,,1.3 T/K,True,10.1103/PhysRevB.29.6114
Bismuth Tellurium alloy,Bi0.9Tl0.1,Thin Film,,,SC,,,,,,,,,,,,,10.1103/PhysRevB.33.1691
Bismuth-Thallium,Bi0.9Tl0.1,Thin Film,0.1-7.0 atomic layers,Mg film,SC,High-Tc,,,,amorphous,,,,,,,True,10.1103/PhysRevLett.53.1100
Bismuth-antimony alloy,Bi1-xSbx,Bulk,,,NSC,,,,,,,,,,,,FALSE,10.1103/PhysRevB.81.184502
Bi1.09Sb0.91Te1.81Se1.19,Bi1.09Sb0.91Te1.81Se1.19,Bulk,,,SC,,,onset at ~6 GPa,,,,,,,,,TRUE,10.1103/PhysRevB.108.035146
Bi1.0Pb1.0Ba2Co2O8,Bi1.0Pb1.0Ba2Co2O8,Bulk,,,NSC,,,,,"rocksalt layers of (Bi,Pb)MO2 interspersed with misfit hexagonal layers of CoO2",,,,,,,TRUE,10.1103/PhysRevB.76.165115
Bi1.0Pb1.0Sr2Co2O8,Bi1.0Pb1.0Sr2Co2O8,Bulk,,,NSC,,,,,"rocksalt layers of (Bi,Pb)MO2 interspersed with misfit hexagonal layers of CoO2",,,,,,,TRUE,10.1103/PhysRevB.76.165115
Bi1.0Sr1.0CuO3,Bi1.0Sr1.0CuO3,Bulk,,,NSC,,,,Pseudotetragonal,,,5.37 Å,,24.42 Å,,,True,10.1103/PhysRevB.38.11824
Bismuth-strontium-copper oxide,Bi1.125Sr1.875Cu3Ox,Bulk,,,SC,cuprate,3.5-5.4 K,,,,,,,,,,True,10.1103/PhysRevB.38.754
Bi1.1Pb0.9Sr2Ca2Cu3O10+δ,Bi1.1Pb0.9Sr2Ca2Cu3O10+δ,Bulk,,,SC,High-Tc,141 K,,Orthorhombic,Body-centered orthorhombic,,,,,,,TRUE,10.1016/j.matpr.2020.12.256
Bi1.1Sr0.9CuO3,Bi1.1Sr0.9CuO3,Bulk,,,NSC,,,,Pseudotetragonal,,,5.37 Å,,24.42 Å,,,True,10.1103/PhysRevB.38.11824
Bi₁.₁SrCa₀.₄CuOₓ,Bi1.1SrCa0.4CuO,Bulk,,,SC,High-Tc/cuprate,~80 K,,,,,,,,,,True,10.1103/PhysRevB.56.10816
BSCCO 110-K phase,Bi1.2Pb0.3Sr1.5Ca2Cu3Oy,Bulk,,,SC,High-Tc/cuprate,106.4 K,,,,,,,,"~1 Oe (intergranular), ~50 Oe (intragranular)",,True,10.1103/PhysRevB.53.15281
BSCCO 110-K phase (press-sintered),Bi1.2Pb0.3Sr1.5Ca2Cu3Oy,Bulk,,,SC,High-Tc/cuprate,105.9 K,,,,,,,,~100 Oe (intragranular),,True,10.1103/PhysRevB.53.15281
Bi-Pb-Sr-Ca-Cu-O,Bi1.2Pb0.3Sr1.5Ca2Cu3Oy,Bulk,,,SC,High-Tc,110 K,,,,,,,,,,True,10.1103/PhysRevB.52.13605
BSCCO,Bi1.2Pb0.3Sr1.5Ca2Cu3Oy,Bulk,,,SC,High-Tc/cuprate,106.4 K,,,,,,,,,,True,10.1103/PhysRevB.57.1277
BSCCO press-sintered,Bi1.2Pb0.3Sr1.5Ca2Cu3Oy,Bulk,,,SC,High-Tc/cuprate,105.9 K,,,,,,,,,,True,10.1103/PhysRevB.57.1277
Bi1.2Pb0.8La0.5Sr1.5CuO6,Bi1.2Pb0.8La0.5Sr1.5CuO6,Bulk,,,SC,cuprate,29 K,,orthorhombic,2:2:0:1 structure,,,,,,high critical field,True,10.1103/PhysRevB.43.5481
Bi1.2Pb0.8Sr1.5La0.5CuO6,Bi1.2Pb0.8Sr1.5La0.5CuO6,Bulk,,,SC,High-Tc,27 K,,Orthorhombic,,Pnan,5.328 Å,5.415 Å,24.383 Å,,,TRUE,10.1016/0921-4534(90)90637-T
Bi1.2Pb0.8Sr2ErCu2O8,Bi1.2Pb0.8Sr2ErCu2O8,Bulk,,,NSC,High-Tc/cuprate,,,,,,,,,,,TRUE,10.1103/PhysRevB.70.092503
Bi1.2Pb0.8Sr2ErCu2O8,Bi1.2Pb0.8Sr2ErCu2O8,Bulk,,,SC,High-Tc,70 K,,,,,,,,,,TRUE,10.1016/S0921-4534(02)01414-4
(Bi0.60Pb0.40)2Sr2(Y0.60Ca0.40)1Cu2O8,Bi1.2Pb0.8Sr2Y0.6Ca0.4Cu2O8,Bulk,,,SC,High-Tc,75 K,,Tetragonal,,Pnan,5.374 Å,5.421 Å,30.397 Å,,,TRUE,Handbook of SC
Bi1.2Pb0.8Sr2YCu2O8,Bi1.2Pb0.8Sr2YCu2O8,Bulk,,,NSC,,,,,,,5.388 Å,5.423 Å,30.367 Å,,,TRUE,Handbook of SC
Bi1.30Pb0.70Sr2CaCu2O8.28,Bi1.30Pb0.70Sr2CaCu2O8.28,Bulk,,,SC,High-Tc/cuprate,81 K,,,,,,,,,,True,10.1103/PhysRevB.48.13022
Bi1.31Pb0.66Sr1.94Ca1.08Cu2O8,Bi1.31Pb0.66Sr1.94Ca1.08Cu2O8,Bulk,,,SC,High-Tc/cuprate,94.0 K,ambient,,,,,,,,,TRUE,10.1103/PhysRevB.79.064507
"(BiSe)1.33(NbSe2) (misfit layer compound, cited, δ=0.33)",Bi1.33NbSe3.33,Bulk,,,SC,,3.2 K,,,Misfit layered,,,,,,,FALSE,10.1103/PhysRevB.103.085107
Bi1.33Pb0.65Sr2.00Ca0.98Y0.03Cu2O8,Bi1.33Pb0.65Sr2.00Ca0.98Y0.03Cu2O8,Bulk,,,SC,High-Tc/cuprate,98.0 K,ambient,,,,,,,,,TRUE,10.1103/PhysRevB.79.064507
Pb-doped Bi-2212,Bi1.38Pb0.8Sr1.88CaCu2O8+y,Bulk,,,SC,High-Tc,80 K,,,,,,,,,,TRUE,10.1016/j.physc.2005.01.036
Bi1.3Pb0.7Sr2Ca2Cu3O10.7,Bi1.3Pb0.7Sr2Ca2Cu3O10.7,Bulk,,,SC,High-Tc/cuprate,108.5 K,,Tetragonal,,Fmmm,,,,,,True,10.1103/PhysRevB.48.6470
Bi1.3V0.3Pb0.4Sr1.6Ba0.4Ca2Cu3Oδ,Bi1.3V0.3Pb0.4Sr1.6Ba0.4Ca2Cu3Oδ,Bulk,,,SC,High-Tc,105 K,,Orthorhombic,,,5.404,5.390,37.074,,,TRUE,10.1016/j.physc.2005.07.013
Bi1.3V0.3Pb0.4Sr2Ca2Cu3Oδ,Bi1.3V0.3Pb0.4Sr2Ca2Cu3Oδ,Bulk,,,SC,High-Tc,106 K,,Orthorhombic,,,5.417,5.392,37.164,,,TRUE,10.1016/j.physc.2005.07.013
Bi1.42Pb0.55Sr1.97Ca0.96Cu2O8,Bi1.42Pb0.55Sr1.97Ca0.96Cu2O8,Bulk,,,SC,High-Tc/cuprate,97.5 K,ambient,,,,,,,,,TRUE,10.1103/PhysRevB.79.064507
La3,Bi1.45La0.15Pb0.5Sr2.0Ca1.1Cu2.1O,Bulk,,,SC,High-Tc/Cuprate,82.74,,,,,5.401,,29.891,,,TRUE,10.1016/j.jallcom.2014.10.150
La3,Bi1.45La0.15Pb0.5Sr2.0Ca1.1Cu2.1O_y,Bulk,,,SC,High-Tc/Cuprate,59.4,0,,,,,,,0.079,16.15,TRUE,10.1016/j.jallcom.2015.01.095
BSCCO,Bi1.46Pb0.36Ag0.18Sr2Ca3Cu4O10,Bulk,,,SC,High-Tc,108 K,,Polycrystalline,,,,,,,,TRUE,10.1016/j.jmmm.2003.12.1311
Bi1.48Pb0.52Sr2Co2O8,Bi1.48Pb0.52Sr2Co2O8,Bulk,,,NSC,,,,,"rocksalt layers of (Bi,Pb)MO2 interspersed with misfit hexagonal layers of CoO2",,,,,,,TRUE,10.1103/PhysRevB.76.165115
Bi1.498La0.384Sr2CaCu2O7.69,Bi1.498La0.384Sr2CaCu2O7.69,Bulk,,,SC,High-Tc/Cuprate,85 K,,Tetragonal,,I4/mmm,3.86009 Å,,30.77748 Å,,,TRUE,10.1016/j.jallcom.2018.03.340
Bismuth-strontium-copper oxide,Bi1.49Sr1.68Cu3.0O7.05,Bulk,,,SC,cuprate,5.4 K,,,,,,,,,,True,10.1103/PhysRevB.38.754
Bi1.4Ga0.3Pb0.3Sr2Ca1Cu2O8,Bi1.4Ga0.3Pb0.3Sr2Ca1Cu2O8,Bulk,,,SC,High-Tc,60.3,,Tetragonal,,,,,,,,TRUE,10.1016/j.ceramint.2005.07.011
La4,Bi1.4La0.2Pb0.5Sr2.0Ca1.1Cu2.1O,Bulk,,,SC,High-Tc/Cuprate,82.17,,,,,5.416,,29.554,,,TRUE,10.1016/j.jallcom.2014.10.150
Bi1.4Pb0.6Ca2Sr2Cu3Oy,Bi1.4Pb0.6Ca2Sr2Cu3Oy,Bulk,,,SC,cuprate,104 K,,,polytypoid,,,,38.2 Å,,,True,10.1103/PhysRevB.38.7070
Bi1.4Pb0.6Ca2Sr2Cu3Oy,Bi1.4Pb0.6Ca2Sr2Cu3Oy,Bulk,,,SC,High-Tc,103.8 K,,,,,,,,,,True,10.1103/PhysRevB.38.5016
Lead-substituted bismuth strontium calcium copper oxide,Bi1.4Pb0.6Sr1.5Ca1Cu1.7Ox,Bulk,,,SC,High-Tc/cuprate,107 K,,Orthorhombic,,Bbmb or Bb2b,5.4 Å,5.4 Å,30.8 Å,,,True,10.1103/PhysRevB.39.9624
Bi1.4Pb0.6Sr1.6La0.4CuO6,Bi1.4Pb0.6Sr1.6La0.4CuO6,Bulk,,,SC,High-Tc,29.5 K,,Orthorhombic,,,,,,,,TRUE,10.1016/0921-4534(91)92189-I
Bi-2223,Bi1.4Pb0.6Sr2Ca2Cu3O10,Bulk,,,SC,High-Tc/Cuprate,103 K,,,,,3.82 Å,,37.12 Å,,412 T,TRUE,10.1016/j.matchemphys.2013.02.016
Bi1.4Pb0.6Sr2Ca2Cu3O10+δ,Bi1.4Pb0.6Sr2Ca2Cu3O10+δ,Bulk,,,SC,High-Tc,128 K,,Orthorhombic,Body-centered orthorhombic,,,,,,,TRUE,10.1016/j.matpr.2020.12.256
Bi1.4Pb0.6Sr2Ca2Cu3O10.6,Bi1.4Pb0.6Sr2Ca2Cu3O10.6,Bulk,,,SC,High-Tc/cuprate,108.5 K,,Tetragonal,,Fmmm,,,,,,True,10.1103/PhysRevB.48.6470
Sample B,Bi1.4Pb0.6Sr2Ca2Cu3O12,Bulk,,,SC,High-Tc,108 K,,,,,,,,,,TRUE,10.1016/S0921-4534(99)00284-1
Bi1.4Pb0.6Sr2Ca2Cu3Oy,Bi1.4Pb0.6Sr2Ca2Cu3Oy,Bulk,,,SC,High-Tc,,,,,,,,,,,,10.1103/PhysRevB.41.7217
Bi1.4Pb0.6Sr2CuOy,Bi1.4Pb0.6Sr2CuO6,Bulk,,,SC,cuprate,,,tetragonal,,I4/mmm,,,,,,True,10.1103/PhysRevB.48.16135
Bi₁.₄Pb₀.₆Sr₂CuO_y,Bi1.4Pb0.6Sr2CuO_y,Bulk,,,NSC,,,,,,,,,,,,True,10.1103/PhysRevB.47.3347
Bi1.4V0.2Pb0.4Sr1.6Ba0.4Ca2Cu3Oδ,Bi1.4V0.2Pb0.4Sr1.6Ba0.4Ca2Cu3Oδ,Bulk,,,SC,High-Tc,107 K,,Orthorhombic,,,,,,,,TRUE,10.1016/j.physc.2005.07.013
Bi1.4V0.2Pb0.4Sr2Ca2Cu3Oδ,Bi1.4V0.2Pb0.4Sr2Ca2Cu3Oδ,Bulk,,,SC,High-Tc,105 K,,Orthorhombic,,,,,,,,TRUE,10.1016/j.physc.2005.07.013
