Repository: WyattBunstine/ML_SC_Project

# ML_SC_Project — Chemically and Geometrically Motivated Crystal Graph Neural Networks

This project predicts and screens superconductors from crystal structure. It frames the
problem as a **two-stage hurdle**: first classify whether a material is a superconductor
candidate (SC vs. non-SC), then regress the critical temperature T_c for superconductors.

Two graph-neural-network families are trained and compared:

- a **baseline CGCNN** ([txie-93/cgcnn](https://github.com/txie-93/cgcnn)), and
- an **MPNN** with learned edge features that consumes richer `crystal_graph_v4` graphs
  (this project's contribution).

File: database/superconductor_materials_full.csv (part 17 of 215)
Material_Name,Chemical_Composition,Material_Class,Film_Thickness,Substrate,Material_Type,Superconductor_Type,Superconducting_Transition_Temperature,Pressure,Crystal_Structure,Lattice_Structure,Space_Group,"Lattice_Constant(a)","Lattice_Constant(b)","Lattice_Constant(c)",Lower_Critical_Field,Upper_Critical_Field,Experimental,DOI
Bi1.50Pb0.37Sr1.97Ca0.92Y0.05Cu2O8,Bi1.50Pb0.37Sr1.97Ca0.92Y0.05Cu2O8,Bulk,,,SC,High-Tc/cuprate,96.0 K,ambient,,,,,,,,,TRUE,10.1103/PhysRevB.79.064507
La1,Bi1.55La0.05Pb0.5Sr2.0Ca1.1Cu2.1O,Bulk,,,SC,High-Tc/Cuprate,85.06,,,,,5.385,,30.496,,,TRUE,10.1016/j.jallcom.2014.10.150
La1,Bi1.55La0.05Pb0.5Sr2.0Ca1.1Cu2.1O_y,Bulk,,,SC,High-Tc/Cuprate,78.1,0,,,,,,,0.22,48.01,TRUE,10.1016/j.jallcom.2015.01.095
Bi1.57Pb0.43Sr2PrCu2O8+y,Bi1.57Pb0.43Sr2PrCu2O8+y,Bulk,,,SC,High-Tc/Cuprate,48 K,,,,,,,,,,TRUE,10.1016/j.physb.2004.06.025
Bi1.58Pb0.36Sr1.92Ca0.93Y0.11Cu2O8,Bi1.58Pb0.36Sr1.92Ca0.93Y0.11Cu2O8,Bulk,,,SC,High-Tc/cuprate,94.0 K,ambient,,,,,,,,,TRUE,10.1103/PhysRevB.79.064507
Pb-doped Bi-2212,Bi1.58Pb0.6Sr1.88CaCu2O8+y,Bulk,,,SC,High-Tc,85 K,,,,,,,,,,TRUE,10.1016/j.physc.2004.01.050
Pb-doped Bi-2212,Bi1.58Pb0.6Sr1.88CaCu2O8+y,Bulk,,,SC,High-Tc,96 K,,,,,,,,,,TRUE,10.1016/j.physc.2005.01.036
Bi1.5Ga0.2Pb0.3Sr2Ca1Cu2O8,Bi1.5Ga0.2Pb0.3Sr2Ca1Cu2O8,Bulk,,,SC,High-Tc,61.8,,Tetragonal,,,,,,,,TRUE,10.1016/j.ceramint.2005.07.011
La2,Bi1.5La0.1Pb0.5Sr2.0Ca1.1Cu2.1O,Bulk,,,SC,High-Tc/Cuprate,84.47,,,,,5.394,,30.343,,,TRUE,10.1016/j.jallcom.2014.10.150
La2,Bi1.5La0.1Pb0.5Sr2.0Ca1.1Cu2.1O_y,Bulk,,,SC,High-Tc/Cuprate,72.7,0,,,,,,,0.13,31.88,TRUE,10.1016/j.jallcom.2015.01.095
Nb-doped Bi/Pb2223,Bi1.5Pb0.4Nb0.1Sr2Ca2Cu3O10,Bulk,,,SC,High-Tc/Cuprate,109 K,,,,,,,,,,TRUE,10.1016/S0921-4534(03)00668-3
"Bi1.5Pb0.5(Ca,Sr)3Cu2O8","Bi1.5Pb0.5(Ca,Sr)3Cu2O8",Bulk,,,SC,High-Tc/cuprate,,,,,,,,,,,True,10.1103/PhysRevB.42.6817
"Bi1.5Pb0.5(Ca,Sr)3Cu2O8+δ","Bi1.5Pb0.5(Ca,Sr)3Cu2O8+δ",Bulk,,,SC,High-Tc/cuprate,,,,layered,,,,,,,True,10.1103/PhysRevB.42.1026
"Bi1.5Pb0.5(Ca,Sr)4Cu3O10","Bi1.5Pb0.5(Ca,Sr)4Cu3O10",Bulk,,,SC,High-Tc/cuprate,,,,,,,,,,,True,10.1103/PhysRevB.42.6817
"Bi1.5Pb0.5(Ca,Sr)4Cu3O12+δ","Bi1.5Pb0.5(Ca,Sr)4Cu3O12+δ",Bulk,,,SC,High-Tc/cuprate,,,,layered,,,,,,,True,10.1103/PhysRevB.42.1026
Bi2201 (p=0.115),Bi1.5Pb0.55Sr1.6La0.4CuO6+δ,Bulk,,,SC,cuprate/High-Tc,15 K,,,,,,,,,,FALSE,10.1103/PhysRevB.89.220511
Bi2201 (p=0.130),Bi1.5Pb0.55Sr1.6La0.4CuO6+δ,Bulk,,,SC,cuprate/High-Tc,22 K,,,,,,,,,,FALSE,10.1103/PhysRevB.89.220511
Bi2201 (p=0.145),Bi1.5Pb0.55Sr1.6La0.4CuO6+δ,Bulk,,,SC,cuprate/High-Tc,30 K,,,,,,,,,,FALSE,10.1103/PhysRevB.89.220511
Bi1.5Pb0.55Sr1.6La0.4CuO6+δ,Bi1.5Pb0.55Sr1.6La0.4CuO6+δ,,,,SC,High-Tc/cuprate,,,,,,,,,,,FALSE,10.1103/PhysRevX.12.021068
Bi1.5Pb0.5Pd,Bi1.5Pb0.5Pd,Bulk,,,SC,Type-II,2.4 K,,Tetragonal,,I 4/mmm,3.336,,12.958,,,TRUE,10.1016/j.materresbull.2018.12.032
Bi1.5Pb0.5Sr2Ca2Cu3O10,Bi1.5Pb0.5Sr2Ca2Cu3O10,Bulk,,,SC,High-Tc/Cuprate,108 K,,,,,,,,,,TRUE,10.1016/S0924-0136(00)00741-X
Bi-2223,Bi1.5Pb0.5Sr2Ca2Cu3O10,Bulk,,,SC,High-Tc,108.6 K,,,,,,,,,,TRUE,10.1016/j.cryogenics.2003.09.001
Bi-2223,Bi1.5Pb0.5Sr2Ca2Cu3O10,Bulk,,,SC,High-Tc,109 K,,,,,,,,,,TRUE,10.1016/j.cryogenics.2003.09.001
Bi-2223,Bi1.5Pb0.5Sr2Ca2Cu3O10,Bulk,,,SC,High-Tc,105.9 K,,,,,,,,,,TRUE,10.1016/j.cryogenics.2003.09.001
Pb-doped Bi(2223),Bi1.5Pb0.5Sr2Ca2Cu3Ox,Bulk,,,SC,High-Tc/cuprate,110 K,,,,,,,,,,True,10.1103/PhysRevB.51.9096
Bi-Pb-Sr-Ca-Cu-O,Bi1.5Pb0.5Sr2Ca2Cu3Oy,Bulk,,,SC,High-Tc/cuprate,110 K,,,,,,,,,,True,10.1103/PhysRevB.42.8748
Bismuth Lead Strontium Calcium Copper Oxide,Bi1.5Pb0.5Sr2CaCu2O8,Bulk,,,SC,High-Tc/cuprate,94 K,,,,,,,,,95 T at 0 K for H||c,True,10.1103/PhysRevB.45.4978
Bismuth Lead Strontium Calcium Copper Oxide,Bi1.5Pb0.5Sr2CaCu2O8,Bulk,,,SC,High-Tc/cuprate,94 K,,,,,,,,,83 T at 0 K for H||c,True,10.1103/PhysRevB.45.4978
Bi1.5Pb0.5Sr2CaCu2Oy,Bi1.5Pb0.5Sr2CaCu2Oy,Bulk,,,SC,High-Tc,70 K,,,,,,,,,,True,10.1103/PhysRevLett.63.1869
Bismuth Lead Strontium Calcium Copper Oxide,Bi1.5Pb0.5Sr2CaCu2Oy,Bulk,,,SC,High-Tc,70 K,,,,,,,,,,True,10.1103/PhysRevLett.66.2507
Pb-Bi2212 (p=0.160),Bi1.5Pb0.6Sr1.54CaCu2O8+δ,Bulk,,,SC,cuprate/High-Tc,98 K,,,,,,,,,,TRUE,10.1103/PhysRevB.89.220511
Bi1.5Pb0.6Sr1.9Ca2Cu3O10+δ,Bi1.5Pb0.6Sr1.9Ca2Cu3O10+δ,Bulk,,,SC,High-Tc/cuprate,,,,,,,,,,,True,10.1103/PhysRevB.62.1379
Bi1.5Pb0.6Sr1.9CaCu2O8+δ,Bi1.5Pb0.6Sr1.9CaCu2O8+δ,Bulk,,,SC,High-Tc/cuprate,,,,,,,,,,,True,10.1103/PhysRevB.62.1379
Bi1.5Sb0.5Te1.68Se1.32,Bi1.5Sb0.5Te1.68Se1.32,Bulk,,,SC,,up to 8 K,onset at ~5 GPa,"Rhombohedral (Phase I), Monoclinic (Phase II, III, IV)",Layered,"R-3m (Phase I), C2/m (Phase II, IV), C2/c (Phase III)",,,,,,TRUE,10.1103/PhysRevB.108.035146
Bi1.5V0.1Pb0.4Sr1.6Ba0.4Ca2Cu3Oδ,Bi1.5V0.1Pb0.4Sr1.6Ba0.4Ca2Cu3Oδ,Bulk,,,SC,High-Tc,107 K,,Orthorhombic,,,,,,,,TRUE,10.1016/j.physc.2005.07.013
Bi1.5V0.1Pb0.4Sr2Ca2Cu3Oδ,Bi1.5V0.1Pb0.4Sr2Ca2Cu3Oδ,Bulk,,,SC,High-Tc,106 K,,Orthorhombic,,,,,,,,TRUE,10.1016/j.physc.2005.07.013
Bi1.60Pb0.27Sr1.8CaCu2O8+y (6G-2),Bi1.60Pb0.27Sr1.8CaCu2O8+y,Bulk,,,SC,High-Tc/cuprate,70 K,,,,,,,,,,True,10.1103/PhysRevB.60.R9951
Bi1.60Pb0.27Sr1.8CaCu2O8+y (6G-3),Bi1.60Pb0.27Sr1.8CaCu2O8+y,Bulk,,,SC,High-Tc/cuprate,72 K,,,,,,,,,,True,10.1103/PhysRevB.60.R9951
Bi1.64Pb0.36Sr2Ca1.98Cd0.02Cu3O10,Bi1.64Pb0.36Sr2Ca1.98Cd0.02Cu3O10,Bulk,,,SC,High-Tc,109 K,,,,,,,,,,TRUE,10.1016/j.cjph.2016.09.005
Bi-2223,Bi1.64Pb0.36Sr2Ca2Cu3O10,Bulk,,,SC,High-Tc,112.8 K,44.5 MPa,Tetragonal,,,5.403 Å,5.403 Å,37.08 Å,10 mT,13 mT,TRUE,10.1016/S0921-4534(02)02060-9
Bi-2223,Bi1.64Pb0.36Sr2Ca2Cu3O10,Bulk,,,SC,High-Tc,112.7 K,108.5 MPa,Tetragonal,,,5.403 Å,5.403 Å,37.08 Å,10 mT,12.5 mT,TRUE,10.1016/S0921-4534(02)02060-9
Bi-2223,Bi1.64Pb0.36Sr2Ca2Cu3O10,Bulk,,,SC,High-Tc,112.7 K,222.4 MPa,Tetragonal,,,5.403 Å,5.403 Å,37.08 Å,10 mT,12.5 mT,TRUE,10.1016/S0921-4534(02)02060-9
Bi1.64Pb0.36Sr2Ca2Cu3O10+δ,Bi1.64Pb0.36Sr2Ca2Cu3O10+δ,Bulk,,,SC,High-Tc,110 K,,Orthorhombic,,,5.410 Å,5.413 Å,37.152 Å,,,TRUE,10.1016/j.physc.2005.03.024
"F-doped (Bi,Pb)-Sr-Ca-Cu-O",Bi1.65Pb0.35Sr2Ca2Cu2.6F0.8O9.6,Bulk,,,SC,High-Tc/cuprate,116.4 K,,Tetragonal,,,5.357 Å,5.357 Å,36.951 Å,,,True,10.1103/PhysRevB.50.1237
Bi1.65Pb0.35Sr2Ca2Cu3O10,Bi1.65Pb0.35Sr2Ca2Cu3O10,Bulk,,,SC,High-Tc/cuprate,108.6 K,,Tetragonal,,,5.411 Å,5.411 Å,37.246 Å,,,True,10.1103/PhysRevB.50.1237
Bi-2223,Bi1.65Pb0.35Sr2Ca2Cu3O10,Bulk,,,SC,High-Tc,105 K,,,,,,,,,,TRUE,10.1016/j.ceramint.2016.08.053
Bi1.65Pb0.35Sr2Ca2Cu3O10+δ,Bi1.65Pb0.35Sr2Ca2Cu3O10,Nanoceramic,,,SC,High-Tc,108 K,,Orthorhombic,,,5.411 Å,5.412 Å,37.150 Å,,35 T,TRUE,10.1016/j.ceramint.2021.01.173
Bi1.65Pb0.35Sr2Ca2Cu3O10+δ,Bi1.65Pb0.35Sr2Ca2Cu3O10+δ,Bulk,,,SC,High-Tc,110 K,,Orthorhombic,,,5.410 Å,5.413 Å,37.152 Å,8 mT,13.5 mT,TRUE,10.1016/j.physc.2005.04.009
Bi-2223,Bi1.65Pb0.35Sr2Ca2Cu3O10+δ,Bulk,,,SC,High-Tc/Cuprate,118 K,50 MPa,Orthorhombic,,A2aa,5.410 Å,5.413 Å,37.152 Å,,,TRUE,10.1016/j.ceramint.2016.05.122
Bi-2223,Bi1.65Pb0.35Sr2Ca2Cu3O10+δ,Bulk,,,SC,High-Tc,105 K,,,,,,,,,,TRUE,10.1016/j.physb.2014.07.040
Bi1.65Pb0.35Sr2CaCu2O8+δ,Bi1.65Pb0.35Sr2CaCu2O8+δ,Bulk,,,SC,High-Tc/cuprate,~85 K,,,,,,,,,,True,10.1103/PhysRevB.46.463
Bi1.6Pb0.6Sr1.8CaCu2.0Oy (lightly overdoped),Bi1.65Pb0.44Sr1.85Ca0.96Cu2.00Oy,Bulk,,,SC,High-Tc/cuprate,80.7 K,,,,,,,,,,True,10.1103/PhysRevB.62.1452
Bi1.6Pb0.6Sr1.8CaCu2.0Oy (heavily overdoped),Bi1.65Pb0.44Sr1.85Ca0.96Cu2.00Oy,Bulk,,,SC,High-Tc/cuprate,63.5 K,,,,,,,,,,True,10.1103/PhysRevB.62.1452
Bi1.65Pb0.44Sr1.85Ca0.96Cu2O8+y,Bi1.65Pb0.44Sr1.85Ca0.96Cu2O8+y,Bulk,,,SC,High-Tc/cuprate,65.1 K,,,,,,,30.65-30.70 Å,,,True,10.1103/PhysRevB.59.14080
Bi2223,Bi1.66Pb0.34Sr2Ca2Cu3O10,Bulk,,,SC,High-Tc,107.8,,,,,,,,,,TRUE,10.1016/j.ssc.2005.10.026
Bi1.66Pb0.34Sr2Ca2Cu3O10 with 0 wt.% Cr2O3,Bi1.66Pb0.34Sr2Ca2Cu3O10,Bulk,,,SC,High-Tc,105.42 K,,,,,5.41,,37.30,,,TRUE,10.1016/j.jallcom.2010.01.018
Bi1.66Pb0.34Sr2Ca2Cu3O10 with 0.3 wt.% Cr2O3,Bi1.66Pb0.34Sr2Ca2Cu3O10,Bulk,,,SC,High-Tc,108.99 K,,,,,5.40,,37.28,,,TRUE,10.1016/j.jallcom.2010.01.018
Bi1.66Pb0.34Sr2Ca2Cu3O10 with 0.5 wt.% Cr2O3,Bi1.66Pb0.34Sr2Ca2Cu3O10,Bulk,,,SC,High-Tc,108.56 K,,,,,5.40,,37.25,,,TRUE,10.1016/j.jallcom.2010.01.018
Bi1.66Pb0.34Sr2Ca2Cu3O10 with 0.7 wt.% Cr2O3,Bi1.66Pb0.34Sr2Ca2Cu3O10,Bulk,,,SC,High-Tc,102.57 K,,,,,5.37,,37.22,,,TRUE,10.1016/j.jallcom.2010.01.018
Bi1.66Pb0.34Sr2Ca2Cu3O10 with 1.0 wt.% Cr2O3,Bi1.66Pb0.34Sr2Ca2Cu3O10,Bulk,,,SC,High-Tc,101.20 K,,,,,5.35,,37.18,,,TRUE,10.1016/j.jallcom.2010.01.018
Bi2-xPbxSr2Ca2Cu3O10+y (x=0.34),Bi1.66Pb0.34Sr2Ca2Cu3O10+y,Bulk,,,SC,High-Tc/cuprate,"107.2 K, 108.9 K, 108.6 K, 107.1 K, 105.3 K, 101.7 K",,,triple-layer cuprate,,,,,,,True,10.1103/PhysRevB.62.9132
Bi1.66Pb0.34Sr2Ca2Cu3O10+δ,Bi1.66Pb0.34Sr2Ca2Cu3O10+δ,Bulk,,,SC,High-Tc,105.918 K,,Orthorhombic,,,5.41 Å,,37.30 Å,,,TRUE,10.1016/j.jallcom.2009.04.073
Bi1.66Pb0.34Sr2Ca2Cu3O10+δ + 15 wt.% MgCO3,Bi1.66Pb0.34Sr2Ca2Cu3O10+δ + 15 wt.% MgCO3,Bulk,,,SC,High-Tc,99.387 K,,Orthorhombic,,,5.40 Å,,37.09 Å,,,TRUE,10.1016/j.jallcom.2009.04.073
Bi1.66Pb0.34Sr2Ca2Cu3O10+δ + 5 wt.% MgCO3,Bi1.66Pb0.34Sr2Ca2Cu3O10+δ + 5 wt.% MgCO3,Bulk,,,SC,High-Tc,103.133 K,,Orthorhombic,,,5.40 Å,,37.18 Å,,,TRUE,10.1016/j.jallcom.2009.04.073
(Bi/Pb)2212,Bi1.66Pb0.34Sr2CaCu2O8,Bulk,,,SC,High-Tc/cuprate,70 K,,,,,,,,,,True,10.1103/PhysRevLett.77.3212
Pb-doped Bi2212,Bi1.66Pb0.34Sr2CaCu2O8,Bulk,,,SC,High-Tc/cuprate,69 K,,,,,,,,,,True,10.1103/PhysRevB.65.224501
Bi1.66Pb0.34Sr2CaCu2O8+δ,Bi1.66Pb0.34Sr2CaCu2O8+δ,Bulk,,,SC,High-Tc/cuprate,,,,,,,,,,,,10.1103/PhysRevB.64.224503
Bi1.68Pb0.32Sr1.75Ca1.85Cu2.85Fe0.1O10+d,Bi1.68Pb0.32Sr1.75Ca1.85Cu2.85Fe0.1O10+d,Bulk,,,SC,High-Tc/Cuprate,110 K,,2223 phase,,,5.412 Å,5.412 Å,37.114 Å,,,TRUE,10.1016/S0038-1098(98)00559-6
Bi1.68Pb0.32Sr1.75Ca1.85Cu2.85Fe0.1O10+d,Bi1.68Pb0.32Sr1.75Ca1.85Cu2.85Fe0.1O10+d,Bulk,,,SC,High-Tc/Cuprate,90 K,,2223 phase,,,5.412 Å,5.412 Å,37.114 Å,,,TRUE,10.1016/S0038-1098(98)00559-6
Bismuth Lead Strontium Calcium Copper Oxide,Bi1.68Pb0.32Sr2CaCu2O8,Bulk,,,SC,High-Tc/cuprate,above 80 K,,,,,,,,,,True,10.1103/PhysRevB.42.7914
Bi1.69Pb0.33Sr1.96Ca0.92Cu2O8,Bi1.69Pb0.33Sr1.96Ca0.92Cu2O8,Bulk,,,SC,High-Tc/cuprate,96.0 K,ambient,,,,,,,,,TRUE,10.1103/PhysRevB.79.064507
Bi1.69Pb0.4Sr2.0Ca0.88Cu2.05O8.03,Bi1.69Pb0.4Sr2.0Ca0.88Cu2.05O8.03,Bulk,,,SC,High-Tc/cuprate,,,Orthorhombic,,Bbmb(0β0)00s,5.4031 Å,5.3759 Å,30.779 Å,,,True,10.1103/PhysRevB.63.214511
Bi1.6Cu0.4Pb0.3Sr2Ca2Cu3O10+δ,Bi1.6Cu0.4Pb0.3Sr2Ca2Cu3O10+δ,Bulk,,,SC,High-Tc,125K,,Orthorhombic,,,,,,,,TRUE,10.1016/j.egypro.2012.05.033
Bi1.6Ga0.1Pb0.3Sr2Ca1Cu2O8,Bi1.6Ga0.1Pb0.3Sr2Ca1Cu2O8,Bulk,,,SC,High-Tc,62.5,,Tetragonal,,,,,,,,TRUE,10.1016/j.ceramint.2005.07.011
Bi1.6Pb0.2Sr2Ca2Cu3O10,Bi1.6Pb0.2Sr2Ca2Cu3O10,Bulk,,,SC,High-Tc,101 K,,Tetragonal,,,3.8176,3.8176,37.6732,,,TRUE,10.1016/S0921-5107(03)00143-0
Bi1.6Pb0.3Sr2Ca2Cu3O10,Bi1.6Pb0.3Sr2Ca2Cu3O10,Bulk,,,SC,High-Tc,106 K,,Tetragonal,,,3.8543,3.8543,37.7194,,,TRUE,10.1016/S0921-5107(03)00143-0
Bi1.6Pb0.4Ca2Sr2Cu3O10,Bi1.6Pb0.4Ca2Sr2Cu3O10,Bulk,,,SC,High-Tc/cuprate,108 K,,,,,,,,,,,10.1103/PhysRevB.46.14932
Bi1.6Pb0.4Ca2Sr2Cu3O10,Bi1.6Pb0.4Ca2Sr2Cu3O10,Bulk,,,SC,High-Tc/cuprate,109 K,,,,,5.39 Å,5.39 Å,36.79 Å,,,True,10.1103/PhysRevB.49.6385
Bi1.6Pb0.4Ca2Sr2Cu3O10,Bi1.6Pb0.4Ca2Sr2Cu3O10,Bulk,,,SC,Type-II/High-Tc/cuprate,,,,,,,,,,,,10.1103/PhysRevLett.69.3374
Bi1.6Pb0.4Ca2Sr2Cu3Oy,Bi1.6Pb0.4Ca2Sr2Cu3O10,Bulk,,,SC,High-Tc,85 K,,,,,,,,,,TRUE,10.1016/0038-1098(90)90251-6
Bi1.6Pb0.4Ca2Sr2Cu3Oy,Bi1.6Pb0.4Ca2Sr2Cu3Oy,Bulk,,,SC,High-Tc,103.3 K,,,,,,,,,,True,10.1103/PhysRevB.38.5016
Bi1.6Pb0.4Pd,Bi1.6Pb0.4Pd,Bulk,,,SC,Type-II,3.1 K,,Tetragonal,,I 4/mmm,3.339,,12.941,,,TRUE,10.1016/j.materresbull.2018.12.032
(Bi1.6Pb0.4)(Sr1.5La0.5)CuO6+δ,Bi1.6Pb0.4Sr1.5La0.5CuO6+δ,Bulk,,,SC,High-Tc/cuprate,32 K,,Orthorhombic,2:0:2:1 structure,A2aa,5.372 Å,5.375 Å,24.59 Å,,,True,10.1103/PhysRevB.43.13001
Bi1.6Pb0.4Sr1.6Ba0.4Ca1.2Ce0.8Cu3OY,Bi1.6Pb0.4Sr1.6Ba0.4Ca1.2Ce0.8Cu3OY,Bulk,,,SC,High-Tc,113 K,,Orthorhombic,,,5.43,5.41,36.53,,,TRUE,10.1016/j.synthmet.2012.03.006
Bi1.6Pb0.4Sr1.6Ba0.4Ca1.6Ce0.4Cu3OY,Bi1.6Pb0.4Sr1.6Ba0.4Ca1.6Ce0.4Cu3OY,Bulk,,,SC,High-Tc,110 K,,Orthorhombic,,,5.42,5.43,36.55,,,TRUE,10.1016/j.synthmet.2012.03.006
Bi1.6Pb0.4Sr1.6Ba0.4Ca1.8Ce0.2Cu3OY,Bi1.6Pb0.4Sr1.6Ba0.4Ca1.8Ce0.2Cu3OY,Bulk,,,SC,High-Tc,108 K,,Orthorhombic,,,5.40,5.41,36.72,,,TRUE,10.1016/j.synthmet.2012.03.006
Bi1.6Pb0.4Sr1.6Ba0.4Ca2Cu3O10,Bi1.6Pb0.4Sr1.6Ba0.4Ca2Cu3O10,Bulk,,,SC,High-Tc,110 K,,Orthorhombic,,,5.42 Å,5.37 Å,37.12 Å,,,TRUE,10.1016/j.jallcom.2008.02.023
Bi(Pb)Sr(Ba)-2223,Bi1.6Pb0.4Sr1.6Ba0.4Ca2Cu3O10,Bulk,,,SC,High-Tc,110 K,,Orthorhombic,,,5.42 Å,5.37 Å,37.12 Å,,,TRUE,10.1016/j.physc.2004.11.017
Bi1.6Pb0.4Sr1.6Ba0.4Ca2Cu3OY,Bi1.6Pb0.4Sr1.6Ba0.4Ca2Cu3OY,Bulk,,,SC,High-Tc,112 K,,Orthorhombic,,,5.42,5.37,37.12,,,TRUE,10.1016/j.synthmet.2012.03.006
Bi1.6Pb0.4Sr1.6Ba0.4Ca2Cu3Oδ,Bi1.6Pb0.4Sr1.6Ba0.4Ca2Cu3Oδ,Bulk,,,SC,High-Tc,108 K,,Orthorhombic,,,5.415,5.383,37.106,,,TRUE,10.1016/j.physc.2005.07.013
Bi1.6Pb0.4Sr1.6Ca2.4Cu3O10,Bi1.6Pb0.4Sr1.6Ca2.4Cu3O10,Bulk,,,SC,High-Tc/cuprate,110 K,,,intergrowth,,,,,,,True,10.1103/PhysRevB.41.193
Bi1.6Pb0.4Sr1.6Ca2Cu2.8Ox,Bi1.6Pb0.4Sr1.6Ca2Cu2.8Ox,Bulk,,,SC,High-Tc/cuprate,115 K,,,,,,,,,,True,10.1103/PhysRevB.40.5165
Bi1.6Pb0.4Sr1.6La0.4CuOy,Bi1.6Pb0.4Sr1.6La0.4CuO,Bulk,,,SC,High-Tc/Cuprate,39.0K,,2201 phase,,,,,,,,TRUE,10.1016/0038-1098(90)90596-4
Bi1.6Pb0.4Sr1.6La0.4CuOx,Bi1.6Pb0.4Sr1.6La0.4CuO,Bulk,,,SC,High-Tc,34 K,,,,,,,,,,TRUE,10.1016/0921-4534(91)92135-X
Bi1.6Pb0.4Sr1.6La0.4CuOy,Bi1.6Pb0.4Sr1.6La0.4CuO6+y,Bulk,,,SC,High-Tc,26 K,,,,,,,,,,TRUE,10.1016/0921-4534(91)90165-U
Bi1.6Pb0.4Sr1.6La0.4CuO6+δ,Bi1.6Pb0.4Sr1.6La0.4CuO6+δ,Bulk,,,SC,High-Tc,26 K,,,,,,,,,,TRUE,10.1016/0921-4526(94)91607-1
Bi1.6Pb0.4Sr1.6Nd0.4CuO6+δ,Bi1.6Pb0.4Sr1.6Nd0.4CuO6+δ,Bulk,,,SC,High-Tc,21 K,,,,,,,,,,TRUE,10.1016/0921-4526(94)91607-1
Bi1.6Pb0.4Sr1.6Pr0.4CuO6+δ,Bi1.6Pb0.4Sr1.6Pr0.4CuO6+δ,Bulk,,,SC,High-Tc,21 K,,,,,,,,,,TRUE,10.1016/0921-4526(94)91607-1
Bi1.6Pb0.4Sr1.8Ba0.2Ca1.98Er0.02Cu3O10,Bi1.6Pb0.4Sr1.8Ba0.2Ca1.98Er0.02Cu3O10,Bulk,,,SC,High-Tc,104 K,,,,,,,,,,TRUE,10.1016/S0921-4526(99)02451-5
Bi1.6Pb0.4Sr1.8Ba0.2Ca1.98Lu0.02Cu3O10,Bi1.6Pb0.4Sr1.8Ba0.2Ca1.98Lu0.02Cu3O10,Bulk,,,SC,High-Tc,105.5 K,,,,,,,,,,TRUE,10.1016/S0921-4526(99)02451-5
Bi1.6Pb0.4Sr1.8Ba0.2Ca1.98Y0.02Cu3O10,Bi1.6Pb0.4Sr1.8Ba0.2Ca1.98Y0.02Cu3O10,Bulk,,,SC,High-Tc,105 K,,,,,,,,,,TRUE,10.1016/S0921-4526(99)02451-5
Bi1.6Pb0.4Sr1.8Ba0.2Ca2Cu3O10,Bi1.6Pb0.4Sr1.8Ba0.2Ca2Cu3O10,Bulk,,,SC,High-Tc,109 K,,,,,,,,,,TRUE,10.1016/S0921-4526(99)02451-5
Bi1.6Pb0.4Sr1.925Y0.075CaCu2O8+d,Bi1.6Pb0.4Sr1.925Y0.075CaCu2O8+d,Bulk,,,SC,High-Tc,79.96 K,,,,Bbmb (0 β 1)000,5.3636,5.3515,30.562,,,TRUE,10.1016/j.physb.2010.12.052
Bi1.6Pb0.4Sr1.94K0.06Ca2Cu3O10+δ,Bi1.6Pb0.4Sr1.94K0.06Ca2Cu3O10+δ,Bulk,,,SC,High-Tc,102.9 K,,,,,,,,,,TRUE,10.1016/j.jallcom.2019.07.029
Bi1.6Pb0.4Sr1.96K0.04Ca2Cu3O10+δ,Bi1.6Pb0.4Sr1.96K0.04Ca2Cu3O10+δ,Bulk,,,SC,High-Tc,103.6 K,,,,,,,,,,TRUE,10.1016/j.jallcom.2019.07.029
Bi1.6Pb0.4Sr1.98K0.02Ca2Cu3O10+δ,Bi1.6Pb0.4Sr1.98K0.02Ca2Cu3O10+δ,Bulk,,,SC,High-Tc,104.6 K,,,,,,,,,,TRUE,10.1016/j.jallcom.2019.07.029
"(Bi,Pb)-2212",Bi1.6Pb0.4Sr1.9Ca2.1Cu2O8,Bulk,,,SC,High-Tc/Cuprate,95 K,,,,,,,,,,TRUE,10.1016/S0921-4534(01)00124-1
"(Bi,Pb)-2223",Bi1.6Pb0.4Sr1.9Ca2.1Cu3O10,Bulk,,,SC,High-Tc/Cuprate,110 K,,,,,,,,,,TRUE,10.1016/S0921-4534(01)00124-1
Bi1.6Pb0.4Sr1.9La0.1CuO6+δ,Bi1.6Pb0.4Sr1.9La0.1CuO6+δ,Bulk,,,SC,High-Tc/Cuprate,43.8 K,,,,,,,,,,TRUE,10.1016/j.physc.2006.04.033
Bi1.6Pb0.4Sr2(Ca0.96Nd0.04)2Cu3Oδ,Bi1.6Pb0.4Sr2(Ca0.96Nd0.04)2Cu3Oδ,Bulk,,,SC,High-Tc,90.3 K,,,,,,,,,,TRUE,10.1016/S0925-8388(01)01929-6
Bi1.6Pb0.4Sr2(Ca0.97Nd0.03)2Cu3Oδ,Bi1.6Pb0.4Sr2(Ca0.97Nd0.03)2Cu3Oδ,Bulk,,,SC,High-Tc,96.8 K,,,,,,,,,,TRUE,10.1016/S0925-8388(01)01929-6
Bi1.6Pb0.4Sr2(Ca0.98Nd0.02)2Cu3Oδ,Bi1.6Pb0.4Sr2(Ca0.98Nd0.02)2Cu3Oδ,Bulk,,,SC,High-Tc,101.8 K,,,,,,,,,,TRUE,10.1016/S0925-8388(01)01929-6
Bi1.6Pb0.4Sr2(Ca0.99Nd0.01)2Cu3Oδ,Bi1.6Pb0.4Sr2(Ca0.99Nd0.01)2Cu3Oδ,Bulk,,,SC,High-Tc,101.3 K,,,,,,,,,,TRUE,10.1016/S0925-8388(01)01929-6
Bi1.6Pb0.4Sr2Ca0.85Gd0.15Cu2O8+δ,Bi1.6Pb0.4Sr2Ca0.85Gd0.15Cu2O8+δ,Bulk,,,SC,High-Tc/Cuprate,78.06 K,,Orthorhombic,,Bbmb,5.387 Å,5.391 Å,30.621 Å,0.75,,TRUE,10.1016/j.physb.2016.10.035
Bi1.6Pb0.4Sr2Ca0.925Ce0.075Cu2O8+δ,Bi1.6Pb0.4Sr2Ca0.925Ce0.075Cu2O8+δ,Bulk,,,SC,Cuprate,90.84,,,Orthorhombic,Bbmb,5.408,5.390,30.718,,,TRUE,10.1016/j.physb.2014.03.001
Bi1.6Pb0.4Sr2Ca0.925Y0.075Cu2O8+d,Bi1.6Pb0.4Sr2Ca0.925Y0.075Cu2O8+d,Bulk,,,SC,High-Tc,92.15 K,,,,Bbmb (0 β 1)000,5.3871,5.3746,30.722,,,TRUE,10.1016/j.physb.2010.12.052
Bi1.6Pb0.4Sr2Ca0.95Gd0.05Cu2O8+δ,Bi1.6Pb0.4Sr2Ca0.95Gd0.05Cu2O8+δ,Bulk,,,SC,High-Tc/Cuprate,86.11 K,,Orthorhombic,,Bbmb,5.396 Å,5.404 Å,30.701 Å,1.08,,TRUE,10.1016/j.physb.2016.10.035
Bi1.6Pb0.4Sr2(Ca0.98Nd0.02)2Cu3Oδ,Bi1.6Pb0.4Sr2Ca0.98Nd0.02Cu3Oδ,Bulk,,,SC,High-Tc,106 K,,,,,,,,,,TRUE,10.1016/S0921-4534(02)01458-2
Bi1.6Pb0.4Sr2Ca0.9Gd0.1Cu2O8+δ,Bi1.6Pb0.4Sr2Ca0.9Gd0.1Cu2O8+δ,Bulk,,,SC,High-Tc/Cuprate,90.22 K,,Orthorhombic,,Bbmb,5.385 Å,5.423 Å,30.676 Å,1.16,,TRUE,10.1016/j.physb.2016.10.035
Bi1.6Pb0.4Sr2Ca1.94Na0.06Cu3O10+δ,Bi1.6Pb0.4Sr2Ca1.94Na0.06Cu3O10+δ,Bulk,,,SC,High-Tc,108.5 K,,,,,,,,,,TRUE,10.1016/j.jallcom.2019.07.029
Bi1.6Pb0.4Sr2Ca1.96Na0.04Cu3O10+δ,Bi1.6Pb0.4Sr2Ca1.96Na0.04Cu3O10+δ,Bulk,,,SC,High-Tc,107.6 K,,,,,,,,,,TRUE,10.1016/j.jallcom.2019.07.029
Sample E,Bi1.6Pb0.4Sr2Ca1.96Nd0.04Cu3Oδ,Bulk,,,SC,High-Tc,101.1 K,,,,,,,,,,TRUE,10.1016/j.jallcom.2003.09.127
Sample D,Bi1.6Pb0.4Sr2Ca1.97Nd0.03Cu3Oδ,Bulk,,,SC,High-Tc,101.9 K,,,,,,,,,,TRUE,10.1016/j.jallcom.2003.09.127
Bi1.6Pb0.4Sr2Ca1.98Cd0.02Cu3O10,Bi1.6Pb0.4Sr2Ca1.98Cd0.02Cu3O10,Bulk,,,SC,High-Tc,104 K,,Tetragonal,,,,,,,,TRUE,10.1016/j.physc.2007.03.445
Bi1.6Pb0.4Sr2Ca1.98Na0.02Cu3O10+δ,Bi1.6Pb0.4Sr2Ca1.98Na0.02Cu3O10+δ,Bulk,,,SC,High-Tc,107.1 K,,,,,,,,,,TRUE,10.1016/j.jallcom.2019.07.029
Sample C,Bi1.6Pb0.4Sr2Ca1.98Nd0.02Cu3Oδ,Bulk,,,SC,High-Tc,105.9 K,,,,,,,,,,TRUE,10.1016/j.jallcom.2003.09.127
Sample B,Bi1.6Pb0.4Sr2Ca1.99Nd0.01Cu3Oδ,Bulk,,,SC,High-Tc,108.2 K,,,,,,,,,,TRUE,10.1016/j.jallcom.2003.09.127
Bi1.6Pb0.4Sr2Ca1Cu2O8,Bi1.6Pb0.4Sr2Ca1Cu2O8,Bulk,,,SC,High-Tc,73-90 K,,,,,,,,,,TRUE,10.1016/j.physc.2007.04.099
Bi1.6Pb0.4Sr2Ca1Cu2O8+x,Bi1.6Pb0.4Sr2Ca1Cu2O8+x,Bulk,,,SC,High-Tc,101K,,,,,,,,,,TRUE,10.1016/0038-1098(93)90398-7
Bismuth Lead Strontium Calcium Copper Oxide (2:2:1:2 phase),Bi1.6Pb0.4Sr2Ca1Cu2Oy,Bulk,,,SC,High-Tc/cuprate,,,,,,,,,,,,10.1103/PhysRevB.45.2527
Bi1.6Pb0.4Sr2Ca2.5Cu3.5OxF0,Bi1.6Pb0.4Sr2Ca2.5Cu3.5O,Bulk,,,SC,High-Tc,107.1 K,,,,,,,,,,TRUE,10.1016/j.jpcs.2007.03.002
Bi1.6Pb0.4Sr2Ca2.5Cu3.5OxF0.9,Bi1.6Pb0.4Sr2Ca2.5Cu3.5O0.1F0.9,Bulk,,,SC,High-Tc,103.0 K,,,,,,,,,,TRUE,10.1016/j.jpcs.2007.03.002
Bi1.6Pb0.4Sr2Ca2.5Cu3.5OxF0.6,Bi1.6Pb0.4Sr2Ca2.5Cu3.5O0.4F0.6,Bulk,,,SC,High-Tc,108.4 K,,,,,,,,,,TRUE,10.1016/j.jpcs.2007.03.002
Bi1.6Pb0.4Sr2Ca2.5Cu3.5OxF0.3,Bi1.6Pb0.4Sr2Ca2.5Cu3.5O0.7F0.3,Bulk,,,SC,High-Tc,106.8 K,,,,,,,,,,TRUE,10.1016/j.jpcs.2007.03.002
Lead-substituted Bi-Sr-Ca-Cu-O thin film,Bi1.6Pb0.4Sr2Ca2Cu3.5Ox,Thin Film,0.2-1 μm,MgO(100),SC,High-Tc,above 100 K,,,layered,,,,,,,True,10.1103/PhysRevB.42.436
Bi1.6Pb0.4Sr2Ca2Cu3O10,Bi1.6Pb0.4Sr2Ca2Cu3O10,Bulk,,,SC,High-Tc/cuprate,,,,,,,,,,,,10.1103/PhysRevB.47.9029
Bi1.6Pb0.4Sr2Ca2Cu3O10,Bi1.6Pb0.4Sr2Ca2Cu3O10,Bulk,,,SC,High-Tc/cuprate,108 K,,,,,,,,,,True,10.1103/PhysRevB.48.3536
Bi-1.6-Pb-0.4-Sr-2-Ca-2-Cu-3-O-10+y,Bi1.6Pb0.4Sr2Ca2Cu3O10,Bulk,,,SC,High-Tc/cuprate,107 K,,,,,,,,,,True,10.1103/PhysRevB.63.220506
Bi-2223,Bi1.6Pb0.4Sr2Ca2Cu3O10,Bulk,,,SC,High-Tc/cuprate,109.9 K,,,,,,,,,,True,10.1103/PhysRevB.56.14815
Bi1.6Pb0.4Sr2Ca2Cu3O10,Bi1.6Pb0.4Sr2Ca2Cu3O10,Bulk,,,SC,High-Tc,72 K,,2212,,,,,,,,TRUE,10.1016/j.jallcom.2013.07.185
Bi1.6Pb0.4Sr2Ca2Cu3O10,Bi1.6Pb0.4Sr2Ca2Cu3O10,Bulk,,,SC,High-Tc,67 K,,2212,,,,,,,,TRUE,10.1016/j.jallcom.2013.07.185
Bi1.6Pb0.4Sr2Ca2Cu3O10,Bi1.6Pb0.4Sr2Ca2Cu3O10,Bulk,,,SC,High-Tc,65 K,,2212,,,,,,,,TRUE,10.1016/j.jallcom.2013.07.185
Bi1.6Pb0.4Sr2Ca2Cu3O10,Bi1.6Pb0.4Sr2Ca2Cu3O10,Bulk,,,SC,High-Tc,104,,Tetragonal,,,5.390,5.390,37.100,,,TRUE,10.1016/j.ssc.2007.08.030
BiPb-2223,Bi1.6Pb0.4Sr2Ca2Cu3O10,Bulk,,,SC,High-Tc,110 K,,,,,,,,,,TRUE,10.1016/j.matchemphys.2023.128128
BiPb-2223 with 0.1 wt% AlZr,Bi1.6Pb0.4Sr2Ca2Cu3O10,Bulk,,,SC,High-Tc,105.0 K,,,,,,,,,,TRUE,10.1016/j.matchemphys.2023.128128
BiPb-2223 with 0.2 wt% AlZr,Bi1.6Pb0.4Sr2Ca2Cu3O10,Bulk,,,SC,High-Tc,104.9 K,,,,,,,,,,TRUE,10.1016/j.matchemphys.2023.128128
BiPb-2223 with 0.3 wt% AlZr,Bi1.6Pb0.4Sr2Ca2Cu3O10,Bulk,,,SC,High-Tc,104.6 K,,,,,,,,,,TRUE,10.1016/j.matchemphys.2023.128128
BiPb-2223 with 0.5 wt% AlZr,Bi1.6Pb0.4Sr2Ca2Cu3O10,Bulk,,,SC,High-Tc,104.5 K,,,,,,,,,,TRUE,10.1016/j.matchemphys.2023.128128
BiPb-2223 with 1.0 wt% AlZr,Bi1.6Pb0.4Sr2Ca2Cu3O10,Bulk,,,SC,High-Tc,104.6 K,,,,,,,,,,TRUE,10.1016/j.matchemphys.2023.128128
Bi-2223,Bi1.6Pb0.4Sr2Ca2Cu3O10,Bulk,,,SC,High-Tc,77 K,0 MPa,,,,,,,,,TRUE,10.1016/S0921-4534(97)00157-3
"(Bi,Pb)-2223",Bi1.6Pb0.4Sr2Ca2Cu3O10,Bulk,,,SC,High-Tc,101 K,,,,,,,,,,TRUE,10.1016/j.cryogenics.2017.11.005
B 4,Bi1.6Pb0.4Sr2Ca2Cu3O10,Bulk,,,SC,High-Tc,112 K,,,,,,,,,,TRUE,10.1016/j.jallcom.2013.05.042
BPSCCO,Bi1.6Pb0.4Sr2Ca2Cu3O10,Bulk,,,SC,High-Tc,77.4 K,,,,,,,,,,TRUE,10.1016/j.jpcs.2005.10.023
Bi1.6Pb0.4Sr2Ca2Cu3O10,Bi1.6Pb0.4Sr2Ca2Cu3O10,Bulk,,,SC,High-Tc,101.7 K,0 T,,,,,,,,149.5 T,TRUE,10.1016/j.rinp.2024.107887
Bi1.6Pb0.4Sr2Ca2Cu3O10,Bi1.6Pb0.4Sr2Ca2Cu3O10,Bulk,,,SC,High-Tc,109 K,,Tetragonal,,,3.8331,3.8331,37.7332,,,TRUE,10.1016/S0921-5107(03)00143-0
Bi1.6Pb0.4Sr2Ca2Cu3O10,Bi1.6Pb0.4Sr2Ca2Cu3O10,Thin Film,,,SC,High-Tc,104 K,,,,,,,,,,TRUE,10.1016/0921-4534(89)90402-4
Bi1.6Pb0.4Sr2Ca2Cu3O10+δ,Bi1.6Pb0.4Sr2Ca2Cu3O10,Bulk,,,SC,High-Tc/Cuprate,108.1 K,,,,,,,,,,TRUE,10.1016/j.ceramint.2021.02.267
Bi-2223,Bi1.6Pb0.4Sr2Ca2Cu3O10,Bulk,,,SC,High-Tc,110 K,,,,,,,,,,TRUE,10.1016/j.physc.2010.06.012
BSCCO,Bi1.6Pb0.4Sr2Ca2Cu3O10,Bulk,,,SC,High-Tc,108 K,,Tetragonal,,,5.39 Å,5.39 Å,36.79 Å,,,TRUE,10.1016/j.physc.2003.12.020
Bi1.6Pb0.4Sr2Ca2Cu3O10,Bi1.6Pb0.4Sr2Ca2Cu3O10,Bulk,,,SC,High-Tc,107.10,,Tetragonal,,,5.402,5.388,37.07,,,TRUE,10.1016/j.ceramint.2022.04.093
Bi1.6Pb0.4Sr2Ca2Cu3O10+δ,Bi1.6Pb0.4Sr2Ca2Cu3O10,Bulk,,,SC,High-Tc,108.89 K,,,,,,,,,,TRUE,10.1016/j.ceramint.2022.11.237
(Bi1.6Pb0.4Sr2Ca2Cu3O10+δ)0.998(TiO2)0.002,Bi1.6Pb0.4Sr2Ca2Cu3O10,Bulk,,,SC,High-Tc,101.84 K,,,,,,,,,,TRUE,10.1016/j.ceramint.2022.11.237
(Bi1.6Pb0.4Sr2Ca2Cu3O10+δ)0.996(TiO2)0.004,Bi1.6Pb0.4Sr2Ca2Cu3O10,Bulk,,,SC,High-Tc,98.47 K,,,,,,,,,,TRUE,10.1016/j.ceramint.2022.11.237
(Bi1.6Pb0.4Sr2Ca2Cu3O10+δ)0.994(TiO2)0.006,Bi1.6Pb0.4Sr2Ca2Cu3O10,Bulk,,,SC,High-Tc,93.64 K,,,,,,,,,,TRUE,10.1016/j.ceramint.2022.11.237
(Bi1.6Pb0.4Sr2Ca2Cu3O10+δ)0.992(TiO2)0.008,Bi1.6Pb0.4Sr2Ca2Cu3O10,Bulk,,,SC,High-Tc,88.78 K,,,,,,,,,,TRUE,10.1016/j.ceramint.2022.11.237
(Bi1.6Pb0.4Sr2Ca2Cu3O10+δ)0.99(TiO2)0.01,Bi1.6Pb0.4Sr2Ca2Cu3O10,Bulk,,,SC,High-Tc,86.05 K,,,,,,,,,,TRUE,10.1016/j.ceramint.2022.11.237
"(Bi,Pb)2Sr2Ca2Cu3O10+x",Bi1.6Pb0.4Sr2Ca2Cu3O10,Bulk,,,SC,Cuprate,108 K,,,,,,,,,,TRUE,10.1016/0921-4534(95)00160-3
Bi1.6Pb0.4Sr2Ca2Cu3O10+δ,Bi1.6Pb0.4Sr2Ca2Cu3O10,Bulk,,,SC,High-Tc,101.70 K,,Tetragonal,,,5.431 Å,5.407 Å,37.19 Å,,,TRUE,10.1016/j.ceramint.2023.06.047
(Bi1.6Pb0.4Sr2Ca2Cu3O10+δ)0.998(SnO2)0.002,Bi1.6Pb0.4Sr2Ca2Cu3O10,Bulk,,,SC,High-Tc,99.26 K,,Tetragonal,,,5.427 Å,5.401 Å,37.18 Å,,,TRUE,10.1016/j.ceramint.2023.06.047
(Bi1.6Pb0.4Sr2Ca2Cu3O10+δ)0.996(SnO2)0.004,Bi1.6Pb0.4Sr2Ca2Cu3O10,Bulk,,,SC,High-Tc,96.34 K,,Tetragonal,,,5.426 Å,5.4 Å,37.16 Å,,,TRUE,10.1016/j.ceramint.2023.06.047
(Bi1.6Pb0.4Sr2Ca2Cu3O10+δ)0.994(SnO2)0.006,Bi1.6Pb0.4Sr2Ca2Cu3O10,Bulk,,,SC,High-Tc,93.61 K,,Tetragonal,,,5.425 Å,5.39 Å,37.16 Å,,,TRUE,10.1016/j.ceramint.2023.06.047
(Bi1.6Pb0.4Sr2Ca2Cu3O10+δ)0.992(SnO2)0.008,Bi1.6Pb0.4Sr2Ca2Cu3O10,Bulk,,,SC,High-Tc,91.41 K,,Tetragonal,,,5.422 Å,5.39 Å,37.14 Å,,,TRUE,10.1016/j.ceramint.2023.06.047
(Bi1.6Pb0.4Sr2Ca2Cu3O10+δ)0.990(SnO2)0.010,Bi1.6Pb0.4Sr2Ca2Cu3O10,Bulk,,,SC,High-Tc,88.76 K,,Tetragonal,,,5.419 Å,5.389 Å,37.13 Å,,,TRUE,10.1016/j.ceramint.2023.06.047
BPSCCO-2223,Bi1.6Pb0.4Sr2Ca2Cu3O10,Bulk,,,SC,High-Tc,107.4 K,,,,,5.411 Å,5.411 Å,37.03 Å,,,TRUE,10.1016/S0038-1098(98)00121-5
Bi1.6Pb0.4Sr2Ca2Cu3O10 + 0.05 wt% Nb2O5,Bi1.6Pb0.4Sr2Ca2Cu3O10 + 0.05 wt% Nb2O5,Bulk,,,SC,High-Tc,106,,Tetragonal,,,5.390,5.390,37.000,,,TRUE,10.1016/j.ssc.2007.08.030
Bi1.6Pb0.4Sr2Ca2Cu3O10 + 0.1 wt% Nb2O5,Bi1.6Pb0.4Sr2Ca2Cu3O10 + 0.1 wt% Nb2O5,Bulk,,,SC,High-Tc,107,,Tetragonal,,,5.400,5.400,37.100,,,TRUE,10.1016/j.ssc.2007.08.030
Bi1.6Pb0.4Sr2Ca2Cu3O10 + 0.3 wt% Nb2O5,Bi1.6Pb0.4Sr2Ca2Cu3O10 + 0.3 wt% Nb2O5,Bulk,,,SC,High-Tc,105,,Tetragonal,,,5.400,5.400,37.100,,,TRUE,10.1016/j.ssc.2007.08.030
"(Bi,Pb)-2223 with CoFe2O4",Bi1.6Pb0.4Sr2Ca2Cu3O10 + 0.5 wt.% CoFe2O4,Bulk,,,SC,High-Tc,84.5 K,,,,,,,,,,TRUE,10.1016/j.cryogenics.2017.11.005
Bi1.6Pb0.4Sr2Ca2Cu3O10+δ,Bi1.6Pb0.4Sr2Ca2Cu3O10+δ,,,,SC,High-Tc/cuprate,,,,,,,,,,,FALSE,10.1103/PhysRevB.75.060505
Bi1.6Pb0.4Sr2Ca2Cu3O10+δ,Bi1.6Pb0.4Sr2Ca2Cu3O10+δ,Bulk,,,SC,High-Tc,96.44,,Orthorhombic,,,5.3899,5.6397,37.4215,0.558,195.297,TRUE,10.1016/j.physb.2024.415754
Bi1.6Pb0.4Sr2Ca2Cu3O10+δ,Bi1.6Pb0.4Sr2Ca2Cu3O10+δ,Bulk,,,SC,High-Tc/Cuprate,110 K,,,,,,,,,,TRUE,10.1016/j.ceramint.2019.12.054
Bi-2223,Bi1.6Pb0.4Sr2Ca2Cu3O10+δ,Bulk,,,SC,High-Tc,107 K,,Tetragonal,,,,,,,,TRUE,10.1016/j.jallcom.2017.07.007
Bi1.6Pb0.4Sr2Ca2Cu3O10+δ,Bi1.6Pb0.4Sr2Ca2Cu3O10+δ,Bulk,,,SC,High-Tc,108.5 K,,,,,,,,,,TRUE,10.1016/j.jallcom.2022.164455
Bi1.6Pb0.4Sr2Ca2Cu3O10+δ,Bi1.6Pb0.4Sr2Ca2Cu3O10+δ,Bulk,,,SC,High-Tc,110 K,,,,,,,,,,TRUE,10.1016/0921-4534(89)90013-0
Bi-2223,Bi1.6Pb0.4Sr2Ca2Cu3O10+δ,Bulk,,,SC,High-Tc/Cuprate,107,,Orthorhombic,,,5.40,5.39,30.83,,,TRUE,10.1016/j.ceramint.2021.05.244
Bi1.6Pb0.4Sr2Ca2Cu3O10+δ,Bi1.6Pb0.4Sr2Ca2Cu3O10+δ,Bulk,,,SC,High-Tc/Cuprate,106.1,,Orthorhombic,,Cccm,5.402,5.388,37.12,0.2185,0.4108,TRUE,10.1016/j.ceramint.2024.02.127
Bi1.6Pb0.4Sr2Ca2Cu3O10+δ with 0.1% Fe50Pd50,Bi1.6Pb0.4Sr2Ca2Cu3O10+δ,Bulk,,,SC,High-Tc/Cuprate,103.6,,Orthorhombic,,Cccm,5.411,5.388,37.16,0.2192,0.4153,TRUE,10.1016/j.ceramint.2024.02.127
Bi1.6Pb0.4Sr2Ca2Cu3O10+δ with 0.2% Fe50Pd50,Bi1.6Pb0.4Sr2Ca2Cu3O10+δ,Bulk,,,SC,High-Tc/Cuprate,101.7,,Orthorhombic,,Cccm,5.425,5.411,37.21,0.1871,0.294,TRUE,10.1016/j.ceramint.2024.02.127
Bi1.6Pb0.4Sr2Ca2Cu3O10+δ with 0.3% Fe50Pd50,Bi1.6Pb0.4Sr2Ca2Cu3O10+δ,Bulk,,,SC,High-Tc/Cuprate,94.5,,Orthorhombic,,Cccm,5.428,5.411,37.24,0.1173,0.2426,TRUE,10.1016/j.ceramint.2024.02.127
Bi1.6Pb0.4Sr2Ca2Cu3O10+δ with 0.1% Fe50Pd50 and CTAB,Bi1.6Pb0.4Sr2Ca2Cu3O10+δ,Bulk,,,SC,High-Tc/Cuprate,100.9,,Orthorhombic,,Cccm,5.419,5.412,37.12,0.1845,0.3525,TRUE,10.1016/j.ceramint.2024.02.127
Bi1.6Pb0.4Sr2Ca2Cu3O10+δ with 0.2% Fe50Pd50 and CTAB,Bi1.6Pb0.4Sr2Ca2Cu3O10+δ,Bulk,,,SC,High-Tc/Cuprate,97.0,,Orthorhombic,,Cccm,5.422,5.319,37.14,0.0911,0.1485,TRUE,10.1016/j.ceramint.2024.02.127
Bi1.6Pb0.4Sr2Ca2Cu3O10+δ with 0.3% Fe50Pd50 and CTAB,Bi1.6Pb0.4Sr2Ca2Cu3O10+δ,Bulk,,,SC,High-Tc/Cuprate,82.3,,Orthorhombic,,Cccm,5.419,5.410,37.18,0.084,0.1400,TRUE,10.1016/j.ceramint.2024.02.127
Bi1.6Pb0.4Sr2Ca2Cu3O10+δ,Bi1.6Pb0.4Sr2Ca2Cu3O10+δ,Bulk,,,SC,High-Tc,105.4 K,,,,,,,,,,TRUE,10.1016/j.jallcom.2019.07.029
Bi1.6Pb0.4Sr2Ca2Cu3O10+δ,Bi1.6Pb0.4Sr2Ca2Cu3O10+δ,Bulk,,,SC,High-Tc,101,,Orthorhombic,,,5.3899,5.6397,37.4215,,,TRUE,10.1016/j.physc.2024.1354566
(Bi1.6Pb0.4)Sr2Ca2Cu3O10+δ,Bi1.6Pb0.4Sr2Ca2Cu3O10+δ,Bulk,,,SC,High-Tc,110 K,,Tetragonal,,P4/mmm,5.372 Å,,37.016 Å,,150 T,TRUE,10.1016/j.cplett.2020.137880
Bi1.6Pb0.4Sr2Ca2Cu3O10+δ + 0.02 Sm2O3,Bi1.6Pb0.4Sr2Ca2Cu3O10+δ + 0.02 Sm2O3,Bulk,,,SC,High-Tc,96,,Orthorhombic,,,5.3898,5.6285,37.4295,,,TRUE,10.1016/j.physc.2024.1354566
Bi1.6Pb0.4Sr2Ca2Cu3O10+δ + 0.04 Sm2O3,Bi1.6Pb0.4Sr2Ca2Cu3O10+δ + 0.04 Sm2O3,Bulk,,,SC,High-Tc,94,,Orthorhombic,,,5.3897,5.6192,37.4305,,,TRUE,10.1016/j.physc.2024.1354566
Bi1.6Pb0.4Sr2Ca2Cu3O10+δ + 0.06 Sm2O3,Bi1.6Pb0.4Sr2Ca2Cu3O10+δ + 0.06 Sm2O3,Bulk,,,SC,High-Tc,87,,Orthorhombic,,,5.3896,5.6012,37.4471,1.293,58.295,TRUE,10.1016/j.physb.2024.415754
Bi1.6Pb0.4Sr2Ca2Cu3O10+δ + 0.06 Sm2O3,Bi1.6Pb0.4Sr2Ca2Cu3O10+δ + 0.06 Sm2O3,Bulk,,,SC,High-Tc,87,,Orthorhombic,,,5.3896,5.6012,37.4471,,,TRUE,10.1016/j.physc.2024.1354566
Bi1.6Pb0.4Sr2Ca2Cu3O10+δ + 0.08 Sm2O3,Bi1.6Pb0.4Sr2Ca2Cu3O10+δ + 0.08 Sm2O3,Bulk,,,SC,High-Tc,80,,Orthorhombic,,,5.3830,5.6057,37.4697,5.207,276.58,TRUE,10.1016/j.physb.2024.415754
Bi1.6Pb0.4Sr2Ca2Cu3O10+δ + 0.10 Sm2O3,Bi1.6Pb0.4Sr2Ca2Cu3O10+δ + 0.10 Sm2O3,Bulk,,,SC,High-Tc,75,,Orthorhombic,,,5.3478,5.6288,37.3228,2.476,129.528,TRUE,10.1016/j.physb.2024.415754
Bi1.6Pb0.4Sr2Ca2Cu3O10.4,Bi1.6Pb0.4Sr2Ca2Cu3O10.4,Bulk,,,SC,High-Tc/cuprate,108 K,,Tetragonal,,Fmmm,,,,,,True,10.1103/PhysRevB.48.6470
(Bi1.6Pb0.4Sr2Ca2Cu3O10+δ)0.95(Fe3O4)0.05,Bi1.6Pb0.4Sr2Ca2Cu3O10Fe0.15O4,Bulk,,,SC,High-Tc/Cuprate,85.5 K,,,,,,,,,,TRUE,10.1016/j.ceramint.2021.02.267
(Bi1.6Pb0.4Sr2Ca2Cu3O10+δ)0.8(Fe3O4)0.2,Bi1.6Pb0.4Sr2Ca2Cu3O10Fe0.6O4,Bulk,,,SC,High-Tc/Cuprate,50.6 K,,,,,,,,,,TRUE,10.1016/j.ceramint.2021.02.267
Bi1.6Pb0.4Sr2Ca2Cu3O7,Bi1.6Pb0.4Sr2Ca2Cu3O7,Bulk,,,SC,High-Tc/cuprate,108 K,,,,,,,,,,,10.1103/PhysRevB.48.398
Bismuth Lead Strontium Calcium Copper Oxide (n=3 phase),Bi1.6Pb0.4Sr2Ca2Cu3O9.8,Bulk,,,SC,High-Tc/cuprate,110 K,,,layered cuprate,,,,,,,True,10.1103/PhysRevB.44.2426
Bismuth Lead Strontium Calcium Copper Oxide,Bi1.6Pb0.4Sr2Ca2Cu3Ox,Thin Film,,,SC,High-Tc/cuprate,,,,,,,,,,,,10.1103/PhysRevB.53.8566
Bi1.6Pb0.4Sr2Ca2Cu3OY,Bi1.6Pb0.4Sr2Ca2Cu3OY,Bulk,,,SC,High-Tc,107 K,,Orthorhombic,,,5.44,5.50,36.93,,,TRUE,10.1016/j.synthmet.2012.03.006
Bi1.6Pb0.4Sr2Ca2Cu3Oy,Bi1.6Pb0.4Sr2Ca2Cu3Oy,Bulk,,,SC,High-Tc/cuprate,110.12 K,,,,,,,,,,True,10.1103/PhysRevB.64.174502
BSCCO with Pb doping,Bi1.6Pb0.4Sr2Ca2Cu3Oy,Bulk,,,SC,High-Tc/cuprate,110 K,,,,,,,,,,,10.1103/PhysRevB.53.15281
Bi1.6Pb0.4Sr2Ca2Cu3Oy (2223 phase),Bi1.6Pb0.4Sr2Ca2Cu3Oy,Bulk,,,SC,High-Tc,107-108 K,,,,,5.41 Å,5.41 Å,37.1 Å,,,True,10.1103/PhysRevB.43.3675
Bi1.6Pb0.4Sr2Ca2Cu3Oy,Bi1.6Pb0.4Sr2Ca2Cu3Oy,Bulk,,,SC,High-Tc/cuprate,,,,,,,,,,,,10.1103/PhysRevLett.74.2579
Bismuth Lead Strontium Calcium Copper Oxide,Bi1.6Pb0.4Sr2Ca2Cu3Oy,Bulk,,,SC,High-Tc,110 K,,,,,,,,,,True,10.1103/PhysRevLett.65.3052
Bi1.6Pb0.4Sr2Ca2Cu3Oy,Bi1.6Pb0.4Sr2Ca2Cu3Oy,Bulk,,,SC,High-Tc,105 K,,,perovskite-like,,5.4 Å,5.4 Å,37.1 Å,,,True,10.1103/PhysRevB.41.857
Bi1.6Pb0.4Sr2Ca2Cu3Oy,Bi1.6Pb0.4Sr2Ca2Cu3Oy,Bulk,,,SC,High-Tc,107 K,,,perovskite-like,,5.4 Å,5.4 Å,37.1 Å,,,True,10.1103/PhysRevB.41.857
Bi1.6Pb0.4Sr2Ca2Cu3Oy,Bi1.6Pb0.4Sr2Ca2Cu3Oy,Bulk,,,SC,High-Tc,103 K,,,perovskite-like,,5.4 Å,5.4 Å,37.1 Å,,,True,10.1103/PhysRevB.41.857
Bi1.6Pb0.4Sr2Ca2Cu3Oγ,Bi1.6Pb0.4Sr2Ca2Cu3Oγ,Bulk,,,SC,High-Tc,108 K,,,,,,,,,,TRUE,10.1016/0921-4534(94)02405-7
Bi1.6Pb0.4Sr2Ca2Cu3Oδ,Bi1.6Pb0.4Sr2Ca2Cu3Oδ,Bulk,,,SC,High-Tc,101.5 K,,,,,,,,,,TRUE,10.1016/S0925-8388(01)01929-6
Sample A,Bi1.6Pb0.4Sr2Ca2Cu3Oδ,Bulk,,,SC,High-Tc,108.5 K,,,,,,,,,,TRUE,10.1016/j.jallcom.2003.09.127
Bi1.6Pb0.4Sr2Ca2Cu3Oδ with YBCO,Bi1.6Pb0.4Sr2Ca2Cu3Oδ,Bulk,,,SC,High-Tc,110,,Tetragonal,,,5.388,5.397,37.75,,,TRUE,10.1016/j.jallcom.2015.04.133
Bi1.6Pb0.4Sr2Ca2Cu3Oδ with YBCO,Bi1.6Pb0.4Sr2Ca2Cu3Oδ,Bulk,,,SC,High-Tc,112,,Tetragonal,,,5.380,5.397,37.76,,,TRUE,10.1016/j.jallcom.2015.04.133
Bi1.6Pb0.4Sr2Ca2Cu3Oδ with YBCO,Bi1.6Pb0.4Sr2Ca2Cu3Oδ,Bulk,,,SC,High-Tc,110,,Tetragonal,,,5.389,5.399,37.74,,,TRUE,10.1016/j.jallcom.2015.04.133
Bi1.6Pb0.4Sr2Ca2Cu3Oδ with YBCO,Bi1.6Pb0.4Sr2Ca2Cu3Oδ,Bulk,,,SC,High-Tc,102,,Tetragonal,,,5.400,5.401,37.71,,,TRUE,10.1016/j.jallcom.2015.04.133
Bi1.6Pb0.4Sr2Ca2Cu3Oδ with YBCO,Bi1.6Pb0.4Sr2Ca2Cu3Oδ,Bulk,,,SC,High-Tc,100,,Tetragonal,,,5.404,5.403,37.70,,,TRUE,10.1016/j.jallcom.2015.04.133
Bi1.6Pb0.4Sr2Ca2Cu3Oδ with YBCO,Bi1.6Pb0.4Sr2Ca2Cu3Oδ,Bulk,,,SC,High-Tc,98,,Tetragonal,,,5.407,5.405,37.70,,,TRUE,10.1016/j.jallcom.2015.04.133
Bi1.6Pb0.4Sr2Ca2Cu3Oδ,Bi1.6Pb0.4Sr2Ca2Cu3Oδ,Bulk,,,SC,High-Tc,103 K,,Orthorhombic,,,5.419 Å,5.376 Å,37.06 Å,,,TRUE,10.1016/j.physc.2006.08.012
Bi1.6Pb0.4Sr2Ca2Cu3Oδ with 0 wt% Ag,Bi1.6Pb0.4Sr2Ca2Cu3Oδ,Bulk,,,SC,High-Tc/Cuprate,101-104 K,,Orthorhombic,Orthorhombic,,5.414,5.382,37.03,,,TRUE,10.1016/j.physc.2006.08.004
Bi1.6Pb0.4Sr2Ca2Cu3Oδ with 5 wt% Ag,Bi1.6Pb0.4Sr2Ca2Cu3Oδ,Bulk,,,SC,High-Tc/Cuprate,104-111 K,,Orthorhombic,Orthorhombic,,5.42,5.35,36.9,,,TRUE,10.1016/j.physc.2006.08.004
Bi1.6Pb0.4Sr2Ca2Cu3Oδ with 10 wt% Ag,Bi1.6Pb0.4Sr2Ca2Cu3Oδ,Bulk,,,SC,High-Tc/Cuprate,103-110 K,,Orthorhombic,Orthorhombic,,5.41,5.41,36.9,,,TRUE,10.1016/j.physc.2006.08.004
Bi1.6Pb0.4Sr2Ca2Cu3Oδ with 15 wt% Ag,Bi1.6Pb0.4Sr2Ca2Cu3Oδ,Bulk,,,SC,High-Tc/Cuprate,102-113 K,,Orthorhombic,Orthorhombic,,5.42,5.38,36.9,,,TRUE,10.1016/j.physc.2006.08.004
Bi1.6Pb0.4Sr2Ca2Cu3Oδ with 20 wt% Ag,Bi1.6Pb0.4Sr2Ca2Cu3Oδ,Bulk,,,SC,High-Tc/Cuprate,101-112 K,,Orthorhombic,Orthorhombic,,5.42,5.38,36.8,,,TRUE,10.1016/j.physc.2006.08.004
Bi1.6Pb0.4Sr2Ca2Cu3Oδ with 25 wt% Ag,Bi1.6Pb0.4Sr2Ca2Cu3Oδ,Bulk,,,SC,High-Tc/Cuprate,103-110 K,,Orthorhombic,Orthorhombic,,5.41,5.40,36.8,,,TRUE,10.1016/j.physc.2006.08.004
Bi1.6Pb0.4Sr2Ca2Cu3Oδ,Bi1.6Pb0.4Sr2Ca2Cu3Oδ,Bulk,,,SC,High-Tc,104 K,,Orthorhombic,,,5.315,5.426,36.740,,,TRUE,10.1016/j.physc.2005.07.013
Bi1.6Pb0.4Sr2Ca3Cu3.3Ag0.7O12,Bi1.6Pb0.4Sr2Ca3Cu3.3Ag0.7O12,Bulk,,,SC,High-Tc,108 K,,,,,,,,,,TRUE,10.1016/S0925-8388(98)00133-9
"BSCCO-2234 (Ag-doped, x=0.1)",Bi1.6Pb0.4Sr2Ca3Cu3.6Ag0.4O12,Bulk,,,SC,High-Tc/cuprate,107.3 K,,,layered,,,,,,,True,10.1103/PhysRevB.60.9845
Sample E,Bi1.6Pb0.4Sr2Ca3Cu3.6Ag0.4O12,Bulk,,,SC,High-Tc,108 K,,,,,,,,,,TRUE,10.1016/S0921-4534(99)00284-1
Bi1.6Pb0.4Sr2Ca3Cu3.6Ag0.4O12,Bi1.6Pb0.4Sr2Ca3Cu3.6Ag0.4O12,Bulk,,,SC,High-Tc,108 K,,,,,,,,,,TRUE,10.1016/S0925-8388(98)00133-9
"BSCCO-2234 (Ag-doped, x=0.02)",Bi1.6Pb0.4Sr2Ca3Cu3.92Ag0.08O12,Bulk,,,SC,High-Tc/cuprate,108.2 K,,,layered,,,,,,,True,10.1103/PhysRevB.60.9845
"BSCCO-2234 (Ag-doped, x=0.01)",Bi1.6Pb0.4Sr2Ca3Cu3.96Ag0.04O12,Bulk,,,SC,High-Tc/cuprate,107.5 K,,,layered,,,,,,,True,10.1103/PhysRevB.60.9845
"BSCCO-2234 (Ag-doped, x=0.004)",Bi1.6Pb0.4Sr2Ca3Cu3.984Ag0.016O12,Bulk,,,SC,High-Tc/cuprate,108.4 K,,,layered,,,,,,,True,10.1103/PhysRevB.60.9845
"BSCCO-2234 (Ag-doped, x=0.005)",Bi1.6Pb0.4Sr2Ca3Cu3.98Ag0.02O12,Bulk,,,SC,High-Tc/cuprate,107.5 K,,,layered,,,,,,,True,10.1103/PhysRevB.60.9845
"BSCCO-2234 (Ag-doped, x=0.001)",Bi1.6Pb0.4Sr2Ca3Cu3.996Ag0.004O12,Bulk,,,SC,High-Tc/cuprate,108.4 K,,,layered,,,,,,,True,10.1103/PhysRevB.60.9845
Sample D,Bi1.6Pb0.4Sr2Ca3Cu3.9Ag0.1O12,Bulk,,,SC,High-Tc,108 K,,,,,,,,,,TRUE,10.1016/S0921-4534(99)00284-1
Bi1.6Pb0.4Sr2Ca3Cu3.9Ag0.1O12,Bi1.6Pb0.4Sr2Ca3Cu3.9Ag0.1O12,Bulk,,,SC,High-Tc,108 K,,,,,,,,,,TRUE,10.1016/S0925-8388(98)00133-9
Bi1.6Pb0.4Sr2Ca3Cu3Ag1.0O12,Bi1.6Pb0.4Sr2Ca3Cu3Ag1.0O12,Bulk,,,SC,High-Tc,66 K,,,,,,,,,,TRUE,10.1016/S0925-8388(98)00133-9
Bi1.6Pb0.4Sr2Ca3Cu4O,Bi1.6Pb0.4Sr2Ca3Cu4O,Bulk,,,SC,High-Tc,110 K,,,,,,,,,,TRUE,10.1016/0272-8842(91)90003-I
BSCCO-2234 (pure),Bi1.6Pb0.4Sr2Ca3Cu4O12,Bulk,,,SC,High-Tc/cuprate,108.0 K,,,layered,,,,,,,True,10.1103/PhysRevB.60.9845
Sample C,Bi1.6Pb0.4Sr2Ca3Cu4O12,Bulk,,,SC,High-Tc,108 K,,,,,,,,,,TRUE,10.1016/S0921-4534(99)00284-1
Bi1.6Pb0.4Sr2Ca3Cu4O12,Bi1.6Pb0.4Sr2Ca3Cu4O12,Bulk,,,SC,High-Tc,108 K,,,,,,,,,,TRUE,10.1016/S0925-8388(98)00133-9
BiSCCO,Bi1.6Pb0.4Sr2Ca3Cu4O12,Bulk,,,SC,High-Tc,107.5 K,,,,,,,,,,TRUE,10.1016/S0925-8388(99)00787-2
Bi1.6Pb0.4Sr2CaCu2O8,Bi1.6Pb0.4Sr2CaCu2O8,Bulk,,,SC,High-Tc/cuprate,75 K,,Orthorhombic,,,,,,,,True,10.1103/PhysRevB.60.13196
Bi1.6Pb0.4Sr2CaCu2O8+y,Bi1.6Pb0.4Sr2CaCu2O8,Bulk,,,SC,High-Tc/cuprate,,,Tetragonal,layered,I4/mmm,,,,,,True,10.1103/PhysRevB.43.6259
Bi1.6Pb0.4Sr2CaCu2O8+δ,Bi1.6Pb0.4Sr2CaCu2O8,Bulk,,,SC,High-Tc/cuprate,,,,,,,,,,,,10.1103/PhysRevB.65.100513
Bi-2212,Bi1.6Pb0.4Sr2CaCu2O8,Bulk,,,SC,High-Tc/cuprate,73.3 K,,,,,,,,,,True,10.1103/PhysRevB.56.14815
Pb-Bi2212,Bi1.6Pb0.4Sr2CaCu2O8,Bulk,,,SC,High-Tc/cuprate,,,,layered,,,,,,,,10.1103/PhysRevB.61.766
Bi-Sr-Ca-Cu-Pb-O,Bi1.6Pb0.4Sr2CaCu2O8,Bulk,,,SC,High-Tc,107 K,,,,,,,,,,FALSE,10.1016/j.physc.2009.03.005
Bi1.6Pb0.4Sr2CaCu2O8,Bi1.6Pb0.4Sr2CaCu2O8,Bulk,,,SC,High-Tc/Cuprate,78 K,,Orthorhombic,,,,,,,,TRUE,10.1016/S0921-4534(97)01696-1
Bi1.6Pb0.4Sr2CaCu2O8,Bi1.6Pb0.4Sr2CaCu2O8,Bulk,,,SC,High-Tc/Cuprate,72,,,,,5.399,5.384,30.78,,,TRUE,10.1016/j.rinp.2020.103177
Bi1.6Pb0.4Sr2CaCu2O8(FeS)0.1,Bi1.6Pb0.4Sr2CaCu2O8(FeS)0.1,Bulk,,,SC,High-Tc/Cuprate,69,,,,,5.402,5.407,30.84,,,TRUE,10.1016/j.rinp.2020.103177
Bi1.6Pb0.4Sr2CaCu2O8(FeS)0.2,Bi1.6Pb0.4Sr2CaCu2O8(FeS)0.2,Bulk,,,SC,High-Tc/Cuprate,69,,,,,5.408,5.403,30.88,,,TRUE,10.1016/j.rinp.2020.103177
Bi-Pb-SCCO,Bi1.6Pb0.4Sr2CaCu2O8+δ,,,,SC,High-Tc/cuprate,,,,,,,,,,,,10.1103/PhysRevB.65.214525
Pb-doped Bi2212 (UD 76K),Bi1.6Pb0.4Sr2CaCu2O8+δ,Bulk,,,SC,High-Tc/cuprate,76 K,,,,,,,,,,True,10.1103/PhysRevB.66.014502
Pb-doped Bi2212 (UD 85K),Bi1.6Pb0.4Sr2CaCu2O8+δ,Bulk,,,SC,High-Tc/cuprate,85 K,,,,,,,,,,True,10.1103/PhysRevB.66.014502
Pb-doped Bi2212 (UD 89K),Bi1.6Pb0.4Sr2CaCu2O8+δ,Bulk,,,SC,High-Tc/cuprate,89 K,,,,,,,,,,True,10.1103/PhysRevB.66.014502
Pb-doped Bi2212 (OD 81K),Bi1.6Pb0.4Sr2CaCu2O8+δ,Bulk,,,SC,High-Tc/cuprate,81 K,,,,,,,,,,True,10.1103/PhysRevB.66.014502
Pb-doped Bi2212 (OD 72K),Bi1.6Pb0.4Sr2CaCu2O8+δ,Bulk,,,SC,High-Tc/cuprate,72 K,,,,,,,,,,True,10.1103/PhysRevB.66.014502
Pb-doped Bi2212 (OD 69K),Bi1.6Pb0.4Sr2CaCu2O8+δ,Bulk,,,SC,High-Tc/cuprate,69 K,,,,,,,,,,True,10.1103/PhysRevB.66.014502
Bi1.6Pb0.4Sr2CaCu2O8+δ,Bi1.6Pb0.4Sr2CaCu2O8+δ,Bulk,,,SC,High-Tc/Cuprate,78.89 K,,Orthorhombic,,Bbmb,5.394 Å,5.398 Å,30.759 Å,0.93,,TRUE,10.1016/j.physb.2016.10.035
Bi-2212 (Pb-doped),Bi1.6Pb0.4Sr2CaCu2O8+δ,Bulk,,,SC,High-Tc,86 K,,,,,,,,,,TRUE,10.1016/j.jeurceramsoc.2007.02.128
Bi1.6Pb0.4Sr2CaCu2Oy,Bi1.6Pb0.4Sr2CaCu2Oy,Bulk,,,SC,High-Tc/cuprate,98.5 K,,Monoclinic,,"Pm, P2, or P2/m",5.428 Å,5.358 Å,30.82 Å,,,True,10.1103/PhysRevB.42.2669
Bi1.6Pb0.4Sr2Cu3Oy,Bi1.6Pb0.4Sr2Cu3Oy,Bulk,,,SC,High-Tc/cuprate,,,,,,,,,,,,10.1103/PhysRevB.53.6682
Bi1.6Pb0.4Sr2CuO6,Bi1.6Pb0.4Sr2CuO6,Bulk,,,SC,High-Tc/cuprate,23 K,,,,,,,,,,True,10.1103/PhysRevB.63.224516
Bi1.6Pb0.4Sr2CuOy,Bi1.6Pb0.4Sr2CuO6,Bulk,,,SC,cuprate,,,tetragonal,,I4/mmm,,,,,,True,10.1103/PhysRevB.48.16135
Bi2201,Bi1.6Pb0.4Sr2CuO6,Bulk,,,SC,High-Tc/cuprate,20 K,,,,,,,,,,True,10.1103/PhysRevLett.84.1788
Bi1.6Pb0.4Sr2YCu2O8+δ,Bi1.6Pb0.4Sr2YCu2O8+δ,Bulk,,,NSC,,,,,,,,,,,,TRUE,10.1103/PhysRevB.106.155109
Dy4,Bi1.6Pb0.5Sr1.6Dy0.4Ca1.1Cu2.1O8+δ,Bulk,,,SC,High-Tc,96.5 K,0 T,,,,,,,,,TRUE,10.1016/j.jallcom.2010.02.168
SrDy4,Bi1.6Pb0.5Sr1.6Dy0.4Ca1.1Cu2.1O8+δ,Bulk,,,SC,Cuprate,92.3K,,Orthorhombic,,,,,,,,TRUE,10.1016/j.materresbull.2008.11.013
Dy3,Bi1.6Pb0.5Sr1.7Dy0.3Ca1.1Cu2.1O8+δ,Bulk,,,SC,High-Tc,94.3 K,0 T,,,,,,,,,TRUE,10.1016/j.jallcom.2010.02.168
Bi1.6Pb0.5Sr1.875Lu0.125Ca1.1Cu2.1O8+δ,Bi1.6Pb0.5Sr1.875Lu0.125Ca1.1Cu2.1O8+δ,Bulk,,,SC,High-Tc,94.46 K,,,,,,,,,,TRUE,10.1016/j.jallcom.2009.07.128
Bi1.6Pb0.5Sr1.8Dy0.2Ca1.1Cu2.1O8+δ,Bi1.6Pb0.5Sr1.8Dy0.2Ca1.1Cu2.1O8+δ,Bulk,,,SC,High-Tc/Cuprate,92.2 K,,Orthorhombic,,,5.403 Å,5.396 Å,30.765 Å,,,TRUE,10.1016/j.solidstatesciences.2009.03.002
Dy2,Bi1.6Pb0.5Sr1.8Dy0.2Ca1.1Cu2.1O8+δ,Bulk,,,SC,High-Tc,92.8 K,0 T,,,,,,,,,TRUE,10.1016/j.jallcom.2010.02.168
"Gd-substituted (Bi,Pb)-2212",Bi1.6Pb0.5Sr1.8Gd0.2Ca1.1Cu2.1O8,Bulk,,,SC,High-Tc/Cuprate,94.7 K,,,,,,,,,,TRUE,10.1016/j.matlet.2008.07.052
Bi1.6Pb0.5Sr1.925Ho0.075Ca1.1Cu2.1O8+δ,Bi1.6Pb0.5Sr1.925Ho0.075Ca1.1Cu2.1O8+δ,Bulk,,,SC,High-Tc,95.4 K,,,,,,,,,,TRUE,10.1016/j.physb.2010.07.042
Bi1.6Pb0.5Sr1.95Lu0.05Ca1.1Cu2.1O8+δ,Bi1.6Pb0.5Sr1.95Lu0.05Ca1.1Cu2.1O8+δ,Bulk,,,SC,High-Tc,86.62 K,,,,,,,,,,TRUE,10.1016/j.jallcom.2009.07.128
Dy1,Bi1.6Pb0.5Sr1.9Dy0.1Ca1.1Cu2.1O8+δ,Bulk,,,SC,High-Tc,91.6 K,0 T,,,,,,,,,TRUE,10.1016/j.jallcom.2010.02.168
Bi1.6Pb0.5Sr1.9Lu0.1Ca1.1Cu2.1O8+δ,Bi1.6Pb0.5Sr1.9Lu0.1Ca1.1Cu2.1O8+δ,Bulk,,,SC,High-Tc,93.17 K,,,,,,,,,,TRUE,10.1016/j.jallcom.2009.07.128
Bi1.6Pb0.5Sr1.9Lu0.1Ca1.1Cu2.1O8+δ,Bi1.6Pb0.5Sr1.9Lu0.1Ca1.1Cu2.1O8+δ,Bulk,,,SC,High-Tc/Cuprate,95.8 K,,,,,,,,,,TRUE,10.1016/j.matchemphys.2009.08.049
La0,Bi1.6Pb0.5Sr2.0Ca1.1Cu2.1O,Bulk,,,SC,High-Tc/Cuprate,85.67,,,,,5.378,,30.572,,,TRUE,10.1016/j.jallcom.2014.10.150
"Pure (Bi,Pb)-2212",Bi1.6Pb0.5Sr2.0Ca1.1Cu2.1O8,Bulk,,,SC,High-Tc/Cuprate,80.4 K,,,,,,,,,,TRUE,10.1016/j.matlet.2008.07.052
Bi1.6Pb0.5Sr2.0Ca1.1Cu2.1O8+δ,Bi1.6Pb0.5Sr2.0Ca1.1Cu2.1O8+δ,Bulk,,,SC,High-Tc/Cuprate,80.6 K,,Orthorhombic,,,5.403 Å,5.396 Å,30.883 Å,,,TRUE,10.1016/j.solidstatesciences.2009.03.002
La0,Bi1.6Pb0.5Sr2.0Ca1.1Cu2.1O_y,Bulk,,,SC,High-Tc/Cuprate,84.5,0,,,,,,,0.35,89.91,TRUE,10.1016/j.jallcom.2015.01.095
Dy0,Bi1.6Pb0.5Sr2Ca1.1Cu2.1O8+δ,Bulk,,,SC,High-Tc,80.5 K,0 T,,,,,,,,,TRUE,10.1016/j.jallcom.2010.02.168
Bi1.6Pb0.5Sr2Ca1.1Cu2.1O8+δ,Bi1.6Pb0.5Sr2Ca1.1Cu2.1O8+δ,Bulk,,,SC,High-Tc,80.78 K,,,,,,,,,,TRUE,10.1016/j.jallcom.2009.07.128
