Repository: WyattBunstine/ML_SC_Project

# ML_SC_Project — Chemically and Geometrically Motivated Crystal Graph Neural Networks

This project predicts and screens superconductors from crystal structure. It frames the
problem as a **two-stage hurdle**: first classify whether a material is a superconductor
candidate (SC vs. non-SC), then regress the critical temperature T_c for superconductors.

Two graph-neural-network families are trained and compared:

- a **baseline CGCNN** ([txie-93/cgcnn](https://github.com/txie-93/cgcnn)), and
- an **MPNN** with learned edge features that consumes richer `crystal_graph_v4` graphs
  (this project's contribution).

File: database/superconductor_materials_full.csv (part 18 of 215)
Material_Name,Chemical_Composition,Material_Class,Film_Thickness,Substrate,Material_Type,Superconductor_Type,Superconducting_Transition_Temperature,Pressure,Crystal_Structure,Lattice_Structure,Space_Group,"Lattice_Constant(a)","Lattice_Constant(b)","Lattice_Constant(c)",Lower_Critical_Field,Upper_Critical_Field,Experimental,DOI
SrDy0,Bi1.6Pb0.5Sr2Ca1.1Cu2.1O8+δ,Bulk,,,SC,Cuprate,79.4K,,Orthorhombic,,,,,,,,TRUE,10.1016/j.materresbull.2008.11.013
Bi1.6Pb0.5Sr2Ca1.1Cu2.1O8+δ,Bi1.6Pb0.5Sr2Ca1.1Cu2.1O8+δ,Bulk,,,SC,High-Tc/Cuprate,80.7 K,,,,,,,,,,TRUE,10.1016/j.matchemphys.2009.08.049
Bi1.6Pb0.5Sr2Ca2Cu3O10,Bi1.6Pb0.5Sr2Ca2Cu3O10,Bulk,,,SC,High-Tc,98 K,,Tetragonal,,,3.8067,3.8067,37.7827,,,TRUE,10.1016/S0921-5107(03)00143-0
"(Bi,Pb)-2212",Bi1.6Pb0.6Sr1.8Ca1Cu2O8+δ,Bulk,,,SC,High-Tc,78,2.1×10^−1 atm,,,,,,,,,TRUE,10.1016/S0921-4534(99)00036-2
"(Bi,Pb)-2212",Bi1.6Pb0.6Sr1.8Ca1Cu2O8+δ,Bulk,,,SC,High-Tc,80,10^−2 atm,,,,,,,,,TRUE,10.1016/S0921-4534(99)00036-2
"(Bi,Pb)-2212",Bi1.6Pb0.6Sr1.8Ca1Cu2O8+δ,Bulk,,,SC,High-Tc,83,10^−3 atm,,,,,,,,,TRUE,10.1016/S0921-4534(99)00036-2
"(Bi,Pb)-2212",Bi1.6Pb0.6Sr1.8Ca1Cu2O8+δ,Bulk,,,SC,High-Tc,86,10^−4 atm,,,,,,,,,TRUE,10.1016/S0921-4534(99)00036-2
Bi1.6Pb0.6Sr1.8CaCu2Oy,Bi1.6Pb0.6Sr1.8CaCu2O8,Bulk,,,SC,High-Tc/cuprate,65 K,,,,,,,,,,True,10.1103/PhysRevB.62.6649
Pb-doped Bi2212,Bi1.6Pb0.6Sr1.8CaCu2Oy,Bulk,,,SC,High-Tc/cuprate,65 K,,,,,,,,,,True,10.1103/PhysRevB.61.R9269
Bi2212,Bi1.6Sr2CaCu2O8,Fiber,,,SC,High-Tc,88 K,,Plate-like,Orthorhombic,,5.384 Å,5.397 Å,30.809 Å,,,TRUE,10.1016/S0921-4534(00)00295-1
Bi1.7(Pb0.3)Hg0.4Sr2Ca2Cu3Oδ,Bi1.7(Pb0.3)Hg0.4Sr2Ca2Cu3Oδ,Bulk,,,SC,High-Tc,118 K,,,,,,,,,,TRUE,10.1016/0921-4534(94)90558-4
Bi1.70Pb0.30Sr2CaCu2O8.25,Bi1.70Pb0.30Sr2CaCu2O8.25,Bulk,,,SC,High-Tc/cuprate,81 K,,,,,,,,,,True,10.1103/PhysRevB.48.13022
Bi1.70Pb0.34Sr1.8CaCu2O8+y,Bi1.70Pb0.34Sr1.8CaCu2O8+y,Bulk,,,SC,High-Tc/cuprate,78 K,,,,,,,,,,True,10.1103/PhysRevB.60.R9951
Bi1.70Pb0.42Sr2.12Ca1.08Cu2Oy,Bi1.70Pb0.42Sr2.12Ca1.08Cu2Oy,Bulk,,,SC,High-Tc/cuprate,,,Monoclinic,,,,,30.76-30.77 Å,,,True,10.1103/PhysRevB.42.2669
Bi1.71Pb0.40Sr2.14Ca1.10Cu2Oy,Bi1.71Pb0.40Sr2.14Ca1.10Cu2Oy,Bulk,,,SC,High-Tc/cuprate,,,,,,,,30.78-30.89 Å,,,True,10.1103/PhysRevB.42.2669
Bi1.72Pb0.28Sr2Ca2Cu3O10.24,Bi1.72Pb0.28Sr2Ca2Cu3O10.24,Bulk,,,SC,High-Tc,110 K,,,,,5.4029 Å,5.4154 Å,37.074 Å,,,TRUE,Handbook of SC
(Bi0.86Pb0.14)2Sr2Ca2Cu3O10.24,Bi1.72Pb0.28Sr2Ca2Cu3O10.24,Bulk,,,SC,High-Tc,110 K,,Tetragonal,cuprate,I4/mmm,5.4029 Å,5.4154 Å,37.074 Å,,,TRUE,Handbook of SC
Bismuth Lead Strontium Calcium Copper Oxide,Bi1.72Pb0.34Sr1.83Ca1.97Cu3.13O10,Bulk,,Silver sheath,SC,High-Tc/cuprate,110 K,,,,,,,,,>100 T at 4.2 K,True,10.1103/PhysRevB.51.15456
Kn75KA,Bi1.73Pb0.27Sr2Ca2Cu3Oy,Bulk,,,SC,High-Tc,~110 K,,,,,,,,,,True,10.1103/PhysRevB.48.4030
Bi-Pb-Sr-Ca-Cu-O sample,Bi1.73Pb0.50Sr1.70Ca1.80Cu3Oy,Bulk,,,SC,High-Tc/cuprate,108.3 K,,,,,,,,,,True,10.1103/PhysRevB.42.8748
Bi:2201,Bi1.74Pb0.38Sr1.88Cu1.00Oy,Bulk,,,SC,High-Tc/cuprate,16 K,,,,,,,,,~20 T below 5 K,True,10.1103/PhysRevB.66.014527
Bi:2201 (18K sample),Bi1.74Pb0.38Sr1.88Cu1.00Oy,Bulk,,,SC,High-Tc/cuprate,18 K,,,,,,,,,,True,10.1103/PhysRevB.66.014527
Bi1.74Pb0.38Sr1.88CuO6+δ,Bi1.74Pb0.38Sr1.88CuO6+δ,Bulk,,,SC,cuprate,,,,,,,,,,,,10.1103/PhysRevB.109.104508
Bi2201,Bi1.74Pb0.38Sr1.88CuO6+δ,Bulk,,,SC,cuprate,5 K,,,,,,,,,,TRUE,10.1103/PhysRevLett.98.147001
Bi1.74Sr1.88Pb0.38CuO6+δ,Bi1.74Sr1.88Pb0.38CuO6+δ,Bulk,,,SC,High-Tc,9.4 K,,,,,,,,,,FALSE,10.1016/j.physc.2015.03.013
Bi1.75Pb0.25Ca2Sr2Cu3O10-z,Bi1.75Pb0.25Ca2Sr2Cu3O10,Bulk,,,SC,High-Tc/cuprate,,,,,,,,,,,True,10.1103/PhysRevB.42.8611
Bi-Pb-Ca-Sr-Cu-O,Bi1.75Pb0.25Ca2Sr2Cu3O10,Bulk,,,SC,High-Tc/cuprate,,,,,,,,,,,True,10.1103/PhysRevB.41.9506
Bi1.75Pb0.25Sr2Ca2Cu2.5Sn0.5O10+y,Bi1.75Pb0.25Sr2Ca2Cu2.5Sn0.5O10+y,Bulk,,,SC,High-Tc,73.09 K,,,,,,,,,,TRUE,10.1016/j.cryogenics.2017.09.006
Bi1.75Pb0.25Sr2Ca2Cu2.9Sn0.1O10+y,Bi1.75Pb0.25Sr2Ca2Cu2.9Sn0.1O10+y,Bulk,,,SC,High-Tc,73.27 K,,,,,,,,,,TRUE,10.1016/j.cryogenics.2017.09.006
Bi1.75Pb0.25Sr2Ca2Cu3O10,Bi1.75Pb0.25Sr2Ca2Cu3O10,Bulk,,,SC,High-Tc/cuprate,,,,layered,,,,,,,,10.1103/PhysRevB.56.14827
Bi₁.₇₅Pb₀.₂₅Sr₂Ca₂Cu₃O₁₀,Bi1.75Pb0.25Sr2Ca2Cu3O10,Bulk,,,SC,High-Tc/cuprate,,,,layered,,,,,,,,10.1103/PhysRevB.46.8679
Bi1.75Pb0.25Sr2Ca2Cu3O10,Bi1.75Pb0.25Sr2Ca2Cu3O10,Thin Film,,,SC,High-Tc,107 K,,Layered,C-axis oriented,,,,,,4891 T,TRUE,10.1016/j.tsf.2022.139418
Bi1.75Pb0.25Sr2Ca2Cu3O10,Bi1.75Pb0.25Sr2Ca2Cu3O10,Thin Film,,,SC,High-Tc,100 K,,Layered,C-axis oriented,,,,,,3716 T,TRUE,10.1016/j.tsf.2022.139418
Bi1.75Pb0.25Sr2Ca2Cu3O10,Bi1.75Pb0.25Sr2Ca2Cu3O10,Thin Film,,,SC,High-Tc,74 K,,Layered,C-axis oriented,,,,,,772 T,TRUE,10.1016/j.tsf.2022.139418
Bi1.75Pb0.25Sr2Ca2Cu3O10+δ,Bi1.75Pb0.25Sr2Ca2Cu3O10,Thin Film,,,SC,High-Tc/Cuprate,100 K,,Tetragonal,,I 4/mmm,,,,,101 T,TRUE,10.1016/j.cryogenics.2022.103542
Bi1.75Pb0.25Sr2Ca2Cu3O10+δ,Bi1.75Pb0.25Sr2Ca2Cu3O10,Thin Film,,,SC,High-Tc/Cuprate,113 K,,Tetragonal,,I 4/mmm,,,,,185 T,TRUE,10.1016/j.cryogenics.2022.103542
Bi1.75Pb0.25Sr2Ca2Cu3O10+y,Bi1.75Pb0.25Sr2Ca2Cu3O10+y,Bulk,,,SC,High-Tc,98.11 K,,,,,,,,,,TRUE,10.1016/j.cryogenics.2017.09.006
Bi1.75Pb0.25Sr2CaCu2O8+y,Bi1.75Pb0.25Sr2CaCu2O8,Bulk,,,SC,High-Tc/cuprate,,,Tetragonal,layered,I4/mmm,,,,,,True,10.1103/PhysRevB.43.6259
Bi1.75Pb0.25Sr2CaCu2O8+δ,Bi1.75Pb0.25Sr2CaCu2O8+δ,Bulk,,,SC,High-Tc/cuprate,~85 K,,,,,,,,,,True,10.1103/PhysRevB.46.463
Bi1.75Pb0.35Sr1.90Cu0.87Fe0.13O6+z,Bi1.75Pb0.35Sr1.90Cu0.87Fe0.13O6+z,Bulk,,,NSC,High-Tc/cuprate,NSC,ambient,Orthorhombic,,Pnan,,,,,,TRUE,10.1103/PhysRevB.81.144501
Bi1.75Pb0.35Sr1.90Cu0.91Fe0.09O6+z,Bi1.75Pb0.35Sr1.90Cu0.91Fe0.09O6+z,Bulk,,,NSC,High-Tc/cuprate,NSC,ambient,Orthorhombic,,Pnan,,,,,,TRUE,10.1103/PhysRevB.81.144501
Bi1.75Pb0.35Sr1.90Cu0.94Fe0.06O6+z,Bi1.75Pb0.35Sr1.90Cu0.94Fe0.06O6+z,Bulk,,,NSC,High-Tc/cuprate,NSC,ambient,Orthorhombic,,Pnan,,,,,,TRUE,10.1103/PhysRevB.81.144501
Bi1.75Pb0.35Sr1.90Cu0.97Fe0.03O6+z,Bi1.75Pb0.35Sr1.90Cu0.97Fe0.03O6+z,Bulk,,,NSC,High-Tc/cuprate,NSC,ambient,Orthorhombic,,Pnan,,,,,,TRUE,10.1103/PhysRevB.81.144501
"Bi1.75Pb0.35Sr1.90CuO6+z (as-grown, pristine)",Bi1.75Pb0.35Sr1.90CuO6+z,Bulk,,,SC,High-Tc/cuprate,6 K,ambient,Orthorhombic,,Pnan,,,,,,TRUE,10.1103/PhysRevB.81.144501
"Bi1.75Pb0.35Sr1.90CuO6+z (Ar-annealed, pristine)",Bi1.75Pb0.35Sr1.90CuO6+z,Bulk,,,SC,High-Tc/cuprate,23 K,ambient,Orthorhombic,,Pnan,,,,,,TRUE,10.1103/PhysRevB.81.144501
Bi1.75Sb0.25Te1.89Se1.11,Bi1.75Sb0.25Te1.89Se1.11,Bulk,,,SC,,,onset at ~4.5 GPa,,,,,,,,,TRUE,10.1103/PhysRevB.108.035146
Bi1.76Pb0.24Sr2Ca1.6Sb0.4Cu3O10,Bi1.76Pb0.24Sr2Ca1.6Sb0.4Cu3O10,Bulk,,,SC,High-Tc,111 K,,,,Amaa,5.411 Å,5.411 Å,37.22 Å,,,TRUE,Handbook of SC
Bi1.76Pb0.24Sr2Ca2Cu3Oδ,Bi1.76Pb0.24Sr2Ca2Cu3Oδ,Bulk,,,SC,High-Tc/cuprate,108.5 K,,,,,,,,,,True,10.1103/PhysRevB.41.11029
Bi1.76Pb0.24Sr2Ca2Cu3Oδ,Bi1.76Pb0.24Sr2Ca2Cu3Oδ,Bulk,,,SC,High-Tc/cuprate,,,,,,,,,,,,10.1103/PhysRevB.50.4064
Bi-2223,Bi1.76Pb0.34Sr1.85Ca2.02Cu3.06O10+δ,Bulk,,,SC,High-Tc,107.7 K,,,,,,,,,,TRUE,10.1016/j.cryogenics.2020.103245
Bi-2223,Bi1.76Pb0.34Sr1.90Ca2.02Cu3.06O10+δ,Bulk,,,SC,High-Tc,108.5 K,,,,,,,,,,TRUE,10.1016/j.cryogenics.2020.103245
Bi-2223,Bi1.76Pb0.34Sr1.93Ca2.02Cu3.06O10+δ,Bulk,,,SC,High-Tc,109.9 K,,,,,,,,,,TRUE,10.1016/j.cryogenics.2020.103245
Bi1.76Pb0.34Sr1.9Ca2Cu3O10+δ,Bi1.76Pb0.34Sr1.9Ca2Cu3O10+δ,Bulk,,,SC,High-Tc/cuprate,,,,,,,,,,,True,10.1103/PhysRevB.62.1379
Bi1.76Pb0.35Sr1.89CuO6+δ,Bi1.76Pb0.35Sr1.89CuO6+δ,Bulk,,,NSC,cuprate,NSC,,,,,,,,,,TRUE,10.1103/PhysRevB.87.104511
Bi1.76Pb0.35Sr1.89CuO6+δ,Bi1.76Pb0.35Sr1.89CuO6+δ,Bulk,,,SC,cuprate/High-Tc,≤ 20 K,ambient pressure,,,,,,,,< 6 T,TRUE,10.1103/PhysRevB.94.115123
Bi1.76Pb0.35Sr1.89CuO6+δ,Bi1.76Pb0.35Sr1.89CuO6+δ,Bulk,,,SC,cuprate,~ 5 K,,,,,,,,,,TRUE,10.1103/PhysRevB.91.085109
Bi(Pb)-2212,Bi1.77Pb0.23Sr2CaCu2O8+δ,Bulk,,,SC,High-Tc,84 K,,,,,,,,,,TRUE,10.1016/j.physc.2012.11.007
Bi(Pb)-2212,Bi1.77Pb0.23Sr2CaCu2O8+δ,Bulk,,,SC,High-Tc,89 K,,,,,,,,,,TRUE,10.1016/j.physc.2012.11.007
Bi(Pb)-2212,Bi1.77Pb0.23Sr2CaCu2O8+δ,Bulk,,,SC,High-Tc,91 K,,,,,,,,,,TRUE,10.1016/j.physc.2012.11.007
Bi(Pb)-2212,Bi1.77Pb0.23Sr2CaCu2O8+δ,Bulk,,,SC,High-Tc/Cuprate,84 K,,,,,,,,,,TRUE,10.1016/j.physb.2014.02.060
Bi1.77Pb0.29Sr1.8CaCu2O8+y,Bi1.77Pb0.29Sr1.8CaCu2O8+y,Bulk,,,SC,High-Tc/cuprate,80 K,,,,,,,,,,True,10.1103/PhysRevB.60.R9951
Bi1.7946La0.201Sr2CaCu2O7.64,Bi1.7946La0.201Sr2CaCu2O7.64,Bulk,,,SC,High-Tc/Cuprate,85 K,,Tetragonal,,I4/mmm,3.83724 Å,,30.75986 Å,,,TRUE,10.1016/j.jallcom.2018.03.340
Bi1.79Pb0.11Sr1.78Ca0.74Yb0.44Cu2O8+δ,Bi1.79Pb0.11Sr1.78Ca0.74Yb0.44Cu2O8+δ,Bulk,,,SC,High-Tc,60 K,,,,,5.41 Å,5.41 Å,30.554 Å,,,TRUE,Handbook of SC
Bi1.79Sr1.40La0.60Cu1.40O_y,Bi1.79Sr1.40La0.60Cu1.40O_y,Thin Film,2000–3000 Å,"SrTiO3(100), MgO(100)",SC,High-Tc/cuprate,"≤4.2 K (as-prepared), 8 K (O2 annealed), 12 K (O2 plasma)",,Orthorhombic,perovskite-related,,,,,,,TRUE,10.1103/PhysRevB.71.174503
Bi1.7Cu0.3Pb0.3Sr2Ca2Cu3O10+δ,Bi1.7Cu0.3Pb0.3Sr2Ca2Cu3O10+δ,Bulk,,,SC,High-Tc,130K,,Orthorhombic,,,,,,,,TRUE,10.1016/j.egypro.2012.05.033
Bi1.7Ga0.3Sr2Ca2Cu3O10+y,Bi1.7Ga0.3Sr2Ca2Cu3O10+y,Thin Film,,,SC,High-Tc,108 K,,,,,,,,,,TRUE,10.1016/j.physc.2004.03.154
Bi1.7Ga0.3Sr2Ca2Cu3O10+y,Bi1.7Ga0.3Sr2Ca2Cu3O10+y,Thin Film,,,SC,High-Tc,92 K,,,,,,,,,,TRUE,10.1016/j.physc.2004.03.154
Bi-Pb-Sb-Sr-Ca-Cu-O superconductor,Bi1.7Pb0.2Sb0.1Sr2Ca2Cu3O10,Bulk,,,SC,High-Tc,110 K,,,,,,,,,,True,10.1103/PhysRevB.44.863
Bi1.7Pb0.2Sb0.1Sr2Ca2Cu3O10,Bi1.7Pb0.2Sb0.1Sr2Ca2Cu3O10,Bulk,,,SC,High-Tc/cuprate,,,,,,,,,,,,10.1103/PhysRevB.50.478
Bi(Pb):2223,Bi1.7Pb0.3,Bulk,,,SC,High-Tc,,,,,,,,,,,TRUE,Handbook of SC
Bi1.7Pb0.35La0.4Sr1.6CuO6+δ,Bi1.7Pb0.35La0.4Sr1.6CuO6+δ,Bulk,,,SC,High-Tc/cuprate,35 K,,Orthorhombic,perovskite-related,,,,,,,TRUE,10.1103/PhysRevLett.106.127005
Bi1.7Pb0.35Sr1.9Ca2.1Cu3O,Bi1.7Pb0.35Sr1.9Ca2.1Cu3O,Bulk,,,SC,High-Tc,101.8 K,,,,,,,37.164 Å,,,TRUE,10.1016/j.physc.2006.11.003
Bi-2223,Bi1.7Pb0.3Ca2Sr2Cu3O10,Bulk,,,SC,High-Tc,110 K,,,,,,,,,,TRUE,10.1016/j.tca.2011.08.008
Bi1.7Pb0.3Sb0.05Sr2Ca2Cu3.6Oy (S1A),Bi1.7Pb0.3Sb0.05Sr2Ca2Cu3.6Oy,Bulk,,,SC,High-Tc/cuprate,106.2 K,,,2:2:2:3 phase,,,,,,,True,10.1103/PhysRevB.44.12516
Bi1.7Pb0.3Sb0.05Sr2Ca2Cu3.6Oy (S1B),Bi1.7Pb0.3Sb0.05Sr2Ca2Cu3.6Oy,Bulk,,,SC,High-Tc/cuprate,105.8 K,,,2:2:2:3 phase,,,,,,,True,10.1103/PhysRevB.44.12516
Bi1.7Pb0.3Sb0.1Sr2Ca2Cu3.6Oy (S2B),Bi1.7Pb0.3Sb0.1Sr2Ca2Cu3.6Oy,Bulk,,,SC,High-Tc/cuprate,106.3 K,,,2:2:2:3 phase,,,,,,,True,10.1103/PhysRevB.44.12516
Bi1.7Pb0.3Sr1.5Pr0.5Ca2Cu3O10+y,Bi1.7Pb0.3Sr1.5Pr0.5Ca2Cu3O10+y,Bulk,,,NSC,,,1 atm,,,,,,,,,True,10.1103/PhysRevB.42.2161
Bi1.7Pb0.3Sr1.5Pr0.5Cu3O8+y,Bi1.7Pb0.3Sr1.5Pr0.5Cu3O8+y,Bulk,,,SC,High-Tc/cuprate,20 K,1 atm,,,,,,,,,True,10.1103/PhysRevB.42.2161
Bi1.7Pb0.3Sr1.6Ca0.9Cu2.2Oy,Bi1.7Pb0.3Sr1.6Ca0.9Cu2.2Oy,Bulk,,,SC,High-Tc,85 K,,,,,,,,,,True,10.1103/PhysRevB.52.82
Bi1.7Pb0.3Sr1.6Pr0.4Ca2Cu3O10+y,Bi1.7Pb0.3Sr1.6Pr0.4Ca2Cu3O10+y,Bulk,,,SC,High-Tc/cuprate,,1 atm,Orthorhombic,,,,,,,,True,10.1103/PhysRevB.42.2161
Bi1.7Pb0.3Sr1.82Pr0.18Ca2Cu3O10+y,Bi1.7Pb0.3Sr1.82Pr0.18Ca2Cu3O10+y,Bulk,,,SC,High-Tc/cuprate,,1 atm,Orthorhombic,,,,,,,,True,10.1103/PhysRevB.42.2161
Bi1.7Pb0.3Sr1.8Ca1.3Cu3.0Oy,Bi1.7Pb0.3Sr1.8Ca1.3Cu3.0Oy,Bulk,,,SC,High-Tc,,,,,,,,,,,True,10.1103/PhysRevB.52.82
Bi1.7Pb0.3Sr1.8Ca2Cu2.8O9.45+δ,Bi1.7Pb0.3Sr1.8Ca2Cu2.8O9.45,Bulk,,,SC,High-Tc/cuprate,110 K,,Orthorhombic,perovskite,Am2a,5.398 Å,5.392 Å,37.09 Å,>12.23 Oe at 107 K,,True,10.1103/PhysRevB.48.9754
Bi1.7Pb0.3Sr1.8Pr0.2Ca2Cu3O10+y,Bi1.7Pb0.3Sr1.8Pr0.2Ca2Cu3O10+y,Bulk,,,SC,High-Tc/cuprate,102 K,1 atm,Orthorhombic,,,,,,,,True,10.1103/PhysRevB.42.2161
Bi1.7Pb0.3Sr1.95Pr0.05Ca2Cu3O10+y,Bi1.7Pb0.3Sr1.95Pr0.05Ca2Cu3O10+y,Bulk,,,SC,High-Tc/cuprate,75 K,1 atm,Orthorhombic,,,,,,,,True,10.1103/PhysRevB.42.2161
Bi1.7Pb0.3Sr1.9Ca2.3Cu3O9,Bi1.7Pb0.3Sr1.9Ca2.3Cu3O9,Bulk,,,SC,High-Tc,110 K,,,,,5.4146 Å,5.4146 Å,37.135 Å,,,TRUE,Handbook of SC
Bi1.7Pb0.3Sr1.9La0.1CuO6+δ,Bi1.7Pb0.3Sr1.9La0.1CuO6+δ,Bulk,,,SC,High-Tc/Cuprate,40.8 K,,,,,,,,,,TRUE,10.1016/j.physc.2005.02.045
Bi1.7Pb0.3Sr1.9La0.1CuO6+δ (annealed),Bi1.7Pb0.3Sr1.9La0.1CuO6+δ,Bulk,,,SC,High-Tc/Cuprate,34.8 K,,,,,,,,,,TRUE,10.1016/j.physc.2005.02.045
Bi1.7Pb0.3Sr1.9La0.1CuO6+δ,Bi1.7Pb0.3Sr1.9La0.1CuO6+δ,Bulk,,,SC,High-Tc/Cuprate,75 K,,,,,,,,,,TRUE,10.1016/j.physc.2006.04.033
Bismuth Lead Strontium Calcium Copper Oxide (actual composition),Bi1.7Pb0.3Sr2.15Ca1.8Cu3.15Oy,Bulk,,,SC,High-Tc/cuprate,105 K,,,layered cuprate,,,,,,,True,10.1103/PhysRevB.44.2426
Bi1.7Pb0.3Sr2Ca0.5Cu2O8,Bi1.7Pb0.3Sr2Ca0.5Cu2O8,Bulk,,,SC,High-Tc,82K,,Tetragonal,,,,,,,,TRUE,10.1016/j.physc.2008.05.004
Bi1.7Pb0.3Sr2Ca0.5Gd0.5Cu2O8,Bi1.7Pb0.3Sr2Ca0.5Gd0.5Cu2O8,Bulk,,,SC,High-Tc,52K,,Tetragonal,,,,,,,,TRUE,10.1016/j.physc.2008.05.004
Bi1.7Pb0.3Sr2Ca0.5Y0.5Cu2O8,Bi1.7Pb0.3Sr2Ca0.5Y0.5Cu2O8,Bulk,,,SC,High-Tc,66K,,Tetragonal,,,,,,,,TRUE,10.1016/j.physc.2008.05.004
Bi1.7Pb0.3Sr2Ca1Cu2O8,Bi1.7Pb0.3Sr2Ca1Cu2O8,Bulk,,,SC,High-Tc,65.0,,Tetragonal,,,,,,,,TRUE,10.1016/j.ceramint.2005.07.011
Bi1.7Pb0.3Sr2Ca2(Cu0.98Fe0.02)3O10,Bi1.7Pb0.3Sr2Ca2(Cu0.98Fe0.02)3O10,Bulk,,,SC,High-Tc,80 K,,,,,,,,,,TRUE,10.1016/S0921-4534(98)00536-X
Bi1.7Pb0.3Sr2Ca2Cu3Cs0.1Oy,Bi1.7Pb0.3Sr2Ca2Cu3Cs0.1O10,Bulk,,,SC,High-Tc/Cuprate,106.9,,Orthorhombic,,,5.405,36.938,1079.107,,,TRUE,10.1016/S0921-4534(97)01866-2
Bi1.7Pb0.3Sr2Ca2Cu3Cs0.2Oy,Bi1.7Pb0.3Sr2Ca2Cu3Cs0.2O10,Bulk,,,SC,High-Tc/Cuprate,106.1,,Orthorhombic,,,5.403,37.112,1083.388,,,TRUE,10.1016/S0921-4534(97)01866-2
Bi1.7Pb0.3Sr2Ca2Cu3Cs0.3Oy,Bi1.7Pb0.3Sr2Ca2Cu3Cs0.3O10,Bulk,,,SC,High-Tc/Cuprate,106.1,,Orthorhombic,,,5.398,37.062,1079.972,,,TRUE,10.1016/S0921-4534(97)01866-2
Bi1.7Pb0.3Sr2Ca2Cu3Cs0.4Oy,Bi1.7Pb0.3Sr2Ca2Cu3Cs0.4O10,Bulk,,,SC,High-Tc/Cuprate,106.0,,Orthorhombic,,,5.385,37.000,1072.934,,,TRUE,10.1016/S0921-4534(97)01866-2
Bi1.7Pb0.3Sr2Ca2Cu3Cs0.5Oy,Bi1.7Pb0.3Sr2Ca2Cu3Cs0.5O10,Bulk,,,SC,High-Tc/Cuprate,105.9,,Orthorhombic,,,5.387,37.042,1074.950,,,TRUE,10.1016/S0921-4534(97)01866-2
Bi1.7Pb0.3Sr2Ca2Cu3Cs0.6Oy,Bi1.7Pb0.3Sr2Ca2Cu3Cs0.6O10,Bulk,,,SC,High-Tc/Cuprate,108.0,,Orthorhombic,,,5.387,37.018,1074.263,,,TRUE,10.1016/S0921-4534(97)01866-2
Bi1.7Pb0.3Sr2Ca2Cu3Cs0.7Oy,Bi1.7Pb0.3Sr2Ca2Cu3Cs0.7O10,Bulk,,,SC,High-Tc/Cuprate,106.1,,Orthorhombic,,,5.393,37.062,1077.927,,,TRUE,10.1016/S0921-4534(97)01866-2
Bi1.7Pb0.3Sr2Ca2Cu3Cs0.8Oy,Bi1.7Pb0.3Sr2Ca2Cu3Cs0.8O10,Bulk,,,SC,High-Tc/Cuprate,106.1,,Orthorhombic,,,5.382,36.959,1070.551,,,TRUE,10.1016/S0921-4534(97)01866-2
Bi1.7Pb0.3Sr2Ca2Cu3Cs0.9Oy,Bi1.7Pb0.3Sr2Ca2Cu3Cs0.9O10,Bulk,,,SC,High-Tc/Cuprate,108.0,,Orthorhombic,,,5.390,37.000,1074.927,,,TRUE,10.1016/S0921-4534(97)01866-2
Bi1.7Pb0.3Sr2Ca2Cu3Cs1.0Oy,Bi1.7Pb0.3Sr2Ca2Cu3Cs1.0O10,Bulk,,,SC,High-Tc/Cuprate,106.2,,Orthorhombic,,,5.393,37.055,1077.724,,,TRUE,10.1016/S0921-4534(97)01866-2
Sn-doped Bi1.7Pb0.3Sr2Ca2Cu3Oy,Bi1.7Pb0.3Sr2Ca2Cu3O,Bulk,,,SC,High-Tc,77 K,,,,,,,,,,TRUE,10.1016/0921-4534(93)90975-V
Sb-doped Bi1.7Pb0.3Sr2Ca2Cu3Oy,Bi1.7Pb0.3Sr2Ca2Cu3O,Bulk,,,SC,High-Tc,77 K,,,,,,,,,,TRUE,10.1016/0921-4534(93)90975-V
Bi1.7Pb0.3Sr2Ca2Cu3O10,Bi1.7Pb0.3Sr2Ca2Cu3O10,Bulk,,,SC,High-Tc/cuprate,106.5 K,,,layered,,3.9 Å,3.9 Å,,,,True,10.1103/PhysRevB.50.3209
Bi(Pb):2223,Bi1.7Pb0.3Sr2Ca2Cu3O10,Bulk,,,SC,High-Tc,,,,,,,,,,,TRUE,Handbook of SC
Bi(Pb):2223,Bi1.7Pb0.3Sr2Ca2Cu3O10,Bulk,,,SC,High-Tc,,,,,,,,,,,TRUE,Handbook of SC
Bi1.7Pb0.3Sr2Ca2Cu3Cs0.0Oy,Bi1.7Pb0.3Sr2Ca2Cu3O10,Bulk,,,SC,High-Tc/Cuprate,105.7,,Orthorhombic,,,5.391,36.826,1070.269,,,TRUE,10.1016/S0921-4534(97)01866-2
Bi1.7Pb0.3Sr2Ca2Cu3O10−δ,Bi1.7Pb0.3Sr2Ca2Cu3O10,Bulk,,,SC,High-Tc,107 K,,Layered,Anisotropic,,,,,30 Oe,150 T,TRUE,10.1016/j.physleta.2008.08.068
Bi1.7Pb0.3Sr2Ca2Cu3O10,Bi1.7Pb0.3Sr2Ca2Cu3O10,Bulk,,,SC,High-Tc,107 K,,Layered,,,,,,,150 T,TRUE,10.1016/j.physleta.2008.11.066
Bi1.7Pb0.3Sr2Ca2Cu3O10,Bi1.7Pb0.3Sr2Ca2Cu3O10,Bulk,,,SC,High-Tc/Cuprate,114.3 K,,,,,,,,,,TRUE,10.1016/j.ceramint.2015.09.130
Bi1.7Pb0.3Sr2Ca2Cu3O10,Bi1.7Pb0.3Sr2Ca2Cu3O10,Bulk,,,SC,High-Tc,110 K,,,,,,,,,,TRUE,10.1016/S0921-4534(98)00536-X
Bi1.7Pb0.3Sr2Ca2Cu3O10+d with TiO2 nanoparticles,Bi1.7Pb0.3Sr2Ca2Cu3O10+d,Thin Film,,,SC,High-Tc,115-117 K,,,,,,,,,,TRUE,10.1016/j.egypro.2017.07.120
Bi1.7Pb0.3Sr2Ca2Cu3O10+d with TiO2 nanoparticles,Bi1.7Pb0.3Sr2Ca2Cu3O10+d,Thin Film,,,SC,High-Tc,114.5-116.5 K,,,,,,,,,,TRUE,10.1016/j.egypro.2017.07.120
Bi(Pb):2223,Bi1.7Pb0.3Sr2Ca2Cu3O10+x,Bulk,,,SC,High-Tc,,,,,,,,,,,TRUE,Handbook of SC
Bi1.7Pb0.3Sr2Ca2Cu3O10+y,Bi1.7Pb0.3Sr2Ca2Cu3O10+y,Bulk,,,SC,High-Tc/cuprate,,,,,,,,,,,,10.1103/PhysRevB.61.1618
Bi(Pb):2223,Bi1.7Pb0.3Sr2Ca2Cu3O10+δ,Bulk,,,SC,High-Tc,,,,,,,,,,,TRUE,Handbook of SC
Bi1.7Pb0.3Sr2Ca2Cu3O10+δ,Bi1.7Pb0.3Sr2Ca2Cu3O10+δ,Bulk,,,SC,High-Tc,118 K,,Orthorhombic,Body-centered orthorhombic,,,,,,,TRUE,10.1016/j.matpr.2020.12.256
Bi(Pb)-2223,Bi1.7Pb0.3Sr2Ca2Cu3O10.14,Bulk,,,SC,High-Tc,110K,,,,,,,,,,TRUE,10.1016/0038-1098(94)90347-6
Bi1.7Pb0.3Sr2Ca2Cu3O10.3,Bi1.7Pb0.3Sr2Ca2Cu3O10.3,Bulk,,,SC,High-Tc/cuprate,110 K,,Tetragonal,,Fmmm,,,37.1 Å,,,True,10.1103/PhysRevB.48.6470
Bi1.7Pb0.3Sr2Ca2Cu3O9.2F0.8,Bi1.7Pb0.3Sr2Ca2Cu3O9.2F0.8,Bulk,,,SC,High-Tc/cuprate,117.6 K,,,layered,,3.9 Å,3.9 Å,,,,True,10.1103/PhysRevB.50.3209
Bi1.7Pb0.3Sr2Ca2Cu3O9.5F0.5,Bi1.7Pb0.3Sr2Ca2Cu3O9.5F0.5,Bulk,,,SC,High-Tc/cuprate,113.2 K,,,layered,,3.9 Å,3.9 Å,,,,True,10.1103/PhysRevB.50.3209
Bi1.7Pb0.3Sr2Ca2Cu3O9.8F0.2,Bi1.7Pb0.3Sr2Ca2Cu3O9.8F0.2,Bulk,,,SC,High-Tc/cuprate,111.0 K,,,layered,,3.9 Å,3.9 Å,,,,True,10.1103/PhysRevB.50.3209
Bi1.7Pb0.3Sr2Ca2Cu3Oy,Bi1.7Pb0.3Sr2Ca2Cu3Oy,Bulk,,,SC,High-Tc/cuprate,110 K,,,perovskite-like,,,,,,,True,10.1103/PhysRevB.48.12989
Bi-2223,Bi1.7Pb0.3Sr2Ca2Cu3Oy,Bulk,,,SC,High-Tc/cuprate,,,,,,,,,,,,10.1103/PhysRevB.57.1277
Bismuth Lead Strontium Calcium Copper Oxide (n=3 phase),Bi1.7Pb0.3Sr2Ca3Cu3Oy,Bulk,,,SC,High-Tc/cuprate,110 K,,,,,,,,,,,10.1103/PhysRevB.45.2527
Bi1.7Pb0.3Sr2CaCu2O8,Bi1.7Pb0.3Sr2CaCu2O8,Bulk,,,SC,High-Tc,96 K,,,,,,,,,90 T,FALSE,10.1016/S0038-1098(99)00018-6
Bi1.7Pb0.3Sr2CaCu2O8,Bi1.7Pb0.3Sr2CaCu2O8,Bulk,,,SC,High-Tc/Cuprate,89 K,,Tetragonal,,,5.411 Å,,30.911 Å,,,TRUE,10.1016/j.jallcom.2010.03.175
Bi1.7Pb0.3Sr2CaCu2O8,Bi1.7Pb0.3Sr2CaCu2O8,Bulk,,,SC,High-Tc,92-96 K,,,,,,,,,,TRUE,10.1016/S0022-0248(07)80034-0
Bi-2212 (Pb-doped),Bi1.7Pb0.3Sr2CaCu2O8,Bulk,,,SC,High-Tc,79.2,,,,,,,,,,TRUE,10.1016/j.physc.2005.01.026
Bi1.7Pb0.3Sr2CaCu2O8+δ,Bi1.7Pb0.3Sr2CaCu2O8+δ,Bulk,,,SC,High-Tc/cuprate,~85 K,,,,,,,,,,True,10.1103/PhysRevB.46.463
Bismuth lead strontium calcium copper oxide,Bi1.7Pb0.3Sr2CaCu2Ox,Bulk,,,SC,High-Tc/cuprate,,,,,,,,,,,,10.1103/PhysRevB.42.7953
Bi1.7Pb0.3Sr2CaCu2Ox,Bi1.7Pb0.3Sr2CaCu2Ox,Bulk,,,SC,High-Tc,96 K,,,,,,,,,,True,10.1103/PhysRevB.40.9366
(Bi₁.₇Pb₀.₃)Sr₂CaCu₂Oᵧ,Bi1.7Pb0.3Sr2CaCu2Oy,Bulk,,,SC,High-Tc/cuprate,,,,,,,,,,,,10.1103/PhysRevB.47.2806
Bi1.7Pb0.3Sr2CuOy,Bi1.7Pb0.3Sr2CuO6,Bulk,,,SC,cuprate,,,tetragonal,,I4/mmm,,,,,,True,10.1103/PhysRevB.48.16135
Bi₁.₇Pb₀.₃Sr₂CuO_y,Bi1.7Pb0.3Sr2CuO_y,Bulk,,,NSC,,,,,,,,,,,,True,10.1103/PhysRevB.47.3347
Bi1.7Pb0.3Sr2W0.2Ca2Cu3O10+δ,Bi1.7Pb0.3Sr2W0.2Ca2Cu3O10+δ,Bulk,,,SC,High-Tc,130 K,0.4 GPa,Orthorhombic,,,5.61 Å,,30.85 Å,,,TRUE,10.1016/j.intermet.2020.106967
Bi1.7Pb0.4Sr1.7CaCu2O8+δ (OP96),Bi1.7Pb0.4Sr1.7CaCu2O8+δ,Bulk,,,SC,cuprate/High-Tc,96 K,,,,,3.89 Å,,,,,TRUE,10.1103/PhysRevB.106.155109
Bi1.7Pb0.4Sr1.7CaCu2O8+δ (OD90),Bi1.7Pb0.4Sr1.7CaCu2O8+δ,Bulk,,,SC,cuprate/High-Tc,90 K,,,,,3.89 Å,,,,,TRUE,10.1103/PhysRevB.106.155109
Bi1.7Pb0.4Sr1.7CaCu2O8+δ (OD83),Bi1.7Pb0.4Sr1.7CaCu2O8+δ,Bulk,,,SC,cuprate/High-Tc,83 K,,,,,3.89 Å,,,,,TRUE,10.1103/PhysRevB.106.155109
Bi1.7Pb0.4Sr1.7CaCu2O8+δ (OD70),Bi1.7Pb0.4Sr1.7CaCu2O8+δ,Bulk,,,SC,cuprate/High-Tc,70 K,,,,,3.89 Å,,,,,TRUE,10.1103/PhysRevB.106.155109
Ce2,Bi1.7Pb0.4Sr1.81Ca1.1Cu2.1O8+δ,Bulk,,,SC,High-Tc,83.38 K,,Orthorhombic,,,,,,,,TRUE,10.1016/j.jallcom.2009.12.047
Ce2P845,Bi1.7Pb0.4Sr1.8Ce0.2Ca1.1Cu2.1O8+δ,Bulk,,,SC,High-Tc/Cuprate,92.66 K,,Orthorhombic,,,5.424,5.4203,30.649,,,TRUE,10.1016/j.mseb.2010.05.009
Ce2P855,Bi1.7Pb0.4Sr1.8Ce0.2Ca1.1Cu2.1O8+δ,Bulk,,,SC,High-Tc/Cuprate,80.38 K,,Orthorhombic,,,5.423,5.4102,30.623,,,TRUE,10.1016/j.mseb.2010.05.009
Ce2P865,Bi1.7Pb0.4Sr1.8Ce0.2Ca1.1Cu2.1O8+δ,Bulk,,,SC,High-Tc/Cuprate,102.86 K,,Orthorhombic,,,5.393,5.4040,30.538,,,TRUE,10.1016/j.mseb.2010.05.009
Bi1.7Pb0.4Sr1.8Yb0.2Ca1.1Cu2.1O8+δ,Bi1.7Pb0.4Sr1.8Yb0.2Ca1.1Cu2.1O8+δ,Bulk,,,SC,High-Tc/Cuprate,94.6 K,,,,,,,,,,TRUE,10.1016/j.jallcom.2008.04.103
Bi1.7Pb0.4Sr1.9Ca2Cu3O10+δ,Bi1.7Pb0.4Sr1.9Ca2Cu3O10+δ,Bulk,,,SC,High-Tc/cuprate,,,,,,,,,,,True,10.1103/PhysRevB.62.1379
Bi1.7Pb0.4Sr1.9CaCu2O8+δ,Bi1.7Pb0.4Sr1.9CaCu2O8+δ,Bulk,,,SC,High-Tc/cuprate,,,,,,,,,,,True,10.1103/PhysRevB.62.1379
La3,Bi1.7Pb0.4Sr2.0Ca1.1Cu2.1La0.3O8+δ,Bulk,,,SC,High-Tc,93.5 K,,Tetragonal,,,,,,,,TRUE,10.1016/j.jallcom.2006.05.080
La0,Bi1.7Pb0.4Sr2.0Ca1.1Cu2.1O8+δ,Bulk,,,SC,High-Tc,76.7 K,,Orthorhombic,,,,,,,,TRUE,10.1016/j.jallcom.2006.05.080
SM0,Bi1.7Pb0.4Sr2.0Ca1.1Cu2.1O8+δ,Bulk,,,SC,High-Tc,78.7,,Orthorhombic,,,,,,,,TRUE,10.1016/j.physc.2005.09.011
Bi1.7Pb0.4Sr2.0Ca1.1Cu2.1O8+δ,Bi1.7Pb0.4Sr2.0Ca1.1Cu2.1O8+δ,Bulk,,,SC,High-Tc/Cuprate,80.1 K,,,,,,,,,,TRUE,10.1016/j.jallcom.2008.04.103
Yb0,Bi1.7Pb0.4Sr2.0Ca1.1Cu2.1O_y,Bulk,,,SC,High-Tc,79 K,,Orthorhombic,,,,,,,,TRUE,10.1016/j.physc.2006.03.127
SM1,Bi1.7Pb0.4Sr2.0Ca1.1Cu2.1Sm0.1O8+δ,Bulk,,,SC,High-Tc,89.9,,Orthorhombic,,,,,,,,TRUE,10.1016/j.physc.2005.09.011
SM2,Bi1.7Pb0.4Sr2.0Ca1.1Cu2.1Sm0.2O8+δ,Bulk,,,SC,High-Tc,92.6,,Orthorhombic,,,,,,,,TRUE,10.1016/j.physc.2005.09.011
SM3,Bi1.7Pb0.4Sr2.0Ca1.1Cu2.1Sm0.3O8+δ,Bulk,,,SC,High-Tc,94.1,,Orthorhombic,,,,,,,,TRUE,10.1016/j.physc.2005.09.011
SM4,Bi1.7Pb0.4Sr2.0Ca1.1Cu2.1Sm0.4O8+δ,Bulk,,,SC,High-Tc,93.3,,Orthorhombic,,,,,,,,TRUE,10.1016/j.physc.2005.09.011
SM5,Bi1.7Pb0.4Sr2.0Ca1.1Cu2.1Sm0.5O8+δ,Bulk,,,SC,High-Tc,92,,Orthorhombic,,,,,,,,TRUE,10.1016/j.physc.2005.09.011
Yb1,Bi1.7Pb0.4Sr2.0Ca1.1Cu2.1Yb0.1O_y,Bulk,,,SC,High-Tc,94 K,,Orthorhombic,,,,,,,,TRUE,10.1016/j.physc.2006.03.127
Yb2,Bi1.7Pb0.4Sr2.0Ca1.1Cu2.1Yb0.2O_y,Bulk,,,SC,High-Tc,94.5 K,,Orthorhombic,,,,,,,,TRUE,10.1016/j.physc.2006.03.127
Yb3,Bi1.7Pb0.4Sr2.0Ca1.1Cu2.1Yb0.3O_y,Bulk,,,SC,High-Tc,94 K,,Orthorhombic,,,,,,,,TRUE,10.1016/j.physc.2006.03.127
Yb4,Bi1.7Pb0.4Sr2.0Ca1.1Cu2.1Yb0.4O_y,Bulk,,,SC,High-Tc,92 K,,Orthorhombic,,,,,,,,TRUE,10.1016/j.physc.2006.03.127
Yb5,Bi1.7Pb0.4Sr2.0Ca1.1Cu2.1Yb0.5O_y,Bulk,,,SC,High-Tc,91 K,,Orthorhombic,,,,,,,,TRUE,10.1016/j.physc.2006.03.127
PBGd,Bi1.7Pb0.4Sr2Ca1.1Cu2.1Gd0.25O,Bulk,,,SC,High-Tc,85,,Orthorhombic,,,,,30.72,,,TRUE,10.1016/j.physc.2007.05.048
PBLa,Bi1.7Pb0.4Sr2Ca1.1Cu2.1La0.25O,Bulk,,,SC,High-Tc,85,,Orthorhombic,,,,,30.79,,,TRUE,10.1016/j.physc.2007.05.048
PB,Bi1.7Pb0.4Sr2Ca1.1Cu2.1O,Bulk,,,SC,High-Tc,69.6,,Orthorhombic,,,,,30.80,,,TRUE,10.1016/j.physc.2007.05.048
Bi1.7Pb0.4Sr2Ca1.1Cu2.1Y0.3O8+δ,Bi1.7Pb0.4Sr2Ca1.1Cu2.1Y0.3O8+δ,Bulk,,,SC,High-Tc,97.4 K,,Orthorhombic,,,,,,,,TRUE,10.1016/j.physb.2009.01.023
PBYb,Bi1.7Pb0.4Sr2Ca1.1Cu2.1Yb0.25O,Bulk,,,SC,High-Tc,86.3,,Orthorhombic,,,,,30.68,,,TRUE,10.1016/j.physc.2007.05.048
Bi1.7Pb0.4Sr2Ca2Cu3O10,Bi1.7Pb0.4Sr2Ca2Cu3O10,Bulk,,,SC,High-Tc,104.6 K,,2223 phase,,,,,,,,TRUE,10.1016/S0921-4534(98)00079-3
Bi1.7Sr1.3Ca2Cu3Ox,Bi1.7Sr1.3Ca2Cu3Ox,Bulk,,,SC,High-Tc,"115 K, 75 K",,Tetragonal,perovskite,I4/mmm,3.812 Å,3.812 Å,30.66 Å,≤300 Oe,,True,10.1103/PhysRevB.38.7101
Bi1.7Sr2Ca2Cu3Pb0.3Oy,Bi1.7Sr2Ca2Cu3Pb0.3Oy,Bulk,,,SC,High-Tc,106 K,,,,Fmmm,5.41 Å,5.42 Å,37.0 Å,,,True,10.1103/PhysRevB.38.9272
Bi1.805La0.2952Sr2CaCu2O7.53,Bi1.805La0.2952Sr2CaCu2O7.53,Bulk,,,SC,High-Tc/Cuprate,85 K,,Tetragonal,,I4/mmm,3.84466 Å,,30.76940 Å,,,TRUE,10.1016/j.jallcom.2018.03.340
Bi1.80Pb0.38Sr2.01CuO6+δ (underdoped),Bi1.80Pb0.38Sr2.01CuO6,Bulk,,,SC,High-Tc/cuprate,21.1 K,,,,,,,,,,True,10.1103/PhysRevLett.80.3594
"Bi1.80Pb0.38Sr2.01CuO6+δ (overdoped, Tc=20.0K)",Bi1.80Pb0.38Sr2.01CuO6,Bulk,,,SC,High-Tc/cuprate,20.0 K,,,,,,,,,,True,10.1103/PhysRevLett.80.3594
"Bi1.80Pb0.38Sr2.01CuO6+δ (overdoped, Tc=6.0K)",Bi1.80Pb0.38Sr2.01CuO6,Bulk,,,SC,High-Tc/cuprate,6.0 K,,,,,,,,,,True,10.1103/PhysRevLett.80.3594
heavily overdoped Bi1.80Pb0.38Sr2.01CuO6-δ (Bi2201),Bi1.80Pb0.38Sr2.01CuO6-δ,Single Crystal,,,NSC,cuprate,0 K,,,,,,,,,,TRUE,10.1103/PhysRevB.71.014517
Bi1.825Pb0.175Sr2Ca2Cu3O10+y,Bi1.825Pb0.175Sr2Ca2Cu3O10.30,Bulk,,,SC,High-Tc/cuprate,93 K,,Orthorhombic,,,,,37.1 Å,,,True,10.1103/PhysRevB.43.13102
Pb-substituted Bi₂Sr₂CaCu₂O₈₊δ (Batch 1B),Bi1.82Pb0.19Sr1.96Ca1.18Cu2O8,Bulk,,,SC,High-Tc/cuprate,80 K,ambient,Orthorhombic,layered cuprate,,,,,,,True,10.1103/PhysRevB.56.14717
Bi1.82Pb0.22Sr1.83Ca0.98Cu2O8+y,Bi1.82Pb0.22Sr1.83Ca0.98Cu2O8+y,Bulk,,,SC,High-Tc/cuprate,67.2 K,,,,,,,30.65-30.70 Å,,,True,10.1103/PhysRevB.59.14080
Bi1.82Sr1.14La0.90Cu1.22O_y,Bi1.82Sr1.14La0.90Cu1.22O_y,Thin Film,2000–3000 Å,"SrTiO3(100), MgO(100)",NSC,High-Tc/cuprate,NSC (semiconducting behavior),,Orthorhombic,perovskite-related,,,,,,,TRUE,10.1103/PhysRevB.71.174503
La-doped Bi-2201 whiskers,Bi1.82Sr1.38Ca0.2La0.38Cu1.0O6+δ,Whisker,,,SC,High-Tc/Cuprate,24 K,,,,,,,24.40 Å,,,TRUE,10.1016/S0025-5408(00)00386-X
Bi-2223/Ag,Bi1.83Pb0.34Sr1.91Ca2.03Cu3.05/Ag,Bulk,,,SC,High-Tc,107.9 K,,,,,,,,,,TRUE,10.1016/S0921-4534(01)00022-3
Pb-substituted Bi₂Sr₂CaCu₂O₈₊δ (Batch 2B),Bi1.84Pb0.15Sr1.89Ca1.07Cu2O8,Bulk,,,SC,High-Tc/cuprate,75 K,ambient,Orthorhombic,layered cuprate,,,,,,,True,10.1103/PhysRevB.56.14717
Pb-substituted Bi₂Sr₂CaCu₂O₈₊δ (Batch 2A),Bi1.84Pb0.17Sr1.94Ca1.06Cu2O8,Bulk,,,SC,High-Tc/cuprate,75 K,ambient,Orthorhombic,layered cuprate,,5.386 Å,5.419 Å,30.806 Å,,,True,10.1103/PhysRevB.56.14717
"(Bi,Pb)-Sr-Ca-(Cu,Ni)-O",Bi1.84Pb0.34Sr1.91Ca2.03Cu2.75Ni3.06O,Bulk,,,SC,High-Tc/cuprate,91.9 K,,,,,,,,,,True,10.1103/PhysRevB.45.10633
"(Bi,Pb)-Sr-Ca-(Cu,Ni)-O",Bi1.84Pb0.34Sr1.91Ca2.03Cu2.81Ni2.448O,Bulk,,,SC,High-Tc/cuprate,90.1 K,,,,,,,,,,True,10.1103/PhysRevB.45.10633
"(Bi,Pb)-Sr-Ca-(Cu,Ni)-O",Bi1.84Pb0.34Sr1.91Ca2.03Cu2.82Ni1.836O,Bulk,,,SC,High-Tc/cuprate,89.7 K,,,,,,,,,,True,10.1103/PhysRevB.45.10633
"(Bi,Pb)-Sr-Ca-(Cu,Ni)-O",Bi1.84Pb0.34Sr1.91Ca2.03Cu2.91Ni0.612O,Bulk,,,SC,High-Tc/cuprate,93.8 K,,,,,,,,,,True,10.1103/PhysRevB.45.10633
"(Bi,Pb)-Sr-Ca-(Cu,Ni)-O",Bi1.84Pb0.34Sr1.91Ca2.03Cu2.94Ni0.459O,Bulk,,,SC,High-Tc/cuprate,98.8 K,,,,,,,,,,True,10.1103/PhysRevB.45.10633
"(Bi,Pb)-Sr-Ca-(Cu,Ni)-O",Bi1.84Pb0.34Sr1.91Ca2.03Cu2.94Ni1.224O,Bulk,,,SC,High-Tc/cuprate,92.5 K,,,,,,,,,,True,10.1103/PhysRevB.45.10633
"(Bi,Pb)-Sr-Ca-(Cu,Ni)-O",Bi1.84Pb0.34Sr1.91Ca2.03Cu2.97Ni0.306O,Bulk,,,SC,High-Tc/cuprate,100.9 K,,,,,,,,,,True,10.1103/PhysRevB.45.10633
"(Bi,Pb)-Sr-Ca-(Cu,Ni)-O",Bi1.84Pb0.34Sr1.91Ca2.03Cu2.99Ni0.153O,Bulk,,,SC,High-Tc/cuprate,101.3 K,,,,,,,,,,True,10.1103/PhysRevB.45.10633
"(Bi,Pb)-Sr-Ca-Cu-O",Bi1.84Pb0.34Sr1.91Ca2.03Cu3.06O,Bulk,,,SC,High-Tc/cuprate,105.6 K,,,,,,,,,,True,10.1103/PhysRevB.45.10633
Pb-doped Bi-2223,Bi1.84Pb0.34Sr1.91Ca2.03Cu3.06O10,Bulk,,,SC,High-Tc/cuprate,112 K,,,,,,,,,,True,10.1103/PhysRevB.58.15135
Bi-Pb-Sr-Ca-Cu-O high-Tc phase,Bi1.84Pb0.34Sr1.91Ca2.03Cu3.06O10,Bulk,,,SC,High-Tc,103 K,,,,,,,,,,True,10.1103/PhysRevB.43.7976
Sample A,Bi1.84Pb0.34Sr1.91Ca2.03Cu3.06O10,Bulk,,,SC,High-Tc,107.5 K,,,,,,,,,,TRUE,10.1016/S0921-4534(99)00284-1
BiSCCO,Bi1.84Pb0.34Sr1.91Ca2.03Cu3.06O10,Bulk,,,SC,High-Tc,105 K,0-447 mT,,,,,,,,,TRUE,10.1016/S0925-8388(97)00613-0
BiSCCO,Bi1.84Pb0.34Sr1.91Ca2.03Cu3.06O10,Bulk,,,SC,High-Tc,107.5 K,,,,,,,,,,TRUE,10.1016/S0921-4534(98)00531-0
BSCCO,Bi1.84Pb0.34Sr1.91Ca2.03Cu3.06O10,Bulk,,,SC,High-Tc,108 K,,,,,,,,,,TRUE,10.1016/j.physc.2006.02.003
BSCCO + 15% Ag2O,Bi1.84Pb0.34Sr1.91Ca2.03Cu3.06O10 + 15% Ag2O,Bulk,,,SC,High-Tc,108 K,,,,,,,,,,TRUE,10.1016/j.physc.2006.02.003
BSCCO + 30% Ag2O,Bi1.84Pb0.34Sr1.91Ca2.03Cu3.06O10 + 30% Ag2O,Bulk,,,SC,High-Tc,108 K,,,,,,,,,,TRUE,10.1016/j.physc.2006.02.003
BiPbSrCaCuO,Bi1.84Pb0.34Sr1.91Ca3.06Cu3O10,Bulk,,,SC,High-Tc,105 K,,,,,0.55 nm,,3.09 nm,,,TRUE,10.1016/S0254-0584(02)00048-2
BiPbSrCaCuO with 2% Ag2O,Bi1.84Pb0.34Sr1.91Ca3.06Cu3O10 with 2% Ag2O,Bulk,,,SC,High-Tc,105 K,,,,,0.55 nm,,3.09 nm,,,TRUE,10.1016/S0254-0584(02)00048-2
"Fe-doped (Bi,Pb)2Sr2Ca2Cu3O10",Bi1.84Pb0.34Sr2.03Ca1.9Cu2.91Fe0.09Oy,Bulk,,,SC,High-Tc/cuprate,95.5 K,,,,,,,,,,True,10.1103/PhysRevB.45.4941
Bi1.84Pb0.34Sr2Ca2Cu3O10,Bi1.84Pb0.34Sr2Ca2Cu3O10,Bulk,,,SC,High-Tc/cuprate,105 K,,,,,,,,,72.5 T,True,10.1103/PhysRevB.54.R12713
Bi-Pb-Sr-Ca-Cu-O,Bi1.84Pb0.34Sr2Ca2Cu3O10,Bulk,,,SC,High-Tc,103 K,,,,,5.396 Å,,37.180 Å,,,True,10.1103/PhysRevB.39.9689
"(Bi,Pb)-2212",Bi1.84Pb0.34Sr2CaCu2O8,Bulk,,,SC,High-Tc,59.5 K,,,,,,,,,,TRUE,10.1016/S0921-4534(00)00337-3
Bi-2223,Bi1.84Pb0.35Sr1.91Ca2.05Cu3.05O10+x: 10 wt% Ag,Bulk,,,SC,High-Tc,108-110 K,,,,,,,,,,TRUE,10.1016/j.cryogenics.2014.06.005
Bi-2223 (RS),Bi1.84Pb0.35Sr1.91Ca2.05Cu3.05O10+x: 10 wt% Ag,Bulk,,,SC,High-Tc,101.8 K,,,,,,,,,,TRUE,10.1016/j.cryogenics.2014.06.005
Bi-2223 (RP),Bi1.84Pb0.35Sr1.91Ca2.05Cu3.05O10+x: 10 wt% Ag,Bulk,,,SC,High-Tc,110 K,,,,,,,,,,TRUE,10.1016/j.cryogenics.2014.06.005
BSCCO,Bi1.84Pb0.4Sr2Ca2.2Cu3O10,Bulk,,,SC,High-Tc,110 K,,,,,,,,,,FALSE,10.1016/S0921-4534(01)01309-0
(Bi1.85Pb0.15)Ca2.2Sr1.8Cu3O10+δ,Bi1.85Pb0.15Ca2.2Sr1.8Cu3O10+δ,Bulk,,,SC,High-Tc/cuprate,110 K,,Orthorhombic,2:2:2:3 structure,,5.409 Å,5.411 Å,37.09 Å,,,True,10.1103/PhysRevB.43.13001
Bi1.85Pb0.15Sr2CaCu2O8+δ,Bi1.85Pb0.15Sr2CaCu2O8+δ,Bulk,,,SC,High-Tc/cuprate,~85 K,,,,,,,,,,True,10.1103/PhysRevB.46.463
Bi1.85Pb0.15Sr2CaCu2O8.10,Bi1.85Pb0.15Sr2CaCu2O8.10,Bulk,,,SC,High-Tc/cuprate,91 K,,,,,,,,,,True,10.1103/PhysRevB.48.13022
Pb-substituted Bi₂Sr₂CaCu₂O₈₊δ (Batch 1A),Bi1.85Pb0.19Sr1.90Ca1.17Cu2O8,Bulk,,,SC,High-Tc/cuprate,80 K,ambient,Orthorhombic,layered cuprate,,5.401 Å,5.410 Å,30.743 Å,,,True,10.1103/PhysRevB.56.14717
Bi-2223,Bi1.85Pb0.35Sr1.9Ca2.1Cu3.1O10,Bulk,,,SC,High-Tc,108 K,,,,,,,35.69586,,,TRUE,10.1016/j.jallcom.2017.10.095
Bi-2223 with 0.1% CENB,Bi1.85Pb0.35Sr1.9Ca2.1Cu3.1O10,Bulk,,,SC,High-Tc,105 K,,,,,5.32169,,35.60451,,,TRUE,10.1016/j.jallcom.2017.10.095
Bi-2223 with 0.2% CENB,Bi1.85Pb0.35Sr1.9Ca2.1Cu3.1O10,Bulk,,,SC,High-Tc,105 K,,,,,5.31422,,36.07424,,,TRUE,10.1016/j.jallcom.2017.10.095
Bi-2223 with 0.5% CENB,Bi1.85Pb0.35Sr1.9Ca2.1Cu3.1O10,Bulk,,,SC,High-Tc,102 K,,,,,5.37240,,35.28219,,,TRUE,10.1016/j.jallcom.2017.10.095
Bi1.85Pb0.35Sr2Ca2Cu3.1O10+δ,Bi1.85Pb0.35Sr2Ca2Cu3.1O10+δ,Bulk,,,SC,High-Tc/cuprate,~11.7 K,,,2a×2b×c superstructure,,,,,,,True,10.1103/PhysRevB.52.10499
Bi2223,Bi1.85Pb0.35Sr2Ca2Cu3.1O10+δ,Bulk,,,SC,High-Tc,108-109 K,,,,,,,,,,TRUE,10.1016/S0921-4534(02)02360-2
Bi2223,Bi1.85Pb0.35Sr2Ca2Cu3.1O10+δ,Bulk,,,SC,High-Tc,94 K,,,,,,,,8 Oe,,TRUE,10.1016/S0921-4534(01)01207-2
Bi₁.₈₅Pb₀.₃₅Sr₂Ca₂Cu₃.₁O_y (2:2:2:3),Bi1.85Pb0.35Sr2Ca2Cu3.1Oy,Bulk,,,SC,High-Tc/cuprate,107 K,,Tetragonal,,,,,,,,True,10.1103/PhysRevB.41.6418
Bi1.85Pb0.35Sr2Ca2Cu3.1Oy,Bi1.85Pb0.35Sr2Ca2Cu3.1Oy,Bulk,,,SC,High-Tc/cuprate,107 K,,,,,,,,,,True,10.1103/PhysRevB.54.7500
Bi1.85Pb0.35Sr2Ca2Cu3.1Oy,Bi1.85Pb0.35Sr2Ca2Cu3.1Oy,,,,SC,High-Tc/cuprate,,,,,,,,,,,,10.1103/PhysRevB.56.R14275
"(Bi, Pb)-2223",Bi1.85Pb0.35Sr2Ca2Cu3O10,Bulk,,,SC,High-Tc,107.5 K,1 atm,,,,,,,,,TRUE,10.1016/j.physc.2009.05.108
"(Bi, Pb)-2223",Bi1.85Pb0.35Sr2Ca2Cu3O10,Bulk,,,SC,High-Tc,106.9 K,1 atm,,,,,,,,,TRUE,10.1016/j.physc.2009.05.108
"(Bi, Pb)-2223",Bi1.85Pb0.35Sr2Ca2Cu3O10,Bulk,,,SC,High-Tc,107.1 K,1 atm,,,,,,,,,TRUE,10.1016/j.physc.2009.05.108
"(Bi, Pb)-2223",Bi1.85Pb0.35Sr2Ca2Cu3O10,Bulk,,,SC,High-Tc,106.7 K,1 atm,,,,,,,,,TRUE,10.1016/j.physc.2009.05.108
"(Bi, Pb)-2223",Bi1.85Pb0.35Sr2Ca2Cu3O10,Bulk,,,SC,High-Tc,104.7 K,10 atm,,,,,,,,,TRUE,10.1016/j.physc.2009.05.108
"(Bi, Pb)-2223",Bi1.85Pb0.35Sr2Ca2Cu3O10,Bulk,,,SC,High-Tc,107.7 K,1 atm,,,,,,,,,TRUE,10.1016/j.physc.2009.05.108
"(Bi, Pb)-2223",Bi1.85Pb0.35Sr2Ca2Cu3O10,Bulk,,,SC,High-Tc,108.1 K,1 atm,,,,,,,,,TRUE,10.1016/j.physc.2009.05.108
"(Bi, Pb)-2223",Bi1.85Pb0.35Sr2Ca2Cu3O10,Bulk,,,SC,High-Tc,107.8 K,1 atm,,,,,,,,,TRUE,10.1016/j.physc.2009.05.108
"(Bi, Pb)-2223",Bi1.85Pb0.35Sr2Ca2Cu3O10,Bulk,,,SC,High-Tc,107.3 K,1 atm,,,,,,,,,TRUE,10.1016/j.physc.2009.05.108
"(Bi, Pb)-2223",Bi1.85Pb0.35Sr2Ca2Cu3O10,Bulk,,,SC,High-Tc,105.4 K,3 atm,,,,,,,,,TRUE,10.1016/j.physc.2009.05.108
"(Bi, Pb)-2223",Bi1.85Pb0.35Sr2Ca2Cu3O10,Bulk,,,SC,High-Tc,105.1 K,10 atm,,,,,,,,,TRUE,10.1016/j.physc.2009.05.108
"(Bi,Pb)-2223",Bi1.85Pb0.35Sr2Ca2Cu3O10,Bulk,,,SC,High-Tc,107.6 K,1 atm,,,,,,,,,TRUE,10.1016/j.physc.2006.03.101
"(Bi,Pb)-2223",Bi1.85Pb0.35Sr2Ca2Cu3O10,Bulk,,,SC,High-Tc,106.8 K,1 atm,,,,,,,,,TRUE,10.1016/j.physc.2006.03.101
Bi(Pb)-2223,Bi1.85Pb0.35Sr2Ca2Cu3O10,Bulk,,,SC,High-Tc,106,,,,,,,,,,TRUE,10.1016/j.physb.2015.05.006
Bi1.85Sb0.15Ba2Ca2Cu3O10+δ,Bi1.85Sb0.15Ba2Ca2Cu3O10+δ,Bulk,,,SC,High-Tc,119 K,,Orthorhombic,,,,,,,,TRUE,10.1016/j.egypro.2018.11.183
Bi1.8632La0.1478Sr2CaCu2O7.59,Bi1.8632La0.1478Sr2CaCu2O7.59,Bulk,,,SC,High-Tc/Cuprate,85 K,,Tetragonal,,I4/mmm,3.82014 Å,,30.77012 Å,,,TRUE,10.1016/j.jallcom.2018.03.340
Bi1.863La0.0776Sr2CaCu2O7.86,Bi1.863La0.0776Sr2CaCu2O7.86,Bulk,,,SC,High-Tc/Cuprate,85 K,,Tetragonal,,I4/mmm,3.82207 Å,,30.83485 Å,,,TRUE,10.1016/j.jallcom.2018.03.340
Bi1.86Pb0.3Sr2Ca1.92Cu3O10+δ,Bi1.86Pb0.3Sr2Ca1.92Cu3O10+δ,Bulk,,,SC,High-Tc/cuprate,107 K,,,,,5.390 Å,,37.056 Å,,,True,10.1103/PhysRevB.46.9181
Bi1.875Pb0.125Sr2Ca2Cu3O10+y,Bi1.875Pb0.125Sr2Ca2Cu3O10.30,Bulk,,,SC,High-Tc/cuprate,107 K,,Orthorhombic,,,,,37.1 Å,,,True,10.1103/PhysRevB.43.13102
Bi1.87Pb0.13Sr2CaCu2O8+y,Bi1.87Pb0.13Sr2CaCu2O8,Bulk,,,SC,High-Tc/cuprate,,,Tetragonal,layered,I4/mmm,,,,,,True,10.1103/PhysRevB.43.6259
Bi2Sr2CaCu2O8,Bi1.87Sr1.84Ca1.00Cu1.96O8,Bulk,,,SC,High-Tc/cuprate,97 K,,,,I4/mmm,5.4 Å,5.4 Å,,,,True,10.1103/PhysRevB.48.9869
Bi1.8Cu0.2Pb0.3Sr2Ca2Cu3O10+δ,Bi1.8Cu0.2Pb0.3Sr2Ca2Cu3O10+δ,Bulk,,,SC,High-Tc,127K,,Orthorhombic,,,,,,,,TRUE,10.1016/j.egypro.2012.05.033
Bi1.8Pb0.1Ga0.1Sr2Ca2Cu3Oy,Bi1.8Pb0.1Ga0.1Sr2Ca2Cu3Oy,Bulk,,,SC,High-Tc,72-74 K,,,,,,,,,,True,10.1103/PhysRevB.43.3675
"(Bi, Pb)-2223",Bi1.8Pb0.26Sr2Ca2Cu3O10,Bulk,,,SC,High-Tc,107,,,,,,,,,,FALSE,10.1016/j.cryogenics.2015.01.007
"(Bi,Pb)-2223",Bi1.8Pb0.26Sr2Ca2Cu3O10+x,Bulk,,,SC,High-Tc,107 K,Ambient,,,,,,,,,FALSE,10.1016/j.jallcom.2014.04.057
"(Bi, Pb)-2223",Bi1.8Pb0.26Sr2Ca2Cu3O10+x,Bulk,,,SC,High-Tc,107,,,,,,,,,,FALSE,10.1016/j.jallcom.2014.08.065
Bi1.8Pb0.26Sr2Ca2Cu3O10+x,Bi1.8Pb0.26Sr2Ca2Cu3O10+x,Bulk,,,SC,High-Tc/Cuprate,110 K,,Layered,Perovskite,,,,,,,TRUE,10.1016/j.jmrt.2020.08.107
Bi1.8Pb0.2Ca2Sr2Cu3Oy,Bi1.8Pb0.2Ca2Sr2Cu3Oy,Bulk,,,SC,High-Tc,107 K,,,,,,,,,,True,10.1103/PhysRevB.38.5016
Bi1.8Pb0.2Pd,Bi1.8Pb0.2Pd,Bulk,,,SC,Type-II,4.5 K,,Tetragonal,,I 4/mmm,3.336,,12.971,,,TRUE,10.1016/j.materresbull.2018.12.032
Bi1.8Pb0.2Sr1.25La0.75CuOy,Bi1.8Pb0.2Sr1.25La0.75CuOy,Bulk,,,SC,High-Tc/cuprate,,,,Bi2201 phase,,,,,,,True,10.1103/PhysRevB.61.15436
Bi1.8Pb0.2Sr1.2La0.8CuOy,Bi1.8Pb0.2Sr1.2La0.8CuOy,Bulk,,,SC,High-Tc/cuprate,,,,Bi2201 phase,,,,,,,True,10.1103/PhysRevB.61.15436
Bi1.8Pb0.2Sr1.35La0.65CuOy,Bi1.8Pb0.2Sr1.35La0.65CuOy,Bulk,,,SC,High-Tc/cuprate,,,,Bi2201 phase,,,,,,,True,10.1103/PhysRevB.61.15436
Bi1.8Pb0.2Sr1.45La0.55CuOy,Bi1.8Pb0.2Sr1.45La0.55CuOy,Bulk,,,SC,High-Tc/cuprate,,,,Bi2201 phase,,,,,,,True,10.1103/PhysRevB.61.15436
Bi1.8Pb0.2Sr1.4CuOy,Bi1.8Pb0.2Sr1.4CuOy,Bulk,,,NSC,,,,,,,,,,,,True,10.1103/PhysRevB.59.8459
Bi1.8Pb0.2Sr1.4CuOy,Bi1.8Pb0.2Sr1.4CuOy,Bulk,,,NSC,,,,,Bi2201 phase,,,,,,,True,10.1103/PhysRevB.61.15436
Bi1.8Pb0.2Sr1.4La0.6CuOy,Bi1.8Pb0.2Sr1.4La0.6CuOy,Bulk,,,SC,High-Tc/cuprate,,,,Bi2201 phase,,,,,,,True,10.1103/PhysRevB.61.15436
Bi1.8Pb0.2Sr1.55CuOy,Bi1.8Pb0.2Sr1.55CuOy,Bulk,,,NSC,,,,,,,,,,,,True,10.1103/PhysRevB.59.8459
Bi1.8Pb0.2Sr1.55CuOy,Bi1.8Pb0.2Sr1.55CuOy,Bulk,,,NSC,,,,,Bi2201 phase,,,,,,,True,10.1103/PhysRevB.61.15436
Bi1.8Pb0.2Sr1.55La0.45CuOy,Bi1.8Pb0.2Sr1.55La0.45CuOy,Bulk,,,SC,High-Tc/cuprate,,,,Bi2201 phase,,,,,,,True,10.1103/PhysRevB.61.15436
Bi1.8Pb0.2Sr1.5CuOy,Bi1.8Pb0.2Sr1.5CuOy,Bulk,,,NSC,,,,,,,,,,,,True,10.1103/PhysRevB.59.8459
Bi1.8Pb0.2Sr1.5CuOy,Bi1.8Pb0.2Sr1.5CuOy,Bulk,,,NSC,,,,,Bi2201 phase,,,,,,,True,10.1103/PhysRevB.61.15436
Bi1.8Pb0.2Sr1.62La0.38Cu0.98Fe0.02O_y,Bi1.8Pb0.2Sr1.62La0.38Cu0.98Fe0.02O_y,Bulk,,,SC,High-Tc,15 K,,Orthorhombic,,,5.3786,5.3806,24.438,,,TRUE,10.1016/S0921-4534(00)00400-7
Bi1.8Pb0.2Sr1.6CuOy,Bi1.8Pb0.2Sr1.6CuOy,Bulk,,,NSC,,,,,,,,,,,,True,10.1103/PhysRevB.59.8459
Bi1.8Pb0.2Sr1.6CuOy,Bi1.8Pb0.2Sr1.6CuOy,Bulk,,,NSC,,,,,Bi2201 phase,,,,,,,True,10.1103/PhysRevB.61.15436
Bi1.8Pb0.2Sr1.6La0.4CuO_y,Bi1.8Pb0.2Sr1.6La0.4CuO_y,Bulk,,,SC,High-Tc,27 K,,Orthorhombic,,,5.3751,5.3751,24.455,,,TRUE,10.1016/S0921-4534(00)00400-7
Bi1.8Pb0.2Sr1.7CuOy,Bi1.8Pb0.2Sr1.7CuOy,Bulk,,,NSC,,,,,,,,,,,,True,10.1103/PhysRevB.59.8459
Bi1.8Pb0.2Sr1.7CuOy,Bi1.8Pb0.2Sr1.7CuOy,Bulk,,,NSC,,,,,Bi2201 phase,,,,,,,True,10.1103/PhysRevB.61.15436
Bi1.8Pb0.2Sr1.7La0.3CuOy,Bi1.8Pb0.2Sr1.7La0.3CuOy,Bulk,,,SC,High-Tc/cuprate,,,,Bi2201 phase,,,,,,,True,10.1103/PhysRevB.61.15436
Bi1.8Pb0.2Sr1.8CuOy,Bi1.8Pb0.2Sr1.8CuOy,Bulk,,,NSC,,,,,,,,,,,,True,10.1103/PhysRevB.59.8459
Bi1.8Pb0.2Sr1.8CuOy,Bi1.8Pb0.2Sr1.8CuOy,Bulk,,,NSC,,,,,Bi2201 phase,,,,,,,True,10.1103/PhysRevB.61.15436
Bi1.8Pb0.2Sr1.8La0.2CuOy,Bi1.8Pb0.2Sr1.8La0.2CuOy,Bulk,,,SC,High-Tc/cuprate,,,,Bi2201 phase,,,,,,,True,10.1103/PhysRevB.61.15436
Bi1.8Pb0.2Sr1.9CuOy,Bi1.8Pb0.2Sr1.9CuOy,Bulk,,,NSC,,,,,,,,,,,,True,10.1103/PhysRevB.59.8459
Bi1.8Pb0.2Sr1.9CuOy,Bi1.8Pb0.2Sr1.9CuOy,Bulk,,,NSC,,,,,Bi2201 phase,,,,,,,True,10.1103/PhysRevB.61.15436
Bi1.8Pb0.2Sr1.9La0.1CuOy,Bi1.8Pb0.2Sr1.9La0.1CuOy,Bulk,,,SC,High-Tc/cuprate,,,,Bi2201 phase,,,,,,,True,10.1103/PhysRevB.61.15436
Bi1.8Pb0.2Sr2.0Ca0.9Cu2.0O8.1,Bi1.8Pb0.2Sr2.0Ca0.9Cu2.0O8.1,Bulk,,,SC,High-Tc/cuprate,,,Orthorhombic,,"Bbmb(0β1,0γ0)000,00s",5.395 Å,5.405 Å,30.772 Å,,,True,10.1103/PhysRevB.63.214511
Bi1.8Pb0.2Sr2Ca(Cu0.92Co0.08)2O8,Bi1.8Pb0.2Sr2Ca(Cu0.92Co0.08)2O8,Bulk,,,SC,High-Tc/cuprate,35.8 K,,,,,,,,,,True,10.1103/PhysRevB.53.8651
Bi1.8Pb0.2Sr2Ca(Cu0.92Fe0.08)2O8,Bi1.8Pb0.2Sr2Ca(Cu0.92Fe0.08)2O8,Bulk,,,SC,High-Tc/cuprate,26.1 K,,,,,,,,,,True,10.1103/PhysRevB.53.8651
Bi1.8Pb0.2Sr2Ca(Cu0.94Co0.06)2O8,Bi1.8Pb0.2Sr2Ca(Cu0.94Co0.06)2O8,Bulk,,,SC,High-Tc/cuprate,38.8 K,,,,,,,,,,True,10.1103/PhysRevB.53.8651
Bi1.8Pb0.2Sr2Ca(Cu0.94Fe0.06)2O8,Bi1.8Pb0.2Sr2Ca(Cu0.94Fe0.06)2O8,Bulk,,,SC,High-Tc/cuprate,30.9 K,,,,,,,,,,True,10.1103/PhysRevB.53.8651
Bi1.8Pb0.2Sr2Ca(Cu0.96Co0.04)2O8,Bi1.8Pb0.2Sr2Ca(Cu0.96Co0.04)2O8,Bulk,,,SC,High-Tc/cuprate,43.0 K,,,,,,,,,,True,10.1103/PhysRevB.53.8651
Bi1.8Pb0.2Sr2Ca(Cu0.96Fe0.04)2O8,Bi1.8Pb0.2Sr2Ca(Cu0.96Fe0.04)2O8,Bulk,,,SC,High-Tc/cuprate,33.8 K,,,,,,,,,,True,10.1103/PhysRevB.53.8651
Bi1.8Pb0.2Sr2Ca(Cu0.97Co0.03)2O8,Bi1.8Pb0.2Sr2Ca(Cu0.97Co0.03)2O8,Bulk,,,SC,High-Tc/cuprate,48.6 K,,,,,,,,,,True,10.1103/PhysRevB.53.8651
Bi1.8Pb0.2Sr2Ca(Cu0.98Co0.02)2O8,Bi1.8Pb0.2Sr2Ca(Cu0.98Co0.02)2O8,Bulk,,,SC,High-Tc/cuprate,50.7 K,,,,,,,,,,True,10.1103/PhysRevB.53.8651
Bi1.8Pb0.2Sr2Ca(Cu0.98Fe0.02)2O8,Bi1.8Pb0.2Sr2Ca(Cu0.98Fe0.02)2O8,Bulk,,,SC,High-Tc/cuprate,48.5 K,,,,,,,,,,True,10.1103/PhysRevB.53.8651
Bi1.8Pb0.2Sr2Ca(Cu0.99Fe0.01)2O8,Bi1.8Pb0.2Sr2Ca(Cu0.99Fe0.01)2O8,Bulk,,,SC,High-Tc/cuprate,54.8 K,,,,,,,,,,True,10.1103/PhysRevB.53.8651
Bi1.8Pb0.2Sr2Ca0.8Y0.2Cu2O8+d,Bi1.8Pb0.2Sr2Ca0.8Y0.2Cu2O8+d,Bulk,,,SC,Cuprate,89.3 K,,,,,,,,,,TRUE,10.1016/S0921-4526(99)02437-0
Bi-2223 phase,Bi1.8Pb0.2Sr2Ca2Cu3O10,Bulk,,,SC,High-Tc/cuprate,,,,,,,,,,,True,10.1103/PhysRevLett.71.3367
Bi1.8Pb0.2Sr2Ca2Cu3O10,Bi1.8Pb0.2Sr2Ca2Cu3O10,Bulk,,,SC,High-Tc,105 K,,,,,,,,,,True,10.1103/PhysRevB.39.339
Bi2-xPbxSr2Ca2Cu3O10+δ,Bi1.8Pb0.2Sr2Ca2Cu3O10+δ,Bulk,,,SC,High-Tc/Cuprate,110 K,,,,,,,,,,FALSE,10.1016/j.jeurceramsoc.2005.03.220
Bi1.8Pb0.2Sr2Ca2Cu3Oy,Bi1.8Pb0.2Sr2Ca2Cu3Oy,Bulk,,,SC,High-Tc/cuprate,110 K,,,perovskite-like,,,,,,,True,10.1103/PhysRevB.48.12989
Pb-doped 2223 phase,Bi1.8Pb0.2Sr2Ca2Cu3Oy,Bulk,,,SC,High-Tc,,,,,,,,,,,True,10.1103/PhysRevB.51.8645
Bi1.8Pb0.2Sr2Ca(Cu0.92Co0.08)2Oy,Bi1.8Pb0.2Sr2CaCu1.84Co0.16O8,Bulk,,,SC,High-Tc/cuprate,35.8 K,,,2:2:1:2 phase,,,,,,,True,10.1103/PhysRevB.48.13939
Bi1.8Pb0.2Sr2Ca(Cu0.94Co0.06)2Oy,Bi1.8Pb0.2Sr2CaCu1.88Co0.12O8,Bulk,,,SC,High-Tc/cuprate,38.8 K,,,2:2:1:2 phase,,,,,,,True,10.1103/PhysRevB.48.13939
Bi1.8Pb0.2Sr2Ca(Cu0.96Co0.04)2Oy,Bi1.8Pb0.2Sr2CaCu1.92Co0.08O8,Bulk,,,SC,High-Tc/cuprate,43.0 K,,,2:2:1:2 phase,,,,30.74 Å,,,True,10.1103/PhysRevB.48.13939
Bi1.8Pb0.2Sr2Ca(Cu0.96Zn0.04)2Oy,Bi1.8Pb0.2Sr2CaCu1.92Zn0.08O8,Bulk,,,SC,High-Tc/cuprate,65.1 K,,,2:2:1:2 phase,,,,,,,True,10.1103/PhysRevB.48.13939
Bi1.8Pb0.2Sr2Ca(Cu0.97Co0.03)2Oy,Bi1.8Pb0.2Sr2CaCu1.94Co0.06O8,Bulk,,,SC,High-Tc/cuprate,48.6 K,,,2:2:1:2 phase,,,,,,,True,10.1103/PhysRevB.48.13939
Bi1.8Pb0.2Sr2Ca(Cu0.98Co0.02)2Oy,Bi1.8Pb0.2Sr2CaCu1.96Co0.04O8,Bulk,,,SC,High-Tc/cuprate,50.7 K,,,2:2:1:2 phase,,,,,,,True,10.1103/PhysRevB.48.13939
