Repository: WyattBunstine/ML_SC_Project

# ML_SC_Project — Chemically and Geometrically Motivated Crystal Graph Neural Networks

This project predicts and screens superconductors from crystal structure. It frames the
problem as a **two-stage hurdle**: first classify whether a material is a superconductor
candidate (SC vs. non-SC), then regress the critical temperature T_c for superconductors.

Two graph-neural-network families are trained and compared:

- a **baseline CGCNN** ([txie-93/cgcnn](https://github.com/txie-93/cgcnn)), and
- an **MPNN** with learned edge features that consumes richer `crystal_graph_v4` graphs
  (this project's contribution).

File: database/superconductor_materials_full.csv (part 19 of 215)
Material_Name,Chemical_Composition,Material_Class,Film_Thickness,Substrate,Material_Type,Superconductor_Type,Superconducting_Transition_Temperature,Pressure,Crystal_Structure,Lattice_Structure,Space_Group,"Lattice_Constant(a)","Lattice_Constant(b)","Lattice_Constant(c)",Lower_Critical_Field,Upper_Critical_Field,Experimental,DOI
Bi1.8Pb0.2Sr2Ca(Cu0.98Zn0.02)2Oy,Bi1.8Pb0.2Sr2CaCu1.96Zn0.04O8,Bulk,,,SC,High-Tc/cuprate,72.4 K,,,2:2:1:2 phase,,,,,,,True,10.1103/PhysRevB.48.13939
Bi1.8Pb0.2Sr2CaCu2.85Sn0.15O10,Bi1.8Pb0.2Sr2CaCu2.85Sn0.15O10,Bulk,,,SC,High-Tc,112 K,,2223 phase,,,,,,,,TRUE,10.1016/S0921-4534(98)00079-3
Bi1.8Pb0.2Sr2CaCu2O8+δ,Bi1.8Pb0.2Sr2CaCu2O8,Bulk,,,SC,High-Tc/cuprate,,,,,,,,,,,True,10.1103/PhysRevLett.63.1012
Bi1.8Pb0.2Sr2CaCu2O8+δ,Bi1.8Pb0.2Sr2CaCu2O8+δ,Bulk,,,SC,High-Tc/cuprate,~85 K,,,,,,,,,,True,10.1103/PhysRevB.46.463
Bi1.8Pb0.2Sr2CaCu2O8+δ,Bi1.8Pb0.2Sr2CaCu2O8+δ,Bulk,,,SC,High-Tc/cuprate,"67 K (A2), 78 K (B2), 92 K (C2), 80 K (D2), 81 K (E2)",,,,,,,,,,True,10.1103/PhysRevB.55.14581
BPSCCO,Bi1.8Pb0.2Sr2CaCu2O8+δ,Bulk,0.03 mm,,SC,High-Tc/cuprate,80 K,,,,,,,,,,TRUE,10.1103/PhysRevB.70.224509
Bi1.8Pb0.2Sr2CaCu2Oy,Bi1.8Pb0.2Sr2CaCu2O8.22,Bulk,,,SC,High-Tc/cuprate,77.1 K,,,2:2:1:2 phase,,,,30.90 Å,,,True,10.1103/PhysRevB.48.13939
Ne41T10B,Bi1.8Pb0.2Sr2CaCu2Oy,Bulk,,,SC,High-Tc,>90 K,,,,,,,,,,True,10.1103/PhysRevB.48.4030
Bi1.8Pb0.2Sr2CuOy,Bi1.8Pb0.2Sr2CuO6,Bulk,,,SC,cuprate,,,tetragonal,,I4/mmm,,,,,,True,10.1103/PhysRevB.48.16135
Bi1.8Pb0.2Sr2CuO6+δ,Bi1.8Pb0.2Sr2CuO6+δ,Bulk,,,SC,High-Tc/cuprate,"20 K (onset) for samples C1 and D1, 14 K (onset) for sample E1",,,,,,,,,,True,10.1103/PhysRevB.55.14581
Bi1.8Pb0.2Sr2CuOy,Bi1.8Pb0.2Sr2CuOy,Bulk,,,SC,High-Tc/cuprate,15.2 K,,,,,,,,,,True,10.1103/PhysRevB.59.8459
Bi1.8Pb0.2Sr2CuOy,Bi1.8Pb0.2Sr2CuOy,Bulk,,,SC,High-Tc/cuprate,15.2 K,,,Bi2201 phase,,,,,,,True,10.1103/PhysRevB.61.15436
Bi1.8Pb0.2Sr2CuO_y,Bi1.8Pb0.2Sr2CuO_y,Bulk,,,SC,High-Tc,13 K,,Orthorhombic,,,5.3851,5.3830,24.542,,,TRUE,10.1016/S0921-4534(00)00400-7
BSCCO-2223,Bi1.8Pb0.33Sr1.87Ca2Cu3Oy,Bulk,,Ag,SC,High-Tc/cuprate,108 K,,,,,,,,,,True,10.1103/PhysRevB.59.3890
Bi1.8Pb0.35Sr1.9Ca2.1Cu3Gd0.1O10,Bi1.8Pb0.35Sr1.9Ca2.1Cu3Gd0.1O10,Bulk,,,SC,High-Tc,80K,0 T,,,,,,,,110 T,TRUE,10.1016/j.physb.2010.12.008
Gd1,Bi1.8Pb0.35Sr1.9Ca2.1Cu3Gd0.1O10,Bulk,,,SC,High-Tc,80 K,,,,,5.432 Å,,37.165 Å,,,TRUE,10.1016/j.jallcom.2010.08.105
Bi1.8Pb0.35Sr1.9Ca2.1Cu3Gd0.2O10,Bi1.8Pb0.35Sr1.9Ca2.1Cu3Gd0.2O10,Bulk,,,SC,High-Tc,79K,0 T,,,,,,,,105 T,TRUE,10.1016/j.physb.2010.12.008
Bi1.8Pb0.35Sr1.9Ca2.1Cu3Gd0.3O10,Bi1.8Pb0.35Sr1.9Ca2.1Cu3Gd0.3O10,Bulk,,,SC,High-Tc,75K,0 T,,,,,,,,94 T,TRUE,10.1016/j.physb.2010.12.008
Gd3,Bi1.8Pb0.35Sr1.9Ca2.1Cu3Gd0.3O10,Bulk,,,SC,High-Tc,62 K,,,,,5.440 Å,,30.589 Å,,,TRUE,10.1016/j.jallcom.2010.08.105
Bi1.8Pb0.35Sr1.9Ca2.1Cu3Gd0.4O10,Bi1.8Pb0.35Sr1.9Ca2.1Cu3Gd0.4O10,Bulk,,,SC,High-Tc,63K,0 T,,,,,,,,88 T,TRUE,10.1016/j.physb.2010.12.008
Bi1.8Pb0.35Sr1.9Ca2.1Cu3Gd0.5O10,Bi1.8Pb0.35Sr1.9Ca2.1Cu3Gd0.5O10,Bulk,,,SC,High-Tc,33K,0 T,,,,,,,,81 T,TRUE,10.1016/j.physb.2010.12.008
Gd5,Bi1.8Pb0.35Sr1.9Ca2.1Cu3Gd0.5O10,Bulk,,,SC,High-Tc,42 K,,,,,5.466 Å,,30.550 Å,,,TRUE,10.1016/j.jallcom.2010.08.105
Bi1.8Pb0.35Sr1.9Ca2.1Cu3O10,Bi1.8Pb0.35Sr1.9Ca2.1Cu3O10,Bulk,,,SC,High-Tc,108K,0 T,,,,,,,,116 T,TRUE,10.1016/j.physb.2010.12.008
Gd0,Bi1.8Pb0.35Sr1.9Ca2.1Cu3O10,Bulk,,,SC,High-Tc,105 K,,,,,5.416 Å,,37.206 Å,,,TRUE,10.1016/j.jallcom.2010.08.105
Bi1.8Pb0.35Sr2Ca2Cu3Oy,Bi1.8Pb0.35Sr2Ca2Cu3Oy,Bulk,,,SC,High-Tc/cuprate,109 K,,,,,5.392 Å,,37.020 Å,,,True,10.1103/PhysRevB.46.9181
Bi(Pb)-2201,Bi1.8Pb0.38Sr2CuO6,,,,SC,High-Tc/cuprate,< 4 K,,,,,,,,,,,10.1103/PhysRevB.66.020503
Ag/Bi1.8Pb0.3Sr1.9Ca2Cu3.1O10,Bi1.8Pb0.3Sr1.9Ca2Cu3.1O10,Bulk,,Ag,SC,High-Tc/cuprate,112 K,,,,,,,,,,True,10.1103/PhysRevB.50.478
Bi1.8Pb0.3Sr1.9CaCu2O8+δ,Bi1.8Pb0.3Sr1.9CaCu2O8+δ,Bulk,,,SC,High-Tc/cuprate,"varies with doping, up to ~90 K",ambient,,,,,,,,103 T at p=0.19,TRUE,10.1103/PhysRevB.101.174512
Bi1.8Pb0.3Sr1.9CuOy (superconducting sample No. 121S),Bi1.8Pb0.3Sr1.9CuO6,Bulk,,,SC,High-Tc/cuprate,4.7 K,,,,,5.382 Å,5.326 Å,24.627 Å,,,True,10.1103/PhysRevB.57.14470
Bi1.8Pb0.3Sr1.9CuOy (superconducting sample No. 123S),Bi1.8Pb0.3Sr1.9CuO6,Bulk,,,SC,High-Tc/cuprate,4.8 K,,,,,5.382 Å,5.326 Å,24.627 Å,,,True,10.1103/PhysRevB.57.14470
Bi1.8Pb0.3Sr1.9CuOy (nonsuperconducting sample No. 121N),Bi1.8Pb0.3Sr1.9CuO6,Bulk,,,NSC,,,,,,,5.382 Å,5.326 Å,24.627 Å,,,True,10.1103/PhysRevB.57.14470
Bi(Pb):2223,Bi1.8Pb0.3Sr2Ca1.9Cu3O10+δ,Bulk,,,SC,High-Tc,,,,,,,,,,,TRUE,Handbook of SC
Bi1.8Pb0.3Sr2Ca2Cu2.97V0.03O10,Bi1.8Pb0.3Sr2Ca2Cu2.97V0.03O10,Bulk,,,SC,High-Tc,101.1 K,,Orthorhombic,,,,,36.572 Å,,,TRUE,10.1016/S0038-1098(98)80015-X
Bi1.8Pb0.3Sr2Ca2Cu2.98V0.02O10,Bi1.8Pb0.3Sr2Ca2Cu2.98V0.02O10,Bulk,,,SC,High-Tc,103.9 K,,Orthorhombic,,,,,37.004 Å,,,TRUE,10.1016/S0038-1098(98)80015-X
Bi1.8Pb0.3Sr2Ca2Cu2.99V0.01O10,Bi1.8Pb0.3Sr2Ca2Cu2.99V0.01O10,Bulk,,,SC,High-Tc,102.7 K,,Orthorhombic,,,,,37.018 Å,,,TRUE,10.1016/S0038-1098(98)80015-X
Bi1.8Pb0.3Sr2Ca2Cu3O10,Bi1.8Pb0.3Sr2Ca2Cu3O10,Bulk,,,SC,High-Tc/cuprate,109 K,,,layered,,,,,,200 T at 0 K (virgin sample),True,10.1103/PhysRevB.51.8551
Bi1.8Pb0.3Sr2Ca2Cu3O10 (neutron irradiated 0.8×10^17 n/cm²),Bi1.8Pb0.3Sr2Ca2Cu3O10,Bulk,,,SC,High-Tc/cuprate,108 K,,,layered,,,,,,250 T at 0 K,True,10.1103/PhysRevB.51.8551
Bi1.8Pb0.3Sr2Ca2Cu3O10 (neutron irradiated 2.4×10^17 n/cm²),Bi1.8Pb0.3Sr2Ca2Cu3O10,Bulk,,,SC,High-Tc/cuprate,107 K,,,layered,,,,,,460 T at 0 K,True,10.1103/PhysRevB.51.8551
Pb-doped Bi-2223,Bi1.8Pb0.3Sr2Ca2Cu3O10,Bulk,,,SC,High-Tc/Cuprate,105 K,,,,,,,,,,TRUE,10.1016/j.ceramint.2003.12.186
Bi1.8Pb0.3Sr2Ca2Cu3O10,Bi1.8Pb0.3Sr2Ca2Cu3O10,Bulk,,,SC,High-Tc,110 K,,Orthorhombic,,,,,37.026 Å,,,TRUE,10.1016/S0038-1098(98)80015-X
Bi1.8Pb0.3Sr2Ca2Cu3O10+δ,Bi1.8Pb0.3Sr2Ca2Cu3O10+δ,Bulk,,,SC,High-Tc/Cuprate,108 K,,,,,,,,,,FALSE,10.1016/j.physc.2004.03.125
Bi1.8Pb0.3Sr2Ca2Cu3O10+δ,Bi1.8Pb0.3Sr2Ca2Cu3O10+δ,Bulk,,,SC,High-Tc,110 K,,,,,,,,,,FALSE,10.1016/S0921-4526(98)00756-X
"(Bi,Pb)-2212",Bi1.8Pb0.4Sr1.8Ca1Cu2O8+δ,Bulk,,,SC,High-Tc,82,2.1×10^−1 atm,,,,,,,,,TRUE,10.1016/S0921-4534(99)00036-2
"(Bi,Pb)-2212",Bi1.8Pb0.4Sr1.8Ca1Cu2O8+δ,Bulk,,,SC,High-Tc,82,10^−2 atm,,,,,,,,,TRUE,10.1016/S0921-4534(99)00036-2
"(Bi,Pb)-2212",Bi1.8Pb0.4Sr1.8Ca1Cu2O8+δ,Bulk,,,SC,High-Tc,82,10^−3 atm,,,,,,,,,TRUE,10.1016/S0921-4534(99)00036-2
"(Bi,Pb)-2212",Bi1.8Pb0.4Sr1.8Ca1Cu2O8+δ,Bulk,,,SC,High-Tc,82,10^−4 atm,,,,,,,,,TRUE,10.1016/S0921-4534(99)00036-2
Bi-2223,Bi1.8Pb0.4Sr1.9Ca2.1Cu3.5O10,Bulk,,,SC,High-Tc,108 K,,,,,,,,,,TRUE,10.1016/S0921-4534(00)00141-6
"(Bi,Pb)-2223/Ag",Bi1.8Pb0.4Sr2.0Ca2.2Cu3.1,Bulk,,,SC,High-Tc,77 K,0 T,,,,,,,,,TRUE,10.1016/S0921-4534(02)01971-8
Bi1.8Pb0.4Sr2Ca2.1Cu3.2O10+δ,Bi1.8Pb0.4Sr2Ca2.1Cu3.2O10+δ,Bulk,,,SC,High-Tc,108.5,,Tetragonal,,,5.32,,37.65,,,TRUE,10.1016/j.cplett.2019.137033
Bi-2223,Bi1.8Pb0.4Sr2Ca2.2Cu3O10,Bulk,,,SC,High-Tc/Cuprate,117.6 K,,Tetragonal,,,5.32 Å,,37.17 Å,,,TRUE,10.1016/j.jallcom.2013.07.016
Bi-2223,Bi1.8Pb0.4Sr2Ca2.2Cu3O10,Bulk,,,SC,High-Tc,110 K,,,,,,,,,,TRUE,10.1016/S0921-4534(00)00072-1
Bi-2223,Bi1.8Pb0.4Sr2Ca2.2Cu3O10,Bulk,,,SC,High-Tc,110 K,,,,,5.415 Å,5.417 Å,37.107 Å,,,TRUE,10.1016/j.ssc.2010.06.001
Bi-2223 doped with Eu,Bi1.8Pb0.4Sr2Ca2.2Cu3O10-xEux,Bulk,,,SC,High-Tc/Cuprate,104.7 K,,Tetragonal,,,5.42 Å,,34.01 Å,,,TRUE,10.1016/j.jallcom.2013.07.016
Bi₁.₈Pb₀.₄Sr₂Ca₂.₂Cu₃Oᵧ,Bi1.8Pb0.4Sr2Ca2.2Cu3Oy,Bulk,0.1 mm,silver sheath,SC,High-Tc/cuprate,107.5 K,,,layered,,,,18.6 Å,,dHc2/dT = -3.6 T/K,True,10.1103/PhysRevB.46.5857
Bi-2223,Bi1.8Pb0.4Sr2Ca2.2O10.3,Bulk,,,SC,High-Tc,110 K,,,,,,,,,,TRUE,10.1016/S0921-4534(97)01480-9
Bi1.8Pb0.4Sr2Ca2Cu3.15Ge0.05Oy,Bi1.8Pb0.4Sr2Ca2Cu3.15Ge0.05O10,Bulk,,,SC,High-Tc,102K,,,,,,,,,,TRUE,10.1016/S0921-4534(97)00829-0
Bismuth Lead Strontium Calcium Copper Oxide,Bi1.8Pb0.4Sr2Ca2Cu3O10,Bulk,,,SC,High-Tc,109.5 K,,,,,,,,,,True,10.1103/PhysRevB.55.14649
"(Bi,Pb)-2223",Bi1.8Pb0.4Sr2Ca2Cu3O10,Bulk,,,SC,High-Tc,99 K,,,,,,,,,,TRUE,10.1016/j.physc.2007.10.006
"(Bi,Pb)-2223",Bi1.8Pb0.4Sr2Ca2Cu3O10,Bulk,,,SC,High-Tc,77 K,0 T,,,,,,,,,TRUE,10.1016/S0921-4534(00)00103-9
Bi1.8Pb0.4Sr2Ca2Cu3O10+x,Bi1.8Pb0.4Sr2Ca2Cu3O10+x,Bulk,,,SC,cuprate,,,,,,,,,,,,10.1103/PhysRevB.56.853
Bi-2223,Bi1.8Pb0.4Sr2Ca2Cu3O10+δ,Bulk,,,SC,High-Tc/cuprate,104 K,,,,,,,,,,True,10.1103/PhysRevB.51.1397
Bi(2223)/Ag tape,Bi1.8Pb0.4Sr2Ca2Cu3Oy,Bulk,,Ag,SC,High-Tc/cuprate,~90 K,,,,,,,,,,True,10.1103/PhysRevB.52.1309
Bi-2223 tape,Bi1.8Pb0.4Sr2Ca2Cu3Oy,Thin Film,0.04 mm,Silver sheath,SC,High-Tc/cuprate,~110 K,,,,,,,,,,True,10.1103/PhysRevB.51.12754
Bi1.8Pb0.8Sr2CaCu2O8+δ,Bi1.8Pb0.8Sr2CaCu2O8,Bulk,,,SC,High-Tc/cuprate,,,,,,,,,,,,10.1103/PhysRevB.65.100513
Bi1.8Sb0.2Ba2Ca2Cu3O10+δ,Bi1.8Sb0.2Ba2Ca2Cu3O10+δ,Bulk,,,SC,High-Tc,121.6 K,,Orthorhombic,,,,,,,,TRUE,10.1016/j.egypro.2018.11.183
Bi1.8Sr2.0Ca2.2Cu3.0O9,Bi1.8Sr2.0Ca2.2Cu3.0O9,Bulk,,,SC,High-Tc/Cuprate,110 K,,,,,,,,0.3501 T,134.68 T,TRUE,10.1016/j.bsecv.2022.02.006
Bi1.8Sr2Ca2Cu3Pb0.2Oy,Bi1.8Sr2Ca2Cu3Pb0.2Oy,Bulk,,,SC,High-Tc,95 K,,,,Fmmm,5.41 Å,5.42 Å,37.0 Å,,,True,10.1103/PhysRevB.38.9272
Bi1.8Sr2Ca2Cu3Pb0.6Oy,Bi1.8Sr2Ca2Cu3Pb0.6Oy,Bulk,,,SC,High-Tc,104 K,,,,Fmmm,5.41 Å,5.42 Å,37.0 Å,,,True,10.1103/PhysRevB.38.9272
Bi2212,Bi1.8Sr2CaCu2O8,Fiber,,,SC,High-Tc,87 K,,Plate-like,Orthorhombic,,5.384 Å,5.397 Å,30.809 Å,,,TRUE,10.1016/S0921-4534(00)00295-1
Bi1.915La0.06Sr2CaCu2O7.67,Bi1.915La0.06Sr2CaCu2O7.67,Bulk,,,SC,High-Tc/Cuprate,85 K,,Tetragonal,,I4/mmm,3.82374 Å,,30.83572 Å,,,TRUE,10.1016/j.jallcom.2018.03.340
Bi1.91Cd0.09Sr2Ca2Cu3O10.3703,Bi1.91Cd0.09Sr2Ca2Cu3O10.3703,Thin Film,,,SC,High-Tc,138K,,Orthorhombic,Polycrystalline,,,,,,,TRUE,10.1016/j.egypro.2018.11.169
Bi1.91Sr1.65La0.35Cu1.21O_y,Bi1.91Sr1.65La0.35Cu1.21O_y,Thin Film,2000–3000 Å,"SrTiO3(100), MgO(100)",SC,High-Tc/cuprate,30 K,,Orthorhombic,perovskite-related,,,,,,,TRUE,10.1103/PhysRevB.71.174503
Bi1.92Pb0.04Sr1.75Ca0.95Cu2O8+y,Bi1.92Pb0.04Sr1.75Ca0.95Cu2O8+y,Bulk,,,SC,High-Tc/cuprate,73.3 K,,,,,,,30.65-30.70 Å,,,True,10.1103/PhysRevB.59.14080
Bi-2201,Bi1.93Sr1.66CuO6+δ,Bulk,,,SC,High-Tc/Cuprate,3.5,10.0,Pseudotetragonal,,,5.414,5.319,24.248,,,TRUE,10.1016/S0921-4534(01)00414-2
Bi1.94Pb0.13Sr1.8CaCu2O8+y,Bi1.94Pb0.13Sr1.8CaCu2O8+y,Bulk,,,SC,High-Tc/cuprate,82 K,,,,,,,,,,True,10.1103/PhysRevB.60.R9951
Bi1.94Sr1.72La0.28Cu1.08O_y,Bi1.94Sr1.72La0.28Cu1.08O_y,Thin Film,2000–3000 Å,"SrTiO3(100), MgO(100)",SC,High-Tc/cuprate,30 K,,Orthorhombic,perovskite-related,,,,,,,TRUE,10.1103/PhysRevB.71.174503
Bi1.94Sr1.97Ca0.9Cu0.9Er0.89O8+δ,Bi1.94Sr1.97Ca0.9Cu0.9Er0.89O8+δ,Bulk,,,SC,High-Tc,71 K,,Tetragonal,,,5.8230 Å,5.8230 Å,31.5132 Å,,,TRUE,10.1016/j.jallcom.2004.04.135
Bi1.94Sr1.97Ca0.9Cu0.9Er0.89O8+δ,Bi1.94Sr1.97Ca0.9Cu0.9Er0.89O8+δ,Bulk,,,SC,High-Tc,44 K,,Tetragonal,,,5.8230 Å,5.8230 Å,31.5132 Å,,,TRUE,10.1016/j.ceramint.2016.06.171
Bi1.95Pb0.05Sr2CuOy,Bi1.95Pb0.05Sr2CuO6,Bulk,,,SC,cuprate,,,tetragonal,,I4/mmm,,,,,,True,10.1103/PhysRevB.48.16135
Bi₁.₉₅Pb₀.₀₅Sr₂CuO_y,Bi1.95Pb0.05Sr2CuO_y,Bulk,,,SC,cuprate,,,,,,,,,,,True,10.1103/PhysRevB.47.3347
Bi1.95Pb0.15Sr1.9Ca2Cu3O10+δ,Bi1.95Pb0.15Sr1.9Ca2Cu3O10+δ,Bulk,,,SC,High-Tc/cuprate,"109 K (Tc,max)",,,,,,,,,,True,10.1103/PhysRevB.62.1379
Bi1.95Sb0.05Ba2Ca2Cu3O10+δ,Bi1.95Sb0.05Ba2Ca2Cu3O10+δ,Bulk,,,SC,High-Tc,115 K,,Orthorhombic,,,,,,,,TRUE,10.1016/j.egypro.2018.11.183
Bi1.95Sb0.05Se3,Bi1.95Sb0.05Se3,Bulk,,,SC,,8 K,0 T,,,,,,,,,TRUE,10.1016/j.physb.2021.413467
La-doped Bi-2201,Bi1.95Sr1.25La0.8CuO6+y,Bulk,,,SC,High-Tc,36 K,,Orthorhombic,,,,,24.06 Å,,,TRUE,10.1016/S0921-4534(98)00579-6
Bi1.95Sr1.65La0.4CuO6+δ,Bi1.95Sr1.65La0.4CuO6+δ,Bulk,,,SC,High-Tc/cuprate,7.5 K,,,Bi-2201,,,,,,,True,10.1103/PhysRevB.53.9406
Bi1.95Sr1.65La0.4CuO6+δ,Bi1.95Sr1.65La0.4CuO6+δ,Bulk,,,SC,High-Tc,11.2 K,,,,,,,,,,TRUE,10.1016/0921-4534(94)90433-2
Bi1.95Sr1.65La0.4CuO6+δ,Bi1.95Sr1.65La0.4CuO6+δ,Bulk,,,SC,Cuprate,11.2,,,,,,,,,,TRUE,10.1016/S0921-4534(98)00684-4
La-doped Bi 2201,Bi1.95Sr1.6La0.4CuOδ,Bulk,,,SC,High-Tc,36.5 K,,Tetragonal,,,,,,,,TRUE,10.1016/0921-4534(93)90398-A
Bi1.95Sr1.98Ca0.9Cu1.3Er0.42O8+δ,Bi1.95Sr1.98Ca0.9Cu1.3Er0.42O8+δ,Bulk,,,SC,High-Tc,71 K,,Tetragonal,,,5.4304 Å,5.4304 Å,31.8545 Å,,,TRUE,10.1016/j.jallcom.2004.04.135
Bi1.95Sr1.98Ca0.9Cu1.3Er0.42O8+δ,Bi1.95Sr1.98Ca0.9Cu1.3Er0.42O8+δ,Bulk,,,SC,High-Tc,62 K,,Tetragonal,,,5.4304 Å,5.4304 Å,31.8545 Å,,,TRUE,10.1016/j.ceramint.2016.06.171
Bi1.95Sr2Ca2Cu3Pb0.05Oy,Bi1.95Sr2Ca2Cu3Pb0.05Oy,Bulk,,,SC,High-Tc,58 K,,,,Fmmm,5.41 Å,5.42 Å,37.0 Å,,,True,10.1103/PhysRevB.38.9272
Bi2Sr2CaCu2O8+δ,Bi1.970Sr1.810Ca0.915Cu2.00O8.013,Bulk,,,SC,High-Tc,94 K,,,,,,5.40,30.864,,,TRUE,10.1016/S0921-4534(97)01849-2
Bi1.97Pb0.08Sr1.83Ca0.72Er0.56Cu2O8+δ,Bi1.97Pb0.08Sr1.83Ca0.72Er0.56Cu2O8+δ,Bulk,,,SC,High-Tc,82 K,,,,,5.44 Å,5.44 Å,30.360 Å,,,TRUE,Handbook of SC
Bi1.97Sr1.84Ca1.04Cu2O8+δ,Bi1.97Sr1.84Ca1.04Cu2O8+δ,Bulk,,,SC,High-Tc,95 K,,,,,5.363 Å,5.4046 Å,30.69 Å,,,TRUE,Handbook of SC
Bi1.98Sr1.75Ca0.96Cu2O8,Bi1.98Sr1.75Ca0.96Cu2O8,Bulk,,,SC,High-Tc,92 K,,,,,5.4150 Å,5.4149 Å,30.861 Å,,,TRUE,Handbook of SC
Bi1.98Sr2CaCu2O7.86,Bi1.98Sr2CaCu2O7.86,Bulk,,,SC,High-Tc/Cuprate,85 K,,Tetragonal,,I4/mmm,3.82514 Å,,30.83737 Å,,,TRUE,10.1016/j.jallcom.2018.03.340
Bi-2212,Bi1.99Sr1.51CaCu2O8.343,Bulk,,,SC,High-Tc,60-94 K,,Orthorhombic,Pseudo-tetragonal,,5.399 Å,5.404 Å,30.887 Å,,,TRUE,10.1016/S0921-4534(03)00943-2
La-doped Bi₂Sr₂CaCu₂O₈₊δ (high La),Bi1.99Sr1.70La0.43Ca0.76Cu2.11O8+δ,Bulk,,,SC,High-Tc/cuprate,,1 atm,Tetragonal,layered perovskite,,5.435 Å,5.440 Å,30.55 Å,,,True,10.1103/PhysRevB.41.6564
Bi1.9Cd0.1Sr2(Gd0.82Ce0.18)2Cu2O10+δ,Bi1.9Cd0.1Sr2Gd1.64Ce0.36Cu2O10+δ,Bulk,,,SC,Cuprate,36 K,50 atm,,,,,,,,,TRUE,10.1016/0921-4534(94)90304-2
Bi1.9Pb0.1Sr1.75Ca1.16Cu1.96Oy,Bi1.9Pb0.1Sr1.75Ca1.16Cu1.96O8,Bulk,,,SC,High-Tc/cuprate,,,Tetragonal,layered,I4/mmm,,,,,,True,10.1103/PhysRevB.43.6259
Bi1.9Pb0.1Sr2CaCu2O8+y,Bi1.9Pb0.1Sr2CaCu2O8,Bulk,,,SC,High-Tc/cuprate,,,Tetragonal,layered,I4/mmm,,,,,,True,10.1103/PhysRevB.43.6259
Bi1.9Pb0.1Sr2CaCu2O8,Bi1.9Pb0.1Sr2CaCu2O8,Bulk,,,SC,High-Tc/cuprate,76 K,160 bars,Tetragonal,,D4h,,,,,,True,10.1103/PhysRevLett.72.396
Bi1.9Pb0.1Sr2CaCu2O8+δ,Bi1.9Pb0.1Sr2CaCu2O8+δ,Bulk,,,SC,High-Tc/cuprate,~80 K,,,,,,,,,,True,10.1103/PhysRevB.46.463
Iodine-intercalated Bi₁.₉Pb₀.₁Sr₂CaCu₂O₈₊δ,Bi1.9Pb0.1Sr2CaCu2O8+δ,Bulk,,,SC,High-Tc/cuprate,80 K onset with ΔTc = 4 K,,,layered,,5.4 Å,5.4 Å,38 Å,,,True,10.1103/PhysRevB.59.8962
Bi1.9Pb0.1Sr2CaCu2O8+δ,Bi1.9Pb0.1Sr2CaCu2O8+δ,Bulk,,,SC,High-Tc/cuprate,65-84 K,,,,,,,,,,TRUE,10.1103/PhysRevB.100.174503
Bi₁.₉Pb₀.₁Sr₂CuO_y,Bi1.9Pb0.1Sr2CuO_y,Bulk,,,SC,cuprate,,,,,,,,,,,True,10.1103/PhysRevB.47.3347
Bi1.9Pb0.2Sr1.9CaCu2O8+δ,Bi1.9Pb0.2Sr1.9CaCu2O8+δ,Bulk,,,SC,High-Tc/cuprate,,,,,,,,,,,True,10.1103/PhysRevB.62.1379
Bi1.9Pb0.2Sr2Ca0.9Cu2O8+δ,Bi1.9Pb0.2Sr2Ca0.9Cu2O8+δ,,,,SC,High-Tc/cuprate,64 to 92 K range,,,,,,,,,,,10.1103/PhysRevB.55.14581
Bi1.9Sb0.1Ba2Ca2Cu3O10+δ,Bi1.9Sb0.1Ba2Ca2Cu3O10+δ,Bulk,,,SC,High-Tc,116 K,,Orthorhombic,,,,,,,,TRUE,10.1016/j.egypro.2018.11.183
Bi1.9Sb0.1Sr2Ca2Cu3Oy,Bi1.9Sb0.1Sr2Ca2Cu3Oy,Bulk,,,SC,High-Tc/cuprate,132 K,,,,,,,,,,,10.1103/PhysRevB.44.12516
BSCCO-2201,Bi1.9Sr1.8CuO5.5,Nanofiber,,,SC,High-Tc,20 K,,Monoclinic,,,,,,,,TRUE,10.1016/j.ceramint.2017.03.065
Bismuth Strontium Calcium Copper Oxide (Bi2212) thin film,Bi1.9Sr1.9Ca1.01Cu2Oy,Thin Film,100-300 nm,LaAlO3 (001),SC,High-Tc/cuprate,65-90 K,,,,,,,,,,TRUE,10.1103/PhysRevB.90.224501
Bi1.9Sr2Ca2Cu3Pb0.3Oy,Bi1.9Sr2Ca2Cu3Pb0.3Oy,Bulk,,,SC,High-Tc,104 K,,,,Fmmm,5.41 Å,5.42 Å,37.0 Å,,,True,10.1103/PhysRevB.38.9272
Bi10Sr15Fe10O46,Bi10Sr15Fe10O46,Bulk,,,NSC,,,,Orthorhombic,perovskite,B222,27.245 Å,5.4617 Å,31.696 Å,,,True,10.1103/PhysRevB.40.6810
Bi10Sr15Fe10O46,Bi10Sr15Fe10O46,Bulk,,,NSC,,,,Orthorhombic,perovskite,B222,2.72 nm,0.546 nm,3.169 nm,,,True,10.1103/PhysRevB.54.16147
Bismuth Nickel Iodide,Bi12Ni4I3,Bulk,,,NSC,,,,,rod packing with iodide separation,,,,,,,TRUE,10.1103/PhysRevB.83.140501
Bismuth-strontium-copper oxide,Bi1Sr1.5Cu3Ox,Bulk,,,SC,cuprate,3.5-5.4 K,,,,,,,,,,True,10.1103/PhysRevB.38.754
Bi1Sr1Ca1Cu2Oy,Bi1Sr1Ca1Cu2O8,Bulk,,,SC,High-Tc,"112 K, 87 K",,Tetragonal,layered structure,,3.88 Å,3.88 Å,31.2 Å,~1.2 kOe at 5 K,,True,10.1103/PhysRevB.38.859
Bismuth-strontium-copper oxide,Bi1Sr2Cu3Ox,Bulk,,,SC,cuprate,3.5 K,,,,,,,,,,True,10.1103/PhysRevB.38.754
Bi1SrCaCu3Oy,Bi1SrCaCu3Oy,Bulk,,,SC,High-Tc,62 K,,,,,,,,,,True,10.1103/PhysRevLett.63.1869
"Bi2(Bi,Sr)CuO6","Bi2(Bi,Sr)CuO6",Bulk,,,SC,High-Tc/cuprate,,,,,,,,,,,,10.1103/PhysRevB.40.7348
"Bi2(Sr,Ca)2CuO8+δ","Bi2(Sr,Ca)2CuO8+δ",Bulk,,,SC,High-Tc/cuprate,84 K,,,,,,,,,,,10.1103/PhysRevB.45.9915
"Bi2(Sr,Ca)2CuOy crystalline phase","Bi2(Sr,Ca)2CuOy",Bulk,,,SC,High-Tc/cuprate,,,,,,,,,,,True,10.1103/PhysRevB.43.3048
"Bi2(Sr,Ca)3Cu2O8+δ","Bi2(Sr,Ca)3Cu2O8",Bulk,,,SC,High-Tc,≈80 K,,,two CuO2 layer,,,,,,,True,10.1103/PhysRevB.40.7303
"Bi2(Sr,Ca)3Cu2O8","Bi2(Sr,Ca)3Cu2O8",Thin Film,,,SC,High-Tc,80 K,,,,,,,,,,TRUE,10.1016/0921-4534(89)90402-4
"Bi2(Sr,Ca,Bi)2CuO6","Bi2(Sr,Ca,Bi)2CuO6",Bulk,,,NSC,,,,,layered,,5.41 Å,5.43 Å,24.5 Å,,,True,10.1103/PhysRevB.38.893
"Bi2(Sr,La)2CuO6+δ (Bi2201)","Bi2(Sr,La)2CuO6+δ",,,,SC,High-Tc/cuprate,,,,,,,,,,,FALSE,10.1103/PhysRevB.72.014540
Underdoped Bi2201 (UD17K),"Bi2(Sr,La)2CuO6+δ",Bulk,,,SC,High-Tc/cuprate,17 K,,Orthorhombic,Layered perovskite,,5.4,5.445,24.34,,,TRUE,10.1103/PhysRevMaterials.8.024804
"Bi2(Sr,La)2CuO6+δ","Bi2(Sr,La)2CuO6+δ",Bulk,,,SC,Cuprate,30 K,,,,,,,,,,FALSE,10.1016/j.physc.2019.03.005
"Bi2(Sr,La)2CuOy (La-substituted Bi-2201)","Bi2(Sr,La)2CuOy",Bulk,,,SC,High-Tc/cuprate,26 K,,,,,,,,,,True,10.1103/PhysRevB.53.R14749
"Bi2(Sr,La)2CuOy","Bi2(Sr,La)2CuOy",Bulk,,,SC,High-Tc/cuprate,~13 K,,,,,,,,,,,10.1103/PhysRevLett.77.5417
Bi2(Sr1.6La0.4)CuO6+δ,Bi2(Sr1.6La0.4)CuO6+δ,Bulk,,,SC,High-Tc,35 K,,,,,,,,,,,10.1016/0921-4534(91)91669-U
Bi2(Sr1.6Na0.4)CuO6+δ,Bi2(Sr1.6Na0.4)CuO6+δ,Bulk,,,SC,High-Tc,10 K,,,,,,,,,,,10.1016/0921-4534(91)91669-U
Bi2(SrCa)3Cu2Oy,Bi2(SrCa)3Cu2Oy,Bulk,,,SC,High-Tc/cuprate,80 K,1 atm,,,,,,,,,True,10.1103/PhysRevB.63.184515
Bi2(SrCa)4Cu3Oy,Bi2(SrCa)4Cu3Oy,Bulk,,,SC,High-Tc/cuprate,108 K,1 atm,,,,,,,,,True,10.1103/PhysRevB.63.184515
Bi(2+x)Sr(2-x)CaCu2O(8+δ),Bi2+xSr2-xCaCu2O8+δ,,,,SC,High-Tc/cuprate,,,,,,,,,,,FALSE,10.1103/PhysRevB.103.134426
Bi2+xSr2-xCuO6+δ (Sample 13),Bi2+xSr2-xCuO6+δ,Bulk,,,SC,High-Tc/cuprate,5.1-6.8 K,,,,,,,,,,TRUE,10.1103/PhysRevB.75.064512
Bi2+xSr2-xCuO6+δ (Sample 14),Bi2+xSr2-xCuO6+δ,Bulk,,,SC,High-Tc/cuprate,5.1-6.8 K,,,,,,,,,,TRUE,10.1103/PhysRevB.75.064512
Bi2+xSr2-xCuO6+δ (Sample 7),Bi2+xSr2-xCuO6+δ,Bulk,,,SC,High-Tc/cuprate,6.7-7.7 K,,,,,,,,,,TRUE,10.1103/PhysRevB.75.064512
Bi2+xSr2-xCuO6+δ (Sample 1),Bi2+xSr2-xCuO6+δ,Bulk,,,SC,High-Tc/cuprate,8.1-9.8 K,,,,,,,,,,TRUE,10.1103/PhysRevB.75.064512
Bi2+xSr2-xCuO6+δ (Sample 4a),Bi2+xSr2-xCuO6+δ,Bulk,,,SC,High-Tc/cuprate,7.5-9.0 K,,,,,,,,,,TRUE,10.1103/PhysRevB.75.064512
Bi2+xSr2-xCuO6+δ (Sample 4b),Bi2+xSr2-xCuO6+δ,Bulk,,,SC,High-Tc/cuprate,7.7-8.8 K,,,,,,,,,,TRUE,10.1103/PhysRevB.75.064512
Bi2+xSr2-xCuO6+δ (Sample 102),Bi2+xSr2-xCuO6+δ,Bulk,,,SC,High-Tc/cuprate,7.5-9.0 K,,,,,,,,,,TRUE,10.1103/PhysRevB.75.064512
Bi2+xSr2-xCuO6+δ (Sample 9),Bi2+xSr2-xCuO6+δ,Bulk,,,SC,High-Tc/cuprate,7.5-8.5 K,,,,,,,,,,TRUE,10.1103/PhysRevB.75.064512
Bi2+xSr2-xCuO6+δ (Sample 54),Bi2+xSr2-xCuO6+δ,Bulk,,,SC,High-Tc/cuprate,5.5 K,,,,,,,,,,TRUE,10.1103/PhysRevB.75.064512
Bi2+xSr2-xCuO6+δ (Sample 2a),Bi2+xSr2-xCuO6+δ,Bulk,,,SC,High-Tc/cuprate,4.0-5.0 K,,,,,,,,,,TRUE,10.1103/PhysRevB.75.064512
Bi2+xSr2-xCuO6+δ (Sample 2),Bi2+xSr2-xCuO6+δ,Bulk,,,SC,High-Tc/cuprate,2.3-3.5 K,,,,,,,,,,TRUE,10.1103/PhysRevB.75.064512
Bi2+xSr2-xCuO6+δ (Sample 3),Bi2+xSr2-xCuO6+δ,Bulk,,,SC,High-Tc/cuprate,2.0-2.5 K,,,,,,,,,,TRUE,10.1103/PhysRevB.75.064512
Bi2+xSr2-xCuO6+δ (Sample 16),Bi2+xSr2-xCuO6+δ,Bulk,,,NSC,High-Tc/cuprate,NSC,,,,,,,,,,TRUE,10.1103/PhysRevB.75.064512
Bismuth Strontium Copper Oxide (Bi-2201),Bi2+xSr2-xCuO6+δ,,,,SC,cuprate,,,,,,,,,,,FALSE,10.1103/PhysRevLett.97.207001
Bi2+zSr2-x-zLaxCuOy (Bi-2201),Bi2+zSr2-x-zLaxCuOy,Bulk,,,SC,cuprate/High-Tc,,,,,,,,,,,FALSE,10.1103/PhysRevB.74.212504
"Bi2-xPbxSr2CaCu2O8+δ (Bi(Pb)-2212, overdoped)",Bi2-xPbxSr2CaCu2O8+δ,Bulk,,,SC,High-Tc/cuprate,93 K,,,,,,,,,,TRUE,10.1103/PhysRevB.93.064518
Bi2-xPbxSr2CaCu2O8+δ,Bi2-xPbxSr2CaCu2O8+δ,Bulk,,,SC,High-Tc/cuprate,,,,,,,,,,,"Tunneling spectroscopy, STM measurements",10.1103/PhysRevB.75.064516
Bi2-yPbySr2-yLayCuO6,Bi2-yPbySr2-yLayCuO6,Bulk,,,SC,High-Tc,,,,,,,,,,,TRUE,Handbook of SC
Bi2-yPbySr2-zLazCuO6+x,Bi2-yPbySr2-zLazCuO6+x,,,,SC,High-Tc/cuprate,35 K,,,,,,,,,,,10.1103/PhysRevB.80.224501
"(Pb, La)-Bi2201 (p=0.16)",Bi2-yPbySr2-zLazCuO6+δ,Bulk,,,SC,High-Tc/cuprate,35 K,,,perovskite-related,,3.83,3.83,,,,TRUE,10.1103/PhysRevB.95.184520
"(Pb, La)-Bi2201 (p=0.12)",Bi2-yPbySr2-zLazCuO6+δ,Bulk,,,SC,High-Tc/cuprate,32 K,,,perovskite-related,,3.83,3.83,,,,TRUE,10.1103/PhysRevB.95.184520
"(Pb, La)-Bi2201 (p=0.09)",Bi2-yPbySr2-zLazCuO6+δ,Bulk,,,SC,High-Tc/cuprate,25 K,,,perovskite-related,,3.83,3.83,,,,TRUE,10.1103/PhysRevB.95.184520
Bi2-yPbySr2CuO6,Bi2-yPbySr2CuO6,Bulk,,,SC,High-Tc,,,Orthorhombic,,Pnan,,,,,,TRUE,Handbook of SC
Bi2.00Sr1.50La0.50Cu1.01O_y,Bi2.00Sr1.50La0.50Cu1.01O_y,Thin Film,2000–3000 Å,"SrTiO3(100), MgO(100)",SC,High-Tc/cuprate,20 K,,Orthorhombic,perovskite-related,,,,,,,TRUE,10.1103/PhysRevB.71.174503
Bi2.00Sr1.56CaY0.27Cu2.00O8,Bi2.00Sr1.56CaY0.27Cu2.00O8,Bulk,,,SC,High-Tc,80,,Pnnn,,,5.403,27.034,30.56,,,TRUE,10.1016/S0022-0248(98)01162-2
Bi2.00Sr1.56CaY0.27Cu2.00O8,Bi2.00Sr1.56CaY0.27Cu2.00O8,Bulk,,,SC,High-Tc,43,,F-cell,,,3.826,3.823,15.29,,,TRUE,10.1016/S0022-0248(98)01162-2
Bi2.00Sr1.82La0.18Cu1.10O_y,Bi2.00Sr1.82La0.18Cu1.10O_y,Thin Film,2000–3000 Å,"SrTiO3(100), MgO(100)",SC,High-Tc/cuprate,30 K,,Orthorhombic,perovskite-related,,,,,,,TRUE,10.1103/PhysRevB.71.174503
Bi2Sr2CaCu2O8+δ,Bi2.00Sr2.00Ca1.00Cu2.00O8+δ,,,,SC,Type-II/cuprate/High-Tc,,ambient,,,,,,,,,FALSE,10.1103/PhysRevB.75.134505
La-doped Bi₂Sr₂CaCu₂O₈₊δ,Bi2.01Sr1.78La0.30Ca0.82Cu2.10O8+δ,Bulk,,,SC,High-Tc/cuprate,90 K,1 atm,Tetragonal,layered perovskite,,5.416 Å,5.425 Å,30.71 Å,,,True,10.1103/PhysRevB.41.6564
Y-doped Bi₂Sr₂CaCu₂O₈₊δ,Bi2.01Sr1.89Ca0.77Y0.25Cu2.07O8+δ,Bulk,,,SC,High-Tc/cuprate,92 K,1 atm,Tetragonal,layered perovskite,,5.406 Å,5.409 Å,30.83 Å,,,True,10.1103/PhysRevB.41.6564
Bi2.02Pb0.12Sr1.84Ca0.97Cu2O8+y,Bi2.02Pb0.12Sr1.84Ca0.97Cu2O8+y,Bulk,,,SC,High-Tc/cuprate,70.0 K,,,,,,,30.65-30.70 Å,,,True,10.1103/PhysRevB.59.14080
Bi2.02Sr1.98Ca0.85Y0.08Cu2O8,Bi2.02Sr1.98Ca0.85Y0.08Cu2O8,Bulk,,,SC,High-Tc/cuprate,96.0 K,ambient,,,,,,,,,TRUE,10.1103/PhysRevB.79.064507
Bi-2212 with Tm substitution,Bi2.03Tm0.07Sr2.0Ca1.1Cu2.0O8+y,Bulk,,,SC,High-Tc/Cuprate,85.61-85.85,Atmospheric,Tetragonal,Cu-O2 stacked layers,P4/mmm,5.33,5.33,32.41,,,TRUE,10.1016/j.jallcom.2018.06.142
Bi-Sr-Mg-Cu-O,Bi2.04Sr1.76Mg0.30Cu0.90O6.20,Bulk,,,SC,Type-II,6 K,,Bi2Sr2CuO6+δ type,,,,,,,,,10.1016/0025-5408(89)90032-9
Bi2Sr2CaCu2O8+δ,Bi2.057Sr1.603Ca1.09Cu2.00O8.104,Bulk,,,SC,High-Tc,82 K,,,,,,5.37,30.686,,,TRUE,10.1016/S0921-4534(97)01849-2
Bi-2212,Bi2.05Ga0.05Sr2.0Ca1.1Cu2.0O8+y,Bulk,,,SC,Cuprate,84.52 K,,Tetragonal,,P4/mmm,5.31 Å,5.31 Å,32.62 Å,,,TRUE,10.1016/j.jallcom.2018.09.071
Bi2Sr2CaCu2O8+δ,Bi2.05Sr1.92Ca0.85Cu2.00O8.06,Bulk,,,SC,High-Tc,93 K,,,,,,5.40,30.910,,,TRUE,10.1016/S0921-4534(97)01849-2
Bi2.05Sr1.95CuO6+δ,Bi2.05Sr1.95CuO6+δ,Bulk,,,SC,cuprate/High-Tc,9 K,ambient,Orthorhombic,,,5.3,5.3,24.6,,<25 T,TRUE,10.1103/PhysRevB.89.024506
Bi2201 (slightly overdoped),Bi2.05Sr1.98Cu0.98O6.04,Bulk,0.1-0.2 mm,,SC,cuprate/High-Tc/Type-II,11.4 ± 0.5 K,ambient,,layered perovskite,,,,,,,TRUE,10.1103/PhysRevB.81.144517
Bi2201 (highly overdoped),Bi2.05Sr1.98Cu0.98O6.04,Bulk,0.1-0.2 mm,,SC,cuprate/High-Tc/Type-II,8.0 ± 0.8 K,ambient,,layered perovskite,,,,,,,TRUE,10.1103/PhysRevB.81.144517
Bi-2223,Bi2.06Sr1.95Ca1.97Cu3.02O10+δ,Bulk,,,SC,High-Tc/Cuprate,110 K,,,,,5.4 Å,5.4 Å,37.164 Å,,,TRUE,10.1016/S0022-0248(00)01028-9
Y-doped Bi₂Sr₂CaCu₂O₈₊δ (high Y),Bi2.06Sr2.15Y0.71Cu2.08O8+δ,Bulk,,,SC,High-Tc/cuprate,,1 atm,Tetragonal,layered perovskite,,5.432 Å,5.467 Å,30.23 Å,,,True,10.1103/PhysRevB.41.6564
Bi-2212,Bi2.07Sr1.88Ca0.93Cu2.0O8+δ,Bulk,,,SC,High-Tc,87 K,6 bar,Orthorhombic,,,5.426 Å,5.448 Å,30.768 Å,,,TRUE,10.1016/S0921-4534(00)01769-X
Bi2.07Sr1.8CuO6+x,Bi2.07Sr1.8CuO6,Bulk,,,SC,Cuprate,7 K,,,,,,,,,,TRUE,10.1016/0921-4534(95)00160-3
Bi2.07Sr1.8CuO6+δ,Bi2.07Sr1.8CuO6+δ,Bulk,,,SC,High-Tc,7 K,,Orthorhombic,,,5.370 Å,5.370 Å,24.609 Å,,,TRUE,10.1016/S0921-4526(98)00756-X
Bi2.07Sr1.93Cu1.20O_y,Bi2.07Sr1.93Cu1.20O_y,Thin Film,2000–3000 Å,"SrTiO3(100), MgO(100)",SC,High-Tc/cuprate,20 K,,Monoclinic,perovskite-related,,,,,,,TRUE,10.1103/PhysRevB.71.174503
BSCCO-1,Bi2.07Sr1.9Ca0.82Cu2Ox,Bulk,,,SC,High-Tc/cuprate,93 K,,,,,,,,,,True,10.1103/PhysRevB.52.13013
Bi2212 overdoped,Bi2.07Sr2.03Ca0.93Cu1.96O8,Bulk,,,SC,High-Tc/cuprate,variable with oxygen pressure,up to 190 bar,,layered,,,,variable with doping,,,True,10.1103/PhysRevB.63.172505
Bi-2212,Bi2.08Sr1.91Ca0.99Cu2O8+δ,Bulk,,,SC,High-Tc/Cuprate,92,1 bar,Orthorhombic,,,5.423,5.446,30.731,,,TRUE,10.1016/S0022-0248(01)02010-3
Bi2Sr2CaCu2O8+δ,Bi2.08Sr1.94Ca0.99Cu2.00O8+δ,Bulk,,,SC,High-Tc/Cuprate,92,1,Orthorhombic,,,5.423,5.444,30.739,,,TRUE,10.1016/S0921-4534(01)00910-8
Bi2Sr2CaCu2O8+δ,Bi2.08Sr1.94Ca0.99Cu2.00O8+δ,Bulk,,,SC,High-Tc/Cuprate,29,4×10−2,Orthorhombic,,,5.405,5.417,30.923,,,TRUE,10.1016/S0921-4534(01)00910-8
Bi2Sr2CaCu2O8+δ,Bi2.08Sr1.94Ca0.99Cu2.00O8+δ,Bulk,,,SC,High-Tc/Cuprate,62,5×10−4,Orthorhombic,,,5.426,5.431,30.824,,,TRUE,10.1016/S0921-4534(01)00910-8
Bi-2212,Bi2.09Sr1.88Ca1.02Cu2O8+δ,Bulk,,,SC,High-Tc/Cuprate,85,0.1 bar,Orthorhombic,,,5.406,5.416,30.845,,,TRUE,10.1016/S0022-0248(01)02010-3
Bi-2212,Bi2.09Sr1.92Ca0.99Cu2O8+δ,Bulk,,,SC,High-Tc/Cuprate,89,0.8 bar,Orthorhombic,,,5.410,5.438,30.780,,,TRUE,10.1016/S0022-0248(01)02010-3
Bi2.0Sr1.4Ca0.8Cu1.9Oy,Bi2.0Sr1.4Ca0.8Cu1.9Oy,Bulk,,,SC,High-Tc,75 K,,,,,,,,,,True,10.1103/PhysRevB.52.82
Bi2.0Sr1.6La0.4CuO6+δ,Bi2.0Sr1.6La0.4CuO6+δ,,,,SC,High-Tc/cuprate,,,,,,,,,,,FALSE,10.1103/PhysRevB.79.064507
Bi2.0Sr1.6Y0.3CaCu2.0O8,Bi2.0Sr1.6Y0.3CaCu2.0O8,Bulk,,,SC,High-Tc,80,,,,Pnnn,5.409,27.034,30.56,,,TRUE,10.1016/S0022-0248(98)01160-9
La-substituted Bi2212 (Sample A),Bi2.0Sr1.79La0.38Ca0.65Cu1.92O8+δ,Bulk,15 nm,,SC,High-Tc/cuprate,35 K,,,layered perovskite,,,,,,,TRUE,10.1103/PhysRevB.74.054508
La-substituted Bi2212 (Sample B),Bi2.0Sr1.79La0.38Ca0.65Cu1.92O8+δ,Bulk,15 nm,,SC,High-Tc/cuprate,44 K,,,layered perovskite,,,,,,,TRUE,10.1103/PhysRevB.74.054508
La-substituted Bi2212 (Sample C),Bi2.0Sr1.79La0.38Ca0.65Cu1.92O8+δ,Bulk,15 nm,,SC,High-Tc/cuprate,52 K,,,layered perovskite,,,,,,,TRUE,10.1103/PhysRevB.74.054508
"La-substituted Bi2212 (general, as-grown)",Bi2.0Sr1.79La0.38Ca0.65Cu1.92O8+δ,Bulk,,,SC,High-Tc/cuprate,30–80 K,,,layered perovskite,,,,,,,TRUE,10.1103/PhysRevB.74.054508
Bi2.0Sr1.8Ca0.7Cu2.3Oy,Bi2.0Sr1.8Ca0.7Cu2.3Oy,Bulk,,,SC,High-Tc,67 K,,,,,,,,,,True,10.1103/PhysRevB.52.82
Bi2.0Sr1.8Ca0.8La0.3Cu2.1O8+δ,Bi2.0Sr1.8Ca0.8La0.3Cu2.1O8+δ,Bulk,,,SC,High-Tc,90 K,,,,,,,,,,True,10.1103/PhysRevB.40.8840
La-doped Bi-Sr-Ca-Cu-O,Bi2.0Sr1.8Ca0.8La0.3Cu2.1O8+δ,Bulk,,,SC,High-Tc/cuprate,90 K,,,layered,,,,,,,True,10.1103/PhysRevB.40.5169
Bi2Sr2CaCu2Ox thin film sample A,Bi2.0Sr2.0Ca1.0Cu2.1Ox,Thin Film,0.25 μm,SrTiO3,SC,High-Tc/cuprate,61 K (zero resistance),,Tetragonal,,,,,,,,True,10.1103/PhysRevB.42.193
Bi2Sr2CaCu2Ox thin film sample B,Bi2.0Sr2.2Ca1.0Cu2.5Ox,Thin Film,0.25 μm,SrTiO3,SC,High-Tc/cuprate,66 K (zero resistance),,Tetragonal,,,,,,,,True,10.1103/PhysRevB.42.193
Bi2.10Sr1.77La0.28CuO6+δ,Bi2.10Sr1.77La0.28CuO6+δ,Bulk,,,SC,High-Tc,20,2 bar,Orthorhombic,,,,,24.389,,,TRUE,10.1016/j.jcrysgro.2004.04.001
Bi-2212,Bi2.10Sr1.90Ca1.0Cu2.0O8+δ,Bulk,,,SC,High-Tc,95 K,2 bar,Orthorhombic,,,,,30.890 Å,,,TRUE,10.1016/S0921-4534(00)01769-X
Bi2.10Sr1.90CaCu2O8+δ,Bi2.10Sr1.90CaCu2O8+δ,Bulk,,,SC,High-Tc/cuprate,92 K,,,,,,,,,,TRUE,10.1103/PhysRevB.104.094507
Bi2.10Sr1.90La0.10Cu1.14O_y,Bi2.10Sr1.90La0.10Cu1.14O_y,Thin Film,2000–3000 Å,"SrTiO3(100), MgO(100)",SC,High-Tc/cuprate,20 K,,Orthorhombic,perovskite-related,,,,,,,TRUE,10.1103/PhysRevB.71.174503
Bi2.10Sr1.91Ca1.03Cu2O8+δ,Bi2.10Sr1.91Ca1.03Cu2O8+δ,Bulk,,,SC,cuprate,,ambient,,,,,,,,,TRUE,10.1103/PhysRevLett.95.117005
Bi₂Sr₂CaCu₂O₈₊δ (undoped),Bi2.10Sr1.94Ca0.88Cu2.07O8+δ,Bulk,,,SC,High-Tc/cuprate,90 K,1 atm,Tetragonal,layered perovskite,,5.413 Å,5.411 Å,30.91 Å,,,True,10.1103/PhysRevB.41.6564
Bi₂Sr₂CaCu₂O₈₊δ (1 atm O₂ annealed),Bi2.10Sr1.94Ca0.88Cu2.07O8+δ,Bulk,,,SC,High-Tc/cuprate,84 K,1 atm,Tetragonal,layered perovskite,,5.411 Å,5.414 Å,30.80 Å,,,True,10.1103/PhysRevB.41.6564
Bi₂Sr₂CaCu₂O₈₊δ (5 atm O₂ annealed),Bi2.10Sr1.94Ca0.88Cu2.07O8+δ,Bulk,,,SC,High-Tc/cuprate,79 K,5 atm,Tetragonal,layered perovskite,,5.409 Å,5.414 Å,30.81 Å,,,True,10.1103/PhysRevB.41.6564
Bi₂Sr₂CaCu₂O₈₊δ (12 atm O₂ annealed),Bi2.10Sr1.94Ca0.88Cu2.07O8+δ,Bulk,,,SC,High-Tc/cuprate,77 K,12 atm,Tetragonal,layered perovskite,,5.408 Å,5.413 Å,30.81 Å,,,True,10.1103/PhysRevB.41.6564
Bi2Sr2CaCu2O8+δ,Bi2.10Sr1.94Ca0.88Cu2.07O8+δ,Bulk,,,SC,High-Tc/cuprate,90 K,,,layered,,,,,,,True,10.1103/PhysRevB.47.2905
Bi-2212,Bi2.11Sr1.82Ca0.92Cu2.0O8+δ,Bulk,,,SC,High-Tc,88 K,,Orthorhombic,,,,,,,,TRUE,10.1016/S0921-4534(00)01769-X
Bi-2212,Bi2.11Sr1.87Ca1.01Cu2O8+δ,Bulk,,,SC,High-Tc/Cuprate,83,0.05 bar,Orthorhombic,,,5.409,5.410,30.890,,,TRUE,10.1016/S0022-0248(01)02010-3
Bi2.11Sr1.88Ca0.79Dy0.23Cu2O8+δ,Bi2.11Sr1.88Ca0.79Dy0.23Cu2O8+δ,Bulk,,,SC,cuprate,,ambient,,,,,,,,,TRUE,10.1103/PhysRevLett.95.117005
Bi2223,Bi2.11Sr2.02Ca1.75Cu2.81O10+δ,Bulk,,,SC,High-Tc/Cuprate,≃110 K,,,,,5.38 Å,,36.95 Å,,200 T,TRUE,10.1016/S0921-4526(01)00570-1
Bi2.12Sr1.33La0.64CuO6+δ,Bi2.12Sr1.33La0.64CuO6+δ,Bulk,,,SC,High-Tc,12,2 bar,Orthorhombic,,,,,24.260,,,TRUE,10.1016/j.jcrysgro.2004.04.001
Bi2.12Sr1.75CuO6±δ,Bi2.12Sr1.75CuO6,Bulk,,,NSC,cuprate,,,orthorhombic,layered cuprate,,5.389 Å,5.393 Å,24.56 Å,,,True,10.1103/PhysRevB.41.2627
Bi2.12Sr1.88CuO6+δ,Bi2.12Sr1.88CuO6+δ,Bulk,,,SC,cuprate/High-Tc,,ambient,Orthorhombic,,,5.3,5.3,24.6,,<25 T,TRUE,10.1103/PhysRevB.89.024506
Bi2.12Sr1.88CuO6+δ,Bi2.12Sr1.88CuO6+δ,Bulk,,,SC,High-Tc/Cuprate,6.5 K,,,,,,,,,,TRUE,10.1016/0375-9601(95)00531-7
Bi-2212,Bi2.12Sr1.91Ca0.98Cu2O8+δ,Bulk,,,SC,High-Tc/Cuprate,88,0.5 bar,Orthorhombic,,,5.413,5.411,30.811,,,TRUE,10.1016/S0022-0248(01)02010-3
Bi#1,Bi2.12Sr1.9Ca1.2Cu1.96O8+x,Bulk,,,SC,High-Tc,86.1,,,,,,,,,,TRUE,10.1016/S0921-4534(02)02291-8
Bi2.13Sr1.55La0.43CuO6+δ,Bi2.13Sr1.55La0.43CuO6+δ,Bulk,,,SC,High-Tc,33,2 bar,Orthorhombic,,,,,24.336,,,TRUE,10.1016/j.jcrysgro.2004.04.001
Bi2.13Sr1.82Ca0.70Dy0.36Cu2O8+δ,Bi2.13Sr1.82Ca0.70Dy0.36Cu2O8+δ,Bulk,,,SC,cuprate,,ambient,,,,,,,,,TRUE,10.1103/PhysRevLett.95.117005
Bi-2212,Bi2.13Sr1.89Ca1.03Cu2O8+δ,Bulk,,,SC,High-Tc/Cuprate,79,0.001 bar,Orthorhombic,,,5.404,5.417,30.912,,,TRUE,10.1016/S0022-0248(01)02010-3
Bi2.13Sr1.90Cu1.25O6+δ,Bi2.13Sr1.90Cu1.25O6+δ,Bulk,,,SC,Cuprate,7.5,2 atm,Tetragonal,,,,,2.4656,,,TRUE,10.1016/j.jcrysgro.2007.02.043
Bi2.14Sr1.39Ca1.13Cu2.00O7.83 (Crystal B),Bi2.14Sr1.39Ca1.13Cu2.00O7.83,Bulk,,,SC,High-Tc/cuprate,84.2 K,,,,,,,,,,True,10.1103/PhysRevB.50.3507
BSCCO as-grown,Bi2.14Sr1.93Ca0.92Cu2.02O8,Bulk,,,SC,High-Tc/cuprate,65-70 K,ambient pressure,,,,,,,,,True,10.1103/PhysRevB.48.3531
BSCCO air-annealed,Bi2.14Sr1.93Ca0.92Cu2.02O8+δ,Bulk,,,SC,High-Tc/cuprate,90 K,ambient pressure,,,,,,,,,True,10.1103/PhysRevB.48.3531
BSCCO oxygen-overdoped,Bi2.14Sr1.93Ca0.92Cu2.02O8+δ,Bulk,,,SC,High-Tc/cuprate,59 K,4 kbar oxygen pressure,,,,,,,,,True,10.1103/PhysRevB.48.3531
Bismuth Calcium Strontium Copper Oxide,Bi2.15Ca1.17Sr1.68Cu2O8,Bulk,,,SC,High-Tc,80 K,,,,,,,,,,True,10.1103/PhysRevB.38.11942
Bi2.15Sr1.37La0.57CuO6+δ,Bi2.15Sr1.37La0.57CuO6+δ,Bulk,,,SC,High-Tc,15,150 cc/min O2 flow,Orthorhombic,,,,,24.292,,,TRUE,10.1016/j.jcrysgro.2004.04.001
Bi-2212,Bi2.15Sr1.48Ca1.37Cu2O8.075,Bulk,,,SC,High-Tc/cuprate,,,,,,,,,,,True,10.1103/PhysRevB.57.13426
Bi-2212 (delta=0.07),Bi2.15Sr1.48Ca1.37Cu2O8.145,Bulk,,,SC,High-Tc/cuprate,,,,,,,,,,,True,10.1103/PhysRevB.57.13426
Bi-Sr-Ca-Cu-O crystal,Bi2.15Sr1.65CaCu2O8,Bulk,16 μm,sapphire or phenolic rod,SC,High-Tc/cuprate,78 K,,,,,,,,,,True,10.1103/PhysRevB.42.6322
Bi2.15Sr1.68Ca1.17Cu2Oy,Bi2.15Sr1.68Ca1.17Cu2Oy,Bulk,,,SC,High-Tc,70 K,,,,Fmmm,5.41 Å,5.42 Å,30.9 Å,,,True,10.1103/PhysRevB.38.9272
BSCCO,Bi2.15Sr1.85CaCu2O8,Bulk,,,SC,High-Tc/cuprate,84 K,,,layered,,,,,,,True,10.1103/PhysRevB.55.5666
Bismuth Strontium Calcium Copper Oxide,Bi2.15Sr1.85CaCu2O8,Bulk,,,SC,High-Tc/cuprate,,,,,,,,,,,,10.1103/PhysRevB.62.631
BSCCO,Bi2.15Sr1.85CaCu2O8,Bulk,,,SC,High-Tc/cuprate,,,Tetragonal,,,,,,,,,10.1103/PhysRevB.62.3528
Bi₂.₁₅Sr₁.₈₅CaCu₂O₈₊δ,Bi2.15Sr1.85CaCu2O8,Bulk,,,SC,High-Tc/cuprate,,,,layered,,,,,,,,10.1103/PhysRevB.54.1320
Bi2.15Sr1.85CaCu2O8+δ,Bi2.15Sr1.85CaCu2O8,Bulk,,,SC,High-Tc/cuprate,,,,,,,,,,,,10.1103/PhysRevLett.79.2875
BSCCO,Bi2.15Sr1.85CaCu2O8+δ,Bulk,,,SC,High-Tc/cuprate,,,,,,,,,,,True,10.1103/PhysRevLett.81.5209
BSCCO,Bi2.15Sr1.85CaCu2O8+δ,Bulk,,,SC,High-Tc/cuprate,84 K,,,layered,,,,,Hc1 = Φ0 ln(κ) / 4π μ0 λab²,,True,10.1103/PhysRevB.52.3790
BSCCO,Bi2.15Sr1.85CaCu2O8+δ,Bulk,,,SC,High-Tc/cuprate,85 K,,,layered,,,,,,,True,10.1103/PhysRevB.57.1253
Bi2.15Sr1.85CaCu2O8+δ,Bi2.15Sr1.85CaCu2O8+δ,Bulk,,,SC,High-Tc/cuprate,,,,,,,,,,,,10.1103/PhysRevB.63.094503
BSCCO S1,Bi2.15Sr1.85CaCu2O8+δ,Bulk,,,SC,High-Tc/cuprate,,,,layered,,,,,,,True,10.1103/PhysRevB.54.R15661
BSCCO S2,Bi2.15Sr1.85CaCu2O8+δ,Bulk,,,SC,High-Tc/cuprate,,,,layered,,,,,,,True,10.1103/PhysRevB.54.R15661
BSCCO S3,Bi2.15Sr1.85CaCu2O8+δ,Bulk,,,SC,High-Tc/cuprate,,,,layered,,,,,,,True,10.1103/PhysRevB.54.R15661
Bi2.15Sr1.85CaCu2O8+δ,Bi2.15Sr1.85CaCu2O8+δ,Bulk,,,SC,High-Tc/cuprate,92 K,,,,,,,,,,TRUE,10.1103/PhysRevB.104.094507
Bi2.15Sr1.85CuO6+δ,Bi2.15Sr1.85CuO6+δ,Bulk,,,SC,cuprate/High-Tc,,ambient,Orthorhombic,,,5.3,5.3,24.6,,<25 T,TRUE,10.1103/PhysRevB.89.024506
Bi2212,Bi2.15Sr1.86Ca0.98Cu2.03O8,Bulk,,,SC,High-Tc/cuprate,90.2 K,,,,,,,,,,True,10.1103/PhysRevB.50.10225
Bi2212,Bi2.15Sr1.86Ca0.98Cu2.03O8,Bulk,,,SC,High-Tc/cuprate,86.4 K,,,layered,,,,,,,True,10.1103/PhysRevB.51.3945
Bi2.2Sr1.8CaCu2.0Oy (underdoped),Bi2.15Sr1.87Ca0.96Cu2.00Oy,Bulk,,,SC,High-Tc/cuprate,77.7 K,,,,,,,,,,True,10.1103/PhysRevB.62.1452
Bi2.2Sr1.8CaCu2.0Oy (lightly overdoped),Bi2.15Sr1.87Ca0.96Cu2.00Oy,Bulk,,,SC,High-Tc/cuprate,81.8 K,,,,,,,,,,True,10.1103/PhysRevB.62.1452
Bi2.2Sr1.8CaCu2.0Oy (heavily overdoped),Bi2.15Sr1.87Ca0.96Cu2.00Oy,Bulk,,,SC,High-Tc/cuprate,77.2 K,,,,,,,,,,True,10.1103/PhysRevB.62.1452
Bi₂Sr₂CaCu₂O₈₊δ (2:2:1:2 phase),Bi2.15Sr1.8CaCu2O8.15,Bulk,,,SC,High-Tc/cuprate,93 K,1 atm,,,,,,,,270 T,True,10.1103/PhysRevB.46.6422
Bi₂Sr₂CaCu₂O₈₊δ (600°C annealed),Bi2.15Sr1.8CaCu2O8.15,Bulk,,,SC,High-Tc/cuprate,89 K,1 atm,,,,,,,,270 T,True,10.1103/PhysRevB.46.6422
Bi₂Sr₂CaCu₂O₈₊δ (450°C annealed),Bi2.15Sr1.8CaCu2O8.15,Bulk,,,SC,High-Tc/cuprate,84 K,1 atm,,,,,,,,270 T,True,10.1103/PhysRevB.46.6422
Bi₂Sr₂CaCu₂O₈₊δ,Bi2.15Sr1.90Ca0.96Cu2.0O8.13,Bulk,,,SC,High-Tc/cuprate,86 K,,Tetragonal,,I4/mmm,,,,,,True,10.1103/PhysRevB.56.8426
Bi-2212,Bi2.15Sr1.90Ca1.01Cu2.0O8+δ,Bulk,,,SC,High-Tc,85 K,8 bar,Orthorhombic,,,5.371 Å,5.432 Å,30.721 Å,,,TRUE,10.1016/S0921-4534(00)01769-X
Bi2.15Sr1.92Ca0.75Cu2O8.1,Bi2.15Sr1.92Ca0.75Cu2O8.1,Bulk,,,SC,High-Tc/cuprate,,,Tetragonal,layered perovskite,M:A2aa:111,5.408 Å,5.413 Å,30.871 Å,,,True,10.1103/PhysRevB.42.387
Bi₂Sr₂CaCu₂O₈,Bi2.15Sr1.95Ca1.03Cu2O8,Bulk,,,SC,High-Tc/cuprate,85 K,,,layered,,,,,10 mT,22 T,True,10.1103/PhysRevLett.69.2276
Bismuth strontium calcium copper oxide,Bi2.15Sr1.95CaCu2O8+x,,,,SC,High-Tc/cuprate,,,,,,,,,,,FALSE,10.1103/PhysRevB.82.144508
Bi2.15Sr1.9CuO6+δ,Bi2.15Sr1.9CuO6+δ,Bulk,,sapphire,SC,cuprate/High-Tc,3.5-4.3 K,,,,,,,,,10 ± 2 T,TRUE,10.1103/PhysRevB.86.214506
Bi2.16Sr1.70Ca0.94Cu2O8+y,Bi2.16Sr1.70Ca0.94Cu2O8+y,Bulk,,,SC,High-Tc/cuprate,79.1 K,,,,,,,30.65-30.70 Å,,,True,10.1103/PhysRevB.59.14080
Bi2.16Sr1.85Ca1.06Cu2O8,Bi2.16Sr1.85Ca1.06Cu2O8,Bulk,,,SC,High-Tc/cuprate,92.0 K,ambient,,,,,,,,,TRUE,10.1103/PhysRevB.79.064507
Bi-2212,Bi2.16Sr1.88Ca1.02Cu2.0O8+δ,Bulk,,,SC,High-Tc,87 K,,Orthorhombic,,,,,,,,TRUE,10.1016/S0921-4534(00)01769-X
Bi2.16Sr1.91Ca1.03Cu2O8+x,Bi2.16Sr1.91Ca1.03Cu2O8,Bulk,,,SC,High-Tc/cuprate,88 K,,,,,,,,50 mT,,True,10.1103/PhysRevB.51.15484
Bi2Sr2CaCu2O8+δ,Bi2.16Sr1.91Ca1.03Cu2O8,Bulk,,,SC,High-Tc/cuprate,88 K,,,,,,,,,,True,10.1103/PhysRevB.51.16358
Bi-2212,Bi2.16Sr1.92Ca1.02Cu2.0O8+δ,Bulk,,,SC,High-Tc,89 K,,Orthorhombic,,,,,,,,TRUE,10.1016/S0921-4534(00)01769-X
Bi-2223,Bi2.16Sr2Ca1.87Cu3O10.16,Bulk,,,SC,High-Tc,111K,10MPa,Orthorhombic,Pseudo-tetragonal,A 2 aa,5.4210,5.4133,37.010,530 Oe,,TRUE,10.1016/j.cap.2007.04.014
Bi2201,Bi2.17Sr1.5Cu1.29O6,Bulk,,,SC,High-Tc,7.9,,Tetragonal,,,,,,,,TRUE,10.1016/S0038-1098(03)00308-9
Bi-2212 with specific stoichiometry,Bi2.17Sr1.77Ca1.01Cu2.05O8.08,Bulk,,,SC,High-Tc/cuprate,,,Orthorhombic,,,,,,,,True,10.1103/PhysRevB.52.615
Bi2.18Sr1.44CuO6+δ,Bi2.18Sr1.44CuO6+δ,Bulk,,,SC,High-Tc,10 K,5-10 atm,,,,,,,,,TRUE,10.1016/0921-4534(91)90791-V
Bi2.18Sr1.62La0.36CuO6+δ,Bi2.18Sr1.62La0.36CuO6+δ,Bulk,,,SC,High-Tc,28,150 cc/min O2 flow,Orthorhombic,,,,,24.353,,,TRUE,10.1016/j.jcrysgro.2004.04.001
Bi-2212,Bi2.18Sr1.81Ca0.89Cu2.0O8+δ,Bulk,,,SC,High-Tc,81 K,10 bar,Orthorhombic,,,5.323 Å,5.418 Å,30.653 Å,,,TRUE,10.1016/S0921-4534(00)01769-X
Bi2.18Sr2-yCayCu2O8+δ (2212 phase),Bi2.18Sr2-yCayCu2O8+δ,Bulk,,,SC,High-Tc,,,,,,,,,,,TRUE,Handbook of SC
Bi2201,Bi2.19Sr1.87Cu0.94O6,Bulk,,,SC,High-Tc,8 K,,Monoclinic,,,5.36 Å,,24.60 Å,,,TRUE,10.1016/S0038-1098(98)00359-7
Bi2201,Bi2.19Sr1.87Cu0.94O6,Bulk,,,SC,High-Tc,8,,Tetragonal,,,,,,,,TRUE,10.1016/S0038-1098(03)00308-9
Bi-2201,Bi2.19Sr1.95CuO6+δ,Bulk,,,SC,High-Tc/Cuprate,6.2,2.0,Pseudotetragonal,,,5.314,5.399,24.363,,,TRUE,10.1016/S0921-4534(01)00414-2
Bi2.1Ca0.95Sr0.95CuO6+δ,Bi2.1Ca0.95Sr0.95CuO6+δ,Bulk,,,SC,High-Tc/Cuprate,77-87K,,Orthorhombic,,,0.540 nm,0.544 nm,,,,TRUE,10.1016/j.physc.2007.05.010
Ca-doped Bi2.1Sr0.95CuO6+δ,Bi2.1Sr0.95Ca0.95CuO6+δ,Bulk,,,SC,High-Tc,80,Ambient,,,,,,,,,TRUE,10.1016/j.physc.2009.10.048
Ca-doped Bi2.1Sr0.9CuO6+δ,Bi2.1Sr0.9Ca1.0CuO6+δ,Bulk,,,SC,High-Tc,80,Ambient,,,,,,,,,TRUE,10.1016/j.physc.2009.10.048
Bi2.1Sr0.9La1.0CuOy,Bi2.1Sr0.9La1.0CuO6,Bulk,,,SC,cuprate,,,tetragonal,,I4/mmm,,,,,,True,10.1103/PhysRevB.48.16135
Bi₂.₁Sr₀.₉La₁.₀CuO_y,Bi2.1Sr0.9La1.0CuO_y,Bulk,,,NSC,,,,,,,,,,,,True,10.1103/PhysRevB.47.3347
Bi-2201,Bi2.1Sr1.15La0.75CuO6+δ,Bulk,,,SC,cuprate,12 K,,orthorhombic,,,,,,,,True,10.1103/PhysRevB.62.622
Ca-doped Bi2.1Sr1.1CuO6+δ,Bi2.1Sr1.1Ca0.8CuO6+δ,Bulk,,,SC,High-Tc,80,Ambient,,,,,,,,,TRUE,10.1016/j.physc.2009.10.048
Bi-2201,Bi2.1Sr1.37La0.53CuO6+δ,Bulk,,,SC,cuprate,18 K,,orthorhombic,,,,,,,,True,10.1103/PhysRevB.62.622
Bi2.1Sr1.3La0.6CuOy,Bi2.1Sr1.3La0.6CuO6,Bulk,,,SC,cuprate,,,tetragonal,,I4/mmm,,,,,,True,10.1103/PhysRevB.48.16135
Bi₂.₁Sr₁.₃La₀.₆CuO_y,Bi2.1Sr1.3La0.6CuO_y,Bulk,,,NSC,,,,,,,,,,,,True,10.1103/PhysRevB.47.3347
Bi2.1Sr1.4Ca1.5Cu2O8+δ,Bi2.1Sr1.4Ca1.5Cu2O8+δ,Bulk,,,SC,High-Tc/cuprate,80 K,,,,,,,,,,FALSE,10.1103/PhysRevLett.107.047003
Bi2.1Sr1.4Ca1.5Cu2O8+δ (annealed),Bi2.1Sr1.4Ca1.5Cu2O8+δ,Bulk,,,SC,High-Tc/cuprate,45 K,,,,,,,,,,TRUE,10.1103/PhysRevLett.107.047003
Pristine Bi2.1Sr1.4Ca1.5Cu2O8+δ,Bi2.1Sr1.4Ca1.5Cu2O8+δ,Bulk,,,SC,High-Tc/cuprate,,,,Layered,,,,15.31 Å,,,TRUE,10.1103/PhysRevB.81.224518
Ca-rich Bi2.1Sr1.4Ca1.5Cu2O8+δ (intercalated with HgBr2),Bi2.1Sr1.4Ca1.5Cu2O8+δ,Bulk,,,SC,High-Tc/cuprate,74 K,,,Layered,,,,21.51 Å,,,TRUE,10.1103/PhysRevB.81.224518
Bi-2201,Bi2.1Sr1.55La0.35CuO6+δ,Bulk,,,SC,cuprate,12 K,,orthorhombic,,,,,,,,True,10.1103/PhysRevB.62.622
Bi-2201,Bi2.1Sr1.58La0.32CuO6+δ,Bulk,,,SC,cuprate,,,monoclinic,,,,,,,,True,10.1103/PhysRevB.62.622
Bi2.1Sr1.5La0.4CuO6.36,Bi2.1Sr1.5La0.4CuO6.36,Bulk,,,SC,High-Tc/Cuprate,32 K,,,,,,,,,,TRUE,10.1016/S0921-4534(02)02410-3
Bi₂.₁Sr₁.₅La₀.₄CuO_y,Bi2.1Sr1.5La0.4CuO_y,Bulk,,,NSC,,,,,,,,,,,,True,10.1103/PhysRevB.47.3347
Bi-2201,Bi2.1Sr1.63La0.27CuO6+δ,Bulk,,,SC,cuprate,12 K,,monoclinic,,,,,,,,True,10.1103/PhysRevB.62.622
Bi-Sr-Ca-Cu-O,Bi2.1Sr1.6CaCu2Ox,Bulk,,,SC,High-Tc,83 K,,,,,,,,,,True,10.1103/PhysRevB.39.808
Bi-Sr-Ca-Cu-O single crystal,Bi2.1Sr1.6CaCu2Ox,Bulk,,,SC,High-Tc,84 K,,Orthorhombic,incommensurately modulated √2 × √2 orthorhombic cell,,,,,,"Hc2 (anisotropic, specific values not provided)",True,10.1103/PhysRevB.38.11974
Bi₂.₁Sr₁.₆La₀.₃CuO_y,Bi2.1Sr1.6La0.3CuO_y,Bulk,,,SC,cuprate,10 K,,,,,,,,,,True,10.1103/PhysRevB.47.3347
Bi-2201,Bi2.1Sr1.74La0.16CuO6+δ,Bulk,,,SC,cuprate,,,monoclinic,,,,,,,,True,10.1103/PhysRevB.62.622
