Repository: WyattBunstine/ML_SC_Project

# ML_SC_Project — Chemically and Geometrically Motivated Crystal Graph Neural Networks

This project predicts and screens superconductors from crystal structure. It frames the
problem as a **two-stage hurdle**: first classify whether a material is a superconductor
candidate (SC vs. non-SC), then regress the critical temperature T_c for superconductors.

Two graph-neural-network families are trained and compared:

- a **baseline CGCNN** ([txie-93/cgcnn](https://github.com/txie-93/cgcnn)), and
- an **MPNN** with learned edge features that consumes richer `crystal_graph_v4` graphs
  (this project's contribution).

File: database/superconductor_materials_full.csv (part 20 of 215)
Material_Name,Chemical_Composition,Material_Class,Film_Thickness,Substrate,Material_Type,Superconductor_Type,Superconducting_Transition_Temperature,Pressure,Crystal_Structure,Lattice_Structure,Space_Group,"Lattice_Constant(a)","Lattice_Constant(b)","Lattice_Constant(c)",Lower_Critical_Field,Upper_Critical_Field,Experimental,DOI
Bi2.1Sr1.75CuO6±δ,Bi2.1Sr1.75CuO6,Bulk,,,NSC,cuprate,,,orthorhombic,layered cuprate,,5.385 Å,5.385 Å,24.58 Å,,,True,10.1103/PhysRevB.41.2627
Bi₂.₁Sr₁.₇Ca₁.₁Cu₂.₀O₈₊δ,Bi2.1Sr1.7Ca1.1Cu2.0O8,Bulk,,,SC,High-Tc/cuprate,94 K,,,,,,,,,,True,10.1103/PhysRevB.53.11825
Bi2.1Sr1.7Ca1.2Cu2Ox,Bi2.1Sr1.7Ca1.2Cu2O6,Bulk,,,SC,High-Tc/cuprate,86.7 K,,,,,,,,,,,10.1103/PhysRevB.66.144506
Bi2.1Sr1.7La0.2CuOy,Bi2.1Sr1.7La0.2CuO6,Bulk,,,SC,cuprate,,,tetragonal,,I4/mmm,,,,,,True,10.1103/PhysRevB.48.16135
Bi₂.₁Sr₁.₇La₀.₂CuO_y,Bi2.1Sr1.7La0.2CuO_y,Bulk,,,SC,cuprate,20 K,,,,,,,,,,True,10.1103/PhysRevB.47.3347
"Bi2201 (Very Overdoped, Nonsuperconducting)",Bi2.1Sr1.85CuOy,Thin Film,100-350 nm,SrTiO3,NSC,cuprate,,,,,,,,24.66 ± 0.04 Å,,,TRUE,10.1103/PhysRevB.106.224503
"Bi2201 (Optimally Doped, Superconducting)",Bi2.1Sr1.85CuOy,Thin Film,100-350 nm,SrTiO3,SC,cuprate,11.5 K,,,,,,,,,,TRUE,10.1103/PhysRevB.106.224503
Bi2.1Sr1.8CaCu2Ox,Bi2.1Sr1.8CaCu2O8,Bulk,,,SC,High-Tc/cuprate,77.6 K,,,,,,,,,360 kOe,True,10.1103/PhysRevB.62.6649
Bi₂.₁Sr₁.₈La₀.₁CuO_y,Bi2.1Sr1.8La0.1CuO_y,Bulk,,,SC,cuprate,,,,,,,,,,,True,10.1103/PhysRevB.47.3347
Bi2.1Sr1.93Ca0.57Pr0.4Cu2O8+y,Bi2.1Sr1.93Ca0.57Pr0.4Cu2O8+y,Bulk,,,NSC,,,,Orthorhombic,,,,,,,,True,10.1103/PhysRevB.50.6929
Bi2.1Sr1.93Ca0.67Pr0.3Cu2O8+y,Bi2.1Sr1.93Ca0.67Pr0.3Cu2O8+y,Bulk,,,SC,High-Tc/cuprate,~40 K,,Tetragonal,,,,,,,,True,10.1103/PhysRevB.50.6929
Bi2.1Sr1.93Ca0.72Pr0.25Cu2O8+y,Bi2.1Sr1.93Ca0.72Pr0.25Cu2O8+y,Bulk,,,SC,High-Tc/cuprate,~55 K,,Tetragonal,,,,,,,,True,10.1103/PhysRevB.50.6929
Bi2.1Sr1.93Ca0.77Pr0.2Cu2O8+y,Bi2.1Sr1.93Ca0.77Pr0.2Cu2O8+y,Bulk,,,SC,High-Tc/cuprate,~65 K,,Tetragonal,,,,,,,,True,10.1103/PhysRevB.50.6929
Bi2.1Sr1.93Ca0.82Pr0.15Cu2O8+y,Bi2.1Sr1.93Ca0.82Pr0.15Cu2O8+y,Bulk,,,SC,High-Tc/cuprate,~70 K,,Tetragonal,,,,,,,,True,10.1103/PhysRevB.50.6929
Bi2.1Sr1.93Ca0.87Pr0.1Cu2O8+y,Bi2.1Sr1.93Ca0.87Pr0.1Cu2O8+y,Bulk,,,SC,High-Tc/cuprate,~74 K,,Tetragonal,,,,,,,,True,10.1103/PhysRevB.50.6929
Bi2.1Sr1.93Ca0.92Pr0.05Cu2O8+y,Bi2.1Sr1.93Ca0.92Pr0.05Cu2O8+y,Bulk,,,SC,High-Tc/cuprate,~74 K,,Tetragonal,,,,,,,,True,10.1103/PhysRevB.50.6929
Bi2.1Sr1.93Ca0.97Cu2O8+y,Bi2.1Sr1.93Ca0.97Cu2O8+y,Bulk,,,SC,High-Tc/cuprate,74-76 K,,Tetragonal,,,,,,,,True,10.1103/PhysRevB.50.6929
Bi-2212,Bi2.1Sr1.93Ca0.97Cu2O8+y,Bulk,,,SC,High-Tc,74-76 K,,,,,,,,,,TRUE,10.1016/0921-4534(93)90134-C
Bi₂Sr₂CaCu₂O₈₊δ,Bi2.1Sr1.94Ca0.88Cu2.07O8+δ,Bulk,,,SC,High-Tc/cuprate,90 K,,,,,,,,,440 kG,True,10.1103/PhysRevLett.67.3152
Bi₂Sr₂CaCu₂O₈₊δ,Bi2.1Sr1.94Ca0.88Cu2.07O8+δ,Bulk,,,SC,High-Tc/cuprate,90 K,,Orthorhombic,face-centered orthorhombic (quasitetragonal),,5.413 Å,5.411 Å,30.89 Å,,,True,10.1103/PhysRevLett.67.1350
Bi2.1Sr1.9Ca(Cu0.94Co0.06)2O8+δ,Bi2.1Sr1.9Ca(Cu0.94Co0.06)2O8+δ,Bulk,,,SC,High-Tc,35,,,,,,,,,,TRUE,10.1016/j.physc.2009.05.180
Bi2.1Sr1.9Ca(Cu0.96Co0.04)2O8+δ,Bi2.1Sr1.9Ca(Cu0.96Co0.04)2O8+δ,Bulk,,,SC,High-Tc,52,,,,,,,,,,TRUE,10.1016/j.physc.2009.05.180
Bi2.1Sr1.9Ca(Cu0.98Co0.02)2O8+δ,Bi2.1Sr1.9Ca(Cu0.98Co0.02)2O8+δ,Bulk,,,SC,High-Tc,71,,,,,,,,,,TRUE,10.1016/j.physc.2009.05.180
Bi2.1Sr1.9Ca(Cu0.995Fe0.005)2O8+δ,Bi2.1Sr1.9Ca(Cu0.995Fe0.005)2O8+δ,Bulk,,,SC,High-Tc/cuprate,82 K,,,,,,,,,,TRUE,10.1103/PhysRevLett.117.257003
Bi2.1Sr1.9Ca(Cu0.99Co0.01)2O8+δ,Bi2.1Sr1.9Ca(Cu0.99Co0.01)2O8+δ,Bulk,,,SC,High-Tc,77,,,,,,,,,,TRUE,10.1016/j.physc.2009.05.180
Bi2.1Sr1.9Ca1-xYxCu2O8+y,Bi2.1Sr1.9Ca0.5Y0.5Cu2O8+y,Bulk,,,SC,High-Tc/cuprate,,,,,,,,,,,True,10.1103/PhysRevB.66.064501
Bi₂.₁Sr₁.₉Ca₀.₇₄Cu₂.₀O₈₊δ,Bi2.1Sr1.9Ca0.74Cu2.0O8,Bulk,,,SC,High-Tc/cuprate,88 K,,,,,,,,,,True,10.1103/PhysRevB.53.11825
Bi2.1Sr1.9Ca1-xYxCu2O8+y,Bi2.1Sr1.9Ca0.7Y0.3Cu2O8+y,Bulk,,,SC,High-Tc/cuprate,,,,,,,,,,,True,10.1103/PhysRevB.66.064501
Bi2.1Sr1.9Ca0.7Y0.3Cu2O8+δ,Bi2.1Sr1.9Ca0.7Y0.3Cu2O8+δ,Bulk,,,SC,High-Tc/cuprate,"varies with doping, up to ~90 K",ambient,,,,,,,,103 T at p=0.19,TRUE,10.1103/PhysRevB.101.174512
BSCCO,Bi2.1Sr1.9Ca0.9Cu2O8,Bulk,,,SC,High-Tc/cuprate,,,,,,,,,,,,10.1103/PhysRevLett.68.3343
Bi2.1Sr1.9Ca0.9Cu2O8+δ,Bi2.1Sr1.9Ca0.9Cu2O8,Bulk,,,SC,High-Tc/cuprate,,,,,,,,,,,,10.1103/PhysRevB.46.11084
Bi2.1Sr1.9Ca0.9Cu2O8+δ,Bi2.1Sr1.9Ca0.9Cu2O8+δ,Bulk,,,SC,High-Tc/cuprate,"88.5 K (as-made), 86 K (annealed)",,,layered,,5.413(2) Å,5.411(3) Å,"30.89(1) Å (as-made), 30.80(1) Å (annealed)",near Hc1 (specific value not given),,True,10.1103/PhysRevLett.66.2270
Bi2.1Sr1.9Ca0.9Cu2O8+δ,Bi2.1Sr1.9Ca0.9Cu2O8+δ,Bulk,,,SC,High-Tc/cuprate,88 K,,,,,5.413 Å,5.411 Å,30.91 Å,,,True,10.1103/PhysRevLett.64.2312
Fe-doped Bi2212,Bi2.1Sr1.9Ca1.0Cu1.978Fe0.022O8+δ,Bulk,,,SC,High-Tc/cuprate,65.5 K,,,,,,,,,,True,10.1103/PhysRevB.65.224501
Fe-doped Bi2212,Bi2.1Sr1.9Ca1.0Cu1.984Fe0.016O8+δ,Bulk,,,SC,High-Tc/cuprate,73 K,,,,,,,,,,True,10.1103/PhysRevB.65.224501
Fe-doped Bi2212,Bi2.1Sr1.9Ca1.0Cu1.995Fe0.005O8+δ,Bulk,,,SC,High-Tc/cuprate,82.25 K,,,,,,,,,,True,10.1103/PhysRevB.65.224501
"Bi-2212 (Underdoped, Tc=50K)",Bi2.1Sr1.9Ca1.0Cu2.0O8+x,Bulk,,,SC,High-Tc/cuprate,50 K,,Tetragonal,,,3.81,3.81,,,,TRUE,10.1103/PhysRevX.9.041062
"Bi-2212 (Underdoped, Tc=70K)",Bi2.1Sr1.9Ca1.0Cu2.0O8+x,Bulk,,,SC,High-Tc/cuprate,70 K,,Tetragonal,,,3.81,3.81,,,,TRUE,10.1103/PhysRevX.9.041062
"Bi-2212 (Optimally Doped, Tc=91K)",Bi2.1Sr1.9Ca1.0Cu2.0O8+x,Bulk,,,SC,High-Tc/cuprate,91 K,,Tetragonal,,,3.81,3.81,,,,TRUE,10.1103/PhysRevX.9.041062
"Bi-2212 (Overdoped, Tc=50K)",Bi2.1Sr1.9Ca1.0Cu2.0O8+x,Bulk,,,SC,High-Tc/cuprate,50 K,,Tetragonal,,,3.81,3.81,,,,TRUE,10.1103/PhysRevX.9.041062
BSCCO,Bi2.1Sr1.9Ca1.0Cu2O8,Bulk,,,SC,High-Tc/cuprate,,,,,,,,,,,,10.1103/PhysRevB.55.11103
Bi-2212/2223 intergrowth,Bi2.1Sr1.9Ca1Cu2Ox,Bulk,,,SC,High-Tc/cuprate,105 K,,,layered,,,,,,,True,10.1103/PhysRevB.49.15424
Bi-2212/2223 intergrowth,Bi2.1Sr1.9Ca1Cu2Ox,Bulk,,,SC,High-Tc/cuprate,105 K,,,layered,,,,,,,True,10.1103/PhysRevB.51.3134
Bi-2212,Bi2.1Sr1.9Ca2.0Cu3.0O10+δ,Bulk,,,SC,High-Tc/Cuprate,85 K,,,,,,,,,,FALSE,10.1016/S0022-0248(00)01028-9
Bi2.1Sr1.9CaCu1.92Co0.08O8+δ,Bi2.1Sr1.9CaCu1.92Co0.08O8+δ,Bulk,,,NSC,,NSC,ambient,,,,,,,NSC,NSC,TRUE,10.1103/PhysRevB.101.174512
Bi2.1Sr1.9CaCu1.956Fe0.044O8+δ,Bi2.1Sr1.9CaCu1.956Fe0.044O8+δ,Bulk,,,SC,High-Tc/cuprate,67 K,,,,,,,,,,TRUE,10.1103/PhysRevB.87.104501
Bi2.1Sr1.9CaCu2O8+x,Bi2.1Sr1.9CaCu2O8,Bulk,,,SC,Cuprate,85 K,,,,,,,,,,TRUE,10.1016/0921-4534(95)00160-3
Bi-2212-Sr2CaMoO6,Bi2.1Sr1.9CaCu2O8+Sr2CaMoO6,Bulk,,,SC,High-Tc,97K,,,,,5.409,,30.85,,1400 Oe,TRUE,10.1016/j.physc.2004.12.003
Bi2.1Sr1.9CaCu2O8+y,Bi2.1Sr1.9CaCu2O8+y,Bulk,,,SC,High-Tc/cuprate,89 K,,,,,,,,,,True,10.1103/PhysRevB.60.R9951
Bi2.1Sr1.9Ca1-xYxCu2O8+y,Bi2.1Sr1.9CaCu2O8+y,Bulk,,,SC,High-Tc/cuprate,,,,,,,,,,,True,10.1103/PhysRevB.66.064501
Bi2.1Sr1.9CaCu2O8+δ,Bi2.1Sr1.9CaCu2O8+δ,Bulk,,,SC,High-Tc/cuprate,"95 K (Tc,max)",,,,,,,,,,True,10.1103/PhysRevB.62.1379
Bi2212 - Overdoped,Bi2.1Sr1.9CaCu2O8+δ,Bulk,,,SC,High-Tc/cuprate,71.5 K,,,layered,,,,,,,True,10.1103/PhysRevB.63.014504
Bi2212,Bi2.1Sr1.9CaCu2O8+δ,Bulk,,,SC,High-Tc/cuprate,88.5 K,,,,,,,,,,True,10.1103/PhysRevB.65.224501
Bi2.1Sr1.9CaCu2O8+δ (UD70),Bi2.1Sr1.9CaCu2O8+δ,Bulk,,,SC,cuprate/High-Tc,70 K,,,,,3.89 Å,,,,,TRUE,10.1103/PhysRevB.106.155109
Bi2.1Sr1.9CaCu2O8+δ,Bi2.1Sr1.9CaCu2O8+δ,Bulk,,,SC,High-Tc/cuprate,"varies with doping, up to ~90 K",ambient,,,,,,,,103 T at p=0.19,TRUE,10.1103/PhysRevB.101.174512
Bi2.1Sr1.9CaCu2O8+δ,Bi2.1Sr1.9CaCu2O8+δ,Bulk,,,SC,High-Tc/cuprate,91 K,,,,,,,,,,TRUE,10.1103/PhysRevB.87.104501
Bi2.1Sr1.9CaCu2O8+δ,Bi2.1Sr1.9CaCu2O8+δ,Bulk,,,SC,High-Tc/cuprate,89 K,,,,,,,,,,TRUE,10.1103/PhysRevLett.117.257003
Bi2.1Sr1.9Ca1-xYxCu2O8+δ (x=0),Bi2.1Sr1.9CaCu2O8+δ,Bulk,,,SC,High-Tc/cuprate,,,,,,,,,,,FALSE,10.1103/PhysRevLett.108.227003
Bi2.1Sr1.9CaCu2O8+δ,Bi2.1Sr1.9CaCu2O8+δ,Bulk,,,SC,High-Tc/Cuprate,88 K,,,,,,,,,,FALSE,10.1016/j.physc.2004.03.125
Bi2.1Sr1.9CaCu2O8+δ,Bi2.1Sr1.9CaCu2O8+δ,Bulk,,,SC,High-Tc,85,,,,,,,,,,TRUE,10.1016/j.physc.2009.05.180
BSCCO,Bi2.1Sr1.9CaCu2O8.22,Bulk,,,SC,High-Tc/cuprate,80 K,,,,,,,,,,True,10.1103/PhysRevB.60.1377
BSCCO,Bi2.1Sr1.9CaCu2O8.25,Bulk,,,SC,High-Tc/cuprate,90 K,,,,,,,,,,True,10.1103/PhysRevB.60.1377
BSCCO,Bi2.1Sr1.9CaCu2O8.27,Bulk,,,SC,High-Tc/cuprate,,,,,,,,,,,True,10.1103/PhysRevB.60.1377
BSCCO,Bi2.1Sr1.9CaCu2O8.28,Bulk,,,SC,High-Tc/cuprate,80 K,,,,,,,,,,True,10.1103/PhysRevB.60.1377
Bi2212 - Optimally doped (as-grown),Bi2.1Sr1.9CaCu2O8±δ,Bulk,,,SC,High-Tc/cuprate,90.5 K,,,layered,,,,,,,True,10.1103/PhysRevB.63.014504
Bi2.1Sr1.9CuOy,Bi2.1Sr1.9CuO6,Bulk,,,SC,cuprate,<20 K,,tetragonal,,I4/mmm,,,,,,True,10.1103/PhysRevB.48.16135
Bi2.1Sr1.9CuOy,Bi2.1Sr1.9CuO6+y,Bulk,,,SC,High-Tc,10 K,,,,Amaa,,,,,,TRUE,10.1016/0921-4534(91)90165-U
Bi-2201,Bi2.1Sr1.9CuO6+δ,Bulk,,,NSC,,,,monoclinic,,,,,,,,True,10.1103/PhysRevB.62.622
Bi2.1Sr1.9CuO6+δ,Bi2.1Sr1.9CuO6+δ,Bulk,,,SC,High-Tc/cuprate,8 K,,,,,,,,,,True,10.1103/PhysRevLett.79.143
Bi2Sr2CuO6+δ,Bi2.1Sr1.9CuO6+δ,Bulk,,,SC,High-Tc/cuprate,10 K,,,,,,,,,,True,10.1103/PhysRevLett.86.4911
Bi2.1Sr1.9CuO6.36,Bi2.1Sr1.9CuO6.36,Bulk,,,SC,High-Tc/Cuprate,8 K,,,,,,,,,,TRUE,10.1016/S0921-4534(02)02410-3
Bi₂.₁Sr₁.₉CuO_y,Bi2.1Sr1.9CuO_y,Bulk,,,SC,cuprate,,,,,,,,,,,True,10.1103/PhysRevB.47.3347
Bi-2212,Bi2.1Sr2.0Ca1.1Cu2.0O8+y,Bulk,,,SC,Cuprate,81.04 K,,Tetragonal,,P4/mmm,5.39 Å,5.39 Å,30.48 Å,,,TRUE,10.1016/j.jallcom.2018.09.071
Bi-2212,Bi2.1Sr2.1Ca0.8Cu2O8+δ,Bulk,,,SC,High-Tc,88 K,,Typical Bi-2212,,,,,,,,TRUE,10.1016/S0921-4534(01)00101-0
Bi2.1Sr2Ca1-xYxCu2O8,Bi2.1Sr2Ca1-xYxCu2O8,Bulk,,,SC,cuprate/High-Tc,30 K,,,,,,,,,,FALSE,10.1103/PhysRevB.79.092507
PB0Gd,Bi2.1Sr2Ca1.1Cu2.1Gd0.25O,Bulk,,,SC,High-Tc,81,,Orthorhombic,,,,,30.75,,,TRUE,10.1016/j.physc.2007.05.048
PB0La,Bi2.1Sr2Ca1.1Cu2.1La0.25O,Bulk,,,SC,High-Tc,81,,Orthorhombic,,,,,30.78,,,TRUE,10.1016/j.physc.2007.05.048
PB0,Bi2.1Sr2Ca1.1Cu2.1O,Bulk,,,SC,High-Tc,77.6,,Orthorhombic,,,,,30.82,,,TRUE,10.1016/j.physc.2007.05.048
PB0Yb,Bi2.1Sr2Ca1.1Cu2.1Yb0.25O,Bulk,,,SC,High-Tc,83.1,,Orthorhombic,,,,,30.70,,,TRUE,10.1016/j.physc.2007.05.048
Bi2.1Te1.8Se1.2,Bi2.1Te1.8Se1.2,Bulk,,,SC,,up to 8 K,onset at ~4 GPa,"Rhombohedral (Phase I), Monoclinic (Phase II, III)",Layered,"R-3m (Phase I), C2/m (Phase II), C2/m (Phase III)",,,,,,TRUE,10.1103/PhysRevB.108.035146
Bi2201,Bi2.20Sr1.54Cu1.21O6,Bulk,,,SC,High-Tc,3-4,,Tetragonal,,,,,,,,TRUE,10.1016/S0038-1098(03)00308-9
Intergrowth film composition,Bi2.20Sr1.75Ca2.2Cu3.00Ox,Thin Film,70 nm,MgO,SC,High-Tc/cuprate,,,,perovskite,,,,,,,True,10.1103/PhysRevB.54.9035
Bi2.20Sr1.80CaCu2O8+δ,Bi2.20Sr1.80CaCu2O8+δ,Bulk,,,SC,High-Tc/cuprate,89 K,,,,,,,,,,TRUE,10.1103/PhysRevB.104.094507
Bi2.20Sr1.80CaCu2O8+δ (underdoped),Bi2.20Sr1.80CaCu2O8+δ,Bulk,,,SC,High-Tc/cuprate,69 K,,,,,,,,,,TRUE,10.1103/PhysRevB.104.094507
Bi2.20Sr1.80CuO6+δ,Bi2.20Sr1.80CuO6+δ,Bulk,,,SC,cuprate/High-Tc,,ambient,Orthorhombic,,,5.3,5.3,24.6,,<25 T,TRUE,10.1103/PhysRevB.89.024506
Bi2.20Sr1.93La0.07Cu1.04O_y,Bi2.20Sr1.93La0.07Cu1.04O_y,Thin Film,2000–3000 Å,"SrTiO3(100), MgO(100)",SC,High-Tc/cuprate,20 K,,Monoclinic,perovskite-related,,,,,,,TRUE,10.1103/PhysRevB.71.174503
Bi-2212,Bi2.20Sr1.95Ca0.80Cu1.885Al0.115O8,Bulk,,,SC,Cuprate,83 K,,,,,,,,,,TRUE,10.1016/S0921-4534(99)00529-8
Bi-2212,Bi2.20Sr1.95Ca0.80Cu2O8,Bulk,,,SC,Cuprate,93 K,,,,,,,,,,TRUE,10.1016/S0921-4534(99)00529-8
Bi-2201,Bi2.20Sr2.01CuO6+δ,Bulk,,,SC,High-Tc/Cuprate,5.0,3.0,Pseudotetragonal,,,,,,,,TRUE,10.1016/S0921-4534(01)00414-2
Bi2.21Sr1.80Cu1.15O6+δ,Bi2.21Sr1.80Cu1.15O6+δ,Bulk,,,SC,Cuprate,0.8,2 atm,Tetragonal,,,,,2.4651,,,TRUE,10.1016/j.jcrysgro.2007.02.043
Bi-2201,Bi2.21Sr1.89CuO6+δ,Bulk,,,SC,High-Tc/Cuprate,5.5,6.0,Pseudotetragonal,,,5.314,5.399,24.363,,,TRUE,10.1016/S0921-4534(01)00414-2
Bi2201,Bi2.22Sr1.53Cu1.10O6,Bulk,,,SC,High-Tc,7 K,,Monoclinic,,,5.36 Å,,24.60 Å,,,TRUE,10.1016/S0038-1098(98)00359-7
Bi2201,Bi2.22Sr1.53Cu1.12O6,Bulk,,,SC,High-Tc,9.5,,Tetragonal,,,,,,,,TRUE,10.1016/S0038-1098(03)00308-9
Bi2.22Sr1.55Ca1.17Cu2.01O8+δ,Bi2.22Sr1.55Ca1.17Cu2.01O8+δ,Single crystal,1-3 μm,,SC,High-Tc/cuprate,84 K,,,Layered,,,,,,90 T,TRUE,10.1103/PhysRevB.81.054501
Bismuth Strontium Calcium Copper Oxide (Bi2212),Bi2.22Sr1.55Ca1.17Cu2.01O8+δ,Bulk,3 μm,,SC,High-Tc/cuprate,84 K,,,,,,,,,,TRUE,10.1103/PhysRevB.78.052509
Bi-25,Bi2.23Sr1.90Ca0.96Cu2O8+x,Bulk,,,SC,High-Tc/cuprate,73.5 K,25 mbar O2,,,,,,30.89 Å,,,True,10.1103/PhysRevB.66.024502
Bi-25-UD,Bi2.23Sr1.90Ca0.96Cu2O8+x,Bulk,,,SC,High-Tc/cuprate,65.0 K,atmospheric,,,,,,30.90 Å,,0.82 T/K,True,10.1103/PhysRevB.66.024502
Bi-25-OP,Bi2.23Sr1.90Ca0.96Cu2O8+x,Bulk,,,SC,High-Tc/cuprate,87.3 K,atmospheric,,,,,,30.86 Å,,2.0 T/K,True,10.1103/PhysRevB.66.024502
Bi-25-OV,Bi2.23Sr1.90Ca0.96Cu2O8+x,Bulk,,,SC,High-Tc/cuprate,77.0 K,atmospheric,,,,,,30.80 Å,,1.2 T/K,True,10.1103/PhysRevB.66.024502
Bi-10,Bi2.23Sr1.91Ca0.93Cu2O8+x,Bulk,,,SC,High-Tc/cuprate,73 K,10 mbar O2,,,,,,30.89 Å,,,True,10.1103/PhysRevB.66.024502
Bi-100,Bi2.24Sr1.92Ca0.95Cu2O8+x,Bulk,,,SC,High-Tc/cuprate,90.5 K,100 mbar O2,,,,,,30.93 Å,,,True,10.1103/PhysRevB.66.024502
Bi2.25Sr1.75CaCu2O8+δ,Bi2.25Sr1.75CaCu2O8+δ,Bulk,,,SC,High-Tc/cuprate,85 K,,,,,,,,,,TRUE,10.1103/PhysRevB.104.094507
Bi2.25Sr1.75CuO6+δ,Bi2.25Sr1.75CuO6+δ,Bulk,,,NSC,cuprate/High-Tc,NSC,ambient,Orthorhombic,,,5.3,5.3,24.6,,<25 T,TRUE,10.1103/PhysRevB.89.024506
Bi-200,Bi2.25Sr1.89Ca1.00Cu2O8+x,Bulk,,,SC,High-Tc/cuprate,86.5 K,200 mbar O2,,,,,,30.78 Å,,,True,10.1103/PhysRevB.66.024502
Bi2201,Bi2.27Sr1.42Cu1.30O6,Bulk,,,SC,High-Tc,13 K,,Monoclinic,,,5.36 Å,,24.60 Å,,,TRUE,10.1016/S0038-1098(98)00359-7
Bi2201,Bi2.27Sr1.56Cu1.15O6,Bulk,,,SC,High-Tc,7.5 K,,Monoclinic,,,5.36 Å,,24.60 Å,,,TRUE,10.1016/S0038-1098(98)00359-7
Bi2201,Bi2.27Sr1.56Cu1.15O6,Bulk,,,SC,High-Tc,7.5,,Tetragonal,,,,,,,,TRUE,10.1016/S0038-1098(03)00308-9
Bi2.27Sr1.85Cu1.14O6+δ,Bi2.27Sr1.85Cu1.14O6+δ,Bulk,,,SC,Cuprate,2.4,2 atm,Tetragonal,,,,,2.4648,,,TRUE,10.1016/j.jcrysgro.2007.02.043
Bi2201,Bi2.28Sr1.55Cu1.14O6,Bulk,,,SC,High-Tc,8.5 K,,Monoclinic,,,5.36 Å,,24.60 Å,,,TRUE,10.1016/S0038-1098(98)00359-7
Bi2201,Bi2.28Sr1.69Cu1.02O6,Bulk,,,SC,High-Tc,9.0 K,,Monoclinic,,,5.36 Å,,24.60 Å,,,TRUE,10.1016/S0038-1098(98)00359-7
Bi2.29Sr1.7CuO6+δ,Bi2.29Sr1.7CuO6+δ,Bulk,,,SC,High-Tc,10 K,5-10 atm,,,,,,,,,TRUE,10.1016/0921-4534(91)90791-V
Bi-130,Bi2.29Sr1.87Ca1.01Cu2O8+x,Bulk,,,SC,High-Tc/cuprate,85.5 K,130 mbar O2,,,,,,30.88 Å,,,True,10.1103/PhysRevB.66.024502
Bi2.2Ca0.8Sr2Cu2O8+δ,Bi2.2Ca0.8Sr2Cu2O8+δ,Bulk,,,SC,High-Tc/cuprate,84 K,,Tetragonal,body-centered-tetragonal,I4/mmm,,,,,,True,10.1103/PhysRevB.38.5110
Bi2.2Ca1.1Sr1.7Cu2O8+δ,Bi2.2Ca1.1Sr1.7Cu2O8+δ,Bulk,,,SC,High-Tc/cuprate,,,,,,,,,,,True,10.1103/PhysRevB.38.5110
Bi2.2CaSr1.9Cu2O8+x,Bi2.2CaSr1.9Cu2O8+x,Bulk,,,SC,High-Tc/cuprate,"91 K onset, 82 K zero resistance",,,layered,,,,30.6 Å,,"Hc2∥ = 8.50 T, Hc2⊥ = 0.14 T at 80.4 K",True,10.1103/PhysRevB.38.9280
"Bi2.2(Sr,Ca)2.8Cu2.0O8+y",Bi2.2Sr1.4Ca1.4Cu2.0O8+y,Bulk,,,SC,High-Tc/cuprate,90.3 K (midpoint),up to 1 GPa,Orthorhombic,layered cuprate,,5.397 Å,5.390 Å,30.643 Å,,,True,10.1103/PhysRevB.51.9167
"Monocrystalline Bi2.2(Sr,Ca)2.8Cu2O8+y",Bi2.2Sr1.4Ca1.4Cu2O8,Bulk,,,SC,High-Tc/cuprate,90.3 ± 0.2 K,atmospheric pressure,,,,,,,,,,10.1103/PhysRevB.55.8529
BSCCO-2212,Bi2.2Sr1.64Ca1.16Cu2O8,Bulk,,,SC,High-Tc/cuprate,89 K,,,layered,,,,,25.3 mT at 0 K,44 T at 0 K,True,10.1103/PhysRevB.53.14594
Bi2.2Sr1.64Ca1.16Cu2O8,Bi2.2Sr1.64Ca1.16Cu2O8,Bulk,,,SC,High-Tc/Cuprate,92 K,,,,,,,,,,TRUE,10.1016/S0921-4534(99)00142-2
Bi2212 Crystal UN (underdoped),Bi2.2Sr1.6Ca1.0Cu2Oy,Bulk,,,SC,High-Tc/cuprate,78.3 K,,,,,,,,,,True,10.1103/PhysRevB.64.064520
Bi2212 Crystal OP (optimally doped),Bi2.2Sr1.6Ca1.0Cu2Oy,Bulk,,,SC,High-Tc/cuprate,84.2 K,,,,,,,,,,True,10.1103/PhysRevB.64.064520
Bi2212 Crystal OV1 (overdoped),Bi2.2Sr1.6Ca1.0Cu2Oy,Bulk,,,SC,High-Tc/cuprate,78.5 K,,,,,,,,,,True,10.1103/PhysRevB.64.064520
Bi2212 Crystal OV2 (overdoped),Bi2.2Sr1.6Ca1.0Cu2Oy,Bulk,,,SC,High-Tc/cuprate,78.3 K,,,,,,,,,,True,10.1103/PhysRevB.64.064520
Bi2212 Crystal OV3 (overdoped),Bi2.2Sr1.6Ca1.0Cu2Oy,Bulk,,,SC,High-Tc/cuprate,77.1 K,,,,,,,,,,True,10.1103/PhysRevB.64.064520
Bi2212 Crystal OV4 (overdoped),Bi2.2Sr1.6Ca1.0Cu2Oy,Bulk,,,SC,High-Tc/cuprate,76.4 K,,,,,,,,,,True,10.1103/PhysRevB.64.064520
Bi2212 Crystal OV5 (overdoped),Bi2.2Sr1.6Ca1.0Cu2Oy,Bulk,,,SC,High-Tc/cuprate,76.7 K,,,,,,,,,,True,10.1103/PhysRevB.64.064520
Bi2212 Crystal OV6 (overdoped),Bi2.2Sr1.6Ca1.0Cu2Oy,Bulk,,,SC,High-Tc/cuprate,75.2 K,,,,,,,,,,True,10.1103/PhysRevB.64.064520
Bi2.2Sr1.7Ca1Cu2O8,Bi2.2Sr1.7Ca1Cu2O8,,,,SC,High-Tc/cuprate,,,,,,,,,,,,10.1103/PhysRevB.44.458
Bismuth strontium calcium copper oxide,Bi2.2Sr1.7CaCu2O8,,,,SC,High-Tc/cuprate,,,,,,,,,,,,10.1103/PhysRevB.43.2735
Bi₂.₂Sr₁.₈CaCu₂O₈,Bi2.2Sr1.8CaCu2O8,Bulk,,,SC,High-Tc/cuprate,87 K,,,,,,,,,,True,10.1103/PhysRevLett.69.1260
Bi2.2Sr1.8CaCu2O8+y,Bi2.2Sr1.8CaCu2O8,Bulk,,,SC,High-Tc/cuprate,83.0 K,ambient pressure,Tetragonal,layered perovskite,,0.513 nm,0.513 nm,3.054 nm,,,True,10.1103/PhysRevB.49.9885
Bi₂.₂Sr₁.₈CaCu₂O₈₊ᵧ,Bi2.2Sr1.8CaCu2O8+y,Bulk,,,SC,High-Tc/cuprate,Maximum Tc at 1.05 GPa pressure,1.05 GPa,Tetragonal,,,5.13 Å,5.13 Å,30.54 Å,,,True,10.1103/PhysRevB.48.7712
Bi2212 - Underdoped,Bi2.2Sr1.8CaCu2O8+δ,Bulk,,,SC,High-Tc/cuprate,80.5 K,,,layered,,,,,,,True,10.1103/PhysRevB.63.014504
"Bi2Sr2CaCu2O8+δ (x=0.2, slightly overdoped, whisker, sample A)",Bi2.2Sr1.8CaCu2O8+δ,Whisker,0.8 μm,,SC,High-Tc/cuprate/Type-II,82 K,,,,,,,,53 Oe (at 70 K),,TRUE,10.1103/PhysRevB.74.064514
"Bi2Sr2CaCu2O8+δ (x=0.2, slightly overdoped, whisker, sample B)",Bi2.2Sr1.8CaCu2O8+δ,Whisker,0.6 μm,,SC,High-Tc/cuprate/Type-II,82 K,,,,,,,,53 Oe (at 70 K),,TRUE,10.1103/PhysRevB.74.064514
Bi2.2Sr1.8CaCu2O8.15,Bi2.2Sr1.8CaCu2O8.15,Bulk,,,SC,High-Tc/cuprate,85 K,,,layered,,,,,,,True,10.1103/PhysRevB.42.8057
Bi₂Sr₂CaCu₂Oᵧ,Bi2.2Sr1.8CaCu2Oy,Bulk,,,SC,High-Tc/cuprate,86 K,,,,,,,3.0 nm,,,True,10.1103/PhysRevLett.67.2737
Bi2.2Sr1.8CuOy,Bi2.2Sr1.8CuO6+y,Bulk,,,SC,High-Tc,12 K,,,,Amaa,,,,,,TRUE,10.1016/0921-4534(91)90165-U
Bi-2201,Bi2.2Sr1.8CuO6+δ,Bulk,,,SC,High-Tc/cuprate,1 K,,Tetragonal,perovskite-like layered,,3.8,3.8,,,,TRUE,10.1103/PhysRevB.90.220506
Bismuth Strontium Calcium Copper Oxide,Bi2.2Sr1.9CaCu2O8+x,Bulk,,,SC,,,,,Layered,,,,,,,FALSE,10.1103/PhysRevB.96.180504
Bi2.2Sr1.9CaCu2Ox (Crystal A),Bi2.2Sr1.9CaCu2Ox,Bulk,,,SC,High-Tc/cuprate,88.1 K,,,,,,,,,,True,10.1103/PhysRevB.50.3507
Bi2.2Sr2(Y0.47Ca0.33)CuO8,Bi2.2Sr2(Y0.47Ca0.33)CuO8,Bulk,,,NSC,,,,,,,,,,,,,10.1103/PhysRevB.46.14928
Bi2.2Sr2Ca0.8Cu2O8,Bi2.2Sr2Ca0.8Cu2O8,Bulk,,,SC,High-Tc/cuprate,,,,,,,,,,,,10.1103/PhysRevB.53.843
Bi2.2Sr2Ca0.8Cu2O8,Bi2.2Sr2Ca0.8Cu2O8,Bulk,,,SC,High-Tc/cuprate,87 K,,tetragonal,,,,,,,440 kG,True,10.1103/PhysRevB.40.6763
Bi₂.₂Sr₂Ca₀.₈Cu₂O₈₊δ,Bi2.2Sr2Ca0.8Cu2O8,Bulk,,,SC,High-Tc/cuprate,,,,,,,,,,,,10.1103/PhysRevB.43.2962
BSCCO single crystal,Bi2.2Sr2Ca0.8Cu2O8,Bulk,,,SC,High-Tc/cuprate,,,,,,,,,,,,10.1103/PhysRevLett.62.3093
Bi2.2Sr2Ca0.8Cu2O8,Bi2.2Sr2Ca0.8Cu2O8,Bulk,,,SC,High-Tc/cuprate,,,,,,,,,,,,10.1103/PhysRevLett.68.1758
BSCCO,Bi2.2Sr2Ca0.8Cu2O8,Bulk,,,SC,High-Tc/cuprate,,,,,,,,,,Hc2 (specific value not provided),True,10.1103/PhysRevLett.62.2331
Bi2.2Sr2Ca0.8Cu2O8,Bi2.2Sr2Ca0.8Cu2O8,,,,SC,High-Tc/cuprate,85 K,,,,,,,,,,,10.1103/PhysRevB.40.5165
BSCCO,Bi2.2Sr2Ca0.8Cu2O8,Bulk,,,SC,High-Tc/cuprate,75 K,,,,,,,,,,True,10.1103/PhysRevLett.61.1666
Bi2.2Sr2Ca0.8Cu2O8,Bi2.2Sr2Ca0.8Cu2O8,Bulk,,,SC,High-Tc/cuprate,75 K,,,,,,,,,varies by 10 kG depending on crystallographic direction,,10.1103/PhysRevB.41.11168
Bi2.2Sr2Ca0.8Cu2O8,Bi2.2Sr2Ca0.8Cu2O8,Bulk,,,SC,High-Tc/cuprate,,,,,,,,,,,,10.1103/PhysRevLett.71.1451
Bi2.2Sr2Ca0.8Cu2O8,Bi2.2Sr2Ca0.8Cu2O8,Bulk,,,SC,High-Tc/cuprate,,,,,,,,,,,,10.1103/PhysRevB.42.6264
Bi2.2Sr2Ca0.8Cu2O8-δ,Bi2.2Sr2Ca0.8Cu2O8,Bulk,,,SC,High-Tc/cuprate,,,,,,,,,,,,10.1103/PhysRevB.45.5607
Bi2.2Sr2Ca0.8Cu2O8,Bi2.2Sr2Ca0.8Cu2O8,Bulk,,,SC,High-Tc/cuprate,,,,,,,,,,,True,10.1103/PhysRevB.43.130
Bi2.2Sr2Ca0.8Cu2O8,Bi2.2Sr2Ca0.8Cu2O8,Bulk,,,SC,High-Tc/cuprate,,,,,,,,,,,True,10.1103/PhysRevB.40.4566
Bi2.2Sr2Ca0.8Cu2O8,Bi2.2Sr2Ca0.8Cu2O8,Bulk,,,SC,High-Tc/cuprate,,,,,,,,,,,,10.1103/PhysRevB.50.478
Bi2.2Sr2Ca0.8Cu2O8+δ,Bi2.2Sr2Ca0.8Cu2O8,Bulk,,,SC,High-Tc/cuprate,84 K,,,,,,,,,,,10.1103/PhysRevB.46.11084
Bismuth cuprate (theoretical composition),Bi2.2Sr2Ca0.8Cu2O8,Bulk,,,SC,High-Tc/cuprate,,,,,,,,,,,,10.1103/PhysRevB.38.5146
BSCCO-2212,Bi2.2Sr2Ca0.8Cu2O8,Nanofiber,,,SC,High-Tc,78.6-81.6 K,,Orthorhombic,,,,,,,,TRUE,10.1016/j.ceramint.2017.03.065
Bi2.2Sr2Ca0.8Cu2O8+δ,Bi2.2Sr2Ca0.8Cu2O8+δ,,,,SC,High-Tc/cuprate,,,,,,,,,,,,10.1103/PhysRevB.40.6806
Bi2.2Sr2Ca0.8Cu2O8+δ,Bi2.2Sr2Ca0.8Cu2O8+δ,Bulk,,,SC,High-Tc/cuprate,84 K,,,,,,,,,,True,10.1103/PhysRevLett.63.2421
Bi2.2Sr2Ca0.8Cu2O8+δ,Bi2.2Sr2Ca0.8Cu2O8+δ,Bulk,,,SC,High-Tc/cuprate,,,,,,,,,,,,10.1103/PhysRevB.47.8172
Bi2.2Sr2Ca0.8Cu2O8+δ,Bi2.2Sr2Ca0.8Cu2O8+δ,Bulk,,,SC,High-Tc,,,,,,,,,,,,10.1103/PhysRevLett.63.1869
Bi2.2Sr2Ca0.8Cu2O8+δ,Bi2.2Sr2Ca0.8Cu2O8+δ,Bulk,,,SC,High-Tc/cuprate,84 K,,Orthorhombic,layered,Fmmm,5.414 Å,5.418 Å,30.89 Å,,,True,10.1103/PhysRevB.38.893
Bi2.2Sr2Ca0.8Cu2O8+δ,Bi2.2Sr2Ca0.8Cu2O8+δ,Bulk,,,SC,High-Tc/cuprate,85 K,,,layered,,,,,,"Hc2⊥(0) = 22-44 T, Hc2∥(0) = 533-2640 T",True,10.1103/PhysRevB.38.5102
Bi2.2Sr2Ca0.8Cu2O8+δ,Bi2.2Sr2Ca0.8Cu2O8+δ,Bulk,,,SC,High-Tc/cuprate,84 K,,,,,,,,,,True,10.1103/PhysRevB.38.7045
Bi2.2Sr2Ca0.8Cu2O8+δ,Bi2.2Sr2Ca0.8Cu2O8+δ,Bulk,,,SC,High-Tc/cuprate,,,,,,,,,Hc1 (value not specified),Hc2 (value not specified),True,10.1103/PhysRevLett.61.1662
Bismuth Strontium Calcium Copper Oxide,Bi2.2Sr2Ca0.8Cu2O8+δ,,,,SC,High-Tc/cuprate,,,,,,,,,,,,10.1103/PhysRevLett.65.3052
Bi₂.₂Sr₂Ca₀.₈Cu₂O₈₊δ,Bi2.2Sr2Ca0.8Cu2O8+δ,Bulk,,,SC,High-Tc/cuprate,80 K,,,,,,,,150(Tc-T) Oe for H∥c,14(Tc-T) kOe for H∥c,True,10.1103/PhysRevB.39.4800
Bi2.2Sr2Ca0.8Cu2O8+δ,Bi2.2Sr2Ca0.8Cu2O8+δ,Bulk,,,SC,High-Tc/cuprate,,,,,,,,,,,FALSE,10.1103/PhysRevB.87.174524
Bi2.2Sr2Ca1.8Cu3Oy,Bi2.2Sr2Ca1.8Cu3Oy,Bulk,,,SC,High-Tc,30 K,,,,Fmmm,5.41 Å,5.42 Å,37.0 Å,,,True,10.1103/PhysRevB.38.9272
Bi2212,Bi2.2Sr2CaCu2O8,Fiber,,,SC,High-Tc,92 K,,Plate-like,Orthorhombic,,5.384 Å,5.397 Å,30.809 Å,,,TRUE,10.1016/S0921-4534(00)00295-1
Bi-2212,Bi2.2Sr2CaCu2O8.3,Bulk,,,SC,High-Tc,91 K,1×10^-4 atm,Orthorhombic,,Amaa,5.411,5.413,30.871,,,TRUE,10.1016/S0022-0248(01)01461-0
Bi2.31Sr1.69CuO6+δ,Bi2.31Sr1.69CuO6+δ,Bulk,,,NSC,cuprate/High-Tc,NSC,ambient,Orthorhombic,,,5.3,5.3,24.6,,<25 T,TRUE,10.1103/PhysRevB.89.024506
Bi-2201,Bi2.32Sr2.17CuO6+δ,Bulk,,,SC,High-Tc/Cuprate,8.5,3.0,Pseudotetragonal,,,5.337,5.378,24.433,,,TRUE,10.1016/S0921-4534(01)00414-2
Bi2201,Bi2.34Sr1.52Cu1.12O6,Bulk,,,SC,High-Tc,4,,Tetragonal,,,,,,,,TRUE,10.1016/S0038-1098(03)00308-9
Bi2201,Bi2.35Sr1.58Cu1.06O6,Bulk,,,SC,High-Tc,4,,Tetragonal,,,,,,,,TRUE,10.1016/S0038-1098(03)00308-9
Bi2201,Bi2.36Sr1.61Cu0.99O6,Bulk,,,SC,High-Tc,7 K,,Monoclinic,,,5.36 Å,,24.60 Å,,,TRUE,10.1016/S0038-1098(98)00359-7
Bi2201,Bi2.36Sr1.61Cu0.99O6,Bulk,,,SC,High-Tc,8.8-9.2,,Tetragonal,,,,,,,,TRUE,10.1016/S0038-1098(03)00308-9
Bi-2201,Bi2.38Sr2.15CuO6+δ,Bulk,,,SC,High-Tc/Cuprate,7.1,8.0,Pseudotetragonal,,,,,,,,TRUE,10.1016/S0921-4534(01)00414-2
"Bi₂(Sr,Ca)₃Cu₂O₈₊ₓ",Bi2.3Sr1.4Ca1.3Cu2O9,Bulk,,,SC,High-Tc/cuprate,,,Orthorhombic,modulated structure,N Bbmb/111,5.3957(3) Å,5.3971(3) Å,30.649(1) Å,,,True,10.1103/PhysRevB.42.4228
Bi2212,Bi2.3Sr1.7CaCu2O8+δ,Bulk,,,SC,High-Tc,32 K,3.3 × 10^-5 Torr,,,,,,,,,TRUE,10.1016/j.physc.2009.05.179
Bi2.3Sr1.7CuO6+δ,Bi2.3Sr1.7CuO6+δ,Bulk,,,SC,High-Tc/cuprate,<4 K,,,,,,,,,,True,10.1103/PhysRevLett.79.143
Bi2.3Sr1.7CuO6+δ,Bi2.3Sr1.7CuO6+δ,Bulk,,,SC,High-Tc/cuprate,4 K,,,,,,,,,,,10.1103/PhysRevLett.86.4911
Bi-Sr-Ca-Cu-O ultrathin film (70 Å),Bi2.3Sr2.0Ca2.0Cu3.5Ox,Thin Film,70 Å,MgO (001),SC,High-Tc/cuprate,106 K,,,layered,,,,,,,True,10.1103/PhysRevB.57.11786
Bi-Sr-Ca-Cu-O ultrathin film (40 Å),Bi2.3Sr2.0Ca2.0Cu3.5Ox,Thin Film,40 Å,MgO (001),SC,High-Tc/cuprate,88 K,,,layered,,,,,,,True,10.1103/PhysRevB.57.11786
Bi-Sr-Ca-Cu-O ultrathin film (20 Å),Bi2.3Sr2.0Ca2.0Cu3.5Ox,Thin Film,20 Å,MgO (001),SC,High-Tc/cuprate,84 K,,,layered,,,,,,,True,10.1103/PhysRevB.57.11786
Bi-Sr-Ca-Cu-O ultrathin film (10 Å),Bi2.3Sr2.0Ca2.0Cu3.5Ox,Thin Film,10 Å,MgO (001),NSC,,,,,layered,,,,,,,True,10.1103/PhysRevB.57.11786
Bi2.40Sr1.60CuO6+δ,Bi2.40Sr1.60CuO6+δ,Bulk,,,NSC,cuprate/High-Tc,NSC,ambient,Orthorhombic,,,5.3,5.3,24.6,,<25 T,TRUE,10.1103/PhysRevB.89.024506
Bi2201,Bi2.46Sr1.43Cu1.10O6,Bulk,,,SC,High-Tc,12.1 K,,Monoclinic,,,5.36 Å,,24.60 Å,,,TRUE,10.1016/S0038-1098(98)00359-7
BSCCO,Bi2.4Sr1.5Ca0.9Cu2.2O8,Bulk,,,SC,High-Tc/cuprate,80 ± 3 K,,,layered,,,,,,,True,10.1103/PhysRevB.49.9823
Bi2212,Bi2.4Sr1.5Ca0.9Cu2.2O8+δ,Bulk,,,SC,High-Tc/Cuprate,80±3 K,,,,,5.39 Å,,30.731 Å,,15 T,TRUE,10.1016/S0921-4526(01)00570-1
Bi2.4Sr2Ca1.6Cu3Oy,Bi2.4Sr2Ca1.6Cu3Oy,Bulk,,,SC,High-Tc,24 K,,,,Fmmm,5.41 Å,5.42 Å,37.0 Å,,,True,10.1103/PhysRevB.38.9272
Starting powder,Bi2.4Sr2CaCu2O8,Bulk,,,SC,High-Tc/cuprate,,,,layered,,,,,,,True,10.1103/PhysRevB.63.172505
Bi2212,Bi2.4Sr2CaCu2O8,Fiber,,,SC,High-Tc,89 K,,Plate-like,Orthorhombic,,5.384 Å,5.397 Å,30.809 Å,,,TRUE,10.1016/S0921-4534(00)00295-1
Bismuth cuprate (exact composition from microanalysis),Bi2.53Sr1.44Ca1.10Cu2Oy,Bulk,,,SC,High-Tc/cuprate,84 K,,Orthorhombic,,,5.36 Å,5.393 Å,30.714 Å,,,True,10.1103/PhysRevB.38.5146
Bismuth cuprate superconductor,Bi2.5Sr1.5Ca1Cu2Oy,Bulk,,,SC,High-Tc/cuprate,84 K,,Orthorhombic,,,5.36 Å,5.393 Å,30.714 Å,,,True,10.1103/PhysRevB.38.5146
Bi2212,Bi2.7Sr2CaCu2O8,Fiber,,,SC,High-Tc,93 K,,Plate-like,Orthorhombic,,5.384 Å,5.397 Å,30.809 Å,,,TRUE,10.1016/S0921-4534(00)00295-1
Bi-2223,Bi2Ba2Ca2Cu3O10,Bulk,,,SC,High-Tc/cuprate,,,,perovskite,,,,,,,,10.1103/PhysRevB.65.054503
Bi2Ba2Ca2Cu3O10+δ,Bi2Ba2Ca2Cu3O10+δ,Bulk,,,SC,High-Tc,112 K,,Orthorhombic,,,,,,,,TRUE,10.1016/j.egypro.2018.11.183
Bi2Ba2Ca2Cu3O10+δ,Bi2Ba2Ca2Cu3O10+δ,Bulk,,,SC,High-Tc,114 K,5 Ton/cm2,Polycrystalline,,,,,,,,TRUE,10.1016/j.egypro.2018.11.184
Bi2Ba2Ca2Cu3O10+δ,Bi2Ba2Ca2Cu3O10+δ,Bulk,,,SC,High-Tc,116 K,7 Ton/cm2,Polycrystalline,,,,,,,,TRUE,10.1016/j.egypro.2018.11.184
Bi2Ba2Ca2Cu3O10+δ,Bi2Ba2Ca2Cu3O10+δ,Bulk,,,SC,High-Tc,118 K,9 Ton/cm2,Polycrystalline,,,,,,,,TRUE,10.1016/j.egypro.2018.11.184
Bi2Ba2CaCu2O8,Bi2Ba2CaCu2O8,Bulk,,,SC,High-Tc/cuprate,,,,,,,,,,,,10.1103/PhysRevB.48.6492
Bi-2212,Bi2Ba2CaCu2O8,Bulk,,,SC,High-Tc/cuprate,60 K,,Orthorhombic,perovskite,,,,,,,,10.1103/PhysRevB.65.054503
Bi2Ba2CaCu2Ox,Bi2Ba2CaCu2Ox,,,,SC,High-Tc/cuprate,,,,,,,,,,,,10.1103/PhysRevB.39.2779
Bi2Ba2CaCu2Oy,Bi2Ba2CaCu2Oy,Bulk,,,SC,High-Tc/cuprate,,,,,,,,,,,,10.1103/PhysRevB.54.16096
Bi-2201,Bi2Ba2CuO6,Bulk,,,SC,High-Tc/cuprate,,,,perovskite,,,,,,,,10.1103/PhysRevB.65.054503
Bi2Ba3Co2Oy,Bi2Ba3Co2O9,Bulk,,,NSC,,,,Monoclinic,,,,,30.8 Å,,,True,10.1103/PhysRevB.43.3026
Bismuth barium cobaltate,Bi2Ba3Co2O9,Bulk,,,NSC,,,ambient pressure,,layered,,,,,,,True,10.1103/PhysRevB.63.094109
Bi2Ca0.25Yb0.75Sr2Cu2O8,Bi2Ca0.25Yb0.75Sr2Cu2O8,Bulk,,,SC,High-Tc/cuprate,,,,,,,,,,,True,10.1103/PhysRevB.42.6817
Bi₂Ca₀.₅Pr₀.₅Sr₂Cu₂O₈,Bi2Ca0.5Pr0.5Sr2Cu2O8,Bulk,,,NSC,,,,,,,,,,,,True,10.1103/PhysRevB.48.1211
Bi2Ca0.5Sr2Cu2O8,Bi2Ca0.5Sr2Cu2O8,Bulk,,,SC,High-Tc/cuprate,,,,,,,,,,,True,10.1103/PhysRevB.42.6817
Bi₂Ca₀.₆Ce₀.₄Sr₂Cu₂O₈,Bi2Ca0.6Ce0.4Sr2Cu2O8,Bulk,,,NSC,,,,,,,,,,,,True,10.1103/PhysRevB.48.1211
Bi₂Ca₀.₆Pr₀.₄Sr₂Cu₂O₈,Bi2Ca0.6Pr0.4Sr2Cu2O8,Bulk,,,SC,High-Tc/cuprate,44 K,,,,,,,,,,True,10.1103/PhysRevB.48.1211
Bi2Ca0.75Y0.25Sr2Cu2O8,Bi2Ca0.75Y0.25Sr2Cu2O8,Bulk,,,SC,High-Tc/cuprate,,,,,,,,,,,True,10.1103/PhysRevB.42.6817
Bi2Ca0.75Y0.25Sr2Cu2O8+δ,Bi2Ca0.75Y0.25Sr2Cu2O8+δ,Bulk,,,SC,High-Tc/cuprate,,,,layered,,,,,,,True,10.1103/PhysRevB.42.1026
Bi2Ca0.75Yb0.25Sr2Cu2O8+δ,Bi2Ca0.75Yb0.25Sr2Cu2O8+δ,Bulk,,,SC,High-Tc/cuprate,,,,layered,,,,,,,True,10.1103/PhysRevB.42.1026
Bi₂Ca₀.₇Ce₀.₃Sr₂Cu₂O₈,Bi2Ca0.7Ce0.3Sr2Cu2O8,Bulk,,,NSC,,,,,,,,,,,,True,10.1103/PhysRevB.48.1211
Bi₂Ca₀.₇Pr₀.₃Sr₂Cu₂O₈,Bi2Ca0.7Pr0.3Sr2Cu2O8,Bulk,,,SC,High-Tc/cuprate,,,,,,,,,,,True,10.1103/PhysRevB.48.1211
Bi₂Ca₀.₈Ce₀.₂Sr₂Cu₂O₈,Bi2Ca0.8Ce0.2Sr2Cu2O8,Bulk,,,SC,High-Tc/cuprate,,,,,,,,,,,True,10.1103/PhysRevB.48.1211
Bi₂Ca₀.₈Pr₀.₂Sr₂Cu₂O₈,Bi2Ca0.8Pr0.2Sr2Cu2O8,Bulk,,,SC,High-Tc/cuprate,,,,,,,,,,,True,10.1103/PhysRevB.48.1211
Bi₂Ca₀.₉Ce₀.₁Sr₂Cu₂O₈,Bi2Ca0.9Ce0.1Sr2Cu2O8,Bulk,,,SC,High-Tc/cuprate,,,,,,,,,,,True,10.1103/PhysRevB.48.1211
Bi₂Ca₀.₉Pr₀.₁Sr₂Cu₂O₈,Bi2Ca0.9Pr0.1Sr2Cu2O8,Bulk,,,SC,High-Tc/cuprate,,,,,,,,,,,True,10.1103/PhysRevB.48.1211
Bi2Ca0.9Y0.1Sr2Cu2O8,Bi2Ca0.9Y0.1Sr2Cu2O8,Bulk,,,SC,High-Tc/cuprate,,,,,,,,,,,True,10.1103/PhysRevB.42.6817
Bi2Ca0.9Yb0.1Sr2Cu2O8,Bi2Ca0.9Yb0.1Sr2Cu2O8,Bulk,,,SC,High-Tc/cuprate,,,,,,,,,,,True,10.1103/PhysRevB.42.6817
Bi2Ca1.25Sr1.75Cu2O8+δ,Bi2Ca1.25Sr1.75Cu2O8+δ,Bulk,,,SC,High-Tc/cuprate,,,,,,,,,,,True,10.1103/PhysRevB.38.5110
Bi2Ca1.2Sr1.8Cu2O8+δ,Bi2Ca1.2Sr1.8Cu2O8+δ,Bulk,,,SC,High-Tc/cuprate,94 K,,Orthorhombic,2:1:2:2 structure,,5.403 Å,5.414 Å,30.79 Å,"Hc1c = 42 G, Hc1ab = 30 G at 5 K",,True,10.1103/PhysRevB.43.13001
Bi2Ca1.5Sr1.5Cu2O8+δ,Bi2Ca1.5Sr1.5Cu2O8+δ,Bulk,,,SC,High-Tc/cuprate,,,,,,,,,,,True,10.1103/PhysRevB.38.5110
Bi2Ca1Sr2Cu2O8,Bi2Ca1Sr2Cu2O8,Bulk,,,SC,High-Tc,,,,perovskite-like,,,,,,,,10.1103/PhysRevLett.61.750
Bi2Ca1Sr2Cu2O8,Bi2Ca1Sr2Cu2O8,Bulk,,,SC,High-Tc/cuprate,85 K,,,layered,,,,,,,True,10.1103/PhysRevB.39.823
Bi2Ca1Sr2Cu2O8+y,Bi2Ca1Sr2Cu2O8+y,Bulk,,,SC,High-Tc,88 K,0 GPa,,,,,,,,,TRUE,10.1016/0921-4534(93)90566-9
Bi2Ca1Sr2Cu2O8+y,Bi2Ca1Sr2Cu2O8+y,Bulk,,,SC,High-Tc,80 K,0 GPa,,,,,,,,,TRUE,10.1016/0921-4534(93)90566-9
Bi2Ca1Sr2Cu2O8+y,Bi2Ca1Sr2Cu2O8+y,Bulk,,,SC,High-Tc,54 K,0 GPa,,,,,,,,,TRUE,10.1016/0921-4534(93)90566-9
Bi2Ca1Sr2Cu2O8+δ,Bi2Ca1Sr2Cu2O8+δ,Bulk,,,SC,High-Tc,90 K,,Orthorhombic,Layered,,5.41 Å,5.44 Å,30.78 Å,,,,10.1103/PhysRevLett.60.1657
Bi2Ca1Sr2Cu2O9,Bi2Ca1Sr2Cu2O9,,,,SC,High-Tc,85 K or 115 K,,Tetragonal,,,,,,,,False,10.1103/PhysRevB.38.9194
Bi-Ca-Sr-Cu-O superconductor,Bi2Ca1Sr2Cu2O9,Bulk,,,SC,High-Tc,"120 K (onset), 115 K (midpoint), 90 K (midpoint)",,Orthorhombic,layered perovskite with Bi2O2 layers,,5.410 Å,5.439 Å (×5 = 27.2 Å superstructure),30.78 Å,,,True,10.1103/PhysRevLett.60.1174
Bi-Ca-Sr-Cu-O (2:1:2:2 phase),Bi2Ca1Sr2Cu2Ox,Bulk,,,SC,High-Tc,75-80 K,,,,,3.83 Å,3.83 Å,30.8 Å,,,True,10.1103/PhysRevB.38.7016
Bi2Ca2CuO6,Bi2Ca2CuO6,Bulk,,,SC,High-Tc,60±20 K,,,,,,,,,,TRUE,10.1016/0921-4534(88)90169-4
Bi2Ca2Sr2Cu3O10+δ,Bi2Ca2Sr2Cu3O10,Bulk,,,SC,High-Tc/cuprate,108 K,,,layered oxygen-deficient perovskite,,,,,,,,10.1103/PhysRevB.45.370
Bi2Ca2Sr2Cu3O10,Bi2Ca2Sr2Cu3O10,Bulk,,,SC,High-Tc/cuprate,,,,,,,,,,,,10.1103/PhysRevB.49.6385
Bi2Ca2Sr2Cu3O10,Bi2Ca2Sr2Cu3O10,Bulk,,,SC,High-Tc/cuprate,110 K,,,,,,,,,,True,10.1103/PhysRevB.45.8007
Bi2Ca2Sr2Cu3O10,Bi2Ca2Sr2Cu3O10,Bulk,,,SC,High-Tc,107±3 K,,,,,,,,,,TRUE,10.1016/0921-4534(88)90169-4
Bi2Ca2Sr2Cu3O10+δ,Bi2Ca2Sr2Cu3O10+δ,,,,SC,High-Tc/cuprate,110 K,,Orthorhombic,2:2:2:3 structure,,,,,,,,10.1103/PhysRevB.43.13001
Bi2Ca2Sr2Cu3O10+δ,Bi2Ca2Sr2Cu3O10+δ,Bulk,,,SC,High-Tc/cuprate,105 K,,,,,,,,,,True,10.1103/PhysRevB.38.7152
Bi-Ca-Sr-Cu-O (2:2:2:3 phase),Bi2Ca2Sr2Cu3Ox,Bulk,,,SC,High-Tc,110 K,,,,,3.83 Å,3.83 Å,37.3 Å,,,True,10.1103/PhysRevB.38.7016
Bi2Ca2Sr2Cu3Oy,Bi2Ca2Sr2Cu3Oy,Bulk,,,SC,High-Tc,75-80 K,,,,,,,,,,True,10.1103/PhysRevB.38.5016
Bismuth Calcium Strontium Copper Oxide,Bi2Ca2Sr2Cu4O11,Bulk,,,SC,High-Tc,110 K,,,,,,,,,,True,10.1103/PhysRevB.38.11942
Bi2Ca2SrCu2O8,Bi2Ca2SrCu2O8,Bulk,,,SC,High-Tc/cuprate,,,,,,,,,,,True,10.1103/PhysRevLett.67.2573
Bi2Ca2SrCu2O8,Bi2Ca2SrCu2O8,Bulk,,,SC,High-Tc/cuprate,,,,,,,,,,,,10.1103/PhysRevB.50.3511
Bi2Ca2SrCu2O8,Bi2Ca2SrCu2O8,Bulk,,,SC,High-Tc/cuprate,,,,,,,,,,,,10.1103/PhysRevB.44.4570
Bi2Ca2SrCu2Ox,Bi2Ca2SrCu2O8,Bulk,,,SC,High-Tc/cuprate,82 K,,,,,,,,,,True,10.1103/PhysRevB.41.769
Bi2Ca3Co2O8+y,Bi2Ca3Co2O8,Bulk,,,NSC,,,,,,,,,,,,True,10.1103/PhysRevB.43.418
Bi2Ca3Co2Oy,Bi2Ca3Co2O9,Bulk,,,NSC,,,,Orthorhombic,,,4.89 Å,5.06 Å,29.3 Å,,,True,10.1103/PhysRevB.43.3026
Bismuth calcium cobaltate,Bi2Ca3Co2O9,Bulk,,,NSC,,,ambient pressure,Tetragonal,layered,,5.033 Å,5.033 Å,28.52 Å,,,True,10.1103/PhysRevB.63.094109
Bismuth Calcium Strontium Copper Oxide,Bi2Ca6Sr2Cu8O19,Bulk,,,SC,High-Tc,110 K,,,,,,,,,,True,10.1103/PhysRevB.38.11942
Bi2CaSr1.6La0.4CuO6+δ,Bi2CaSr1.6La0.4CuO6+δ,Bulk,,,SC,High-Tc/Cuprate,76.9K,,Orthorhombic,,,,,,,,TRUE,10.1016/j.physc.2007.05.010
Bi2CaSr2Cu2O,Bi2CaSr2Cu2O,Thin Film,,,SC,High-Tc,115 K,,Orthorhombic,,,,,,,,TRUE,10.1016/0022-0248(88)90240-0
Bi2CaSr2Cu2O8,Bi2CaSr2Cu2O8,Bulk,,,SC,High-Tc/cuprate,,,,,,,,,,,True,10.1103/PhysRevB.42.6817
Bi2CaSr2Cu2O8-x,Bi2CaSr2Cu2O8,Bulk,,,SC,High-Tc/cuprate,78.5 K,10^-2 bars oxygen,,,,,,,,,True,10.1103/PhysRevB.39.6612
Bi2CaSr2Cu2O8,Bi2CaSr2Cu2O8,Bulk,,,SC,High-Tc,,,,,,,,,,,,10.1103/PhysRevB.40.2642
Bi2CaSr2Cu2O8,Bi2CaSr2Cu2O8,Bulk,,,SC,High-Tc/cuprate,,,,,,,,,,,,10.1103/PhysRevB.41.6409
Bi2CaSr2Cu2O8,Bi2CaSr2Cu2O8,Bulk,,,SC,High-Tc,,,,,,,,,,,,10.1103/PhysRevB.43.5451
Bi₂CaSr₂Cu₂O₈,Bi2CaSr2Cu2O8,Bulk,,,SC,High-Tc/cuprate,90 K,,,,,,,,,,True,10.1103/PhysRevB.48.1211
BSCCO,Bi2CaSr2Cu2O8,Bulk,,,SC,High-Tc/cuprate,,,,,,,,,,,,10.1103/PhysRevB.51.15506
Bi2CaSr2Cu2O8,Bi2CaSr2Cu2O8,Bulk,,,SC,High-Tc,,,,perovskite-like,,,,,,,False,10.1103/PhysRevB.39.2771
Bi2CaSr2Cu2O8+δ,Bi2CaSr2Cu2O8,Bulk,,,SC,High-Tc/cuprate,84 K,,Orthorhombic,layered oxygen-deficient perovskite,Amaa,3.813 Å,,30.773 Å,,,True,10.1103/PhysRevB.45.370
Bi2Ca1-xLxSr2Cu2O8 (L=Y or Yb),Bi2CaSr2Cu2O8,Bulk,,,SC,High-Tc/cuprate,100 K,,,,,,,,,,True,10.1103/PhysRevB.43.5612
Bi2CaSr2Cu2O8,Bi2CaSr2Cu2O8,Bulk,,,SC,High-Tc/cuprate,,,,,,,,,,,,10.1103/PhysRevB.38.11962
Bi2CaSr2Cu2O8,Bi2CaSr2Cu2O8,Bulk,,,SC,High-Tc/cuprate,,,Tetragonal,,,,,,,,,10.1103/PhysRevB.40.5259
Bi₂CaSr₂Cu₂O₈,Bi2CaSr2Cu2O8,Bulk,,,SC,High-Tc/cuprate,,,,,,,,,,,,10.1103/PhysRevB.40.2268
Bi2CaSr2Cu2O8,Bi2CaSr2Cu2O8,Bulk,,,SC,High-Tc/cuprate,,,,,,,,,,,True,10.1103/PhysRevB.39.12391
Bi2CaSr2Cu2O8,Bi2CaSr2Cu2O8,,,,SC,cuprate,,,,,,,,,,,,10.1103/PhysRevB.44.2320
Bi2CaSr2Cu2O8,Bi2CaSr2Cu2O8,Bulk,,,SC,High-Tc/cuprate,,,,,,,,,,,,10.1103/PhysRevLett.73.3302
Bi2CaSr2Cu2O8,Bi2CaSr2Cu2O8,Bulk,,,SC,High-Tc/cuprate,82 K,,,,,,,,,,,10.1103/PhysRevB.45.9915
Bi₂CaSr₂Cu₂O₈,Bi2CaSr2Cu2O8,Bulk,,,SC,High-Tc/cuprate,80 K,,,,,,,,,,True,10.1103/PhysRevB.38.11820
Bismuth Calcium Strontium Lanthanum Copper Oxide,Bi2CaSr2Cu2O8,Bulk,,,SC,High-Tc/cuprate,,,,,,,,,,,,10.1103/PhysRevB.42.4783
Bi2CaSr2Cu2O8,Bi2CaSr2Cu2O8,Bulk,,,SC,High-Tc/cuprate,,,orthorhombic,,,,,,,,,10.1103/PhysRevB.54.7430
Bi2CaSr2Cu2O8,Bi2CaSr2Cu2O8,Bulk,,,SC,cuprate,92 K,,,,,,,,,,,10.1103/PhysRevB.48.12941
Bi2CaSr2Cu2O8,Bi2CaSr2Cu2O8,Bulk,,,SC,High-Tc,85 K,,,,,,,,,,True,10.1103/PhysRevB.39.12271
Bi2CaSr2Cu2O8,Bi2CaSr2Cu2O8,Bulk,,,SC,cuprate,,,,,,,,,,,,10.1103/PhysRevB.39.9621
Bismuth Calcium Strontium Copper Oxide,Bi2CaSr2Cu2O8,Bulk,,,SC,High-Tc,84 K,,,,,,,,,,True,10.1103/PhysRevB.38.11942
Bi2CaSr2Cu2O8+x,Bi2CaSr2Cu2O8,Bulk,,,SC,High-Tc/cuprate,87 K,,,layered,,,,,,,False,10.1103/PhysRevB.45.13084
Bi2CaSr2Cu2O8,Bi2CaSr2Cu2O8,Bulk,,,SC,High-Tc/cuprate,85 K,,,,,,,,,,True,10.1103/PhysRevB.46.6488
Bi2CaSr2Cu2O8,Bi2CaSr2Cu2O8,Bulk,,,SC,High-Tc/cuprate,88 K,,,perovskite,,,,,,,True,10.1103/PhysRevB.39.4693
Bi2CaSr2Cu2O8,Bi2CaSr2Cu2O8,Bulk,,,SC,High-Tc/cuprate,85 K,,Tetragonal,,4/mmm,,,,,,True,10.1103/PhysRevB.39.2245
Bi2CaSr2Cu2O8,Bi2CaSr2Cu2O8,Bulk,,,SC,High-Tc/cuprate,84 K,,Tetragonal,body-centered-tetragonal,I4/mmm,,,,,,True,10.1103/PhysRevB.38.5110
BSCCO,Bi2CaSr2Cu2O8,Bulk,,,SC,High-Tc/cuprate,,,,,,,,,,,,10.1103/PhysRevB.39.9604
Bi2CaSr2Cu2O8,Bi2CaSr2Cu2O8,Bulk,,,SC,High-Tc,82±8 K,,,,,,,,,,TRUE,10.1016/0921-4534(88)90169-4
Bi2CaSr2Cu2Ox,Bi2CaSr2Cu2O8,Bulk,,,SC,High-Tc,85 K,,,,,,,,,,TRUE,10.1016/0038-1098(90)90251-6
Bi2CaSr2Cu2O8+x,Bi2CaSr2Cu2O8+x,,,,SC,High-Tc,110 K,,,,,,,,,,,10.1103/PhysRevB.37.9742
Bi2CaSr2Cu2O8+δ,Bi2CaSr2Cu2O8+δ,,,,SC,High-Tc/cuprate,95 K,,Orthorhombic,2:1:2:2 structure,,,,,,,,10.1103/PhysRevB.43.13001
Bi2CaSr2Cu2O8+δ,Bi2CaSr2Cu2O8+δ,Bulk,,,SC,High-Tc/cuprate,85 K,,,,,,,,,,True,10.1103/PhysRevB.38.7152
Bi2CaSr2Cu2O8+δ,Bi2CaSr2Cu2O8+δ,Bulk,,,SC,High-Tc/cuprate,,,,,,,,,,,,10.1103/PhysRevB.43.8030
Bi2CaSr2Cu2Oy,Bi2CaSr2Cu2Oy,Bulk,,,SC,High-Tc,53 K,,,,,,,,,,True,10.1103/PhysRevB.50.3438
Bi₂CaSrCu₂O₈,Bi2CaSrCu2O8,,,,SC,High-Tc,,,,,,,,,,,,10.1103/PhysRevB.41.3824
Bi2Cs,Bi2Cs,Bulk,,,SC,,4.8 K,,,,,,,,,,TRUE,Handbook of SC
Bi2CuO4,Bi2CuO4,,,,NSC,,,,,one-dimensional Cu chain,,,,,,,,10.1103/PhysRevB.52.295
Bi₂CuO₄,Bi2CuO4,Bulk,,,NSC,,,,Tetragonal,K2Pt(CN)4 structure,P4/ncc (D4h),,,,,,True,10.1103/PhysRevB.50.10435
Bi2CuO4,Bi2CuO4,Bulk,,,NSC,,,,,,,,,,,,True,10.1103/PhysRevB.44.5176
Bi2CuO4,Bi2CuO4,Bulk,,,NSC,,,,Tetragonal,,P4/ncc,,,,,,TRUE,10.1103/PhysRevB.96.054424
Bi2Fe4O9,Bi2Fe4O9,,,,NSC,,,,,,,,,,,,FALSE,10.1103/PhysRevB.100.104301
Bi2K,Bi2K,Bulk,,,SC,,3.58 K,,,,,,,,,,TRUE,Handbook of SC
Bi-2212,Bi2La0.20Ca2.80Cu2O,Thin Film,,,SC,High-Tc,78 K,1 atm,Isostructural to Bi-2212,c-axis oriented,,,,30.04 Å,,,TRUE,10.1016/S0921-4534(99)00328-7
Bi-2212,Bi2La0.30Ca2.70Cu2O,Thin Film,,,SC,High-Tc,72 K,1 atm,Isostructural to Bi-2212,c-axis oriented,,,,30.01 Å,,,TRUE,10.1016/S0921-4534(99)00328-7
Bi-2212,Bi2La0.40Ca2.60Cu2O,Thin Film,,,SC,High-Tc,60 K,1 atm,Isostructural to Bi-2212,c-axis oriented,,,,30.00 Å,,,TRUE,10.1016/S0921-4534(99)00328-7
Bi-2212,Bi2La0.50Ca2.50Cu2O,Thin Film,,,SC,High-Tc,45 K,1 atm,Isostructural to Bi-2212,c-axis oriented,,,,29.98 Å,,,TRUE,10.1016/S0921-4534(99)00328-7
Bi2La0.5Sr1.5CuO6+y,Bi2La0.5Sr1.5CuO6+y,Bulk,,,SC,cuprate,,,orthorhombic,2:2:0:1 structure,,,,,,,True,10.1103/PhysRevB.43.5481
Bi2La1CuO7.04,Bi2La1CuO7.04,Bulk,,,NSC,,,1 bar,,,,,,,,,True,10.1103/PhysRevB.39.7244
Bi2LaCaCuO6+y,Bi2LaCaCuO6.6,Bulk,,,NSC,,< 4.2 K,,Tetragonal,layered cuprate,,5.4068 Å,5.4068 Å,23.77 Å,,,True,10.1103/PhysRevB.39.4316
Bi2Nd0.5Ca2.5Cu2Oy,Bi2Nd0.5Ca2.5Cu2O,Bulk,,,SC,High-Tc,11-24 K,,2212-type,,,,,,,,TRUE,10.1016/0921-4534(90)90433-F
Bi2NdCaCuO6+y,Bi2NdCaCuO6.55,Bulk,,,NSC,,< 4.2 K,,Tetragonal,layered cuprate,,5.397 Å,5.397 Å,23.67 Å,,,True,10.1103/PhysRevB.39.4316
Bismuth Nickel Sulfide,Bi2Ni3S2,Bulk,,,SC,,0.7 K,,,parkerite-type,,,,,,,FALSE,10.1103/PhysRevB.78.024509
Bi2Ni3S2,Bi2Ni3S2,Bulk,,,SC,,,,,parkerite-type,,,,,,,FALSE,10.1103/PhysRevB.91.174513
Bismuth Nickel Selenide,Bi2Ni3Se2,Bulk,,,SC,,0.7 K,,,parkerite-type,,,,,,,FALSE,10.1103/PhysRevB.78.024509
Bi2Ni3Se2,Bi2Ni3Se2,Bulk,,,SC,,,,,parkerite-type,,,,,,,FALSE,10.1103/PhysRevB.91.174513
Bi2O3,Bi2O3,Bulk,,,NSC,,,,,,,,,,,,True,10.1103/PhysRevB.40.8828
Bi2O3,Bi2O3,Bulk,,,NSC,,,,,,,,,,,,True,10.1103/PhysRevB.40.2247
Bi(Pb):2223,Bi2Pb0.3Sr2Ca2Cu3O10,Bulk,,,SC,High-Tc,,,,,,,,,,,TRUE,Handbook of SC
Bi2Pb0.4Sr2Ca2.5Cu3.5Oy,Bi2Pb0.4Sr2Ca2.5Cu3.5Oy,Bulk,,,SC,High-Tc,105 K,,,,,,,,,,True,10.1103/PhysRevB.41.7217
Bi2Pb0.5Sr2Ca2.5Cu3.5O,Bi2Pb0.5Sr2Ca2.5Cu3.5O,Bulk,,,SC,High-Tc,110 K,,,,,,,,,,TRUE,10.1016/0272-8842(91)90003-I
Bi2Pb0.5Sr2Ca3Cu4O,Bi2Pb0.5Sr2Ca3Cu4O,Bulk,,,SC,High-Tc,110 K,,,,,,,,,,TRUE,10.1016/0272-8842(91)90003-I
Bi2Pb0.6Sr2Ca1.90Ba0.10Cu3Oδ,Bi2Pb0.6Sr2Ca1.90Ba0.10Cu3Oδ,Bulk,,,SC,High-Tc,88.00 K,,2223 phase,,,,,,,,TRUE,10.1016/S0921-4534(98)00688-1
Bi2Pb0.6Sr2Ca1.91Ba0.09Cu3Oδ,Bi2Pb0.6Sr2Ca1.91Ba0.09Cu3Oδ,Bulk,,,SC,High-Tc,88.50 K,,2223 phase,,,,,,,,TRUE,10.1016/S0921-4534(98)00688-1
Bi2Pb0.6Sr2Ca1.92Ba0.08Cu3Oδ,Bi2Pb0.6Sr2Ca1.92Ba0.08Cu3Oδ,Bulk,,,SC,High-Tc,89.47 K,,2223 phase,,,,,,,,TRUE,10.1016/S0921-4534(98)00688-1
Bi2Pb0.6Sr2Ca1.93Ba0.07Cu3Oδ,Bi2Pb0.6Sr2Ca1.93Ba0.07Cu3Oδ,Bulk,,,SC,High-Tc,90.16 K,,2223 phase,,,,,,,,TRUE,10.1016/S0921-4534(98)00688-1
Bi2Pb0.6Sr2Ca1.94Ba0.06Cu3Oδ,Bi2Pb0.6Sr2Ca1.94Ba0.06Cu3Oδ,Bulk,,,SC,High-Tc,91.06 K,,2223 phase,,,,,,,,TRUE,10.1016/S0921-4534(98)00688-1
Bi2Pb0.6Sr2Ca1.95Ba0.05Cu3Oδ,Bi2Pb0.6Sr2Ca1.95Ba0.05Cu3Oδ,Bulk,,,SC,High-Tc,92.03 K,,2223 phase,,,,,,,,TRUE,10.1016/S0921-4534(98)00688-1
Bi2Pb0.6Sr2Ca1.96Ba0.04Cu3Oδ,Bi2Pb0.6Sr2Ca1.96Ba0.04Cu3Oδ,Bulk,,,SC,High-Tc,93.02 K,,2223 phase,,,,,,,,TRUE,10.1016/S0921-4534(98)00688-1
Bi2Pb0.6Sr2Ca1.98Ba0.02Cu3Oδ,Bi2Pb0.6Sr2Ca1.98Ba0.02Cu3Oδ,Bulk,,,SC,High-Tc,94 K,,2223 phase,,,,,,,,TRUE,10.1016/S0921-4534(98)00688-1
Bi2Pb0.6Sr2Ca2Cu3Oδ,Bi2Pb0.6Sr2Ca2Cu3Oδ,Bulk,,,SC,High-Tc,107 K,,2223 phase,,,,,,,,TRUE,10.1016/S0921-4534(98)00688-1
Bi-Pb-2223 silver-sheathed tape,Bi2Pb1Sr2Ca2Cu3Ox,Bulk,,Silver sheath,SC,High-Tc/cuprate,104.5 K,,,layered,,,,,,,True,10.1103/PhysRevB.54.1382
BiPb-2223,Bi2Pb2Sr2Ca2Cu3O10,Thin Film,,,SC,High-Tc/cuprate,106 K,,,,,,,,,,True,10.1103/PhysRevB.53.6734
"Bi,Pb-2223",Bi2Pb2Sr2Ca2Cu3O10Ag,Bulk,,,SC,High-Tc,77 K,,,,,,,,,,TRUE,10.1016/S0921-4534(99)00184-7
