Repository: WyattBunstine/ML_SC_Project

# ML_SC_Project — Chemically and Geometrically Motivated Crystal Graph Neural Networks

This project predicts and screens superconductors from crystal structure. It frames the
problem as a **two-stage hurdle**: first classify whether a material is a superconductor
candidate (SC vs. non-SC), then regress the critical temperature T_c for superconductors.

Two graph-neural-network families are trained and compared:

- a **baseline CGCNN** ([txie-93/cgcnn](https://github.com/txie-93/cgcnn)), and
- an **MPNN** with learned edge features that consumes richer `crystal_graph_v4` graphs
  (this project's contribution).

File: database/superconductor_materials_full.csv (part 21 of 215)
Material_Name,Chemical_Composition,Material_Class,Film_Thickness,Substrate,Material_Type,Superconductor_Type,Superconducting_Transition_Temperature,Pressure,Crystal_Structure,Lattice_Structure,Space_Group,"Lattice_Constant(a)","Lattice_Constant(b)","Lattice_Constant(c)",Lower_Critical_Field,Upper_Critical_Field,Experimental,DOI
Bismuth Lead Strontium Calcium Copper Oxide,Bi2Pb2Sr2CaCu2O8,Bulk,,,SC,High-Tc/cuprate,,,,,,,,,,,False,10.1103/PhysRevB.51.15456
"(Bi,Pb)2Sr2CaCu2Ox",Bi2Pb2Sr2CaCu2O8,Bulk,,,SC,High-Tc,70-85 K,,,,,,,,,,TRUE,10.1016/j.jnoncrysol.2007.01.007
Bismuth Lead Strontium Calcium Copper Oxide,Bi2Pb2Sr2CaCu3Oy,Bulk,,,SC,High-Tc/cuprate,108.5 ± 0.5 K,,,,,,,,,,True,10.1103/PhysRevB.47.14591
"(Bi,Pb)2Sr2CuOx",Bi2Pb2Sr2CuO6,Bulk,,,SC,High-Tc,8 K,,,,,,,,,,TRUE,10.1016/j.jnoncrysol.2007.01.007
"(Bi,Pb)2Sr4Cu2CO3O8",Bi2Pb2Sr4Cu2CO3O8,Bulk,,,SC,High-Tc,41 K,,Tetragonal,Tetragonal,,3.821 Å,,39.444 Å,,,TRUE,10.1016/0921-4534(93)90757-H
"(Bi,Pb)2Sr6Cu3(CO3)2O10",Bi2Pb2Sr6Cu3(CO3)2O10,Bulk,,,SC,High-Tc,54 K,,Tetragonal,Tetragonal,,3.88 Å,,54.52 Å,,,TRUE,10.1016/0921-4534(93)90757-H
Bi2PbSr1.7Ba0.3Ca2Cu3O9,Bi2PbSr1.7Ba0.3Ca2Cu3O9,Bulk,,,SC,High-Tc,109.6 K,,,,,5.390 Å,5.420 Å,37.18 Å,,,TRUE,Handbook of SC
Bi2PbSr2Ca2Cu3O10,Bi2PbSr2Ca2Cu3O10,Bulk,,,SC,High-Tc,110,,,,,,,,,,FALSE,10.1016/j.fusengdes.2006.07.040
Bismuth Lead Strontium Calcium Copper Oxide (n=2 phase),Bi2PbSr2CaCu2O8+y,Bulk,,,SC,High-Tc/cuprate,,,,,,,,,,,,10.1103/PhysRevB.45.2527
alpha-Bi2Pd,Bi2Pd,Impurity,,,SC,,1.6 K,,,,,,,,,,FALSE,10.1103/PhysRevB.98.241111
Single-layer β-Bi2Pd,Bi2Pd,Thin Film,Monolayer,,SC,Topological,1.95 K,Ambient,Tetragonal,Layered,I4/mmm,3.352,3.352,,,,FALSE,10.1103/PhysRevB.102.155406
Bulk β-Bi2Pd,Bi2Pd,Bulk,,,SC,Topological,5.4 K,,Tetragonal,Layered,I4/mmm,3.362,3.362,,,,TRUE,10.1103/PhysRevB.102.155406
Beta-Bi2Pd,Bi2Pd,Bulk,0.1 mm,,SC,Type-II,5 K,Ambient,Tetragonal,,,,,,225 G,6000 G,TRUE,10.1103/PhysRevResearch.2.013329
β-Bi2Pd,Bi2Pd,Bulk,,,SC,,5.4 K,,,Layered,,3.3,3.3,,,,TRUE,10.1103/PhysRevB.110.235405
Beta-Bi2Pd,Bi2Pd,Bulk,,,SC,Type-II,5 K,,,,,,,,,,TRUE,10.1103/PhysRevB.110.024108
alpha-Bi2Pd,Bi2Pd,,,,Topological Material,,,,,,,,,,,,FALSE,10.1103/PhysRevB.109.224509
beta-Bi2Pd,Bi2Pd,Thin Film,,,"SC, Topological Material",s-wave,,,,,,,,,,,FALSE,10.1103/PhysRevB.109.224509
Beta-Bi2Pd,Bi2Pd,Bulk,,,SC,Type-II,4.9-5.0 K,ambient pressure,,,,,,,"22.5 ± 2.5 mT (H||c), 19.7 ± 4.5 mT (H||ab)","0.61 T (H||c), 0.76 T (H||ab)",TRUE,10.1103/PhysRevB.93.144502
Bi2Pd,Bi2Pd,Bulk,,,SC,,,,,,,,,,,,FALSE,10.1103/PhysRevB.107.224504
beta-Bi2Pd,Bi2Pd,Thin Film,50 nm,Thermally oxidized Si,SC,Spin-triplet,3.6 K,,Tetragonal,,I4/mmm,,,,,4.76 T,TRUE,10.1103/PhysRevLett.131.236003
Bi2Pd,Bi2Pd,Bulk,,,SC,,5.4 K,,,,,,,,,higher than BiPd,FALSE,10.1103/PhysRevB.93.174504
Beta-Bi2Pd,Bi2Pd,Bulk,,,SC,Type-II,5 K,,Tetragonal,,,,,,,0.7 T,TRUE,10.1103/PhysRevB.96.184502
Bi2Pd,Bi2Pd,Bulk,,,SC,Type-II,5.3 K,,Tetragonal,,I 4/mmm,3.348,,12.983,,,TRUE,10.1016/j.materresbull.2018.12.032
β-Bi2Pd,Bi2Pd,Thin Film,,,SC,Type-II,5.4 K,,CuZr2-type,Tetragonal,I4/mmm,,,1.3 nm,,,TRUE,10.1016/j.scib.2017.05.008
β-Bi2Pd,Bi2Pd,Thin Film,,,SC,Type-II,2.7 K,,Tetragonal,,I4/mmm,3.41 Å,3.41 Å,12.97 Å,,,TRUE,10.1016/j.scib.2019.07.019
β-Bi2Pd,Bi2Pd,Bulk,,,SC,Type-II,5.4 K,,Tetragonal,,I4/mmm,3.41 Å,3.41 Å,12.97 Å,,,TRUE,10.1016/j.scib.2019.07.019
β-Bi2Pd,Bi2Pd,Bulk,,,SC,Conventional,5.5 K,,Body-centered tetragonal,Tetragonal,I4/mmm,3.428 Å,3.428 Å,13.239 Å,,,FALSE,10.1016/j.intermet.2017.01.009
β-Bi2Pd,Bi2Pd,Monolayer,,,SC,Topological,1.95 K,,Layered,Tetragonal,I 4/mumm,3.322 Å,,,,,FALSE,10.1016/j.mtphys.2022.100674
β-Bi2Pd,Bi2Pd,Bulk,,,SC,Topological,5.4 K,,Tetragonal,,I4/mmm,,,,,788 mT,TRUE,10.1016/j.jcrysgro.2024.127592
β-Bi2Pd,Bi2Pd,Bulk,,,SC,Type-II,5.1 K,,Tetragonal,,,,,1.29 nm,,0.58 T,TRUE,10.1016/j.physc.2022.1354051
α-Bi2Pd,Bi2Pd,Bulk,,,SC,Type-II,1.7 K,,Monoclinic,,,,,,,,FALSE,10.1016/j.physc.2022.1354051
Bismuth Palladium Sulfide,Bi2Pd3S2,Bulk,,,NSC,,,,Monoclinic,parkerite-type,C2/m,11.751 Å,8.303 Å,11.740 Å,,,TRUE,10.1103/PhysRevB.78.024509
Bismuth Palladium Selenide,Bi2Pd3Se2,Bulk,,,SC,Type-II,0.96 K,,Monoclinic,parkerite-type,C2/m,,,,0.38 mT,315 mT,TRUE,10.1103/PhysRevB.78.024509
Bi2Pd3Se2,Bi2Pd3Se2,Bulk,,,SC,,,,,parkerite-type,,,,,,,FALSE,10.1103/PhysRevB.91.174513
Bi2PdPt,Bi2PdPt,Bulk,,,SC,"Type-II, s-wave",0.8 K,ambient,Hexagonal,,P6_3/mmc,4.2819,4.2819,5.5819,1 mT (at 0.4 K),39.9 mT (at 0 K),TRUE,10.1103/PhysRevB.109.224509
Bi2Pr0.2Ca2.8Cu2O8+δ,Bi2Pr0.2Ca2.8Cu2O8+δ,Thin Film,1.5 μm,MgO (100),SC,High-Tc/cuprate,65 K,,,Bi-2212,,,,30.02 Å,,,True,10.1103/PhysRevB.61.11332
Bi2Pr0.3Ca2.7Cu2O8+δ,Bi2Pr0.3Ca2.7Cu2O8+δ,Thin Film,1.5 μm,MgO (100),SC,High-Tc/cuprate,57 K,,,Bi-2212,,,,29.97 Å,,,True,10.1103/PhysRevB.61.11332
Bi2Pr0.4Ca2.6Cu2O8+δ,Bi2Pr0.4Ca2.6Cu2O8+δ,Thin Film,1.5 μm,MgO (100),SC,High-Tc/cuprate,20 K,,,Bi-2212,,,,29.95 Å,,,True,10.1103/PhysRevB.61.11332
Bi2Pr0.5Ca2.5Cu2O8+δ,Bi2Pr0.5Ca2.5Cu2O8+δ,Thin Film,1.5 μm,MgO (100),SC,High-Tc/cuprate,15 K,,,Bi-2212,,,,29.92 Å,,,True,10.1103/PhysRevB.61.11332
Bi2Pr0.6Ca2.4Cu2O8+δ,Bi2Pr0.6Ca2.4Cu2O8+δ,Thin Film,1.5 μm,MgO (100),NSC,,,,,Bi-2212,,,,29.94 Å,,,True,10.1103/PhysRevB.61.11332
Bi2PrCaCuO6+y,Bi2PrCaCuO6.65,Bulk,,,NSC,,< 4.2 K,,Tetragonal,layered cuprate,,5.406 Å,5.406 Å,23.65 Å,,,True,10.1103/PhysRevB.39.4316
Bismuth Rhodium Sulfide,Bi2Rh3.5S2,,,,SC,,1.7 K,,,,,,,,,,FALSE,10.1103/PhysRevB.93.094524
Bi2Rh3.5S2,Bi2Rh3.5S2,Bulk,,,SC,Type-II,1.7 K,,Monoclinic,,C2/m,11.5212,7.9408,7.8730,,1.5 T,TRUE,10.1103/PhysRevB.91.174513
Bismuth Rhodium Sulfide,Bi2Rh3S2,,,,NSC,,NSC,,,,,,,,,,FALSE,10.1103/PhysRevB.93.094524
Bi2Rh3S2,Bi2Rh3S2,Bulk,,,NSC,,,,Monoclinic,,C2/m,11.291,8.378,7.942,,,TRUE,10.1103/PhysRevB.91.174513
Bismuth Rhodium Selenide,Bi2Rh3Se2,,,,SC,,,,,,,,,,,,FALSE,10.1103/PhysRevB.93.094524
Bismuth Rhodium Selenide,Bi2Rh3Se2,Bulk,,,SC,,0.7 K,,,parkerite-type,,,,,,,FALSE,10.1103/PhysRevB.78.024509
Bi2Rh3Se2,Bi2Rh3Se2,Bulk,,,SC,,0.7 K,,,parkerite-type,,,,,,,FALSE,10.1103/PhysRevB.91.174513
Bi2Rh3Se2,Bi2Rh3Se2,Bulk,,,SC,Type-II,0.68 K,0 kbar,Monoclinic,C-centered,C 12/m1,11.414 Å,8.3709 Å,11.989 Å,,,TRUE,10.1016/j.ssc.2013.09.025
Bi2Ru2O7,Bi2Ru2O7,Bulk,,,NSC,,,,Cubic,pyrochlore,Fd-3m,10.29290,10.29290,10.29290,,,TRUE,10.1103/PhysRevB.73.193107
Bismuth Sulfide,Bi2S3,Bulk,,,SC,Type-II,7.3 K,43 GPa,Orthorhombic,Pnma,Pnma,,,,,,TRUE,10.1016/j.jallcom.2023.172888
Bismuth Selenide (Bi2Se3),Bi2Se3,Bulk,,,SC,,,,Cubic,body-centered cubic (bcc),,,,,,,FALSE,10.1103/PhysRevB.93.094511
Bi2Se3,Bi2Se3,,,,SC,,,,,,,,,,,,FALSE,10.1103/PhysRevB.102.184502
Bismuth Selenide,Bi2Se3,Bulk,,,NSC,,,,,"Layered (quintuple layers), hexagonal (111) surface",,,,,,,TRUE,10.1103/PhysRevLett.110.117001
Bismuth Selenide,Bi2Se3,Bulk,,,NSC,,,ambient,,,,,,,,,FALSE,10.1103/PhysRevB.93.245130
Bismuth selenide,Bi2Se3,Bulk,,,NSC,,,,,Layered,,,,,,,FALSE,10.1103/PhysRevB.81.184502
Bi2Se3,Bi2Se3,Bulk,,,NSC,,,,,,,,,,,,TRUE,10.1103/PhysRevB.87.035401
Bi2Se3,Bi2Se3,Bulk,,,NSC,,Becomes superconducting under pressure.,,Trigonal,Tetradymite-type,R-3m,,,,,,FALSE,10.1103/PhysRevB.94.144516
Bi2Se3,Bi2Se3,Bulk,,,NSC,,,,,Layered,,,,,,,TRUE,10.1103/PhysRevB.86.064517
Bismuth Selenide,Bi2Se3,Thin Film,100 nm,SrTiO3 (100),SC,Proximity-induced,8-9 K,,Hexagonal,,,,,2.88 nm,,,TRUE,10.1103/PhysRevB.86.144508
Bi2Se3,Bi2Se3,,,,SC,,,,,,,,,,,,FALSE,10.1103/PhysRevB.108.L180507
Bismuth Selenide,Bi2Se3,Bulk,,,NSC,,NSC,,,,,,,,,,TRUE,10.1103/PhysRevLett.102.216404
Bi2Se3,Bi2Se3,Bulk,,,SC,,,,"Rhombohedral (Phase I), Monoclinic (Phase II), Tetragonal (Phase III)",Layered,"R-3m (Phase I), C2/m (Phase II), I4/mmm (Phase III)",,,,,,TRUE,10.1103/PhysRevB.108.035146
Bi2Se3,Bi2Se3,Bulk,,,NSC,,,,,,,,,,,,TRUE,10.1103/PhysRevB.84.104503
Bismuth Selenide,Bi2Se3,Thin Film,,,NSC,,,,,,,,,,,,FALSE,10.1103/PhysRevB.83.220510
"Bi2Se3 (pristine, reference sample)",Bi2Se3,Bulk,,,NSC,,,,Rhombohedral,Layered (Bi2Se3-type),,,,,,,TRUE,10.1103/PhysRevB.103.085107
Bismuth Selenide,Bi2Se3,Thin Film,7-20 nm,Si/SiO2,Topological Insulator,,NSC,,,,,,,,,,TRUE,10.1103/PhysRevX.4.041022
Bismuth Selenide,Bi2Se3,Bulk,,,NSC,,,,Rhombohedral,,,,,,,,FALSE,10.1103/PhysRevB.95.224503
Bi2Se3,Bi2Se3,Bulk,,,NSC,,,0 GPa,Rhombohedral,Layered,R-3m,,,,,,TRUE,10.1103/PhysRevB.100.224521
Bi2Se3,Bi2Se3,Single Crystal,"20 μm, 49 μm, 69 μm, 75 μm, 82 μm",,TI,,,,,,,,,,,,TRUE,10.1103/PhysRevB.101.165119
Bismuth Selenide (proximity-induced),Bi2Se3,Bulk,~100 nm,SiO2/Si,SC,,0.911 K,,,,,,,,,,TRUE,10.1103/PhysRevB.86.134504
Bismuth Selenide,Bi2Se3,Bulk,~100 nm,SiO2/Si,NSC,,,,,,,,,,,,TRUE,10.1103/PhysRevB.86.134504
Bismuth Selenide,Bi2Se3,Bulk,,,NSC,,,,,Layered (quintuple layers),,,,,,,FALSE,10.1103/PhysRevB.83.134516
Bi2Se3 (under pressure),Bi2Se3,Bulk,,,SC,Topological,,under pressure,,Layered,,,,,,,FALSE,10.1103/PhysRevB.90.184512
Bi2Se3 under pressure,Bi2Se3,,,,SC,,7 K,30 GPa,,,,,,,,,TRUE,10.1103/PhysRevB.92.054503
Bi2Se3,Bi2Se3,Nanowire/Nanoribbon,,s-wave superconductor,SC,Proximity-induced/Topological,,,,,,,,,,,FALSE,10.1103/PhysRevB.86.155431
Bi2Se3 (doped),Bi2Se3,Bulk,,,SC,Topological,0.15-5.5 K,,,,,,,,,,TRUE,10.1103/PhysRevB.83.184520
Bi2Se3,Bi2Se3,Bulk,,,SC,,8 K,,,,,,,,,,TRUE,10.1103/PhysRevB.95.094513
Bi2Se3,Bi2Se3,,,,SC,topological,,,,,,,,,,,FALSE,10.1103/PhysRevB.81.144504
Bi2Se3,Bi2Se3,Bulk,,,NSC,,,ambient,,Layered (quintuple layers),,,,,,,FALSE,10.1103/PhysRevB.86.180505
Bi2Se3,Bi2Se3,Bulk,,,NSC,,,ambient,,Layered (quintuple layers),,,,,,,FALSE,10.1103/PhysRevB.90.220504
Bismuth Selenide,Bi2Se3,Thin Film,,NbSe2,SC,Proximity-induced,,,,,,,,,,,FALSE,10.1103/PhysRevB.109.064510
Bismuth selenide,Bi2Se3,Bulk,,,NSC,,,,,,,,,,,,FALSE,10.1103/PhysRevB.107.184518
Bi2Se3,Bi2Se3,,,,NSC,,,,Rhombohedral,,,,,,,,FALSE,10.1103/PhysRevB.95.201109
Bismuth Selenide (High Pressure Phase),Bi2Se3,Bulk,12.5 ± 2.5 µm,,SC,Unconventional; Type-II,up to 7 K,11.9 - 50.1 GPa,Monoclinic (from ~10 GPa); bcc-like (from ~28 GPa),,C2/m,,,,,"4 T (at 34.4 GPa, T=0 K)",TRUE,10.1103/PhysRevLett.111.087001
Bismuth Selenide (Ambient Pressure Phase),Bi2Se3,Bulk,12.5 ± 2.5 µm,,NSC,,,Ambient,Rhombohedral,,R-3m,,,,,,TRUE,10.1103/PhysRevLett.111.087001
Bi2Se3,Bi2Se3,Bulk,,,NSC,,,,,,,,,,,,FALSE,10.1103/PhysRevLett.118.147001
Bi2Se3,Bi2Se3,Bulk,,,SC,,,Pressure-induced,,,,,,,,,FALSE,10.1103/PhysRevLett.120.037002
Bismuth Selenide,Bi2Se3,,,,Topological Insulator,Proximity-induced,1 K,,,,,,,,,,FALSE,10.1103/PhysRevB.100.104505
Bi2Se3,Bi2Se3,,,,TI,,,,,,,,,,,,FALSE,10.1103/PhysRevB.102.014420
Bi2Se3 (under pressure),Bi2Se3,Bulk,,,SC,,,>11 GPa,,,,,,,,,FALSE,10.1103/PhysRevMaterials.6.L101801
Bismuth selenide,Bi2Se3,Bulk,,,NSC,,,,,,,,,,,,,10.1103/PhysRevB.87.134511
Bi2Se3 topological insulator film,Bi2Se3,Thin Film,10 nm,,SC,,"0.057 K, 0.047 K, 0.036 K, 0.023 K",,,,,,,,,,FALSE,10.1103/PhysRevB.88.235420
Bi2Se3,Bi2Se3,,,,SC,unconventional,,>30.0 GPa,,,,,,,,,FALSE,10.1103/PhysRevB.92.195122
Bi2Se3,Bi2Se3,Bulk,,,NSC,,,,,Layered,,,,,,,FALSE,10.1103/PhysRevB.86.094507
Bi2Se3,Bi2Se3,Surface,,,SC,,,,,hexagonally distorted surface band,,,,,,,FALSE,10.1103/PhysRevB.98.054510
Bi2Se3,Bi2Se3,Bulk,,,NSC,,,,,,,,,,,,TRUE,10.1103/PhysRevB.90.241106
Bi2Se3 (surface states),Bi2Se3,Thin Film,atomic-width layer,,SC,Type-II,1 K,,,,,,,,,Hc2 = Φ0/(2πξ^2),FALSE,10.1103/PhysRevB.90.054517
Bismuth Selenide,Bi2Se3,Thin Film,1-6 nm,PdTe,NSC,,NSC,,Rhombohedral,Layered (quintuple layers),R-3m (166),4.143,4.143,28.636,,,FALSE,10.1103/PhysRevB.102.134504
Bismuth Selenide,Bi2Se3,Bulk,,,NSC,,,,,,,,,,,,FALSE,10.1103/PhysRevB.105.085417
Bismuth selenide,Bi2Se3,,,,NSC,,,,,,,,,,,,FALSE,10.1103/PhysRevX.6.031031
Bi2Se3,Bi2Se3,Bulk,,,NSC,,,,,,,,,,,,Theoretical/Computational,10.1103/PhysRevB.96.064518
Bi2Se3,Bi2Se3,Bulk,,,NSC,,,,Hexagonal,Layered (quintuple layers),,,,,,,TRUE,10.1103/PhysRevB.104.054506
Bismuth Selenide (Bi2Se3),Bi2Se3,Bulk,,,SC,,,Under pressure,,,,,,,,,FALSE,10.1103/PhysRevB.93.100504
Bismuth Selenide,Bi2Se3,,,,SC,,,,,,,,,,,,FALSE,10.1103/PhysRevB.105.064518
Bi2Se3,Bi2Se3,,,,SC,,,,,,,,,,,,FALSE,10.1103/PhysRevB.99.054501
Bi2Se3,Bi2Se3,Bulk,,,SC,Type-II,7-8,11-50,C2/m,Monoclinic,C2/m,,,,,,FALSE,10.1016/j.jmmm.2018.12.001
Bi2Se3,Bi2Se3,Bulk,,,SC,,5 K,,Hexagonal,,R3m,4.38461 Å,4.38461 Å,30.48545 Å,,,FALSE,10.1016/j.physb.2013.10.035
Bi2Se3/Bi2Sr2CaCu2O8+δ,Bi2Se3/Bi2Sr2CaCu2O8+δ,Thin Film,,,SC,"Topological, cuprate",,,,,,,,,,,TRUE,10.1103/PhysRevB.102.155406
Bi2Se3/NbSe2 heterostructure,Bi2Se3/NbSe2,Thin Film,,,SC,Topological,,,,,,,,,,,TRUE,10.1103/PhysRevB.102.155406
Bi2Se3/NbSe2 heterostructure,Bi2Se3/NbSe2,Thin Film,,NbSe2,SC,Proximity-induced/Topological,,,,,,,,,,,FALSE,10.1103/PhysRevB.105.125414
Bi2Se3-doped FeSe,Bi2Se3 1 wt% FeSe,Bulk,,,SC,Iron-based,8.5 K,,Mixed (Tetragonal and Hexagonal),,,,,,,,TRUE,10.1016/j.ssc.2018.07.002
Bi2Se3-doped FeSe,Bi2Se3 3 wt% FeSe,Bulk,,,SC,Iron-based,8.5 K,,Mixed (Tetragonal and Hexagonal),,,,,,,,TRUE,10.1016/j.ssc.2018.07.002
Nb-doped Bi2Se3 (Sample A),Bi2Se3:Nb0.25,Bulk,,,SC,,3.5 K,Ambient,,"Layered (quintuple layers, Bi2Se3-type)",,,,,,,TRUE,10.1103/PhysRevB.94.041114
Nb-doped Bi2Se3 (Sample E),Bi2Se3:Nb0.28,Bulk,,,SC,,3.5 K,Ambient,,"Layered (quintuple layers, Bi2Se3-type)",,,,,,,TRUE,10.1103/PhysRevB.94.041114
Bi2SeTe2,Bi2SeTe2,Bulk,,,SC,,5 K,,Hexagonal,,R3m,4.38462 Å,4.38462 Å,30.48549 Å,,,FALSE,10.1016/j.physb.2013.10.035
Bismuth Strontium Lanthanum Copper Oxide (Bi2201),Bi2Sr(2-x)La(x)CuO(6+delta),,,,SC,High-Tc/cuprate,,,,,,,,,,,,10.1103/PhysRevB.95.224511
Bi2Sr(2-x)La(x)CuO6 (cited),Bi2Sr(2-x)La(x)CuO6,,,,SC,cuprate,,,,,,,,,,,FALSE,10.1103/PhysRevMaterials.8.094801
Bi2Sr(2-x)LaxCuO6,Bi2Sr(2-x)LaxCuO6,Thin Film,,,SC,cuprate,,,,,,,,,,,FALSE,10.1103/PhysRevB.80.024501
Bi2Sr(2-x)LaxO(6+δ),Bi2Sr(2-x)LaxO(6+δ),,,,SC,cuprate,,,,,,,,,,,FALSE,10.1103/PhysRevLett.99.047003
Bi2Sr0.16La0.4CuO6+δ,Bi2Sr0.16La0.4CuO6+δ,,,,SC,High-Tc/cuprate,,,,single-layer,,,,,,,FALSE,10.1103/PhysRevB.109.144516
Bi2Sr0.8Ca0.8La0.4CuO6+δ,Bi2Sr0.8Ca0.8La0.4CuO6+δ,Bulk,,,SC,Cuprate,94.87 K,0 T,Orthorhombic,A2/a,A2/a,5.3875 Å,5.3665 Å,24.1641 Å,,14.84 T,TRUE,10.1016/j.physb.2017.12.007
Bi₂(Sr₀.₉₇Pr₀.₀₃)₂CuO₆₊δ,Bi2Sr0.97Pr0.03CuO6,,,,SC,cuprate,10 K,,,layered perovskite,,,,,,,,10.1103/PhysRevLett.76.4845
Bi2Sr0.97Pr0.03CuO6+δ,Bi2Sr0.97Pr0.03CuO6+δ,Bulk,,,SC,High-Tc/cuprate,,,,,,,,,,,,10.1103/PhysRevB.66.054504
Bi2Sr0.98La1.02CuO6+δ,Bi2Sr0.98La1.02CuO6+δ,Bulk,,,SC,High-Tc/cuprate,,,,,,,,,,,True,10.1103/PhysRevB.61.R14956
Bi2Sr0.9La1.1CuO6+δ,Bi2Sr0.9La1.1CuO6+δ,Bulk,,,NSC,cuprate,,,Tetragonal,pseudotetragonal,,3.8,3.8,23.8,,,TRUE,10.1103/PhysRevB.110.125108
Bi2(Sr0.35Ca0.65)3Cu2Oy,Bi2Sr1.05Ca1.95Cu2Oy,Thin Film,30 nm,MgO (100),SC,High-Tc/cuprate,"65-75 K (Tc,zero), 80 K (onset)",,Tetragonal,layered perovskite,,,,30.84 Å,,,True,10.1103/PhysRevB.51.3097
Bi2Sr1.0Ca0.6La0.4CuO6+δ,Bi2Sr1.0Ca0.6La0.4CuO6+δ,Bulk,,,SC,Cuprate,94.61 K,0 T,Orthorhombic,A2/a,A2/a,5.3935 Å,5.3666 Å,24.2121 Å,,13.09 T,TRUE,10.1016/j.physb.2017.12.007
Bi2Sr1.0Ca1.0CuO6+δ,Bi2Sr1.0Ca1.0CuO6+δ,Bulk,,,SC,Cuprate,80 K,,Orthorhombic,,,5.362 Å,5.3490 Å,24.4105 Å,,,TRUE,10.1016/j.jallcom.2015.08.015
Bi2(Sr0.37Ca0.63)3Cu2Oy,Bi2Sr1.11Ca1.89Cu2Oy,Thin Film,30 nm,MgO (100),SC,High-Tc/cuprate,"65-75 K (Tc,zero), 80 K (onset)",,Tetragonal,layered perovskite,,,,30.83 Å,,,True,10.1103/PhysRevB.51.3097
Bi2Sr2-xLaxCuO6+δ (x=0.84),Bi2Sr1.16La0.84CuO6+δ,Bulk,,,SC,High-Tc/cuprate,,,,,,,,,,,True,10.1103/PhysRevLett.85.638
Bi2Sr1.16La0.84CuO6+δ,Bi2Sr1.16La0.84CuO6+δ,Bulk,,,SC,High-Tc/cuprate,,,,,,,,,,,True,10.1103/PhysRevB.61.R14956
Bi2Sr1.16La0.84CuO6+δ,Bi2Sr1.16La0.84CuO6+δ,Bulk,,,NSC,cuprate,,,Tetragonal,pseudotetragonal,,3.8,3.8,24.0,,,TRUE,10.1103/PhysRevB.110.125108
Bi2Sr2-xLaxCuO6+δ,Bi2Sr1.16La0.84CuO6+δ,Bulk,,,SC,Cuprate,100K,,,,,,,,,,FALSE,10.1016/j.jpcs.2005.10.016
Bi2Sr1.1La0.4Ca1.5Cu2Oy,Bi2Sr1.1La0.4Ca1.5Cu2Oy,Bulk,,,SC,High-Tc/cuprate,,,,layered,,,,,,,True,10.1103/PhysRevB.57.3156
Bi2Sr1.1La0.9CuO6+z,Bi2Sr1.1La0.9CuO6,Bulk,,,SC,High-Tc/cuprate,,,,,,,,,,,True,10.1103/PhysRevB.59.192
Bi2Sr1.1La0.9CuO6+δ,Bi2Sr1.1La0.9CuO6+δ,Bulk,,,NSC,High-Tc/cuprate,NSC,,,highly two-dimensional,,,,,,,TRUE,10.1103/PhysRevLett.105.137002
"La-Bi2201 (heavily underdoped, x=0.90)",Bi2Sr1.1La0.9CuO6+δ,Bulk,,,NSC,High-Tc/cuprate,NSC,ambient,,,,,,,,,TRUE,10.1103/PhysRevB.85.134519
Bi2(Sr0.41Ca0.59)3Cu2Oy,Bi2Sr1.23Ca1.77Cu2Oy,Thin Film,30 nm,MgO (100),SC,High-Tc/cuprate,"65-75 K (Tc,zero), 80 K (onset)",,Tetragonal,layered perovskite,,,,30.84 Å,,,True,10.1103/PhysRevB.51.3097
Bi2Sr2-xLaxCuO6+δ (x=0.76),Bi2Sr1.24La0.76CuO6+δ,Bulk,,,SC,High-Tc/cuprate,,,,,,,,,,,True,10.1103/PhysRevLett.85.638
Bi2Sr1.25La0.75CuO6+δ,Bi2Sr1.25La0.75CuO6+δ,Bulk,,,SC,High-Tc/cuprate,,,,highly two-dimensional,,,,,,,TRUE,10.1103/PhysRevLett.105.137002
Bi2Sr1.25La0.75CuO6+δ,Bi2Sr1.25La0.75CuO6+δ,Bulk,,,SC,High-Tc/cuprate,20 K,,Orthorhombic,perovskite-related,,,,,,,TRUE,10.1103/PhysRevLett.106.127005
Bi2Sr1.25La0.75CuO6.75,Bi2Sr1.25La0.75CuO6.75,Bulk,,,NSC,,,1 bar,,,,,,,,,True,10.1103/PhysRevB.39.7244
Bi2Sr1.26La0.74CuO6+δ,Bi2Sr1.26La0.74CuO6,Bulk,,,SC,High-Tc/cuprate,,,,,,,,,,,,10.1103/PhysRevB.62.R11989
Bi2Sr2-xLaxCuO6+δ (x=0.73),Bi2Sr1.27La0.73CuO6+δ,Bulk,,,SC,High-Tc/cuprate,,,,,,,,,,,True,10.1103/PhysRevLett.85.638
Bi2Sr1.27La0.73CuO6+δ,Bi2Sr1.27La0.73CuO6+δ,Bulk,,,SC,High-Tc/cuprate,,,,,,,,,,,True,10.1103/PhysRevB.61.R14956
Bi2Sr1.2Ca0.4La0.4CuO6+δ,Bi2Sr1.2Ca0.4La0.4CuO6+δ,Bulk,,,SC,Cuprate,92.36 K,0 T,Orthorhombic,A2/a,A2/a,5.4013 Å,5.3725 Å,24.3072 Å,,15.53 T,TRUE,10.1016/j.physb.2017.12.007
Bi2Sr1.2Ca0.8CuO6+δ,Bi2Sr1.2Ca0.8CuO6+δ,Bulk,,,SC,Cuprate,80 K,,Orthorhombic,,,5.362 Å,5.3492 Å,24.4020 Å,,,TRUE,10.1016/j.jallcom.2015.08.015
Bi-2201,Bi2Sr1.2Ca0.8CuO6+δ,Bulk,,,SC,High-Tc,84.98 K,,Orthorhombic,,Amaa,0.5932 nm,0.5934 nm,2.4537 nm,,,TRUE,10.1016/j.ceramint.2024.08.026
Bi2Sr1.2Eu0.8CuO_y,Bi2Sr1.2Eu0.8CuO_y,Bulk,,,NSC,High-Tc/cuprate,NSC,,,,,,,,,,TRUE,10.1103/PhysRevB.81.214520
Bi2Sr1.2La0.8CuO6+y,Bi2Sr1.2La0.8CuO6+y,Bulk,,,SC,High-Tc/cuprate,,,,,,,,,,,True,10.1103/PhysRevB.61.11324
Bi₂Sr₁.₂La₀.₈CuO₆₊δ,Bi2Sr1.2La0.8CuO6+δ,Bulk,,,SC,High-Tc/cuprate,36 K,,,,,,,,,,True,10.1103/PhysRevB.62.1361
Bi2Sr1.2La0.8CuO6+δ,Bi2Sr1.2La0.8CuO6+δ,Bulk,,,SC,cuprate,upper limit measured,,,,,,,,,,True,10.1103/PhysRevB.61.11321
Bi2Sr1.2La0.8CuO6+δ,Bi2Sr1.2La0.8CuO6+δ,Bulk,,,NSC,High-Tc/cuprate,NSC,,,highly two-dimensional,,,,,,,TRUE,10.1103/PhysRevLett.105.137002
Bi2Sr1.2La0.8CuO6+δ,Bi2Sr1.2La0.8CuO6+δ,Bulk,,,SC,High-Tc/cuprate,14.5 K,,Orthorhombic,perovskite-related,,,,,,,TRUE,10.1103/PhysRevLett.106.127005
Bi2Sr1.2La0.8CuO6.69,Bi2Sr1.2La0.8CuO6.69,Bulk,,,NSC,,,1 atm,Orthorhombic,layered,,,,,,,True,10.1103/PhysRevB.41.8723
Bi2Sr1.2La0.8CuO_y,Bi2Sr1.2La0.8CuO_y,Bulk,,,SC,High-Tc/cuprate,18 K,,,,,,,,,,TRUE,10.1103/PhysRevB.81.214520
Bi2Sr2-xLaxCuO6+δ (x=0.66),Bi2Sr1.34La0.66CuO6+δ,Bulk,,,SC,High-Tc/cuprate,23 K,,,,,,,,,,True,10.1103/PhysRevLett.85.638
Bi2Sr1.34La0.66CuO6+δ,Bi2Sr1.34La0.66CuO6+δ,Bulk,,,SC,High-Tc/cuprate,,,,,,,,,,,True,10.1103/PhysRevB.61.R14956
Bi₂Sr₁.₃CuO_y,Bi2Sr1.3CuO4,Bulk,,,NSC,,,,Tetragonal,2201 phase,,5.414 Å,5.435 Å,24.338 Å,,,True,10.1103/PhysRevB.51.12771
Bi2Sr1.3La0.2Ca1.5Cu2Oy,Bi2Sr1.3La0.2Ca1.5Cu2Oy,Bulk,,,SC,High-Tc/cuprate,,,,layered,,,,,,,True,10.1103/PhysRevB.57.3156
Bi2Sr1.3La0.7CuO6,Bi2Sr1.3La0.7CuO6,Bulk,,,SC,High-Tc/cuprate,12 K,,,,,,,,,45 T,TRUE,10.1103/PhysRevB.81.054510
Bi2Sr1.3La0.7CuO6,Bi2Sr1.3La0.7CuO6,Bulk,,,SC,High-Tc/cuprate/Type-II,12 K,,,,,,,,,,TRUE,10.1103/PhysRevB.73.024510
Bi2Sr1.46La0.54CuO6+y,Bi2Sr1.46La0.54CuO6+y,Bulk,,,SC,High-Tc/cuprate,24 K,,,,,,,,,,True,10.1103/PhysRevB.61.11324
Bi2Sr1.49La0.51CuO6+δ,Bi2Sr1.49La0.51CuO6+δ,Bulk,,,SC,High-Tc/cuprate,,,,,,,,,,,True,10.1103/PhysRevB.61.R14956
Bi2Sr1.4Ca0.2La0.4CuO6+δ,Bi2Sr1.4Ca0.2La0.4CuO6+δ,Bulk,,,SC,Cuprate,73.10 K,0 T,Orthorhombic,A2/a,A2/a,5.4031 Å,5.3693 Å,24.3283 Å,,13.75 T,TRUE,10.1016/j.physb.2017.12.007
Bi2Sr1.4Ca0.6CuO6+δ,Bi2Sr1.4Ca0.6CuO6+δ,Bulk,,,SC,Cuprate,80 K,,Orthorhombic,,,5.362 Å,5.3480 Å,24.3915 Å,,,TRUE,10.1016/j.jallcom.2015.08.015
Bi₂Sr₁.₄CuO_y,Bi2Sr1.4CuO4,Bulk,,,NSC,,,,Tetragonal,2201 phase,,,,,,,True,10.1103/PhysRevB.51.12771
Bi2Sr1.4Eu0.6CuO_y,Bi2Sr1.4Eu0.6CuO_y,Bulk,,,SC,High-Tc/cuprate,14 K,,,,,,,,,,TRUE,10.1103/PhysRevB.81.214520
Bi2Sr1.4La0.6CuO6,Bi2Sr1.4La0.6CuO6,Bulk,,,SC,cuprate,17 K,,,,,,,,,,True,10.1103/PhysRevB.64.224519
Bi2Sr1.4La0.6CuO6,Bi2Sr1.4La0.6CuO6,Bulk,,,SC,High-Tc/cuprate,18 K,,,,,,,,,,TRUE,10.1103/PhysRevB.81.054510
Bi2Sr1.4La0.6CuO6+y,Bi2Sr1.4La0.6CuO6+y,Bulk,,,SC,cuprate,17 K,,Orthorhombic,,,,,,,,True,10.1103/PhysRevB.43.12994
Bi2Sr1.4La0.6CuO6+δ,Bi2Sr1.4La0.6CuO6+δ,,,,SC,High-Tc/cuprate,29 K,,,,,,,,,,,10.1103/PhysRevB.80.224501
Bi2Sr1.4La0.6CuO6+δ,Bi2Sr1.4La0.6CuO6+δ,Bulk,,,SC,High-Tc/cuprate,25 K,,,,,,,,,,TRUE,10.1103/PhysRevB.81.094519
Bi2Sr1.4La0.6CuO6.57,Bi2Sr1.4La0.6CuO6.57,Bulk,,,SC,High-Tc/cuprate,,1 atm,Orthorhombic,layered,,,,,,,True,10.1103/PhysRevB.41.8723
Bi2Sr1.4La0.6CuO6.6,Bi2Sr1.4La0.6CuO6.6,Bulk,,,SC,High-Tc,~15 K,1 bar,,,,,,,,,True,10.1103/PhysRevB.39.7244
Bi2Sr1.4La0.6CuO_y,Bi2Sr1.4La0.6CuO_y,Bulk,,,SC,High-Tc/cuprate,24 K,,,,,,,,,,TRUE,10.1103/PhysRevB.81.214520
Bi2Sr1.51La0.49CuO6+δ,Bi2Sr1.51La0.49CuO6+δ,Bulk,,,SC,High-Tc/cuprate,,,,,,,,,,,True,10.1103/PhysRevB.61.R14956
Bi₂Sr₁.₅₅La₀.₄₅CuO₆₊δ,Bi2Sr1.55La0.45CuO6+δ,Bulk,,,SC,High-Tc/cuprate,,,,,,,,,,,True,10.1103/PhysRevB.62.1361
Bi2Sr1.56La0.44CaCu2O8+δ,Bi2Sr1.56La0.44CaCu2O8+δ,Thin Film,40 molecular layers,,SC,High-Tc/cuprate,"Varies with doping (Tc = 0.065 * Tp), approaches 0 K at critical doping",ambient,,,,,,,,,TRUE,10.1103/PhysRevLett.96.107003
Bi2Sr1.56La0.44CuO6,Bi2Sr1.56La0.44CuO6,Bulk,,,SC,High-Tc/cuprate,30 K,,,,,,,,,,TRUE,10.1103/PhysRevB.81.054510
Bi2Sr1.58La0.42CuO6.42,Bi2Sr1.58La0.42CuO6.42,Bulk,,,SC,High-Tc,~23 K,1 bar,,,,,,,,,True,10.1103/PhysRevB.39.7244
Bi₂Sr₁.₅Ba₀.₅CuOᵧ,Bi2Sr1.5Ba0.5CuO6,Bulk,,,NSC,,,,,,,,,,,,True,10.1103/PhysRevB.49.9857
Bi2Sr1.5Ba0.5CuOy,Bi2Sr1.5Ba0.5CuOy,Bulk,,,NSC,,,,,,,,,,,,True,10.1103/PhysRevB.47.14467
Bi2Sr1.5Ca0.5Cu1.8Al0.2Oy,Bi2Sr1.5Ca0.5Cu1.8Al0.2O8,Bulk,,,SC,High-Tc,"87 K, 60 K",,,superlattice structure,,5.39 Å,5.39 Å,,~1.2 kOe at 5 K,,True,10.1103/PhysRevB.38.859
Bi-2202,Bi2Sr1.5Ca0.5Cu2O8,Bulk,,,SC,High-Tc,88 K,,Orthorhombic,,,3.628,6.915,24.61,,,TRUE,10.1016/j.physc.2004.04.007
Bi-2202,Bi2Sr1.5Ca0.5Cu2O8,Bulk,,,SC,High-Tc,85 K,,Orthorhombic,,,3.628,6.915,24.61,,,TRUE,10.1016/j.physc.2004.04.007
Bi-2202,Bi2Sr1.5Ca1.0Cu2O8,Bulk,,,SC,High-Tc,92 K,,Orthorhombic,,,3.628,6.915,24.61,,,TRUE,10.1016/j.physc.2004.04.007
Bi2Sr1.5Ca1.25Y0.25Cu2O8.25,Bi2Sr1.5Ca1.25Y0.25Cu2O8.25,Bulk,,,SC,High-Tc,86 K,,,,,5.405 Å,5.403 Å,30.48 Å,,,TRUE,Handbook of SC
Bi2Sr1.5Ca1.5Cu2O8+δ,Bi2Sr1.5Ca1.5Cu2O8+δ,Bulk,,,SC,High-Tc,70-89 K and 108-118 K,,Tetragonal,,,,,,,,True,10.1103/PhysRevB.38.757
Bi2Sr1.5Ca1.5Cu2O8-y,Bi2Sr1.5Ca1.5Cu2O8-y,Bulk,,,SC,High-Tc/cuprate,,,,,,,,,,,,10.1103/PhysRevB.41.2526
Bi2Sr1.5Ca1.5Cu2Ox,Bi2Sr1.5Ca1.5Cu2Ox,Bulk,,,SC,High-Tc,75 K,,Tetragonal,perovskite,I4/mmm,3.812 Å,3.812 Å,30.66 Å,,,True,10.1103/PhysRevB.38.7101
Bi2Sr2CaCu2Oy (pristine Bi2212),Bi2Sr1.5Ca1.5Cu2Oy,Bulk,,,SC,High-Tc/cuprate,78 K,,Tetragonal,layered cuprate,I4/mmm,5.4 Å,5.4 Å,,,,True,10.1103/PhysRevB.66.224510
Bi2Sr1.5Ca1.5Cu2Oy,Bi2Sr1.5Ca1.5Cu2Oy,Bulk,,,SC,High-Tc/cuprate,,,,layered,,,,,,,True,10.1103/PhysRevB.57.3156
Bi₂Sr₁.₅CuO_y,Bi2Sr1.5CuO4,Bulk,,,NSC,,,,Tetragonal,2201 phase,,5.401 Å,5.430 Å,24.349 Å,,,True,10.1103/PhysRevB.51.12771
Bi₂Sr₁.₅CuO₆,Bi2Sr1.5CuO6,Bulk,,,NSC,,,,,layered,,,,,,,True,10.1103/PhysRevB.40.6872
Bi2Sr1.5La0.5CaCu2O8+δ,Bi2Sr1.5La0.5CaCu2O8+δ,Thin Film,30 molecular layers,SrTiO3 (001),NSC,cuprate,,,,,,,,,,,TRUE,10.1103/PhysRevB.70.064509
Bi2Sr1.5La0.5CaCu2O8+δ,Bi2Sr1.5La0.5CaCu2O8+δ,Thin Film,,,SC,High-Tc/cuprate,,,,,,,,,,,FALSE,10.1103/PhysRevLett.100.056810
Bi2Sr1.5La0.5CuO6+δ,Bi2Sr1.5La0.5CuO6,Bulk,,,SC,High-Tc/cuprate,8.2 K,0 GPa,,,,,,,,,True,10.1103/PhysRevLett.82.3148
Bi2Sr1.5La0.5CuO6,Bi2Sr1.5La0.5CuO6,Bulk,,,SC,cuprate,29 K,,,,,,,,,,True,10.1103/PhysRevB.64.224519
Bi2Sr2-yLayCuO6,Bi2Sr1.5La0.5CuO6,Bulk,,,SC,High-Tc,29 K,,,,,,,,,,FALSE,10.1016/j.cap.2003.12.005
Bi2Sr1.5La0.5CuO6+δ,Bi2Sr1.5La0.5CuO6+δ,Bulk,,,SC,cuprate,21.5 K,,,,,,,,,,True,10.1103/PhysRevB.61.11321
Bi2Sr1.5La0.5CuO6+δ,Bi2Sr1.5La0.5CuO6+δ,Bulk,,,SC,High-Tc/cuprate,30 K,,Orthorhombic,perovskite-related,,,,,,,TRUE,10.1103/PhysRevLett.106.127005
Bi2Sr1.5La0.5CuO6.53,Bi2Sr1.5La0.5CuO6.53,Bulk,,,SC,High-Tc,~20 K,1 bar,,,,,,,,,True,10.1103/PhysRevB.39.7244
Bi2Sr1.5Pr0.5CuO6+y,Bi2Sr1.5Pr0.5CuO6+y,Bulk,,,SC,cuprate,18 K,,Orthorhombic,,,,,,,,True,10.1103/PhysRevB.43.12994
Bi2Sr1.61La0.39CuO6+δ,Bi2Sr1.61La0.39CuO6,Bulk,,,SC,High-Tc/cuprate,,,,,,,,,,,,10.1103/PhysRevB.62.R11989
Bi2Sr2-xLaxCuO6+δ (x=0.39),Bi2Sr1.61La0.39CuO6+δ,Bulk,,,SC,High-Tc/cuprate,38 K,,,,,,,,,,True,10.1103/PhysRevLett.85.638
Bi2Sr1.61La0.39CuO6+δ,Bi2Sr1.61La0.39CuO6+δ,Bulk,,,SC,High-Tc/cuprate,36 K,,,,,,,,,,True,10.1103/PhysRevB.61.R14956
Bi2Sr1.65La0.35CuO6,Bi2Sr1.65La0.35CuO6,Bulk,,,SC,High-Tc/Cuprate,30 K,,,,,,,,,,FALSE,10.1016/j.physb.2021.413182
Bi2Sr1.65La0.35CuO6+δ,Bi2Sr1.65La0.35CuO6+δ,Bulk,,,SC,High-Tc/cuprate,29 K,,,layered,,,,,,,True,10.1103/PhysRevLett.81.2336
Bi2Sr1.65La0.35CuO6+δ,Bi2Sr1.65La0.35CuO6+δ,Bulk,,,SC,High-Tc/cuprate,29 K,,,,,,,,,,True,10.1103/PhysRevLett.79.143
Bi2Sr1.65La0.35CuO6+δ,Bi2Sr1.65La0.35CuO6+δ,Bulk,,,SC,High-Tc/cuprate,29 K,,,,,,,,,,,10.1103/PhysRevLett.86.4911
Bi2Sr1.65La0.35CuO6+δ,Bi2Sr1.65La0.35CuO6+δ,Bulk,,,SC,Cuprate,18-34 K,,Orthorhombic,,,,,,,,TRUE,10.1016/j.physc.2009.11.027
Bi2Sr1.65La0.35CuO6.35,Bi2Sr1.65La0.35CuO6.35,Bulk,,,SC,High-Tc,25.5 K,1 bar,,,,,,2463 pm,,,True,10.1103/PhysRevB.39.7244
Bi2Sr1.67La0.33CuO6+y,Bi2Sr1.67La0.33CuO6+y,Bulk,,,SC,High-Tc/cuprate,27 K,,,,,,,,,,True,10.1103/PhysRevB.61.11324
Bi₂Sr₁.₆₈La₀.₃₂CuO₆₊δ,Bi2Sr1.68La0.32CuO6+δ,Bulk,,,SC,High-Tc/cuprate,,,,,,,,,,,True,10.1103/PhysRevB.62.1361
Bi2Sr1.69Bi0.31CuO6+δ,Bi2Sr1.69Bi0.31CuO6+δ,Bulk,,,NSC,cuprate/High-Tc,0 K,,,,,,,,,,TRUE,10.1103/PhysRevB.79.092507
Bi₂Sr₁.₆Ba₀.₄CuOᵧ,Bi2Sr1.6Ba0.4CuO6,Bulk,,,NSC,,,,,,,,,,,,True,10.1103/PhysRevB.49.9857
Bi2Sr1.6Ba0.4CuOy,Bi2Sr1.6Ba0.4CuOy,Bulk,,,NSC,,,,,,,5.389 Å,5.395 Å,24.249 Å,,,True,10.1103/PhysRevB.47.14467
Bi2Sr1.6Bi0.4CuO6+δ,Bi2Sr1.6Bi0.4CuO6+δ,Bulk,,,NSC,cuprate/High-Tc,0 K,,,,,,,,,,TRUE,10.1103/PhysRevB.79.092507
Bi2Sr1.6Ca0.4CuO6+δ,Bi2Sr1.6Ca0.4CuO6+δ,Bulk,,,SC,Cuprate,80 K,,Orthorhombic,,,5.362 Å,5.3540 Å,24.5025 Å,,,TRUE,10.1016/j.jallcom.2015.08.015
Bi2Sr1.6Ca1Cu2Ox,Bi2Sr1.6Ca1Cu2Ox,,,,SC,High-Tc/cuprate,,,,,,,,,,,,10.1103/PhysRevB.40.5165
Bi-Sr-Ca-Cu-O (2:2:1:2),Bi2Sr1.6CaCu2O8,Bulk,,,SC,High-Tc/cuprate,80 K,,tetragonal,,,,,,,,True,10.1103/PhysRevB.41.11583
Bi₂Sr₁.₆CuO_y,Bi2Sr1.6CuO4,Bulk,,,NSC,,,,Tetragonal,2201 phase,,5.386 Å,5.384 Å,24.536 Å,,,True,10.1103/PhysRevB.51.12771
Eu-Bi2201 (16O),Bi2Sr1.6Eu0.4CuO6+δ,Bulk,,,SC,High-Tc/cuprate,16.90 K,,,,,,,,,,TRUE,10.1103/PhysRevB.80.212501
Eu-Bi2201 (18O),Bi2Sr1.6Eu0.4CuO6+δ,Bulk,,,SC,High-Tc/cuprate,16.18 K,,,,,,,,,,TRUE,10.1103/PhysRevB.80.212501
Bi2Sr1.6Eu0.4CuO_y,Bi2Sr1.6Eu0.4CuO_y,Bulk,,,SC,High-Tc/cuprate,21 K,,,,,,,,,,TRUE,10.1103/PhysRevB.81.214520
Bi2Sr1.6Eu0.4CuO_y,Bi2Sr1.6Eu0.4CuO_y,Bulk,,,SC,High-Tc/cuprate,18 K,<5 × 10^-11 Torr,,,,,,,,,TRUE,10.1103/PhysRevB.83.104502
Bi2Sr1.6Gd0.4CuO6+δ,Bi2Sr1.6Gd0.4CuO6+δ,Bulk,,,SC,High-Tc/cuprate,,,,,,,,,,,STM measurements,10.1103/PhysRevB.75.064516
Gd-Bi2201 (16O),Bi2Sr1.6Gd0.4CuO6+δ,Bulk,,,SC,High-Tc/cuprate,12.27 K,,,,,,,,,,TRUE,10.1103/PhysRevB.80.212501
Gd-Bi2201 (18O),Bi2Sr1.6Gd0.4CuO6+δ,Bulk,,,SC,High-Tc/cuprate,11.31 K,,,,,,,,,,TRUE,10.1103/PhysRevB.80.212501
Bi2201,Bi2Sr1.6La0.4Cu2O6+δ,Bulk,,,SC,High-Tc/cuprate,32 K,,,,,,,,,,TRUE,10.1103/PhysRevLett.98.067004
Bi2Sr1.6La0.4CuO6,Bi2Sr1.6La0.4CuO6,Bulk,,,SC,cuprate,32 K,,,,,,,,,,True,10.1103/PhysRevB.64.224519
Bi2Sr1.6La0.4CuO6+z,Bi2Sr1.6La0.4CuO6,Bulk,,,SC,High-Tc/cuprate,,,,,,,,,,,True,10.1103/PhysRevB.59.192
La-Bi2201 (optimally doped),Bi2Sr1.6La0.4CuO6,Bulk,,,SC,High-Tc/cuprate,32 K,,,,,,,,,,TRUE,10.1103/PhysRevB.79.024514
Bi2Sr1.6La0.4CuO6,Bi2Sr1.6La0.4CuO6,Bulk,,,SC,High-Tc/cuprate/Type-II,28 K,,,,,,,,,48 ± 4 T,TRUE,10.1103/PhysRevB.73.024510
Bi-2201,Bi2Sr1.6La0.4CuO6,Bulk,,,SC,High-Tc/cuprate,33 K,,,,,3.83 Å,,12.3 Å,,,TRUE,10.1103/PhysRevLett.105.077002
Bi2Sr1.6La0.4CuO6,Bi2Sr1.6La0.4CuO6,Bulk,,,SC,High-Tc/cuprate,,,,,,,,,,,FALSE,10.1103/PhysRevLett.111.237001
Bi2Sr1.6La0.4CuO6+δ,Bi2Sr1.6La0.4CuO6+δ,Bulk,,,SC,High-Tc/cuprate,29 K,,Orthorhombic,,,,,,,,True,10.1103/PhysRevB.63.100504
Bi2Sr1.6La0.4CuO6+δ,Bi2Sr1.6La0.4CuO6+δ,Bulk,,,SC,cuprate,30 K,,,,,,,,,,TRUE,10.1103/PhysRevB.86.014520
Bi2Sr1.6La0.4CuO6+δ,Bi2Sr1.6La0.4CuO6+δ,Bulk,,,SC,High-Tc/cuprate,34 K,,,,,,,,,,Scanning tunnel microscopy (STM),10.1103/PhysRevB.75.064516
Bi2Sr1.6La0.4CuO6+δ,Bi2Sr1.6La0.4CuO6+δ,Bulk,,,SC,High-Tc/cuprate,30 K,,,highly two-dimensional,,,,,,26 T,TRUE,10.1103/PhysRevLett.105.137002
La-Bi2201 (16O),Bi2Sr1.6La0.4CuO6+δ,Bulk,,,SC,High-Tc/cuprate,32.83 K,,,,,,,,,,TRUE,10.1103/PhysRevB.80.212501
La-Bi2201 (18O),Bi2Sr1.6La0.4CuO6+δ,Bulk,,,SC,High-Tc/cuprate,32.04 K,,,,,,,,,,TRUE,10.1103/PhysRevB.80.212501
Bi2Sr1.6La0.4CuO6+δ,Bi2Sr1.6La0.4CuO6+δ,Bulk,,,SC,cuprate/High-Tc,30 K,,,,,,,,,,FALSE,10.1103/PhysRevB.79.092507
La-Bi2201 (optimal doping),Bi2Sr1.6La0.4CuO6+δ,Bulk,,,SC,High-Tc/cuprate,32 K,ambient,Tetragonal,,,3.8,3.8,,,26 T,TRUE,10.1103/PhysRevB.85.134519
Bi2Sr1.6La0.4CuO6+δ,Bi2Sr1.6La0.4CuO6+δ,Bulk,,,SC,High-Tc/cuprate,32 K,,,,,,,,,,TRUE,10.1103/PhysRevB.81.094519
Bi-2201-La,Bi2Sr1.6La0.4CuO6+δ,Bulk,,,SC,High-Tc/Cuprate,35.5±2.5 K,,Tetragonal,,,0.541 nm,,2.5 nm,,,TRUE,10.1016/j.actaastro.2009.02.004
Bi2Sr1.6La0.4CuO6+δ,Bi2Sr1.6La0.4CuO6+δ,Bulk,,,SC,Cuprate,25.53 K,0 T,Orthorhombic,A2/a,A2/a,5.4035 Å,5.3726 Å,24.4103 Å,,18.90 T,TRUE,10.1016/j.physb.2017.12.007
Bi2Sr1.6La0.4CuO6+δ,Bi2Sr1.6La0.4CuO6+δ,Bulk,,,SC,High-Tc,30 K,,Orthorhombic,,,5.383 Å,5.383 Å,24.354 Å,,,TRUE,10.1016/S0921-4526(98)00756-X
Bi2Sr1.6La0.4CuO6.29,Bi2Sr1.6La0.4CuO6.29,Bulk,,,SC,cuprate,30.6 K,,,,,,,,,,True,10.1103/PhysRevB.48.9747
Bi2Sr1.6La0.4CuO6.30,Bi2Sr1.6La0.4CuO6.30,Bulk,,,SC,cuprate,23 K,,Orthorhombic,,,,,24.6 Å,,,True,10.1103/PhysRevB.43.12994
Bi-2201,Bi2Sr1.6La0.4CuO6.5,Thin Film,300 nm,SrTiO3,SC,cuprate/High-Tc,,,,layered,,,,,,29.6 T,True,10.1103/PhysRevB.61.8675
Bi2Sr1.6La0.4CuOy,Bi2Sr1.6La0.4CuOy,Thin Film,1000-2000 Å,,SC,High-Tc/cuprate,13-30 K,,,,,,,,,,True,10.1103/PhysRevB.62.R11989
Bi₂Sr₁.₆La₀.₄CuO_y,Bi2Sr1.6La0.4CuOy,Bulk,,,SC,High-Tc/cuprate,25 K,,Tetragonal,,,,,,,,True,10.1103/PhysRevB.41.6418
Bi2Sr1.6La0.4CuOy,Bi2Sr1.6La0.4CuOy,Bulk,,,SC,High-Tc/cuprate,28 K,,,,,,,,,,True,10.1103/PhysRevB.54.7500
optimally doped Bi2Sr1.6La0.4CuOy (Bi2201),Bi2Sr1.6La0.4CuOy,Thin Film,,,SC,cuprate,,,,,,,,,,,TRUE,10.1103/PhysRevB.71.014517
Bi2Sr1.6La0.4CuO_y,Bi2Sr1.6La0.4CuO_y,Bulk,,,SC,High-Tc/cuprate,28 K,,,,,,,,,,TRUE,10.1103/PhysRevB.81.214520
Bi2Sr1.6La0.4CuO_y,Bi2Sr1.6La0.4CuO_y,Bulk,,,SC,High-Tc/cuprate,33 K,<5 × 10^-11 Torr,,,,,,,,,TRUE,10.1103/PhysRevB.83.104502
Bi2Sr1.6Nd0.4CuO6+y,Bi2Sr1.6Nd0.4CuO6+y,Bulk,,,SC,cuprate,21 K,,Orthorhombic,,,,,,,,True,10.1103/PhysRevB.43.12994
Nd-Bi2201 (16O),Bi2Sr1.6Nd0.4CuO6+δ,Bulk,,,SC,High-Tc/cuprate,30.07 K,,,,,,,,,,TRUE,10.1103/PhysRevB.80.212501
Nd-Bi2201 (18O),Bi2Sr1.6Nd0.4CuO6+δ,Bulk,,,SC,High-Tc/cuprate,29.36 K,,,,,,,,,,TRUE,10.1103/PhysRevB.80.212501
Bi2Sr1.6Pr0.4CuO6.36,Bi2Sr1.6Pr0.4CuO6.36,Bulk,,,SC,cuprate,25 K,,Orthorhombic,,,,,,,,True,10.1103/PhysRevB.43.12994
Bi2Sr1.6Sm0.4CuO6+y,Bi2Sr1.6Sm0.4CuO6+y,Bulk,,,SC,cuprate,12 K,,Orthorhombic,,,,,,,,True,10.1103/PhysRevB.43.12994
Bi2Sr1.73La0.27CuO6.31,Bi2Sr1.73La0.27CuO6.31,Bulk,,,SC,High-Tc,~22 K,1 bar,,,,,,,,,True,10.1103/PhysRevB.39.7244
Bi2Sr1.75Ca1.25Cu2O8+δ,Bi2Sr1.75Ca1.25Cu2O8+δ,Bulk,,,SC,High-Tc,70-89 K and 108-118 K,,Tetragonal,,,,,,,,True,10.1103/PhysRevB.38.757
Bi₂Sr₁.₇₅CuO₆,Bi2Sr1.75CuO6,Bulk,,,NSC,,below 4.2 K,,,layered,,,,,,,True,10.1103/PhysRevB.40.6872
Bi₂Sr₁.₇₅La₀.₂₅CuO₆₊ᵧ,Bi2Sr1.75La0.25CuO6+y,Bulk,,,SC,High-Tc/cuprate,~15 K,,,,,,,,,,True,10.1103/PhysRevB.62.1387
Bi₂Sr₁.₇₅La₀.₂₅CuO₆₊δ,Bi2Sr1.75La0.25CuO6+δ,Bulk,,,SC,High-Tc/cuprate,,,,,,,,,,,True,10.1103/PhysRevB.62.1361
Bi-2212 N4,Bi2Sr1.75Ni0.25Ca1Cu2O8,Bulk,,,SC,High-Tc,74.18 K,,,,,,,,,,TRUE,10.1016/j.jallcom.2013.04.183
Bi2Sr2-xLaxCuO6+δ (x=0.23),Bi2Sr1.77La0.23CuO6+δ,Bulk,,,SC,High-Tc/cuprate,,,,,,,,,,,True,10.1103/PhysRevLett.85.638
Bi2Sr1.77La0.23CuO6+δ,Bi2Sr1.77La0.23CuO6+δ,Bulk,,,SC,High-Tc/cuprate,,,,,,,,,,,True,10.1103/PhysRevB.61.R14956
Bi2Sr1.79La0.38Ca0.65Cu1.92O8+δ,Bi2Sr1.79La0.38Ca0.65Cu1.92O8+δ,Bulk,,,SC,High-Tc/Cuprate,44 K,,,,,,,,,,TRUE,10.1016/j.physc.2005.02.047
Bi₂Sr₁.₇Ba₀.₃CuOᵧ,Bi2Sr1.7Ba0.3CuO6,Bulk,,,NSC,,,,,,,,,,,,True,10.1103/PhysRevB.49.9857
Bi2Sr1.7Ba0.3CuOy,Bi2Sr1.7Ba0.3CuOy,Bulk,,,SC,cuprate,9 K,,,,,5.407 Å,5.419 Å,24.519 Å,,,True,10.1103/PhysRevB.47.14467
Bi2Sr1.7Ba0.3La0.6CuO6+δ,Bi2Sr1.7Ba0.3La0.6CuO6+δ,Bulk,,,SC,Cuprate,30 K,,,,,5.410 Å,5.432 Å,24.331 Å,,,TRUE,10.1016/j.physc.2019.03.005
Bi₂Sr₁.₇CuO_y,Bi2Sr1.7CuO4,Bulk,,,NSC,,,,Tetragonal,2201 phase,,5.382 Å,5.379 Å,24.528 Å,,,True,10.1103/PhysRevB.51.12771
Bi2201,Bi2Sr1.7La0.3CuO6+δ,Bulk,,,SC,High-Tc/Cuprate,25.3 K,,,,,,,,,,TRUE,10.1016/S0921-4534(01)00824-3
Bi2Sr2-xLaxCuOy,Bi2Sr1.7La0.3CuOy,Bulk,,,SC,cuprate,,,,,,,,,,,,10.1103/PhysRevB.57.6126
Bi-2201 single crystal,Bi2Sr1.7La0.3CuOy,Bulk,,,SC,High-Tc/cuprate,13 K,,,,,,,,,,True,10.1103/PhysRevB.56.R8530
Bi-2201,Bi2Sr1.82CuO6+δ,Thin Film,,,SC,High-Tc,< 4 K,110 Pa,,c-axis oriented,,,,,,,TRUE,10.1016/S0040-6090(00)01273-6
Bi₂Sr₁.₈₃La₀.₁₇CuO₆₊δ,Bi2Sr1.83La0.17CuO6+δ,Bulk,,,SC,High-Tc/cuprate,,,,,,,,,,,True,10.1103/PhysRevB.62.1361
Bi2Sr1.84La0.16CuO6+δ,Bi2Sr1.84La0.16CuO6+δ,Bulk,,,SC,High-Tc/cuprate,33 K,ambient,Tetragonal,,,3.86,3.86,24.4,,,TRUE,10.1103/PhysRevB.94.184511
Bi2Sr1.84La0.16CuO6+δ,Bi2Sr1.84La0.16CuO6+δ,Bulk,,,SC,cuprate,33 K,,,,,,,,,,FALSE,10.1103/PhysRevB.110.125108
Bi₂Sr₁.₈₅CuO₆,Bi2Sr1.85CuO6,Bulk,,,SC,cuprate,9 K,,,layered,,,,,,,True,10.1103/PhysRevB.40.6872
Bi2Sr1.85CuO6±δ,Bi2Sr1.85CuO6,Bulk,,,NSC,cuprate,,,orthorhombic,layered cuprate,,5.383 Å,5.384 Å,24.58 Å,,,True,10.1103/PhysRevB.41.2627
Bi2Sr1.85La0.15CuO6,Bi2Sr1.85La0.15CuO6,Single Crystal,,,SC,High-Tc/cuprate,,,,,,,,24.3,,,TRUE,10.1103/PhysRevB.101.115121
Bi2Sr1.86Bi0.14CuO6+δ,Bi2Sr1.86Bi0.14CuO6+δ,Bulk,,,SC,cuprate/High-Tc,,,,,,,,,,,TRUE,10.1103/PhysRevB.79.092507
"Bi2Sr2-xLaxCuO6+δ (Bi2201, x=0.115)",Bi2Sr1.885La0.115CuO6+δ,,,,SC,High-Tc/cuprate,,,,,,,,,,,FALSE,10.1103/PhysRevX.10.021059
Bi2Sr1.885La0.115CuO6+δ,Bi2Sr1.885La0.115CuO6+δ,Bulk,,,SC,High-Tc/cuprate,15 K,ambient,Tetragonal,,,3.86,3.86,24.4,,,TRUE,10.1103/PhysRevB.94.184511
Bi2Sr1.885La0.115CuO6+δ,Bi2Sr1.885La0.115CuO6+δ,Bulk,,,SC,cuprate,15 K,,,,,,,,,,FALSE,10.1103/PhysRevB.110.125108
Bi₂Sr₁.₈Ba₀.₂CuOᵧ,Bi2Sr1.8Ba0.2CuO6,Bulk,,,SC,High-Tc/cuprate,20 K,,,,,,,,,,True,10.1103/PhysRevB.49.9857
Bi2Sr1.8Ba0.2CuOy,Bi2Sr1.8Ba0.2CuOy,Bulk,,,SC,cuprate,20 K,,,,,5.374 Å,5.376 Å,24.515 Å,,,True,10.1103/PhysRevB.47.14467
Bi2Sr1.8Ba0.2La0.4CuO6+δ,Bi2Sr1.8Ba0.2La0.4CuO6+δ,Bulk,,,SC,Cuprate,30 K,,,,,5.396 Å,5.407 Å,24.505 Å,,,TRUE,10.1016/j.physc.2019.03.005
Bi2Sr1.8Bi0.2CuO6+δ,Bi2Sr1.8Bi0.2CuO6+δ,Bulk,,,SC,cuprate/High-Tc,,,,,,,,,,,TRUE,10.1103/PhysRevB.79.092507
Bi-2202,Bi2Sr1.8Ca0.2Cu2O8,Bulk,,,SC,High-Tc,80 K,,Orthorhombic,,,3.628,6.915,24.61,,,TRUE,10.1016/j.physc.2004.04.007
Bi2Sr1.8Ca0.2CuO6+δ,Bi2Sr1.8Ca0.2CuO6+δ,Bulk,,,SC,Cuprate,80 K,,Orthorhombic,,,5.362 Å,5.3582 Å,24.5850 Å,,,TRUE,10.1016/j.jallcom.2015.08.015
Bi2Sr1.8Ca0.8La0.3Cu2.1O8+δ,Bi2Sr1.8Ca0.8La0.3Cu2.1O8+δ,Bulk,,,SC,High-Tc/cuprate,81 K,,Tetragonal,,,,,,,,True,10.1103/PhysRevB.40.5259
Bi2(Sr0.6Ca0.4)3(Cu0.92Fe0.08)2Oy,Bi2Sr1.8Ca1.2Cu1.84Fe0.16Oy,Bulk,,,SC,High-Tc/cuprate,~65 K,,,,,,,,,,True,10.1103/PhysRevB.41.4112
Bi2(Sr0.6Ca0.4)3(Cu0.9Co0.1)2Oy,Bi2Sr1.8Ca1.2Cu1.8Co0.2Oy,Bulk,,,SC,High-Tc/cuprate,~60 K,,,,,,,,,,True,10.1103/PhysRevB.41.4112
Bi2(Sr0.6Ca0.4)3(Cu0.98Ni0.02)2Oy,Bi2Sr1.8Ca1.2Cu1.96Ni0.04Oy,Bulk,,,SC,High-Tc/cuprate,~65 K,,,,,,,,,,True,10.1103/PhysRevB.41.4112
Bi2(Sr0.6Ca0.4)3(Cu0.985Zn0.015)2Oy,Bi2Sr1.8Ca1.2Cu1.97Zn0.03Oy,Bulk,,,SC,High-Tc/cuprate,~65 K,,,,,,,,,,True,10.1103/PhysRevB.41.4112
Bi2Sr1.8Ca1.2Cu2O8,Bi2Sr1.8Ca1.2Cu2O8,Bulk,,,SC,High-Tc/cuprate,79.5 K,,,,,,,,,100 T,True,10.1103/PhysRevB.56.802
Bi₂Sr₁.₈Ca₁.₂Cu₂O₈₊ᵧ,Bi2Sr1.8Ca1.2Cu2O8.2,Bulk,,,SC,High-Tc/cuprate,79.5 K,,,layered,,,,,,,True,10.1103/PhysRevB.54.R6885
Bi₂Sr₁.₈Ca₁.₂Cu₂O_y (2:2:1:2),Bi2Sr1.8Ca1.2Cu2Oy,Bulk,,,SC,High-Tc/cuprate,90 K,,Tetragonal,,,,,,,,True,10.1103/PhysRevB.41.6418
Bi2(Sr0.6Ca0.4)3Cu2Oy,Bi2Sr1.8Ca1.2Cu2Oy,Bulk,,,SC,High-Tc/cuprate,80 K,,,,,,,,,,True,10.1103/PhysRevB.41.4112
Bismuth Strontium Calcium Copper Oxide,Bi2Sr1.8CaCu2Ox,Thin Film,,,SC,High-Tc/cuprate,,,,,,,,,,,,10.1103/PhysRevB.55.R6141
Bismuth Strontium Calcium Copper Oxide (variant),Bi2Sr1.8CaCu2Ox,Bulk,,,SC,High-Tc/cuprate,,,,,,,,,,,,10.1103/PhysRevB.56.913
Bi₂Sr₁.₈CuO_y,Bi2Sr1.8CuO4,Bulk,,,NSC,,,,Tetragonal,2201 phase,,,,,,,True,10.1103/PhysRevB.51.12771
Bi₂Sr₁.₈CuO₆,Bi2Sr1.8CuO6,Bulk,,,SC,cuprate,6 K,,,layered,,,,,,,True,10.1103/PhysRevB.40.6872
Bi2Sr1.8La0.2CuO6,Bi2Sr1.8La0.2CuO6,Bulk,,,SC,High-Tc/cuprate,20 K,,,,,,,,,,TRUE,10.1103/PhysRevB.81.054510
Bi2Sr1.8La0.2CuO6,Bi2Sr1.8La0.2CuO6,Bulk,,,SC,High-Tc/cuprate/Type-II,22 K,,,,,,,,,42-45 T,TRUE,10.1103/PhysRevB.73.024510
Bi₂Sr₁.₈La₀.₂CuO₆₊ᵧ,Bi2Sr1.8La0.2CuO6+y,Bulk,,,SC,High-Tc/cuprate,,,,,,,,,,,True,10.1103/PhysRevB.62.1387
Bi2201,Bi2Sr1.8La0.2CuO6+δ,Bulk,,,SC,High-Tc,18.5 K,,,,,,,,,29 T,FALSE,10.1016/j.ssc.2018.08.015
Bi2Sr1.8La0.2CuO6+δ,Bi2Sr1.8La0.2CuO6+δ,Bulk,,,SC,High-Tc/Cuprate,31 K,,,,,,,,,,TRUE,10.1016/j.physc.2009.12.039
Bi2Sr1.8La0.2CuO6.2,Bi2Sr1.8La0.2CuO6.2,Bulk,,,SC,High-Tc,~20 K,1 bar,,,,,,,,,True,10.1103/PhysRevB.39.7244
Bi2Sr2-xLaxCuOy,Bi2Sr1.8La0.2CuOy,Bulk,,,SC,cuprate,,,,,,,,,,,,10.1103/PhysRevB.57.6126
Bi:2201,Bi2Sr1.92Cu1.01O6+δ,Thin Film,,,SC,High-Tc,9.6 K,1 mbar,Epitaxial,c-axis oriented,,,,24.60 Å,,,TRUE,10.1016/j.jallcom.2004.08.006
Bi-2201,Bi2Sr1.92CuO6+δ,Thin Film,,,SC,High-Tc,4.5 K,110 Pa,,c-axis oriented,,,,,,,TRUE,10.1016/S0040-6090(00)01273-6
Bi₂(Sr₀.₉₇Pr₀.₀₃)₂CuO₆,Bi2Sr1.94Pr0.06CuO6,,,,SC,High-Tc/cuprate,,,,,,,,,,,,10.1103/PhysRevB.54.13311
Bi2(Sr0.97Pr0.03)2CuO6+δ,Bi2Sr1.94Pr0.06CuO6+δ,Bulk,,,SC,High-Tc/cuprate,,,,layered,,,,,,,,10.1103/PhysRevB.52.9657
Bi2Sr1.95Bi0.05CuO6+δ,Bi2Sr1.95Bi0.05CuO6+δ,Bulk,,,SC,cuprate/High-Tc,,,,,,,,,,,TRUE,10.1103/PhysRevB.79.092507
La-doped Bi2Sr2CuOy,Bi2Sr1.95La0.05CuOy,Bulk,,,SC,High-Tc/cuprate,13 K,,,,,,,12 Å,,~40 T,True,10.1103/PhysRevLett.77.2065
Bi2Sr2-xLaxCuOy,Bi2Sr1.95La0.05CuOy,Bulk,,,SC,cuprate,,,,,,,,,,,,10.1103/PhysRevB.57.6126
La-doped Bi2Sr2CuOy,Bi2Sr1.95La0.05CuOy,Bulk,,,SC,High-Tc/cuprate,13 K,,,,,,,,,,True,10.1103/PhysRevB.56.R8530
Bi-2212 N2,Bi2Sr1.95Ni0.05Ca1Cu2O8,Bulk,,,SC,High-Tc,64.11 K,,,,,,,,,,TRUE,10.1016/j.jallcom.2013.04.183
Bi-2212,Bi2Sr1.97Ba0.03CaCu2O8+δ,Bulk,,,SC,High-Tc/Cuprate,75.6 K,,Tetragonal,,,5.04978 Å,,29.20251 Å,,,TRUE,10.1016/j.physb.2018.12.040
Bi-2212,Bi2Sr1.98Ba0.02CaCu2O8+δ,Bulk,,,SC,High-Tc/Cuprate,69.9 K,,Tetragonal,,,5.44974 Å,,29.58583 Å,,,TRUE,10.1016/j.physb.2018.12.040
Bi-2212,Bi2Sr1.98Yb0.02CaCu2O8+δ,Bulk,,,SC,High-Tc,84 K,,Orthorhombic,,,5.408,5.404,30.808,,,TRUE,10.1016/j.physc.2015.02.004
Bi-2212,Bi2Sr1.99Ba0.01CaCu2O8+δ,Bulk,,,SC,High-Tc/Cuprate,78.8 K,,Tetragonal,,,5.73988 Å,,30.55071 Å,,,TRUE,10.1016/j.physb.2018.12.040
Bi₂Sr₁.₉Ba₀.₁CuOᵧ,Bi2Sr1.9Ba0.1CuO6,Bulk,,,SC,High-Tc/cuprate,,,,,,,,,,,True,10.1103/PhysRevB.49.9857
Bi2Sr1.9Ba0.1CuOy,Bi2Sr1.9Ba0.1CuOy,Bulk,,,SC,cuprate,,,,,,5.368 Å,5.365 Å,24.57 Å,,,True,10.1103/PhysRevB.47.14467
Bi2Sr1.9Bi0.1CuO6+δ,Bi2Sr1.9Bi0.1CuO6+δ,Bulk,,,SC,cuprate/High-Tc,,,,,,,,,,,TRUE,10.1103/PhysRevB.79.092507
Bi-2202,Bi2Sr1.9Ca0.1Cu2O8,Bulk,,,SC,High-Tc,90 K,,Orthorhombic,,,3.628,6.915,24.61,,,TRUE,10.1016/j.physc.2004.04.007
Bi-2202,Bi2Sr1.9Ca0.1Cu2O8,Bulk,,,SC,High-Tc,80 K,,Orthorhombic,,,3.628,6.915,24.61,,,TRUE,10.1016/j.physc.2004.04.007
Bi₂Sr₁.₉CuO_y,Bi2Sr1.9CuO4,Bulk,,,SC,High-Tc/cuprate,,,Tetragonal,2201 phase,,5.372 Å,5.367 Å,24.573 Å,,,True,10.1103/PhysRevB.51.12771
Bi₂Sr₁.₉CuO₆,Bi2Sr1.9CuO6,Bulk,,,SC,cuprate,10 K,,,layered,,,,,,,True,10.1103/PhysRevB.40.6872
Bi2Sr1.9La0.1CuO6+z,Bi2Sr1.9La0.1CuO6,Bulk,,,SC,High-Tc/cuprate,,,,,,,,,,,True,10.1103/PhysRevB.59.192
Bi2Sr1.9La0.1CuO6+δ,Bi2Sr1.9La0.1CuO6+δ,Bulk,,,SC,cuprate,≤10 K,,,,,,,,,,True,10.1103/PhysRevB.61.11321
Bi2Sr1.9La0.1CuO6.13,Bi2Sr1.9La0.1CuO6.13,Bulk,,,NSC,,,1 bar,,,,,,,,,True,10.1103/PhysRevB.39.7244
Bi-2212 N3,Bi2Sr1.9Ni0.1Ca1Cu2O8,Bulk,,,SC,High-Tc,66 K,,,,,,,,,,TRUE,10.1016/j.jallcom.2013.04.183
