Repository: WyattBunstine/ML_SC_Project

# ML_SC_Project — Chemically and Geometrically Motivated Crystal Graph Neural Networks

This project predicts and screens superconductors from crystal structure. It frames the
problem as a **two-stage hurdle**: first classify whether a material is a superconductor
candidate (SC vs. non-SC), then regress the critical temperature T_c for superconductors.

Two graph-neural-network families are trained and compared:

- a **baseline CGCNN** ([txie-93/cgcnn](https://github.com/txie-93/cgcnn)), and
- an **MPNN** with learned edge features that consumes richer `crystal_graph_v4` graphs
  (this project's contribution).

File: database/superconductor_materials_full.csv (part 22 of 215)
Material_Name,Chemical_Composition,Material_Class,Film_Thickness,Substrate,Material_Type,Superconductor_Type,Superconducting_Transition_Temperature,Pressure,Crystal_Structure,Lattice_Structure,Space_Group,"Lattice_Constant(a)","Lattice_Constant(b)","Lattice_Constant(c)",Lower_Critical_Field,Upper_Critical_Field,Experimental,DOI
Bi2Sr1.9Pr0.1CuO6+δ,Bi2Sr1.9Pr0.1CuO6+δ,Bulk,,,SC,High-Tc/cuprate,10 K,,,,,,,,,,True,10.1103/PhysRevB.48.10482
Bi2Sr2CaCu2O8+δ (UD32),"Bi2Sr2(Ca,Dy)Cu2O8+δ",Bulk,,,SC,High-Tc/cuprate,32 K,ambient,Tetragonal,perovskite-like,,3.829,3.829,30.45,,,TRUE,10.1103/PhysRevB.98.035102
"Bi2Sr2(Ca,Y)Cu2O8","Bi2Sr2(Ca,Y)Cu2O8",,,,SC,High-Tc/cuprate,,,,,,,,,,,,10.1103/PhysRevLett.82.4918
Bi2Sr2(Ca0.62Y0.38)Cu2O8,Bi2Sr2(Ca0.62Y0.38)Cu2O8,Bulk,,,SC,High-Tc/Cuprate,57 K,,,,,,,,,,TRUE,10.1016/S0038-1098(98)00424-4
Bi2Sr2(Gd0.82Ce0.18)2Cu2O10+δ,Bi2Sr2(Gd0.82Ce0.18)2Cu2O10+δ,Bulk,,,SC,High-Tc,20 K,,,,,,,,,,TRUE,10.1016/S0921-4534(97)00677-1
Bi2Sr2-xLaxCuO6,Bi2Sr2-xLaxCuO6,Bulk,,,SC,cuprate,33 K,,,,,,,,,,TRUE,10.1103/PhysRevB.91.085109
Bi2Sr2-xLaxCuO6 (x=NA),Bi2Sr2-xLaxCuO6,,,,SC,cuprate,,,,,,,,,,,FALSE,10.1103/PhysRevX.4.031018
Bi2Sr2-xLaxCuO6+d,Bi2Sr2-xLaxCuO6+d,,,,SC,High-Tc/cuprate,,,,,,,,,,,,10.1103/PhysRevB.110.134507
Bi2Sr2-xLaxCuO6+x,Bi2Sr2-xLaxCuO6+x,Bulk,,,SC,High-Tc/cuprate,,,,perovskite,,,,,,,FALSE,10.1103/PhysRevB.89.224513
Bi2Sr2-xLaxCuO6+x,Bi2Sr2-xLaxCuO6+x,Bulk,,,SC,High-Tc/cuprate,,,,,,,,,,,FALSE,10.1103/PhysRevB.96.214504
Bi2Sr2-xLaxCuO6+δ,Bi2Sr2-xLaxCuO6+δ,Bulk,,,SC,High-Tc,32 K (maximum at x = 0.4),,,,,,,,,,TRUE,Handbook of SC
Bismuth Strontium Lanthanum Copper Oxide (BSLCO),Bi2Sr2-xLaxCuO6+δ,Bulk,,,SC,High-Tc/cuprate,,ambient,,,,,,,,,FALSE,10.1103/PhysRevLett.93.107001
Bi2Sr2-xLaxCuO6+δ,Bi2Sr2-xLaxCuO6+δ,Bulk,,,SC,cuprate/High-Tc,8 K,,,,,,,,,,FALSE,10.1103/PhysRevB.94.115123
Bi2Sr2-xLaxCuO6+δ,Bi2Sr2-xLaxCuO6+δ,,,,SC,cuprate/High-Tc,,,,,,,,,,,TRUE,10.1103/PhysRevB.82.134505
Bi2Sr2-xLaxCuO6+δ,Bi2Sr2-xLaxCuO6+δ,Bulk,,,SC,High-Tc/cuprate,,,,,,,,,,,FALSE,10.1103/PhysRevB.75.064512
Bi2Sr2-xLaxCuO6+δ,Bi2Sr2-xLaxCuO6+δ,,,,SC,cuprate/High-Tc,18 K,,,,,,,,,,FALSE,10.1103/PhysRevB.81.214521
Bismuth Strontium Lanthanum Copper Oxide (Bi2Sr2-yLayCuO6),Bi2Sr2-yLayCuO6,Bulk,,,SC,High-Tc/cuprate,,,,,,,,,,,FALSE,10.1103/PhysRevB.98.014515
La-doped Bi2201,Bi2Sr2-zLazCuO6+δ,Bulk,,,SC,cuprate,,,,,,,,,,,FALSE,10.1103/PhysRevB.72.024533
Bi2Sr2.1Ca0.8Cu1.85Ox,Bi2Sr2.1Ca0.8Cu1.85Ox,Bulk,,,SC,High-Tc,65 K,,,,,,,,,,True,10.1103/PhysRevB.39.339
Bi2Sr2.2Ca0.8Cu2O8,Bi2Sr2.2Ca0.8Cu2O8,Bulk,,,SC,High-Tc,,,,,,,,,,,,10.1103/PhysRevB.43.12925
BSCO,Bi2Sr2.2Ca0.8Cu2O8,Bulk,,,SC,High-Tc/cuprate,81 K,,orthorhombic,layered,,,,,,,True,10.1103/PhysRevLett.60.2194
"Bi₂(Sr,Y)₃Cu₂O₈₊ₓ",Bi2Sr2.4Y0.6Cu2O8.7,Bulk,,,SC,High-Tc/cuprate,,,,,,,,,,,,10.1103/PhysRevB.42.4228
Bi2Sr2.6Y0.4Cu2O8,Bi2Sr2.6Y0.4Cu2O8,Bulk,,,SC,High-Tc,65-72 K,,,,,,,,,,FALSE,10.1016/0022-4596(88)90109-0
Bi2Sr2.7Y0.3Cu2O8,Bi2Sr2.7Y0.3Cu2O8,Bulk,,,SC,High-Tc,65-72 K,,,,,,,,,,FALSE,10.1016/0022-4596(88)90109-0
Bi2Sr2.8Y0.2Cu2O8,Bi2Sr2.8Y0.2Cu2O8,Bulk,,,SC,High-Tc,65-72 K,,,,,,,,,,FALSE,10.1016/0022-4596(88)90109-0
Bi2Sr2BaCu2O8,Bi2Sr2BaCu2O8,Bulk,,,SC,High-Tc/cuprate,,,,,,,,,,,,10.1103/PhysRevB.62.5374
Bi2Sr2BaCu2O8,Bi2Sr2BaCu2O8,Bulk,,,SC,High-Tc/cuprate,,,,layered,,,,,,,,10.1103/PhysRevB.64.115109
Bi-2212 (Mn 0.3),Bi2Sr2Ca(Cu0.7Mn0.3)2O8+δ,Bulk,,,SC,High-Tc,40,,Orthorhombic,,,,,30.74,,,TRUE,10.1016/S0921-4534(02)01264-9
Bi-2212 (Mn 0.2),Bi2Sr2Ca(Cu0.8Mn0.2)2O8+δ,Bulk,,,SC,High-Tc,53,,Orthorhombic,,,,,,,,TRUE,10.1016/S0921-4534(02)01264-9
Bi₂Sr₂Ca(Cu₀.₉₅₆Fe₀.₀₄₄)₂Oᵧ,Bi2Sr2Ca(Cu0.956Fe0.044)2Oy,Bulk,,,SC,High-Tc/cuprate,59 K,,,layered,,,,,,,True,10.1103/PhysRevB.62.11384
Bi₂Sr₂Ca(Cu₀.₉₅₇Ni₀.₀₄₃)₂Oᵧ,Bi2Sr2Ca(Cu0.957Ni0.043)2Oy,Bulk,,,SC,High-Tc/cuprate,67.5 K,,,layered,,,,,,,True,10.1103/PhysRevB.62.11384
Bi₂Sr₂Ca(Cu₀.₉₆₆Fe₀.₀₃₄)₂Oᵧ,Bi2Sr2Ca(Cu0.966Fe0.034)2Oy,Bulk,,,SC,High-Tc/cuprate,71.5 K,,,layered,,,,,,,True,10.1103/PhysRevB.62.11384
Bi₂Sr₂Ca(Cu₀.₉₆₈Co₀.₀₃₂)₂Oᵧ,Bi2Sr2Ca(Cu0.968Co0.032)2Oy,Bulk,,,SC,High-Tc/cuprate,60.5 K,,,layered,,,,,,,True,10.1103/PhysRevB.62.11384
Bi₂Sr₂Ca(Cu₀.₉₇₇Ni₀.₀₂₃)₂Oᵧ,Bi2Sr2Ca(Cu0.977Ni0.023)2Oy,Bulk,,,SC,High-Tc/cuprate,75.5 K,,,layered,,,,,,,True,10.1103/PhysRevB.62.11384
Bi2Sr2Ca(Cu1-xFex)2Oδ with x=0.03,Bi2Sr2Ca(Cu0.97Fe0.03)2O8,Bulk,,,SC,High-Tc/cuprate,67 K,,,,,,,,,,True,10.1103/PhysRevB.60.1326
Ni-doped Bi₂Sr₂CaCu₂O₈₊ᵧ,Bi2Sr2Ca(Cu0.97Ni0.03)2O8,Bulk,,,SC,High-Tc/cuprate,77 K,,,layered,,5 Å,,,,,True,10.1103/PhysRevB.53.6819
Bi₂Sr₂Ca(Cu₀.₉₈₁Mn₀.₀₁₉)₂Oᵧ,Bi2Sr2Ca(Cu0.981Mn0.019)2Oy,Bulk,,,SC,High-Tc/cuprate,63 K,,,layered,,,,,,,True,10.1103/PhysRevB.62.11384
Co-doped Bi₂Sr₂CaCu₂O₈₊ᵧ (Sample No. 1),Bi2Sr2Ca(Cu0.98427Co0.01573)2O8,Bulk,,,SC,High-Tc/cuprate,76 K,,,layered,,5 Å,,,,,True,10.1103/PhysRevB.53.6819
Co-doped Bi₂Sr₂CaCu₂O₈₊ᵧ (Sample No. 2),Bi2Sr2Ca(Cu0.984Co0.016)2O8,Bulk,,,SC,High-Tc/cuprate,66 K,,,layered,,5 Å,,,,,True,10.1103/PhysRevB.53.6819
Bi2Sr2Ca(Cu1-xFex)2Oδ with x=0.015,Bi2Sr2Ca(Cu0.985Fe0.015)2O8,Bulk,,,SC,High-Tc/cuprate,74 K,,,,,,,,,,True,10.1103/PhysRevB.60.1326
Bi2Sr2Ca(Cu1-xFex)2Oδ with x=0.02,Bi2Sr2Ca(Cu0.98Fe0.02)2O8,Bulk,,,SC,High-Tc/cuprate,72 K,,,,,,,,,,True,10.1103/PhysRevB.60.1326
Bi-2212 (Zn-doped),Bi2Sr2Ca(Cu0.98Zn0.02)2O8+d,Thin Film,,,SC,High-Tc,78.5 K,,Tetragonal,,,,,30.81 Å,,,TRUE,10.1016/j.jallcom.2011.11.016
Bi₂Sr₂Ca(Cu₀.₉₉₃Co₀.₀₀₇)₂Oᵧ,Bi2Sr2Ca(Cu0.993Co0.007)2Oy,Bulk,,,SC,High-Tc/cuprate,72 K,,,layered,,,,,,,True,10.1103/PhysRevB.62.11384
Bi₂Sr₂Ca(Cu₀.₉₉₄Zn₀.₀₀₆)₂O₈₊δ (0.6% Zn-doped),Bi2Sr2Ca(Cu0.994Zn0.006)2O8+δ,Bulk,,,SC,High-Tc/cuprate,84.5 K,,,,,,,,,,True,10.1103/PhysRevB.62.626
Bi2Sr2Ca(Cu1-xFex)2Oδ with x=0.005,Bi2Sr2Ca(Cu0.995Fe0.005)2O8,Bulk,,,SC,High-Tc/cuprate,83 K,,,,,,,,,,True,10.1103/PhysRevB.60.1326
Zinc-doped Bismuth Strontium Calcium Copper Oxide,Bi2Sr2Ca(Cu0.995Zn0.005)2O8+δ,Bulk,,,SC,High-Tc/cuprate,87 K,ambient,,,,,,,,,TRUE,10.1103/PhysRevB.84.064501
Bi₂Sr₂Ca(Cu₀.₉₉₆Mn₀.₀₀₄)₂Oᵧ,Bi2Sr2Ca(Cu0.996Mn0.004)2Oy,Bulk,,,SC,High-Tc/cuprate,73 K,,,layered,,,,,,,True,10.1103/PhysRevB.62.11384
Bi2Sr2Ca(Cu1-xFex)2Oδ with x=0.01,Bi2Sr2Ca(Cu0.99Fe0.01)2O8,Bulk,,,SC,High-Tc/cuprate,75 K,,,,,,,,,,True,10.1103/PhysRevB.60.1326
Bi2Sr2Ca(Cu0.99Zn0.01)2O8+δ,Bi2Sr2Ca(Cu0.99Zn0.01)2O8+δ,Bulk,,,SC,High-Tc/cuprate,86 K,,,,,,,,,,TRUE,10.1103/PhysRevB.74.172509
Bi-2212 (Co-doped),Bi2Sr2Ca(Cu0.9Co0.1)2O8+δ,Bulk,,,SC,High-Tc/Cuprate,52,,Pseudo-tetragonal,,,5.41,,30.79,,,TRUE,10.1016/S0304-8853(03)00087-8
Bi-2212 (Fe-doped),Bi2Sr2Ca(Cu0.9Fe0.1)2O8+δ,Bulk,,,SC,High-Tc/Cuprate,40,,Pseudo-tetragonal,,,5.41,,30.69,,,TRUE,10.1016/S0304-8853(03)00087-8
Bi-2212 (Mn 0.1),Bi2Sr2Ca(Cu0.9Mn0.1)2O8+δ,Bulk,,,SC,High-Tc,66,,Orthorhombic,,,,,,,,TRUE,10.1016/S0921-4534(02)01264-9
Bi-2212 (Ni-doped),Bi2Sr2Ca(Cu0.9Ni0.1)2O8+δ,Bulk,,,SC,High-Tc/Cuprate,62,,Pseudo-tetragonal,,,5.41,,30.94,,,TRUE,10.1016/S0304-8853(03)00087-8
Ni-doped Bi2Sr2CaCu2O8+δ,Bi2Sr2Ca(Cu1-xNix)2O8+δ,Bulk,,,SC,High-Tc/cuprate,,,,,,,,,,,FALSE,10.1103/PhysRevLett.117.257003
Zn-doped Bi2Sr2CaCu2O8+δ,Bi2Sr2Ca(Cu1-xZnx)2O8+δ,Bulk,,,SC,High-Tc/cuprate,,,,,,,,,,,FALSE,10.1103/PhysRevLett.117.257003
Zn-substituted Bi2212,Bi2Sr2Ca(Cu1-xZnx)2O8+δ,Bulk,,,SC,High-Tc,81 K,,,,,,,,,,TRUE,10.1016/j.physb.2004.06.029
Bismuth Strontium Calcium Copper Zinc Oxide (optimally doped),Bi2Sr2Ca(Cu1-zZnz)2O8+δ,Single Crystal,,,SC,High-Tc/cuprate,,,,,,,,,,,TRUE,10.1103/PhysRevLett.96.017008
Fe-doped Bi₂Sr₂CaCu₂O₈₊δ (4.6 at%),Bi2Sr2Ca(Cu1.908Fe0.092)2O8,Bulk,,,SC,High-Tc/cuprate,~62 K,ambient pressure,Orthorhombic,,Amma,,,,,,True,10.1103/PhysRevB.49.9898
Fe-doped Bi₂Sr₂CaCu₂O₈₊δ (2.3 at%),Bi2Sr2Ca(Cu1.954Fe0.046)2O8,Bulk,,,SC,High-Tc/cuprate,~73 K,ambient pressure,Orthorhombic,,Amma,,,,,,True,10.1103/PhysRevB.49.9898
Fe-doped Bi₂Sr₂CaCu₂O₈₊δ (1.8 at%),Bi2Sr2Ca(Cu1.964Fe0.036)2O8,Bulk,,,SC,High-Tc/cuprate,~76 K,ambient pressure,Orthorhombic,,Amma,,,,,,True,10.1103/PhysRevB.49.9898
Ni-doped Bi₂Sr₂CaCu₂O₈₊δ (1.7 at%),Bi2Sr2Ca(Cu1.966Ni0.034)2O8,Bulk,,,SC,High-Tc/cuprate,~76 K,ambient pressure,Orthorhombic,,Amma,,,,,,True,10.1103/PhysRevB.49.9898
Ni-doped Bi₂Sr₂CaCu₂O₈₊δ (0.9 at%),Bi2Sr2Ca(Cu1.982Ni0.018)2O8,Bulk,,,SC,High-Tc/cuprate,~81 K,ambient pressure,Orthorhombic,,Amma,,,,,,True,10.1103/PhysRevB.49.9898
Fe-doped Bi₂Sr₂CaCu₂O₈₊δ (0.6 at%),Bi2Sr2Ca(Cu1.994Fe0.006)2O8,Bulk,,,SC,High-Tc/cuprate,~82 K,ambient pressure,Orthorhombic,,Amma,,,,,,True,10.1103/PhysRevB.49.9898
Zn-doped Bi₂Sr₂CaCu₂O₈₊δ (0.2 at%),Bi2Sr2Ca(Cu1.996Zn0.004)2O8,Bulk,,,SC,High-Tc/cuprate,~84 K,ambient pressure,Orthorhombic,,Amma,,,,,,True,10.1103/PhysRevB.49.9898
Bi2Sr2Ca(Cu2-xNix)O8+δ,Bi2Sr2Ca(Cu2-xNix)O8+δ,Bulk,,,SC,High-Tc/cuprate,,,,,,,,,,,,10.1103/PhysRevB.75.195116
Bi2Sr2Ca(Cu2-xZnx)O8+δ,Bi2Sr2Ca(Cu2-xZnx)O8+δ,Bulk,,,SC,High-Tc/cuprate,,,,,,,,,,,,10.1103/PhysRevB.75.195116
Bi2Sr2Ca0.18Y0.82Cu2Oy,Bi2Sr2Ca0.18Y0.82Cu2Oy,Bulk,,,NSC,,,,,,,,,,,,True,10.1103/PhysRevB.42.939
Bi₂Sr₂Ca₀.₁Y₀.₉Cu₂O₈,Bi2Sr2Ca0.1Y0.9Cu2O8,Bulk,,,NSC,,0 K,,Tetragonal,,,,,,,,True,10.1103/PhysRevB.45.7436
Bi2Sr2Ca0.1Y0.9Cu2Oy,Bi2Sr2Ca0.1Y0.9Cu2Oy,Bulk,,,SC,cuprate,,,orthorhombic,,,,,,,,True,10.1103/PhysRevLett.70.1175
Bi₂Sr₂Ca₀.₂₂Pr₀.₇₈Cu₂Oᵧ,Bi2Sr2Ca0.22Pr0.78Cu2Oy,Bulk,,,NSC,,0 K,,,,,,,30.235 Å,,,True,10.1103/PhysRevB.59.8978
Bi₂Sr₂Ca₀.₂Y₀.₈Cu₂O₈,Bi2Sr2Ca0.2Y0.8Cu2O8,Bulk,,,NSC,,0 K,,Tetragonal,,,,,,,,True,10.1103/PhysRevB.45.7436
Bi2Sr2Ca0.2Y0.8Cu2Oy,Bi2Sr2Ca0.2Y0.8Cu2Oy,Bulk,,,SC,cuprate,,,orthorhombic,,,,,,,,True,10.1103/PhysRevLett.70.1175
Bi2Sr2Ca0.2Y0.8Cu2Oy,Bi2Sr2Ca0.2Y0.8Cu2Oy,Bulk,,,NSC,,,,,,,,,,,,True,10.1103/PhysRevB.43.6249
Bi2Sr2Ca0.3Pr0.7Cu2O8+y,Bi2Sr2Ca0.3Pr0.7Cu2O8+y,Bulk,,,NSC,,,,,,,,,,,,True,10.1103/PhysRevLett.77.1837
Bi₂Sr₂Ca₀.₃Y₀.₇Cu₂O₈,Bi2Sr2Ca0.3Y0.7Cu2O8,Bulk,,,NSC,,0 K,,Tetragonal,,,,,,,,True,10.1103/PhysRevB.45.7436
Bi2Sr2Ca0.3Y0.7Cu2Oy,Bi2Sr2Ca0.3Y0.7Cu2Oy,Bulk,,,SC,cuprate,,,orthorhombic,,,,,,,,True,10.1103/PhysRevLett.70.1175
Bi2Sr2Ca0.45Y0.55Cu2O8+y,Bi2Sr2Ca0.45Y0.55Cu2O8.30,Bulk,,,NSC,,,,Orthorhombic,,,,,,,,True,10.1103/PhysRevB.43.13102
Bi2Sr2Ca0.47Dy0.53Cu2O8+δ,Bi2Sr2Ca0.47Dy0.53Cu2O8+δ,Bulk,,,NSC,High-Tc/cuprate,NSC,ambient,,layered perovskite,,,,,,,TRUE,10.1103/PhysRevB.77.094515
Bi2Sr2Ca0.48Y0.52Cu2Oy,Bi2Sr2Ca0.48Y0.52Cu2Oy,Bulk,,,SC,High-Tc/cuprate,,,,,,,,,,,True,10.1103/PhysRevB.42.939
Bi2Sr2Ca0.49Dy0.51Cu2O8+δ,Bi2Sr2Ca0.49Dy0.51Cu2O8+δ,Bulk,,,NSC,High-Tc/cuprate,NSC,ambient,,layered perovskite,,,,,,,TRUE,10.1103/PhysRevB.77.094515
Bi2Sr2Ca0.4Eu0.6Cu2O8,Bi2Sr2Ca0.4Eu0.6Cu2O8,Bulk,,,SC,High-Tc/cuprate,,,,,,,,,,,True,10.1103/PhysRevB.46.8534
Bi2Sr2Ca0.4Nd0.6Cu2O8+d,Bi2Sr2Ca0.4Nd0.6Cu2O8+d,Bulk,,,SC,High-Tc,<4.2 K,,,,,,,,,,TRUE,10.1016/0921-4534(89)90446-2
Bi2Sr2Ca0.4Pr0.6Cu2O8+y,Bi2Sr2Ca0.4Pr0.6Cu2O8+y,Bulk,,,NSC,,,,,,,,,,,,True,10.1103/PhysRevLett.77.1837
Bi2Sr2Ca0.4Pr0.6Cu2O8+δ,Bi2Sr2Ca0.4Pr0.6Cu2O8+δ,Bulk,,,SC,High-Tc,85 K,,Orthorhombic,,,,,,,,TRUE,10.1016/S0921-4534(02)02802-2
Bi₂Sr₂Ca₀.₄Pr₀.₆Cu₂O₈₊δ,Bi2Sr2Ca0.4Pr0.6Cu2O8.39,Bulk,,,NSC,,0 K,,Orthorhombic,,Fmmm,,,,,,True,10.1103/PhysRevB.50.3431
Bi2Sr2Ca0.4Y0.6Cu2Oy,Bi2Sr2Ca0.4Y0.6Cu2O8,Bulk,,,NSC,,0 K,,,,,,,,,,True,10.1103/PhysRevB.51.9352
Bi2Sr2Ca0.4Y0.6Cu2Oy,Bi2Sr2Ca0.4Y0.6Cu2Oy,Bulk,,,SC,cuprate,,,orthorhombic,,,,,,,,True,10.1103/PhysRevLett.70.1175
Bi2Sr2Ca0.55Y0.45Cu2O8.33,Bi2Sr2Ca0.55Y0.45Cu2O8.33,Bulk,,,SC,High-Tc/cuprate,84 K,,,,,,,,,,True,10.1103/PhysRevB.48.13022
Bi2Sr2Ca0.57Pr0.43Cu2O8,Bi2Sr2Ca0.57Pr0.43Cu2O8,Bulk,,,SC,High-Tc/cuprate,48 K,,,,,,,,,,TRUE,10.1103/PhysRevB.70.092503
Bi2Sr2Ca0.5Ce0.5Cu2O8+δ,Bi2Sr2Ca0.5Ce0.5Cu2O8,Bulk,,,NSC,,,,Orthorhombic,,,5.4319 Å,5.4329 Å,30.3749 Å,,,True,10.1103/PhysRevB.53.2245
Bi2Sr2Ca0.5Er0.5Cu2O8,Bi2Sr2Ca0.5Er0.5Cu2O8,Bulk,,,NSC,High-Tc/cuprate,,,,,,,,,,,TRUE,10.1103/PhysRevB.70.092503
Bi₂Sr₂Ca₀.₅Gd₀.₅Cu₂O₈,Bi2Sr2Ca0.5Gd0.5Cu2O8,Bulk,,,SC,High-Tc/cuprate,,,Tetragonal,,,,,,,,True,10.1103/PhysRevB.45.7436
Bi2Sr2Ca0.5Nd0.5Cu2O8+δ,Bi2Sr2Ca0.5Nd0.5Cu2O8+δ,Bulk,,,NSC,,,,,,,,,,,,,10.1103/PhysRevB.60.14883
Bi2Sr2Ca0.5Nd0.5Cu2Oy,Bi2Sr2Ca0.5Nd0.5Cu2Oy,Bulk,,,SC,High-Tc,36.0 K,,,,,,,,,,True,10.1103/PhysRevB.53.905
Bi₂Sr₂Ca₀.₅Pr₀.₅Cu₂O₈,Bi2Sr2Ca0.5Pr0.5Cu2O8,Bulk,,,SC,High-Tc/cuprate,,,Tetragonal,,,,,,,,True,10.1103/PhysRevB.45.7436
Bi₂Sr₂Ca₀.₅Pr₀.₅Cu₂O₈₊δ,Bi2Sr2Ca0.5Pr0.5Cu2O8.36,Bulk,,,SC,High-Tc/cuprate,Rapidly depressed,,Orthorhombic,,Fmmm,,,,,,True,10.1103/PhysRevB.50.3431
Bi2Sr2Ca0.5Y0.5Cu2O7.653,Bi2Sr2Ca0.5Y0.5Cu2O7.653,Bulk,,,SC,High-Tc,50 K,,Orthorhombic,,,,,,,,TRUE,10.1016/j.physb.2012.10.041
Bi₂Sr₂Ca₀.₅Y₀.₅Cu₂O₈,Bi2Sr2Ca0.5Y0.5Cu2O8,Bulk,,,NSC,,below 4.2 K,,Tetragonal,layered cuprate,,5.40 Å,5.40 Å,,,,True,10.1103/PhysRevB.45.13025
Bi2Sr2Ca0.5Y0.5Cu2O8+y,Bi2Sr2Ca0.5Y0.5Cu2O8,Bulk,,,NSC,cuprate,,,,,,,,,,,True,10.1103/PhysRevB.59.1468
Bi₂Sr₂Ca₀.₅Y₀.₅Cu₂O₈₊ᵧ,Bi2Sr2Ca0.5Y0.5Cu2O8,,,,SC,High-Tc,,,,,,,,,,,,10.1103/PhysRevB.40.2686
Bi₂Sr₂Ca₀.₅Y₀.₅Cu₂O₈,Bi2Sr2Ca0.5Y0.5Cu2O8,Bulk,,,SC,High-Tc/cuprate,,,Tetragonal,,,,,,,,True,10.1103/PhysRevB.45.7436
Bi2Sr2Ca0.5Y0.5Cu2O8+y,Bi2Sr2Ca0.5Y0.5Cu2O8,Bulk,,,SC,High-Tc/cuprate,,,,,,,,,,,True,10.1103/PhysRevB.42.1045
Bi2Sr2(Ca0.5Y0.5)Cu2O8+y,Bi2Sr2Ca0.5Y0.5Cu2O8+y,Bulk,,,SC,High-Tc,37 K,,Orthorhombic,,Fmmm,,,,,,True,10.1103/PhysRevB.46.11813
Bi₂Sr₂Ca₀.₅Y₀.₅Cu₂O₈₊δ,Bi2Sr2Ca0.5Y0.5Cu2O8+δ,Bulk,,,NSC,,,,,,,,,,,,,10.1103/PhysRevLett.85.1112
Bi2Sr2Ca0.5Y0.5Cu2O8+y,Bi2Sr2Ca0.5Y0.5Cu2O8.30,Bulk,,,SC,High-Tc/cuprate,25 K,,Orthorhombic,,,,,,,,True,10.1103/PhysRevB.43.13102
Bi2Sr2Ca0.5Y0.5Cu2Oy,Bi2Sr2Ca0.5Y0.5Cu2Oy,Bulk,,,SC,cuprate,,,orthorhombic,,,,,,,,True,10.1103/PhysRevLett.70.1175
Bi2Sr2Ca0.5Y0.5Cu2Oy,Bi2Sr2Ca0.5Y0.5Cu2Oy,Bulk,,,SC,High-Tc/cuprate,,,,,,,,,,,True,10.1103/PhysRevB.43.6249
Bi2Sr2Ca0.60Y0.40Cu2O8.31,Bi2Sr2Ca0.60Y0.40Cu2O8.31,Bulk,,,SC,High-Tc/cuprate,85 K,,,,,,,,,,True,10.1103/PhysRevB.48.13022
Bi2Sr2Ca0.62Y0.38Cu2O8,Bi2Sr2Ca0.62Y0.38Cu2O8,Bulk,,,SC,High-Tc/cuprate,57 K,,,,,,,,,,True,10.1103/PhysRevB.61.9752
Bi2Sr2Ca0.65Nd0.35Cu2O8+d,Bi2Sr2Ca0.65Nd0.35Cu2O8+d,Bulk,,,SC,High-Tc,73 K,,,,,,,,,,TRUE,10.1016/0921-4534(89)90446-2
Bi2Sr2Ca0.65Y0.35(Cu0.97Zn0.03)2O8+δ,Bi2Sr2Ca0.65Y0.35Cu1.94Zn0.06O8+δ,Bulk,,,SC,High-Tc/cuprate,local minimum observed,,,,,,,,,,True,10.1103/PhysRevB.57.7491
Bi2Sr2Ca0.65Y0.35(Cu0.975Zn0.025)2O8+δ,Bi2Sr2Ca0.65Y0.35Cu1.95Zn0.05O8+δ,Bulk,,,SC,High-Tc/cuprate,local minimum observed,,,,,,,,,,True,10.1103/PhysRevB.57.7491
Bi2Sr2Ca0.65Y0.35(Cu0.98Zn0.02)2O8+δ,Bi2Sr2Ca0.65Y0.35Cu1.96Zn0.04O8+δ,Bulk,,,SC,High-Tc/cuprate,plateau behavior observed,,,,,,,,,,True,10.1103/PhysRevB.57.7491
Bi2Sr2Ca0.65Y0.35Cu2O8,Bi2Sr2Ca0.65Y0.35Cu2O8,Bulk,,,SC,High-Tc/cuprate,60 K,,,,,,,,,,True,10.1103/PhysRevLett.70.2629
Bi2Sr2Ca0.6875Y0.3125(Cu0.975Zn0.025)2O8+δ,Bi2Sr2Ca0.6875Y0.3125Cu1.95Zn0.05O8+δ,Bulk,,,SC,High-Tc/cuprate,anomalously suppressed,,,,,,,,,,True,10.1103/PhysRevB.60.R9955
Bi2Sr2Ca0.6875Y0.3125Cu2O8+δ,Bi2Sr2Ca0.6875Y0.3125Cu2O8+δ,Bulk,,,SC,High-Tc/cuprate,,,,,,,,,,,True,10.1103/PhysRevB.60.R9955
Bi2Sr2Ca0.6Ce0.4Cu2O8+δ,Bi2Sr2Ca0.6Ce0.4Cu2O8,Bulk,,,NSC,,,,Orthorhombic,,,5.4289 Å,5.4317 Å,30.4035 Å,,,True,10.1103/PhysRevB.53.2245
Bi2Sr2(Ca0.6Gd0.4)Cu2O8+y,Bi2Sr2Ca0.6Gd0.4Cu2O8+y,Bulk,,,SC,High-Tc,,,Orthorhombic,,Fmmm,,,,,,True,10.1103/PhysRevB.46.11813
Bi2Sr2(Ca0.6Nd0.4)Cu2O8+y,Bi2Sr2Ca0.6Nd0.4Cu2O8+y,Bulk,,,SC,High-Tc,,,Orthorhombic,,Fmmm,,,,,,True,10.1103/PhysRevB.46.11813
Bi2Sr2Ca0.6Nd0.4Cu2Oy,Bi2Sr2Ca0.6Nd0.4Cu2Oy,Bulk,,,SC,High-Tc,56.0 K,,,,,,,,,,True,10.1103/PhysRevB.53.905
Bi₂Sr₂Ca₀.₆Pr₀.₄Cu₂Oᵧ,Bi2Sr2Ca0.6Pr0.4Cu2O8,Bulk,,,SC,High-Tc/cuprate,,,Tetragonal,,,,,,,,True,10.1103/PhysRevB.57.5082
Bi2Sr2Ca0.6Pr0.4Cu2O8+y,Bi2Sr2Ca0.6Pr0.4Cu2O8+y,Bulk,,,SC,cuprate,,,,,,,,,,,True,10.1103/PhysRevLett.77.1837
Bi2Sr2Ca0.6Pr0.4Cu2O8+δ,Bi2Sr2Ca0.6Pr0.4Cu2O8+δ,Bulk,,,SC,High-Tc,85 K,,Orthorhombic,,,,,,,,TRUE,10.1016/S0921-4534(02)02802-2
Bi₂Sr₂Ca₀.₆Pr₀.₄Cu₂O₈₊δ,Bi2Sr2Ca0.6Pr0.4Cu2O8.33,Bulk,,,SC,High-Tc/cuprate,Abrupt decrease begins,,Orthorhombic,,Fmmm,,,,,,True,10.1103/PhysRevB.50.3431
Bi2Sr2Ca0.6Y0.4(Cu0.975Zn0.025)2O8+δ,Bi2Sr2Ca0.6Y0.4Cu1.95Zn0.05O8+δ,Bulk,,,SC,High-Tc/cuprate,,,,,,,,,,,True,10.1103/PhysRevB.60.R9955
Bi2Sr2Ca0.6Y0.4Cu2Oy,Bi2Sr2Ca0.6Y0.4Cu2O8,Bulk,,,SC,High-Tc/cuprate,83 K,,,,,,,,,,True,10.1103/PhysRevB.51.9352
Bi₂Sr₂Ca₀.₆Y₀.₄Cu₂O₈,Bi2Sr2Ca0.6Y0.4Cu2O8,Bulk,,,SC,High-Tc/cuprate,,,Tetragonal,,,,,,,,True,10.1103/PhysRevB.45.7436
Bi₂Sr₂Ca₀.₆Y₀.₄Cu₂O₈₊δ,Bi2Sr2Ca0.6Y0.4Cu2O8,Bulk,,,SC,High-Tc/cuprate,~85 K,,Orthorhombic,body-centered-tetragonal,,,,,,,True,10.1103/PhysRevB.53.11796
Bi2Sr2Ca0.6Y0.4Cu2O8+δ,Bi2Sr2Ca0.6Y0.4Cu2O8+δ,Bulk,,,SC,High-Tc/cuprate,,,,,,,,,,,True,10.1103/PhysRevB.60.R9955
Bismuth Strontium Calcium Yttrium Copper Oxide (x=0.4),Bi2Sr2Ca0.6Y0.4Cu2O8+δ,Bulk,,,SC,High-Tc/cuprate,67.8 K,,,Layered perovskite,,,,,,,TRUE,10.1103/PhysRevB.72.064525
Bi-2212,Bi2Sr2Ca0.6Y0.4Cu2O8+δ,Bulk,,,SC,High-Tc/Cuprate,60 K,,,,,,,,,,TRUE,10.1016/j.jcrysgro.2009.11.016
Bi2Sr2Ca0.6Y0.4Cu2Oy,Bi2Sr2Ca0.6Y0.4Cu2Oy,Bulk,,,SC,cuprate,,,orthorhombic,,,,,,,,True,10.1103/PhysRevLett.70.1175
Bi2Sr2Ca0.70Dy0.30Cu2O8+δ,Bi2Sr2Ca0.70Dy0.30Cu2O8+δ,Bulk,,,SC,High-Tc/cuprate,45 K,ambient,,layered perovskite,,,,,,,TRUE,10.1103/PhysRevB.77.094515
Bi2Sr2Ca0.70Y0.30(Cu0.97Zn0.03)2O8+δ,Bi2Sr2Ca0.70Y0.30Cu1.94Zn0.06O8+δ,Bulk,,,SC,High-Tc/cuprate,local minimum observed,,,,,,,,,,True,10.1103/PhysRevB.57.7491
Bi2Sr2Ca0.70Y0.30(Cu0.975Zn0.025)2O8+δ,Bi2Sr2Ca0.70Y0.30Cu1.95Zn0.05O8+δ,Bulk,,,SC,High-Tc/cuprate,local minimum observed,,,,,,,,,,True,10.1103/PhysRevB.57.7491
Bi2Sr2Ca0.70Y0.30(Cu0.98Zn0.02)2O8+δ,Bi2Sr2Ca0.70Y0.30Cu1.96Zn0.04O8+δ,Bulk,,,SC,High-Tc/cuprate,plateau behavior observed,,,,,,,,,,True,10.1103/PhysRevB.57.7491
Bi2Sr2Ca0.70Y0.30Cu2O8.28,Bi2Sr2Ca0.70Y0.30Cu2O8.28,Bulk,,,SC,High-Tc/cuprate,86 K,,,,,,,,,,True,10.1103/PhysRevB.48.13022
Bi2Sr2Ca0.72Pr0.28Cu2O8+δ,Bi2Sr2Ca0.72Pr0.28Cu2O8+δ,Bulk,,,SC,High-Tc/cuprate,71 K,,Orthorhombic,,,5.435 Å,5.439 Å,30.701 Å,95 G at 5 K,,True,10.1103/PhysRevB.58.1000
Pr-doped Bi-2212,Bi2Sr2Ca0.72Pr0.28Cu2O8+δ,Bulk,,,SC,High-Tc,71K,,,,,,,,,,FALSE,10.1016/S0921-4526(98)00838-2
Bi₂Sr₂Ca₀.₇₂Pr₀.₂₈Cu₂Oᵧ,Bi2Sr2Ca0.72Pr0.28Cu2Oy,Bulk,,,SC,High-Tc/cuprate,~50 K,,,,,,,~30.62 Å,,,True,10.1103/PhysRevB.59.8978
Bi2Sr2Ca0.75Ce0.25Cu2O8+δ,Bi2Sr2Ca0.75Ce0.25Cu2O8,Bulk,,,NSC,,,,Orthorhombic,,,5.4217 Å,5.4215 Å,30.5238 Å,,,True,10.1103/PhysRevB.53.2245
Bi2Sr2Ca0.75Pr0.25Cu2O8,Bi2Sr2Ca0.75Pr0.25Cu2O8,Bulk,,,SC,High-Tc/cuprate,88 K,,,,,,,,,,TRUE,10.1103/PhysRevB.70.092503
Bismuth Strontium Calcium Yttrium Copper Oxide (x=0.25),Bi2Sr2Ca0.75Y0.25Cu2O8+δ,Bulk,,,SC,High-Tc/cuprate,92.8 K,,,Layered perovskite,,,,,,,TRUE,10.1103/PhysRevB.72.064525
Bi2Sr2Ca0.75Y0.25Cu2O8+δ (Iodine Intercalated),Bi2Sr2Ca0.75Y0.25Cu2O8+δ,Bulk,,,SC,High-Tc,80 K,,,,,,,,,,FALSE,10.1016/S0378-4371(99)00481-1
Bi2Sr2Ca0.75Y0.25Cu2O8+y,Bi2Sr2Ca0.75Y0.25Cu2O8.30,Bulk,,,SC,High-Tc/cuprate,71 K,,Orthorhombic,,,,,,,,True,10.1103/PhysRevB.43.13102
Bi2Sr2Ca0.7Ce0.3Cu2O8+δ,Bi2Sr2Ca0.7Ce0.3Cu2O8,Bulk,,,NSC,,,,Orthorhombic,,,5.4235 Å,5.4234 Å,30.4657 Å,,,True,10.1103/PhysRevB.53.2245
Bi2Sr2Ca0.7Nd0.3Cu2Oy,Bi2Sr2Ca0.7Nd0.3Cu2Oy,Bulk,,,SC,High-Tc,75.9 K,,,,,,,,,,True,10.1103/PhysRevB.53.905
Bi2Sr2Ca0.7Pr0.3Cu2O8+y,Bi2Sr2Ca0.7Pr0.3Cu2O8+y,Bulk,,,SC,cuprate,,,,,,,,,,,True,10.1103/PhysRevLett.77.1837
Bi₂Sr₂Ca₀.₇Pr₀.₃Cu₂O₈₊δ,Bi2Sr2Ca0.7Pr0.3Cu2O8.29,Bulk,,,SC,High-Tc/cuprate,Decreases linearly,,Orthorhombic,,Fmmm,,,,,,True,10.1103/PhysRevB.50.3431
Bi2Sr2Ca0.7Y0.3Cu1.98Zn0.02O8+δ,Bi2Sr2Ca0.7Y0.3Cu1.98Zn0.02O8+δ,,,,SC,High-Tc/cuprate,,,,,,,,,,,,10.1103/PhysRevB.59.1491
Bi2Sr2Ca0.7Y0.3Cu2O7.671,Bi2Sr2Ca0.7Y0.3Cu2O7.671,Bulk,,,SC,High-Tc,104 K,,Orthorhombic,,,,,,,,TRUE,10.1016/j.physb.2012.10.041
Bi₂Sr₂Ca₀.₇Y₀.₃Cu₂O₈,Bi2Sr2Ca0.7Y0.3Cu2O8,Bulk,,,SC,High-Tc/cuprate,,,Tetragonal,,,,,,,,True,10.1103/PhysRevB.45.7436
Bi₂Sr₂Ca₀.₇Y₀.₃Cu₂O₈₊δ,Bi2Sr2Ca0.7Y0.3Cu2O8,Bulk,,,SC,High-Tc/cuprate,~92 K,,Tetragonal,body-centered-tetragonal,I4/mmm,,,,,,True,10.1103/PhysRevB.53.11796
Bi2Sr2Ca0.7Y0.3Cu2O8,Bi2Sr2Ca0.7Y0.3Cu2O8,Bulk,,,SC,High-Tc/cuprate,,,,,,,,,,,True,10.1103/PhysRevB.58.R5956
Bi₂Sr₂Ca₀.₇Y₀.₃Cu₂O₈₊δ,Bi2Sr2Ca0.7Y0.3Cu2O8+δ,Bulk,,,SC,High-Tc/cuprate,75 K,,,,,,,,,,True,10.1103/PhysRevLett.85.1112
Bismuth Strontium Calcium Yttrium Copper Oxide (x=0.3),Bi2Sr2Ca0.7Y0.3Cu2O8+δ,Bulk,,,SC,High-Tc/cuprate,89.0 K,,,Layered perovskite,,,,,,,TRUE,10.1103/PhysRevB.72.064525
Bi-2212 Y-20,Bi2Sr2Ca0.80Y0.20Cu2O8+y,Bulk,,,SC,High-Tc,87.1 K,0 T,,,,,,,0.118 T,49.1 T,TRUE,10.1016/j.matchemphys.2022.125995
Bi2Sr2Ca0.80Y0.20Cu2O8.19,Bi2Sr2Ca0.80Y0.20Cu2O8.19,Bulk,,,SC,High-Tc/cuprate,88 K,,,,,,,,,,True,10.1103/PhysRevB.48.13022
Bi2Sr2Ca0.825Dy0.175Cu2O8+δ,Bi2Sr2Ca0.825Dy0.175Cu2O8,Bulk,,,SC,High-Tc/cuprate,,,,,,,,,,,,10.1103/PhysRevLett.80.3839
Bi2Sr2Ca0.83Dy0.17Cu2O8+δ,Bi2Sr2Ca0.83Dy0.17Cu2O8+δ,Bulk,,,SC,High-Tc/cuprate,81 K,ambient,,layered perovskite,,,,,,,TRUE,10.1103/PhysRevB.77.094515
Bi2Sr2Ca0.83Pr0.17Cu2O8+δ,Bi2Sr2Ca0.83Pr0.17Cu2O8+δ,Bulk,,,SC,High-Tc/cuprate,84 K,,Orthorhombic,,,,,,130 G at 5 K,,True,10.1103/PhysRevB.58.1000
Pr-doped Bi-2212,Bi2Sr2Ca0.83Pr0.17Cu2O8+δ,Bulk,,,SC,High-Tc,84K,,,,,,,,,,FALSE,10.1016/S0921-4526(98)00838-2
Bi₂Sr₂Ca₀.₈₃Pr₀.₁₇Cu₂Oᵧ,Bi2Sr2Ca0.83Pr0.17Cu2Oy,Bulk,,,SC,High-Tc/cuprate,~75 K,,,,,,,~30.71 Å,,,True,10.1103/PhysRevB.59.8978
Bi2Sr2Ca0.83Y0.17Cu2O8+δ,Bi2Sr2Ca0.83Y0.17Cu2O8+δ,Bulk,,,NSC,,,,,,,,,30.41 Å,,,True,10.1103/PhysRevB.60.14883
Bi2Sr2Ca0.85Dy0.15Cu2O8.15,Bi2Sr2Ca0.85Dy0.15Cu2O8.15,Bulk,,,SC,High-Tc,92.75 K,,,,,,,,,,FALSE,10.1016/S0304-8853(01)01176-3
Bi2Sr2Ca0.85Y0.15Cu2O7.918,Bi2Sr2Ca0.85Y0.15Cu2O7.918,Bulk,,,SC,High-Tc,101 K,,Orthorhombic,,,,,,,,TRUE,10.1016/j.physb.2012.10.041
Bi-2212 Y-15,Bi2Sr2Ca0.85Y0.15Cu2O8+y,Bulk,,,SC,High-Tc,87.5 K,0 T,,,,,,,0.119 T,50.8 T,TRUE,10.1016/j.matchemphys.2022.125995
Bi2Sr2Ca0.85Y0.15Cu2O8+δ,Bi2Sr2Ca0.85Y0.15Cu2O8+δ,Bulk,,,SC,High-Tc,75 K,,,,,,,,,,TRUE,10.1016/S0022-3697(98)00165-6
Bi-2212,Bi2Sr2Ca0.85Y0.15Cu2O8+δ,Bulk,,,SC,High-Tc,92.9,,Pseudo-tetragonal,,,5.4053,5.4053,30.7073,,,TRUE,10.1016/j.ceramint.2015.10.137
Bi2Sr2Ca0.87Lu0.67Cu2O8,Bi2Sr2Ca0.87Lu0.67Cu2O8,Bulk,,,SC,High-Tc/cuprate,,,,,,,,,,,True,10.1103/PhysRevB.49.694
Bi2Sr2Ca0.87Pr0.13Cu2O8+δ (strongly underdoped),Bi2Sr2Ca0.87Pr0.13Cu2O8+δ,Bulk,,,SC,High-Tc/cuprate,51 K and 53 K,,,,,,,,,,TRUE,10.1103/PhysRevB.80.024206
Bi2Sr2Ca0.88Dy0.12Cu2O8.12,Bi2Sr2Ca0.88Dy0.12Cu2O8.12,Bulk,,,SC,High-Tc,79.5 K,,,,,,,,,,FALSE,10.1016/S0304-8853(01)01176-3
Bi₂Sr₂Ca₀.₈₈Y₀.₁₂Cu₂O₈,Bi2Sr2Ca0.88Y0.12Cu2O8,Bulk,,,SC,High-Tc/cuprate,75 K,,Tetragonal,layered cuprate,,5.40 Å,5.40 Å,,,,True,10.1103/PhysRevB.45.13025
Bi2Sr2Ca0.89Pr0.11Cu2O8+δ,Bi2Sr2Ca0.89Pr0.11Cu2O8+δ,Bulk,,,SC,High-Tc/cuprate,88 K,,Orthorhombic,,,,,,170 G at 5 K,,True,10.1103/PhysRevB.58.1000
Pr-doped Bi-2212,Bi2Sr2Ca0.89Pr0.11Cu2O8+δ,Bulk,,,SC,High-Tc,88K,,,,,,,30.892,16G,,TRUE,10.1016/S0921-4526(98)00838-2
Bi₂Sr₂Ca₀.₈₉Pr₀.₁₁Cu₂Oᵧ,Bi2Sr2Ca0.89Pr0.11Cu2Oy,Bulk,,,SC,High-Tc/cuprate,88 K,,,,,,,30.757 Å,,,True,10.1103/PhysRevB.59.8978
Bi2Sr2Ca0.89Y0.11Cu2O8+δ,Bi2Sr2Ca0.89Y0.11Cu2O8,Bulk,,,SC,High-Tc/cuprate,30 K,,,,,,,,,,True,10.1103/PhysRevB.59.576
Bi2Sr2Ca0.89Y0.11Cu2O8+δ,Bi2Sr2Ca0.89Y0.11Cu2O8+δ,Bulk,,,SC,High-Tc/cuprate,30 K,,,,,,,,,,True,10.1103/PhysRevB.60.14883
Bi2Sr2Ca0.8Ce0.2Cu2O8+δ,Bi2Sr2Ca0.8Ce0.2Cu2O8,Bulk,,,SC,High-Tc/cuprate,25 K,,Orthorhombic,,,5.4145 Å,5.4267 Å,30.6491 Å,,,True,10.1103/PhysRevB.53.2245
Bi2Sr2Ca0.8Ce0.2Cu2O8+δ,Bi2Sr2Ca0.8Ce0.2Cu2O8+δ,Bulk,,,SC,Cuprate,74.27 K,,,,,,,,,,TRUE,10.1016/j.ssc.2022.114716
Bi2Sr2Ca0.8Eu0.2Cu2O8,Bi2Sr2Ca0.8Eu0.2Cu2O8,Bulk,,,SC,High-Tc/cuprate,,,,,,,,,,,True,10.1103/PhysRevB.46.8534
Bi-2212,Bi2Sr2Ca0.8Na0.2Cu2O8+δ,Bulk,,,SC,High-Tc,89.3 K,,Pseudo-tetragonal,,,5.4243 Å,5.4243 Å,30.9107 Å,,,TRUE,10.1016/j.ceramint.2016.02.068
Bi2Sr2Ca0.8Nd0.2Cu2Oy,Bi2Sr2Ca0.8Nd0.2Cu2Oy,Bulk,,,SC,High-Tc,82.6 K,,,,,,,,,,True,10.1103/PhysRevB.53.905
Bi₂Sr₂Ca₀.₈Pr₀.₂Cu₂Oᵧ,Bi2Sr2Ca0.8Pr0.2Cu2O8,Bulk,,,SC,High-Tc/cuprate,90 K,,Tetragonal,,,,,,,,True,10.1103/PhysRevB.57.5082
Bi2Sr2Ca0.8Pr0.2Cu2O8+δ,Bi2Sr2Ca0.8Pr0.2Cu2O8+δ,Bulk,,,SC,High-Tc,85 K,,Orthorhombic,,,,,,,,TRUE,10.1016/S0921-4534(02)02802-2
Bi₂Sr₂Ca₀.₈Pr₀.₂Cu₂O₈₊δ,Bi2Sr2Ca0.8Pr0.2Cu2O8.26,Bulk,,,SC,High-Tc/cuprate,Decreases linearly from x=0.1,,Orthorhombic,,Fmmm,,,,,,True,10.1103/PhysRevB.50.3431
Bi2Sr2Ca0.8Sm0.2Cu2O8+δ,Bi2Sr2Ca0.8Sm0.2Cu2O8+δ,Bulk,,,SC,High-Tc/Cuprate,90 K,,Pseudo Tetragonal,,,,,,,,TRUE,10.1016/S0921-4534(97)01783-8
Bi2Sr2Ca0.8Y0.2(Cu0.975Zn0.025)2O8+δ,Bi2Sr2Ca0.8Y0.2Cu1.95Zn0.05O8+δ,Bulk,,,SC,High-Tc/cuprate,,,,,,,,,,,True,10.1103/PhysRevB.60.R9955
Bi₂Sr₂Ca₀.₈Y₀.₂Cu₂O₈,Bi2Sr2Ca0.8Y0.2Cu2O8,Bulk,,,SC,High-Tc/cuprate,75 K,,Tetragonal,layered cuprate,,5.40 Å,5.40 Å,,,,True,10.1103/PhysRevB.45.13025
Bi2Sr2Ca0.8Y0.2Cu2Oy,Bi2Sr2Ca0.8Y0.2Cu2O8,Bulk,,,SC,High-Tc/cuprate,88 K,,,,,,,,,,True,10.1103/PhysRevB.51.9352
Bi₂Sr₂Ca₀.₈Y₀.₂Cu₂O₈,Bi2Sr2Ca0.8Y0.2Cu2O8,Bulk,,,SC,High-Tc/cuprate,,,Tetragonal,,,,,,,,True,10.1103/PhysRevB.45.7436
Bi2Sr2Ca0.8Y0.2Cu2O8+d,Bi2Sr2Ca0.8Y0.2Cu2O8+d,Bulk,,,SC,Cuprate,62.5 K,,,,,,,,,,TRUE,10.1016/S0921-4526(99)02437-0
Bi2Sr2(Ca0.8Y0.2)Cu2O8+y,Bi2Sr2Ca0.8Y0.2Cu2O8+y,Bulk,,,SC,High-Tc,90 K,,Orthorhombic,,Fmmm,,,,,,True,10.1103/PhysRevB.46.11813
Bi-Sr-Ca-Cu-O,Bi2Sr2Ca0.8Y0.2Cu2O8+y,Bulk,,,SC,High-Tc/cuprate,85 K,,,,,,,,,,True,10.1103/PhysRevB.41.4201
Bi2Sr2Ca0.8Y0.2Cu2O8+δ,Bi2Sr2Ca0.8Y0.2Cu2O8+δ,Bulk,,,SC,High-Tc/cuprate,,,,,,,,,,,True,10.1103/PhysRevB.60.R9955
Bi₂Sr₂Ca₀.₈Y₀.₂Cu₂O₈₊δ,Bi2Sr2Ca0.8Y0.2Cu2O8+δ,Bulk,,,SC,High-Tc/cuprate,87 K,,,,,,,,,,True,10.1103/PhysRevLett.85.1112
Bismuth Strontium Calcium Yttrium Copper Oxide (x=0.2),Bi2Sr2Ca0.8Y0.2Cu2O8+δ,Bulk,,,SC,High-Tc/cuprate,91.7 K,,,Layered perovskite,,,,,,,TRUE,10.1103/PhysRevB.72.064525
Bi2Sr2Ca0.8Y0.2Cu2O8+δ,Bi2Sr2Ca0.8Y0.2Cu2O8+δ,Bulk,,,SC,High-Tc,50 K,,,,,,,,,,TRUE,10.1016/S0921-4534(01)01027-9
Bi2Sr2Ca0.8Y0.2Cu2O8+δ,Bi2Sr2Ca0.8Y0.2Cu2O8+δ,Bulk,,,SC,High-Tc,90 K,,,,,,,,,,FALSE,10.1016/S0378-4371(99)00481-1
Bi-2212,Bi2Sr2Ca0.8Y0.2Cu2O8+δ,Bulk,,,SC,High-Tc,92.5,,Pseudo-tetragonal,,,5.3990,5.3990,30.6508,,,TRUE,10.1016/j.ceramint.2015.10.137
Bi₂Sr₂Ca₀.₈Y₀.₂Cu₂O₈.₂₁,Bi2Sr2Ca0.8Y0.2Cu2O8.21,Bulk,,,SC,High-Tc/cuprate,91.6 K,,Tetragonal,body-centered-tetragonal,I4/mmm,,,,,,True,10.1103/PhysRevB.53.11796
Bi-2212 Y-10,Bi2Sr2Ca0.90Y0.10Cu2O8+y,Bulk,,,SC,High-Tc,88.1 K,0 T,,,,,,,0.134 T,105.6 T,TRUE,10.1016/j.matchemphys.2022.125995
Bi2Sr2Ca0.90Y0.10Cu2O8.17,Bi2Sr2Ca0.90Y0.10Cu2O8.17,Bulk,,,SC,High-Tc/cuprate,89 K,,,,,,,,,,True,10.1103/PhysRevB.48.13022
Bi₂Sr₂Ca₀.₉₁Y₀.₀₉Cu₂O₈,Bi2Sr2Ca0.91Y0.09Cu2O8,Bulk,,,SC,High-Tc/cuprate,75 K,,Tetragonal,layered cuprate,,5.40 Å,5.40 Å,,,,True,10.1103/PhysRevB.45.13025
Bi2Sr2Ca0.925Ce0.075Cu2O8+δ,Bi2Sr2Ca0.925Ce0.075Cu2O8+δ,Bulk,,,SC,Cuprate,87.19,,,Orthorhombic,Bbmb,5.393,5.402,30.670,,,TRUE,10.1016/j.physb.2014.03.001
Bi2Sr2Ca0.925Dy0.075Cu2O8.075,Bi2Sr2Ca0.925Dy0.075Cu2O8.075,Bulk,,,SC,High-Tc,40 K,,,,,,,,,,FALSE,10.1016/S0304-8853(01)01176-3
Bi-2212,Bi2Sr2Ca0.925Na0.075Cu2O8+δ,Bulk,,,SC,High-Tc,93.3 K,,Pseudo-tetragonal,,,5.4305 Å,5.4305 Å,30.8382 Å,,,TRUE,10.1016/j.ceramint.2016.02.068
Bi2Sr2Ca0.925Y0.075Cu2O7.969,Bi2Sr2Ca0.925Y0.075Cu2O7.969,Bulk,,,SC,High-Tc,94 K,,Orthorhombic,,,,,,,,TRUE,10.1016/j.physb.2012.10.041
Bi₂Sr₂Ca₀.₉₂₅Y₀.₀₇₅Cu₂O₈,Bi2Sr2Ca0.925Y0.075Cu2O8,Bulk,,,SC,High-Tc/cuprate,75 K,,Tetragonal,layered cuprate,,5.40 Å,5.40 Å,,,,True,10.1103/PhysRevB.45.13025
Bi-2212,Bi2Sr2Ca0.925Y0.075Cu2O8+δ,Bulk,,,SC,High-Tc,91.7,,Pseudo-tetragonal,,,5.4053,5.4053,30.7396,,,TRUE,10.1016/j.ceramint.2015.10.137
Bi2Sr2Ca0.92Y0.08Cu2O8,Bi2Sr2Ca0.92Y0.08Cu2O8,Bulk,,,SC,Cuprate,64,,,,,,,,,,FALSE,10.1016/j.physb.2014.01.017
Optimally Doped Bi2212,Bi2Sr2Ca0.92Y0.08Cu2O8+δ,Bulk,,,SC,cuprate/High-Tc,96 K,,,,,,,,,,TRUE,10.1103/PhysRevB.96.245112
Bi2Sr2Ca0.92Y0.08Cu2O8+δ,Bi2Sr2Ca0.92Y0.08Cu2O8+δ,Bulk,,,SC,cuprate/High-Tc,96 K,,,,,,,,,,TRUE,10.1103/PhysRevB.80.094521
Y-doped Bi2212 (overdoped),Bi2Sr2Ca0.92Y0.08Cu2O8+δ,single crystal,,,SC,High-Tc/cuprate,78 K,,,,,,,,,,TRUE,10.1103/PhysRevB.83.064519
Bi2Sr2Ca0.92Y0.08Cu2O8+δ,Bi2Sr2Ca0.92Y0.08Cu2O8+δ,,,,SC,High-Tc/cuprate,96 K,,Tetragonal,,I4/mmm,,,,,,TRUE,10.1103/PhysRevLett.122.176403
Optimally Doped Bi-2212,Bi2Sr2Ca0.92Y0.08Cu2O8+δ,Bulk,,,SC,High-Tc/cuprate,96 K,,,,,,,,,,TRUE,10.1103/PhysRevLett.114.247001
Y-doped Bi2212,Bi2Sr2Ca0.92Y0.08Cu2O8+δ,Bulk,,,SC,High-Tc/cuprate,96 K,,,,,,,,,,TRUE,10.1103/PhysRevB.110.125102
Bi-2212-Y91,Bi2Sr2Ca0.92Y0.08Cu2O8+δ,Bulk,,,SC,High-Tc/Cuprate,91±1 K,,Tetragonal,,,0.541 nm,,3.08 nm,,,TRUE,10.1016/j.actaastro.2009.02.004
Bi-2212-Y95,Bi2Sr2Ca0.92Y0.08Cu2O8+δ,Bulk,,,SC,High-Tc/Cuprate,95±1 K,,Tetragonal,,,0.541 nm,,3.08 nm,,,TRUE,10.1016/j.actaastro.2009.02.004
Bi2Sr2Ca0.93Y0.07Cu2O8+δ,Bi2Sr2Ca0.93Y0.07Cu2O8,Bulk,,,SC,High-Tc/cuprate,70 K,,,,,,,,,,True,10.1103/PhysRevB.59.576
Bi2212 underdoped,Bi2Sr2Ca0.93Y0.07Cu2O8,Bulk,,,SC,High-Tc/cuprate,70 K,,,,,,,,,,True,10.1103/PhysRevB.63.052509
Bi2Sr2Ca0.93Y0.07Cu2O8+δ,Bi2Sr2Ca0.93Y0.07Cu2O8+δ,Bulk,,,SC,High-Tc/cuprate,70 K,,,,,,,,,,True,10.1103/PhysRevB.60.14883
Bi₂Sr₂Ca₀.₉₄Y₀.₀₆Cu₂O₈,Bi2Sr2Ca0.94Y0.06Cu2O8,Bulk,,,SC,High-Tc/cuprate,75 K,,Tetragonal,layered cuprate,,5.40 Å,5.40 Å,,,,True,10.1103/PhysRevB.45.13025
Bi-2212,Bi2Sr2Ca0.95Na0.05Cu2O8+δ,Bulk,,,SC,High-Tc,92.6 K,,Pseudo-tetragonal,,,5.4457 Å,5.4457 Å,30.9106 Å,,,TRUE,10.1016/j.ceramint.2016.02.068
Bi2Sr2Ca0.95Y0.05Cu2O8,Bi2Sr2Ca0.95Y0.05Cu2O8,Bulk,,,SC,High-Tc/cuprate,7 K,,,,,,,,,,True,10.1103/PhysRevB.44.5316
Bi-2212 Y-05,Bi2Sr2Ca0.95Y0.05Cu2O8+y,Bulk,,,SC,High-Tc,89.2 K,0 T,,,,,,,0.181 T,126.8 T,TRUE,10.1016/j.matchemphys.2022.125995
Bi2Sr2Ca0.95Y0.05Cu2O8+δ,Bi2Sr2Ca0.95Y0.05Cu2O8+δ,Bulk,,,SC,High-Tc/cuprate,90 K,ambient,Nearly tetragonal,perovskite-derived,,,,,,,TRUE,10.1103/PhysRevB.99.214502
Bi2Sr2Ca0.95Y0.05Cu2O8+δ,Bi2Sr2Ca0.95Y0.05Cu2O8+δ,Bulk,,,SC,High-Tc,92 K,,,,,,,,,,TRUE,10.1016/j.physc.2016.08.011
Bi-2212,Bi2Sr2Ca0.95Y0.05Cu2O8+δ,Bulk,,,SC,High-Tc,91.4,,Pseudo-tetragonal,,,5.4052,5.4052,30.8259,,,TRUE,10.1016/j.ceramint.2015.10.137
Bi₂Sr₂Ca₀.₉₇Y₀.₀₃Cu₂O₈,Bi2Sr2Ca0.97Y0.03Cu2O8,Bulk,,,SC,High-Tc/cuprate,75 K,,Tetragonal,layered cuprate,,5.40 Å,5.40 Å,,,,True,10.1103/PhysRevB.45.13025
Bi2Sr2Ca0.97Y0.03Cu2O8,Bi2Sr2Ca0.97Y0.03Cu2O8,Bulk,,,SC,High-Tc/cuprate,88 K,,,,,,,,,,True,10.1103/PhysRevB.44.5316
Bi2Sr2Ca0.97Y0.03Cu2O8,Bi2Sr2Ca0.97Y0.03Cu2O8,Bulk,,,SC,High-Tc/Cuprate,85 K,,,,,,,,,,TRUE,10.1016/S0921-4534(01)00219-2
Bi-2212 YB20,Bi2Sr2Ca0.98Yb0.02Cu2O8+δ,Bulk,,,SC,High-Tc,85 K,,,,,,,,,,TRUE,10.1016/j.physc.2015.08.004
Bi-2212 YB05,Bi2Sr2Ca0.995Yb0.005Cu2O8+δ,Bulk,,,SC,High-Tc,92 K,,,,,,,,,,TRUE,10.1016/j.physc.2015.08.004
Bi2Sr2Ca0.99Dy0.01Cu2O8+δ,Bi2Sr2Ca0.99Dy0.01Cu2O8,Bulk,,,SC,High-Tc/cuprate,,,,,,,,,,,,10.1103/PhysRevLett.80.3839
Bi-2212 YB10,Bi2Sr2Ca0.99Yb0.01Cu2O8+δ,Bulk,,,SC,High-Tc,90 K,,,,,,,,,,TRUE,10.1016/j.physc.2015.08.004
Bi2Sr2Ca0.9Ce0.1Cu2O8+δ,Bi2Sr2Ca0.9Ce0.1Cu2O8,Bulk,,,SC,High-Tc/cuprate,52 K,,Orthorhombic,,,5.4059 Å,5.4273 Å,30.7145 Å,,,True,10.1103/PhysRevB.53.2245
Bi2Sr2Ca0.9Ce0.1Cu2O8+δ,Bi2Sr2Ca0.9Ce0.1Cu2O8+δ,Bulk,,,SC,Cuprate,76.67 K,,,,,,,,,,TRUE,10.1016/j.ssc.2022.114716
Dy-doped BSCCO-65K,Bi2Sr2Ca0.9Dy0.1Cu2O8+δ,Bulk,,,SC,High-Tc/cuprate,65 K,,,,,,,,,,,10.1103/PhysRevLett.79.1726
Bi2Sr2Ca0.9Dy0.1Cu2O8.1,Bi2Sr2Ca0.9Dy0.1Cu2O8.1,Bulk,,,SC,High-Tc,66.2 K,,,,,,,,,,FALSE,10.1016/S0304-8853(01)01176-3
Bi2Sr2Ca0.9Er0.1Cu2O8,Bi2Sr2Ca0.9Er0.1Cu2O8,Bulk,,,SC,High-Tc/cuprate,87 K,,,,,,,,,,TRUE,10.1103/PhysRevB.70.092503
Bi-2212,Bi2Sr2Ca0.9Na0.1Cu2O8+δ,Bulk,,,SC,High-Tc,91.4 K,,Pseudo-tetragonal,,,5.4289 Å,5.4289 Å,30.9439 Å,,,TRUE,10.1016/j.ceramint.2016.02.068
Bi2Sr2Ca0.9Nd0.1Cu2Oy,Bi2Sr2Ca0.9Nd0.1Cu2Oy,Bulk,,,SC,High-Tc,83.9 K,,,,,,,,,,True,10.1103/PhysRevB.53.905
Bi2Sr2Ca0.9Pr0.1Cu2O8,Bi2Sr2Ca0.9Pr0.1Cu2O8,Bulk,,,SC,High-Tc/cuprate,86 K,,,,,,,,,,TRUE,10.1103/PhysRevB.70.092503
Bi2Sr2Ca0.9Pr0.1Cu2O8+y,Bi2Sr2Ca0.9Pr0.1Cu2O8+y,Bulk,,,SC,cuprate,,,,,,,,,,,True,10.1103/PhysRevLett.77.1837
Bi₂Sr₂Ca₀.₉Pr₀.₁Cu₂O₈₊δ,Bi2Sr2Ca0.9Pr0.1Cu2O8.23,Bulk,,,SC,High-Tc/cuprate,Maximum Tc at x=0.1,,Orthorhombic,,Fmmm,,,,,,True,10.1103/PhysRevB.50.3431
Bi₂Sr₂Ca₀.₉Y₀.₁Cu₂O₈,Bi2Sr2Ca0.9Y0.1Cu2O8,Bulk,,,SC,High-Tc/cuprate,75 K,,Tetragonal,layered cuprate,,5.40 Å,5.40 Å,,,,True,10.1103/PhysRevB.45.13025
Bi2Sr2Ca0.9Y0.1Cu2Oy,Bi2Sr2Ca0.9Y0.1Cu2O8,Bulk,,,SC,High-Tc/cuprate,86 K,,,,,,,,,,True,10.1103/PhysRevB.51.9352
Bi₂Sr₂Ca₀.₉Y₀.₁Cu₂O₈,Bi2Sr2Ca0.9Y0.1Cu2O8,Bulk,,,SC,High-Tc/cuprate,,,Tetragonal,,,,,,,,True,10.1103/PhysRevB.45.7436
Bi₂Sr₂Ca₀.₉Y₀.₁Cu₂O₈₊δ,Bi2Sr2Ca0.9Y0.1Cu2O8,Bulk,,,SC,High-Tc/cuprate,~92 K,,Tetragonal,body-centered-tetragonal,I4/mmm,,,,,,True,10.1103/PhysRevB.53.11796
Bi2Sr2Ca0.9Y0.1Cu2O8+d,Bi2Sr2Ca0.9Y0.1Cu2O8+d,Bulk,,,SC,Cuprate,79.2 K,,,,,,,,,,TRUE,10.1016/S0921-4526(99)02437-0
Bi₂Sr₂Ca₀.₉Y₀.₁Cu₂O₈₊δ,Bi2Sr2Ca0.9Y0.1Cu2O8+δ,Bulk,,,SC,High-Tc/cuprate,95 K,,,,,,,,,,True,10.1103/PhysRevLett.85.1112
Bismuth Strontium Calcium Yttrium Copper Oxide (x=0.1),Bi2Sr2Ca0.9Y0.1Cu2O8+δ,Bulk,,,SC,High-Tc/cuprate,84.0 K,,,Layered perovskite,,,,,,,TRUE,10.1103/PhysRevB.72.064525
Bi2Sr2Ca0.9Y0.1Cu2O8+δ,Bi2Sr2Ca0.9Y0.1Cu2O8+δ,Bulk,,,SC,High-Tc,91.5 K,,,,,,,,,,TRUE,10.1016/S0921-4534(97)00123-8
Bi2Sr2Ca0.9Y0.1Cu2O8+δ,Bi2Sr2Ca0.9Y0.1Cu2O8+δ,Bulk,,,SC,High-Tc,30 K,,,,,,,3.03-3.07 nm,,,TRUE,10.1016/j.physc.2016.08.011
Bi-2212,Bi2Sr2Ca0.9Y0.1Cu2O8+δ,Bulk,,,SC,High-Tc,92.4,,Pseudo-tetragonal,,,5.4019,5.4019,30.7105,,,TRUE,10.1016/j.ceramint.2015.10.137
Bi2Sr2Ca0.9Y0.1Cu2O8.24,Bi2Sr2Ca0.9Y0.1Cu2O8.24,Bulk,,,SC,cuprate,93 K,,,,,,,,,,,10.1103/PhysRevLett.76.4939
Bi2Sr2Ca0.9Y0.1Cu2O8.24,Bi2Sr2Ca0.9Y0.1Cu2O8.24,Bulk,,,SC,High-Tc/cuprate,93 K,,,,,,,,,,,10.1103/PhysRevLett.66.3209
BSCCO 2:2:0:1,Bi2Sr2Ca0Cu1O6,Bulk,,,SC,High-Tc/cuprate,~15 K,,,perovskite,,,,,,,False,10.1103/PhysRevB.49.6193
Bi2Sr2Ca0Cu1Ox,Bi2Sr2Ca0Cu1Ox,Bulk,,,SC,High-Tc,10 K,,,perovskite,,,,,,,,10.1103/PhysRevLett.68.2531
"Bi2Sr2Ca1-xYxCu2O8+δ (Bi(Y)-2212, near optimally doped)",Bi2Sr2Ca1-xYxCu2O8+δ,Bulk,,,SC,High-Tc/cuprate,93 K,,,,,,,,,,TRUE,10.1103/PhysRevB.93.064518
"Bi2Sr2Ca1-xYxCu2O8+δ (Bi(Y)-2212), moderately underdoped (S92)",Bi2Sr2Ca1-xYxCu2O8+δ,Bulk,,,SC,High-Tc/cuprate,80 K,,,layered,,,,,,,TRUE,10.1103/PhysRevB.79.214510
"Bi2Sr2Ca1-xYxCu2O8+δ (Bi(Y)-2212), moderately underdoped (S43)",Bi2Sr2Ca1-xYxCu2O8+δ,Bulk,,,SC,High-Tc/cuprate,81.5 K,,,layered,,,,,,,TRUE,10.1103/PhysRevB.79.214510
"Bi2Sr2Ca1-xYxCu2O8+δ (Bi(Y)-2212), moderately underdoped (S82)",Bi2Sr2Ca1-xYxCu2O8+δ,Bulk,,,SC,High-Tc/cuprate,73 K,,,layered,,,,,,,TRUE,10.1103/PhysRevB.79.214510
"Bismuth Strontium Calcium Dysprosium Copper Oxide (underdoped, Tc=81K)",Bi2Sr2Ca1-yDyyCu2O8+δ,Single Crystal,,,SC,High-Tc/cuprate,81 K,,,,,,,,,,TRUE,10.1103/PhysRevLett.96.017008
K1,Bi2Sr2Ca1Cu1.75Na0.25O8,Bulk,,,SC,High-Tc,80.1 K,,Tetragonal,,,5.411 Å,5.411 Å,30.848 Å,,,TRUE,10.1016/j.physb.2016.03.016
Bi2Sr2Ca1Cu1.95Co0.05O8+δ,Bi2Sr2Ca1Cu1.95Co0.05O8+δ,Bulk,,,SC,High-Tc/Cuprate,70 K,,Pseudo Tetragonal,,,,,,,,TRUE,10.1016/S0921-4534(97)01783-8
Bi2Sr2Ca1Cu2B0.05O8+θ,Bi2Sr2Ca1Cu2B0.05O8+θ,Bulk,,,SC,High-Tc/Cuprate,83.2,,Pseudo-tetragonal,,I4/mmm,5.3973,5.3973,30.6835,,,TRUE,10.1016/j.physc.2018.01.012
Bi2Sr2Ca1Cu2B0.1O8+θ,Bi2Sr2Ca1Cu2B0.1O8+θ,Bulk,,,SC,High-Tc/Cuprate,80.6,,Pseudo-tetragonal,,I4/mmm,5.3975,5.3975,30.6835,,,TRUE,10.1016/j.physc.2018.01.012
Bi2Sr2Ca1Cu2B0.2O8+θ,Bi2Sr2Ca1Cu2B0.2O8+θ,Bulk,,,SC,High-Tc/Cuprate,79.3,,Pseudo-tetragonal,,I4/mmm,5.3974,5.3974,30.6834,,,TRUE,10.1016/j.physc.2018.01.012
Bi-Sr-Ca-Cu-O (2:2:1:2 phase),Bi2Sr2Ca1Cu2O,Bulk,,,SC,High-Tc,84 K,,,,,,,,,,True,10.1103/PhysRevB.49.1320
Bi-Sr-Ca-Cu-O,Bi2Sr2Ca1Cu2O,Bulk,,,SC,High-Tc,86K,,,,,,,,,,TRUE,10.1016/0038-1098(88)90544-3
Bi2Sr2CaCu2Oy,Bi2Sr2Ca1Cu2O(y),,,,SC,cuprate,,,,,,,,,,,FALSE,10.1103/PhysRevB.86.064516
Bi2Sr2Ca1Cu2O6,Bi2Sr2Ca1Cu2O6,Bulk,,,SC,High-Tc/cuprate,,,,,,,,,,,,10.1103/PhysRevB.46.1157
Bi₂Sr₂Ca₁Cu₂O₆₊ₓ,Bi2Sr2Ca1Cu2O6+x,Thin Film,,,SC,High-Tc/cuprate,,,,,,,,,,,,10.1103/PhysRevB.66.014535
Bi2Sr2Ca1Cu2Ox (2212),Bi2Sr2Ca1Cu2O8,Bulk,,,SC,High-Tc/cuprate,,,,perovskite,,,,,,,,10.1103/PhysRevB.54.9035
Bismuth Strontium Calcium Copper Oxide,Bi2Sr2Ca1Cu2O8,Bulk,,,SC,High-Tc,86 K,,,,,,,,,,True,10.1103/PhysRevB.41.6600
Bi2Sr2Ca1Cu2O8,Bi2Sr2Ca1Cu2O8,,,,SC,High-Tc/cuprate,105 K,,,,,,,,,,,10.1103/PhysRevB.58.2851
Bi-Sr-Ca-Cu-O (pure 2:2:1:2 phase),Bi2Sr2Ca1Cu2O8,Bulk,,,SC,High-Tc/cuprate,75 K,,,,,5.4 Å,,,,,True,10.1103/PhysRevB.39.4686
Bi2Sr2Ca1Cu2O8 (2:2:1:2 phase),Bi2Sr2Ca1Cu2O8,Bulk,,,SC,High-Tc,~80 K,,,layered,,,,,,,True,10.1103/PhysRevB.42.436
BSCCO-2212,Bi2Sr2Ca1Cu2O8,Bulk,,,SC,High-Tc/cuprate,,,,layered,,,,,,,,10.1103/PhysRevB.52.R9875
Bi2Sr2CaCu2O8+y,Bi2Sr2Ca1Cu2O8,Bulk,,,SC,High-Tc/cuprate,,,,layered,,,,,,,,10.1103/PhysRevLett.86.3452
Bi2Sr2Ca1Cu2O8,Bi2Sr2Ca1Cu2O8,Bulk,,,SC,High-Tc/cuprate,,,,,,,,,,,,10.1103/PhysRevLett.68.710
Bi-2212,Bi2Sr2Ca1Cu2O8,Bulk,,,SC,High-Tc/cuprate,87.0 K,,,,,,,,,,,10.1103/PhysRevB.51.1206
BSCCO,Bi2Sr2Ca1Cu2O8,Bulk,,,SC,High-Tc/cuprate,,,,,,,,,,,,10.1103/PhysRevLett.64.3094
Bi₂Sr₂CaCu₂O₈,Bi2Sr2Ca1Cu2O8,,,,SC,High-Tc/cuprate,,,,layered,,,,,,,,10.1103/PhysRevB.57.10889
Bi-Sr-Ca-Cu-O (2:2:1:2),Bi2Sr2Ca1Cu2O8,Bulk,,,SC,High-Tc/cuprate,83 K,,,,,,,,,,True,10.1103/PhysRevB.47.3435
Bi2Sr2Ca1Cu2O8+δ,Bi2Sr2Ca1Cu2O8,Bulk,,,SC,High-Tc/cuprate,,,,,,,,,,,True,10.1103/PhysRevB.54.13324
BiSCCO,Bi2Sr2Ca1Cu2O8,Bulk,,,SC,High-Tc/cuprate,,,,layered,,,,,,,,10.1103/PhysRevLett.80.837
Bi2Sr2Ca1Cu2O8,Bi2Sr2Ca1Cu2O8,Bulk,,,SC,High-Tc/cuprate,100 K,,,layered,,,,,,,,10.1103/PhysRevB.54.72
BSCCO,Bi2Sr2Ca1Cu2O8,Bulk,,,SC,High-Tc/cuprate,,,,,,,,,,,,10.1103/PhysRevB.57.5466
Bi₂Sr₂CaCu₂O₈,Bi2Sr2Ca1Cu2O8,Bulk,,,SC,High-Tc/cuprate,,,,layered,,,,,,,,10.1103/PhysRevLett.69.1443
BSCCO 2:2:1:2,Bi2Sr2Ca1Cu2O8,Bulk,,,SC,High-Tc/cuprate,65-80 K,,,perovskite,,,,,,,True,10.1103/PhysRevB.49.6193
Bi2212,Bi2Sr2Ca1Cu2O8,,,,SC,High-Tc/cuprate,,,,,,,,,,,,10.1103/PhysRevB.61.7012
Bi₂Sr₂CaCu₂O₈,Bi2Sr2Ca1Cu2O8,,,,SC,High-Tc/cuprate,,,,layered,,,,,,,,10.1103/PhysRevB.49.15227
Bi2Sr2Ca1Cu2O8,Bi2Sr2Ca1Cu2O8,Bulk,,,SC,High-Tc/cuprate,85 K,,Tetragonal,,,5.39 Å,5.39 Å,30.6 Å,,,True,10.1103/PhysRevB.38.8885
Bi-2212,Bi2Sr2Ca1Cu2O8,,,,SC,High-Tc/cuprate,,,,,,,,,,,,10.1103/PhysRevB.53.5830
Bi2Sr2Ca1Cu2O8+δ (BSCCO),Bi2Sr2Ca1Cu2O8,Bulk,,,SC,High-Tc/cuprate,,,,layered,,,,,200 Oe,,True,10.1103/PhysRevB.48.9735
Bi₂Sr₂CaCu₂O₈₊ᵧ,Bi2Sr2Ca1Cu2O8,Bulk,,,SC,High-Tc/cuprate,,,,layered,,,,,,,,10.1103/PhysRevB.54.6107
BSCCO,Bi2Sr2Ca1Cu2O8,Bulk,,,SC,High-Tc/cuprate,,,,layered,,,,,,,False,10.1103/PhysRevB.61.3707
Bi2Sr2Ca1Cu2O8,Bi2Sr2Ca1Cu2O8,,,,SC,High-Tc/cuprate,,,,,,,,,,,,10.1103/PhysRevB.51.8551
BSCCO 2:2:1:2 phase,Bi2Sr2Ca1Cu2O8,Bulk,,,SC,High-Tc/cuprate,85 K,,,,,,,,,,True,10.1103/PhysRevB.47.2916
BSCCO 2:2:1:2 phase,Bi2Sr2Ca1Cu2O8,Bulk,,,SC,High-Tc/cuprate,83 K,,,,,,,,,,True,10.1103/PhysRevB.47.2916
Bi2Sr2Ca1Cu2O8,Bi2Sr2Ca1Cu2O8,Bulk,,,SC,High-Tc/cuprate,,,,,,,,,,,,10.1103/PhysRevB.57.3123
Bi2Sr2Ca1Cu2O8,Bi2Sr2Ca1Cu2O8,Bulk,,,SC,High-Tc/cuprate,,,,perovskite-type,,,,,,,True,10.1103/PhysRevB.40.6797
Bi₂Sr₂CaCu₂O₈₊ᵧ,Bi2Sr2Ca1Cu2O8,Bulk,,,SC,High-Tc/cuprate,,,,layered,,,,,,,,10.1103/PhysRevB.55.R11977
Bi2Sr2Ca1Cu2O8,Bi2Sr2Ca1Cu2O8,,,,SC,High-Tc/cuprate,,,,,,,,,,,,10.1103/PhysRevLett.76.1525
Bi2Sr2Ca1Cu2O8,Bi2Sr2Ca1Cu2O8,Bulk,,,SC,High-Tc/cuprate,,,,,,,,,,,,10.1103/PhysRevLett.65.2724
BSCCO,Bi2Sr2Ca1Cu2O8,Bulk,,,SC,High-Tc/cuprate,,,,layered,,,,,,,,10.1103/PhysRevB.60.3666
Bi₂Sr₂CaCu₂O₈₊δ,Bi2Sr2Ca1Cu2O8,,,,SC,High-Tc/cuprate,,,,layered,,,,,,,,10.1103/PhysRevB.62.5965
Bi₂Sr₂Ca₁Cu₂O₈,Bi2Sr2Ca1Cu2O8,Bulk,,,SC,High-Tc/cuprate,84-85 K,,Orthorhombic,,,,,,,,True,10.1103/PhysRevB.38.11946
Bi₂Sr₂CaCu₂O₈,Bi2Sr2Ca1Cu2O8,Bulk,,,SC,High-Tc/cuprate,,,,layered,,,,,,,,10.1103/PhysRevB.54.11973
Bi2Sr2Ca1Cu2O8,Bi2Sr2Ca1Cu2O8,Bulk,,,SC,High-Tc/cuprate,,,,,,,,,,,,10.1103/PhysRevB.61.6982
Bi2Sr2Ca1Cu2O8,Bi2Sr2Ca1Cu2O8,Bulk,,,SC,High-Tc/cuprate,,,,,,,,,,,True,10.1103/PhysRevB.46.14297
Bi(2212),Bi2Sr2Ca1Cu2O8,Bulk,,,SC,High-Tc/cuprate,,,,layered,,,,,,,,10.1103/PhysRevB.52.9727
Bi₂Sr₂CaCu₂O₈₊δ,Bi2Sr2Ca1Cu2O8,Bulk,,,SC,High-Tc/cuprate,,,,layered,,,,,,,,10.1103/PhysRevLett.86.2130
"Bi2Sr2Ca1Cu2O8 (BSCCO, 65 uc film)",Bi2Sr2Ca1Cu2O8,Thin Film,65 uc (200 nm),,SC,High-Tc/cuprate,approx. 92 K,,,,,,,,,,TRUE,10.1103/PhysRevB.94.094525
Bi2Sr2CaCu2O8,Bi2Sr2Ca1Cu2O8,,,,SC,High-Tc/cuprate,,,,,,,,,,,FALSE,10.1103/PhysRevB.83.144508
Bi2Sr2Ca1Cu2O8,Bi2Sr2Ca1Cu2O8,Bulk,,,SC,High-Tc,95 K,,,,,,,,,,FALSE,10.1016/j.tsf.2010.03.115
Bi2Sr2Ca1Cu2Oy,Bi2Sr2Ca1Cu2O8,Bulk,,,SC,High-Tc,97 K,,,,,,,,,,TRUE,10.1016/0921-5107(94)01200-8
Bi-2212,Bi2Sr2Ca1Cu2O8,Thin Film,,,SC,High-Tc,82 K,,,,,,,30.870 Å,,,TRUE,10.1016/j.jallcom.2013.03.054
Bi-2212,Bi2Sr2Ca1Cu2O8,Thin Film,,,SC,High-Tc,80 K,,,,,,,30.868 Å,,,TRUE,10.1016/j.jallcom.2013.03.054
Bi-2212,Bi2Sr2Ca1Cu2O8,Thin Film,,,SC,High-Tc,61 K,,,c-axis oriented,,,,,,,TRUE,10.1016/S0040-6090(02)00537-0
