Repository: WyattBunstine/ML_SC_Project

# ML_SC_Project — Chemically and Geometrically Motivated Crystal Graph Neural Networks

This project predicts and screens superconductors from crystal structure. It frames the
problem as a **two-stage hurdle**: first classify whether a material is a superconductor
candidate (SC vs. non-SC), then regress the critical temperature T_c for superconductors.

Two graph-neural-network families are trained and compared:

- a **baseline CGCNN** ([txie-93/cgcnn](https://github.com/txie-93/cgcnn)), and
- an **MPNN** with learned edge features that consumes richer `crystal_graph_v4` graphs
  (this project's contribution).

File: database/superconductor_materials_full.csv (part 23 of 215)
Material_Name,Chemical_Composition,Material_Class,Film_Thickness,Substrate,Material_Type,Superconductor_Type,Superconducting_Transition_Temperature,Pressure,Crystal_Structure,Lattice_Structure,Space_Group,"Lattice_Constant(a)","Lattice_Constant(b)","Lattice_Constant(c)",Lower_Critical_Field,Upper_Critical_Field,Experimental,DOI
Bi-2212,Bi2Sr2Ca1Cu2O8,Thin Film,,,SC,High-Tc,85 K,,,,,,,,,,TRUE,10.1016/S0040-6090(00)01116-0
Bi-2212,Bi2Sr2Ca1Cu2O8,Bulk,,,SC,High-Tc,88 K,,,,,,,,,,TRUE,10.1016/S0921-4534(00)01568-9
Bi2Sr2Ca1Cu2Ox,Bi2Sr2Ca1Cu2O8,Thin Film,,,SC,High-Tc,85 K,,,,,,,,,,TRUE,10.1016/S0921-4534(97)01750-4
Bi2Sr2Ca1Cu2Ox,Bi2Sr2Ca1Cu2O8,Thin Film,,,SC,High-Tc,79.4 K,,,,,,,,,,TRUE,10.1016/S0921-4534(97)01750-4
BSCCO-2212,Bi2Sr2Ca1Cu2O8,Bulk,,,SC,High-Tc,77 K,,,,,,,,,,TRUE,10.1016/j.physc.2007.05.036
BSCCO (Bi-2212),Bi2Sr2Ca1Cu2O8,Bulk,,,SC,High-Tc,85 K,,,,,,,,,,FALSE,10.1016/j.jeurceramsoc.2004.03.031
Bi2Sr2Ca1Cu2O8,Bi2Sr2Ca1Cu2O8,Thin Film,,,SC,High-Tc,80 K,,,,,,,,,,FALSE,10.1016/S0921-4534(98)00628-5
Bi-2212 N1,Bi2Sr2Ca1Cu2O8,Bulk,,,SC,High-Tc,74.38 K,,,,,,,,,,TRUE,10.1016/j.jallcom.2013.04.183
Bi₂Sr₂Ca₁Cu₂O₈₊ₓ,Bi2Sr2Ca1Cu2O8+x,,,,SC,High-Tc/cuprate,,,,,,,,,,,,10.1103/PhysRevB.52.3071
Bi2Sr2Ca1Cu2O8+x,Bi2Sr2Ca1Cu2O8+x,Thin Film,8-35 nm,Ba0.15Sr0.85TiO3/SrTiO3,SC,High-Tc/cuprate,85 K,,,,,,,,,,True,10.1103/PhysRevB.51.3257
Bi2Sr2Ca1Cu2O8+x,Bi2Sr2Ca1Cu2O8+x,Bulk,,,SC,High-Tc/cuprate,,,,,,,,,,,,10.1103/PhysRevB.51.3840
Bi2Sr2Ca1Cu2O8+y,Bi2Sr2Ca1Cu2O8+y,Bulk,,,SC,cuprate,77 K,,,,,,,,,,,10.1103/PhysRevLett.69.1256
Bi2Sr2Ca1Cu2O8+δ,Bi2Sr2Ca1Cu2O8+δ,Bulk,,,SC,High-Tc/cuprate,88 K,,,,,,,,,,,10.1103/PhysRevB.60.667
Bi2Sr2Ca1Cu2O8+δ,Bi2Sr2Ca1Cu2O8+δ,Bulk,,,SC,High-Tc/cuprate,85 K,,,,,,,,,,True,10.1103/PhysRevLett.63.782
Bi2Sr2Ca1Cu2O8+δ (Bi2212),Bi2Sr2Ca1Cu2O8+δ,Bulk,,,SC,High-Tc/cuprate,,,,,,,,,,,,10.1103/PhysRevLett.86.3871
Bi2Sr2Ca1Cu2O8+δ,Bi2Sr2Ca1Cu2O8+δ,,,,SC,High-Tc/cuprate,,,,,,,,,,,,10.1103/PhysRevB.60.13094
Bi2Sr2CaCu2O8+δ,Bi2Sr2Ca1Cu2O8+δ,Bulk,,,SC,High-Tc/cuprate,,,,perovskite-related,,,,,,,FALSE,10.1103/PhysRevB.94.075155
Bi-2212,Bi2Sr2Ca1Cu2O8+δ,Thin Film,,,SC,High-Tc/Cuprate,86 K,1.2 mbar,c-axis oriented,,,5.40 Å,5.40 Å,30.78 Å,,111.6 T,TRUE,10.1016/j.apsusc.2023.157822
Bi2Sr2Ca1Cu2O8+δ,Bi2Sr2Ca1Cu2O8+δ,Bulk,,,SC,High-Tc/Cuprate,81 K,,Pseudo Tetragonal,,,,,,,,TRUE,10.1016/S0921-4534(97)01783-8
Bi2Sr2Ca1Cu2O8+δ,Bi2Sr2Ca1Cu2O8+δ,Thin Film,,,SC,High-Tc/Cuprate,78 K,,,c-axis oriented,,,,30.8608 Å,,,TRUE,10.1016/j.ceramint.2015.12.116
Bi2Sr2Ca1Cu2O8+θ,Bi2Sr2Ca1Cu2O8+θ,Bulk,,,SC,High-Tc/Cuprate,81.7,,Pseudo-tetragonal,,I4/mmm,5.3974,5.3974,30.6836,,,TRUE,10.1016/j.physc.2018.01.012
Bi-2212,Bi2Sr2Ca1Cu2O8+σ,Thin Film,,,SC,High-Tc,87 K,,Lamellar,C-axis epitaxial,,,,,,,TRUE,10.1016/j.ceramint.2021.09.048
Bi₂Sr₂Ca₁Cu₂Oₓ,Bi2Sr2Ca1Cu2Ox,Thin Film,100-250 nm,,SC,High-Tc/cuprate,76 K,,,,,,,,,,True,10.1103/PhysRevLett.65.1941
Bi₂Sr₂Ca₁Cu₂Oₓ (Tc=81K),Bi2Sr2Ca1Cu2Ox,Thin Film,,,SC,High-Tc/cuprate,81 K,,,,,,,,,,True,10.1103/PhysRevLett.65.1941
Bi₂Sr₂Ca₁Cu₂Oₓ (Tc=83K),Bi2Sr2Ca1Cu2Ox,Thin Film,,,SC,High-Tc/cuprate,83 K,,,,,,,,,,True,10.1103/PhysRevLett.65.1941
Bi2212,Bi2Sr2Ca1Cu2Ox,Bulk,,,SC,High-Tc,,,,,,,,,,,True,10.1103/PhysRevB.61.9176
Bi₂Sr₂Ca₁Cu₂Oₓ,Bi2Sr2Ca1Cu2Ox,Thin Film,,,SC,cuprate,,,,,,,,,,,,10.1103/PhysRevB.51.15448
Bi2Sr2Ca1Cu2Ox,Bi2Sr2Ca1Cu2Ox,Bulk,,,SC,High-Tc,85 K,,,perovskite,,,,,,,,10.1103/PhysRevLett.68.2531
Bi-2212 phase,Bi2Sr2Ca1Cu2Ox,Bulk,,,SC,High-Tc/cuprate,,,,,,,,,,,,10.1103/PhysRevB.54.10143
BSCCO,Bi2Sr2Ca1Cu2Ox,Thin Film,0.5 μm,MgO,SC,High-Tc/cuprate,75-84.5 K,,,,,,,,,,True,10.1103/PhysRevLett.66.516
Bi2Sr2Ca1Cu2Ox,Bi2Sr2Ca1Cu2Ox,Thin Film,,MgO,SC,High-Tc/cuprate,84 K,,,,,,,,,,True,10.1103/PhysRevB.44.7018
Bi2Sr2Ca1Cu2Ox,Bi2Sr2Ca1Cu2Ox,Bulk/Thin Film,,,SC,cuprate/High-Tc/Type-II,,,,,,,,,,,,10.1103/PhysRevB.79.144524
BSCCO 85-K phase,Bi2Sr2Ca1Cu2Oy,Bulk,,,SC,High-Tc/cuprate,85 K,,,,,,,,,,,10.1103/PhysRevB.53.15281
Bi2Sr2Ca1Cu2Oy,Bi2Sr2Ca1Cu2Oy,Bulk,,,SC,High-Tc/cuprate,80 K,,,,,,,,,,,10.1103/PhysRevB.53.5942
Bi2Sr2Ca1Cu2Oy,Bi2Sr2Ca1Cu2Oy,Bulk,,,SC,High-Tc/cuprate,,,,,,,,,,,,10.1103/PhysRevB.44.12516
Bi-Sr-Ca-Cu-O,Bi2Sr2Ca1Cu3O8,Bulk,,,SC,Type-II/High-Tc,85 K,,,,,,,,,,True,10.1103/PhysRevB.40.8814
Bi2Sr2Ca1CuO6,Bi2Sr2Ca1CuO6,,,,SC,cuprate,,,,,,,,,,,,10.1103/PhysRevB.44.7098
Bi2Sr2Ca1−xGdxCu2O8−σ,Bi2Sr2Ca1−xGdxCu2O8−σ,Bulk,,,SC,High-Tc,Tc1,,,,,,,,,,,10.1016/S0921-4534(00)01021-2
Bi2Sr2Ca2Cu1.5Mo1.5O10+y,Bi2Sr2Ca2Cu1.5Mo1.5O10+y,Bulk,,,SC,High-Tc,77 K,,Tetragonal,,,7.3620 Å,7.3620 Å,30.3011 Å,,,TRUE,10.1016/j.jallcom.2006.06.060
Bi2Sr2Ca2Cu2.5Mo0.5O10+y,Bi2Sr2Ca2Cu2.5Mo0.5O10+y,Bulk,,,SC,High-Tc,87 K,,Tetragonal,,,5.4030 Å,5.4030 Å,30.9829 Å,,,TRUE,10.1016/j.jallcom.2006.06.060
Bi2Sr2Ca2Cu2.5Pr0.5O10+y,Bi2Sr2Ca2Cu2.5Pr0.5O10+y,Bulk,,,SC,High-Tc,46K,,Tetragonal,,,5.3990,5.3990,31.3011,,,TRUE,10.1016/j.jmatprotec.2007.05.042
Bi2Sr2Ca2Cu2Mo1O10+y,Bi2Sr2Ca2Cu2Mo1O10+y,Bulk,,,SC,High-Tc,86 K,,Tetragonal,,,5.4192 Å,5.4192 Å,30.7671 Å,,,TRUE,10.1016/j.jallcom.2006.06.060
Bi2Sr2Ca2Cu2O10,Bi2Sr2Ca2Cu2O10,,,,SC,High-Tc,,,,,,,,,,,,10.1103/PhysRevLett.67.1053
Bi2Sr2Ca2Cu2O10,Bi2Sr2Ca2Cu2O10,Bulk,,,SC,High-Tc/cuprate,,,,,,,,,,,,10.1103/PhysRevB.50.3256
Bi2Sr2Ca2Cu2O8,Bi2Sr2Ca2Cu2O8,Bulk,,,SC,High-Tc/cuprate,,,,bilayer,,,,,,,,10.1103/PhysRevB.65.024506
Bismuth Strontium Calcium Copper Oxide,Bi2Sr2Ca2Cu2O8,,,,SC,High-Tc/cuprate,,,,,,,,,,,,10.1103/PhysRevB.41.2520
BSCCO,Bi2Sr2Ca2Cu2O8,Bulk,,,SC,High-Tc/cuprate,,,,,,,,,,,,10.1103/PhysRevB.61.R14924
Bi2Sr2Ca2Cu2O8+x,Bi2Sr2Ca2Cu2O8,Bulk,,,SC,High-Tc/cuprate,84.0 K,,,,,,,,,,,10.1103/PhysRevB.66.144506
Bi2Sr2Ca2Cu2O8,Bi2Sr2Ca2Cu2O8,Bulk,,,SC,High-Tc/cuprate,88.2 K,,,,,,,,,,,10.1103/PhysRevB.66.144506
Bi2Sr2Ca2Cu2Ox,Bi2Sr2Ca2Cu2Ox,Bulk,,,SC,High-Tc/cuprate,,,,layered,,,,,,,,10.1103/PhysRevB.57.8026
Bi-Sr-Ca-Cu-O (2223 composition),Bi2Sr2Ca2Cu3O,Bulk,,,SC,High-Tc/cuprate,85 K,,,,,,,,,,True,10.1103/PhysRevB.41.8833
Bi-Sr-Ca-Cu-O (2:2:2:3 phase),Bi2Sr2Ca2Cu3O,Bulk,,,SC,High-Tc,104.5 K,,,,,,,,,,True,10.1103/PhysRevB.49.1320
Bi-2223,Bi2Sr2Ca2Cu3O10,Bulk,,,SC,High-Tc/cuprate,110 K,,,layered,,,,,,,True,10.1103/PhysRevB.49.15424
Bi₂Sr₂Ca₂Cu₃O₁₀,Bi2Sr2Ca2Cu3O10,Bulk,,,SC,High-Tc/cuprate,107.5 K,,,layered,,,,18.6 Å,,dHc2/dT = -3.9 T/K,True,10.1103/PhysRevB.46.5857
Bi2Sr2Ca2Cu3O10 (Bi-2223),Bi2Sr2Ca2Cu3O10,,,,SC,High-Tc/cuprate,,,,,,,,,,,,10.1103/PhysRevB.52.15545
Bi-2223,Bi2Sr2Ca2Cu3O10,Thin Film,200 nm,SrTiO3,SC,High-Tc/cuprate,110.4 K,,,layered,,,,,,,True,10.1103/PhysRevB.52.4553
Bi2Sr2Ca2Cu3O10,Bi2Sr2Ca2Cu3O10,Bulk,,,SC,High-Tc/cuprate,110 K,,,,,,,,,,,10.1103/PhysRevB.40.4427
Bi2Sr2Ca2Cu3Ox (2223),Bi2Sr2Ca2Cu3O10,Thin Film,70 nm,MgO,SC,High-Tc/cuprate,,,,perovskite,,,,,,,True,10.1103/PhysRevB.54.9035
BPSCCO,Bi2Sr2Ca2Cu3O10,Bulk,,,SC,High-Tc/cuprate,104 K,,,,,,,,,,True,10.1103/PhysRevB.54.606
Bi-2223,Bi2Sr2Ca2Cu3O10,Bulk,,,SC,High-Tc/cuprate,108 K,,,,,,,37.119 Å,,,True,10.1103/PhysRevB.66.024507
Bismuth strontium calcium copper oxide (n=3),Bi2Sr2Ca2Cu3O10,Bulk,,,SC,High-Tc/cuprate,,,,layered,,,,,,,,10.1103/PhysRevB.46.14772
Bi2Sr2Ca2Cu3O10,Bi2Sr2Ca2Cu3O10,Bulk,,,SC,High-Tc/cuprate,110 K,,,superlattice,,,,,,,,10.1103/PhysRevB.39.11503
Bi2223,Bi2Sr2Ca2Cu3O10,Bulk,,,SC,High-Tc/cuprate,108 K,,,,,,,,,,True,10.1103/PhysRevLett.89.067005
Bi2Sr2Ca2Cu3O10 (2:2:2:3 phase),Bi2Sr2Ca2Cu3O10,Bulk,,,SC,High-Tc,~110 K,,,layered,,,,,,,True,10.1103/PhysRevB.42.436
Bi2Sr2Ca2Cu3O10,Bi2Sr2Ca2Cu3O10,Bulk,,,SC,cuprate,~ 110 K,,Orthorhombic,,A2aa,,,,,,,10.1103/PhysRevB.49.13154
Bi-2223 thin film,Bi2Sr2Ca2Cu3O10,Thin Film,,,SC,High-Tc,96 K,,,,,,,,,,,10.1103/PhysRevB.57.R14064
Bi-2223,Bi2Sr2Ca2Cu3O10,Bulk,,,SC,High-Tc/cuprate,,,,,,,,,,,,10.1103/PhysRevB.59.4513
Bi(2223)/Ag tape,Bi2Sr2Ca2Cu3O10,Bulk,40-50 μm,Silver sheath,SC,High-Tc/cuprate,107 K,,,,,,,,,,True,10.1103/PhysRevB.56.11299
Bi2Sr2Ca2Cu3O10,Bi2Sr2Ca2Cu3O10,Bulk,,,SC,High-Tc/cuprate,,,,,,,,,,,,10.1103/PhysRevB.56.6114
Bi2Sr2Ca2Cu3O10,Bi2Sr2Ca2Cu3O10,Bulk,,,SC,High-Tc/cuprate,,,,,,,,,,,,10.1103/PhysRevB.65.214528
BSCCO-2223,Bi2Sr2Ca2Cu3O10,Bulk,,,SC,High-Tc/cuprate,,,,layered,,,,,,~0.5 T at 75 K,,10.1103/PhysRevB.52.R9875
Bi2Sr2Ca2Cu3O10,Bi2Sr2Ca2Cu3O10,Bulk,,,SC,High-Tc/cuprate,,,,perovskite,,,,,,,,10.1103/PhysRevB.49.9933
BSCCO-2223,Bi2Sr2Ca2Cu3O10,Bulk,,,SC,High-Tc/cuprate,,,,,,,,,,,,10.1103/PhysRevB.54.700
Bi2Sr2Ca2Cu3O10,Bi2Sr2Ca2Cu3O10,Bulk,,,SC,High-Tc/cuprate,~100 K,,,,,,,,,,,10.1103/PhysRevB.39.11482
Bi2223 highly textured tape,Bi2Sr2Ca2Cu3O10,Bulk,30 μm,,SC,High-Tc/cuprate,108 K,,,,,,,,,,True,10.1103/PhysRevB.55.R14745
Bi2Sr2Ca2Cu3O10,Bi2Sr2Ca2Cu3O10,Bulk,,,SC,High-Tc/cuprate,110 K,,,,,,,37 Å,,,,10.1103/PhysRevB.41.6541
Bi-2223,Bi2Sr2Ca2Cu3O10,Thin Film,2000 Å,SrTiO3,SC,High-Tc/cuprate,96 K,,,,,,,37.0 Å,,,True,10.1103/PhysRevB.51.1206
Bi2Sr2Ca2Cu3O10,Bi2Sr2Ca2Cu3O10,Bulk,,,SC,High-Tc/cuprate,110 K,,,layered,,,,,,,,10.1103/PhysRevLett.70.1167
BSCO,Bi2Sr2Ca2Cu3O10,Bulk,,,SC,High-Tc/cuprate,,,,,,,,,,,,10.1103/PhysRevB.60.12432
Bi2Sr2Ca2Cu3O10,Bi2Sr2Ca2Cu3O10,Bulk,,,SC,High-Tc/cuprate,,,Tetragonal,,Fmmm,,,37.1 Å,,,True,10.1103/PhysRevB.48.6470
BSCCO,Bi2Sr2Ca2Cu3O10,Bulk,,,SC,High-Tc/cuprate,,,,,,,,,,,,10.1103/PhysRevB.51.11819
Bi2Sr2Ca2Cu3O10,Bi2Sr2Ca2Cu3O10,Bulk,,,SC,High-Tc/cuprate,,,,layered,,,,,,,,10.1103/PhysRevB.48.3464
Bismuth Strontium Calcium Copper Oxide,Bi2Sr2Ca2Cu3O10,Thin Film,3000 Å,MgO,SC,High-Tc/cuprate,106 K,,,,,,,,,,True,10.1103/PhysRevB.49.9846
Bi-Sr-Ca-Cu-O (2:2:2:3),Bi2Sr2Ca2Cu3O10,Bulk,,,SC,High-Tc/cuprate,110 K,,,,,,,,,,True,10.1103/PhysRevB.47.3435
Bi2Sr2Ca2Cu3O10,Bi2Sr2Ca2Cu3O10,Bulk,,,SC,High-Tc/cuprate,110 K,,,,,,,37 Å,,,True,10.1103/PhysRevB.42.6228
Bi2Sr2Ca2Cu3O10,Bi2Sr2Ca2Cu3O10,,,,SC,High-Tc/cuprate,,,,,,,,,,,,10.1103/PhysRevB.45.7402
Bi-2223,Bi2Sr2Ca2Cu3O10,Bulk,,,SC,High-Tc/cuprate,112 K,,,layered,,,,,,,True,10.1103/PhysRevB.54.12386
Bi2Sr2Ca2Cu3O10,Bi2Sr2Ca2Cu3O10,Bulk,,,SC,High-Tc,25 K,,,,,,,,,,,10.1103/PhysRevB.48.9799
Bismuth strontium calcium copper oxide,Bi2Sr2Ca2Cu3O10,Bulk,,,SC,High-Tc/cuprate,,,,,,,,,,,,10.1103/PhysRevB.52.1176
Bi2Sr2Ca2Cu3O10,Bi2Sr2Ca2Cu3O10,Bulk,,,SC,High-Tc/cuprate,,,,layered,,,,,,,,10.1103/PhysRevB.48.13798
Bi2Sr2Ca2Cu3O10,Bi2Sr2Ca2Cu3O10,Bulk,15 Å,,SC,High-Tc/cuprate,90 K,,,,,,,,,,,10.1103/PhysRevB.48.7383
Bi2Sr2Ca2Cu3O10,Bi2Sr2Ca2Cu3O10,,,,SC,High-Tc/cuprate,,,,,,,,,,,,10.1103/PhysRevB.51.6035
BPSCCO,Bi2Sr2Ca2Cu3O10,Bulk,,,SC,High-Tc/cuprate,107.5 K,,,,,,,,,,True,10.1103/PhysRevB.53.8638
Bi(2223),Bi2Sr2Ca2Cu3O10,Bulk,,,SC,High-Tc/cuprate,110 K,,,,,,,,,,True,10.1103/PhysRevB.51.9096
Bismuth strontium calcium copper oxide,Bi2Sr2Ca2Cu3O10,Bulk,,,SC,High-Tc/cuprate,,,,,,,,,,,,10.1103/PhysRevB.58.14191
Bi-2223,Bi2Sr2Ca2Cu3O10,Bulk,,,SC,High-Tc/cuprate,,,,layered,,,,,,,,10.1103/PhysRevLett.80.3376
BSCCO 2:2:2:3,Bi2Sr2Ca2Cu3O10,Bulk,,,SC,High-Tc/cuprate,100-110 K,,,perovskite,,,,,,,True,10.1103/PhysRevB.49.6193
Bi2Sr2Ca2Cu3O10,Bi2Sr2Ca2Cu3O10,Bulk,,,SC,High-Tc/cuprate,,,,,,,,,,,,10.1103/PhysRevB.48.9767
Bi2Sr2Ca2Cu3O10+δ,Bi2Sr2Ca2Cu3O10,,,,SC,High-Tc/cuprate,,,,,,,,,,,,10.1103/PhysRevLett.65.2708
Bi2Sr2Ca2Cu3O10,Bi2Sr2Ca2Cu3O10,,,,SC,High-Tc/cuprate,,,,layered,,,,,,,,10.1103/PhysRevLett.70.3127
Bi2Sr2Ca2Cu3O10 tape,Bi2Sr2Ca2Cu3O10,Bulk,,,SC,High-Tc/cuprate,,,,layered,,,,,,,,10.1103/PhysRevB.47.11291
Bi2Sr2Ca2Cu3O10,Bi2Sr2Ca2Cu3O10,Bulk,,,SC,High-Tc/cuprate,,,,layered,,,,,,,,10.1103/PhysRevB.65.054512
Bi2Sr2Ca2Cu3O10,Bi2Sr2Ca2Cu3O10,Bulk,,,SC,High-Tc/cuprate,,,,,,,,,,,,10.1103/PhysRevB.52.1325
Bi2Sr2Ca2Cu3O10,Bi2Sr2Ca2Cu3O10,,,,SC,cuprate,108 K,ambient pressure,,,,,,,,,,10.1103/PhysRevB.51.15407
"(Bi,Pb)2Sr2Ca2Cu3O10",Bi2Sr2Ca2Cu3O10,Bulk,,,SC,High-Tc/cuprate,,,,,,,,,,,True,10.1103/PhysRevB.43.5516
Bi2Sr2Ca2Cu3Oy (2:2:2:3 phase),Bi2Sr2Ca2Cu3O10,Bulk,,,SC,High-Tc/cuprate,107 K,,orthorhombic,,,5.403 Å,5.412 Å,37.062 Å,,,True,10.1103/PhysRevB.41.6679
Bi2Sr2Ca2Cu3O10,Bi2Sr2Ca2Cu3O10,,,,SC,High-Tc/cuprate,,,,,,,,,,,,10.1103/PhysRevB.52.3756
Bismuth strontium calcium copper oxide,Bi2Sr2Ca2Cu3O10,,,,SC,High-Tc/cuprate,,,,,,,,,,,,10.1103/PhysRevB.66.014505
Bi-2223,Bi2Sr2Ca2Cu3O10,Bulk,,,SC,High-Tc/cuprate,>120 K,,,,,,,,,,True,10.1103/PhysRevLett.68.1908
Bismuth Strontium Calcium Copper Oxide,Bi2Sr2Ca2Cu3O10,Bulk,,,SC,High-Tc,,,,,,,,,,,True,10.1103/PhysRevB.55.14649
Bi2Sr2Ca2Cu3O10,Bi2Sr2Ca2Cu3O10,Bulk,,,SC,High-Tc/cuprate,106.5 K,,,,,,,,,,True,10.1103/PhysRevB.50.4256
Bi/2223,Bi2Sr2Ca2Cu3O10,Bulk,,,SC,High-Tc/cuprate,,,,layered,,,,,,,True,10.1103/PhysRevB.57.8601
BSCCO,Bi2Sr2Ca2Cu3O10,Bulk,,,SC,High-Tc/cuprate,,,,,,,,,,,,10.1103/PhysRevB.50.3374
BSCCO,Bi2Sr2Ca2Cu3O10,Bulk,,,SC,High-Tc/cuprate,,,,,,,,,,,,10.1103/PhysRevB.55.R8713
Bi2Sr2Ca2Cu3O10,Bi2Sr2Ca2Cu3O10,,,,SC,High-Tc/cuprate,,,,,,,,,,,,10.1103/PhysRevB.44.7760
Bi-2223,Bi2Sr2Ca2Cu3O10,Bulk,,Silver sheath,SC,High-Tc/cuprate,108 K,,,,,,,,,,True,10.1103/PhysRevB.54.R788
Irradiated Bi-2223 (Bφ=1.28T),Bi2Sr2Ca2Cu3O10,Bulk,,Silver sheath,SC,High-Tc/cuprate,107.5 K,,,,,,,,,,True,10.1103/PhysRevB.54.R788
Irradiated Bi-2223 (Bφ=2.0T),Bi2Sr2Ca2Cu3O10,Bulk,,Silver sheath,SC,High-Tc/cuprate,107.5 K,,,,,,,,,,True,10.1103/PhysRevB.54.R788
Irradiated Bi-2223 (Bφ=4T),Bi2Sr2Ca2Cu3O10,Bulk,,Silver sheath,SC,High-Tc/cuprate,98 K,,,,,,,,,,True,10.1103/PhysRevB.54.R788
Bi-2223 tape,Bi2Sr2Ca2Cu3O10,Bulk,,,SC,High-Tc/cuprate,,,,,,,,,,,,10.1103/PhysRevB.58.5839
Bi2223,Bi2Sr2Ca2Cu3O10,,,,SC,High-Tc/cuprate,,,,layered,,,,,,,,10.1103/PhysRevB.51.8521
Bi2Sr2Ca2Cu3O10,Bi2Sr2Ca2Cu3O10,Bulk,,,SC,High-Tc/cuprate,109.5 K,,,,,,,37 Å,,,True,10.1103/PhysRevB.43.2940
Bi2Sr2Ca2Cu3Ox,Bi2Sr2Ca2Cu3O10,Bulk,,,SC,High-Tc/cuprate,,,,,,,,,,,,10.1103/PhysRevB.50.13563
Bi-2223,Bi2Sr2Ca2Cu3O10,Bulk,,,SC,High-Tc/cuprate,107 K,,,,,,,,,,,10.1103/PhysRevB.60.6916
"(Bi,Pb)-2223",Bi2Sr2Ca2Cu3O10,Bulk,,,SC,High-Tc/cuprate,160 K,,,,,,,,,,,10.1103/PhysRevB.60.6916
Bi-2223,Bi2Sr2Ca2Cu3O10,Bulk,,,SC,High-Tc/cuprate,,,,,,0.540 nm,0.540 nm,3.7074 nm,,,,10.1103/PhysRevLett.85.5126
Bi₂Sr₂Ca₂Cu₃O₁₀,Bi2Sr2Ca2Cu3O10,Bulk,,,SC,High-Tc/cuprate,110 K,,,,,,,,,,,10.1103/PhysRevB.53.R518
Bi2Sr2Ca2Cu3O10,Bi2Sr2Ca2Cu3O10,,,,SC,High-Tc/cuprate,,,,,,,,,,,,10.1103/PhysRevB.47.11384
BSCCO,Bi2Sr2Ca2Cu3O10,Bulk,,,SC,High-Tc/cuprate,,,,,,,,,,,True,10.1103/PhysRevB.48.6436
Bi2Sr2Ca2Cu3O10,Bi2Sr2Ca2Cu3O10,Bulk,,,SC,High-Tc/cuprate,110 K,,,,,,,,,,,10.1103/PhysRevB.43.2968
Bi₂Sr₂Ca₂Cu₃O₁₀,Bi2Sr2Ca2Cu3O10,Bulk,,,SC,High-Tc/cuprate,"104 K (zero resistance), 109.4 K (midpoint)",,,layered,,,,,,,True,10.1103/PhysRevB.46.1172
Bi₂Sr₂Ca₂Cu₃O₁₀,Bi2Sr2Ca2Cu3O10,Bulk,,,SC,High-Tc/cuprate,,,,layered,,,,,,,,10.1103/PhysRevB.49.3511
Bi2Sr2Ca2Cu3O10,Bi2Sr2Ca2Cu3O10,,,,SC,High-Tc/cuprate,,,,,,,,,,,,10.1103/PhysRevLett.65.3445
Bi2Sr2Ca2Cu3O10,Bi2Sr2Ca2Cu3O10,Bulk,,,SC,High-Tc,102-107 K,,Orthorhombic,,,5.4 Å,,37 Å,,,True,10.1103/PhysRevB.39.339
Bi2223,Bi2Sr2Ca2Cu3O10,Bulk,,,SC,High-Tc/cuprate,"97 K (underdoped), 102 K (moderately underdoped), 107 K (nearly optimally doped)",,Tetragonal,,I4/mmm,,,,,,True,10.1103/PhysRevLett.89.277001
Bi2Sr2Ca2Cu3O10+y,Bi2Sr2Ca2Cu3O10,Bulk,,,SC,High-Tc/cuprate,,,,,,,,,,,,10.1103/PhysRevB.55.8529
2223 phase,Bi2Sr2Ca2Cu3O10,Bulk,,,SC,High-Tc,120 K,,,,,,,,,,True,10.1103/PhysRevB.51.8645
Bi-2:2:2:3,Bi2Sr2Ca2Cu3O10,Bulk,,,SC,High-Tc/cuprate,106.8 K,,,layered,,,,,,,True,10.1103/PhysRevB.50.13849
Bi2223,Bi2Sr2Ca2Cu3O10,Bulk,,,SC,High-Tc/cuprate,110 K,,,,,0.54029 nm,0.54154 nm,3.7074 nm,,,True,10.1103/PhysRevB.66.104517
BSCCO-2223,Bi2Sr2Ca2Cu3O10,Bulk,,,SC,High-Tc/cuprate,,,,,,,,,,,,10.1103/PhysRevLett.74.1008
BSCCO,Bi2Sr2Ca2Cu3O10,,,,SC,High-Tc/cuprate,,,,,,,,,,,,10.1103/PhysRevLett.74.1887
Bi2Sr2Ca2Cu3O10,Bi2Sr2Ca2Cu3O10,Bulk,,,SC,Type-II/High-Tc/cuprate,111 K,,,,,,,,,3.44 T/K,True,10.1103/PhysRevLett.69.3563
Bi2Sr2Ca2Cu3O10+δ,Bi2Sr2Ca2Cu3O10,Bulk,,,SC,High-Tc/cuprate,110 K,,,layered with CuO2 layers,,,,,,,,10.1103/PhysRevLett.70.1697
Bi2Sr2Ca2Cu3O10,Bi2Sr2Ca2Cu3O10,,,,SC,High-Tc/cuprate,,,,,,,,,,,,10.1103/PhysRevB.53.9460
Bi2Sr2Ca2Cu3O10,Bi2Sr2Ca2Cu3O10,Bulk,,,SC,High-Tc/cuprate,110 K,,,,,,,,,,True,10.1103/PhysRevB.42.4212
Bi₂Sr₂Ca₂Cu₃O₁₀,Bi2Sr2Ca2Cu3O10,Bulk,,,SC,High-Tc/cuprate,110 K,,,,,,,,,,,10.1103/PhysRevB.38.204
Bi2Sr2Ca2Cu3O10,Bi2Sr2Ca2Cu3O10,Bulk,,,SC,High-Tc/cuprate,,,,,,,,,,,,10.1103/PhysRevB.51.15281
Bi2Sr2Ca2Cu3O10,Bi2Sr2Ca2Cu3O10,Bulk,,,SC,High-Tc/cuprate,,,,,,,,,,,,10.1103/PhysRevB.50.478
BSCCO thin film,Bi2Sr2Ca2Cu3O10,Thin Film,,,SC,High-Tc/cuprate,,,,,,,,,,,,10.1103/PhysRevB.55.11103
Bi-Pd-SCCO,Bi2Sr2Ca2Cu3O10,Bulk,,,SC,High-Tc/cuprate,,,,,,,,,,,,10.1103/PhysRevB.55.11103
Bi₂Sr₂Ca₂Cu₃O₁₀₊δ,Bi2Sr2Ca2Cu3O10,Bulk,,,SC,High-Tc/cuprate,,,,,,,,,,,,10.1103/PhysRevB.59.8970
Bi-Sr-Ca-Cu-O:2223,Bi2Sr2Ca2Cu3O10,Bulk,,,SC,High-Tc/cuprate,,,,,,,,,,,True,10.1103/PhysRevB.54.12458
Bi2Sr2Ca2Cu3O10+δ-Ag,Bi2Sr2Ca2Cu3O10,,,,SC,High-Tc/cuprate,,,,,,,,,,,,10.1103/PhysRevB.51.16358
Bi₂Sr₂Ca₂Cu₃O₁₀,Bi2Sr2Ca2Cu3O10,,,,SC,High-Tc/cuprate,,,,,,,,,,,,10.1103/PhysRevB.56.5525
BSCCO,Bi2Sr2Ca2Cu3O10,Bulk,,,SC,High-Tc/cuprate,,,,,,,,,,,,10.1103/PhysRevLett.89.287002
Bi2Sr2Ca2Cu3O10,Bi2Sr2Ca2Cu3O10,Bulk,,,SC,High-Tc/cuprate,110 K,,,,,,,,,,,10.1103/PhysRevB.43.344
Bi2Sr2Ca2Cu3O10,Bi2Sr2Ca2Cu3O10,Bulk,,,SC,High-Tc/cuprate,,,,,,,,,,,,10.1103/PhysRevB.43.3075
Bi-Sr-Ca-Cu-O 110-K phase,Bi2Sr2Ca2Cu3O10,Bulk,,,SC,High-Tc,110 K,,,,,,,,,,True,10.1103/PhysRevB.39.12264
Bi2Sr2Ca2Cu3O10,Bi2Sr2Ca2Cu3O10,Bulk,,,SC,High-Tc/cuprate,,,,,,,,,,,True,10.1103/PhysRevB.42.8756
Bi-2223,Bi2Sr2Ca2Cu3O10,Bulk,,,SC,High-Tc/cuprate,110 K,,,layered,,,,,,,True,10.1103/PhysRevB.51.3134
Bi2Sr2Ca2Cu3O10,Bi2Sr2Ca2Cu3O10,Bulk,,,SC,High-Tc/cuprate,,,,,,,,,,,,10.1103/PhysRevB.61.6982
Bi-Sr-Ca-Cu-O (2223 phase),Bi2Sr2Ca2Cu3O10,Bulk,,,SC,High-Tc/cuprate,108 K,,,,,,,,,,True,10.1103/PhysRevB.53.12441
Bi2Sr2Ca2Cu3O10,Bi2Sr2Ca2Cu3O10,Bulk,,,SC,High-Tc/cuprate,104 K,,,layered,,3.8 Å,,,,,,10.1103/PhysRevB.44.12500
Bi2Sr2Ca2Cu3O10,Bi2Sr2Ca2Cu3O10,,,,SC,High-Tc/cuprate,,,,cuprate,,,,,,,,10.1103/PhysRevB.49.12322
Bi2Sr2Ca2Cu3O10+δ (Bi-2223),Bi2Sr2Ca2Cu3O10,Bulk,,,SC,High-Tc/cuprate,109 K,,,layered,,,,,,,True,10.1103/PhysRevB.66.054509
Bi(2223),Bi2Sr2Ca2Cu3O10,Bulk,,,SC,High-Tc/cuprate,110 K,,,layered,,,,,,,True,10.1103/PhysRevB.52.9727
Bi2B2Cn-1CunO2n+4 (2223),Bi2Sr2Ca2Cu3O10,Bulk,,,SC,High-Tc cuprate,110 K,,,,,,,,,,TRUE,Handbook of SC
Bi2Sr2Ca2Cu3O10,Bi2Sr2Ca2Cu3O10,,,,SC,High-Tc/cuprate,,,,,,,,,,,Comparison with optical spectral weight measurement data,10.1103/PhysRevB.81.245111
Bi2Sr2Ca2Cu3O10,Bi2Sr2Ca2Cu3O10,Bulk,,,SC,cuprate/High-Tc/Type-II,,ambient,,,,,,,,,FALSE,10.1103/PhysRevB.82.024525
Bi2Sr2Ca2Cu3O10 (cited),Bi2Sr2Ca2Cu3O10,Bulk,,,SC,High-Tc/cuprate,approaching 100 K,ambient,,,,,,,,,FALSE,10.1103/PhysRevMaterials.4.114801
Bi-2223,Bi2Sr2Ca2Cu3O10,Tape,,,SC,High-Tc/cuprate,,,,,,,,,,,FALSE,10.1103/PhysRevMaterials.7.014802
Bi-2223,Bi2Sr2Ca2Cu3O10,Bulk,,,SC,High-Tc/cuprate,,,,,,,,,,,FALSE,10.1103/PhysRevLett.103.067003
"Bi-2223 (tape, cited from other works)",Bi2Sr2Ca2Cu3O10,Bulk,,,SC,High-Tc/cuprate,,,,,,,,,,,,10.1103/PhysRevMaterials.5.074803
Bi2Sr2Ca2Cu3O10,Bi2Sr2Ca2Cu3O10,Bulk,,,SC,High-Tc/cuprate,,,,,,,,,,,TRUE,10.1103/PhysRevX.6.031027
Bi2Sr2Ca2Cu3O10,Bi2Sr2Ca2Cu3O10,,,,SC,High-Tc/cuprate,,ambient pressure,,,,5.4,5.4,37.1,,,FALSE,10.1103/PhysRevB.75.054522
Bi2Sr2Ca2Cu3O10,Bi2Sr2Ca2Cu3O10,Single Crystal,,,SC,cuprate,,ambient,,,,,,,,,FALSE,10.1103/PhysRevB.87.064504
Bi2Sr2Ca2Cu3O10 (Bi-2223),Bi2Sr2Ca2Cu3O10,Thin Film,,,SC,cuprate,,,,,,,,,,,,10.1103/PhysRevB.98.024506
Bi2Sr2Ca2Cu3O10,Bi2Sr2Ca2Cu3O10,,,,SC,High-Tc/cuprate,107.5 K,,,layered perovskite,,,,,,,FALSE,10.1103/PhysRevB.96.184519
BSCCO 2223,Bi2Sr2Ca2Cu3O10,Bulk,,,SC,High-Tc,108 K,,,,,,,,,,TRUE,10.1016/j.cryogenics.2021.103325
Bi-2223,Bi2Sr2Ca2Cu3O10,Bulk,,,SC,High-Tc,77,,,,,,,,,,TRUE,10.1016/j.physc.2014.09.014
Bi2Sr2Ca2Cu3O10,Bi2Sr2Ca2Cu3O10,Bulk,,,SC,Cuprate,110 K,Ambient,Tetragonal,Layered,,,,,,,FALSE,10.1016/j.physc.2015.02.047
Bi-2223,Bi2Sr2Ca2Cu3O10,Bulk,,,SC,High-Tc,108 K,,,,,,,,,,TRUE,10.1016/j.epsr.2010.04.002
Bi-2223,Bi2Sr2Ca2Cu3O10,Bulk,,,SC,High-Tc,108,,,,,,,,,,FALSE,10.1016/S0921-4534(97)01733-4
BiSrCaCuO,Bi2Sr2Ca2Cu3O10,Bulk,,,SC,High-Tc,107 K,,,,,,,,,,TRUE,10.1016/j.physc.2003.09.086
Bi-2223,Bi2Sr2Ca2Cu3O10,Bulk,,,SC,High-Tc,77 K,,,,,,,,,,TRUE,10.1016/S0921-4534(00)00249-5
Bi-2223/Ag,Bi2Sr2Ca2Cu3O10,Bulk,,,SC,High-Tc,77.3 K,0 T,,,,,,,,,TRUE,10.1016/j.energy.2004.08.017
Bi2Sr2Ca2Cu3Oy,Bi2Sr2Ca2Cu3O10,Bulk,,,SC,High-Tc,110 K,,Orthorhombic,,,,,,,,TRUE,10.1016/0921-4534(93)90545-2
Bi2223,Bi2Sr2Ca2Cu3O10,Bulk,,,SC,High-Tc,110 K,,Perovskite,,,,,,,,FALSE,10.1016/j.fusengdes.2010.11.018
Bi-2223,Bi2Sr2Ca2Cu3O10,Bulk,,,SC,High-Tc,77.3 K,,,,,,,,,,TRUE,10.1016/j.physc.2004.01.098
Bi2Sr2Ca2Cu3Oy,Bi2Sr2Ca2Cu3O10,Bulk,,,SC,High-Tc,105K,,,,,,,,,,TRUE,10.1016/S0921-4534(97)00829-0
Bi-2223,Bi2Sr2Ca2Cu3O10,Bulk,,,SC,High-Tc,108 K,,,,,,,,,H_c2,TRUE,10.1016/S0304-8853(99)00700-3
Bi2Sr2Ca2Cu3O10+x,Bi2Sr2Ca2Cu3O10,Bulk,,,SC,High-Tc,110 K,,,,,,,,135 G,,TRUE,10.1016/S0921-4534(00)01749-4
BiSrCaCuO,Bi2Sr2Ca2Cu3O10,Bulk,,,SC,High-Tc,108 K,,,,,,,,,,TRUE,10.1016/S0921-4534(03)00738-X
Bi2223,Bi2Sr2Ca2Cu3O10,Bulk,,,SC,High-Tc,110 K,,,,,,,,,,TRUE,10.1016/j.physc.2009.10.152
Bi-2223,Bi2Sr2Ca2Cu3O10,Bulk,,,SC,High-Tc,77 K,,,,,,,,,,TRUE,10.1016/S0921-4534(02)02254-2
Bi2Sr2Ca2Cu3O10,Bi2Sr2Ca2Cu3O10,,,,SC,High-Tc,120 K,,,,,,,,,,FALSE,10.1016/S0040-6090(97)00847-X
Bi-2223,Bi2Sr2Ca2Cu3O10,Bulk,,,SC,High-Tc,110 K,,,,,,,,,,TRUE,10.1016/j.medengphy.2006.05.014
Bi-2223,Bi2Sr2Ca2Cu3O10,,,,SC,High-Tc,110,,,,,,,,,,FALSE,10.1016/j.ceramint.2015.08.029
Bi2Sr2Ca2Cu3O10,Bi2Sr2Ca2Cu3O10,Bulk,,,SC,High-Tc/Cuprate,109 K,,,,,,,,,,FALSE,10.1016/S0921-4534(03)01089-X
Bi2Sr2Ca2Cu3O10,Bi2Sr2Ca2Cu3O10,Bulk,,,SC,High-Tc,108 K,,,,,,,,,,TRUE,10.1016/j.physc.2004.03.142
Bi2Sr2Ca2Cu3O10,Bi2Sr2Ca2Cu3O10,Bulk,,,SC,High-Tc,107 K,,,,,,,1.86 nm,,,TRUE,10.1016/S0921-4534(03)01219-X
Bismuth strontium calcium copper oxide,Bi2Sr2Ca2Cu3O10,Bulk,,,SC,High-Tc,110 K,,,,,,,,,,FALSE,10.1016/j.physc.2019.02.003
BSCCO-2223,Bi2Sr2Ca2Cu3O10,Bulk,,,SC,High-Tc,105.0 K,,,,,,,,,,TRUE,10.1016/S0921-4534(01)00059-4
B2223,Bi2Sr2Ca2Cu3O10,Bulk,,,SC,High-Tc,110 K,,,,,,,,,,TRUE,10.1016/j.egypro.2012.05.037
B2223,Bi2Sr2Ca2Cu3O10,Thin Film,,,SC,High-Tc,112.5 K,,,,,,,,,,TRUE,10.1016/j.egypro.2012.05.037
B2223,Bi2Sr2Ca2Cu3O10,Thin Film,,,SC,High-Tc,117 K,,,,,,,,,,TRUE,10.1016/j.egypro.2012.05.037
B2223,Bi2Sr2Ca2Cu3O10,Thin Film,,,SC,High-Tc,119.5 K,,,,,,,,,,TRUE,10.1016/j.egypro.2012.05.037
Bi2223,Bi2Sr2Ca2Cu3O10,Bulk,,,SC,High-Tc,100 K,,,,,,,,,25 Gauss,TRUE,10.1016/j.physc.2010.07.010
Bi2223,Bi2Sr2Ca2Cu3O10,Bulk,,,SC,High-Tc,110 K,,,,,,,,,,TRUE,10.1016/j.physc.2017.08.005
Bi-based (2223),Bi2Sr2Ca2Cu3O10,Bulk,,,SC,High-Tc,104 K,,,,,,,,,,TRUE,10.1016/S0921-4534(01)00740-7
Bi2Sr2Ca2Cu3O10,Bi2Sr2Ca2Cu3O10,Bulk,,,SC,High-Tc,80 K,,"2212-phase, 39 Å-phase",,,,,,,,TRUE,10.1016/S0022-0248(98)00401-1
1st Bi-2223,Bi2Sr2Ca2Cu3O10,Bulk,,,SC,High-Tc,108.1 K,,Orthorhombic,Near Tetragonal,,5.41 Å,5.41 Å,37.54 Å,,,TRUE,10.1016/j.ceramint.2024.01.125
2nd Bi-2223,Bi2Sr2Ca2Cu3O10,Bulk,,,SC,High-Tc,109.4 K,,Orthorhombic,Orthorhombic,,5.43 Å,5.34 Å,37.06 Å,,,TRUE,10.1016/j.ceramint.2024.01.125
Bi-2223,Bi2Sr2Ca2Cu3O10,Bulk,,,SC,High-Tc,108K,,,,,,,,,,TRUE,10.1016/S0921-4526(98)00859-X
Bi2Sr2Ca2Cu3O10,Bi2Sr2Ca2Cu3O10,Bulk,,,SC,High-Tc/Cuprate,110 K,Atmospheric,,,,,,,,,FALSE,10.1016/j.physleta.2018.09.024
Bi-2223,Bi2Sr2Ca2Cu3O10,Bulk,,,SC,High-Tc,108.2 K,,,,,,,,,,TRUE,10.1016/j.physleta.2007.01.024
Bi-2223/Ag,Bi2Sr2Ca2Cu3O10,Bulk,,,SC,High-Tc,77 K,0 MPa,,,,,,,,,TRUE,10.1016/j.physc.2009.06.005
BSCCO-2223,Bi2Sr2Ca2Cu3O10,Bulk,,,SC,High-Tc,77 K,0 T,,,,,,,,,TRUE,10.1016/j.physc.2007.03.489
DI-BSCCO,Bi2Sr2Ca2Cu3O10,Bulk,,,SC,High-Tc,110 K,,,,,,,,,,TRUE,10.1016/j.net.2022.02.008
Bi-2223,Bi2Sr2Ca2Cu3O10,Bulk,,,SC,High-Tc,77.3 K,,,,,,,,,,TRUE,10.1016/S0921-4534(98)00460-2
BSCCO-2223,Bi2Sr2Ca2Cu3O10,Bulk,,,SC,High-Tc,110 K,,,,,,,,,,,10.1016/j.matpr.2020.09.771
Bi-2223,Bi2Sr2Ca2Cu3O10,Bulk,,,SC,High-Tc,110 K,,,,,,,,,,FALSE,10.1016/S0921-4534(97)01762-0
Bi-2223,Bi2Sr2Ca2Cu3O10,Thin Film,,,SC,High-Tc,110 K,,Layered,,,,,,,332.97 T,TRUE,10.1016/j.jallcom.2012.11.188
Bi-2223,Bi2Sr2Ca2Cu3O10,Bulk,,,SC,High-Tc/Cuprate,110.63 K,300 MPa,Tetragonal,Polycrystalline,,5.29 Å,5.29 Å,37.22 Å,,,TRUE,10.1016/j.jallcom.2016.02.232
Bi-2223 conductor (Superpower),Bi2Sr2Ca2Cu3O10,Bulk,,,SC,High-Tc,95 K,,,,,,,,,,TRUE,10.1016/j.physc.2008.05.278
Bi-2223,Bi2Sr2Ca2Cu3O10,Bulk,,,SC,High-Tc,109.7 K,2 mT,,,,,,,,,TRUE,10.1016/S0921-4534(02)02542-X
Bi-2223,Bi2Sr2Ca2Cu3O10,Bulk,,,SC,High-Tc,110 K,,,,,,,,,,TRUE,10.1016/S0921-4534(00)01625-7
Bi-2223,Bi2Sr2Ca2Cu3O10,Bulk,,,SC,Type-II/High-Tc/Cuprate,110 K,,,,,,,,,,FALSE,10.1016/j.cjph.2019.11.022
Bi-2223,Bi2Sr2Ca2Cu3O10,Bulk,,,SC,High-Tc,108 K,,,,,,,,,>100 T,TRUE,10.1016/j.isci.2021.102541
Bi2Sr2Ca2Cu3O10,Bi2Sr2Ca2Cu3O10,Bulk,,,SC,High-Tc,117.2 K,0.3 GPa,,,,,,,,,TRUE,10.1016/S0304-8853(99)00119-5
Bi-2223,Bi2Sr2Ca2Cu3O10,Bulk,,,SC,High-Tc,110 K,,,,,,,,,,FALSE,10.1016/S0925-8388(97)00613-0
Bi-2223,Bi2Sr2Ca2Cu3O10,Thin Film,,,SC,High-Tc,110 K,,,,,,,,,,TRUE,10.1016/S0040-6090(00)01116-0
BSCCO-2223,Bi2Sr2Ca2Cu3O10,Bulk,,,SC,High-Tc,110 K,,,,,,,,,,FALSE,10.1016/S0921-4534(02)02201-3
BPSCCO 2223,Bi2Sr2Ca2Cu3O10,Thin Film,,,SC,High-Tc,110 K,,,,,,,,,,TRUE,10.1016/S0921-4534(98)00682-0
Bi-2223,Bi2Sr2Ca2Cu3O10,Bulk,,,SC,High-Tc/Cuprate,112.1 K,,,,,,,,,,TRUE,10.1016/S0921-4534(00)01516-1
Bi-2223 (irradiated at 3 T),Bi2Sr2Ca2Cu3O10,Bulk,,,SC,High-Tc/Cuprate,107.5 K,,,,,,,,,,TRUE,10.1016/S0921-4534(00)01516-1
Bi2Sr2Ca2Cu3O10,Bi2Sr2Ca2Cu3O10,Bulk,,,SC,High-Tc/Cuprate,110 K,,,,,,,,,,FALSE,10.1016/j.mtphys.2024.101551
Bi-2223,Bi2Sr2Ca2Cu3O10,Bulk,,,SC,High-Tc,105 K,,,,,,,,,,TRUE,10.1016/0011-2275(92)90004-T
Bi2223,Bi2Sr2Ca2Cu3O10,Bulk,,,SC,High-Tc,77 K,self field,,,,,,,,,TRUE,10.1016/j.physc.2011.05.210
Bi2Sr2Ca2Cu3O10,Bi2Sr2Ca2Cu3O10,Bulk,,,SC,High-Tc,105 K,Normal Pressure,,,,,,,,,TRUE,10.1016/S0921-4534(02)00658-5
Bi-2223 tapes,Bi2Sr2Ca2Cu3O10,Bulk,,,SC,High-Tc,50,,,,,,,,,,TRUE,10.1016/S0921-4534(02)01042-0
Bi-2223 AFM,Bi2Sr2Ca2Cu3O10,Bulk,,,SC,High-Tc,40,,,,,,,,,,TRUE,10.1016/S0921-4534(02)01042-0
BSCCO 2223,Bi2Sr2Ca2Cu3O10,Bulk,,,SC,High-Tc,77 K,,,,,,,,,,TRUE,10.1016/j.cryogenics.2007.04.016
Bi-2223,Bi2Sr2Ca2Cu3O10,Thin Film,,,SC,High-Tc,110 K,1 kPa,,,,,,,,,TRUE,10.1016/S0022-0248(99)00874-X
Bi2Sr2Ca2Cu3O10,Bi2Sr2Ca2Cu3O10,Bulk,,,SC,High-Tc,108 K,,,,,,,,,,TRUE,10.1016/S0921-4526(99)02197-3
Bi2223,Bi2Sr2Ca2Cu3O10,Bulk,,,SC,High-Tc,108 K,,,,,,,,,,TRUE,10.1016/S0921-4534(02)02459-0
Bi-2223,Bi2Sr2Ca2Cu3O10,Bulk,,,SC,High-Tc,111.7 K,,,,,,,,,,TRUE,10.1016/j.physc.2010.05.118
BSCCO 2223,Bi2Sr2Ca2Cu3O10,Bulk,,,SC,High-Tc,110 K,,,,,,,,,,FALSE,10.1016/S0924-0136(00)00432-5
Bi-2223,Bi2Sr2Ca2Cu3O10,Bulk,,,SC,High-Tc,77 K,,,,,,,,,,TRUE,10.1016/S0921-4534(00)00076-9
Bi-2223,Bi2Sr2Ca2Cu3O10,Bulk,,,SC,High-Tc,77 K,,,,,,,,,,TRUE,10.1016/j.physc.2007.04.015
Bi-2223,Bi2Sr2Ca2Cu3O10,Bulk,,,SC,High-Tc,77 K,5 atm,,,,,,,,,TRUE,10.1016/j.cryogenics.2012.04.019
Bi2Sr2Ca2Cu3O10,Bi2Sr2Ca2Cu3O10,Bulk,,,SC,Cuprate,110 K,,,,,,,,,,FALSE,10.1016/j.jallcom.2019.07.029
Bi2Sr2Ca2Cu3O10,Bi2Sr2Ca2Cu3O10,Bulk,,,SC,High-Tc/Cuprate,115,,,,,,,,,,FALSE,10.1016/j.physleta.2008.04.064
Bi-2223,Bi2Sr2Ca2Cu3O10,Bulk,,,SC,High-Tc,110 K,,Orthorhombic,,,,,,,,TRUE,10.1016/j.jrras.2016.04.001
BSCCO,Bi2Sr2Ca2Cu3O10,Bulk,,,SC,High-Tc,110 K,0 T,,,,,,,,,FALSE,10.1016/j.est.2019.101073
Bi-2223,Bi2Sr2Ca2Cu3O10,Bulk,,,SC,High-Tc/Cuprate,110.34 K,0 T,Pseudo-tetragonal,,,,,,0.253 T,72.032 T,TRUE,10.1016/j.jallcom.2018.02.187
BiSrCaCuO with lead doping (2223 phase),Bi2Sr2Ca2Cu3O10,Thin Film,,,SC,High-Tc,107 K,,,,,,,,,,TRUE,10.1016/0022-5088(90)90557-Z
Bi-2223,Bi2Sr2Ca2Cu3O10,Bulk,,,SC,High-Tc,110 K,,,,,,,,,,FALSE,10.1016/j.jeurceramsoc.2022.07.013
BSCCO (Bi-2223),Bi2Sr2Ca2Cu3O10,Bulk,,,SC,High-Tc,110 K,,,,,,,,,,FALSE,10.1016/j.jeurceramsoc.2004.03.031
Bi2Sr2Ca2Cu3O10,Bi2Sr2Ca2Cu3O10,Bulk,,,SC,High-Tc/Cuprate,110 K,,,,,,,,,,FALSE,10.1016/j.physc.2004.04.028
Bi2Sr2Ca2Cu3O10-x,Bi2Sr2Ca2Cu3O10,Bulk,,,SC,Cuprate,110,,,,,,,,,,FALSE,10.1016/j.patter.2022.100609
Bi2Sr2Ca2Cu3O10,Bi2Sr2Ca2Cu3O10,Thin Film,,,SC,High-Tc,110 K,,,,,,,,,,TRUE,10.1016/0921-4534(89)90402-4
Bi-2223,Bi2Sr2Ca2Cu3O10,Bulk,,,SC,High-Tc/Cuprate,105-95,,,,,,,37.04-37.19,,,TRUE,10.1016/j.jcrysgro.2006.08.015
Bi-2223,Bi2Sr2Ca2Cu3O10,Bulk,,,SC,High-Tc,107 K,,,,,,,,,,TRUE,10.1016/j.ceramint.2018.10.102
Bi-2223,Bi2Sr2Ca2Cu3O10,Bulk,,,SC,High-Tc,110 K,,,,,,,,,,TRUE,10.1016/j.physc.2005.10.002
Bi2Sr2Ca2Cu3Oy,Bi2Sr2Ca2Cu3O10,Thin Film,,,SC,High-Tc/Cuprate,76 K,,Bi-2223 single phase,c-axis-oriented,,,,,,,TRUE,10.1016/j.physc.2007.04.277
Bi2Sr2Ca2Cu3O10,Bi2Sr2Ca2Cu3O10,Bulk,,,SC,High-Tc,110 K,,,,,,,,,,TRUE,10.1016/S0921-4534(98)00241-X
Bi2223,Bi2Sr2Ca2Cu3O10,Bulk,,,SC,High-Tc/Cuprate,110 K,,,,,,,,,,TRUE,10.1016/S0921-4534(98)00658-3
Bi2Sr2Ca2Cu3O10,Bi2Sr2Ca2Cu3O10,Bulk,,,SC,Cuprate,110 K,Ambient,Orthorhombic,,,,,,,>100 T,TRUE,10.1016/j.mattod.2017.09.006
BSCCO2223,Bi2Sr2Ca2Cu3O10,Bulk,,,SC,High-Tc,110 K,,,,,,,,,,FALSE,10.1016/j.mseb.2010.11.002
Bi2223,Bi2Sr2Ca2Cu3O10,Bulk,,,SC,High-Tc,100 K,,,,,,,,,,TRUE,10.1016/j.physc.2007.03.006
Bi-2223,Bi2Sr2Ca2Cu3O10,Bulk,,,SC,High-Tc,106 K,,,,,,,,,,TRUE,10.1016/j.physc.2006.05.105
Bi2223,Bi2Sr2Ca2Cu3O10,Bulk,,,SC,Cuprate,110 K,,Tetragonal,,,,,,,,FALSE,10.1016/j.physc.2013.04.051
Bi2Sr2Ca2Cu3Ox,Bi2Sr2Ca2Cu3O10,Bulk,,,SC,High-Tc,110 K,,,,,,,,,,FALSE,10.1016/j.physc.2023.1354353
Bi2223,Bi2Sr2Ca2Cu3O10,Bulk,,,SC,High-Tc,110K,,,,,,,,,,TRUE,10.1016/j.physc.2007.04.096
BSCCO-2223,Bi2Sr2Ca2Cu3O10,Thin Film,,,SC,High-Tc,109 K,0 T,Layered,,,,,,,,TRUE,10.1016/j.physc.2004.03.030
Bi-2223,Bi2Sr2Ca2Cu3O10,Bulk,,,SC,High-Tc,105 K,,,,,,,,,,FALSE,10.1016/j.fusengdes.2023.113934
Bi2223,Bi2Sr2Ca2Cu3O10,Bulk,,,SC,High-Tc,62.7 K,1 T,,,,,,,,,FALSE,10.1016/j.cryogenics.2009.04.005
Bi2Sr2Ca2Cu3O10,Bi2Sr2Ca2Cu3O10,Bulk,,,SC,High-Tc,110 K,,,,,,,,,,FALSE,10.1016/S0921-4534(98)00536-X
Bi2Sr2Ca2Cu3O10,Bi2Sr2Ca2Cu3O10,Bulk,,,SC,High-Tc,110K,,,,,,,,,,TRUE,10.1016/0921-4534(93)90927-I
Bi2Sr2Ca2Cu3O10,Bi2Sr2Ca2Cu3O10,Bulk,,,SC,High-Tc,60-110 K,,,,,,,,,,TRUE,10.1016/0022-0248(88)90268-0
Bi2Sr2Ca2Cu3O10+δ,Bi2Sr2Ca2Cu3O10,Bulk,,,SC,High-Tc,105 K,,,,,,,,,,TRUE,10.1016/0921-4534(89)90049-X
Bi-Sr-Ca-Cu-O (2223),Bi2Sr2Ca2Cu3O10,Bulk,,,SC,High-Tc,112 K,,,,,,,,,,TRUE,10.1016/0921-4534(90)90125-X
Bi-2223,Bi2Sr2Ca2Cu3O10,Bulk,,,SC,High-Tc,109 K,,,,,,,,,,TRUE,10.1016/S0921-4534(01)00242-8
Pb-doped Bi-2223,Bi2Sr2Ca2Cu3O10,Bulk,,,SC,High-Tc,109 K,,,,,,,,,,TRUE,10.1016/S0921-4534(01)00242-8
Bi-2223,Bi2Sr2Ca2Cu3O10,Bulk,,,SC,High-Tc,110 K,,,,,,,,,,TRUE,10.1016/j.physc.2004.03.233
Bi-2223,Bi2Sr2Ca2Cu3O10,Bulk,,,SC,High-Tc,100,,Orthorhombic,,,5.218,5.632,30.815,,,TRUE,10.1016/S0921-4526(02)00859-1
Bi2Sr2Ca2Cu3O10,Bi2Sr2Ca2Cu3O10,Bulk,,,SC,High-Tc/Cuprate,110,,,,,,,,,,FALSE,10.1016/j.rinp.2020.103177
Bi(2223),Bi2Sr2Ca2Cu3O10,Bulk,,,SC,High-Tc,77.3 K,0,,,,,,,,,TRUE,10.1016/0921-4534(95)00827-6
Pb-doped Bi-2223,Bi2Sr2Ca2Cu3O10,Bulk,,,SC,High-Tc,93.5 K,0.1 T,,,,,,,,,FALSE,10.1016/j.physleta.2005.12.068
Bi-2223,Bi2Sr2Ca2Cu3O10,Bulk,,,SC,High-Tc/Cuprate,110 K,,,,,,,,,,FALSE,10.1016/j.physb.2018.12.040
Bi-2223,Bi2Sr2Ca2Cu3O10,Bulk,,,SC,High-Tc,110 K,,,,,,,,,,TRUE,10.1016/j.cryogenics.2011.09.012
BSCCO,Bi2Sr2Ca2Cu3O10,Bulk,,,SC,High-Tc,20-35 K,,Tetragonal,,,,,,,,FALSE,10.1016/j.cryogenics.2005.09.001
BSCCO-Ag,Bi2Sr2Ca2Cu3O10+Ag,Bulk,,,SC,High-Tc,77 K,,,,,,,,,,TRUE,10.1016/j.jmmm.2007.03.145
Bi-2223,Bi2Sr2Ca2Cu3O10+x,Bulk,,,SC,High-Tc/cuprate,,,,,,,,,,,,10.1103/PhysRevB.66.024502
Bi₂Sr₂Ca₂Cu₃O₁₀₊ₓ,Bi2Sr2Ca2Cu3O10+x,Thin Film,,,SC,High-Tc/cuprate,,,,,,,,,,,,10.1103/PhysRevB.66.014535
Bi2Sr2Ca2Cu3O10+x,Bi2Sr2Ca2Cu3O10+x,,,,SC,High-Tc/cuprate,~110 K,,,,,,,,,,,10.1103/PhysRevB.45.3093
Bi₂Sr₂Ca₂Cu₃O₁₀₊ₓ,Bi2Sr2Ca2Cu3O10+x,,,,SC,High-Tc/cuprate,,,,,,,,,,,,10.1103/PhysRevB.59.1497
Bi-2223,Bi2Sr2Ca2Cu3O10+x,Bulk,,,SC,High-Tc,110 K,,,,,,,,,,FALSE,10.1016/S0921-4534(03)00943-2
Bi2Sr2Ca2Cu3O10+y,Bi2Sr2Ca2Cu3O10+y,Bulk,,,SC,High-Tc/cuprate,,,,,,,,,,,,10.1103/PhysRevB.54.10218
Pb-doped Bi2Sr2Ca2Cu3O10+y,Bi2Sr2Ca2Cu3O10+y,Bulk,,,SC,High-Tc/cuprate,,,,,,,,,,,,10.1103/PhysRevB.66.064502
Bi2Sr2Ca2Cu3O10+y,Bi2Sr2Ca2Cu3O10+y,Bulk,,,SC,High-Tc/cuprate,,,,,,,,,,,ARPES,10.1103/PhysRevB.84.014508
Bi2Sr2Ca2Cu3O10+y,Bi2Sr2Ca2Cu3O10+y,Bulk,,,SC,High-Tc,110 K,,,,,,,,,,FALSE,10.1016/j.cryogenics.2017.09.006
"Bi2Sr2Ca2Cu3O10+z (Bi2223), OvD109",Bi2Sr2Ca2Cu3O10+z,Bulk,,,SC,High-Tc/cuprate,109 K,,,,,,,,,,TRUE,10.1103/PhysRevB.98.144503
"Bi2Sr2Ca2Cu3O10+z (Bi2223), OpD109",Bi2Sr2Ca2Cu3O10+z,Bulk,,,SC,High-Tc/cuprate,109 K,,,,,,,,,,TRUE,10.1103/PhysRevB.98.144503
"Bi2Sr2Ca2Cu3O10+z (Bi2223), UnD105",Bi2Sr2Ca2Cu3O10+z,Bulk,,,SC,High-Tc/cuprate,105 K,,,,,,,,,,TRUE,10.1103/PhysRevB.98.144503
"Bi2Sr2Ca2Cu3O10+z (Bi2223), UnD88",Bi2Sr2Ca2Cu3O10+z,Bulk,,,SC,High-Tc/cuprate,88 K,,,,,,,,,,TRUE,10.1103/PhysRevB.98.144503
Bi2Sr2Ca2Cu3O10+δ,Bi2Sr2Ca2Cu3O10+δ,,,,SC,High-Tc/cuprate,,,,,,,,,,,,10.1103/PhysRevB.58.9385
Bi2Sr2Ca2Cu3O10+δ,Bi2Sr2Ca2Cu3O10+δ,,,,SC,High-Tc/cuprate,,,,,,,,,,,,10.1103/PhysRevB.63.064512
Bi₂Sr₂Ca₂Cu₃O₁₀₊δ,Bi2Sr2Ca2Cu3O10+δ,Bulk,,,SC,High-Tc/cuprate,,,,,,,,,,,,10.1103/PhysRevB.58.2863
Bi2Sr2Ca2Cu3O10+δ,Bi2Sr2Ca2Cu3O10+δ,Bulk,,,SC,High-Tc/cuprate,105 K,,,,,,,,,,,10.1103/PhysRevB.48.10482
Bi2223,Bi2Sr2Ca2Cu3O10+δ,Bulk,,,SC,High-Tc/cuprate,108 K,,,,,,,,,,True,10.1103/PhysRevLett.88.107001
Bi2Sr2Ca2Cu3O10+δ,Bi2Sr2Ca2Cu3O10+δ,Bulk,,,SC,Type-II,109 K,,,,,,,,,,TRUE,Handbook of SC
Bi2Sr2Ca2Cu3O10+δ,Bi2Sr2Ca2Cu3O10+δ,Bulk,,,SC,High-Tc/cuprate,,,,perovskite-related,,,,,,,FALSE,10.1103/PhysRevB.88.014509
"Bi2Sr2Ca2Cu3O10+δ (Bi-2223, sample H5a)",Bi2Sr2Ca2Cu3O10+δ,Single Crystal,14-21 μm,,SC,High-Tc/cuprate,108.3 K,ambient,,,,,,,,,TRUE,10.1103/PhysRevB.81.014516
"Bi2Sr2Ca2Cu3O10+δ (Bi-2223, sample W002, unirradiated)",Bi2Sr2Ca2Cu3O10+δ,Single Crystal,14-21 μm,,SC,High-Tc/cuprate,107.6 K,ambient,,,,,,,,113 T,TRUE,10.1103/PhysRevB.81.014516
"Bi2Sr2Ca2Cu3O10+δ (Bi-2223, sample W002, irradiated)",Bi2Sr2Ca2Cu3O10+δ,Single Crystal,14-21 μm,,SC,High-Tc/cuprate,106.7 K,ambient,,,,,,,,175 T,TRUE,10.1103/PhysRevB.81.014516
Bi-2223 (Underdoped),Bi2Sr2Ca2Cu3O10+δ,Bulk,,,SC,cuprate/High-Tc,100 ± 2 K,,,perovskite-like layered,,,,,,,TRUE,10.1103/PhysRevB.77.184508
Bi-2223 (Optimally Doped),Bi2Sr2Ca2Cu3O10+δ,Bulk,,,SC,cuprate/High-Tc,110.5 ± 0.5 K,,,perovskite-like layered,,,,,,,TRUE,10.1103/PhysRevB.77.184508
Bi-2223 (Overdoped),Bi2Sr2Ca2Cu3O10+δ,Bulk,,,SC,cuprate/High-Tc,107.0 ± 0.5 K,,,perovskite-like layered,,,,,,,TRUE,10.1103/PhysRevB.77.184508
Bi2223,Bi2Sr2Ca2Cu3O10+δ,Bulk,,,SC,cuprate/High-Tc/Type-II,,,,layered perovskite,,,,,,,FALSE,10.1103/PhysRevB.81.144517
Bismuth Strontium Calcium Copper Oxide (Bi2223),Bi2Sr2Ca2Cu3O10+δ,Bulk,,,SC,High-Tc/cuprate,,,,,,,,,,,FALSE,10.1103/PhysRevB.70.094517
Bi2Sr2Ca2Cu3O10+δ,Bi2Sr2Ca2Cu3O10+δ,Bulk,,,SC,High-Tc/cuprate,98-107 K,,,,,,,,,,TRUE,10.1103/PhysRevB.100.174503
Bi-2223,Bi2Sr2Ca2Cu3O10+δ,Bulk,,,SC,High-Tc/cuprate,109 K,,Tetragonal,perovskite-like layered,,3.8,3.8,,,,TRUE,10.1103/PhysRevB.90.220506
Bi2Sr2Ca2Cu3O10+δ,Bi2Sr2Ca2Cu3O10+δ,Bulk,,,SC,High-Tc/cuprate,,,,,,,,,,,Tunneling spectroscopy,10.1103/PhysRevB.75.064516
Bi2223,Bi2Sr2Ca2Cu3O10+δ,Bulk,,,SC,High-Tc/cuprate,110 K,,,,,,,,,,TRUE,10.1103/PhysRevB.92.195135
Bi2Sr2Ca2Cu3O10+δ,Bi2Sr2Ca2Cu3O10+δ,Bulk,,,SC,cuprate/High-Tc,,,,,,,,,,,FALSE,10.1103/PhysRevB.86.214506
Bi2Sr2Ca2Cu3O10+δ,Bi2Sr2Ca2Cu3O10+δ,Thin Film,,,SC,cuprate,,,,layered,,,,,,,FALSE,10.1103/PhysRevB.82.104523
Bi2Sr2Ca2Cu3O10+δ,Bi2Sr2Ca2Cu3O10+δ,Bulk,,,SC,High-Tc/cuprate,110 K,,,,,,,,,,TRUE,10.1103/PhysRevLett.127.217004
Bi2Sr2Ca2Cu3O10+δ,Bi2Sr2Ca2Cu3O10+δ,Bulk,,,SC,High-Tc/cuprate,110 K,,,,,,,,,,TRUE,10.1103/PhysRevB.85.104515
Bi2223 (x=0.16),Bi2Sr2Ca2Cu3O10+δ,Bulk,,,SC,cuprate,110 K,,,,,,,,,,TRUE,10.1103/PhysRevB.79.184512
Bi2Sr2Ca2Cu3O10+δ (Optimally Doped),Bi2Sr2Ca2Cu3O10+δ,Bulk,,,SC,High-Tc/cuprate/Type-II,109 K,,,,,,,,,,TRUE,10.1103/PhysRevB.73.024510
Bi2Sr2Ca2Cu3O10+δ (Bi2223),Bi2Sr2Ca2Cu3O10+δ,Bulk,,,SC,High-Tc/cuprate,110 K,,,,,,,,,,,10.1103/PhysRevB.75.195116
"Bi,Pb-2223",Bi2Sr2Ca2Cu3O10+δ,Bulk,,,SC,High-Tc,110 K,,,,,,,,,,TRUE,10.1016/j.physc.2003.11.007
Bi2Sr2Ca2Cu3O10+δ,Bi2Sr2Ca2Cu3O10+δ,Bulk,,,SC,High-Tc,110 K,,,,,,,,,,FALSE,10.1016/j.cjph.2016.09.005
Bi-2223,Bi2Sr2Ca2Cu3O10+δ,Bulk,,,SC,High-Tc/Cuprate,110 K,,,,,,,,,,FALSE,10.1016/S0025-5408(00)00386-X
Bi2223,Bi2Sr2Ca2Cu3O10+δ,Bulk,,,SC,High-Tc/Cuprate,18-110 K,,,,,,,37.20 Å,,,TRUE,10.1016/j.physc.2009.09.005
Bi-2223,Bi2Sr2Ca2Cu3O10+δ,Bulk,,,SC,High-Tc/Cuprate,110 K,,,,,,,,,,FALSE,10.1016/j.physc.2006.06.013
Bi2Sr2Ca2Cu3O10+δ,Bi2Sr2Ca2Cu3O10+δ,Bulk,,,SC,Cuprate,105,,,,,,,,,,TRUE,10.1016/S0921-4534(98)00684-4
Bi-2223,Bi2Sr2Ca2Cu3O10+δ,Whisker,,,SC,High-Tc,109.3 K,1.0 GPa,,,,,,,,,TRUE,10.1016/j.jcrysgro.2020.125669
Bi2Sr2Ca2Cu3O10+δ,Bi2Sr2Ca2Cu3O10+δ,Bulk,,,SC,Cuprate,110 K,,,,,,,,,,FALSE,10.1016/j.physc.2018.01.001
Bi-2223,Bi2Sr2Ca2Cu3O10+δ,Bulk,,,SC,High-Tc,110 K,,,,,,,,,,FALSE,10.1016/j.ceramint.2018.05.120
Bi-2223,Bi2Sr2Ca2Cu3O10+δ,Bulk,,,SC,High-Tc/Cuprate,110 K,,Orthorhombic,,A 2 aa,5.408 Å,5.413 Å,36.868 Å,,,TRUE,10.1016/S0921-4534(02)01271-6
Bi2Sr2Ca2Cu3O10+δ,Bi2Sr2Ca2Cu3O10+δ,Bulk,,,SC,Cuprate,110 K,,,,,,,,,,FALSE,10.1016/j.physc.2019.03.005
Pb-doped Bi-2223,Bi2Sr2Ca2Cu3O10+δ,Bulk,,,SC,High-Tc,106 K,,Tetragonal,,,0.54 nm,0.54 nm,3.71 nm,,,TRUE,10.1016/S0038-1098(02)00236-3
Bi2Sr2Ca2Cu3O10+δ,Bi2Sr2Ca2Cu3O10+δ,Bulk,,,SC,High-Tc,84 K,,Tetragonal,,,5.3941 Å,5.3941 Å,30.6013 Å,,,TRUE,10.1016/j.ceramint.2016.06.171
Bi-2223 with 0.0 wt% TiO2-CNPs,Bi2Sr2Ca2Cu3O10+θ,Bulk,,,SC,High-Tc,110.9 K,,,,,5.423,,37.074,,,TRUE,10.1016/j.jallcom.2021.163201
Bi-2223 with 0.2 wt% TiO2-CNPs,Bi2Sr2Ca2Cu3O10+θ,Bulk,,,SC,High-Tc,106.4 K,,,,,5.420,,37.069,,,TRUE,10.1016/j.jallcom.2021.163201
Bi-2223 with 0.4 wt% TiO2-CNPs,Bi2Sr2Ca2Cu3O10+θ,Bulk,,,SC,High-Tc,103.8 K,,,,,5.419,,37.064,,,TRUE,10.1016/j.jallcom.2021.163201
Bi-2223 with 0.8 wt% TiO2-CNPs,Bi2Sr2Ca2Cu3O10+θ,Bulk,,,SC,High-Tc,102.8 K,,,,,5.418,,37.051,,,TRUE,10.1016/j.jallcom.2021.163201
Bi-2223/TiO2,Bi2Sr2Ca2Cu3O10+θ,Bulk,,,SC,High-Tc,108.8 K,,,,,,,,,,FALSE,10.1016/j.jallcom.2021.163201
Bi-2223 with 0.0 wt% TiO2-NR,Bi2Sr2Ca2Cu3O10+θ,Bulk,,,SC,High-Tc/Cuprate,110.9 K,,,,,3.823,,37.074,,,TRUE,10.1016/j.ceramint.2019.07.198
Bi-2223 with 0.2 wt% TiO2-NR,Bi2Sr2Ca2Cu3O10+θ,Bulk,,,SC,High-Tc/Cuprate,112.5 K,,,,,3.823,,37.074,,,TRUE,10.1016/j.ceramint.2019.07.198
Bi-2223 with 0.4 wt% TiO2-NR,Bi2Sr2Ca2Cu3O10+θ,Bulk,,,SC,High-Tc/Cuprate,109.1 K,,,,,3.823,,37.074,,,TRUE,10.1016/j.ceramint.2019.07.198
Bi-2223 with 0.8 wt% TiO2-NR,Bi2Sr2Ca2Cu3O10+θ,Bulk,,,SC,High-Tc/Cuprate,107.3 K,,,,,3.823,,37.074,,,TRUE,10.1016/j.ceramint.2019.07.198
Bi2Sr2Ca2Cu3O10+x,Bi2Sr2Ca2Cu3O10.15,Bulk,,,SC,High-Tc,110 K,,,,,,,,,,FALSE,10.1016/j.physc.2013.08.006
Bi-2223,Bi2Sr2Ca2Cu3O10.22,Bulk,,,SC,High-Tc,108 ± 2,,,,,0.544,0.544,3.7,,,FALSE,10.1016/j.actaastro.2008.06.001
Bi2Sr2Ca2Cu3O10.5,Bi2Sr2Ca2Cu3O10.5,Bulk,,,SC,Cuprate,111,,,,,,,,,,FALSE,10.1016/S0925-8388(99)00747-1
BSCCO/Ag,Bi2Sr2Ca2Cu3O10/Ag,Bulk,,,SC,High-Tc,55 K,20 T,,,,,,,,,FALSE,10.1016/S0011-2275(99)00048-X
Bi-2223/Ag,Bi2Sr2Ca2Cu3O10/Ag,Bulk,,,SC,High-Tc,102 K,,,,,,,,,,TRUE,10.1016/S0921-4534(02)02247-5
Bi-2223/Ag,Bi2Sr2Ca2Cu3O10/Ag,Bulk,,,SC,High-Tc,77K,,,,,,,,,,TRUE,10.1016/S0304-8853(98)00177-2
Bi-2223/Ag,Bi2Sr2Ca2Cu3O10/Ag,Bulk,,,SC,High-Tc,77 K,,,,,,,,,,TRUE,10.1016/S0921-4534(02)02240-2
Bi-2223/Ag,Bi2Sr2Ca2Cu3O10/Ag,Bulk,,,SC,High-Tc,104 K,,,,,,,,,,FALSE,10.1016/S0011-2275(02)00147-9
Bi-2223/Ag,Bi2Sr2Ca2Cu3O10/Ag,Bulk,,,SC,High-Tc,77 K,,,,,,,,,,TRUE,10.1016/S0921-4534(02)02244-X
Bi2223/Ag,Bi2Sr2Ca2Cu3O10/Ag,Bulk,,,SC,High-Tc,110 K,,,,,,,,,,FALSE,10.1016/S0011-2275(02)00100-5
Bi-2223/Ag,Bi2Sr2Ca2Cu3O10/Ag,Bulk,,,SC,High-Tc,105 K,0 atm,,,,,,,,,FALSE,10.1016/j.physc.2006.02.004
Bi(2223)/Ag Tape,Bi2Sr2Ca2Cu3O10/Ag,Bulk,,,SC,High-Tc,77 K,,,,,,,,,,TRUE,10.1016/S0921-4534(01)00085-5
Bi-2223/Ag,Bi2Sr2Ca2Cu3O10/Ag,Bulk,,,SC,High-Tc,77 K,,,,,,,,,,TRUE,10.1016/S0921-4534(02)02243-8
Bi2223/Ag,Bi2Sr2Ca2Cu3O10/Ag,Bulk,,,SC,High-Tc,110 K,,,,,,,,,,TRUE,10.1016/j.cryogenics.2008.09.004
Bi-2223/AgMn,Bi2Sr2Ca2Cu3O10/Ag-0.5%Mn,Bulk,,,SC,High-Tc,77 K,,,,,,,,,,TRUE,10.1016/S0921-4534(02)02244-X
Bi-2223/AgMn,Bi2Sr2Ca2Cu3O10/Ag-0.5%Mn,Bulk,,,SC,High-Tc,77 K,,,,,,,,,,TRUE,10.1016/S0921-4534(02)02243-8
Bi-2223/AgMg,Bi2Sr2Ca2Cu3O10/AgMg,Bulk,,,SC,High-Tc,108 K,,,,,,,,,,TRUE,10.1016/j.cjph.2017.05.032
Bi-2223/Ag–Au,Bi2Sr2Ca2Cu3O10/Ag–Au,Bulk,,,SC,High-Tc,77.3,,,,,,,,,,TRUE,10.1016/S0011-2275(03)00182-6
Ni-650 Bi-2223,Bi2Sr2Ca2Cu3O10 with Ni impurities,Bulk,,,SC,High-Tc/Cuprate,110.74 K,0 T,Pseudo-tetragonal,,,,,,0.299 T,78.371 T,TRUE,10.1016/j.jallcom.2018.02.187
