Repository: WyattBunstine/ML_SC_Project

# ML_SC_Project — Chemically and Geometrically Motivated Crystal Graph Neural Networks

This project predicts and screens superconductors from crystal structure. It frames the
problem as a **two-stage hurdle**: first classify whether a material is a superconductor
candidate (SC vs. non-SC), then regress the critical temperature T_c for superconductors.

Two graph-neural-network families are trained and compared:

- a **baseline CGCNN** ([txie-93/cgcnn](https://github.com/txie-93/cgcnn)), and
- an **MPNN** with learned edge features that consumes richer `crystal_graph_v4` graphs
  (this project's contribution).

File: database/superconductor_materials_full.csv (part 24 of 215)
Material_Name,Chemical_Composition,Material_Class,Film_Thickness,Substrate,Material_Type,Superconductor_Type,Superconducting_Transition_Temperature,Pressure,Crystal_Structure,Lattice_Structure,Space_Group,"Lattice_Constant(a)","Lattice_Constant(b)","Lattice_Constant(c)",Lower_Critical_Field,Upper_Critical_Field,Experimental,DOI
Ni-700 Bi-2223,Bi2Sr2Ca2Cu3O10 with Ni impurities,Bulk,,,SC,High-Tc/Cuprate,112.18 K,0 T,Pseudo-tetragonal,,,,,,0.659 T,203.260 T,TRUE,10.1016/j.jallcom.2018.02.187
Ni-750 Bi-2223,Bi2Sr2Ca2Cu3O10 with Ni impurities,Bulk,,,SC,High-Tc/Cuprate,109.55 K,0 T,Pseudo-tetragonal,,,,,,0.128 T,37.332 T,TRUE,10.1016/j.jallcom.2018.02.187
Ni-800 Bi-2223,Bi2Sr2Ca2Cu3O10 with Ni impurities,Bulk,,,SC,High-Tc/Cuprate,108.59 K,0 T,Pseudo-tetragonal,,,,,,0.124 T,35.443 T,TRUE,10.1016/j.jallcom.2018.02.187
Ni-850 Bi-2223,Bi2Sr2Ca2Cu3O10 with Ni impurities,Bulk,,,SC,High-Tc/Cuprate,107.53 K,0 T,Pseudo-tetragonal,,,,,,0.081 T,19.514 T,TRUE,10.1016/j.jallcom.2018.02.187
Bi2Sr2Ca2Cu3O2/Ag composite,Bi2Sr2Ca2Cu3O2,Bulk,,Ag,SC,High-Tc,,,,,,,,,,,,10.1103/PhysRevB.49.9802
BSCCO,Bi2Sr2Ca2Cu3O7,Bulk,,,SC,High-Tc/cuprate,,,,,,,,,,,True,10.1103/PhysRevLett.62.2184
Bi2Sr2Ca2Cu3O8,Bi2Sr2Ca2Cu3O8,Bulk,,,SC,High-Tc/cuprate,,,,,,,,,,,,10.1103/PhysRevB.46.1157
Bi2223,Bi2Sr2Ca2Cu3O8,Bulk,,,SC,High-Tc/cuprate,105 K,,,,,,,,,,True,10.1103/PhysRevB.65.144524
Bi2Sr2Ca2Cu3Ox,Bi2Sr2Ca2Cu3O8,Bulk,,,SC,High-Tc/cuprate,,,,,,,,,,,,10.1103/PhysRevB.44.10396
Bi2Sr2Ca2Cu3O8,Bi2Sr2Ca2Cu3O8,Bulk,,,SC,Type-II/High-Tc/cuprate,,,,,,,,,,,,10.1103/PhysRevB.60.15384
Bismuth Strontium Calcium Copper Oxide (Bi2223),Bi2Sr2Ca2Cu3O8,Bulk,,,SC,Type-II/cuprate/High-Tc,105 K-110 K,,,,,,,,,,TRUE,10.1103/PhysRevB.77.014508
Bismuth strontium calcium copper oxide (BSCCO-2223),Bi2Sr2Ca2Cu3O8,Bulk,,,SC,High-Tc/cuprate,108 K,,,,,,,,,,TRUE,10.1103/PhysRevB.108.205101
Bi2Sr2Ca2Cu3O8,Bi2Sr2Ca2Cu3O8,,,,SC,High-Tc/cuprate,101.8 K,,,,,,,,,,TRUE,10.1103/PhysRevB.101.165119
Bi2Sr2Ca2Cu3O8+x,Bi2Sr2Ca2Cu3O8+x,Thin Film,40-100 nm,,SC,High-Tc/cuprate,,,,,,,,,,,,10.1103/PhysRevB.49.1274
Bi2Sr2Ca2Cu3O8+δ,Bi2Sr2Ca2Cu3O8+δ,Bulk,,,SC,High-Tc/cuprate,,,,layered,,,,,,440 kOe,,10.1103/PhysRevB.52.3696
Bi2223,Bi2Sr2Ca2Cu3O8+δ,Bulk,,,SC,High-Tc,110 K,,,,,,,,,,FALSE,10.1016/j.physc.2011.12.006
Bi2Sr2Ca2Cu3O8F4,Bi2Sr2Ca2Cu3O8F4,Bulk,,,SC,High-Tc,75 K,,Orthorhombic,,A 2 aa,5.409 Å,5.407 Å,38.792 Å,,,TRUE,10.1016/S0921-4534(99)00598-5
Bismuth strontium calcium copper oxide,Bi2Sr2Ca2Cu3Ox,Bulk,,,SC,High-Tc/cuprate,>100 K,,,,,,,,,,,10.1103/PhysRevB.60.10504
Bi2Sr2Ca2Cu3Ox,Bi2Sr2Ca2Cu3Ox,Bulk,,,SC,High-Tc,≥110 K,,,,,,,,,,,10.1103/PhysRevB.51.17512
Bismuth strontium calcium copper oxide (2:2:2:3),Bi2Sr2Ca2Cu3Ox,Bulk,,,SC,High-Tc/cuprate,,,,,,,,,,,False,10.1103/PhysRevB.39.9624
Bi-2223,Bi2Sr2Ca2Cu3Ox,Thin Film,60-80 nm,LaAlO3,SC,High-Tc/cuprate,92-97 K,,,,,,,,,~50 T at 60 K,True,10.1103/PhysRevLett.70.3331
Bi2Sr2Ca2Cu3Ox,Bi2Sr2Ca2Cu3Ox,,,,SC,High-Tc/cuprate,110 K,,,,,,,,,,,10.1103/PhysRevB.48.6703
Bi2Sr2Ca2Cu3Ox (110-K phase),Bi2Sr2Ca2Cu3Ox,Bulk,,,SC,High-Tc,110 K,,,,,,,,,,True,10.1103/PhysRevB.40.5255
Bi-2223,Bi2Sr2Ca2Cu3Ox,Thin Film,60-100 nm,LaAlO3,SC,High-Tc/cuprate,92-97 K,,,,,,,,,,True,10.1103/PhysRevB.50.12959
Bi2Sr2Ca2Cu3Ox,Bi2Sr2Ca2Cu3Ox,Bulk,,,SC,High-Tc/cuprate,,,,,,,,,,,,10.1103/PhysRevB.50.4064
Bi2Sr2Ca2Cu3Ox thin film,Bi2Sr2Ca2Cu3Ox,Thin Film,74 nm,MgO,SC,High-Tc/cuprate,105 K,,,layered,,,,3.7 Å,,,True,10.1103/PhysRevB.51.9180
Bi₂Sr₂Ca₂Cu₃Oₓ,Bi2Sr2Ca2Cu3Ox,Thin Film,,,SC,cuprate,102 K,,,,,,,,,,,10.1103/PhysRevB.51.15448
Bi2Sr2Ca2Cu3Ox (2:2:2:3 phase),Bi2Sr2Ca2Cu3Ox,Bulk,,,SC,High-Tc/cuprate,107 K,,,,,,,,,,True,10.1103/PhysRevB.48.1254
Bi-2:2:2:3,Bi2Sr2Ca2Cu3Ox,Thin Film,60-80 nm,LaAlO3 (100),SC,High-Tc,92-97 K,,,,,,,,,,True,10.1103/PhysRevB.49.6913
Bismuth Lead Strontium Calcium Copper Oxide,Bi2Sr2Ca2Cu3Ox,Bulk,,,SC,High-Tc/cuprate,86 K,up to 150 MPa uniaxial stress,,,,,,,,,True,10.1103/PhysRevB.48.13141
Bi2Sr2Ca2Cu3Ox,Bi2Sr2Ca2Cu3Ox,Bulk,,,SC,High-Tc,110 K,,,perovskite,,,,,,,,10.1103/PhysRevLett.68.2531
Bi2Sr2Ca2Cu3Ox,Bi2Sr2Ca2Cu3Ox,Bulk,,,SC,High-Tc/cuprate,,,,,,,,,,,,10.1103/PhysRevB.55.3173
Bi-2223 phase,Bi2Sr2Ca2Cu3Ox,Bulk,,,SC,High-Tc/cuprate,110 K,,,,,,,,,,,10.1103/PhysRevB.54.10143
Bi2Sr2Ca2Cu3Ox,Bi2Sr2Ca2Cu3Ox,Bulk,,,SC,High-Tc/cuprate,,,,,,,,,,,,10.1103/PhysRevB.42.2242
Bi2Sr2Ca2Cu3Ox,Bi2Sr2Ca2Cu3Ox,Bulk,,,SC,High-Tc/cuprate,110 K,,,layered,,5.40 Å,,36.96 Å,,,True,10.1103/PhysRevB.43.11496
Bi2Sr2Ca2Cu3Ox,Bi2Sr2Ca2Cu3Ox,Thin Film,,,SC,High-Tc/cuprate,,,,,,,,,,,True,10.1103/PhysRevB.47.8316
Bi2Sr2Ca2Cu3Ox,Bi2Sr2Ca2Cu3Ox,Bulk,,,SC,High-Tc/cuprate,105 K,,,,,,,,,,,10.1103/PhysRevB.39.819
Bi2Sr2Ca2Cu3Ox,Bi2Sr2Ca2Cu3Ox,Bulk,,,SC,High-Tc,85 K,,,,,,,31 Å,,,True,10.1103/PhysRevB.40.2247
Bi2Sr2Ca2Cu3Ox (n=2),Bi2Sr2Ca2Cu3Ox,Bulk,,,SC,High-Tc/cuprate,85 K,,,,,,,,,,,10.1103/PhysRevB.44.7018
Bi2Sr2Ca2Cu3Ox film with 110K phase,Bi2Sr2Ca2Cu3Ox,Thin Film,,MgO,SC,High-Tc/cuprate,115 K,,,,,,,,,,True,10.1103/PhysRevB.44.7018
Bi2Sr2Ca2Cu3Ox,Bi2Sr2Ca2Cu3Ox,Thin Film,,,SC,cuprate/High-Tc/Type-II,,,,,,,,,,,,10.1103/PhysRevB.79.144524
Bi-2223,Bi2Sr2Ca2Cu3Ox,Tape,,Silver matrix,SC,High-Tc/cuprate,,,,Layered,,,,,,,TRUE,10.1103/PhysRevB.77.104514
Bi2Sr2Ca2Cu3Oy,Bi2Sr2Ca2Cu3Oy,Bulk,,,SC,cuprate,,,,,,,,,,,,10.1103/PhysRevLett.70.1175
Bi2Sr2Ca2Cu3Oy (Bi2223),Bi2Sr2Ca2Cu3Oy,,,,SC,High-Tc/cuprate,,,,,,,,,,,,10.1103/PhysRevB.61.689
Bi(2212) single crystal,Bi2Sr2Ca2Cu3Oy,Bulk,,,SC,High-Tc/cuprate,,,,,,,,,,,,10.1103/PhysRevB.52.1309
Bi2Sr2Ca2Cu3Oy,Bi2Sr2Ca2Cu3Oy,,,,SC,High-Tc/cuprate,,,,,,,,,,,,10.1103/PhysRevB.59.14080
Bi₂Sr₂Ca₂Cu₃Oᵧ,Bi2Sr2Ca2Cu3Oy,Bulk,,,SC,High-Tc/cuprate,110 K,,,,,,,,,,True,10.1103/PhysRevB.53.12416
Bi2223 with Pb doping,Bi2Sr2Ca2Cu3Oy,Bulk,,,SC,High-Tc/cuprate,,,,,,,,,,,True,10.1103/PhysRevB.66.144510
Bi2Sr2Ca2Cu3Oy (2223),Bi2Sr2Ca2Cu3Oy,Bulk,,,SC,High-Tc/cuprate,110 K,,,,,,,,,,,10.1103/PhysRevB.61.1618
Bi2Sr2Ca2Cu3Oy,Bi2Sr2Ca2Cu3Oy,Bulk,,,SC,High-Tc/cuprate,80 K,,,perovskite-like,,,,,,,True,10.1103/PhysRevB.48.12989
Bi2Sr2Ca2Cu3Oy,Bi2Sr2Ca2Cu3Oy,Bulk,,,SC,High-Tc,~108 K,,,,,,,,,,True,10.1103/PhysRevB.46.5773
Bi2Sr2Ca2Cu3Oy,Bi2Sr2Ca2Cu3Oy,Bulk,,,SC,High-Tc/cuprate,110 K,,Tetragonal,,,5.39 Å,5.39 Å,37.1 Å,,,True,10.1103/PhysRevB.38.8885
Bi2Sr2Ca2Cu3Oy,Bi2Sr2Ca2Cu3Oy,Bulk,,,SC,High-Tc/cuprate,110 K,,,layered cuprate,,,,,,,,10.1103/PhysRevB.39.4316
Bi2Sr2Ca2Cu3Oy,Bi2Sr2Ca2Cu3Oy,Bulk,,,SC,High-Tc,76 K,,,,Fmmm,5.41 Å,5.42 Å,37.0 Å,,,True,10.1103/PhysRevB.38.9272
Bi2Sr2Ca2Cu3Oy,Bi2Sr2Ca2Cu3Oy,Bulk,,,SC,High-Tc/cuprate,88-84-76 K,,,,,,,,,,True,10.1103/PhysRevB.40.6902
Bi2Sr2Ca2Cu3Oy,Bi2Sr2Ca2Cu3Oy,Bulk,,,SC,High-Tc/cuprate,,,,,,,,,,,,10.1103/PhysRevB.44.12516
Bi2Sr2Ca2Cu3Oy,Bi2Sr2Ca2Cu3Oy,Bulk,,,SC,High-Tc/cuprate,,,,,,,,,,,,10.1103/PhysRevB.42.2669
Bismuth Strontium Calcium Copper Oxide,Bi2Sr2Ca2Cu3Oy,Bulk,,,SC,High-Tc/cuprate,,,,,,,,,,,,10.1103/PhysRevB.64.094516
Bi-Sr-Ca-Cu-O thin film,Bi2Sr2Ca2Cu3Oy,Thin Film,2000 Å,MgO (100),SC,High-Tc/cuprate,"96 K (zero resistance), 105 K (midpoint)",,Orthorhombic,Layered perovskite,,5.4 Å,27 Å,30 Å,,,True,10.1103/PhysRevB.38.9201
Bi-Sr-Ca-Cu-O thin film (as-deposited),Bi2Sr2Ca2Cu3Oy,Thin Film,2000 Å,MgO (100),SC,High-Tc/cuprate,10 K (zero resistance),,Orthorhombic,Layered perovskite,,5.4 Å,27 Å,30 Å,,,True,10.1103/PhysRevB.38.9201
Bi2Sr2Ca2Cu3Oy,Bi2Sr2Ca2Cu3Oy,Bulk,,,SC,High-Tc/cuprate,,,,,,,,,,,,10.1103/PhysRevB.44.2713
Bi2223,Bi2Sr2Ca2Cu3Oy,Bulk,,,SC,High-Tc/cuprate,,,,,,,,,,,,10.1103/PhysRevB.65.054506
Bi2Sr2Ca2Cu3Oy,Bi2Sr2Ca2Cu3Oy,Bulk,,,SC,High-Tc/cuprate,,,,,,,,,,,,10.1103/PhysRevB.46.9181
Bi2Sr2Ca2Cu3Oy,Bi2Sr2Ca2Cu3Oy,Bulk,,,SC,cuprate,,ambient pressure,,,,,,,,,TRUE,10.1103/PhysRevB.109.054505
Bi2Sr2Ca2Cu4Oy,Bi2Sr2Ca2Cu4Oy,Bulk,,,SC,cuprate,75-80 K,,,polytypoid,,,,30.5 Å,,,True,10.1103/PhysRevB.38.7070
Bi2Sr2Ca2Cu6Oy,Bi2Sr2Ca2Cu6Oy,Bulk,,,SC,High-Tc,68 K,,,,Fmmm,5.41 Å,5.42 Å,30.9 Å,,,True,10.1103/PhysRevB.38.9272
Bi-2212,Bi2Sr2Ca2CuO8,Bulk,,,SC,High-Tc/cuprate,,,,,,,,,,,,10.1103/PhysRevB.64.214513
Bi2Sr2Ca2CuO8,Bi2Sr2Ca2CuO8,,,,SC,cuprate,,,,,,,,,,,,10.1103/PhysRevB.44.7098
Bi2Sr2Ca2CuO8,Bi2Sr2Ca2CuO8,Bulk,,,SC,High-Tc,90K,,,,,,,,,,TRUE,10.1016/S0038-1098(00)00306-9
Bi2Sr2Ca2CuO8+δ,Bi2Sr2Ca2CuO8+δ,Bulk,,,SC,High-Tc/Cuprate,93 K,,,,,,,,,,TRUE,10.1016/j.physc.2007.03.172
Bi2Sr2Ca2CuO8+δ with 0.3% Ni,Bi2Sr2Ca2CuO8+δ with 0.3% Ni,Bulk,,,SC,High-Tc/Cuprate,87 K,,,,,,,,,,TRUE,10.1016/j.physc.2007.03.172
Bi2Sr2Ca3Cu2O10,Bi2Sr2Ca3Cu2O10,Single crystal,,,SC,High-Tc/cuprate,,,,Layered crystal structure,,,,,,,FALSE,10.1103/PhysRevB.74.214514
Bi2Sr2Ca3Cu3O10,Bi2Sr2Ca3Cu3O10,Bulk,,Ag,SC,High-Tc/cuprate,,,,,,,,,,,True,10.1103/PhysRevB.54.10210
Bi2Sr2Ca3Cu4O12,Bi2Sr2Ca3Cu4O12,Bulk,,,SC,High-Tc,70 K,,2212-phase,,,,,,,,TRUE,10.1016/S0022-0248(98)00401-1
Bi2Sr2Ca3Cu4O12,Bi2Sr2Ca3Cu4O12,Bulk,,,SC,High-Tc,60-110 K,,,,,,,,,,TRUE,10.1016/0022-0248(88)90268-0
Bi2Sr2Ca3Cu4Ox,Bi2Sr2Ca3Cu4Ox,Bulk,,,SC,High-Tc,110 K,,,,,,,38 Å,,,True,10.1103/PhysRevB.40.2247
Bi2Sr2Ca3Cu4Ox (n=3),Bi2Sr2Ca3Cu4Ox,Bulk,,,SC,High-Tc/cuprate,110 K,,,,,,,,,,,10.1103/PhysRevB.44.7018
Bi-Sr-Ca-Cu-O (2245 composition),Bi2Sr2Ca4Cu5O,Bulk,,,SC,High-Tc/cuprate,85 K,,,,,,,,,,True,10.1103/PhysRevB.41.8833
Bi2Sr2Ca4Cu5O14,Bi2Sr2Ca4Cu5O14,Bulk,,,SC,High-Tc,70 K,,2212-phase,,,,,,,,TRUE,10.1016/S0022-0248(98)00401-1
Bi2Sr2Ca4Cu5O14,Bi2Sr2Ca4Cu5O14,Thin Film,,,SC,High-Tc,10 K,,,,,,,,,,TRUE,10.1016/S0921-4534(96)00643-0
Bi2Sr2Ca4Cu5Ox,Bi2Sr2Ca4Cu5Ox,Bulk,,,SC,High-Tc,110 K,,,,,,,,,,True,10.1103/PhysRevB.40.2247
Bi-2278,Bi2Sr2Ca6Cu7O20,Thin Film,,,SC,High-Tc,60 K,,,,,,,,,,TRUE,10.1016/j.physc.2007.08.013
Zn-doped Bi-2212,Bi2Sr2CaCu1.85Zn0.15O8+δ,Bulk,,,SC,High-Tc/Cuprate,71.0 K,,,,,,,,,,TRUE,10.1016/j.physc.2022.1354152
Bi₂Sr₂Ca(Cu₀.₉₆Co₀.₀₄)₂O₈₊δ,Bi2Sr2CaCu1.92Co0.08O8,Bulk,,,SC,High-Tc/cuprate,60 K,,,,,,,,,,True,10.1103/PhysRevB.54.R6881
Bi2Sr2CaCu1.95Ni0.05O8+δ,Bi2Sr2CaCu1.95Ni0.05O8+δ,Bulk,,,SC,High-Tc,65 K,,,,,,,,,,TRUE,10.1016/S0022-3697(98)00165-6
Bi2Sr2CaCu1.95Zn0.05O8+δ,Bi2Sr2CaCu1.95Zn0.05O8+δ,Bulk,,,SC,High-Tc,78 K,,,,,,,,,,TRUE,10.1016/S0022-3697(98)00165-6
Bi2Sr2CaCu1.96Fe0.04O8,Bi2Sr2CaCu1.96Fe0.04O8,Bulk,,,SC,High-Tc/cuprate,65.7 K,1 bar,Tetragonal,,F4/mmm,,,,,,True,10.1103/PhysRevB.48.9803
Bi2Sr2CaCu1.98Fe0.02O8,Bi2Sr2CaCu1.98Fe0.02O8,Bulk,,,SC,High-Tc/cuprate,71.5 K,1 bar,Tetragonal,,F4/mmm,,,,,,True,10.1103/PhysRevB.48.9803
Bi2Sr2CaCu1.99Fe0.01O8,Bi2Sr2CaCu1.99Fe0.01O8,Bulk,,,SC,High-Tc/cuprate,74.1 K,1 bar,Tetragonal,,F4/mmm,,,,,,True,10.1103/PhysRevB.48.9803
Bi-Sr-Ca-Cu-O Sample B,Bi2Sr2CaCu2O,Bulk,,,SC,High-Tc/cuprate,80 K,,,,,,,,,,True,10.1103/PhysRevB.39.11559
Bi-Sr-Ca-Cu-O Sample C,Bi2Sr2CaCu2O,Bulk,,,SC,High-Tc/cuprate,80 K,,,,,,,,,,True,10.1103/PhysRevB.39.11559
Bi2Sr2CaCu2O,Bi2Sr2CaCu2O,Bulk,,,SC,High-Tc/cuprate,,,,,,,,,,,,10.1103/PhysRevB.55.11793
Bi2Sr2CaCu2O,Bi2Sr2CaCu2O,Bulk,,,SC,High-Tc/cuprate,,,,,,,,,,,True,10.1103/PhysRevB.47.6047
Bi2Sr2CaCu2Ox,Bi2Sr2CaCu2O,Bulk,,,SC,High-Tc,73-90 K,,,,,,,,,,TRUE,10.1016/S0921-4534(88)80002-9
Bi2Sr2CaCu2O,Bi2Sr2CaCu2O,Bulk,,,SC,High-Tc/Cuprate,95 K,,,,,,,,,,FALSE,10.1016/j.physb.2021.413182
Bismuth Strontium Calcium Copper Oxide (Bi2212),Bi2Sr2CaCu2O(8+d),Bulk,,,SC,High-Tc/cuprate,,,,,,,,,,,FALSE,10.1103/PhysRevLett.98.157002
Bismuth Strontium Calcium Copper Oxide (Bi2212),Bi2Sr2CaCu2O(8+x),,,,SC,High-Tc/cuprate,,,,,,,,,,,,10.1103/PhysRevB.95.224511
Bi2Sr2CaCu2O8,Bi2Sr2CaCu2O(8+δ),Single Crystal,,,SC,High-Tc/cuprate,,,,,,,,,,,FALSE,10.1103/PhysRevB.83.214515
Bismuth Strontium Calcium Copper Oxide,Bi2Sr2CaCu2O(8+δ),,,,SC,High-Tc/cuprate,,,,,,,,,,,Mentioned as an example of a cuprate where phase fluctuations may exist up to almost 2*Tc.,10.1103/PhysRevB.91.014503
Bismuth Strontium Calcium Copper Oxide (BSCCO),Bi2Sr2CaCu2O(8-x),Film,100 nm,SrTiO3,SC,High-Tc/cuprate,,,,,,,,,,,TRUE,10.1103/PhysRevB.88.060502
Bi2Sr2CaCu2O10,Bi2Sr2CaCu2O10,Bulk,,,SC,High-Tc/cuprate,,,,,,,,,,,,10.1103/PhysRevB.50.7215
Bi2Sr2CaCu2O10,Bi2Sr2CaCu2O10,Bulk,,,SC,High-Tc/cuprate,,,Tetragonal,perovskite-like,,,,,,,True,10.1103/PhysRevB.43.13019
2212 phase,Bi2Sr2CaCu2O10,Bulk,,,SC,High-Tc,90 K,,,,,,,,,,True,10.1103/PhysRevB.51.8645
Bi2Sr2CaCu2O3,Bi2Sr2CaCu2O3,Bulk,,,SC,High-Tc/cuprate,,,,,,,,,,,,10.1103/PhysRevB.43.5564
Bi2Sr2CaCu2O3,Bi2Sr2CaCu2O3,,,,SC,High-Tc/cuprate,,,,,,,,,,,,10.1103/PhysRevB.58.9415
Bismuth Strontium Calcium Copper Oxide,Bi2Sr2CaCu2O6,Bulk,,,SC,High-Tc/cuprate,,,,,,,,,,,,10.1103/PhysRevB.43.5119
Bi2Sr2CaCu2O6+y,Bi2Sr2CaCu2O6+y,,,,SC,cuprate/High-Tc,,,,,,,,,,,FALSE,10.1103/PhysRevB.90.214506
Bi2Sr2CaCu2O7,Bi2Sr2CaCu2O7,Bulk,,,SC,High-Tc/cuprate,,,,layered,,,,,,,,10.1103/PhysRevB.48.1180
BSCCO,Bi2Sr2CaCu2O7-δ,,,,SC,High-Tc/cuprate,,,,,,,,,,,,10.1103/PhysRevB.57.8680
Bi₂Sr₂CaCu₂Oᵧ (optimized),Bi2Sr2CaCu2O7.994,Bulk,,,SC,High-Tc/cuprate,92 K,,,,,,,,,,True,10.1103/PhysRevB.43.10445
Bi2212,Bi2Sr2CaCu2O8,Bulk,,,SC,High-Tc/cuprate,89 K,,,bilayer,,,,,,,True,10.1103/PhysRevLett.89.077003
Bi2Sr2CaCu2O8,Bi2Sr2CaCu2O8,Bulk,1300-2000 Å,,SC,High-Tc/cuprate,82 K,,,,,,,,,,True,10.1103/PhysRevB.44.2818
Bi2Sr2CaCu2O8+x,Bi2Sr2CaCu2O8,Bulk,,,SC,High-Tc/cuprate,,,,,,,,,,,True,10.1103/PhysRevB.65.054516
Bi2Sr2CaCu2O8,Bi2Sr2CaCu2O8,Bulk,,,SC,High-Tc/cuprate,,,Tetragonal,,,,,,,,,10.1103/PhysRevB.47.5977
BSCCO,Bi2Sr2CaCu2O8,Bulk,,,SC,High-Tc/cuprate,77 K,,,,,,,,,,True,10.1103/PhysRevB.62.9179
BSCCO,Bi2Sr2CaCu2O8,Bulk,,,SC,High-Tc/cuprate,90.5 K,,,layered,,,,,,8.2×10⁵ Oe,True,10.1103/PhysRevB.57.3663
Bi2Sr2CaCu2O8,Bi2Sr2CaCu2O8,Bulk,,,SC,High-Tc/cuprate,,,,,,,,,,,,10.1103/PhysRevB.65.134511
Bi2Sr2CaCu2O8 (2212),Bi2Sr2CaCu2O8,Bulk,,,SC,High-Tc/cuprate,,,,layered,,,,,,,True,10.1103/PhysRevB.46.14861
Bi-2212,Bi2Sr2CaCu2O8,Bulk,,,SC,High-Tc/cuprate,92 K,,,layered,,,,,,,True,10.1103/PhysRevB.49.15424
Bi2Sr2CaCu2O8,Bi2Sr2CaCu2O8,,,,SC,High-Tc,,,,,,,,,,,,10.1103/PhysRevB.38.6624
Bi2Sr2CaCu2O8,Bi2Sr2CaCu2O8,Bulk,,,SC,High-Tc/cuprate,,,,copper-oxygen planes,,,,,,,,10.1103/PhysRevB.47.8947
Bi2212,Bi2Sr2CaCu2O8,Bulk,,,SC,High-Tc/cuprate,,,,,,,,,,,True,10.1103/PhysRevB.59.1528
Bi2Sr2CaCu2O8,Bi2Sr2CaCu2O8,Bulk,,,SC,High-Tc/cuprate,85 K,,,,,,,,,,True,10.1103/PhysRevB.51.12776
Bi-2212,Bi2Sr2CaCu2O8,Bulk,,,SC,High-Tc/cuprate,80 K,,,,,,,,,,True,10.1103/PhysRevB.54.656
Bi2Sr2CaCu2O8,Bi2Sr2CaCu2O8,Bulk,,,SC,High-Tc/cuprate,,,,,,,,,,,,10.1103/PhysRevLett.75.3934
BSCCO,Bi2Sr2CaCu2O8,Bulk,,,SC,High-Tc/cuprate,,,,,,,,,,,,10.1103/PhysRevB.60.3581
Bi2Sr2CaCu2O8+δ,Bi2Sr2CaCu2O8,Bulk,,,SC,High-Tc/cuprate,,,,,,,,,,,,10.1103/PhysRevB.61.5930
Bi2Sr2CaCu2O8,Bi2Sr2CaCu2O8,Bulk,,,SC,High-Tc/cuprate,80 K,,,,,,,,,,,10.1103/PhysRevB.40.4427
Bi2Sr2CaCu2O8,Bi2Sr2CaCu2O8,Bulk,,,SC,High-Tc/cuprate,,,,,,,,,,,,10.1103/PhysRevB.48.10626
Bismuth Strontium Calcium Copper Oxide,Bi2Sr2CaCu2O8,Bulk,,,SC,High-Tc/cuprate,,,,,,,,,,,,10.1103/PhysRevB.52.6894
BSCCO,Bi2Sr2CaCu2O8,,,,SC,High-Tc/cuprate,,,,,,,,,,,,10.1103/PhysRevB.51.9148
BSCCO,Bi2Sr2CaCu2O8,Bulk,,,SC,High-Tc/cuprate,,,,,,,,,,,,10.1103/PhysRevB.57.13854
Bi2Sr2CaCu2O8,Bi2Sr2CaCu2O8,,,,SC,cuprate,,,,,,,,,,,,10.1103/PhysRevB.53.R8859
Bi2Sr2CaCu2O8,Bi2Sr2CaCu2O8,Bulk,,,SC,High-Tc/cuprate,85 K,,,,,,,,,,True,10.1103/PhysRevLett.68.3472
Bi₂Sr₂CaCu₂O₈₊δ (Ar-annealed),Bi2Sr2CaCu2O8,Bulk,,,SC,High-Tc/cuprate,89 K,,,,,,,,,,True,10.1103/PhysRevB.44.12098
Bi₂Sr₂CaCu₂O₈₊δ (12 atm O₂-annealed),Bi2Sr2CaCu2O8,Bulk,,,SC,High-Tc/cuprate,77 K,,,,,,,,,,True,10.1103/PhysRevB.44.12098
Bi₂Sr₂CaCu₂O₈₊δ (as-grown),Bi2Sr2CaCu2O8,Bulk,,,SC,High-Tc/cuprate,89 K,,,,,,,,,,True,10.1103/PhysRevB.44.12098
"Bi₂Sr₂CaCu₂O₈₊δ (12 atm O₂-annealed, second sample)",Bi2Sr2CaCu2O8,Bulk,,,SC,High-Tc/cuprate,81 K,,,,,,,,,,True,10.1103/PhysRevB.44.12098
BSCCO,Bi2Sr2CaCu2O8,Bulk,,,SC,High-Tc/cuprate,,,,,,,,,,,True,10.1103/PhysRevLett.72.748
BSCCO,Bi2Sr2CaCu2O8,Bulk,,,SC,High-Tc/cuprate,,,,,,,,,,,,10.1103/PhysRevB.54.12010
Bi2Sr2CaCu2O8,Bi2Sr2CaCu2O8,Bulk,,,SC,High-Tc/cuprate,93 K,,,,,,,,,148.7 T,True,10.1103/PhysRevB.54.R12713
Bi2Sr2CaCu2O8+y,Bi2Sr2CaCu2O8,Bulk,,,SC,High-Tc/cuprate,,,,,,,,,,,,10.1103/PhysRevLett.88.037002
Bi2212,Bi2Sr2CaCu2O8,Bulk,,,SC,High-Tc/cuprate,82 K,,,,,,,,,,True,10.1103/PhysRevB.57.R11093
Bi2212,Bi2Sr2CaCu2O8,Bulk,,,SC,High-Tc/cuprate,83 K,,,,,,,,,,True,10.1103/PhysRevB.57.R11093
Bi2212,Bi2Sr2CaCu2O8,Bulk,,,SC,High-Tc/cuprate,77 K,,,,,,,,,,True,10.1103/PhysRevB.57.R11093
Bi2Sr2CaCu2O8,Bi2Sr2CaCu2O8,,,,SC,High-Tc/cuprate,,,,,,,,,,,,10.1103/PhysRevB.66.052506
Bi₂Sr₂CaCu₂O₈,Bi2Sr2CaCu2O8,Bulk,,,SC,High-Tc/cuprate,90 K,,,,,,,,~300 Oe,,True,10.1103/PhysRevLett.73.1428
Bi-2212 (quenched),Bi2Sr2CaCu2O8,Bulk,,,SC,High-Tc/cuprate,69.0 K,,,,,,,,,,True,10.1103/PhysRevB.59.11193
Bi-2212 (furnace-cooled),Bi2Sr2CaCu2O8,Bulk,,,SC,High-Tc/cuprate,57.8 K,,,,,,,,,,True,10.1103/PhysRevB.59.11193
Bi-Sr-Ca-Cu-O,Bi2Sr2CaCu2O8,Bulk,,,SC,High-Tc/cuprate,,,,,,,,,,,True,10.1103/PhysRevB.49.3492
BSCCO 2212,Bi2Sr2CaCu2O8,Bulk,,,SC,High-Tc/cuprate,69 K,,,,,,,,,,True,10.1103/PhysRevB.51.12782
Bi2Sr2CaCu2O8,Bi2Sr2CaCu2O8,Bulk,,,SC,High-Tc/cuprate,,,,layered,,,,,,,,10.1103/PhysRevB.50.13073
Bi2Sr2CaCu2O8,Bi2Sr2CaCu2O8,Bulk,,,SC,High-Tc/cuprate,,,,,,,,,,,,10.1103/PhysRevB.45.10032
Bi2Sr2CaCu2O8+δ,Bi2Sr2CaCu2O8,Bulk,,,SC,High-Tc/cuprate,,,,,,,,,,,,10.1103/PhysRevB.45.10032
Bi2Sr2CaCu2O8+x,Bi2Sr2CaCu2O8,Bulk,,,SC,High-Tc/cuprate,,,,,,,,,,,,10.1103/PhysRevLett.77.155
Bi-2212,Bi2Sr2CaCu2O8,Bulk,,,SC,High-Tc/cuprate,89 K,,,,,,,30.864 Å,,,,10.1103/PhysRevB.66.024507
BSCCO,Bi2Sr2CaCu2O8,Bulk,,,SC,High-Tc/cuprate,,,,,,,,,,,,10.1103/PhysRevB.54.6750
Bi2Sr2CaCu2O8,Bi2Sr2CaCu2O8,Bulk,,,SC,High-Tc/cuprate,,,,,,,,,,,,10.1103/PhysRevLett.79.1551
Bi2Sr2CaCu2O8,Bi2Sr2CaCu2O8,Bulk,,,SC,High-Tc/cuprate,,,,,,,,,,,,10.1103/PhysRevB.60.10401
Bi₂Sr₂CaCu₂O₈₊δ,Bi2Sr2CaCu2O8,Bulk,,,SC,High-Tc/cuprate,88 K,,,,,,,,,,True,10.1103/PhysRevLett.70.1553
Bi₂Sr₂CaCu₂O₈₊δ,Bi2Sr2CaCu2O8,Bulk,,,SC,High-Tc/cuprate,78 K,,,,,,,,,,True,10.1103/PhysRevLett.70.1553
Bi2Sr2CaCu2O8,Bi2Sr2CaCu2O8,Bulk,,,SC,High-Tc/cuprate,~100 K,,,layered,,,,,,~100 T,,10.1103/PhysRevB.49.6252
BSCCO,Bi2Sr2CaCu2O8,Bulk,,,SC,High-Tc/cuprate,,,,layered,,,,,,,True,10.1103/PhysRevLett.83.187
Bi2Sr2CaCu2O8,Bi2Sr2CaCu2O8,Bulk,,,SC,High-Tc/cuprate,,,,,,,,,,,,10.1103/PhysRevB.61.3592
Bismuth Strontium Calcium Copper Oxide,Bi2Sr2CaCu2O8,Bulk,,,SC,High-Tc/cuprate,,,,layered,,,,30.8 Å,,,,10.1103/PhysRevB.46.6472
Bi2Sr2CaCu2O8+δ (Bi-2212),Bi2Sr2CaCu2O8,Bulk,,,SC,High-Tc/cuprate,80 K,,,,,5.4 Å,,,,,,10.1103/PhysRevB.61.3255
Bi₂Sr₂CaCu₂Oᵧ,Bi2Sr2CaCu2O8,,,,SC,High-Tc/cuprate,,,,,,,,,,,,10.1103/PhysRevB.63.184517
Bi2Sr2CaCu2O8,Bi2Sr2CaCu2O8,Bulk,,,SC,High-Tc/cuprate,,,,,,,,,,,,10.1103/PhysRevLett.73.1711
Bi₂Sr₂CaCu₂O₈,Bi2Sr2CaCu2O8,,,,SC,High-Tc/cuprate,90-110 K,,,,,,,,,,,10.1103/PhysRevB.56.7862
Bi2Sr2CaCu2O8,Bi2Sr2CaCu2O8,Bulk,,,SC,High-Tc/cuprate,,,,,,,,,,,,10.1103/PhysRevB.52.16208
Bi2Sr2CaCu2O8,Bi2Sr2CaCu2O8,,,,SC,High-Tc/cuprate,,,,,,,,,,,,10.1103/PhysRevB.46.8694
Bi2Sr2CaCu2O8,Bi2Sr2CaCu2O8,Thin Film,,MgO,SC,High-Tc/cuprate,75-80 K,,,,,,,30.79 Å,,,True,10.1103/PhysRevLett.72.4033
Bi2Sr2CaCu2O8+y,Bi2Sr2CaCu2O8,Bulk,,,SC,High-Tc/cuprate,,,,,,,,,,,,10.1103/PhysRevB.40.9329
Bi-2212,Bi2Sr2CaCu2O8,Thin Film,300-400 nm,,SC,High-Tc/cuprate,85 K,,,,,,,,,,True,10.1103/PhysRevLett.88.237001
Bi2Sr2CaCu2O8,Bi2Sr2CaCu2O8,Bulk,,,SC,High-Tc/cuprate,80 K,,,layered,,,,,,,True,10.1103/PhysRevB.63.092507
Bismuth Strontium Calcium Copper Oxide,Bi2Sr2CaCu2O8,Bulk,,,SC,High-Tc/cuprate,,,,layered,,,,,,,,10.1103/PhysRevB.47.6095
Bi2Sr2CaCu2O8,Bi2Sr2CaCu2O8,Bulk,,,SC,High-Tc/cuprate,90.5 K,,,,,,,,,,True,10.1103/PhysRevLett.70.666
Bi2Sr2CaCu2O8+δ,Bi2Sr2CaCu2O8,Bulk,,,SC,High-Tc/cuprate,86.0 K,,,,,,,15.4 Å,,,True,10.1103/PhysRevB.65.212509
Bi-Sr-Ca-Cu-O,Bi2Sr2CaCu2O8,Bulk,,,SC,High-Tc/cuprate,82 K,,,,,,,,,,True,10.1103/PhysRevB.47.9010
Bi-Sr-Ca-Cu-O,Bi2Sr2CaCu2O8,Bulk,,,SC,High-Tc/cuprate,85 K,,,,,,,,,,True,10.1103/PhysRevB.47.9010
Bi-Sr-Ca-Cu-O,Bi2Sr2CaCu2O8,Bulk,,,SC,High-Tc/cuprate,86 K,,,,,,,,,,,10.1103/PhysRevB.47.9010
Bi2Sr2CaCu2O8,Bi2Sr2CaCu2O8,Bulk,,,SC,High-Tc/cuprate,,,,layered,,,,,,,,10.1103/PhysRevLett.80.4753
Bi2212,Bi2Sr2CaCu2O8,Bulk,,,SC,High-Tc/cuprate,,,Tetragonal,,,,,,,,True,10.1103/PhysRevLett.83.5154
BISCO,Bi2Sr2CaCu2O8,Bulk,,,SC,High-Tc/cuprate,,,Tetragonal,,,,,,,,True,10.1103/PhysRevLett.83.5154
Bi₂Sr₂CaCu₂O₈,Bi2Sr2CaCu2O8,,,,SC,High-Tc/cuprate,,,,,,,,,,,,10.1103/PhysRevB.52.3607
Bi2Sr2CaCu2O8,Bi2Sr2CaCu2O8,Bulk,,,SC,High-Tc/cuprate,86.0 K,,,,,,,,,,True,10.1103/PhysRevLett.71.785
Bi₂Sr₂CaCu₂O₈ single crystal,Bi2Sr2CaCu2O8,Bulk,,,SC,High-Tc/cuprate,90 K,,Orthorhombic,,D2h,5.42 Å,27 Å,30.89 Å,,,True,10.1103/PhysRevB.38.11955
Bi₂Sr₂CaCu₂O₈ thin film,Bi2Sr2CaCu2O8,Thin Film,,SrTiO3,SC,High-Tc/cuprate,,,,,,,,,,,True,10.1103/PhysRevB.38.11955
Bi₂Sr₂CaCu₂O₈,Bi2Sr2CaCu2O8,Bulk,,,SC,High-Tc/cuprate,,,,layered,,,,,,,,10.1103/PhysRevB.54.16192
Bi-2212,Bi2Sr2CaCu2O8,Bulk,,,SC,High-Tc/cuprate,,,,,,,,,,,,10.1103/PhysRevLett.68.416
Bismuth Strontium Calcium Copper Oxide,Bi2Sr2CaCu2O8,Bulk,,,SC,High-Tc/cuprate,,,,,,,,,,,,10.1103/PhysRevB.45.4978
Bi2Sr2CaCu2O8+x (2212),Bi2Sr2CaCu2O8,Thin Film,1000-2000 Å,,SC,High-Tc/cuprate,81 K,,,,,,,,,,True,10.1103/PhysRevLett.85.2809
Bi2Sr2CaCu2O8,Bi2Sr2CaCu2O8,Bulk,,,SC,High-Tc/cuprate,,,,,,,,,,,,10.1103/PhysRevB.64.054516
Bi2Sr2CaCu2O8,Bi2Sr2CaCu2O8,Bulk,,,SC,High-Tc/cuprate,,,,,,,,,,,,10.1103/PhysRevB.56.9091
Pb-doped Bi2Sr2CaCu2O8,Bi2Sr2CaCu2O8,Bulk,,,SC,High-Tc/cuprate,70 K,,,,,,,,,,True,10.1103/PhysRevLett.89.167002
Bismuth strontium calcium copper oxide (n=2),Bi2Sr2CaCu2O8,Bulk,,,SC,High-Tc/cuprate,,,,layered,,,,,,,,10.1103/PhysRevB.46.14772
Bi2Sr2CaCu2O8+δ,Bi2Sr2CaCu2O8,,,,SC,High-Tc/cuprate,,,,,,,,,,,,10.1103/PhysRevLett.78.713
Bi2212,Bi2Sr2CaCu2O8,Bulk,,,SC,High-Tc/cuprate,87 K,,,,,,,,,,True,10.1103/PhysRevLett.74.2784
Bi-2212,Bi2Sr2CaCu2O8,Bulk,,,SC,High-Tc/cuprate,,,,,,,,,,,,10.1103/PhysRevLett.84.1296
Bi2Sr2CaCu2O8-δ,Bi2Sr2CaCu2O8,Bulk,,,SC,High-Tc/cuprate,,,,layered,,,,,,,,10.1103/PhysRevB.51.6663
BSCCO,Bi2Sr2CaCu2O8,,,,SC,High-Tc/cuprate,,,,,,,,,,,,10.1103/PhysRevLett.83.4156
Bi-2212,Bi2Sr2CaCu2O8,Bulk,,,SC,High-Tc/cuprate,73 K,,,layered,,,,,,,True,10.1103/PhysRevB.62.R14681
Bi2Sr2CaCu2O8,Bi2Sr2CaCu2O8,Bulk,,,SC,High-Tc/cuprate,,,,,,,,,,,,10.1103/PhysRevB.63.064516
Bi₂Sr₂CaCu₂O₈₊δ,Bi2Sr2CaCu2O8,Bulk,,,SC,High-Tc/cuprate,94 K,,tetragonal,,,,,,,150 T,True,10.1103/PhysRevB.53.11825
Bismuth Strontium Calcium Copper Oxide,Bi2Sr2CaCu2O8,Bulk,,,SC,High-Tc/cuprate,,,,,,,,,,,,10.1103/PhysRevB.61.11293
Bi2Sr2CaCu2O8+δ,Bi2Sr2CaCu2O8,Bulk,,,SC,cuprate,,,,,,,,,,,,10.1103/PhysRevB.55.R3414
BSCCO,Bi2Sr2CaCu2O8,Bulk,,,SC,High-Tc/cuprate,,,,,,,,,,,,10.1103/PhysRevLett.75.4552
Bi2Sr2CaCu2O8,Bi2Sr2CaCu2O8,Bulk,,,SC,High-Tc/cuprate,,,,,,,,,,,True,10.1103/PhysRevB.54.10150
Bi2Sr2CaCu2O8,Bi2Sr2CaCu2O8,Bulk,,,SC,High-Tc/cuprate,85 K,,,intergrowth,,,,,,,True,10.1103/PhysRevB.41.193
Bi2Sr2CaCu2O8,Bi2Sr2CaCu2O8,Bulk,,,SC,High-Tc,,,,,,,,,,,,10.1103/PhysRevB.47.534
BSCCO,Bi2Sr2CaCu2O8,Bulk,,,SC,High-Tc/cuprate,90 K,,,,,,,,,,True,10.1103/PhysRevLett.75.1166
Bi2Sr2CaCu2O8 (Bi 2:2:1:2),Bi2Sr2CaCu2O8,,,,SC,High-Tc/cuprate,,,,,,,,,,,,10.1103/PhysRevB.48.342
Bi2Sr2CaCu2O8,Bi2Sr2CaCu2O8,Bulk,,,SC,High-Tc/cuprate,,,,layered,,,,,,,,10.1103/PhysRevB.42.10230
Bi2Sr2CaCu2O8,Bi2Sr2CaCu2O8,,,,SC,High-Tc/cuprate,,,,,,,,,,,,10.1103/PhysRevLett.87.197007
Bi2212,Bi2Sr2CaCu2O8,Bulk,,,SC,High-Tc/cuprate,90 K,,,,,,,,,,True,10.1103/PhysRevLett.77.727
Bi2212 overdoped,Bi2Sr2CaCu2O8,Bulk,,,SC,High-Tc/cuprate,57 K,,,,,,,,,,True,10.1103/PhysRevLett.77.727
BSCCO,Bi2Sr2CaCu2O8,Bulk,,,SC,High-Tc/cuprate,,,,,,,,,,,,10.1103/PhysRevB.61.14821
Bi2Sr2CaCu2O8,Bi2Sr2CaCu2O8,Bulk,,,SC,cuprate,,,,perovskite-related,,,,,,,,10.1103/PhysRevB.49.15984
Bi2Sr2CaCu2O8+δ,Bi2Sr2CaCu2O8,Bulk,,,SC,High-Tc/cuprate,,,,,,,,,,,,10.1103/PhysRevLett.84.4192
Bi₂Sr₂CaCu₂O₈₊δ (optimally doped),Bi2Sr2CaCu2O8,Bulk,,,SC,High-Tc/cuprate,92 K,,,,,,,,,,True,10.1103/PhysRevLett.78.2628
Bi₂Sr₂CaCu₂O₈₊δ (slightly overdoped),Bi2Sr2CaCu2O8,Bulk,,,SC,High-Tc/cuprate,87 K,,,,,,,,,,True,10.1103/PhysRevLett.78.2628
Bi₂Sr₂CaCu₂O₈₊δ (moderately underdoped),Bi2Sr2CaCu2O8,Bulk,,,SC,High-Tc/cuprate,83 K,,,,,,,,,,True,10.1103/PhysRevLett.78.2628
Bi₂Sr₂CaCu₂O₈₊δ (underdoped),Bi2Sr2CaCu2O8,Bulk,,,SC,High-Tc/cuprate,60 K,,,,,,,,,,True,10.1103/PhysRevLett.78.2628
Bi₂Sr₂CaCu₂O₈₊δ (heavily underdoped),Bi2Sr2CaCu2O8,Bulk,,,SC,High-Tc/cuprate,15 K,,,,,,,,,,True,10.1103/PhysRevLett.78.2628
Bi2Sr2CaCu2O8+δ,Bi2Sr2CaCu2O8,Bulk,,,SC,High-Tc/cuprate,,,,,,,,,,,,10.1103/PhysRevLett.79.2726
Bi2Sr2CaCu2O8 (Bi2212),Bi2Sr2CaCu2O8,,,,SC,High-Tc/cuprate,,,,double CuO2 layers,,,,,,,,10.1103/PhysRevB.54.10131
Bi₂Sr₂CaCu₂O₈₊ᵧ,Bi2Sr2CaCu2O8,Bulk,,,SC,High-Tc/cuprate,,,,layered,,,,,,,,10.1103/PhysRevB.57.R5622
Bi₂Sr₂CaCu₂O₈,Bi2Sr2CaCu2O8,Bulk,,,SC,High-Tc/cuprate,88 K,,Tetragonal,layered cuprate,,5.40 Å,5.40 Å,,,,True,10.1103/PhysRevB.45.13025
Bi₂Sr₂CaCu₂O₈,Bi2Sr2CaCu2O8,Bulk,,,SC,High-Tc/cuprate,87 K,,,,,,,,,,True,10.1103/PhysRevLett.69.1260
Bi2Sr2CaCu2O8,Bi2Sr2CaCu2O8,Bulk,,,SC,High-Tc/cuprate,,,,,,,,,,,,10.1103/PhysRevB.52.R13141
Bismuth Strontium Calcium Copper Oxide,Bi2Sr2CaCu2O8,Bulk,,,SC,High-Tc/cuprate,,,,,,5.40 Å,,,,,True,10.1103/PhysRevB.48.6732
Bi2Sr2CaCu2O8 (Bi 2:2:1:2),Bi2Sr2CaCu2O8,Bulk,,,SC,High-Tc/cuprate,,,,layered,,,,30.6 Å,calculated using Josephson-coupled layer model,,,10.1103/PhysRevB.44.2732
Bi2Sr2CaCu2O8,Bi2Sr2CaCu2O8,Bulk,,,SC,High-Tc/cuprate,90 K,,,,,,,,,,True,10.1103/PhysRevB.51.410
Bi-2212,Bi2Sr2CaCu2O8,Bulk,,,SC,High-Tc/cuprate,73.1 K,,,,,,,30.801 Å,,,True,10.1103/PhysRevB.58.15135
Bi-2212 single crystal,Bi2Sr2CaCu2O8,Bulk,35 μm,,SC,High-Tc/cuprate,81 K,,,,,,,,,,True,10.1103/PhysRevB.58.15135
Bi2Sr2CaCu2O8+δ,Bi2Sr2CaCu2O8,Bulk,,,SC,High-Tc/cuprate,,,,,,,,,,,,10.1103/PhysRevB.64.212501
Bi2Sr2CaCu2O8+δ,Bi2Sr2CaCu2O8,Bulk,,,SC,High-Tc/cuprate,,,,,,,,,,,,10.1103/PhysRevB.58.9536
BISCO,Bi2Sr2CaCu2O8,Bulk,,,SC,High-Tc/cuprate,,,,,,,,,,,,10.1103/PhysRevB.61.1477
BSCCO,Bi2Sr2CaCu2O8,Thin Film,200 nm,,SC,High-Tc/cuprate,86 K,,,,,,,,,,True,10.1103/PhysRevB.59.1426
Bi2Sr2CaCu2O8,Bi2Sr2CaCu2O8,Bulk,,,SC,High-Tc/cuprate,86 K,,,,,,,,,,,10.1103/PhysRevLett.70.1529
Bi2212,Bi2Sr2CaCu2O8,,,,SC,High-Tc/cuprate,,,,,,,,,,,,10.1103/PhysRevB.50.16129
Bi2Sr2CaCu2O8,Bi2Sr2CaCu2O8,Bulk,,,SC,High-Tc/cuprate,,,,,,,,,,,,10.1103/PhysRevLett.76.2386
Bi2Sr2CaCu2O8,Bi2Sr2CaCu2O8,Bulk,,,SC,High-Tc/cuprate,,,,,,,,,,,,10.1103/PhysRevB.39.9175
Bi2Sr2CaCu2O8,Bi2Sr2CaCu2O8,Bulk,,,SC,High-Tc/cuprate,,,,,,,,,,,,10.1103/PhysRevB.54.12523
Bi2Sr2CaCu2O8,Bi2Sr2CaCu2O8,Bulk,,,SC,High-Tc/cuprate,,,,layered,,,,,,,,10.1103/PhysRevB.57.6056
Bi2Sr2CaCu2O8,Bi2Sr2CaCu2O8,Bulk,,,SC,High-Tc/cuprate,,,tetragonal,,,,,,,,,10.1103/PhysRevB.52.R3856
BSCCO,Bi2Sr2CaCu2O8,Bulk,,,SC,High-Tc/cuprate,85 K,,,layered,,,,,,,False,10.1103/PhysRevLett.87.257002
Bi2Sr2CaCu2O8,Bi2Sr2CaCu2O8,Bulk,,,SC,High-Tc/cuprate,,,,,,,,,,,,10.1103/PhysRevB.62.3422
BSCCO-2212,Bi2Sr2CaCu2O8,Bulk,,,SC,High-Tc/cuprate,85 K,,,,,,,,,,True,10.1103/PhysRevLett.80.592
Bi-Sr-Ca-Cu-O,Bi2Sr2CaCu2O8,Thin Film,,MgO,SC,High-Tc/cuprate,80 K,,,,,,,,< 500 G,,True,10.1103/PhysRevB.45.7495
Bi2Sr2CaCu2O8,Bi2Sr2CaCu2O8,Bulk,,,SC,High-Tc/cuprate,,,,,,,,,,,,10.1103/PhysRevLett.89.027002
Bi2Sr2CaCu2O8+δ,Bi2Sr2CaCu2O8,Bulk,,,SC,High-Tc/cuprate,,,,layered,,,,,,,,10.1103/PhysRevLett.75.3178
Bi₂Sr₂CaCu₂Oₓ,Bi2Sr2CaCu2O8,Bulk,,,SC,High-Tc/cuprate,,,,,,,,,,,,10.1103/PhysRevB.49.1246
Bi2212 optimally doped,Bi2Sr2CaCu2O8,Bulk,,,SC,High-Tc/cuprate,95 K,,,,,,,,,,True,10.1103/PhysRevLett.80.153
Bi2212 slightly overdoped,Bi2Sr2CaCu2O8,Bulk,,,SC,High-Tc/cuprate,92 K,,,,,,,,,,True,10.1103/PhysRevLett.80.153
Bi2212 moderately overdoped,Bi2Sr2CaCu2O8,Bulk,,,SC,High-Tc/cuprate,82 K,,,,,,,,,,True,10.1103/PhysRevLett.80.153
Bi2212 overdoped,Bi2Sr2CaCu2O8,Bulk,,,SC,High-Tc/cuprate,72 K,,,,,,,,,,True,10.1103/PhysRevLett.80.153
Bi2212 highly overdoped,Bi2Sr2CaCu2O8,Bulk,,,SC,High-Tc/cuprate,62 K,,,,,,,,,,True,10.1103/PhysRevLett.80.153
BSCCO,Bi2Sr2CaCu2O8,Bulk,,,SC,High-Tc/cuprate,90 K,,,layered,,,,,,,True,10.1103/PhysRevLett.89.217003
BSCCO-2212,Bi2Sr2CaCu2O8,Bulk,,,SC,High-Tc/cuprate,95 K,,,,,,,,,,True,10.1103/PhysRevB.58.3462
BSCCO,Bi2Sr2CaCu2O8,,,,SC,High-Tc/cuprate,,,,,,,,,,,,10.1103/PhysRevLett.69.2717
Bi2Sr2CaCu2O8,Bi2Sr2CaCu2O8,Bulk,,,SC,Type-II/cuprate/High-Tc,85 K,,,layered,,,,,,,,10.1103/PhysRevB.41.4805
Bi2Sr2CaCu2O8,Bi2Sr2CaCu2O8,Bulk,,,SC,High-Tc/cuprate,85 K,,,superlattice,,,,15.4 Å,,,,10.1103/PhysRevB.39.11503
Bi-2212,Bi2Sr2CaCu2O8,Bulk,,,SC,High-Tc/cuprate,,,,,,,,,,,,10.1103/PhysRevB.53.6734
BSCCO,Bi2Sr2CaCu2O8,Thin Film,2000 Å,MgO,SC,High-Tc/cuprate,above 77 K,,,,,,,,,,True,10.1103/PhysRevB.42.2635
BSCCO,Bi2Sr2CaCu2O8,Thin Film,2000 Å,ZrO2,SC,High-Tc/cuprate,above 77 K,,,,,,,,,,True,10.1103/PhysRevB.42.2635
Bismuth Strontium Calcium Copper Oxide (overdoped),Bi2Sr2CaCu2O8,Bulk,,,SC,High-Tc/cuprate,65 K,,,bilayer cuprate,,,,,,,True,10.1103/PhysRevLett.89.277005
Bismuth Strontium Calcium Copper Oxide (similar sample),Bi2Sr2CaCu2O8,Bulk,,,SC,High-Tc/cuprate,58 K,,,bilayer cuprate,,,,,,,True,10.1103/PhysRevLett.89.277005
Bismuth Strontium Calcium Copper Oxide (optimally doped),Bi2Sr2CaCu2O8,Bulk,,,SC,High-Tc/cuprate,,,,bilayer cuprate,,,,,,,,10.1103/PhysRevLett.89.277005
Bi2Sr2CaCu2O8,Bi2Sr2CaCu2O8,Bulk,,,SC,High-Tc/cuprate,,,,,,,,,,,,10.1103/PhysRevB.56.R11435
Bi2212,Bi2Sr2CaCu2O8,Bulk,,,SC,High-Tc/cuprate,,,,,,,,,,,,10.1103/PhysRevB.63.180507
Bi2Sr2CaCu2O8+δ,Bi2Sr2CaCu2O8,Bulk,,,SC,High-Tc/cuprate,90 K,,,,,,,14.6 Å,,,,10.1103/PhysRevB.57.8632
Bi-Sr-Ca-Cu-O single crystal,Bi2Sr2CaCu2O8,Bulk,,,SC,High-Tc/cuprate,,,,,,,,,,,,10.1103/PhysRevB.49.1294
Bi2Sr2CaCu2O8,Bi2Sr2CaCu2O8,,,,SC,High-Tc/cuprate,,,,,,,,,,,,10.1103/PhysRevB.66.014536
Bi₂Sr₂CaCu₂O₈₊δ,Bi2Sr2CaCu2O8,Bulk,,,SC,High-Tc/cuprate,83 K,,,layered,,,,,,,True,10.1103/PhysRevB.43.13032
Bi2Sr2CaCu2O8,Bi2Sr2CaCu2O8,Bulk,,,SC,High-Tc/cuprate,,,,layered,,,,,,,,10.1103/PhysRevLett.80.1734
Bi2Sr2CaCu2O8+δ,Bi2Sr2CaCu2O8,Bulk,,,SC,High-Tc/cuprate,,,,layered,,,,,,,,10.1103/PhysRevLett.66.3213
Bi2Sr2CaCu2O8 crystal,Bi2Sr2CaCu2O8,Bulk,,,SC,High-Tc/cuprate,87 K and 65 K,,,,,,,,,,True,10.1103/PhysRevLett.64.2949
Bi2Sr2CaCu2O8+δ,Bi2Sr2CaCu2O8,,,,SC,High-Tc/cuprate,,,,,,,,,,,,10.1103/PhysRevB.50.6375
BSCCO,Bi2Sr2CaCu2O8,Bulk,,,SC,High-Tc/cuprate,90 K,,,,,,,,,,True,10.1103/PhysRevB.56.R517
Bi2Sr2CaCu2O8,Bi2Sr2CaCu2O8,Bulk,,,SC,High-Tc/cuprate,,,,,,,,,,,,10.1103/PhysRevB.59.11982
Bi2Sr2CaCu2O8,Bi2Sr2CaCu2O8,,,,SC,High-Tc/cuprate,,,,,,,,,,,,10.1103/PhysRevB.40.2654
Bi₂Sr₂CaCu₂O₈,Bi2Sr2CaCu2O8,,,,SC,High-Tc/cuprate,,,,,,,,,,,,10.1103/PhysRevB.42.4272
Bi2Sr2CaCu2O8,Bi2Sr2CaCu2O8,,,,SC,High-Tc/cuprate,,,,,,,,,,,,10.1103/PhysRevB.56.14149
Bi2212,Bi2Sr2CaCu2O8,Bulk,,,SC,High-Tc/cuprate,55 K,,,,,,,,,,True,10.1103/PhysRevLett.78.4891
Bismuth strontium calcium copper oxide,Bi2Sr2CaCu2O8,Bulk,,,SC,High-Tc/cuprate,,,,Layered,,,,,,,,10.1103/PhysRevB.50.14855
Bi2212,Bi2Sr2CaCu2O8,Bulk,,,SC,High-Tc/cuprate,91 K,,,,,,,,,,True,10.1103/PhysRevLett.89.067005
BSCCO-2212 (oxygen-annealed),Bi2Sr2CaCu2O8,Bulk,,,SC,High-Tc/cuprate,~85 K,ambient pressure,,layered,,,,,,,True,10.1103/PhysRevB.59.7196
BSCCO-2212 (argon-annealed),Bi2Sr2CaCu2O8,Bulk,,,SC,High-Tc/cuprate,~80 K,ambient pressure,,layered,,,,,,,True,10.1103/PhysRevB.59.7196
Bi2Sr2CaCu2O8+δ,Bi2Sr2CaCu2O8,Thin Film,~10 μm,,SC,High-Tc/cuprate,85 K,,,layered,,,,,,,True,10.1103/PhysRevB.57.638
Bi2Sr2CaCu2O8,Bi2Sr2CaCu2O8,Bulk,,,SC,High-Tc/cuprate,80 K,,,,,,,,,,True,10.1103/PhysRevB.47.8172
Bi2Sr2CaCu2O8,Bi2Sr2CaCu2O8,Bulk,,,SC,cuprate,~ 80 K,,Orthorhombic,,Pnan,,,,,,,10.1103/PhysRevB.49.13154
BSCCO,Bi2Sr2CaCu2O8,Bulk,,,SC,High-Tc/cuprate,87 K,,,layered,,,,,,,True,10.1103/PhysRevLett.81.4248
Bi₂Sr₂CaCu₂O₈,Bi2Sr2CaCu2O8,Bulk,,,SC,High-Tc/cuprate,,,,,,,,,,,,10.1103/PhysRevB.51.8676
Bi2212,Bi2Sr2CaCu2O8,Bulk,,,SC,High-Tc/cuprate,,,Orthorhombic,,,,,,,,True,10.1103/PhysRevB.58.5219
Bi2Sr2CaCu2O8,Bi2Sr2CaCu2O8,,,,SC,High-Tc/cuprate,,,,,,,,,,,,10.1103/PhysRevB.44.2399
BSCCO,Bi2Sr2CaCu2O8,Bulk,,,SC,High-Tc/cuprate,,,,,,3.83 Å,,,,,,10.1103/PhysRevLett.87.277002
BSCCO,Bi2Sr2CaCu2O8,Bulk,,,SC,High-Tc/cuprate,,,,,,,,,,,,10.1103/PhysRevLett.74.2343
BiSCCO,Bi2Sr2CaCu2O8,Bulk,,,SC,High-Tc/cuprate,,,,,,,,,,,,10.1103/PhysRevB.61.727
Bi2Sr2CaCu2O8,Bi2Sr2CaCu2O8,Bulk,,,SC,High-Tc/cuprate,84 K,,,,,,,,,,,10.1103/PhysRevB.64.172508
Bi2Sr2CaCu2O8,Bi2Sr2CaCu2O8,Bulk,,,SC,High-Tc/cuprate,,,,,,,,,,,,10.1103/PhysRevB.50.9554
BSCCO,Bi2Sr2CaCu2O8,Bulk,,,SC,High-Tc/cuprate,,,,,,,,,,,,10.1103/PhysRevB.50.16001
BiSrCaCuO 2212,Bi2Sr2CaCu2O8,Thin Film,300 nm,,SC,High-Tc/cuprate,86 K,,,,,,,,,,True,10.1103/PhysRevB.62.6674
BSCCO,Bi2Sr2CaCu2O8,Thin Film,,NdGaO3,SC,High-Tc/cuprate,,,,,,,,,,,True,10.1103/PhysRevB.62.6674
Bi2Sr2CaCu2O8,Bi2Sr2CaCu2O8,,,,SC,High-Tc/cuprate,,,,,,,,,,,,10.1103/PhysRevLett.69.2138
BSCCO,Bi2Sr2CaCu2O8,Bulk,,,SC,High-Tc/cuprate,,,,,,,,,,,,10.1103/PhysRevLett.81.1497
BSCCO,Bi2Sr2CaCu2O8,Bulk,,,SC,High-Tc/cuprate,89 K,,,layered,,,,,,,True,10.1103/PhysRevLett.88.187002
Bi2Sr2CaCu2O8,Bi2Sr2CaCu2O8,Thin Film,,MgO,SC,High-Tc/cuprate,85 K,,,,,,,,,,True,10.1103/PhysRevLett.64.2082
BSCCO-2212,Bi2Sr2CaCu2O8,Bulk,,,SC,High-Tc/cuprate,92-95 K,,,,,,,,,~230 T,True,10.1103/PhysRevLett.76.983
Bi2Sr2CaCu2O8+δ,Bi2Sr2CaCu2O8,,,,SC,High-Tc/cuprate,,,,,,,,,,,,10.1103/PhysRevB.50.7226
Bi₂Sr₂CaCu₂O₈,Bi2Sr2CaCu2O8,,,,SC,High-Tc/cuprate,,,,,,,,,,,,10.1103/PhysRevLett.73.2744
Bi₂Sr₂CaCu₂O₈₊δ,Bi2Sr2CaCu2O8,,,,SC,High-Tc/cuprate,,,,,,,,,,,,10.1103/PhysRevLett.73.2744
Bi2Sr2CaCu2O8,Bi2Sr2CaCu2O8,,,,SC,High-Tc/cuprate,,,,,,,,,,,,10.1103/PhysRevLett.75.323
Bi2212,Bi2Sr2CaCu2O8,Bulk,,,SC,High-Tc/cuprate,87 K,,,,,,,,,,,10.1103/PhysRevLett.83.1652
Bi2212,Bi2Sr2CaCu2O8,Bulk,,,SC,High-Tc/cuprate,91 K,,,,,,,,,,,10.1103/PhysRevLett.83.1652
Bi2Sr2CaCu2O8,Bi2Sr2CaCu2O8,,,,SC,High-Tc/cuprate,,,,,,,,,,,,10.1103/PhysRevB.47.3461
Bi2Sr2CaCu2O8,Bi2Sr2CaCu2O8,Bulk,,,SC,High-Tc/cuprate,,,,,,,,,,,,10.1103/PhysRevB.48.3393
Bi2Sr2CaCu2O8,Bi2Sr2CaCu2O8,Bulk,,,SC,High-Tc/cuprate,,,,,,,,,,,,10.1103/PhysRevB.59.1339
Bi2Sr2CaCu2O8,Bi2Sr2CaCu2O8,Bulk,,,SC,High-Tc/cuprate,,,,,,,,,,,,10.1103/PhysRevLett.77.723
Bi2Sr2CaCu2O8,Bi2Sr2CaCu2O8,Bulk,,,SC,High-Tc/cuprate,85 K,,,layered,,,,,,,,10.1103/PhysRevB.44.910
Bi₂Sr₂CaCu₂O₈₊δ (pure),Bi2Sr2CaCu2O8,Bulk,,,SC,High-Tc/cuprate,~85 K,ambient pressure,Orthorhombic,,Amma,,,,,,True,10.1103/PhysRevB.49.9898
Bi₂Sr₂CaCu₂O₈,Bi2Sr2CaCu2O8,,,,SC,cuprate,,,,,,,,,,,,10.1103/PhysRevB.66.214509
BSCCO,Bi2Sr2CaCu2O8,Bulk,,,SC,High-Tc/cuprate,,,,layered,,,,,,,,10.1103/PhysRevB.53.6774
Bi₂Sr₂CaCu₂O₈₊δ,Bi2Sr2CaCu2O8,Bulk,,,SC,High-Tc/cuprate,100 K,,,,,,,,,,True,10.1103/PhysRevB.59.11962
Bi2Sr2CaCu2O8,Bi2Sr2CaCu2O8,Bulk,,,SC,High-Tc/cuprate,,,,layered,,,,,,,True,10.1103/PhysRevB.51.9372
BSCCO,Bi2Sr2CaCu2O8,Bulk,,,SC,High-Tc/cuprate,,,,layered,,,,,,,,10.1103/PhysRevB.48.15966
BSCCO,Bi2Sr2CaCu2O8,Bulk,,,SC,High-Tc/cuprate,77 K,,,,,,,,,,True,10.1103/PhysRevB.54.15478
BSCCO,Bi2Sr2CaCu2O8,Bulk,,,SC,High-Tc/cuprate,82 K,,,,,,,,,,True,10.1103/PhysRevB.54.15478
BSCCO,Bi2Sr2CaCu2O8,Bulk,,,SC,High-Tc/cuprate,87 K,,,,,,,,,,True,10.1103/PhysRevB.54.15478
BSCCO,Bi2Sr2CaCu2O8,Bulk,,,SC,High-Tc/cuprate,85 K,,,,,,,,,,True,10.1103/PhysRevB.54.15478
BSCCO,Bi2Sr2CaCu2O8,Bulk,,,SC,High-Tc/cuprate,84 K,,,,,,,,,,True,10.1103/PhysRevB.54.15478
BSCCO,Bi2Sr2CaCu2O8,Bulk,,,SC,High-Tc/cuprate,86 K,,,,,,,,,,True,10.1103/PhysRevB.54.15478
Bi2Sr2CaCu2O8,Bi2Sr2CaCu2O8,Bulk,,,SC,High-Tc/cuprate,84 K,,,,,,,,,280 T,True,10.1103/PhysRevB.42.8710
Bi2Sr2CaCu2O8+δ,Bi2Sr2CaCu2O8,Bulk,,,SC,High-Tc/cuprate,,,,,,,,,,,,10.1103/PhysRevB.51.15402
Bi2Sr2CaCu2Oy,Bi2Sr2CaCu2O8,Bulk,,,SC,High-Tc/cuprate,85 K,,,layered perovskite,,,,,,,True,10.1103/PhysRevB.42.412
Bi2Sr2CaCu2O8,Bi2Sr2CaCu2O8,,,,SC,High-Tc/cuprate,,,,layered,,,,,,,,10.1103/PhysRevB.57.11786
Bi₂Sr₂CaCu₂O₈,Bi2Sr2CaCu2O8,Bulk,,,SC,High-Tc/cuprate,,,,,,,,,,,,10.1103/PhysRevB.47.5535
Bi2Sr2CaCu2O8,Bi2Sr2CaCu2O8,Bulk,,,SC,High-Tc/cuprate,85 K,,,layered,,,,,,,,10.1103/PhysRevB.42.8623
Bismuth strontium calcium copper oxide,Bi2Sr2CaCu2O8,Bulk,,,SC,High-Tc/cuprate,,,,,,,,,,,,10.1103/PhysRevB.56.R505
Bi₂Sr₂CaCu₂O₈₊δ (B2212),Bi2Sr2CaCu2O8,Bulk,,,SC,High-Tc/cuprate,83 K,,,,,,,,,,True,10.1103/PhysRevB.58.8812
Bi2Sr2CaCu2O8,Bi2Sr2CaCu2O8,,,,SC,High-Tc/cuprate,,,,,,,,,,,,10.1103/PhysRevB.45.5547
Bismuth Strontium Calcium Copper Oxide,Bi2Sr2CaCu2O8,Bulk,,,SC,High-Tc/cuprate,,,,,,,,,,,,10.1103/PhysRevB.50.7230
Bi2Sr2CaCu2O8,Bi2Sr2CaCu2O8,Bulk,,,SC,High-Tc/cuprate,,,,,,,,,,,,10.1103/PhysRevB.50.6416
Bi2Sr2CaCu2O8,Bi2Sr2CaCu2O8,Bulk,,,SC,High-Tc,,,,,,,,,,,,10.1103/PhysRevB.39.2894
Bi₂Sr₂CaCu₂O₈,Bi2Sr2CaCu2O8,Bulk,,,SC,Type-II/High-Tc/cuprate,,,,,,,,,,,True,10.1103/PhysRevLett.70.2166
Bi2Sr2CaCu2O8,Bi2Sr2CaCu2O8,,,,SC,High-Tc/cuprate,,,,,,,,,,,,10.1103/PhysRevB.45.511
Bi2Sr2CaCu2O8,Bi2Sr2CaCu2O8,Bulk,,,SC,High-Tc/cuprate,,,,layered,,,,,,"temperature dependent, extracted from magnetization data",True,10.1103/PhysRevLett.70.1870
Bi2Sr2CaCu2O8,Bi2Sr2CaCu2O8,Bulk,,,SC,High-Tc/cuprate,90 K,,,layered,,,,,,,,10.1103/PhysRevB.45.415
Bi2Sr2CaCu2O8,Bi2Sr2CaCu2O8,,,,SC,High-Tc/cuprate,,,,,,,,,,,,10.1103/PhysRevB.47.15250
Bi2212,Bi2Sr2CaCu2O8,Bulk,,,SC,High-Tc/cuprate,,,,,,,,,,,,10.1103/PhysRevB.52.1297
Bi2Sr2CaCu2O8+x,Bi2Sr2CaCu2O8,,,,SC,High-Tc/cuprate,,,,,,,,,,,,10.1103/PhysRevB.53.8245
Bi2Sr2CaCu2O8+δ (Bi2212),Bi2Sr2CaCu2O8,Bulk,20 μm,,SC,High-Tc/cuprate,88 K,,,,,,,,,,True,10.1103/PhysRevB.53.2257
Bi2212,Bi2Sr2CaCu2O8,Bulk,,,SC,High-Tc/cuprate,,,,,,,,,,,,10.1103/PhysRevB.60.12454
Bi-2212,Bi2Sr2CaCu2O8,Bulk,,,SC,High-Tc/cuprate,"89.1 K (sample Bi1), 87.3 K (sample Bi2)",,,layered,,,,3.08 nm,,,True,10.1103/PhysRevB.54.7470
Bi2Sr2CaCu2O8,Bi2Sr2CaCu2O8,Bulk,,,SC,High-Tc/cuprate,,,,,,,,,,,,10.1103/PhysRevB.56.5610
Bi₂Sr₂CaCu₂O₈,Bi2Sr2CaCu2O8,Bulk,,,SC,High-Tc/cuprate,,,,,,,,,,,,10.1103/PhysRevB.44.2757
Bi2Sr2CaCu2O8,Bi2Sr2CaCu2O8,Bulk,,,SC,High-Tc/cuprate,86 K,,,,,,,,,,True,10.1103/PhysRevB.54.6632
Bi₂Sr₂CaCu₂O₈,Bi2Sr2CaCu2O8,,,,SC,High-Tc/cuprate,,,,,,,,,,,,10.1103/PhysRevB.57.5505
Bi2Sr2CaCu2O8-y,Bi2Sr2CaCu2O8,Bulk,,,SC,High-Tc/cuprate,,,,,,,,,,,,10.1103/PhysRevB.44.300
Bi₂Sr₂CaCu₂O₈₊δ,Bi2Sr2CaCu2O8,Bulk,,,SC,High-Tc/cuprate,,,,layered,,,,,,,True,10.1103/PhysRevLett.73.1424
Bi2Sr2CaCu2O8,Bi2Sr2CaCu2O8,Bulk,,,SC,High-Tc/cuprate,89 K,,,,,,,,,,True,10.1103/PhysRevB.62.3554
Bi2212,Bi2Sr2CaCu2O8,Bulk,,,SC,High-Tc/cuprate,82 K,,,,,,,,,,True,10.1103/PhysRevB.53.2253
Bi2Sr2CaCu2O8+δ,Bi2Sr2CaCu2O8,Bulk,,,SC,High-Tc/cuprate,88.4 K,0 GPa,,,,,,,,,True,10.1103/PhysRevLett.82.3148
BSCCO,Bi2Sr2CaCu2O8,,,,SC,High-Tc/cuprate,,,,layered,,,,,,,,10.1103/PhysRevLett.77.928
BSCCO,Bi2Sr2CaCu2O8,Thin Film,655 Å,LaAlO3,SC,High-Tc/cuprate,78-80 K,,,,,,,,Hc1,,True,10.1103/PhysRevLett.81.1485
BSCCO,Bi2Sr2CaCu2O8,Thin Film,740 Å,LaAlO3,SC,High-Tc/cuprate,78-80 K,,,,,,,,Hc1,,True,10.1103/PhysRevLett.81.1485
Bi2212,Bi2Sr2CaCu2O8,Bulk,,,SC,High-Tc/cuprate,,,,,,,,,,,,10.1103/PhysRevB.54.15547
BSCCO,Bi2Sr2CaCu2O8,,,,SC,High-Tc/cuprate,,,,,,,,,,,,10.1103/PhysRevB.46.11952
Bi₂Sr₂CaCu₂O₈,Bi2Sr2CaCu2O8,,,,SC,High-Tc,,,,,,,,,,,,10.1103/PhysRevB.40.825
Bi2Sr2CaCu2O8,Bi2Sr2CaCu2O8,Bulk,,,SC,High-Tc/cuprate,~83.5 K,,,layered,,,,,measured experimentally,,,10.1103/PhysRevB.48.10448
BSCCO,Bi2Sr2CaCu2O8,Bulk,,,SC,High-Tc/cuprate,~100 K,,,layered,,,,,theoretical analysis,,,10.1103/PhysRevB.48.10448
Bi2Sr2CaCu2O8+δ,Bi2Sr2CaCu2O8,Bulk,,,SC,High-Tc/cuprate,,,,,,,,,,,,10.1103/PhysRevLett.69.3812
BSCCO,Bi2Sr2CaCu2O8,Bulk,,,SC,High-Tc/cuprate,,,,,,,,,,,,10.1103/PhysRevB.64.134527
Bi2Sr2CaCu2O8,Bi2Sr2CaCu2O8,Bulk,,,SC,High-Tc/cuprate,,,,,,,,,,,,10.1103/PhysRevB.52.13576
Bi2Sr2CaCu2O8+x,Bi2Sr2CaCu2O8,Bulk,,,SC,High-Tc/cuprate,,,,,,,,,,,,10.1103/PhysRevLett.86.4899
Bi2Sr2CaCu2O8,Bi2Sr2CaCu2O8,Bulk,,,SC,High-Tc/cuprate,~100 K,,,layered,,,,,discussed theoretically,,,10.1103/PhysRevB.54.497
BSCCO,Bi2Sr2CaCu2O8,Bulk,,,SC,High-Tc/cuprate,90 K,,,,,5.41 Å,5.42 Å,30.96 Å,,,True,10.1103/PhysRevB.55.9125
Bi2Sr2CaCu2O8+x,Bi2Sr2CaCu2O8,Thin Film,5-10 nm,,SC,High-Tc/cuprate,~85 K,,,,,,,,,,True,10.1103/PhysRevB.58.5795
Bi2Sr2CaCu2O8+δ,Bi2Sr2CaCu2O8,Bulk,,,SC,High-Tc/cuprate,85 K,,,layered,,,,,,,True,10.1103/PhysRevLett.81.3551
BSCCO,Bi2Sr2CaCu2O8,,,,SC,High-Tc/cuprate,,,,,,,,,,few hundred Gauss,,10.1103/PhysRevB.61.R11910
Bi-2212 (underdoped),Bi2Sr2CaCu2O8,Bulk,,,SC,High-Tc/cuprate,90 K,,,,,,,,,,True,10.1103/PhysRevB.63.224514
Bi-2212 (overdoped),Bi2Sr2CaCu2O8,Bulk,,,SC,High-Tc/cuprate,90 K,,,,,,,,,,True,10.1103/PhysRevB.63.224514
Bi2Sr2CaCu2O8,Bi2Sr2CaCu2O8,Bulk,,,SC,High-Tc/cuprate,86 K,,,layered,,,,,,,True,10.1103/PhysRevLett.66.2164
Bismuth Strontium Calcium Copper Oxide,Bi2Sr2CaCu2O8,Bulk,,,SC,High-Tc/cuprate,,,,layered,,,,,,,,10.1103/PhysRevB.65.100509
Bi2212,Bi2Sr2CaCu2O8,Bulk,,,SC,High-Tc/cuprate,87 K,,,,,,,,,,True,10.1103/PhysRevB.53.R14737
