Repository: WyattBunstine/ML_SC_Project

# ML_SC_Project — Chemically and Geometrically Motivated Crystal Graph Neural Networks

This project predicts and screens superconductors from crystal structure. It frames the
problem as a **two-stage hurdle**: first classify whether a material is a superconductor
candidate (SC vs. non-SC), then regress the critical temperature T_c for superconductors.

Two graph-neural-network families are trained and compared:

- a **baseline CGCNN** ([txie-93/cgcnn](https://github.com/txie-93/cgcnn)), and
- an **MPNN** with learned edge features that consumes richer `crystal_graph_v4` graphs
  (this project's contribution).

File: database/superconductor_materials_full.csv (part 26 of 215)
Material_Name,Chemical_Composition,Material_Class,Film_Thickness,Substrate,Material_Type,Superconductor_Type,Superconducting_Transition_Temperature,Pressure,Crystal_Structure,Lattice_Structure,Space_Group,"Lattice_Constant(a)","Lattice_Constant(b)","Lattice_Constant(c)",Lower_Critical_Field,Upper_Critical_Field,Experimental,DOI
Bi2Sr2CaCu2O8+δ,Bi2Sr2CaCu2O8,Bulk,,,SC,High-Tc/cuprate,82.3 K,,,,,,,,,90 T,True,10.1103/PhysRevB.44.6955
Bi2212,Bi2Sr2CaCu2O8,Bulk,,,SC,High-Tc/cuprate,91 K,,,,,,,,,,True,10.1103/PhysRevLett.79.3467
Bi2Sr2CaCu2O8 (Bi2212),Bi2Sr2CaCu2O8,Bulk,,,SC,High-Tc/cuprate,,,,,,,,,,,,10.1103/PhysRevB.64.064515
Bi₂Sr₂CaCu₂O₈,Bi2Sr2CaCu2O8,,,,SC,High-Tc/cuprate,,,,,,,,,,,,10.1103/PhysRevLett.72.2263
Bi2Sr2CaCu2O8,Bi2Sr2CaCu2O8,Bulk,,,SC,High-Tc/cuprate,,,,,,,,,,,True,10.1103/PhysRevB.42.10199
Bi-2:2:1:2,Bi2Sr2CaCu2O8,Bulk,,,SC,High-Tc/cuprate,90 K,atmospheric pressure,Orthorhombic,layered perovskite-like,,5.4091 Å,5.4209 Å,30.8445 Å,,,True,10.1103/PhysRevB.49.9862
Bi2Sr2CaCu2O8,Bi2Sr2CaCu2O8,Bulk,,,SC,High-Tc,80 to 90 K,,,,,,,,,,,10.1103/PhysRevB.38.6470
Bi2212,Bi2Sr2CaCu2O8,Bulk,,,SC,High-Tc/cuprate,,,,,,,,,,,,10.1103/PhysRevB.58.15035
Bismuth Strontium Calcium Copper Oxide,Bi2Sr2CaCu2O8,,,,SC,High-Tc/cuprate,,,,,,,,,,,,10.1103/PhysRevB.61.3649
Bi₂Sr₂CaCu₂O₈₊δ,Bi2Sr2CaCu2O8,Bulk,,,SC,High-Tc/cuprate,85 K,,,perovskite,,,,30.7 Å,,,True,10.1103/PhysRevB.44.10126
Bi2Sr2CaCu2O8,Bi2Sr2CaCu2O8,Bulk,,,SC,High-Tc/cuprate,85 K,,,,,,,,,,True,10.1103/PhysRevB.41.6621
Bi-2212,Bi2Sr2CaCu2O8,Bulk,,,SC,High-Tc/cuprate,,,,,,,,,,,,10.1103/PhysRevB.51.15649
Bismuth strontium calcium copper oxide,Bi2Sr2CaCu2O8,Bulk,,,SC,High-Tc/cuprate,59 K,,,layered,,,,,,,,10.1103/PhysRevB.45.12632
Bi2Sr2CaCu2O8,Bi2Sr2CaCu2O8,Bulk,,,SC,High-Tc/cuprate,,,,,,,,,,,,10.1103/PhysRevB.48.9767
Bi₂Sr₂CaCu₂O₈₊δ,Bi2Sr2CaCu2O8,Bulk,,,SC,High-Tc/cuprate,91 K,,,layered,,,,15 Å,,,,10.1103/PhysRevB.57.3623
BSCCO,Bi2Sr2CaCu2O8,,,,SC,High-Tc/cuprate,~90 K,,,layered,,,,,,,,10.1103/PhysRevB.49.12326
Bi2212,Bi2Sr2CaCu2O8,Bulk,,,SC,High-Tc/cuprate,,,,,,,,,,,,10.1103/PhysRevB.59.9617
Bi2Sr2CaCu2O8,Bi2Sr2CaCu2O8,Bulk,,,SC,cuprate,65 K,,,,,,,,,,,10.1103/PhysRevB.64.224512
Bi2Sr2CaCu2O8+y,Bi2Sr2CaCu2O8,Bulk,,,SC,cuprate,85 K,,,,,,,,,,,10.1103/PhysRevB.64.224512
Bi2Sr2CaCu2O8,Bi2Sr2CaCu2O8,Bulk,,,SC,cuprate,,,,,,,,,,,,10.1103/PhysRevB.40.2217
Bi2Sr2CaCu2O8,Bi2Sr2CaCu2O8,Bulk,890 Å,,SC,High-Tc/cuprate,85 K,,,,,,,,,,True,10.1103/PhysRevB.46.8632
Bismuth strontium calcium copper oxide,Bi2Sr2CaCu2O8,Bulk,,,SC,High-Tc,87 K,,,,,,,,,,True,10.1103/PhysRevB.62.15183
Bi2Sr2CaCu2O8,Bi2Sr2CaCu2O8,Bulk,,,SC,High-Tc/cuprate,,,,layered,,,,,,,,10.1103/PhysRevB.49.13065
Bi2Sr2CaCu2O8,Bi2Sr2CaCu2O8,Bulk,,,SC,High-Tc/cuprate,NA with unit,NA with unit,Orthorhombic,,,5.399 Å,5.372 Å,30.87 Å,,,True,10.1103/PhysRevB.45.4912
Bi2Sr2CaCu2Oy,Bi2Sr2CaCu2O8,Bulk,,,SC,High-Tc/cuprate,,,,layered,,,,,,,,10.1103/PhysRevB.45.2391
Bi2Sr2CaCu2O8,Bi2Sr2CaCu2O8,Bulk,,,SC,High-Tc/cuprate,,,,,,,,,,,,10.1103/PhysRevLett.71.161
Bi2212,Bi2Sr2CaCu2O8,Bulk,,,SC,High-Tc/cuprate,87 K,,Tetragonal,,,3.83 Å,3.83 Å,30.89 Å,,,True,10.1103/PhysRevB.60.1340
Bi2Sr2CaCu2O8,Bi2Sr2CaCu2O8,Bulk,,,SC,High-Tc/cuprate,,,,,,,,,,,,10.1103/PhysRevB.50.10287
Bi2Sr2CaCu2O8,Bi2Sr2CaCu2O8,,,,SC,High-Tc/cuprate,,,,,,,,,,,,10.1103/PhysRevB.50.3330
Bi2Sr2CaCu2O8+δ,Bi2Sr2CaCu2O8,Bulk,,,SC,High-Tc/cuprate,,,,,,,,,,,,10.1103/PhysRevB.56.3438
Bi2Sr2CaCu2O8,Bi2Sr2CaCu2O8,Bulk,,,SC,High-Tc/cuprate,,,,,,,,,,,,10.1103/PhysRevB.61.R6471
Bi2Sr2CaCu2O8,Bi2Sr2CaCu2O8,,,,SC,High-Tc/cuprate,,,,layered,,,,,,,,10.1103/PhysRevLett.70.3127
Bi2Sr2CaCu2O8+δ,Bi2Sr2CaCu2O8,Bulk,,,SC,High-Tc/cuprate,,,,,,,,,,,,10.1103/PhysRevB.63.104517
Bi2Sr2CaCu2O8,Bi2Sr2CaCu2O8,,,,SC,High-Tc/cuprate,,,,,,,,,,,,10.1103/PhysRevB.58.9415
Bi-2212,Bi2Sr2CaCu2O8,Bulk,,,SC,High-Tc/cuprate,,,,,,,,,,,,10.1103/PhysRevB.45.12628
Bi2Sr2CaCu2O8,Bi2Sr2CaCu2O8,Bulk,,,SC,High-Tc/cuprate,,,,,,,,,,,,10.1103/PhysRevB.50.523
Bi2Sr2CaCu2O8,Bi2Sr2CaCu2O8,,,,SC,High-Tc/cuprate,,,,,,,,,,,,10.1103/PhysRevB.48.657
BSCCO single crystal,Bi2Sr2CaCu2O8,Bulk,,,SC,High-Tc/cuprate,,,,,,,,,,,,10.1103/PhysRevB.64.104503
BSCCO single crystal,Bi2Sr2CaCu2O8,Bulk,,,SC,High-Tc/cuprate,,,,,,,,,,,,10.1103/PhysRevB.64.104503
Bi2Sr2CaCu2O8,Bi2Sr2CaCu2O8,Bulk,,,SC,High-Tc/cuprate,,,,layered,,,,,,,,10.1103/PhysRevB.47.11291
Bi2Sr2CaCu2O8 film,Bi2Sr2CaCu2O8,Thin Film,,,SC,High-Tc/cuprate,,,,layered,,,,,,,,10.1103/PhysRevB.47.11291
Bi2Sr2CaCu2O8+δ,Bi2Sr2CaCu2O8,Bulk,,,SC,High-Tc/cuprate,89 K,,,layered,,,,,,~40 T,True,10.1103/PhysRevB.47.12205
Bi₂Sr₂CaCu₂O₈,Bi2Sr2CaCu2O8,Thin Film,1000 Å,MgO,SC,High-Tc/cuprate,88 K,,,layered,,,,,,,True,10.1103/PhysRevLett.66.2515
Bi₂Sr₂CaCu₂O₈,Bi2Sr2CaCu2O8,,,,SC,cuprate,,,,,,,,,,,,10.1103/PhysRevB.64.134502
Bi2Sr2CaCu2O8,Bi2Sr2CaCu2O8,Bulk,,,SC,High-Tc/cuprate,,,,,,,,,,,,10.1103/PhysRevB.62.4026
Bi-2212,Bi2Sr2CaCu2O8,Bulk,,,SC,High-Tc/cuprate,,,,,,,,,,,,10.1103/PhysRevB.48.16822
Bi2Sr2CaCu2O8,Bi2Sr2CaCu2O8,Bulk,,,SC,High-Tc,,,,multilayered,,3.8 Å,,30.9 Å,,,True,10.1103/PhysRevB.47.11611
Bi₂Sr₂CaCu₂O₈₊δ,Bi2Sr2CaCu2O8,Bulk,,,SC,High-Tc/cuprate,80 K,,,layered,,,,,,,True,10.1103/PhysRevB.39.2890
Bi2Sr2CaCu2O8,Bi2Sr2CaCu2O8,Bulk,,,SC,High-Tc/cuprate,,,,,,,,,,,,10.1103/PhysRevB.45.12936
Bi2Sr2CaCu2O8,Bi2Sr2CaCu2O8,,,,SC,High-Tc,,,,,,,,,,,,10.1103/PhysRevB.50.1244
BSCCO,Bi2Sr2CaCu2O8,Bulk,,,SC,High-Tc/cuprate,,,,,,,,,,,,10.1103/PhysRevB.52.16106
Bi2Sr2CaCu2O8+δ,Bi2Sr2CaCu2O8,Bulk,,,SC,cuprate,,,tetragonal,,I4/mmm,,,,,,,10.1103/PhysRevB.48.16135
Bismuth strontium calcium copper oxide,Bi2Sr2CaCu2O8,,,,SC,High-Tc/cuprate,,,,,,,,,,,,10.1103/PhysRevB.65.184520
Bi₂Sr₂CaCu₂O₈,Bi2Sr2CaCu2O8,Bulk,,,SC,High-Tc/cuprate,~85 K (estimated from figures),up to 20 kbar,,layered cuprate,,,,,,,True,10.1103/PhysRevB.41.9551
Bi2Sr2CaCu2O8+δ,Bi2Sr2CaCu2O8,Bulk,,,SC,High-Tc/cuprate,,,,,,,,,,Hc2 = 160 T,,10.1103/PhysRevLett.82.1760
Bi2212,Bi2Sr2CaCu2O8,Bulk,,,SC,High-Tc/cuprate,~90 K,,,layered,,,,,,,True,10.1103/PhysRevB.53.R8887
Bi₂Sr₂Ca₁Cu₂O₈,Bi2Sr2CaCu2O8,Bulk,,,SC,High-Tc/cuprate,,,,,,,,,,,,10.1103/PhysRevB.50.470
Bi2Sr2CaCu2O8,Bi2Sr2CaCu2O8,Bulk,,,SC,High-Tc/cuprate,,,,,,,,,,,,10.1103/PhysRevB.41.11033
Bi-2212,Bi2Sr2CaCu2O8,Bulk,,,SC,High-Tc/cuprate,,,,layered,,,,,,,True,10.1103/PhysRevB.59.11568
Bismuth Strontium Calcium Copper Oxide,Bi2Sr2CaCu2O8,Bulk,,,SC,High-Tc/cuprate,,,,,,,,,,,,10.1103/PhysRevB.55.14647
Bi₂Sr₂CaCu₂O₈₊δ (overdoped),Bi2Sr2CaCu2O8,Bulk,,,SC,High-Tc/cuprate,84 K,,Tetragonal,,D4h,,,,,,True,10.1103/PhysRevLett.82.3524
Bi₂Sr₂CaCu₂O₈₊δ (slightly overdoped),Bi2Sr2CaCu2O8,Bulk,,,SC,High-Tc/cuprate,92 K,,Tetragonal,,D4h,,,,,,True,10.1103/PhysRevLett.82.3524
Bi₂Sr₂CaCu₂O₈₊δ (optimally doped),Bi2Sr2CaCu2O8,Bulk,,,SC,High-Tc/cuprate,95 K,,Tetragonal,,D4h,,,,,,True,10.1103/PhysRevLett.82.3524
Bi₂Sr₂CaCu₂O₈₊δ (underdoped),Bi2Sr2CaCu2O8,Bulk,,,SC,High-Tc/cuprate,87 K,,Tetragonal,,D4h,,,,,,True,10.1103/PhysRevLett.82.3524
Bi2Sr2CaCu2O8+δ (Bi2212),Bi2Sr2CaCu2O8,Bulk,,,SC,High-Tc/cuprate,~90 K,,,layered,,,,,,,,10.1103/PhysRevB.63.174513
Bi2212,Bi2Sr2CaCu2O8,Bulk,,,SC,High-Tc/cuprate,,,tetragonal,layered,,,,,,,True,10.1103/PhysRevB.64.174507
Bi2Sr2Can-1CunO4+2n-δ,Bi2Sr2CaCu2O8,Bulk,,,SC,High-Tc/cuprate,,,,layered,,,,,,,,10.1103/PhysRevB.43.2601
Bi2Sr2CaCu2O8,Bi2Sr2CaCu2O8,,,,SC,High-Tc/cuprate,,,,,,,,,,,,10.1103/PhysRevB.58.1043
BSCCO,Bi2Sr2CaCu2O8,Bulk,,,SC,High-Tc/cuprate,90 K,,,triangular,,,,,,,True,10.1103/PhysRevB.61.1521
BSCCO (2212),Bi2Sr2CaCu2O8,Bulk,,,SC,High-Tc/cuprate,,,,,,,,,,,,10.1103/PhysRevB.62.6027
Bismuth Strontium Calcium Copper Oxide,Bi2Sr2CaCu2O8,Bulk,,,SC,High-Tc/cuprate,,,,,,,,,,,,10.1103/PhysRevB.52.R15738
BSCCO-2212,Bi2Sr2CaCu2O8,Thin Film,320 nm,SrTiO3,SC,High-Tc/cuprate,above 87 K,,,layered cuprate,,,,,,,True,10.1103/PhysRevB.51.6735
Bi2Sr2CaCu2O8,Bi2Sr2CaCu2O8,Thin Film,,,SC,High-Tc/cuprate,,,,,,,,,,,False,10.1103/PhysRevB.61.7044
Bi₂Sr₂CaCu₂O₈,Bi2Sr2CaCu2O8,Bulk,1000 Å,,SC,High-Tc/cuprate,83 K,,,,,,,,,,True,10.1103/PhysRevB.39.12379
Bi2Sr2CaCu2O8,Bi2Sr2CaCu2O8,Bulk,,,SC,High-Tc/cuprate,88 K,,,,,,,,,,True,10.1103/PhysRevLett.80.4293
Bi2Sr2CaCu2O8,Bi2Sr2CaCu2O8,Bulk,,,SC,High-Tc/cuprate,,,Tetragonal,,I4/mmm,3.83 Å,3.83 Å,30.89 Å,,,False,10.1103/PhysRevB.45.10616
Bi2Sr2CaCu2O8,Bi2Sr2CaCu2O8,Bulk,,,SC,High-Tc/cuprate,,,,layered,,,,,,,,10.1103/PhysRevB.53.R11968
Bi2Sr2CaCu2O8,Bi2Sr2CaCu2O8,Bulk,,,SC,High-Tc/cuprate,84 K,,,,,,,,,,True,10.1103/PhysRevB.43.7980
BSCCO,Bi2Sr2CaCu2O8,Thin Film,1 μm,,SC,High-Tc/cuprate,"83.1 K, 83.4 K",,,layered,,,,,,2 T (maximum achievable field),True,10.1103/PhysRevB.49.556
Bismuth Strontium Calcium Copper Oxide,Bi2Sr2CaCu2O8,Bulk,,,SC,High-Tc/cuprate,,,,,,,,,,,,10.1103/PhysRevB.58.14594
Bi-2212,Bi2Sr2CaCu2O8,Bulk,,,SC,High-Tc/cuprate,,,,,,,,,,,,10.1103/PhysRevB.48.392
Bi2Sr2CaCu2O8,Bi2Sr2CaCu2O8,Bulk,,,SC,High-Tc/cuprate,84.5-88 K,,,layered,,,,,,,True,10.1103/PhysRevB.50.10272
Bismuth Strontium Calcium Copper Oxide,Bi2Sr2CaCu2O8,Bulk,,,SC,High-Tc/cuprate,,,,,,,,,,,,10.1103/PhysRevB.59.12121
Bi₂Sr₂CaCu₂O₈,Bi2Sr2CaCu2O8,Bulk,,,SC,High-Tc/cuprate,,,,,,,,,,,,10.1103/PhysRevLett.68.2082
Bismuth Strontium Calcium Copper Oxide,Bi2Sr2CaCu2O8,Bulk,,,SC,High-Tc/cuprate,~75 K,,,,,,,,,,True,10.1103/PhysRevLett.62.2317
Bi2Sr2CaCu2O8,Bi2Sr2CaCu2O8,,,,SC,High-Tc/cuprate,,,,,,,,,,,,10.1103/PhysRevB.61.1538
BSCCO,Bi2Sr2CaCu2O8,Bulk,,,SC,High-Tc/cuprate,,,,,,,,,,,,10.1103/PhysRevLett.86.5140
Bi₂Sr₂CaCu₂O₈₊δ (Tc = 91 K),Bi2Sr2CaCu2O8,Bulk,,,SC,High-Tc/cuprate,91 K,,,,,,,,,,True,10.1103/PhysRevB.46.11830
Bi₂Sr₂CaCu₂O₈₊δ (Tc = 78 K),Bi2Sr2CaCu2O8,Bulk,,,SC,High-Tc/cuprate,78 K,,,,,,,,,,True,10.1103/PhysRevB.46.11830
Bi2Sr2CaCu2O8,Bi2Sr2CaCu2O8,Bulk,,,SC,High-Tc/cuprate,,,,layered,,,,,,,,10.1103/PhysRevLett.65.919
Bi2Sr2CaCu2O8,Bi2Sr2CaCu2O8,,,,SC,High-Tc/cuprate,,,,,,,,,,,,10.1103/PhysRevB.40.8834
Bi2Sr2CaCu2Ox (Bi-2212),Bi2Sr2CaCu2O8,Bulk,,,SC,High-Tc/cuprate,85 K,,,layered,,,,,,,,10.1103/PhysRevB.62.14403
Bi2Sr2CaCu2Ox (Bi-2212) - slightly underdoped,Bi2Sr2CaCu2O8,Bulk,,,SC,High-Tc/cuprate,90 K,,,layered,,,,,,,,10.1103/PhysRevB.62.14403
Bi2Sr2CaCu2Ox (Bi-2212) whisker,Bi2Sr2CaCu2O8,Bulk,,,SC,High-Tc/cuprate,,,,layered,,,,,,,,10.1103/PhysRevB.62.14403
Bi-2212,Bi2Sr2CaCu2O8,Bulk,,,SC,High-Tc/cuprate,85 K,,,,,,,,,,True,10.1103/PhysRevB.65.214523
Bi2Sr2CaCu2O8,Bi2Sr2CaCu2O8,Bulk,,,SC,High-Tc/cuprate,,,,,,,,,,,,10.1103/PhysRevB.53.11868
Bi2Sr2CaCu2O8,Bi2Sr2CaCu2O8,Bulk,,,SC,High-Tc/cuprate,,,,,,,,,,,True,10.1103/PhysRevB.43.5516
Bi2Sr2CaCu2Oy (2:2:1:2 phase),Bi2Sr2CaCu2O8,Bulk,,,SC,High-Tc/cuprate,89 K,,,,,,,,,,True,10.1103/PhysRevB.41.6679
BSCCO(2212),Bi2Sr2CaCu2O8,Bulk,,,SC,High-Tc/cuprate,,,,,,,,,,,,10.1103/PhysRevB.55.11730
Bi2Sr2CaCu2O8,Bi2Sr2CaCu2O8,Bulk,,,SC,High-Tc/cuprate,,,,,,,,,,,,10.1103/PhysRevB.52.6858
BSCCO,Bi2Sr2CaCu2O8,Bulk,,,SC,High-Tc/cuprate,,,,,,,,,,,,10.1103/PhysRevB.57.5496
Bi2Sr2CaCu2O8,Bi2Sr2CaCu2O8,Bulk,,,SC,High-Tc/cuprate,,,,layered,,,,,,,,10.1103/PhysRevB.43.7837
BSCCO,Bi2Sr2CaCu2O8,Bulk,,,SC,High-Tc/cuprate,,,,,,,,,,,,10.1103/PhysRevLett.87.137001
Bi2Sr2CaCu2O8,Bi2Sr2CaCu2O8,,,,SC,High-Tc/cuprate,,,,,,,,,,,,10.1103/PhysRevLett.81.2124
Bi₂Sr₂CaCu₂O₈ (Bi-2212),Bi2Sr2CaCu2O8,,,,SC,High-Tc/cuprate,,,,,,,,,,,,10.1103/PhysRevB.61.1605
Bi2212 (underdoped),Bi2Sr2CaCu2O8,Bulk,,,SC,High-Tc/cuprate,88 K,,,,,,,,,,True,10.1103/PhysRevB.54.R15669
Bi2212 (overdoped),Bi2Sr2CaCu2O8,Bulk,,,SC,High-Tc/cuprate,78 K,,,,,,,,,,True,10.1103/PhysRevB.54.R15669
Bi2Sr2CaCu2O8,Bi2Sr2CaCu2O8,Bulk,,,SC,High-Tc/cuprate,95 K,,,layered structure,,3.8 Å,3.8 Å,,,,True,10.1103/PhysRevB.42.8890
BSCCO,Bi2Sr2CaCu2O8,Bulk,,,SC,High-Tc/cuprate,95 K,,,,,,,,,40 T,True,10.1103/PhysRevB.50.639
Ar-irradiated BSCCO,Bi2Sr2CaCu2O8,Bulk,,,SC,High-Tc/cuprate,85-87 K,,,,,,,,,,True,10.1103/PhysRevB.50.639
Kr-irradiated BSCCO,Bi2Sr2CaCu2O8,Bulk,,,SC,High-Tc/cuprate,85-87 K,,,,,,,,,,True,10.1103/PhysRevB.50.639
BSCCO,Bi2Sr2CaCu2O8,Bulk,,,SC,High-Tc/cuprate,90 K,,,layered cuprate,,,,,,,True,10.1103/PhysRevB.66.014523
BSCCO,Bi2Sr2CaCu2O8,Bulk,,,SC,High-Tc/cuprate,87 K,,,,,,,,Hc1 ≈ 200 Oe at T=0,,True,10.1103/PhysRevB.65.184506
Bi₂Sr₂CaCu₂O₈,Bi2Sr2CaCu2O8,Bulk,,,SC,cuprate,,,,,,,,,,,,10.1103/PhysRevB.43.12952
Bi2Sr2CaCu2O8,Bi2Sr2CaCu2O8,Bulk,,,SC,High-Tc/cuprate,84 K,,,,,,,,,,,10.1103/PhysRevB.45.7397
Bi2Sr2CaCu2O8+δ (Bi-2212),Bi2Sr2CaCu2O8,Bulk,,,SC,High-Tc/cuprate,,,,perovskite,,,,,,,,10.1103/PhysRevB.63.012503
Bi2Sr2CaCu2O8,Bi2Sr2CaCu2O8,,,,SC,High-Tc/cuprate,,,,,,,,,,,,10.1103/PhysRevB.52.3756
Bi2Sr2CaCu2O8+x,Bi2Sr2CaCu2O8,Bulk,,,SC,High-Tc/cuprate,74 K,,,,,,,,,,True,10.1103/PhysRevB.43.10466
Bi2Sr2CaCu2Ox,Bi2Sr2CaCu2O8,,,,SC,High-Tc/cuprate,,,,,,,,,,,,10.1103/PhysRevB.56.410
BSCCO,Bi2Sr2CaCu2O8,,,,SC,cuprate,,,,,,,,,,,,10.1103/PhysRevB.43.6242
BSCCO-2212,Bi2Sr2CaCu2O8,Bulk,,,SC,High-Tc/cuprate,91 K,,,,,,,,,,True,10.1103/PhysRevB.45.5095
BSCCO-2212,Bi2Sr2CaCu2O8,Bulk,,,SC,High-Tc/cuprate,79 K,,,,,,,,,,True,10.1103/PhysRevB.45.5095
Bi2Sr2CaCu2O8,Bi2Sr2CaCu2O8,,,,SC,High-Tc/cuprate,85 K,,,,,,,,,,,10.1103/PhysRevB.60.4309
Bi2Sr2CaCu2O8+δ,Bi2Sr2CaCu2O8,Bulk,,,SC,High-Tc/cuprate,,,,,,,,,,,,10.1103/PhysRevB.57.8687
Bi2Sr2CaCu2O8,Bi2Sr2CaCu2O8,,,,SC,High-Tc/cuprate,,,,,,,,,,,,10.1103/PhysRevB.52.10499
Bi2Sr2CaCu2O8-δ (Bi-2212),Bi2Sr2CaCu2O8,Bulk,,,SC,High-Tc/cuprate,83 K,,,,,,,,,,,10.1103/PhysRevB.62.5891
Bi2Sr2CaCu2O8-δ (Bi-2212),Bi2Sr2CaCu2O8,Bulk,,,SC,High-Tc/cuprate,79 K,,,,,,,,,,,10.1103/PhysRevB.62.5891
Bi2Sr2CaCu2O8,Bi2Sr2CaCu2O8,,,,SC,cuprate,80 K,,,,,,,,,,,10.1103/PhysRevB.41.4296
Bi2Sr2CaCu2O8,Bi2Sr2CaCu2O8,Bulk,,,SC,High-Tc/cuprate,88-89 K,,,,,,,,,,True,10.1103/PhysRevLett.68.3240
Bi2Sr2CaCu2O8,Bi2Sr2CaCu2O8,Bulk,,,SC,High-Tc/cuprate,,,,,,,,,,,,10.1103/PhysRevB.50.7129
Bi2Sr2CaCu2O8,Bi2Sr2CaCu2O8,,,,SC,High-Tc/cuprate,,,,,,,,,,,,10.1103/PhysRevB.43.3020
Bi₂Sr₂CaCu₂Oᵧ (starting material),Bi2Sr2CaCu2O8,Bulk,,,SC,High-Tc/cuprate,65 K,,,,,,,,,,True,10.1103/PhysRevB.43.10445
Bi2Sr2CaCu2O8,Bi2Sr2CaCu2O8,Bulk,,,SC,High-Tc/cuprate,,,Orthorhombic,,,,,,,,,10.1103/PhysRevB.48.437
Bi2Sr2CaCu2O8+d,Bi2Sr2CaCu2O8,,,,SC,High-Tc/cuprate,,,,,,,,,,,,10.1103/PhysRevLett.86.1606
Bi2Sr2CaCu2O8,Bi2Sr2CaCu2O8,Bulk,,,SC,High-Tc/cuprate,,,,,,,,,,,True,10.1103/PhysRevB.44.7546
Bi2Sr2CaCu2O8,Bi2Sr2CaCu2O8,Bulk,,,SC,High-Tc/cuprate,,,,,,,,,,,,10.1103/PhysRevB.52.9194
Bismuth strontium calcium copper oxide,Bi2Sr2CaCu2O8,Bulk,,,SC,High-Tc/cuprate,,,,,,,,,,,False,10.1103/PhysRevLett.83.1014
Bismuth Strontium Calcium Copper Oxide,Bi2Sr2CaCu2O8,Bulk,,,SC,High-Tc/cuprate,,,,,,,,,,,,10.1103/PhysRevB.44.9596
Bi-2212,Bi2Sr2CaCu2O8,Bulk,,,SC,High-Tc/cuprate,94.5 K,,,,,,,,few tens to few hundreds Oe (Hc1c),,True,10.1103/PhysRevLett.68.1908
Bi-2212,Bi2Sr2CaCu2O8,Bulk,,,SC,High-Tc/cuprate,83 K,,,,,,,,0.6 Oe (Hc1a),,True,10.1103/PhysRevLett.68.1908
Bi2Sr2CaCu2O8,Bi2Sr2CaCu2O8,Bulk,,,SC,High-Tc/cuprate,89 K,ambient pressure,,layered cuprate,,,,,,107 Tesla,True,10.1103/PhysRevB.45.10684
Bismuth Strontium Calcium Copper Oxide,Bi2Sr2CaCu2O8,Bulk,,,SC,High-Tc,,,,,,,,,,,,10.1103/PhysRevB.55.14649
Bi2Sr2CaCu2O8+δ,Bi2Sr2CaCu2O8,,,,SC,High-Tc/cuprate,,,,,,,,,,,,10.1103/PhysRevB.59.7184
Bi2Sr2CaCu2O8,Bi2Sr2CaCu2O8,Bulk,,,SC,High-Tc/cuprate,,,,,,,,,,,,10.1103/PhysRevB.49.12245
Bi2212 overdoped,Bi2Sr2CaCu2O8,Bulk,,,SC,High-Tc/cuprate,90 K,,,layered cuprate,,,,,,,True,10.1103/PhysRevB.64.134504
Bi2212 underdoped,Bi2Sr2CaCu2O8,Bulk,,,SC,High-Tc/cuprate,83 K,,,layered cuprate,,,,,,,True,10.1103/PhysRevB.64.134504
Bi₂Sr₂CaCu₂O₈₊d,Bi2Sr2CaCu2O8,Bulk,,,SC,High-Tc/cuprate,73 K,,Orthorhombic,,,,,,,,True,10.1103/PhysRevB.43.5444
Bi₂Sr₂CaCu₂O₈,Bi2Sr2CaCu2O8,Bulk,,,SC,High-Tc/cuprate,,,,,,,,,,,,10.1103/PhysRevB.49.3667
Bi2Sr2CaCu2O8,Bi2Sr2CaCu2O8,,,,SC,High-Tc/cuprate,,,,,,,,,,,,10.1103/PhysRevB.54.9449
BSCCO,Bi2Sr2CaCu2O8,Bulk,,,SC,High-Tc/cuprate,,,,layered,,,,,,,,10.1103/PhysRevLett.76.307
Bi2212,Bi2Sr2CaCu2O8,Bulk,,,SC,High-Tc/cuprate,83 K,,,,,,,,,,,10.1103/PhysRevLett.81.4716
Bi2Sr2CaCu2O8+δ,Bi2Sr2CaCu2O8,Bulk,,,SC,High-Tc/cuprate,,,,,,,,,,,,10.1103/PhysRevB.62.4154
Bi2Sr2CaCu2O8,Bi2Sr2CaCu2O8,,,,SC,High-Tc/cuprate,,,,,,,,,,,,10.1103/PhysRevB.50.4256
Bi2Sr2CaCu2O8+γ,Bi2Sr2CaCu2O8,Bulk,,,SC,High-Tc/cuprate,,,,,,,,,,,,10.1103/PhysRevB.48.16737
Bi₂Sr₂CaCu₂O₈,Bi2Sr2CaCu2O8,Bulk,,,SC,cuprate,,,,,,,,,,,,10.1103/PhysRevB.52.6822
BSCCO-2212,Bi2Sr2CaCu2O8,Bulk,,,SC,High-Tc/cuprate,,,,layered,,,,,,,,10.1103/PhysRevB.62.6649
Bi₂Sr₂CaCu₂O₈,Bi2Sr2CaCu2O8,Bulk,,,SC,High-Tc/cuprate,,,,,,,,,,,,10.1103/PhysRevB.41.7205
Bi2Sr2CaCu2O8,Bi2Sr2CaCu2O8,,,,SC,High-Tc/cuprate,,,,,,,,,,,,10.1103/PhysRevB.59.3902
Bi-2212,Bi2Sr2CaCu2O8,Bulk,,,SC,High-Tc/cuprate,,,,,,,,,,,,10.1103/PhysRevB.61.3610
Bi2Sr2CaCu2O8,Bi2Sr2CaCu2O8,Bulk,,,SC,High-Tc/cuprate,,,,,,,,,,,True,10.1103/PhysRevB.44.882
Bi2Sr2CaCu2O8,Bi2Sr2CaCu2O8,Bulk,,,SC,High-Tc/cuprate,,,,,,,,,,,,10.1103/PhysRevLett.88.187003
Bi2Sr2CaCu2O8,Bi2Sr2CaCu2O8,Bulk,,,SC,High-Tc/cuprate,,,,,,,,,,,,10.1103/PhysRevLett.81.3745
Bismuth Strontium Calcium Copper Oxide,Bi2Sr2CaCu2O8,,,,SC,High-Tc/cuprate,,,,,,,,,,,,10.1103/PhysRevB.49.4285
Bi-2212,Bi2Sr2CaCu2O8,Bulk,,,SC,High-Tc/cuprate,,,,layered,,,,,,,True,10.1103/PhysRevB.61.14374
Bi₂Sr₂CaCu₂O₈₊δ,Bi2Sr2CaCu2O8,Bulk,,,SC,High-Tc/cuprate,86±1 K,,Tetragonal,,,,,,,,True,10.1103/PhysRevB.46.516
BSCCO-2212,Bi2Sr2CaCu2O8,Bulk,,sapphire,SC,High-Tc/cuprate,,,,layered,,,,30 Å,,,True,10.1103/PhysRevLett.77.932
BSCCO,Bi2Sr2CaCu2O8,Bulk,,,SC,High-Tc/cuprate,80 K,,,,,,,,,,True,10.1103/PhysRevB.51.15393
Bi2212,Bi2Sr2CaCu2O8,Bulk,,,SC,High-Tc/cuprate,89 K,,,,,,,,,,True,10.1103/PhysRevLett.84.1788
Bi2212 reference,Bi2Sr2CaCu2O8,Bulk,,,SC,High-Tc/cuprate,90 K,,,,,,,,,,,10.1103/PhysRevLett.84.1788
Bi/2212,Bi2Sr2CaCu2O8,Bulk,,,SC,High-Tc/cuprate,,,Tetragonal,layered,,,,,,,True,10.1103/PhysRevB.57.8601
Bi2Sr2CaCu2O8,Bi2Sr2CaCu2O8,Bulk,,,SC,High-Tc/cuprate,,,Tetragonal,,,,,,,,,10.1103/PhysRevB.64.134515
Bi₂Sr₂CaCu₂O₈,Bi2Sr2CaCu2O8,,,,SC,High-Tc/cuprate,,,,,,,,,,,,10.1103/PhysRevB.43.3684
Bi2Sr2CaCu2O8,Bi2Sr2CaCu2O8,Bulk,,,SC,High-Tc/cuprate,,,,,,,,,,,,10.1103/PhysRevB.53.12422
Bi2Sr2CaCu2O8,Bi2Sr2CaCu2O8,,,,SC,High-Tc/cuprate,77 K and 90 K phases mentioned,,,,,,,,,,,10.1103/PhysRevB.55.14581
Bi2Sr2CaCu2O8,Bi2Sr2CaCu2O8,Bulk,,,SC,High-Tc/cuprate,,,,,,,,,,,,10.1103/PhysRevB.49.6385
Bi2Sr2CaCu2Oy (2212),Bi2Sr2CaCu2O8,Thin Film,,SrTiO3,SC,High-Tc/cuprate,85 K,,,,,,,30.87 Å,,,True,10.1103/PhysRevB.54.15457
Bi2Sr2CaCu2O8,Bi2Sr2CaCu2O8,Bulk,,,SC,High-Tc/cuprate,,,,layered,,,,,,,,10.1103/PhysRevLett.84.2698
BSCCO,Bi2Sr2CaCu2O8,,,,SC,High-Tc/cuprate,,,,,,,,,,,,10.1103/PhysRevB.56.10824
Bi2Sr2CaCu2O8+δ,Bi2Sr2CaCu2O8,Bulk,,,SC,High-Tc/cuprate,80 K,,Tetragonal,perovskite-like,,3.814 Å,3.814 Å,30.52 Å,,,True,10.1103/PhysRevB.43.13019
Bi2Sr2CaCu2O8,Bi2Sr2CaCu2O8,Bulk,,,SC,High-Tc/cuprate,,,,,,,,,,,,10.1103/PhysRevB.64.104510
Bi2Sr2CaCu2O8,Bi2Sr2CaCu2O8,Bulk,,,SC,High-Tc/cuprate,,,,,,,,,,,,10.1103/PhysRevLett.74.4911
Bismuth strontium calcium copper oxide,Bi2Sr2CaCu2O8,Bulk,,,SC,High-Tc/cuprate,,,,layered,,,,,,,,10.1103/PhysRevB.65.140501
Bi2212,Bi2Sr2CaCu2O8,Bulk,,,SC,High-Tc/cuprate,,,,,,,,,,,,10.1103/PhysRevB.53.R2987
BSCCO,Bi2Sr2CaCu2O8,Bulk,,,SC,High-Tc/cuprate,,,,,,,,,,,,10.1103/PhysRevLett.76.4596
BSCCO,Bi2Sr2CaCu2O8,Bulk,,,SC,High-Tc/cuprate,,,,,,,,,,,,10.1103/PhysRevLett.74.2355
Bi2Sr2CaCu2O8,Bi2Sr2CaCu2O8,Bulk,,,SC,High-Tc/cuprate,,,,,,,,,,,,10.1103/PhysRevLett.74.2351
Bi2Sr2CaCu2O8,Bi2Sr2CaCu2O8,Bulk,,,SC,cuprate,,,,,,,,,,,,10.1103/PhysRevB.57.6126
Bi2Sr2CaCu2O8,Bi2Sr2CaCu2O8,Bulk,,,SC,High-Tc/cuprate,75 K,,,layered,,,,,,,,10.1103/PhysRevB.47.5947
Bismuth Strontium Calcium Copper Oxide,Bi2Sr2CaCu2O8,Bulk,,,SC,High-Tc/cuprate,,,,,,,,,,,True,10.1103/PhysRevB.47.8331
Bi2Sr2CaCu2O8+δ,Bi2Sr2CaCu2O8,Bulk,,,SC,High-Tc/cuprate,,,,,,,,,,,,10.1103/PhysRevB.62.13922
Bi2Sr2CaCu2O8+δ,Bi2Sr2CaCu2O8,,,,SC,High-Tc/cuprate,,,,,,,,,,,,10.1103/PhysRevLett.80.377
Bi2Sr2CaCu2O8,Bi2Sr2CaCu2O8,Bulk,,,SC,High-Tc/cuprate,,,,layered,,,,,0.013 T,,,10.1103/PhysRevB.47.3273
Bi2Sr2CaCu2O8+δ (Bi2212),Bi2Sr2CaCu2O8,Bulk,,,SC,High-Tc/cuprate,91 K,,,,,3.8 Å,,,,,True,10.1103/PhysRevB.57.R11101
Bismuth Strontium Calcium Copper Oxide,Bi2Sr2CaCu2O8,Bulk,,,SC,High-Tc/cuprate,,,,,,,,,,,,10.1103/PhysRevB.54.9509
Bi2Sr2CaCu2O8-δ,Bi2Sr2CaCu2O8,,,,SC,High-Tc/cuprate,,,,,,,,,,,,10.1103/PhysRevB.52.9702
BSCCO,Bi2Sr2CaCu2O8,,,,SC,High-Tc/cuprate,,,,,,,,,,,,10.1103/PhysRevB.61.6346
Bi2Sr2CaCu2O8+y,Bi2Sr2CaCu2O8,Bulk,,,SC,High-Tc/cuprate,,,,,,,,,,,,10.1103/PhysRevB.63.220506
Bismuth Strontium Calcium Copper Oxide,Bi2Sr2CaCu2O8,Bulk,,,SC,High-Tc/cuprate,87 K,,,,,,,,,,True,10.1103/PhysRevLett.74.5132
Bi2Sr2CaCu2O8+δ,Bi2Sr2CaCu2O8,Bulk,,,SC,High-Tc/cuprate,,,tetragonal,,,,,,,,,10.1103/PhysRevB.60.601
Bi2Sr2CaCu2O8,Bi2Sr2CaCu2O8,Bulk,,,SC,High-Tc/cuprate,,,,layered,,,,,,,,10.1103/PhysRevB.63.144526
BSCCO,Bi2Sr2CaCu2O8,Thin Film,,,SC,High-Tc/cuprate,,,,,,,,,,,True,10.1103/PhysRevB.51.1236
Bi2212,Bi2Sr2CaCu2O8,Bulk,,,SC,High-Tc/cuprate,90 K,,orthorhombic,,,,,15 Å,,,True,10.1103/PhysRevLett.83.4160
Bi2212 overdoped,Bi2Sr2CaCu2O8,Bulk,,,SC,High-Tc/cuprate,80 K,,orthorhombic,,,,,15 Å,,,True,10.1103/PhysRevLett.83.4160
Bi2Sr2CaCu2O8,Bi2Sr2CaCu2O8,,,,SC,High-Tc/cuprate,,,,,,,,,,,,10.1103/PhysRevB.52.13605
Bi2Sr2CaCu2O8+δ (B2212),Bi2Sr2CaCu2O8,Bulk,,,SC,High-Tc/cuprate,,,,,,,,,,,,10.1103/PhysRevB.55.3870
Bi-2212,Bi2Sr2CaCu2O8,Bulk,,,SC,High-Tc/cuprate,84.45 K,,,layered,,,,,,,True,10.1103/PhysRevB.61.R3819
Bi-2212,Bi2Sr2CaCu2O8,Bulk,,,SC,High-Tc/cuprate,85.7 K,,,layered,,,,,,,True,10.1103/PhysRevB.61.R3819
BSCCO-2212,Bi2Sr2CaCu2O8,Bulk,,,SC,High-Tc/cuprate,,,,,,,,,,,,10.1103/PhysRevB.43.3744
Bi2212 (highly overdoped),Bi2Sr2CaCu2O8,Bulk,,,SC,High-Tc/cuprate,51 K,,,,,,,,,,True,10.1103/PhysRevLett.88.167006
Bi2212 (optimal),Bi2Sr2CaCu2O8,Bulk,,,SC,High-Tc/cuprate,95 K,,,,,,,,,,,10.1103/PhysRevLett.88.167006
"Bi2212 (optimally doped, referenced)",Bi2Sr2CaCu2O8,Bulk,,,SC,High-Tc/cuprate,91 K,,,,,,,,,,,10.1103/PhysRevLett.88.167006
"Bi2212 (overdoped, comparison sample)",Bi2Sr2CaCu2O8,Bulk,,,SC,High-Tc/cuprate,58 K,,,,,,,,,,,10.1103/PhysRevLett.88.167006
BSCCO,Bi2Sr2CaCu2O8,Bulk,,,SC,High-Tc/cuprate,,,,,,,,,,,True,10.1103/PhysRevB.60.9734
Bismuth Strontium Calcium Copper Oxide,Bi2Sr2CaCu2O8,Bulk,,,SC,High-Tc/cuprate,,,,,,,,,,,True,10.1103/PhysRevLett.67.1657
Bismuth Strontium Calcium Copper Oxide,Bi2Sr2CaCu2O8,Bulk,,,SC,High-Tc/cuprate,,,,,,,,,,,False,10.1103/PhysRevB.51.15456
Bi2Sr2CaCu2O8,Bi2Sr2CaCu2O8,,,,SC,High-Tc/cuprate,,,,,,,,,,,,10.1103/PhysRevB.47.8195
Bi₂Sr₂CaCu₂O₈₊δ,Bi2Sr2CaCu2O8,Bulk,,,SC,High-Tc/cuprate,~92 K,,Tetragonal,body-centered-tetragonal,I4/mmm,,,,,,True,10.1103/PhysRevB.53.11796
Bi2Sr2CaCu2O8+δ,Bi2Sr2CaCu2O8,Bulk,,,SC,High-Tc/cuprate,,,,,,,,,~10 Oe,,True,10.1103/PhysRevB.41.4089
Bi₂Sr₂CaCu₂O₈,Bi2Sr2CaCu2O8,,,,SC,cuprate,65-85 K,,,layered,,,,,,,,10.1103/PhysRevB.40.6872
BSCCO,Bi2Sr2CaCu2O8,Bulk,,,SC,High-Tc/cuprate,92.3 K,,Orthorhombic,,,0.54 nm,0.54 nm,,,,True,10.1103/PhysRevB.51.9208
BSCCO,Bi2Sr2CaCu2O8,Bulk,,,SC,High-Tc/cuprate,87 K,,,,,,,,,,True,10.1103/PhysRevB.62.15172
Bi2Sr2CaCu2O8,Bi2Sr2CaCu2O8,Bulk,,,SC,High-Tc/cuprate,,,,,,,,,,,,10.1103/PhysRevB.41.1910
Bi₂Sr₂CaCu₂O₈₊δ,Bi2Sr2CaCu2O8,Bulk,,,SC,High-Tc/cuprate,,,,,,,,,,,,10.1103/PhysRevB.52.68
Bi2Sr2CaCu2O8,Bi2Sr2CaCu2O8,Bulk,,,SC,High-Tc/cuprate,,,,,,,,,,,,10.1103/PhysRevB.48.3455
Bismuth Strontium Calcium Copper Oxide,Bi2Sr2CaCu2O8,Bulk,,,SC,cuprate,,,,,,,,,,,,10.1103/PhysRevLett.63.1325
BSCCO,Bi2Sr2CaCu2O8,Bulk,,,SC,High-Tc/cuprate,86.7 K,,,layered,,,,,,,True,10.1103/PhysRevLett.82.4308
BSCCO slightly overdoped,Bi2Sr2CaCu2O8,Bulk,,,SC,High-Tc/cuprate,85.5 K,,,layered,,,,,,,True,10.1103/PhysRevLett.82.4308
BSCCO overdoped,Bi2Sr2CaCu2O8,Bulk,,,SC,High-Tc/cuprate,80.3 K,,,layered,,,,,,,True,10.1103/PhysRevLett.82.4308
BSCCO highly overdoped,Bi2Sr2CaCu2O8,Bulk,,,SC,High-Tc/cuprate,76.8 K,,,layered,,,,,,,True,10.1103/PhysRevLett.82.4308
Bi2Sr2CaCu2O8,Bi2Sr2CaCu2O8,Bulk,,,SC,High-Tc/cuprate,91 K,,,,,,,,,,,10.1103/PhysRevB.46.432
Bi2212,Bi2Sr2CaCu2O8,Thin Film,200 nm,SrTiO3(100),SC,High-Tc/cuprate,63-68 K,,,,,,,,,,True,10.1103/PhysRevLett.89.017005
Bi2Sr2CaCu2O8,Bi2Sr2CaCu2O8,Bulk,,,SC,High-Tc,,,,layered,,,,,,,False,10.1103/PhysRevB.47.9042
BSCCO,Bi2Sr2CaCu2O8,,,,SC,High-Tc/cuprate,,,,,,,,,,,,10.1103/PhysRevB.51.15420
BSCCO,Bi2Sr2CaCu2O8,Bulk,,,SC,High-Tc/cuprate,,,,,,,,,,,True,10.1103/PhysRevB.62.115
Bi-Sr-Ca-Cu-O (2:2:1:2),Bi2Sr2CaCu2O8,Thin Film,1 μm,LaGaO3,SC,High-Tc/cuprate,79.1 K,,,layered,,,,30 Å,,,True,10.1103/PhysRevB.46.3612
Bi-Sr-Ca-Cu-O (2:2:1:2),Bi2Sr2CaCu2O8,Thin Film,1 μm,NdGaO3,SC,High-Tc/cuprate,80.4 K,,,layered,,,,30 Å,,,True,10.1103/PhysRevB.46.3612
Bismuth Strontium Calcium Copper Oxide,Bi2Sr2CaCu2O8,Bulk,,,SC,High-Tc/cuprate,90 K,,,layered,,,,,,,,10.1103/PhysRevB.61.784
Bi2Sr2CaCu2O8+y,Bi2Sr2CaCu2O8,Bulk,,,SC,High-Tc/cuprate,90 K,,,,,,,,,,,10.1103/PhysRevB.62.12418
Bi2Sr2CaCu2O8,Bi2Sr2CaCu2O8,Bulk,,,SC,High-Tc/cuprate,,ambient pressure,,,,,,,,,True,10.1103/PhysRevB.43.10589
Bi2Sr2CaCu2O8+δ,Bi2Sr2CaCu2O8,,,,SC,High-Tc/cuprate,,,,,,,,,,,,10.1103/PhysRevB.47.11552
Bismuth Strontium Calcium Copper Oxide,Bi2Sr2CaCu2O8,Bulk,,,SC,High-Tc/cuprate,,,,,,,,,,,,10.1103/PhysRevB.54.R6845
Bi2Sr2CaCu2O8,Bi2Sr2CaCu2O8,Bulk,,,SC,High-Tc/cuprate,90.2 K,,,,,,,,"Temperature dependent, measured via penetration field Hp(T)",,True,10.1103/PhysRevB.60.4370
Bismuth Strontium Calcium Copper Oxide,Bi2Sr2CaCu2O8,Bulk,,,SC,High-Tc/cuprate,,,,,,,,,,,,10.1103/PhysRevB.42.2631
BSCCO,Bi2Sr2CaCu2O8,,,,SC,High-Tc/cuprate,,,,,,,,,,,,10.1103/PhysRevLett.82.3132
BSCCO,Bi2Sr2CaCu2O8,Bulk,,,SC,High-Tc/cuprate,,,,layered,,,,,,,True,10.1103/PhysRevB.50.16770
Bi2Sr2CaCu2O8,Bi2Sr2CaCu2O8,,,,SC,High-Tc/cuprate,,,,,,,,,,,,10.1103/PhysRevLett.73.1436
Bismuth strontium calcium copper oxide,Bi2Sr2CaCu2O8,Bulk,,,SC,High-Tc/cuprate,,,,,,,,,,,,10.1103/PhysRevLett.88.127002
BSCCO,Bi2Sr2CaCu2O8,Bulk,,,SC,High-Tc/cuprate,,,,,,,,,,,,10.1103/PhysRevB.64.014518
Bi2Sr2CaCu2O8,Bi2Sr2CaCu2O8,Bulk,,,SC,High-Tc/cuprate,,,,,,,,,,,,10.1103/PhysRevLett.87.047003
Bi2Sr2CaCu2O8,Bi2Sr2CaCu2O8,Bulk,,,SC,High-Tc/cuprate,,,,layered,,,,,,,,10.1103/PhysRevB.43.5538
Bi₂Sr₂CaCu₂O₈,Bi2Sr2CaCu2O8,Bulk,,,SC,High-Tc/cuprate,86 K,,,,,,,,,,True,10.1103/PhysRevLett.68.1069
Bi₂Sr₂CaCu₂O₈ (Ar-annealed),Bi2Sr2CaCu2O8,Bulk,,,SC,High-Tc/cuprate,86 K,,,,,,,,,,True,10.1103/PhysRevLett.68.1069
Bi₂Sr₂CaCu₂O₈ (O₂-annealed),Bi2Sr2CaCu2O8,Bulk,,,SC,High-Tc/cuprate,79 K,,,,,,,,,,True,10.1103/PhysRevLett.68.1069
Bismuth Strontium Calcium Copper Oxide,Bi2Sr2CaCu2O8,Bulk,,,SC,High-Tc/cuprate,,,,,,,,,,,,10.1103/PhysRevB.50.7065
Bi2Sr2CaCu2O8,Bi2Sr2CaCu2O8,Bulk,,,SC,High-Tc/cuprate,,,,,,,,,,,,10.1103/PhysRevLett.80.4763
BSCCO (Bismuth Strontium Calcium Copper Oxide),Bi2Sr2CaCu2O8,Bulk,,,SC,High-Tc/cuprate,,,,CuO2 planes,,,,,,,,10.1103/PhysRevB.62.1270
Bi2Sr2CaCu2Oy,Bi2Sr2CaCu2O8,Bulk,,,SC,High-Tc/cuprate,80 K,,,layered quasi-two-dimensional,,,,,,~50 T,,10.1103/PhysRevB.50.506
Bi2Sr2CaCu2O8,Bi2Sr2CaCu2O8,Bulk,,,SC,High-Tc/cuprate,85 K,,,,,,,,,,True,10.1103/PhysRevLett.80.1296
Bi-2212,Bi2Sr2CaCu2O8,Bulk,,,SC,High-Tc/cuprate,91 K,,,layered,N Bbmb/111 or N Bb2b/111,,,,,,True,10.1103/PhysRevB.55.14632
Bi2Sr2CaCu2O8,Bi2Sr2CaCu2O8,Bulk,,,SC,High-Tc/cuprate,,,,CuO2-layered,,,,,,,,10.1103/PhysRevB.61.4276
Bi2Sr2CaCu2Ox,Bi2Sr2CaCu2O8,Bulk,,,SC,High-Tc/cuprate,,,,,,,,,,,,10.1103/PhysRevB.57.10951
Bi2Sr2CaCu2O8,Bi2Sr2CaCu2O8,Bulk,,,SC,High-Tc/cuprate,,,Orthorhombic,,Fmmm,,,,,,True,10.1103/PhysRevB.51.5949
Bi2212 (100 atm annealed),Bi2Sr2CaCu2O8,Bulk,,,SC,High-Tc/cuprate,78 K,100 atm,,layered cuprate,,,,30.58 Å,,,True,10.1103/PhysRevB.58.14219
Bi2212 (10 atm annealed),Bi2Sr2CaCu2O8,Bulk,,,SC,High-Tc/cuprate,80.3 K,10 atm,,layered cuprate,,,,30.61 Å,,,True,10.1103/PhysRevB.58.14219
Bi2212 (1 atm annealed),Bi2Sr2CaCu2O8,Bulk,,,SC,High-Tc/cuprate,85 K,1 atm,,layered cuprate,,,,30.72 Å,,,True,10.1103/PhysRevB.58.14219
Bi2212 (10^-3 atm annealed),Bi2Sr2CaCu2O8,Bulk,,,SC,High-Tc/cuprate,89 K,10^-3 atm,,layered cuprate,,,,30.92 Å,,,True,10.1103/PhysRevB.58.14219
Bi2212 (10^-5 atm annealed),Bi2Sr2CaCu2O8,Bulk,,,SC,High-Tc/cuprate,81 K,10^-5 atm,,layered cuprate,,,,30.98 Å,,,True,10.1103/PhysRevB.58.14219
Bi2212 (10^-7 atm annealed),Bi2Sr2CaCu2O8,Bulk,,,SC,High-Tc/cuprate,76 K,10^-7 atm,,layered cuprate,,,,31.09 Å,,,True,10.1103/PhysRevB.58.14219
Bi2Sr2CaCu2O8,Bi2Sr2CaCu2O8,Bulk,,,SC,High-Tc/cuprate,,,,layered,,,,,,,,10.1103/PhysRevB.51.5955
Bismuth Strontium Calcium Copper Oxide,Bi2Sr2CaCu2O8,Bulk,,,SC,High-Tc/cuprate,,,,,,,,,,,,10.1103/PhysRevB.47.8056
Bi2Sr2CaCu2O8,Bi2Sr2CaCu2O8,Bulk,,,SC,High-Tc,85 K,,,layered,,,,,,,,10.1103/PhysRevLett.63.1515
Bi2Sr2CaCu2O8+δ,Bi2Sr2CaCu2O8,Bulk,,,SC,High-Tc/cuprate,,,,,,,,,,,,10.1103/PhysRevB.59.R729
Bi2Sr2CaCu2O8,Bi2Sr2CaCu2O8,Bulk,,,SC,High-Tc/cuprate,92 K,,,,,,,,,,,10.1103/PhysRevB.57.13743
Overdoped Bi2Sr2CaCu2O8,Bi2Sr2CaCu2O8,Bulk,,,SC,High-Tc/cuprate,83 K,,,,,,,,,,,10.1103/PhysRevB.57.13743
Bismuth strontium calcium copper oxide,Bi2Sr2CaCu2O8,Bulk,,,SC,High-Tc/cuprate,,,,,,,,,,,,10.1103/PhysRevB.38.11352
Bi₂Sr₂CaCu₂O₈₊δ,Bi2Sr2CaCu2O8,Bulk,,,SC,High-Tc/cuprate,85 K,,,,,,,,,,True,10.1103/PhysRevLett.75.4512
BSCCO,Bi2Sr2CaCu2O8,Bulk,,,SC,High-Tc/cuprate,,,,layered,,,,,,,,10.1103/PhysRevLett.80.2925
BSCCO-2212,Bi2Sr2CaCu2O8,Bulk,,,SC,High-Tc/cuprate,,,,,,,,,,,,10.1103/PhysRevB.58.R5940
Bi-2212,Bi2Sr2CaCu2O8,,,,SC,High-Tc/cuprate,90 K,,,,,,,,,,,10.1103/PhysRevLett.89.147003
Bi2Sr2CaCu2O8,Bi2Sr2CaCu2O8,,,,SC,High-Tc/cuprate,,,,,,,,,,,,10.1103/PhysRevB.49.1342
Bi₂Sr₂CaCu₂O₈₊ᵧ (undoped),Bi2Sr2CaCu2O8,Bulk,,,SC,High-Tc/cuprate,91 K,,,layered,,5 Å,,,,,True,10.1103/PhysRevB.53.6819
Bi2Sr2CaCu2O8,Bi2Sr2CaCu2O8,,,,SC,High-Tc,,,,,,,,,,,,10.1103/PhysRevB.48.473
Bi₂Sr₂CaCu₂O₈,Bi2Sr2CaCu2O8,,,,SC,High-Tc/cuprate,,,,,,,,,,,,10.1103/PhysRevB.66.214523
Bi₂Sr₂CaCu₂O₈,Bi2Sr2CaCu2O8,Bulk,,,SC,High-Tc/cuprate,,,,,,,,,,,,10.1103/PhysRevB.46.11056
Bi2Sr2CaCu2O8,Bi2Sr2CaCu2O8,Bulk,,,SC,cuprate,80 K,,,,,,,,,,,10.1103/PhysRevB.38.11824
Bi2Sr2CaCu2O8,Bi2Sr2CaCu2O8,Bulk,,,SC,High-Tc/cuprate,90 K,,,,,,,,,,True,10.1103/PhysRevB.44.7760
Bi2Sr2CaCu2O8 (annealed),Bi2Sr2CaCu2O8,Bulk,,,SC,High-Tc/cuprate,77 K,12 atm O2,,,,,,,,,True,10.1103/PhysRevB.44.7760
Bismuth Strontium Calcium Copper Oxide,Bi2Sr2CaCu2O8,,,,SC,High-Tc/cuprate,,,,,,,,,,,,10.1103/PhysRevLett.67.1354
Bi2Sr2CaCu2O8,Bi2Sr2CaCu2O8,Bulk,,,SC,High-Tc/cuprate,,,,,,,,,,,,10.1103/PhysRevLett.66.663
BSCCO,Bi2Sr2CaCu2O8,Bulk,,,SC,High-Tc/cuprate,,,,,,,,,,,,10.1103/PhysRevLett.86.5144
Bi2Sr2CaCu2O8,Bi2Sr2CaCu2O8,Bulk,,,SC,High-Tc/cuprate,,,,layered,,,,,,,,10.1103/PhysRevB.46.366
Bi2Sr2CaCu2O8,Bi2Sr2CaCu2O8,Bulk,,,SC,cuprate,85 K,,,,,,,,,,,10.1103/PhysRevB.40.4442
Bi2Sr2CaCu2O8,Bi2Sr2CaCu2O8,Bulk,,,SC,High-Tc,88 K,,,,,,,3.0 nm,,,True,10.1103/PhysRevLett.62.336
Bi2212,Bi2Sr2CaCu2O8,Bulk,,,SC,High-Tc/cuprate,,,,,,,,,,,,10.1103/PhysRevLett.87.056401
Bi₂Sr₂CaCu₂O₈,Bi2Sr2CaCu2O8,Bulk,,,SC,High-Tc/cuprate,78 K,,,,,,,30 Å,,,True,10.1103/PhysRevB.42.420
BSCCO,Bi2Sr2CaCu2O8,Bulk,,,SC,High-Tc/cuprate,,,,layered,,,,,,,,10.1103/PhysRevB.62.6002
Bi2Sr2CaCu2O8,Bi2Sr2CaCu2O8,Bulk,,,SC,High-Tc/cuprate,,,,,,,,,,,,10.1103/PhysRevB.52.15607
BSCCO,Bi2Sr2CaCu2O8,Bulk,,,SC,High-Tc/cuprate,,,,layered,,,,,,,False,10.1103/PhysRevB.49.1218
Bi2Sr2CaCu2O8+δ,Bi2Sr2CaCu2O8,,,,SC,High-Tc/cuprate,,,,,,,,,,,,10.1103/PhysRevB.63.184515
Bi-2212,Bi2Sr2CaCu2O8,Bulk,,,SC,High-Tc/cuprate,,,,,,,,,,,,10.1103/PhysRevLett.83.4618
Bi₂Sr₂CaCu₂O₈₊δ,Bi2Sr2CaCu2O8,Bulk,,,SC,High-Tc/cuprate,,,,layered,,,,,,,,10.1103/PhysRevB.51.1161
Bi-2212 tape,Bi2Sr2CaCu2O8,Bulk,15 μm,,SC,High-Tc/cuprate,,,,,,,,,,,True,10.1103/PhysRevB.58.5839
Bi2Sr2CaCu2O8,Bi2Sr2CaCu2O8,Bulk,,,SC,High-Tc/cuprate,,,,,,,,,,,,10.1103/PhysRevB.59.1333
Bi2Sr2CaCu2O8,Bi2Sr2CaCu2O8,Bulk,,,SC,High-Tc/cuprate,86 K,,,,,,,,,,True,10.1103/PhysRevB.55.R6156
Bi2Sr2CaCu2O8+δ,Bi2Sr2CaCu2O8,,,,SC,High-Tc/cuprate,,,,,,,,,,,,10.1103/PhysRevB.55.14623
Bi2212,Bi2Sr2CaCu2O8,Bulk,,,SC,High-Tc/cuprate,88 K,,Tetragonal,layered,,,,,,,True,10.1103/PhysRevB.51.8521
Bi₂Sr₂CaCu₂O₈,Bi2Sr2CaCu2O8,Bulk,,,SC,High-Tc/cuprate,"93 ± 1 K (sample Bi1), 99 ± 2 K (sample Bi2)",,,layered,,,,30.8 Å (since s = c/2 = 1.54 nm),,ηHc2(T) values reported but individual Hc2 not separated from η parameter,True,10.1103/PhysRevB.53.15272
Bismuth Strontium Calcium Copper Oxide,Bi2Sr2CaCu2O8,Bulk,,,SC,High-Tc/cuprate,,,,,,,,,,,,10.1103/PhysRevB.53.9359
Bi2Sr2CaCu2O8+x,Bi2Sr2CaCu2O8,Thin Film,200-400 nm,SrTiO3,SC,High-Tc/cuprate,87-91 K,,,,,,,,,,True,10.1103/PhysRevB.51.6792
Bi₂Sr₂CaCu₂O₈₊δ (Bi2212),Bi2Sr2CaCu2O8,Bulk,,,SC,High-Tc/cuprate,30 K,,Orthorhombic,,D2h,,,,,,True,10.1103/PhysRevB.66.054516
Bi₂Sr₂CaCu₂O₈₊δ (Bi2212),Bi2Sr2CaCu2O8,Bulk,,,SC,High-Tc/cuprate,51 K,,Orthorhombic,,D2h,,,,,,True,10.1103/PhysRevB.66.054516
Bi₂Sr₂CaCu₂O₈₊δ (Bi2212),Bi2Sr2CaCu2O8,Bulk,,,SC,High-Tc/cuprate,70 K,,Orthorhombic,,D2h,,,,,,True,10.1103/PhysRevB.66.054516
Bi₂Sr₂CaCu₂O₈₊δ (Bi2212),Bi2Sr2CaCu2O8,Bulk,,,SC,High-Tc/cuprate,82 K,,Orthorhombic,,D2h,,,,,,True,10.1103/PhysRevB.66.054516
Bi₂Sr₂CaCu₂O₈₊δ (Bi2212),Bi2Sr2CaCu2O8,Bulk,,,SC,High-Tc/cuprate,85 K,,Orthorhombic,,D2h,,,,,,True,10.1103/PhysRevB.66.054516
Bi₂Sr₂CaCu₂O₈₊δ (Bi2212),Bi2Sr2CaCu2O8,Bulk,,,SC,High-Tc/cuprate,86 K,,Orthorhombic,,D2h,,,,,,True,10.1103/PhysRevB.66.054516
Bi₂Sr₂CaCu₂O₈₊δ (Bi2212),Bi2Sr2CaCu2O8,Bulk,,,SC,High-Tc/cuprate,90.5 K,,Orthorhombic,,D2h,,,,,,True,10.1103/PhysRevB.66.054516
Bi₂Sr₂CaCu₂O₈₊δ (Bi2212),Bi2Sr2CaCu2O8,Bulk,,,SC,High-Tc/cuprate,89 K,,Orthorhombic,,D2h,,,,,,True,10.1103/PhysRevB.66.054516
Bi₂Sr₂CaCu₂O₈₊δ (Bi2212),Bi2Sr2CaCu2O8,Bulk,,,SC,High-Tc/cuprate,87 K,,Orthorhombic,,D2h,,,,,,True,10.1103/PhysRevB.66.054516
Bi₂Sr₂CaCu₂O₈₊δ (Bi2212),Bi2Sr2CaCu2O8,Bulk,,,SC,High-Tc/cuprate,83 K,,Orthorhombic,,D2h,,,,,,True,10.1103/PhysRevB.66.054516
Bi₂Sr₂CaCu₂O₈₊δ (Bi2212),Bi2Sr2CaCu2O8,Bulk,,,SC,High-Tc/cuprate,70 K,,Orthorhombic,,D2h,,,,,,True,10.1103/PhysRevB.66.054516
Bi₂Sr₂CaCu₂O₈₊δ (Bi2212),Bi2Sr2CaCu2O8,Bulk,,,SC,High-Tc/cuprate,55 K,,Orthorhombic,,D2h,,,,,,True,10.1103/PhysRevB.66.054516
Bi2Sr2CaCu2O8,Bi2Sr2CaCu2O8,Bulk,,,SC,High-Tc/cuprate,93 K,,,,,,,,,,True,10.1103/PhysRevB.58.R5956
BSCCO,Bi2Sr2CaCu2O8,Bulk,,,SC,High-Tc/cuprate,,,,,,,,,,,,10.1103/PhysRevB.53.R522
Bi2212,Bi2Sr2CaCu2O8,Bulk,,,SC,High-Tc/cuprate,92 K,,,,,,,,,,True,10.1103/PhysRevB.63.184509
Bi2Sr2CaCu2O8,Bi2Sr2CaCu2O8,Bulk,,,SC,High-Tc/cuprate,,,,,,,,,,,,10.1103/PhysRevB.43.10530
Bismuth strontium calcium copper oxide,Bi2Sr2CaCu2O8,Bulk,,,SC,High-Tc/cuprate,,,,,,,,,,,,10.1103/PhysRevB.66.064509
Bi2Sr2CaCu2O8,Bi2Sr2CaCu2O8,Bulk,,,SC,High-Tc/cuprate,91 K,,,bilayer,,,,,,,True,10.1103/PhysRevB.64.024523
Bi2Sr2CaCu2O8,Bi2Sr2CaCu2O8,Bulk,,,SC,High-Tc/cuprate,60 K,,,bilayer,,,,,,,,10.1103/PhysRevB.64.024523
Bi2Sr2CaCu2O8,Bi2Sr2CaCu2O8,Bulk,,,SC,High-Tc/cuprate,80 K,,,bilayer,,,,,,,,10.1103/PhysRevB.64.024523
BSCCO,Bi2Sr2CaCu2O8,Thin Film,,,SC,High-Tc/cuprate,,,,,,,,,,,,10.1103/PhysRevB.57.7495
Bi2Sr2CaCu2O8,Bi2Sr2CaCu2O8,,,,SC,High-Tc,,,,,,,,,,,,10.1103/PhysRevB.66.064506
Bi2Sr2CaCu2O8+δ (Bi-2:2:1:2),Bi2Sr2CaCu2O8,Bulk,,,SC,High-Tc/cuprate,80-90 K,,,layered,,,,,,Hc2 (referenced but value not specified),,10.1103/PhysRevLett.77.2786
Bi2Sr2CaCu2O8,Bi2Sr2CaCu2O8,Bulk,,,SC,High-Tc/cuprate,,,,,,,,,,,,10.1103/PhysRevLett.80.4757
Bismuth Strontium Calcium Copper Oxide,Bi2Sr2CaCu2O8,Bulk,,,SC,High-Tc/cuprate,,,,,,,,,,,True,10.1103/PhysRevB.41.880
Bi2Sr2(Ca1-xYx)Cu2O8,Bi2Sr2CaCu2O8,Bulk,,,SC,High-Tc/cuprate,80 K,,,,,,,,,,,10.1103/PhysRevB.55.3163
BSCCO,Bi2Sr2CaCu2O8,Bulk,,,SC,High-Tc/cuprate,,,,,,,,,,,True,10.1103/PhysRevB.63.220502
Bi2Sr2CaCu2O8,Bi2Sr2CaCu2O8,Bulk,,,SC,High-Tc/cuprate,90 K,,,,,,,,,,True,10.1103/PhysRevB.45.12640
Bi2Sr2CaCu2O8+δ,Bi2Sr2CaCu2O8,Thin Film,,,SC,High-Tc/cuprate,80 K,,,,,,,,,,True,10.1103/PhysRevB.53.8681
BSCCO,Bi2Sr2CaCu2O8,Bulk,,,SC,High-Tc/cuprate,,,,,,,,,,,,10.1103/PhysRevB.53.15300
Bi2Sr2CaCu2O8+δ,Bi2Sr2CaCu2O8,Bulk,,,SC,High-Tc/cuprate,91 K,,,,,,,,,,True,10.1103/PhysRevB.59.576
BSCCO,Bi2Sr2CaCu2O8,Bulk,,,SC,High-Tc/cuprate,,,Tetragonal,,,,,,,,,10.1103/PhysRevLett.84.2235
Bismuth Strontium Calcium Copper Oxide,Bi2Sr2CaCu2O8,Bulk,,,SC,High-Tc/cuprate,,,,,,,,,,,,10.1103/PhysRevB.45.4819
Bi₂Sr₂CaCu₂O₈,Bi2Sr2CaCu2O8,Bulk,,,SC,High-Tc/cuprate,,,,layered,,,,,,,,10.1103/PhysRevB.49.9252
Bi2Sr2CaCu2O8,Bi2Sr2CaCu2O8,Bulk,,,SC,High-Tc/cuprate,,,,layered,,,,,,,,10.1103/PhysRevB.49.12923
Bi-2212,Bi2Sr2CaCu2O8,Bulk,,,SC,High-Tc/cuprate,85.7 K,,,layered,,,,,,,True,10.1103/PhysRevB.57.R5626
Bi2Sr2CaCu2O8,Bi2Sr2CaCu2O8,Bulk,,,SC,High-Tc/cuprate,,,,,,,,,,,,10.1103/PhysRevB.48.3993
BSCCO,Bi2Sr2CaCu2O8,Bulk,,,SC,High-Tc/cuprate,,,,,,,,,,,True,10.1103/PhysRevLett.85.3261
Bi2Sr2CaCu2Ox,Bi2Sr2CaCu2O8,Bulk,,,SC,High-Tc/cuprate,,,,,,,,,,,,10.1103/PhysRevB.50.13563
Bi-2212,Bi2Sr2CaCu2O8,Bulk,,,SC,High-Tc/cuprate,84.7 K,,,layered,,,,,,,,10.1103/PhysRevB.55.3241
Bi-2212 ultrathin film,Bi2Sr2CaCu2O8,Thin Film,one unit cell thick,,SC,High-Tc/cuprate,31 K,,,layered,,,,,,,,10.1103/PhysRevB.55.3241
Bi2Sr2CaCu2O8,Bi2Sr2CaCu2O8,,,,SC,High-Tc/cuprate,,,,,,,,,,,,10.1103/PhysRevB.56.R2940
Bi2Sr2CaCu2O8,Bi2Sr2CaCu2O8,Bulk,,,SC,High-Tc/cuprate,90 K,,,,,,,,~10^-2 T,~10^2 T,,10.1103/PhysRevB.62.5942
Bi2Sr2CaCu2O8+x,Bi2Sr2CaCu2O8,Bulk,,,SC,cuprate,,,,,,,,,,,,10.1103/PhysRevB.46.5581
Bismuth strontium calcium copper oxide,Bi2Sr2CaCu2O8,,,,SC,High-Tc/cuprate,,,,,,,,,,,,10.1103/PhysRevLett.86.5990
Bi₂Sr₂CaCu₂O₈₊δ,Bi2Sr2CaCu2O8,Bulk,,,SC,High-Tc/cuprate,,,,,,,,,,,,10.1103/PhysRevB.55.12759
BSCCO-2212,Bi2Sr2CaCu2O8,Bulk,,,SC,High-Tc/cuprate,,,,,,,,,,,True,10.1103/PhysRevLett.86.296
Bi-2212,Bi2Sr2CaCu2O8,Bulk,,,SC,High-Tc/cuprate,86-89 K,1 atm,,,,,,,,,True,10.1103/PhysRevB.60.6916
Bi-2212,Bi2Sr2CaCu2O8,Bulk,,,SC,High-Tc/cuprate,,,,,,0.540 nm,0.540 nm,3.087 nm,,,True,10.1103/PhysRevLett.85.5126
Bismuth Strontium Calcium Copper Oxide,Bi2Sr2CaCu2O8,Bulk,,,SC,High-Tc/cuprate,,,,,,,,,,,,10.1103/PhysRevB.52.9714
Bi₂Sr₂CaCu₂O₈,Bi2Sr2CaCu2O8,Bulk,,,SC,High-Tc/cuprate,85 K,,,,,,,,,,,10.1103/PhysRevB.53.R518
BSCCO,Bi2Sr2CaCu2O8,Bulk,,,SC,High-Tc/cuprate,92 K,,,,,,,,,Bc2 (referenced but value not specified),True,10.1103/PhysRevB.62.9753
Bi2Sr2CaCu2O8+δ,Bi2Sr2CaCu2O8,Bulk,,,SC,High-Tc/cuprate,,,,,,,,,,,,10.1103/PhysRevLett.87.097202
Bi2Sr2CaCu2O8+δ,Bi2Sr2CaCu2O8,Bulk,,,SC,High-Tc/cuprate,,,,layered,,,,,,,,10.1103/PhysRevB.54.9428
BSCCO,Bi2Sr2CaCu2O8,Bulk,,,SC,High-Tc/cuprate,,,,,,,,,,,,10.1103/PhysRevB.64.060501
Bi2212 (underdoped),Bi2Sr2CaCu2O8,Bulk,,,SC,High-Tc/cuprate,84 K,,,,,,,,,,True,10.1103/PhysRevLett.78.1771
Bi2212 (overdoped),Bi2Sr2CaCu2O8,Bulk,,,SC,High-Tc/cuprate,80 K,,,,,,,,,,True,10.1103/PhysRevLett.78.1771
Bi-2212,Bi2Sr2CaCu2O8,Bulk,,,SC,High-Tc/cuprate,88 K,,,,,,,,,,True,10.1103/PhysRevB.50.16747
Bismuth Strontium Calcium Copper Oxide,Bi2Sr2CaCu2O8,Bulk,,,SC,High-Tc/cuprate,87 K,,,,,,,,,,,10.1103/PhysRevB.57.14444
BSCCO-2212 (overdoped),Bi2Sr2CaCu2O8,Bulk,,,SC,High-Tc/cuprate,84.0 K,,,layered,,,,,,,True,10.1103/PhysRevLett.78.1972
BSCCO-2212 (optimally doped),Bi2Sr2CaCu2O8,Bulk,,,SC,High-Tc/cuprate,89.5 K,,,layered,,,,,,,True,10.1103/PhysRevLett.78.1972
BSCCO-2212 (underdoped),Bi2Sr2CaCu2O8,Bulk,,,SC,High-Tc/cuprate,78 K,,,layered,,,,,,,True,10.1103/PhysRevLett.78.1972
Bismuth Strontium Calcium Copper Oxide,Bi2Sr2CaCu2O8,Bulk,,,SC,High-Tc/cuprate,,,,,,,,,,,,10.1103/PhysRevB.59.11187
Bi2Sr2CaCu2O8,Bi2Sr2CaCu2O8,Bulk,,,SC,High-Tc/cuprate,85 K,,,,,,,,,,True,10.1103/PhysRevB.45.8007
Bi2Sr2CaCu2O8,Bi2Sr2CaCu2O8,Bulk,,,SC,High-Tc/cuprate,,,,,,,,,,,,10.1103/PhysRevB.59.R9031
Bismuth Strontium Calcium Copper Oxide,Bi2Sr2CaCu2O8,Bulk,,,SC,High-Tc/cuprate,,,,,,,,,,,,10.1103/PhysRevB.66.014529
BSCCO,Bi2Sr2CaCu2O8,Bulk,,,SC,High-Tc/cuprate,,,,,,,,,,,,10.1103/PhysRevB.52.3734
Bi2Sr2CaCu2O8,Bi2Sr2CaCu2O8,Bulk,,,SC,High-Tc/cuprate,80 K,,,,,,,,,,,10.1103/PhysRevB.48.16184
Bi2Sr2CaCu2O8+δ,Bi2Sr2CaCu2O8,Bulk,,,SC,High-Tc/cuprate,,,,,,,,,,,,10.1103/PhysRevB.49.4145
Bi₂Sr₂CaCu₂O₈,Bi2Sr2CaCu2O8,Thin Film,1 μm,LaGaO3,SC,High-Tc/cuprate,81.8 K,,,,,,,,,,True,10.1103/PhysRevB.50.13684
Bi₂Sr₂CaCu₂O₈,Bi2Sr2CaCu2O8,Thin Film,1 μm,NdGaO3,SC,High-Tc/cuprate,84.9 K,,,,,,,,,,True,10.1103/PhysRevB.50.13684
Bi2Sr2CaCu2O8,Bi2Sr2CaCu2O8,,,,SC,High-Tc/cuprate,,,,,,,,,,,,10.1103/PhysRevB.47.11384
Bi₂Sr₂CaCu₂O₈₊δ,Bi2Sr2CaCu2O8,Bulk,,,SC,High-Tc/cuprate,,,,,,,,,,,,10.1103/PhysRevB.50.10393
BSCCO,Bi2Sr2CaCu2O8,Bulk,,,SC,High-Tc/cuprate,,,,,,,,,,,,10.1103/PhysRevLett.76.4034
Bi2Sr2CaCu2O8,Bi2Sr2CaCu2O8,Bulk,,,SC,High-Tc/cuprate,,,,,,,,,,,,10.1103/PhysRevB.42.2242
BSCCO,Bi2Sr2CaCu2O8,,,,SC,High-Tc/cuprate,,,,,,,,,,,,10.1103/PhysRevB.51.515
Bi2212,Bi2Sr2CaCu2O8,Bulk,,,SC,High-Tc/cuprate,,0-1.6 GPa,Tetragonal,perovskite,,5.414 Å,5.418 Å,30.89 Å,,,True,10.1103/PhysRevB.54.15471
