Repository: WyattBunstine/ML_SC_Project

# ML_SC_Project — Chemically and Geometrically Motivated Crystal Graph Neural Networks

This project predicts and screens superconductors from crystal structure. It frames the
problem as a **two-stage hurdle**: first classify whether a material is a superconductor
candidate (SC vs. non-SC), then regress the critical temperature T_c for superconductors.

Two graph-neural-network families are trained and compared:

- a **baseline CGCNN** ([txie-93/cgcnn](https://github.com/txie-93/cgcnn)), and
- an **MPNN** with learned edge features that consumes richer `crystal_graph_v4` graphs
  (this project's contribution).

File: database/superconductor_materials_full.csv (part 27 of 215)
Material_Name,Chemical_Composition,Material_Class,Film_Thickness,Substrate,Material_Type,Superconductor_Type,Superconducting_Transition_Temperature,Pressure,Crystal_Structure,Lattice_Structure,Space_Group,"Lattice_Constant(a)","Lattice_Constant(b)","Lattice_Constant(c)",Lower_Critical_Field,Upper_Critical_Field,Experimental,DOI
Bi2Sr2CaCu2O8+δ,Bi2Sr2CaCu2O8,Bulk,,,SC,High-Tc/cuprate,,,,,,,,,,,,10.1103/PhysRevB.62.11820
BSCCO,Bi2Sr2CaCu2O8,Bulk,,,SC,High-Tc/cuprate,,,,,,,,,,,,10.1103/PhysRevB.55.8106
Bi2Sr2CaCu2O8,Bi2Sr2CaCu2O8,Bulk,,,SC,High-Tc/cuprate,93 K,,,,,,,,,,,10.1103/PhysRevB.43.2968
Bi₂Sr₂CaCu₂O₈₊δ,Bi2Sr2CaCu2O8,Bulk,,,SC,High-Tc/cuprate,,,,,,,,,,,True,10.1103/PhysRevB.66.060504
Bi2Sr2CaCu2O8,Bi2Sr2CaCu2O8,Bulk,,,SC,High-Tc/cuprate,90 K,,tetragonal,,,,,,,,True,10.1103/PhysRevB.51.16336
Bi2Sr2CaCu2O8,Bi2Sr2CaCu2O8,Bulk,,,SC,High-Tc/cuprate,,,,layered,,,,,,,,10.1103/PhysRevB.45.12647
Bismuth Strontium Calcium Copper Oxide,Bi2Sr2CaCu2O8,Bulk,,,SC,High-Tc/cuprate,,,,layered,,,,,,,,10.1103/PhysRevB.66.012517
Bi2Sr2CaCu2O8-x,Bi2Sr2CaCu2O8,Bulk,,,SC,High-Tc/cuprate,90 K,,,layered,,,,,,,,10.1103/PhysRevLett.81.902
BSCCO,Bi2Sr2CaCu2O8,Bulk,,,SC,High-Tc/cuprate,89 K,,,,,,,,,,True,10.1103/PhysRevB.62.14373
Heavy ion irradiated BSCCO,Bi2Sr2CaCu2O8,Bulk,,,SC,High-Tc/cuprate,87 K,,,,,,,,,,True,10.1103/PhysRevB.62.14373
Bismuth strontium calcium copper oxide,Bi2Sr2CaCu2O8,,,,SC,High-Tc/cuprate,,,,,,,,,,,,10.1103/PhysRevLett.84.3418
Bi₂Sr₂CaCu₂O₈,Bi2Sr2CaCu2O8,Bulk,,,SC,High-Tc/cuprate,,,,layered,,,,,,,,10.1103/PhysRevB.49.3511
Bismuth Strontium Calcium Copper Oxide,Bi2Sr2CaCu2O8,Bulk,,,SC,High-Tc/cuprate,,,,,,,,,,,,10.1103/PhysRevB.56.6169
BSCCO,Bi2Sr2CaCu2O8,Bulk,,,SC,High-Tc/cuprate,,,,,,,,,,,True,10.1103/PhysRevLett.88.097003
Bi-Sr-Ca-Cu-O,Bi2Sr2CaCu2O8,Bulk,,,SC,High-Tc/cuprate,85 K,,,layered,,,,,,,True,10.1103/PhysRevB.42.2627
BSCCO,Bi2Sr2CaCu2O8,,,,SC,High-Tc/cuprate,,,,,,,,,,,,10.1103/PhysRevB.57.R14080
Bi2Sr2CaCu2O8,Bi2Sr2CaCu2O8,Bulk,,,SC,High-Tc/cuprate,,,,layered,,,,,,,,10.1103/PhysRevLett.71.3541
Bi2Sr2CaCu2O8+δ (overdoped),Bi2Sr2CaCu2O8,Bulk,,,SC,High-Tc/cuprate,91 K,,,,,,,,,,,10.1103/PhysRevLett.89.076803
Bi2Sr2CaCu2O8+δ (optimally doped),Bi2Sr2CaCu2O8,Bulk,,,SC,High-Tc/cuprate,,,,,,,,,,,,10.1103/PhysRevLett.89.076803
BSCCO,Bi2Sr2CaCu2O8,Bulk,,,SC,High-Tc/cuprate,,,,,,,,,,150 T,,10.1103/PhysRevLett.83.4626
Bi2Sr2CaCu2O8,Bi2Sr2CaCu2O8,Bulk,,,SC,High-Tc/cuprate,,,,,,,,,,,,10.1103/PhysRevB.48.16869
Bi2Sr2CaCu2O8,Bi2Sr2CaCu2O8,Bulk,,,SC,High-Tc/cuprate,,,,,,,,,,,True,10.1103/PhysRevB.45.347
Bi2Sr2CaCu2O8,Bi2Sr2CaCu2O8,Bulk,,,SC,High-Tc/cuprate,,,,layered,,,,,,,,10.1103/PhysRevB.45.13076
Bismuth strontium calcium copper oxide,Bi2Sr2CaCu2O8,,,,SC,High-Tc/cuprate,,,,layered,,,,,,,,10.1103/PhysRevLett.80.2693
Bi2Sr2CaCu2O8,Bi2Sr2CaCu2O8,Bulk,,,SC,High-Tc/cuprate,,,,layered,,,,,,,,10.1103/PhysRevB.45.13035
Bi2Sr2CaCu2O8,Bi2Sr2CaCu2O8,Bulk,,,SC,High-Tc,65-75 K,,Tetragonal,,I4/mmm,5.4 Å,5.4 Å,30.7 Å,,,True,10.1103/PhysRevB.39.339
Bi2Sr2CaCu2O8,Bi2Sr2CaCu2O8,,,,SC,cuprate,,,,,,,,,,,,10.1103/PhysRevB.62.5413
Bi2212,Bi2Sr2CaCu2O8,Bulk,,,SC,High-Tc/cuprate,79 K,,,,,,,,,,True,10.1103/PhysRevB.56.14185
Bi2212,Bi2Sr2CaCu2O8,Bulk,,,SC,High-Tc/cuprate,84 K,,,,,,,,,,True,10.1103/PhysRevB.56.14185
Bi2212,Bi2Sr2CaCu2O8,Bulk,,,SC,High-Tc/cuprate,86 K,,,,,,,,,,True,10.1103/PhysRevB.56.14185
Bi2212,Bi2Sr2CaCu2O8,Bulk,,,SC,High-Tc/cuprate,78 K,,,,,,,,,,True,10.1103/PhysRevB.56.14185
Bi2Sr2CaCu2O8,Bi2Sr2CaCu2O8,Bulk,,,SC,High-Tc/cuprate,,,,,,,,,,,,10.1103/PhysRevLett.87.177005
Bi2Sr2CaCu2O8-y,Bi2Sr2CaCu2O8,Bulk,,,SC,High-Tc/cuprate,,,,,,,,,,,,10.1103/PhysRevB.50.6360
BSCCO whisker I,Bi2Sr2CaCu2O8,Bulk,,,SC,High-Tc/cuprate,75.2 K,,,,,,,,,,True,10.1103/PhysRevB.56.R5771
BSCCO whisker II,Bi2Sr2CaCu2O8,Bulk,,,SC,High-Tc/cuprate,78.9 K,,,,,,,,,,True,10.1103/PhysRevB.56.R5771
Bi2212,Bi2Sr2CaCu2O8,Bulk,,,SC,High-Tc/cuprate,,,,layered,,,,,~0.05 T,,True,10.1103/PhysRevB.61.766
Bi-2212,Bi2Sr2CaCu2O8,Bulk,,,SC,High-Tc/cuprate,83 K,,,layered,,,,,,,True,10.1103/PhysRevB.53.5818
Bi2Sr2CaCu2O8,Bi2Sr2CaCu2O8,Bulk,,,SC,High-Tc/cuprate,,,,,,,,,,,,10.1103/PhysRevB.51.11830
Bi2212 (Overdoped),Bi2Sr2CaCu2O8,Bulk,,,SC,High-Tc/cuprate,,,,,,,,,,,True,10.1103/PhysRevB.66.100506
Bi2212 (Optimal doped),Bi2Sr2CaCu2O8,Bulk,,,SC,High-Tc/cuprate,,,,,,,,,,,True,10.1103/PhysRevB.66.100506
Bi2212 (Underdoped),Bi2Sr2CaCu2O8,Bulk,,,SC,High-Tc/cuprate,,,,,,,,,,,True,10.1103/PhysRevB.66.100506
Bi2212 film (Underdoped),Bi2Sr2CaCu2O8,Thin Film,,,SC,High-Tc/cuprate,,,,,,,,,,,True,10.1103/PhysRevB.66.100506
Bi2212 film (Overdoped),Bi2Sr2CaCu2O8,Thin Film,,,SC,High-Tc/cuprate,,,,,,,,,,,True,10.1103/PhysRevB.66.100506
Bi2Sr2CaCu2O8,Bi2Sr2CaCu2O8,Thin Film,,,SC,High-Tc/cuprate,,,,,,,,,,,,10.1103/PhysRevB.49.9949
Bi2Sr2CaCu2O8,Bi2Sr2CaCu2O8,Bulk,,,SC,High-Tc/cuprate,85 K,,,layered,,3.9 Å,3.9 Å,15.3 Å,,,True,10.1103/PhysRevB.42.8057
Bi2Sr2CaCu2O8,Bi2Sr2CaCu2O8,Bulk,,,SC,High-Tc/cuprate,81 K,,,,,,,,,,True,10.1103/PhysRevB.41.10978
BiSrCaCuO,Bi2Sr2CaCu2O8,,,,SC,High-Tc/cuprate,,,,,,,,,,,,10.1103/PhysRevB.53.6764
Bi2Sr2CaCu2O8,Bi2Sr2CaCu2O8,,,,SC,High-Tc/cuprate,,,,,,,,,,,,10.1103/PhysRevB.53.R8906
BSCCO,Bi2Sr2CaCu2O8,Bulk,,,SC,High-Tc/cuprate,80 K,,,,,,,,,,True,10.1103/PhysRevB.44.2313
Bi2Sr2CaCu2O8,Bi2Sr2CaCu2O8,Bulk,,,SC,High-Tc/cuprate,,,,,,,,,,,,10.1103/PhysRevB.56.3433
BSCCO,Bi2Sr2CaCu2O8,Bulk,,,SC,High-Tc/cuprate,,,,,,,,,,,,10.1103/PhysRevB.57.8656
Bi-2212,Bi2Sr2CaCu2O8,Bulk,,,SC,High-Tc/cuprate,,,Tetragonal,,,,,,,,True,10.1103/PhysRevB.52.615
Bi2Sr2CaCu2O8,Bi2Sr2CaCu2O8,Bulk,,,SC,High-Tc/cuprate,,,,,,,,,,,,10.1103/PhysRevLett.67.2088
Bi2Sr2CaCu2O8,Bi2Sr2CaCu2O8,,,,SC,High-Tc/cuprate,,,,,,,,,,,,10.1103/PhysRevLett.79.143
Bi2Sr2CaCu2O8+δ,Bi2Sr2CaCu2O8,Bulk,,,SC,High-Tc/cuprate,85 K,,,layered,,,,,,18 T,,10.1103/PhysRevB.59.11587
BSCCO-2212,Bi2Sr2CaCu2O8,Bulk,,MgO,SC,High-Tc/cuprate,90 K,,,layered,,,,,,,True,10.1103/PhysRevB.59.14639
Bi₂Sr₂CaCu₂O₈₋δ,Bi2Sr2CaCu2O8,,,,SC,High-Tc,,,,,,,,,,,,10.1103/PhysRevB.50.10435
Bi2Sr2CaCu2O8,Bi2Sr2CaCu2O8,Bulk,,,SC,High-Tc/cuprate,,,,,,,,,,,,10.1103/PhysRevB.49.694
Bi₂Sr₂CaCu₂O₈,Bi2Sr2CaCu2O8,,,,SC,High-Tc/cuprate,88.3 K,,,layered,,,,,,,,10.1103/PhysRevB.47.8327
BSCCO,Bi2Sr2CaCu2O8,Bulk,,,SC,High-Tc/cuprate,,,,,,,,,,,,10.1103/PhysRevB.66.214502
Bi2Sr2CaCu2O8,Bi2Sr2CaCu2O8,Bulk,,,SC,High-Tc/cuprate,,,,,,,,,,,,10.1103/PhysRevB.56.2722
Bi-2212,Bi2Sr2CaCu2O8,Bulk,,,SC,High-Tc/cuprate,85 K,,,,,,,,,,,10.1103/PhysRevB.46.5853
Bi-2212 thin film,Bi2Sr2CaCu2O8,Thin Film,1000 Å,,SC,High-Tc/cuprate,,,,,,,,,,,,10.1103/PhysRevB.46.5853
Bi₂Sr₂CaCu₂O₈,Bi2Sr2CaCu2O8,Bulk,,,SC,High-Tc/cuprate,84 K,,Orthorhombic,,,,,,,,True,10.1103/PhysRevB.47.2806
Bi2212,Bi2Sr2CaCu2O8,,,,SC,High-Tc/cuprate,,,Tetragonal,,I4/mmm,,,,,,,10.1103/PhysRevLett.89.277001
BSCCO,Bi2Sr2CaCu2O8,Bulk,,,SC,High-Tc/cuprate,67 K,,,,,,,,,~94 T,True,10.1103/PhysRevLett.86.5763
Bi2Sr2CaCu2O8,Bi2Sr2CaCu2O8,Bulk,,,SC,High-Tc,,,,,,,,,,,True,10.1103/PhysRevB.49.9073
Bismuth Strontium Calcium Copper Oxide,Bi2Sr2CaCu2O8,Bulk,,,SC,High-Tc/cuprate,,,,layered cuprate,,,,,,,,10.1103/PhysRevB.39.7356
Bismuth strontium calcium copper oxide,Bi2Sr2CaCu2O8,Bulk,,,SC,High-Tc/cuprate,,,,,,,,,,,,10.1103/PhysRevLett.82.2792
Bi2Sr2CaCu2O8+δ,Bi2Sr2CaCu2O8,Thin Film,1000 Å,,SC,High-Tc/cuprate,84 K,,,layered,,,,,,,True,10.1103/PhysRevLett.89.087002
Textured Bi2Sr2CaCu2O8+y,Bi2Sr2CaCu2O8,Bulk,,,SC,High-Tc/cuprate,89.2 ± 0.2 K,10^-4 GPa to 1 GPa,,,,,,,,,True,10.1103/PhysRevB.55.8529
Bi2Sr2CaCu2O8,Bi2Sr2CaCu2O8,Bulk,,,SC,High-Tc/cuprate,,,,layered,,,,12 Å,,,,10.1103/PhysRevB.44.2850
Bismuth Strontium Calcium Copper Oxide,Bi2Sr2CaCu2O8,Bulk,,,SC,High-Tc/cuprate,,,,,,,,,,,,10.1103/PhysRevLett.80.5188
Bi2Sr2CaCu2O8+δ,Bi2Sr2CaCu2O8,Bulk,,,SC,High-Tc/cuprate,80-91 K,,,layered,,,,,,,True,10.1103/PhysRevLett.76.4943
Bi2Sr2CaCu2O8,Bi2Sr2CaCu2O8,,,,SC,High-Tc/cuprate,,,,,,,,,,,,10.1103/PhysRevB.54.10155
BSCCO general formula,Bi2Sr2CaCu2O8,Bulk,,,SC,High-Tc/cuprate,,,,layered,,,,,,,,10.1103/PhysRevB.53.14594
BSCCO,Bi2Sr2CaCu2O8,Bulk,,,SC,High-Tc/cuprate,,,,,,,,,,,,10.1103/PhysRevLett.68.694
Bi2Sr2CaCu2O8,Bi2Sr2CaCu2O8,Bulk,,,SC,High-Tc/cuprate,,,,layered cuprate,,,,,,,,10.1103/PhysRevB.41.2627
Bi2Sr2CaCu2O8+δ,Bi2Sr2CaCu2O8,Thin Film,200 nm,MgO,SC,High-Tc/cuprate,76 K,,,,,,,,,,True,10.1103/PhysRevB.66.014522
Bi2Sr2CaCu2O8-x,Bi2Sr2CaCu2O8,Bulk,,,SC,High-Tc/cuprate,83 K,,,,,,,,,,True,10.1103/PhysRevB.48.3445
Bi2Sr2CaCu2O8,Bi2Sr2CaCu2O8,Bulk,,,SC,High-Tc/cuprate,,,,,,,,,,,,10.1103/PhysRevB.46.3581
Bi2Sr2CaCu2O8,Bi2Sr2CaCu2O8,,,,SC,High-Tc/cuprate,,,,,,,,,,,,10.1103/PhysRevB.50.3246
Bi₂Sr₂CaCu₂O₈,Bi2Sr2CaCu2O8,,,,SC,High-Tc/cuprate,,,,layered,,,,,,,,10.1103/PhysRevLett.64.804
BSCCO,Bi2Sr2CaCu2O8,Bulk,,,SC,High-Tc/cuprate,89.5 K,,,layered,,,,,,,,10.1103/PhysRevB.60.R3743
Bi2Sr2CaCu2O8+δ,Bi2Sr2CaCu2O8,Bulk,,,SC,High-Tc/cuprate,,,,,,,,,,,,10.1103/PhysRevLett.87.147002
Bi₂Sr₂CaCu₂O₈,Bi2Sr2CaCu2O8,,,,SC,cuprate,,,,,,,,,,,,10.1103/PhysRevLett.70.85
Bi₂Sr₂CaCu₂O₈,Bi2Sr2CaCu2O8,Bulk,,,SC,High-Tc/cuprate,,,,,,,,,,,,10.1103/PhysRevB.57.14387
BSCCO,Bi2Sr2CaCu2O8,Bulk,,,SC,High-Tc/cuprate,,,,,,,,,,,,10.1103/PhysRevB.55.11778
Bi-Sr-Ca-Cu-O,Bi2Sr2CaCu2O8,Bulk,,,SC,High-Tc/cuprate,86 K,,Tetragonal,,,,,,,,,10.1103/PhysRevB.53.15147
Bi-2:2:1:2 film,Bi2Sr2CaCu2O8,Thin Film,320 nm,SrTiO3,SC,High-Tc/cuprate,89 K,,,,,,,,,,True,10.1103/PhysRevB.53.8658
BSCCO-2212,Bi2Sr2CaCu2O8,Bulk,,,SC,High-Tc/cuprate,89 K,,,layered,,,,,,,True,10.1103/PhysRevB.49.12984
Bi2Sr2CaCu2O8,Bi2Sr2CaCu2O8,Bulk,,,SC,High-Tc/cuprate,84 K,,,,,,,,,,True,10.1103/PhysRevB.52.591
Bi2Sr2CaCu2O8,Bi2Sr2CaCu2O8,Bulk,,,SC,High-Tc/cuprate,88 K,,,,,,,,50 mT,,True,10.1103/PhysRevB.51.15484
Bi₂Sr₂CaCu₂O₈₊δ (BSCCO),Bi2Sr2CaCu2O8,Bulk,,,SC,High-Tc/cuprate,84 K,1 atm,,layered,,,,,~300 Oe at T=0,80 T,True,10.1103/PhysRevB.63.104519
Bi₂Sr₂CaCu₂O₈₊δ (BSCCO) - optimally doped,Bi2Sr2CaCu2O8,Bulk,,,SC,High-Tc/cuprate,90 K,1 atm,,layered,,,,,,,True,10.1103/PhysRevB.63.104519
Bi₂Sr₂CaCu₂O₈₊δ (BSCCO) - overdoped,Bi2Sr2CaCu2O8,Bulk,,,SC,High-Tc/cuprate,80 K,6.6 MPa,,layered,,,,,,,True,10.1103/PhysRevB.63.104519
Bi2Sr2CaCu2O8,Bi2Sr2CaCu2O8,Bulk,,,SC,High-Tc/cuprate,,,,layered,,,,,,,,10.1103/PhysRevB.62.R3616
Bi2212,Bi2Sr2CaCu2O8,Bulk,,,SC,High-Tc/cuprate,80 K,,,,,0.5408 nm,0.5413 nm,3.0871 nm,,,True,10.1103/PhysRevB.66.104517
Bi2Sr2CaCu2O8,Bi2Sr2CaCu2O8,Bulk,,,SC,cuprate,,,,,,,,,,,,10.1103/PhysRevB.39.4752
Bi₂Sr₂CaCu₂O₈₊δ,Bi2Sr2CaCu2O8,,,,SC,cuprate,83 K,,,layered perovskite,,,,,,,,10.1103/PhysRevLett.76.4845
BSCCO,Bi2Sr2CaCu2O8,Bulk,,,SC,High-Tc/cuprate,,,,,,,,,,,,10.1103/PhysRevLett.75.3732
Bi2Sr2CaCu2O8,Bi2Sr2CaCu2O8,Bulk,,,SC,High-Tc/cuprate,,,,,,,,,,,,10.1103/PhysRevB.52.665
Bi2Sr2CaCu2O8,Bi2Sr2CaCu2O8,,,,SC,High-Tc/cuprate,,,,,,,,,,,,10.1103/PhysRevB.45.987
Bi-Sr-Ca-Cu-O,Bi2Sr2CaCu2O8,Bulk,,,SC,High-Tc/cuprate,,,,layered,,,,,,,,10.1103/PhysRevB.40.5169
Bi2Sr2CaCu2O8,Bi2Sr2CaCu2O8,,,,SC,High-Tc/cuprate,,,,,,,,,,,,10.1103/PhysRevB.58.11153
Bi₂Sr₂CaCu₂O₈,Bi2Sr2CaCu2O8,Bulk,,,SC,High-Tc/cuprate,,,,layered,,,,,,,,10.1103/PhysRevB.50.7026
Bi2Sr2CaCu2O8,Bi2Sr2CaCu2O8,Bulk,,,SC,cuprate,,,,,,,,,,,,10.1103/PhysRevB.51.693
BSCCO,Bi2Sr2CaCu2O8,Thin Film,,,SC,High-Tc/cuprate,,,,,,,,,,,,10.1103/PhysRevB.60.9295
Bi2212,Bi2Sr2CaCu2O8,Bulk,,,SC,High-Tc/cuprate,78 K,1 bar,,layered,,,,,,,True,10.1103/PhysRevB.63.172505
Bi₂Sr₂CaCu₂O₈₊δ,Bi2Sr2CaCu2O8,Bulk,,,SC,High-Tc/cuprate,82.5 K,,,layered,,,,,,,True,10.1103/PhysRevB.63.140503
Bi2Sr2CaCu2O8,Bi2Sr2CaCu2O8,Bulk,,,SC,High-Tc/cuprate,85 K,,,,,,,,,,True,10.1103/PhysRevB.43.130
Bi2Sr2CaCu2O8,Bi2Sr2CaCu2O8,Thin Film,100 nm,,SC,High-Tc/cuprate,"87.1 K (90% transition), 85.7 K (10% transition)",,,,,3.8 Å,3.8 Å,30.9 Å,,,True,10.1103/PhysRevB.44.7155
Bi-2212,Bi2Sr2CaCu2O8,Bulk,,,SC,High-Tc/cuprate,,,,,,,,,,,,10.1103/PhysRevLett.72.3290
BSCCO,Bi2Sr2CaCu2O8,Bulk,,,SC,High-Tc/cuprate,,,,,,,,,,,,10.1103/PhysRevB.56.11174
Bi₂Sr₂CaCu₂O₈ (BSCCO),Bi2Sr2CaCu2O8,Bulk,,,SC,High-Tc/cuprate,90 K,,,layered,,,,,,,True,10.1103/PhysRevLett.76.2555
Bi₂Sr₂CaCu₂O₈ (overdoped),Bi2Sr2CaCu2O8,Bulk,,,SC,High-Tc/cuprate,83.5 K,,,layered,,,,,,,True,10.1103/PhysRevLett.76.2555
Bi₂Sr₂CaCu₂O₈ (optimally doped),Bi2Sr2CaCu2O8,Bulk,,,SC,High-Tc/cuprate,89 K,,,layered,,,,,,,True,10.1103/PhysRevLett.76.2555
Bismuth Strontium Calcium Copper Oxide,Bi2Sr2CaCu2O8,,,,SC,High-Tc/cuprate,,,,,,,,,,,,10.1103/PhysRevLett.85.5170
Bi2Sr2CaCu2O8+x,Bi2Sr2CaCu2O8,,,,SC,High-Tc/cuprate,,,,,,,,,,,,10.1103/PhysRevLett.69.2713
Bi2Sr2CaCu2O8,Bi2Sr2CaCu2O8,,,,SC,High-Tc/cuprate,89 K,,,,,,,,,,,10.1103/PhysRevB.61.778
Bi2Sr2CaCu2O8+δ,Bi2Sr2CaCu2O8,Bulk,,,SC,cuprate,,,,,,,,,,,,10.1103/PhysRevB.54.12488
Bi2Sr2CaCu2O8,Bi2Sr2CaCu2O8,Bulk,,,SC,High-Tc/cuprate,,,,,,,,,,,,10.1103/PhysRevLett.74.3249
Bi2Sr2CaCu2O8,Bi2Sr2CaCu2O8,Bulk,,,SC,High-Tc/cuprate,82 K,,,layered copper oxide,,5.40 Å,5.40 Å,,,,True,10.1103/PhysRevB.42.8704
Bi2212,Bi2Sr2CaCu2O8,Bulk,,,SC,High-Tc/cuprate,,,,,,,,,,,True,10.1103/PhysRevB.61.1500
BSCCO-2212,Bi2Sr2CaCu2O8,Thin Film,0.5 μm,NdGaO3,SC,High-Tc/cuprate,,,,layered,,,,15 Å,,~1 T/K slope at Tc,True,10.1103/PhysRevB.55.R8701
Bi2Sr2CaCu2O8,Bi2Sr2CaCu2O8,,,,SC,High-Tc/cuprate,,,,,,,,,,,,10.1103/PhysRevLett.69.2859
Bi₂Sr₂CaCu₂O₈₊δ,Bi2Sr2CaCu2O8,Bulk,,,SC,High-Tc/cuprate,89 K,,,,,,,,,120 T,True,10.1103/PhysRevB.52.R7042
Bismuth strontium calcium copper oxide (Bi-2212),Bi2Sr2CaCu2O8,,,,SC,High-Tc/cuprate,,,,layered,,,,,,,,10.1103/PhysRevB.63.094109
Bi2Sr2CaCu2O8,Bi2Sr2CaCu2O8,Bulk,,,SC,High-Tc/cuprate,,,,,,,,,,,,10.1103/PhysRevLett.74.310
Bismuth strontium calcium copper oxide,Bi2Sr2CaCu2O8,,,,SC,High-Tc,,,,layered,,,,,,,,10.1103/PhysRevB.52.6734
Bi-2212,Bi2Sr2CaCu2O8,Bulk,,,SC,High-Tc/cuprate,92.5 K,,,layered,,,,,,,True,10.1103/PhysRevLett.84.1784
Bi-2212 underdoped,Bi2Sr2CaCu2O8,Bulk,,,SC,High-Tc/cuprate,89 K,,,layered,,,,,,,True,10.1103/PhysRevLett.84.1784
Bi2Sr2CaCu2O8,Bi2Sr2CaCu2O8,Bulk,,,SC,High-Tc/cuprate,,,,,,,,,,,,10.1103/PhysRevB.47.14342
Bi:2212,Bi2Sr2CaCu2O8,Bulk,,,SC,High-Tc/cuprate,82.5 K,,,,,,,,,,True,10.1103/PhysRevLett.83.3928
Bi:2212,Bi2Sr2CaCu2O8,Bulk,,,SC,High-Tc/cuprate,77.2 K,,,,,,,,,,True,10.1103/PhysRevLett.83.3928
Bi:2212,Bi2Sr2CaCu2O8,Bulk,,,SC,High-Tc/cuprate,68.0 K,,,,,,,,,,True,10.1103/PhysRevLett.83.3928
Bi2Sr2CaCu2O8 (Tc=85K),Bi2Sr2CaCu2O8,Bulk,,,SC,High-Tc/cuprate,85 K,,,,,,,,,,,10.1103/PhysRevB.42.2643
Bi2Sr2CaCu2O8,Bi2Sr2CaCu2O8,Bulk,,,SC,High-Tc/cuprate,83 K,,,,,,,,,,True,10.1103/PhysRevB.39.6619
Bi2Sr2CaCu2Ox,Bi2Sr2CaCu2O8,Bulk,,,SC,High-Tc/cuprate,,,,,,,,,,,,10.1103/PhysRevB.51.9419
Bi2Sr2CaCu2O8,Bi2Sr2CaCu2O8,Bulk,,,SC,Type-II/High-Tc/cuprate,,,,,,,,,,,,10.1103/PhysRevLett.69.3563
Bi₂Sr₂CaCu₂O₈,Bi2Sr2CaCu2O8,Bulk,,,SC,High-Tc/cuprate,,,,,,,,,,,,10.1103/PhysRevB.55.3192
Bi2Sr2CaCu2O8+δ,Bi2Sr2CaCu2O8,Bulk,,,SC,High-Tc/cuprate,,,,,,,,,,,,10.1103/PhysRevLett.85.2801
Bi2Sr2CaCu2O8+δ,Bi2Sr2CaCu2O8,Bulk,,,SC,High-Tc/cuprate,85 K,,,layered with CuO2 layers,,,,,,,,10.1103/PhysRevLett.70.1697
Bismuth Strontium Calcium Copper Oxide,Bi2Sr2CaCu2O8,Bulk,,,SC,High-Tc/cuprate,,,,,,,,,,,,10.1103/PhysRevB.43.5119
Bi2Sr2CaCu2O8,Bi2Sr2CaCu2O8,Bulk,,,SC,High-Tc/cuprate,85 K,,,,,,,,,,True,10.1103/PhysRevB.38.2504
Bi2Sr2CaCu2O8,Bi2Sr2CaCu2O8,Bulk,,,SC,High-Tc/cuprate,80 K,,,,,,,,,,True,10.1103/PhysRevB.42.4212
Bi2Sr2CaCu2O8,Bi2Sr2CaCu2O8,Bulk,,,SC,High-Tc/cuprate,85 K,,,,,,,,,,True,10.1103/PhysRevLett.64.603
Bi2Sr2CaCu2O8+δ (BSCCO),Bi2Sr2CaCu2O8,Bulk,,,SC,High-Tc/cuprate,,,,layered,,,,,,,,10.1103/PhysRevB.62.661
Bi2Sr2CaCu2O8+y,Bi2Sr2CaCu2O8,Bulk,,,SC,High-Tc/cuprate,76-88 K,,,layered,,,,,,,True,10.1103/PhysRevLett.74.2796
Bi2Sr2CaCu2O8+y film,Bi2Sr2CaCu2O8,Thin Film,0.075 μm,,SC,High-Tc/cuprate,76 K,,,layered,,,,,,,True,10.1103/PhysRevLett.74.2796
Bi₂Sr₂CaCu₂O₈,Bi2Sr2CaCu2O8,Bulk,,,SC,High-Tc/cuprate,85 K,,Tetragonal,body-centered tetragonal,I4/mmm,3.814 Å,3.814 Å,30.52 Å,,,,10.1103/PhysRevB.38.204
Bi2Sr2Can-1CunOy,Bi2Sr2CaCu2O8,Bulk,,,SC,High-Tc/cuprate,,,,perovskite,,,,,,,,10.1103/PhysRevB.47.12059
Bi2Sr2CaCu2O8+Δ,Bi2Sr2CaCu2O8,Bulk,,,SC,High-Tc/cuprate,84 K,,Pseudotetragonal,,D4h-I4/mmm,5.399 Å,5.414 Å,,,,True,10.1103/PhysRevB.41.2109
Bi2212,Bi2Sr2CaCu2O8,Bulk,,,SC,High-Tc/cuprate,95 K,,,layered,,,,,,,True,10.1103/PhysRevB.53.9286
Bi2Sr2CaCu2O8,Bi2Sr2CaCu2O8,Bulk,,,SC,High-Tc/cuprate,83 K,1 atm O2 annealing,,,,,,,,,True,10.1103/PhysRevB.50.6526
Bi2Sr2CaCu2O8,Bi2Sr2CaCu2O8,Bulk,2 μm,,SC,High-Tc/cuprate,,,,,,,,,,,,10.1103/PhysRevLett.63.582
Bi2Sr2CaCu2O8 (BSCCO),Bi2Sr2CaCu2O8,Bulk,,,SC,High-Tc/cuprate,,,,,,,,,,,,10.1103/PhysRevB.56.R11443
Bi2Sr2CaCu2Ox (BSCCO),Bi2Sr2CaCu2O8,Bulk,,,SC,High-Tc/cuprate,,,,,,,,,,,,10.1103/PhysRevB.58.2820
Bi₂Sr₂CaCu₂O₈,Bi2Sr2CaCu2O8,Bulk,,,SC,High-Tc/cuprate,80-92 K,,,pseudotetragonal,,5.36 Å,5.36 Å,,,,True,10.1103/PhysRevLett.67.152
Bismuth Strontium Calcium Copper Oxide,Bi2Sr2CaCu2O8,Bulk,,,SC,High-Tc/cuprate,,,,,,,,,,,,10.1103/PhysRevB.45.9926
Bi2Sr2CaCu2O8,Bi2Sr2CaCu2O8,Bulk,,,SC,High-Tc/cuprate,86 K,,,,,,,,,,,10.1103/PhysRevB.48.4184
Bi2Sr2CaCu2O8,Bi2Sr2CaCu2O8,Bulk,,,SC,High-Tc/cuprate,,,,,,,,,,,,10.1103/PhysRevB.42.3981
Bi2Sr2CaCu2O8+δ,Bi2Sr2CaCu2O8,,,,SC,High-Tc/cuprate,,,,,,,,,,,,10.1103/PhysRevLett.83.4172
Bi₂Sr₂CaCu₂O₈₊δ,Bi2Sr2CaCu2O8,Bulk,,,SC,High-Tc/cuprate,,,Tetragonal,,,,,30.71 Å,,,True,10.1103/PhysRevB.57.5082
Bi2Sr2CaCu2O8,Bi2Sr2CaCu2O8,Bulk,,,SC,High-Tc,,,Orthorhombic,perovskite-related,Amaa or A2aa,5.413 Å,5.421 Å,30.917 Å,,,,10.1103/PhysRevLett.60.2797
Bi2Sr2CaCu2O8,Bi2Sr2CaCu2O8,Bulk,,,SC,High-Tc/cuprate,90 K,,,layered,,,,30.8 Å,,,True,10.1103/PhysRevB.45.10622
Bi2212,Bi2Sr2CaCu2O8,Bulk,,,SC,High-Tc/cuprate,82.5 K,,,layered,,,,,,,True,10.1103/PhysRevB.53.9366
Bi2Sr2CaCu2O8,Bi2Sr2CaCu2O8,Bulk,,,SC,High-Tc/cuprate,,,,,,,,,,,,10.1103/PhysRevB.49.12140
Bi₂Sr₂CaCu₂O₈₊δ (BSCCO),Bi2Sr2CaCu2O8,Bulk,,,SC,High-Tc/cuprate,85.7 K,,,,,,,,,,True,10.1103/PhysRevB.59.8970
Bi2Sr2CaCu2O8,Bi2Sr2CaCu2O8,Bulk,,,SC,High-Tc/cuprate,85 K,,Tetragonal,layered,,3.83 Å,3.83 Å,30.89 Å,,,,10.1103/PhysRevB.43.7756
Bi2Sr2CaCu2O8,Bi2Sr2CaCu2O8,,,,SC,High-Tc,,,,Cu-O pyramidal layer,,,,,,,,10.1103/PhysRevB.45.5553
Bi₂Sr₂CaCu₂O₈,Bi2Sr2CaCu2O8,Bulk,,,SC,High-Tc/cuprate,,,,,,,,,,,,10.1103/PhysRevB.43.12958
Bi2Sr2CaCu2O8,Bi2Sr2CaCu2O8,Bulk,,,SC,High-Tc/cuprate,90 K,,,,,,,,,,True,10.1103/PhysRevB.54.R3784
Bismuth strontium calcium copper oxide,Bi2Sr2CaCu2O8,Bulk,,,SC,High-Tc/cuprate,,,,,,,,,,,,10.1103/PhysRevB.46.11069
Bismuth strontium calcium copper oxide,Bi2Sr2CaCu2O8,Bulk,,,SC,High-Tc/cuprate,89 K,,,layered,,,,,,,True,10.1103/PhysRevB.53.6752
Bismuth Strontium Calcium Copper Oxide,Bi2Sr2CaCu2O8,Thin Film,320 nm,SrTiO3,SC,High-Tc/cuprate,85.2 K,,,,,,,,,,True,10.1103/PhysRevB.59.1481
Bi2Sr2CaCu2Oy,Bi2Sr2CaCu2O8,Thin Film,,SrTiO3,SC,High-Tc/cuprate,80 K,,,,,,,,,,True,10.1103/PhysRevB.47.5992
Bi2Sr2CaCu2O8,Bi2Sr2CaCu2O8,Bulk,,,SC,High-Tc/cuprate,86.7 K,,,,,,,,,,,10.1103/PhysRevLett.67.3874
Bismuth Strontium Calcium Copper Oxide,Bi2Sr2CaCu2O8,Bulk,,,SC,High-Tc/cuprate,89 K,,,layered,,,,,,,True,10.1103/PhysRevLett.86.5136
Bismuth Strontium Calcium Copper Oxide (overdoped),Bi2Sr2CaCu2O8,Bulk,,,SC,High-Tc/cuprate,82 K,,,layered,,,,,,,True,10.1103/PhysRevLett.86.5136
Bi2Sr2CaCu2O8,Bi2Sr2CaCu2O8,Bulk,,,SC,cuprate,82 K,,,,,,,,,,True,10.1103/PhysRevB.51.640
Bi-Sr-Ca-Cu-O:2212,Bi2Sr2CaCu2O8,Bulk,,,SC,High-Tc/cuprate,,,,,,,,,,,True,10.1103/PhysRevB.54.12458
Bi-2212 (Tc = 62 K),Bi2Sr2CaCu2O8,Bulk,,,SC,High-Tc/cuprate,62 K,,,,,,,,,,True,10.1103/PhysRevB.61.3629
Bi-2212 (Tc = 78 K),Bi2Sr2CaCu2O8,Bulk,,,SC,High-Tc/cuprate,78 K,,,,,,,,,,True,10.1103/PhysRevB.61.3629
Bi-2212 (Tc = 82 K),Bi2Sr2CaCu2O8,Bulk,,,SC,High-Tc/cuprate,82 K,,,,,,,,,,True,10.1103/PhysRevB.61.3629
Bi-2212 (optimally doped),Bi2Sr2CaCu2O8,Bulk,,,SC,High-Tc/cuprate,95 K,,,,,,,,,,True,10.1103/PhysRevB.61.3629
Bi2Sr2CaCu2O8+x (Bi2212),Bi2Sr2CaCu2O8,Bulk,,,SC,High-Tc/cuprate,90 K,,,,,,,,,,True,10.1103/PhysRevB.59.11495
Bi2Sr2CaCu2O8+x (Bi2212) - Ar annealed,Bi2Sr2CaCu2O8,Bulk,,,SC,High-Tc/cuprate,83 K,,,,,,,,,,True,10.1103/PhysRevB.59.11495
Bi2Sr2CaCu2O8,Bi2Sr2CaCu2O8,Bulk,,,SC,High-Tc/cuprate,84 K,,,,,,,,,,True,10.1103/PhysRevB.40.841
Bi2212,Bi2Sr2CaCu2O8,Bulk,,,SC,High-Tc/cuprate,91 K,,,,,,,,,,True,10.1103/PhysRevB.64.012506
BSCCO,Bi2Sr2CaCu2O8,Bulk,,,SC,High-Tc/cuprate,,,,,,,,,,,,10.1103/PhysRevB.64.012506
BSCCO,Bi2Sr2CaCu2O8,Bulk,,,SC,High-Tc/cuprate,~85 K,,,,,,,,,,,10.1103/PhysRevLett.64.84
BSCCO(2212),Bi2Sr2CaCu2O8,Bulk,,,SC,High-Tc/cuprate,,,Orthorhombic,,,,,,,,True,10.1103/PhysRevB.55.1194
BSCO,Bi2Sr2CaCu2O8,,,,SC,High-Tc/cuprate,,,,,,,,,,,,10.1103/PhysRevB.55.11738
BSCCO,Bi2Sr2CaCu2O8,Bulk,,,SC,High-Tc/cuprate,,,Orthorhombic,bilayer,,,,,,,,10.1103/PhysRevB.53.6786
Bi-Sr-Ca-Cu-O 2:2:1:2,Bi2Sr2CaCu2O8,Bulk,,,SC,High-Tc/cuprate,84 K onset,,,perovskite,,,,,,,True,10.1103/PhysRevB.43.7913
Bi-Sr-Ca-Cu-O 2:2:1:2,Bi2Sr2CaCu2O8,Bulk,,,SC,High-Tc/cuprate,91 K onset,,,perovskite,,,,,,,True,10.1103/PhysRevB.43.7913
Bi2212,Bi2Sr2CaCu2O8,Bulk,,,SC,High-Tc/cuprate,91 K,,Orthorhombic,perovskite,,,,,,,True,10.1103/PhysRevB.58.11768
Bi2Sr2CaCu2O8+y (Bi-2212),Bi2Sr2CaCu2O8,Bulk,,,SC,High-Tc/cuprate,,,,layered structure,,,,,,,,10.1103/PhysRevB.54.4265
Bi2Sr2CaCu2O8,Bi2Sr2CaCu2O8,,,,SC,High-Tc/cuprate,,,,,,,,,,,,10.1103/PhysRevLett.80.1070
Bi2Sr2CaCu2O8,Bi2Sr2CaCu2O8,Bulk,,,SC,High-Tc/cuprate,,,,,,,,,,,,10.1103/PhysRevB.50.1178
Bi2Sr2CaCu2O8,Bi2Sr2CaCu2O8,Bulk,,,SC,High-Tc/cuprate,85-90 K,,,,,,,,,,True,10.1103/PhysRevB.42.1969
Bi2Sr2CaCu2O8+δ,Bi2Sr2CaCu2O8,Bulk,,,SC,High-Tc/cuprate,,,,layered,,,,,,Hc2(T),,10.1103/PhysRevB.62.R14665
Bismuth Strontium Calcium Copper Oxide,Bi2Sr2CaCu2O8,Bulk,,,SC,High-Tc/cuprate,~100 K,,,layered,,,,,,~100 T,,10.1103/PhysRevLett.70.3991
Bi2Sr2CaCu2O8,Bi2Sr2CaCu2O8,Bulk,,,SC,High-Tc/cuprate,,,,,,,,,,,,10.1103/PhysRevB.55.9120
Bi2Sr2CaCu2O8,Bi2Sr2CaCu2O8,Bulk,,,SC,High-Tc/cuprate,,,,,,,,,,,,10.1103/PhysRevB.60.9850
Bi2212 optimal doping,Bi2Sr2CaCu2O8,Bulk,,,SC,High-Tc/cuprate,91 K,,,,,,,,,,True,10.1103/PhysRevB.63.052509
BSCCO,Bi2Sr2CaCu2O8,Bulk,,,SC,High-Tc/cuprate,85 K,,,,,,,,,58 kOe,,10.1103/PhysRevB.48.411
Bi2Sr2CaCu2O8,Bi2Sr2CaCu2O8,,,,SC,High-Tc/cuprate,,,,,,,,,,,,10.1103/PhysRevB.51.6747
Bi2Sr2CaCu2O8+δ,Bi2Sr2CaCu2O8,Bulk,,,SC,High-Tc/cuprate,77.7 K,,,,,,,,,,True,10.1103/PhysRevLett.87.267001
Bi2Sr2CaCu2O8+δ,Bi2Sr2CaCu2O8,Bulk,,,SC,High-Tc/cuprate,77 K,,,,,,,,,,True,10.1103/PhysRevLett.87.267001
Bi2Sr2CaCu2O8+δ,Bi2Sr2CaCu2O8,Bulk,,,SC,High-Tc/cuprate,76.1 K,,,,,,,,,,True,10.1103/PhysRevLett.87.267001
Bi2Sr2CaCu2O8+δ,Bi2Sr2CaCu2O8,Bulk,,,SC,High-Tc/cuprate,87.4 K,,,,,,,,,,True,10.1103/PhysRevLett.87.267001
BSCCO,Bi2Sr2CaCu2O8,Bulk,,,SC,High-Tc/cuprate,,,,,,,,,,,,10.1103/PhysRevLett.75.2011
BSCCO,Bi2Sr2CaCu2O8,Bulk,,,SC,High-Tc/cuprate,90 K,,,layered,,,,,,,,10.1103/PhysRevB.58.8755
Bi2Sr2CaCu2O8,Bi2Sr2CaCu2O8,Bulk,2000 Å,,SC,High-Tc/cuprate,84 K,,,,,,,,,,True,10.1103/PhysRevLett.70.2629
Bi2Sr2CaCu2O8,Bi2Sr2CaCu2O8,Bulk,,,SC,High-Tc/cuprate,70-85 K,1 bar,Tetragonal,,F4/mmm,,,,,,True,10.1103/PhysRevB.48.9803
Bi2Sr2CaCu2O8,Bi2Sr2CaCu2O8,Bulk,,,SC,High-Tc/cuprate,85 K,,,,,,,15.80 Å,,,,10.1103/PhysRevB.43.344
Bi2212 optimally doped,Bi2Sr2CaCu2O8,Bulk,,,SC,High-Tc/cuprate,85.5 K,,,,,,,,,,True,10.1103/PhysRevB.63.092502
Bi2212 overdoped,Bi2Sr2CaCu2O8,Bulk,,,SC,High-Tc/cuprate,72.5 K,,,,,,,,,,True,10.1103/PhysRevB.63.092502
BSCCO,Bi2Sr2CaCu2O8,Bulk,,,SC,High-Tc/cuprate,84.3 K,,,,,,,,,,True,10.1103/PhysRevLett.71.157
Bi2Sr2CaCu2O8,Bi2Sr2CaCu2O8,Bulk,,,SC,High-Tc/cuprate,86 K,,Orthorhombic,,,,,,,,True,10.1103/PhysRevB.60.14917
Bi2Sr2CaCu2O8,Bi2Sr2CaCu2O8,Bulk,,,SC,High-Tc/cuprate,,,,,,,,,,,True,10.1103/PhysRevB.43.3075
Bismuth strontium calcium copper oxide,Bi2Sr2CaCu2O8,Bulk,,,SC,High-Tc/cuprate,,,,layered,,,,,,,,10.1103/PhysRevB.60.R12577
Bi2Sr2CaCu2O8,Bi2Sr2CaCu2O8,Bulk,,,SC,High-Tc/cuprate,87 K,,,,,,,,,44 T,,10.1103/PhysRevB.45.2409
Bi2Sr2CaCu2O8,Bi2Sr2CaCu2O8,Bulk,,,SC,High-Tc/cuprate,,,,,,,,,,,,10.1103/PhysRevB.45.8026
Bi2Sr2CaCu2O8,Bi2Sr2CaCu2O8,Bulk,,,SC,High-Tc/cuprate,,,,,,,,,,,,10.1103/PhysRevB.53.8651
BSCCO,Bi2Sr2CaCu2O8,Bulk,,,SC,High-Tc/cuprate,84 K,,,,,,,,,,True,10.1103/PhysRevLett.83.5575
Bi2Sr2CaCu2O8,Bi2Sr2CaCu2O8,Bulk,,,SC,High-Tc,80 K,,,layered,,,,,,,True,10.1103/PhysRevB.41.7197
Bismuth Strontium Calcium Copper Oxide,Bi2Sr2CaCu2O8,Bulk,,,SC,High-Tc/cuprate,,,,layered,,,,,,,,10.1103/PhysRevB.44.4503
Bi2Sr2CaCu2O8,Bi2Sr2CaCu2O8,,,,SC,High-Tc/cuprate,,,,layered,,,,,,,,10.1103/PhysRevB.64.184515
Bi₂Sr₂CaCu₂O₈₊δ,Bi2Sr2CaCu2O8,Bulk,,,SC,High-Tc/cuprate,,,,,,,,,,,,10.1103/PhysRevLett.86.4672
Bi-Sr-Ca-Cu-O 85-K phase,Bi2Sr2CaCu2O8,Bulk,,,SC,High-Tc,85 K,,,,,,,,,,True,10.1103/PhysRevB.39.12264
Bi2Sr2CaCu2Ox,Bi2Sr2CaCu2O8,,,,SC,High-Tc/cuprate,,,,,,,,,,,,10.1103/PhysRevB.50.12950
Bi2Sr2CaCu2O8,Bi2Sr2CaCu2O8,Thin Film,,,SC,High-Tc/cuprate,,,,,,,,,,,,10.1103/PhysRevLett.81.5640
Bi2Sr2CaCu2O8,Bi2Sr2CaCu2O8,,,,SC,High-Tc/cuprate,,,,,,,,,,,,10.1103/PhysRevB.49.15970
BSCCO,Bi2Sr2CaCu2O8,Bulk,,,SC,High-Tc/cuprate,,,,,,,,,,,,10.1103/PhysRevLett.89.217002
Bi₂Sr₂CaCu₂O₈₋δ,Bi2Sr2CaCu2O8,Bulk,,,SC,High-Tc/cuprate,,,,,,,,,,,True,10.1103/PhysRevB.46.9278
Bi2Sr2CaCu2O8+δ,Bi2Sr2CaCu2O8,Bulk,,,SC,High-Tc/cuprate,,,,,,,,,,,,10.1103/PhysRevB.53.R11972
Bi₂Sr₂CaCu₂O₈,Bi2Sr2CaCu2O8,,,,SC,High-Tc/cuprate,,,,,,,,,,,,10.1103/PhysRevB.53.R2999
Bi-Sr-Ca-Cu-O low-Tc phase,Bi2Sr2CaCu2O8,Bulk,,,SC,High-Tc,73 K,,,,,,,,,,True,10.1103/PhysRevB.43.7976
Bi₂Sr₂CaCu₂O₈,Bi2Sr2CaCu2O8,,,,SC,High-Tc/cuprate,,,,,,,,,,,,10.1103/PhysRevB.47.985
Bi₂Sr₂CaCu₂O₈,Bi2Sr2CaCu2O8,Bulk,,,SC,High-Tc/cuprate,85 K,,,,,,,,,,True,10.1103/PhysRevB.39.6636
Bi2Sr2CaCu2O8,Bi2Sr2CaCu2O8,Bulk,,,SC,High-Tc/cuprate,,,,,,,,,,,True,10.1103/PhysRevB.42.8756
Bi-2212,Bi2Sr2CaCu2O8,Bulk,,,SC,High-Tc/cuprate,92 K,,,layered,,,,,,,True,10.1103/PhysRevB.51.3134
Bismuth Strontium Calcium Copper Oxide,Bi2Sr2CaCu2O8,,,,SC,High-Tc/cuprate,,,,,,,,,,,,10.1103/PhysRevB.48.6604
Bi2212,Bi2Sr2CaCu2O8,Bulk,,,SC,High-Tc,75 K,,,,,,,,,,True,10.1103/PhysRevLett.85.824
BSCCO,Bi2Sr2CaCu2O8,Bulk,,,SC,High-Tc/cuprate,,,,,,,,,,,,10.1103/PhysRevB.44.2815
Bi2Sr2CaCu2O8,Bi2Sr2CaCu2O8,Bulk,,,SC,High-Tc/cuprate,,,,,,5.3987 Å,5.426 Å,30.759 Å,,,True,10.1103/PhysRevB.46.8534
Bismuth Strontium Calcium Copper Oxide,Bi2Sr2CaCu2O8,,,,SC,High-Tc/cuprate,,,,,,,,,,,,10.1103/PhysRevB.56.913
Bismuth Strontium Calcium Copper Oxide,Bi2Sr2CaCu2O8,Bulk,,,SC,High-Tc/cuprate,86 K,,,layered,,,,30.9 Å,,5100 Oe K⁻¹ (dHc2/dT),,10.1103/PhysRevB.48.9938
Bi₂Sr₂CaCu₂O₈,Bi2Sr2CaCu2O8,Bulk,,,SC,High-Tc/cuprate,,,,,,,,,,,,10.1103/PhysRevB.48.487
Bi-Sr-Ca-Cu-O (2212 phase),Bi2Sr2CaCu2O8,Bulk,,,SC,High-Tc/cuprate,80-83 K,,,,,,,,,,True,10.1103/PhysRevB.53.12441
Bi2Sr2CaCu2O8,Bi2Sr2CaCu2O8,Bulk,,,SC,High-Tc/cuprate,,,,,,,,,,,,10.1103/PhysRevB.63.212501
Bi-2212,Bi2Sr2CaCu2O8,Bulk,,,SC,High-Tc/cuprate,90 K,,,layered,,,,,,66 T,True,10.1103/PhysRevB.59.13612
Bi₂Sr₂CaCu₂O₈,Bi2Sr2CaCu2O8,,,,SC,High-Tc/cuprate,,,,,,,,,,,,10.1103/PhysRevLett.67.2099
Bi2Sr2CaCu2O8,Bi2Sr2CaCu2O8,Bulk,,,SC,High-Tc/cuprate,84 K,,,layered,,3.8 Å,,,,,,10.1103/PhysRevB.44.12500
Bi2212,Bi2Sr2CaCu2O8,Bulk,,,SC,High-Tc/cuprate,,,,,,,,,,,,10.1103/PhysRevB.61.R6467
Bi2212,Bi2Sr2CaCu2O8,Bulk,,,SC,High-Tc/cuprate,87 K,,,,,,,,,,True,10.1103/PhysRevLett.79.3506
Bi₂Sr₂CaCu₂O₈₊ᵧ (Bi-2212),Bi2Sr2CaCu2O8,Bulk,,,SC,High-Tc/cuprate,84 K,,,perovskite,,,,,,,True,10.1103/PhysRevB.54.12018
Bi2212,Bi2Sr2CaCu2O8,Bulk,,,SC,High-Tc/cuprate,,,,,,,,,,,,10.1103/PhysRevB.63.054526
BSCCO,Bi2Sr2CaCu2O8,Bulk,,,SC,High-Tc/cuprate,,,,,,,,,,,,10.1103/PhysRevLett.77.2073
Bi2Sr2CaCu2O8,Bi2Sr2CaCu2O8,Bulk,,,SC,High-Tc/cuprate,,,,layered,,,,3 Å,,,,10.1103/PhysRevB.56.953
Bi2Sr2CaCu2O8,Bi2Sr2CaCu2O8,Bulk,,,SC,cuprate,,,,,,,,,,,,10.1103/PhysRevB.40.2658
Bi₂Sr₂CaCu₂O₈₊ₓ,Bi2Sr2CaCu2O8,Bulk,,,SC,High-Tc/cuprate,82-83 K,,,layered,,,,,,,True,10.1103/PhysRevB.54.6728
Bi2Sr2CaCu2O8,Bi2Sr2CaCu2O8,Bulk,,,SC,High-Tc/cuprate,90 K,,,,,,,,,,,10.1103/PhysRevB.46.5861
BSCCO,Bi2Sr2CaCu2O8,Bulk,,,SC,High-Tc/cuprate,90 K,,,,,,,,,,,10.1103/PhysRevB.58.3438
Bi₂Sr₂CaCu₂O₈₊δ,Bi2Sr2CaCu2O8,Bulk,,,SC,High-Tc/cuprate,70-90 K,,,perovskite,,,,,,,True,10.1103/PhysRevB.45.4989
Bi2Sr2CaCu2O8,Bi2Sr2CaCu2O8,Bulk,,,SC,High-Tc/cuprate,,,,,,,,,,,,10.1103/PhysRevLett.67.1039
Bi2Sr2CaCu2O8+δ,Bi2Sr2CaCu2O8,Bulk,,,SC,High-Tc/cuprate,,,,layered,,,,,,,,10.1103/PhysRevLett.86.708
Bismuth Strontium Calcium Copper Oxide,Bi2Sr2CaCu2O8,Bulk,,,SC,High-Tc/cuprate,,,,,,,,,,,,10.1103/PhysRevB.62.8703
Bismuth Strontium Calcium Copper Oxide,Bi2Sr2CaCu2O8,Bulk,,,SC,High-Tc/cuprate,,,,layered,,,,,,,,10.1103/PhysRevLett.64.3187
Bi2Sr2CaCu2O8+x (30K),Bi2Sr2CaCu2O8,Bulk,,,SC,High-Tc/cuprate,30 K,,,,,,,,,,True,10.1103/PhysRevB.56.R525
Bi2Sr2CaCu2O8+x (52K),Bi2Sr2CaCu2O8,Bulk,,,SC,High-Tc/cuprate,52 K,,,,,,,,,,True,10.1103/PhysRevB.56.R525
Bi2Sr2CaCu2O8+x (60K),Bi2Sr2CaCu2O8,Bulk,,,SC,High-Tc/cuprate,60 K,,,,,,,,,,True,10.1103/PhysRevB.56.R525
Bi2212,Bi2Sr2CaCu2O8,Bulk,,,SC,High-Tc/cuprate,90 K,,,,,,,,,,True,10.1103/PhysRevB.51.1213
Bi2Sr2CaCu2O8,Bi2Sr2CaCu2O8,Bulk,,,SC,cuprate,80 K,,,,,,,,,,False,10.1103/PhysRevB.47.3354
Bi2Sr2CaCu2O8,Bi2Sr2CaCu2O8,,,,SC,High-Tc/cuprate,,,,,,,,,,,,10.1103/PhysRevB.46.14297
Bi2Sr2CaCu2O8+δ,Bi2Sr2CaCu2O8,Bulk,,,SC,High-Tc/cuprate,,,,,,,,,,,,10.1103/PhysRevB.57.7955
Bi2Sr2CaCu2O8,Bi2Sr2CaCu2O8,Bulk,,,SC,High-Tc/cuprate,,,,,,,,,,,,10.1103/PhysRevB.64.184519
Bi2Sr2CaCu2O8,Bi2Sr2CaCu2O8,Bulk,,,SC,cuprate,,,,,,,,,,,,10.1103/PhysRevB.46.390
Bi2Sr2CaCu2O8,Bi2Sr2CaCu2O8,,,,SC,High-Tc/cuprate,,,,,,,,,,,,10.1103/PhysRevB.50.1165
Bi2Sr2CaCu2O8+δ,Bi2Sr2CaCu2O8,Bulk,,,SC,High-Tc/cuprate,80 K,,Tetragonal,,I4/mmm,,,,,,True,10.1103/PhysRevB.45.7392
BSCCO,Bi2Sr2CaCu2O8,Bulk,,,SC,High-Tc/cuprate,,,,,,,,,,,,10.1103/PhysRevB.50.7092
Bi2Sr2CaCu2O8,Bi2Sr2CaCu2O8,Bulk,,,SC,High-Tc,,,,,,,,,,,,10.1103/PhysRevB.63.134506
Bi2Sr2CaCu2O8+δ,Bi2Sr2CaCu2O8,,,,SC,High-Tc/cuprate,,,,,,,,,,,,10.1103/PhysRevB.65.060503
BSCCO,Bi2Sr2CaCu2O8,Bulk,,,SC,High-Tc/cuprate,93 K,,,,,,,,,,True,10.1103/PhysRevB.56.R14279
Bi-2212,Bi2Sr2CaCu2O8,Bulk,,,SC,High-Tc/cuprate,89 K,,,layered,,,,,,,True,10.1103/PhysRevLett.84.5860
Bi-2212,Bi2Sr2CaCu2O8,Bulk,,,SC,High-Tc/cuprate,92.5 K,,,layered,,,,,,,True,10.1103/PhysRevLett.84.5860
Bi-2212,Bi2Sr2CaCu2O8,Bulk,,,SC,High-Tc/cuprate,93 K,,,layered,,,,,,,True,10.1103/PhysRevLett.84.5860
Bi-2212,Bi2Sr2CaCu2O8,Bulk,,,SC,High-Tc/cuprate,94 K,,,layered,,,,,,,True,10.1103/PhysRevLett.84.5860
Bi2Sr2CaCu2O8,Bi2Sr2CaCu2O8,,,,SC,High-Tc/cuprate,,,,,,,,,,,,10.1103/PhysRevLett.77.4624
BSCCO,Bi2Sr2CaCu2O8,,,,SC,High-Tc/cuprate,,,,,,,,,,,,10.1103/PhysRevB.55.9098
Bi₂Sr₂CaCu₂O₈,Bi2Sr2CaCu2O8,,,,SC,High-Tc/cuprate,,,,,,,,,,,,10.1103/PhysRevB.56.6265
Bi₂Sr₂CaCu₂O₈,Bi2Sr2CaCu2O8,Bulk,,,SC,High-Tc/cuprate,84.5 K,,,,,,,,,,True,10.1103/PhysRevB.53.11807
BSCCO,Bi2Sr2CaCu2O8,Bulk,,,SC,High-Tc/cuprate,,,,layered,,,,,,,,10.1103/PhysRevB.60.R9939
Bi2Sr2CaCu2O8,Bi2Sr2CaCu2O8,Bulk,,,SC,High-Tc/cuprate,,,,,,,,,,,,10.1103/PhysRevLett.69.2705
Bi2Sr2CaCu2O8,Bi2Sr2CaCu2O8,,,,SC,High-Tc/cuprate,,,,,,,,,,,,10.1103/PhysRevB.45.10057
Bi2Sr2CaCu2O8,Bi2Sr2CaCu2O8,Thin Film,,SrTiO3,SC,High-Tc/cuprate,,,,layered,,,,,,,True,10.1103/PhysRevB.47.12099
Bi2Sr2CaCu2O8,Bi2Sr2CaCu2O8,,,,SC,High-Tc/cuprate,,,,,,,,,,,,10.1103/PhysRevB.48.6525
Bi2212,Bi2Sr2CaCu2O8,Bulk,,,SC,High-Tc/cuprate,,,,,,,,,,,True,10.1103/PhysRevB.61.14742
Bi-Sr-Ca-Cu-O,Bi2Sr2CaCu2O8,Bulk,,,SC,High-Tc/cuprate,,,,,,,,,,,,10.1103/PhysRevB.43.8012
Bi2Sr2CaCu2O8,Bi2Sr2CaCu2O8,Bulk,,,SC,High-Tc/cuprate,86.8 K,,,,,,,,,,,10.1103/PhysRevB.44.7094
Bi2Sr2CaCu2O8+y,Bi2Sr2CaCu2O8,Thin Film,,,SC,High-Tc/cuprate,,,,,,,,,,,,10.1103/PhysRevB.56.2860
Bi2Sr2CaCu2O8+δ (Bi-2212),Bi2Sr2CaCu2O8,Bulk,,,SC,High-Tc/cuprate,85 K,,,layered,,,,,,,True,10.1103/PhysRevB.66.054509
Bi2Sr2CaCu2O8,Bi2Sr2CaCu2O8,Bulk,,,SC,High-Tc/cuprate,92 K,,,,,,,,,,,10.1103/PhysRevB.54.488
BSCCO,Bi2Sr2CaCu2O8,Bulk,,,SC,High-Tc/cuprate,,,,,,,,,,,,10.1103/PhysRevB.65.096501
Bi2Sr2CaCu2O8,Bi2Sr2CaCu2O8,,,,SC,High-Tc/cuprate,,,,,,,,,,,,10.1103/PhysRevB.65.094513
Bi₂Sr₂CaCu₂O₈,Bi2Sr2CaCu2O8,,,,SC,High-Tc/cuprate,,,,Layered,,,,,,,,10.1103/PhysRevB.59.12064
Bi2Sr2CaCu2O8,Bi2Sr2CaCu2O8,Bulk,,,SC,High-Tc/cuprate,,,,layered,,,,,,,,10.1103/PhysRevB.49.1397
Bi2Sr2CaCu2O8,Bi2Sr2CaCu2O8,Bulk,,,SC,High-Tc/cuprate,,,,,,,,,,,,10.1103/PhysRevB.60.7541
Bi2Sr2CaCu2O8,Bi2Sr2CaCu2O8,,,,SC,High-Tc/cuprate,,,,,,,,,,,,10.1103/PhysRevB.58.15053
Bi₂Sr₂CaCu₂O₈,Bi2Sr2CaCu2O8,,,,SC,High-Tc/cuprate,,,,layered,,,,,,,,10.1103/PhysRevB.57.R5610
BSCCO-2212,Bi2Sr2CaCu2O8,Bulk,,,SC,High-Tc/cuprate,80 K,,,,,,,,,,True,10.1103/PhysRevB.64.100504
Bi2Sr2CaCu2O8,Bi2Sr2CaCu2O8,Bulk,,,SC,High-Tc,88 K,,,,,,,,,,,10.1103/PhysRevB.41.7217
Bi2Sr2CaCu2O8,Bi2Sr2CaCu2O8,Bulk,,,SC,High-Tc/cuprate,,,,layered,,,,,,,True,10.1103/PhysRevB.43.3756
Bi-2212,Bi2Sr2CaCu2O8,,,,SC,High-Tc/cuprate,,,,layered,,,,,,,,10.1103/PhysRevB.61.9113
Bi2Sr2CaCu2O8,Bi2Sr2CaCu2O8,Bulk,,,SC,cuprate,,,,,,,,,,,,10.1103/PhysRevB.47.8373
Bi2Sr2CaCu2O8,Bi2Sr2CaCu2O8,Bulk,,,SC,High-Tc/cuprate,90 K,,,,,,,,,,,10.1103/PhysRevB.50.15974
BSCCO,Bi2Sr2CaCu2O8,Bulk,,,SC,High-Tc/cuprate,79 K,,,,,,,,,,True,10.1103/PhysRevB.49.6234
BSCCO,Bi2Sr2CaCu2O8,Bulk,,,SC,High-Tc/cuprate,86 K,,,,,,,,,,True,10.1103/PhysRevB.49.6234
BSCCO,Bi2Sr2CaCu2O8,Bulk,,,SC,High-Tc/cuprate,92 K,,,,,,,,,,True,10.1103/PhysRevB.49.6234
Bi:2212,Bi2Sr2CaCu2O8,Bulk,,,SC,High-Tc,,,,,,,,,,,TRUE,Handbook of SC
Bi2Sr2CaCu2O8,Bi2Sr2CaCu2O8,Bulk,,,SC,cuprate,,,,,,,,,,,TRUE,Handbook of SC
Bi:2212,Bi2Sr2CaCu2O8,Bulk,,,SC,High-Tc,,,,,,,,,,,TRUE,Handbook of SC
Bi2B2Cn-1CunO2n+4 (2212),Bi2Sr2CaCu2O8,Bulk,,,SC,High-Tc cuprate,,,,,,,,,,,TRUE,Handbook of SC
BSCCO 2212 phase,Bi2Sr2CaCu2O8,Bulk,,,SC,High-Tc,80 K,,,two-layered,,,,,,,TRUE,Handbook of SC
Bi:2212,Bi2Sr2CaCu2O8,Bulk,,,SC,High-Tc,,,,,,,,,,,TRUE,Handbook of SC
Bi:2212,Bi2Sr2CaCu2O8,Bulk,,,SC,High-Tc,,,,,,,,,,,TRUE,Handbook of SC
Bi2Sr2CaCu2O8,Bi2Sr2CaCu2O8,Bulk,,,SC,cuprate,"69 K, 91 K, 51 K",,,,,,,,,,FALSE,10.1103/PhysRevB.76.165115
Bismuth Strontium Calcium Copper Oxide (Bi-2212),Bi2Sr2CaCu2O8,Bulk,,,SC,High-Tc/cuprate,,Ambient,,,,,,,,,FALSE,10.1103/PhysRevLett.92.027001
Bi2Sr2CaCu2O8,Bi2Sr2CaCu2O8,Bulk,,,SC,High-Tc/cuprate,,,,,,,,,,,TRUE,10.1103/PhysRevB.71.094501
Bi2Sr2CaCu2O8,Bi2Sr2CaCu2O8,,,,SC,High-Tc/cuprate,,,,,,,,,,,FALSE,10.1103/PhysRevB.80.214520
Overdoped Bismuth Strontium Calcium Copper Oxide (Bi-2212),Bi2Sr2CaCu2O8,Single crystal,,,SC,High-Tc/cuprate,82 K,,Orthorhombic,,,,,,,,TRUE,10.1103/PhysRevLett.95.057003
Optimally doped Bismuth Strontium Calcium Copper Oxide (Bi-2212),Bi2Sr2CaCu2O8,,,,SC,High-Tc/cuprate,95 K,,,,,,,,,,FALSE,10.1103/PhysRevLett.95.057003
Bi2Sr2CaCu2O8,Bi2Sr2CaCu2O8,Bulk,,,SC,High-Tc/cuprate,,ambient,,,,,,,,,FALSE,10.1103/PhysRevB.83.214514
Bismuth Strontium Calcium Copper Oxide,Bi2Sr2CaCu2O8,Bulk,,,SC,High-Tc/cuprate,,,,,,,,,,,,10.1103/PhysRevB.72.024518
Bi2Sr2CaCu2O8,Bi2Sr2CaCu2O8,Bulk,,,SC,cuprate/High-Tc/Type-II,,ambient,,,,,,,,,FALSE,10.1103/PhysRevB.82.024525
Bi2Sr2CaCu2O8,Bi2Sr2CaCu2O8,,,,SC,High-Tc/cuprate/Type-II,,,,,,,,,,,FALSE,10.1103/PhysRevB.84.014522
Bismuth Strontium Calcium Copper Oxide (Bi2212),Bi2Sr2CaCu2O8,Bulk,,,SC,Type-II/cuprate/High-Tc,,,,,,,,,,,TRUE,10.1103/PhysRevB.77.014508
Bismuth Strontium Calcium Copper Oxide (Bi-2212) with columnar defects,Bi2Sr2CaCu2O8,Bulk,0.65 um,,SC,High-Tc/cuprate,86.7 K,,,,,,,,,,TRUE,10.1103/PhysRevB.93.054505
Bi2Sr2CaCu2O8,Bi2Sr2CaCu2O8,,,,SC,High-Tc/cuprate,,,,,,,,,,,FALSE,10.1103/PhysRevLett.94.047003
Bi2Sr2CaCu2O8,Bi2Sr2CaCu2O8,Bulk,,,SC,High-Tc/cuprate,75 K,,,,,,,,,,ARPES,10.1103/PhysRevB.78.214502
Bismuth Strontium Calcium Copper Oxide,Bi2Sr2CaCu2O8,,,,SC,High-Tc/cuprate,,,,,,,,,,,FALSE,10.1103/PhysRevB.76.212302
Bi2Sr2CaCu2O8,Bi2Sr2CaCu2O8,,,,SC,High-Tc/cuprate,,,,,,,,,,,FALSE,10.1103/PhysRevB.77.174504
Bi2Sr2CaCu2O8,Bi2Sr2CaCu2O8,Thin Film,,,SC,High-Tc/cuprate,,,,,,,,,,,FALSE,10.1103/PhysRevLett.93.157002
Bi2Sr2CaCu2O8,Bi2Sr2CaCu2O8,Josephson junction,,,SC,High-Tc/cuprate,,,,,,,,,,,TRUE,10.1103/PhysRevB.72.052506
Bi2Sr2CaCu2O8,Bi2Sr2CaCu2O8,Bulk,,,SC,High-Tc/cuprate,88 K,,,,,,,,,,TRUE,10.1103/PhysRevB.80.224507
Bi2Sr2CaCu2O8,Bi2Sr2CaCu2O8,Thin Film,4000 Å,SrTiO3 (100),SC,High-Tc/cuprate,86 K,,,,,,,,,,TRUE,10.1103/PhysRevB.70.064502
"Bi2Sr2CaCu2O8 (disordered, underdoped)",Bi2Sr2CaCu2O8,Thin Film,4000 Å,SrTiO3 (100),SC,High-Tc/cuprate,77 K,,,,,,,,,,TRUE,10.1103/PhysRevB.70.064502
"Bi2Sr2CaCu2O8 (disordered, underdoped, sample 2)",Bi2Sr2CaCu2O8,Thin Film,4000 Å,SrTiO3 (100),SC,High-Tc/cuprate,79.6 K,,,,,,,,,,TRUE,10.1103/PhysRevB.70.064502
Bismuth Strontium Calcium Copper Oxide (optimally doped),Bi2Sr2CaCu2O8,,,,SC,High-Tc/cuprate,,,,,,,,,,,FALSE,10.1103/PhysRevLett.91.047001
Bi2Sr2CaCu2O8,Bi2Sr2CaCu2O8,Thin Film,,,SC,cuprate/High-Tc,90 K,,,,,,,,,,TRUE,10.1103/PhysRevB.82.134505
Bi2Sr2CaCu2O8,Bi2Sr2CaCu2O8,Bulk,,,SC,cuprate,95 K,,,,,,,,,177 T,FALSE,10.1103/PhysRevB.96.064501
Bi2Sr2CaCu2O8 (cited),Bi2Sr2CaCu2O8,Bulk,,,SC,High-Tc/cuprate,approaching 100 K,ambient,,,,,,,,,FALSE,10.1103/PhysRevMaterials.4.114801
Bi-2212,Bi2Sr2CaCu2O8,Wire,1 mm and 1.2 mm (wire diameter),,SC,High-Tc/cuprate,73-80 K,50 bar with 1 bar partial pressure of oxygen (during OPHT),,,,,,,,,TRUE,10.1103/PhysRevMaterials.7.014802
Bi-2212,Bi2Sr2CaCu2O8,Bulk,,,SC,High-Tc/cuprate,,,,,,,,,,,FALSE,10.1103/PhysRevLett.103.067003
Bi2Sr2CaCu2O8,Bi2Sr2CaCu2O8,Bulk,22 µm,,SC,cuprate,,,,,,,,,,,FALSE,10.1103/PhysRevB.71.092508
Bi2Sr2CaCu2O8,Bi2Sr2CaCu2O8,Bulk,,,SC,cuprate,,,,,,,,,,,FALSE,10.1103/PhysRevResearch.2.013329
Bi2Sr2CaCu2O8,Bi2Sr2CaCu2O8,Bulk,,,SC,High-Tc/cuprate,84 K,0 GPa (ambient),,,,,,,,,TRUE,10.1103/PhysRevResearch.6.023163
"Bi-2212 (optimally overdoped, round wire)",Bi2Sr2CaCu2O8,Bulk,,,SC,High-Tc/cuprate,86 K,"1 bar O2, 99 bar Ar (total 100 bar) during primary heat treatment",,,,,,,,H_irr (20 K) = 8.5 T,TRUE,10.1103/PhysRevMaterials.5.074803
"Bi-2212 (underdoped, round wire, T_max = 600°C)",Bi2Sr2CaCu2O8,Bulk,,,SC,High-Tc/cuprate,90 K,"1 bar (0.01 bar O2, balance Ar) during secondary heat treatment",,,,,,,,H_irr (20 K) = 7.5 T,TRUE,10.1103/PhysRevMaterials.5.074803
"Bi-2212 (underdoped, round wire, T_max = 800°C)",Bi2Sr2CaCu2O8,Bulk,,,SC,High-Tc/cuprate,88 K,"1 bar (0.01 bar O2, balance Ar) during secondary heat treatment",,,,,,,,H_irr (20 K) = 5.5 T,TRUE,10.1103/PhysRevMaterials.5.074803
Bi2Sr2CaCu2O8,Bi2Sr2CaCu2O8,,,,SC,High-Tc/cuprate/Type-II,,,,layered,,,,,,,FALSE,10.1103/PhysRevB.96.224509
Bi2Sr2CaCu2O8,Bi2Sr2CaCu2O8,Bulk,,,SC,High-Tc/cuprate,,,,quasi-2D layered,,,,,,,FALSE,10.1103/PhysRevB.91.134506
Bi2Sr2CaCu2O8,Bi2Sr2CaCu2O8,Bulk,,,SC,cuprate/High-Tc,90 K,,"Tetragonal (approximate, orthorhombicity neglected)",Perovskite-type,,,,,,,TRUE,10.1103/PhysRevB.76.144515
Bi2Sr2CaCu2O8,Bi2Sr2CaCu2O8,,,,SC,High-Tc/cuprate,,,,,,,,,,,FALSE,10.1103/PhysRevB.70.214527
Bi2Sr2CaCu2O8,Bi2Sr2CaCu2O8,Bulk,,,SC,High-Tc/cuprate,60 K,,,,,,,,,,TRUE,10.1103/PhysRevX.6.031027
Bi2Sr2CaCu2O8,Bi2Sr2CaCu2O8,Bulk,,,SC,High-Tc/cuprate,70 K,,,,,,,,,,TRUE,10.1103/PhysRevX.6.031027
Bi2Sr2CaCu2O8,Bi2Sr2CaCu2O8,Bulk,,,SC,High-Tc/cuprate,83 K,,,,,,,,,,TRUE,10.1103/PhysRevX.6.031027
Bi2Sr2CaCu2O8,Bi2Sr2CaCu2O8,Bulk,,,SC,High-Tc/cuprate,91 K,,,,,,,,,,TRUE,10.1103/PhysRevX.6.031027
Bi2Sr2CaCu2O8,Bi2Sr2CaCu2O8,Bulk,,,SC,High-Tc/cuprate,84 K,,,,,,,,,,TRUE,10.1103/PhysRevX.6.031027
Bi2Sr2CaCu2O8,Bi2Sr2CaCu2O8,Bulk,,,SC,High-Tc/cuprate,81 K,,,,,,,,,,TRUE,10.1103/PhysRevX.6.031027
Bi2Sr2CaCu2O8,Bi2Sr2CaCu2O8,Bulk,,,SC,High-Tc/cuprate,70 K,,,,,,,,,,TRUE,10.1103/PhysRevX.6.031027
Bi2Sr2CaCu2O8,Bi2Sr2CaCu2O8,Bulk,,,SC,High-Tc/cuprate,58 K,,,,,,,,,,TRUE,10.1103/PhysRevX.6.031027
Bismuth Strontium Calcium Copper Oxide (Bi-2212),Bi2Sr2CaCu2O8,Bulk,,,SC,High-Tc/cuprate,90 K,,,,,,,,,,FALSE,10.1103/PhysRevLett.89.147003
Bi2Sr2CaCu2O8,Bi2Sr2CaCu2O8,,,,SC,High-Tc/cuprate,,ambient pressure,,,,5.4,5.4,30.8,,,FALSE,10.1103/PhysRevB.75.054522
Bi2Sr2CaCu2O8,Bi2Sr2CaCu2O8,,,,SC,cuprate/High-Tc,,,,,,,,,,,FALSE,10.1103/PhysRevB.101.224512
Bi2Sr2CaCu2O8,Bi2Sr2CaCu2O8,Bulk,1 μm,,SC,cuprate,83 K,,,,,,,,,,TRUE,10.1103/PhysRevLett.102.017006
Bi2Sr2CaCu2O8,Bi2Sr2CaCu2O8,Bulk,,,SC,High-Tc/cuprate,93 K,,,,,,,,,,TRUE,10.1103/PhysRevB.72.014514
"Bismuth Strontium Calcium Copper Oxide (Bi2212), Tc=80K sample",Bi2Sr2CaCu2O8,Thin Film,,SrTiO3,SC,High-Tc/cuprate,80 K,,,,,,,,,,TRUE,10.1103/PhysRevLett.99.157001
"Bismuth Strontium Calcium Copper Oxide (Bi2212), Tc=67K sample",Bi2Sr2CaCu2O8,Thin Film,,SrTiO3,SC,High-Tc/cuprate,67 K,,,,,,,,,,TRUE,10.1103/PhysRevLett.99.157001
Bi2Sr2CaCu2O8,Bi2Sr2CaCu2O8,,,,SC,cuprate,95 K,,,,,,,,,,FALSE,10.1103/PhysRevB.78.020513
Bi2Sr2CaCu2O8,Bi2Sr2CaCu2O8,Bulk,,,SC,cuprate/High-Tc,,,,,,,,,,,,10.1103/PhysRevLett.121.157001
Bi2Sr2CaCu2O8,Bi2Sr2CaCu2O8,,,,SC,cuprate,,,,layered,,,,,,,FALSE,10.1103/PhysRevB.79.104515
