Repository: WyattBunstine/ML_SC_Project

# ML_SC_Project — Chemically and Geometrically Motivated Crystal Graph Neural Networks

This project predicts and screens superconductors from crystal structure. It frames the
problem as a **two-stage hurdle**: first classify whether a material is a superconductor
candidate (SC vs. non-SC), then regress the critical temperature T_c for superconductors.

Two graph-neural-network families are trained and compared:

- a **baseline CGCNN** ([txie-93/cgcnn](https://github.com/txie-93/cgcnn)), and
- an **MPNN** with learned edge features that consumes richer `crystal_graph_v4` graphs
  (this project's contribution).

File: database/superconductor_materials_full.csv (part 30 of 215)
Material_Name,Chemical_Composition,Material_Class,Film_Thickness,Substrate,Material_Type,Superconductor_Type,Superconducting_Transition_Temperature,Pressure,Crystal_Structure,Lattice_Structure,Space_Group,"Lattice_Constant(a)","Lattice_Constant(b)","Lattice_Constant(c)",Lower_Critical_Field,Upper_Critical_Field,Experimental,DOI
"Bi2Sr2CaCu2O8+δ (pristine, underdoped)",Bi2Sr2CaCu2O8+δ,Thin Film,,LaAlO3,SC,High-Tc/cuprate,77 K,,,,,,,,,,TRUE,10.1103/PhysRevLett.106.047002
Bismuth Strontium Calcium Copper Oxide (Bi2212),Bi2Sr2CaCu2O8+δ,Bulk,,,SC,High-Tc/cuprate,76 K,,Orthorhombic,Layered perovskite,C2v^13,,,,,,TRUE,10.1103/PhysRevB.70.094517
Bismuth Strontium Calcium Copper Oxide (Bi2212) - Natural Cross-Whisker Junction,Bi2Sr2CaCu2O8+δ,Bulk,,,SC,High-Tc/cuprate,68 K,,Orthorhombic,Layered perovskite,C2v^13,,,,,,TRUE,10.1103/PhysRevB.70.094517
Bismuth Strontium Calcium Copper Oxide (BSCCO),Bi2Sr2CaCu2O8+δ,,,,SC,High-Tc/cuprate,,,,,,,,,,,FALSE,10.1103/PhysRevB.105.045110
Bi2Sr2CaCu2O8+δ,Bi2Sr2CaCu2O8+δ,Bulk,,,SC,High-Tc/cuprate,,,,,,,,,,,,10.1103/PhysRevB.73.104511
Bismuth Strontium Calcium Copper Oxide,Bi2Sr2CaCu2O8+δ,,,,SC,cuprate/High-Tc,91 K,,,,,,,,,,FALSE,10.1103/PhysRevB.96.184518
Bi2Sr2CaCu2O8+δ,Bi2Sr2CaCu2O8+δ,Bulk,,,SC,High-Tc/cuprate,69 K,,Tetragonal,Layered perovskite,,,,,,,TRUE,10.1103/PhysRevB.77.024520
Bismuth Strontium Calcium Copper Oxide (Bi-2212),Bi2Sr2CaCu2O8+δ,Bulk,,,SC,High-Tc/cuprate,"78 K, 90 K, 91 K",ambient pressure,,composite incommensurate crystal,,,,,,,TRUE,10.1103/PhysRevB.106.054113
Bi2Sr2CaCu2O8+δ,Bi2Sr2CaCu2O8+δ,Bulk,0.9 μm,,SC,High-Tc/cuprate,82 K,,,,,,,,,,TRUE,10.1103/PhysRevB.86.060505
Bismuth Strontium Calcium Copper Oxide,Bi2Sr2CaCu2O8+δ,Bulk,30 μm,,SC,High-Tc/cuprate/Type-II,91 K,,,Layered,,,,,,,TRUE,10.1103/PhysRevLett.107.247001
Bi-2212 (UD80),Bi2Sr2CaCu2O8+δ,Bulk,,,SC,High-Tc/cuprate,80 K,,,,,,,,,,TRUE,10.1103/PhysRevB.70.214525
Bi-2212 (OP89),Bi2Sr2CaCu2O8+δ,Bulk,,,SC,High-Tc/cuprate,89 K,,,,,,,,,,TRUE,10.1103/PhysRevB.70.214525
Bi(Pb)-2212 (Pb-UD76),Bi2Sr2CaCu2O8+δ,Bulk,,,SC,High-Tc/cuprate,76 K,,,,,,,,,,TRUE,10.1103/PhysRevB.70.214525
Bi(Pb)-2212 (Pb-OD73),Bi2Sr2CaCu2O8+δ,Bulk,,,SC,High-Tc/cuprate,73 K,,,,,,,,,,TRUE,10.1103/PhysRevB.70.214525
Bi2Sr2CaCu2O8+δ (OD53),Bi2Sr2CaCu2O8+δ,Bulk,,,SC,High-Tc/cuprate,53 K,400 bar O2 (for annealing); measured at ambient,Tetragonal,perovskite-like,,3.825,3.825,30.81,,,TRUE,10.1103/PhysRevB.98.035102
Bi2Sr2CaCu2O8+δ,Bi2Sr2CaCu2O8+δ,Thin Film,10 layers,SrTiO3 (001),SC,cuprate,,,,,,,,,,,TRUE,10.1103/PhysRevB.70.064509
Bi2Sr2CaCu2O8+δ,Bi2Sr2CaCu2O8+δ,Bulk,,,SC,High-Tc/cuprate,92 K,,,,,,,,,,TRUE,10.1103/PhysRevLett.98.017001
Bi2Sr2CaCu2O8+δ (UD80),Bi2Sr2CaCu2O8+δ,Bulk,,,SC,High-Tc/cuprate,80 K,,,,,,,,,,TRUE,10.1103/PhysRevB.107.174519
Bi2Sr2CaCu2O8+δ (UD85),Bi2Sr2CaCu2O8+δ,Bulk,,,SC,High-Tc/cuprate,85 K,,,,,,,,,,TRUE,10.1103/PhysRevB.107.174519
Bi2Sr2CaCu2O8+δ (UD67),Bi2Sr2CaCu2O8+δ,Thin Film,,,SC,High-Tc/cuprate,67 K,,,,,,,,,,TRUE,10.1103/PhysRevB.107.174519
Bismuth Strontium Calcium Copper Oxide (Bi-2212),Bi2Sr2CaCu2O8+δ,Bulk,,,SC,High-Tc/cuprate,86 K,,,,,,,,,,TRUE,10.1103/PhysRevLett.101.087003
Bismuth Strontium Calcium Copper Oxide,Bi2Sr2CaCu2O8+δ,Bulk,,,SC,High-Tc/cuprate,≈90 K,,,Layered,,,,,,,,10.1103/PhysRevB.101.024504
Bismuth Strontium Calcium Copper Oxide,Bi2Sr2CaCu2O8+δ,Mesa device,2.40 μm (mesa height),Single crystal Bi2Sr2CaCu2O8+δ,SC,High-Tc/cuprate,,,,,,,,,,,TRUE,10.1103/PhysRevB.89.054503
Bi2Sr2CaCu2O8+δ (BSCCO),Bi2Sr2CaCu2O8+δ,Bulk,,,SC,High-Tc/cuprate,,,,,,,,,,,TRUE,10.1103/PhysRevB.89.165126
Bi2Sr2CaCu2O8+δ,Bi2Sr2CaCu2O8+δ,,,,SC,High-Tc/cuprate,,,,bilayer,,,,,,,FALSE,10.1103/PhysRevB.109.144516
optimally doped Bi2Sr2CaCu2O8+δ (Bi2212),Bi2Sr2CaCu2O8+δ,Single Crystal,,,SC,High-Tc/cuprate,90 K,,,,,,,,,,TRUE,10.1103/PhysRevB.71.014517
Bismuth Strontium Calcium Copper Oxide,Bi2Sr2CaCu2O8+δ,Bulk,,,SC,High-Tc/cuprate,91 K,,,,,,,,,,TRUE,10.1103/PhysRevB.73.184518
Bismuth Strontium Calcium Copper Oxide,Bi2Sr2CaCu2O8+δ,Bulk/Thin Film,100-300 nm,,SC,High-Tc/cuprate,87.8 K,,,,,,,,,,TRUE,10.1103/PhysRevLett.99.207003
Bismuth Strontium Calcium Copper Oxide (Bi-2212),Bi2Sr2CaCu2O8+δ,Bulk,1.4-1.7 μm,Sapphire,SC,High-Tc/cuprate,82.3-88.5 K,,,Layered,,,,,,,TRUE,10.1103/PhysRevLett.105.037005
Bi2Sr2CaCu2O8+δ (UD 75),Bi2Sr2CaCu2O8+δ,Bulk,,,SC,High-Tc/cuprate,75 K,,,,,,,,,,TRUE,10.1103/PhysRevB.101.214520
"Bi2Sr2CaCu2O8+δ (Bi2212, U1 sample)",Bi2Sr2CaCu2O8+δ,Bulk,,,SC,High-Tc/cuprate,70.2 K,,,,,,,,,,TRUE,10.1103/PhysRevB.72.014540
"Bi2Sr2CaCu2O8+δ (Bi2212, U2 sample)",Bi2Sr2CaCu2O8+δ,Bulk,,,SC,High-Tc/cuprate,76.8 K,,,,,,,,,,TRUE,10.1103/PhysRevB.72.014540
"Bi2Sr2CaCu2O8+δ (Bi2212, OP sample)",Bi2Sr2CaCu2O8+δ,Bulk,,,SC,High-Tc/cuprate,90.5 K,,,,,,,,,,TRUE,10.1103/PhysRevB.72.014540
Bi2Sr2CaCu2O8+δ (oxygen-deficient),Bi2Sr2CaCu2O8+δ,Bulk,,,NSC,High-Tc/cuprate,0 K,,,,,,,,,,TRUE,10.1103/PhysRevLett.107.047003
Bi2Sr2CaCu2O8+δ,Bi2Sr2CaCu2O8+δ,Bulk,,,SC,High-Tc/cuprate,65 K,,,,,,,,,,TRUE,10.1103/PhysRevLett.107.047003
Bi2Sr2CaCu2O8+δ,Bi2Sr2CaCu2O8+δ,,,,SC,High-Tc/cuprate,,,,,,,,,,,FALSE,10.1103/PhysRevB.85.054501
Bi2Sr2CaCu2O8+δ,Bi2Sr2CaCu2O8+δ,,,,SC,cuprate/High-Tc,,,,,,,,,,,TRUE,10.1103/PhysRevB.82.134505
Bi2Sr2CaCu2O8+δ (overdoped),Bi2Sr2CaCu2O8+δ,,,,SC,cuprate/High-Tc,,,,,,,,,,,TRUE,10.1103/PhysRevB.82.134505
Bi2Sr2CaCu2O8+δ,Bi2Sr2CaCu2O8+δ,Bulk,,,SC,High-Tc/cuprate,Varies with doping (54-95 K),,,,,,,,,,TRUE,10.1103/PhysRevB.100.174503
Bi2212,Bi2Sr2CaCu2O8+δ,Bulk,,,SC,cuprate,"86 K (optimally doped), 76 K (overdoped)",,,,,,,,,,FALSE,10.1103/PhysRevB.72.024533
Bi2212 OP,Bi2Sr2CaCu2O8+δ,Bulk,,,SC,cuprate/High-Tc,90 K,,,,,,,,,,FALSE,10.1103/PhysRevResearch.3.043099
Bi2Sr2CaCu2O8+δ,Bi2Sr2CaCu2O8+δ,single crystal,,,SC,High-Tc/cuprate/Type-II,,,,,,,,,,,TRUE,10.1103/PhysRevB.87.144501
Bismuth Strontium Calcium Copper Oxide (Bi2212),Bi2Sr2CaCu2O8+δ,,,,SC,High-Tc/cuprate,,,,layered,,,,,,,,10.1103/PhysRevLett.98.117008
Bi2Sr2CaCu2O8+δ (p=0.16),Bi2Sr2CaCu2O8+δ,Bulk,,,SC,cuprate/High-Tc,93 K,,,,,,,,,,FALSE,10.1103/PhysRevB.98.224508
Bi2Sr2CaCu2O8+δ (p=0.18),Bi2Sr2CaCu2O8+δ,Bulk,,,SC,cuprate/High-Tc,91 K,,,,,,,,,,FALSE,10.1103/PhysRevB.98.224508
Bi2Sr2CaCu2O8+δ (p=0.19),Bi2Sr2CaCu2O8+δ,Bulk,,,SC,cuprate/High-Tc,87 K,,,,,,,,,,FALSE,10.1103/PhysRevB.98.224508
Bi2Sr2CaCu2O8+δ (p=0.20),Bi2Sr2CaCu2O8+δ,Bulk,,,SC,cuprate/High-Tc,83 K,,,,,,,,,,FALSE,10.1103/PhysRevB.98.224508
Bi2Sr2CaCu2O8+δ (p=0.21),Bi2Sr2CaCu2O8+δ,Bulk,,,SC,cuprate/High-Tc,70 K,,,,,,,,,,FALSE,10.1103/PhysRevB.98.224508
Bi2Sr2CaCu2O8+δ,Bi2Sr2CaCu2O8+δ,,,,SC,cuprate,,,,,,,,,,,FALSE,10.1103/PhysRevB.95.165120
Bi2Sr2CaCu2O8+δ,Bi2Sr2CaCu2O8+δ,Bulk,,,SC,cuprate,,,,,,,,,,,FALSE,10.1103/PhysRevB.80.012508
Bi2212 (Bismuth-based cuprate superconductor),Bi2Sr2CaCu2O8+δ,Bulk/Thin Film,"Monolayer, few-layer, bulk",,SC,High-Tc/cuprate,90 K,,,Layered d-wave superconductor,,,,,,,FALSE,10.1103/PhysRevB.106.014520
Twisted Bi2212 bilayer,Bi2Sr2CaCu2O8+δ,Thin Film,2 layers,,SC,High-Tc/cuprate,≈90 K,,,"Layered d-wave superconductor, twisted bilayer",,,,,,,FALSE,10.1103/PhysRevB.106.014520
Bi2Sr2CaCu2O8+δ,Bi2Sr2CaCu2O8+δ,,,,SC,High-Tc/cuprate,,,,,,,,,,,FALSE,10.1103/PhysRevB.109.184506
Bi2Sr2CaCu2O8+δ,Bi2Sr2CaCu2O8+δ,,,,SC,High-Tc/cuprate,,ambient,,,,,,,,,FALSE,10.1103/PhysRevB.94.184511
Bi2Sr2CaCu2O8+δ,Bi2Sr2CaCu2O8+δ,Bulk,,,SC,High-Tc/cuprate,89 K,,,,,,,,,,TRUE,10.1103/PhysRevB.74.172509
Bismuth Strontium Calcium Copper Oxide (Bi-2212),Bi2Sr2CaCu2O8+δ,Bulk,,,SC,High-Tc/cuprate,55 K to 91 K,,,,,,,,,,TRUE,10.1103/PhysRevLett.116.067001
Bi2Sr2CaCu2O8+δ,Bi2Sr2CaCu2O8+δ,Bulk,,,SC,cuprate,,,,,,,,,,,FALSE,10.1103/PhysRevB.86.014520
Bi2Sr2CaCu2O8+δ (OD55),Bi2Sr2CaCu2O8+δ,Bulk,,,SC,High-Tc/cuprate,55 K,ambient,Orthorhombic,,,,,,,,TRUE,10.1103/PhysRevB.101.184511
Bi2Sr2CaCu2O8+δ (OD70),Bi2Sr2CaCu2O8+δ,Bulk,,,SC,High-Tc/cuprate,70 K,ambient,Orthorhombic,,,,,,,,TRUE,10.1103/PhysRevB.101.184511
Bi2Sr2CaCu2O8+δ (OD80),Bi2Sr2CaCu2O8+δ,Bulk,,,SC,High-Tc/cuprate,80 K,ambient,Orthorhombic,,,,,,,,TRUE,10.1103/PhysRevB.101.184511
Bi2Sr2CaCu2O8+δ (OP91),Bi2Sr2CaCu2O8+δ,Bulk,,,SC,High-Tc/cuprate,91 K,ambient,Orthorhombic,,,,,,,,TRUE,10.1103/PhysRevB.101.184511
Bi2Sr2CaCu2O8+δ,Bi2Sr2CaCu2O8+δ,Thin Film,,,SC,,,,,,,,,,,,FALSE,10.1103/PhysRevB.79.054509
Bi2Sr2CaCu2O8+δ,Bi2Sr2CaCu2O8+δ,Bulk,,,SC,High-Tc/cuprate/Type-II,,,,,,,,,,,FALSE,10.1103/PhysRevB.73.174524
Bi2Sr2CaCu2O8+δ,Bi2Sr2CaCu2O8+δ,Bulk,,,SC,cuprate/High-Tc,,,,,,,,,,,FALSE,10.1103/PhysRevB.107.174523
Bi2Sr2CaCu2O8+δ,Bi2Sr2CaCu2O8+δ,Bulk,,,SC,High-Tc/cuprate,,,,,,,,,,,FALSE,10.1103/PhysRevB.80.104509
Bi2Sr2CaCu2O8+δ,Bi2Sr2CaCu2O8+δ,Single crystal,,,SC,High-Tc/cuprate,86–89 K,1 atm,,,,,,,,,TRUE,10.1103/PhysRevB.76.180503
Bi2Sr2CaCu2O8+δ,Bi2Sr2CaCu2O8+δ,,,,SC,cuprate,,,,perovskite/rocksalt layered,,,,,,,FALSE,10.1103/PhysRevB.81.174112
Bi2Sr2CaCu2O8+δ,Bi2Sr2CaCu2O8+δ,Thin Film,62 nm,LaAlO3,SC,High-Tc/cuprate,88 K,,,,,,,,,,TRUE,10.1103/PhysRevB.72.060510
Bismuth Strontium Calcium Copper Oxide (Bi2212),Bi2Sr2CaCu2O8+δ,single crystal,,,SC,High-Tc/cuprate,,ambient,Orthorhombic,,,,,,,,TRUE,10.1103/PhysRevLett.96.107007
Bi2Sr2CaCu2O8+δ,Bi2Sr2CaCu2O8+δ,Bulk,,,SC,High-Tc/cuprate,62 K,,,,,,,,,,"Tunneling spectroscopy, STM measurements",10.1103/PhysRevB.75.064516
Bi2Sr2CaCu2O8+δ,Bi2Sr2CaCu2O8+δ,Bulk,,,SC,cuprate,65 K,,,,,,,,,,FALSE,10.1103/PhysRevB.84.174412
Bismuth Strontium Calcium Copper Oxide,Bi2Sr2CaCu2O8+δ,Bulk,,,SC,High-Tc/cuprate,91 K,,,,,,,,,,TRUE,10.1103/PhysRevLett.107.056404
Bi2Sr2CaCu2O8+δ,Bi2Sr2CaCu2O8+δ,,,,SC,High-Tc/cuprate,,,Tetragonal,,,,,,,,FALSE,10.1103/PhysRevB.80.134509
Bi2Sr2CaCu2O8+δ,Bi2Sr2CaCu2O8+δ,Bulk,,,SC,High-Tc/cuprate/Type-II,,,,layered,,,,,,,TRUE,10.1103/PhysRevB.79.024518
Bi2Sr2CaCu2O8+δ,Bi2Sr2CaCu2O8+δ,Bulk,,,SC,High-Tc/cuprate,,,,,,,,,,,FALSE,10.1103/PhysRevB.75.064512
Overdoped Bi-2212 (OD82B),Bi2Sr2CaCu2O8+δ,Bulk,,,SC,High-Tc/cuprate,82 K,,,,,,,,,,TRUE,10.1103/PhysRevB.75.144508
Overdoped Bi-2212 (OD60G),Bi2Sr2CaCu2O8+δ,Bulk,,,SC,High-Tc/cuprate,60 K,,,,,,,,,,TRUE,10.1103/PhysRevB.75.144508
Optimally doped Bi-2212 (non-Y-doped),Bi2Sr2CaCu2O8+δ,Bulk,,,SC,High-Tc/cuprate,91 K,,,,,,,,,,FALSE,10.1103/PhysRevB.75.144508
Bi2Sr2CaCu2O8+δ,Bi2Sr2CaCu2O8+δ,Bulk,,,SC,High-Tc/cuprate,,,,,,,,,,,FALSE,10.1103/PhysRevB.108.104501
Bi2Sr2CaCu2O8+δ (Underdoped),Bi2Sr2CaCu2O8+δ,Bulk,,,SC,High-Tc/cuprate/Type-II,50 K,,,,,,,,,> 32 T,TRUE,10.1103/PhysRevLett.95.247002
Bi2Sr2CaCu2O8+δ (Optimally Doped),Bi2Sr2CaCu2O8+δ,Bulk,,,SC,High-Tc/cuprate/Type-II,87.5 K,,,,,,,,,200 T at 35 K; 90 T at 86 K,TRUE,10.1103/PhysRevLett.95.247002
Bi2Sr2CaCu2O8+δ (Overdoped),Bi2Sr2CaCu2O8+δ,Bulk,,,SC,High-Tc/cuprate/Type-II,,,,,,,,,,,TRUE,10.1103/PhysRevLett.95.247002
Bi2Sr2CaCu2O8+δ,Bi2Sr2CaCu2O8+δ,Bulk,,,SC,High-Tc/cuprate,,,,,,,,,,,FALSE,10.1103/PhysRevX.9.031042
Bi2212,Bi2Sr2CaCu2O8+δ,,,,SC,High-Tc/cuprate,91 K,,,,,,,,,,FALSE,10.1103/PhysRevB.92.195135
Bismuth strontium calcium copper oxide,Bi2Sr2CaCu2O8+δ,,,,SC,cuprate,,,,,,,,,,,,10.1103/PhysRevLett.95.147002
Bi2Sr2CaCu2O8+δ,Bi2Sr2CaCu2O8+δ,Bulk,,,SC,High-Tc/cuprate,86–87 K,,,,,,,,,,TRUE,10.1103/PhysRevB.70.214514
Optimally doped BSCCO,Bi2Sr2CaCu2O8+δ,Thin Film,150 nm,Diamond,SC,High-Tc/cuprate,91 K,,,,,,,,,,TRUE,10.1103/PhysRevLett.114.067003
Underdoped BSCCO,Bi2Sr2CaCu2O8+δ,Thin Film,150 nm,Diamond,SC,High-Tc/cuprate,68 K,,,,,,,,,,TRUE,10.1103/PhysRevLett.114.067003
"Bismuth Strontium Calcium Copper Oxide (Bi-2212), overdoped",Bi2Sr2CaCu2O8+δ,Thin Film,,,SC,High-Tc/cuprate,63 K,,,,,,,,,,TRUE,10.1103/PhysRevB.72.092504
"Bismuth Strontium Calcium Copper Oxide (Bi-2212), optimally doped",Bi2Sr2CaCu2O8+δ,,,,SC,High-Tc/cuprate,83 K,,,,,,,,,,TRUE,10.1103/PhysRevB.72.092504
"Bismuth Strontium Calcium Copper Oxide (Bi-2212), underdoped",Bi2Sr2CaCu2O8+δ,,,,SC,High-Tc/cuprate,,,,,,,,,,,TRUE,10.1103/PhysRevB.72.092504
"Bi2Sr2CaCu2O8+δ (Bi2212, slightly underdoped)",Bi2Sr2CaCu2O8+δ,Bulk,,,SC,cuprate,85 K,,,,,,,,,,TRUE,10.1103/PhysRevB.83.144527
"Bi2Sr2CaCu2O8+δ (Bi2212, heavily underdoped)",Bi2Sr2CaCu2O8+δ,Bulk,,,SC,cuprate,45 K,,,,,,,,,,TRUE,10.1103/PhysRevB.83.144527
Bi2Sr2CaCu2O8+δ,Bi2Sr2CaCu2O8+δ,Bulk,,,SC,High-Tc/cuprate,,,,,,,,,,,FALSE,10.1103/PhysRevLett.93.147002
1 UC Bi2Sr2CaCu2O8+δ,Bi2Sr2CaCu2O8+δ,Thin Film,1 unit cell,,SC,High-Tc/cuprate,84.2 K,,,,,,,,,,,10.1103/PhysRevB.110.144518
Bismuth strontium calcium copper oxide,Bi2Sr2CaCu2O8+δ,Bulk,,,SC,,,,,,,,,,,,FALSE,10.1103/PhysRevB.83.014502
Bi-2212 UD69,Bi2Sr2CaCu2O8+δ,Bulk,,,SC,High-Tc/cuprate,69 K,,,,,,,,,,,10.1103/PhysRevB.86.094502
Bi-2212 OPT96,Bi2Sr2CaCu2O8+δ,Bulk,,,SC,High-Tc/cuprate,96 K,,,,,,,,,,,10.1103/PhysRevB.86.094502
Bismuth Strontium Calcium Copper Oxide,Bi2Sr2CaCu2O8+δ,Bulk,,,SC,High-Tc/cuprate,91 K,,Orthorhombic,Layered perovskite (cuprate),,,,,,,TRUE,10.1103/PhysRevX.13.021025
Bi-2212,Bi2Sr2CaCu2O8+δ,,,,SC,High-Tc/cuprate,,Ambient,,,,,,,,,FALSE,10.1103/PhysRevLett.97.237001
Bismuth Strontium Calcium Copper Oxide,Bi2Sr2CaCu2O8+δ,,,,SC,High-Tc/cuprate,95 K,,,,,,,,,,Tunneling conductance measurement on mesas,10.1103/PhysRevLett.104.026401
Bismuth Strontium Calcium Copper Oxide,Bi2Sr2CaCu2O8+δ,Bulk,,,SC,High-Tc/cuprate,86 K,,,,,,,,,,TRUE,10.1103/PhysRevB.75.140513
Bi2Sr2CaCu2O8+δ,Bi2Sr2CaCu2O8+δ,Bulk,,,SC,cuprate,91 K,,,,,,,,,,TRUE,10.1103/PhysRevB.91.085109
Bi2Sr2CaCu2O8+δ (optimally doped),Bi2Sr2CaCu2O8+δ,Bulk,,,SC,High-Tc/cuprate,91 K,,,,,,,,,,TRUE,10.1103/PhysRevLett.98.167003
Bi2Sr2CaCu2O8+δ (underdoped),Bi2Sr2CaCu2O8+δ,Bulk,,,SC,High-Tc/cuprate,5 K,,,,,,,,,,TRUE,10.1103/PhysRevLett.98.167003
Bi2212,Bi2Sr2CaCu2O8+δ,Bulk,,,SC,High-Tc/cuprate,37 K,,,,,,,,,,FALSE,10.1103/PhysRevB.93.205117
Bi2Sr2CaCu2O8+δ (underdoped),Bi2Sr2CaCu2O8+δ,Bulk,,,SC,High-Tc/cuprate,,,,,,,,,,,FALSE,10.1103/PhysRevB.110.L100506
Bi2Sr2CaCu2O8+δ (overdoped),Bi2Sr2CaCu2O8+δ,Bulk,,,SC,High-Tc/cuprate,,,,,,,,,,,FALSE,10.1103/PhysRevB.110.L100506
Bi2Sr2CaCu2O8+δ,Bi2Sr2CaCu2O8+δ,Bulk,~1 μm,,SC,High-Tc/cuprate,80 K,,,,,,,,,,,10.1103/PhysRevB.88.014524
Bi2Sr2CaCu2O8+δ (UD-85),Bi2Sr2CaCu2O8+δ,Bulk,,,SC,High-Tc/cuprate,85 K,,Tetragonal,perovskite-related,,3.82,3.82,30.87,,,TRUE,10.1103/PhysRevB.89.094523
Bi2Sr2CaCu2O8+δ (OD-87),Bi2Sr2CaCu2O8+δ,Bulk,,,SC,High-Tc/cuprate,87 K,,Tetragonal,perovskite-related,,3.82,3.82,30.87,,,TRUE,10.1103/PhysRevB.89.094523
Bi2Sr2CaCu2O8+δ (OD-70),Bi2Sr2CaCu2O8+δ,Bulk,,,SC,High-Tc/cuprate,70 K,,Tetragonal,perovskite-related,,3.82,3.82,30.87,,,TRUE,10.1103/PhysRevB.89.094523
"Bismuth Strontium Calcium Copper Oxide (Bi2212), underdoped",Bi2Sr2CaCu2O8+δ,Bulk,,,SC,High-Tc/cuprate,58 K,,,perovskite-related,,,,,,,TRUE,10.1103/PhysRevB.94.134514
"Bismuth Strontium Calcium Copper Oxide (Bi2212), optimally doped",Bi2Sr2CaCu2O8+δ,Bulk,,,SC,High-Tc/cuprate,90 K,,,perovskite-related,,,,,,,TRUE,10.1103/PhysRevB.94.134514
Bi2Sr2CaCu2O8+δ,Bi2Sr2CaCu2O8+δ,Bulk,,,SC,cuprate,,,,,,,,,,,FALSE,10.1103/PhysRevB.71.224512
Bismuth Strontium Calcium Copper Oxide (Bi2Sr2CaCu2O8+δ),Bi2Sr2CaCu2O8+δ,Thin Film/Single Crystal,,,SC,High-Tc/cuprate,,,,,,,,,,,FALSE,10.1103/PhysRevB.70.144515
Bismuth Strontium Calcium Copper Oxide (Bi2212),Bi2Sr2CaCu2O8+δ,Bulk,,,SC,High-Tc/cuprate,91 K,,,,,,,,,,TRUE,10.1103/PhysRevB.96.064510
Bismuth strontium calcium copper oxide,Bi2Sr2CaCu2O8+δ,,,,SC,,,,,,,,,,,,FALSE,10.1103/PhysRevLett.96.097006
Bi2Sr2CaCu2O8+δ,Bi2Sr2CaCu2O8+δ,,,,SC,High-Tc/cuprate,,ambient,,,,,,,,,FALSE,10.1103/PhysRevB.109.184510
Bi2Sr2CaCu2O8+δ,Bi2Sr2CaCu2O8+δ,Bulk,,,SC,cuprate/High-Tc,95 K,,,,,,,,,100 T,FALSE,10.1103/PhysRevB.86.214506
Bismuth Strontium Calcium Copper Oxide (twisted bilayer),Bi2Sr2CaCu2O8+δ,Thin Film,2 monolayers,,SC,cuprate,,,,,,,,,,,FALSE,10.1103/PhysRevLett.127.157001
Bi2Sr2CaCu2O8+δ,Bi2Sr2CaCu2O8+δ,Bulk,,,SC,High-Tc/cuprate,≈90 K,ambient,,Layered perovskite,,3.8,,30.52,,,,10.1103/PhysRevB.82.064513
Bi-2212 (Bulk),Bi2Sr2CaCu2O8+δ,Bulk,,,SC,High-Tc/cuprate,88 K,ambient,,,,,,,,,TRUE,10.1103/PhysRevLett.99.037002
"Bi-2212 (Surface IJJ, underdoped)",Bi2Sr2CaCu2O8+δ,Intrinsic Josephson Junction,,,SC,High-Tc/cuprate,25 K,ambient,,,,,,,,,TRUE,10.1103/PhysRevLett.99.037002
Bi2Sr2CaCu2O8+δ,Bi2Sr2CaCu2O8+δ,,,,SC,High-Tc/cuprate,,,,,,,,,,,,10.1103/PhysRevB.93.085131
Bismuth Strontium Calcium Copper Oxide (Bi-2212),Bi2Sr2CaCu2O8+δ,Bulk,,,SC,cuprate/High-Tc,,ambient,,,,,,,,,FALSE,10.1103/PhysRevB.92.224502
Bi2Sr2CaCu2O8+δ (UD-85),Bi2Sr2CaCu2O8+δ,Bulk,,,SC,cuprate,85 K,,Tetragonal,body centered,Bb2b,3.82,3.82,30.87,,,TRUE,10.1103/PhysRevB.86.020504
Bi2Sr2CaCu2O8+δ (OD-87),Bi2Sr2CaCu2O8+δ,Bulk,,,SC,cuprate,87 K,,Tetragonal,body centered,Bb2b,,,,,,TRUE,10.1103/PhysRevB.86.020504
Bi2Sr2CaCu2O8+δ (OD-70),Bi2Sr2CaCu2O8+δ,Bulk,,,SC,cuprate,70 K,,Tetragonal,body centered,Bb2b,,,,,,TRUE,10.1103/PhysRevB.86.020504
Bi2Sr2CaCu2O8+δ,Bi2Sr2CaCu2O8+δ,Bulk,,,SC,High-Tc/cuprate,,,,,,,,,,,TRUE,10.1103/PhysRevB.83.024411
Bismuth Strontium Calcium Copper Oxide,Bi2Sr2CaCu2O8+δ,,,,SC,cuprate,,,,,,,,,,,FALSE,10.1103/PhysRevLett.102.187003
"Bi2Sr2CaCu2O8+δ (general, cited)",Bi2Sr2CaCu2O8+δ,Bulk,,,SC,High-Tc/cuprate,,,,,,,,,,,TRUE,10.1103/PhysRevB.94.144505
Bi2Sr2CaCu2O8+δ,Bi2Sr2CaCu2O8+δ,Bulk,,,SC,High-Tc/cuprate,,,,,,,,,,,TRUE,10.1103/PhysRevLett.99.237002
Bi2Sr2CaCu2O8+δ,Bi2Sr2CaCu2O8+δ,,,,SC,cuprate,,,,,,,,,,,FALSE,10.1103/PhysRevB.82.134503
Bi2Sr2CaCu2O8+δ,Bi2Sr2CaCu2O8+δ,Bulk,,,SC,cuprate/High-Tc,,,,,,,,,,,,10.1103/PhysRevB.100.214519
Bi2212 (underdoped),Bi2Sr2CaCu2O8+δ,single crystal,,,SC,High-Tc/cuprate,,,,,,,,,,,FALSE,10.1103/PhysRevB.83.064519
Bi2212 (optimally doped),Bi2Sr2CaCu2O8+δ,,,,SC,High-Tc/cuprate,,,,,,,,,,,FALSE,10.1103/PhysRevB.83.064519
Bi2Sr2CaCu2O8+δ,Bi2Sr2CaCu2O8+δ,,,,SC,High-Tc/cuprate,,,,,,,,,,,FALSE,10.1103/PhysRevLett.103.157003
Bi2212,Bi2Sr2CaCu2O8+δ,Bulk,,,SC,High-Tc/cuprate,,,,,,,,,,,FALSE,10.1103/PhysRevB.80.212501
Bi2Sr2CaCu2O8+δ,Bi2Sr2CaCu2O8+δ,Single Crystal,,,SC,cuprate,,,,layered,,,,,,,FALSE,10.1103/PhysRevB.82.104523
Bi2212,Bi2Sr2CaCu2O8+δ,,,,SC,cuprate/High-Tc,,,,,,,,,,,FALSE,10.1103/PhysRevLett.122.067002
"Bismuth Strontium Calcium Copper Oxide (Bi2Sr2CaCu2O8+δ, Tc ≈ 84 K)",Bi2Sr2CaCu2O8+δ,,,,SC,Type-II/cuprate/High-Tc,84 K,,,,,,,,,,TRUE,10.1103/PhysRevB.75.174517
Bi2Sr2CaCu2O8+δ (p=0.10),Bi2Sr2CaCu2O8+δ,Bulk,,,SC,High-Tc/cuprate,68 K,,,,,,,,,,TRUE,10.1103/PhysRevB.80.140502
Bi2Sr2CaCu2O8+δ (p=0.16),Bi2Sr2CaCu2O8+δ,Bulk,,,SC,High-Tc/cuprate,91 K,,,,,,,,,,TRUE,10.1103/PhysRevB.80.140502
Bi2Sr2CaCu2O8+δ (p=0.21),Bi2Sr2CaCu2O8+δ,Bulk,,,SC,High-Tc/cuprate,84 K,,,,,,,,,,TRUE,10.1103/PhysRevB.80.140502
Bi2Sr2CaCu2O8+δ (p=0.22),Bi2Sr2CaCu2O8+δ,Bulk,,,SC,High-Tc/cuprate,70 K,,,,,,,,,,TRUE,10.1103/PhysRevB.80.140502
Bismuth Strontium Calcium Copper Oxide (Bi-2212) slightly underdoped,Bi2Sr2CaCu2O8+δ,Bulk,several hundreds of μm,"GaAs, GaAs/AlGaAs quantum well, graphite",SC,High-Tc/cuprate,70 K,,,,,,,,,,TRUE,10.1103/PhysRevX.2.041019
Bismuth Strontium Calcium Copper Oxide (Bi-2212) optimally doped,Bi2Sr2CaCu2O8+δ,Bulk,several hundreds of μm,Bi2Te3,SC,High-Tc/cuprate,,,,,,,,,,,TRUE,10.1103/PhysRevX.2.041019
Bismuth Strontium Calcium Copper Oxide (Bi2212),Bi2Sr2CaCu2O8+δ,Thin Film,300–1200 Å,SrTiO3 (001),SC,High-Tc/cuprate,88.5 K,8 × 10^-6 Torr (ozone atmosphere during growth),,,,,,,,,TRUE,10.1103/PhysRevB.71.052504
Bi2Sr2CaCu2O8+δ,Bi2Sr2CaCu2O8+δ,,,,SC,High-Tc/cuprate,69 K,,,,,,,,,,FALSE,10.1103/PhysRevB.74.174516
Bi2Sr2CaCu2O8+δ (Bi2212),Bi2Sr2CaCu2O8+δ,Bulk,,,SC,High-Tc/cuprate,,,,,,,,,,,FALSE,10.1103/PhysRevLett.113.177005
Bi2Sr2CaCu2O8+δ,Bi2Sr2CaCu2O8+δ,,,,SC,High-Tc/cuprate,,,,,,,,,,,FALSE,10.1103/PhysRevLett.127.217004
Bi2Sr2CaCu2O8+δ,Bi2Sr2CaCu2O8+δ,,,,SC,High-Tc/cuprate,,,,,,,,,,,FALSE,10.1103/PhysRevB.110.145101
Bismuth Strontium Calcium Copper Oxide (Underdoped),Bi2Sr2CaCu2O8+δ,Bulk,,,SC,High-Tc/cuprate,48 K,0 GPa,,,,,,,,,TRUE,10.1103/PhysRevB.70.214502
"Bismuth Strontium Calcium Copper Oxide (Underdoped, Critical Pressure)",Bi2Sr2CaCu2O8+δ,Bulk,,,SC,High-Tc/cuprate,,10.5 GPa,,,,,,,,,TRUE,10.1103/PhysRevB.70.214502
Bismuth Strontium Calcium Copper Oxide (Nearly Optimally Doped),Bi2Sr2CaCu2O8+δ,Bulk,,,SC,High-Tc/cuprate,86 K,0 GPa,,,,,,,,,TRUE,10.1103/PhysRevB.70.214502
"Bismuth Strontium Calcium Copper Oxide (Nearly Optimally Doped, Critical Pressure)",Bi2Sr2CaCu2O8+δ,Bulk,,,SC,High-Tc/cuprate,,6.5 GPa,,,,,,,,,TRUE,10.1103/PhysRevB.70.214502
Bismuth Strontium Calcium Copper Oxide (Overdoped),Bi2Sr2CaCu2O8+δ,Bulk,,,SC,High-Tc/cuprate,60 K,0 GPa,,,,,,,,,TRUE,10.1103/PhysRevB.70.214502
"Bismuth Strontium Calcium Copper Oxide (Overdoped, Critical Pressure)",Bi2Sr2CaCu2O8+δ,Bulk,,,SC,High-Tc/cuprate,,4 GPa,,,,,,,,,TRUE,10.1103/PhysRevB.70.214502
"Bismuth Strontium Calcium Copper Oxide (Optimally Doped, Reference)",Bi2Sr2CaCu2O8+δ,Bulk,,,SC,High-Tc/cuprate,90 K,0 GPa,,,,,,,,,FALSE,10.1103/PhysRevB.70.214502
Bi2Sr2CaCu2O8+δ (overdoped),Bi2Sr2CaCu2O8+δ,Bulk,,,SC,High-Tc/cuprate,70 K,,,,,,,,,,TRUE,10.1103/PhysRevB.97.134517
Bi2Sr2CaCu2O8+δ (underdoped),Bi2Sr2CaCu2O8+δ,Bulk,,,SC,High-Tc/cuprate,78 K,,,,,,,,,,TRUE,10.1103/PhysRevB.97.134517
Bi2212,Bi2Sr2CaCu2O8+δ,,,,SC,High-Tc/cuprate,,,,,,,,,,,FALSE,10.1103/PhysRevB.85.104515
Bismuth Strontium Calcium Copper Oxide (BSCCO),Bi2Sr2CaCu2O8+δ,Bulk,,,SC,High-Tc/cuprate,,,,perovskite-related,,,,,,,FALSE,10.1103/PhysRevB.93.054523
Bi2212 (OD86K),Bi2Sr2CaCu2O8+δ,Bulk,,,SC,cuprate,86 K,,,,,,,,,,TRUE,10.1103/PhysRevB.74.054505
Bi2212 (x=0.11),Bi2Sr2CaCu2O8+δ,Bulk,,,SC,cuprate,66 K,,,,,,,,,,TRUE,10.1103/PhysRevB.79.184512
Bi2212 (x=0.16),Bi2Sr2CaCu2O8+δ,Bulk,,,SC,cuprate,88 K,,,,,,,,,,TRUE,10.1103/PhysRevB.79.184512
Bi2212 (x=0.20),Bi2Sr2CaCu2O8+δ,Bulk,,,SC,cuprate,77 K,,,,,,,,,,TRUE,10.1103/PhysRevB.79.184512
Bi2212 (x=0.21),Bi2Sr2CaCu2O8+δ,Bulk,,,SC,cuprate,67 K,,,,,,,,,,TRUE,10.1103/PhysRevB.79.184512
Bi2Sr2CaCu2O8+δ,Bi2Sr2CaCu2O8+δ,,,,SC,cuprate,,,,,,,,,,,TRUE,10.1103/PhysRevResearch.2.033133
Bi2Sr2CaCu2O8+δ,Bi2Sr2CaCu2O8+δ,Bulk,,,SC,High-Tc/cuprate,,,,,,,,,,,TRUE,10.1103/PhysRevB.83.092502
Bi2Sr2CaCu2O8+δ,Bi2Sr2CaCu2O8+δ,,,,SC,High-Tc/cuprate,89 K,,,,,,,,,,,10.1103/PhysRevB.80.224501
"Bi2Sr2CaCu2O8+δ (Bi-2212), slightly overdoped (S81)",Bi2Sr2CaCu2O8+δ,Bulk,,,SC,High-Tc/cuprate,92.5 K,,,layered,,,,,,,TRUE,10.1103/PhysRevB.79.214510
"Bi2Sr2CaCu2O8+δ (Bi-2212), near optimally doped (SMa)",Bi2Sr2CaCu2O8+δ,Bulk,,,SC,High-Tc/cuprate,91.5 K,,,layered,,,,,,,TRUE,10.1103/PhysRevB.79.214510
"Bi2Sr2CaCu2O8+δ (Bi-2212), near optimally doped (S42)",Bi2Sr2CaCu2O8+δ,Bulk,,,SC,High-Tc/cuprate,92.1 K,,,layered,,,,,,,TRUE,10.1103/PhysRevB.79.214510
Bi2Sr2CaCu2O8+δ,Bi2Sr2CaCu2O8+δ,,,,SC,cuprate/High-Tc,,,,,,,,,,,FALSE,10.1103/PhysRevB.81.214521
Bi2Sr2CaCu2O8+δ,Bi2Sr2CaCu2O8+δ,,,,SC,"d-wave, High-Tc/cuprate",218 K,ambient pressure,,layered perovskite,,,,,,,Theoretical study,10.1103/PhysRevB.101.075109
Bismuth Strontium Calcium Copper Oxide,Bi2Sr2CaCu2O8+δ,,,,SC,Type-II/cuprate/High-Tc,,,,layered,,,,,,,FALSE,10.1103/PhysRevB.72.214504
Bismuth Strontium Calcium Copper Oxide,Bi2Sr2CaCu2O8+δ,Bulk,,,SC,cuprate/High-Tc,,,,perovskite,,,,,,,,10.1103/PhysRevB.75.060506
Bismuth Strontium Calcium Copper Oxide,Bi2Sr2CaCu2O8+δ,Bulk,,,SC,High-Tc/cuprate,,,,,,,,,,,,10.1103/PhysRevLett.105.257005
Bi2Sr2CaCu2O8+δ (optimally doped),Bi2Sr2CaCu2O8+δ,Bulk,,,SC,cuprate,94.5 K,ambient,,,,,,,,,TRUE,10.1103/PhysRevLett.95.117005
Bi2Sr2CaCu2O8+δ (underdoped),Bi2Sr2CaCu2O8+δ,Bulk,,,SC,cuprate,71 K,ambient,,,,,,,,,TRUE,10.1103/PhysRevLett.95.117005
Bi2Sr2CaCu2O8+δ (overdoped),Bi2Sr2CaCu2O8+δ,Bulk,,,SC,cuprate,77 K,ambient,,,,,,,,,TRUE,10.1103/PhysRevLett.95.117005
"Bismuth Strontium Calcium Copper Oxide (Bi-2212, UD55)",Bi2Sr2CaCu2O8+δ,,,,SC,High-Tc/cuprate,55 K,,Tetragonal,,,3.8 Å,3.8 Å,7.65 Å,,,TRUE,10.1103/PhysRevLett.108.166404
Bi2Sr2CaCu2O8+δ,Bi2Sr2CaCu2O8+δ,single crystal,,,SC,High-Tc/cuprate,,,,,,,,,,,TRUE,10.1103/PhysRevB.73.132501
Bi2212,Bi2Sr2CaCu2O8+δ,,,,SC,cuprate,,,,,,,,,,,FALSE,10.1103/PhysRevLett.98.147001
Bi2Sr2CaCu2O8+δ,Bi2Sr2CaCu2O8+δ,Bulk,,,SC,High-Tc/cuprate/Type-II,88 K,,,,,,,,,115 T,TRUE,10.1103/PhysRevB.89.064507
Bi2Sr2CaCu2O8+δ,Bi2Sr2CaCu2O8+δ,Bulk,,,SC,High-Tc/cuprate,89 K,,,,,,,,,,TRUE,10.1103/PhysRevB.78.054510
Bi2Sr2CaCu2O8+δ (Bi2212),Bi2Sr2CaCu2O8+δ,,,,SC,cuprate/High-Tc,,,,,,,,,,,FALSE,10.1103/PhysRevB.78.134522
"Bi2Sr2CaCu2O8+δ (Bi2212, underdoped)",Bi2Sr2CaCu2O8+δ,,,,SC,High-Tc/cuprate,,ambient,,,,,,,,,FALSE,10.1103/PhysRevB.102.205109
Bi2Sr2CaCu2O8+δ,Bi2Sr2CaCu2O8+δ,Bulk,,,SC,High-Tc/cuprate,"88 K (OPT), 50 K (UD)",,,,,,,,,>150 T,TRUE,10.1103/PhysRevB.81.054510
Bi2212,Bi2Sr2CaCu2O8+δ,Bulk,,,SC,High-Tc/cuprate,"64 K (underdoped), 91 K (optimally doped), 80 K (overdoped)",,,,,,,,,,TRUE,10.1103/PhysRevLett.98.067004
Bismuth Strontium Calcium Copper Oxide (Bi-2212),Bi2Sr2CaCu2O8+δ,Bulk,,,SC,High-Tc/cuprate,88 K,,,,,,,,,,TRUE,10.1103/PhysRevLett.107.097002
Bi2Sr2CaCu2O8+δ,Bi2Sr2CaCu2O8+δ,Bulk,,,SC,High-Tc/cuprate,"64 K, 78 K, 81 K",,,,,,,,,,TRUE,10.1103/PhysRevB.81.094519
Bi2Sr2CaCu2O8+δ,Bi2Sr2CaCu2O8+δ,Bulk,,,SC,High-temperature/cuprate,,,,naturally formed superlattice,,,,,,,TRUE,10.1103/PhysRevB.102.165114
Bi2Sr2CaCu2O8+δ,Bi2Sr2CaCu2O8+δ,,,,SC,cuprate,,,,,,,,,,,FALSE,10.1103/PhysRevB.110.125108
Bi2Sr2CaCu2O8+δ,Bi2Sr2CaCu2O8+δ,,,,SC,High-Tc/cuprate,,,,,,,,,,,FALSE,10.1103/PhysRevLett.117.167001
Bi2Sr2CaCu2O8+δ,Bi2Sr2CaCu2O8+δ,Bulk,0.992 μm,Copper (with tin-lead solder),SC,High-Tc/cuprate,86.5 K,,,Layered superconductor,,,,,,,TRUE,10.1103/PhysRevB.100.144503
"Bi2Sr2CaCu2O8+δ (mesa device, second sample)",Bi2Sr2CaCu2O8+δ,Bulk,0.79 μm,Copper (with tin-lead solder),SC,High-Tc/cuprate,86.5 K,,,Layered superconductor,,,,,,,TRUE,10.1103/PhysRevB.100.144503
Bi2Sr2CaCu2O8+δ,Bi2Sr2CaCu2O8+δ,Bulk,,,SC,High-Tc/cuprate,,ambient,,,,,,,,,FALSE,10.1103/PhysRevB.70.104517
Bi2Sr2CaCu2O8+δ (Bi2212),Bi2Sr2CaCu2O8+δ,Bulk,,,SC,High-Tc/cuprate,92 K,,,,,,,,,,TRUE,10.1103/PhysRevB.81.014519
Bismuth Strontium Calcium Copper Oxide (optimally doped),Bi2Sr2CaCu2O8+δ,Single Crystal,,,SC,High-Tc/cuprate,94 K,,,,,,,,,,TRUE,10.1103/PhysRevLett.96.017008
Bi-2212,Bi2Sr2CaCu2O8+δ,,,,SC,High-Tc/cuprate,~90 K,,,,,,,,,,FALSE,10.1103/PhysRevB.73.144503
Bismuth Strontium Calcium Copper Oxide (BSCCO),Bi2Sr2CaCu2O8+δ,Bulk,,,SC,Type-II/cuprate,90 K,ambient,,,,,,,,,FALSE,10.1103/PhysRevB.77.104515
Bismuth Strontium Calcium Copper Oxide (optimally doped),Bi2Sr2CaCu2O8+δ,Bulk,,,SC,High-Tc/cuprate,91.21 K,ambient,,,,,,,,,TRUE,10.1103/PhysRevB.79.214504
Bismuth Strontium Calcium Copper Oxide (underdoped),Bi2Sr2CaCu2O8+δ,,,,SC,High-Tc/cuprate,84.2 K,,,,,,,,,,FALSE,10.1103/PhysRevB.79.214504
Bismuth Strontium Calcium Yttrium Copper Oxide (x=0),Bi2Sr2CaCu2O8+δ,Bulk,,,SC,High-Tc/cuprate,72.0 K,,,Layered perovskite,,,,,,,TRUE,10.1103/PhysRevB.72.064525
Bismuth Strontium Calcium Copper Oxide,Bi2Sr2CaCu2O8+δ,Bulk,,,SC,High-Tc/cuprate,,,,,,,,,,,,10.1103/PhysRevB.79.014509
Optimally Doped Bi2Sr2CaCu2O8+δ,Bi2Sr2CaCu2O8+δ,,,,SC,High-Tc/cuprate,90 K,,,,,,,,,,FALSE,10.1103/PhysRevLett.98.267004
Bismuth Strontium Calcium Copper Oxide,Bi2Sr2CaCu2O8+δ,,,,SC,,,,,,,,,,,,FALSE,10.1103/PhysRevLett.95.097004
Bi2Sr2CaCu2O8+δ (Optimally Doped),Bi2Sr2CaCu2O8+δ,Bulk,,,SC,High-Tc/cuprate/Type-II,91 K,,,,,,,,,,TRUE,10.1103/PhysRevB.73.024510
Bi-2212,Bi2Sr2CaCu2O8+δ,Bulk,,,SC,High-Tc/cuprate,,,,,,,,,,,FALSE,10.1103/PhysRevB.107.224508
"Bismuth Strontium Calcium Copper Oxide (Bi-2212, optimally doped)",Bi2Sr2CaCu2O8+δ,Bulk,,,SC,High-Tc/cuprate,90 K,,,,,,,,,,"Scanning Tunneling Spectroscopy (STS), Angle-Resolved Photoemission Spectroscopy (ARPES), Quasiparticle Scattering Interference (QPI)",10.1103/PhysRevB.98.094518
"Bismuth Strontium Calcium Copper Oxide (Bi-2212, overdoped)",Bi2Sr2CaCu2O8+δ,Bulk,,,SC,High-Tc/cuprate,,,,,,,,,,,"Angle-Resolved Photoemission Spectroscopy (ARPES), Scanning Tunneling Spectroscopy (STS)",10.1103/PhysRevB.98.094518
"Bismuth Strontium Calcium Copper Oxide (Bi-2212, underdoped)",Bi2Sr2CaCu2O8+δ,Bulk,,,SC,High-Tc/cuprate,,,,,,,,,,,"Scanning Tunneling Spectroscopy (STS), Angle-Resolved Photoemission Spectroscopy (ARPES)",10.1103/PhysRevB.98.094518
Bi2Sr2CaCu2O8+δ,Bi2Sr2CaCu2O8+δ,Bulk,,,SC,cuprate/High-Tc,90 K,ambient,,,,,,,,,TRUE,10.1103/PhysRevB.107.195152
Bi2Sr2CaCu2O8+δ,Bi2Sr2CaCu2O8+δ,,,,SC,cuprate,,,,double CuO2 layers separated by insulating blocks,,,,,,,FALSE,10.1103/PhysRevB.101.224508
Bi2Sr2CaCu2O8+δ (optimally doped Bi2212),Bi2Sr2CaCu2O8+δ,Bulk,,,SC,High-Tc/cuprate,100 K,,,,,,,,,,,10.1103/PhysRevB.75.195116
Bismuth Strontium Calcium Copper Oxide (BSCCO),Bi2Sr2CaCu2O8+δ,Bulk,,,SC,High-Tc/cuprate,,,,,,,,,,,FALSE,10.1103/PhysRevB.79.144528
Bi2Sr2CaCu2O8+δ,Bi2Sr2CaCu2O8+δ,Bulk,,,SC,High-Tc/cuprate,85 K,,,,,,,,,,TRUE,10.1103/PhysRevB.90.241106
Bi2Sr2CaCu2O8+δ,Bi2Sr2CaCu2O8+δ,Bulk,,,SC,Type-II/cuprate/High-Tc,,,,,,,,,,,FALSE,10.1103/PhysRevB.84.144521
Bi2Sr2CaCu2O8+δ,Bi2Sr2CaCu2O8+δ,Bulk,,,SC,cuprate,"T_c varies with δ, T_c^max = NA",ambient,,,,,,,,,FALSE,10.1103/PhysRevB.78.020505
"Cuprate (underdoped, e.g., Bi2Sr2CaCu2O8+δ)",Bi2Sr2CaCu2O8+δ,Bulk,,,SC,cuprate,,,,,,,,,,,TRUE,10.1103/PhysRevLett.121.187003
Bismuth Strontium Calcium Copper Oxide (Bi2Sr2CaCu2O8+δ),Bi2Sr2CaCu2O8+δ,Bulk,,,SC,High-Tc/cuprate,,,,,,,,,,,FALSE,10.1103/PhysRevB.98.014515
Bi2Sr2CaCu2O8+δ,Bi2Sr2CaCu2O8+δ,,,,SC,High-Tc/cuprate,,,,,,,,,,,TRUE,10.1103/PhysRevB.70.024516
Bi2Sr2CaCu2O8+δ,Bi2Sr2CaCu2O8+δ,,,,SC,High-Tc/cuprate,89 K,,,,,,,,,,TRUE,10.1103/PhysRevB.71.014524
Bi2Sr2CaCu2O8+δ (underdoped),Bi2Sr2CaCu2O8+δ,,,,SC,High-Tc/cuprate,84 K,,,,,,,,,,TRUE,10.1103/PhysRevB.71.014524
Bi2Sr2CaCu2O8+δ,Bi2Sr2CaCu2O8+δ,Bulk,,,SC,High-Tc/cuprate,,,,,,,,,,,FALSE,10.1103/PhysRevLett.111.237001
Bi2Sr2CaCu2O8+δ,Bi2Sr2CaCu2O8+δ,Bulk,,,SC,High-Tc/cuprate,95 K,ambient,,layered perovskite,,,,,,,TRUE,10.1103/PhysRevB.77.094515
Bi2Sr2CaCu2O8+δ,Bi2Sr2CaCu2O8+δ,Bulk,,,SC,High-Tc/cuprate,,ambient,,,,,,,,,FALSE,10.1103/PhysRevB.77.064520
Bi2Sr2CaCu2O8+δ,Bi2Sr2CaCu2O8+δ,Bulk,,,SC,High-Tc/cuprate,,,,,,,,,,,FALSE,10.1103/PhysRevB.103.184514
"Bi2Sr2CaCu2O8+δ (Bi2212), nearly optimally doped",Bi2Sr2CaCu2O8+δ,,,,SC,High-Tc/cuprate,91 K,,,,,,,,,,TRUE,10.1103/PhysRevB.92.161102
"Bi2Sr2CaCu2O8+δ (Bi2212), underdoped",Bi2Sr2CaCu2O8+δ,,,,SC,High-Tc/cuprate,78 K,,,,,,,,,,TRUE,10.1103/PhysRevB.92.161102
"Bi2Sr2CaCu2O8+δ (Bi2212), overdoped",Bi2Sr2CaCu2O8+δ,,,,SC,High-Tc/cuprate,78 K,,,,,,,,,,TRUE,10.1103/PhysRevB.92.161102
"Bi2Sr2CaCu2O8+δ (Bi2212), very overdoped",Bi2Sr2CaCu2O8+δ,,,,SC,High-Tc/cuprate,59 K,,,,,,,,,,TRUE,10.1103/PhysRevB.92.161102
Bismuth Strontium Calcium Copper Oxide,Bi2Sr2CaCu2O8+δ,Bulk,,,SC,cuprate,,,orthorhombic,perovskite,,,,,,,FALSE,10.1103/PhysRevB.111.L020509
Bi2Sr2CaCu2O8+δ,Bi2Sr2CaCu2O8+δ,Thin Film,,,SC,High-Tc/cuprate,,,,,,,,,,,FALSE,10.1103/PhysRevB.75.214504
Bi2Sr2CaCu2O8+δ,Bi2Sr2CaCu2O8+δ,Bulk,,,SC,High-Tc,85 K,,,,,,,,,,FALSE,10.1016/j.physb.2014.10.019
Bi2Sr2CaCu2O8+δ,Bi2Sr2CaCu2O8+δ,Bulk,,,SC,High-Tc/Cuprate,77 K,,,,,,,,,,TRUE,10.1016/j.jpcs.2008.04.021
Bi2Sr2CaCu2O8+δ,Bi2Sr2CaCu2O8+δ,Bulk,,,SC,High-Tc,93 K,,,,,,,,,,FALSE,10.1016/j.physc.2007.11.009
Bi-2212,Bi2Sr2CaCu2O8+δ,Bulk,,,SC,High-Tc/Cuprate,86,,Pseudo-tetragonal,,,5.41,,30.89,,,TRUE,10.1016/S0304-8853(03)00087-8
Bi-2212,Bi2Sr2CaCu2O8+δ,Whisker,,,SC,High-Tc,82.0 K,,,,,,,,,,TRUE,10.1016/j.physc.2007.03.059
Bi-2212,Bi2Sr2CaCu2O8+δ,Bulk,,,SC,High-Tc,85 K,,,,,,,,,,FALSE,10.1016/j.physc.2003.11.007
Bi2Sr2CaCu2O8+δ,Bi2Sr2CaCu2O8+δ,Bulk,,,SC,High-Tc,87 ± 0.5 K,,,,,,,,,,TRUE,10.1016/j.physc.2003.09.108
Bi2212,Bi2Sr2CaCu2O8+δ,Bulk,,,SC,High-Tc,70-90 K,,,,,,,,,,FALSE,10.1016/S0921-4534(02)02360-2
Bi2Sr2CaCu2O8+δ,Bi2Sr2CaCu2O8+δ,Bulk,,,SC,High-Tc,76 K,,,,,,,,,,TRUE,10.1016/S0921-4534(02)01394-1
Bi-2212,Bi2Sr2CaCu2O8+δ,Bulk,,,SC,High-Tc/Cuprate,81.0 K,,,,,,,,,,TRUE,10.1016/j.physc.2022.1354152
Bi2Sr2CaCu2O8+δ,Bi2Sr2CaCu2O8+δ,Bulk,,,SC,High-Tc,91 K,,Layered,,,,,,,,TRUE,10.1016/j.physc.2004.08.020
BISCO-2212,Bi2Sr2CaCu2O8+δ,Bulk,,,SC,High-Tc,92 K,,Orthorhombic,,,,,,,,TRUE,10.1016/j.physc.2007.03.154
BISCO-2212,Bi2Sr2CaCu2O8+δ,Bulk,,,SC,High-Tc,77 K,,Orthorhombic,,,,,,,,TRUE,10.1016/j.physc.2007.03.154
Bi2Sr2CaCu2O8+δ,Bi2Sr2CaCu2O8+δ,Bulk,,,SC,High-Tc,85 K,,,,,,,,,,FALSE,10.1016/j.cjph.2016.09.005
Bi-2212 Whisker,Bi2Sr2CaCu2O8+δ,Bulk,,,SC,High-Tc/Cuprate,79.29 K,,Layered,,,,,30.42 Å,,,TRUE,10.1016/j.elspec.2016.09.007
Bi-2212 Whisker (After Nano-beam Irradiation),Bi2Sr2CaCu2O8+δ,Bulk,,,SC,High-Tc/Cuprate,80.62 K,,Layered,,,,,31.40 Å,,,TRUE,10.1016/j.elspec.2016.09.007
Bi2Sr2CaCu2O8+δ,Bi2Sr2CaCu2O8+δ,Bulk,,,SC,High-Tc/Cuprate,96 K,,,,,,,,,,FALSE,10.1016/j.physc.2012.04.029
Bi2Sr2CaCu2O8+δ,Bi2Sr2CaCu2O8+δ,Bulk,,,SC,High-Tc,89 K,,,,,,,,,,TRUE,10.1016/j.physc.2007.03.184
Bi2Sr2CaCu2O8+δ,Bi2Sr2CaCu2O8+δ,Bulk,,,SC,High-Tc/Cuprate,95-122,,,,,,,,,,FALSE,10.1016/j.physc.2006.02.001
Bi2Sr2CaCu2O8+δ,Bi2Sr2CaCu2O8+δ,Bulk,,,SC,High-Tc,91 K,,,,,,,,,,FALSE,10.1016/S0921-4534(02)01389-8
Bi-2212,Bi2Sr2CaCu2O8+δ,Bulk,,,SC,High-Tc/Cuprate,80 K,,,,,,,,,,FALSE,10.1016/S0025-5408(00)00386-X
Bi2Sr2CaCu2O8+δ,Bi2Sr2CaCu2O8+δ,Bulk,,,SC,High-Tc/Cuprate,90 K,,,,,,,,,,FALSE,10.1016/j.physc.2014.12.003
Bi2212,Bi2Sr2CaCu2O8+δ,Bulk,,,SC,High-Tc/Cuprate,76 K,,,,,,,,,,TRUE,10.1007/s11434-016-1106-y
Bi2212,Bi2Sr2CaCu2O8+δ,Bulk,,,SC,High-Tc/Cuprate,89 K,,,,,,,,,,TRUE,10.1007/s11434-016-1106-y
Bi2212,Bi2Sr2CaCu2O8+δ,Thin Film,,,SC,High-Tc/Cuprate,80.5 K,,,,,,,,,,TRUE,10.1016/j.ceramint.2024.06.349
Bi2Sr2CaCu2O8+δ,Bi2Sr2CaCu2O8+δ,Bulk,,,SC,High-Tc,82 K,,,,,,,,,,TRUE,10.1016/S0921-4534(97)00123-8
Bi2Sr2CaCu2O8+δ,Bi2Sr2CaCu2O8+δ,Bulk,,,SC,High-Tc/Cuprate,90 K,,Orthorhombic,,Bbmb(0β1)000,5.40 Å,5.41 Å,30.70 Å,,,TRUE,10.1016/j.jssc.2006.03.005
Bi2Sr2CaCu2O8+δ,Bi2Sr2CaCu2O8+δ,Bulk,,,SC,High-Tc,80-90 K,,,,,,,,,,TRUE,10.1016/0921-4534(89)90013-0
Bi-2212,Bi2Sr2CaCu2O8+δ,Bulk,,,SC,Cuprate,82 K,,,,,,,,,,FALSE,10.1016/S0038-1098(99)00358-0
Bi2Sr2CaCu2O8+δ,Bi2Sr2CaCu2O8+δ,Bulk,,,SC,High-Tc,91 K,,,,,,,,,,TRUE,10.1016/j.ssc.2003.07.007
Underdoped Bi2212,Bi2Sr2CaCu2O8+δ,Bulk,,,SC,High-Tc/Cuprate,78 K,,,,,,,,,,TRUE,10.1016/j.physc.2013.03.041
Bi2Sr2CaCu2O8+δ,Bi2Sr2CaCu2O8+δ,Whisker,,,SC,High-Tc,82.0 K,,Layered,,,,,,53 Oe,,TRUE,10.1016/j.physc.2008.05.010
Bi2212,Bi2Sr2CaCu2O8+δ,Bulk,,,SC,High-Tc/Cuprate,95 K,,,,,,,,,,TRUE,10.1016/S0921-4534(01)00824-3
Bi2Sr2CaCu2O8+δ,Bi2Sr2CaCu2O8+δ,Bulk,,,SC,High-Tc/Cuprate,88 K,,Orthorhombic,,Amaa,5.402 Å,,30.78 Å,,,FALSE,10.1016/j.physc.2004.03.125
Bi2Sr2CaCu2O8+δ,Bi2Sr2CaCu2O8+δ,Bulk,,,SC,High-Tc,85 K,,,Square,,3.8 Å,,,,,TRUE,10.1016/S0921-4534(01)00257-X
Bi2Sr2CaCu2O8+δ,Bi2Sr2CaCu2O8+δ,Bulk,,,SC,High-Tc,87 K,,,,,,,,,,TRUE,10.1016/S0921-4534(01)01027-9
Bi2Sr2CaCu2O8+δ,Bi2Sr2CaCu2O8+δ,Bulk,,,SC,High-Tc,86 K,,,,,,,,,,TRUE,10.1016/S0022-3697(98)00165-6
Bi-2212,Bi2Sr2CaCu2O8+δ,Bulk,,,SC,High-Tc,92 K,,Orthorhombic,,,,,,,,TRUE,10.1016/j.physc.2007.03.309
Bi-2212,Bi2Sr2CaCu2O8+δ,Bulk,,,SC,High-Tc,60 K,,Orthorhombic,,,,,,,,TRUE,10.1016/j.physc.2007.03.309
Bi-2212,Bi2Sr2CaCu2O8+δ,Bulk,,,SC,High-Tc,85 K,,,,,,,,,,TRUE,10.1016/j.physc.2004.03.071
Bi2Sr2CaCu2O8+δ,Bi2Sr2CaCu2O8+δ,Bulk,,,SC,High-Tc,82.5 K,,,,,,,,,,TRUE,10.1016/S0921-4534(01)00648-7
Bi-2212,Bi2Sr2CaCu2O8+δ,Thin Film,,,SC,High-Tc/Cuprate,67-81 K,,,c-axis oriented,,,,30.8 Å,,,TRUE,10.1016/j.physc.2006.06.013
Bi2Sr2CaCu2O8+δ,Bi2Sr2CaCu2O8+δ,Bulk,,,SC,High-Tc,75-106 K,,Single crystal,,,,,,,,TRUE,10.1016/j.physc.2006.04.036
Bi2Sr2CaCu2O8+δ,Bi2Sr2CaCu2O8+δ,Bulk,,,SC,High-Tc/Cuprate,84 K,,,,,3.8 Å,3.8 Å,,,,FALSE,10.1016/j.physc.2011.04.001
Bi2Sr2CaCu2O8+δ,Bi2Sr2CaCu2O8+δ,Thin Film,,,SC,High-Tc,78.87 K,,,,,,,,,,TRUE,10.1016/S0921-4534(99)00010-6
Bi2Sr2CaCu2O8+δ,Bi2Sr2CaCu2O8+δ,Bulk,,,SC,High-Tc/Cuprate,90 K,,Layered,,,,,,,,TRUE,10.1016/j.stam.2005.07.002
Bi2212,Bi2Sr2CaCu2O8+δ,Bulk,,,SC,High-Tc/Cuprate,86-90 K,,,,,,,,,,TRUE,10.1016/S0921-4534(03)00627-0
BSCCO,Bi2Sr2CaCu2O8+δ,Bulk,,,SC,High-Tc/Cuprate,91 K,,Layered,,,,,,,,TRUE,10.1016/j.physc.2005.12.012
Bi2212,Bi2Sr2CaCu2O8+δ,Thin Film,,,SC,High-Tc,97.9 K,,C-axis epitaxial,,,,,,,,TRUE,10.1016/j.ceramint.2018.03.258
Bi2Sr2CaCu2O8+δ,Bi2Sr2CaCu2O8+δ,Bulk,,,SC,High-Tc,89 K,,,,,,,,,,TRUE,10.1016/S0921-4534(02)02481-4
Bi2Sr2CaCu2O8+δ,Bi2Sr2CaCu2O8+δ,Bulk,,,SC,Cuprate,54 K,,,,,,,,,,TRUE,10.1016/S0921-4534(01)00847-4
Bi-2212 YB00,Bi2Sr2CaCu2O8+δ,Bulk,,,SC,High-Tc,87 K,,,,,,,,,,TRUE,10.1016/j.physc.2015.08.004
Bi2Sr2CaCu2O8+δ,Bi2Sr2CaCu2O8+δ,Bulk,,,SC,High-Tc/Cuprate,89.75,,,,,,,,1.08×10^3,56.9,TRUE,10.1016/j.ceramint.2012.07.038
Bi2Sr2CaCu2O8+δ,Bi2Sr2CaCu2O8+δ,Bulk,,,SC,High-Tc/Cuprate,89.80,,,,,,,,2.30×10^3,67.6,TRUE,10.1016/j.ceramint.2012.07.038
Bi2Sr2CaCu2O8+δ,Bi2Sr2CaCu2O8+δ,Bulk,,,SC,High-Tc/Cuprate,89.80,,,,,,,,4.05×10^3,136.3,TRUE,10.1016/j.ceramint.2012.07.038
Bi-2212 Whiskers,Bi2Sr2CaCu2O8+δ,Bulk,,,SC,High-Tc,78 K,,,,,,,,,,TRUE,10.1016/S0022-0248(01)01177-0
Bi2Sr2CaCu2O8+δ,Bi2Sr2CaCu2O8+δ,Bulk,,,SC,High-Tc,84K,,,,,,,,,,TRUE,10.1016/0921-4534(88)90718-6
Bi2Sr2CaCu2O8+δ,Bi2Sr2CaCu2O8+δ,Bulk,,,SC,High-Tc/Cuprate,91 K,,,,,,,,,,TRUE,10.1007/s11434-016-1145-4
Bi2Sr2CaCu2O8+δ,Bi2Sr2CaCu2O8+δ,Bulk,,,SC,High-Tc,87-90 K,,,,,,,,,,TRUE,10.1016/j.jpcs.2005.10.096
Bi2Sr2CaCu2O8+δ,Bi2Sr2CaCu2O8+δ,Bulk,,,SC,High-Tc,55 K,,,,,,,,,,TRUE,10.1016/0921-4534(95)00663-X
Bi2Sr2CaCu2O8+δ,Bi2Sr2CaCu2O8+δ,Bulk,,,SC,High-Tc,90 K,,,,,,,,,,FALSE,10.1016/S0378-4371(99)00481-1
Bi2Sr2CaCu2O8+δ (Iodine Intercalated),Bi2Sr2CaCu2O8+δ,Bulk,,,SC,High-Tc,81 K,,,,,,,,,,FALSE,10.1016/S0378-4371(99)00481-1
Bi-2212,Bi2Sr2CaCu2O8+δ,Bulk,,,SC,High-Tc,94.7 K,,,,,,,,7 mT,,TRUE,10.1016/S0921-4534(98)00609-1
Bi2Sr2CaCu2O8+δ,Bi2Sr2CaCu2O8+δ,Thin Film,,,SC,High-Tc/Cuprate,80.5 K,,Layered,Tetragonal,,,,,,,TRUE,10.1016/j.colsurfa.2021.127121
Bi2Sr2CaCu2O8+δ,Bi2Sr2CaCu2O8+δ,Bulk,,,SC,Cuprate,83.1,,,,,,,,,,TRUE,10.1016/S0921-4534(98)00684-4
Bi2Sr2CaCu2O8+δ,Bi2Sr2CaCu2O8+δ,Bulk,,,SC,Cuprate,84.5,,,,,,,,,,TRUE,10.1016/S0921-4534(98)00684-4
Bi2Sr2CaCu2O8+δ,Bi2Sr2CaCu2O8+δ,Bulk,,,SC,High-Tc/Cuprate,62 K,990 kgf/cm2,,,,,,,,,TRUE,10.1016/j.physc.2010.01.027
Bi2Sr2CaCu2O8+δ,Bi2Sr2CaCu2O8+δ,Bulk,,,SC,High-Tc,92 K,,,,,,,,,,TRUE,10.1016/j.physc.2007.03.179
Bi-2212,Bi2Sr2CaCu2O8+δ,Bulk,,,SC,High-Tc/Cuprate,86.5 K,,,,,,,,,,TRUE,10.1016/j.physc.2005.02.012
Bi-2212,Bi2Sr2CaCu2O8+δ,Bulk,,,SC,High-Tc/Cuprate,87 K,1 atm,,,,,,,,,TRUE,10.1016/j.jcrysgro.2009.11.016
Bi-2212,Bi2Sr2CaCu2O8+δ,Bulk,,,SC,High-Tc/Cuprate,93 K,0.1 atm,,,,,,,,,TRUE,10.1016/j.jcrysgro.2009.11.016
Bi-2212,Bi2Sr2CaCu2O8+δ,Bulk,,,SC,High-Tc/Cuprate,85 K,0.1 atm,,,,,,,,,TRUE,10.1016/j.jcrysgro.2009.11.016
Bi2Sr2CaCu2O8+δ,Bi2Sr2CaCu2O8+δ,Bulk,,,SC,High-Tc,85 K,,,,,,,,,,TRUE,10.1016/S0921-4526(02)02238-X
Bi-2212,Bi2Sr2CaCu2O8+δ,Whisker,,,SC,High-Tc,77.3 K,1.0 GPa,,,,,,,,,TRUE,10.1016/j.jcrysgro.2020.125669
Bi2Sr2CaCu2O8+δ,Bi2Sr2CaCu2O8+δ,Bulk,,,SC,Cuprate,90 K,,,,,,,,,,FALSE,10.1016/j.physc.2018.01.001
Bi2Sr2CaCu2O8+δ,Bi2Sr2CaCu2O8+δ,Bulk,,,SC,High-Tc/Cuprate,93–95 K,,,,,,,,,,FALSE,10.1016/S0921-4534(99)00324-X
Bi2212,Bi2Sr2CaCu2O8+δ,Thin Film,,,SC,High-Tc,83.1 K,,,,,,,,,,TRUE,10.1016/j.physc.2011.12.006
Bi2212,Bi2Sr2CaCu2O8+δ,Bulk,,,SC,High-Tc,87.2 K,,,,,,,,,,FALSE,10.1016/j.physc.2011.12.006
Bi2Sr2CaCu2O8+δ,Bi2Sr2CaCu2O8+δ,Bulk,,,SC,High-Tc,92 K,,,,,,,,,110 T,FALSE,10.1016/j.physc.2009.11.018
Bi2Sr2CaCu2O8+δ,Bi2Sr2CaCu2O8+δ,Bulk,,,SC,High-Tc,92 K,,,,,,,,,,TRUE,10.1016/j.physc.2004.01.149
Bi2Sr2CaCu2O8+δ,Bi2Sr2CaCu2O8+δ,Bulk,,,SC,High-Tc,90 K,,,,,,,,,,FALSE,10.1016/j.physc.2003.11.086
Bi2Sr2CaCu2O8+δ,Bi2Sr2CaCu2O8+δ,Bulk,,,SC,High-Tc,87.7 K,,,,,,,,,,TRUE,10.1016/S0038-1098(02)00629-4
Bi-2212,Bi2Sr2CaCu2O8+δ,Bulk,,,SC,High-Tc,92.4,,Pseudo-tetragonal,,,5.4019,5.4019,30.8536,,,TRUE,10.1016/j.ceramint.2015.10.137
Bi-2212,Bi2Sr2CaCu2O8+δ,Bulk,,,SC,High-Tc,92 K,,,,,,,,,,TRUE,10.1016/j.ceramint.2018.05.120
Bi-2212,Bi2Sr2CaCu2O8+δ,Bulk,,,SC,High-Tc,90 K,,,,,,,,,,TRUE,10.1016/j.jeurceramsoc.2007.02.128
Bi-2212,Bi2Sr2CaCu2O8+δ,Bulk,,,SC,High-Tc,81 K,,Orthorhombic,,,5.411,5.408,30.847,,,TRUE,10.1016/j.physc.2015.02.004
Bi-2212,Bi2Sr2CaCu2O8+δ,Bulk,,,SC,High-Tc/Cuprate,95 K,,,,,5.412 Å,5.401 Å,30.753 Å,,,FALSE,10.1016/S0921-4534(02)01271-6
Bi2Sr2CaCu2O8+δ,Bi2Sr2CaCu2O8+δ,Bulk,,,SC,High-Tc,77 K,,,,,,,,,,TRUE,10.1016/S0921-4534(01)00305-7
Bi2Sr2CaCu2O8+δ,Bi2Sr2CaCu2O8+δ,Bulk,,,SC,High-Tc,76 K,,,,,,,,,,TRUE,10.1016/S0921-4534(01)00305-7
Bi2Sr2CaCu2O8+δ,Bi2Sr2CaCu2O8+δ,Bulk,,,SC,High-Tc/Cuprate,86 K,,,,,,,,,,TRUE,10.1016/S0921-4534(99)00273-7
Bi2Sr2CaCu2O8+δ,Bi2Sr2CaCu2O8+δ,Thin Film,,,SC,Cuprate,88 K,,,,,,,,,,TRUE,10.1016/j.physc.2004.03.056
Bi2Sr2CaCu2O8+δ,Bi2Sr2CaCu2O8+δ,Thin Film,,,SC,Cuprate,70 K,,,,,,,,,,TRUE,10.1016/j.physc.2004.03.052
Bi2Sr2CaCu2O8+δ,Bi2Sr2CaCu2O8+δ,Thin Film,,,SC,Cuprate,80 K,,,,,,,,,,TRUE,10.1016/j.physc.2004.03.052
Bi2Sr2CaCu2O8+δ,Bi2Sr2CaCu2O8+δ,Thin Film,,,SC,Cuprate,63 K,,,,,,,,,,TRUE,10.1016/j.physc.2004.03.052
Bi2Sr2CaCu2O8+δ,Bi2Sr2CaCu2O8+δ,Thin Film,,,SC,High-Tc,85.1K,,c-oriented,,,,,,,,TRUE,10.1016/j.phpro.2013.04.083
