Repository: WyattBunstine/ML_SC_Project

# ML_SC_Project — Chemically and Geometrically Motivated Crystal Graph Neural Networks

This project predicts and screens superconductors from crystal structure. It frames the
problem as a **two-stage hurdle**: first classify whether a material is a superconductor
candidate (SC vs. non-SC), then regress the critical temperature T_c for superconductors.

Two graph-neural-network families are trained and compared:

- a **baseline CGCNN** ([txie-93/cgcnn](https://github.com/txie-93/cgcnn)), and
- an **MPNN** with learned edge features that consumes richer `crystal_graph_v4` graphs
  (this project's contribution).

File: database/superconductor_materials_full.csv (part 32 of 215)
Material_Name,Chemical_Composition,Material_Class,Film_Thickness,Substrate,Material_Type,Superconductor_Type,Superconducting_Transition_Temperature,Pressure,Crystal_Structure,Lattice_Structure,Space_Group,"Lattice_Constant(a)","Lattice_Constant(b)","Lattice_Constant(c)",Lower_Critical_Field,Upper_Critical_Field,Experimental,DOI
Bi2Sr2CuO6,Bi2Sr2CuO6,Thin Film,24.6 Å,MgO,SC,cuprate,5 K,,,layered cuprate,,,,,,,True,10.1103/PhysRevLett.79.1381
Bi2201,Bi2Sr2CuO6,Bulk,,,SC,High-Tc/cuprate,,,,,,,,,,,,10.1103/PhysRevB.60.12432
Bi-2201,Bi2Sr2CuO6,Bulk,,,SC,High-Tc/cuprate,6 K,,,,,,,,,,,10.1103/PhysRevB.51.1397
Bi2201,Bi2Sr2CuO6,Bulk,,,SC,High-Tc/cuprate,6 K,,,,,,,,,,True,10.1103/PhysRevB.51.3797
Bi₂Sr₂CuO₆₊δ,Bi2Sr2CuO6,Bulk,,,SC,High-Tc/cuprate,,,,,,,,,,,,10.1103/PhysRevB.49.9857
Bi2Sr2CuO6,Bi2Sr2CuO6,,,,SC,High-Tc/cuprate,,,,,,,,,,,,10.1103/PhysRevB.45.7402
Bi₂Sr₂CuO₆₊ₓ,Bi2Sr2CuO6,Bulk,,,SC,High-Tc/cuprate,,,,modulated structure,,,,,,,,10.1103/PhysRevB.42.4228
Bi2Sr2CuO6,Bi2Sr2CuO6,Bulk,,,NSC,,,,Orthorhombic,,,,,23.6 Å,,,True,10.1103/PhysRevB.43.12994
Bi2Sr2CuO6,Bi2Sr2CuO6,Bulk,,,SC,High-Tc/cuprate,,,,perovskite,,,,,,,,10.1103/PhysRevB.43.193
Bi2Sr2CuO6+y,Bi2Sr2CuO6,Bulk,,,SC,High-Tc/cuprate,10 K,,Tetragonal,,I4/mmm,,,,,,True,10.1103/PhysRevB.43.418
Bi2Sr2CuO6,Bi2Sr2CuO6,Bulk,,,SC,High-Tc/cuprate,<10 K,,,,,,,,,,True,10.1103/PhysRevLett.68.1590
Bi2Sr2CuO6,Bi2Sr2CuO6,,,,SC,High-Tc/cuprate,,,,,,,,,,,,10.1103/PhysRevB.49.9097
Bi2Sr2CuO6+δ,Bi2Sr2CuO6,Bulk,,,SC,cuprate,,,,,,,,,,,,10.1103/PhysRevB.43.5498
Bi2Sr2CuO6,Bi2Sr2CuO6,Bulk,,,SC,High-Tc/cuprate,18 K,,,layered,,,,,,,True,10.1103/PhysRevB.53.R14753
Bi2Sr2CuO6,Bi2Sr2CuO6,,,,SC,High-Tc/cuprate,,,,,,,,,,,,10.1103/PhysRevB.51.15653
Bi2201,Bi2Sr2CuO6,Bulk,,,SC,High-Tc/cuprate,,,,,,,,,,,,10.1103/PhysRevB.60.7585
Bi₂Sr₂CuO₆,Bi2Sr2CuO6,Bulk,,,SC,cuprate,,,,,,,,,,,,10.1103/PhysRevB.45.515
Bi2Sr2CuO6,Bi2Sr2CuO6,Bulk,,,SC,High-Tc/cuprate,,,,,,,,,,,,10.1103/PhysRevB.59.6557
Bi-2201,Bi2Sr2CuO6,Bulk,,,SC,High-Tc/cuprate,10 K,,,,,,,,,,,10.1103/PhysRevB.53.12454
Bi2Sr2CuO6,Bi2Sr2CuO6,Bulk,,,NSC,High-Tc/cuprate,,,,,,,,,,,,10.1103/PhysRevB.44.5316
Bismuth strontium copper oxide,Bi2Sr2CuO6,Bulk,,,SC,High-Tc/cuprate,4 K,,,,,,,,,,,10.1103/PhysRevB.66.104506
Bi2Sr2CuO6,Bi2Sr2CuO6,Bulk,,,SC,High-Tc/cuprate,10 K,,,,I4/mmm,,,,,,,10.1103/PhysRevB.65.224521
Bi2Sr2CuO6,Bi2Sr2CuO6,Bulk,,,SC,cuprate,12.5 K,,,,,,,,,,True,10.1103/PhysRevB.39.12267
Bi(2201),Bi2Sr2CuO6,,,,SC,High-Tc/cuprate,,,,,,,,,,,,10.1103/PhysRevB.51.9096
Bi-2201,Bi2Sr2CuO6,Bulk,,,SC,High-Tc/cuprate,,,,,,,,,,,,10.1103/PhysRevB.61.1490
Bi2Sr2CuO6,Bi2Sr2CuO6,Bulk,,,SC,High-Tc/cuprate,18.5 K,,,layered,,,,,,28 T at 0 K,True,10.1103/PhysRevB.54.1251
Bi2Sr2CuO6,Bi2Sr2CuO6,Bulk,,,SC,cuprate,20 K,,,Bi-based,,,,,,,,10.1103/PhysRevB.43.10496
Bismuth strontium copper oxide,Bi2Sr2CuO6,Bulk,,,SC,High-Tc/cuprate,30 K,,,layered,,,,,,,,10.1103/PhysRevB.45.12632
Bi2Sr2CuO6+δ,Bi2Sr2CuO6,Bulk,,,SC,cuprate,,,,,,,,,,,,10.1103/PhysRevB.64.224512
Bi2Sr2CuO6,Bi2Sr2CuO6,Bulk,,,SC,High-Tc/cuprate,10 K,,Tetragonal,,,5.39 Å,5.39 Å,24.6 Å,,,True,10.1103/PhysRevB.38.8885
Bi2Sr2CuO6,Bi2Sr2CuO6,,,,SC,High-Tc/cuprate,,,,,,,,,,,,10.1103/PhysRevLett.70.3995
Bi2Sr2CuO6,Bi2Sr2CuO6,Bulk,,,SC,High-Tc/cuprate,10 K,,Tetragonal,layered cuprate,,,,,,,True,10.1103/PhysRevB.39.4316
Bi2Sr2CuO6+x,Bi2Sr2CuO6,Bulk,,,SC,High-Tc/cuprate,5.6 K,,,,,,,,,,True,10.1103/PhysRevB.43.10466
Bi2Sr2CuO6,Bi2Sr2CuO6,,,,SC,High-Tc/cuprate,,,,,,,,,,,,10.1103/PhysRevB.43.3020
Bi2201,Bi2Sr2CuO6,Thin Film,,,SC,High-Tc/cuprate,,,,layered cuprate,,,,,,,,10.1103/PhysRevB.64.134504
Bi2Sr2CuO6+δ,Bi2Sr2CuO6,Bulk,,,SC,High-Tc/cuprate,,,,,,,,,,,,10.1103/PhysRevB.45.8021
Bi2201,Bi2Sr2CuO6,Bulk,,,SC,High-Tc/cuprate,,,,,,,,,,,,10.1103/PhysRevB.51.15393
Bi2201 overdoped,Bi2Sr2CuO6,Bulk,,,SC,High-Tc/cuprate,4 K,,,,,,,,,,True,10.1103/PhysRevLett.84.1788
Bi2Sr2CuOy (2201),Bi2Sr2CuO6,Thin Film,,SrTiO3,SC,High-Tc/cuprate,< 20 K,,,,,,,24.41 Å,,,True,10.1103/PhysRevB.54.15457
Bi2Sr2CuO6,Bi2Sr2CuO6,Bulk,,,SC,cuprate,15 K,,,layered,,,,,,,,10.1103/PhysRevB.47.5947
Bi2Sr2CuOy,Bi2Sr2CuO6,,,,SC,High-Tc/cuprate,,,,,,,,,,,,10.1103/PhysRevB.40.7364
Bismuth Strontium Copper Oxide,Bi2Sr2CuO6,Bulk,,,SC,High-Tc/cuprate,6.5-8.5 K,,,,,,,,,,,10.1103/PhysRevB.43.3744
Bi2Sr2CuO6,Bi2Sr2CuO6,Bulk,,,SC,High-Tc/cuprate,10 K,,,perovskite-type,,,,,,,True,10.1103/PhysRevB.40.6797
Bi2Sr2CuO6,Bi2Sr2CuO6,Thin Film,1.8 μm,LaGaO3,SC,High-Tc/cuprate,20 K,,,,,,,,,,True,10.1103/PhysRevB.62.12418
Bi2Sr2CuO6,Bi2Sr2CuO6,Bulk,,,SC,High-Tc/cuprate,8 K,,,,,,,,,,,10.1103/PhysRevB.62.12418
Bi2Sr2CuO6,Bi2Sr2CuO6,Bulk,,,SC,cuprate,6 K,,,layered,,,,,,,,10.1103/PhysRevB.43.5538
Bi2Sr2CuO6,Bi2Sr2CuO6,Bulk,,,SC,High-Tc/cuprate,,,,CuO2-layered,,,,,,,,10.1103/PhysRevB.61.4276
Bi2Sr2CuO6,Bi2Sr2CuO6,Bulk,,,SC,High-Tc,15 K,,,layered,,,,,,,,10.1103/PhysRevLett.63.1515
Bi2Sr2CuO6,Bi2Sr2CuO6,Bulk,,,SC,cuprate,7 K,,Pseudotetragonal,,,5.37 Å,,24.42 Å,,,True,10.1103/PhysRevB.38.11824
Bi2201,Bi2Sr2CuO6,,,,SC,High-Tc/cuprate,,,,layered,,,,,,,,10.1103/PhysRevB.51.8521
Bi2Sr2CuO6,Bi2Sr2CuO6,Bulk,,,SC,cuprate,below 10 K,,,Bi:2201,,,,,,,,10.1103/PhysRevB.51.9379
Bi2Sr2CuO6,Bi2Sr2CuO6,Bulk,,,SC,High-Tc/cuprate,,,,single-layer,,,,,,,,10.1103/PhysRevB.64.024523
Bi2Sr2CuO6,Bi2Sr2CuO6,,,,SC,High-Tc,,,,,,,,,,,,10.1103/PhysRevB.66.064506
Bi2Sr2CuO6,Bi2Sr2CuO6,,,,SC,High-Tc/cuprate,,,,,,,,,,,,10.1103/PhysRevB.51.11915
Bi2Sr2CuO6,Bi2Sr2CuO6,,,,SC,High-Tc/cuprate,,,,,,,,,,,,10.1103/PhysRevB.45.12640
Bi-2201,Bi2Sr2CuO6,Bulk,,,SC,High-Tc/cuprate,,,,,,0.540 nm,0.540 nm,2.4369 nm,,,,10.1103/PhysRevLett.85.5126
Bi₂Sr₂CuO₆,Bi2Sr2CuO6,Bulk,,,SC,High-Tc/cuprate,0-20 K,,,,,,,,,,,10.1103/PhysRevB.53.R518
BSCCO-2201,Bi2Sr2CuO6,,,,SC,High-Tc/cuprate,,,,layered,,,,,,,,10.1103/PhysRevLett.78.1972
Bi2Sr2CuO6,Bi2Sr2CuO6,Bulk,,,SC,High-Tc/cuprate,17-80 K,,,,,,,,,,,10.1103/PhysRevB.43.2968
Pb-doped Bi2Sr2CuO6,Bi2Sr2CuO6,Bulk,,,SC,High-Tc/cuprate,,,,,,,,,,,,10.1103/PhysRevLett.87.177005
Bi2201,Bi2Sr2CuO6,,,,SC,High-Tc/cuprate,,,Tetragonal,,I4/mmm,,,,,,,10.1103/PhysRevLett.89.277001
Bi2Sr2CuO6,Bi2Sr2CuO6,Bulk,,,SC,High-Tc/cuprate,10 K,,,,,,,,,,,10.1103/PhysRevB.48.10482
Bi2Sr2CuO6,Bi2Sr2CuO6,Bulk,,,SC,High-Tc/cuprate,10 K,,,layered,,,,,,,True,10.1103/PhysRevB.39.823
Bi₂Sr₂CuO₆,Bi2Sr2CuO6,Thin Film,,,SC,High-Tc/cuprate,,,,,,,,,,,,10.1103/PhysRevB.57.14387
Bi2Sr2CuOy,Bi2Sr2CuO6,,,,SC,High-Tc/cuprate,,,,,,,,,,,,10.1103/PhysRevB.61.1584
Bi2201,Bi2Sr2CuO6,Bulk,,,SC,High-Tc/cuprate,10 K,,,,,0.5361 nm,0.5370 nm,2.4369 nm,,,True,10.1103/PhysRevB.66.104517
Bi2Sr2CuO6+δ,Bi2Sr2CuO6,Bulk,,,SC,High-Tc,≤10 K,,,one CuO2 layer,,,,,,,True,10.1103/PhysRevB.40.7303
Bi2Sr2CuO6,Bi2Sr2CuO6,Bulk,,,SC,High-Tc,,,,,,,,,,,,10.1103/PhysRevB.53.2756
Bi2Sr2CuO6 film,Bi2Sr2CuO6,Thin Film,2 μm,LaGaO3,SC,High-Tc,20 K,,,,,,,,,,True,10.1103/PhysRevB.53.2756
Bi2Sr2CuO6,Bi2Sr2CuO6,Bulk,,,SC,High-Tc/cuprate,10 K,,Tetragonal,,4/mmm,,,,,,True,10.1103/PhysRevB.39.2245
Bi2Sr2CuO6,Bi2Sr2CuO6,Bulk,,,NSC,,,,,layered copper oxide,,5.40 Å,5.40 Å,,,,True,10.1103/PhysRevB.42.8704
Bi:2201,Bi2Sr2CuO6,Bulk,,,SC,High-Tc/cuprate,16.5 K,,,,,,,,,,True,10.1103/PhysRevLett.83.3928
Bi2Sr2CuO6,Bi2Sr2CuO6,Bulk,,,SC,High-Tc/cuprate,10 K,,,,,,,,,,True,10.1103/PhysRevB.42.4212
Bi2Sr2CuO6,Bi2Sr2CuO6,Bulk,,,SC,High-Tc/cuprate,<10 K,,,,,,,,,,,10.1103/PhysRevB.45.11375
Bi2Sr2CuO6,Bi2Sr2CuO6,Bulk,,,SC,High-Tc,,,,perovskite-related,,,,,,,,10.1103/PhysRevLett.60.2797
Bi2Sr2CuO6,Bi2Sr2CuO6,Bulk,,,NSC,,≤6 K,,Tetragonal,layered,,3.8097 Å,3.8097 Å,24.607 Å,,,,10.1103/PhysRevB.43.7756
Bi2Sr2CuO6,Bi2Sr2CuO6,Bulk,,,SC,High-Tc/cuprate,,,,,,,,,,,True,10.1103/PhysRevB.38.5110
Bi2+xSr2-yCuO6+δ,Bi2Sr2CuO6,Bulk,,,SC,High-Tc/cuprate,9 K,,,layered cuprate,,,,,,,True,10.1103/PhysRevB.41.8968
Bi2Sr2CuO6,Bi2Sr2CuO6,Bulk,,,SC,High-Tc/cuprate,,,,,,,,,,,,10.1103/PhysRevB.42.10348
Bi₂Sr₂CuO₆,Bi2Sr2CuO6,,,,SC,High-Tc/cuprate,,,,,,,,,,,,10.1103/PhysRevLett.80.2909
Bi2Sr2CuO6,Bi2Sr2CuO6,,,,SC,High-Tc/cuprate,,,,,,,,,,,,10.1103/PhysRevB.60.14917
Bi2Sr2CuO6,Bi2Sr2CuO6,Bulk,,,SC,High-Tc/cuprate,6-22 K,,,layered,,3.8 Å,,,,,,10.1103/PhysRevB.44.12500
Bi2201,Bi2Sr2CuO6,Bulk,,,SC,High-Tc/cuprate,20 K,,,,,,,,,,True,10.1103/PhysRevB.51.1213
Bi2Sr2CuO6,Bi2Sr2CuO6,Bulk,,,SC,High-Tc/cuprate,,,,,,,,12.18 Å,,,,10.1103/PhysRevB.64.184519
Bi2Sr2CuO6+δ,Bi2Sr2CuO6,Bulk,,,SC,High-Tc/cuprate,9 K,,Tetragonal,,I4/mmm,,,,,,True,10.1103/PhysRevB.45.7392
Bi2Sr2CuO6,Bi2Sr2CuO6,,,,SC,cuprate,10 K,,,,,,,,,,,10.1103/PhysRevB.44.7094
Bi-2201 (overdoped),Bi2Sr2CuO6,Bulk,,,SC,High-Tc/cuprate,4 K,,,layered,,,,,,16.4 T,True,10.1103/PhysRevB.61.9113
Bi2Sr2CuO6,Bi2Sr2CuO6,Bulk,,,SC,High-Tc,,,Tetragonal,,I4/mmm,,,,,,TRUE,Handbook of SC
Bi2Sr2CuO6,Bi2Sr2CuO6,Bulk,,,SC,cuprate,,,,,,,,,,,TRUE,Handbook of SC
Bi2Sr2CuO6,Bi2Sr2CuO6,Bulk,,,SC,High-Tc,,,Tetragonal,2201,I4/mmm,,,,,,TRUE,Handbook of SC
Bi2B2Cn-1CunO2n+4 (2201),Bi2Sr2CuO6,Bulk,,,SC,High-Tc cuprate,,,,,,,,,,,TRUE,Handbook of SC
Bi2Sr2CuO6,Bi2Sr2CuO6,,,,SC,cuprate/High-Tc/Type-II,10 K,,,,,,,,,,,10.1103/PhysRevResearch.2.013228
Bi2Sr2CuO6,Bi2Sr2CuO6,Bulk,,,SC,High-Tc/cuprate,,ambient,,,,,,,,,FALSE,10.1103/PhysRevB.83.214514
Bi2Sr2CuO6,Bi2Sr2CuO6,Thin Film,123 Å,,SC,High-Tc/cuprate,15 K,,,,,,,,,,FALSE,10.1103/PhysRevLett.93.157002
Bi2201,Bi2Sr2CuO6,Bulk,,,SC,cuprate,,,,,,,,,,,FALSE,10.1103/PhysRevB.77.104506
Bi2Sr2CuO6,Bi2Sr2CuO6,Bulk,,,SC,High-Tc/cuprate,6 K,0 GPa (ambient),,,,,,,,,TRUE,10.1103/PhysRevResearch.6.023163
Bi2Sr2CuO6,Bi2Sr2CuO6,,,,SC,cuprate,,,,,,,,,,,FALSE,10.1103/PhysRevB.103.L020501
Bi2Sr2CuO6,Bi2Sr2CuO6,Bulk,,,SC,cuprate/High-Tc,35 K,,,,,,,,,,,10.1103/PhysRevB.76.174522
Bi-2201,Bi2Sr2CuO6,Bulk,,,SC,High-Tc/cuprate,11 K,,,,,,,,,,TRUE,10.1103/PhysRevResearch.2.023387
Bi2Sr2CuO6,Bi2Sr2CuO6,,,,NSC,High-Tc/cuprate,NSC,,,,,,,,,,FALSE,10.1103/PhysRevLett.105.137002
Bi 2201,Bi2Sr2CuO6,Bulk,,,SC,High-Tc/cuprate,,,,single-layer cuprate,,,,,,50 T,,10.1103/PhysRevB.87.056502
"Bi2Sr2CuO6 (Bi2201, cited)",Bi2Sr2CuO6,,,,SC,cuprate,,,,,,,,,,,FALSE,10.1103/PhysRevB.106.224503
Bi2Sr2CuO6+δ,Bi2Sr2CuO6,Bulk,,,SC,High-Tc/cuprate,,,,,,,,,,,FALSE,10.1103/PhysRevB.81.104521
Bi2201,Bi2Sr2CuO6,Bulk,,,SC,High-Tc,30 K,,Perovskite,,,,,,,,FALSE,10.1016/j.fusengdes.2010.11.018
Bi2Sr2CuO6+x,Bi2Sr2CuO6,Bulk,,,SC,High-Tc,20 K,,,,,,,,,,FALSE,10.1016/S0921-4534(00)01749-4
Bi2201,Bi2Sr2CuO6,Bulk,,,SC,High-Tc,20,,,,,,,,,,FALSE,10.1016/j.ssc.2005.10.026
Bi-2201,Bi2Sr2CuO6,,,,SC,High-Tc,24,,,,,,,,,,FALSE,10.1016/j.ceramint.2015.08.029
Bi2Sr2CuO6,Bi2Sr2CuO6,Bulk,,,SC,High-Tc,0-40,,,,,,,,,,FALSE,10.1016/j.cplett.2003.08.033
Bi2201,Bi2Sr2CuO6,Bulk,,,SC,Cuprate,35 K,,,,,,,,,,FALSE,10.1016/j.physc.2012.09.004
Bi-2201,Bi2Sr2CuO6,Bulk,,,SC,High-Tc,29K,,,,,,,,,,TRUE,10.1016/S0921-4526(98)00859-X
Bi-2201,Bi2Sr2CuO6,Bulk,,,SC,High-Tc,20 K,,,,,,,,,,FALSE,10.1016/S0921-4534(00)01625-7
Bi 2201,Bi2Sr2CuO6,Bulk,,,SC,Cuprate,28 K,,,,,,,,,48 T,TRUE,10.1016/j.jmmm.2006.10.535
Bi-2201,Bi2Sr2CuO6,Bulk,,,SC,High-Tc,10 K,,,,,,,,,,FALSE,10.1016/S0925-8388(97)00613-0
Bi2Sr2CuO6,Bi2Sr2CuO6,Bulk,,,SC,High-Tc,7.9 K,,Orthorhombic,,,,,,,,TRUE,10.1016/j.physc.2007.03.107
Bi2Sr2CuO6,Bi2Sr2CuO6,Bulk,,,SC,Cuprate,40 K,,Perovskite,,,,,,,,FALSE,10.1016/j.physc.2009.12.038
Bi2Sr2CuO6,Bi2Sr2CuO6,Bulk,,,SC,Cuprate,8 K,,,,,,,,,,FALSE,10.1016/S0955-2219(98)00470-1
Bi-2201,Bi2Sr2CuO6,Thin Film,,,SC,High-Tc,20 K,1 kPa,,,,,,,,,TRUE,10.1016/S0022-0248(99)00874-X
Bi2Sr2CuO6,Bi2Sr2CuO6,Bulk,,,SC,Cuprate,20 K,,,,,,,,,,FALSE,10.1016/j.jallcom.2019.07.029
Bi-2201,Bi2Sr2CuO6,Bulk,,,SC,High-Tc,20 K,,,,,,,,,,FALSE,10.1016/j.jeurceramsoc.2022.07.013
Bi2201,Bi2Sr2CuO6,Bulk,,,SC,High-Tc,10K,,Incommensurate modulation,,,,,,,,TRUE,10.1016/S0921-4534(00)00629-8
Bi2Sr2CuO6,Bi2Sr2CuO6,Thin Film,,,SC,High-Tc,< 2 K,,,,,,,,,,TRUE,10.1016/S0921-4534(96)00643-0
Bi2Sr2CuO6,Bi2Sr2CuO6,Bulk,,,SC,High-Tc/Cuprate,20 K,,,,,,,,,,FALSE,10.1016/j.ceramint.2015.09.130
Bi:2201,Bi2Sr2CuO6,Bulk,,,SC,High-Tc,16.5 K,,,,,,,,,,TRUE,10.1016/S0921-4526(99)02253-X
Bi-2201,Bi2Sr2CuO6,Bulk,,,SC,High-Tc,10 K,,,,,,,,,,FALSE,10.1016/j.physc.2005.10.002
Bi2Sr2CuO6,Bi2Sr2CuO6,Bulk,,,SC,High-Tc,20 K,,,,,,,,,,FALSE,10.1016/S0921-4534(98)00241-X
Bi2Sr2CuO6+x,Bi2Sr2CuO6,Bulk,,,SC,High-Tc,20 K,,Orthorhombic,,Amaa,5.3618,24.4833,5.3922,,,FALSE,10.1016/j.jcrysgro.2018.06.020
Bi:2201,Bi2Sr2CuO6,Bulk,,,SC,High-Tc,16 K,,,,,,,,,,TRUE,10.1016/S0921-4534(02)02484-X
Bi-2201,Bi2Sr2CuO6,Bulk,,,SC,High-Tc,20 K,,,,,,,,,,FALSE,10.1016/j.physc.2010.06.012
Bi2Sr2CuO6,Bi2Sr2CuO6,Bulk,,,SC,High-Tc,10 K,,,,,,,,,,FALSE,10.1016/S0921-4534(98)00536-X
Bi-2201,Bi2Sr2CuO6,Bulk,,,SC,High-Tc,10 K,,,,,,,,,,FALSE,10.1016/j.physc.2004.03.233
Bi-2201,Bi2Sr2CuO6,Bulk,,,SC,High-Tc,20 K,,Pseudo-tetragonal,,,3.796,,24.44,,,TRUE,10.1016/S0921-4534(01)00139-3
Bi2Sr2CuO6,Bi2Sr2CuO6,Bulk,,,SC,High-Tc/Cuprate,10-34,,,,,,,,,,FALSE,10.1016/j.rinp.2020.103177
Bi-2201,Bi2Sr2CuO6,Bulk,,,SC,High-Tc/Cuprate,24 K,,,,,,,,,,FALSE,10.1016/j.physb.2018.12.040
Bi-2201,Bi2Sr2CuO6,Thin Film,,,SC,High-Tc,20 K,,,,,,,,,,TRUE,10.1016/j.physc.2007.08.013
Bi2Sr2CuO6+delta,Bi2Sr2CuO6+delta,Bulk,,,SC,cuprate,,,,,,,,,,,FALSE,10.1103/PhysRevB.96.041106
Bi2Sr2CuO6+x,Bi2Sr2CuO6+x,Bulk,,,SC,High-Tc/cuprate,15 K,,,layered,,,,,,,,10.1103/PhysRevB.54.3628
Bi2Sr2CuO6+x (OP),Bi2Sr2CuO6+x,,,,SC,High-Tc/cuprate,,,,,,,,,,,TRUE,10.1103/PhysRevLett.100.057001
Bi2Sr2CuO6+x (optimal doping),Bi2Sr2CuO6+x,Bulk,,,SC,High-Tc/cuprate,35 K,,,,,,,,,very high,TRUE,10.1103/PhysRevB.99.035132
Bi2Sr2CuO6+x (overdoped),Bi2Sr2CuO6+x,Bulk,,,SC,High-Tc/cuprate,15 K,,,,,,,,,very high,TRUE,10.1103/PhysRevB.99.035132
Bi-2201,Bi2Sr2CuO6+x,Bulk,,,SC,cuprate,,1 atm,Tetragonal,Layered perovskite,I4/mmm,,,,,,TRUE,10.1103/PhysRevMaterials.2.084801
Bi-2201,Bi2Sr2CuO6+x,Bulk,,,SC,High-Tc,20 K,,,,,,,,,,FALSE,10.1016/S0921-4534(03)00943-2
Bi2Sr2CuO6+y,Bi2Sr2CuO6+y,Bulk,,,SC,High-Tc/cuprate,,,,,,,,,,,,10.1103/PhysRevB.61.627
Bi2Sr2CuO6+y,Bi2Sr2CuO6+y,Bulk,,,SC,High-Tc/cuprate,,,,layered,,,,,,,,10.1103/PhysRevB.41.4489
Bi2Sr2CuO6+y,Bi2Sr2CuO6+y,Bulk,,,SC,High-Tc/cuprate,,,,,,,,,,,True,10.1103/PhysRevB.61.11324
Bi2Sr2CuO6+y,Bi2Sr2CuO6+y,Bulk,,,SC,cuprate,10 K,,,2:2:0:1 structure,,,,,,,True,10.1103/PhysRevB.43.5481
Bi2Sr2CuO6+y,Bi2Sr2CuO6+y,Bulk,,,SC,High-Tc,30 K,,,,,,,,,,FALSE,10.1016/j.cryogenics.2017.09.006
Bi2Sr2CuO6+δ,Bi2Sr2CuO6+δ,Bulk,,,SC,High-Tc/cuprate,7 K,,,,,,,,,,True,10.1103/PhysRevB.63.100504
Bi2Sr2CuO6+δ,Bi2Sr2CuO6+δ,Bulk,,,SC,High-Tc/cuprate,,,,,P:B2/b:1̄1 or P:Bb:1,,,,,,,10.1103/PhysRevB.45.8085
Bi2Sr2CuO6+δ,Bi2Sr2CuO6+δ,,,,SC,High-Tc/cuprate,32 K,,Orthorhombic,2:0:2:1 structure,,,,,,,,10.1103/PhysRevB.43.13001
Bi2Sr2CuO6+δ,Bi2Sr2CuO6+δ,,,,SC,cuprate,,,,,,,,,,,,10.1103/PhysRevB.65.214535
Bi2Sr2CuO6+δ,Bi2Sr2CuO6+δ,Bulk,,,SC,High-Tc/cuprate,8 K,,,layered cuprate,,,,,,,,10.1103/PhysRevB.49.3616
Bi2Sr2CuO6+δ (Bi2201),Bi2Sr2CuO6+δ,Bulk,,,SC,High-Tc/cuprate,,,,,,,,,,,,10.1103/PhysRevB.66.075102
Bi2Sr2CuO6+δ,Bi2Sr2CuO6+δ,,,,SC,cuprate,,,,,,,,,,,,10.1103/PhysRevB.62.R11993
Bi2Sr2CuO6+δ,Bi2Sr2CuO6+δ,Bulk,,,SC,High-Tc/cuprate,7 K,,,layered,,,,,,,,10.1103/PhysRevB.45.5001
Bi₂Sr₂CuO₆₊δ (Bi2201),Bi2Sr2CuO6+δ,,,,SC,High-Tc/cuprate,,,,,,,,,,,,10.1103/PhysRevB.54.4310
Bi2Sr2CuO6+δ,Bi2Sr2CuO6+δ,Bulk,,,SC,cuprate,11.5 K,,,,,,,,,,True,10.1103/PhysRevB.61.11321
Bi2201,Bi2Sr2CuO6+δ,Bulk,,,SC,High-Tc/cuprate,,,,,,,,,,,,10.1103/PhysRevB.55.591
Bi2Sr2CuO6+δ,Bi2Sr2CuO6+δ,Bulk,,,SC,High-Tc,,,,,,,,,,,,10.1103/PhysRevB.66.054415
Bi2Sr2CuO6+δ,Bi2Sr2CuO6+δ,,,,SC,High-Tc/cuprate,,,,,,,,,,,,10.1103/PhysRevB.65.094504
Bi2Sr2CuO6+δ,Bi2Sr2CuO6+δ,,,,SC,High-Tc/cuprate,,,,,,,,,,,,10.1103/PhysRevB.63.024504
Bi2Sr2CuO6+δ,Bi2Sr2CuO6+δ,Bulk,,,SC,High-Tc/cuprate,,,,,,,,,,,,10.1103/PhysRevB.61.R14956
Bi2201,Bi2Sr2CuO6+δ,Bulk,,,SC,High-Tc/cuprate,34 K,,,,,,,,,,True,10.1103/PhysRevLett.88.107001
Bi2201,Bi2Sr2CuO6+δ,Bulk,,,SC,High-Tc/cuprate,,,,,,,,,,,,10.1103/PhysRevLett.82.4304
Bi2Sr2CuO6+δ,Bi2Sr2CuO6+δ,,,,SC,cuprate,,,,,,,,,,,,10.1103/PhysRevB.54.R3788
Bi-2201,Bi2Sr2CuO6+δ,,,,SC,High-Tc/cuprate,,,,,,,,,,,FALSE,10.1103/PhysRevB.70.224509
"Bi2Sr2CuO6+δ (Bi-2201), x=0.8 (p=0.109)",Bi2Sr2CuO6+δ,Bulk,,,SC,High-Tc/cuprate,,,,,,,,,,,TRUE,10.1103/PhysRevB.89.024502
"Bi2Sr2CuO6+δ (Bi-2201), x=0.4 (p=0.16)",Bi2Sr2CuO6+δ,Bulk,,,SC,High-Tc/cuprate,,,,,,,,,,,TRUE,10.1103/PhysRevB.89.024502
Bi(La)-2201,Bi2Sr2CuO6+δ,Bulk,,,SC,High-Tc/cuprate,32 K,,,,,,,,,,TRUE,10.1103/PhysRevB.70.214525
Bi2Sr2CuO6+δ,Bi2Sr2CuO6+δ,Bulk,,,SC,High-Tc/cuprate,,,,,,,,,,,FALSE,10.1103/PhysRevB.98.035102
"Bi2Sr2CuO6+δ (overdoped, cited)",Bi2Sr2CuO6+δ,Bulk,,,SC,High-Tc/cuprate,,,,,,,,,,,FALSE,10.1103/PhysRevB.74.014519
Bi2Sr2CuO6+δ,Bi2Sr2CuO6+δ,Bulk,,,SC,cuprate/High-Tc,,,,,,,,,,,FALSE,10.1103/PhysRevB.94.115123
Bi2201 UD,Bi2Sr2CuO6+δ,Bulk,,,SC,cuprate/High-Tc,23 K,,,,,,,,,,FALSE,10.1103/PhysRevResearch.3.043099
Bi2201 OP,Bi2Sr2CuO6+δ,Bulk,,,SC,cuprate/High-Tc,35 K,,,,,,,,,,FALSE,10.1103/PhysRevResearch.3.043099
Bi2201 OD,Bi2Sr2CuO6+δ,Bulk,,,SC,cuprate/High-Tc,29 K,,,,,,,,,,FALSE,10.1103/PhysRevResearch.3.043099
Bi2Sr2CuO6+δ,Bi2Sr2CuO6+δ,Bulk,,,NSC,High-Tc/cuprate,NSC,ambient,Tetragonal,,,,,,,,FALSE,10.1103/PhysRevB.94.184511
Bi2Sr2CuO6+δ (Bi2201),Bi2Sr2CuO6+δ,Bulk,,,SC,cuprate,34 K,,,,,,,,,,TRUE,10.1103/PhysRevB.109.165134
Bi2Sr2CuO6+δ,Bi2Sr2CuO6+δ,,,,SC,cuprate,,,,perovskite/rocksalt layered,,,,,,,FALSE,10.1103/PhysRevB.81.174112
Bismuth Strontium Copper Oxide (Bi2201),Bi2Sr2CuO6+δ,,,,SC,High-Tc/cuprate,,ambient,Orthorhombic,,,,,,,,FALSE,10.1103/PhysRevLett.96.107007
Bi2Sr2CuO6+δ,Bi2Sr2CuO6+δ,Bulk,,,SC,High-Tc/cuprate,,,,highly two-dimensional,,,,,,,TRUE,10.1103/PhysRevLett.105.137002
Bi2Sr2CuO6+δ,Bi2Sr2CuO6+δ,,,,SC,High-Tc/cuprate,,ambient,,,,,,,,,FALSE,10.1103/PhysRevB.109.184510
Bi2Sr2CuO6+δ,Bi2Sr2CuO6+δ,,,,NSC,cuprate/High-Tc,,,,,,,,,,,FALSE,10.1103/PhysRevB.86.214506
Bi2Sr2CuO6+δ,Bi2Sr2CuO6+δ,Bulk,,,SC,High-Tc/cuprate,≈10 K,ambient,,Layered perovskite,,,,,,,,10.1103/PhysRevB.82.064513
Bi2Sr2CuO6+δ,Bi2Sr2CuO6+δ,,,,SC,High-Tc/cuprate,,,,,,,,,,,,10.1103/PhysRevB.93.085131
Bi2Sr2CuO6+δ,Bi2Sr2CuO6+δ,,,,SC,High-Tc/cuprate,,,,,,,,,,,FALSE,10.1103/PhysRevLett.106.057003
Bi2Sr2CuO6+δ,Bi2Sr2CuO6+δ,Bulk,,,SC,High-Tc/cuprate,,,,,,,,,,,FALSE,10.1103/PhysRevLett.99.237002
Bismuth Strontium Copper Oxide,Bi2Sr2CuO6+δ,,,,SC/NSC,cuprate,,,,,,,,,,,FALSE,10.1103/PhysRevB.92.144513
Bi2Sr2CuO6+δ,Bi2Sr2CuO6+δ,,,,SC,High-Tc/cuprate,,,,,,,,,,,FALSE,10.1103/PhysRevB.85.104515
Bi2201 (x=0.09),Bi2Sr2CuO6+δ,Bulk,,,NSC,cuprate,0 K,,,,,,,,,,TRUE,10.1103/PhysRevB.79.184512
Bi2201 (x=0.11),Bi2Sr2CuO6+δ,Bulk,,,SC,cuprate,10 K,,,,,,,,,,TRUE,10.1103/PhysRevB.79.184512
Bi2201 (x=0.16),Bi2Sr2CuO6+δ,Bulk,,,SC,cuprate,35 K,,,,,,,,,,TRUE,10.1103/PhysRevB.79.184512
Bi2201 (x=0.22),Bi2Sr2CuO6+δ,Bulk,,,NSC,cuprate,0 K,,,,,,,,,,TRUE,10.1103/PhysRevB.79.184512
Bi2Sr2CuO6+δ (Bi-2201),Bi2Sr2CuO6+δ,Bulk,,,SC,High-Tc/cuprate,,,,layered,,,,,,,FALSE,10.1103/PhysRevB.79.214510
"Bi2Sr2CuO6+δ (Bi2201, optimal doping)",Bi2Sr2CuO6+δ,,,,SC,High-Tc/cuprate,,ambient,,,,,,,,,FALSE,10.1103/PhysRevB.102.205109
Bi2Sr2CuO6+δ,Bi2Sr2CuO6+δ,,,,SC,cuprate,,,,,,,,,,,FALSE,10.1103/PhysRevB.110.125108
Bi2Sr2CuO6+δ,Bi2Sr2CuO6+δ,Bulk,,,SC,High-Tc/cuprate,35 K,ambient,Nearly tetragonal,perovskite-derived,,,,,,,TRUE,10.1103/PhysRevB.99.214502
Bi-2201,Bi2Sr2CuO6+δ,Bulk,,,SC,High-Tc,10 K,,,,,,,,,,FALSE,10.1016/j.physc.2003.11.007
Bi2Sr2CuO6+δ,Bi2Sr2CuO6+δ,Bulk,,,SC,High-Tc,20 K,,,,,,,,,,FALSE,10.1016/j.cjph.2016.09.005
Bi:2201,Bi2Sr2CuO6+δ,Bulk,,,SC,High-Tc,8 K,0.2 atm,,,,,,,,,FALSE,10.1016/j.jallcom.2004.08.006
Bi-2201,Bi2Sr2CuO6+δ,Bulk,,,SC,High-Tc/Cuprate,20 K,,,,,,,,,,FALSE,10.1016/S0025-5408(00)00386-X
Bi2Sr2CuO6+δ,Bi2Sr2CuO6+δ,Bulk,,,SC,High-Tc,22 K,,Layered,,,,,,,,,10.1016/j.physc.2023.1354295
Bi-2201,Bi2Sr2CuO6+δ,Thin Film,,,SC,High-Tc,< 4 K,,Orthorhombic,,,,,,,,TRUE,10.1016/j.physc.2007.03.309
Bi-2201,Bi2Sr2CuO6+δ,Bulk,,,SC,High-Tc/Cuprate,20 K,,,,,,,,,,FALSE,10.1016/j.physc.2006.06.013
Bi2201,Bi2Sr2CuO6+δ,Bulk,,,SC,High-Tc/Cuprate,4-9.5 K,,,,,5.360-5.385 Å,,24.60-24.63 Å,,10 T,TRUE,10.1016/S0921-4526(01)00570-1
Bi2Sr2CuO6+δ,Bi2Sr2CuO6+δ,Bulk,,,SC,Cuprate,40 K,,,,,,,,,,FALSE,10.1016/j.physc.2018.01.001
Bi2Sr2CuO6+δ,Bi2Sr2CuO6+δ,Bulk,,,SC,Cuprate,8 K,,,,,,,,,,FALSE,10.1016/j.physc.2019.03.005
"Bi2Sr2CuO6+δ (La-doped, optimal)",Bi2Sr2CuO6+δ (La-doped),Bulk,,,SC,cuprate/High-Tc,35 K,ambient,,,,,,,,,FALSE,10.1103/PhysRevB.89.024506
Bi2Sr2CuO6+δ/CaCuO2,Bi2Sr2CuO6+δ/CaCuO2,Thin Film,,,SC,High-Tc,41 K,,,,,,,24.44 Å,,,TRUE,10.1016/S0921-4534(99)00258-0
Bi2Sr2CuO6+δ/SrCuO2,Bi2Sr2CuO6+δ/SrCuO2,Thin Film,,,SC,High-Tc,60 K,,,,,,,24.15 Å,,,TRUE,10.1016/S0921-4534(99)00258-0
Bi-2201,Bi2Sr2CuO6.09,Bulk,,,SC,High-Tc/cuprate,,,,,,,,,,,True,10.1103/PhysRevB.66.020503
Bi-2201,Bi2Sr2CuO6.13,Bulk,,,SC,High-Tc/cuprate,,,,,,,,,,,True,10.1103/PhysRevB.66.020503
Bi-2201,Bi2Sr2CuO6.14,Bulk,,,SC,High-Tc/cuprate,,,,,,,,,,,True,10.1103/PhysRevB.66.020503
Bi2Sr2CuO6+δ,Bi2Sr2CuO6.16,Bulk,,,SC,High-Tc,8 K,0.2 atm,Tetragonal,Incommensurately modulated,,5.361 Å,,24.65 Å,,,TRUE,10.1016/S0921-4534(98)00702-3
Bi-2201,Bi2Sr2CuO6.175,Bulk,,,SC,High-Tc/cuprate,< 1.5 K,,,,,,,,,,True,10.1103/PhysRevB.66.020503
Bi-2201,Bi2Sr2CuO6.18,Bulk,,,SC,High-Tc/cuprate,,,,,,,,,,,True,10.1103/PhysRevB.66.020503
Bi2Sr2CuO6+δ,Bi2Sr2CuO6.20,Bulk,,,SC,High-Tc,16 K,1 atm,Tetragonal,Incommensurately modulated,,5.361 Å,,24.65 Å,,,TRUE,10.1016/S0921-4534(98)00702-3
Bi2Sr2CuO6.39,Bi2Sr2CuO6.39,Bulk,,,SC,High-Tc/cuprate,,1 atm,Orthorhombic,layered,,,,,,,True,10.1103/PhysRevB.41.8723
Bi2Sr2CuO6.4,Bi2Sr2CuO6.4,Bulk,,,SC,High-Tc,,,,,Amaa,,,,,,TRUE,Handbook of SC
Bi₂Sr₂CuO₆₊δ,Bi2Sr2CuO6.5,Bulk,,,SC,High-Tc/cuprate,9.5 K,,,layered,,,,,,,True,10.1103/PhysRevB.62.5997
Bi2Sr2CuO8+x,Bi2Sr2CuO8,Bulk,,,SC,cuprate,,,,,,,,,,,,10.1103/PhysRevB.64.134528
Bi2Sr2CuO8,Bi2Sr2CuO8,Bulk,,,SC,High-Tc/cuprate,,,,,,,,,,,,10.1103/PhysRevB.50.7215
Bi2Sr2CuO8,Bi2Sr2CuO8,Bulk,,,SC,High-Tc/cuprate,,,,,,,,,,,FALSE,10.1103/PhysRevB.80.094523
BSO,Bi2Sr2CuOx,,,,SC,High-Tc/cuprate,,,,,,,,,,,,10.1103/PhysRevB.63.100507
Bi₂Sr₂CuOₓ,Bi2Sr2CuOx,Bulk,,,SC,High-Tc/cuprate,3.7-9 K,,,,,5.360-5.385 Å,,24.60-24.63 Å,,"Hc2*(0)ab = 16-27 T, Hc2*(0)c = 43 T",True,10.1103/PhysRevB.60.12467
Bi₂Sr₂CuOₓ,Bi2Sr2CuOx,Thin Film,730 Å,MgO(100),SC,cuprate,5 K,,,,,,,24.60 Å,,,True,10.1103/PhysRevB.51.15448
Bi2Sr2CuOx,Bi2Sr2CuOx,Bulk,,,SC,cuprate,10 K,1 atmosphere,pseudotetragonal,layered,,,,24.6 Å,,,True,10.1103/PhysRevB.46.3142
BSCCO-2201,Bi2Sr2CuOx,Thin Film,,MgO,NSC,,,0.2 mbar oxygen pressure during growth,,layered perovskite,,,,,,,True,10.1103/PhysRevB.57.13811
Bi₂Sr₂CuOₓ,Bi2Sr2CuOx,Bulk,,,SC,cuprate,3 K,,,,,,,,,,True,10.1103/PhysRevB.51.16380
Bi₂Sr₂CuOₓ,Bi2Sr2CuOx,Bulk,,,SC,cuprate,6.5-8.5 K,,,,,,,,,,True,10.1103/PhysRevB.51.16380
Bi₂Sr₂CuOₓ,Bi2Sr2CuOx,Bulk,,,SC,cuprate,7.5 K,,,,,,,,,,,10.1103/PhysRevB.51.16380
Bi2Sr2CuOx,Bi2Sr2CuOx,Bulk,,,SC,High-Tc/cuprate,24 K,,,layered,,5.40 Å,,24.18 Å,,,True,10.1103/PhysRevB.43.11496
Bi2Sr2CuOx,Bi2Sr2CuOx,Thin Film,,,SC,High-Tc/cuprate,,,,,,,,,,,True,10.1103/PhysRevB.47.8316
Bi2Sr2CuOx,Bi2Sr2CuOx,Thin Film,36 Å to 144 Å,MgO,NSC,,,,,,,,,,,,True,10.1103/PhysRevB.48.12985
Bi2Sr2CuOy,Bi2Sr2CuOy,Thin Film,1000 Å,SrTiO3,SC,High-Tc/cuprate,12-19 K,,,,,,,,,30 T at 65 mK,True,10.1103/PhysRevLett.71.2315
Bi2Sr2CuOy,Bi2Sr2CuOy,,,,SC,High-Tc/cuprate,,,,,,,,,,,,10.1103/PhysRevB.64.184425
Bi2Sr2CuOy (Bi-2201),Bi2Sr2CuOy,Bulk,,,SC,High-Tc/cuprate,26 K,,,,,,,,,,True,10.1103/PhysRevB.53.R14749
Bi2Sr2CuOy,Bi2Sr2CuOy,,,,SC,High-Tc/cuprate,~15 K,,,,,,,,,,,10.1103/PhysRevLett.75.4662
Bi2Sr2CuOy,Bi2Sr2CuOy,Bulk,,,SC,High-Tc/cuprate,,,,perovskite,,,,,,Hc2(T) mentioned,,10.1103/PhysRevB.53.2863
Bi2Sr2CuOy,Bi2Sr2CuOy,Thin Film,,,SC,High-Tc/cuprate,19 K,,,,,,,,,31 T,,10.1103/PhysRevB.51.6179
Bi2Sr2CuOy,Bi2Sr2CuOy,Bulk,,,SC,cuprate,10 K,,,,,,,24 Å,,,True,10.1103/PhysRevB.47.14467
Bi2Sr2CuOy (2201),Bi2Sr2CuOy,Bulk,,,SC,High-Tc/cuprate,10 K,,,,,,,,,,,10.1103/PhysRevB.61.1618
Bi2Sr2CuOy,Bi2Sr2CuOy,,,,SC,cuprate,19 K,,,,,,,,,,,10.1103/PhysRevLett.77.1837
Bi2Sr2CuOy (thin film),Bi2Sr2CuOy,Thin Film,,,SC,High-Tc/cuprate,low-Tc,,,,,,,,,,,10.1103/PhysRevB.64.214502
Bi2Sr2CuOy,Bi2Sr2CuOy,,,,SC,High-Tc/cuprate,18 K,,,,,,,,,,,10.1103/PhysRevB.62.R11989
Bi₂Sr₂CuOᵧ,Bi2Sr2CuOy,Bulk,,,SC,High-Tc/cuprate,,,,,,,,,,,True,10.1103/PhysRevB.49.1315
Bi2Sr2CuOy (non-superconducting),Bi2Sr2CuOy,,,,NSC,,,,,,,,,,,,,10.1103/PhysRevLett.77.2065
Bi₂Sr₂CuO_y (2:2:0:1),Bi2Sr2CuOy,Bulk,,,SC,High-Tc/cuprate,18 K,,Tetragonal,,,,,,,,True,10.1103/PhysRevB.41.6418
Bismuth Strontium Copper Oxide,Bi2Sr2CuOy,Thin Film,,,SC,High-Tc,,,,,,,,,,,,10.1103/PhysRevB.54.6133
Bi2Sr2CuOy,Bi2Sr2CuOy,,,,SC,High-Tc/cuprate,,,,,,,,,,,,10.1103/PhysRevB.60.12475
Bi2Sr2CuOy,Bi2Sr2CuOy,Bulk,,,SC,High-Tc/cuprate,8.0-7.1-6.5 K,,,,,,,,,,True,10.1103/PhysRevB.40.6902
Bi2Sr2CuOy,Bi2Sr2CuOy,Bulk,,,SC,High-Tc/cuprate,,,,,,,,,,,,10.1103/PhysRevB.43.3048
Bi2Sr2CuOy,Bi2Sr2CuOy,Bulk,,,SC,High-Tc/cuprate,,,,,,,,,,,,10.1103/PhysRevB.46.9181
Bi₂Sr₂CuOᵧ,Bi2Sr2CuOy,,,,SC,High-Tc/cuprate,,,,,,,,,,,,10.1103/PhysRevB.62.1387
Bi2Sr2Dy0.2Ca0.8Cu2O8+δ,Bi2Sr2Dy0.2Ca0.8Cu2O8+δ,,,,SC,High-Tc/cuprate,,,,,,,,,,,FALSE,10.1103/PhysRevB.76.180503
Bi2Sr2ErCu2O8,Bi2Sr2ErCu2O8,Bulk,,,NSC,High-Tc/cuprate,,,,,,,,,,,TRUE,10.1103/PhysRevB.70.092503
Bi2Sr2EuCu2O8,Bi2Sr2EuCu2O8,Bulk,,,NSC,,,,,,,5.4705 Å,5.5017 Å,30.333 Å,,,True,10.1103/PhysRevB.46.8534
Bi₂Sr₂GdCu₂O₈,Bi2Sr2GdCu2O8,Bulk,,,NSC,,0 K,,Tetragonal,,,,,,,,True,10.1103/PhysRevB.45.7436
Gd-doped Bi2Sr2CuO6−δ,Bi2Sr2GdCuO6,Bulk,,,SC,High-Tc,14 K,,,,,,,,,,TRUE,10.1016/j.physc.2006.03.103
K2,Bi2Sr2K0.05Ca1Cu1.75Na0.25O8,Bulk,,,SC,High-Tc,85.6 K,,Tetragonal,,,5.412 Å,5.412 Å,30.817 Å,,,TRUE,10.1016/j.physb.2016.03.016
K3,Bi2Sr2K0.1Ca1Cu1.75Na0.25O8,Bulk,,,SC,High-Tc,87.3 K,,Tetragonal,,,3.823 Å,3.823 Å,30.762 Å,,,TRUE,10.1016/j.physb.2016.03.016
K4,Bi2Sr2K0.25Ca1Cu1.75Na0.25O8,Bulk,,,SC,High-Tc,94.1 K,,Tetragonal,,,3.826 Å,3.826 Å,30.798 Å,,,TRUE,10.1016/j.physb.2016.03.016
BSLCO,Bi2Sr2LaCuO6,Thin Film,,,SC,High-Tc/cuprate,,,,,,,,,,,,10.1103/PhysRevB.63.184511
Bi-2201-La,Bi2Sr2LaCuO6,Bulk,,,SC,High-Tc,37,,,,,,,,,,FALSE,10.1016/j.actaastro.2008.06.001
La-doped Bi2Sr2CuO6−δ,Bi2Sr2LaCuO6,Bulk,,,SC,High-Tc,34 K,,,,,,,,,,TRUE,10.1016/j.physc.2006.03.103
Bi2Sr2MnO6+y,Bi2Sr2MnO6,Bulk,,,NSC,,,,Orthorhombic,,Imma,,,,,,True,10.1103/PhysRevB.43.418
Bi2Sr2MnO6.25,Bi2Sr2MnO6.25,Bulk,,,NSC,,,,Orthorhombic,,,5.45 Å,5.43 Å,23.6 Å,,,True,10.1103/PhysRevB.43.3026
Bi2Sr2NdCu2O8+δ,Bi2Sr2NdCu2O8,,110 Å,,NSC,,,,,,,,,,,,,10.1103/PhysRevB.48.12985
Bi₂Sr₂O₅,Bi2Sr2O5,Bulk,,,NSC,,,,orthorhombic,,,,,,,,True,10.1103/PhysRevB.40.6872
Bi2Sr2PrCu2O8,Bi2Sr2Pr1Cu2O8,,,,NSC,,,,Orthorhombic,Bi-2212-type,Fmmm,3.870 Å,3.871 Å,30.34 Å,,,,10.1103/PhysRevB.52.10452
Bi₂Sr₂PrCu₂O₈,Bi2Sr2PrCu2O8,Bulk,,,NSC,,0 K,,Tetragonal,,,,,,,,True,10.1103/PhysRevB.45.7436
Bi₂Sr₂PrCu₂O₈₊δ,Bi2Sr2PrCu2O8,Bulk,,,NSC,,,,Orthorhombic,,,,,30.45 Å,,,True,10.1103/PhysRevB.57.5082
Bi2Sr2PrCu2O8+δ,Bi2Sr2PrCu2O8+δ,Bulk,,,NSC,,,,,,,,,,,,True,10.1103/PhysRevB.58.1000
Bi2Sr2PrCu2O8+δ,Bi2Sr2PrCu2O8+δ,Bulk,,,NSC,cuprate,NSC,,,Bi:2212,,,,30.2 Å,,,True,10.1103/PhysRevB.51.9379
Bi2Sr2TbCu2O8+δ,Bi2Sr2TbCu2O8+δ,Bulk,,,NSC,cuprate,NSC,,,Bi:2212,,,,30.0 Å,,,True,10.1103/PhysRevB.51.9379
Y-Bi2212,Bi2Sr2Y0.08Ca0.92Cu2O8+δ,,,,SC,cuprate/High-Tc,97 K,,,,,,,,,,TRUE,10.1103/PhysRevLett.122.067002
Y-Bi2212,Bi2Sr2Y0.08Ca0.92Cu2O8+δ,Bulk,,,SC,High-Tc/cuprate,97 K,,Tetragonal,Perovskite-like layered,,,,,,,TRUE,10.1103/PhysRevB.104.125121
Bi2Sr2Y0.1Ca0.9Cu2O8,Bi2Sr2Y0.1Ca0.9Cu2O8,Bulk,,,SC,High-Tc/cuprate,~80 K,,,,,,,,,,True,10.1103/PhysRevB.45.12640
Bi2Sr2Y0.2Ca0.8Cu2O8,Bi2Sr2Y0.2Ca0.8Cu2O8,Bulk,,,SC,High-Tc/cuprate,~60 K,,,,,,,,,,True,10.1103/PhysRevB.45.12640
Bi2Sr2Y0.3Ca0.7Cu2O8,Bi2Sr2Y0.3Ca0.7Cu2O8,Bulk,,,SC,High-Tc/cuprate,~40 K,,,,,,,,,,True,10.1103/PhysRevB.45.12640
Bi2Sr2Y0.4Ca0.6Cu2O8,Bi2Sr2Y0.4Ca0.6Cu2O8,Bulk,,,NSC,,0 K,,,,,,,,,,True,10.1103/PhysRevB.45.12640
Bi2Sr2Y0.5Ca0.5Cu2O8,Bi2Sr2Y0.5Ca0.5Cu2O8,Bulk,,,NSC,,0 K,,,,,,,,,,True,10.1103/PhysRevB.45.12640
Bi₂Sr₂Y₀.₈Ca₀.₂Cu₂O₈,Bi2Sr2Y0.8Ca0.2Cu2O8,Bulk,,,SC,High-Tc,,,,,,,,,,,,10.1103/PhysRevB.46.11765
Bi₂Sr₂YCu₂O₈,Bi2Sr2YCu2O8,Bulk,,,NSC,,below 4.2 K,,Tetragonal,layered cuprate,,5.40 Å,5.40 Å,,,,True,10.1103/PhysRevB.45.13025
Bi2Sr2YCu2O8,Bi2Sr2YCu2O8,Bulk,,,NSC,,,,,,,,,,,,,10.1103/PhysRevB.51.9372
Bi2Sr2YCu2O8+δ,Bi2Sr2YCu2O8,Bulk,,,NSC,,,,,,,,,,,,True,10.1103/PhysRevB.53.2245
Bi2Sr2YCu2O8,Bi2Sr2YCu2O8,Bulk,,,NSC,,,,,layered,,,,,,,,10.1103/PhysRevB.41.865
Bi2Sr2YCu2O8,Bi2Sr2YCu2O8,Bulk,,,NSC,,,,,,,,,,,,,10.1103/PhysRevB.51.15474
Bi2Sr2YCu2Oy,Bi2Sr2YCu2O8,Bulk,,,NSC,,0 K,,,,,,,,,,True,10.1103/PhysRevB.51.9352
Bi2Sr2YCu2O8+δ,Bi2Sr2YCu2O8,Bulk,,,NSC,,,,,perovskite,,,,,,,True,10.1103/PhysRevB.44.4560
Bi2Sr2YCu2O8,Bi2Sr2YCu2O8,Bulk,,,NSC,,,,,,,,,,,,True,10.1103/PhysRevB.61.9752
BSCCO,Bi2Sr2YCu2O8,Bulk,,,SC,High-Tc/cuprate,,,,,,,,,,,,10.1103/PhysRevLett.71.1658
Bi2Sr2YCu2O8+δ,Bi2Sr2YCu2O8,Bulk,,,NSC,,NA with unit,NA with unit,Orthorhombic,,,5.420 Å,5.476 Å,30.13 Å,,,True,10.1103/PhysRevB.45.4912
Bi₂Sr₂YCu₂O₈₊δ,Bi2Sr2YCu2O8,Bulk,,,NSC,,,,Orthorhombic,body-centered-tetragonal,,,,,,,True,10.1103/PhysRevB.53.11796
Bi2Sr2(Ca1-xYx)Cu2O8,Bi2Sr2YCu2O8,Bulk,,,SC,High-Tc/cuprate,4 K,,,,,,,,,,,10.1103/PhysRevB.55.3163
Bi2Sr2YCu2O8,Bi2Sr2YCu2O8,Bulk,,,NSC,,,,,,,,,,,,True,10.1103/PhysRevB.49.9073
Bi₂Sr₂YCu₂O₈₊δ,Bi2Sr2YCu2O8,Bulk,,,NSC,,,,,perovskite,,,,,,,,10.1103/PhysRevB.45.4989
Bi2Sr2YCu2O8,Bi2Sr2YCu2O8,Bulk,,,NSC,cuprate,NSC,ambient,,layered perovskite,,,,,,,FALSE,10.1103/PhysRevB.77.094515
Bi2Sr2YCu2O8+y,Bi2Sr2YCu2O8+y,Bulk,,,NSC,,,,Orthorhombic,,Fmmm,,,30.20 Å,,,True,10.1103/PhysRevB.46.11813
Bi2Sr2YCu2O8+δ,Bi2Sr2YCu2O8+δ,Bulk,,,NSC,,,,,,,,,,,,,10.1103/PhysRevB.60.14883
Bi2Sr2YCu2O8+δ,Bi2Sr2YCu2O8+δ,Bulk,,,NSC,cuprate,NSC,,,Bi:2212,,,,30.4 Å,,,True,10.1103/PhysRevB.51.9379
Bi2Sr2YCu2Oy,Bi2Sr2YCu2O8.37,Bulk,,,NSC,,,,,,,,,,,,True,10.1103/PhysRevB.42.939
Bi2Sr2YCu2O8.5,Bi2Sr2YCu2O8.5,Bulk,,,NSC,,,,,,,5.428 Å,5.465 Å,30.175 Å,,,TRUE,Handbook of SC
Bi2Sr2YCu2O8.51,Bi2Sr2YCu2O8.51,Bulk,,,SC,High-Tc,,,,,,,,,,,True,10.1103/PhysRevB.47.11462
Bi2Sr2YCu2Oy,Bi2Sr2YCu2Oy,Bulk,,,SC,cuprate,,,orthorhombic,,,,,,,,True,10.1103/PhysRevLett.70.1175
Bi2Sr2YCu2Oy,Bi2Sr2YCu2Oy,,,,NSC,,,,,layered perovskite,,,,,,,,10.1103/PhysRevB.43.435
Bi2Sr2YCu2Oy,Bi2Sr2YCu2Oy,Bulk,,,NSC,,,,,,,,,,,,True,10.1103/PhysRevB.43.6249
Bi2Sr2YCu2Oy,Bi2Sr2YCu2Oy,,,,NSC,,,,,,,,,,,,,10.1103/PhysRevB.53.R6034
"Bi2Sr2YxCa1-xCu2O8 (Bi2212, x variable)",Bi2Sr2YxCa1-xCu2O8,Bulk,,,SC,High-Tc/cuprate,,,,,,,,,,,FALSE,10.1103/PhysRevLett.113.177005
Bi2Sr2SrCo2O8+y,Bi2Sr3Co2O8,Bulk,,,NSC,,,,,,,,,,,,True,10.1103/PhysRevB.43.418
Bi2Sr3Co2Oy,Bi2Sr3Co2O9,Bulk,,,NSC,,,,Monoclinic,,,,,29.9 Å,,,True,10.1103/PhysRevB.43.3026
Bismuth strontium cobaltate,Bi2Sr3Co2O9,Bulk,,,NSC,,,ambient pressure,Tetragonal,layered,,5.012 Å,5.012 Å,29.09 Å,,,True,10.1103/PhysRevB.63.094109
"Bi2(Sr,Ca)3Cu2O8",Bi2Sr3Cu2O8,Bulk,,,SC,High-Tc/cuprate,,,,,,,,,,,,10.1103/PhysRevB.41.873
"Bi2(Sr,Ca)3Cu2Ox (lower-Tc phase)",Bi2Sr3Cu2Ox,Bulk,,,SC,High-Tc/cuprate,80 K,,,Layered perovskite,,,,,,,,10.1103/PhysRevB.38.9201
Bi2Sr2SrFe2O8+y,Bi2Sr3Fe2O8,Bulk,,,NSC,,,,Orthorhombic,,B222,,,,,,True,10.1103/PhysRevB.43.418
Bi2Sr3Fe2O9+δ,Bi2Sr3Fe2O9+δ,Bulk,,,NSC,,,,,perovskite,,,,,,,True,10.1103/PhysRevB.40.6810
Bi2Sr3Fe2O9.2,Bi2Sr3Fe2O9.2,Bulk,,,NSC,,,,Orthorhombic,,,5.45 Å,5.46 Å,31.7 Å,,,True,10.1103/PhysRevB.43.3026
BSCCO,Bi2SrCa2Cu2O8,Bulk,,,SC,High-Tc/cuprate,,,Orthorhombic,,,,,,,,,10.1103/PhysRevB.53.2835
Bi2SrCa2Cu2O8,Bi2SrCa2Cu2O8,Bulk,,,SC,High-Tc/cuprate,,,,,,,,,,,,10.1103/PhysRevB.57.14476
Bi2SrCa2Cu2O8+δ,Bi2SrCa2Cu2O8+δ,Bulk,,,SC,High-Tc,70-89 K and 108-118 K,,Tetragonal,,,,,,,,True,10.1103/PhysRevB.38.757
Bi2SrCa2Cu2O8-y,Bi2SrCa2Cu2O8-y,Bulk,,,SC,High-Tc/cuprate,80 K,,,,,5.41 Å,,30.85 Å,"800 Oe at 4.5 K, 200 Oe at 40 K, ~20 Oe at 77 K",,True,10.1103/PhysRevB.39.6640
Bi2SrCa2Cu2Ox,Bi2SrCa2Cu2Ox,,,,SC,High-Tc/cuprate,,,,,,,,,,,,10.1103/PhysRevB.46.11102
Bi2SrCa2Cu2Ox,Bi2SrCa2Cu2Ox,Bulk,,,SC,High-Tc/cuprate,,,,,,,,,,,,10.1103/PhysRevB.61.3655
Bi₂SrCa₂CuO_y,Bi2SrCa2CuOy,Bulk,,,SC,High-Tc/cuprate,,,,,,,,,,,,10.1103/PhysRevB.51.12704
Bi2SrCaCu2O8,Bi2SrCaCu2O8,Bulk,,,SC,High-Tc/cuprate,,,,layered,,,,,,,,10.1103/PhysRevB.52.7437
Bi2SrCaCuO6,Bi2SrCaCuO6,Bulk,,,SC,Cuprate,80 K,,Perovskite,,,,,,,,TRUE,10.1016/j.physc.2009.12.038
Bi2SrCu2O7-δ,Bi2SrCu2O7-δ,Bulk,,,SC,High-Tc,5 K,ambient pressure,,,,,,,,,True,10.1103/PhysRevLett.60.941
Bi2SrCuO2,Bi2SrCuO2,Bulk,,,SC,High-Tc/cuprate,,,,,,,,,,,,10.1103/PhysRevLett.77.2296
Bi2SrCuO6,Bi2SrCuO6,Bulk,,,NSC,,,,Monoclinic,,C2/m,24.451 Å,5.425 Å,21.954 Å,,,TRUE,Handbook of SC
Bi2Sr2-xLaxCuO6+δ (La-doped Bi-2201),Bi2SrLaCuO6,Bulk,,,SC,High-Tc/cuprate,,,,,,,,,,,,10.1103/PhysRevLett.86.3831
Bi2SrLaCuO6.81,Bi2SrLaCuO6.81,Bulk,,,NSC,,,1 atm,Orthorhombic,layered,,,,,,,True,10.1103/PhysRevB.41.8723
Bismuth Telluride (Bi2Te),Bi2Te,Bulk,,,SC,Type-II/BCS,8.6 K,14.5 GPa,Cubic,body-centered cubic (bcc),Im-3m,3.747,3.747,3.747,,2.12 T,TRUE,10.1103/PhysRevB.93.094511
Bismuth Telluride Selenide,Bi2Te2Se,,,,SC,Proximity-induced,,,,,,,,,,,FALSE,10.1103/PhysRevB.86.144508
Bi2Te2Se,Bi2Te2Se,Bulk,,,SC,,,onset of metallicity at ~8 GPa,"Rhombohedral (Phase I), Monoclinic (Phase II, III)",Layered,"R-3m (Phase I), C2/m (Phase II), C2/m (Phase III)",,,,,,FALSE,10.1103/PhysRevB.108.035146
Bi2Te2Se,Bi2Te2Se,Nanowire,,s-wave superconductor,SC,Proximity-induced/Topological,,,,,,,,,,,FALSE,10.1103/PhysRevB.86.155431
Bi2Te2Se,Bi2Te2Se,Bulk,,,NSC,,,,,,,,,,,,TRUE,10.1103/PhysRevB.90.241106
Bismuth Telluride (Bi2Te3),Bi2Te3,Bulk,,,SC,,9.3 K,,Cubic,body-centered cubic (bcc),,,,,,,FALSE,10.1103/PhysRevB.93.094511
Bi2Te3,Bi2Te3,Bulk,,,SC,,,,,,,,,,,,FALSE,10.1103/PhysRevB.99.024110
Bi2Te3,Bi2Te3,Thin Film,"1 QL, 3 QL, 5 QL",FeTe0.55Se0.45,SC (proximity-induced),s-wave (induced),10 K (for 1 QL film),,,Hexagonal (surface),,,,,,,TRUE,10.1103/PhysRevB.97.224504
Bismuth Telluride,Bi2Te3,Bulk,,,NSC,,,,,,,,,,,,FALSE,10.1103/PhysRevB.86.144508
Bi2Te3,Bi2Te3,Bulk,,,SC,,1.75 K,High pressure,Rhombohedral,Layered,R-3m,,,,,,FALSE,10.1103/PhysRevMaterials.9.036201
Bismuth Telluride under pressure,Bi2Te3,,,,SC,,,,,,,,,,,,FALSE,10.1103/PhysRevB.83.220510
Bismuth Telluride,Bi2Te3,Thin Film,,,NSC,,,,,,,,,,,,FALSE,10.1103/PhysRevB.83.220510
Bismuth Telluride,Bi2Te3,Bulk,,,NSC,,,,,,,,,,,,FALSE,10.1103/PhysRevB.86.134504
Bismuth Telluride (under pressure),Bi2Te3,Bulk,,,SC,Topological,,high pressure,,Layered (quintuple layers),,,,,,,FALSE,10.1103/PhysRevB.83.134516
Bi2Te3 (under pressure),Bi2Te3,Bulk,,,SC,,,,,,,,,,,,FALSE,10.1103/PhysRevB.93.220504
Bi2Te3 (proximity-induced SC),Bi2Te3,,,,SC,Topological insulator/proximity-induced/Type-II,,,,,,,,,,,TRUE,10.1103/PhysRevLett.123.027003
Bi2Te3,Bi2Te3,Thin Film,20 nm (20 QLs),FeTe,NSC,,,,,,,,,,,,TRUE,10.1103/PhysRevB.92.094502
"Bismuth Telluride (Phase I, alpha-Bi2Te3)",Bi2Te3,Bulk,,,NSC,,,0 GPa,Rhombohedral,Layered,R-3m,4.383,4.383,30.487,,,TRUE,10.1103/PhysRevLett.106.145501
"Bismuth Telluride (Phase II, beta-Bi2Te3)",Bi2Te3,Bulk,,,SC,,4.3 K,7.1 GPa,Monoclinic,Layered,C2/m,,,,,,TRUE,10.1103/PhysRevLett.106.145501
"Bismuth Telluride (Phase III, gamma-Bi2Te3)",Bi2Te3,Bulk,,,SC,,,,Monoclinic,Three-dimensional,C2/c,,,,,,TRUE,10.1103/PhysRevLett.106.145501
Bi2Te3,Bi2Te3,Bulk,,,SC,,,,,,,,,,,,TRUE,10.1103/PhysRevB.95.094513
Bismuth Telluride,Bi2Te3,Bulk,,,NSC,,,,,,,,,,,,TRUE,10.1103/PhysRevX.2.041019
"Bismuth Telluride (Bi2Te3, High Pressure Phase)",Bi2Te3,,,,SC,,,High pressure,Monoclinic; Cubic,,,,,,,,FALSE,10.1103/PhysRevLett.111.087001
Bismuth Telluride,Bi2Te3,Layer,,NbSe2,NSC,,,,,,,,,,,,TRUE,10.1103/PhysRevB.102.085411
Bi2Te3,Bi2Te3,,,,TI,,,,,,,,,,,,FALSE,10.1103/PhysRevB.102.014420
Bismuth telluride,Bi2Te3,Bulk,,,NSC,,,,,,,,,,,,,10.1103/PhysRevB.87.134511
Bi2Te3,Bi2Te3,Surface,,,SC,,,,,hexagonally distorted surface band,,,,,,,FALSE,10.1103/PhysRevB.98.054510
Bi2Te3,Bi2Te3,Bulk,,,NSC,,,,,,,,,,,,FALSE,10.1103/PhysRevB.90.241106
Bi2Te3 (surface states),Bi2Te3,Thin Film,atomic-width layer,,SC,Type-II,1 K,,,,,,,,,Hc2 = Φ0/(2πξ^2),FALSE,10.1103/PhysRevB.90.054517
Bismuth Telluride,Bi2Te3,Thin Film,<10 nm,NbSe2 or Nb,NSC,,NSC,,,,,,,,,,FALSE,10.1103/PhysRevB.102.134504
Bi2Te3 (bulk or thin film),Bi2Te3,Bulk/Thin Film,6 QL (for thin film),Si(111) (for thin film),NSC,,,,Hexagonal,Layered,,,,,,,TRUE,10.1103/PhysRevB.100.064518
Bismuth telluride,Bi2Te3,,,,NSC,,,,,,,,,,,,FALSE,10.1103/PhysRevX.6.031031
Bismuth Telluride,Bi2Te3,Bulk,,,SC,,"2.6 K (onset at 3.2 GPa), 3.5 K (max at 4.8 GPa), up to 9.5 K (max at 13.6 GPa)",3.2–22.3 GPa,Rhombohedral (AP phase),,,,,,,,TRUE,10.1103/PhysRevB.83.140504
Bismuth Telluride (Bi2Te3),Bi2Te3,Bulk,,,SC,,,Under pressure,,,,,,,,,FALSE,10.1103/PhysRevB.93.100504
Bi2Te3,Bi2Te3,Bulk,,,SC,Topological,Below 8,7-10,Rhombohedral,R-3m,R-3m,4.1545,4.1545,28.9628,,,TRUE,10.1016/j.physb.2017.06.042
Bi2Te3,Bi2Te3,Bulk,,,SC,Type-II,3-8,3-12,R3̄m,Rhombohedral,R3̄m,,,,,,FALSE,10.1016/j.jmmm.2018.12.001
m-Bi2Te3,Bi2Te3,Bulk,,,SC,Type-II,6 K,Ambient,Rhombohedral,R3m,R3m,4.42 Å,29.84 Å,,,,TRUE,10.1016/j.cplett.2015.04.056
Bi2Te3,Bi2Te3,Bulk,,,SC,,5 K,,Hexagonal,,R3m,4.38029 Å,4.38029 Å,30.54569 Å,,,FALSE,10.1016/j.physb.2013.10.035
Bi2Te3/Bi2Sr2CaCu2O8+δ,Bi2Te3/Bi2Sr2CaCu2O8+δ,Thin Film,,,SC,"Topological, cuprate",,,,,,,,,,,TRUE,10.1103/PhysRevB.102.155406
Bi2Te3/Fe1.15Te,Bi2Te3/Fe1.15Te,Thin Film,,,SC,Iron-based,12.3 K,5.91 kbar,,,,,,,,,TRUE,10.1016/j.physc.2017.10.001
Bi2Te3/FeSe0.5Te0.5,Bi2Te3/FeSe0.5Te0.5,Thin Film,,,SC,Type-II,14.7 K,,,c-axis (00l) preferred growth,,,,,,,TRUE,10.1016/j.jallcom.2021.163396
Bi2Te3/FeTe heterostructure,Bi2Te3/FeTe,Thin Film,,,SC,,,,,,,,,,,,FALSE,10.1103/PhysRevB.110.174509
Bi2Te3/FeTe interfacial layer,Bi2Te3/FeTe,Thin Film,7-8 nm,ZnSe (50 nm) on GaAs (001),SC,iron-based,11.7 K,,,,,,,,B_c1 > ~10 mT,B_c2^perp(0) = approx. 17 T; B_c2^parallel(0) = approx. 40 T,TRUE,10.1103/PhysRevB.92.094502
Bi2Te3/FeTe interface,Bi2Te3/FeTe,Thin Film,,,SC,topological-insulator/iron-chalcogenide interfacial superconductor,,,,,,,,,,,TRUE,10.1103/PhysRevB.94.054504
Bi2Te3/FeTe heterostructure (2 QL Bi2Te3 / 10 ML FeTe),Bi2Te3/FeTe,Thin Film,2 QL Bi2Te3 (~2 nm) / 10 ML FeTe,Nb-doped SrTiO3 (0.05 wt%),SC,Unconventional/Topological/NA,,ambient,Hexagonal (Bi2Te3) / Tetragonal (FeTe),Layered/heterostructure,,,,,,,TRUE,10.1103/PhysRevB.100.064518
Bi2Te3/FeTe heterostructure (6 QL Bi2Te3 / 10 ML FeTe),Bi2Te3/FeTe,Thin Film,6 QL Bi2Te3 / 10 ML FeTe,Nb-doped SrTiO3 (0.05 wt%),SC,Unconventional/Topological/NA,,ambient,Hexagonal (Bi2Te3) / Tetragonal (FeTe),Layered/heterostructure,,,,,,,TRUE,10.1103/PhysRevB.100.064518
Bi2Te3/FeTe heterostructure (5 QL Bi2Te3 / FeTe),Bi2Te3/FeTe,Thin Film,5 QL Bi2Te3 / FeTe,,SC,Unconventional/Topological/NA,12 K,ambient,Hexagonal (Bi2Te3) / Tetragonal (FeTe),Layered/heterostructure,,,,,,,FALSE,10.1103/PhysRevB.100.064518
"Bi2Te3/FeTe heterostructure (5 QL Bi2Te3 / FeTe, under pressure)",Bi2Te3/FeTe,Thin Film,,,SC,Unconventional/Topological/NA,20 K,hydrostatic (exact value NA),Hexagonal (Bi2Te3) / Tetragonal (FeTe),Layered/heterostructure,,,,,,,FALSE,10.1103/PhysRevB.100.064518
Bi2Te3/FeTe,Bi2Te3/FeTe,Thin Film,,,SC,Type-II,11.7 K,,,,,,,,,,TRUE,10.1016/j.physc.2016.05.018
Bi2Te3/FeTe0.55Se0.45,Bi2Te3/FeTe0.55Se0.45,Thin Film,,,SC,Iron-based,0.5-1 meV,,,,,,,,,,TRUE,10.1016/j.physe.2021.114800
Bi2Te3/NbSe2,Bi2Te3/NbSe2,Thin Film,,,SC,,,,,,,,,,,,FALSE,10.1103/PhysRevX.8.041056
Bismuth telluride/Niobium selenide heterostructure,Bi2Te3/NbSe2,Heterostructure,,,SC,Topological,,,,,,,,,,,,10.1103/PhysRevMaterials.6.054801
Bi2TeSe2,Bi2TeSe2,Bulk,,,SC,,5 K,,Hexagonal,,R3m,4.38328 Å,4.38328 Å,30.50385 Å,,,FALSE,10.1016/j.physb.2013.10.035
Bi2Tl,Bi2Tl,Bulk,,,SC,Type-II,6.4 K,,,,,,,,,,True,10.1103/PhysRevB.10.2789
Bi2Y0.1Sr1.9CaCu2O8+x,Bi2Y0.1Sr1.9CaCu2O8,Bulk,,,SC,Cuprate,94 K,,,,,,,,,,TRUE,10.1016/0921-4534(95)00160-3
Bi2Y0.1Sr1.9CaCu2O8+δ,Bi2Y0.1Sr1.9CaCu2O8+δ,Bulk,,,SC,High-Tc/Cuprate,94 K,,Orthorhombic,,Amaa,5.400 Å,,30.74 Å,,,TRUE,10.1016/j.physc.2004.03.125
Bi2YSr2Cu2O8,Bi2YSr2Cu2O8,Bulk,,,SC,High-Tc/cuprate,,,,,,,,,,,True,10.1103/PhysRevB.42.6817
Bi3.5Pb0.5Sr3Ca3Cu4Ox,Bi3.5Pb0.5Sr3Ca3Cu4Ox,Bulk,,,SC,High-Tc,75±1 K,,,,,,,,,,True,10.1103/PhysRevB.51.17512
Bi3.5Pb0.5Sr3Ca3Cu4Ox,Bi3.5Pb0.5Sr3Ca3Cu4Ox,Bulk,,,SC,High-Tc/cuprate,73 K,,Tetragonal,,,5.4067 Å,5.4067 Å,30.7333 Å,,,True,10.1103/PhysRevB.53.5942
Bi3.5Pb0.5Sr3Ca3Cu4Ox (Ag-free),Bi3.5Pb0.5Sr3Ca3Cu4Ox,Bulk,,,SC,High-Tc/cuprate,74 K,,,,,,,,,,True,10.1103/PhysRevB.54.10143
Bi3.9Co0.1O4S3,Bi3.9Co0.1O4S3,Bulk,,,SC,Type-II,5.5 K,,Layered,,I4/mmm,,,,,,TRUE,10.1016/j.physc.2016.07.007
Bi3.9Cu0.1O4S3,Bi3.9Cu0.1O4S3,Bulk,,,SC,Type-II,3 K,,Tetragonal,,I 4/mmm,,,,,,TRUE,10.1016/j.physb.2012.12.028
