Repository: WyattBunstine/ML_SC_Project

# ML_SC_Project — Chemically and Geometrically Motivated Crystal Graph Neural Networks

This project predicts and screens superconductors from crystal structure. It frames the
problem as a **two-stage hurdle**: first classify whether a material is a superconductor
candidate (SC vs. non-SC), then regress the critical temperature T_c for superconductors.

Two graph-neural-network families are trained and compared:

- a **baseline CGCNN** ([txie-93/cgcnn](https://github.com/txie-93/cgcnn)), and
- an **MPNN** with learned edge features that consumes richer `crystal_graph_v4` graphs
  (this project's contribution).

File: database/superconductor_materials_full.csv (part 33 of 215)
Material_Name,Chemical_Composition,Material_Class,Film_Thickness,Substrate,Material_Type,Superconductor_Type,Superconducting_Transition_Temperature,Pressure,Crystal_Structure,Lattice_Structure,Space_Group,"Lattice_Constant(a)","Lattice_Constant(b)","Lattice_Constant(c)",Lower_Critical_Field,Upper_Critical_Field,Experimental,DOI
Bi3.9Pb0.1Sr3Ca3Cu4Ox,Bi3.9Pb0.1Sr3Ca3Cu4Ox,Bulk,,,SC,High-Tc,73±1 K,,,,,,,,,,True,10.1103/PhysRevB.51.17512
Bi3.9Pb0.1Sr3Ca3Cu4Ox,Bi3.9Pb0.1Sr3Ca3Cu4Ox,Bulk,,,SC,High-Tc/cuprate,72 K,,Tetragonal,,,5.4142 Å,5.4142 Å,30.7460 Å,,,True,10.1103/PhysRevB.53.5942
Bi3Ni,Bi3Ni,Bulk,,,SC,,,,,noncubic,,,,,,,False,10.1103/PhysRevB.42.179
Bi3Ni,Bi3Ni,Thin Film,100-200 nm,SiO2/Si,SC,,3.4 K,Ambient,Orthorhombic,Pnma-type,Pnma (No. 62),,,,,1.2 T (at 2 K),TRUE,10.1103/PhysRevMaterials.8.074805
Bi3Ni,Bi3Ni,"Bulk, Thin Film, Nanostructure",,,SC,Type-II,4 K (bulk); 5.2 K (nanostructure),ambient,,,,,,,,0.1 T (bulk),TRUE,10.1103/PhysRevB.99.064504
Bismuth Nickel (bulk),Bi3Ni,Bulk,,,SC,Type-II,4.06 K,,,rod packing,,,,,15 mT,0.4 T,TRUE,10.1103/PhysRevB.83.140501
Bismuth Nickel (submicrometer),Bi3Ni,Submicrometer particles,,,"SC,FM",Type-II,,,,rod packing,,,,,,,TRUE,10.1103/PhysRevB.83.140501
Bismuth Nickel (nanostructured),Bi3Ni,Nanostructured,,,"SC,FM",Type-II,5.2 K,5 kbar,,rod packing (quasi-1D),,,,,,11 T,TRUE,10.1103/PhysRevB.83.140501
Bi3Ni,Bi3Ni,Bulk,,,SC,Type-II,4.05 K,,Orthorhombic,,Pnma,8.8832 Å,4.0997 Å,11.4839 Å,50 Oe,,TRUE,10.1016/j.ssc.2016.05.005
Bi3Ni0.90Fe0.10,Bi3Ni0.90Fe0.10,Bulk,,,SC,Type-II,4.06 K,,Orthorhombic,,Pnma,8.8837 Å,4.10283 Å,11.4876 Å,,,TRUE,10.1016/j.ssc.2016.05.005
Bi3Ni0.95Fe0.05,Bi3Ni0.95Fe0.05,Bulk,,,SC,Type-II,4.08 K,,Orthorhombic,,Pnma,8.8819 Å,4.1002 Å,11.4830 Å,,,TRUE,10.1016/j.ssc.2016.05.005
Bi3O2S3,Bi3O2S3,Bulk,,,SC,,4.62 K,,Orthorhombic,Tetragonal,I4/mmm,3.961 Å,,41.316 Å,,,TRUE,10.1016/j.physc.2015.01.001
Bi3Pb1Sr3Ca3Cu4Ox,Bi3Pb1Sr3Ca3Cu4Ox,Bulk,,,SC,High-Tc,80±1 K,,,,,,,,,,True,10.1103/PhysRevB.51.17512
Bi3Pb1Sr3Ca3Cu4Ox,Bi3Pb1Sr3Ca3Cu4Ox,Bulk,,,SC,High-Tc/cuprate,78 K,,Tetragonal,,,5.3949 Å,5.3949 Å,30.5793 Å,,,True,10.1103/PhysRevB.53.5942
Bi3PbSr3Ca3Cu3.94Fe0.06Ox,Bi3PbSr3Ca3Cu3.94Fe0.06Ox,Bulk,,,NSC,,,,,2212 phase,,,,,,,True,10.1103/PhysRevB.58.12427
Bi3PbSr3Ca3Cu3.95Fe0.05Ox,Bi3PbSr3Ca3Cu3.95Fe0.05Ox,Bulk,,,SC,High-Tc,20 K,,,2212 phase,,,,,,,True,10.1103/PhysRevB.58.12427
Bi3PbSr3Ca3Cu3.96Fe0.04Ox,Bi3PbSr3Ca3Cu3.96Fe0.04Ox,Bulk,,,SC,High-Tc,28 K,,,2212 phase,,,,,,,True,10.1103/PhysRevB.58.12427
Bi3PbSr3Ca3Cu3.98Fe0.02Ox,Bi3PbSr3Ca3Cu3.98Fe0.02Ox,Bulk,,,SC,High-Tc,58 K,,,2212 phase,,,,,,,True,10.1103/PhysRevB.58.12427
Bi3PbSr3Ca3Cu4Ox,Bi3PbSr3Ca3Cu4Ox,Bulk,,,SC,High-Tc,80 K,,,2212 phase,,,,,,,True,10.1103/PhysRevB.58.12427
Bi₃Sr,Bi3Sr,Bulk,,,SC,,5.6 K,,,Cu3Au structure,,9.524 a.u.,,,,,True,10.1103/PhysRevB.26.4951
Bi3Sr,Bi3Sr,Bulk,,,SC,Type-I,5.68 K,,Cubic,AuCu3 type,,,,,,0.09 T at 1.6 K,True,10.1103/PhysRevB.17.2163
Bi3Sr0.65Eu0.35,Bi3Sr0.65Eu0.35,Bulk,,,SC,Type-I,1.60 K,,Cubic,AuCu3 type,,,,,,,True,10.1103/PhysRevB.17.2163
Bi3Sr0.7Eu0.3,Bi3Sr0.7Eu0.3,Bulk,,,SC,Type-I,2.56 K,,Cubic,AuCu3 type,,,,,,,True,10.1103/PhysRevB.17.2163
Bi3Sr0.8Eu0.2,Bi3Sr0.8Eu0.2,Bulk,,,SC,Type-I,3.94 K,,Cubic,AuCu3 type,,,,,,,True,10.1103/PhysRevB.17.2163
Bi3Sr0.95Eu0.05,Bi3Sr0.95Eu0.05,Bulk,,,SC,Type-I,5.34 K,,Cubic,AuCu3 type,,,,,,,True,10.1103/PhysRevB.17.2163
Bi3Sr0.975Eu0.025,Bi3Sr0.975Eu0.025,Bulk,,,SC,Type-I,5.54 K,,Cubic,AuCu3 type,,,,,,,True,10.1103/PhysRevB.17.2163
Bi3Sr0.9Eu0.1,Bi3Sr0.9Eu0.1,Bulk,,,SC,Type-I,5.00 K,,Cubic,AuCu3 type,,,,,,,True,10.1103/PhysRevB.17.2163
Bi3Sr2Ca2Cu2.85Sn0.15O10+δ,Bi3Sr2Ca2Cu2.85Sn0.15O10+δ,Bulk,,,SC,High-Tc,81 K,,,,,,,,,,TRUE,10.1016/j.physb.2010.09.006
Bi3Sr2Ca2Cu2.95Sn0.05O10+δ,Bi3Sr2Ca2Cu2.95Sn0.05O10+δ,Bulk,,,SC,High-Tc,84 K,,,,,,,,,,TRUE,10.1016/j.physb.2010.09.006
Bi3Sr2Ca2Cu2.9Sn0.1O10+δ,Bi3Sr2Ca2Cu2.9Sn0.1O10+δ,Bulk,,,SC,High-Tc,83 K,,,,,,,,,,TRUE,10.1016/j.physb.2010.09.006
Bismuth telluride,Bi3Te,Bulk,,,SC,,1 K,,,,,,,,,,,10.1103/PhysRevB.32.88
Bi-Sr-Ca-Cu-O superconductor (actual composition),Bi4Ca2Sr4Cu4O16+y,Bulk,,,SC,High-Tc,"85 K (onset), 65 K (zero resistance), 81 K (midpoint)",,Tetragonal,,,3.82 Å,3.82 Å,30.68 Å,,,True,10.1103/PhysRevB.40.7380
Bi-Ca-Sr-Cu-O,Bi4Ca3Sr3Cu4O16,Bulk,,,SC,High-Tc,85 K,,,,,,,,,,True,10.1103/PhysRevB.38.881
Bismuth Calcium Strontium Copper Oxide,Bi4Ca3Sr3Cu4O16,Bulk,,,SC,High-Tc,85 K,,,,,,,,,,True,10.1103/PhysRevB.39.4740
Bi4Ca3Sr3Cu4O16,Bi4Ca3Sr3Cu4O16,Bulk,,,SC,High-Tc,85 K and 115 K,,Tetragonal,,,,,30.6 Å,"240 G (sample A), 90 G (sample B), 110 G (sample C)",,True,10.1103/PhysRevB.38.9194
Bi4Ca3Sr3Cu4O16,Bi4Ca3Sr3Cu4O16,,,,SC,High-Tc/cuprate,,,,,,,,,,,,10.1103/PhysRevB.41.769
Bi4Ca3Sr3Cu4O16+x,Bi4Ca3Sr3Cu4O16+x,Bulk,,,SC,High-Tc,,,,,,,,,,,True,10.1103/PhysRevB.39.7313
Bi-Sr-Ca-Cu-O superconductor,Bi4Ca3Sr3Cu4O16+y,Bulk,,,SC,High-Tc,100 K,,Tetragonal,,,3.82 Å,3.82 Å,30.68 Å,,,True,10.1103/PhysRevB.40.7380
Bi4Ca3Sr3Cu4O18,Bi4Ca3Sr3Cu4O18,,,,SC,High-Tc/cuprate,105 K,,,,,,,,,,,10.1103/PhysRevB.38.2851
Bi4Ca3Sr3Cu4Oy glass,Bi4Ca3Sr3Cu4Oy,Bulk,,,SC,High-Tc/cuprate,,,,,,,,,,,True,10.1103/PhysRevB.43.3048
β-Bi4I4,Bi4I4,Bulk,,,SC,,,,,,,,,,,,FALSE,10.1103/PhysRevB.99.024110
epsilon-Bi4I4,Bi4I4,Bulk,,,SC,,3.3 K,9 GPa,Trigonal,,P31c,,,,,,FALSE,10.1103/PhysRevB.100.224108
epsilon-Bi4I4,Bi4I4,Bulk,,,SC,,3.0 K,13 GPa,Trigonal,,P31c,,,,,,FALSE,10.1103/PhysRevB.100.224108
zeta-Bi4I4,Bi4I4,Bulk,,,SC,,4.0 K,18 GPa,Tetragonal,,P4/mmm,,,,,,FALSE,10.1103/PhysRevB.100.224108
Bi4O4S2.85Se0.15,Bi4O4S2.85Se0.15,Bulk,,,SC,Type-II,3.5 K,,Tetragonal,,I4/mmm,3.9717 Å,,41.419 Å,,1.8 T,TRUE,10.1016/j.physc.2014.01.003
Bi4O4S2.91Se0.09,Bi4O4S2.91Se0.09,Bulk,,,SC,Type-II,3.7 K,,Tetragonal,,I4/mmm,,,,,,TRUE,10.1016/j.physc.2014.01.003
Bi4O4S2.97Se0.03,Bi4O4S2.97Se0.03,Bulk,,,SC,Type-II,4.2 K,,Tetragonal,,I4/mmm,,,,,2.1 T,TRUE,10.1016/j.physc.2014.01.003
Bi4O4S3,Bi4O4S3,,,,SC,,8.6 K,,,Layered,,,,,,,,10.1103/PhysRevB.86.220501
Bismuth oxysulfide,Bi4O4S3,,,,SC,Unconventional/NA,4.5 K,,,Layered,,,,,,,TRUE,10.1103/PhysRevB.87.081102
Bi4O4S3 (cited),Bi4O4S3,Bulk,,,SC,,8.6 K,,,Layered,,,,,,,FALSE,10.1103/PhysRevB.88.064503
Bi4O4S3,Bi4O4S3,,,,SC,,,,,Layered,,,,,,,FALSE,10.1103/PhysRevB.94.035150
Bi4O4S3,Bi4O4S3,Bulk,,,SC,Type-II,4.5 K,,,layered,,,,,,,FALSE,10.1103/PhysRevB.94.224502
Bi4O4S3,Bi4O4S3,Bulk,,,SC,,5 K,0 GPa,Tetragonal,Body-centered,I4/mmm,,,,,,FALSE,10.1103/PhysRevB.91.214512
Bi4O4S3 (under pressure),Bi4O4S3,Bulk,,,SC,,3 K,2 GPa,,,,,,,,,FALSE,10.1103/PhysRevB.91.214512
Bi4O4S3,Bi4O4S3,Bulk,,,SC,s-wave,8.6 K,ambient,,Layered,,,,,,,FALSE,10.1103/PhysRevB.90.054510
Bi4O4S3,Bi4O4S3,,,,SC,,,,,,,,,,,,FALSE,10.1103/PhysRevB.96.144502
Bi4O4S3,Bi4O4S3,Bulk,,,SC,,,,,layered,,,,,,,FALSE,10.1103/PhysRevB.100.144107
Bi4O4S3,Bi4O4S3,Bulk,,,SC,,,,,,,,,,,,FALSE,10.1103/PhysRevB.96.214506
Bi4O4S3,Bi4O4S3,Bulk,,,SC,Type-II,8.6 K,0 GPa,Tetragonal,Layered,,,,,,,FALSE,10.1103/PhysRevB.106.205122
Bi4O4S3,Bi4O4S3,,,,SC,,,,,,,,,,,,FALSE,10.1103/PhysRevB.90.054519
Bi4O4S3,Bi4O4S3,Bulk,,,SC,Type-II,4.5 K,,Layered,,I4/mmm,,,,,,FALSE,10.1016/j.physc.2016.07.007
Bi4O4S3,Bi4O4S3,Bulk,,,SC,Type-II,4.4 K,,Layered,,,,,,,745 Oe,TRUE,10.1016/j.physc.2014.10.002
Bi4O4S3,Bi4O4S3,Bulk,,,SC,Type-II,4.02 K,0 T,Tetragonal,,I 4/mmm,0.3978 nm,0.3978 nm,4.107 nm,7.4 Oe,,TRUE,10.1016/j.physc.2012.08.003
Bi4O4S3,Bi4O4S3,Bulk,,,SC,Type-II,4.5 K,,Tetragonal,,I4/mmm,3.9708 Å,,41.357 Å,,2.3 T,TRUE,10.1016/j.physc.2014.01.003
Bi4O4S3,Bi4O4S3,Bulk,,,SC,Type-II,4.4,,Layered,Tetragonal,I4/mmm,3.9592,3.9592,41.241,,,TRUE,10.1016/j.physc.2015.02.025
Bi4O4S3,Bi4O4S3,Bulk,,,SC,Type-II,5 K,0 GPa,,Layered,,,,,,,TRUE,10.1016/j.jpcs.2014.09.003
Bi4O4S3,Bi4O4S3,Bulk,,,SC,Type-II,4.5 K,,Tetragonal,,I 4/mmm,,,,,,TRUE,10.1016/j.physb.2012.12.028
Bi4O4S3,Bi4O4S3,,,,SC,,8.6 K,,,,,,,,,,FALSE,10.1016/j.ssc.2014.06.006
Bi4Sr3Ca1.5Tm1.5Cu4O16,Bi4Sr3Ca1.5Tm1.5Cu4O16,Bulk,,,NSC,,0 K,,,,,,,,,,True,10.1103/PhysRevB.39.7320
Bi4Sr3(Ca0.58Y0.42)3Cu4O16+δ,Bi4Sr3Ca1.74Y1.26Cu4O16,Bulk,,,NSC,,,,,two CuO2 layer,,,,,,,True,10.1103/PhysRevB.40.7303
Bi4Sr3Ca1Tm2Cu4O16,Bi4Sr3Ca1Tm2Cu4O16,Bulk,,,NSC,,0 K,,,,,,,,,,True,10.1103/PhysRevB.39.7320
Bi4Sr3Ca2.5Tm0.5Cu4O16,Bi4Sr3Ca2.5Tm0.5Cu4O16,Bulk,,,SC,High-Tc/cuprate,~85 K,,,,,,,,,,True,10.1103/PhysRevB.39.7320
Bi4Sr3Ca2.8Tm0.2Cu4O16,Bi4Sr3Ca2.8Tm0.2Cu4O16,Bulk,,,SC,High-Tc/cuprate,~89 K,,,,,,,,,,True,10.1103/PhysRevB.39.7320
Bi4Sr3Ca2.9Tm0.1Cu4O16,Bi4Sr3Ca2.9Tm0.1Cu4O16,Bulk,,,SC,High-Tc/cuprate,~89 K,,,,,,,,,,True,10.1103/PhysRevB.39.7320
Bi4Sr3Ca2Tm1Cu4O16,Bi4Sr3Ca2Tm1Cu4O16,Bulk,,,SC,High-Tc/cuprate,50 K,,,,,,,,,,True,10.1103/PhysRevB.39.7320
Bi4Sr3Ca3Cu3.5Ox glass ceramic (G5),Bi4Sr3Ca3Cu3.5Ox,Bulk,,,SC,High-Tc,79 K,,,,,,,,,,True,10.1103/PhysRevB.47.534
Bi4Sr3Ca3Cu3Ox glass ceramic (G4),Bi4Sr3Ca3Cu3Ox,Bulk,,,SC,High-Tc,70 K,,,,,,,,,,True,10.1103/PhysRevB.47.534
Bi4Sr3Ca3Cu4.5Ox glass ceramic (G7),Bi4Sr3Ca3Cu4.5Ox,Bulk,,,SC,High-Tc,85.5 K,,,,,,,,,,True,10.1103/PhysRevB.47.534
Bi4Sr3Ca3CuO16,Bi4Sr3Ca3Cu4O16,Bulk,,,SC,High-Tc/cuprate,85 K,,,,,,,,,,True,10.1103/PhysRevB.39.7320
Bi4Sr3Ca3Cu4O16,Bi4Sr3Ca3Cu4O16,Bulk,,,SC,High-Tc/cuprate,85 K,,,,,,,,,,,10.1103/PhysRevB.38.8885
Bi4Sr3Ca3Cu4O16,Bi4Sr3Ca3Cu4O16,Bulk,,,SC,cuprate,,,,,,,,,,,,10.1103/PhysRevB.39.4752
Bi4Sr3Ca3Cu4O16+x glass ceramic,Bi4Sr3Ca3Cu4O16+x,Bulk,,,SC,High-Tc,"45 K (zero resistance), 100 K (onset)",,,,,3.817 Å,,30.6 Å,,,True,10.1103/PhysRevB.38.7166
Bi4Sr3Ca3Cu4O16+δ,Bi4Sr3Ca3Cu4O16+δ,Bulk,,,SC,High-Tc,80 K,,,,,,,,,,,10.1103/PhysRevB.41.7217
Bi4Sr3Ca3Cu4O16.34,Bi4Sr3Ca3Cu4O16.34,Bulk,,,SC,High-Tc/cuprate,86 K,,,,,,,,,,True,10.1103/PhysRevB.38.5091
Bi4Sr3Ca3Cu4Ox glass ceramic (G6),Bi4Sr3Ca3Cu4Ox,Bulk,,,SC,High-Tc,85 K,,,,,,,,,,True,10.1103/PhysRevB.47.534
Bi4Sr3Ca3Cu4Ox,Bi4Sr3Ca3Cu4Ox,Bulk,,,SC,High-Tc,65±1 K,,,,,,,,,,True,10.1103/PhysRevB.51.17512
Bi4Sr3Ca3Cu4Ox (4:3:3:4) glass,Bi4Sr3Ca3Cu4Ox,Bulk,,,NSC,,,,,,,,,,,,True,10.1103/PhysRevB.41.1581
Bi4Sr3Ca3Cu4Ox (4:3:3:4) annealed,Bi4Sr3Ca3Cu4Ox,Bulk,,,SC,High-Tc,80 K,,,,,,,,,,True,10.1103/PhysRevB.41.1581
Bi4Sr3Ca3Cu4Ox,Bi4Sr3Ca3Cu4Ox,Bulk,,,SC,High-Tc/cuprate,110-115 K,,,,,,,,,,,10.1103/PhysRevB.53.5942
Bi₄Sr₃Ca₃Cu₄Oₓ,Bi4Sr3Ca3Cu4Ox,Bulk,,,SC,High-Tc/cuprate,,,,,,,,,,,,10.1103/PhysRevB.39.11526
Bi4Sr3Ca3Cu4Ox,Bi4Sr3Ca3Cu4Ox,Bulk,,,SC,High-Tc/cuprate,,,,,,,,,,,True,10.1103/PhysRevB.39.4772
Bi4Sr3Ca3Cu4Oy,Bi4Sr3Ca3Cu4Oy,,,,SC,High-Tc/cuprate,,,,,,,,,,,,10.1103/PhysRevB.39.4784
Bi4Sr3Ca3Cu5Ox glass ceramic (G8),Bi4Sr3Ca3Cu5Ox,Bulk,,,SC,High-Tc,76 K,,,,,,,,,,True,10.1103/PhysRevB.47.534
Bi4Sr4Ca0.5Tm1.5Cu4O16+y,Bi4Sr4Ca0.5Tm1.5Cu4O17.25,Bulk,,,NSC,,< 4.2 K,,Tetragonal,layered cuprate,,,,,,,True,10.1103/PhysRevB.39.4316
Bi4Sr4Ca1.5Tm0.5Cu4O16+y,Bi4Sr4Ca1.5Tm0.5Cu4O16.5,Bulk,,,SC,High-Tc/cuprate,85 K,,Tetragonal,layered cuprate,,,,,,,True,10.1103/PhysRevB.39.4316
Bi4Sr4Ca1Tm1Cu4O16+y,Bi4Sr4Ca1Tm1Cu4O17,Bulk,,,SC,High-Tc/cuprate,60 K,,Tetragonal,layered cuprate,,,,,,,True,10.1103/PhysRevB.39.4316
Bi4Sr4Ca2Cu4O16,Bi4Sr4Ca2Cu4O16,Bulk,,,SC,High-Tc/cuprate,,,Tetragonal,,I4/mmm,3.83 Å,3.83 Å,30.89 Å,,,False,10.1103/PhysRevB.45.10616
Bi4Sr4Ca2Cu4O16+x,Bi4Sr4Ca2Cu4O16+x,Bulk,,,SC,High-Tc/cuprate,85 K,,,,,5.41 Å,5.41 Å,30.64 Å,,,True,10.1103/PhysRevB.38.2504
Bi4Sr4Ca2Cu4O16+y,Bi4Sr4Ca2Cu4O16.3,Bulk,,,SC,High-Tc/cuprate,85 K,,Tetragonal,layered cuprate,,3.87 Å,3.87 Å,30.6 Å,,,True,10.1103/PhysRevB.39.4316
Bi4Sr4CaCu3O14,Bi4Sr4CaCu3O14,Bulk,,,SC,High-Tc/cuprate,,,,perovskite,,,,,,,,10.1103/PhysRevB.49.9933
Bi4Sr4CaYCu4O16,Bi4Sr4CaYCu4O16,Bulk,,,NSC,,,,Tetragonal,,I4/mmm,,,,,,False,10.1103/PhysRevB.45.10616
Bi-Sr-Cu-O,Bi4Sr4CuO6+δ,Bulk,,,SC,High-Tc/cuprate,,,,layered cuprate,,,,,,,True,10.1103/PhysRevB.46.8542
Bi4Sr4Er2Cu4O16+y,Bi4Sr4Er2Cu4O17.5,Bulk,,,NSC,,< 4.2 K,,Tetragonal,layered cuprate,,3.8412 Å,3.8412 Å,30.156 Å,,,True,10.1103/PhysRevB.39.4316
Bi4Sr4Tm2Cu4O16+y,Bi4Sr4Tm2Cu4O17.3,Bulk,,,NSC,,< 4.2 K,,Tetragonal,layered cuprate,,,,,,,True,10.1103/PhysRevB.39.4316
Bismuth Telluride (Bi4Te3),Bi4Te3,Bulk,,,SC,,8.4 K,,Cubic,body-centered cubic (bcc),,,,,,,FALSE,10.1103/PhysRevB.93.094511
"Bismuth Telluride (Bi4Te3, High Pressure Phase)",Bi4Te3,,,,SC,Unconventional,,High pressure,Monoclinic; Cubic,,,,,,,,FALSE,10.1103/PhysRevLett.111.087001
Bi6O8S5,Bi6O8S5,,,,NSC,,,,,,,,,,,,FALSE,10.1103/PhysRevB.94.035150
Bi6O8S5,Bi6O8S5,Bulk,,,I,,,,,,,,,,,,FALSE,10.1103/PhysRevB.91.214512
Bi-Sr-Ca-Cu-O,Bi6Sr5Ca3Cu6O,Bulk,,,SC,High-Tc,114K,,,,,,,,,,TRUE,10.1016/0038-1098(88)90544-3
Amorphous Bismuth-Thallium Alloy,Bi86.84Tl13.16,Thin Film,730 Å,z-cut single-crystal quartz,SC,,6.253 K,,Amorphous,Amorphous,,,,,,,True,10.1103/PhysRev.147.384
Amorphous Bismuth-Thallium Alloy,Bi90.48Tl9.52,Thin Film,550 Å,z-cut single-crystal quartz,SC,,6.220 K,,Amorphous,Amorphous,,,,,,,True,10.1103/PhysRev.147.384
Amorphous Bismuth-Antimony Alloy,Bi92.04Sb7.96,Thin Film,1130 Å,z-cut single-crystal quartz,SC,,6.032 K,,Amorphous,Amorphous,,,,,,,True,10.1103/PhysRev.147.384
Amorphous Bismuth-Thallium Alloy,Bi93.85Tl6.15,Thin Film,,z-cut single-crystal quartz,SC,,6.205 K,,Amorphous,Amorphous,,,,,,,True,10.1103/PhysRev.147.384
Amorphous Bismuth-Lead Alloy,Bi94.91Pb5.09,Thin Film,700 Å,z-cut single-crystal quartz,SC,,6.374 K,,Amorphous,Amorphous,,,,,,,True,10.1103/PhysRev.147.384
Amorphous Bismuth-Antimony Alloy,Bi94.98Sb5.02,Thin Film,540 Å,z-cut single-crystal quartz,SC,,6.049 K,,Amorphous,Amorphous,,,,,,,True,10.1103/PhysRev.147.384
Amorphous Bismuth-Thallium Alloy,Bi96.68Tl3.32,Thin Film,820 Å,z-cut single-crystal quartz,SC,,6.181 K,,Amorphous,Amorphous,,,,,,,True,10.1103/PhysRev.147.384
Amorphous Bismuth-Lead Alloy,Bi96.92Pb3.08,Thin Film,750 Å,z-cut single-crystal quartz,SC,,6.292 K,,Amorphous,Amorphous,,,,,,,True,10.1103/PhysRev.147.384
Amorphous Bismuth-Antimony Alloy,Bi97.05Sb2.95,Thin Film,1070 Å,z-cut single-crystal quartz,SC,,6.125 K,,Amorphous,Amorphous,,,,,,,True,10.1103/PhysRev.147.384
Amorphous Bismuth-Thallium Alloy,Bi97.95Tl2.05,Thin Film,550 Å,z-cut single-crystal quartz,SC,,6.167 K,,Amorphous,Amorphous,,,,,,,True,10.1103/PhysRev.147.384
Amorphous Bismuth-Lead Alloy,Bi97.98Pb2.02,Thin Film,740 Å,z-cut single-crystal quartz,SC,,6.261 K,,Amorphous,Amorphous,,,,,,,True,10.1103/PhysRev.147.384
Amorphous Bismuth-Antimony Alloy,Bi98.92Sb1.08,Thin Film,890 Å,z-cut single-crystal quartz,SC,,6.142 K,,Amorphous,Amorphous,,,,,,,True,10.1103/PhysRev.147.384
Amorphous Bismuth-Lead Alloy,Bi98.97Pb1.03,Thin Film,920 Å,z-cut single-crystal quartz,SC,,6.218 K,,Amorphous,Amorphous,,,,,,,True,10.1103/PhysRev.147.384
Amorphous Bismuth-Thallium Alloy,Bi98.98Tl1.02,Thin Film,610 Å,z-cut single-crystal quartz,SC,,6.158 K,,Amorphous,Amorphous,,,,,,,True,10.1103/PhysRev.147.384
Amorphous Bismuth-Thallium Alloy,Bi99.47Tl0.53,Thin Film,630 Å,z-cut single-crystal quartz,SC,,6.164 K,,Amorphous,Amorphous,,,,,,,True,10.1103/PhysRev.147.384
BiAu₂,BiAu₂,Bulk,,,SC,,1.8 K,,,Laves phase,,,,,,,TRUE,Handbook of SC
Bismuth diboride,BiB2,Bulk,,,NSC,,,,Hexagonal,AlB2-type,,,,,,,False,10.1103/PhysRevB.65.012502
BBCCO,BiBa2CaCu2Oy,,,,SC,High-Tc/cuprate,,,,,,,,,,,,10.1103/PhysRevB.51.9148
BiBa2Cu3O6.5,BiBa2Cu3O6.5,Bulk,,,SC,High-Tc/cuprate,,,,perovskite,,,,,,,True,10.1103/PhysRevB.37.7510
BiBa₂Cu₃O₇,BiBa₂Cu₃O₇,Bulk,,,SC,High-Tc/cuprate,,,,,,,,,,,True,10.1103/PhysRevB.37.7496
BiCa0.5Sr1.5Cu2Oy,BiCa0.5Sr1.5Cu2Oy,Bulk,,,SC,High-Tc,45 K,,,,,,,,,,True,10.1103/PhysRevB.39.12271
BiCaSrCu2O6.4,BiCaSrCu2O6.4,Bulk,,,SC,High-Tc/cuprate,73.9 K,,,,,,,,,,True,10.1103/PhysRevB.38.2851
BiCaSrCu2Oy,BiCaSrCu2Oy,Bulk,,,SC,High-Tc,75.0 K,,,,,,,,,,True,10.1103/PhysRevB.38.5016
BCSCO-2,BiCaSrCu3O7-δ,Bulk,,,SC,High-Tc,81 K,ambient pressure,,,,,,,,,True,10.1103/PhysRevLett.60.941
BiCaSrCu3Oy,BiCaSrCu3Oy,Bulk,,,SC,High-Tc,60 K,,,,,,,,,,True,10.1103/PhysRevB.39.12271
Bismuth calcium strontium copper oxide,BiCaSrCuO,,,,SC,High-Tc,,,,,,,,,,,,10.1103/PhysRevB.43.1216
Bismuth Calcium Strontium Copper Oxide,BiCaSrCuO,Bulk,,,SC,High-Tc/cuprate,,,,,,,,,,,,10.1103/PhysRevB.41.7201
BiCaSrCuO,BiCaSrCuO,Bulk,,,SC,High-Tc,65K,,,,,,,,,,TRUE,10.1016/0921-4534(89)90663-1
BCSCO-1,BiCaSrCuO7-δ,Bulk,,,SC,High-Tc,114 K,ambient pressure,,,,,,,,113 T,True,10.1103/PhysRevLett.60.941
BiCuSr2HoCeCu2O9-δ,BiCuSr2HoCeCu2O9,Bulk,,,NSC,,,,,,,,,,,,,10.1103/PhysRevB.48.9799
BiFeO3,BiFeO3,Thin Film,130 nm,YBa2Cu3O7/SrTiO3 (001),Multiferroic,,NSC,,,perovskite,,,,,,,TRUE,10.1103/PhysRevB.93.064510
BiFeO3/YBa2Cu3O7 bilayer,BiFeO3/YBa2Cu3O7,Thin Film,130 nm (BFO) / 100 nm (YBCO),SrTiO3 (001),SC/weak FM,High-Tc/cuprate,90 K,,,perovskite/perovskite-related,,,,,,,TRUE,10.1103/PhysRevB.93.064510
Bismuth Germanium,BiGe,Thin Film,,,SC,,,,,,,,,,,,,10.1103/PhysRevLett.88.206802
Bismuth monohydride,BiH,Bulk,,,SC,High-Tc,,High pressure,,,,,,,,,FALSE,10.1103/PhysRevB.110.224507
Bismuth dodecahydride,BiH12,Bulk,,,SC,High-Tc,179 K (for μ*=0.10) and 166 K (for μ*=0.13) at 180 GPa,180-300 GPa,Trigonal,Chair-cyclohexane-like H12 ring,R-3m,,,,,,FALSE,10.1103/PhysRevB.110.224507
Bismuth Hydride,BiH2,Bulk,,,SC,High-Tc,39 K,125 GPa,,,,,,,,,FALSE,10.1016/j.commatsci.2021.110806
Bismuth Hydride,BiH3,Bulk,,,SC,High-Tc,65 K,270 GPa,,,,,,,,,FALSE,10.1016/j.commatsci.2021.110806
BiH5,BiH5,Bulk,,,SC,High-Tc,103 K,200 GPa,,,,,,,,,FALSE,10.1016/j.ssc.2018.05.009
BiH6,BiH6,Bulk,,,SC,High-Tc,100 K,200 GPa,,,,,,,,,FALSE,10.1016/j.ssc.2018.05.009
Bismuth octahydride,BiH8,Bulk,,,SC,High-Tc,139 K (for μ*=0.10) and 125 K (for μ*=0.13) at 200 GPa; up to 153 K at 250 GPa,100-250 GPa,Monoclinic,Layered with embedded H2 molecular units,C2/m,,,,,,FALSE,10.1103/PhysRevB.110.224507
"BiI (high pressure, cited work)",BiI,Bulk,,,SC,,,high pressure,,,,,,,,,TRUE,10.1103/PhysRevB.104.064104
BiIn2,BiIn2,Bulk,,,SC,Conventional,5.56 K,,Hexagonal,Primitive,P6_3/mmc,5.477 Å,5.477 Å,6.577 Å,177 Oe,4024 Oe,TRUE,10.1016/j.mtphys.2024.101505
BiIn₂,BiIn₂,Bulk,,,SC,,5.8 K,,,hP6,,,,,,,TRUE,Handbook of SC
BiIn₅,BiIn₅,Bulk,,,SC,,4.1 K,,,,,,,,,,TRUE,Handbook of SC
Bernal Bilayer Graphene,Bilayer Graphene,Thin Film,,,SC,Triplet,,,Hexagonal,Graphene (honeycomb),,,,,,,FALSE,10.1103/PhysRevLett.130.196001
Twisted Bilayer Graphene,Bilayer Graphene,Thin Film,,,SC,Triplet,,,Hexagonal,"Graphene (honeycomb, moiré)",,,,,,,FALSE,10.1103/PhysRevLett.130.196001
Bernal Bilayer Graphene on WSe2,Bilayer Graphene/WSe2,Thin Film,,WSe2,SC,Triplet,0.5 K,,Hexagonal,Graphene (honeycomb) on WSe2 (hexagonal),,,,,,,FALSE,10.1103/PhysRevLett.130.196001
BiLi,BiLi,,,,SC,,2.47 K,,,,,,,,,,FALSE,10.1016/j.matlet.2004.08.007
Bismuth Manganese Oxide,BiMnO3,Thin Film,,,FM,,NSC,,,,,,,,,,FALSE,10.1103/PhysRevB.76.115315
BiNa,BiNa,,,,SC,,2.25 K,,,,,,,,,,FALSE,10.1016/j.matlet.2004.08.007
"(BiSe)(NbSe2) (misfit layer compound, cited, δ=0)",BiNbSe3,Bulk,,,SC,,2.4 K,,,Misfit layered,,,,,,,FALSE,10.1103/PhysRevB.103.085107
BiNb₂,BiNb₂,Bulk,,,SC,A15,3.1 K,,Cubic,Cr₃Si type (A15),cP8,,,,,,TRUE,Handbook of SC
BiNi,BiNi,Bulk,,,SC,,,,,noncubic,,,,,,,False,10.1103/PhysRevB.42.179
BiNi (monoclinic),BiNi,Thin Film,100-200 nm,SiO2/Si,NSC,,,Ambient,Monoclinic,C1m1-type,C1m1 (No. 8),,,,,,TRUE,10.1103/PhysRevMaterials.8.074805
"BiNi (hexagonal, cited)",BiNi,Bulk,,,SC,,4 K,,Hexagonal,P6_3/mmc-type,P6_3/mmc (No. 194),,,,,,FALSE,10.1103/PhysRevMaterials.8.074805
BiNi,BiNi,Thin Film,,,SC,,4.25 K,ambient,,,,,,,,,TRUE,10.1103/PhysRevB.99.064504
BiO3-based perovskites,BiO3,Bulk,,,SC,High-Tc,,,,perovskite,,,,,,,,10.1103/PhysRevB.42.936
BiO3-based superconductors,BiO3,Bulk,,,SC,,,,,,,,,,,,,10.1103/PhysRevB.47.8929
BiO3,BiO3,Bulk,,,SC,,,,,,,,,,,,,10.1103/PhysRevB.42.10226
BiO3-based superconductors,BiO3,Bulk,,,SC,High-Tc,,,,,,,,,,,False,10.1103/PhysRevB.47.515
BiO3,BiO3,Bulk,,,SC,High-Tc,,,,,,,,,,,,10.1103/PhysRevB.40.6919
BiOCu0.9S,BiOCu0.9S,Bulk,,,SC,,5.8 K,,Tetragonal,ZrCuSiAs-type,P4/nmm,3.8709 Å,,8.558 Å,,,FALSE,10.1016/j.ssc.2009.12.028
BiOCu0.9S,BiOCu0.9S,Bulk,,,SC,Type-II,5.8 K,,Tetragonal,,,3.8686 Å,,8.5682 Å,,,TRUE,10.1016/j.physc.2009.11.164
BiP2,BiP2,Bulk,,,SC,Type-II,7.17 K,ambient,vdW layered,Crystalline,P2/m,3.282,4.644,5.266,,,FALSE,10.1016/j.jallcom.2023.170440
BiPbBaLaCuO₆,BiPbBaLaCuO₆,Bulk,,,NSC,,n.s.,,Orthorhombic,,Fmmm,5.4028 Å,5.4745 Å,24.515 Å,,,TRUE,Handbook of SC
BiPbPt₂,BiPbPt₂,Bulk,,,SC,,1.3 K,,,,,,,,,,TRUE,Handbook of SC
BiPbSr1.25La0.75CuO6,BiPbSr1.25La0.75CuO6,Bulk,,,SC,cuprate,24 K,,Orthorhombic,,,,,,,,True,10.1103/PhysRevB.43.8686
BiPbSr1.2Pr0.8CuO6,BiPbSr1.2Pr0.8CuO6,Bulk,,,SC,cuprate,15 K,,Orthorhombic,,,,,,,,True,10.1103/PhysRevB.43.8686
BiPbSr2Ca2Cu2.84Zn0.16O10,BiPbSr2Ca2Cu2.84Zn0.16O10,Bulk,,,SC,High-Tc/Cuprate,70.94 K,,Tetragonal,,,,,,,,TRUE,10.1016/j.physc.2020.1353632
BiPbSr2Ca2Cu2.92Zn0.08O10,BiPbSr2Ca2Cu2.92Zn0.08O10,Bulk,,,SC,High-Tc/Cuprate,71.82 K,,Tetragonal,,,,,,,,TRUE,10.1016/j.physc.2020.1353632
BiPbSr2Ca2Cu2.96Zn0.04O10,BiPbSr2Ca2Cu2.96Zn0.04O10,Bulk,,,SC,High-Tc/Cuprate,73.21 K,,Tetragonal,,,,,,,,TRUE,10.1016/j.physc.2020.1353632
BiPbSr2Ca2Cu2.98Zn0.02O10,BiPbSr2Ca2Cu2.98Zn0.02O10,Bulk,,,SC,High-Tc/Cuprate,108.79 K,,Tetragonal,,,,,,,,TRUE,10.1016/j.physc.2020.1353632
(BiPb)2Sr2Ca2Cu2O8,BiPbSr2Ca2Cu2O8,Bulk,,,SC,High-Tc/cuprate,91.4 K,,,,,,,,,,,10.1103/PhysRevB.66.144506
BiPbSr2Ca2Cu3O10,BiPbSr2Ca2Cu3O10,Bulk,,,SC,High-Tc/Cuprate,112.21 K,,Tetragonal,,,,,,,,TRUE,10.1016/j.physc.2020.1353632
(BiPb)2Sr2Ca2Cu3Ox,BiPbSr2Ca2Cu3O7,Bulk,,,SC,High-Tc/cuprate,108.7 K,,,,,,,,,,,10.1103/PhysRevB.66.144506
BiPbSr2Y1-xCaxCu2O8 (x=1.0),BiPbSr2CaCu2O8,Bulk,,,SC,High-Tc/cuprate,85 K,,,,,,,,,,True,10.1103/PhysRevB.43.5612
"(Bi,Pb)2Sr2CaCu2O8 (mentioned in references)",BiPbSr2CaCu2O8,Bulk,,,SC,High-Tc/cuprate,,,,layered,,,,,,,,10.1103/PhysRevB.66.054509
BiPbSr2CaCu2O8,BiPbSr2CaCu2O8,Bulk,,,SC,High-Tc,69K,30 bar,Tetragonal,,,3.8231,3.8231,30.7512,,,TRUE,10.1016/j.cap.2008.02.002
BiPbSr2Y0.5Ca0.5Cu2O8,BiPbSr2Y0.5Ca0.5Cu2O8,Bulk,,,SC,cuprate,85 K,,Orthorhombic,,,,,,,,True,10.1103/PhysRevB.43.8686
BiPbSr2YCu2O8,BiPbSr2YCu2O8,Bulk,,,NSC,,,,Orthorhombic,,,,,,,,True,10.1103/PhysRevB.43.8686
BiPbSr2Y1-xCaxCu2O8 (x=0.0),BiPbSr2YCu2O8,Bulk,,,SC,High-Tc/cuprate,,,,,,,,,,,True,10.1103/PhysRevB.43.5612
BiPbSrCaCuO,BiPbSrCaCuO,Bulk,,,SC,High-Tc/cuprate,,,,,,,,,,,,10.1103/PhysRevB.75.224507
BiPbSrLaCuO6,BiPbSrLaCuO6,Bulk,,,NSC,,,,Orthorhombic,,,5.318 Å,5.379 Å,24.51 Å,,,True,10.1103/PhysRevB.43.8686
BiPbSrNdCuO6,BiPbSrNdCuO6,Bulk,,,NSC,,,,Orthorhombic,,,,,,,,True,10.1103/PhysRevB.43.8686
BiPbSrPrCuO6,BiPbSrPrCuO6,Bulk,,,NSC,,,,Orthorhombic,,,,,,,,True,10.1103/PhysRevB.43.8686
BiPd,BiPd,Bulk,,,SC,,,ambient pressure,,,,,,,,,FALSE,10.1103/PhysRevB.97.224506
Bismuth Palladium,BiPd,Bulk,,,SC,,3.8 K,,Monoclinic,,P21,,,,,,TRUE,10.1103/PhysRevB.94.121407
BiPd,BiPd,,,,SC,Topological,,,,,,,,,,,TRUE,10.1103/PhysRevB.102.155406
Bismuth Palladium,BiPd,Bulk,,,SC,Type-II/Topological/NA,3.8 K,,,,,,,,,,FALSE,10.1103/PhysRevB.109.L241104
gamma-BiPd,BiPd,,,,Topological Material,,,,Hexagonal,,P6_3/mmc,,,,,,FALSE,10.1103/PhysRevB.109.224509
alpha-BiPd,BiPd,,,,Topological Material,,,,,,,,,,,,FALSE,10.1103/PhysRevB.109.224509
Bismuth Palladium,BiPd,,,,SC,Noncentrosymmetric,3.8 K,,,,,,,,,,FALSE,10.1103/PhysRevB.105.224505
Bismuth Palladium,BiPd,Bulk,,,SC,,,,,,,,,,,,FALSE,10.1103/PhysRevB.94.104512
alpha-BiPd,BiPd,Thin Film,50 nm,Thermally oxidized Si,SC,Singlet-triplet admixture,3.7 K,,Monoclinic,,P21,,,,,2.47 T,TRUE,10.1103/PhysRevLett.131.236003
gamma-BiPd,BiPd,Thin Film,50 nm,Thermally oxidized Si,SC,Spin-singlet,3.3 K,,Hexagonal,,P63,,,,,2.13 T,TRUE,10.1103/PhysRevLett.131.236003
Bismuth palladium,BiPd,,,,SC,,,,,Noncentrosymmetric,,,,,,,FALSE,10.1103/PhysRevB.102.064507
Bismuth Palladium,BiPd,Bulk,,,SC,Noncentrosymmetric,,,,,,,,,,,FALSE,10.1103/PhysRevB.99.094517
BiPd,BiPd,Bulk,,,SC,Topological,,,,,,,,,,,FALSE,10.1103/PhysRevB.104.054509
BiPd,BiPd,,,,SC,,,,,,,,,,,,FALSE,10.1103/PhysRevB.99.134509
BiPd,BiPd,Bulk,,,SC,Type-II,3.77 K,ambient,Monoclinic,,,,,,,75 mT (for H || b); 89 mT (for in-plane fields),TRUE,10.1103/PhysRevB.93.174504
Bismuth Palladium,BiPd,Bulk,,,SC,Noncentrosymmetric,,,,,,,,,,,FALSE,10.1103/PhysRevB.99.014516
BiPd,BiPd,Bulk,,,SC,Type-II,3.8 K,,Monoclinic,,P 21,7.231,10.607,8.722,,,TRUE,10.1016/j.materresbull.2018.12.032
α-BiPd,BiPd,Bulk,,,SC,Type-II,3.7 K,,Monoclinic,,P21,,,,,17.2 mT,TRUE,10.1016/j.jcrysgro.2024.127592
BiPdSe,BiPdSe,Bulk,,,SC,,very small Tc,,,,,,,,,,,10.1103/PhysRevB.11.4242
BiRe₂,BiRe₂,Bulk,,,SC,,2.2 K,,,,,,,,,,TRUE,Handbook of SC
(BiS)1.08TaS2,BiS-TaS2,Bulk,,,SC,Type-II,70 mK,,,,,,,,,,TRUE,10.1016/0379-6779(91)91679-5
(BiS)1.08TaS2,BiS1.08TaS2,Bulk,,,SC,Type-II,70 mK,,,,,,,,,,TRUE,10.1016/0038-1098(90)90155-5
Bi-Sb,BiSb,Bulk,,,NSC,,,,,,,,,,,,,10.1103/PhysRevLett.28.1127
Bismuth-Antimony film,BiSb,Thin Film,ultrathin,fire-polished glass,SC,Type-II,0.255 K,,,amorphous,,,,,,,True,10.1103/PhysRevB.61.R9245
Bismuth-Antimony film,BiSb,Thin Film,ultrathin,fire-polished glass,SC,Type-II,1.44 K,,,amorphous,,,,,,,True,10.1103/PhysRevB.61.R9245
Bismuth-Antimony film,BiSb,Thin Film,ultrathin,fire-polished glass,SC,Type-II,0.336 K,,,amorphous,,,,,,,True,10.1103/PhysRevB.61.R9245
Bi/Sb,BiSb,Thin Film,0.7-0.9 nm,fire polished glass slide,SC,Type-II,0.05-2.4 K,,,,,,,,,approximately 2 T per K of Tc0,True,10.1103/PhysRevB.59.11209
Bismuth-Antimony Alloy (proximity-induced superconductivity),BiSb,Bulk,,,SC,,>4 K,,,,,,,,,,TRUE,10.1103/PhysRevLett.102.216404
BiSbNi₂,BiSbNi₂,Bulk,,,SC,,2.0 K,,,hP,,,,,,,TRUE,Handbook of SC
BiSbPt₂,BiSbPt₂,Bulk,,,SC,,1.5 K,,,hP,,,,,,,TRUE,Handbook of SC
BiSbTeSe2,BiSbTeSe2,Nanoribbon,,,Topological Insulator,Proximity-induced,0.5–2.2 K,,,,,,,,,,TRUE,10.1103/PhysRevLett.122.047003
Bismuth strontium calcium copper oxide,BiSCCO,,,,SC,High-Tc/cuprate,,,,,,,,,,,,10.1103/PhysRevLett.88.167003
"BiSe (bulk, reference sample)",BiSe,Bulk,,,NSC,,,,,,,,,,,,TRUE,10.1103/PhysRevB.103.085107
(BiSe)1.10(NbSe2),BiSe1.10NbSe2,Bulk,,,SC,Type-II,2.36 K,,,,,,,,,,FALSE,10.1016/S0921-4526(98)00774-1
Bismuth Selenide Iodide (High Pressure Phase),BiSeI,Bulk,,,SC,,"2.3 K (at 27.4 GPa), up to ~5.6 K (above 40 GPa)",27.4-53.4 GPa,Tetragonal,,P4/nmm,3.39,3.39,10.16,,3.1 T (at 43.0 GPa),TRUE,10.1103/PhysRevB.107.134501
Bismuth Selenide Iodide (Ambient Pressure Phase),BiSeI,Bulk,,,NSC,,,0 GPa,Orthorhombic,quasi-one-dimensional (Q1D),Pnma,8.69,4.21,10.54,,,TRUE,10.1103/PhysRevB.107.134501
BiSr2.2Ca0.8Cu2O8,BiSr2.2Ca0.8Cu2O8,Bulk,,,SC,High-Tc/cuprate,,,,,,,,,,,,10.1103/PhysRevB.41.873
Bismuth Strontium Calcium Copper Oxide,BiSr2Ca2Cu2O8,Bulk,,,SC,High-Tc/cuprate,,,,,,,,,,,,10.1103/PhysRevB.51.8634
BiSr2Ca2Cu2O8+x,BiSr2Ca2Cu2O8,Bulk,,,SC,High-Tc/cuprate,,,,layered,,,,,,,,10.1103/PhysRevB.62.R14665
BiSr2CaCu2O8-x,BiSr2CaCu2O8-x,Bulk,,,SC,High-Tc/cuprate,,,,,,,,,,,,10.1103/PhysRevB.43.10530
Bi-Sr-Ca-Cu-O Sample A,BiSrCaCu2O,Bulk,,,SC,High-Tc/cuprate,"106 K, 85 K",,,,,,,,,,True,10.1103/PhysRevB.39.11559
BiSrCaCu2Ox,BiSrCaCu2O,Bulk,,,SC,High-Tc,50-75 K,,,,,,,,,,TRUE,10.1016/S0921-4534(88)80002-9
BiSrCaCu2Ox,BiSrCaCu2Ox,Bulk,,,SC,High-Tc,80 K,,,,,,,,30 Oe at 95 K,very high Hc2 (>9 kOe),True,10.1103/PhysRevB.39.2333
BiSrCaCu2Ox (110K phase),BiSrCaCu2Ox,Bulk,,,SC,High-Tc,110 K,,,,,,,,30 Oe at 95 K,very high Hc2 (>9 kOe),True,10.1103/PhysRevB.39.2333
BiSrCaCu2Ox,BiSrCaCu2Ox,Bulk,,,SC,High-Tc,85 K,,Orthorhombic,,,0.54 nm,5a,4√2a,,,True,10.1103/PhysRevB.41.4093
Bismuth cuprate superconductor,BiSrCaCu2Ox,Bulk,,,SC,High-Tc/cuprate,80 K,,,,,,,,,,True,10.1103/PhysRevB.46.11069
BiSrCaCu2Oy,BiSrCaCu2Oy,Bulk,,,SC,cuprate,105 K,,,,,,,,,,TRUE,Handbook of SC
BiSrCaCu3Ox,BiSrCaCu3O,Bulk,,,SC,High-Tc,50-75 K,,,,,,,,,,TRUE,10.1016/S0921-4534(88)80002-9
BiSrCaCu3Ox,BiSrCaCu3Ox,Bulk,,,SC,High-Tc,110 K,,Tetragonal,,,0.54 nm,,3.7 nm,,,True,10.1103/PhysRevB.41.4093
Bismuth Strontium Calcium Copper Oxide,BiSrCaCuO,Bulk,,,SC,High-Tc/cuprate,,,,,,,,,,,,10.1103/PhysRevLett.75.529
BiSrCaCuO,BiSrCaCuO,Bulk,,,SC,High-Tc/cuprate,,,,,,,,,,,True,10.1103/PhysRevLett.71.1895
BiSrCaCuO,BiSrCaCuO,Bulk,,,SC,High-Tc/cuprate,,,,,,,,,,,,10.1103/PhysRevLett.67.2729
Bi-Sr-Ca-Cu-O,BiSrCaCuO,,,,SC,High-Tc,,,,,,,,,,,,10.1103/PhysRevB.41.1581
BiSrCaCuO,BiSrCaCuO,,,,SC,High-Tc/cuprate,,,,,,,,,,,,10.1103/PhysRevLett.87.177003
BSCCO,BiSrCaCuO,,,,SC,High-Tc/cuprate,,,,,,,,,,,,10.1103/PhysRevLett.84.2493
Bismuth Strontium Calcium Copper Oxide,BiSrCaCuO,Bulk,,,SC,High-Tc/cuprate,,,,,,,,,,,,10.1103/PhysRevB.54.3617
BiSrCaCuO crystal,BiSrCaCuO,Bulk,,,SC,High-Tc/cuprate,,,,,,,,,,,,10.1103/PhysRevB.45.8201
Bismuth Strontium Calcium Copper Oxide,BiSrCaCuO,Bulk,,,SC,High-Tc/cuprate,,,,,,,,,,,,10.1103/PhysRevB.46.5735
BiSrCaCuO,BiSrCaCuO,Bulk,,,SC,High-Tc/cuprate,,,,,,,,,,,,10.1103/PhysRevLett.72.1758
BiSrCaCuO,BiSrCaCuO,Bulk,,,SC,High-Tc/cuprate,,,,,,,,,,,,10.1103/PhysRevB.62.15237
Bi-Sr-Ca-Cu-O,BiSrCaCuO,Bulk,,,SC,High-Tc/cuprate,84.1 K,,,layered,,,,,,,,10.1103/PhysRevB.46.14010
BiSrCaCuO,BiSrCaCuO,Bulk,,,SC,High-Tc,,,,,,,,,,,True,10.1103/PhysRevLett.72.790
BiSrCaCuO,BiSrCaCuO,Bulk,,,SC,Type-II,105 K,,,,,,,,,,TRUE,10.1016/j.physc.2011.05.051
BiSrCaCuO,BiSrCaCuO,Film,,,SC,Type-II,103 K,,,,,,,,,,TRUE,10.1016/j.physc.2011.05.051
BiSrCaCuO,BiSrCaCuO,Film,,,SC,Type-II,107 K,,,,,,,,,,TRUE,10.1016/j.physc.2011.05.051
BiSrCaCuO7,BiSrCaCuO7,Bulk,,,SC,High-Tc,75 K,,Orthorhombic,,,5.439 Å,5.410 Å,30.78 Å,,,TRUE,Handbook of SC
BiSrCaCuO7,BiSrCaCuO7,Bulk,,,SC,High-Tc,105 K,,Orthorhombic,,,5.439 Å,5.410 Å,30.78 Å,,,TRUE,Handbook of SC
BiSrCuO,BiSrCuO,Bulk,,,SC,High-Tc/cuprate,,,,layered,,,,,,,,10.1103/PhysRevB.57.10884
BiSrCuOy,BiSrCuOy,Bulk,,,SC,High-Tc,,,,,,,,,,,,10.1103/PhysRevB.37.9765
BiSrCuOy,BiSrCuOy,Bulk,,,SC,High-Tc,8 K,,Pseudotetragonal,,,5.38 Å,5.38 Å,24.6 Å,,,TRUE,Handbook of SC
BiTe,BiTe,Bulk,,,SC,Type-II,8.4 K,11.9 GPa,Pm3̅m,Cubic,Pm3̅m,,,,,2.5 T,TRUE,10.1016/j.mtphys.2024.101377
BiTeBr,BiTeBr,Bulk,,,SC,,,,,noncentrosymmetric,,,,,,,FALSE,10.1103/PhysRevB.98.054510
"BiTeBr (high pressure, cited work)",BiTeBr,Bulk,,,SC,,,high pressure,,,,,,,,,TRUE,10.1103/PhysRevB.104.064104
Bismuth Tellurochloride (BiTeCl) - Superconducting Phase I,BiTeCl,Bulk,,,SC,,up to 7 K,13-28 GPa,Orthorhombic (by analogy to BiTeI),,Pnma (by analogy to BiTeI),,,,,8 T,TRUE,10.1103/PhysRevB.93.100504
Bismuth Tellurochloride (BiTeCl) - Superconducting Phase II,BiTeCl,Bulk,,,SC,Conventional,~4.5 K,39-50.8 GPa,Cubic (possible),,,,,,,3.5 T,TRUE,10.1103/PhysRevB.93.100504
Bismuth Tellurochloride (BiTeCl) - Rashba Semiconductor Phase,BiTeCl,Bulk,,,NSC,,,0-5 GPa,Trigonal,Layered,P6_3mc,,,,,,TRUE,10.1103/PhysRevB.93.100504
Bismuth Tellurochloride (BiTeCl) - Insulating Phase,BiTeCl,Bulk,,,NSC,,,5-13 GPa,Orthorhombic (by analogy to BiTeI),,Pnma (by analogy to BiTeI),,,,,,TRUE,10.1103/PhysRevB.93.100504
BiTeCl,BiTeCl,Bulk,,,SC,Type-II,4.2 K,32 GPa,Non-centrosymmetric layered,Hexagonal,P6_3mc,,,,,"5.63 T at 14 GPa, 4.44 T at 28 GPa",TRUE,10.1016/j.jpcs.2017.09.024
"Bismuth Telluride Iodide (High Pressure Phase, cited)",BiTeI,Bulk,,,SC,,,High pressure,Tetragonal,,P4/nmm,,,,,,FALSE,10.1103/PhysRevB.107.134501
"Bismuth Telluride Iodide (Intermediate Pressure Phase, cited)",BiTeI,Bulk,,,SC,,,Intermediate pressure,Orthorhombic,,Pnma,,,,,,FALSE,10.1103/PhysRevB.107.134501
"Bismuth Telluride Iodide (Ambient Pressure Phase, cited)",BiTeI,Bulk,,,NSC,,,0 GPa,Trigonal,layered,P-3m1,,,,,,FALSE,10.1103/PhysRevB.107.134501
"BiTeI (high pressure, cited work)",BiTeI,Bulk,,,SC,,,high pressure,,,,,,,,,TRUE,10.1103/PhysRevB.104.064104
BiTl₃,BiTl₃,Bulk,,,SC,,4.2 K,,Cubic,Cu₃Au type,cP4,,,,,,TRUE,Handbook of SC
Bismuth Antimonide Dirac Semimetal Nanoplate Junction,BixSby,Nanoplate,,,SC,Topological,,,,,,,,,,,FALSE,10.1103/PhysRevB.108.094514
Bismuth Selenide-based Topological Insulator Junction,BixSey,Junction,,,SC,Topological,,,,,,,,,,,FALSE,10.1103/PhysRevB.108.094514
BiZr₂,BiZr₂,Bulk,,,SC,A15,3.4 K,,Cubic,Cr₃Si type (A15),cP8,,,,,,TRUE,Handbook of SC
Bi-2201,Bi_{2+x}Sr_{2-x}CuO_{8+δ},single-layer compound,,,SC,High-Tc/cuprate,,,,,,,,,,,,10.1103/PhysRevB.93.075156
Bi–Sr–Cu–O,Bi–Sr–Cu–O,Bulk,,,SC,cuprate,9-22 K,,,lamellar oxides,,,,,,,TRUE,Handbook of SC
Bi₀.₃₃Cd₀.₆₇Sr₂YCu₂O₇,Bi₀.₃₃Cd₀.₆₇Sr₂YCu₂O₇,Bulk,,,SC,High-Tc,40 K,,,,,3.802 Å,,11.96 Å,,,TRUE,Handbook of SC
Bi₀.₅Sr₂Ce₂GdCu₂.₅O₁₁,Bi₀.₅Sr₂Ce₂GdCu₂.₅O₁₁,Bulk,,,SC,High-Tc,,,,,,,,,,,TRUE,Handbook of SC
Bi₀.₅Sr₂Ce₂NdCu₂.₅O₁₁,Bi₀.₅Sr₂Ce₂NdCu₂.₅O₁₁,Bulk,,,SC,High-Tc,,,,,,,,,,,TRUE,Handbook of SC
Bi₀.₅Sr₂YCu₂.₅O₇.₉₄,Bi₀.₅Sr₂YCu₂.₅O₇.₉₄,Bulk,,,SC,High-Tc,20 K,,,,,3.8157 Å,,11.661 Å,,,TRUE,Handbook of SC
Bi(Pb):2223,Bi₁.₂Pb₀.₈Sr₂Ca₂Cu₃O₁₀₊ₓ,Bulk,,,SC,High-Tc,,,,,,,,,,,TRUE,Handbook of SC
Bi₁.₂Pb₀.₈Sr₂Eu₁.₈Th₀.₂Cu₂Oy,Bi₁.₂Pb₀.₈Sr₂Eu₁.₈Th₀.₂Cu₂Oy,Bulk,,,SC,High-Tc cuprate,15 K,,,,,,,,,,TRUE,Handbook of SC
Bi₁.₆Pb₀.₃Te₀.₁Sr₂Ca₂Cu₃Oᵧ,Bi₁.₆Pb₀.₃Te₀.₁Sr₂Ca₂Cu₃Oᵧ,Bulk,,,SC,High-Tc,,,,,,,,,,201 T,TRUE,Handbook of SC
Bi₁.₆Pb₀.₄Sr₂CaCu₂O₈₊δ,Bi₁.₆Pb₀.₄Sr₂CaCu₂O₈₊δ,,,,SC,High-Tc/cuprate,,,,,,,,,,,,10.1103/PhysRevB.65.100503
Bi:2212,Bi₁.₇Pb₀.₃,Bulk,,,SC,High-Tc,,,,,,,,,,,TRUE,Handbook of SC
"(Bi,Pb)₂Sr₂CaCu₂O₈",Bi₁.₇Pb₀.₃Sr₂CaCu₂O₈,Bulk,,,SC,High-Tc/cuprate,"96 K (onset), 92-96 K (range)",,,layered,,,,,Hc1 mentioned but value not specified,,True,10.1103/PhysRevB.44.10190
Bi₁.₇Pb₀.₃Sr₂Ca₂Cu₃O₁₀,Bi₁.₇Pb₀.₃Sr₂Ca₂Cu₃O₁₀,Bulk,,,SC,High-Tc,,,,,,,,,,,TRUE,Babic (1995)
Bi(Pb):2223,Bi₁.₇Pb₀.₃Sr₂Ca₂Cu₃O₁₀₊ₓ,Bulk,,,SC,High-Tc,,,,,,,,,,,TRUE,Handbook of SC
Bi₁.₈Pb₀.₂Sr₁.₈La₀.₂CuO₆.₃₆,Bi₁.₈Pb₀.₂Sr₁.₈La₀.₂CuO₆.₃₆,Bulk,,,SC,cuprate,21 K,,,,,5.396 Å,5.374 Å,24.374 Å,,,TRUE,Handbook of SC
Bi(Pb):2223,Bi₁.₈Pb₀.₃Sr₂Ca₁.₉Cu₃O₁₀₊ₓ,Bulk,,,SC,High-Tc,,,,,,,,,,,TRUE,Handbook of SC
Bi₁.₈Pb₀.₄Sr₂.₀Ca₂.₂Cu₃Oₓ,Bi₁.₈Pb₀.₄Sr₂.₀Ca₂.₂Cu₃Oₓ,Bulk,,Silver sheath,SC,High-Tc/cuprate,110 K,,,,,,,,,,True,10.1103/PhysRevB.51.519
Bi₁.₈Pb₀.₄Sr₂Ca₂Cu₃O₁₀₊ᵈ,Bi₁.₈Pb₀.₄Sr₂Ca₂Cu₃O₁₀₊ᵈ,Bulk,,,SC,High-Tc,,,,,,,,,,,TRUE,Handbook of SC
Bi₁.₉₂₄Pb₀.₂₁₆Sr₁.₇₀₀CuO₆,Bi₁.₉₂₄Pb₀.₂₁₆Sr₁.₇₀₀CuO₆,Bulk,,,SC,cuprate,18 K,,,,,5.2757 Å,5.3797 Å,24.558 Å,,,TRUE,Handbook of SC
(Bi₀.₉₃)₂(Sr₀.₈₈Bi₀.₀₄)₄(Ca₀.₉₆Bi₀.₀₄)₁Cu₂O₈,Bi₁.₉₆Sr₁.₇₅Ca₀.₉₆Cu₂O₈,Bulk,,,SC,High-Tc,92 K,,Tetragonal,cuprate,I4/mmm,5.4150 Å,5.4149 Å,30.861 Å,,,TRUE,Handbook of SC
Pb-2223,Bi₁Pb₁Sr₂Ca₂Cu₃O₁₀₊ᵧ,Bulk,,,SC,High-Tc,,,,,,,,,,,TRUE,Handbook of SC
Bi₁₀Sr₁₀Cu₅O₂₉,Bi₁₀Sr₁₀Cu₅O₂₉,Bulk,,,SC,cuprate,,,Monoclinic,,A2,26.908,5.380,26.856,,,TRUE,Handbook of SC
Bi₁₀Sr₁₅Fe₁₀O₄₆,Bi₁₀Sr₁₅Fe₁₀O₄₆,Bulk,,,NSC,,,,Orthorhombic,,B222,27.245 Å,5.4617 Å,31.696 Å,,,TRUE,Handbook of SC
Bi₂.₀Sr₂.₂Ca₀.₈Cu₁.₀Ox,Bi₂.₀Sr₂.₂Ca₀.₈Cu₁.₀Ox,Thick Film,,,SC,High-Tc,,,,,,,,,,,TRUE,Handbook of SC
Bi₂.₀₅Sr₁.₉Ca₁.₀₅Cu₂O₈₊δ (x=0.023),Bi₂.₀₅Sr₁.₉Ca₁.₀₅Cu₁.₉₅₄Zn₀.₀₄₆O₈₊δ,Bulk,,,SC,High-Tc/cuprate,87 K,,,,,,,,,,,10.1103/PhysRevB.59.3914
Bi₂.₀₉Sr₁.₉₀Ca₁.₀₀Cu₂O₈.₂₂,Bi₂.₀₉Sr₁.₉₀Ca₁.₀₀Cu₂O₈.₂₂,Bulk,,,SC,High-Tc cuprate,,,Monoclinic,,Cc,37.754 Å,5.4109 Å,41.070 Å,,,TRUE,Handbook of SC
Bi₂.₁Sr₁.₆CaCu₂O₈.₁₅,Bi₂.₁Sr₁.₆CaCu₂O₈.₁₅,Bulk,,,SC,High-Tc/cuprate,84-85 K,,Orthorhombic,,,,,,,,True,10.1103/PhysRevB.39.7328
Bi₂.₁Sr₁.₉Ca₀.₉Cu₂.₁O₈,Bi₂.₁Sr₁.₉Ca₀.₉Cu₂.₁O₈,Bulk,,,SC,High-Tc/cuprate,,,,layered,,,,,,,True,10.1103/PhysRevB.40.6822
Bi₂.₁Sr₂.₀Ca₀.₉Cu₂.₀O₈₊δ,Bi₂.₁Sr₂.₀Ca₀.₉Cu₂.₀O₈₊δ,Bulk,,,SC,High-Tc/cuprate,71-87 K,,,layered,,,,,,,True,10.1103/PhysRevB.46.5615
Bi₂.₁Sr₂.₁Ca₀.₉Cu₂.₀O₈₊δ,Bi₂.₁Sr₂.₁Ca₀.₉Cu₂.₀O₈₊δ,Bulk,,,SC,High-Tc,85 K,,,,,,,,,542,TRUE,Li (1988)
Bi₂.₁Sr₂.₁Ca₀.₉Cu₂.₀O₈₊δ,Bi₂.₁Sr₂.₁Ca₀.₉Cu₂.₀O₈₊δ,Thin Film,,,SC,High-Tc,80 K,,,,,,,,,,TRUE,Kang (1988)
Bi₂.₁Sr₂.₁Ca₀.₉Cu₂.₀O₈₊δ,Bi₂.₁Sr₂.₁Ca₀.₉Cu₂.₀O₈₊δ,Bulk,,,SC,High-Tc,90 K,,,,,,,,,,TRUE,Maeda (1992)
Bi₂.₁₀Sr₁.₉₀Ca₀.₉₀Cu₂.₁₀Oₓ,Bi₂.₁₀Sr₁.₉₀Ca₀.₉₀Cu₂.₁₀Oₓ,Bulk,,,SC,High-Tc/cuprate,89.3 K,,,,,,,,,,True,10.1103/PhysRevB.51.16495
Bi₂.₁₅Sr₁.₈₅CaCu₂O₈₊δ,Bi₂.₁₅Sr₁.₈₅CaCu₂O₈,Bulk,,,SC,High-Tc/cuprate,,,,,,,,,,,,10.1103/PhysRevLett.79.1563
Bi₂.₁₅Sr₁.₈₅CuO₅.₅₅,Bi₂.₁₅Sr₁.₈₅CuO₅.₅₅,Bulk,,,SC,cuprate,up to 10 K,,,layered structure containing CuO₂ planes,,,,,,,True,10.1103/PhysRevB.45.527
Bi₂.₂Sr₁.₆Ca₁.₃Cu₁.₉₅O₈.₅,Bi₂.₂Sr₁.₆Ca₁.₃Cu₁.₉₅O₈.₅,Bulk,,,SC,High-Tc/cuprate,73 K,,,,,,,,,,True,10.1103/PhysRevB.39.2914
Bi₂.₂₅Sr₁.₇₅CuO₅.₆₅,Bi₂.₂₅Sr₁.₇₅CuO₅.₆₅,Bulk,,,NSC,,,,,layered structure containing CuO₂ planes,,,,,,,True,10.1103/PhysRevB.45.527
Bi₂.₂₇₋ₓPbₓSr₂Ca₂Cu₃O₁₀₊ᵈ,Bi₂.₂₇₋ₓPbₓSr₂Ca₂Cu₃O₁₀₊ᵈ,Bulk,,,SC,High-Tc,,,,,,,,,,,TRUE,Handbook of SC
Bi₂.₈₅Sr₁.₁₅CuO₅.₈₅,Bi₂.₈₅Sr₁.₁₅CuO₅.₈₅,Bulk,,,SC,cuprate,10 K,,,layered structure containing CuO₂ planes,,,,,,,True,10.1103/PhysRevB.45.527
Bi₂Ba₂CaCu₂O₈,Bi₂Ba₂CaCu₂O₈,,,,SC,High-Tc/cuprate,,,,,,,,,,,,10.1103/PhysRevB.55.11806
Bi₂Ba₂Ca₂CuO₈,Bi₂Ba₂Ca₂CuO₈,,,,SC,High-Tc/cuprate,,,,,,,,,,,,10.1103/PhysRevLett.84.1571
Bi₂CaSr₂Cu₂O₈,Bi₂CaSr₂Cu₂O₈,Bulk,,,SC,High-Tc/cuprate,80 K,,Pseudotetragonal,Layered perovskite-like,Orthorhombic superlattice,5.4 Å,5.4 Å,30.89 Å,,,True,10.1103/PhysRevB.43.5437
Bi₂CaSr₂Cu₂O₈,Bi₂CaSr₂Cu₂O₈,Bulk,,,SC,High-Tc,90 K,,,,,,,,,,True,10.1103/PhysRevB.39.4295
Bi₂CaSr₂Cu₂O₈,Bi₂CaSr₂Cu₂O₈,,,,SC,High-Tc,,,,,,,,,,,,10.1103/PhysRevB.48.10143
Bi₂Ca₁Sr₂Cu₂Ox,Bi₂Ca₁Sr₂Cu₂Ox,Bulk,,,SC,High-Tc/cuprate,,,,,,,,,,H_c2 anisotropy ~55,,10.1103/PhysRevB.38.7137
Bi₂Pd₃,Bi₂Pd₃,Bulk,,,SC,,4.0 K,,,,,,,,,,TRUE,Handbook of SC
Bi₂SrCa₂Cu₂Ox,Bi₂SrCa₂Cu₂Ox,Bulk,,,SC,High-Tc/cuprate,,,,layered,,,,15 Å,,,True,10.1103/PhysRevLett.76.1340
Bi₂Sr₁.₉CaCu₁.₈O₈₊ₓ,Bi₂Sr₁.₉CaCu₁.₈O₈₊ₓ,Bulk,,,SC,High-Tc/cuprate,85-88 K,,,,,,,,,,True,10.1103/PhysRevB.55.R3410
Bi₂Sr₁.₉CaCu₂Oₓ,Bi₂Sr₁.₉CaCu₂Oₓ,Bulk,,,SC,High-Tc/cuprate,93.5 K,,,layered,,,,,,,True,10.1103/PhysRevB.51.3806
Bi₂Sr₁.₉₅Ca₀.₉₅(CuNi)₂.₀₅O₈₊ₓ,Bi₂Sr₁.₉₅Ca₀.₉₅Cu₂.₀₁Ni₀.₀₄O₈₊ₓ,Bulk,,,SC,High-Tc/cuprate,67-80 K,,,,,,,,,,True,10.1103/PhysRevB.55.R3410
Bi₂Sr₁₋ᵧCaCu₂O₈,Bi₂Sr₁₋ᵧCaCu₂O₈,Bulk,,,SC,High-Tc,,,,,,,,,,55 T,TRUE,Handbook of SC
Bi₂Sr₂Ca(Cu₀.976Ni₀.024)₂O₈,Bi₂Sr₂Ca(Cu₀.976Ni₀.024)₂O₈,Bulk,,,SC,High-Tc/cuprate,74 K,,,,,,,,,,True,10.1103/PhysRevLett.80.1968
Bi₂Sr₂CaCuO₈₊δ,Bi₂Sr₂CaCuO₈,Bulk,,,SC,High-Tc/cuprate,,,,,,,,,,,,10.1103/PhysRevB.65.094502
Zn-substituted Bi₂Sr₂CaCu₂O₈₊ₓ,Bi₂Sr₂CaCu₁.₉₈Zn₀.₀₂O₈₊ₓ,Bulk,,,SC,High-Tc/cuprate,79 K,,,,,,,,,,True,10.1103/PhysRevB.55.R3410
Bi₂Sr₂CaCu₂Ox,Bi₂Sr₂CaCu₂Ox,Bulk,,,SC,High-Tc/cuprate,86 K,,Orthorhombic,,Fmmm,5.43 Å,5.43 Å,30.63 Å,,,True,10.1103/PhysRevB.39.4788
Bi₂Sr₂CaCu₂Oy (Bi-2212),Bi₂Sr₂CaCu₂Oy,Thin Film,,,SC,High-Tc,,,,,,,,,,,TRUE,Handbook of SC
Bi₂Sr₂CaCu₂O₂,Bi₂Sr₂CaCu₂O₂,Bulk,,,SC,High-Tc/cuprate,,,,,,,,,,,,10.1103/PhysRevB.51.6107
Iodine-intercalated Bi₂Sr₂CaCu₂O₃,Bi₂Sr₂CaCu₂O₃,Bulk,,,SC,High-Tc/cuprate,~10 K depression from pristine material,,,layered cuprate,,,,,,,True,10.1103/PhysRevB.52.7715
Bi₂Sr₂CaCu₂O₈₋ₓ (Sample D - extreme oxygen depletion),Bi₂Sr₂CaCu₂O₇.₉₂,Bulk,,,SC,High-Tc/cuprate,25 K,,,,,3.813 Å,3.813 Å,30.67 Å,,,True,10.1103/PhysRevB.40.11352
Bi₂Sr₂CaCu₂O₇₊δ,Bi₂Sr₂CaCu₂O₇₊δ,,,,SC,High-Tc/cuprate,,,,,,,,,,,,10.1103/PhysRevB.57.11674
Bi₂Sr₂CaCu₂O₈,Bi₂Sr₂CaCu₂O₈,,,,SC,High-Tc/cuprate,,,,,,,,,,,,10.1103/PhysRevB.65.100503
Bi₂Sr₂CaCu₂O₈,Bi₂Sr₂CaCu₂O₈,Bulk,,,SC,High-Tc/cuprate,90.5 K,,,,,,,,,,True,10.1103/PhysRevLett.75.3525
Bi₂Sr₂CaCu₂O₈,Bi₂Sr₂CaCu₂O₈,Bulk,,,SC,cuprate,,,,,,,,,,,,10.1103/PhysRevB.40.8891
Bi₂Sr₂CaCu₂O₈,Bi₂Sr₂CaCu₂O₈,Bulk,,,SC,High-Tc/cuprate,,,,,,,,,,,,10.1103/PhysRevB.41.9555
Bi₂Sr₂CaCu₂O₈,Bi₂Sr₂CaCu₂O₈,Bulk,,,SC,High-Tc/cuprate,,,,,,,,,,,,10.1103/PhysRevB.57.R732
Bi₂Sr₂CaCu₂O₈,Bi₂Sr₂CaCu₂O₈,,,,SC,High-Tc/cuprate,,,,,,,,,,,,10.1103/PhysRevLett.67.2095
Bi₂Sr₂CaCu₂O₈,Bi₂Sr₂CaCu₂O₈,,,,SC,High-Tc/cuprate,,,,,,,,,,,,10.1103/PhysRevB.59.R14173
Bi₂Sr₂CaCu₂O₈₊z,Bi₂Sr₂CaCu₂O₈,Bulk,,,SC,High-Tc/cuprate,90 K,,Tetragonal,,I4/mmm,,,,,,True,10.1103/PhysRevB.48.16164
Bi₂Sr₂CaCu₂O₈,Bi₂Sr₂CaCu₂O₈,Bulk,,,SC,High-Tc/cuprate,,,,layered,,,,,,,,10.1103/PhysRevB.54.R3760
Bi₂Sr₂CaCu₂O₈,Bi₂Sr₂CaCu₂O₈,,,,SC,High-Tc/cuprate,,,,,,,,,,,,10.1103/PhysRevB.41.4050
Bi₂Sr₂CaCu₂O₈,Bi₂Sr₂CaCu₂O₈,Bulk,,,SC,High-Tc,83 K,,Orthorhombic,,,5.41 Å,5.44 Å,30.78 Å,,,True,10.1103/PhysRevB.39.7316
Bi₂Sr₂CaCu₂O₈,Bi₂Sr₂CaCu₂O₈,,,,SC,cuprate,,,,,,,,,,,,10.1103/PhysRevB.46.1182
Bi₂Sr₂CaCu₂O₈,Bi₂Sr₂CaCu₂O₈,Bulk,,,SC,High-Tc/cuprate,,,,,,,,,,,True,10.1103/PhysRevB.48.3534
Bi₂Sr₂CaCu₂O₈,Bi₂Sr₂CaCu₂O₈,Bulk,,,SC,High-Tc/cuprate,,,,,,,,,,,,10.1103/PhysRevLett.79.1730
Bi₂Sr₂CaCu₂O₈,Bi₂Sr₂CaCu₂O₈,Bulk,,,SC,High-Tc/cuprate,86±2 K,,,,,,,,,,True,10.1103/PhysRevB.51.16495
Bi₂Sr₂CaCu₂O₈,Bi₂Sr₂CaCu₂O₈,Thin Film,0.2 μm,,SC,High-Tc/cuprate,,,,layered,,,,,,,True,10.1103/PhysRevB.56.13734
Bi₂Sr₂CaCu₂O₈,Bi₂Sr₂CaCu₂O₈,Bulk,,,SC,High-Tc/cuprate,,,,layered,,,,,,,True,10.1103/PhysRevB.56.13734
Bi₂Sr₂CaCu₂O₈,Bi₂Sr₂CaCu₂O₈,Bulk,,,SC,High-Tc/cuprate,84 K,,,,,,,,,,True,10.1103/PhysRevB.41.11623
Bi₂Sr₂CaCu₂O₈,Bi₂Sr₂CaCu₂O₈,Bulk,,,SC,High-Tc,90 K,,,,,,,,,,True,10.1103/PhysRevB.46.8487
Bi₂Sr₂CaCu₂O₈₊δ,Bi₂Sr₂CaCu₂O₈,Bulk,,,SC,cuprate,,,,,,3.8 Å,3.8 Å,30.9 Å,,,,10.1103/PhysRevB.64.094503
Bi₂Sr₂CaCu₂O₈,Bi₂Sr₂CaCu₂O₈,Bulk,,,SC,High-Tc/cuprate,95 K,,,,,,,,,,True,10.1103/PhysRevLett.89.177001
