Repository: WyattBunstine/ML_SC_Project

# ML_SC_Project — Chemically and Geometrically Motivated Crystal Graph Neural Networks

This project predicts and screens superconductors from crystal structure. It frames the
problem as a **two-stage hurdle**: first classify whether a material is a superconductor
candidate (SC vs. non-SC), then regress the critical temperature T_c for superconductors.

Two graph-neural-network families are trained and compared:

- a **baseline CGCNN** ([txie-93/cgcnn](https://github.com/txie-93/cgcnn)), and
- an **MPNN** with learned edge features that consumes richer `crystal_graph_v4` graphs
  (this project's contribution).

File: database/superconductor_materials_full.csv (part 34 of 215)
Material_Name,Chemical_Composition,Material_Class,Film_Thickness,Substrate,Material_Type,Superconductor_Type,Superconducting_Transition_Temperature,Pressure,Crystal_Structure,Lattice_Structure,Space_Group,"Lattice_Constant(a)","Lattice_Constant(b)","Lattice_Constant(c)",Lower_Critical_Field,Upper_Critical_Field,Experimental,DOI
Bi₂Sr₂CaCu₂O₈₊δ,Bi₂Sr₂CaCu₂O₈,Bulk,,,SC,High-Tc/cuprate,91 K,,,,,,,,,,True,10.1103/PhysRevLett.67.2569
Bi₂Sr₂CaCu₂O₈,Bi₂Sr₂CaCu₂O₈,,,,SC,High-Tc/cuprate,,,,,,,,,,,,10.1103/PhysRevB.66.184509
Bi₂Sr₂CaCu₂O₈,Bi₂Sr₂CaCu₂O₈,,,,SC,High-Tc/cuprate,,,,,,,,,,,,10.1103/PhysRevLett.72.566
Bi₂Sr₂CaCu₂O₈,Bi₂Sr₂CaCu₂O₈,Bulk,,,SC,High-Tc/cuprate,85 K,,,,,,,,,,True,10.1103/PhysRevB.43.408
Bi₂Sr₂CaCu₂O₈,Bi₂Sr₂CaCu₂O₈,Thin Film,,,SC,High-Tc/cuprate,,,,,,,,,,,,10.1103/PhysRevB.50.12876
Bi₂Sr₂CaCu₂O₈,Bi₂Sr₂CaCu₂O₈,Bulk,,,SC,High-Tc/cuprate,~100 K,,,layered,,,,,,,True,10.1103/PhysRevB.48.16680
Bi₂Sr₂CaCu₂O₈,Bi₂Sr₂CaCu₂O₈,Bulk,,,SC,High-Tc/cuprate,85 K,,Tetragonal,layered,,3.8 Å,3.8 Å,,,,True,10.1103/PhysRevB.46.1114
Bi₂Sr₂CaCu₂O₈,Bi₂Sr₂CaCu₂O₈,,,,SC,High-Tc/cuprate,,,,,,,,,,,,10.1103/PhysRevB.49.12165
Bi₂Sr₂CaCu₂O₈,Bi₂Sr₂CaCu₂O₈,Bulk,,,SC,High-Tc/cuprate,,,,,,,,,,,,10.1103/PhysRevB.52.16246
Bi₂Sr₂CaCu₂O₈,Bi₂Sr₂CaCu₂O₈,Bulk,,,SC,High-Tc/cuprate,,,,,,,,,,,,10.1103/PhysRevB.53.8575
Bi₂Sr₂CaCu₂O₈ (underdoped),Bi₂Sr₂CaCu₂O₈,Bulk,,,SC,High-Tc/cuprate,84 K,,,,,,,,,,True,10.1103/PhysRevLett.85.2581
Bi₂Sr₂CaCu₂O₈ (slightly overdoped),Bi₂Sr₂CaCu₂O₈,Bulk,,,SC,High-Tc/cuprate,91 K,,,,,,,,,,True,10.1103/PhysRevLett.85.2581
Bi₂Sr₂CaCu₂O₈₊ₓ,Bi₂Sr₂CaCu₂O₈,Bulk,,,SC,High-Tc/cuprate,,,,,,,,,,,,10.1103/PhysRevB.55.3258
Bi₂Sr₂CaCu₂O₈,Bi₂Sr₂CaCu₂O₈,Bulk,,,SC,High-Tc/cuprate,,,orthorhombic,,,,,,,,True,10.1103/PhysRevB.60.3680
Bi₂Sr₂CaCu₂O₈,Bi₂Sr₂CaCu₂O₈,Bulk,,,SC,High-Tc/cuprate,90 K,,,layered,,,,15.37 Å,,,True,10.1103/PhysRevB.40.6822
Bi₂Sr₂CaCu₂O₈,Bi₂Sr₂CaCu₂O₈,Bulk,,,SC,High-Tc/cuprate,,,,,,,,,,,,10.1103/PhysRevB.43.7810
Bi₂Sr₂Ca(Cu₁₋ₓNiₓ)₂O₈₊ₓ,Bi₂Sr₂CaCu₂O₈,,,,SC,cuprate,,,,,,,,,,,,10.1103/PhysRevLett.88.227002
Bi₂Sr₂CaCu₂O₈₊δ,Bi₂Sr₂CaCu₂O₈,Bulk,,,SC,High-Tc/cuprate,84.7 K,,,layered,,,,,,,,10.1103/PhysRevB.52.9751
Bi₂Sr₂CaCu₂O₈,Bi₂Sr₂CaCu₂O₈,Bulk,,,SC,High-Tc/cuprate,,,,,,,,,,,,10.1103/PhysRevLett.66.3305
Bi₂Sr₂CaCu₂O₈,Bi₂Sr₂CaCu₂O₈,,,,SC,High-Tc/cuprate,,,,CuO₂ layered,,,,,,,,10.1103/PhysRevB.45.3054
Bi₂Sr₂CaCu₂O₈,Bi₂Sr₂CaCu₂O₈,Bulk,,,SC,High-Tc/cuprate,85.3 K,,,,,,,,,,True,10.1103/PhysRevB.49.4399
Bi₂Sr₂CaCu₂O₈ Sample II,Bi₂Sr₂CaCu₂O₈,Bulk,,,SC,High-Tc/cuprate,84 K,,,,,,,,,,True,10.1103/PhysRevB.49.4399
Bi₂Sr₂CaCu₂O₈ Sample III,Bi₂Sr₂CaCu₂O₈,Bulk,,,SC,High-Tc/cuprate,96 K,,,,,,,,,,True,10.1103/PhysRevB.49.4399
Bi₂Sr₂CaCu₂O₈,Bi₂Sr₂CaCu₂O₈,,,,SC,High-Tc/cuprate,,,,,,,,,,,,10.1103/PhysRevLett.71.1238
Bi₂Sr₂CaCu₂O₈₊δ,Bi₂Sr₂CaCu₂O₈,Bulk,,,SC,High-Tc/cuprate,,,,,,,,,,,,10.1103/PhysRevLett.84.5900
Bi₂Sr₂CaCu₂O₈,Bi₂Sr₂CaCu₂O₈,,,,SC,High-Tc/cuprate,,,,,,,,,,,,10.1103/PhysRevB.56.11294
Bi₂Sr₂CaCu₂O₈,Bi₂Sr₂CaCu₂O₈,,,,SC,High-Tc/cuprate,,,,,,,,,,,,10.1103/PhysRevB.48.6626
Bi₂Sr₂CaCu₂O₈ (PME sample),Bi₂Sr₂CaCu₂O₈,Bulk,,,SC,High-Tc/cuprate,87 K,,,,,,,,,,True,10.1103/PhysRevB.57.10929
Bi₂Sr₂CaCu₂O₈ (non-PME sample),Bi₂Sr₂CaCu₂O₈,Bulk,,,SC,High-Tc/cuprate,66 K,,,,,,,,,,True,10.1103/PhysRevB.57.10929
Bi₂Sr₂CaCu₂O₈,Bi₂Sr₂CaCu₂O₈,Bulk,,,SC,High-Tc/cuprate,,,,,,,,,,,,10.1103/PhysRevB.62.11859
Bi₂Sr₂CaCu₂O₈₊ₓ (pristine),Bi₂Sr₂CaCu₂O₈,Bulk,,,SC,High-Tc/cuprate,90 K,,,,,,,,,,True,10.1103/PhysRevLett.82.3128
Bi₂Sr₂CaCu₂O₈₊ₓ (irradiated - 82K),Bi₂Sr₂CaCu₂O₈,Bulk,,,SC,High-Tc/cuprate,82 K,,,,,,,,,,True,10.1103/PhysRevLett.82.3128
Bi₂Sr₂CaCu₂O₈₊ₓ (irradiated - 72K),Bi₂Sr₂CaCu₂O₈,Bulk,,,SC,High-Tc/cuprate,72 K,,,,,,,,,,True,10.1103/PhysRevLett.82.3128
Bi₂Sr₂CaCu₂O₈₊ₓ (irradiated - 62K),Bi₂Sr₂CaCu₂O₈,Bulk,,,SC,High-Tc/cuprate,62 K,,,,,,,,,,True,10.1103/PhysRevLett.82.3128
Bi₂Sr₂CaCu₂O₈,Bi₂Sr₂CaCu₂O₈,,,,SC,High-Tc/cuprate,,,,,,,,,,,,10.1103/PhysRevB.41.7293
Bi₂Sr₂CaCu₂O₈,Bi₂Sr₂CaCu₂O₈,,,,SC,cuprate,,,,,,,,,,,,10.1103/PhysRevB.41.2609
Bi₂Sr₂CaCu₂O₈,Bi₂Sr₂CaCu₂O₈,Bulk,,,SC,High-Tc/cuprate,,,,,,,,,,,,10.1103/PhysRevB.61.722
Bi₂Sr₂CaCu₂O₈₊δ,Bi₂Sr₂CaCu₂O₈,,,,SC,High-Tc/cuprate,,,,,,,,,,,,10.1103/PhysRevLett.77.4434
Bi₂Sr₂CaCu₂O₈,Bi₂Sr₂CaCu₂O₈,Bulk,,,SC,High-Tc/cuprate,,,,,,,,,,,,10.1103/PhysRevB.43.2788
Bi₂Sr₂CaCu₂O₈,Bi₂Sr₂CaCu₂O₈,Bulk,,,SC,High-Tc/cuprate,,,,,,,,,,,,10.1103/PhysRevB.47.2854
Bi₂Sr₂CaCu₂O₈,Bi₂Sr₂CaCu₂O₈,Bulk,,,SC,High-Tc/cuprate,85 K,,Orthorhombic,layered cuprate,,5.414 Å,5.418 Å,30.89 Å,,,True,10.1103/PhysRevB.53.2819
Bi2212,Bi₂Sr₂CaCu₂O₈,Bulk,,,SC,High-Tc/cuprate,,,,layered,,,,,,,False,10.1103/PhysRevB.50.15929
Bi₂Sr₂CaCu₂O₈₊ᵧ,Bi₂Sr₂CaCu₂O₈,Bulk,,,SC,High-Tc/cuprate,,,,,,,,,,,,10.1103/PhysRevB.56.11305
Bi₂Sr₂CaCu₂O₈,Bi₂Sr₂CaCu₂O₈,,,,SC,High-Tc/cuprate,,,,,,,,,,,,10.1103/PhysRevB.52.R3880
Bi₂Sr₂CaCu₂O₈,Bi₂Sr₂CaCu₂O₈,Bulk,,,SC,High-Tc/cuprate,,,,layered perovskite,,,,,,,,10.1103/PhysRevB.52.15485
Bi₂Sr₂CaCu₂O₈,Bi₂Sr₂CaCu₂O₈,,,,SC,High-Tc/cuprate,,,,,,,,,,,,10.1103/PhysRevB.43.1169
Bi₂Sr₂CaCu₂O₈,Bi₂Sr₂CaCu₂O₈,Thin Film,300 nm,MgO,SC,High-Tc/cuprate,78-87 K,,,,,,,,,,True,10.1103/PhysRevLett.66.1346
Bi₂Sr₂CaCu₂O₈ (optimally doped),Bi₂Sr₂CaCu₂O₈,Bulk,,,SC,High-Tc/cuprate,88 K,,,layered,,,,,,,True,10.1103/PhysRevB.61.3270
Bi₂Sr₂CaCu₂O₈ (underdoped),Bi₂Sr₂CaCu₂O₈,Bulk,,,SC,High-Tc/cuprate,77 K,,,layered,,,,,,,True,10.1103/PhysRevB.61.3270
Bi₂Sr₂CaCu₂O₈ (overdoped),Bi₂Sr₂CaCu₂O₈,Bulk,,,SC,High-Tc/cuprate,76 K,,,layered,,,,,,,True,10.1103/PhysRevB.61.3270
Bi₂Sr₂CaCu₂O₈,Bi₂Sr₂CaCu₂O₈,Bulk,,,SC,High-Tc,85 K,,,,,,,,,,True,10.1103/PhysRevB.43.11381
Bi₂Sr₂CaCu₂O₈₊δ,Bi₂Sr₂CaCu₂O₈,Bulk,,,SC,High-Tc/cuprate,86.3 K,0-2.5 GPa,,,,,,,,180 T,True,10.1103/PhysRevLett.84.1587
Bi₂Sr₂CaCu₂O₈,Bi₂Sr₂CaCu₂O₈,Bulk,,,SC,High-Tc,,,,,,,,,,,,10.1103/PhysRevB.47.8324
Bi₂Sr₂CaCu₂Oᵧ,Bi₂Sr₂CaCu₂O₈,Bulk,,,SC,High-Tc/cuprate,,,,layered,,,,,,,,10.1103/PhysRevB.66.224513
Bi₂Sr₂CaCu₂O₈,Bi₂Sr₂CaCu₂O₈,,,,SC,High-Tc/cuprate,,,,,,,,,,,,10.1103/PhysRevB.47.12369
Bi₂Sr₂CaCu₂O₈,Bi₂Sr₂CaCu₂O₈,Thin Film,3.1 nm per unit cell,SrTiO₃,SC,High-Tc/cuprate,85 K,,,,,,,,,,True,10.1103/PhysRevLett.69.160
Bi₂Sr₂CaCu₂O₈,Bi₂Sr₂CaCu₂O₈,Bulk,,,SC,High-Tc/cuprate,83 K,,,,,,,,,,,10.1103/PhysRevB.42.6342
Bi₂Sr₂CaCu₂Ox,Bi₂Sr₂CaCu₂O₈,Bulk,,,SC,High-Tc/cuprate,,,,,,,,,,,,10.1103/PhysRevB.47.8096
Bi₂Sr₂CaCu₂O₈₊δ,Bi₂Sr₂CaCu₂O₈,Bulk,,,SC,High-Tc/cuprate,,,,,,,,,,,,10.1103/PhysRevLett.81.1298
Bi₂Sr₂CaCu₂O₈₊ₓ,Bi₂Sr₂CaCu₂O₈,Bulk,,,SC,High-Tc/cuprate,,,,layered,,,,,,,,10.1103/PhysRevB.59.4376
Bi₂Sr₂CaCu₂O₈,Bi₂Sr₂CaCu₂O₈,Bulk,,,SC,High-Tc/cuprate,,,,,,,,,,,,10.1103/PhysRevB.52.10601
Bi₂Sr₂CaCu₂O₈,Bi₂Sr₂CaCu₂O₈,Bulk,,,SC,High-Tc/cuprate,71 K,,,layered,,,,,,,True,10.1103/PhysRevB.46.5615
Bi₂Sr₂CaCu₂O₈,Bi₂Sr₂CaCu₂O₈,Bulk,,,SC,High-Tc/cuprate,83 K,,,layered,,,,,,,True,10.1103/PhysRevB.46.5615
Bi₂Sr₂CaCu₂O₈,Bi₂Sr₂CaCu₂O₈,Bulk,,,SC,High-Tc/cuprate,87 K,,,layered,,,,,,,True,10.1103/PhysRevB.46.5615
Bi₂Sr₂CaCu₂O₈,Bi₂Sr₂CaCu₂O₈,Bulk,,,SC,High-Tc/cuprate,"83 K (onset), 75 K (tail)",,Orthorhombic,,,5.408 Å,5.413 Å,30.87 Å,,,True,10.1103/PhysRevLett.69.2272
Bi₂Sr₂CaCu₂O₈,Bi₂Sr₂CaCu₂O₈,,,,SC,Type-II/High-Tc/cuprate,,,,,,,,,,,,10.1103/PhysRevB.46.398
Bi₂Sr₂CaCu₂O₈,Bi₂Sr₂CaCu₂O₈,Bulk,,,SC,High-Tc/cuprate,,,,,,,,,,,True,10.1103/PhysRevB.57.R11089
Bi₂Sr₂CaCu₂O₈,Bi₂Sr₂CaCu₂O₈,Bulk,,,SC,High-Tc/cuprate,,,,,,,,,,,,10.1103/PhysRevB.57.5524
Bi₂Sr₂CaCu₂O₈₊ᵧ,Bi₂Sr₂CaCu₂O₈,,,,SC,High-Tc/cuprate,,,,,,,,,,,,10.1103/PhysRevB.52.R13126
Bi₂Sr₂CaCu₂O₈,Bi₂Sr₂CaCu₂O₈,Bulk,,,SC,High-Tc/cuprate,74 K,,,,,,,,,,True,10.1103/PhysRevLett.83.176
Bi₂Sr₂CaCu₂O₈,Bi₂Sr₂CaCu₂O₈,Bulk,,,SC,High-Tc/cuprate,90 K,,,layered,,,,,,,True,10.1103/PhysRevB.46.14126
Bi₂Sr₂CaCu₂O₈,Bi₂Sr₂CaCu₂O₈,Bulk,,,SC,High-Tc/cuprate,,,,,,,,,,,,10.1103/PhysRevB.59.11974
Bi₂Sr₂CaCu₂O₈,Bi₂Sr₂CaCu₂O₈,Bulk,,,SC,High-Tc/cuprate,91 K,,,,,,,,,,True,10.1103/PhysRevLett.82.2179
Bi₂Sr₂CaCu₂O₈,Bi₂Sr₂CaCu₂O₈,Bulk,,,SC,High-Tc/cuprate,85 K,,Tetragonal,,,,,,,,True,10.1103/PhysRevB.43.8729
Bi₂Sr₂CaCu₂O₈ (oxygen-deficient),Bi₂Sr₂CaCu₂O₈,Bulk,,,NSC,,,,Tetragonal,,,,,,,,True,10.1103/PhysRevB.43.8729
Bi₂Sr₂CaCu₂O₈ (intermediate doped),Bi₂Sr₂CaCu₂O₈,Bulk,,,SC,High-Tc/cuprate,50 K,,Tetragonal,,,,,,,,True,10.1103/PhysRevB.43.8729
Bi₂Sr₂CaCu₂O₈ (intermediate doped),Bi₂Sr₂CaCu₂O₈,Bulk,,,SC,High-Tc/cuprate,60 K,,Tetragonal,,,,,,,,True,10.1103/PhysRevB.43.8729
Bi₂Sr₂CaCu₂O₈₊δ (Bi-2212),Bi₂Sr₂CaCu₂O₈,Bulk,,sapphire,SC,High-Tc/cuprate,86.5 K,,,,,,,,,,True,10.1103/PhysRevB.61.3620
Bi₂Sr₂CaCu₂O₈,Bi₂Sr₂CaCu₂O₈,Bulk,,,SC,High-Tc/cuprate,,,,,,,,,,,,10.1103/PhysRevB.56.7858
Bi₂Sr₂CaCu₂O₈,Bi₂Sr₂CaCu₂O₈,Bulk,,,SC,High-Tc/cuprate,,,,,,,,,,,,10.1103/PhysRevB.59.3914
Bi₂Sr₂CaCu₂O₈,Bi₂Sr₂CaCu₂O₈,Bulk,,,SC,High-Tc/cuprate,,,,,,,,,,,,10.1103/PhysRevB.58.8826
Bi₂Sr₂CaCu₂O₈,Bi₂Sr₂CaCu₂O₈,Bulk,,,SC,High-Tc/cuprate,83 K,,,,,,,,,,,10.1103/PhysRevB.65.214507
Bi₂Sr₂CaCu₂O₈,Bi₂Sr₂CaCu₂O₈,Bulk,,,SC,High-Tc/cuprate,,,,,,,,,,,,10.1103/PhysRevB.44.9500
Bi₂Sr₂CaCu₂O₈,Bi₂Sr₂CaCu₂O₈,,,,SC,High-Tc/cuprate,,,,,,,,,,,,10.1103/PhysRevB.50.496
Bi₂Sr₂CaCu₂O₈,Bi₂Sr₂CaCu₂O₈,Bulk,,,SC,High-Tc/cuprate,,,,,,,,,,,,10.1103/PhysRevB.54.R6877
Bi₂Sr₂CaCu₂O₈,Bi₂Sr₂CaCu₂O₈,,,,SC,High-Tc/cuprate,,,,,,,,,,,,10.1103/PhysRevLett.79.3498
Bi₂Sr₂CaCu₂O₈,Bi₂Sr₂CaCu₂O₈,Bulk,,,SC,High-Tc/cuprate,84 K,,,,,,,,,,True,10.1103/PhysRevB.44.878
Bi₂Sr₂CaCu₂Oₓ,Bi₂Sr₂CaCu₂O₈,Bulk,,,SC,High-Tc/cuprate,,,,,,,,,,,,10.1103/PhysRevB.46.1107
Bi₂Sr₂CaCu₂O₈,Bi₂Sr₂CaCu₂O₈,Bulk,,,SC,High-Tc/cuprate,89 K,,,,,,,,,,True,10.1103/PhysRevLett.80.1968
Bi₂Sr₂CaCu₂O₈,Bi₂Sr₂CaCu₂O₈,Bulk,,,SC,High-Tc/cuprate,75±1 K,,,,,,,,,,True,10.1103/PhysRevB.43.11423
Bi₂Sr₂CaCu₂O₈,Bi₂Sr₂CaCu₂O₈,,,,SC,High-Tc/cuprate,,,,,,,,,,,,10.1103/PhysRevB.47.11420
Bi₂Sr₂CaCu₂O₈,Bi₂Sr₂CaCu₂O₈,Bulk,,,SC,High-Tc/cuprate,,,,,,,,,,,,10.1103/PhysRevB.57.8622
Bi₂Sr₂CaCu₂O₈,Bi₂Sr₂CaCu₂O₈,Bulk,,,SC,High-Tc/cuprate,,,,,,,,,,,,10.1103/PhysRevB.53.2882
Bi₂Sr₂CaCu₂O₈,Bi₂Sr₂CaCu₂O₈,Bulk,,,SC,High-Tc/cuprate,,,,layered,,,,,,,,10.1103/PhysRevB.43.2835
Bi₂Sr₂CaCu₂O₈,Bi₂Sr₂CaCu₂O₈,,,,SC,High-Tc/cuprate,,,,,,,,,,,,10.1103/PhysRevLett.74.5136
Bi₂Sr₂CaCu₂O₈₊δ,Bi₂Sr₂CaCu₂O₈,Bulk,,,SC,High-Tc/cuprate,,,,layered,,,,,,,True,10.1103/PhysRevLett.76.1719
Bi₂Sr₂CaCu₂O₈,Bi₂Sr₂CaCu₂O₈,Bulk,,,SC,High-Tc/cuprate,,,,layered,,,,,,,,10.1103/PhysRevB.44.10190
Bi₂Sr₂CaCu₂O₈,Bi₂Sr₂CaCu₂O₈,Bulk,,,SC,High-Tc/cuprate,,,,,,,,,,,,10.1103/PhysRevB.43.2766
Bi₂Sr₂CaCu₂O₈,Bi₂Sr₂CaCu₂O₈,Bulk,,,SC,High-Tc/cuprate,85 K,,,,,,,,,,True,10.1103/PhysRevB.44.5381
Bi₂Sr₂CaCu₂O₈,Bi₂Sr₂CaCu₂O₈,Bulk,,,SC,High-Tc/cuprate,80 K,,,,,,,,,,True,10.1103/PhysRevB.44.5381
Bi₂Sr₂CaCu₂O₈,Bi₂Sr₂CaCu₂O₈,Bulk,,,SC,High-Tc,,,,layered,,,,,,,True,10.1103/PhysRevB.54.11989
Bi₂Sr₂CaCu₂O₈₊δ,Bi₂Sr₂CaCu₂O₈,Bulk,,,SC,High-Tc/cuprate,,,,,,,,,,,,10.1103/PhysRevLett.73.3459
Bi₂Sr₂CaCu₂O₈₊ₓ,Bi₂Sr₂CaCu₂O₈,,,,SC,High-Tc/cuprate,,,,layered,,,,,,,,10.1103/PhysRevB.56.R2936
Bi₂Sr₂CaCu₂O₈,Bi₂Sr₂CaCu₂O₈,Bulk,,,SC,High-Tc/cuprate,,,,,,,,,,,,10.1103/PhysRevB.63.094508
Bi₂Sr₂CaCu₂O₈,Bi₂Sr₂CaCu₂O₈,,,,SC,High-Tc/cuprate,,,,,,,,,,,,10.1103/PhysRevB.63.214501
Bi₂Sr₂CaCu₂O₈₊δ,Bi₂Sr₂CaCu₂O₈,Bulk,,,SC,High-Tc/cuprate,,,,,,,,,,,,10.1103/PhysRevB.54.6708
Bi₂Sr₂CaCu₂O₈,Bi₂Sr₂CaCu₂O₈,Bulk,,,SC,High-Tc/cuprate,,,,,,,,,,,,10.1103/PhysRevB.62.6699
Bi₂Sr₂CaCu₂O₈,Bi₂Sr₂CaCu₂O₈,Bulk,,,SC,High-Tc/cuprate,,,,layered,,,,,,,,10.1103/PhysRevLett.72.3606
Bi₂Sr₂CaCu₂O₈,Bi₂Sr₂CaCu₂O₈,Bulk,20 μm,,SC,High-Tc/cuprate,95 K (onset),,,,,,,,,,True,10.1103/PhysRevB.58.R8913
Bi₂Sr₂CaCu₂O₈,Bi₂Sr₂CaCu₂O₈,Bulk,,,SC,High-Tc/cuprate,85 K,,Tetragonal,,,3.8 Å,3.8 Å,,,,True,10.1103/PhysRevB.49.9103
Bi₂Sr₂CaCu₂O₈,Bi₂Sr₂CaCu₂O₈,Bulk,,,SC,High-Tc/cuprate,84-85 K,,Orthorhombic,,,,,,,,True,10.1103/PhysRevB.39.7328
Bi₂Sr₂CaCu₂O₈,Bi₂Sr₂CaCu₂O₈,Bulk,,,SC,High-Tc/cuprate,,,,,,,,,,,,10.1103/PhysRevLett.81.2132
Bi₂Sr₂CaCu₂O₈,Bi₂Sr₂CaCu₂O₈,Bulk,,,SC,High-Tc/cuprate,~100 K,,,,,,,,,,,10.1103/PhysRevB.42.8702
Bi₂Sr₂CaCu₂O₈₋ₓ (Sample A - high oxygen),Bi₂Sr₂CaCu₂O₈,Bulk,,,SC,High-Tc/cuprate,83 K,,,,,3.813 Å,3.813 Å,30.67 Å,,,True,10.1103/PhysRevB.40.11352
Bi₂Sr₂CaCu₂O₈,Bi₂Sr₂CaCu₂O₈,Bulk,,,SC,High-Tc/cuprate,,,,,,,,,,,,10.1103/PhysRevB.61.R6475
Bi:2212,Bi₂Sr₂CaCu₂O₈,Bulk,,,SC,High-Tc,,,,,,,,,,,TRUE,Handbook of SC
Bi₂Sr₂CaCu₂O₈,Bi₂Sr₂CaCu₂O₈,Bulk,,,SC,High-Tc cuprate,84 K,,Tetragonal,cuprate,P4/mmm,5.411,5.417,27.75,,,TRUE,Handbook of SC
Bi₂Sr₂CaCu₂O₈,Bi₂Sr₂CaCu₂O₈,Bulk,,,SC,High-Tc,,,,,,,,,,,TRUE,Handbook of SC
Bi₂Sr₂CaCu₂O₈,Bi₂Sr₂CaCu₂O₈,Bulk,,,SC,High-Tc,86 K,,,,,,,,,36 T,TRUE,Handbook of SC
Bi₂Sr₂CaCu₂O₈,Bi₂Sr₂CaCu₂O₈,Bulk,,,SC,High-Tc,95.0 K,,,,,,,,,,TRUE,Handbook of SC
Bi₂Sr₂CaCu₂O₈,Bi₂Sr₂CaCu₂O₈,Bulk,,,SC,High-Tc,84 K,,,,,,,,,,TRUE,Handbook of SC
Bi₂Sr₂CaCu₂O₈,Bi₂Sr₂CaCu₂O₈,Bulk,,,SC,High-Tc,109 K,,,,,,,,,,TRUE,Handbook of SC
Bi₂Sr₂CaCu₂O₈,Bi₂Sr₂CaCu₂O₈,Bulk,,,SC,High-Tc cuprate,95 K,,,,,,,,,,TRUE,Handbook of SC
Bi₂Sr₂CaCu₂O₈,Bi₂Sr₂CaCu₂O₈,Bulk,,,SC,cuprate,95 K,,,,,,,,,,TRUE,Handbook of SC
Bi₂Sr₂CaCu₂O₈,Bi₂Sr₂CaCu₂O₈,Bulk,,,SC,High-Tc,109 K,,,,,,,,,,TRUE,Handbook of SC
Bi₂Sr₂CaCu₂O₈,Bi₂Sr₂CaCu₂O₈,Bulk,,,SC,High-Tc,80 K,,,,,,,,,,TRUE,Handbook of SC
Bi₂Sr₂CaCu₂O₈,Bi₂Sr₂CaCu₂O₈,Bulk,,,SC,High-Tc cuprate,89 K,,,,,,,,,,TRUE,Handbook of SC
Bi₂Sr₂CaCu₂O₈,Bi₂Sr₂CaCu₂O₈,Bulk,,,SC,cuprate,84 K,,Orthorhombic,,,5.388,5.388,30.6,,,TRUE,Handbook of SC
Bi₂Sr₂CaCu₂O₈.2135,Bi₂Sr₂CaCu₂O₈.2135,Bulk,,,SC,High-Tc/cuprate,70-85 K,,,,,,,,,,True,10.1103/PhysRevLett.79.2113
Bi₂Sr₂CaCu₂O₈.217,Bi₂Sr₂CaCu₂O₈.217,Bulk,,,SC,High-Tc/cuprate,70-85 K,,,,,,,,,,True,10.1103/PhysRevLett.79.2113
Bi₂Sr₂CaCu₂O₈.22,Bi₂Sr₂CaCu₂O₈.22,Bulk,,,SC,High-Tc/cuprate,70-85 K,,,,,,,,,,True,10.1103/PhysRevLett.79.2113
Bi₂Sr₂CaCu₂O₈.24,Bi₂Sr₂CaCu₂O₈.24,Bulk,,,SC,High-Tc/cuprate,89-90 K,,,,,,,,,,True,10.1103/PhysRevLett.79.2113
Bi₂Sr₂CaCu₂O₈.25,Bi₂Sr₂CaCu₂O₈.25,Bulk,,,SC,High-Tc/cuprate,89-90 K,,,,,,,,,,True,10.1103/PhysRevLett.79.2113
Bi₂Sr₂CaCu₂O₈.27,Bi₂Sr₂CaCu₂O₈.27,Bulk,,,SC,High-Tc/cuprate,84 K,,,,,,,,,,True,10.1103/PhysRevLett.79.2113
Bi₂Sr₂CaCu₂O₈,Bi₂Sr₂CaCu₂O₈.₁,Bulk,,,SC,cuprate,,,,,,,,,,,True,10.1103/PhysRevB.45.527
Bi₂Sr₂CaCu₂O₈.₁₆,Bi₂Sr₂CaCu₂O₈.₁₆,Bulk,,,SC,High-Tc/cuprate,88.4 K,ambient pressure,,,,,,,,,True,10.1103/PhysRevB.59.8447
Bi₂Sr₂CaCu₂O₈.₁₈,Bi₂Sr₂CaCu₂O₈.₁₈,Bulk,,,SC,High-Tc/cuprate,85.1 K,ambient pressure,,,,,,,,,True,10.1103/PhysRevB.59.8447
Bi₂Sr₂CaCu₂O₈.₂₇,Bi₂Sr₂CaCu₂O₈.₂₇,Bulk,,,SC,High-Tc/cuprate,79 ± 0.1 K,,,layered,,,,,,,True,10.1103/PhysRevB.59.11179
Bi₂Sr₂CaCu₂O₈.₂₈,Bi₂Sr₂CaCu₂O₈.₂₈,Bulk,,,SC,High-Tc/cuprate,87.1 K,,,layered,,,,,,,True,10.1103/PhysRevLett.82.5361
Oxygen-reduced Bi₂Sr₂CaCu₂O₈₊δ,Bi₂Sr₂CaCu₂O₈₊δ,Bulk,,,SC,High-Tc/cuprate,92 K,,,layered,,,,,,,True,10.1103/PhysRevLett.67.2095
Oxygenated Bi₂Sr₂CaCu₂O₈₊δ,Bi₂Sr₂CaCu₂O₈₊δ,Bulk,,,SC,High-Tc/cuprate,83 K,,,layered,,,,,,,True,10.1103/PhysRevLett.67.2095
Bi₂Sr₂CaCu₂O₈₊δ,Bi₂Sr₂CaCu₂O₈₊δ,Bulk,29 μm,,SC,High-Tc/cuprate,83.0 K,,,,,,,,,,True,10.1103/PhysRevB.57.11674
Bi₂Sr₂CaCu₂O₈₊δ,Bi₂Sr₂CaCu₂O₈₊δ,,,,SC,High-Tc/cuprate,95 K,,,,,,,,,,,10.1103/PhysRevB.57.R3245
Bi₂Sr₂CaCu₂O₈₊δ,Bi₂Sr₂CaCu₂O₈₊δ,Bulk,,,SC,High-Tc/cuprate,,,,layered,,,,,,,,10.1103/PhysRevLett.75.2582
Bi₂Sr₂CaCu₂O₈₊δ,Bi₂Sr₂CaCu₂O₈₊δ,Bulk,,,SC,High-Tc/cuprate,90 K,,,layered,,,,,,,True,10.1103/PhysRevLett.84.4196
Bi₂Sr₂CaCu₂O₈₊δ,Bi₂Sr₂CaCu₂O₈₊δ,Bulk,,,SC,High-Tc/cuprate,82-85 K,,,,,,,,,,True,10.1103/PhysRevB.46.8496
Bi₂Sr₂CaCu₂O₈₊δ (optimally doped),Bi₂Sr₂CaCu₂O₈₊δ,Bulk,,,SC,High-Tc/cuprate,89.5 K,,,layered,,,,,~100 Oe (perpendicular to layers),,True,10.1103/PhysRevB.55.R8685
Bi₂Sr₂CaCu₂O₈₊δ (underdoped),Bi₂Sr₂CaCu₂O₈₊δ,Bulk,,,SC,High-Tc/cuprate,87 K,,,layered,,,,,~100 Oe (perpendicular to layers),,True,10.1103/PhysRevB.55.R8685
Heavily overdoped Bi₂Sr₂CaCu₂O₈₊δ (OD65),Bi₂Sr₂CaCu₂O₈₊δ,Bulk,,,SC,High-Tc/cuprate,65 K (onset),300 atm O₂ (synthesis pressure),,bilayer cuprate,,,,,,,True,10.1103/PhysRevLett.86.5550
Bi₂Sr₂CaCu₂O₈₊δ (as-grown),Bi₂Sr₂CaCu₂O₈₊δ,Bulk,,,SC,High-Tc/cuprate,89 K,,,,,,,,,,True,10.1103/PhysRevLett.65.3056
Bi₂Sr₂CaCu₂O₈₊δ (12-atm O₂ annealed),Bi₂Sr₂CaCu₂O₈₊δ,Bulk,,,SC,High-Tc/cuprate,80 K,,,,,,,,,,True,10.1103/PhysRevLett.65.3056
Bi₂Sr₂CaCu₂O₈₊δ,Bi₂Sr₂CaCu₂O₈₊δ,,,,SC,High-Tc/cuprate,,,,,,,,12 Å,,,,10.1103/PhysRevB.42.8694
Bi₂Sr₂CaCu₂O₈₊δ,Bi₂Sr₂CaCu₂O₈₊δ,Bulk,,,SC,High-Tc/cuprate,,,,,,,,,,,,10.1103/PhysRevLett.82.2179
Bi₂Sr₂CaCu₂O₈₊δ,Bi₂Sr₂CaCu₂O₈₊δ,Bulk,,,SC,High-Tc/cuprate,,,,,,,,,,,,10.1103/PhysRevB.54.R6877
Bi₂Sr₂CaCu₂O₈₊δ,Bi₂Sr₂CaCu₂O₈₊δ,Bulk,20 μm,,SC,High-Tc/cuprate,"90 K (Sample A), 84 K (Sample B)",,,layered,,,,,,,True,10.1103/PhysRevB.57.3108
Bi₂Sr₂CaCu₂O₈₊δ,Bi₂Sr₂CaCu₂O₈₊δ,Bulk,,,SC,High-Tc/cuprate,,,,,,,,,,,,10.1103/PhysRevB.57.6090
Bi₂Sr₂CaCu₂O₈₊δ,Bi₂Sr₂CaCu₂O₈₊δ,Bulk,,,SC,High-Tc/cuprate,,,,layered,,,,,,,,10.1103/PhysRevB.63.064509
Bi₂Sr₂CaCu₂O₈₊δ,Bi₂Sr₂CaCu₂O₈₊δ,Thin Film,1000 Å,,SC,High-Tc/cuprate,84 K,,,,,,,,,,True,10.1103/PhysRevB.66.100510
Bi₂Sr₂CaCu₂O₈₊δ,Bi₂Sr₂CaCu₂O₈₊δ,,,,SC,High-Tc/cuprate,,,,,,,,,,,,10.1103/PhysRevB.59.12078
Bi₂Sr₂CaCu₂O₈₊δ,Bi₂Sr₂CaCu₂O₈₊δ,Bulk,,,SC,High-Tc/cuprate,,,,,,,,,,,,10.1103/PhysRevB.53.2882
Bi₂Sr₂CaCu₂O₈₊δ,Bi₂Sr₂CaCu₂O₈₊δ,Bulk,,,SC,High-Tc/cuprate,90.7 K,,,,,,,15.4 Å,,720 kOe (estimated at T=0),True,10.1103/PhysRevB.49.9218
Bi₂Sr₂CaCu₂O₈₊δ,Bi₂Sr₂CaCu₂O₈₊δ,Bulk,,,SC,High-Tc/cuprate,92 K,,,layered,,,,,"Hc1⊥ = 175 Oe, Hc1∥ = 9 Oe",,True,10.1103/PhysRevB.39.7309
Bi₂Sr₂CaCu₂O₈₊δ,Bi₂Sr₂CaCu₂O₈₊δ,Thin Film,400 nm,SrTiO₃,SC,High-Tc/cuprate,"87 K (zero resistance), 91.5 K (inflection point)",,,,,,,,,,True,10.1103/PhysRevB.51.3953
Bi₂Sr₂CaCu₂O₈₊δ (irradiated),Bi₂Sr₂CaCu₂O₈₊δ,Thin Film,400 nm,SrTiO₃,SC,High-Tc/cuprate,"80.5 K (zero resistance), 89 K (inflection point)",,,,,,,,,,True,10.1103/PhysRevB.51.3953
Bi₂Sr₂CaCu₂O₈₊δ,Bi₂Sr₂CaCu₂O₈₊δ,Bulk,,,SC,High-Tc/cuprate,,,,layered,,,,,,,True,10.1103/PhysRevB.57.7510
Bi₂Sr₂CaCu₂O₈₊δ,Bi₂Sr₂CaCu₂O₈₊δ,Bulk,,,SC,High-Tc/cuprate,,,,layered with Bi₂O₂ layer and CuO₂ plane,,,,,,,,10.1103/PhysRevB.47.451
Bi₂Sr₂CaCu₂O₈₊δ,Bi₂Sr₂CaCu₂O₈₊δ,Bulk,,,SC,High-Tc,≈ 86 K,,,,,,,,,,TRUE,Misra (1992)
Bi₂Sr₂CaCu₂O₈₊ᵧ,Bi₂Sr₂CaCu₂O₈₊ᵧ,Bulk,,,SC,High-Tc/cuprate,91.4 K,,,layered,,,,,,,True,10.1103/PhysRevB.51.3806
Bi₂Sr₂CaCu₂O₈₊ᵧ,Bi₂Sr₂CaCu₂O₈₊ᵧ,Bulk,,,SC,High-Tc/cuprate,,,Orthorhombic,,A2aa,,,,,,True,10.1103/PhysRevB.51.11647
Bi₂Sr₂CaCu₂O₈₊ᵧ (optimally doped),Bi₂Sr₂CaCu₂O₈₊ᵧ,Bulk,,,SC,High-Tc/cuprate,86.7 K,,,,,,,,,,True,10.1103/PhysRevB.63.020501
Bi₂Sr₂CaCu₂O₈₊ᵧ (overdoped OV1),Bi₂Sr₂CaCu₂O₈₊ᵧ,Bulk,,,SC,High-Tc/cuprate,80.3 K,,,,,,,,,,True,10.1103/PhysRevB.63.020501
Bi₂Sr₂CaCu₂O₈₊ᵧ (overdoped OV2),Bi₂Sr₂CaCu₂O₈₊ᵧ,Bulk,,,SC,High-Tc/cuprate,83.5 K,,,,,,,,,,True,10.1103/PhysRevB.63.020501
Bi₂Sr₂CaCu₂O₈₊ᵧ (highly overdoped),Bi₂Sr₂CaCu₂O₈₊ᵧ,Bulk,,,SC,High-Tc/cuprate,76.8 K,,,,,,,,,,True,10.1103/PhysRevB.63.020501
Bi₂Sr₂CaCu₂O₈₊ᵧ,Bi₂Sr₂CaCu₂O₈₊ᵧ,Bulk,,,SC,High-Tc,85 K,,Orthorhombic,Layered,,5.41 Å,5.40 Å,30.90 Å,"≤100 G (perpendicular), ≤4.4 G (parallel)",,True,10.1103/PhysRevB.38.5095
Bi₂Sr₂CaCu₂O₈₊ᵧ (Bi-2212),Bi₂Sr₂CaCu₂O₈₊ᵧ,Bulk,,,SC,High-Tc/cuprate,,Ambient,,,,,,,,,FALSE,10.1103/PhysRevB.82.144530
Bi₂Sr₂CaCu₂O₈₊ₓ,Bi₂Sr₂CaCu₂O₈₊ₓ,Bulk,,,SC,High-Tc/cuprate,,,Orthorhombic,,,,,,,,True,10.1103/PhysRevLett.72.2757
Bi₂Sr₂CaCu₂O₈₊ₓ,Bi₂Sr₂CaCu₂O₈₊ₓ,,,,SC,High-Tc/cuprate,,,,,,,,,,,,10.1103/PhysRevB.57.R8150
Bi₂Sr₂CaCu₂O₈₊ₓ,Bi₂Sr₂CaCu₂O₈₊ₓ,Thin Film,,,SC,High-Tc/cuprate,,,,,,,,,,,,10.1103/PhysRevB.63.172506
Bi₂Sr₂CaCu₂O₈₊ₓ,Bi₂Sr₂CaCu₂O₈₊ₓ,,,,SC,High-Tc/cuprate,,,,,,,,,,,,10.1103/PhysRevLett.81.1094
Bismuth Strontium Calcium Copper Oxide,Bi₂Sr₂CaCu₂O₈₊ₓ,Bulk,,,SC,High-Tc/cuprate,64 K,,,,,,,,,very high value,True,10.1103/PhysRevB.49.1480
Bi₂Sr₂CaCu₂O₈₊ₓ (oxygen-overdoped),Bi₂Sr₂CaCu₂O₈₊ₓ,Bulk,,,SC,High-Tc/cuprate,83 K,1 atm,Orthorhombic,,,,,,,,True,10.1103/PhysRevB.51.3832
Bi:2212,Bi₂Sr₂CaCu₂O₈₊ₓ,Bulk,,,SC,High-Tc,,,,,,,,,,,TRUE,Handbook of SC
Bi₂Sr₂CaCu₂O₈₊ₓ,Bi₂Sr₂CaCu₂O₈₊ₓ,Bulk,,,SC,cuprate,86 K,,,,,,,,,,TRUE,Handbook of SC
Bi₂Sr₂CaCu₂O₈₊ₓ,Bi₂Sr₂CaCu₂O₈₊ₓ,Bulk,,,SC,cuprate,62 K,,,,,,,,,,TRUE,Handbook of SC
Bi₂Sr₂CaCu₂O₈₊ₓ,Bi₂Sr₂CaCu₂O₈₊ₓ,Thin Film,,,SC,High-Tc,,,,,,,,,,,TRUE,Handbook of SC
Bi₂Sr₂CaCu₂O₈₋ᵧ,Bi₂Sr₂CaCu₂O₈₋ᵧ,Bulk,,,SC,High-Tc/cuprate,80 K,,,layered,,,,,,,True,10.1103/PhysRevB.41.11237
Bi₂Sr₂CaCu₂O₈₋ₓ (Sample B - moderate oxygen depletion),Bi₂Sr₂CaCu₂O₈₋ₓ,Bulk,,,SC,High-Tc/cuprate,81 K,,,,,3.813 Å,3.813 Å,30.67 Å,,,True,10.1103/PhysRevB.40.11352
Bi₂Sr₂CaCu₂O₈₋ₓ (Sample C - further oxygen depletion),Bi₂Sr₂CaCu₂O₈₋ₓ,Bulk,,,SC,High-Tc/cuprate,62 K,,,,,3.813 Å,3.813 Å,30.67 Å,,,True,10.1103/PhysRevB.40.11352
Bi₂Sr₂CaCu₂Oₓ single crystal films,Bi₂Sr₂CaCu₂Oₓ,Thin Film,,,SC,High-Tc/cuprate,,,,,,,,,,,,10.1103/PhysRevB.44.7087
Bi₂Sr₂CaCu₂Oₓ,Bi₂Sr₂CaCu₂Oₓ,Bulk,,,SC,High-Tc/cuprate,,,,,,,,,,,,10.1103/PhysRevLett.65.1284
Bi₂Sr₂CaCu₂Oₓ,Bi₂Sr₂CaCu₂Oₓ,Bulk,,,SC,High-Tc/cuprate,,,,,,,,,,,True,10.1103/PhysRevB.61.15442
Bi₂Sr₂CaCu₂Oₓ,Bi₂Sr₂CaCu₂Oₓ,Thin Film,0.05 μm,SrTiO₃,SC,High-Tc/cuprate,"35 K (typical), range 33-40 K",,,layered,,,,,,,True,10.1103/PhysRevB.51.16267
Bi₂Sr₂CaCu₂Oₓ whiskers,Bi₂Sr₂CaCu₂Oₓ,Bulk,,,SC,High-Tc,75 K,,,,,5.41 Å,5.42 Å,,,,True,10.1103/PhysRevB.47.8312
Bi₂Sr₂CaCu₂Oₓ,Bi₂Sr₂CaCu₂Oₓ,Bulk,,,SC,High-Tc/cuprate,,,,layered,,,,,Hc1,Hc2,True,10.1103/PhysRevB.47.5414
Bi₂Sr₂CaCu₂Oₓ,Bi₂Sr₂CaCu₂Oₓ,Bulk,,,SC,High-Tc/cuprate,83 K,,,layered,,,,,,7.6 T,True,10.1103/PhysRevB.46.14238
Bi₂Sr₂CaCu₂Oₓ,Bi₂Sr₂CaCu₂Oₓ,Bulk,,,SC,High-Tc/cuprate,,,,layered,,,,,,,,10.1103/PhysRevB.66.014509
Bi₂Sr₂CaCu₂Oₓ,Bi₂Sr₂CaCu₂Oₓ,Bulk,,,SC,High-Tc,,,,,,,,,,,TRUE,Handbook of SC
Bi₂Sr₂Can₋₁CunO₄₊₂n,Bi₂Sr₂Can₋₁CunO₄₊₂n,Bulk,,,SC,cuprate,,,,layered-structure,,,,,,,TRUE,Handbook of SC
Bismuth Superconductor,Bi₂Sr₂Ca_{n-1}Cu_nO_{2n+4},Bulk,,,SC,High-Tc,,,,,,,,,,,TRUE,Handbook of SC
Bi₂Sr₂Ca_{n-1}Cu_nO_{2n+4},Bi₂Sr₂Ca_{n-1}Cu_nO_{2n+4},Bulk,,,SC,cuprate,,,,,,,,,,,TRUE,Handbook of SC
Bi₂Sr₂[Ca₀.₂Pr₀.₈]Cu₂O₈₊ᵧ,Bi₂Sr₂Ca₀.₂Pr₀.₈Cu₂O₈₊ᵧ,Bulk,,,NSC,,,,Orthorhombic,,A2aa,,,,,,True,10.1103/PhysRevB.51.11647
Bi₂Sr₂[Ca₀.₄Pr₀.₆]Cu₂O₈₊ᵧ,Bi₂Sr₂Ca₀.₄Pr₀.₆Cu₂O₈₊ᵧ,Bulk,,,NSC,,,,Orthorhombic,,A2aa,,,,,,True,10.1103/PhysRevB.51.11647
Bi₂Sr₂Ca₀.₅Y₀.₅Cu₂O₈,Bi₂Sr₂Ca₀.₅Y₀.₅Cu₂O₈,Bulk,,,SC,High-Tc/cuprate,,,orthorhombic,,,,,,,,True,10.1103/PhysRevB.60.3680
Bi₂Sr₂Ca₀.₆Y₀.₄Cu₂O₈,Bi₂Sr₂Ca₀.₆Y₀.₄Cu₂O₈,Bulk,,,SC,High-Tc/cuprate,,,orthorhombic,,,,,,,,True,10.1103/PhysRevB.60.3680
Bi₂Sr₂Ca₀.₇Y₀.₃Cu₂O₈,Bi₂Sr₂Ca₀.₇Y₀.₃Cu₂O₈,Bulk,,,SC,High-Tc/cuprate,,,orthorhombic,,,,,,,,True,10.1103/PhysRevB.60.3680
Bi₂Sr₂Ca₀.₈Y₀.₂Cu₂O₈,Bi₂Sr₂Ca₀.₈Y₀.₂Cu₂O₈,Bulk,,,SC,High-Tc/cuprate,,,orthorhombic,,,,,,,,True,10.1103/PhysRevB.60.3680
Bi₂Sr₂Ca₁Cu₂O₈,Bi₂Sr₂Ca₁Cu₂O₈,,,,SC,High-Tc/cuprate,,,,,,,,,,,,10.1103/PhysRevB.58.5222
Bi₂Sr₂Ca₁Cu₂O₈,Bi₂Sr₂Ca₁Cu₂O₈,,,,SC,High-Tc/cuprate,,,,,,,,,,,,10.1103/PhysRevB.51.701
Bi₂Sr₂CaCu₂O₈,Bi₂Sr₂Ca₁Cu₂O₈,Bulk,,,SC,High-Tc/cuprate,,,,layered,,,,,,,,10.1103/PhysRevB.60.574
Bi₂Sr₂Ca₁Cu₂O₈,Bi₂Sr₂Ca₁Cu₂O₈,Bulk,,,SC,High-Tc/cuprate,80-84 K,,,,,,,,,,,10.1103/PhysRevB.46.11075
Bi₂Sr₂Ca₁Cu₂O₈,Bi₂Sr₂Ca₁Cu₂O₈,,,,SC,High-Tc/cuprate,,,,,,,,,,,,10.1103/PhysRevB.46.3195
Bi₂Sr₂Ca₁Cu₂Oₓ,Bi₂Sr₂Ca₁Cu₂Oₓ,Bulk,,,SC,High-Tc/cuprate,80-86 K,,,layered,,,,,,,True,10.1103/PhysRevLett.68.879
Bi₂Sr₂Ca₁₋ₓYₓCu₂O₈₊δ,Bi₂Sr₂Ca₁₋ₓYₓCu₂O₈₊δ,Bulk,,,SC,High-Tc cuprate,,,,,,,,,,,TRUE,Handbook of SC
Bi₂Sr₂Ca₁₋ₓYₓCu₂O₈₊δ,Bi₂Sr₂Ca₁₋ₓYₓCu₂O₈₊δ,Bulk,,,SC,High-Tc,,,Tetragonal/Orthorhombic,,"I4/mmm, Fmmm, Amma, A2aa, M^{maa}_{1 1 1}",3.814,,30.52,,,TRUE,Handbook of SC
Bi₂Sr₂Ca₂Cu₃Ox (Bi-2223),Bi₂Sr₂Ca₂Cu₃Ox,Thin Film,,,SC,High-Tc,83 K,,,,,,,,,,TRUE,Handbook of SC
Bi₂Sr₂Ca₂Cu₃O₁₀,Bi₂Sr₂Ca₂Cu₃O₁₀,Bulk,,,SC,High-Tc/cuprate,106.5 K,,,,,,,,,,True,10.1103/PhysRevB.51.701
Bi₂Sr₂Ca₂Cu₃O₁₀,Bi₂Sr₂Ca₂Cu₃O₁₀,Bulk,,,SC,High-Tc/cuprate,,,,,,,,,,,,10.1103/PhysRevB.47.2854
Bi₂Sr₂Ca₂Cu₃O₁₀,Bi₂Sr₂Ca₂Cu₃O₁₀,Bulk,,,SC,High-Tc/cuprate,107.5 K,,,layered,,,,,,,True,10.1103/PhysRevB.45.8142
Bi₂Sr₂Ca₂Cu₃O₁₀,Bi₂Sr₂Ca₂Cu₃O₁₀,,,,SC,High-Tc/cuprate,,,,,,,,,,,,10.1103/PhysRevB.47.12369
Bi₂Sr₂Ca₂Cu₃O₁₀,Bi₂Sr₂Ca₂Cu₃O₁₀,,,,SC,Type-II/High-Tc/cuprate,,,,,,,,,,,,10.1103/PhysRevB.46.398
Bi₂Sr₂Ca₂Cu₃O₁₀,Bi₂Sr₂Ca₂Cu₃O₁₀,Bulk,,,SC,High-Tc/cuprate,107.5 K,,,,,,,,,297±27 × 10⁴ Oe,True,10.1103/PhysRevB.46.3195
Bi₂Sr₂Ca₂Cu₃O₁₀,Bi₂Sr₂Ca₂Cu₃O₁₀,,,,SC,High-Tc/cuprate,,,,,,,,,,,,10.1103/PhysRevB.49.9218
Bi₂Sr₂Ca₂Cu₃O₁₀,Bi₂Sr₂Ca₂Cu₃O₁₀,Bulk,,,SC,High-Tc,110 K,,,,,,,,,58 T,TRUE,Handbook of SC
Bi₂Sr₂Ca₂Cu₃O₁₀,Bi₂Sr₂Ca₂Cu₃O₁₀,Bulk,,,SC,High-Tc,109 K,,,,,,,,,,TRUE,Handbook of SC
Bi₂Sr₂Ca₂Cu₃O₁₀,Bi₂Sr₂Ca₂Cu₃O₁₀,Bulk,,,SC,High-Tc,111 K,,,,,,,,,,TRUE,Handbook of SC
Bi₂Sr₂Ca₂Cu₃O₁₀,Bi₂Sr₂Ca₂Cu₃O₁₀,Bulk,,,SC,High-Tc cuprate,110 K,,,,,,,,,,TRUE,Handbook of SC
Bi₂Sr₂Ca₂Cu₃O₁₀,Bi₂Sr₂Ca₂Cu₃O₁₀,Bulk,,,SC,cuprate,105 K,,,,,,,,,,TRUE,Handbook of SC
Bi₂Sr₂Ca₂Cu₃O₁₀,Bi₂Sr₂Ca₂Cu₃O₁₀,Bulk,,,SC,High-Tc,108 K,,,,,,,,,,TRUE,Handbook of SC
Bi₂Sr₂Ca₂Cu₃O₁₀,Bi₂Sr₂Ca₂Cu₃O₁₀,Bulk,,,SC,High-Tc cuprate,110 K,,,,,,,,,,TRUE,Handbook of SC
Bi₂Sr₂Ca₂Cu₃O₁₀,Bi₂Sr₂Ca₂Cu₃O₁₀,Bulk,,,SC,High-Tc,109 K,,,,,,,,,,TRUE,Handbook of SC
Bi₂Sr₂Ca₂Cu₃O₁₀,Bi₂Sr₂Ca₂Cu₃O₁₀,Bulk,,,SC,High-Tc,111 K,,,,,,,,,,TRUE,Handbook of SC
Bi₂Sr₂Ca₂Cu₃O₁₀,Bi₂Sr₂Ca₂Cu₃O₁₀,Bulk,,,SC,cuprate,110 K,,Orthorhombic,,,5.417,5.417,37,,,TRUE,Handbook of SC
Bi₂Sr₂Ca₂Cu₃Oz,Bi₂Sr₂Ca₂Cu₃O₈,Bulk,,,SC,High-Tc/cuprate,,,,,,,,,,,,10.1103/PhysRevB.48.16164
Bi₂Sr₂Ca₂Cu₃O₈,Bi₂Sr₂Ca₂Cu₃O₈,Bulk,,,SC,High-Tc,109 K,,,,,,,,,,TRUE,Matsubara (1992)
Bi₂Sr₂Ca₂Cu₃O₈,Bi₂Sr₂Ca₂Cu₃O₈,Bulk,,,SC,High-Tc,110 K,,,,,,,,,,TRUE,Matushita (1993)
Bi₂Sr₂Ca₂Cu₃Oₓ,Bi₂Sr₂Ca₂Cu₃Oₓ,Thin Film,,,SC,High-Tc/cuprate,,,,,,,,,,,,10.1103/PhysRevB.58.2868
Bi₂Sr₂CuOy,Bi₂Sr₂CuOy,Bulk,,,SC,High-Tc/cuprate,,,,,,,,,,,,10.1103/PhysRevB.53.2882
Bi₂Sr₂CuO₆,Bi₂Sr₂CuO₆,Bulk,,,SC,High-Tc/cuprate,,,,,,,,,,,,10.1103/PhysRevB.56.9030
Bi₂Sr₂CuOz,Bi₂Sr₂CuO₆,Bulk,,,SC,High-Tc/cuprate,,,,,,,,,,,,10.1103/PhysRevB.48.16164
Bi₂Sr₂CuO₆,Bi₂Sr₂CuO₆,Bulk,,,SC,High-Tc/cuprate,,,,,,,,,,,,10.1103/PhysRevB.52.16246
Bi₂Sr₂CuO₆,Bi₂Sr₂CuO₆,Bulk,,,SC,High-Tc/cuprate,~0.2 K,,,layered cuprate,,,,12.3 Å,,,True,10.1103/PhysRevLett.67.761
Bi₂Sr₂CuO₆,Bi₂Sr₂CuO₆,,,,SC,High-Tc/cuprate,~10 K,,,,,,,,,,,10.1103/PhysRevLett.71.1238
Bi₂Sr₂CuO₆,Bi₂Sr₂CuO₆,Bulk,,,SC,High-Tc/cuprate,,,,,,,,,,,,10.1103/PhysRevLett.79.2113
Bi₂Sr₂CuO₆,Bi₂Sr₂CuO₆,,,,SC,High-Tc/cuprate,,,,,,,,,,,,10.1103/PhysRevB.53.5848
Bi₂Sr₂CuO₆,Bi₂Sr₂CuO₆,Thin Film,,SrTiO₃,SC,High-Tc/cuprate,15 K,,,,,,,,,,True,10.1103/PhysRevLett.69.160
Bi₂Sr₂CuO₆,Bi₂Sr₂CuO₆,,,,SC,High-Tc/cuprate,,,,,,,,,,,,10.1103/PhysRevB.57.R11089
Bi₂Sr₂CuO₆ (Bi 2201),Bi₂Sr₂CuO₆,,,,SC,High-Tc/cuprate,,,,,,,,,,,,10.1103/PhysRevLett.71.2781
Bi₂Sr₂CuO₆,Bi₂Sr₂CuO₆,Bulk,,,SC,cuprate,10 K,,,,,,,,,,TRUE,Handbook of SC
Bi₂Sr₂CuO₆ (2201 phase),Bi₂Sr₂CuO₆,Bulk,,,NSC,,,,Monoclinic,,,,,,,,TRUE,Handbook of SC
Bi₂Sr₂CuO₆₊δ,Bi₂Sr₂CuO₆₊δ,,,,SC,High-Tc/cuprate,,,,layered,,,,,,,,10.1103/PhysRevB.55.R8685
Bi₂Sr₂CuO₆₊δ (Bi2201),Bi₂Sr₂CuO₆₊δ,,,,SC,High-Tc/cuprate,below 40 K,,,single-layer cuprate,,,,,,,,10.1103/PhysRevLett.86.5550
Bi₂Sr₂CuO₆₊ᵧ,Bi₂Sr₂CuO₆₊ᵧ,,,,SC,High-Tc/cuprate,,,,,,,,,,,,10.1103/PhysRevB.51.11647
Bi₂Sr₂CuO₆₋δ,Bi₂Sr₂CuO₆₋δ,Bulk,,,SC,cuprate,less than 20 K,,,layered structure containing CuO₂ planes,,,,,,,True,10.1103/PhysRevB.45.527
Bi₂Sr₂CuOₓ,Bi₂Sr₂CuOₓ,Bulk,,,SC,High-Tc/cuprate,7.5 K,,,layered,,,,12.33 Å,,,True,10.1103/PhysRevB.50.496
Bi₂Sr₂Dy₁.₆₄Ce₀.₃₆Cu₂O₁₀.₂₆,Bi₂Sr₂Dy₁.₆₄Ce₀.₃₆Cu₂O₁₀.₂₆,Bulk,,,SC,High-Tc cuprate,27 K,,,,,3.844 Å,,17.87 Å,,,TRUE,Handbook of SC
Bi₂Sr₂Er₁.₆₄Ce₀.₃₆Cu₂O₁₀.₂₁,Bi₂Sr₂Er₁.₆₄Ce₀.₃₆Cu₂O₁₀.₂₁,Bulk,,,NSC,,,,,,,3.837 Å,,17.84 Å,,,TRUE,Handbook of SC
Bi₂Sr₂Eu₁.₆₄Ce₀.₃₆Cu₂O₁₀.₂₆,Bi₂Sr₂Eu₁.₆₄Ce₀.₃₆Cu₂O₁₀.₂₆,Bulk,,,SC,High-Tc cuprate,27 K,,,,,3.854 Å,,17.88 Å,,,TRUE,Handbook of SC
Bi₂Sr₂Gd₁.₆₄Ce₀.₃₆Cu₂O₁₀.₂₄,Bi₂Sr₂Gd₁.₆₄Ce₀.₃₆Cu₂O₁₀.₂₄,Bulk,,,SC,High-Tc cuprate,34 K,,,,,3.851 Å,,17.88 Å,,,TRUE,Handbook of SC
Bi₂Sr₂(Gd₀.₈₅Ce₀.₁₅)₂Cu₂O₁₀,Bi₂Sr₂Gd₁.₇Ce₀.₃Cu₂O₁₀,Bulk,,,SC,High-Tc cuprate,25 K,,Tetragonal,,Cmma,5.4445 Å,5.4573 Å,17.913 Å,,,TRUE,Handbook of SC
Bi₂Sr₂Ho₁.₆₄Ce₀.₃₆Cu₂O₁₀.₂₂,Bi₂Sr₂Ho₁.₆₄Ce₀.₃₆Cu₂O₁₀.₂₂,Bulk,,,SC,High-Tc cuprate,24 K,,,,,3.840 Å,,17.86 Å,,,TRUE,Handbook of SC
Bi₂Sr₂Nd₁.₆₄Ce₀.₃₆Cu₂O₁₀.₂₃,Bi₂Sr₂Nd₁.₆₄Ce₀.₃₆Cu₂O₁₀.₂₃,Bulk,,,SC,High-Tc cuprate,14 K,,,,,3.881 Å,,17.93 Å,,,TRUE,Handbook of SC
Bi₂Sr₂Pr₁.₆₄Ce₀.₃₆Cu₂O₁₀.₂₇,Bi₂Sr₂Pr₁.₆₄Ce₀.₃₆Cu₂O₁₀.₂₇,Bulk,,,NSC,,,,,,,3.885 Å,,17.87 Å,,,TRUE,Handbook of SC
Bi₂Sr₂Sm₁.₆₄Ce₀.₃₆Cu₂O₁₀.₂₄,Bi₂Sr₂Sm₁.₆₄Ce₀.₃₆Cu₂O₁₀.₂₄,Bulk,,,SC,High-Tc cuprate,16 K,,,,,3.863 Å,,17.90 Å,,,TRUE,Handbook of SC
Bi₂Sr₂Tb₁.₆₄Ce₀.₃₆Cu₂O₁₀.₂₆,Bi₂Sr₂Tb₁.₆₄Ce₀.₃₆Cu₂O₁₀.₂₆,Bulk,,,NSC,,,,,,,3.847 Å,,17.83 Å,,,TRUE,Handbook of SC
Bi₂Sr₂Tm₁.₆₄Ce₀.₃₆Cu₂O₁₀.₂₀,Bi₂Sr₂Tm₁.₆₄Ce₀.₃₆Cu₂O₁₀.₂₀,Bulk,,,NSC,,n.s. (not superconducting above 5 K),,Tetragonal,,P4/mmm,3.827 Å,,17.84 Å,,,TRUE,Handbook of SC
Bi₂Sr₂Y₁.₆₄Ce₀.₃₆Cu₂O₁₀.₂₂,Bi₂Sr₂Y₁.₆₄Ce₀.₃₆Cu₂O₁₀.₂₂,Bulk,,,SC,High-Tc,20 K,,Tetragonal,,P4/mmm,3.836 Å,,17.85 Å,,,TRUE,Handbook of SC
Bi₂Sr₂₋ₓLaₓCuO₆₊δ,Bi₂Sr₂₋ₓLaₓCuO₆₊δ,Bulk,,,SC,cuprate,,,Monoclinic,,A2/a,5.3791,5.3811,24.589,,,TRUE,Handbook of SC
Bismuth Strontium Calcium Copper Oxide (low-Tc phase),Bi₂Sr₃Cu₁O₆₊ₓ,Bulk,,,SC,High-Tc/cuprate,28 K,,,,,,,,,,True,10.1103/PhysRevB.49.1480
Bi₂Sr₃Cu₂Oₓ,Bi₂Sr₃Cu₂Oₓ,Bulk,,,NSC,,,,,,,,,,,,TRUE,Handbook of SC
Bi₂Tl,Bi₂Tl,Bulk,,,SC,Type-II,6.4 K,,,,,,,,,,TRUE,Handbook of SC
2223 phase,Bi₂₋ₓPbₓSr₂Ca₂Cu₃O₁₀₊δ,Bulk,,,SC,High-Tc,,,,,,,,,,,TRUE,Handbook of SC
Bi(Pb):2223,Bi₂₋ₓPbₓSr₂Ca₂Cu₃O₁₀₊ₓ,Bulk,,,SC,High-Tc,,,,,,,,,,,TRUE,Handbook of SC
Bi₂₋ₓPbₓSr₂Y₀.₆Ca₀.₄Cu₂O₈₊δ,Bi₂₋ₓPbₓSr₂Y₀.₆Ca₀.₄Cu₂O₈₊δ,Bulk,,,SC,High-Tc,,,Orthorhombic,,Pnan,5.36-5.44,5.41-5.42,30.4,,,TRUE,Handbook of SC
Bi₂₋ₓPbₓSr₂Y₁₋ᵧCaᵧCu₂O₂,Bi₂₋ₓPbₓSr₂Y₁₋ᵧCaᵧCu₂O₂,Bulk,,,SC,High-Tc cuprate,,,,,,,,,,,TRUE,Handbook of SC
Bi₂₋ₓSr₁.₈₊ₓCuO₆ (Raveau 11905 phase),Bi₂₋ₓSr₁.₈₊ₓCuO₆,Bulk,,,SC,High-Tc,9-20 K,,,,,,,,,,TRUE,Handbook of SC
Bi₃Nb,Bi₃Nb,Bulk,,,SC,A15,4.5 K,,,A15,,,,,,,TRUE,Handbook of SC
Bi₃Ni,Bi₃Ni,Bulk,,,SC,,4.06 K,,,,,,,,,,,10.1103/PhysRevB.36.1996
Bi₃Zr,Bi₃Zr,Bulk,,,SC,A15,3.4 K,,,A15,,,,,,,TRUE,Handbook of SC
Bi₄Ca₃Sr₃Cu₄O₁₆.₃₂,Bi₄Ca₃Sr₃Cu₄O₁₆.₃₂,Bulk,,,SC,High-Tc,80 K,,Orthorhombic,perovskite,,5.405 Å,27.03 Å,30.6 Å,,,True,10.1103/PhysRevB.38.9295
Bi₄Sr₃Ca₂.₅Li₀.₅Cu₄O₁₆,Bi₄Sr₃Ca₂.₅Li₀.₅Cu₄O₁₆,Bulk,,,SC,High-Tc/cuprate,88.5 K,,,,,,,,,,True,10.1103/PhysRevB.46.11075
Bi₄Sr₃Ca₂.₉Li₀.₁Cu₄O₁₆,Bi₄Sr₃Ca₂.₉Li₀.₁Cu₄O₁₆,Bulk,,,SC,High-Tc/cuprate,86.0 K,,,,,,,,,,True,10.1103/PhysRevB.46.11075
Bi₄Sr₃Ca₂Li₁Cu₄O₁₆,Bi₄Sr₃Ca₂Li₁Cu₄O₁₆,Bulk,,,SC,High-Tc/cuprate,89.5 K,,,,,,,,,,True,10.1103/PhysRevB.46.11075
Bi₄Sr₃Ca₃Cu₃.₅O₁₄,Bi₄Sr₃Ca₃Cu₃.₅O₁₄,Bulk,,,SC,High-Tc/cuprate,79 K,,,,,,,,,,True,10.1103/PhysRevB.46.11075
Bi₄Sr₃Ca₃Cu₃O₁₂,Bi₄Sr₃Ca₃Cu₃O₁₂,Bulk,,,SC,High-Tc/cuprate,70 K,,,,,,,,,,True,10.1103/PhysRevB.46.11075
Bi₄Sr₃Ca₃Cu₄.₅O₁₈,Bi₄Sr₃Ca₃Cu₄.₅O₁₈,Bulk,,,SC,High-Tc/cuprate,85.5 K,,,,,,,,,,True,10.1103/PhysRevB.46.11075
Bi₄Sr₃Ca₃Cu₄O₁₆,Bi₄Sr₃Ca₃Cu₄O₁₆,Bulk,,,SC,High-Tc/cuprate,85 K,,,,,,,,,,True,10.1103/PhysRevB.46.11075
Bi₄Sr₃Ca₃Cu₅O₂₀,Bi₄Sr₃Ca₃Cu₅O₂₀,Bulk,,,SC,High-Tc/cuprate,76 K,,,,,,,,,,True,10.1103/PhysRevB.46.11075
Bi₄Sr₈Cu₅Oₓ,Bi₄Sr₈Cu₅Oₓ,Bulk,,,NSC,,,,,,,,,,,,TRUE,Handbook of SC
Bi₆₅Ni₃₅,Bi₆₅Ni₃₅,Bulk,,,SC,,4.2 K,,,,,,,,,,True,10.1103/PhysRevB.36.1996
Bi₇₅Co₂₅,Bi₇₅Co₂₅,Bulk,,,NSC,,,,,,,,,,,,True,10.1103/PhysRevB.36.1996
Bi₇₅Fe₂₅,Bi₇₅Fe₂₅,Bulk,,,NSC,,,,,,,,,,,,True,10.1103/PhysRevB.36.1996
Bi₇₅Ni₂₁Co₄,Bi₇₅Ni₂₁Co₄,Bulk,,,SC,,4.2 K,,,,,,,,,,True,10.1103/PhysRevB.36.1996
Bi₇₅Ni₂₂Co₃,Bi₇₅Ni₂₂Co₃,Bulk,,,SC,,4.2 K and 10.3 K,,,,,,,,,,True,10.1103/PhysRevB.36.1996
Bi₇₅Ni₂₃Co₂,Bi₇₅Ni₂₃Co₂,Bulk,,,SC,,4.2 K and 10.3 K,,,,,,,,,,True,10.1103/PhysRevB.36.1996
Bi₇₅Ni₂₄.₅Co₀.₅,Bi₇₅Ni₂₄.₅Co₀.₅,Bulk,,,SC,,4.2 K and 10.3 K,,,,,,,,,,True,10.1103/PhysRevB.36.1996
Bi₇₅Ni₂₄Co₁,Bi₇₅Ni₂₄Co₁,Bulk,,,SC,,4.2 K and 10.3 K,,,,,,,,,,True,10.1103/PhysRevB.36.1996
Bi₇₅Ni₂₅,Bi₇₅Ni₂₅,Bulk,,,SC,,10.3 K,,,,,,,,,2 kOe,True,10.1103/PhysRevB.36.1996
Bi₉₀Ni₁₀,Bi₉₀Ni₁₀,Bulk,,,SC,,4.2 K,,,,,,,,,2 kOe,True,10.1103/PhysRevB.36.1996
BMo₂,BMo₂,Bulk,,,SC,,3.1 K,,,,,,,,,,TRUE,Handbook of SC
"Monolayer hexagonal boron nitride (h-BN), 0.4 holes/cell doping, 0% biaxial tensile strain",BN,Thin Film,Monolayer,,NSC,,0.0 K,,Hexagonal,,,2.507,2.507,,,,FALSE,10.1103/PhysRevB.101.134518
"Monolayer hexagonal boron nitride (h-BN), 0.4 holes/cell doping, 5% biaxial tensile strain",BN,Thin Film,Monolayer,,SC,s-wave,0.1 K,,Hexagonal,,,2.632,2.632,,,,FALSE,10.1103/PhysRevB.101.134518
"Monolayer hexagonal boron nitride (h-BN), 0.4 holes/cell doping, 10% biaxial tensile strain",BN,Thin Film,Monolayer,,SC,s-wave,2.4 K,,Hexagonal,,,2.758,2.758,,,,FALSE,10.1103/PhysRevB.101.134518
"Monolayer hexagonal boron nitride (h-BN), 0.4 holes/cell doping, 15% biaxial tensile strain",BN,Thin Film,Monolayer,,SC,s-wave,19.9 K,,Hexagonal,,,2.883,2.883,,,,FALSE,10.1103/PhysRevB.101.134518
"Monolayer hexagonal boron nitride (h-BN), 0.4 holes/cell doping, 16% biaxial tensile strain",BN,Thin Film,Monolayer,,SC,s-wave,28.0 K,,Hexagonal,,,2.908,2.908,,,,FALSE,10.1103/PhysRevB.101.134518
"Monolayer hexagonal boron nitride (h-BN), 0.4 holes/cell doping, 17% biaxial tensile strain",BN,Thin Film,Monolayer,,SC,s-wave,33.4 K,,Hexagonal,,,2.933,2.933,,,,FALSE,10.1103/PhysRevB.101.134518
"Monolayer hexagonal boron nitride (h-BN), 0.4 holes/cell doping, 17.5% biaxial tensile strain",BN,Thin Film,Monolayer,,SC,s-wave,41.6 K,,Hexagonal,,,2.944,2.944,,,,FALSE,10.1103/PhysRevB.101.134518
"Monolayer hexagonal boron nitride (h-BN), 0.5 holes/cell doping, 17.5% biaxial tensile strain",BN,Thin Film,Monolayer,,SC,s-wave,38.6 K,,Hexagonal,,,2.944,2.944,,,,FALSE,10.1103/PhysRevB.101.134518
Hexagonal Boron Nitride,BN,2D Material,47.5 nm,,NSC,,NSC,,Hexagonal,Layered,,,,,,,TRUE,10.1103/PhysRevResearch.4.013198
BN (boron nitride),BN,,,,NSC,,NSC,,,,,,,,,,FALSE,10.1103/PhysRevB.84.075450
"h-BN/nontwisted bilayer graphene/h-BN Moiré superlattice, electrostatically doped",BN/C/BN,Thin Film,,,SC,,14 K,,,,,,,,,,TRUE,10.1103/PhysRevB.101.134518
BN2,BN2,Nanowire,,,SC,Type-II,0 K,0,Penta,2D,P-421M,3.623,3.623,,,,FALSE,10.1016/j.mtphys.2023.101305
BNLaNi,BNLaNi,Bulk,,,SC,,<4.2 K,,,,,,,,,,TRUE,Handbook of SC
BNNb₂,BNNb₂,Bulk,,,SC,,2.5 K,,,oS16,,,,,,,TRUE,Handbook of SC
BP2,BP2,Nanowire,,,SC,Type-II,12 K,0,Penta,2D,P-421M,4.562,4.562,,,,FALSE,10.1016/j.mtphys.2023.101305
Br2Mo6S8,Br2Mo6S8,Bulk,,,SC,,13.8 K,,,,,,,,,,TRUE,Handbook of SC
Br2Mo6S8,Br2Mo6S8,Bulk,,,SC,Chevrel phase,13.8 K,,,,,,,,,,TRUE,Handbook of SC
BrMo6Se7,BrMo6Se7,Bulk,,,SC,Chevrel phase,7.1 K,,,,,,,,,,TRUE,Handbook of SC
Bronze-Nb3Sn,Bronze-Nb3Sn,Bulk,,,SC,Type-II,16.5 K,,,,,,,,,,TRUE,10.1016/S0011-2275(01)00041-8
BSCCO,BSCCO,Bulk,,,SC,High-Tc,,,,layered,,,,,,,,10.1103/PhysRevB.60.7496
BSCCO,BSCCO,Thin Film,,,SC,High-Tc/cuprate,,,,,,,,,,,FALSE,10.1103/PhysRevLett.121.030405
BSe₂,BSe₂,Bulk,,,SC,,4.7 K,,,,,,,,,,TRUE,Handbook of SC
BSi (Pnma),BSi,Bulk,,,SC,,2.4 K,250 GPa,Orthorhombic,"zigzag B chains, Si trigonal prisms",Pnma,,,,,,FALSE,10.1103/PhysRevB.101.014112
BSr2Ca3Cu4O11,BSr2Ca3Cu4O11,Bulk,,,SC,High-Tc,110 K,6 GPa,Tetragonal,Tetragonal,P4/mmm,3.8359 Å,3.8359 Å,17.082 Å,,,TRUE,10.1016/0921-4534(94)02363-8
BSr₂Ca₂Cu₃O₉,BSr₂Ca₂Cu₃O₉,Bulk,,,SC,High-Tc,75 K,14 GPa,,,,3.821 Å,,13.854 Å,,,TRUE,Handbook of SC
BSr₂Ca₃Cu₄O₁₁,BSr₂Ca₃Cu₄O₁₁,Bulk,,,SC,High-Tc,110 K,5 GPa,Tetragonal,,,3.8359 Å,,17.082 Å,,,TRUE,Handbook of SC
BSr₂Ca₄Cu₅O₁₃,BSr₂Ca₄Cu₅O₁₃,Bulk,,,SC,High-Tc,85 K,6 GPa,,,,3.837 Å,,20.22 Å,,,TRUE,Handbook of SC
BW₂,BW₂,Bulk,,,SC,,2.8 K,,,,,,,,,,TRUE,Handbook of SC
B₀.₆C₀.₄Sr₂Ca₁.₃Cu₃O₉,B₀.₆C₀.₄Sr₂Ca₁.₃Cu₃O₉,Bulk,,,SC,High-Tc,115 K,15 GPa,,,,3.87 Å,,13.98 Å,,,TRUE,Handbook of SC
B₂Br₂C₆La₉,B₂Br₂C₆La₉,Bulk,,,SC,,6.6 K,,,,,,,,,,TRUE,Handbook of SC
High-Tc superconductor family,B₂Ca₍ₙ₋₁₎D₍ₙ₎O₍₂ₙ₊₂₎,Bulk,,,SC,High-Tc,70K,,Tetragonal,,P4/mmm,,,,,,TRUE,Handbook of SC
B₂La₅C₆,B₂La₅C₆,Bulk,,,SC,,6.9 K,,,,,,,,,,TRUE,Handbook of SC
B₂Ni₂N₂₉La₃,B₂Ni₂N₂₉La₃,Bulk,,,SC,,13.0 K,,,,,,,,,,TRUE,Handbook of SC
B₂Sr₃Nd₂Cu₃O₁₂,B₂Sr₃Nd₂Cu₃O₁₂,Bulk,,,NSC,,,,Tetragonal,intergrowth,P4/mnc,7.7671 Å,7.7671 Å,35.8294 Å,,,TRUE,Handbook of SC
B₃La₇,B₃La₇,Bulk,,,SC,,2.6 K,,,hP20,,,,,,,TRUE,Handbook of SC
B₄ErRh₄,B₄ErRh₄,Bulk,,,SC,,8.7 K,,,,,,,,,,TRUE,Handbook of SC
B₄LuRh₄,B₄LuRh₄,Bulk,,,SC,,11.7 K,,,,,,,,,,TRUE,Handbook of SC
B₄SmRh₄,B₄SmRh₄,Bulk,,,SC,,2.7 K,,,,,,,,,,TRUE,Handbook of SC
B₄TmRh₄,B₄TmRh₄,Bulk,,,SC,,9.8 K,,,,,,,,,,TRUE,Handbook of SC
C'Ba2Sr2CuO5,C'Ba2Sr2CuO5,Bulk,,,SC,High-Tc,,,Tetragonal,1201,P4/mmm,,,,,,TRUE,Handbook of SC
C'Bi2Sr2Cu2O8,C'Bi2Sr2Cu2O8,Bulk,,,SC,High-Tc,,,Tetragonal,1201/2201,I4/mmm,,,,,,TRUE,Handbook of SC
B-doped diamond,C (B-doped),Bulk,,,SC,,up to 10 K,,,diamond,,,,,,,TRUE,10.1103/PhysRevB.101.094514
"C(Ba,Sr)2CuO5.05","C(Ba,Sr)2CuO5.05",Bulk,,,SC,High-Tc,,,,cuprate,,,,,,,TRUE,Handbook of SC
"C(Ba,Sr)₂CuO₅.₀₅","C(Ba,Sr)₂CuO₅.₀₅",Bulk,,,SC,cuprate,,,,perovskite,,,,,,,TRUE,Handbook of SC
Diamond Nitrogen-Vacancy Center Ensemble,"C (diamond) with N (100 ppm), NV centers (1.2e6 per µm^3)",Bulk,0.5 mm,,NSC,,NSC,,,Diamond,,,,,,,TRUE,10.1103/PhysRevLett.105.140502
"Graphene (with indium adatoms, on NiPS3 and superconductor substrate)",C (graphene) + In (adatoms) / NiPS3 / superconductor,Thin Film,Monolayer,NiPS3 (ferromagnetic phase) and conventional superconductor,SC,SOTSC,,,Hexagonal,Honeycomb,,,,,,,FALSE,10.1103/PhysRevB.106.235429
Amorphous carbon-silicon films containing tungsten,C-Si-W,Thin Film,,dielectric substrate,SC,Type-II,2-4 K,,amorphous,granular,,,,,,,True,10.1103/PhysRevB.62.12516
C0.47Sr2Ca0.5Y0.5Cu2.42O6.79,C0.47Sr2Ca0.5Y0.5Cu2.42O6.79,Bulk,,,SC,High-Tc,22 K,,Orthorhombic,,Pmmm,3.8319 Å,3.8501 Å,11.1144 Å,,,TRUE,Handbook of SC
C0.4Sr2.14Y0.86Cu2.6O7,C0.4Sr2.14Y0.86Cu2.6O7,Bulk,,,SC,High-Tc,,,Orthorhombic,,Pmmm,3.8278 Å,3.8506 Å,11.854 Å,,,TRUE,Handbook of SC
C0.55Ba0.45Sr2.5Ca0.5Cu3O7,C0.55Ba0.45Sr2.5Ca0.5Cu3O7,Bulk,,,SC,High-Tc,105 K,5 GPa,Tetragonal,,,3.86 Å,3.86 Å,10.62 Å,,,TRUE,Handbook of SC
B-doped diamond,C0.5B0.5,Bulk,,,SC,conventional,75 K,,Cubic,diamond,,,,,,,FALSE,10.1103/PhysRevB.105.064516
C0.5Ba1.1Sr0.9Cu1.1O4.9±δ,C0.5Ba1.1Sr0.9Cu1.1O4.9±δ,Bulk,,,SC,High-Tc,26 K,,Tetragonal,,P4212,5.5639 Å,,7.8567 Å,,,TRUE,Handbook of SC
"(C,Cu)-1223",C0.5Ba2Ca2Cu3.5O9,Bulk,,,SC,High-Tc cuprate,120 K,,Tetragonal,,,3.859 Å,3.859 Å,14.766 Å,,,TRUE,Handbook of SC
C0.5Cu0.5(Sr0.85Ca0.15)2(Y0.5Ca0.15Sr0.35)Cu2O7,C0.5Cu0.5(Sr0.85Ca0.15)2(Y0.5Ca0.15Sr0.35)Cu2O7,Bulk,,,SC,High-Tc,60 K,4.0 MPa,,,,3.8374,,11.1198,,,TRUE,10.1016/0921-4534(94)90449-9
C0.5Cu0.5(Sr0.85Ca0.15)2(Y0.6Ca0.1Sr0.3)Cu2O7,C0.5Cu0.5(Sr0.85Ca0.15)2(Y0.6Ca0.1Sr0.3)Cu2O7,Bulk,,,SC,High-Tc,60 K,4.0 MPa,,,,3.8591,,10.9410,,,TRUE,10.1016/0921-4534(94)90449-9
C0.6Sr2.05Y0.475Ca0.475Cu2.4O7,C0.6Sr2.05Y0.475Ca0.475Cu2.4O7,Bulk,,,SC,High-Tc,63 K,,,,,,,,,,TRUE,Handbook of SC
C0.75Sr2.1Ca0.9Cu2O7,C0.75Sr2.1Ca0.9Cu2O7,Bulk,,,SC,High-Tc,92 K,,Tetragonal,,,3.851 Å,3.851 Å,10.941 Å,,,TRUE,Handbook of SC
C0.7B0.3Sr2CuO5,C0.7B0.3Sr2CuO5,Bulk,,,SC,High-Tc,50 K,5 GPa,Tetragonal,,P4/mmm,3.86 Å,,7.40 Å,,,TRUE,Handbook of SC
C0.7Sr2Ca0.7Y0.3Cu2.5O7,C0.7Sr2Ca0.7Y0.3Cu2.5O7,Bulk,,,SC,High-Tc,40 K,,Orthorhombic,,Pmmm,3.838 Å,3.858 Å,10.97 Å,,,TRUE,Handbook of SC
C0.85B0.15Sr2CuO5,C0.85B0.15Sr2CuO5,Bulk,,,SC,High-Tc,32 K,,Tetragonal,,I4,7.7881 Å,,14.9681 Å,,,TRUE,Handbook of SC
C0.8N0.2Sr2CuO5.3,C0.8N0.2Sr2CuO5.3,Bulk,,,SC,High-Tc,33 K,High-pressure,,,,,,,,,TRUE,10.1016/S0921-4534(01)00613-X
Polycrystalline boron-doped diamond (P5),C0.923B0.077,Thin Film,,Si,SC,,3.8 K,,Cubic,Diamond,Fd-3m,,,,,,TRUE,10.1103/PhysRevB.75.205117
"Boron-doped Diamond (5% B, thin film)",C0.95B0.05,Thin Film,,,SC,phonon-mediated,11 K,ambient,Cubic,diamond,,,,,,,TRUE,10.1103/PhysRevB.91.045132
"Boron-doped diamond (5% B/C, (111) orientation)",C0.95B0.05,Thin Film,,undoped (111) oriented diamond,SC,dirty superconductor,6.6 K,Ambient,Cubic,Diamond,,3.57,3.57,3.57,,,TRUE,10.1103/PhysRevLett.98.047003
Boron-doped diamond (111)-oriented film (cited literature),C0.95B0.05,Thin Film,,Diamond (111),SC,BCS,,,Cubic,Diamond,Fd-3m,,,,,,FALSE,10.1103/PhysRevB.74.094509
Heavily boron-doped diamond (S2),C0.971B0.029,Thin Film,,,SC,,7.0 K,,Cubic,Diamond,Fd-3m,,,,,,TRUE,10.1103/PhysRevB.75.205117
Boron-doped Diamond (2.8% B),C0.972B0.028,Bulk,,,SC,phonon-mediated,4 K,ambient,Cubic,diamond,,,,,,,TRUE,10.1103/PhysRevB.91.045132
Boron-doped diamond (Ekimov et al. 2004),C0.972B0.028,Bulk,,,SC,Type-II,4 K,"High pressure, high temperature",Cubic,diamond,Fd-3m,3.566,3.566,3.566,,,TRUE,10.1103/PhysRevB.70.212504
Boron-doped Diamond,C0.972B0.028,Thin Film,,,SC,Type-II,5.4 K,,Diamond,Cubic,,,,,,,TRUE,10.1016/j.stam.2006.03.007
Boron-doped Diamond,C0.972B0.028,Bulk,,,SC,Type-II,2.3-4 K,,Diamond,Cubic,,,,,,,FALSE,10.1016/j.stam.2006.03.007
Polycrystalline boron-doped diamond (P4),C0.973B0.027,Thin Film,,Si,SC,,7.4 K,,Cubic,Diamond,Fd-3m,,,,,,TRUE,10.1103/PhysRevB.75.205117
"Boron-doped diamond (Boeri et al. 2004, VCA, 2.5% B)",C0.975B0.025,Bulk,,,SC,,"9 K (μ*=0.15), 4 K (μ*=0.20)",,Cubic,diamond,Fd-3m,,,,,,FALSE,10.1103/PhysRevB.70.212504
Polycrystalline boron-doped diamond (P3),C0.975B0.025,Thin Film,,Si,SC,,5.2 K,,Cubic,Diamond,Fd-3m,,,,,,TRUE,10.1103/PhysRevB.75.205117
