Repository: WyattBunstine/ML_SC_Project

# ML_SC_Project — Chemically and Geometrically Motivated Crystal Graph Neural Networks

This project predicts and screens superconductors from crystal structure. It frames the
problem as a **two-stage hurdle**: first classify whether a material is a superconductor
candidate (SC vs. non-SC), then regress the critical temperature T_c for superconductors.

Two graph-neural-network families are trained and compared:

- a **baseline CGCNN** ([txie-93/cgcnn](https://github.com/txie-93/cgcnn)), and
- an **MPNN** with learned edge features that consumes richer `crystal_graph_v4` graphs
  (this project's contribution).

File: database/superconductor_materials_full.csv (part 35 of 215)
Material_Name,Chemical_Composition,Material_Class,Film_Thickness,Substrate,Material_Type,Superconductor_Type,Superconducting_Transition_Temperature,Pressure,Crystal_Structure,Lattice_Structure,Space_Group,"Lattice_Constant(a)","Lattice_Constant(b)","Lattice_Constant(c)",Lower_Critical_Field,Upper_Critical_Field,Experimental,DOI
"Boron-doped diamond (6×10^21 cm^-3 B, (111) orientation, thin film)",C0.97B0.03,Thin Film,,,SC,,5.4 K,Ambient,,,,,,,,,FALSE,10.1103/PhysRevLett.98.047003
"Boron-doped diamond (Lee et al. 2004, VCA, 3% B)",C0.97B0.03,Bulk,,,SC,,0.2 K (μ*=0.10),,Cubic,diamond,Fd-3m,,,,,,FALSE,10.1103/PhysRevB.70.212504
Boron-doped Graphene,C0.985B0.015,Bulk,,,SC,High-Tc,214.02 K,,Honeycomb,Hexagonal,,,,,,,FALSE,10.1016/j.ssc.2013.11.009
Boron-doped Graphene,C0.98B0.02,Bulk,,,SC,High-Tc,342.71 K,,Honeycomb,Hexagonal,,,,,,,FALSE,10.1016/j.ssc.2013.11.009
Polycrystalline boron-doped diamond (P2),C0.991B0.009,Thin Film,,Si,SC,,3.3 K,,Cubic,Diamond,Fd-3m,,,,,,TRUE,10.1103/PhysRevB.75.205117
Boron-doped diamond (1.18×10^21 cm^-3 B),C0.993B0.007,,,,SC,,2.78 K,Ambient,,,,,,,,,FALSE,10.1103/PhysRevLett.98.047003
Boron-doped Graphene,C0.995B0.005,Bulk,,,SC,High-Tc,25.73 K,,Honeycomb,Hexagonal,,,,,,,FALSE,10.1016/j.ssc.2013.11.009
Boron-doped diamond (111)-oriented epilayer,C0.9965B0.0035,Thin Film,0.3–3 µm,Type Ib diamond (111),NSC,,0 K,,Cubic,Diamond,Fd-3m,,,,,,TRUE,10.1103/PhysRevB.74.094509
Boron-doped diamond (001)-oriented epilayer (cited literature),C0.997B0.003,Thin Film,,Diamond (001),NSC,,0 K,,Cubic,Diamond,Fd-3m,,,,,,FALSE,10.1103/PhysRevB.74.094509
Polycrystalline boron-doped diamond (P1),C0.999B0.001,Thin Film,,,NSC,,,,Cubic,Diamond,Fd-3m,,,,,,TRUE,10.1103/PhysRevB.75.205117
Boron-doped Graphene,C0.99B0.01,Bulk,,,SC,High-Tc,91.90 K,,Honeycomb,Hexagonal,,,,,,,FALSE,10.1016/j.ssc.2013.11.009
(TMTSF)2ClO4,C10H12ClO4S4Se8,Bulk,,,SC,Type-II,,,,quasi-one-dimensional,,,,,,,,10.1103/PhysRevB.66.094507
(TMTSF)2PF6,C10H12F6PS4Se8,Bulk,,,SC,Type-II,,,,quasi-one-dimensional,,,,,,~0.1 T (Hc2^c),,10.1103/PhysRevB.66.094507
(TMTSF)₂PF₆,C10H12F6PS4Se8,Bulk,,,SC,Type-II,~1.2 K,5.0-6.8 kbar,,quasi-one-dimensional,,,,,,"0.3-0.642 T (c-axis), up to several Tesla (b-axis)",True,10.1103/PhysRevLett.88.207002
TMTTF,C10H12S4,Bulk,,,SC,organic,,,,,,,,,,,,10.1103/PhysRevB.58.9460
TMTTF₂Br,C10H12S4Br,Bulk,,,SC,High-Tc,0.8 K,26 kbar,,,,,,,,,,10.1103/PhysRevB.54.16353
(TMTTF)2Br,C10H12S4Br2,Bulk,,,SC,Type-II,4.5 K,25 kbar,Triclinic,,P-1,,,,,,True,10.1103/PhysRevLett.48.1039
(TMTTF)₂Br,C10H12S4Br2,Bulk,,,SC,,,,,,,,,,,,,10.1103/PhysRevB.34.4952
(TMTTF)2PF6,C10H12S4PF6,Bulk,,,SC,,,,,quasi-one-dimensional,,,,,,,,10.1103/PhysRevB.52.4788
(TMTTF)2PF6,C10H12S4PF6,Bulk,,,SC,Type-II,,>30 kbar,Triclinic,,P-1,,,,,,True,10.1103/PhysRevLett.48.1039
(TMTTF)₂SbF₆,C10H12S4SbF6,Bulk,,,SC,,,,,,,,,,,,,10.1103/PhysRevB.34.4952
(TMTTF)₂SCN,C10H12S4SCN,Bulk,,,SC,,,,,,,,,,,,,10.1103/PhysRevB.34.4952
TMTTF2SCN,C10H12S6N1C1,Bulk,,,NSC,,,,,zig-zag stacking,,,,,,,True,10.1103/PhysRevB.37.4280
TMTTF2ReO4,C10H12S6Re1O4,Bulk,,,NSC,,,,,zig-zag stacking,,,,,,,True,10.1103/PhysRevB.37.4280
TMTTF2SbF6,C10H12S6Sb1F6,Bulk,,,NSC,,,,,zig-zag stacking,,,,,,,True,10.1103/PhysRevB.37.4280
TMTSF2AsF6,C10H12S8As1F6,Bulk,,,SC,,,,,quasi-one-dimensional chains,,,,,,,,10.1103/PhysRevB.62.R16243
(TMTTF)2Br,C10H12S8Br2,Bulk,,,SC,,,~25 kbar,,,,,,,,,True,10.1103/PhysRevLett.75.2408
(TMTSF)2ClO4,C10H12S8ClO4,Bulk,,,SC,organic,,,,,,,,,,,True,10.1103/PhysRevLett.78.983
TMTSF Salt with ClO4,C10H12S8ClO4,Bulk,,,SC,Type-II,,,,,,,,,,,,10.1103/PhysRevB.62.5904
TMTSF2PF6,C10H12S8P1F6,Bulk,,,SC,,,,,quasi-one-dimensional chains,,,,,,,,10.1103/PhysRevB.62.R16243
(TMTSF)2PF6,C10H12S8PF6,Bulk,,,SC,organic,,,,,,,,,,,False,10.1103/PhysRevLett.78.983
TMTSF Salt with PF6,C10H12S8PF6,Bulk,,,SC,Type-II,,,,,,,,,,,,10.1103/PhysRevB.62.5904
(TMTSF)2AsF6,C10H12S8Se4AsF6,Bulk,,,SC,,,,,,,,,,,,,10.1103/PhysRevLett.67.3712
(TMTSF)₂AsF₆,C10H12S8Se4AsF6,,,,SC,,,,,,,,,,,,,10.1103/PhysRevB.61.11649
(TMTSF)₂ClO₄,C10H12S8Se4Cl1O4,Bulk,,,SC,Type-II,,,,quasi-one-dimensional,,,,,,,,10.1103/PhysRevB.64.214510
(TMTSF)₂ClO₄,C10H12S8Se4Cl1O4,Bulk,,,SC,,,,,,,,,,,,,10.1103/PhysRevB.54.16413
TMTSF2ClO4,C10H12S8Se4Cl1O4,Bulk,,,SC,,,,,quasi-one-dimensional,,,,,,,,10.1103/PhysRevB.65.012405
(TMTSF)2ClO4,C10H12S8Se4Cl1O4,Bulk,,,SC,High-Tc,,,,quasi-one-dimensional,,,,,,,,10.1103/PhysRevB.63.094509
(TMTSF)2ClO4,C10H12S8Se4Cl1O4,Bulk,,,SC,Type-II,,,,quasi-one-dimensional,,,,,,,,10.1103/PhysRevB.59.R721
(TMTSF)₂ClO₄,C10H12S8Se4Cl1O4,Bulk,,,SC,Type-II,,,,Quasi-one-dimensional,,,,,,,,10.1103/PhysRevB.62.R795
(TMTSF)2ClO4,C10H12S8Se4ClO4,Bulk,,,SC,triplet superconductor,,under pressure,,,,,,,,,,10.1103/PhysRevB.61.7883
(TMTSF)2ClO4,C10H12S8Se4ClO4,Bulk,,,SC,,1.2 K,,triclinic,,,,,,,,True,10.1103/PhysRevB.60.8019
(TMTSF)2ClO4,C10H12S8Se4ClO4,Bulk,,,SC,Type-II,,,,quasi-one-dimensional,,,,,,,,10.1103/PhysRevB.61.R14936
(TMTSF)2ClO4,C10H12S8Se4ClO4,Bulk,,,SC,,,ambient pressure,,,,,,,,,True,10.1103/PhysRevB.56.7804
(TMTSF)2ClO4,C10H12S8Se4ClO4,Bulk,,,SC,unconventional/triplet,1.03 K,ambient pressure,orthorhombic,quasi-one-dimensional,,,,,,exceeds Pauli paramagnetic limit,,10.1103/PhysRevB.64.172503
TMTSF2ClO4,C10H12S8Se4ClO4,Bulk,,,SC,organic,,,,,,,,,,,,10.1103/PhysRevLett.69.2831
(TMTSF)2ClO4,C10H12S8Se4ClO4,Bulk,,,SC,,,,Triclinic,,,,,,,,True,10.1103/PhysRevLett.67.3712
(TMTSF)₂ClO₄,C10H12S8Se4ClO4,Bulk,,,SC,Type-II,,,orthorhombic,,,,,,,,,10.1103/PhysRevB.63.180505
(TMTSF)₂ClO₄,C10H12S8Se4ClO4,Bulk,,,SC,,,,,,,,,,,,True,10.1103/PhysRevB.61.11649
(TMTSF)₂ClO₄,C10H12S8Se4ClO4,Bulk,,,SC,,,,,quasi-one-dimensional,,,,,,Hc2 along a is much larger than along b or c,True,10.1103/PhysRevLett.72.3714
(TMTSF)2NO3,C10H12S8Se4NO3,Bulk,,,SC,,,,,,,,,,,,,10.1103/PhysRevLett.67.3712
(TMTSF)₂NO₃,C10H12S8Se4NO3,Bulk,,,SC,,,,,quasi-one-dimensional,,,,,,,,10.1103/PhysRevLett.72.3714
(TMTSF)₂PF₆,C10H12S8Se4P1F6,Bulk,,,SC,Type-II,,,,quasi-one-dimensional,,,,,,exceeds Pauli paramagnetic limit,False,10.1103/PhysRevB.64.214510
(TMTSF)₂PF₆,C10H12S8Se4P1F6,Bulk,,,SC,Type-II,,,,quasi-one-dimensional,,,,,,Hc2 much larger than Hp = 1.84Tc,,10.1103/PhysRevB.57.6474
(TMTSF)₂PF₆,C10H12S8Se4P1F6,Bulk,,,SC,,,,,,,,,,,,,10.1103/PhysRevB.64.033102
(TMTSF)₂PF₆,C10H12S8Se4P1F6,Bulk,,,SC,,1 K,8 kbar,,,,,7.7 Å,,,,True,10.1103/PhysRevB.54.16413
(TMTSF)₂PF₆,C10H12S8Se4P1F6,Bulk,,,SC,,,,,,,,,,,,,10.1103/PhysRevLett.89.057002
TMTSF2PF6,C10H12S8Se4P1F6,Bulk,,,SC,Type-II,1.2 K,,,chain-like,,,,,,"1.6 T at intersection point, with field-dependent behavior up to ~7 T",True,10.1103/PhysRevB.57.3635
TMTSF2PF6,C10H12S8Se4P1F6,Bulk,,,SC,,,9.2 kbar,triclinic,quasi-one-dimensional,,,,,,,True,10.1103/PhysRevB.65.012405
(TMTSF)2PF6,C10H12S8Se4P1F6,Bulk,,,SC,High-Tc,,,,quasi-one-dimensional,,,,,,large Hc2 mentioned,,10.1103/PhysRevB.63.094509
(TMTSF)2PF6,C10H12S8Se4P1F6,Bulk,,,SC,Type-II,1.14 K,,,quasi-one-dimensional,,,,,,6-9 T,,10.1103/PhysRevB.59.R721
(TMTSF)₂PF₆,C10H12S8Se4P1F6,Bulk,,,SC,Type-II,1.14 K,6 kbar,Triclinic,Quasi-one-dimensional,Ci,,,13.6 Å,,"6 T (H||b'), 1.5 T (H||a)",True,10.1103/PhysRevB.62.R795
(TMTSF)2PF6,C10H12S8Se4PF6,Bulk,,,SC,triplet superconductor,,under pressure,,,,,,,,,,10.1103/PhysRevB.61.7883
(TMTSF)2PF6,C10H12S8Se4PF6,Bulk,,,SC,,,,triclinic,,,,,,,,True,10.1103/PhysRevB.60.8019
(TMTSF)2PF6,C10H12S8Se4PF6,Bulk,,,SC,,1.1 K,6 kbar,,,,,,,,,,10.1103/PhysRevB.56.7804
(TMTSF)2PF6,C10H12S8Se4PF6,Bulk,,,SC,unconventional/triplet,,6-7 kbar,orthorhombic,quasi-one-dimensional,,,,,,exceeds Pauli paramagnetic limit by factor of 3-4,,10.1103/PhysRevB.64.172503
TMTSF2PF6,C10H12S8Se4PF6,Bulk,,,SC,organic,,,triclinic,,,,,,,,True,10.1103/PhysRevLett.69.2831
(TMTSF)2PF6,C10H12S8Se4PF6,Bulk,,,SC,,,,,,,,,,,,,10.1103/PhysRevLett.67.3712
(TMTSF)₂PF₆,C10H12S8Se4PF6,Bulk,,,SC,Type-II,1.5 K,,orthorhombic,,,,,,,,,10.1103/PhysRevB.63.180505
(TMTSF)₂PF₆,C10H12S8Se4PF6,,,,SC,,,,,,,,,,,,,10.1103/PhysRevB.61.11649
(TMTSF)₂PF₆,C10H12S8Se4PF6,Bulk,,,SC,,,,,quasi-one-dimensional,,,,,,,True,10.1103/PhysRevLett.72.3714
(TMTSF)2ReO4,C10H12S8Se4ReO4,Bulk,,,SC,,,,,,,,,,,,,10.1103/PhysRevLett.67.3712
(TMTSF)₂ReO₄,C10H12S8Se4ReO4,Bulk,,,SC,,,,,quasi-one-dimensional,,,,,,,,10.1103/PhysRevLett.72.3714
TMTSF,C10H12Se4,Bulk,,,SC,,,,,quasi-one-dimensional,,,0.77 nm,1.35 nm,,,,10.1103/PhysRevLett.86.1094
TMTSF,C10H12Se4,Bulk,,,SC,organic,,,,,,,,,,,,10.1103/PhysRevB.58.9460
TMTSF₂AsF₆,C10H12Se4AsF6,Bulk,,,SC,,~1 K,>6.5 kbar,Triclinic,,,,,,,,True,10.1103/PhysRevLett.49.881
(TMTSF)2AsF6,C10H12Se4AsF6,Bulk,,,SC,,,,,quasi-one-dimensional,,,,,,,,10.1103/PhysRevB.55.12446
(TMTSF)₂AsF₆,C10H12Se4AsF6,Bulk,,,SC,,,,,quasi-one-dimensional,,,,,,,,10.1103/PhysRevB.66.024425
(TMTSF)₂AsF₆,C10H12Se4AsF6,Bulk,,,SC,,,,,quasi-two-dimensional,,,,,,,,10.1103/PhysRevB.53.5461
(TMTSF)2AsF6,C10H12Se4AsF6,Bulk,,,SC,Type-II,,10 kbar,Triclinic,,P-1,,,,,,True,10.1103/PhysRevLett.48.1039
(TMTSF)₂AsF₆,C10H12Se4AsF6,Bulk,,,SC,,,,,linear-chain,,,,,,,True,10.1103/PhysRevB.58.1261
(TMTSF)2AsF6,C10H12Se4AsF6,Bulk,,,SC,,1 K (under applied pressure),applied pressure (value not specified),,,,,,,,,True,10.1103/PhysRevB.32.5156
(TMTSF)₂AsF₆,C10H12Se4AsF6,Bulk,,,SC,,,,,,,,,,,,,10.1103/PhysRevB.34.4952
(TMTSF)2AsF6,C10H12Se4AsF6,Bulk,,,SC,,0.4-1.4 K,6-12 kbar,Triclinic,,P-1,,,,,,True,10.1103/PhysRevB.28.2873
(TMTSF)2BF4,C10H12Se4BF4,Bulk,,,SC,Type-II,,,Triclinic,,P-1,,,,,,True,10.1103/PhysRevLett.48.1039
(TMTSF)2BF4,C10H12Se4BF4,Bulk,,,NSC,,,,,,,,,,,,True,10.1103/PhysRevB.32.5156
(TMTSeF)2ClO4,C10H12Se4Cl1O4,Bulk,,,SC,,1 K,,,,,,,,,,False,10.1103/PhysRevLett.50.270
tetramethyltetraselenafulvalene perchlorate,C10H12Se4ClO4,Bulk,,,SC,,,ambient pressure,,,,,,,,10 kOe,,10.1103/PhysRevB.30.2958
(TMTSF)2ClO4,C10H12Se4ClO4,Bulk,,,SC,,,,,quasi-one-dimensional,,,,,,,,10.1103/PhysRevB.55.12446
(TMTSF)2ClO4,C10H12Se4ClO4,Bulk,,,SC,,,,,quasi-one-dimensional,,,,,,,,10.1103/PhysRevB.52.4788
(TMTSF)₂ClO₄ hydrogenated,C10H12Se4ClO4,Bulk,,,SC,,,,,quasi-one-dimensional,,,,,,,True,10.1103/PhysRevB.66.024425
(TMTSF)2ClO4,C10H12Se4ClO4,Bulk,,,SC,,,,,quasi-two-dimensional,,,,,,,True,10.1103/PhysRevB.43.11043
(TMTSF)₂ClO₄,C10H12Se4ClO4,Bulk,,,SC,,,,,quasi-one-dimensional,,,,,,,True,10.1103/PhysRevB.55.14387
TMTSF ClO4,C10H12Se4ClO4,Bulk,,,SC,organic,1.06 K,,,,,,,,,,,10.1103/PhysRevB.53.5696
tetramethyltetraselenafulvalene perchlorate,C10H12Se4ClO4,Bulk,,,SC,,1.3 K,ambient pressure,,,,,,,,,,10.1103/PhysRevB.30.6780
(TMTSF)₂ClO₄,C10H12Se4ClO4,Bulk,,,SC,,,,,quasi-two-dimensional,,,,,,,True,10.1103/PhysRevB.53.5461
(TMTSF)2ClO4,C10H12Se4ClO4,Bulk,,,SC,,~1 K,,,,,,,,,,,10.1103/PhysRevLett.65.2812
(TMTSF)2ClO4,C10H12Se4ClO4,Bulk,,,SC,Type-II,,0 kbar,Triclinic,,P-1,,,,,,True,10.1103/PhysRevLett.48.1039
(TMTSF)₂ClO₄,C10H12Se4ClO4,Bulk,,,SC,,,,,linear-chain,,,,,,,True,10.1103/PhysRevB.58.1261
(TMTSF)2ClO4,C10H12Se4ClO4,Bulk,,,SC,,,,,quasi-one-dimensional,,,,,,,True,10.1103/PhysRevB.50.1984
(TMTSF)2ClO4,C10H12Se4ClO4,Bulk,,,SC,,ambient pressure superconductivity (relaxed state),ambient pressure,,,,,,,,,True,10.1103/PhysRevB.32.5156
(TMTSF)₂ClO₄,C10H12Se4ClO4,Bulk,,,SC,,,,,,,,,,,,,10.1103/PhysRevB.34.4952
(TMTSF)2ClO4,C10H12Se4ClO4,Bulk,,,SC,,,ambient pressure,Triclinic,,P-1,,,,,,True,10.1103/PhysRevB.28.2873
(TMTSF)2FSO3,C10H12Se4FSO3,Bulk,,,SC,,> 2 K,5 kbar,Triclinic,,P-1,,,,,,True,10.1103/PhysRevB.28.2873
TMTSF₂NbF₆,C10H12Se4NbF6,Bulk,,,SC,,~1 K,>6.5-11 kbar,,,,,,,,,,10.1103/PhysRevLett.49.881
(TMTSF)₂NO₃,C10H12Se4NO3,Bulk,,,SC,,,,,quasi-two-dimensional,,,,,,,True,10.1103/PhysRevB.53.5461
(TMTSF)2NO3,C10H12Se4NO3,Bulk,,,NSC,,,up to 13 kbar,,,,,,,,,True,10.1103/PhysRevLett.65.2812
(TMTSF)2NO3,C10H12Se4NO3,Bulk,,,NSC,,,8 kbar,Triclinic,,P-1,,,,,,True,10.1103/PhysRevB.28.2873
(TMTSeF)2PF6,C10H12Se4P1F6,Bulk,,,SC,,1 K,,,,,,,,,,False,10.1103/PhysRevLett.50.270
TMTSF₂PF₆,C10H12Se4PF6,Bulk,,,SC,,~1 K,>6.5-11 kbar,,,,,,,,,,10.1103/PhysRevLett.49.881
(TMTSF)2PF6,C10H12Se4PF6,Bulk,,,SC,,,,,quasi-one-dimensional,,,,,,,True,10.1103/PhysRevB.55.12446
(TMTSF)2PF6,C10H12Se4PF6,Bulk,,,SC,,,,,quasi-one-dimensional,,,,,,,,10.1103/PhysRevB.52.4788
(TMTSF)₂PF₆,C10H12Se4PF6,Bulk,,,SC,,,,,quasi-one-dimensional,,,,,,,,10.1103/PhysRevB.66.024425
(TMTSF)2PF6,C10H12Se4PF6,Bulk,,,SC,,,,,quasi-two-dimensional,,,,,,,,10.1103/PhysRevB.43.11043
(TMTSF)₂PF₆,C10H12Se4PF6,Bulk,,,SC,,,,,quasi-one-dimensional,,,,,,,False,10.1103/PhysRevB.55.14387
bis-tetramethyltetraselenafulvalene hexafluorophosphate,C10H12Se4PF6,Bulk,,,SC,,1 K,sufficient pressure (value not specified),,quasi-one-dimensional,,,3.65 Å,,,,,10.1103/PhysRevB.24.4883
TMTSF PF6,C10H12Se4PF6,Bulk,,,SC,organic,,,,,,,,,,,,10.1103/PhysRevB.53.5696
(TMTSF)₂PF₆,C10H12Se4PF6,Bulk,,,SC,,,,,quasi-two-dimensional,,,,,,,,10.1103/PhysRevB.53.5461
(TMTSF)2PF6,C10H12Se4PF6,Bulk,,,SC,,~1 K,,,,,,,,,,,10.1103/PhysRevLett.65.2812
(TMTSF)2PF6,C10H12Se4PF6,Bulk,,,SC,Type-II,,7 kbar,Triclinic,,P-1,,,,,,True,10.1103/PhysRevLett.48.1039
bis-tetramethyltetraselenafulvalene hexafluorophosphate,C10H12Se4PF6,Bulk,,,SC,,0.9 K,12 kbar,Triclinic,,,,,,,,True,10.1103/PhysRevLett.46.1142
(TMTSF)₂PF₆,C10H12Se4PF6,Bulk,,,SC,,,,,linear-chain,,,,,,,True,10.1103/PhysRevB.58.1261
(TMTSF)2PF6,C10H12Se4PF6,Bulk,,,SC,,1 K (under applied pressure),applied pressure (value not specified),,,,,,,,,True,10.1103/PhysRevB.32.5156
(TMTSF)₂PF₆,C10H12Se4PF6,Bulk,,,SC,,,,,,,,,,,,,10.1103/PhysRevB.34.4952
(TMTSF)2PF6,C10H12Se4PF6,Bulk,,,SC,,0.4-1.4 K,6-12 kbar,Triclinic,,P-1,,,,,,True,10.1103/PhysRevB.28.2873
(TMTSeF)2ReO4,C10H12Se4Re1O4,Bulk,,,SC,,1 K,,,,,,,,,,False,10.1103/PhysRevLett.50.270
(TMTSF)2ReO4,C10H12Se4ReO4,Bulk,,,SC,,,,,quasi-one-dimensional,,,,,,,,10.1103/PhysRevB.55.12446
(TMTSF)2ReO4,C10H12Se4ReO4,Bulk,,,SC,,,,,quasi-two-dimensional,,,,,,,,10.1103/PhysRevB.43.11043
(TMTSF)₂ReO₄,C10H12Se4ReO4,Bulk,,,SC,,,,,quasi-one-dimensional,,,,,,,False,10.1103/PhysRevB.55.14387
(TMTSF)₂ReO₄,C10H12Se4ReO4,Bulk,,,SC,,,,,quasi-two-dimensional,,,,,,,,10.1103/PhysRevB.53.5461
(TMTSF)2ReO4,C10H12Se4ReO4,Bulk,,,SC,,~1 K,,,,,,,,,,,10.1103/PhysRevLett.65.2812
(TMTSF)2ReO4,C10H12Se4ReO4,Bulk,,,SC,,1 K (under applied pressure),applied pressure (value not specified),,,,,,,,,True,10.1103/PhysRevB.32.5156
(TMTSF)2ReO4,C10H12Se4ReO4,Bulk,,,SC,,0.4-1.4 K,6-12 kbar,Triclinic,,P-1,,,,,,True,10.1103/PhysRevB.28.2873
(TMTSF)₂AsF₆,C10H12Se4S2AsF6,Bulk,,,SC,,below 1 K,8 kbar,,quasi-one-dimensional,,,,13.5 Å,,,True,10.1103/PhysRevB.60.1650
TMTSF₂AsF₆,C10H12Se4S2AsF6,Bulk,,,SC,,,,,quasi-one-dimensional,,,,,,,True,10.1103/PhysRevLett.88.177001
TMTSF2ClO4,C10H12Se4S2ClO4,Bulk,,,SC,,,,,,,,,,,,,10.1103/PhysRevB.54.17547
(TMTSF)₂ClO₄,C10H12Se4S2ClO4,Bulk,,,SC,,,0 kbar,,quasi-1D,,,,,,,,10.1103/PhysRevB.38.4788
TMTSF2ClO4,C10H12Se4S2ClO4,Bulk,,,SC,Type-II,,,,quasi-one-dimensional,,,,,,,,10.1103/PhysRevB.60.15332
TMTSF₂ClO₄,C10H12Se4S2ClO4,Bulk,,,SC,,,,,quasi-one-dimensional,,,,,,,True,10.1103/PhysRevLett.88.177001
(TMTSF)2ClO4,C10H12Se4S2ClO4,Bulk,,,SC,High-Tc,,,,quasi-one-dimensional,,,,,,,True,10.1103/PhysRevB.39.11398
(TMTSF)2ClO4,C10H12Se4S2ClO4,Bulk,,,SC,quasi-1D/organic,,,,quasi-1D chains,,,,,,,,10.1103/PhysRevB.51.9074
TMTSF2PF6,C10H12Se4S2PF6,Bulk,,,SC,,,,,,,,,,,,,10.1103/PhysRevB.54.17547
(TMTSF)₂PF₆,C10H12Se4S2PF6,Bulk,,,SC,,,7-8 kbar,,quasi-1D,,,,,,,,10.1103/PhysRevB.38.4788
(TMTSF)₂PF₆,C10H12Se4S2PF6,Bulk,,,SC,,,high pressure,,quasi-one-dimensional,,,,,,,,10.1103/PhysRevB.60.1650
Tetramethyltetraselenafulvalene hexafluorophosphate,C10H12Se4S2PF6,Bulk,,,SC,,,6 kbar,,layered,,,,,,0.16 T,True,10.1103/PhysRevB.65.060404
(TMTSF)2PF6,C10H12Se4S2PF6,Bulk,,,SC,,0.9 K,12 kbar,,,,,,,,,True,10.1103/PhysRevB.64.233107
(TMTSF)₂PF₆,C10H12Se4S2PF6,Bulk,,,NSC,,,"0.001 kbar, 5.0 kbar",,quasi-one-dimensional,,,,,,,True,10.1103/PhysRevB.45.8795
TMTSF2PF6,C10H12Se4S2PF6,Bulk,,,SC,Type-II,,,,quasi-one-dimensional,,,,,,,,10.1103/PhysRevB.60.15332
TMTSF₂PF₆,C10H12Se4S2PF6,Bulk,,,SC,,,ambient pressure,,quasi-one-dimensional,,,,,,,True,10.1103/PhysRevLett.88.177001
(TMTSF)₂AsF₆,C10H12Se4S4AsF6,Bulk,,,SC,Type-II,1.2 K,ambient pressure,Triclinic,,,3.6 Å,7.7 Å,13.5 Å,,,True,10.1103/PhysRevB.28.6560
(TMTSF)₂AsF₆,C10H12Se4S4AsF6,Bulk,,,SC,,,,,,,,,,,,,10.1103/PhysRevLett.70.3091
(TMTSF)₂ClO₄,C10H12Se4S4Cl1O4,Bulk,,,SC,,,,orthorhombic,,,,,,,,,10.1103/PhysRevB.59.9814
(TMTSF)₂ClO₄,C10H12Se4S4ClO4,Bulk,,,SC,,,,,,,,,,,,,10.1103/PhysRevLett.63.1988
(TMTSF)₂ClO₄,C10H12Se4S4ClO4,Bulk,,,SC,,,,,,,,0.7 nm,,,,,10.1103/PhysRevLett.69.1117
(TMTSF)₂ClO₄,C10H12Se4S4ClO4,Bulk,,,SC,,1.3 K,,,,,,,,,,True,10.1103/PhysRevLett.64.2054
(TMTSF)₂ClO₄,C10H12Se4S4ClO4,Bulk,,,SC,,,,,quasi-one-dimensional,,,,,,,True,10.1103/PhysRevLett.72.3417
(TMTSF)₂ClO₄,C10H12Se4S4ClO4,Bulk,,,SC,Type-II,1.2 K,ambient pressure,Triclinic,,,3.6 Å,7.7 Å,13.5 Å,,,True,10.1103/PhysRevB.28.6560
(TMTSF)2ClO4,C10H12Se4S4ClO4,Bulk,,,SC,,,7 kbar,,,,,,,,,,10.1103/PhysRevB.49.12362
(TMTSF)₂ClO₄,C10H12Se4S4ClO4,Bulk,,,SC,,,ambient pressure,,chains of donor TMTSF molecules separated by chains of acceptor anions,,,,,,,True,10.1103/PhysRevLett.70.3091
(TMTSF)2NO3,C10H12Se4S4NO3,Bulk,,,SC,,,ambient pressure,,,,,,,,,,10.1103/PhysRevB.49.12362
(TMTSF)₂PF₆,C10H12Se4S4P1F6,Bulk,,,SC,,,6 kbar,triclinic,,,,,,,,True,10.1103/PhysRevB.59.9814
(TMTSF)₂PF₆,C10H12Se4S4PF6,Bulk,,,SC,,below 1 K,above 6 kbar,,,,,,,,,,10.1103/PhysRevLett.63.1988
(TMTSF)₂PF₆,C10H12Se4S4PF6,Bulk,,,SC,,,,,,,,,,,,,10.1103/PhysRevLett.69.1117
(TMTSF)₂PF₆,C10H12Se4S4PF6,Bulk,,,SC,,,,,quasi-one-dimensional,,,,,,,,10.1103/PhysRevLett.72.3417
(TMTSF)₂PF₆,C10H12Se4S4PF6,Bulk,,,SC,Type-II,1.2 K,12 kbar,Triclinic,,,3.6 Å,7.7 Å,13.5 Å,,,True,10.1103/PhysRevB.28.6560
(TMTSF)₂PF₆,C10H12Se4S4PF6,Bulk,,,NSC,,,,,,,,,,,,True,10.1103/PhysRevB.43.1264
TMTSF₂PF₆,C10H12Se4S4PF6,Bulk,,,SC,,0.9 K under modest pressure,modest pressure (specific value not given),,quasi-one-dimensional,,,,,,,True,10.1103/PhysRevB.51.8347
(TMTSF)2PF6,C10H12Se4S4PF6,Bulk,,,SC,,,7 kbar,,,,,,,,,,10.1103/PhysRevB.49.12362
(TMTSF)₂PF₆,C10H12Se4S4PF6,Bulk,,,SC,,~1 K,>6 kbar,,chains of donor TMTSF molecules separated by chains of acceptor anions,,,,,,200 G perpendicular to conducting plane,True,10.1103/PhysRevLett.70.3091
(TMTSF)₂PF₆,C10H12Se4S4PF6,Bulk,,,NSC,,,ambient pressure,,,,,,,,,True,10.1103/PhysRevB.65.235117
(TMTSF)₂ReO₄,C10H12Se4S4ReO4,Bulk,,,SC,,,,,,,,,,,,,10.1103/PhysRevLett.63.1988
(TMTSF)₂ReO₄,C10H12Se4S4ReO4,Bulk,,,SC,Type-II,1.2 K,,Triclinic,,,3.6 Å,7.7 Å,13.5 Å,,,True,10.1103/PhysRevB.28.6560
(TMTSF)2ReO4,C10H12Se4S4ReO4,Bulk,,,SC,,,7 kbar,,,,,,,,,,10.1103/PhysRevB.49.12362
(TMTSF)₂ReO₄,C10H12Se4S4ReO4,Bulk,,,SC,,,,,,,,,,,,,10.1103/PhysRevLett.70.3091
(TMTSF)₂TaF₆,C10H12Se4S4TaF6,Bulk,,,SC,Type-II,1.2 K,,Triclinic,,,3.6 Å,7.7 Å,13.5 Å,,,True,10.1103/PhysRevB.28.6560
TMTSF₂SbF₆,C10H12Se4SbF6,Bulk,,,SC,,~1 K,>6.5-11 kbar,,,,,,,,,,10.1103/PhysRevLett.49.881
(TMTSF)2SbF6,C10H12Se4SbF6,Bulk,,,SC,,1 K (under applied pressure),applied pressure (value not specified),,,,,,,,,True,10.1103/PhysRevB.32.5156
(TMTSeF)2TaF6,C10H12Se4Ta1F6,Bulk,,,SC,,1 K,,,,,,,,,,False,10.1103/PhysRevLett.50.270
TMTSF₂TaF₆,C10H12Se4TaF6,Bulk,,,SC,,~1 K,>6.5-11 kbar,,,,,,,,,,10.1103/PhysRevLett.49.881
(TMTSF)2TaF6,C10H12Se4TaF6,Bulk,,,SC,Type-II,,11 kbar,Triclinic,,P-1,,,,,,True,10.1103/PhysRevLett.48.1039
(TMTSF)₂ClO₄,C10H12Se8Cl1O4,Bulk,,,SC,Type-II,,ambient pressure,,quasi-one-dimensional,,,,,,,,10.1103/PhysRevLett.78.3555
(TMTSF)₂ClO₄,C10H12Se8ClO4,Bulk,,,SC,,low temperature,,,,,,,,,,,10.1103/PhysRevB.48.9256
Relaxed (TMTSF)2ClO4,C10H12Se8ClO4,Bulk,,,SC,,1.2 K,,,quasi-two-dimensional,,,,,,,,10.1103/PhysRevB.34.147
Quenched (TMTSF)2ClO4,C10H12Se8ClO4,Bulk,,,NSC,,,,,quasi-two-dimensional,,,,,,,,10.1103/PhysRevB.34.147
(TMTSF)₂PF₆,C10H12Se8P1F6,Bulk,,,SC,Type-II,1.13 K,6.0 kbar,,quasi-one-dimensional,,,,,,>6 T,True,10.1103/PhysRevLett.78.3555
(TMTSF)2PF6,C10H12Se8P1F6,Bulk,,,SC,,,5-10 kbar,,,,,,,,,,10.1103/PhysRevLett.75.2408
(TMTSF)₂AsF₆,C10H12Se8S4AsF6,Bulk,,,SC,,~1 K,moderate pressure,,,,,,,,,,10.1103/PhysRevB.57.14357
(TMTSF)₂ClO₄,C10H12Se8S4ClO4,Bulk,,,SC,,,,,quasi-one-dimensional,,,,,,,True,10.1103/PhysRevLett.77.5261
(TMTSF)₂ClO₄ - quenched state,C10H12Se8S4ClO4,Bulk,,,NSC,,,ambient pressure,,,,,,,,,True,10.1103/PhysRevB.48.7284
(TMTSF)₂ClO₄ - relaxed state,C10H12Se8S4ClO4,Bulk,,,SC,Type-II,1.2 K,ambient pressure,,,,,,,,1.6 kG,True,10.1103/PhysRevB.48.7284
(TMTSF)₂ClO₄,C10H12Se8S4ClO4,Bulk,,,SC,,1.2 K,1 bar,,,,,,,,,True,10.1103/PhysRevLett.62.1532
(TMTSF)₂ClO₄,C10H12Se8S4ClO4,Bulk,,,SC,,,ambient pressure,,quasi-one-dimensional,,,,,,,True,10.1103/PhysRevB.52.3484
(TMTSF)₂ClO₄,C10H12Se8S4ClO4,Bulk,,,SC,,,,,,,,,,,0.03 T,True,10.1103/PhysRevLett.61.621
(TMTSF)₂ClO₄,C10H12Se8S4ClO4,Bulk,,,SC,,1.3 K,ambient pressure,,quasi-one-dimensional,,,,,,30 mT,True,10.1103/PhysRevB.53.14406
(TMTSF)₂ClO₄,C10H12Se8S4ClO4,Bulk,,,SC,,1 K,ambient pressure,triclinic,,,,,,,,True,10.1103/PhysRevB.57.14357
(TMTSF)₂NO₃,C10H12Se8S4NO3,Bulk,,,NSC,,,ambient pressure,,,,,,,,,True,10.1103/PhysRevB.48.7284
(TMTSF)₂NO₃,C10H12Se8S4NO3,Bulk,,,SC,,~1 K,moderate pressure,,,,,,,,,,10.1103/PhysRevB.57.14357
(TMTSF)2PF6,C10H12Se8S4P1F6,Bulk,,,NSC,,,,,linear-chain,,,,,,,True,10.1103/PhysRevB.49.3363
(TMTSF)₂PF₆,C10H12Se8S4PF6,Bulk,,,SC,,,ambient pressure,,,,,,,,,True,10.1103/PhysRevB.48.7284
(TMTSF)₂PF₆,C10H12Se8S4PF6,Bulk,,,SC,,,under pressure,,quasi-one-dimensional,,,,,,,,10.1103/PhysRevB.52.3484
(TMTSF)₂PF₆,C10H12Se8S4PF6,Bulk,,,SC,,~1 K,moderate pressure,,,,,,,,,,10.1103/PhysRevB.57.14357
(TMTSF)₂ReO₄,C10H12Se8S4ReO4,Bulk,,,SC,,~1 K,moderate pressure,,,,,,,,,,10.1103/PhysRevB.57.14357
Poly(3-hexylthiophene) (P3HT),C10H14S,Thin Film,,insulating substrate,SC,unconventional,2.35 K,,,polymer,,,,,,,,10.1103/PhysRevB.66.134505
TSeF-TCNQ,C10H4N4Se4,Bulk,,,NSC,,,,,,,,,,,,,10.1103/PhysRevB.18.3369
TTF[Ni(dmit)2]2,C10H4S10Ni,Bulk,,,SC,Type-II,1.75 K at 5.5 kbar,5.5 kbar,Monoclinic,C2/c monoclinic,C2/c,,3.73 Å,,,1250 G at 1.54 K,True,10.1103/PhysRevB.42.3935
TTF[Pd(dmit)2]2,C10H4S10Pd,Bulk,,,SC,Type-II,6.5 K at 20 kbar,20 kbar,Monoclinic,C2/c monoclinic,C2/c,,,,,,False,10.1103/PhysRevB.42.3935
Naphthalene,C10H8,Bulk,,,SC,,7.4 K,,,,,,,,,,FALSE,10.1016/S1567-1739(01)00027-X
TTF[Ni(dmit)2]2,C10H8NiS8,Bulk,,,SC,Type-II,1.6 K,7.5 kbar,,,,,,,,,TRUE,10.1016/j.physb.2014.11.058
TTF[Ni(dmit)2]2,C10H8NiS8,Bulk,,,SC,Organic,1.6 K,,Monoclinic,Centered,,46.22 Å,3.732 Å,22.86 Å,,,FALSE,10.1016/j.physc.2019.1353591
TTF[Pd(dmit)2]2,C10H8PdS8,Bulk,,,SC,Type-II,6.5 K,20 kbar,,,,,,,,,FALSE,10.1016/j.physb.2014.11.058
(DMET-TSeF)2AuI2,C10H8S2Se4AuI2,Bulk,,,SC,,0.58 K,ambient pressure,,quasi-one-dimensional,,,,,,,,10.1103/PhysRevB.60.R15005
TTF-TCNQ,C10H8S4C12H4N4,Bulk,,,NSC,,,,Monoclinic,Chain structure,,,,,,,True,10.1103/PhysRevLett.31.631
TTF-TCNQ,C10H8S4NC12H4,Bulk,,,SC,,60 K,,,,,,3.8 Å,,,,True,10.1103/PhysRevLett.31.1311
(TMTTF)2PF6,C10H8S4PF6,Bulk,,,SC,,,with pressure,,,,,,,,,,10.1103/PhysRevB.57.10303
(DMET-TSeF)2AuI2,C10H8S4Se4Au1I2,Bulk,,,SC,,0.58 K,ambient pressure,triclinic,,,,,,,,True,10.1103/PhysRevB.62.21
λ-(BETS)₂FeCl₄,C10H8S4Se4FeCl4,Bulk,,,SC,Type-II,4 K,,,quasi-2D,,,,,,"17 T at onset, maximum Tc at 33 T",,10.1103/PhysRevLett.88.227001
λ-(BETS)2FeCl4,C10H8S4Se4FeCl4,Bulk,,,SC,Type-II,4.2 K,,Triclinic,layered,,,,,,41 T,True,10.1103/PhysRevLett.87.067002
λ-(BETS)₂GaCl₄,C10H8S4Se4GaCl4,Bulk,,,SC,Type-II,5.5 K,,,quasi-2D,,,,,,14 T,,10.1103/PhysRevLett.88.227001
λ-(BETS)2GaCl4,C10H8S4Se4GaCl4,Bulk,,,SC,Type-II,5.5 K,,,layered,,,,,,12-15 T,,10.1103/PhysRevLett.87.067002
[BETS]2GaCl4,C10H8S4Se4GaCl4,Bulk,,,SC,Type-II,8 K,,,,,,,,,,FALSE,10.1016/j.cplett.2011.01.037
BEDT-TTF,C10H8S8,Bulk,,,SC,organic,,,,,,,,,,,,10.1103/PhysRevB.58.9460
β''-(ET)2SF5CH2CF2SO3,C10H8S8(SF5CH2CF2SO3)2,Bulk,,,SC,Type-II,5.4 K,,,,,,,,,,TRUE,10.1016/j.physb.2009.11.103
κL-(ET)2Ag(CF3)4·TCE,C10H8S8Ag(CF3)4·C2H3Cl3,Bulk,,,SC,High-Tc,2.6 K,Ambient,Isostructural to κL-(ET)2Cu(CF3)4·TCE,,,,,,,,TRUE,10.1016/0921-4534(94)90766-8
(ET)2Ag(CF3)4·TCE,C10H8S8Ag(CF3)4·C2H3Cl3,Bulk,,,SC,High-Tc,9.4 K,Ambient,,,,,,,,,TRUE,10.1016/0921-4534(94)90766-8
(ET)2Ag(CF3)4·TCE,C10H8S8Ag(CF3)4·C2H3Cl3,Bulk,,,SC,High-Tc,11.1 K,Ambient,,,,,,,,,TRUE,10.1016/0921-4534(94)90766-8
κL-(ET)2Ag(CF3)4(solvent),C10H8S8AgF12,Bulk,,,SC,Type-II,2.90±0.04,Ambient,κ motif,,,,,,,,FALSE,10.1016/S0921-4534(00)01620-8
κ-(ET)2Ag(CN)2·H2O,C10H8S8AgN2O,Bulk,,,SC,Type-II,5.0,Ambient,κ motif,,,,,,,,FALSE,10.1016/S0921-4534(00)01620-8
β-(ET)₂AuI₂,C10H8S8AuI2,Bulk,,,SC,,,,,,,,,,,,,10.1103/PhysRevB.35.7224
β-(ET)2AuI2,C10H8S8AuI2,Bulk,,,SC,Type-II,4.1 K,Ambient,,,,,,,,,TRUE,10.1016/0379-6779(87)90348-1
β-(BEDT-TTF)2AuI2,C10H8S8AuI2,Bulk,,,SC,Type-II,3.2 K,,,,,,,,,,TRUE,10.1016/0038-1098(86)90130-4
Organic superconductor ET/(NCN)Br,C10H8S8Cu(CN)2Br,Bulk,,,SC,,,,,,,,,,,,,10.1103/PhysRevB.53.11845
BEDT-TTF Copper Thiocyanate,C10H8S8Cu(NCS)2,Bulk,,,SC,,10 K,,,,,,,,,,,10.1103/PhysRevB.44.11882
BEDT-TTF copper thiocyanate,C10H8S8Cu(NCS)2,Bulk,,,SC,Type-II,9 K,,,,,,,,,,,10.1103/PhysRevB.66.104506
BEDT-TTF organic superconductor,C10H8S8Cu(NCS)2,Bulk,,,SC,,,,,,,,,,,,,10.1103/PhysRevB.65.144517
BEDT-TTF Copper Salt,C10H8S8Cu(NCS)2,Bulk,,,SC,Type-II,,,,,,,,,,,,10.1103/PhysRevB.62.5904
κ-(ET)2Cu(NCS)2,C10H8S8Cu(NCS)2,Bulk,,,SC,High-Tc,11.6 K,Ambient,,,,,,,,,TRUE,10.1016/j.physb.2009.12.049
ET-NCS,C10H8S8Cu1N2C2S2,Bulk,,,SC,Type-II,10.3 K,,,layered,,,,,,,True,10.1103/PhysRevB.53.5818
κ-(ET)2Cu(NCS)2,C10H8S8CuN2,Bulk,,,SC,Type-II,9 K,,,,,,,,,,FALSE,10.1016/S0921-4526(98)00034-9
κ-(BEDT-TTF)2Cu(NCS)2,C10H8S8CuN2,Bulk,,,SC,High-Tc,22 K,,,,,,,,,,FALSE,10.1016/S0921-4534(01)00764-X
κ-(ET)2Cu(SCN)2,C10H8S8CuN2,Bulk,,,SC,Type-II,9.20±0.05,Ambient,κ motif,,,,,,,,FALSE,10.1016/S0921-4534(00)01620-8
κ-(BEDT-TTF)2Cu(NCS)2,C10H8S8CuN2,Bulk,,,SC,Type-II,10.4 K,,,,,,,,,,FALSE,10.1016/j.physc.2005.01.028
κ-(ET)2Cu(NCS)2,C10H8S8CuN2,Bulk,,,SC,Type-II,9.3 K,,,,,,,,,5 T,TRUE,10.1016/S0379-6779(02)00406-X
κ-(ET)2Cu(NCS)2,C10H8S8CuN2,Bulk,,,SC,Type-II,9.4 K,,,,,,,,,,FALSE,10.1016/S0379-6779(02)00258-8
κ-(ET)2Cu(NCS)2,C10H8S8CuN2,Bulk,,,SC,High-Tc,10.4 K,,Layered,2D,,,,,,,TRUE,10.1016/j.physb.2009.11.017
κ-(ET)2Cu(NCS)2,C10H8S8CuN2S2,Bulk,,,SC,Type-II,,,,,,,,,,,,10.1103/PhysRevB.56.809
χ-(BEDT-TTF)2Cu[N(CN)2]Br,C10H8S8CuN3Br,Bulk,,,SC,High-Tc,11.6 K,Ambient,,,,,,,,,TRUE,10.1016/0038-1098(94)90387-5
κ-(BEDT-TTF)2Cu(SCN)2,C10H8S8CuN4,Bulk,,,SC,High-Tc,10 K,,,,,,,,,,TRUE,10.1016/S0921-4526(02)01633-2
κ-(BEDT-TTF)2Cu(NCS)2,C10H8S8CuN4,Bulk,,,SC,Type-II,10 K,,Quasi-two-dimensional,,,,,,,,FALSE,10.1016/S0379-6779(02)00290-4
κ-(ET)2Cu[N(CN)2]Br,C10H8S8CuN4Br,Bulk,,,SC,High-Tc,11.6 K,Ambient,Isostructural,,,,,,,,TRUE,10.1016/0379-6779(91)91996-N
κ-(ET)2Cu[N(CN)2]Br,C10H8S8CuN4Br,Bulk,,,SC,Type-II,11.2,Ambient,κ motif,,,,,,,,FALSE,10.1016/S0921-4534(00)01620-8
κ-(ET)2Cu[N(CN)2]Br,C10H8S8CuN4Br,Bulk,,,SC,Type-II,11.5 K,,,,,,,,,,TRUE,10.1016/S0379-6779(02)00406-X
κ-(ET)2Cu[N(CN)2]Br,C10H8S8CuN4Br,Bulk,,,SC,Type-II,11.5 K,,,,,,,,,,FALSE,10.1016/S0379-6779(02)00258-8
κ-(ET)2Cu[N(CN)2]Cl,C10H8S8CuN4Cl,Bulk,,,SC,High-Tc,12.8 K,0.3 kbar,Isostructural,,,,,,,,TRUE,10.1016/0379-6779(91)91996-N
κ-(BEDT-TTF)2Cu[N(CN)2]Cl,C10H8S8CuN4Cl,Bulk,,,SC,Organic,13 K,300 bar,κ-phase,Quasi-triangular,,,,,,,FALSE,10.1016/S0010-8545(01)00440-4
κ-(BEDT-TTF)2Cu[N(CN)2]Cl,C10H8S8CuN4Cl,Bulk,,,SC,Type-II,12.8 K,6 kbar,,,,,,,,,FALSE,10.1016/j.physc.2005.01.028
κ-(ET)2Cu[N(CN)2]Cl,C10H8S8CuN4Cl,Bulk,,,SC,Type-II,13 K,Under Pressure,,,,,,,,,TRUE,10.1016/j.physb.2009.11.103
κ-(ET)2Cu[N(CN)2]Cl,C10H8S8Cu[N(CN)2]Cl,Bulk,,,SC,High-Tc,12.8 K,0.3 kbar,,,,,,,,,TRUE,10.1016/0921-4534(93)90199-Z
β′′-(ET)2SF5CH2CF2SO3,C10H8S8F5O3,Bulk,,,SC,Type-II,4.5 K,,,,,,,,,3.4 T,TRUE,10.1016/S0921-4526(98)00034-9
β''-(ET)2SF5CH2CF2SO3,C10H8S8F5O3,Bulk,,,SC,Type-II,4.34±0.05,Ambient,β'' motif,,,,,,20±5 Oe,,TRUE,10.1016/S0921-4534(00)01620-8
β''-(BEDT-TTF)2SF5CH2CF2SO3,C10H8S8F5O3,Bulk,,,SC,Type-II,5 K,,,,,,,,,,TRUE,10.1016/j.physb.2008.11.038
(TMTSF)₂PF₆,C10H8S8F6P,Bulk,,,SC,,,ambient pressure,,quasi-one-dimensional,,,,,,,True,10.1103/PhysRevLett.84.2674
λ-(BETS)2GaCl4,C10H8S8GaCl4,Bulk,,,SC,Organic,8 K,,λ-phase,Quasi-square,,,,,,,FALSE,10.1016/S0010-8545(01)00440-4
β-(BEDT-TTF)2I3,C10H8S8I3,Bulk,,,SC,High-Tc,8 K,1.6 kbar,,,,,,,,25 Tesla,TRUE,10.1016/0379-6779(86)90052-4
β-(BEDT-TTF)2I3,C10H8S8I3,Bulk,,,SC,Type-II,8,1-7 kbar,,,,,,,,,TRUE,10.1016/0378-4363(87)90277-4
β-(BEDT-TTF)2I3,C10H8S8I3,Bulk,,,SC,High-Tc,8 K,1.3 kb,,,,,,,,> 20 kOe,TRUE,10.1016/0038-1098(85)90753-7
β-(BEDT-TTF)2I3,C10H8S8I3,Bulk,,,SC,High-Tc,"1.1-1.5 K, 7-8 K",Ambient,,,,,,,,,TRUE,10.1016/0379-6779(86)90053-6
β-(BEDT-TTF)2I3,C10H8S8I3,Bulk,,,SC,High-Tc,4 K,,,,,,,,,,,10.1016/0379-6779(85)90017-7
β-(BEDT-TTF)2I3,C10H8S8I3,Bulk,,,SC,High-Tc,7 K,,,,,,,,,,,10.1016/0379-6779(85)90017-7
β-(BEDT-TTF)2I3,C10H8S8I3,Bulk,,,SC,High-Tc,6.8 K,0 kbar,,,,,,,,,TRUE,10.1016/0378-4363(86)90143-9
β-(BEDT-TTF)2I3,C10H8S8I3,Bulk,,,SC,Low-Tc,1.0–1.5 K,0 kbar,,,,,,,,,TRUE,10.1016/0378-4363(86)90143-9
κ-(ET)2I3,C10H8S8I3,Bulk,,,SC,Type-II,3.4 K,,,,,,,,,,FALSE,10.1016/S0379-6779(02)00258-8
β-(BEDT-TTF)2I3,C10H8S8I3,Bulk,,,SC,High-Tc,8 K,1 kbar,,Dimerized triangular lattice,,,,,,,TRUE,10.1016/j.physb.2009.12.073
k-(BEDT-TTF)2I3,C10H8S8I3,Bulk,,,SC,High-Tc,8K,,,,,,,,,,TRUE,10.1016/0379-6779(93)90047-Z
β-(BEDT-TTF)I3,C10H8S8I3,Bulk,,,SC,Organic,8 K,,,,,,,,,,FALSE,10.1016/0378-4363(87)90276-2
β-ET2I3,C10H8S8I3,Bulk,,,SC,Organic,1.3-1.4,0 kbar,βL-phase,,,,,,,,TRUE,10.1016/S0379-6779(01)00333-2
β-ET2I3,C10H8S8I3,Bulk,,,SC,Organic,8,<1.4 kbar,βH-phase,,,,,,,,TRUE,10.1016/S0379-6779(01)00333-2
αt-ET2I3,C10H8S8I3,Thin Film,,,SC,Organic,5-6,0 kbar,αt-phase,,,,,,,,TRUE,10.1016/S0379-6779(01)00333-2
βCO-ET2I3,C10H8S8I3,Thin Film,,,SC,Organic,5-6,0 kbar,βCO-phase,,,,,,,,TRUE,10.1016/S0379-6779(01)00333-2
αt-(BEDT-TTF)2I3,C10H8S8I3,Bulk,,,SC,High-Tc,9K,Ambient,,,,,,,,,TRUE,10.1016/0038-1098(89)90276-7
βH-(BEDT-TTF)2I3,C10H8S8I3,Bulk,,,SC,High-Tc,8.0 K,,,,,,,,,,TRUE,10.1016/0379-6779(93)90455-6
13C substituted βH-(BEDT-TTF)2I3,C10H8S8I3,Bulk,,,SC,High-Tc,7.80 K,,,,,,,,,,TRUE,10.1016/0379-6779(93)90455-6
β-(ET)2IBr2,C10H8S8IBr2,Bulk,,,SC,Type-II,2.5 K,Ambient,,,,,,,,,TRUE,10.1016/0379-6779(87)90348-1
β-(BEDT-TTF)2IBr2,C10H8S8IBr2,Bulk,,,SC,Type-II,1.9 K,,,,,,,,,,TRUE,10.1016/0038-1098(86)90130-4
α-(BEDT-TTF)2NH4Hg(SCN)4,C10H8S8NH4Hg(SCN)4,Bulk,,,SC,Type-II,1 K,,,,,,,,,,FALSE,10.1016/j.physc.2005.01.028
α-(ET)2NH4Hg(SCN)4,C10H8S8NH4HgC4N4,Bulk,,,SC,Type-II,1 K,,,,,,,,,,FALSE,10.1016/S0921-4526(98)00034-9
α-EDT-TTF[Ni(dmit)2],C10H8S8Ni,Bulk,,,SC,Type-II,1.3 K,Ambient,Donor-Acceptor,,,,,,,,TRUE,10.1016/0379-6779(94)02747-M
lambda-(BETS)2FeCl4,C10H8S8Se2FeCl4,Bulk,,,SC,Type-II,,,,layered,,,,,,3.5 T,,10.1103/PhysRevB.65.100515
(TMTSF)₂ClO₄,C10H8S8Se4ClO4,Bulk,,,SC,,,,,quasi-one-dimensional,,,,,,,,10.1103/PhysRevB.54.9328
(TMTSF)2ClO4,C10H8S8Se4ClO4,Bulk,,,SC,quasi-1D,,,,weakly coupled chains,,,,,,,,10.1103/PhysRevLett.70.2613
(TMTSF)2ClO4,C10H8S8Se4ClO4,Bulk,,,SC,,1.3 K,ambient pressure,,quasi-one-dimensional,,,7.7 Å,,,,True,10.1103/PhysRevLett.74.5140
λ-(BETS)2FeCl4,C10H8S8Se4FeCl4,Bulk,,,SC,Type-II,0.6 K,,,,,,,,,17 T,TRUE,10.1016/S0379-6779(02)00392-2
λ-(BETS)2GaCl4,C10H8S8Se4GaCl4,Bulk,,,SC,Type-II,6 K,,,,,,,,,13 T,TRUE,10.1016/S0379-6779(02)00392-2
TMTSF₂PF₆,C10H8S8Se4P1F6,Bulk,,,SC,,,,,quasi-one-dimensional,,,,,,,,10.1103/PhysRevB.42.4088
(TMTSF)₂PF₆,C10H8S8Se4PF6,Bulk,,,SC,,0.9 K,12 kbar,,quasi-one-dimensional,,,,,,,,10.1103/PhysRevB.54.9328
(TMTSF)2PF6,C10H8S8Se4PF6,Bulk,,,SC,quasi-1D,,,,weakly coupled chains,,,,,,,,10.1103/PhysRevLett.70.2613
(TMTSF)2PF6,C10H8Se4PF6,Bulk,,,SC,,,with pressure,,,,,,,,,,10.1103/PhysRevB.57.10303
Boron-doped C3N4 (C11BN16),C11B1N16,Bulk,,,SC,conventional,36 K,ambient pressure,Tetragonal,,I-42m,,,,,,FALSE,10.1103/PhysRevB.109.014502
β'-(CH3)4As[Pd(dmit)2]2,C12H12AsPd2S20,Bulk,,,SC,Type-II,4 K,7 kbar uniaxial strain along b-axis,Monoclinic,Two-dimensional dimer structure,C2/c,,,,,,True,10.1103/PhysRevB.66.020508
(CH3)4P[Pd(dmit)2]2,C12H12PPd2S20,Bulk,,,NSC,,,,,β'-type,,,,,,,,10.1103/PhysRevB.66.020508
(CH3)4Sb[Pd(dmit)2]2,C12H12SbPd2S20,Bulk,,,SC,High-Tc,,hydrostatic pressure,,β'-type,,,,,,,,10.1103/PhysRevB.66.020508
(TMTSF)2PF6,C12H12Se8PF6,Bulk,,,SC,,,,,,,,,,,,,10.1103/PhysRevB.32.2819
β′−Et2Me2P[Pd(dmit)2]2,C12H20P[Pd(dmit)2]2,Bulk,,,SC,Type-II,4.0 K,6.9 kbar,Monoclinic,,C 2/c,14.451 Å,6.386 Å,37.825 Å,,,TRUE,10.1016/S0038-1098(99)00285-9
κ-(ET)2Cu2(CN)3,C12H8Cu2N3S8,Bulk,,,SC,High-Tc,7.3 K,3 kbar,,,,,,,,,TRUE,10.1016/S0379-6779(02)00264-3
κ-(ET)2Cu2(CN)3,C12H8Cu2N3S8,Bulk,,,SC,High-Tc,6.8 K,5 kbar,,,,,,,,,TRUE,10.1016/S0379-6779(02)00264-3
κ-(ET)2Cu2(CN)3,C12H8Cu2N3S8,Bulk,,,SC,High-Tc,6.3 K,4 kbar,,,,,,,,,TRUE,10.1016/S0379-6779(02)00264-3
κ'-(ET)2Cu2(CN)3,C12H8Cu2N3S8,Bulk,,,SC,High-Tc,10 K,,,,,,,,,,FALSE,10.1016/S0379-6779(02)00264-3
κ-(ET)2Cu[N(CN)2]Br,C12H8CuN4Br,Bulk,,,SC,Type-II,10 K,,,,,,,,,,FALSE,10.1016/j.physb.2014.11.047
κ-(BEDT)2Cu[N(CN)2]Br,C12H8CuN4S8Br,Bulk,,,SC,Type-II,11.5 K,,,,,,,,6.4 Oe,,TRUE,10.1016/S0921-4526(98)00717-0
κ-(ET)2Cu[N(CN)2]Br,C12H8CuN4S8Br,Bulk,,,SC,High-Tc,11.8 K,Ambient,κ-type,Layered,,,,,,,TRUE,10.1016/S0038-1098(99)00251-3
κ-(ET)2Cu[N(CN)2]Br,C12H8CuN4S8Br,Bulk,,,SC,Type-II,11.5 K,,,,,,,,3 mT,15 T,TRUE,10.1016/S0921-4534(97)01692-4
κ-(ET)2Cu[N(CN)2]Br,C12H8CuN4S8Br,Bulk,,,SC,Type-II,11.0 K,,,,,,,,3 mT,15 T,TRUE,10.1016/S0921-4534(97)01692-4
κ-(ET)2I3,C12H8I3S8,Bulk,,,SC,Type-II,3.5 K,,,,,,,,,0.2 T,FALSE,10.1016/S0921-4534(97)01692-4
κ-(ET)2Cu(NCS)2,C12H8S8CuN2CS,Bulk,,,SC,High-Tc,10 K,,,,,,,,,,FALSE,10.1016/S0921-4526(98)01363-5
κ-(ET)2Cu[N(CN)2]Br,C12H8S8CuN4,Bulk,,,SC,High-Tc,11.6 K,,,,,,,,,,FALSE,10.1016/S0921-4526(98)01363-5
β′′-(ET)2SF5CH2CF2SO3,C12H8S8F5O3,Bulk,,,SC,Type-II,4.4 K,0 kbar,,,,,,,,,TRUE,10.1016/j.physc.2007.04.163
β′′-(ET)2SF5CH2CF2SO3,C12H8S8F5O3,Bulk,,,SC,Type-II,5.2 K,0 kbar,,,,,,,,,TRUE,10.1016/j.physc.2007.04.163
Anthracene,C14H10,Bulk,,Al2O3,SC,,3 K,,Monoclinic,,P21/a,8.378 Å,5.981 Å,11.059 Å,,,False,10.1103/PhysRevLett.87.226802
Anthracene,C14H10,Thin Film,surface layer,,SC,High-Tc,,,,polyacene,,,,,,,,10.1103/PhysRevB.64.064511
Anthracene,C14H10,Bulk,,,SC,High-Tc,4.0 K,,,,D2h,,,,,,FALSE,10.1016/S0379-6779(01)00542-2
Anthracene,C14H10,Bulk,,,SC,,4 K,,,,,,,,,,FALSE,10.1016/S1567-1739(01)00027-X
Anthracene,C14H10,Bulk,,,SC,Type-II,4.0 K,,,,D2h,,,,,,FALSE,10.1016/S0009-2614(01)00839-9
(C2H5)2(CH3)2As[Pd(dmit)2]2,C14H16AsPd2S20,Bulk,,,NSC,,,,,β'-type,,,,,,,,10.1103/PhysRevB.66.020508
(C2H5)2(CH3)2P[Pd(dmit)2]2,C14H16PPd2S20,Bulk,,,SC,High-Tc,,hydrostatic pressure,,β'-type,,,,,,,,10.1103/PhysRevB.66.020508
(C2H5)2(CH3)2Sb[Pd(dmit)2]2,C14H16SbPd2S20,Bulk,,,NSC,,,,,β'-type,,,,,,,,10.1103/PhysRevB.66.020508
κ-(MDT-TTF)₂AuI₂,C14H8S12AuI2,Bulk,,,SC,Type-II,,,,layered,,,,,,,,10.1103/PhysRevB.53.R8879
(TMET-STF)2BF4,C14H8S6Se2BF4,Bulk,,,SC,Type-II,4.1 K,,Triclinic,layered,P-1,,,,,varies with temperature and direction,True,10.1103/PhysRevB.64.214517
κ-(MDT-TTF)2AuI2,C14H8S8Au1I2,Bulk,,,SC,,,,,κ structure,,,,,,Bc2∥ and Bc2⊥ similar to MDT-TSF salt,,10.1103/PhysRevB.65.140508
Boron-doped diamond (Model I),C15B1,Bulk,,,SC,,"23.6 K (μ*=0.10), 11.5 K (μ*=0.15)",,Cubic,diamond,Fd-3m,3.57,3.57,3.57,,,FALSE,10.1103/PhysRevB.70.212504
C16Cs,C16Cs,Bulk,,,NSC,,below 0.011 K,,,lamellar,,,,,,,,10.1103/PhysRev.153.533
(DMET)2AuBr2,C16H16S4Se4AuBr2,Bulk,,,SC,,1.9 K,ambient pressure,,,,,,,,,True,10.1103/PhysRevB.39.3996
(DMET)2BF4,C16H16S4Se4BF4,Bulk,,,NSC,,,ambient pressure,,,,,,,,,True,10.1103/PhysRevB.39.3996
(DMET)2I3,C16H16S4Se4I3,Bulk,,,SC,,0.5 K,ambient pressure,,,,,,,,,True,10.1103/PhysRevB.39.3996
(DMET)2PF6,C16H16S4Se4PF6,Bulk,,,NSC,,,ambient pressure,,,,,,,,,True,10.1103/PhysRevB.39.3996
C16K,C16K,Bulk,,,NSC,,below 0.011 K,,,lamellar,,,,,,,,10.1103/PhysRev.153.533
Potassium-graphite intercalation compound (C16 structure),C16K,Bulk,,,NSC,,below 0.011 K,,Hexagonal,Layered graphite structure,,,,,,,True,10.1103/PhysRevLett.14.225
C16Rb,C16Rb,Bulk,,,NSC,,below 0.011 K,,,lamellar,,,,,,,,10.1103/PhysRev.153.533
Tetracene,C18H12,Thin Film,surface layer,,SC,High-Tc,,,,polyacene,,,,,,,,10.1103/PhysRevB.64.064511
Tetracene,C18H12,Bulk,,,SC,,2.4 K,,,molecular lattice,,,,,,,,10.1103/PhysRevLett.86.862
Tetracene,C18H12,Bulk,,,SC,High-Tc,2.7 K,,,,D2h,,,,,,FALSE,10.1016/S0379-6779(01)00542-2
Tetracene,C18H12,Bulk,,,SC,,2.7 K,,,,,,,,,,FALSE,10.1016/S1567-1739(01)00027-X
Tetracene,C18H12,Bulk,,,SC,Type-II,2.7 K,,,,D2h,,,,,,FALSE,10.1016/S0009-2614(01)00839-9
(TTT)2I3,C18H12S12I3,Bulk,,,NSC,,,,,,,,,,,,,10.1103/PhysRevB.18.3369
p-terphenyl,C18H14,Bulk,,,NSC,,,,Monoclinic,,P21/c,8.08 Å,5.61 Å,13.59 Å,,,TRUE,10.1103/PhysRevB.96.224501
BEDT-TTF-SF5CH2SO3,C18H14S12F5O3,Bulk,,,NSC,,,,,,,,,,,,,10.1103/PhysRevLett.86.508
κ-(BEDT-TTF)2Cu[N(CN)2]Br,C18H16CuN3S8Br,Bulk,,,SC,High-Tc,11.6 K,Ambient,Orthorhombic,,,,,,,,FALSE,10.1016/S0379-6779(99)00077-6
κ-(BEDT-TTF)2Cu[N(CN)2]Cl,C18H16CuN3S8Cl,Bulk,,,SC,High-Tc,12.8 K,0.3 kbar,Orthorhombic,,,,,,,,TRUE,10.1016/S0379-6779(99)00077-6
κ-(BEDT-TTF)2Cu[N(CN)2]Br,C18H16CuN4S8Br,Bulk,,,SC,Type-II,11.6 K,,Layered,,,,,,,,TRUE,10.1016/j.tca.2011.02.001
β-(DMeET-TTF)2PF6,C18H16F6P2S8,Bulk,,,SC,Type-II,4 K,4 kbar,,,,,,,,,FALSE,10.1016/j.jmmm.2006.10.298
κ-(BEDT-TTF)2Cu(NCS)2,C18H16S18CuN2,Bulk,,,SC,High-Tc,,,,κ phase,,,,,,,,10.1103/PhysRevB.56.12905
(DMET)2Au(CN)2,C18H16S4Se4AuN2,Bulk,,,SC,,1 K under pressure,pressurized,,,,,,,,,True,10.1103/PhysRevB.39.3996
(BEDT-TTF)(TCNQ),C18H8N4S8,Bulk,,,NSC,,,up to 18.5 kbar,Triclinic,2D BEDT-TTF sheets and 1D TCNQ columns,,,,,,,True,10.1103/PhysRevB.49.3580
(BEDT-TTF)2KHg(SCN)4,C18H8S12KHgC4N4S4,Bulk,,,SC,,,,,quasi-two-dimensional,,,,,,,True,10.1103/PhysRevLett.74.5140
(BEDT-TTF)2RbHg(SCN)4,C18H8S12RbHgC4N4S4,Bulk,,,SC,,,,,quasi-two-dimensional,,,,,,,True,10.1103/PhysRevLett.74.5140
(BEDT-TTF)2TlHg(SCN)4,C18H8S12TlHgC4N4S4,Bulk,,,SC,,,,,quasi-two-dimensional,,,,,,,True,10.1103/PhysRevLett.74.5140
κ-(BEDT-TTF)₂Cu(SCN)₂,C18H8S20Cu1C2S2N2,Bulk,,,SC,Type-II,,,,quasi-two-dimensional,,,,,,,,10.1103/PhysRevB.65.180502
DBTTF,C18H8S4,Bulk,,,SC,organic,,,,,,,,,,,,10.1103/PhysRevB.58.9460
CSH18,C1S1H18,Bulk,,,NSC,,,300 GPa,Monoclinic,molecular crystal,Cm,,,,,,FALSE,10.1103/PhysRevB.105.134501
CSH22,C1S1H22,Bulk,,,SC,,"78 K (μ★=0.10), 68 K (μ★=0.13)",300 GPa,Triclinic,molecular crystal,P1,,,,,,FALSE,10.1103/PhysRevB.105.134501
CSH24,C1S1H24,Bulk,,,SC,High-Tc,"138 K (μ★=0.10), 125 K (μ★=0.13)",300 GPa,Triclinic,molecular crystal,P1,,,,,,FALSE,10.1103/PhysRevB.105.134501
CSH38,C1S1H38,Bulk,,,NSC,,,300 GPa,Triclinic,molecular crystal,P1,,,,,,FALSE,10.1103/PhysRevB.105.134501
CSH44,C1S1H44,Bulk,,,SC,High-Tc,"113 K (μ★=0.10), 100 K (μ★=0.13)",300 GPa,Triclinic,molecular crystal,P1,,,,,,FALSE,10.1103/PhysRevB.105.134501
CSH46,C1S1H46,Bulk,,,SC,,"93 K (μ★=0.10), 80 K (μ★=0.13)",300 GPa,Triclinic,molecular crystal,P1,,,,,,FALSE,10.1103/PhysRevB.105.134501
CSH48,C1S1H48,Bulk,,,SC,High-Tc,"156 K (μ★=0.10), 142 K (μ★=0.13)",300 GPa,Triclinic,molecular crystal,P1,,,,,,FALSE,10.1103/PhysRevB.105.134501
(TMTSF)₂ClO₄,C20H12ClO4S8,,,,SC,Type-II,,,,,,,,,,,,10.1103/PhysRevB.62.R14669
(TMTSF)₂PF₆,C20H12F6PS8,Bulk,,,SC,Type-II,1.2 K,5.7-5.9 kbar,,,,,,,,9 T (H||b),True,10.1103/PhysRevB.62.R14669
κ-(BEDT-TTF)₂NH₄Hg(SCN)₄,C20H12S32N5Hg,Bulk,,,SC,,,,,,,,,,,,,10.1103/PhysRevB.65.205119
(TMTSF)₂ClO₄,C20H12S8Se4ClO4,Bulk,,,SC,triplet,~1 K,ambient pressure,,,,,,,,,,10.1103/PhysRevB.61.9019
(TMTSF)₂PF₆,C20H12S8Se4PF6,Bulk,,,SC,triplet,~1 K,under pressure,,,,,,,,,,10.1103/PhysRevB.61.9019
β′′-(BEDT-TTF)2AuBr2,C20H16AuBr2S8,Bulk,,,SC,High-Tc,1-2 K,2 GPa,,,,,,,,,FALSE,10.1016/j.physb.2009.11.092
κ-(BETS)2FeBr4,C20H16Br4FeS8,Bulk,,,SC,Type-II,1.1 K,,,,,,,,,,TRUE,10.1016/S0921-4534(02)02766-1
κ-(BETS)2FeBr4,C20H16Br4FeS8Se4,Bulk,,,SC,Type-II,1.1 K,,Orthorhombic,,,,,,0.1 T,1.2 T,TRUE,10.1016/S0022-3697(02)00154-3
κ-(BETS)2FeBr4,C20H16Br4FeSe4,Bulk,,,SC,Type-II,1.1,,Orthorhombic,,Pnma,11.787,36.607,8.504,,,TRUE,10.1016/S0277-5387(01)00658-1
λ-(BETS)2Fe0.4Ga0.6Cl4,C20H16Cl4Fe0.4Ga0.6S8Se4,Bulk,,,SC,Type-II,4 K,,,,,,,,,>15 T,TRUE,10.1016/S0022-3697(02)00154-3
λ-(BETS)2FeCl4,C20H16Cl4FeSe4,Bulk,,,SC,Type-II,2.0,3.0 kbar,Triclinic,,,,,,,,TRUE,10.1016/S0277-5387(01)00658-1
κ-(BETS)2FeCl4,C20H16Cl4FeSe4,Bulk,,,SC,Type-II,0.1,,Orthorhombic,,,,,,,,TRUE,10.1016/S0277-5387(01)00658-1
κ-(BEDT-TTF)2Cu[N(CN)2]Cl,C20H16ClCuN6S16,Bulk,,,SC,High-Tc,12 K,0.3 kbar,,,,,,,,,,10.1103/PhysRevB.52.R7014
κ-(BEDT-TTF)₂Cu(NCS)₂,C20H16CuN2S10,Bulk,,,SC,Type-II,9.5 K,,,layered,,,,15 Å,,,,10.1103/PhysRevB.57.3623
κ-(BEDT-TTF)2Cu(NCS)2,C20H16CuN2S18,Bulk,,,SC,Type-II,10.4 K,ambient,,layered,,,,,,,,10.1103/PhysRevB.52.R7014
