Repository: WyattBunstine/ML_SC_Project

# ML_SC_Project — Chemically and Geometrically Motivated Crystal Graph Neural Networks

This project predicts and screens superconductors from crystal structure. It frames the
problem as a **two-stage hurdle**: first classify whether a material is a superconductor
candidate (SC vs. non-SC), then regress the critical temperature T_c for superconductors.

Two graph-neural-network families are trained and compared:

- a **baseline CGCNN** ([txie-93/cgcnn](https://github.com/txie-93/cgcnn)), and
- an **MPNN** with learned edge features that consumes richer `crystal_graph_v4` graphs
  (this project's contribution).

File: database/superconductor_materials_full.csv (part 36 of 215)
Material_Name,Chemical_Composition,Material_Class,Film_Thickness,Substrate,Material_Type,Superconductor_Type,Superconducting_Transition_Temperature,Pressure,Crystal_Structure,Lattice_Structure,Space_Group,"Lattice_Constant(a)","Lattice_Constant(b)","Lattice_Constant(c)",Lower_Critical_Field,Upper_Critical_Field,Experimental,DOI
κ-(BEDT-TTF)2Cu(NCS)2,C20H16CuN2S8,Bulk,,,SC,High-Tc,9 K,,,,,,,,,,FALSE,10.1016/j.physc.2006.03.034
κ-(BEDT-TTF)2Cu[N(CN)2]Br,C20H16CuN4S8,Bulk,,,SC,High-Tc,11 K,,,,,,,,,,FALSE,10.1016/j.physc.2006.03.034
κ-(BEDT-TTF)2Cu[N(CN)2]Br,C20H16CuN4S8Br,Bulk,,,SC,Type-II,11.5 K,,Layered,,,,,,,,TRUE,10.1016/S0921-4534(02)01482-X
κ-(h8-BEDT-TTF)2Cu[N(CN)2]Br,C20H16CuN4S8Br,Bulk,,,SC,High-Tc,12 K,,,,,,,,,,TRUE,10.1016/S0921-4534(99)00089-1
κ-(BEDT-TTF)2Cu[N(CN)2]Cl,C20H16CuN4S8Cl,Bulk,,,SC,Type-II,13 K,0.3 kbar,,,,,,,,,FALSE,10.1016/S0921-4534(99)00050-7
λ-BETS2Fe0.5Ga0.5BrCl3,C20H16Fe0.5Ga0.5BrCl3S8Se4,Bulk,,,SC,Type-II,7 K,2 kbar,,,,,,,,,TRUE,10.1016/S0010-8545(99)00129-0
λ-(BETS)2FeCl4,C20H16FeCl4S8Se8,Bulk,,,SC,Organic/Type-II,Field-induced,ambient,Triclinic,λ-type,P-1,16.164,18.538,6.593,,,FALSE,10.1103/PhysRevB.105.165115
lambda-(BETS)2FeCl4,C20H16FeCl4S8Se8,,,,NSC,,NSC,ambient,,lambda-type stacking (organic layered),,,,,NSC,NSC,FALSE,10.1103/PhysRevB.104.224506
λ-(BETS)2GaCl4,C20H16GaCl4S8Se4,Bulk,,,SC,Type-II,8 K,,λ-type,,,,,,,,TRUE,10.1016/0379-6779(94)02683-P
λ-(BETS)2GaCl4,C20H16GaCl4S8Se4,Bulk,,,SC,Type-II,4.8 K,,Triclinic,,P1̄,,,,,3 T,TRUE,10.1016/j.physc.2006.03.034
λ-BETS2GaCl4,C20H16GaCl4S8Se4,Bulk,,,SC,Type-II,6 K,Ambient,Orthorhombic,κ-type,,,,,,,TRUE,10.1016/S0010-8545(99)00129-0
λ-(BETS)2GaCl4,C20H16GaCl4S8Se8,Bulk,,,SC,Organic/Type-II,6 K,ambient,Triclinic,λ-type,P-1,,,,,,FALSE,10.1103/PhysRevB.105.165115
lambda-(BETS)2GaCl4,C20H16GaCl4S8Se8,Single crystal,,,SC,Type-II/organic,5.3 K,ambient,,lambda-type stacking (organic layered),,,,,11.4 Oe,63.3 kOe,TRUE,10.1103/PhysRevB.104.224506
α-(BEDT-TTF)2KHg(SCN)4,C20H16HgKN4S20,Bulk,,,SC,Type-II,,1.3 kbar,,layered,,,,,,,True,10.1103/PhysRevB.52.R7014
θ-(DIETS)2[Au(CN)4],C20H16I2S4Se2[Au(CN)4],Bulk,,,SC,Type-II,8 K,10 kbar,θ-type,Herring bone,,,,,,,TRUE,10.1016/S0379-6779(02)00383-1
β-(BEDT-TTF)2I3,C20H16I3S8,Bulk,,,SC,High-Tc,,,,,,,,,,,False,10.1103/PhysRevB.59.3841
κ-(BEDT-TTF)2I3,C20H16I3S8,Bulk,,,SC,Type-II,4 K,,Orthorhombic,2D layered,P21/c,,,,,,TRUE,10.1016/S0921-4534(99)00050-7
α-(BEDT-TTF)2KHg(SCN)4,C20H16KHgN2S8,Bulk,,,SC,High-Tc,110 mK,3 kbar,Layered,Quasi-two-dimensional,,,,,,7 mT,TRUE,10.1016/j.physb.2012.01.064
α-(BEDT-TTF)2KHg(SCN)4,C20H16KHgN4S8,Bulk,,,SC,Type-II,110 mK,2.5 kbar,,,,,,,,,TRUE,10.1016/j.crci.2006.06.009
α-(BEDT-TTF)2KHg(SCN)4,C20H16KHgN4S8,Bulk,,,SC,Type-II,3 K,,,,,,,,,23 T,FALSE,10.1016/S0379-6779(02)00371-5
κ-(BEDT-TTF)₂Cu(NCS)₂,C20H16N2S10Cu,Bulk,,,SC,Type-II/organic,,ambient pressure,,layered,,,,,,nonsaturating behavior (parallel to conducting plane),,10.1103/PhysRevB.65.134510
κ-ET₂Cu(NCS)₂,C20H16N2S10Cu,Bulk,,,SC,,,,,κ phase,,,,,,,,10.1103/PhysRevB.51.8325
κ-(BEDT-TTF)2Cu(NCS)2,C20H16N2S18Cu,Bulk,,,SC,,~10 K,,,quasi-two-dimensional,,,,,,,,10.1103/PhysRevB.55.R8670
κ-(BEDT-TTF)₂Cu[NCS]₂,C20H16N2S18Cu,Bulk,,,SC,High-Tc,10 K,ambient pressure,,triangular lattice,,,,,,,,10.1103/PhysRevB.63.134524
κ-(BEDT-TTF)2Cu(SCN)2,C20H16N2S18Cu,Bulk,,,SC,Type-II,9.2 K,ambient pressure,Monoclinic,layered,,,,,,,True,10.1103/PhysRevB.61.R6491
κ-(BEDT-TTF)2Cu(NCS)2,C20H16N2S18Cu,Bulk,,,SC,,10 K,ambient pressure,,layered,,,,,,,False,10.1103/PhysRevB.57.R14056
κ-(BEDT-TTF)2Cu[N(CN)2]Br,C20H16N3CuBrS8,Bulk,,,SC,High-Tc,Variable with annealing conditions K,ambient pressure,,,,,,,,,True,10.1103/PhysRevB.59.3841
α-(BEDT-TTF)₂KHg(SCN)₄,C20H16N4KHgS12,Bulk,,,SC,,,,,layered,,,,,,,,10.1103/PhysRevB.63.245116
α-ET₂NH₄Hg(SCN)₄,C20H16N4S12Hg,Bulk,,,SC,,1 K,,,α phase,,,,,,,,10.1103/PhysRevB.51.8325
α-(ET)2(NH4)Hg(SCN)4,C20H16N4S12HgNH4,Bulk,,,SC,Type-II,~1 K,,,layered,,,,,,,True,10.1103/PhysRevB.45.3018
α-(ET)2(NH4)Hg(SCN)4,C20H16N4S12HgNH4,Bulk,,,SC,Type-II,0.8 K,,,α-phase,,,,,,"900 Oe for H||b*, >3 T/K slope for H||ac",True,10.1103/PhysRevB.42.9963
α-ET₂KHg(SCN)₄,C20H16N4S12KHg,Bulk,,,NSC,,,,Triclinic,α phase,,,,,,,True,10.1103/PhysRevB.51.8325
α-ET₂RbHg(SCN)₄,C20H16N4S12RbHg,Bulk,,,NSC,,,,,α phase,,,,,,,,10.1103/PhysRevB.51.8325
α-ET₂TlHg(SCN)₄,C20H16N4S12TlHg,Bulk,,,NSC,,,,,α phase,,,,,,,,10.1103/PhysRevB.51.8325
κ-(BEDT-TTF)2Cu[N(CN)2]Br,C20H16N4S16CuBr,Bulk,,,SC,Type-II,11.3 K,ambient pressure,Orthorhombic,layered,,,,,,,True,10.1103/PhysRevB.61.R6491
κ-(BEDT-TTF)2Cu[N(CN)2]Br,C20H16N4S16CuBr,Bulk,,,SC,,11 K,ambient pressure,,layered,,,,,,,True,10.1103/PhysRevB.57.R14056
κ-(BEDT-TTF)2Cu[N(CN)2]Cl,C20H16N4S16CuCl,Bulk,,,SC,Type-II,12 K,300 bar,,layered,,,,,,,,10.1103/PhysRevB.61.R6491
κ-(BEDT-TTF)2Cu[N(CN)2]Cl,C20H16N4S16CuCl,Bulk,,,SC,,13 K,0.3 kbar,,layered,,,,,,,False,10.1103/PhysRevB.57.R14056
κ-(BEDT-TTF)₂Cu[N(CN)₂]Br,C20H16N4S8CuBr,Bulk,,,SC,Type-II/organic,11.6 K,ambient pressure,,layered,,,,,,14 T at 10 K (parallel to conducting plane),True,10.1103/PhysRevB.65.134510
κ-(BEDT-TTF)₂Cu[N(CN)₂]Br under 2.4 kbar pressure,C20H16N4S8CuBr,Bulk,,,SC,Type-II/organic,2.4 K,2.4 kbar,,layered,,,,,,"4.4 T (parallel), 0.2 T (perpendicular)",True,10.1103/PhysRevB.65.134510
κ-(BEDT-TTF)₂Cu[N(CN)₂]Br under 2 kbar pressure,C20H16N4S8CuBr,Bulk,,,SC,Type-II/organic,4.3 K,2 kbar,,layered,,,,,,"9.4 T (parallel), 0.9 T (perpendicular)",True,10.1103/PhysRevB.65.134510
κ-(BEDT-TTF)₂Cu[N(CN)₂]Br under 1.5 kbar pressure,C20H16N4S8CuBr,Bulk,,,SC,Type-II/organic,6.3 K,1.5 kbar,,layered,,,,,,"14 T (parallel), 1.7 T (perpendicular)",True,10.1103/PhysRevB.65.134510
κ-(BEDT-TTF)₂Cu[N(CN)₂]I,C20H16N4S8CuI,Bulk,,,SC,Type-II/organic,,,,layered,,,,,,,,10.1103/PhysRevB.65.134510
α-(ET)2(NH4)Hg(SCN)4,C20H16N4S8HgNH4,Bulk,,,SC,,0.16 K,,,,,,,,,,True,10.1103/PhysRevLett.69.992
α-(BEDT-TTF)₂NH₄Hg(SCN)₄,C20H16N5HgS12,Bulk,,,SC,,,ambient to 15.5 kbar,Triclinic,layered,P-1,10.091 Å,20.595 Å,9.963 Å,,,True,10.1103/PhysRevB.63.245116
α-(BEDT-TTF)₂NH₄Hg(SCN)₄,C20H16N5HgS8,Bulk,,,SC,Type-II,0.95 K,,,layered,,,,20 Å,,0.08 T/K (slope at Tc),True,10.1103/PhysRevB.57.3623
κ-(BEDT-TTF)2Cu[N(CN)2]Br,C20H16N6S16CuBr,Bulk,,,SC,Type-II,11.6 K,ambient pressure,,quasi-two-dimensional,,,,15 Å,,10 T,True,10.1103/PhysRevB.55.R8670
κ-(BEDT-TTF)2Cu[N(CN)2]Br,C20H16N6S16CuBr,Bulk,,,SC,High-Tc,12.5 K,ambient pressure,,κ-type,,,,,,,True,10.1103/PhysRevB.61.4346
κ-(BEDT-TTF)2Cu[N(CN)2]Cl,C20H16N6S16CuCl,Bulk,,,NSC,,,,,quasi-two-dimensional,,,,,,,,10.1103/PhysRevB.55.R8670
κ-(BEDT-TTF)₂Cu[N(CN)₂]Cl,C20H16N6S16CuCl,Bulk,,,SC,High-Tc,13 K,200 bars to 10 kbar,,triangular lattice,,,,,,,True,10.1103/PhysRevB.63.134524
κ-(BEDT-TTF)2Cu[N(CN)2]Cl,C20H16N6S16CuCl,Bulk,,,NSC,,,ambient pressure,,κ-type,,,,,,,True,10.1103/PhysRevB.61.4346
α-(BEDT-TTF)2RbHg(SCN)4,C20H16RbHgN4S8,Bulk,,,SC,Type-II,3 K,,,,,,,,,32 T,FALSE,10.1016/S0379-6779(02)00371-5
κ-(BEDT-TTF)2Cu(NCS)2,C20H16S10CuN2,Bulk,,,SC,Type-II,,,,layered,,,,,,,,10.1103/PhysRevB.62.R11973
κ-(BEDT-TTF)2Cu(NCS)2,C20H16S12Cu1N2,Bulk,,,SC,,~10 K,,,layered,,,,,,,,10.1103/PhysRevLett.70.1870
(BEDT-TTF)2Cu(SCN)2,C20H16S12Cu1N2,Bulk,,,SC,Type-II,10 K,,,layered,,,,15 Å,95 G (perpendicular),"2 T (perpendicular), 20 T (parallel)",True,10.1103/PhysRevLett.70.1323
κ-(ET)₂Cu(NCS)₂,C20H16S12Cu1N2,Bulk,,,SC,High-Tc,~10 K,ambient pressure,,quasi-two-dimensional,,,,,,,True,10.1103/PhysRevB.56.9082
κ-(BEDT-TTF)₂[Cu(NCS)₂],C20H16S12Cu1N2C2,Bulk,,,SC,Type-II,10.4 K,ambient pressure,,,,,,,,,True,10.1103/PhysRevB.44.5235
κ-(BEDT-TTF)₂Cu(NCS)₂,C20H16S12Cu1N2C2S2,Bulk,,,SC,Type-II,~10.3 K,,,layered,,,,,,"H_c2^⊥' = -(13 ± 3) kOe/K, H_c2^∥' = -(130 ± 15) kOe/K",True,10.1103/PhysRevB.49.15227
κ-(BEDT-TTF)₂Cu(NCS)₂,C20H16S12Cu1N2C2S2,Bulk,,,SC,Type-II,10.4 K,,,quasi-two-dimensional,,,,,,6 T,True,10.1103/PhysRevB.65.140509
κ-(BEDT-TTF)₂Cu(NCS)₂,C20H16S12Cu1N2C2S2,Bulk,,,SC,Type-II,10.4 K,,,quasi-two-dimensional,,,,,,8 T,True,10.1103/PhysRevLett.81.4728
κ-(BEDT-TTF)2Cu(NCS)2,C20H16S12Cu1N2C2S2,Bulk,,,SC,Type-II,,,,anisotropic triangular lattice,,,,,,,,10.1103/PhysRevB.66.174502
κ-(BEDT-TTF)₂Cu[N(CN)₂]Br,C20H16S12Cu1N3C2Br1,Bulk,,,SC,Type-II,~11.6 K,,,layered,,,,,,"H_c2^⊥' = -(38 ± 18) kOe/K, H_c2^∥' = -(210 ± 30) kOe/K",True,10.1103/PhysRevB.49.15227
κ-(BEDT-TTF)₂Cu[N(CN)₂]Br,C20H16S12Cu1N3C3Br1,Bulk,,,SC,Type-II,,,,quasi-two-dimensional,,,,,,,,10.1103/PhysRevLett.81.4728
κ-(BEDT-TTF)2Cu[N(CN)2]Br,C20H16S12Cu1N3C3Br1,Bulk,,,SC,Type-II,,,,anisotropic triangular lattice,,,,,,,,10.1103/PhysRevB.66.174502
κ-(ET)₂Cu(NCS)₂,C20H16S12CuC2N2S2,Bulk,,,SC,,,,,,,,,,,,,10.1103/PhysRevB.54.16663
(BEDT-TTF)2Cu(SCN)2,C20H16S12CuN2,Bulk,,,SC,Type-II,,,,layered,,,,,,,,10.1103/PhysRevB.49.6285
(BEDT-TTF)2Cu(NCS)2,C20H16S12CuN2,Bulk,,,SC,,10.4 K,ambient pressure,,,,,,,,,,10.1103/PhysRevB.39.3996
κ-(BEDT-TTF)2Cu(NCS)2,C20H16S12CuN2,Bulk,,,SC,organic,,,,layered,,,,,,,,10.1103/PhysRevB.66.094514
κ-(BEDT-TTF)₂Cu(NCS)₂,C20H16S12CuN2,Bulk,,,SC,Type-II,9.4 K,,,quasi two dimensional,,,,,,"dHc2/dT = -0.75 T/K perpendicular to b-c plane, -16 T/K parallel to b-c plane",True,10.1103/PhysRevB.41.4808
(BEDT-TTF)2Cu(NCS)2,C20H16S12CuN2,Bulk,,,SC,Type-II,,,,,,,,,,,,10.1103/PhysRevB.48.10537
κ-(BEDT-TTF)2Cu(NCS)2,C20H16S12CuN2,Bulk,,,SC,Type-II,11 K,,,layered,,,,,,,,10.1103/PhysRevB.48.10650
κ-(BEDT-TTF)₂Cu(NCS)₂,C20H16S12CuN2,Bulk,,,SC,,10 K,ambient pressure,Monoclinic,,,16.248 Å,8.44 Å,13.124 Å,,,True,10.1103/PhysRevB.50.10393
κ-(BEDT-TTF)2Cu(NCS)2,C20H16S12CuN2,,,,SC,,9.4 K,,,,,,,,,,,10.1103/PhysRevB.54.R3788
κ-(ET)2Cu(NCS)2,C20H16S12CuN2C2S2,Bulk,,,SC,Type-II,~10 K,,,layered,,,,,,~6 T,True,10.1103/PhysRevB.45.3018
κ-(BEDT-TTF)₂Cu(NCS)₂,C20H16S12CuNCS2,Bulk,,,SC,,,,,,,,,,,,,10.1103/PhysRevB.48.11457
β''-BEDT-TTF-SF5CH2CF2SO3,C20H16S12F5O3,Bulk,,,SC,Type-II,4.4 K,,,,,,,,,3.5 T,True,10.1103/PhysRevLett.86.508
β''-(BEDT-TTF)2SF5CH2CF2SO3,C20H16S12F7O3,Bulk,,,SC,Type-II,4.4 K,,,layered,,,,,,3.6 T,True,10.1103/PhysRevB.62.R11973
α-(ET)2KHg(SCN)4,C20H16S12HgKN4C4S4,Bulk,,,NSC,,,,,layered,,,,,,,,10.1103/PhysRevB.45.3018
κ-(BEDT-TTF)2I3,C20H16S12I3,Bulk,,,SC,Type-II,,,,anisotropic triangular lattice,,,,,,,,10.1103/PhysRevB.66.174502
(ET)₂KHg(SCN)₄,C20H16S12KHgC4N4,Bulk,,,SC,,,,,,,,,,,,,10.1103/PhysRevLett.72.3714
α-(BEDT-TTF)₂KHg(SCN)₄,C20H16S12KHgC4N4S4,Bulk,,,SC,,,,,stacked-layer structure,,,,,,,,10.1103/PhysRevB.54.16663
κ-(BEDT-TTF)₂Cu(NCS)₄,C20H16S12N2Cu,Bulk,,,SC,Type-II,,,,,,,,,,,,10.1103/PhysRevLett.86.1586
α-(BEDT-TTF)₂NH₄Hg(SCN)₄,C20H16S12NH4HgC4N4S4,Bulk,,,SC,,,,,stacked-layer structure,,,,,,,,10.1103/PhysRevB.54.16663
β-(BDA-TTP)2SbF6,C20H16S12SbF6,Bulk,,,SC,High-Tc,6.5 K,,Layered,2D,,,,,,,TRUE,10.1016/j.physb.2009.11.017
β-(BEDT-TTF)₂AuI₂,C20H16S16Au1I2,Bulk,,,SC,Type-II,2-5 K,ambient pressure,,β-phase,,,,15 Å,,,True,10.1103/PhysRevB.46.11765
β-(BEDT-TTF)2AuI2,C20H16S16Au1I2,Bulk,,,SC,,,,,,,,,,,,,10.1103/PhysRevB.37.9100
β-(ET)₂AuI₂,C20H16S16Au1I4,Bulk,,,SC,organic,4.8 K,ambient,,,,,,,,,True,10.1103/PhysRevB.64.024506
β-(ET)₂AuI₂,C20H16S16AuI2,Bulk,,,SC,Type-II,5 K,ambient pressure,triclinic,β-phase,,,,,,,True,10.1103/PhysRevB.35.9605
β-(BEDT-TTF)2AuI2,C20H16S16AuI2,Bulk,,,SC,,3-4 K,,,,,,,,,,,10.1103/PhysRevB.55.R8670
β-(ET)2AuI2,C20H16S16AuI2,Bulk,,,SC,Type-II,4.9 K,,,,,,,,,,,10.1103/PhysRevB.40.11345
β-(ET)2AuI2,C20H16S16AuI2,Bulk,,,SC,,4.88 ± 0.05 K,ambient pressure,,,,,,,,,True,10.1103/PhysRevB.34.6509
β-(BEDT-TTF)2AuI2,C20H16S16AuI2,Bulk,,,SC,,3.8 K,ambient pressure,,,,,,,,,True,10.1103/PhysRevLett.57.629
β-(BEDT-TTF)2AuI2,C20H16S16AuI2,Bulk,,,SC,,5 K,ambient,,layered,,,,,,,True,10.1103/PhysRevB.33.1987
β-(ET)2AuI2,C20H16S16AuI2,Bulk,,,SC,organic,,,,,,,,,,,,10.1103/PhysRevLett.69.3116
β-(ET)2AuI2,C20H16S16AuI2,Bulk,,,SC,,4.0 K,,,β-phase,,,,,,13:1 anisotropy ratio,,10.1103/PhysRevB.42.9963
κ-(ET)2Cu(NCS)2,C20H16S16Cu1N2,Bulk,,,SC,organic molecular,,,,,,,,,,,,10.1103/PhysRevB.58.8716
κ-(BEDT-TTF)2Cu(NCS)2,C20H16S16Cu1N2C2,Bulk,,,SC,,,,,layered,,,,,,,,10.1103/PhysRevB.60.7998
(BEDT-TTF)2[Cu(NCS)2],C20H16S16Cu1N2C2,Bulk,,,SC,,10.4 K,ambient pressure,,two-dimensional conducting sheets,,,4.22 Å,6.56 Å,,,True,10.1103/PhysRevB.37.9100
κ-(BEDT-TTF)2Cu(NCS)2,C20H16S16Cu1N2C2S2,Bulk,,,SC,Type-II,10.4 K,,,,,,,,,~7 T,True,10.1103/PhysRevLett.68.1923
κ-(BEDT-TTF)2Cu(NCS)2,C20H16S16Cu1N2C2S2,Bulk,,,SC,High-Tc,10 K,ambient pressure,,,,,0.8440 nm,1.3124 nm,,,True,10.1103/PhysRevB.50.15427
α-(BEDT-TTF)2Cu(NCS)2,C20H16S16Cu1N2C2S2,Bulk,,,NSC,,,ambient pressure,triclinic,,,0.9052 nm,1.0854 nm,1.7471 nm,,,True,10.1103/PhysRevB.50.15427
κ-(BEDT-TTF)2Cu(NCS)2,C20H16S16Cu1N2C2S2,Bulk,,,SC,organic,10.4 K,ambient pressure,monoclinic,layered,,1.6248 nm,0.8440 nm,1.3124 nm,,,True,10.1103/PhysRevB.43.13590
κ-(BEDT-TTF)₂Cu(NCS)₂,C20H16S16Cu1N2C2S2,Bulk,,,SC,Type-II,10.4 K,,,layered,,,,,,6 T,True,10.1103/PhysRevB.57.10889
κ-(BEDT-TTF)₂Cu[NCS]₂,C20H16S16Cu1N2C2S2,Bulk,,,SC,Type-II,9 K,ambient pressure,Monoclinic,,,16.248 Å,8.440 Å,13.124 Å,7 Oe,,True,10.1103/PhysRevLett.64.1293
κ-(BEDT-TTF)₂Cu(NCS)₂,C20H16S16Cu1N2C2S2,Bulk,,,SC,Type-II,8.6 ± 0.2 K,,,layered,,16.25 Å,8.6 Å,13.1 Å,,,True,10.1103/PhysRevB.49.12255
κ-(BEDT-TTF)₂Cu(NCS)₂,C20H16S16Cu1N2C2S2,Bulk,,,SC,Type-II,10.4 K,,,layered,,,,,,,,10.1103/PhysRevB.49.12255
κ-(ET)₂Cu(NCS)₂,C20H16S16Cu1N2C2S2,Bulk,,,SC,High-Tc,10 K,,,layered,,,,,,,True,10.1103/PhysRevB.65.165102
κ(BEDT-TTF)₂Cu(NCS)₂,C20H16S16Cu1N2C2S2,Bulk,,,SC,Type-II,9 K,,,,,,,,,,True,10.1103/PhysRevLett.66.655
κ-(BEDT-TTF)₂Cu(NCS)₂,C20H16S16Cu1N2C2S2,Bulk,,,SC,Type-II,9 K,,,layered,,,,,,,True,10.1103/PhysRevB.54.6107
κ-(BEDT-TTF)₂Cu(NCS)₂,C20H16S16Cu1N2C2S2,Bulk,,,SC,Type-II,10-11 K,,,layered,,,,,12-50 Oe,,True,10.1103/PhysRevB.61.14358
κ-(BEDT-TTF)₂Cu(NCS)₂,C20H16S16Cu1N2C2S2,Bulk,,,SC,organic,10.4 K,ambient pressure,monoclinic,layered,P2₁,16.256 Å,8.4564 Å,13.143 Å,,,True,10.1103/PhysRevB.56.11907
κ-(BEDT-TTF)₂Cu(NCS)₂,C20H16S16Cu1N2C2S2,Bulk,,,SC,Type-II,10.4 K,,Monoclinic,Layered organic,,,,,,≥30 T (parallel field),True,10.1103/PhysRevLett.88.027002
κ-(BEDT-TTF)₂Cu(NCS)₂,C20H16S16Cu1N2C2S2,Bulk,,,SC,Type-II,9.2 K,ambient pressure,,layered,,,,,,,True,10.1103/PhysRevLett.65.1271
κ-(BEDT-TTF)₂Cu(NCS)₂,C20H16S16Cu1N2C2S2,Bulk,,,SC,Type-II,10 K,,,layered,,,,,,2-3 T at 2 K,True,10.1103/PhysRevB.62.5965
κ-(BEDT-TTF)₂Cu(NCS)₂,C20H16S16Cu1N2C2S2,Bulk,,,SC,High-Tc,10.4 K,ambient pressure,Monoclinic,,P2₁,,,,,,True,10.1103/PhysRevB.47.14374
Kappa-BEDT-TTF copper thiocyanate,C20H16S16Cu1N2C2S2,Bulk,,,SC,Type-II,,,,,,,,,,4.6 T,,10.1103/PhysRevB.62.12413
κ-(ET)₂Cu(NCS)₂,C20H16S16Cu1N2C2S2,Bulk,,,SC,Type-II,9-10 K,,,layered,,,,,,"5 T (perpendicular), 30-35 T (parallel)",True,10.1103/PhysRevLett.86.2130
κ-(BEDT-TTF)2-Cu(NCS)2,C20H16S16Cu1N2C2S4,Bulk,,,SC,organic superconductor,,,,layered,,,,,estimated,estimated,,10.1103/PhysRevB.44.2732
κ-(BEDT-TTF)₂Cu(NCS)₂,C20H16S16Cu1N2C2S4,Bulk,,,SC,Type-II,9.15 ± 0.05 K,,,layered,,,,,24 ± 3 G,,True,10.1103/PhysRevLett.69.1443
κ-(BEDT-TTF)₂Cu(NCS)₂,C20H16S16Cu1N2C2S4,Bulk,,,SC,Type-II,9.0 K,,,layered,,,,,,,True,10.1103/PhysRevB.55.R11977
κ-(BEDT-TTF)₂Cu(NCS)₂,C20H16S16Cu1N2C2S4,Bulk,,,SC,Type-II,10.2 K,ambient pressure,,layered,,,,,,3.3 T at 4.5 K,True,10.1103/PhysRevB.54.11973
κ-(BEDT-TTF)2Cu(NCS)2,C20H16S16Cu1N2C2S4,,,,SC,Type-II,,,,,,,,,,,,10.1103/PhysRevB.61.9113
κ-(BEDT-TTF)₂Cu[N(CN)₂]Br,C20H16S16Cu1N3C2Br1,,,,SC,Type-II,,,,layered,,,,,,,,10.1103/PhysRevB.57.10889
κ-(BEDT-TTF)₂Cu[N(CN)₂]Br,C20H16S16Cu1N3C2Br1,Bulk,,,SC,organic,11.6 K,ambient pressure,orthorhombic,layered,,,,,,,False,10.1103/PhysRevB.55.2780
κ-(BEDT-TTF)₂Cu[N(CN)₂]Cl,C20H16S16Cu1N3C2Cl1,Bulk,,,SC,organic,,,,layered,,,,,,,,10.1103/PhysRevB.55.2780
κ-(BEDT-TTF)2Cu[N(CN)2]Br,C20H16S16Cu1N3C3Br1,Bulk,,,SC,Type-II,11.6 K,,,,,,,,,,True,10.1103/PhysRevLett.68.1923
κ-(BEDT-TTF)₂Cu[N(CN)₂]Br,C20H16S16Cu1N3C3Br1,Bulk,,,SC,organic,11.6 K,ambient pressure,orthorhombic,layered,,12.871 Å,29.548 Å,8.466 Å,,,True,10.1103/PhysRevB.51.6155
κ-(BEDT-TTF)2Cu[N(CN)2]Br,C20H16S16Cu1N3C3Br1,Bulk,,,SC,,11.2 K,,,,,,,,,,True,10.1103/PhysRevB.61.3278
κ-(ET)2Cu[N(CN)2]Br,C20H16S16Cu1N3C3Br1,Bulk,,,SC,organic,11.6 K,ambient pressure,,layered,,,,,,,True,10.1103/PhysRevB.51.13000
κ-(BEDT-TTF)₂Cu[N(CN)₂]Br,C20H16S16Cu1N3C3Br1,Bulk,,,SC,Type-II,11.6 K,,,layered,,,,,,,,10.1103/PhysRevB.49.12255
κ-(BEDT-TTF)₂Cu[N(CN)₂]Br,C20H16S16Cu1N3C3Br1,Bulk,,,SC,Type-II,11 K,,,layered,,,,,,,,10.1103/PhysRevB.54.6107
κ-(BEDT-TTF)2Cu[N(CN)2]Br,C20H16S16Cu1N3C3Br1,Bulk,,,SC,,,,,,,,,,,,,10.1103/PhysRevB.64.024519
κ-(ET)₂Cu[N(CN)₂]Cl,C20H16S16Cu1N3C3Cl1,Bulk,,,SC,organic,12.8 K,0.3 kbar,,,,,,,,,,10.1103/PhysRevB.56.11907
κ-(BEDT-TTF)2Cu(N(CN)2)Br,C20H16S16Cu1N4Br1,Bulk,,,SC,organic,11.4 K,ambient pressure,,κ phase,,,,,,,True,10.1103/PhysRevB.51.16168
κ-(ET)₂Cu[N(CN)₂]Br,C20H16S16Cu1N6Br1,Bulk,,,SC,Type-II,11.6 K,ambient pressure,Orthorhombic,layered,,,,,20 G,216 T,True,10.1103/PhysRevB.54.16101
κ-(ET)2Cu[N(CN)2]Br,C20H16S16Cu1N6C4Br1,Bulk,,,SC,organic,,,,layered,,,,,,,True,10.1103/PhysRevLett.76.4951
κ-(ET)₂Cu[N(CN)₂]Br,C20H16S16Cu1N6C4Br1,Bulk,,,SC,organic,11.6 K,ambient,,,,,,,,,True,10.1103/PhysRevB.64.024506
κ-(ET)2Cu[N(CN)2]Br,C20H16S16Cu1N6C4Br1,Bulk,,,SC,Type-II,11.6 K,ambient pressure,Orthorhombic,layered,,,,,,,True,10.1103/PhysRevLett.70.2956
κ-(BEDT-TTF)2Cu[N(CN)2]Br,C20H16S16Cu1N6C4Br1,Bulk,,,SC,Type-II,11.6 K,ambient pressure,,quasi-two-dimensional,,,,,,,True,10.1103/PhysRevB.62.5957
κ-(BEDT-TTF)2Cu[N(CN)2]Br (hydrogenated),C20H16S16Cu1N6C4Br1,Bulk,,,SC,Type-II,11-12 K,ambient pressure,,κ-type,,,,,,~10 T,True,10.1103/PhysRevB.61.R16295
κ-(ET)₂Cu[N(CN)₂]Cl,C20H16S16Cu1N6C4Cl1,Bulk,,,SC,organic,12.8 K,0.3 kbar,,,,,,,,,True,10.1103/PhysRevB.64.024506
κ-(ET)2Cu[N(CN)2]Cl,C20H16S16Cu1N6C4Cl1,Bulk,,,SC,Type-II,12.8 K,0.3 kbar,,,,,,,,,,10.1103/PhysRevLett.70.2956
κ-(BEDT-TTF)2Cu[N(CN)2]Cl,C20H16S16Cu1N6C4Cl1,Bulk,,,SC,Type-II,,,,quasi-two-dimensional,,,,,,,,10.1103/PhysRevB.62.5957
κ-(BEDT-TTF)2Cu[N(CN)2]Cl,C20H16S16Cu1N6C4Cl1,Bulk,,,SC,Type-II,,,,κ-type,,,,,,,,10.1103/PhysRevB.61.R16295
κ-(BEDT-TTF)2Cu[N(CN)2]Br,C20H16S16Cu1N6C6Br1,Bulk,,,SC,,,high pressure,,κ structure,,,,,,,,10.1103/PhysRevB.65.140508
κ-(BEDT-TTF)2Cu[N(CN)2]Cl,C20H16S16Cu1N6C6Cl1,Bulk,,,SC,,,high pressure,,κ structure,,,,,,,,10.1103/PhysRevB.65.140508
κ-(ET)₂Cu[N(CN)₂]Cl,C20H16S16Cu1N6Cl1,Bulk,,,NSC,,,,,,,,,,,,,10.1103/PhysRevB.54.16101
(BEDT-TTF)2Cu(SCN)2,C20H16S16Cu1S2C2N2,Bulk,,,SC,,>10 K,,,,,,,,,,,10.1103/PhysRevB.45.13904
κ-(BEDT-TTF)2Cu(NCS)2,C20H16S16Cu2N2C2S2,Bulk,,,SC,,10.4 K,ambient,,layered,,,,,,,True,10.1103/PhysRevB.53.12725
(BEDT-TTF)₂Cu(SCN)₂,C20H16S16CuC2N2S2,Bulk,,,SC,,10.4 K,,,layered,,,,,,,,10.1103/PhysRevB.41.5428
(BEDT-TTF)2[Cu(SCN)2],C20H16S16CuN2,Bulk,,,SC,organic,11 K,,,dimeric units in checkered pattern,,16.4 Å,,,,,True,10.1103/PhysRevB.38.5122
κ-(BEDT-TTF)₂Cu(SCN)₂,C20H16S16CuN2,Bulk,,,SC,Type-II,10 K,,,layered,,,,,,30 T (parallel to layers at T=0),True,10.1103/PhysRevB.61.750
κ-(ET)2Cu(NCS)2,C20H16S16CuN2,Bulk,,,SC,Type-II,9.1 K,,,layered,,,,,,extremely large (referenced),True,10.1103/PhysRevB.40.11345
κ-(BEDT-TTF)₂Cu(NCS)₂,C20H16S16CuN2,Bulk,,,SC,organic,10.4 K,ambient pressure,Monoclinic,layered,P2₁,16.248 Å,8.440 Å,13.124 Å,,,True,10.1103/PhysRevB.47.4802
κ-(BEDT-TTF)₂Cu(SCN)₂,C20H16S16CuN2,Bulk,,,SC,,,,,,,,,,,,,10.1103/PhysRevLett.80.3117
κ-(BEDT-TTF)₂Cu(NCS)₂,C20H16S16CuN2C2S2,Bulk,,,SC,Type-II,12-13 K,0-1500 bars,,quasi-two-dimensional,,,,,,,True,10.1103/PhysRevB.64.144514
κ-(BEDT-TTF)₂Cu(NCS)₂,C20H16S16CuN2C2S2,Bulk,,,SC,High-Tc,10 K,,,κ-type packing,,,,,,,False,10.1103/PhysRevB.52.12890
κ-(ET)2Cu(NCS)2,C20H16S16CuN2C2S2,Bulk,,,SC,High-Tc,10.4 K,,,κ-phase,,,,,,19:1 anisotropy ratio,,10.1103/PhysRevB.42.9963
κ-(ET)2Cu(NCS)2,C20H16S16CuN2C2S4,,,,SC,Type-II,,,,2D organic,,,,,,,,10.1103/PhysRevB.64.214517
κ-(BEDT-TTF)₂Cu(NCS)₂,C20H16S16CuN2S2,Bulk,,,SC,Type-II,9.05 K,ambient pressure,,quasi-two-dimensional,,,,,,~6 T at 1.8 K (perpendicular to b-c plane),True,10.1103/PhysRevB.47.11595
κ-(BEDT-TTF)₂Cu(NCS)₂,C20H16S16CuN2S2,Bulk,,,SC,Type-II,,,,layered,,,,,,"μ₀Hc2(T=0) ≈ 35 T, μ₀Hc2 ≈ 25 T at 4.2 K",True,10.1103/PhysRevLett.88.037001
κ-(BEDT-TTF)₂Cu(NCS)₂,C20H16S16CuN2S2,Bulk,,,SC,unconventional/organic,,,,dimerized four-band lattice,,,,,,,True,10.1103/PhysRevB.65.100516
κ-(BEDT-TTF)₂Cu(NCS)₂,C20H16S16CuN2S2,Bulk,,,SC,Type-II,10.4 K,,Monoclinic,Layered,,,,,,"10 T (H⊥ab), 20 T (H∥ab)",True,10.1103/PhysRevB.59.12064
BEDT-TTF CuN(CN)2Br,C20H16S16CuN3Br,Bulk,,,SC,organic,12 K,,,,,,,,,,,10.1103/PhysRevB.53.5696
κ-(BEDT-TTF)2Cu[N(CN)2]Br,C20H16S16CuN3Br,Bulk,,,SC,High-Tc,11.6 K,ambient pressure,,κ phase,,,,,,,,10.1103/PhysRevB.56.12905
κ-(ET)₂Cu[N(CN)₂]Br,C20H16S16CuN3Br,Bulk,,,SC,High-Tc,11.6 K,ambient pressure,orthorhombic,layered,,,,,~1 G,,True,10.1103/PhysRevB.52.10364
κ-(BEDT-TTF)₂Cu(NCN)₂Br,C20H16S16CuN3Br,Bulk,,,SC,Type-II,11.6 K,,,layered,,,,,,176 kOe,True,10.1103/PhysRevB.49.4023
κ-(BEDT-TTF)2Cu[N(CN)2]Br,C20H16S16CuN3Br,Bulk,,,SC,Type-II,12 K,ambient pressure,Orthorhombic,κ-phase,,,,,,,,10.1103/PhysRevB.49.15849
κ-(ET)2Cu[N(CN)2]Br,C20H16S16CuN3Br,Bulk,,,SC,Type-II,11.6 K,,,layered,,,,,very low,,True,10.1103/PhysRevLett.83.4172
κ-(BEDT-TTF)2Cu[N(CN)2]Br,C20H16S16CuN3Br,Bulk,,,SC,unconventional/non-s-wave,,,,layered,,,,,,,,10.1103/PhysRevLett.85.5420
(BEDT-TTF)2Cu[N(CN)2]Br,C20H16S16CuN3C2Br,Bulk,,,SC,,11.6 K,,,,,,,,,,True,10.1103/PhysRevB.64.233107
κ-(BEDT-TTF)2Cu[N(CN)2]Cl,C20H16S16CuN3C2Cl,Bulk,,,SC,High-Tc,~13 K,0.3 kbar,,layered,,,,,,,,10.1103/PhysRevB.45.3018
κ-(ET)2Cu[N(CN)2]Br,C20H16S16CuN3C3Br,Bulk,,,SC,High-Tc,11.6 K,,,κ-phase,,,,,,,,10.1103/PhysRevB.42.9963
κ-(BEDT-TTF)₂Cu[N(CN)₂]Br,C20H16S16CuN3C3BrN,Bulk,,,SC,Type-II,12-13 K,,,quasi-two-dimensional,,,,,,,,10.1103/PhysRevB.64.144514
κ-(ET)2Cu[N(CN)2]Cl,C20H16S16CuN3C3Cl,Bulk,,,SC,High-Tc,12.8 K,0.3 kbar,,κ-phase,,,,,,,,10.1103/PhysRevB.42.9963
κ-(BEDT-TTF)₂Cu[N(CN)₂]Cl,C20H16S16CuN3C3Cl,Bulk,,,SC,Type-II,,,,triangular lattice,,,,,,,,10.1103/PhysRevB.65.100502
κ-(BEDT-TTF)₂Cu[N(CN)₂]Br,C20H16S16CuN3C3NBr,Bulk,,,SC,High-Tc,10 K,,,κ-type packing,,,,,,,False,10.1103/PhysRevB.52.12890
κ-(BEDT-TTF)₂Cu[N(CN)₂]Cl,C20H16S16CuN3C3NCl,Bulk,,,NSC,,,,,κ-type packing,,,,,,,False,10.1103/PhysRevB.52.12890
κ-(ET)₂Cu[N(CN)₂]Cl,C20H16S16CuN3Cl,Bulk,,,SC,High-Tc,13 K,,,layered,,,,,,,,10.1103/PhysRevB.52.10364
κ-(ET)₂Cu[N(CN)₂]Cl,C20H16S16CuN3Cl,Bulk,,,SC,,12.8 K at 0.3 kbar,0.3 kbar,Orthorhombic,,Pnma,,,,,,True,10.1103/PhysRevLett.69.840
κ-(BEDT-TTF)2Cu[N(CN)2]Cl,C20H16S16CuN3Cl,Bulk,,,SC,Type-II,13 K,300 bar,Orthorhombic,κ-phase,,,,,,,True,10.1103/PhysRevB.49.15849
κ-(ET)2Cu[N(CN)2]Cl,C20H16S16CuN3Cl,Bulk,,,SC,unconventional/non-s-wave,13.1 K at 282 bar,282 bar,,layered,,,,,,,True,10.1103/PhysRevLett.85.5420
κ-(BEDT-TTF)2Cu[N(CN)2]Cl0.85Br0.15,C20H16S16CuN3Cl0.85Br0.15,Bulk,,,SC,Type-II,,70-160 bar,Orthorhombic,κ-phase,,,,,,,True,10.1103/PhysRevB.49.15849
β-(EDT-TTF)4[Hg3I8](1-x),C20H16S16Hg3I8,Bulk,,,SC,Type-II,8 K,,,,,,,,,,TRUE,10.1016/j.physb.2008.11.038
β-(ET)2IBr2,C20H16S16I1Br2,Bulk,,,SC,organic,,,,layered,,,,,,,,10.1103/PhysRevB.51.13000
β-(BEDT-TTF)₂IBr₂,C20H16S16I1Br2,Bulk,,,SC,,,,,β-phase,,,,,,,,10.1103/PhysRevB.46.11765
β-(BEDT-TTF)2IBr2,C20H16S16I1Br2,Bulk,,,SC,,,,,,,,,,,,,10.1103/PhysRevB.37.9100
β-(ET)₂I₂Br,C20H16S16I2Br,Bulk,,,NSC,,,ambient pressure,triclinic,β-phase,,,,,,,True,10.1103/PhysRevB.35.9605
β-(BEDT-TTF)2IBr2,C20H16S16I2Br,Bulk,,,SC,,2.8 K,ambient,,layered,,,,,,,True,10.1103/PhysRevB.33.1987
β-(BEDT-TTF)2I2Br,C20H16S16I2Br,Bulk,,,NSC,,,,,layered,,,,,,,True,10.1103/PhysRevB.33.1987
β-(ET)2I2Br,C20H16S16I2Br,Bulk,,,NSC,,,,,,,,,,,,,10.1103/PhysRevLett.69.3116
θ-(BEDT-TTF)2I3,C20H16S16I3,Bulk,,,SC,Type-II,,,Orthorhombic,,,,,,,,,10.1103/PhysRevB.64.024531
κ-(BEDT-TTF)₂I₃,C20H16S16I3,Bulk,,,SC,High-Tc,4 K,,,,centrosymmetric,,,,,,True,10.1103/PhysRevB.58.10248
α-(BEDT-TTF)₂I₃,C20H16S16I3,Bulk,,,NSC,,,ambient pressure,,,,,,,,,True,10.1103/PhysRevB.36.6881
β-(BEDT-TTF)₂I₃,C20H16S16I3,Bulk,,,SC,,1.3 K,ambient pressure,,,,,,,,,True,10.1103/PhysRevB.36.6881
β-(BEDT-TTF)₂I₃ high-Tc phase,C20H16S16I3,Bulk,,,SC,,8.1 K,ambient pressure,,,,,,,,,True,10.1103/PhysRevB.36.6881
β-(BEDT-TTF)₂I₃ under pressure,C20H16S16I3,Bulk,,,SC,,7.5 K,1 kbar,,,,,,,,,,10.1103/PhysRevB.36.6881
di[bis(ethylenedithio)tetrathiafulvalene]triiodide,C20H16S16I3,Bulk,,,SC,Type-II,1.40 ± 0.02 K,ambient pressure,Triclinic,,P-1,,,,few Oe,600 Oe,True,10.1103/PhysRevB.30.2958
κ-(BEDT-TTF)2I3,C20H16S16I3,Bulk,,,SC,organic,3.5 K,,,dimeric units in checkered pattern,,,,,,,,10.1103/PhysRevB.38.5122
β-(BEDT-TTF)2I3,C20H16S16I3,Bulk,,,SC,organic,,,,,,,,,,,,10.1103/PhysRevB.38.5122
θ-(BEDT-TTF)2I3,C20H16S16I3,Bulk,,,SC,organic,,,,,,,,,,,,10.1103/PhysRevB.38.5122
κ-(BEDT-TTF)₂I₃,C20H16S16I3,Bulk,,,SC,Type-II,,,,layered,,,,,,,,10.1103/PhysRevB.61.750
β-(BEDT-TTF)₂I₃,C20H16S16I3,Bulk,,,SC,Type-II,,,,layered,,,,,,,,10.1103/PhysRevB.61.750
β-(BEDT-TTF)₂I₃,C20H16S16I3,Bulk,,,SC,organic,1.4 K,,,layered,,,,,,,True,10.1103/PhysRevB.51.6155
alpha-(BEDT-TTF)2I3,C20H16S16I3,Bulk,,,NSC,,,up to 10 kbar,,,,,,,,,True,10.1103/PhysRevB.34.704
beta-(BEDT-TTF)2I3,C20H16S16I3,Bulk,,,SC,High-Tc,8 K at 1.5 kbar,1.5 kbar,,,,,,,,,True,10.1103/PhysRevB.34.704
β-(BEDT-TTF)₂I₃,C20H16S16I3,Bulk,,,SC,,,,,,,,,,,,,10.1103/PhysRevB.47.11595
β-(ET)2I3,C20H16S16I3,Bulk,,,SC,organic,,,,layered,,,,,,,,10.1103/PhysRevB.53.6677
κ-(ET)2I3,C20H16S16I3,Bulk,,,SC,organic,,,,layered,,,,,,,,10.1103/PhysRevB.53.6677
θ-(ET)2I3,C20H16S16I3,Bulk,,,SC,organic,,,,layered,,,,,,,,10.1103/PhysRevB.53.6677
κ-(BEDT-TTF)2I3,C20H16S16I3,Bulk,,,SC,Type-II,3.4 K,,,,,,,,,0.18 ± 0.02 T,True,10.1103/PhysRevB.50.12747
β-(BEDT-TTF)2I3,C20H16S16I3,Bulk,,,SC,Type-II,,,,,,,,,,,,10.1103/PhysRevB.50.12747
β-(BEDT-TTF)2I3,C20H16S16I3,Bulk,,,SC,,,,,,,,,,,,,10.1103/PhysRevB.61.3278
κ-(BEDT-TTF)₂I₃,C20H16S16I3,Bulk,,,SC,Type-II,3.5 K,,,layered,,,,1.64 nm,,,True,10.1103/PhysRevB.65.180506
β-(ET)₂I₃,C20H16S16I3,Bulk,,,SC,Type-II,1.4 K,ambient pressure,triclinic,β-phase,,,,,,,,10.1103/PhysRevB.35.9605
κ-(BEDT-TTF)2I3,C20H16S16I3,Bulk,,,SC,,3-4 K,,,,,,,,,,,10.1103/PhysRevB.55.R8670
β-(BEDT-TTF)₂I₃ βL phase,C20H16S16I3,Bulk,,,SC,Type-II,1.5 K,ambient pressure,Triclinic,,P-1,,,,,,True,10.1103/PhysRevB.38.4469
β-(BEDT-TTF)₂I₃ βH phase,C20H16S16I3,Bulk,,,SC,Type-II,7.5 K,1.3 kbar,Triclinic,,P-1,,,,,,True,10.1103/PhysRevB.38.4469
β-(ET)2I3,C20H16S16I3,Bulk,,,SC,organic,1.4 K,,,layered,,,,,,,True,10.1103/PhysRevB.51.13000
α-(ET)2I3,C20H16S16I3,Thin Film,,,NSC,,,,,layered,,,,,,,,10.1103/PhysRevB.51.13000
β-di[bis(ethylenedithio)tetrathiafulvalene]-triiodide,C20H16S16I3,Bulk,,,SC,Type-II,2.3 K,ambient pressure,,,,,,,,,True,10.1103/PhysRevB.42.6700
β-di[bis(ethylenedithio)tetrathiafulvalene]-triiodide,C20H16S16I3,Bulk,,,SC,Type-II,7.5 K,ambient pressure,,,,,,,,,True,10.1103/PhysRevB.42.6700
β-di[bis(ethylenedithio)tetrathiafulvalene]-triiodide,C20H16S16I3,Bulk,,,SC,Type-II,1.0-1.5 K,ambient pressure,,,,,,,,,,10.1103/PhysRevB.42.6700
β-di[bis(ethylenedithio)tetrathiafulvalene]-triiodide,C20H16S16I3,Bulk,,,SC,Type-II,7-8 K,above 0.4 kbar,,,,,,,,,,10.1103/PhysRevB.42.6700
α_t-(BEDT-TTF)₂I₃,C20H16S16I3,Bulk,,,SC,Type-II,8 K,,Triclinic,layered,,6.615 Å,9.097 Å,15.291 Å,,,True,10.1103/PhysRevB.52.9629
β-(BEDT-TTF)₂I₃,C20H16S16I3,Bulk,,,SC,Type-II,1.5 K,,,layered,,,,,,,,10.1103/PhysRevB.52.9629
α-(BEDT-TTF)₂I₃,C20H16S16I3,Bulk,,,NSC,,,,,layered,,,,,,,,10.1103/PhysRevB.52.9629
β-(ET)2I3,C20H16S16I3,Bulk,,,SC,Type-II,1.5 K,,,,,,,,,,,10.1103/PhysRevB.40.11345
β-(BEDT-TTF)₂I₃,C20H16S16I3,,,,SC,organic,,,,,,,,,,,,10.1103/PhysRevB.47.4802
θ-(BEDT-TTF)₂I₃,C20H16S16I3,Bulk,,,SC,High-Tc,3.6 K,1 bar,,layered molecular crystal,,,,,,,,10.1103/PhysRevLett.87.237002
β-(ET)₂I₃,C20H16S16I3,Bulk,,,SC,High-Tc,,,,layered,,,,,,,,10.1103/PhysRevB.52.10364
bis(ethylenedithio)tetrathiafulvalene triiodide,C20H16S16I3,Bulk,,,SC,,1.4-1.5 K,ambient pressure,Triclinic,,P-1,6.561 Å,9.013 Å,15.173 Å,,,True,10.1103/PhysRevB.30.6780
β-(BEDT-TTF)₂I₃,C20H16S16I3,Bulk,,,SC,Type-II,1.3 K,ambient pressure,Triclinic,,P-1,6.519 Å,8.920 Å,15.052 Å,,,True,10.1103/PhysRevB.62.14476
βH-(BEDT-TTF)₂I₃,C20H16S16I3,Bulk,,,SC,Type-II,8.1 K,ambient pressure,Triclinic,,P-1,6.519 Å,8.920 Å,15.052 Å,,,True,10.1103/PhysRevB.62.14476
β*-(BEDT-TTF)₂I₃,C20H16S16I3,Bulk,,,SC,Type-II,8.1 K,ambient pressure,Triclinic,,P-1,6.519 Å,8.920 Å,15.052 Å,,,True,10.1103/PhysRevB.62.14476
αt-(BEDT-TTF)₂I₃,C20H16S16I3,Bulk,,,SC,Type-II,8.0 K,ambient pressure,,,,,,,,,True,10.1103/PhysRevB.62.14476
βCO-(BEDT-TTF)₂I₃,C20H16S16I3,Bulk,,,SC,Type-II,7.1-7.8 K,ambient pressure,,,,,,,,,True,10.1103/PhysRevB.62.14476
α-(BEDT-TTF)₂I₃,C20H16S16I3,Bulk,,,NSC,,,,,,,,,,,,,10.1103/PhysRevB.62.14476
κ-(BEDT-TTF)₂I₃,C20H16S16I3,Bulk,,,SC,Type-II,,,,,,,,,,,,10.1103/PhysRevB.62.14476
β-(ET)2I3,C20H16S16I3,Bulk,,,SC,Type-II,,,,,,,,,,,,10.1103/PhysRevLett.70.2956
β-(ET)2I3,C20H16S16I3,Bulk,,,SC,,1.5 K,ambient pressure,,,,,,,,,,10.1103/PhysRevB.34.6509
β-(BEDT-TTF)₂I₃ high phase,C20H16S16I3,Bulk,,,SC,,13 K,,,β-phase,,,,,,,,10.1103/PhysRevB.46.11765
β-(BEDT-TTF)₂I₃ low phase,C20H16S16I3,Bulk,,,SC,,1.5 K,,,β-phase,,,,,,,,10.1103/PhysRevB.46.11765
β-(BEDT-TTF)₂I₃,C20H16S16I3,Bulk,,,SC,organic,"1.5 K (βL state), 7.4 K (βH state under pressure), 8.1 K (βH state after depressurization)","ambient pressure for βL state, relatively low pressure for βH state",triclinic,layered,P-1,,,,,,True,10.1103/PhysRevB.37.5113
β-(BEDT-TTF)2I3 low-Tc phase,C20H16S16I3,Bulk,,,SC,,1.2 K,,,,,,,,,,True,10.1103/PhysRevB.41.11646
β-(BEDT-TTF)2I3 high-Tc phase,C20H16S16I3,Bulk,,,SC,,8 K,,,,,,,,,,,10.1103/PhysRevB.41.11646
β-(BEDT-TTF)2I3,C20H16S16I3,Bulk,,,SC,Type-II,"1.3 K at ambient pressure, 7 K at pressures above 1 kbar",ambient to 1 kbar,,,,,,,,,True,10.1103/PhysRevB.32.2819
α-(BEDT-TTF)2I3,C20H16S16I3,Bulk,,,NSC,,,ambient,,,,,,,,,True,10.1103/PhysRevB.32.2819
κ-(BEDT-TTF)₂I₃,C20H16S16I3,Bulk,,,SC,organic,3.4 K,,monoclinic,,"P2₁/c (room temperature), P2₁ (below 150 K)",,,,,,True,10.1103/PhysRevB.66.100507
β*-(BEDT-TTF)₂I₃,C20H16S16I3,Bulk,,,SC,organic,8.1 K,,,,,,,,,,True,10.1103/PhysRevB.66.100507
α-(BEDT-TTF)₂I₃,C20H16S16I3,Bulk,,,NSC,,,,,,,,,,,,,10.1103/PhysRevB.66.100507
κ-(BEDT-TTF)2I3,C20H16S16I3,Bulk,,,SC,organic,,,,κ phase,,,,,,,,10.1103/PhysRevB.51.16168
α-(BEDT-TTF)2I3,C20H16S16I3,Bulk,,,SC,organic,,,,α phase,,,,,,,,10.1103/PhysRevB.51.16168
β-(BEDT-TTF)2I3,C20H16S16I3,Bulk,,,SC,,8 K,1.3 kbar,,layered,,,,,,,True,10.1103/PhysRevB.33.1987
Alpha-(BEDT-TTF)2I3,C20H16S16I3,Bulk,,,SC,,,,,,,,,,,,,10.1103/PhysRevB.53.11770
κ-(BEDT-TTF)2I3,C20H16S16I3,Bulk,,,SC,Type-II,>10 K,,,κ-packing motif,,,,,,,,10.1103/PhysRevLett.88.117005
βL-(ET)2I3,C20H16S16I3,Bulk,,,SC,organic,1.5 K,,,,,,,,,,True,10.1103/PhysRevLett.69.3116
βH-(ET)2I3,C20H16S16I3,Bulk,,,SC,organic,8 K,,,,,,,,,,,10.1103/PhysRevLett.69.3116
β-(BEDT-TTF)2I3,C20H16S16I3,Bulk,,,SC,Type-II,1.5 K,ambient pressure,,,,,,,,,True,10.1103/PhysRevLett.68.2933
β-(BEDT-TTF)2I3 pressure-stabilized,C20H16S16I3,Bulk,,,SC,Type-II,8 K,hydrostatic pressure,,,,,,,,,True,10.1103/PhysRevLett.68.2933
β-(ET)₂I₃,C20H16S16I3,,,,SC,,,,,,,,,,,,,10.1103/PhysRevB.60.931
β-(BEDT-TTF)2I3,C20H16S16I3,Bulk,,,SC,,,,,,,,,,,,,10.1103/PhysRevB.62.2416
β-(ET)2I3,C20H16S16I3,Bulk,,,SC,,1.1 K,,,β-phase,,,,,,22:1 anisotropy ratio,,10.1103/PhysRevB.42.9963
α-(ET)2I3,C20H16S16I3,Bulk,,,NSC,,,,,α-phase,,,,,,,,10.1103/PhysRevB.42.9963
β*-(ET)2I3,C20H16S16I3,Bulk,,,SC,High-Tc,7.5 K,high pressure,,β*-phase,,,,,,"4.8 T/K slope, 12:1 anisotropy ratio",,10.1103/PhysRevB.42.9963
θ-(BEDT-TTF)2I3,C20H16S16I3,Bulk,,,SC,,3.6 K,,,,,,,,,,,10.1103/PhysRevB.57.12023
β-(BEDT-TTF)2I3,C20H16S16I3,Bulk,,,SC,,,,,β structure,,,,,,nearly isotropic,,10.1103/PhysRevB.65.140508
κ-(BEDT-TTF)₂I₃,C20H16S16I3,Bulk,,,SC,High-Tc,,,,layered,,,,,,,,10.1103/PhysRevB.52.R15715
β-(ET)₂I₃,C20H16S16I3,Thin Film,~4 Å,HOPG,SC,,,,,layered,,6.61 Å,9.1 Å,,,,True,10.1103/PhysRevB.54.14037
β-(BEDT-TTF)2I3,C20H16S16I3,Bulk,,,SC,Type-II,1.03 ± 0.02 K,ambient pressure,triclinic,,,,,,"0.358 ± 0.036 Oe (H⊥ab plane), 0.087 ± 0.014 Oe (H⊥â), 0.052 ± 0.006 Oe (H∥â)",,True,10.1103/PhysRevB.31.3138
α-(BEDT-TTF)2I3,C20H16S16I3,Bulk,,,NSC,,,15 kbar,,,,,,,,,True,10.1103/PhysRevB.31.3138
β-(BEDT-TTF)2I3,C20H16S16I3,Bulk,,,SC,,,,,,,,,,,,,10.1103/PhysRevB.37.9100
κ-(BEDT-TTF)₂I₃,C20H16S16I3,Bulk,,,SC,Type-II/organic,,,,κ-phase,,,,,,,,10.1103/PhysRevLett.84.6098
(BEDT-TTF)2I3,C20H16S16I3,Bulk,,,SC,Type-II,,,,,,,,,,,,10.1103/PhysRevB.49.740
α-(ET)2I3,C20H16S16I3,Bulk,,,SC,,8 K,,,,,,,,,,True,10.1103/PhysRevB.43.2642
β-(ET)2I3,C20H16S16I3,Bulk,,,SC,,1.5 K,,,,,,,,,,True,10.1103/PhysRevB.43.2642
αt-(ET)₂I₃,C20H16S16I6,Bulk,,,SC,organic,8 K,ambient,,,,,,,,,True,10.1103/PhysRevB.64.024506
β-(ET)₂I₃,C20H16S16I6,Bulk,,,SC,organic,1.3 K,ambient,,,,,,,,,True,10.1103/PhysRevB.64.024506
γ-(ET)₂(I₃)₂.₅,C20H16S16I7.5,Bulk,,,SC,Type-II,2.5 K,ambient pressure,,γ-phase,,,,,,,,10.1103/PhysRevB.35.9605
β-(BEDT-TTF)₂IBr₂,C20H16S16IBr2,Bulk,,,SC,Type-II,,,,layered,,,,,,,,10.1103/PhysRevB.61.750
β-(ET)2IBr2,C20H16S16IBr2,Bulk,,,SC,organic,,,,layered,,,,,,,,10.1103/PhysRevB.53.6677
β-(ET)₂IBr₂,C20H16S16IBr2,Bulk,,,SC,Type-II,2.8 K,ambient pressure,,β-phase,,,,,,,,10.1103/PhysRevB.35.9605
β-(ET)2IBr2,C20H16S16IBr2,Bulk,,,SC,organic,,,,,,,,,,,,10.1103/PhysRevLett.69.3116
α-(ET)₂KHg(SCN)₄,C20H16S16K1Hg1S4C4N4,Bulk,,,SC,High-Tc,,,,layered,,,,,,,,10.1103/PhysRevB.65.165102
α-(BEDT-TTF)₂KHg(SCN)₄,C20H16S16KHgN4C4,Bulk,,,NSC,,,,,α-type packing,,,,,,,True,10.1103/PhysRevB.52.12890
α-(BEDT-TTF)2KHg(NCS)4,C20H16S16KHgN4C4S4,Bulk,,,SC,,,,,,,,,,,,,10.1103/PhysRevB.55.4931
α-(BEDT-TTF)₂KHg(SCN)₄,C20H16S16KHgS4C4N4,Bulk,,,SC,Type-II,"induced under strain, NA at ambient pressure",5 kbar (b*-axis strain),,α-type,,,,,,,True,10.1103/PhysRevB.64.155104
(BEDT-TTF)₂KHg(SCN)₄,C20H16S16KHgS4C4N4,,,,SC,organic,,,,,,,,,,,,10.1103/PhysRevB.47.4802
α-(BEDT-TTF)2KHg(SCN)4,C20H16S16KHgS4C4N4,Bulk,,,NSC,,,,,layered,,,,,,,True,10.1103/PhysRevB.53.12725
(BEDT-TTF)2Mo6O19,C20H16S16Mo6O19,Bulk,,,SC,organic,,,,,,,,,,,True,10.1103/PhysRevB.58.9460
α-(BEDT-TTF)2NH4Hg(SCN)4,C20H16S16N1H4HgS4C4N4,Bulk,,,SC,,,suppressed at 4 kbar,,layered,,,,,,,,10.1103/PhysRevB.53.12725
κ-(BEDT-TTF)₂Cu(NCS)₂,C20H16S16N2Cu,,,,SC,,10 K,,,,,,,,,,,10.1103/PhysRevB.48.1928
κ-(BEDT-TTF)₂Cu[N(CN)₂]Br,C20H16S16N3CuBr,Bulk,,,SC,Type-II,11.3 K,,,layered,,,,,,,True,10.1103/PhysRevB.57.R5622
κ-(BEDT-TTF)₂Cu[N(CN)₂]Br,C20H16S16N3CuBr,Bulk,,,SC,Type-II,11.5 K,ambient pressure,,layered,,,,,19 ± 2 G,,True,10.1103/PhysRevB.46.5822
κ-(BEDT-TTF)₂Cu[N(CN)₂]Br,C20H16S16N3CuBr,Bulk,,,SC,High-Tc,11.6 K,ambient pressure,,,,,,,,,True,10.1103/PhysRevB.60.7536
κ-(BEDT-TTF)₂Cu[N(CN)₂]Br,C20H16S16N3CuBr,Bulk,,,SC,High-Tc,≥10 K,9 kbar,,layered,,,,,,,True,10.1103/PhysRevB.52.R15715
κ-BEDT-TTF₂Cu[N(CN)₂]Br,C20H16S16N3CuBr,Bulk,,,SC,Type-II/organic,11.5 K,,,κ-phase,,,,,,10 ± 2 T,True,10.1103/PhysRevLett.84.6098
κ-(BEDT-TTF)₂Cu[N(CN)₂]Br,C20H16S16N3CuBr,Bulk,,,SC,organic,11.4 K,,,,,,,,,,True,10.1103/PhysRevB.44.6932
κ-(BEDT-TTF)₂Cu[N(CN)₂]Br,C20H16S16N3CuBr,Bulk,,,SC,organic,11.6 K,,,,D2h,,,,,,True,10.1103/PhysRevB.62.R9291
κ-(BEDT-TTF)₂Cu[N(CN)₂]Br,C20H16S16N3CuBr,Bulk,,,SC,Type-II,11.5 K,,,layered,,,,,,14 T,True,10.1103/PhysRevB.57.R5610
κ-(BEDT-TTF)₂Cu[N(CN)₂]Cl,C20H16S16N3CuCl,Bulk,,,SC,High-Tc,≥10 K,,,layered,,,,,,,,10.1103/PhysRevB.52.R15715
κ-(BEDT-TTF)₂Cu[N(CN)₂]Cl,C20H16S16N3CuCl,Bulk,,,SC,organic,12.8 K,,,,,,,,,,,10.1103/PhysRevB.44.6932
(BEDT-TTF)2NH4Hg(SCN)4,C20H16S16N4H4Hg1S4C4N4,Bulk,,,SC,,0.8 K,,,layered,,,,,,,,10.1103/PhysRevB.45.13904
α-(BEDT-TTF)₂(NH₄)Hg(SCN)₄,C20H16S16N4HgH4,Bulk,,,SC,,1.15 K,ambient pressure,,,,,,,,,,10.1103/PhysRevLett.69.156
α-(BEDT-TTF)₂KHg(NCS)₄,C20H16S16N4HgK,Bulk,,,SC,High-Tc,,,,,,,,,,,,10.1103/PhysRevB.49.3934
α-(BEDT-TTF)₂KHg(SCN)₄,C20H16S16N4HgK,Bulk,,,SC,organic,,,,quasi-two-dimensional,,,,,,,True,10.1103/PhysRevB.62.7908
α-(BEDT-TTF)₂TlHg(SCN)₄,C20H16S16N4HgTl,Bulk,,,SC,organic,,,,quasi-two-dimensional,,,,,,,True,10.1103/PhysRevB.62.7908
α-(BEDT-TTF)₂KHg(SCN)₄,C20H16S16N4KHg,Bulk,,,SC,,,ambient pressure,,layered,,,,,,,True,10.1103/PhysRevB.57.11854
α-(BEDT-TTF)₂RbHg(SCN)₄,C20H16S16N4RbHg,Bulk,,,SC,,,,,layered,,,,,,,,10.1103/PhysRevB.57.11854
α-(BEDT-TTF)₂TlHg(SCN)₄,C20H16S16N4TlHg,Bulk,,,SC,,,,,layered,,,,,,,,10.1103/PhysRevB.57.11854
κ-(BEDT-TTF)2Cu[N(CN)2]Br,C20H16S16N5CuBr,Bulk,,,SC,Type-II,>10 K,,,κ-packing motif,,,,,,,,10.1103/PhysRevLett.88.117005
α-(BEDT-TTF)₂NH₄Hg(SCN)₄,C20H16S16N5Hg,Bulk,,,SC,Type-II,1.0 K,,,layered,,,,,,,True,10.1103/PhysRevB.53.R8879
α-(BEDT-TTF)₂(NH₄)Hg(SCN)₄,C20H16S16N5Hg,Bulk,,,SC,Type-II,1 K,,,layered,,,,,,,True,10.1103/PhysRevLett.67.263
α-(BEDT-TTF)₂NH₄Hg(SCN)₄,C20H16S16NH4HgN4C4,Bulk,,,SC,Type-II,0.91 K,,,α-type packing,,,,,,4 T,True,10.1103/PhysRevB.52.12890
α-(BEDT-TTF)2NH4Hg(NCS)4,C20H16S16NH4HgN4C4S4,Bulk,,,SC,,,,,,,,,,,,,10.1103/PhysRevB.55.4931
α-(ET)2NH4Hg(SCN)4,C20H16S16NH4HgS4C4N4,,,,SC,Type-II,,,,2D organic,,,,,,,,10.1103/PhysRevB.64.214517
α-(BEDT-TTF)₂NH₄Hg(SCN)₄,C20H16S16NH4HgS4C4N4,Bulk,,,SC,Type-II,"1.5 K at ambient pressure, up to 6 K under c-axis strain",ambient to 5 kbar,,α-type,,,,,,,True,10.1103/PhysRevB.64.155104
(BEDT-TTF)₂NH₄Hg(SCN)₄,C20H16S16NH4HgS4C4N4,,,,SC,organic,,,,,,,,,,,,10.1103/PhysRevB.47.4802
α-(BEDT-TTF)₂RbHg(SCN)₄,C20H16S16RbHgN4C4,Bulk,,,NSC,,,,,α-type packing,,,,,,,True,10.1103/PhysRevB.52.12890
α-(BEDT-TTF)₂RbHg(SCN)₄,C20H16S16RbHgS4C4N4,Bulk,,,NSC,,,,,α-type,,,,,,,,10.1103/PhysRevB.64.155104
(ET)₂ReO₄,C20H16S16ReO4,Bulk,,,SC,Type-II,2 K,above 4.5 kbar,,,,,,,,,,10.1103/PhysRevB.35.9605
(BEDT-TTF)₂ReO₄,C20H16S16ReO4,Bulk,,,SC,High-Tc,2 K,4 kbar,,layered molecular crystal,,,,,,,,10.1103/PhysRevLett.87.237002
bis(ethylenedithio)tetrathiafulvalene perrhenate,C20H16S16ReO4,Bulk,,,SC,,2 K,4 kbar,,,,,,,,,,10.1103/PhysRevB.30.6780
(BEDT-TTF)2ReO4,C20H16S16ReO4,Bulk,,,SC,,2 K,4 kbar,,,,,,,,,,10.1103/PhysRevB.33.1987
(ET)₂(ReO₄),C20H16S16ReO4,Bulk,,,SC,,2 K,4 kbar,,,,7.78 Å,12.59 Å,16.79 Å,,,True,10.1103/PhysRevB.60.931
(BEDT-TTF)2ReO4,C20H16S16ReO4,Bulk,,,SC,,2 K,4 kbar,,,,,,,,,,10.1103/PhysRevB.31.3138
α-(BEDT-TTF)₂TlHg(SCN)₄,C20H16S16TlHgS4C4N4,Bulk,,,NSC,,,,,α-type,,,,,,,,10.1103/PhysRevB.64.155104
κ-(ET)2Cu(NCS)2,C20H16S18Cu1N2,Bulk,,,SC,Type-II,,,,,,,,,,,,10.1103/PhysRevLett.70.2956
κ-(BEDT-TTF)2Cu(NCS)2,C20H16S18Cu1N2,Bulk,,,SC,organic,,,,κ phase,,,,,,,,10.1103/PhysRevB.51.16168
κ-(ET)2Cu(NCS)2,C20H16S18Cu1N2C2,Bulk,,,SC,organic,,,,layered,,,,,,,,10.1103/PhysRevLett.76.4951
κ-(BEDT-TTF)₂Cu(NCS)₂,C20H16S18Cu1N2C2,Bulk,,,SC,organic,10.4 K,,,layered,,,,,,,True,10.1103/PhysRevB.51.6155
κ-(ET)2Cu(NCS)2,C20H16S18Cu1N2C2,Bulk,,,SC,organic,10.4 K,,,layered,,,,,,,True,10.1103/PhysRevB.51.13000
κ-(BEDT-TTF)₂Cu(NCS)₂,C20H16S18Cu1N2C2,Bulk,,,SC,organic,10.4 K,,,layered,,,,,,,,10.1103/PhysRevB.55.2780
κ-(BEDT-TTF)2Cu(NCS)2,C20H16S18Cu1N2C2,Bulk,,,SC,Type-II,10.4 K,ambient pressure,,quasi-two-dimensional,,,,,,,True,10.1103/PhysRevB.62.5957
κ-(BEDT-TTF)2Cu(SCN)2,C20H16S18Cu1N2C2,Bulk,,,SC,Type-II,,,,quasi-two-dimensional,,,,,,,,10.1103/PhysRevB.62.5957
κ-(BEDT-TTF)2Cu(NCS)2,C20H16S18Cu1N2C2,Bulk,,,SC,Type-II,,,,κ-type,,,,,,,,10.1103/PhysRevB.61.R16295
κ-(BEDT-TTF)₂Cu(NCS)₂,C20H16S18CuN2,Bulk,,,SC,High-Tc,,,,,,,,,,,,10.1103/PhysRevB.49.3934
κ-(BEDT-TTF)₂Cu(NCS)₂,C20H16S18CuN2,Bulk,,,SC,Type-II,10 K,,,layered,,,,,,,,10.1103/PhysRevB.53.R8879
κ-(ET)₂Cu(NCS)₂,C20H16S18CuN2,,,,SC,,above 10 K,,,,,,,,,,,10.1103/PhysRevB.60.931
κ-(BEDT-TTF)₂Cu(NCS)₂,C20H16S18CuN2,,,,SC,Type-II,,,,,,,,,,,,10.1103/PhysRevB.49.4023
κ-(BEDT-TTF)2Cu(NCS)2,C20H16S18CuN2,Bulk,,,SC,Type-II,,,,κ-phase,,,,,,,,10.1103/PhysRevB.49.15849
κ-(ET)2Cu(NCS)2,C20H16S18CuN2,Bulk,,,SC,Type-II,9.6 K,,,layered,,,,,very low,,True,10.1103/PhysRevLett.83.4172
κ-(BEDT-TTF)2Cu(NCS)2,C20H16S18CuN2,Bulk,,,SC,unconventional/non-s-wave,,,,layered,,,,,,,,10.1103/PhysRevLett.85.5420
κ-(BEDT-TTF)₂Cu(NCS)₂,C20H16S18N2Cu,Bulk,,,SC,Type-II,,,,layered,,,,,,,,10.1103/PhysRevB.57.R5622
κ-(BEDT-TTF)₂Cu(NCS)₂,C20H16S18N2Cu,Bulk,,,SC,Type-II,below 10 K,ambient pressure,,layered,,,,,,,,10.1103/PhysRevB.46.5822
κ-(BEDT-TTF)₂Cu(NCS)₂,C20H16S18N2Cu,Bulk,,,SC,High-Tc,10.4 K,ambient pressure,,,,,,,,,,10.1103/PhysRevB.60.7536
κ-(BEDT-TTF)₂Cu(NCS)₂,C20H16S18N2Cu,Bulk,,,SC,Type-II,10 K,,,layered,,,,,,,True,10.1103/PhysRevLett.67.263
κ-(BEDT-TTF)₂Cu(NCS)₂,C20H16S18N2Cu,Bulk,,,SC,High-Tc,≥10 K,,,layered,,,,,,,,10.1103/PhysRevB.52.R15715
κ-(BEDT-TTF)₂Cu(NCS)₂,C20H16S18N2Cu,Bulk,,,SC,Type-II/organic,,,,κ-phase,,,,,,,,10.1103/PhysRevLett.84.6098
κ-(BEDT-TTF)₂Cu(SCN)₂,C20H16S18N2Cu,Bulk,,,SC,organic,10.4 K,,,,,,,,,,,10.1103/PhysRevB.44.6932
κ-(ET)₂Cu(NCS)₂,C20H16S18N2Cu,,,,SC,organic,10.4 K,,,,,,,,,,,10.1103/PhysRevB.62.R9291
