Repository: WyattBunstine/ML_SC_Project

# ML_SC_Project — Chemically and Geometrically Motivated Crystal Graph Neural Networks

This project predicts and screens superconductors from crystal structure. It frames the
problem as a **two-stage hurdle**: first classify whether a material is a superconductor
candidate (SC vs. non-SC), then regress the critical temperature T_c for superconductors.

Two graph-neural-network families are trained and compared:

- a **baseline CGCNN** ([txie-93/cgcnn](https://github.com/txie-93/cgcnn)), and
- an **MPNN** with learned edge features that consumes richer `crystal_graph_v4` graphs
  (this project's contribution).

File: database/superconductor_materials_full.csv (part 37 of 215)
Material_Name,Chemical_Composition,Material_Class,Film_Thickness,Substrate,Material_Type,Superconductor_Type,Superconducting_Transition_Temperature,Pressure,Crystal_Structure,Lattice_Structure,Space_Group,"Lattice_Constant(a)","Lattice_Constant(b)","Lattice_Constant(c)",Lower_Critical_Field,Upper_Critical_Field,Experimental,DOI
(BEDT-TTF)2Cu(NCS)2,C20H16S24Cu1N2C2S2,Bulk,,,SC,,,,,quasi-two-dimensional,,,,,,,,10.1103/PhysRevLett.69.991
(BEDT-TTF)2NH4Hg(NCS)4,C20H16S24N1H4Hg1N4C4S4,Bulk,,,SC,,,,,quasi-two-dimensional,,,,,,,True,10.1103/PhysRevLett.69.991
Kappa-(ET)2Cu(NCS)2,C20H16S8CuN2,,,,SC,Type-II,,,,,,,,,,,,10.1103/PhysRevB.56.5120
κ-(ET)2Cu(NCS)2,C20H16S8CuN2CS2,Bulk,,,SC,,4.2 K,,,,,,,,,,True,10.1103/PhysRevLett.69.992
κ-(BEDT-TTF)2Cu[N(CN)2]Br,C20H16S8CuN4Br,Bulk,,,SC,High-Tc,13 K,,,,,,,,,,FALSE,10.1016/j.synthmet.2009.01.027
β′′-(BEDT-TTF)2SF5CH2CF2SO3,C20H16S8F5O3,Bulk,,,SC,Organic,5.2 K,Ambient,,,,,,,,,FALSE,10.1016/S0038-1098(99)00379-8
β′′-(BEDT-TTF)2SF5CH2CF2SO3,C20H16S8F5O3,Bulk,,,SC,Type-II,5.9 K,,,,,,,,,,TRUE,10.1016/j.synthmet.2009.01.027
λ-(BEDT-TSF)2GaCl4,C20H16S8GaCl4,Bulk,,,SC,Type-II,4.8 K,,,,,,,,,3 T,TRUE,10.1016/S0379-6779(02)00258-8
α-(BEDT-TTF)2(NH4)Hg(SCN)4,C20H16S8HgN4,Bulk,,,SC,Type-II,1 K,,,,,,,,,,FALSE,10.1016/j.synthmet.2009.01.027
β-(BEDT-TTF)₂I₃,C20H16S8I3,Bulk,,,SC,Type-II/organic,,,,layered,,,,,,,,10.1103/PhysRevB.65.134510
λ-(BETS)2GaCl4,C20H16S8Se4GaCl4,Bulk,,,SC,Type-II,7.5 K,,Monoclinic,,P1,,,,,,TRUE,10.1016/0921-4534(94)90404-9
κ-(BETS)2FeBr4,C20H16S8Se8Fe1Br4,Bulk,,,SC,Type-II,,,,,,,,,,,,10.1103/PhysRevB.64.024531
λ-(BETS)2FeCl4,C20H16S8Se8Fe1Cl4,Bulk,,,SC,Type-II,~1 K,,Triclinic,,,,,,,~19 T,True,10.1103/PhysRevB.64.024531
κ-(BETS)2FeCl4,C20H16S8Se8Fe1Cl4,Bulk,,,SC,Type-II,,,,,,,,,,,,10.1103/PhysRevB.64.024531
λ-(BETS)₂FeCl₄,C20H16S8Se8Fe1Cl4,,,,SC,,,,,,,,,,,,,10.1103/PhysRevB.66.134503
λ-(BETS)2FeCl4,C20H16S8Se8Fe1Cl4,Bulk,,,SC,,field-induced above 17 T below 1 K,,triclinic,,,,,,,42 T,True,10.1103/PhysRevB.65.113101
κ-(BETS)₂FeBr₄,C20H16S8Se8FeBr4,Bulk,,,SC,Type-II,1 K,,,layered,,,,,,1 T,,10.1103/PhysRevB.65.100502
λ-(BETS)₂FeCl₄,C20H16S8Se8FeCl4,Bulk,,,SC,Type-II,4.2 K,,,layered,,,,,,42 T,,10.1103/PhysRevB.65.100502
λ-(BETS)₂FeCl₄ under pressure,C20H16S8Se8FeCl4,Bulk,,,SC,Type-II,1 K,3.5 kbar,,layered,,,,,,"0.05 T (parallel), 0.5 T (perpendicular)",,10.1103/PhysRevB.65.100502
lambda-(BETS)2FeCl4,C20H16S8Se8FeCl4,Bulk,,,SC,Organic/Type-II/Layered,3-4 K,,,Layered organic,,,,,,16 T (parallel),FALSE,10.1103/PhysRevB.100.014515
λ-(BETS)2GaCl4,C20H16S8Se8Ga1Cl4,Bulk,,,SC,Type-II,~6 K,,,,,,,,,~13 T,,10.1103/PhysRevB.64.024531
κ-(BETS)2GaCl4,C20H16S8Se8Ga1Cl4,Bulk,,,SC,Type-II,,,,,,,,,,,,10.1103/PhysRevB.64.024531
λ-(BETS)₂GaCl₄,C20H16S8Se8Ga1Cl4,Bulk,,,SC,Type-II,5.2 K,,,quasi-two-dimensional,,,,,,"12.7 T (sample 1, 0.3 K, parallel field)",True,10.1103/PhysRevB.66.134503
λ-(BETS)2GaCl4,C20H16S8Se8Ga1Cl4,Bulk,,,SC,,6 K,,triclinic,,,,,,,13 T,True,10.1103/PhysRevB.65.113101
λ-(BETS)₂GaCl₄,C20H16S8Se8GaCl4,Bulk,,,SC,Type-II,5.5 K,,,layered,,,,,,12 T,,10.1103/PhysRevB.65.100502
lambda-(BETS)2FeCl4,C20H16Se8FeCl4,Bulk,,,SC,organic/unconventional,5.6 K,1.4 kbar,,Layered organic salt,,,,,,2.5 T (at B=0); 43 T (in FISC state),TRUE,10.1103/PhysRevB.70.092508
lambda-(BETS)2FeCl4,C20H16Se8FeCl4,Bulk,,,SC,organic/unconventional,4.5 K,1 bar,,Layered organic salt,,,,,,42 T,TRUE,10.1103/PhysRevB.70.092508
lambda-(BETS)2GaCl4,C20H16Se8GaCl4,Bulk,,,SC,organic,,,,Layered organic salt,,,,,,,FALSE,10.1103/PhysRevB.70.092508
κ-(BETS)2FeBr4,C20H16Se8S8FeBr4,Bulk,,,SC,,1.1 K,,,,,,,,,,True,10.1103/PhysRevB.64.233107
β-(BDA-TTP)2AsF6,C20H20AsF6N2S8,Bulk,,,SC,Organic,6.9 K,1 kbar,,,,,,,,,TRUE,10.1016/j.physc.2009.05.122
α-(BEDT-TTF)2NH4Hg(SCN)4,C20H20HgN5S20,Bulk,,,SC,Type-II,1 K,ambient,,layered,,,,,,,True,10.1103/PhysRevB.52.R7014
α-(BEDT-TTF)2NH4Hg(SCN)4,C20H20N2HgS8,Bulk,,,SC,Organic,1.5 K,Ambient,,,,,,,,,TRUE,10.1016/S0921-4534(02)02760-0
α-(BEDT-TTF)2NH4Hg(SCN)4,C20H20N2HgS8,Bulk,,,SC,Organic,6 K,c-axial strain,,,,,,,,,TRUE,10.1016/S0921-4534(02)02760-0
β''-(BEDO-TTF)₂ReO₄·H₂O,C20H20O9S8Re,Bulk,,,SC,High-Tc,2.5 K,1 bar,,layered molecular crystal,,,,,,,,10.1103/PhysRevLett.87.237002
α-(BEDT-TTF)₂NH₄Hg(NCS)₄,C20H20S16N4HgH4,Bulk,,,SC,High-Tc,,,,,,,,,,,,10.1103/PhysRevB.49.3934
α-(BEDT-TTF)₂NH₄Hg(SCN)₄,C20H20S16N5Hg,,,,SC,,0.8 K,,,,,,,,,,,10.1103/PhysRevB.48.1928
κ-(BEDT-TTF)₂(NH₄)Hg(SCN)₄,C20H20S20N5H4Hg1C4,Bulk,,,SC,organic,,,,layered,,,,,,,,10.1103/PhysRevB.51.6155
(TMTSF)2PF6,C20H24F6P2S16Se8,Bulk,,,SC,,,6 kbar,,,,,,,,,,10.1103/PhysRevB.52.R7014
(TMTTF)2PF6,C20H24F6PS8,Bulk,,,SC,Organic,2.25 K,4.58 GPa,Triclinic,Molecular crystal,P-1,,,,,,TRUE,10.1103/PhysRevResearch.6.043308
(TMTSF)2PF6,C20H24F6PSe8,Bulk,,,NSC,,NSC,,,,,,,,,,TRUE,10.1103/PhysRevB.93.085124
(TMTSF)2ClO4,C20H24S12ClO4,Bulk,,,SC,Type-II,,,,,,,,,,,,10.1103/PhysRevB.31.3138
(TMTSF)2FSO3,C20H24S12FSO3,Bulk,,,SC,,1.5 K,6 kbar,,,,,,,,,,10.1103/PhysRevB.31.3138
(TMTSF)₂PF₆,C20H24S12P1F6,Bulk,,,SC,,1 K,9.5 kbar,,quasi-one-dimensional,,,,,,,True,10.1103/PhysRevLett.80.2181
(TMTSF)2AsF6,C20H24S16As1F6,Bulk,,,SC,,,,,,,,,,,,True,10.1103/PhysRevB.52.15983
(TMTSF)2PF6,C20H24S16P1F6,Bulk,,,SC,,,,,,,,,,,,,10.1103/PhysRevB.52.15983
(TMTSF)₂ClO₄,C20H24S16Se8Cl1O4,Bulk,,,SC,Type-II,,,,quasi-one-dimensional,,,,,,,,10.1103/PhysRevB.65.180502
(TMTSF)₂PF₆,C20H24S16Se8P1F6,Bulk,,,SC,Type-II,1.2 K,5.7 kbar,,quasi-one-dimensional,,,,1.3 nm,,9 T,True,10.1103/PhysRevB.65.180502
(TMTSF)₂ClO₄,C20H24S8Cl1O4,Bulk,,,SC,Type-II,,,,,,,,,,,,10.1103/PhysRevLett.81.4728
(TMTSF)₂ClO₄,C20H24S8ClO4,Bulk,,,SC,Type-II,,,,quasi-one-dimensional,,,,,,,,10.1103/PhysRevB.61.750
(TMTSF)2ClO4,C20H24S8ClO4,Bulk,,,SC,,,,,,,,,,,,,10.1103/PhysRevB.55.R8670
(TMTSF)2ClO4,C20H24S8ClO4,Bulk,,,SC,Organic,1.5 K,,,quasi-one-dimensional organic conductor,,,,,,,TRUE,10.1103/PhysRevB.76.193103
(TMTSF)₂PF₆,C20H24S8P1F6,Bulk,,,SC,,,ambient pressure,,,,,,,,,,10.1103/PhysRevB.63.134524
(TMTSF)₂PF₆,C20H24S8P1F6,Bulk,,,SC,,,applied pressure required,,,,,,,,,,10.1103/PhysRevB.54.11973
(TMTSF)₂PF₆,C20H24S8PF6,Bulk,,,SC,Type-II,,,,quasi-one-dimensional,,,,,,,,10.1103/PhysRevB.61.750
(TMTTF)₂SbF₆,C20H24S8Sb1F6,Bulk,,,SC,,,,,,,,,,,,,10.1103/PhysRevLett.69.840
(TMTSF)₂AsF₆,C20H24Se8As1F6,Bulk,,,SC,,,,,,,,,,,,,10.1103/PhysRevLett.69.840
(TMTSF)2AsF6,C20H24Se8AsF6,Bulk,,,SC,,~1 K,ambient or small hydrostatic pressure,Triclinic,,,,7.711 Å,,,,True,10.1103/PhysRevB.28.7019
(TMTSF)2AsF6,C20H24Se8AsF6,Bulk,,,SC,Organic/NA/NA,1 K,Applied pressure,,quasi-one-dimensional,,,,,,,,10.1103/PhysRevB.76.224518
(TMTSF)₂ClO₄,C20H24Se8Cl1O4,Bulk,,,SC,,,,,,,,,,,,,10.1103/PhysRevB.63.245116
(TMTSF)₂ClO₄,C20H24Se8Cl1O4,Bulk,,,SC,,1 K,,,,,,,,,,,10.1103/PhysRevLett.64.1293
(TMTSF)₂ClO₄,C20H24Se8Cl1O4,Bulk,,,SC,,,,,,,,,,,,,10.1103/PhysRevB.46.11765
(TMTSF)₂ClO₄,C20H24Se8Cl1O4,Bulk,,,SC,,,,,,,,,,,,,10.1103/PhysRevLett.69.840
(TMTSF)2ClO4,C20H24Se8Cl1O4,Bulk,,,SC,,,ambient pressure,,,,,,,,,,10.1103/PhysRevLett.57.629
(TMTSF)₂ClO₄,C20H24Se8Cl1O4,Bulk,,,SC,,,,,,,,,,,,,10.1103/PhysRevLett.65.1271
(TMTSF)2ClO4,C20H24Se8Cl1O4,Bulk,,,SC,,,,,,,,,,,,,10.1103/PhysRevB.65.140508
(TMTSF)₂ClO₄,C20H24Se8Cl1O4,Bulk,,,SC,,,,,,,,,,,,,10.1103/PhysRevB.44.5235
(TMTSF)₂ClO₄,C20H24Se8Cl1O4,Bulk,,,SC,,,,,,,,,,,,,10.1103/PhysRevB.47.14374
(TMTSF)2ClO4,C20H24Se8ClO4,Bulk,,,SC,,3 K,,,quasi-one-dimensional,,,0.77 nm,1.35 nm,,,,10.1103/PhysRevLett.86.1094
(TMTSF)2ClO4,C20H24Se8ClO4,Bulk,,,SC,,1.3 K,,Triclinic,,,,7.678 Å,,,,,10.1103/PhysRevB.28.7019
(TMTSF)₂ClO₄,C20H24Se8ClO4,Bulk,,,SC,,,,,,,,,,,,,10.1103/PhysRevB.54.16663
(TMTSF)2ClO4,C20H24Se8ClO4,Bulk,,,SC,,,,,,,,,,,,,10.1103/PhysRevB.42.9963
(TMTSF)2ClO4,C20H24Se8ClO4,Bulk,,,SC,Unconventional/Organic/Type-II,1 K,ambient pressure,Orthorhombic,Quasi-one-dimensional layered molecular crystal,,,,,,"0.1 T (for Hc2, || c*)",TRUE,10.1103/PhysRevB.89.054518
(TMTSF)2ClO4,C20H24Se8ClO4,Bulk,,,SC,Organic/NA/NA,1 K,Ambient pressure,,quasi-one-dimensional,,,,,,,,10.1103/PhysRevB.76.224518
(TMTSF)2FSO3,C20H24Se8FSO3,Bulk,,,SC,Organic/NA/NA,3 K,Applied pressure,,quasi-one-dimensional,,,,,,,,10.1103/PhysRevB.76.224518
(TMTSF)2PF6,C20H24Se8P1F6,Bulk,,,SC,,0.9 K,12 kbar,,,,,,,,,,10.1103/PhysRevB.45.3018
(TMTSF)₂PF₆,C20H24Se8P1F6,Bulk,,,SC,organic,0.9 K,,,,,,,,,,,10.1103/PhysRevB.51.6155
(TMTSF)₂PF₆,C20H24Se8P1F6,Bulk,,,SC,,,,,,,,,,,,,10.1103/PhysRevB.63.245116
(TMTSF)₂PF₆,C20H24Se8P1F6,Bulk,,,SC,,,11 kbar,,,,,,,,,,10.1103/PhysRevB.46.11765
(TMTSF)₂PF₆,C20H24Se8P1F6,Bulk,,,SC,,,,,,,,,,,,,10.1103/PhysRevLett.69.840
(TMTSF)2PF6,C20H24Se8P1F6,Bulk,,,SC,,,under pressure,,,,,,,,,,10.1103/PhysRevLett.57.629
(TMTSF)₂PF₆,C20H24Se8P1F6,Bulk,,,SC,,,under pressure,,,,,,,,,,10.1103/PhysRevLett.65.1271
(TMTSF)2PF6,C20H24Se8P1F6,Bulk,,,SC,,,,,,,,,,,,,10.1103/PhysRevB.65.140508
(TMTSF)2PF6,C20H24Se8PF6,Bulk,,,SC,,,,,quasi-one-dimensional,,,0.77 nm,1.35 nm,,,,10.1103/PhysRevLett.86.1094
(TMTSF)2PF6,C20H24Se8PF6,Bulk,,,SC,,~1 K,ambient or small hydrostatic pressure,Triclinic,,,,7.711 Å,,,,True,10.1103/PhysRevB.28.7019
(TMTSF)2PF6,C20H24Se8PF6,Bulk,,,SC,Unconventional/Organic,,High pressure,,Quasi-one-dimensional layered molecular crystal,,,,,,,FALSE,10.1103/PhysRevB.89.054518
(TMTSF)2PF6,C20H24Se8PF6,Bulk,,,SC,Organic/NA/NA,1 K,Applied pressure,,quasi-one-dimensional,,,,,,,,10.1103/PhysRevB.76.224518
(TMTSF)2PF6,C20H24Se8PF6,Bulk,,,NSC,Organic/NA,NSC,Ambient pressure,,quasi-one-dimensional,,,,,,,,10.1103/PhysRevB.76.224518
(TMTSF)2ReO4,C20H24Se8ReO4,Bulk,,,SC,,~1 K,ambient or small hydrostatic pressure,Triclinic,,,,,,,,True,10.1103/PhysRevB.28.7019
(TMTSF)2SbF6,C20H24Se8SbF6,Bulk,,,SC,,~1 K,ambient or small hydrostatic pressure,Triclinic,,,,7.728 Å,,,,True,10.1103/PhysRevB.28.7019
(BEDT-TTF)2Cu[N(CN)2]Cl,C20H8ClCuN6S16,Bulk,,,SC,High-Tc,,,,2D BEDT-TTF sheets,,,,,,,,10.1103/PhysRevB.49.3580
κ-[BEDT-TTF]2Cu[NCS]2,C20H8S12Cu1N2,Bulk,,,SC,,,,,,,,,,,,,10.1103/PhysRevB.47.12205
κ-(BEDT-TTF)₂Cu(NCS)₂,C20H8S12Cu1N2C2S2,Bulk,,,SC,Type-II,10.4 K,,Monoclinic,Layered,,,,,,,True,10.1103/PhysRevB.63.104518
κ-(BEDT-TTF)2Cu(NCS)2,C20H8S12Cu1N2C2S2,Bulk,,,SC,Type-II,,,,layered,,,,,,,,10.1103/PhysRevLett.86.3452
κ-(BEDT-TTF)2Cu(NCS)2,C20H8S12CuN2,Bulk,,,SC,,10.5 K,,,layered,,,,,,,,10.1103/PhysRevB.54.1251
κ-BEDT-TTF₂Cu(NCS)₂,C20H8S16Cu1N2C2S2,Bulk,,,SC,Type-II,10.4 K,,,,,,,,,,True,10.1103/PhysRevLett.83.3041
κ-(BEDT-TTF)₂Cu[N(CN)₂]Br,C20H8S16Cu1N3C3Br1,,,,SC,Type-II,,,,,,,,,,,,10.1103/PhysRevLett.83.3041
κ-(BEDT-TTF)₂I₃,C20H8S16I3,Bulk,,,SC,Type-II,~10 K,,,layered organic,,,,,,,,10.1103/PhysRevLett.81.4232
κ-(BEDT-TTF)₂I₃,C20H8S16I3,Bulk,,,SC,Type-II,3.5 K,,Monoclinic,layered,P2₁/c,16.4 Å,,,"Bc1⊥ = 4 mT, Bc1∥ = 0.05 mT","Bc2⊥ = 0.2 T, Bc2∥ = 7 T",True,10.1103/PhysRevB.53.9301
κ-(BEDT-TTF)₂I₃,C20H8S16I3,,,,SC,Type-II,,,,,,,,,,,,10.1103/PhysRevLett.83.3041
κ-(BEDT-TTF)₂Cu[N(CN)₂]Br,C20H8S16N3CuBr,Bulk,,,SC,,11.6 K,,,,,,,,,,,10.1103/PhysRevB.65.205119
κ-(BEDT-TTF)₂Cu(NCS)₂,C20H8S18N2Cu,Bulk,,,SC,,,,,,,,,,,,,10.1103/PhysRevB.65.205119
α-(BEDT-TTF)₂KHg(SCN)₄,C20H8S32N4KHg,Bulk,,,NSC,,,,,quasi-two-dimensional,,,,,,,True,10.1103/PhysRevB.65.205119
β-(BEDT-TTF)₂I₃,C20S16H16I3,Bulk,,,SC,Type-II,1.4-1.6 K,ambient pressure,,,,,,,,,True,10.1103/PhysRevB.33.2046
α-(BEDT-TTF)₂I₃,C20S16H16I3,Bulk,,,NSC,,,ambient pressure,,,,,,,,,True,10.1103/PhysRevB.33.2046
α-(h8-BEDT-TTF)2ND4Hg(SCN)4,C20S16H16N5HgS4C4N4,Bulk,,,SC,,~1 K,,Triclinic,,P-1,,,,,,True,10.1103/PhysRevB.57.14422
α-(h8-BEDT-TTF)2NH4Hg(SCN)4,C20S16H16N5HgS4C4N4,Bulk,,,SC,,~1 K,,Triclinic,,P-1,,,,,,,10.1103/PhysRevB.57.14422
(TMTSF)₂ClO₄,C20Se8H24ClO4,Bulk,,,SC,Type-II,1.2 K,ambient pressure,triclinic,,,,,,,,True,10.1103/PhysRevB.33.2046
kappa-(d8-BEDT-TTF)2Cu[N(CN)2]Br,C22D16N3S16CuBr,Bulk,,,NSC,,,ambient,,kappa-type layered,,,,,,,FALSE,10.1103/PhysRevB.105.125130
Pentacene,C22H14,Thin Film,surface layer,,SC,High-Tc,,,,polyacene,,,,,,,,10.1103/PhysRevB.64.064511
Pentacene,C22H14,Bulk,,sapphire,SC,,1.8 K,,,molecular lattice,,,,,,,True,10.1103/PhysRevLett.86.862
Pentacene,C22H14,Bulk,,,SC,High-Tc,1.9 K,,,,D2h,,,,,,FALSE,10.1016/S0379-6779(01)00542-2
Pentacene,C22H14,Bulk,,,SC,,2 K,,,,,,,,,,FALSE,10.1016/S1567-1739(01)00027-X
Pentacene,C22H14,Bulk,,,SC,Type-II,1.9 K,,,,D2h,,,,,,FALSE,10.1016/S0009-2614(01)00839-9
κ-(BEDT-TTF)2Cu[N(CN)2]Br,C22H16BrCuN3S16,Bulk,,,SC,Unconventional/Organic/Quasi-two-dimensional,,,,,,,,,,,FALSE,10.1103/PhysRevB.89.054518
kappa-(BEDT-TTF)2Cu[N(CN)2]Br,C22H16BrCuN3S16,Bulk,,,SC,Unconventional/High-Tc/Organic,11.6 K,,,Layered/Anisotropic triangular lattice,,,,,,,TRUE,10.1103/PhysRevLett.97.046402
κ-(BEDT-TTF)2Cu[N(CN)2]Br,C22H16BrCuN3S16,Bulk,,,SC,Type-II/organic,11.5 K (ambient pressure); 4.6 K (2.6 kbar),"0 kbar, 2.6 kbar",,Layered,,,,,,,TRUE,10.1103/PhysRevResearch.2.043008
κ-(BEDT-TTF)2Cu[N(CN)2]Br (pristine),C22H16BrCuN3S16,Bulk,,,SC,Organic,11 K,,Orthorhombic,Layered charge-transfer salt,Pnma,12.884,29.581,8.484,,,TRUE,10.1103/PhysRevB.103.214106
"κ-(BEDT-TTF)2Cu[N(CN)2]Br (irradiated, 200 h)",C22H16BrCuN3S16,Bulk,,,SC,Organic,6 K,,Orthorhombic,Layered charge-transfer salt,Pnma,12.884,29.581,8.484,,,TRUE,10.1103/PhysRevB.103.214106
"κ-(BEDT-TTF)2Cu[N(CN)2]Br (irradiated, 500 h)",C22H16BrCuN3S16,Bulk,,,NSC,,NSC,,Orthorhombic,Layered charge-transfer salt,Pnma,12.884,29.581,8.484,,,TRUE,10.1103/PhysRevB.103.214106
kappa-(BEDT-TTF)2Cu[N(CN)2]Cl,C22H16ClCuN3S16,Bulk,,,SC,Unconventional/High-Tc/Organic,,variable (see text),,Layered/Anisotropic triangular lattice,,,,,,,TRUE,10.1103/PhysRevLett.97.046402
(ET)2Cu[N(CN)2]Br,C22H16CuBrN3S16,Bulk,,,SC,,,,,,,,,,,,,10.1103/PhysRevB.62.11380
(ET)2Cu(NCS)2,C22H16CuN2S18,Bulk,,,SC,,,,,,,,,,,,,10.1103/PhysRevB.62.11380
κ-(BEDT-TTF)2Cu(NCS)2,C22H16CuN2S18,Bulk,,,SC,Unconventional/Organic/Quasi-two-dimensional,,,,,,,,,,,FALSE,10.1103/PhysRevB.89.054518
kappa-(BEDT-TTF)2Cu(NCS)2,C22H16CuN2S18,Bulk,,,SC,Unconventional/High-Tc/Organic,10.4 K,,,Layered/Anisotropic triangular lattice,,,,,,,TRUE,10.1103/PhysRevLett.97.046402
κ-(BEDT-TTF)2Cu(NCS)2,C22H16CuN2S18,Bulk,,,SC,organic,over 10 K (cited),,,Layered,,,,,,,FALSE,10.1103/PhysRevResearch.2.043008
κ-(BEDT-TTF)2Cu(NCS)2,C22H16CuN2S18,Nanoparticle,,,SC,High-Tc,9.1 K,,,,,,,,,,TRUE,10.1016/j.synthmet.2020.116310
λ-(BETS)2Fe0.47Ga0.53Cl4,C22H16Fe0.47Ga0.53Cl4S8,Bulk,,,SC,Type-II,3 K,,,,,,,,,1.5 T,TRUE,10.1016/S0921-4534(02)02765-X
λ-(BETS)2GaCl4,C22H16GaCl4S8,Bulk,,,SC,Type-II,6 K,,,,,,,,,13 T,FALSE,10.1016/S0921-4534(02)02765-X
κ-(BEDT-TTF)2Cu(NCS)2,C22H16N2S18Cu,Bulk,,,SC,Type-II,,,,,,,,,,,,10.1103/PhysRevB.50.12747
kappa-[(BEDSe-TTF)0.39(BEDT-TTF)0.61]2Cu[N(CN)2]Br,C22H16N3S12.89Se3.11CuBr,Bulk,,,NSC,,,ambient,Orthorhombic,kappa-type layered,Pnma,13.0766,30.2305,8.61749,,,TRUE,10.1103/PhysRevB.105.125130
kappa-[(BEDSe-TTF)0.35(BEDT-TTF)0.65]2Cu[N(CN)2]Br,C22H16N3S13.17Se2.83CuBr,Bulk,,,NSC,,,ambient,Orthorhombic,kappa-type layered,Pnma,13.0836,30.226,8.6185,,,TRUE,10.1103/PhysRevB.105.125130
kappa-[(BEDSe-TTF)0.17(BEDT-TTF)0.83]2Cu[N(CN)2]Br,C22H16N3S14.67Se1.33CuBr,Bulk,,,NSC,,,ambient,Orthorhombic,kappa-type layered,Pnma,13.0055,30.0845,8.5747,,,TRUE,10.1103/PhysRevB.105.125130
kappa-[(BEDSe-TTF)0.11(BEDT-TTF)0.89]2Cu[N(CN)2]Br,C22H16N3S15.12Se0.88CuBr,Bulk,,,SC,Organic/d-wave,5 K,ambient,Orthorhombic,kappa-type layered,Pnma,12.9884,30.0457,8.5577,,,TRUE,10.1103/PhysRevB.105.125130
kappa-[(BEDSe-TTF)0.08(BEDT-TTF)0.92]2Cu[N(CN)2]Br,C22H16N3S15.38Se0.62CuBr,Bulk,,,SC,Organic/d-wave,,ambient,Orthorhombic,kappa-type layered,Pnma,12.9958,30.125,8.5757,,,TRUE,10.1103/PhysRevB.105.125130
kappa-[(BEDSe-TTF)0.06(BEDT-TTF)0.94]2Cu[N(CN)2]Br,C22H16N3S15.52Se0.48CuBr,Bulk,,,SC,Organic/d-wave,,ambient,Orthorhombic,kappa-type layered,Pnma,12.9576,30.0142,8.5529,,,TRUE,10.1103/PhysRevB.105.125130
kappa-(BEDT-TTF)2Cu[N(CN)2]Br,C22H16N3S16CuBr,Bulk,,,SC,Organic/d-wave,12 K,ambient,Orthorhombic,kappa-type layered,Pnma,,,,,,TRUE,10.1103/PhysRevB.105.125130
kappa-(BEDT-TTF)2Cu[N(CN)2]Cl,C22H16N3S16CuCl,Bulk,,,NSC,,,ambient,,kappa-type layered,,,,,,,FALSE,10.1103/PhysRevB.105.125130
kappa-(BEDSe-TTF)2Cu[N(CN)2]Br (BEST-Br),C22H16N3S8Se8CuBr,Bulk,,,NSC,,,ambient,,kappa-type layered,,,,,,,FALSE,10.1103/PhysRevB.105.125130
κ-(BEDT-TTF)2Cu[N(CN)2]Br,C22H16N4S16CuBr,Bulk,,,SC,Type-II,,,,,,,,,,,,10.1103/PhysRevB.50.12747
κ-(BEDT-TTF)₂Cu[N(CN)₂]Br,C22H16S12Cu1N4Br1,Bulk,,,SC,Type-II,11.6 K,ambient pressure,,,,,,,,,,10.1103/PhysRevB.44.5235
κ-(BEDT-TTF)₂Cu[N(CN)₂]Br,C22H16S12Cu1N4C2Br1,Bulk,,,SC,Type-II,,,,quasi-two-dimensional,,,,,,,,10.1103/PhysRevB.65.140509
κ-(BEDT-TTF)₂Cu[N(CN)₂]Cl,C22H16S12Cu1N4C2Cl1,Bulk,,,SC,Type-II,,,,quasi-two-dimensional,,,,,,,,10.1103/PhysRevB.65.140509
κ-(BEDT-TTF)₂Cu[N(CN)₂]Br,C22H16S16Cu1N3C3Br1,Bulk,,,SC,Type-II,,,,layered,,,,,,,,10.1103/PhysRevLett.69.1443
κ-(ET)₂Cu[N(CN)₂],C22H16S16CuN3,,,,SC,,above 10 K,,,,,,,,,,,10.1103/PhysRevB.60.931
κ-(BEDT-TTF)₂Cu[N(CN)₂]Br,C22H16S16CuN3Br,Bulk,,,SC,Type-II,,,,layered,,,,,,,,10.1103/PhysRevB.61.750
κ-(BEDT-TTF)₂Cu[N(CN)₂]Br,C22H16S16CuN3Br,Bulk,,,SC,Type-II,10 K,,,layered,,,,,,,,10.1103/PhysRevB.53.R8879
κ-(BEDT-TTF)₂Cu[N(CN)₂]Br,C22H16S16CuN3Br,Bulk,,,SC,organic,11.5 K,,,,,,,,,,,10.1103/PhysRevB.66.100507
κ-(BEDT-TTF)₂Cu[N(CN)₂]Br,C22H16S16CuN3Br,,,,SC,Type-II,,,,Layered,,,,,,,,10.1103/PhysRevB.59.12064
κ-(BEDT-TTF)2Cu[N(CN)2]Br,C22H16S16CuN3Br,Thin Film,500 nm,SiO2/Si,SC,Organic,10 K,ambient pressure,Monoclinic,Layered molecular crystal,,12.916 Å,30.020 Å,8.539 Å,,,TRUE,10.1103/PhysRevB.84.125129
κ-(BEDT-TTF)2Cu[N(CN)2]Cl,C22H16S16CuN3Cl,,,,SC,Organic,,,,Layered molecular crystal,,,,,,,FALSE,10.1103/PhysRevB.84.125129
kappa-(BEDT-TTF)2Cu[N(CN)2]Br,C22H16S16N3CuBr,Bulk,,,SC,Organic,,ambient,,"Layered, dimerized, anisotropic triangular",,,,,,,FALSE,10.1103/PhysRevB.93.205111
κ-(ET)₂Cu[N(CN)₂]Cl,C22H16S16N3CuCl,Bulk,,,SC,High-Tc,12.8 K,0.3 kbar,,layered,,,,,,,,10.1103/PhysRevLett.67.263
kappa-(BEDT-TTF)2Cu[N(CN)2]Cl,C22H16S16N3CuCl,Bulk,,,SC,Organic,,,,"Layered, dimerized, anisotropic triangular",,,,,,,FALSE,10.1103/PhysRevB.93.205111
κ-(ET)₂Cu(NCS)₂,C22H16S18Cu1N2,Bulk,,,SC,organic,10.4 K,ambient,,,,,,,,,,10.1103/PhysRevB.64.024506
κ-(BEDT-TTF)2Cu(SCN)2,C22H16S18Cu1N2,Bulk,,,SC,,,,,layered,,,,,,,,10.1103/PhysRevB.60.7998
κ-(BEDT-TTF)₂Cu(NCS)₂,C22H16S18CuN2,Bulk,,,SC,High-Tc,,,,,,,,,,,,10.1103/PhysRevB.58.10248
κ-(ET)2Cu(NCS)2,C22H16S18CuN2,Bulk,,,SC,organic,,,,layered,,,,,,,,10.1103/PhysRevB.53.6677
κ-(BEDT-TTF)₂Cu(NCS)₂,C22H16S18CuN2,Bulk,,,SC,organic,9.5 K,,,,,,,,,,,10.1103/PhysRevB.66.100507
κ-(ET)₂Cu(NCS)₂,C22H16S18CuN2,Bulk,,,SC,organic,10.4 K,,monoclinic,layered,,,,,,,True,10.1103/PhysRevB.60.13169
κ-(BEDT-TTF)2Cu(SCN)2,C22H16S18N2Cu,Bulk,,,SC,Type-II,>10 K,,,κ-packing motif,,,,,,,,10.1103/PhysRevLett.88.117005
κ-(BEDT-TTF)2Cu(NCS)2,C22H16S18N2Cu,Bulk,,,SC,Type-II,>10 K,,,κ-packing motif,,,,,,,,10.1103/PhysRevLett.88.117005
κ-(ET)2Cu(NCS)2,C22H16S18N2Cu,Bulk,,,SC,,10.4 K,,,,,,,,,,True,10.1103/PhysRevB.43.2642
κ-(ET)2Cu(NCS)2 thin film,C22H16S18N2Cu,Thin Film,,sapphire,SC,,,,,,,,,,,,True,10.1103/PhysRevB.43.2642
kappa-(BEDT-TTF)2Hg(SCN)2Cl,C22H16S18N2HgCl,Bulk,,,NSC,,,,,"Layered, dimerized",,,,,,,FALSE,10.1103/PhysRevB.93.205111
α-(ET)₂KHg(SCN)₄,C22H16S20K1Hg1N4,Bulk,,,SC,,,,,,,,,,,,,10.1103/PhysRevLett.69.840
α-(BEDT-TTF)₂MHg(SCN)₄ (M=K),C22H16S20KHgN4,Bulk,,,SC,High-Tc,,,,,,,,,,,,10.1103/PhysRevB.58.10248
θ-(BEDT-TTF)2CsCo(SCN)4,C22H16S20N4CsCo,Bulk,,,NSC,,,,orthorhombic,,I222,9.804 Å,43.416 Å,4.873 Å,,,True,10.1103/PhysRevB.57.12023
θ-(BEDT-TTF)2CsZn(SCN)4,C22H16S20N4CsZn,Bulk,,,NSC,,,,orthorhombic,,I222,9.816 Å,43.443 Å,4.870 Å,,,True,10.1103/PhysRevB.57.12023
α''-(BEDT-TTF)2K1.4Co(SCN)4,C22H16S20N4K1.4Co,Bulk,,,NSC,,,,,,,,,,,,True,10.1103/PhysRevB.57.12023
θ-(BEDT-TTF)2RbCo(SCN)4,C22H16S20N4RbCo,Bulk,,,NSC,,,,orthorhombic,,I222,10.176 Å,43.258 Å,4.650 Å,,,True,10.1103/PhysRevB.57.12023
θ-(BEDT-TTF)2RbZn(SCN)4,C22H16S20N4RbZn,Bulk,,,NSC,,,,orthorhombic,,I222,10.175 Å,43.301 Å,4.65 Å,,,True,10.1103/PhysRevB.57.12023
θ-(BEDT-TTF)2TlCo(SCN)4,C22H16S20N4TlCo,Bulk,,,NSC,,,,orthorhombic,,I222,10.393 Å,43.16 Å,4.50 Å,,,True,10.1103/PhysRevB.57.12023
α-(BEDT-TTF)₂TlHg(SCN)₄,C22H16S20TlHgN4,Bulk,,,SC,High-Tc,,,,,,,,,,,,10.1103/PhysRevB.58.10248
κ-(ET)₂Cu[N(CN)₂]Br,C22H16S8N4Cu1Br1,Bulk,,,SC,High-Tc,~10 K,ambient pressure,,quasi-two-dimensional,,,,,,,True,10.1103/PhysRevB.56.9082
κ-(ET)₂Cu[N(CN)₂]Cl,C22H16S8N4Cu1Cl1,Bulk,,,SC,High-Tc,becomes superconducting under pressure >0.3 kbar,>0.3 kbar,,quasi-two-dimensional,,,,,,,True,10.1103/PhysRevB.56.9082
κ-(BEDT-TTF)₂Ag(CN)₂H₂O,C22H18S16AgN2O,Bulk,,,SC,Type-II,,,,layered,,,,,,,,10.1103/PhysRevB.53.R8879
β''-(ET)₂SF₅CH₂CF₂SO₃,C22H18S16F7O3,,,,SC,,,,,,,,,,,,,10.1103/PhysRevB.60.931
β''-(BEDT-TTF)₂SF₅CH₂CF₂SO₃,C22H18S16F7O3,Bulk,,,SC,Type-II/organic,,,,β''-phase,,,,,,,,10.1103/PhysRevLett.84.6098
κ-(BEDT-TTF)₂Cu[N(CN)₂]Br,C22H8S16CuN4Br,Bulk,,,SC,Type-II,11 K,,,layered,,,,,,,,10.1103/PhysRevB.53.9301
κ-(BEDT-TTF)₂Cu[N(CN)₂]Br,C22H8S16N3CuBr,Bulk,,,SC,Type-II,~10 K,,,layered organic,,,,,,,,10.1103/PhysRevLett.81.4232
κ-(BEDT-TTF)₂Cu(NCS)₂,C22H8S18CuN2,Bulk,,,SC,Type-II,9 K,,,layered,,,,,,,,10.1103/PhysRevB.53.9301
κ-(BEDT-TTF)₂Cu(SCN)₂,C22H8S18N2Cu,Bulk,,,SC,Type-II,~10 K,,,layered organic,,,,,,,,10.1103/PhysRevLett.81.4232
(BEDO-TTF)(Cl₂TCNQ),C22S4O4N4H10Cl2,Bulk,,,NSC,,,ambient pressure,Monoclinic,mixed-stack,P2₁/n,7.265 Å,12.273 Å,13.435 Å,,,True,10.1103/PhysRevB.62.10059
κ-[(BEDT-TTF)0.9(BEDSe-TTF)0.1]2Cu[N(CN)2]Br,C23.4H16CuN4S7.2Se0.8,Bulk,,,SC,Type-II,5.9 K,Ambient,,,,,,,,,TRUE,10.1016/j.physb.2009.12.087
Boron-doped C3N4 (C23BN32),C23B1N32,Bulk,,,SC,conventional,approx. 20 K,ambient pressure,Tetragonal,,I-42m,,,,,,FALSE,10.1103/PhysRevB.109.014502
κ-(BEDT-TTF)2CuN(CN)2Br,C23H16BrCuN4S8,Bulk,,,SC,Type-II,10 K,,,,,,,,,17 Oe,TRUE,10.1016/S0921-4534(02)02314-6
κ-(BEDT-TTF)2Cu[N(CN)2]Br,C23H16BrCuN4S8,Bulk,,,SC,High-Tc,11.5 K,,,,,,,,,,TRUE,10.1016/S0921-4534(02)02763-6
kappa-(BEDT-TTF)2[Cu2(CN)3],C23H16Cu2N3S16,Bulk,,,SC,Unconventional/Organic,3.9 K,,,Layered/Anisotropic triangular lattice,,,,,,,TRUE,10.1103/PhysRevLett.97.046402
kappa-(BEDT-TTF)2Cu2(CN)3,C23H16N3S16Cu2,Bulk,,,NSC,,,ambient,,kappa-type layered,,,,,,,FALSE,10.1103/PhysRevB.105.125130
κ-(ET)2Cu[N(CN)2]Br,C23H16S16CuN3Br,Bulk,,,SC,organic,11.6 K,ambient pressure,,layered,,,,,,,,10.1103/PhysRevB.53.6677
κ-(ET)₂Cu[N(CN)₂]Br,C23H16S16CuN3Br,Bulk,,,SC,organic,11.6 K,,orthorhombic,layered,,,,,,,True,10.1103/PhysRevB.60.13169
kappa-(BEDT-TTF)2Cu2(CN)3,C23H16S16N3Cu2,Bulk,,,SC,Organic,,,,"Layered, dimerized, nearly isotropic triangular",,,,,,,FALSE,10.1103/PhysRevB.93.205111
β''-(BEDT-TTF)₂SF₅CH₂CF₂SO₃,C23H16S17F7O3,Bulk,,,SC,Type-II,4.4 K,,,layered,,,,1.74 nm,,,True,10.1103/PhysRevB.65.180506
κ-(BEDT-TTF)2SF5CH2CF2SO3,C23H18S17F7O3,Bulk,,,SC,Type-II,>10 K,,,κ-packing motif,,,,,,,,10.1103/PhysRevLett.88.117005
β''-(BEDT-TTF)₂SF₅CH₂CF₂SO₃,C23H20F7S17O3,Bulk,,,SC,High-Tc,5.2 K,1 bar,,layered molecular crystal,,,,,,,,10.1103/PhysRevLett.87.237002
(BEDT-TTF)(ClMeTCNQ),C23S8N4H13Cl1,Bulk,,,NSC,,,ambient pressure,Monoclinic,mixed-stack,P2₁/n,7.6053 Å,12.6687 Å,13.7357 Å,,,True,10.1103/PhysRevB.62.10059
κ-(BETS)2FeBr4,C24H16Br4FeN2S4,Bulk,,,SC,Magnetic-field-induced,1.4,,,,,,,,,0.3,TRUE,10.1016/j.physb.2005.01.096
κ-BETS2FeBr4,C24H16Br4FeS8,Bulk,,,SC,Type-II,1 K,,Orthorhombic,Layered,,,,,,,TRUE,10.1016/S0277-5387(03)00254-7
κ-(BETS)2FeBr4,C24H16Br4FeS8,Bulk,,,SC,Type-II,0.3 K,,,,,,,,0.2 T,,TRUE,10.1016/j.physc.2003.11.068
κ-(BETS)2FeBr4,C24H16Br4FeS8,Bulk,,,SC,Type-II,1 K,Ambient,,,,,,,,,TRUE,10.1016/S0038-1098(00)00374-4
κ-(BEDT-TTF)2Cu[N(CN)2]Br,C24H16BrCuN4S8,Bulk,,,SC,High-Tc,11.4 K,,Layered,,,,,,,,FALSE,10.1016/j.tca.2005.01.056
κ-(BETS)2FeCl4,C24H16Cl4FeN2S4,Bulk,,,SC,Type-II,0.1 K,Ambient,,,,,,,,,TRUE,10.1006/jssc.2001.9172
κ-BETS2FeCl4,C24H16Cl4FeS8,Bulk,,,SC,Type-II,0.1 K,,Orthorhombic,Layered,,,,,,,TRUE,10.1016/S0277-5387(03)00254-7
λ-BETS2GaCl4,C24H16Cl4GaS8,Bulk,,,SC,Type-II,6 K,,,,,,,,,,TRUE,10.1016/S0277-5387(03)00254-7
κ-(BEDT-TTF)2Cu2(CN)3,C24H16Cu2N3S8,Bulk,,,SC,Unconventional,3.9 K,,,,,,,,,,FALSE,10.1016/j.synthmet.2013.04.031
κ-(h8-BEDT-TTF)2Cu(SCN)2,C24H16CuN2S12,Bulk,,,SC,Type-II,9.17 K,0 kbar,,,,,,,,,TRUE,10.1016/j.physc.2003.10.003
κ-(BEDT-TTF)2Cu(SCN)2,C24H16CuN2S12,Bulk,,,SC,Type-II,9.2 K,,,,,,,,5.9 mT,7.1 mT,TRUE,10.1016/S0921-4526(00)00420-8
κ-(BEDT-TTF)2Cu(SCN)2,C24H16CuN2S4,Bulk,,,SC,Organic,10.4 K,0 GPa,,,,,,,,,TRUE,10.1016/S0379-6779(02)00308-9
κ-(BEDT-TTF)2Cu(NCS)2,C24H16CuN2S8,Bulk,,,SC,High-Tc,9.5 K,,Layered,,,,,,,6 T,TRUE,10.1016/j.tca.2005.01.056
κ-(BEDT-TTF)2Cu(NCS)2,C24H16CuN2S8,Bulk,,,SC,High-Tc,10.7 K,0.7 kbar,Quasi-two-dimensional,Anisotropic triangular-lattice,,,,,,,TRUE,10.1016/S0379-6779(02)00271-0
κ-(BEDT-TTF)2Cu(NCS)2,C24H16CuN2S8,Bulk,,,SC,Type-II,10.4 K,,,,,,,,,,FALSE,10.1016/S0379-6779(02)00255-2
κ-(BEDT-TTF)2Cu(NCS)2,C24H16CuN2S8,Bulk,,,SC,Unconventional,10.4 K,,,,,,,,,,FALSE,10.1016/j.synthmet.2013.04.031
κ-(BEDT-TTF)2Cu(NCS)2,C24H16CuN2S8,Bulk,,,SC,Type-II,10 K,,Layered,,,,,,,"5 T (perpendicular), 30 T (parallel)",TRUE,10.1016/j.ssc.2004.05.051
κ-(BEDT-TTF)2Cu(NCS)2,C24H16CuN2S8,Bulk,,,SC,High-Tc,9.5 K,,Layered,,,,,,,11.3 T,TRUE,10.1016/S0921-4534(00)00026-5
κ-(BEDT-TTF)2Cu(NCS)2,C24H16CuN2S8,Nanoparticle,,,SC,High-Tc,10.4 K,Ambient,,,,,,,,,TRUE,10.1016/j.crci.2018.07.006
κ-(BEDT-TTF)2Cu(NCS)2,C24H16CuN2S8,Bulk,,,SC,High-Tc,10.4 K,,Layered,Quasi two-dimensional,,,,,,,FALSE,10.1016/j.physb.2009.11.042
κ-(BEDT-TTF)2Cu(NCS)2,C24H16CuN2S8,Bulk,,,SC,High-Tc,9 K,,,,,,,,,,TRUE,10.1016/S0921-4526(97)00092-6
κ-(BEDT-TTF)2Cu(NCS)2,C24H16CuN2S8,Bulk,,,SC,Type-II,9.6 K,,Quasi-two-dimensional,,,,,,,35 T,TRUE,10.1016/S0921-4526(00)00690-6
κ-(BEDT-TTF)2Cu(NCS)2,C24H16CuN2S8,Bulk,,,SC,High-Tc,9-13 K,,,,,,,,,,,10.1016/j.physc.2004.02.035
κ-(BEDT–TTF)2Cu(NCS)2,C24H16CuN2S8,Bulk,,,SC,High-Tc,9 K,0 Oe,Quasi-2D,Layered,,,,,,,TRUE,10.1016/S0921-4526(98)00886-2
κ-(BEDT–TTF)2Cu(NCS)2,C24H16CuN2S8,Bulk,,,SC,Type-II,10.9 K,Ambient,Quasi-two-dimensional,,,1.49 nm,,,,7.2 T,TRUE,10.1016/S0038-1098(99)00023-X
κ-(BEDT-TTF)2Cu(NCS)2,C24H16CuN2S8,Bulk,,,SC,Type-II,9 K,,,,,,,,,,TRUE,10.1016/j.physb.2009.12.087
κ-(BEDT-TTF)2Cu(NCS)2,C24H16CuN2S8,Bulk,,,SC,Type-II,10 K,,Layered,,,,,,,,TRUE,10.1016/S0379-6779(02)00309-0
κ-(BEDT-TTF)2Cu(NCS)2,C24H16CuN2S8,Bulk,,,SC,High-Tc,10.8 K,1 kbar,,,,,,,,,TRUE,10.1016/S0379-6779(02)00267-9
κ-(BEDT-TTF)2Cu[N(CN)2]Br,C24H16CuN3Br,Bulk,,,SC,High-Tc,11.7K,,,,,,,,,,TRUE,10.1016/S0379-6779(98)00433-0
κ-(BEDT-TTF)2CuN(CN)2Br,C24H16CuN3S4,Bulk,,,SC,High-Tc,11.6 K,,Isostructural with κ-(BEDSe-TTF)2CuN(CN)2Br,Orthorhombic,Pnma,12.94 Å,30.02 Å,8.539 Å,,,FALSE,10.1016/S0038-1098(98)00368-8
κ-(BEDT-TTF)2Cu(NCS)2,C24H16CuN3S8,Bulk,,,SC,High-Tc,10 K,,Monoclinic,,,,,,,,TRUE,10.1016/S0921-4526(99)01094-7
κ-(BEDT-TTF)2Cu(NCS)2,C24H16CuN3S8,Bulk,,,SC,Type-II,10 K,,Monoclinic,,,,,,,23 Oe,TRUE,10.1016/S0921-4534(02)02314-6
κ-(BEDT-TTF)2Cu[N(CN)2]Br,C24H16CuN3S8,Bulk,,,SC,High-Tc,11.6 K,Ambient,,,,,,,,,TRUE,10.1016/S0921-4534(97)00046-4
κ-(BEDT-TTF)2Cu[N(CN)2]Br,C24H16CuN3S8Br,Bulk,,,SC,High-Tc,11 K,,,,,,,,,,TRUE,10.1016/0921-4534(94)90673-4
κ-(BEDT-TTF)2Cu[N(CN)2]Cl,C24H16CuN3S8Cl,Bulk,,,SC,Unconventional,13 K,282 bar,Orthorhombic,Layered,,,,,,,TRUE,10.1016/S0921-4526(01)01552-6
κ-(BEDSe-TTF)2CuN(CN)2Br,C24H16CuN3Se4,Bulk,,,SC,High-Tc,7.5 K,0.15 GPa,Isostructural with κ-(BEDT-TTF)2CuN(CN)2Br,Orthorhombic,Pnma,13.23 Å,30.39 Å,8.694 Å,,,TRUE,10.1016/S0038-1098(98)00368-8
κ-(BEDT-TTF)2Cu[N(CN)2]Br,C24H16CuN4S8,Bulk,,,SC,Type-II,11.5 K,,,,,,,,,,TRUE,10.1016/j.physc.2007.03.167
κ-(ET)2Cu[N(CN)2]Cl,C24H16CuN4S8,Bulk,,,SC,Unconventional,13 K,300 bar,,,,,,,,,FALSE,10.1016/j.ssc.2008.01.032
κ-(ET)2Cu[N(CN)2]Br,C24H16CuN4S8,Bulk,,,SC,Unconventional,11 K,,,,,,,,,,FALSE,10.1016/j.ssc.2008.01.032
κ-(BEDT-TTF)2Cu[N(CN)2]Br,C24H16CuN4S8,Bulk,,,SC,Unconventional,11.6 K,,,,,,,,,,FALSE,10.1016/j.synthmet.2013.04.031
κ-(BEDT-TTF)2Cu(NCS)2,C24H16CuN4S8,Bulk,,,SC,Unconventional,10.4 K,,,,,,,,,,TRUE,10.1016/S0379-6779(02)00329-6
κ-(BEDT-TTF)2Cu(NCS)2,C24H16CuN4S8,Bulk,,,SC,Type-II,9 K,,Layered,Quasi-two-dimensional,,,,,,4.8 T,TRUE,10.1016/S0304-8853(00)00796-4
κ-(BEDT-TTF)2Cu[N(CN)2]Br,C24H16CuN4S8,Bulk,,,SC,Type-II,12K,,Layered,,,,,,,,TRUE,10.1016/j.physb.2005.01.086
κ-(BEDT-TTF)2Cu[N(CN)2]Br,C24H16CuN4S8,Bulk,,,SC,High-Tc,11.6 K,,Layered,Quasi two-dimensional,,,,,,,TRUE,10.1016/j.physb.2009.11.042
κ-(ET)2Cu[N(CN)2]Br,C24H16CuN4S8,Bulk,,,SC,High-Tc,10 K,Ambient,,,,2.7 mm,1.7 mm,3.0 mm,,,TRUE,10.1016/j.physb.2006.01.142
κ-(BEDT-TTF)2Cu[N(CN)2]Br,C24H16CuN4S8,Bulk,,,SC,High-Tc,9-13 K,,,,,,,,,,,10.1016/j.physc.2004.02.035
κ-(BEDT-TTF)2Cu(NCS)2,C24H16CuN4S8,Bulk,,,SC,High-Tc,10.4 K,,,,,,,,,,TRUE,10.1016/S0921-4534(02)02763-6
κ-(BEDT-TTF)2Cu(NCS)2,C24H16CuN4S8,Bulk,,,SC,High-Tc,9.6 K,,,,,,,,,,TRUE,10.1016/S0379-6779(02)00262-X
κ-(BEDT-TTF)2Cu(NCS)2,C24H16CuN4S8,Bulk,,,SC,High-Tc,10.4 K,,Layered,Quasi-two-dimensional,,,,,,,TRUE,10.1016/S0038-1098(00)00395-1
κ-(BEDT-TTF)2Cu(NCS)2,C24H16CuN4S8,Bulk,,,SC,Type-II,10 K,,,,,,,,,7 T,TRUE,10.1016/j.physb.2004.01.105
κ-(BEDT-TTF)2Cu[N(CN)2]Br,C24H16CuN4S8Br,Bulk,,,SC,Type-II,11.5 K,Ambient,Layered,,,,,,,,TRUE,10.1016/S0921-4534(02)02758-2
κ′-(BEDT-TTF)2Cu[N(CN)2]Br,C24H16CuN4S8Br,Bulk,,,SC,Organic,11.3-11.9 K,Ambient,Orthorhombic,Pnma,Pnma,12.936,29.930,8.527,,,TRUE,10.1016/j.solidstatesciences.2008.01.025
κ-(BEDT-TTF)2Cu[N(CN)2]Br,C24H16CuN4S8Br,Bulk,,,SC,High-Tc,12.5 K,0 GPa,,,,,,,,,TRUE,10.1016/S0921-4534(02)02761-2
κ-(BEDT-TTF)2Cu[N(CN)2]Br,C24H16CuN4S8Br,Bulk,,,SC,Type-II,11.5 K,,,,,,,,,,TRUE,10.1016/S0379-6779(02)00255-2
κ-(BEDT-TTF)2Cu[N(CN)2]Br,C24H16CuN4S8Br,Bulk,,,SC,High-Tc,11 K,12 MPa,,,,,,,,,TRUE,10.1016/S0022-3697(00)00110-4
κ-(BEDT-TTF)2Cu[N(CN)2]Br,C24H16CuN4S8Br,Bulk,,,SC,Type-II,11.6-11.8,Ambient,,,,,,,,,TRUE,10.1016/S0921-4534(98)00246-9
κ-(BEDT-TTF)2Cu[N(CN)2]Br,C24H16CuN4S8Br,Bulk,,,SC,Type-II,11.6 K,,,,,,,,,10 T,TRUE,10.1016/j.matpr.2019.07.688
κ-(BEDT-TTF)2Cu[N(CN)2]Br,C24H16CuN4S8Br,Bulk,,,SC,Type-II,10.6 K,,,,,,,,,10 T,TRUE,10.1016/j.matpr.2019.07.688
k-(BEDT-TTF)2Cu[N(CN)2]Br,C24H16CuN4S8Br,Bulk,,,SC,High-Tc,11.6 K,0 kbar,,,,,,,,,TRUE,10.1016/0921-4534(91)91586-S
κ′-(BEDT-TTF)2Cu[N(CN)2]Cl,C24H16CuN4S8Cl,Bulk,,,SC,Organic,11.3-11.9 K,Ambient,Orthorhombic,,,,,,,,TRUE,10.1016/j.solidstatesciences.2008.01.025
κ-(BEDT-TTF)2Cu[N(CN)2]Cl,C24H16CuN4S8Cl,Bulk,,,SC,High-Tc,12 K,30 MPa,,,,,,,,,TRUE,10.1016/S0022-3697(00)00110-4
κ-(BEDT-TTF)2Cu[N(CN)2]Cl,C24H16CuN4S8Cl,Bulk,,,SC,High-Tc,9-13 K,,,,,,,,,,,10.1016/j.physc.2004.02.035
k-(BEDT-TTF)2Cu[N(CN)2]Cl,C24H16CuN4S8Cl,Bulk,,,SC,High-Tc,12.8 K,0.3 kbar,,,,,,,,,TRUE,10.1016/0921-4534(91)91586-S
β′′-(DODHT)2PF6,C24H16F6O4P2S8,Bulk,,,SC,High-Tc,3 K,1.3 GPa,,,,,,,,,TRUE,10.1016/j.physb.2009.11.092
β-(BEDT-TTF)2IBr2,C24H16IBr2S8,Bulk,,,SC,Type-II,2.2 K,,,,,,,,>8 mT,2.8 mT,TRUE,10.1016/S0921-4526(00)00420-8
β-(BDA-TTP)2SbF6,C24H16N2S8SbF6,Bulk,,,SC,Organic,6 K,Ambient,Layered,Quasi-two-dimensional,,,,,,,TRUE,10.1016/j.physb.2008.11.034
κ-(ET)2Cu[N(CN)2]Br,C24H16S16N3CuBr,Bulk,,,SC,,11.6 K,,,,,,,,,,True,10.1103/PhysRevB.43.2642
κ-BETS2FeBr4,C24H16S8FeBr4,Bulk,,,SC,Type-II,1 K,,Orthorhombic,Layered,,,,,,300 mT,FALSE,10.1016/S0379-6779(02)00394-6
κ-BETS2FeCl4,C24H16S8FeCl4,Bulk,,,SC,Type-II,0.17 K,,Orthorhombic,Layered,,,,,,13 mT,TRUE,10.1016/S0379-6779(02)00394-6
κ-(BETS)2TlCl4,C24H16TlCl4S8Se4,Bulk,,,SC,Type-II,2.5 K,,,,,,,,,,TRUE,10.1016/S0379-6779(02)00243-6
β-(BEDT-TTF)2AuI2,C24H20AuI2S8,Bulk,,,SC,High-Tc,5 K,Ambient,,,,,,,,,,10.1016/0378-4363(85)90544-3
β-(BEDT-TTF)2AuI2,C24H20AuI2S8,Bulk,,,SC,High-Tc,3.93–4.98 K,Ambient,,,,,,,,Anisotropy reported,TRUE,10.1016/0038-1098(86)90519-3
α-(BEDT-TTF)2NH4Hg(SCN)4,C24H20HgN4S16,Bulk,,,SC,Type-II,1.1 K,,,,,,,,1.7 mT,1.7 mT,TRUE,10.1016/S0921-4526(00)00420-8
α-(BEDT-TTF)2KHg(SCN)4,C24H20KHgN4S8,Bulk,,,SC,Type-II,0.3 K,,,,,,,,,<0.2 T,TRUE,10.1016/0379-6779(94)02693-S
α-(BEDT-TTF)2KHg(SCN)4,C24H20KHgN4S8,Bulk,,,SC,Type-II,0.3 K,,,,,,,,,<0.1 T,TRUE,10.1016/0038-1098(93)90155-G
κ-(BEDT-TTF)2NH4Hg(SCN)4,C24H20N4S20HgN4H4,Bulk,,,SC,Type-II,,,,,,,,,,,,10.1103/PhysRevB.50.12747
α-(BEDT-TTF)2RbHg(SCN)4,C24H20RbHgN4S8,Bulk,,,SC,Type-II,0.5 K,,,,,,,,,<0.2 T,TRUE,10.1016/0379-6779(94)02693-S
α-(BEDT-TTF)₂NH₄Hg(SCN)₄,C24H20S20N4HgNH4,Bulk,,,SC,Type-II/organic,,,,α-phase,,,,,,,,10.1103/PhysRevLett.84.6098
λ-BETS2FeCl4,C24H20S8FeCl4,Bulk,,,SC,Type-II,4-6 K,3 kbar,,,,,,,,,TRUE,10.1016/S0379-6779(02)00393-4
λ-(BETS)2GaCl4,C24H20S8GaCl4,Bulk,,,SC,Type-II,6 K,,,,,,,,,,FALSE,10.1016/j.physc.2003.12.043
α-(BEDT-TTF)2TlHg(SCN)4,C24H20TlHgN4S8,Bulk,,,SC,Type-II,0.1 K,,,,,,,,,<0.2 T,TRUE,10.1016/0379-6779(94)02693-S
θ-(DIETS)₂Au(CN)₄,C24H32N4S8Au,Bulk,,,SC,High-Tc,8 K,10 kbar uniaxial,,layered molecular crystal,,,,,,,,10.1103/PhysRevLett.87.237002
Nitrogen-doped C₃₆,C24N12,Bulk,,,SC,,,,,,,,,,,,False,10.1103/PhysRevLett.81.697
(BEDT-TTF)(Me₂TCNQ),C24S8N4H16,Bulk,,,NSC,,,ambient pressure,Monoclinic,mixed-stack,P2₁/n,7.5826 Å,13.0362 Å,13.5321 Å,,,True,10.1103/PhysRevB.62.10059
Hexacene,C26H16,Bulk,,,SC,,1.3 K,,,,,,,,,,FALSE,10.1016/S1567-1739(01)00027-X
θ-(BETS)₂(Cl₂TCNQ),C26H16N4S16Cl2,Bulk,,,SC,High-Tc,1.3 K,3.5 kbar,,layered molecular crystal,,,,,,,,10.1103/PhysRevLett.87.237002
kappa-(BETS)2Mn[N(CN)2]3,C26H16N9S8Se8Mn,Bulk,,,SC,Organic,5.75 K,0.6 kbar,Monoclinic,kappa-type layered,P21/c,19.421,8.3460,11.8300,,,TRUE,10.1103/PhysRevB.82.155123
Hydrogen-terminated diamond (110) surface under electric field,C26H4,Thin Film,13 layers (~10 Å),,SC,,~1 K,,,Diamond slab,,,,,,,FALSE,10.1103/PhysRevB.96.155144
κ-(ET)2(NH4)Hg(SCN)4,C28H20S20N5Hg1,Bulk,,,SC,organic,,,,layered,,,,,,,,10.1103/PhysRevB.51.13000
C2Li,C2Li,Bulk,,,SC,Type-II,,up to 50 kbar,,graphite intercalation compound,,,,,,reported,,10.1103/PhysRevB.45.12465
High pressure synthesized lithium graphite intercalation compound,C2Li,Bulk,,,SC,,1.94 K,high pressure,,graphite intercalation,,,,,,,,10.1103/PhysRevB.44.10248
C2Li,C2Li,Bulk,,,SC,Type-II,1.9K,High Pressure,,,,,,,,,TRUE,10.1016/0379-6779(89)90424-4
C2Li,C2Li,Bulk,,,SC,,1.9 K,,,,,,,,,,FALSE,10.1016/j.carbon.2014.02.011
Graphite Intercalation Compound with Lithium,C2Li,Bulk,,,SC,Type-II,1.9 K,30-40 kbar,,,,,,,,,TRUE,10.1016/0038-1098(89)90933-2
C2Na,C2Na,Bulk,,,SC,Type-I/Type-II,5 K,,,layered,,,,,,,,10.1103/PhysRevB.52.14539
C2Na,C2Na,Bulk,,,SC,Type-II,5 K,up to 50 kbar,,graphite intercalation compound,,,,,,reported,,10.1103/PhysRevB.45.12465
High pressure synthesized sodium graphite intercalation compound,C2Na,Bulk,,,SC,,5 K,high pressure,,graphite intercalation,,,,,,,,10.1103/PhysRevB.44.10248
C2Na,C2Na,Bulk,,,SC,Type-II,5K,High Pressure,,,,,,,,,TRUE,10.1016/0379-6779(89)90424-4
Graphite Intercalation Compound with Sodium,C2Na,Bulk,,,SC,Type-II,5 K,35 kbar,,,,,,,,,TRUE,10.1016/0038-1098(87)90355-3
C2SH14,C2S1H14,Bulk,,,NSC,,,300 GPa,Trigonal,molecular crystal,P3,,,,,,FALSE,10.1103/PhysRevB.105.134501
C2SH18,C2S1H18,Bulk,,,NSC,,,300 GPa,Triclinic,molecular crystal,P-1,,,,,,FALSE,10.1103/PhysRevB.105.134501
C2TeH8,C2TeH8,Bulk,,,SC,,80.6-150 K,high pressures,,,,,,,,,FALSE,10.1103/PhysRevResearch.7.013049
(BEDT-TTF)₃CuBr₄,C30H24S24Cu1Br4,Bulk,,,NSC,,,up to 24 kbar,Monoclinic,,P2₁/c,17.001 Å,10.140 Å,14.178 Å,,,True,10.1103/PhysRevB.50.2118
(BEDT-TTF)₃CuCl₂Br₂,C30H24S24Cu1Cl2Br2,Bulk,,,NSC,,,up to 24 kbar,Monoclinic,,P2₁/c,16.895 Å,10.108 Å,14.150 Å,,,True,10.1103/PhysRevB.50.2118
α-(ET)₃(ReO₄)₂,C30H24S24Re2O8,Bulk,,,NSC,,,,,,,8.498 Å,30.566 Å,9.413 Å,,,True,10.1103/PhysRevB.60.931
β-(ET)₃(ReO₄)₂,C30H24S24Re2O8,Bulk,,,NSC,,,,,,,8.498 Å,30.566 Å,9.413 Å,,,True,10.1103/PhysRevB.60.931
(BEDT-TTF)₃CuCl₄·H₂O,C30H26S24Cu1Cl4O1,Bulk,,,SC,,,,,,,,,,,,,10.1103/PhysRevB.50.2118
β''-(BEDT-TTF)₃Cl₂·2H₂O,C30H28Cl2O2S24,Bulk,,,SC,High-Tc,2.5 K,16 kbar,,layered molecular crystal,,,,,,,,10.1103/PhysRevLett.87.237002
beta''-(BEDT-TTF)3Cl2·2H2O,C30H28S24Cl2O2,Bulk,,,SC,Organic,1.9 K,1.6 GPa,Triclinic,stacking structure (weak dimerization),P-1,,,,,,TRUE,10.1103/PhysRevB.84.035105
Boron-doped diamond (Model II),C35B1,Bulk,,,SC,,"4.4 K (μ*=0.10), 0.9 K (μ*=0.15)",,Cubic,diamond,Fd-3m,3.57,3.57,3.57,,,FALSE,10.1103/PhysRevB.70.212504
Boron-doped C3N4 (C35BN48),C35B1N48,Bulk,,,SC,conventional,8 K,ambient pressure,Tetragonal,,I-42m,,,,,,FALSE,10.1103/PhysRevB.109.014502
IHIC (isohexaiminocryptand),C36N8H42,Bulk,,,SC,,50 K,,Rhombohedral,,R-3,,,,,,True,10.1103/PhysRevB.56.14703
C3K,C3K,Bulk,,,SC,Type-II,3.0 K,up to 50 kbar,,graphite intercalation compound,,,,,,reported,,10.1103/PhysRevB.45.12465
C3K,C3K,Bulk,,,SC,Type-II,3K,High Pressure,,,,,,,,,TRUE,10.1016/0379-6779(89)90424-4
C3Li,C3Li,Bulk,,,SC,Type-II,Tc < 0.35K,High Pressure,,,,,,,,,TRUE,10.1016/0379-6779(89)90424-4
C3N4 (pristine),C3N4,Bulk,,,NSC,,,,Tetragonal,,I-42m,,,,,,FALSE,10.1103/PhysRevB.109.014502
C3Na,C3Na,Bulk,,,SC,Type-II,3.5 K,up to 50 kbar,,graphite intercalation compound,,,,,,reported,,10.1103/PhysRevB.45.12465
High pressure synthesized sodium graphite intercalation compound,C3Na,Bulk,,,SC,,2.3-3.8 K,high pressure,,graphite intercalation,,,,,,,,10.1103/PhysRevB.44.10248
C3Na,C3Na,Bulk,,,SC,Type-II,3.8−2.3K,High Pressure,,,,,,,,,TRUE,10.1016/0379-6779(89)90424-4
C3SH35,C3S1H35,Bulk,,,SC,High-Tc,"156 K (μ★=0.10), 143 K (μ★=0.13)",300 GPa,Triclinic,molecular crystal,P1,,,,,,FALSE,10.1103/PhysRevB.105.134501
κ-(BETS)4Hg2.84Br8,C40H32Br8Hg2.84S16Se16,Bulk,,,SC,Type-II,2 K,,,κ-type,,,,,,,FALSE,10.1016/S0379-6779(03)00355-2
κ-(ET)4Hg2.78Cl8,C40H32Cl8Hg2.78S16,Bulk,,,SC,Type-II,1.8 K,12 kbar,Monoclinic,κ-type,,,,,,,FALSE,10.1016/S0379-6779(03)00355-2
(BEDT-TTF)4Hg2.89Br8,C40H32S32Hg2.89Br8,Bulk,,,SC,,4.3 K,,,,,,,,,,True,10.1103/PhysRevB.64.233107
κ-(BEDT-TTF)4Hg2.89Br8,C40H32S32Hg2.89Br8,,,,SC,Organic,,,,Layered molecular crystal,,,,,,,FALSE,10.1103/PhysRevB.84.125129
(BEDT-TTF)₄(ReO₄)₂,C40H32S32Re2O8,Bulk,,,SC,,2 K,above 4 kbar,,,,,,,,,,10.1103/PhysRevB.36.6881
(BEDT-TTF)4(ReO4)2,C40H32S32Re2O8,Bulk,,,SC,Type-II,2 K,4 kbar,Triclinic,,P-1,7.78 Å,12.59 Å,16.97 Å,,800 G,True,10.1103/PhysRevLett.50.270
BEDT-TTF2[Cr(NCS)4(phen)],C42H24CrN6S20,Bulk,,,SC,,,,,,,,,,,,True,10.1103/PhysRevB.65.235106
β''-(BEDT-TTF)₄Pd(CN)₄H₂O,C44H36N4S32PdO,Bulk,,,SC,High-Tc,1.2 K,7.0 kbar,,layered molecular crystal,,,,,,,,10.1103/PhysRevLett.87.237002
β''-(BEDT-TTF)₄Pt(CN)₄H₂O,C44H36N4S32PtO,Bulk,,,SC,High-Tc,2.0 K,6.5 kbar,,layered molecular crystal,,,,,,,,10.1103/PhysRevLett.87.237002
(ET)4[(H3O)Cr(C2O4)3]·C6H5CN,C46H37CrNO13S32,Bulk,,,SC,,6 K,,,,,,,,,,True,10.1103/PhysRevB.62.11380
(ET)4[(H3O)Fe(C2O4)3]·C6H5CN,C46H37FeNO13S32,Bulk,,,SC,,8.5 K,,,,,,,,,,True,10.1103/PhysRevB.62.11380
β′′-(BEDT-TTF)4[(H3O)Fe(C2O4)3]·C6H5Br,C48H36FeN4O12S8,Bulk,,,SC,Type-II,4.0 K,,,,,,,,,,TRUE,10.1016/j.solidstatesciences.2007.12.033
κ‐(BEDT‐TTF)4Hg2.89Br8,C48H96Hg2.89Br8S32,Bulk,,,SC,Organic,4.3 K,Ambient,Monoclinic,Orthorhombic,,,,,,,TRUE,10.1016/j.physb.2009.12.068
κ-(BEDT-TTF)4Hg2.89Br8,C48H96S32Hg2.89Br8,Bulk,,,SC,Unconventional,4.3 K,0.5 GPa,κ-phase,Incommensurate,,,,,,>14 T,TRUE,10.1016/j.physb.2008.11.122
Polyacene,C4H2,Bulk,,,SC,,,,,quasi-one-dimensional,,,,,,,False,10.1103/PhysRevB.28.7236
Polythiophene,C4H4S,Thin Film,50-350 Å,Glass with Mo gate electrode and Al2O3 insulator,SC,,2.4 K,,,nanocrystalline lamella,,,,,,,True,10.1103/PhysRevB.65.052502
Polythiophene coupled layers,C4H4S,Thin Film,50 Å,Glass with Mo gate electrode and Al2O3 insulator,SC,,4.4 K,,,nanocrystalline lamella,,,,,,,True,10.1103/PhysRevB.65.052502
Potassium Graphite Intercalation Compound,C4K,Bulk,,,SC,Type-II,1.3 K,,,,,,,,,,,10.1016/0038-1098(86)90482-5
C4KHg,C4KHg,Bulk,,,SC,Type-II,,,,layered,,,,,,,,10.1103/PhysRevB.46.5556
C4KHg (α phase),C4KHg,Bulk,,,SC,Type-I/Type-II,1.5 K,atmospheric pressure,,graphite intercalation compound,,,,10.24 Å,,748 Oe (perpendicular to c-axis at T=0),True,10.1103/PhysRevB.41.71
C4KHg (β phase),C4KHg,Bulk,,,SC,Type-II,0.8 K,atmospheric pressure,,graphite intercalation compound,,,,10.83 Å,,650 Oe (perpendicular to c-axis at T=0),True,10.1103/PhysRevB.41.71
"Stage-1 potassium-mercury-graphite intercalation compound (undoped, prepared at 200°C isothermal)",C4KHg,Bulk,,,SC,,1.53 K,,,intercalation compound,,,,10.24 Å,,,True,10.1103/PhysRevB.32.533
"Stage-1 potassium-mercury-graphite intercalation compound (undoped, prepared at 200°C with temperature difference)",C4KHg,Bulk,,,SC,,0.85 K,,,intercalation compound,,,,10.24 Å,,,True,10.1103/PhysRevB.32.533
"Stage-1 potassium-mercury-graphite intercalation compound (undoped, prepared at 260°C)",C4KHg,Bulk,,,SC,,1.32 K,,,intercalation compound,,,,10.22 Å,,,True,10.1103/PhysRevB.32.533
C4KHg,C4KHg,Bulk,,,SC,Type-II,0.73 K,,,graphite intercalation compound,,,,10.15 Å,,,True,10.1103/PhysRevB.25.4583
