Repository: WyattBunstine/ML_SC_Project

# ML_SC_Project — Chemically and Geometrically Motivated Crystal Graph Neural Networks

This project predicts and screens superconductors from crystal structure. It frames the
problem as a **two-stage hurdle**: first classify whether a material is a superconductor
candidate (SC vs. non-SC), then regress the critical temperature T_c for superconductors.

Two graph-neural-network families are trained and compared:

- a **baseline CGCNN** ([txie-93/cgcnn](https://github.com/txie-93/cgcnn)), and
- an **MPNN** with learned edge features that consumes richer `crystal_graph_v4` graphs
  (this project's contribution).

File: database/superconductor_materials_full.csv (part 38 of 215)
Material_Name,Chemical_Composition,Material_Class,Film_Thickness,Substrate,Material_Type,Superconductor_Type,Superconducting_Transition_Temperature,Pressure,Crystal_Structure,Lattice_Structure,Space_Group,"Lattice_Constant(a)","Lattice_Constant(b)","Lattice_Constant(c)",Lower_Critical_Field,Upper_Critical_Field,Experimental,DOI
C4KHg,C4KHg,Bulk,,,SC,,0.73 K,atmospheric pressure,,graphite intercalation compound,,,,,,,,10.1103/PhysRevB.28.112
Potassium mercury graphite intercalation compound,C4KHg,Bulk,,,SC,Type-I/Type-II,,,,graphite intercalation,,,,,,variable with orientation,,10.1103/PhysRevB.44.10248
C4KHg,C4KHg,Bulk,,,SC,Type-II,0.73 K,ambient,,graphite intercalation compound,,,,,,,FALSE,10.1103/PhysRevB.87.094505
Potassium-mercury graphite intercalation compound,C4KHg,Bulk,,,SC,,decreases linearly with pressure with a gradient of -0.5 K/GPa,under pressure,,graphite intercalation compound,,,,,,,FALSE,10.1103/PhysRevB.74.024505
C4KHg,C4KHg,Bulk,,,SC,Type-I,1.5K,,,,,,,,,,,10.1016/0379-6779(89)90423-2
C4KTl1.5,C4KTl1.5,Bulk,,,SC,Type-II,,,,,,,,,,large Hc2 extrapolated to T=0,,10.1103/PhysRevB.63.174507
C4Na,C4Na,Bulk,,,SC,Type-II,2.8 K,up to 50 kbar,,graphite intercalation compound,,,,,,reported,,10.1103/PhysRevB.45.12465
Cesium Bismuth Intercalated Graphite,C4NCsBix,Bulk,,,SC,Type-II,4.05 K,,,,,,,,,,FALSE,10.1016/j.physc.2007.04.035
C4RbHg,C4RbHg,Bulk,,,SC,Type-II,0.99 K,,,graphite intercalation compound,,,,10.76 Å,,,True,10.1103/PhysRevB.25.4583
C4RbHg,C4RbHg,Bulk,,,SC,,0.99 K,atmospheric pressure,,graphite intercalation compound,,,,,,,,10.1103/PhysRevB.28.112
C4RbHg,C4RbHg,Bulk,,,SC,Type-II,0.99 K,ambient,,graphite intercalation compound,,,,,,,FALSE,10.1103/PhysRevB.87.094505
β''-(BEDT-TTF)₄H₃OCrY,C52H39CrO13S32,Bulk,,,SC,High-Tc,5.5 K,1 bar,,layered molecular crystal,,,,,,,,10.1103/PhysRevLett.87.237002
β''-(BEDT-TTF)₄H₃OFeY,C52H39FeO13S32,Bulk,,,SC,High-Tc,8.5 K,1 bar,,layered molecular crystal,,,,,,,,10.1103/PhysRevLett.87.237002
beta''-(BEDT-TTF)4(H3O)Ga(C2O4)3·C6H5NO2,C52H40GaNO15S32,Bulk,,,SC,Organic,,,,,,,,,,,FALSE,10.1103/PhysRevB.84.035105
Boron-doped amorphous carbon 2.5(I),C56B8,Bulk,,,SC,,15.4 K,,Amorphous,Amorphous,,,,,,,FALSE,10.1103/PhysRevMaterials.3.084802
Boron-doped amorphous carbon 2.5(N),C56B8,Bulk,,,SC,,10.4 K,,Amorphous,Amorphous,,,,,,,FALSE,10.1103/PhysRevMaterials.3.084802
Boron-doped amorphous carbon 3.0(I),C56B8,Bulk,,,SC,,22.4 K,,Amorphous,Amorphous,,,,,,,FALSE,10.1103/PhysRevMaterials.3.084802
Boron-doped amorphous carbon 3.0(N),C56B8,Bulk,,,SC,,34.8 K,,Amorphous,Amorphous,,,,,,,FALSE,10.1103/PhysRevMaterials.3.084802
Boron-doped amorphous carbon 3.5(I),C56B8,Bulk,,,SC,,27.4 K,,Amorphous,Amorphous,,,,,,,FALSE,10.1103/PhysRevMaterials.3.084802
Boron-doped amorphous carbon 3.5(N),C56B8,Bulk,,,SC,,32.1 K,,Amorphous,Amorphous,,,,,,,FALSE,10.1103/PhysRevMaterials.3.084802
Boron-doped amorphous carbon 4.0(I),C56B8,Bulk,,,SC,,37.5 K,,Amorphous,Amorphous,,,,,,,FALSE,10.1103/PhysRevMaterials.3.084802
Boron-doped amorphous carbon 4.0(N),C56B8,Bulk,,,SC,,23.3 K,,Amorphous,Amorphous,,,,,,,FALSE,10.1103/PhysRevMaterials.3.084802
Boron-doped amorphous carbon 4.5(I),C56B8,Bulk,,,SC,,34.3 K,,Amorphous,Amorphous,,,,,,,FALSE,10.1103/PhysRevMaterials.3.084802
Boron-doped amorphous carbon 4.5(N),C56B8,Bulk,,,SC,,37.9 K,,Amorphous,Amorphous,,,,,,,FALSE,10.1103/PhysRevMaterials.3.084802
(BEDT-TTF)3[Cr(NCS)4(Me2phen)]2,C58H36Cr2N14S32,Bulk,,,SC,,,,,alternating layers,,,,,,,True,10.1103/PhysRevB.65.235106
C60/CHBr3,C60CHBr3,Bulk,,,SC,High-Tc,117 K,,,,,,,,,,,10.1103/PhysRevLett.88.096401
C60/CHBr3,C60CHBr3,Bulk,,,SC,High-Tc,117 K,,,,,14.43 Å,,,,,,10.1103/PhysRevB.66.104514
C60/CHCl3,C60CHCl3,Bulk,,,SC,High-Tc,80 K,,,,,14.28 Å,,,,,,10.1103/PhysRevB.66.104514
C₆₀K,C60K1,Bulk,,,SC,,,,,,,,,,,,True,10.1103/PhysRevB.46.8579
C₆₀K₃,C60K3,Bulk,,,SC,,,,,,,,,,,,,10.1103/PhysRevB.46.8579
C60K3,C60K3,Bulk,,,SC,,,,Cubic,fcc,,,,,,,,10.1103/PhysRevB.48.16877
C60K3,C60K3,Bulk,,,SC,BCS-type,18 K,,Cubic,face-centered cubic,,14.28 Å,,,,,False,10.1103/PhysRevB.60.9305
C60Rb2Cs,C60Rb2Cs,Bulk,,,SC,,31 K,,Cubic,buckminsterfullerene,,,,,,,TRUE,Handbook of SC
C60Rb3,C60Rb3,Bulk,,,SC,BCS-type,28 K,,,,,,,,,,,10.1103/PhysRevB.60.9305
C60Rb3Cs,C60Rb3Cs,Bulk,,,SC,,32 K,,,,,,,,,,TRUE,Handbook of SC
C60Rb3K,C60Rb3K,Bulk,,,SC,,24 K,,,,,,,,,,TRUE,Handbook of SC
Calcium-intercalated graphite,C6Ca,Bulk,,,SC,,11.5 K,up to 8 GPa,,Layered honeycomb (graphite intercalation compound),,,,,,,FALSE,10.1103/PhysRevB.76.045426
Calcium-intercalated Graphite,C6Ca,Bulk,,,SC,,,,,,,,,,,,FALSE,10.1103/PhysRevLett.101.027002
Calcium-intercalated graphite,C6Ca,Bulk,,,SC,,11.5 K,0 GPa,,graphite intercalation compound,,,,,,,TRUE,10.1103/PhysRevB.74.024505
Calcium-intercalated graphite (under pressure),C6Ca,Bulk,,,SC,,increases linearly with pressure with a gradient of 0.50 ± 0.05 K/GPa up to 1.2 GPa,0–1.2 GPa,,graphite intercalation compound,,,,,,,TRUE,10.1103/PhysRevB.74.024505
Calcium intercalated graphite,C6Ca,,,,SC,,,,,intercalated graphite,,,,,,,,10.1103/PhysRevB.84.054518
C6Ca,C6Ca,,,,SC,,,,,,,,,,,,FALSE,10.1103/PhysRevB.74.220502
C6Ca,C6Ca,Bulk,,,SC,Type-II,11.3 K,,Rhombohedral,,,,,,,,TRUE,10.1016/j.physc.2006.01.040
C6Ca,C6Ca,Bulk,,,SC,,11.5 K,,,,,,,,,,FALSE,10.1016/j.carbon.2014.02.011
Calcium Intercalated Graphite,C6Ca,Bulk,,,SC,Type-II,11.6 K,,Rhombohedral,,,,,,,13 kOe,TRUE,10.1016/j.physc.2007.04.035
C6Ca,C6Ca,Bulk,,,SC,Type-II,11.5 K,,Layered rhombohedral,,,,,,500 Oe,4.1 kOe,TRUE,10.1016/j.physb.2006.01.183
C6Ca,C6Ca,Bulk,,,SC,Type-II,11.5 K,,,,,,,,,,FALSE,10.1016/j.physb.2006.01.327
Ca-intercalated bilayer graphene,C6CaC6,Thin Film,,,SC,Type-II,6.8 K,,,Honeycomb,,,,,,,FALSE,10.1016/j.ssc.2017.10.014
DMET-TSeF₂AuCl₂,C6H4S2Se2Te2AuCl2,Bulk,,,SC,,,,,quasi-one-dimensional,,,,,,,True,10.1103/PhysRevLett.88.177001
DMET-TSeF₂AuI₂,C6H4S2Se2Te2AuI2,Bulk,,,SC,,,,,quasi-one-dimensional,,,,,,,True,10.1103/PhysRevLett.88.177001
TTF,C6H4S4,Bulk,,,SC,organic,,,,,,,,,,,,10.1103/PhysRevB.58.9460
TTF-TCNQ,C6H4S4C12H4N4,Bulk,,,SC,High-Tc,58 K,,,columnar stacks,,,,,,,,10.1103/PhysRevB.9.119
MDT-TTF AuI2,C6H4S6AuI2,Bulk,,,SC,organic,4.2 K,,,,,,,,,,,10.1103/PhysRevB.53.5696
Benzene,C6H6,Bulk,,,SC,,25.3 K,,,,,,,,,,FALSE,10.1016/S1567-1739(01)00027-X
Iodanil,C6I4O2,Bulk,,,SC,Type-II,2 K,52 GPa,Monoclinic,,P21/c,7.630 Å,5.268 Å,14.222 Å,,,TRUE,10.1016/S0921-4526(01)00489-6
Iodanil,C6I4O2,Bulk,,,SC,Type-II,1.8 K,52 GPa,,,,,,,,,TRUE,10.1016/S0921-4526(02)02136-1
Hexaiodobenzene,C6I6,Bulk,,,SC,,,,Monoclinic,,P21/c,,4.292 Å,,,,,10.1103/PhysRevB.64.064104
C6K,C6K,Bulk,,,SC,Type-II,1.4 K,up to 50 kbar,,graphite intercalation compound,,,,,,reported,,10.1103/PhysRevB.45.12465
C6K,C6K,Bulk,,,SC,Type-II,1.5K,High Pressure,,,,,,,,,TRUE,10.1016/0379-6779(89)90424-4
C6Li,C6Li,Bulk,,,NSC,,,,,graphite intercalation compound,,,,,,,,10.1103/PhysRevB.25.4583
C6Li,C6Li,Bulk,,,NSC,,,atmospheric pressure,,graphite intercalation compound,,,,,,,,10.1103/PhysRevB.28.112
C6Li,C6Li,Bulk,,,NSC,,,,,graphite intercalation compound,,,,,,,,10.1103/PhysRevB.45.12465
Lithium graphite intercalation compound,C6Li,Bulk,,,NSC,,,,,graphite intercalation,,,,,,,,10.1103/PhysRevB.44.10248
Tetraiodo-p-benzoquinone,C6O2I4,Bulk,,,SC,,,,,,,,,,,,,10.1103/PhysRevB.64.064104
Ytterbium-intercalated graphite,C6Yb,Bulk,,,SC,,6.5 K,1 bar to 2.3 GPa,,Layered honeycomb (graphite intercalation compound),,,,,,,TRUE,10.1103/PhysRevB.76.045426
Ytterbium-intercalated graphite,C6Yb,Bulk,,,SC,,6.5 K,0 GPa,,graphite intercalation compound,,,,,,,TRUE,10.1103/PhysRevB.74.024505
Ytterbium-intercalated graphite (under pressure),C6Yb,Bulk,,,SC,,"initially increases linearly with a gradient of +0.37 ± 0.01 K/GPa over 0-1.2 GPa, peaks at just under 7.1 K around 1.8 GPa, then decreases",0–2.3 GPa,,graphite intercalation compound,,,,,increases with pressure up to 1.1 GPa,increases with pressure up to 1.1 GPa,TRUE,10.1103/PhysRevB.74.024505
Ytterbium intercalated graphite,C6Yb,,,,SC,,,,,intercalated graphite,,,,,,,,10.1103/PhysRevB.84.054518
C6Yb,C6Yb,,,,SC,,,,,,,,,,,,FALSE,10.1103/PhysRevB.74.220502
C6Yb,C6Yb,Bulk,,,SC,Type-II,6.5 K,,,,,,,4.57 Å,,,FALSE,10.1016/j.physc.2006.01.040
Ytterbium Intercalated Graphite,C6Yb,Bulk,,,SC,Type-II,6.5 K,,,,,,,,,,FALSE,10.1016/j.physc.2007.04.035
C6Yb,C6Yb,Bulk,,,SC,Type-II,6.5 K,,,,,,,,500 Oe,2.1 kOe,TRUE,10.1016/j.physb.2006.01.183
C6Yb,C6Yb,Bulk,,,SC,Type-II,6.5 K,0-1.2 GPa,,,,,,,18.7 mT/GPa,36.2 mT/GPa,TRUE,10.1016/j.physb.2006.01.327
C70K3,C70K3,Bulk,,,SC,,,,,doped fcc,,,,,,,,10.1103/PhysRevB.48.16877
C70K4,C70K4,Bulk,,,NSC,,,,Tetragonal,bct,,12.65 Å,12.65 Å,10.98 Å,,,True,10.1103/PhysRevB.48.16877
C70K6,C70K6,Bulk,,,NSC,,,,Cubic,bcc,,12.02 Å,12.02 Å,12.02 Å,,,True,10.1103/PhysRevB.48.16877
C70K9,C70K9,Bulk,,,NSC,,,,Cubic,fcc,,15.69 Å,15.69 Å,15.69 Å,,,True,10.1103/PhysRevB.48.16877
"Q-carbon (Boron-doped, 25%)",C75B25,Bulk,,,SC,,55 K,,Amorphous,Amorphous,,,,,,,TRUE,10.1103/PhysRevMaterials.3.084802
(MDT-TSF)(AuI2)0.44,C7H4S2Se4AuI0.88,Bulk,,,SC,Type-II,4.5 K,ambient pressure,Orthorhombic,incommensurate anion structure,Pnma,4.016 Å,12.513 Å,,,"Bc2∥a ≈ 9.5 T, Bc2∥b ≈ 9.5 T, Bc2∥c ≈ 9.5 T (all below paramagnetic limit)",True,10.1103/PhysRevB.65.140508
Potassium Graphite Intercalation Compound,C8.0K,Bulk,,,SC,Type-I,0.152 K,,,,,,,,,,TRUE,10.1016/0378-4363(81)90291-6
Potassium Graphite Intercalation Compound,C8.1K,Bulk,,,SC,Type-I/Type-II,0.152 K,,,,,,,,,,TRUE,10.1016/0378-4363(81)90291-6
"Q-carbon (Boron-doped, 17%)",C83B17,Bulk,,,SC,,36 K,,Amorphous,Amorphous,,,,,,,TRUE,10.1103/PhysRevMaterials.3.084802
Sulfur-doped Amorphous Carbon,C87.39O1.96Na0.35S10.3,Bulk,,,SC,Unconventional/p-wave,38 K,ambient,Amorphous,Amorphous,,,,,550 Oe,6.5e5 Oe,TRUE,10.1103/PhysRevB.79.233409
C8Cs,C8Cs,Bulk,,,SC,,,,,lamellar,,,,,,,,10.1103/PhysRev.153.533
C8Cs,C8Cs,Bulk,,,NSC,,,,,graphite intercalation compound,,,,,,,,10.1103/PhysRevB.25.4583
C8Cs,C8Cs,Bulk,,,SC,,0.135 K,atmospheric pressure,,graphite intercalation compound,,,,,,,True,10.1103/PhysRevB.28.112
Cesium-graphite intercalation compound,C8Cs,Bulk,,,SC,,0.020-0.135 K,,Hexagonal,Layered graphite structure,,,,,,"160 gauss (H⊥[C]), 730 gauss (H∥[C])",True,10.1103/PhysRevLett.14.225
C8Cs,C8Cs,Bulk,,,SC,Type-II,<2 K,,,,,,,,,,FALSE,10.1016/j.physc.2009.10.039
C8K,C8K,Bulk,,,SC,,,,,lamellar,,,,,,,,10.1103/PhysRev.153.533
C8K,C8K,Bulk,,,SC,Type-II,,,,layered,,,,,,,,10.1103/PhysRevB.46.5556
C8K,C8K,Bulk,,,SC,Type-I/Type-II,,,,graphite intercalation compound,,,,,,,,10.1103/PhysRevB.41.71
C8K (potassium-graphite intercalation compound),C8K,Bulk,,,SC,,0.15 K,,,intercalation compound,,,,,,,,10.1103/PhysRevB.32.533
C8K,C8K,Bulk,,,SC,,0.14 K,,,graphite intercalation compound,,,,5.40 Å,,,,10.1103/PhysRevB.25.4583
Potassium graphite intercalation compound,C8K,Bulk,,,SC,Type-I,0.128-0.55 K,,,,,,,,,,,10.1103/PhysRevLett.66.2830
C8K,C8K,Bulk,,,SC,Type-I/Type-II,0.55 K,atmospheric pressure,,graphite intercalation compound,,,,5.35 Å,5-7 G,12-19 G,True,10.1103/PhysRevB.28.112
C8K,C8K,Bulk,,,SC,Type-I/Type-II,0.14 K,,,graphite intercalation compound,,,,,,reported,,10.1103/PhysRevB.45.12465
Potassium graphite intercalation compound,C8K,Bulk,,,SC,Type-I/Type-II,0.14 K,atmospheric pressure,,graphite intercalation,,,,,,variable with temperature and orientation,,10.1103/PhysRevB.44.10248
High pressure synthesized potassium graphite intercalation compound,C8K,Bulk,,,SC,Type-II,2.4 K,70 kbar,,graphite intercalation,,,,,,variable with temperature,,10.1103/PhysRevB.44.10248
Potassium-graphite intercalation compound,C8K,Bulk,,,SC,,up to 0.55 K,,Hexagonal,Layered graphite structure,,,,,,"25 gauss (H⊥[C]), 250 gauss (H∥[C])",True,10.1103/PhysRevLett.14.225
C8K,C8K,Bulk,,,SC,,0.15 K,,,,,,,,,,,10.1103/PhysRevB.33.1292
C8K,C8K,Bulk,,,SC,,0.15 K,,,first-stage intercalation compound,,,,,,,True,10.1103/PhysRevB.32.2497
Potassium-intercalated graphite,C8K,Bulk,,,SC,,0.15 K,0 GPa,,graphite intercalation compound,,,,,,,FALSE,10.1103/PhysRevB.74.024505
Potassium intercalated graphite,C8K,,,,SC,,,,,intercalated graphite,,,,,,,,10.1103/PhysRevB.84.054518
C8K,C8K,Bulk,,,SC,Type-II,0.13K,High Pressure,,,,,,,,,TRUE,10.1016/0379-6779(89)90424-4
Potassium Intercalated Graphite,C8K,Bulk,,,SC,Type-II,0.55 K,,,,,,,,,,FALSE,10.1016/j.physc.2007.04.035
Potassium Intercalated Graphite,C8K,Bulk,,,SC,High-Tc,10 K,,,,,,,,,,FALSE,10.1016/j.carbon.2013.03.002
C8K,C8K,Bulk,,,SC,Type-I/Type-II,128-198 mK,,,,,,,,,,TRUE,10.1016/0378-4363(80)90286-7
Graphite-Potassium Intercalation Compound,C8K,Bulk,,,SC,Type-I/Type-II,128-198 mK,,,,,,,,,,TRUE,10.1016/0022-3697(80)90067-0
C8K,C8K,Bulk,,,SC,Type-II,<2 K,,,,,,,,,,FALSE,10.1016/j.physc.2009.10.039
C8KH0.0547,C8KH0.0547,Bulk,,,SC,,0.19 K,,,first-stage intercalation compound,,,,,,,True,10.1103/PhysRevB.32.2497
C8KH0.19,C8KH0.19,Bulk,,,SC,,0.22 K,,,,,,,,,,,10.1103/PhysRevB.33.1292
C8KH0.19,C8KH0.19,Bulk,,,SC,,0.22 K,,,mixture of first-stage and second-stage structures,,,,,,,,10.1103/PhysRevB.32.2497
C8KH0.6485,C8KH0.6485,Bulk,,,NSC,,<0.05 K,,,second-stage structure,,,,,,,True,10.1103/PhysRevB.32.2497
C8KHg,C8KHg,Bulk,,,SC,Type-II,,,,graphite intercalation compound,,,,,,,,10.1103/PhysRevB.41.71
C8KHg,C8KHg,Bulk,,,SC,Type-II,1.90 K,,,graphite intercalation compound,,,,13.50 Å,,,True,10.1103/PhysRevB.25.4583
C8KHg,C8KHg,Bulk,,,SC,,1.93 K,atmospheric pressure,,graphite intercalation compound,,,,,,,,10.1103/PhysRevB.28.112
Potassium-mercury graphite intercalation compound,C8KHg,Bulk,,,SC,,decreases linearly with pressure with a gradient of -0.65 K/GPa,under pressure,,graphite intercalation compound,,,,,,,FALSE,10.1103/PhysRevB.74.024505
C8KHg,C8KHg,Bulk,,,SC,Type-II,1.88 K,Ambient,,,,,,,,,TRUE,10.1016/0038-1098(82)90701-3
C8Rb,C8Rb,Bulk,,,SC,,,,,lamellar,,,,,,,,10.1103/PhysRev.153.533
C8Rb,C8Rb,Bulk,,,NSC,,,,,graphite intercalation compound,,,,,,,,10.1103/PhysRevB.25.4583
Rubidium graphite intercalation compound,C8Rb,Bulk,,,SC,Type-I,0.03 K,,,,,,,,,,,10.1103/PhysRevLett.66.2830
C8Rb,C8Rb,Bulk,,,SC,,0.15 K,atmospheric pressure,,graphite intercalation compound,,,,,,,True,10.1103/PhysRevB.28.112
Rubidium-graphite intercalation compound,C8Rb,Bulk,,,SC,,0.023-0.151 K,,Hexagonal,Layered graphite structure,,,,,,,True,10.1103/PhysRevLett.14.225
C8Rb,C8Rb,Bulk,,,SC,,0.026 K,,,first-stage intercalation compound,,,,,,,,10.1103/PhysRevB.32.2497
Rubidium Graphite Intercalation Compound,C8Rb,Bulk,,,SC,Type-II,0.026 K,,,,,,,,,,TRUE,10.1016/0379-6779(85)90132-8
C8Rb,C8Rb,Bulk,,,SC,Type-II,<2 K,,,,,,,,,,FALSE,10.1016/j.physc.2009.10.039
C8RbHg,C8RbHg,Bulk,,,SC,Type-II,,,,graphite intercalation compound,,,,,,,,10.1103/PhysRevB.41.71
C8RbHg,C8RbHg,Bulk,,,SC,Type-II,1.40 K,,,graphite intercalation compound,,,,14.11 Å,,,True,10.1103/PhysRevB.25.4583
C8RbHg,C8RbHg,Bulk,,,SC,,1.44 K,atmospheric pressure,,graphite intercalation compound,,,,,,,,10.1103/PhysRevB.28.112
C8RbHg,C8RbHg,Bulk,,,SC,Type-II,1.41 K,Ambient,,,,,,,,,TRUE,10.1016/0038-1098(82)90701-3
Potassium Graphite Intercalation Compound,C9.4K,Bulk,,,SC,Type-I,0.152 K,,,,,,,,,,TRUE,10.1016/0378-4363(81)90291-6
Amorphous Carbon,C97.05O2.44Na0.30S0.21,Bulk,,,SC,,32 K,ambient,Amorphous,Amorphous,,,,,,,TRUE,10.1103/PhysRevB.79.233409
Boron-doped Diamond,C:(5%B),,,,SC,,3.93 K,ambient,,,,,,,,,FALSE,10.1103/PhysRevB.108.064511
"B-doped diamond (from cited work [1,4])",C:B,Bulk,,,SC,,4–7 K,ambient,Cubic,Diamond,Fd-3m,,,,,,FALSE,10.1103/PhysRevB.85.134530
Boron-doped Diamond,C:B,Bulk,,,SC,,,,,diamond,,,,,,,FALSE,10.1103/PhysRevB.84.104506
Polycrystalline bulk boron-doped diamond,C:B,Bulk,,,SC,,,,,,,,,,,,FALSE,10.1103/PhysRevMaterials.3.034801
"Boron-doped diamond (60 μm thick film, Ref. 14)",C:B,Thin Film,60 μm,freestanding,SC,,,,,,,,,,,,FALSE,10.1103/PhysRevMaterials.3.034801
Boron-doped Diamond,C:B,,,,SC,,,,,Diamond,,,,,,,FALSE,10.1103/PhysRevB.77.104518
Boron-doped Diamond,C:B,Thin Film,,,SC,,,,Cubic,Diamond,Fd-3m,,,,,,FALSE,10.1103/PhysRevB.81.020501
Boron-doped Diamond,C:B,,,,SC,Type-II,11.4 K,ambient pressure,Cubic,diamond,,,,,,8.7 T,FALSE,10.1103/PhysRevB.78.024517
Boron-doped Diamond,C:B,Thin Film,,,SC,,,,,,,,,,,,FALSE,10.1103/PhysRevLett.106.047001
Boron-doped Diamond (C:B),C:B,Bulk,,,SC,,10 K,,Cubic,Diamond,Fd-3m,,,,,,FALSE,10.1103/PhysRevB.88.064508
Diamond (heavily boron-doped),C:B,Bulk,,,SC,,<10 K,,Cubic,Diamond,,,,,,,FALSE,10.1103/PhysRevLett.114.077001
Boron-doped Diamond,C:B,Bulk,,,SC,Type-II,10 K,50 Torr,Polycrystalline,Cubic,,,,,,2.7 T,TRUE,10.1016/j.diamond.2005.12.035
Boron-doped Diamond,C:B,Bulk,,,SC,Type-II,4.5-2.5 K,8-9 GPa,Polycrystalline,,,,,,,,TRUE,10.1016/j.diamond.2023.110784
Boron-doped bulk diamond,C:B,Bulk,,,SC,Conventional,4,,,,,,,,,,TRUE,10.1016/j.apsusc.2020.147723
Boron Doped Diamond,C:B,Bulk,,,SC,Type-II,4 K,,Diamond,Cubic,,,,,,,FALSE,10.1016/j.diamond.2012.04.001
Heavily Boron-Doped Diamond,C:B,Thin Film,,,SC,Type-II,7.2 K,,Diamond,Cubic,,,,,,,TRUE,10.1016/j.jpcs.2008.06.006
Boron-doped Diamond,C:B,Thin Film,,,SC,Type-II,7.1 K,5000 Pa,,,,,,,,,TRUE,10.1016/j.diamond.2012.02.008
Boron-doped Diamond,C:B,Thin Film,,,SC,Type-II,1.66 K,,Diamond,Cubic,,3.56e-10 m,3.56e-10 m,3.56e-10 m,,0.67 T,TRUE,10.1016/j.diamond.2006.04.012
Boron-doped Diamond,C:B,Thin Film,,,SC,BCS,6 K,,,,,,,,,,TRUE,10.1016/j.infrared.2007.12.022
B-doped diamond (001)-(2×1),C:B,Thin Film,,,SC,High-Tc,20.4 K,,Dimerized,,,3.577 Å,,,,,FALSE,10.1016/j.tsf.2010.03.070
B-doped diamond (111)-(2×1),C:B,Thin Film,,,SC,High-Tc,56.5 K,,Dimerized,,,,,,,,FALSE,10.1016/j.tsf.2010.03.070
Boron-doped Diamond,C:B,Thin Film,,,SC,Unconventional,1.66 K,,Diamond,Cubic,,,,,,0.67 T,TRUE,10.1016/j.diamond.2006.07.009
Boron-doped Diamond,C:B,Bulk,,,SC,Type-II,0.38,,,,,,,,,0.37,TRUE,10.1016/j.physc.2005.07.011
Boron-doped Diamond,C:B,Bulk,,,SC,Type-II,2.50,,,,,,,,,2.44,TRUE,10.1016/j.physc.2005.07.011
Boron-doped Diamond,C:B,Bulk,,,SC,Type-II,2.62,,,,,,,,,2.23,TRUE,10.1016/j.physc.2005.07.011
C:B,C:B,Bulk,,,SC,Type-II,4.5,,Diamond,Cubic,,,,,,4.2,TRUE,10.1016/j.physc.2015.02.021
Boron-doped Diamond,C:B,Bulk,,,SC,High-Tc,7 K,,Diamond,Cubic,,,,,,,FALSE,10.1016/j.jpcs.2008.06.109
Boron-doped Diamond,C:B,Bulk,,,SC,Type-II,4 K,,Diamond,Cubic,,,,,,,FALSE,10.1016/j.jpcs.2005.10.109
Boron-doped diamond,C:B,Thin Film,,,SC,Type-II,1.66 K,,,,,,,,,,TRUE,10.1016/j.diamond.2006.12.025
Heavily B-doped diamond (111),C:B,Thin Film,,,SC,Type-II,8.3 K,80 Torr,Diamond,Cubic,,,,,,,TRUE,10.1016/j.physc.2009.12.064
Heavily B-doped diamond (001),C:B,Thin Film,,,SC,Type-II,4.3 K,80 Torr,Diamond,Cubic,,,,,,,TRUE,10.1016/j.physc.2009.12.064
Boron-doped Diamond,C:B,Bulk,,,SC,Type-II,10 K,,Diamond,Cubic,,,,,,,FALSE,10.1016/j.physc.2007.03.265
Boron-doped Diamond,C:B,Thin Film,,,SC,Type-II,5.4 K,,C(111)1×1:H,Hexagonal,,0.25 nm,,,,,TRUE,10.1016/j.physc.2007.03.008
Boron-doped Diamond,C:B,Thin Film,,,SC,Type-II,7 K,7 Torr,Diamond,Cubic,Fd-3m,3.566,3.566,3.566,,,TRUE,10.1016/j.physc.2018.09.005
C:B,C:B,Bulk,,,SC,Type-II,11.4 K,,,,,,,,,4.2 T,TRUE,10.1016/j.physc.2009.04.003
B-doped diamond,C:B,Bulk,,,SC,Type-II,10 K,,,,,,,,,,FALSE,10.1016/j.jpcs.2008.06.130
Heavily Boron-Doped Diamond (BDD3),C:B,Thin Film,,,SC,Type-II,7.0 K,,Diamond,Face-Centered Cubic,,3.56 Å,3.56 Å,3.56 Å,,,TRUE,10.1016/j.stam.2006.02.014
Heavily Boron-Doped Diamond (BDD2),C:B,Thin Film,,,SC,Type-II,2.5 K,,Diamond,Face-Centered Cubic,,3.56 Å,3.56 Å,3.56 Å,,,TRUE,10.1016/j.stam.2006.02.014
Boron-doped Diamond,C:B,Bulk,,,SC,Type-II,11.4 K,High-pressure,Diamond,Cubic,,,,,,,TRUE,10.1016/j.stam.2006.03.009
Boron-doped Diamond,C:B (2-3%),Bulk,,,SC,Type-II,2.2-4 K,8-9 GPa,Polycrystalline Diamond,Cubic,,3.573-3.575 Å,,,,,TRUE,10.1016/j.diamond.2014.09.001
Boron-doped diamond,"C:B (Boron concentration nB = 3.1 × 10^21 cm^-3 at surface, 2.1 × 10^21 cm^-3 at interface)",Thin Film,75 nm,001-oriented type Ib diamond,SC,Type-II,1.9 K,,,diamond,,,,,,,TRUE,10.1103/PhysRevLett.96.097006
Heavily boron-doped nanodiamond thin film,C:B (Boron concentration ~2 × 10^21 cm^-3),Thin Film,600 nm,Si (100) wafer with 2 nm native oxide,SC,,"2.3 K (offset, bulk), 7 K (onset, local, STM/S)",0–19.2 GPa,Cubic,Diamond,Fd-3m,,,,,4.3 T (at 0 K),TRUE,10.1103/PhysRevMaterials.3.034801
Boron-doped nanocrystalline diamond (Sample s2),"C:B (specific ratio not provided, but boron-doped diamond)",Thin Film,85 nm,Si,SC,Type-II,1.6 K,,Cubic,diamond,Fd-3m,,,,,2.7 T,TRUE,10.1103/PhysRevB.80.224518
Boron-doped nanocrystalline diamond (Sample s3),"C:B (specific ratio not provided, but boron-doped diamond)",Thin Film,200 nm,Si,SC,Type-II,2.78 K,,Cubic,diamond,Fd-3m,,,,,4.3 T,TRUE,10.1103/PhysRevB.80.224518
Boron-doped nanocrystalline diamond (Sample s5),"C:B (specific ratio not provided, but boron-doped diamond)",Thin Film,800 nm,Si,SC,Type-II,3.1 K,,Cubic,diamond,Fd-3m,,,,,4.1 T,TRUE,10.1103/PhysRevB.80.224518
Boron-doped nanocrystalline diamond (Sample with TC=2.35K),"C:B (specific ratio not provided, but boron-doped diamond)",Thin Film,,Si,SC,Type-II,2.35 K,,Cubic,diamond,Fd-3m,,,,,,TRUE,10.1103/PhysRevB.80.224518
Boron-doped diamond (highest reported Tc),"C:B (specific ratio not provided, but boron-doped diamond)",Bulk,,,SC,Type-II,11.4 K,,Cubic,diamond,Fd-3m,,,,,,FALSE,10.1103/PhysRevB.80.224518
Boron-doped Diamond,C:B (up to 1.3 at.% B),Bulk,,,SC,Type-II,3 K,8 GPa,Diamond,Cubic,,3.574,3.574,3.574,,,TRUE,10.1016/j.diamond.2009.12.002
Polycrystalline Boron Doped Diamond,C:B 1 at%,Bulk,,,SC,Type-II,2.5 K,15 GPa,Cubic,Diamond,,,,,,,TRUE,10.1016/j.mtcomm.2023.106145
Polycrystalline Boron Doped Diamond,C:B 4 at%,Bulk,,,SC,Type-II,2.5 K,15 GPa,Cubic,Diamond,,,,,,,TRUE,10.1016/j.mtcomm.2023.106145
B-doped Q-carbon,C:B 83:17,Thin Film,,,SC,High-Tc,36 K,,Amorphous,,,,,,,5.4 T,TRUE,10.1016/j.actamat.2019.05.013
Boron-doped Diamond,C:B 90:10,Bulk,,,SC,Type-II,3.5 K,8 GPa,Cubic,,,0.3578 nm,0.3578 nm,0.3578 nm,,,TRUE,10.1016/j.stam.2006.03.004
Boron-doped Diamond,C:B 95:5,Bulk,,,SC,Type-II,3.5 K,8 GPa,Cubic,,,0.35748 nm,0.35748 nm,0.35748 nm,,,TRUE,10.1016/j.stam.2006.03.004
Boron-doped Diamond (111),C:B 95:5,Thin Film,,,SC,Type-II,11.4 K,50 Torr,,,,,,,,15.7 T,TRUE,10.1016/j.diamond.2007.01.027
Boron-doped Diamond (100),C:B 95:5,Thin Film,,,SC,Type-II,6.3 K,50 Torr,,,,,,,,7.7 T,TRUE,10.1016/j.diamond.2007.01.027
Boron-doped Diamond,C:B 97.2:2.8,Bulk,,,SC,Type-II,4 K,8-9 GPa,Cubic,Cubic,,3.573 Å,3.573 Å,3.573 Å,,>10 T,TRUE,10.1016/j.diamond.2004.10.035
Boron-doped Diamond Film,C:B 97.4:2.6,Thin Film,,,SC,Type-II,3.8 K,,Cubic,Cubic,,,,,,11 T,TRUE,10.1016/j.diamond.2004.10.035
Field-effect-doped hydrogenated diamond (111),C:H,Thin Film,,,SC,High-Tc,40.3-43.4,,,,,,,,,,FALSE,10.1016/j.apsusc.2020.147723
Hydrogenated Diamond (111),C:H,Thin Film,,,SC,High-Tc,29-36 K,,,,,,,,,,FALSE,10.1016/j.apsusc.2019.143709
Ca(1-y)La(y)Fe(1-x)Ni(x)As2,Ca(1-y)La(y)Fe(1-x)Ni(x)As2,,,,SC,iron-based,,,,,,,,,,,FALSE,10.1103/PhysRevResearch.2.022018
"Ca(2-x)NaxCuO2Cl2 (Na-CCOC, near optimal doping)",Ca(2-x)NaxCuO2Cl2,,,,SC,High-Tc/cuprate,,ambient,,,,,,,,,FALSE,10.1103/PhysRevB.102.205109
Ca(Al0.1Ga0.9)Si,Ca(Al0.1Ga0.9)Si,Bulk,,,SC,Type-II,2.82-3.34,,Hexagonal,,P6/mmm,4.119,,4.414,,,TRUE,10.1016/j.physc.2004.02.175
Ca(Al0.2Ga0.8)Si,Ca(Al0.2Ga0.8)Si,Bulk,,,SC,Type-II,2.80-3.24,,Hexagonal,,P6/mmm,4.128,,4.421,,,TRUE,10.1016/j.physc.2004.02.175
Ca(Al0.3Ga0.7)Si,Ca(Al0.3Ga0.7)Si,Bulk,,,SC,Type-II,2.40-3.0,,Hexagonal,,P6/mmm,4.135,,4.414,,,TRUE,10.1016/j.physc.2004.02.175
Ca(Al0.4Ga0.6)Si,Ca(Al0.4Ga0.6)Si,Bulk,,,SC,Type-II,3.01-3.45,,Hexagonal,,P6/mmm,4.147,,4.405,,,TRUE,10.1016/j.physc.2004.02.175
Ca(Al0.5Ga0.5)Si,Ca(Al0.5Ga0.5)Si,Bulk,,,SC,Type-II,3.15-3.73,,Hexagonal,,P6/mmm,4.152,,4.402,,,TRUE,10.1016/j.physc.2004.02.175
Ca(Al0.5Si0.5)2,Ca(Al0.5Si0.5)2,Bulk,,,SC,Type-II,7.8 K,,AlB2-type,,,,,,,,FALSE,10.1016/j.commatsci.2004.11.016
Ca(Al0.5Si0.5)2,Ca(Al0.5Si0.5)2,Bulk,,,SC,Type-II,7.8 K,,AlB2 type,,,,,,,,FALSE,10.1016/j.physc.2006.10.002
Ca(Al0.6Ga0.4)Si,Ca(Al0.6Ga0.4)Si,Bulk,,,SC,Type-II,3.67-4.51,,Hexagonal,,P6/mmm,4.159,,4.390,,,TRUE,10.1016/j.physc.2004.02.175
Ca(Al0.7Ga0.3)Si,Ca(Al0.7Ga0.3)Si,Bulk,,,SC,Type-II,4.10-4.78,,Hexagonal,,P6/mmm,4.170,,4.388,,,TRUE,10.1016/j.physc.2004.02.175
Ca(Al0.8Ga0.2)Si,Ca(Al0.8Ga0.2)Si,Bulk,,,SC,Type-II,5.30-5.60,,Hexagonal,,P6/mmm,4.177,,4.384,,,TRUE,10.1016/j.physc.2004.02.175
Ca(Al0.9Ga0.1)Si,Ca(Al0.9Ga0.1)Si,Bulk,,,SC,Type-II,6.16-6.54,,Hexagonal,,P6/mmm,4.182,,4.392,,,TRUE,10.1016/j.physc.2004.02.175
"Ca(Ba,La)Cu3O7-δ2","Ca(Ba,La)Cu3O7-δ2",Bulk,,,NSC,,,,,perovskite,,,,,,,True,10.1103/PhysRevB.41.11154
alpha-Ca(BH4)2 (undoped),Ca(BH4)2,Bulk,,,NSC,,,ambient pressure,,molecular crystal,,,,,,,FALSE,10.1103/PhysRevB.107.L060501
Ca(Fe0.875Co0.125)2As2,Ca(Fe0.875Co0.125)2As2,Bulk,,,SC,iron-based,,,Tetragonal,,,,,,,,TRUE,10.1103/PhysRevB.81.024506
Ca(Fe0.925Co0.075)2As2,Ca(Fe0.925Co0.075)2As2,Bulk,,,SC,Iron-based,0.37 K,,Tetragonal,,,,,,,,FALSE,10.1016/j.ssc.2012.10.024
Ca(Fe0.937Co0.063)2As2,Ca(Fe0.937Co0.063)2As2,Bulk,,,SC,iron-based,,ambient pressure,Tetragonal,ThCr2Si2-type,I4/mmm,3.8915,3.8915,11.722,,,TRUE,10.1103/PhysRevB.85.104523
Ca(Fe0.944Co0.056)2As2,Ca(Fe0.944Co0.056)2As2,Bulk,,,SC,iron-based,about 20 K,ambient pressure,Tetragonal,,,,,,,,TRUE,10.1103/PhysRevLett.109.077001
Ca(Fe0.944Co0.056)2As2,Ca(Fe0.944Co0.056)2As2,Bulk,,,SC,Iron-based,20 K,,Orthorhombic,,,,,,,,TRUE,10.1016/j.ssc.2013.02.008
Ca(Fe0.949Co0.051)2As2,Ca(Fe0.949Co0.051)2As2,Bulk,,,SC,iron-based,,0.3 GPa,Tetragonal,ThCr2Si2-type,I4/mmm,3.950,3.950,11.375,,,TRUE,10.1103/PhysRevB.85.104523
Ca(Fe0.949Co0.051)2As2 (collapsed tetragonal phase),Ca(Fe0.949Co0.051)2As2,Bulk,,,NSC,iron-based,NSC,0.3 GPa after applying 0.5 GPa,Tetragonal,ThCr2Si2-type (collapsed),I4/mmm,4.005,4.005,10.780,,,TRUE,10.1103/PhysRevB.85.104523
Ca(Fe0.955Co0.045)2As2,Ca(Fe0.955Co0.045)2As2,Bulk,,,SC,iron-based,,,Tetragonal,,,,,,,,TRUE,10.1103/PhysRevB.81.024506
Ca(Fe0.967Co0.033)2As2,Ca(Fe0.967Co0.033)2As2,Bulk,,,SC,Iron-based,15.7 K,,,,,,,,,20 T,TRUE,10.1016/j.ssc.2020.113963
Ca(Fe0.968Co0.032)2As2,Ca(Fe0.968Co0.032)2As2,Bulk,,,SC,iron-based,,ambient pressure,Tetragonal,ThCr2Si2-type,I4/mmm,3.8873,3.8873,11.749,,,TRUE,10.1103/PhysRevB.85.104523
Ca(Fe0.96Co0.04)2As2,Ca(Fe0.96Co0.04)2As2,Bulk,,,SC,iron-based,21.3 K,ambient,Tetragonal,ThCr2Si2-type,I4/mmm,3.886 Å,3.886 Å,11.695 Å,,,TRUE,10.1103/PhysRevB.85.052502
Ca(Fe0.9Co0.1)2As2,Ca(Fe0.9Co0.1)2As2,Bulk,,,SC,Iron-based,0.41 K,,Tetragonal,,,,,,,,FALSE,10.1016/j.ssc.2012.10.024
Ca(Fe1-xCox)2As2,Ca(Fe1-xCox)2As2,,,,SC,iron-based,,,,,,,,,,,FALSE,10.1103/PhysRevLett.109.137004
Ca(Fe1-xRhx)2As2 (collapsed tetragonal phase),Ca(Fe1-xRhx)2As2,Bulk,,,NSC,iron-based,,ambient pressure,Collapsed Tetragonal,ThCr2Si2-type,I4/mmm,,,,,,FALSE,10.1103/PhysRevB.90.214519
Ca(Ga0.37Si0.63)2,Ca(Ga0.37Si0.63)2,Bulk,,,SC,Type-II,3.5 K,0 GPa,AlB2-type,Hexagonal,P6/mmm,4.1037 Å,4.1037 Å,4.4135 Å,,,TRUE,10.1016/S0921-4534(01)01122-4
Ca(Ga0.5Si0.5)2,Ca(Ga0.5Si0.5)2,Bulk,,,SC,Type-II,4.3 K,,AlB2-type,,,,,,,,FALSE,10.1016/j.commatsci.2004.11.016
Ca(Ga0.5Si0.5)2,Ca(Ga0.5Si0.5)2,Bulk,,,SC,Type-II,3.3 K,0 GPa,AlB2-type,Hexagonal,P6/mmm,4.1200 Å,4.1200 Å,4.4401 Å,,,TRUE,10.1016/S0921-4534(01)01122-4
Calcium-decorated hexagonal boron nitride,Ca-hBN,Thin Film,,,SC,Type-II,13.2,,Hexagonal,,,,,,,,FALSE,10.1016/j.jmmm.2021.168927
Ca0.01La0.99Ba1.65La0.35Cu3O7.068,Ca0.01La0.99Ba1.65La0.35Cu3O7.068,Bulk,,,SC,cuprate,45.4 K,ambient pressure,Tetragonal,1:2:3,,,,,,,True,10.1103/PhysRevB.53.14631
Ca0.025Sr0.975TiO3,Ca0.025Sr0.975TiO3,Bulk,,,SC,Type-II,0.32 K,,Tetragonal,perovskite,,,,,,,True,10.1103/PhysRev.159.301
Ca0.02La0.98Ba1.55La0.45Cu3O6.976,Ca0.02La0.98Ba1.55La0.45Cu3O6.976,Bulk,,,SC,cuprate,15.0 K,ambient pressure,Tetragonal,1:2:3,,,,,,,True,10.1103/PhysRevB.53.14631
Ca0.02La0.98Ba1.55La0.45Cu3O7.009,Ca0.02La0.98Ba1.55La0.45Cu3O7.009,Bulk,,,SC,cuprate,28.1 K,ambient pressure,Tetragonal,1:2:3,,,,,,,True,10.1103/PhysRevB.53.14631
Ca0.02La0.98Ba1.55La0.45Cu3O7.084,Ca0.02La0.98Ba1.55La0.45Cu3O7.084,Bulk,,,SC,cuprate,54.0 K,ambient pressure,Tetragonal,1:2:3,,,,,,,True,10.1103/PhysRevB.53.14631
Ca0.047La0.953Ba1.703La0.297Cu3O7.079,Ca0.047La0.953Ba1.703La0.297Cu3O7.079,Bulk,,,SC,cuprate,74.4 K,ambient pressure,Tetragonal,1:2:3,,,,,,,True,10.1103/PhysRevB.53.14631
Ca0.047La0.953Ba1.703La0.297Cu3O7.143,Ca0.047La0.953Ba1.703La0.297Cu3O7.143,Bulk,,,SC,cuprate,79.1 K,ambient pressure,Tetragonal,1:2:3,,,,,,,True,10.1103/PhysRevB.53.14631
Calcium-doped YBCO (4% Ca),Ca0.04Y0.96Ba2Cu3O7,Bulk,,,SC,High-Tc/cuprate,79 K,,Orthorhombic,,,,,,,100 T,TRUE,10.1103/PhysRevB.108.144511
Ca0.05La0.95Ba1.7La0.3Cu3Oy,Ca0.05La0.95Ba1.7La0.3Cu3O7.030,Bulk,,,SC,High-Tc/cuprate,46.7 K,,Tetragonal,1:2:3 type,P4/mmm,,,,,,True,10.1103/PhysRevB.48.532
Ca0.05Sr0.95TiO3,Ca0.05Sr0.95TiO3,Bulk,,,SC,,0.38 K,,,perovskite,,,,,,,True,10.1103/PhysRevLett.16.579
Ca0.05Sr0.95TiO3,Ca0.05Sr0.95TiO3,Bulk,,,SC,Type-II,0.30 K,,Tetragonal,perovskite,,,,,,,True,10.1103/PhysRev.159.301
Ca0.075Sr0.925TiO3,Ca0.075Sr0.925TiO3,Bulk,,,SC,Type-II,0.48 K,,Tetragonal,perovskite,,,,,1.9 Oe,,True,10.1103/PhysRev.159.301
Ca0.08Sr0.92TiO3,Ca0.08Sr0.92TiO3,Bulk,,,SC,,0.50 K,,,perovskite,,,,,3.8 Oe,,True,10.1103/PhysRevLett.16.579
Ca0.15La0.85Ba1.6La0.4Cu3Oy,Ca0.15La0.85Ba1.6La0.4Cu3O7.052,Bulk,,,SC,High-Tc/cuprate,51.9 K,,Tetragonal,1:2:3 type,P4/mmm,,,,,,True,10.1103/PhysRevB.48.532
Calcium-doped YBCO (15% Ca),Ca0.15Y0.85Ba2Cu3O7,Bulk,,,SC,High-Tc/cuprate,57 K,,Orthorhombic,,,,,,,47 T,TRUE,10.1103/PhysRevB.108.144511
Ca0.1La0.9Ba1.65La0.35Cu3Oy,Ca0.1La0.9Ba1.65La0.35Cu3O6.9,Bulk,,,NSC,,,atmospheric pressure,Tetragonal,1:2:3 perovskite,P4/mmm,,,,,,True,10.1103/PhysRevB.49.15928
Ca0.1La0.9Ba1.65La0.35Cu3O6.975,Ca0.1La0.9Ba1.65La0.35Cu3O6.975,Bulk,,,SC,cuprate,Variable with doping,,tetragonal,1:2:3,,,,,,,True,10.1103/PhysRevB.51.6739
CLBLCO,Ca0.1La0.9Ba1.65La0.35Cu3O7.038,Bulk,,,SC,High-Tc,30.9 K,,Tetragonal,1-2-3 structure,P4/mmm,,,,,,True,10.1103/PhysRevB.63.174510
Ca0.1La0.9Ba1.65La0.35Cu3O7.05,Ca0.1La0.9Ba1.65La0.35Cu3O7.05,Bulk,,,SC,High-Tc/cuprate,,,,,,,,,,,True,10.1103/PhysRevLett.71.3392
Ca0.1La0.9Ba1.65La0.35Cu3Oy,Ca0.1La0.9Ba1.65La0.35Cu3O7.05,Bulk,,,SC,High-Tc/cuprate,~42 K,atmospheric pressure,Tetragonal,1:2:3 perovskite,P4/mmm,,,,,,True,10.1103/PhysRevB.49.15928
Ca0.1La0.9Ba1.65La0.35Cu3Oy,Ca0.1La0.9Ba1.65La0.35Cu3O7.060,Bulk,,,SC,High-Tc/cuprate,48.3 K,,Tetragonal,1:2:3 type,P4/mmm,3.906 Å,3.906 Å,11.718 Å,,,True,10.1103/PhysRevB.48.532
CaLaBaCuO,Ca0.1La0.9Ba1.65La0.35Cu3O7.068,Bulk,,,SC,High-Tc/cuprate,46 K,,Tetragonal,1:2:3 cuprate,P4/mmm,3.903 Å,3.903 Å,11.721 Å,,,True,10.1103/PhysRevB.52.12982
CLBLCO,Ca0.1La0.9Ba1.65La0.35Cu3O7.084,Bulk,,,SC,High-Tc,42.6 K,,Tetragonal,1-2-3 structure,P4/mmm,,,,,,True,10.1103/PhysRevB.63.174510
CLBLCO,Ca0.1La0.9Ba1.65La0.35Cu3O7.135,Bulk,,,SC,High-Tc/cuprate,,,Tetragonal,1-2-3,,,,,,,True,10.1103/PhysRevB.58.11204
Ca0.1La0.9Ba1.65La0.35Cu3Oy,Ca0.1La0.9Ba1.65La0.35Cu3O7.15,Bulk,,,SC,High-Tc/cuprate,~45 K,atmospheric pressure,Tetragonal,1:2:3 perovskite,P4/mmm,,,,,,True,10.1103/PhysRevB.49.15928
CLBLCO,Ca0.1La0.9Ba1.65La0.35Cu3O7.158,Bulk,,,SC,High-Tc,52.6 K,,Tetragonal,1-2-3 structure,P4/mmm,,,,,,True,10.1103/PhysRevB.63.174510
CLBLCO,Ca0.1La0.9Ba1.65La0.35Cu3O7.180,Bulk,,,SC,High-Tc,41.4 K,,Tetragonal,1-2-3 structure,P4/mmm,,,,,,True,10.1103/PhysRevB.63.174510
CLBLCO,Ca0.1La0.9Ba1.65La0.35Cu3O7.258,Bulk,,,SC,High-Tc,5.0 K,,Tetragonal,1-2-3 structure,P4/mmm,,,,,,True,10.1103/PhysRevB.63.174510
CLBLCO,Ca0.1La0.9Ba1.65La0.35Cu3Oy,Bulk,,,SC,High-Tc/cuprate,33.1 K,,Tetragonal,,,,,,,,True,10.1103/PhysRevLett.88.137003
Ca0.1Sr0.9TiO3,Ca0.1Sr0.9TiO3,Bulk,,,SC,Type-II,0.39 K,,Tetragonal,perovskite,,,,,,,True,10.1103/PhysRev.159.301
Ca0.1Y0.9Ba2Cu3O7−δ,Ca0.1Y0.9Ba2Cu3O7−δ,Bulk,,,SC,High-Tc/Cuprate,84.9 K,,Orthorhombic,,,3.83 Å,3.89 Å,11.68 Å,,,TRUE,10.1016/j.jallcom.2012.05.060
Ca0.1Y0.9Ba2Cu4Oy,Ca0.1Y0.9Ba2Cu4Oy,Bulk,,,SC,High-Tc/cuprate,89 K,50-200 bars,Orthorhombic,perovskite,,,,,,,True,10.1103/PhysRevB.41.4118
Ca0.1YBa2Cu3O7,Ca0.1YBa2Cu3O7,Thin Film,,,SC,High-Tc,66 K,,,,,,,,,,TRUE,10.1016/j.physc.2005.12.010
Calcium intercalated MoS2,Ca0.20(NH3)0.17MoS2,Bulk,,,SC,Type-II,8.6 K,,Hexagonal,,P-3m1,3.191 Å,,18.518 Å,,0.098 T,TRUE,10.1016/j.jssc.2017.10.015
Ca0.25La0.75Ba1.5La0.5Cu3Oy,Ca0.25La0.75Ba1.5La0.5Cu3O7.087,Bulk,,,SC,High-Tc/cuprate,70.0 K,,Tetragonal,1:2:3 type,P4/mmm,,,,,,True,10.1103/PhysRevB.48.532
Ca0.25Na0.75Fe2As2,Ca0.25Na0.75Fe2As2,Bulk,,,SC,iron-based,33.4 K,ambient,Tetragonal,ThCr2Si2-type,,,,,,"-dHc2_ab/dT = 7.15 T/K, -dHc2_c/dT = 4 T/K",TRUE,10.1103/PhysRevB.84.064533
NCSt (Ca0.25Sr0.75)Pd3P,Ca0.25Sr0.75Pd3P,Bulk,,,SC,Type-II,0.32 K,0 GPa,Tetragonal,,I41md,,,,,0.32 kOe,TRUE,10.1016/j.jallcom.2021.160733
Ca0.2Ce2.8Rh4Sn13,Ca0.2Ce2.8Rh4Sn13,Bulk,,,NSC,,NSC,Ambient,Cubic (distorted at low T),skutterudite-related,I-43d (low T),,,,,,TRUE,10.1103/PhysRevB.93.245126
Ca0.2La0.8Ba1.55La0.45Cu3O6.96,Ca0.2La0.8Ba1.55La0.45Cu3O6.96,Bulk,,,SC,cuprate,Variable with doping,,tetragonal,1:2:3,,,,,,,True,10.1103/PhysRevB.51.6739
Ca0.2La0.8Ba1.55La0.45Cu3Oy,Ca0.2La0.8Ba1.55La0.45Cu3O7.082,Bulk,,,SC,High-Tc/cuprate,61.7 K,,Tetragonal,1:2:3 type,P4/mmm,3.894 Å,3.894 Å,11.685 Å,,,True,10.1103/PhysRevB.48.532
CLBLCO,Ca0.2La0.8Ba1.55La0.45Cu3O7.149,Bulk,,,SC,High-Tc/cuprate,,,Tetragonal,1-2-3,,,,,,,True,10.1103/PhysRevB.58.11204
Calcium molybdenum disulfide,Ca0.2MoS2,Bulk,,,SC,Type-II,4 K,,,layered,,,,,,measured up to 110 T,True,10.1103/PhysRevLett.32.709
Ca0.2MoS2,Ca0.2MoS2,Bulk,,,SC,Type-II,4 K,,,layered,,,,,,measured up to 11 T,True,10.1103/PhysRevLett.32.712
Ca0.2Sr0.8TiO3,Ca0.2Sr0.8TiO3,Bulk,,,SC,Type-II,0.29 K,,Tetragonal,perovskite,,,,,,,True,10.1103/PhysRev.159.301
Ca0.2Y0.8Ba2Cu3Oy,Ca0.2Y0.8Ba2Cu3Oy,Bulk,,,SC,High-Tc/cuprate,86 K,16 bars,Tetragonal,perovskite,,,,,,,True,10.1103/PhysRevB.41.4118
Calcium Sodium Iron Arsenide,Ca0.33Na0.67Fe2As2,Bulk,,,SC,iron-based,34.2 K,ambient pressure,Tetragonal,ThCr2Si2-type (122-type),I4/mmm,5.44,5.44,11.99,,,TRUE,10.1103/PhysRevB.107.224514
Ca0.33Na0.67Fe2As2,Ca0.33Na0.67Fe2As2,Bulk,,,SC,Iron-based,33.7 K,,Tetragonal,,,,,,,,TRUE,10.1016/j.ssc.2014.05.018
beta-Ca vanadium bronze,Ca0.33V2O5,Bulk,,,NSC,,,,Monoclinic,vanadium bronze framework,,,,,,,TRUE,10.1103/PhysRevB.77.104529
β-Ca0.33V2O5,Ca0.33V2O5,Bulk,,,NSC,,,up to 8 GPa,Monoclinic,"Coupled ladders, V2O5 framework",P21/a,,,,,,TRUE,10.1103/PhysRevB.97.125138
Ca0.35La0.65Ba1.4La0.6Cu3Oy,Ca0.35La0.65Ba1.4La0.6Cu3O7.108,Bulk,,,SC,High-Tc/cuprate,78.5 K,,Tetragonal,1:2:3 type,P4/mmm,,,,,,True,10.1103/PhysRevB.48.532
Ca0.3La0.7Ba1.45La0.55Cu3Oy,Ca0.3La0.7Ba1.45La0.55Cu3O7.110,Bulk,,,SC,High-Tc/cuprate,74.6 K,,Tetragonal,1:2:3 type,P4/mmm,3.883 Å,3.883 Å,11.649 Å,,,True,10.1103/PhysRevB.48.532
CLBLCO,Ca0.3La0.7Ba1.45La0.55Cu3O7.160,Bulk,,,SC,High-Tc/cuprate,,,Tetragonal,1-2-3,,,,,,,True,10.1103/PhysRevB.58.11204
CaNdBaCuO,Ca0.3Nd0.7Ba1.45Nd0.55Cu3Oy,Bulk,,,SC,High-Tc/cuprate,,,Tetragonal,1:2:3 cuprate,P4/mmm,,,,,,True,10.1103/PhysRevB.52.12982
Calcium Strontium Copper Oxide,Ca0.3Sr0.7CuO2,Bulk,,,SC,High-Tc/cuprate,110 K,,Tetragonal,infinite-layer with defect layers,P4/mmm,3.90 Å,3.90 Å,7.64 Å,,,True,10.1103/PhysRevB.51.8638
Reduced Calcium Strontium Copper Oxide,Ca0.3Sr0.7CuO2,Bulk,,,SC,High-Tc/cuprate,40 K,,Tetragonal,infinite-layer with defect layers,P4/mmm,3.90 Å,3.90 Å,7.64 Å,,,True,10.1103/PhysRevB.51.8638
Ca0.3Sr0.7CuO2,Ca0.3Sr0.7CuO2,Bulk,,,SC,High-Tc,110K,,Infinite-layer,,,,,,,,TRUE,10.1016/0964-1807(93)90259-5
Ca0.3Sr0.7TiO3,Ca0.3Sr0.7TiO3,Bulk,,,SC,,0.55 K,,,perovskite,,,,,2.15 Oe,,True,10.1103/PhysRevLett.16.579
Ca0.3Sr0.7TiO3,Ca0.3Sr0.7TiO3,Bulk,,,SC,Type-II,0.50 K,,Rhombohedral,perovskite,,,,,,,True,10.1103/PhysRev.159.301
Ca0.3Y0.7Ba2Cu3O7-δ (10 uc film),Ca0.3Y0.7Ba2Cu3O7-δ,Thin Film,10 uc,SrTiO3 (001),SC,High-Tc/cuprate,up to 75 K,,Tetragonal,perovskite,,,,11.8 Å,,,TRUE,10.1103/PhysRevB.94.094525
Ca0.3Y0.7Ba2Cu3O7-δ (5 uc film),Ca0.3Y0.7Ba2Cu3O7-δ,Thin Film,5 uc,SrTiO3 (001),SC,High-Tc/cuprate,up to 60 K,,Tetragonal,perovskite,,,,11.8 Å,,,TRUE,10.1103/PhysRevB.94.094525
Ca0.3Y0.7Ba2Cu3O7-δ (2 uc film),Ca0.3Y0.7Ba2Cu3O7-δ,Thin Film,2 uc,SrTiO3 (001),SC,High-Tc/cuprate,up to 40 K,,Tetragonal,perovskite,,,,11.8 Å,,,TRUE,10.1103/PhysRevB.94.094525
Ca0.3Y0.7Ba2Cu3O7-δ (50 uc film),Ca0.3Y0.7Ba2Cu3O7-δ,Thin Film,50 uc (59 nm),SrTiO3 (001),SC,High-Tc/cuprate,79.5 K,,Tetragonal,perovskite,,,,11.8 Å,,,TRUE,10.1103/PhysRevB.94.094525
Ca0.45La0.55Ba1.3La0.7Cu3Oy,Ca0.45La0.55Ba1.3La0.7Cu3O7.135,Bulk,,,SC,High-Tc/cuprate,81.4 K,,Tetragonal,1:2:3 type,P4/mmm,,,,,,True,10.1103/PhysRevB.48.532
Ni-doped CLBLCO,Ca0.4La0.6Ba1.35La0.65Cu2.92Ni0.08O7.216,Bulk,,,SC,High-Tc/cuprate,,,Tetragonal,1-2-3,,,,,,,True,10.1103/PhysRevB.58.11204
Co-doped CLBLCO,Ca0.4La0.6Ba1.35La0.65Cu2.95Co0.05O7.210,Bulk,,,SC,High-Tc/cuprate,,,Tetragonal,1-2-3,,,,,,,True,10.1103/PhysRevB.58.11204
Ni-doped CLBLCO,Ca0.4La0.6Ba1.35La0.65Cu2.95Ni0.05O7.185,Bulk,,,SC,High-Tc/cuprate,,,Tetragonal,1-2-3,,,,,,,True,10.1103/PhysRevB.58.11204
Ga-doped CLBLCO,Ca0.4La0.6Ba1.35La0.65Cu2.96Ga0.04O7.168,Bulk,,,SC,High-Tc/cuprate,,,Tetragonal,1-2-3,,,,,,,True,10.1103/PhysRevB.58.11204
Zn-doped CLBLCO,Ca0.4La0.6Ba1.35La0.65Cu2.96Zn0.04O7.147,Bulk,,,SC,High-Tc/cuprate,,,Tetragonal,1-2-3,,,,,,,True,10.1103/PhysRevB.58.11204
Ni-doped CLBLCO,Ca0.4La0.6Ba1.35La0.65Cu2.975Ni0.025O7.164,Bulk,,,SC,High-Tc/cuprate,,,Tetragonal,1-2-3,,,,,,,True,10.1103/PhysRevB.58.11204
Zn-doped CLBLCO,Ca0.4La0.6Ba1.35La0.65Cu2.975Zn0.025O7.152,Bulk,,,SC,High-Tc/cuprate,,,Tetragonal,1-2-3,,,,,,,True,10.1103/PhysRevB.58.11204
Ni-doped CLBLCO,Ca0.4La0.6Ba1.35La0.65Cu2.985Ni0.015O7.144,Bulk,,,SC,High-Tc/cuprate,,,Tetragonal,1-2-3,,,,,,,True,10.1103/PhysRevB.58.11204
Zn-doped CLBLCO,Ca0.4La0.6Ba1.35La0.65Cu2.985Zn0.015O7.154,Bulk,,,SC,High-Tc/cuprate,,,Tetragonal,1-2-3,,,,,,,True,10.1103/PhysRevB.58.11204
Ni-doped CLBLCO,Ca0.4La0.6Ba1.35La0.65Cu2.9Ni0.1O7.225,Bulk,,,SC,High-Tc/cuprate,,,Tetragonal,1-2-3,,,,,,,True,10.1103/PhysRevB.58.11204
CLBLCO,Ca0.4La0.6Ba1.35La0.65Cu3O6.884,Bulk,,,SC,High-Tc,12.6 K,,Tetragonal,1-2-3 structure,P4/mmm,,,,,,True,10.1103/PhysRevB.63.174510
Ca0.4La0.6Ba1.35La0.65Cu3O6.895,Ca0.4La0.6Ba1.35La0.65Cu3O6.895,Bulk,,,SC,cuprate,Variable with doping,,tetragonal,1:2:3,,,,,,,True,10.1103/PhysRevB.51.6739
CLBLCO,Ca0.4La0.6Ba1.35La0.65Cu3O6.926,Bulk,,,SC,High-Tc,33.1 K,,Tetragonal,1-2-3 structure,P4/mmm,,,,,,True,10.1103/PhysRevB.63.174510
CaLaBaCuO,Ca0.4La0.6Ba1.35La0.65Cu3O6.987,Bulk,,,SC,High-Tc/cuprate,46 K,,Tetragonal,1:2:3 cuprate,P4/mmm,3.876 Å,3.876 Å,11.679 Å,,,True,10.1103/PhysRevB.52.12982
CLBLCO,Ca0.4La0.6Ba1.35La0.65Cu3O7.008,Bulk,,,SC,High-Tc,54.6 K,,Tetragonal,1-2-3 structure,P4/mmm,,,,,,True,10.1103/PhysRevB.63.174510
Ca0.4La0.6Ba1.35La0.65Cu3O7.05,Ca0.4La0.6Ba1.35La0.65Cu3O7.05,Bulk,,,SC,High-Tc/cuprate,,,,,,,,,,,True,10.1103/PhysRevLett.71.3392
Ca0.4La0.6Ba1.35La0.65Cu3Oy,Ca0.4La0.6Ba1.35La0.65Cu3O7.05,Bulk,,,SC,High-Tc/cuprate,~63 K,atmospheric pressure,Tetragonal,1:2:3 perovskite,P4/mmm,,,,,,True,10.1103/PhysRevB.49.15928
CLBLCO,Ca0.4La0.6Ba1.35La0.65Cu3O7.068,Bulk,,,SC,High-Tc,71.4 K,,Tetragonal,1-2-3 structure,P4/mmm,,,,,,True,10.1103/PhysRevB.63.174510
Ca0.4La0.6Ba1.35La0.65Cu3Oy,Ca0.4La0.6Ba1.35La0.65Cu3O7.141,Bulk,,,SC,High-Tc/cuprate,80.6 K,,Tetragonal,1:2:3 type,P4/mmm,3.876 Å,3.876 Å,11.634 Å,,,True,10.1103/PhysRevB.48.532
CLBLCO,Ca0.4La0.6Ba1.35La0.65Cu3O7.142,Bulk,,,SC,High-Tc,79.4 K,,Tetragonal,1-2-3 structure,P4/mmm,,,,,,True,10.1103/PhysRevB.63.174510
CLBLCO,Ca0.4La0.6Ba1.35La0.65Cu3O7.146,Bulk,,,SC,High-Tc/cuprate,,,Tetragonal,1-2-3,,,,,,,True,10.1103/PhysRevB.58.11204
Ca0.4La0.6Ba1.35La0.65Cu3Oy,Ca0.4La0.6Ba1.35La0.65Cu3O7.15,Bulk,,,SC,High-Tc/cuprate,~82 K,atmospheric pressure,Tetragonal,1:2:3 perovskite,P4/mmm,,,,,,True,10.1103/PhysRevB.49.15928
CLBLCO,Ca0.4La0.6Ba1.35La0.65Cu3O7.174,Bulk,,,SC,High-Tc,80.3 K,,Tetragonal,1-2-3 structure,P4/mmm,,,,,,True,10.1103/PhysRevB.63.174510
CLBLCO,Ca0.4La0.6Ba1.35La0.65Cu3O7.208,Bulk,,,SC,High-Tc,75.9 K,,Tetragonal,1-2-3 structure,P4/mmm,,,,,,True,10.1103/PhysRevB.63.174510
CLBLCO,Ca0.4La0.6Ba1.35La0.65Cu3O7.240,Bulk,,,SC,High-Tc,60.8 K,,Tetragonal,1-2-3 structure,P4/mmm,,,,,,True,10.1103/PhysRevB.63.174510
Ca0.4La0.6Ba1.6La0.4Cu3O6.992,Ca0.4La0.6Ba1.6La0.4Cu3O6.992,Bulk,,,SC,cuprate,79.4 K,ambient pressure,Tetragonal,1:2:3,,,,,,,True,10.1103/PhysRevB.53.14631
Ca0.4Na0.6Fe2As2,Ca0.4Na0.6Fe2As2,Bulk,,,SC,iron-based,,ambient,Tetragonal,ThCr2Si2-type,,,,,,,TRUE,10.1103/PhysRevB.84.064533
Ca0.4Na0.6FeAsF,Ca0.4Na0.6FeAsF,,,,SC,iron-based,57.4 K,,,1111-type,,,,,,,FALSE,10.1103/PhysRevB.82.024421
Ca0.4Nd0.6FeAsF,Ca0.4Nd0.6FeAsF,Bulk,,,SC,Iron-based,57.4 K,,Tetragonal,,,,,,,,TRUE,10.1016/j.physc.2009.03.029
