Repository: WyattBunstine/ML_SC_Project

# ML_SC_Project — Chemically and Geometrically Motivated Crystal Graph Neural Networks

This project predicts and screens superconductors from crystal structure. It frames the
problem as a **two-stage hurdle**: first classify whether a material is a superconductor
candidate (SC vs. non-SC), then regress the critical temperature T_c for superconductors.

Two graph-neural-network families are trained and compared:

- a **baseline CGCNN** ([txie-93/cgcnn](https://github.com/txie-93/cgcnn)), and
- an **MPNN** with learned edge features that consumes richer `crystal_graph_v4` graphs
  (this project's contribution).

File: database/superconductor_materials_full.csv (part 39 of 215)
Material_Name,Chemical_Composition,Material_Class,Film_Thickness,Substrate,Material_Type,Superconductor_Type,Superconducting_Transition_Temperature,Pressure,Crystal_Structure,Lattice_Structure,Space_Group,"Lattice_Constant(a)","Lattice_Constant(b)","Lattice_Constant(c)",Lower_Critical_Field,Upper_Critical_Field,Experimental,DOI
Ca0.4Pr0.6FeAsF,Ca0.4Pr0.6FeAsF,Bulk,,,SC,Iron-based,52.8 K,,Tetragonal,,,,,,,,TRUE,10.1016/j.physc.2009.03.029
Ca0.4Y0.6Sr2(Tl0.5Pb0.5)Cu2O7,Ca0.4Y0.6Sr2Tl0.5Pb0.5Cu2O7,Bulk,,,SC,High-Tc/cuprate,108 K,,Tetragonal,1:2:1:2 structure,P4/mmm,,,,,,True,10.1103/PhysRevB.47.12104
Ca0.50Na0.50Fe2As2,Ca0.50Na0.50Fe2As2,Bulk,,,SC,iron-based,26 K,,Tetragonal,ThCr2Si2-type,I4/mmm,,,,,,TRUE,10.1103/PhysRevB.95.064508
Ca0.53Na0.47Fe2As2,Ca0.53Na0.47Fe2As2,Bulk,,,SC,iron-based,19 K,,Tetragonal,ThCr2Si2-type,I4/mmm,,,,,,TRUE,10.1103/PhysRevB.95.064508
Ca0.56Na0.44Fe2As2,Ca0.56Na0.44Fe2As2,Bulk,,,SC,iron-based,17 K,,Tetragonal,ThCr2Si2-type,I4/mmm,,,,,,TRUE,10.1103/PhysRevB.95.064508
Ca0.58Na0.42Fe2As2,Ca0.58Na0.42Fe2As2,Bulk,,,SC,iron-based,18 K,,Tetragonal,ThCr2Si2-type,I4/mmm,,,,,,TRUE,10.1103/PhysRevB.95.064508
Ca0.5Al0.5B2,Ca0.5Al0.5B2,Bulk,,,SC,Type-II,3.23 K,,Hexagonal,AlB2-type,P6/mmm,3.098 Å,,7.267 Å,,,FALSE,10.1016/j.commatsci.2018.08.005
Ca0.5La0.5Ba1.25La0.75Cu3Oy,Ca0.5La0.5Ba1.25La0.75Cu3O7.137,Bulk,,,SC,High-Tc/cuprate,81.3 K,,Tetragonal,1:2:3 type,P4/mmm,3.873 Å,3.873 Å,11.622 Å,,,True,10.1103/PhysRevB.48.532
Ca0.5La1.25Ba1.25Cu3Ox,Ca0.5La1.25Ba1.25Cu3Ox,Bulk,,,SC,High-Tc/cuprate,,,,,,,,,,measured but specific values not provided,,10.1103/PhysRevB.66.012514
Ca0.5Li0.5C6,Ca0.5Li0.5C6,Bulk,,,SC,Type-II,11.5 K,,,,,,,,,,FALSE,10.1016/j.ssc.2012.01.049
Ca0.5Na0.5Fe2As2,Ca0.5Na0.5Fe2As2,Bulk,,,SC,iron-based,19.4 K,ambient,Tetragonal,ThCr2Si2-type,,,,,,"-dHc2_ab/dT = 4 T/K, -dHc2_c/dT = 2.2 T/K",TRUE,10.1103/PhysRevB.84.064533
Ca0.5Na0.5FeAs2,Ca0.5Na0.5FeAs2,Bulk,,,SC,Iron-based,19.5,,,,,,,,,,FALSE,10.1016/j.physc.2014.03.026
Ca0.5Sr0.5AlSi,Ca0.5Sr0.5AlSi,Bulk,,,SC,Type-II,5.24 K,0 GPa,Hexagonal,AlB2-type honeycomb,P6/mmm,,,,,,TRUE,10.1103/PhysRevResearch.3.033192
Calcium Strontium Copper Oxide (x=0.5),Ca0.5Sr0.5CuO2,Thin Film,"20 nm, 50 nm",YBa₂Cu₃O₇₋δ,AFM,,NSC,,,,,,,,,,TRUE,10.1103/PhysRevLett.99.017004
Ca0.5Sr0.5RuO3,Ca0.5Sr0.5RuO3,Thin Film,500 nm,SrTiO3,NSC,,NSC - no superconductivity down to 4.2 K,,,,,,,,,,True,10.1103/PhysRevLett.73.1436
Ca0.5Zn0.5Fe2O4,Ca0.5Zn0.5Fe2O4,Bulk,,,SC,High-Tc,200 K,,Orthorhombic,,,,,,,,TRUE,10.1016/0038-1098(88)90253-0
Ca0.62Na0.38Fe2As2,Ca0.62Na0.38Fe2As2,Bulk,,,SC,iron-based,16 K,,Tetragonal,ThCr2Si2-type,I4/mmm,,,,,,TRUE,10.1103/PhysRevB.95.064508
Ca0.63Na0.37Fe2As2,Ca0.63Na0.37Fe2As2,Bulk,,,SC,iron-based,16 K,,Tetragonal,ThCr2Si2-type,I4/mmm,,,,,,TRUE,10.1103/PhysRevB.95.064508
Ca0.64Na0.36Fe2As2,Ca0.64Na0.36Fe2As2,Bulk,,,SC,iron-based,14 K,,Tetragonal,ThCr2Si2-type,I4/mmm,,,,,,TRUE,10.1103/PhysRevB.95.064508
Ca0.65Na0.35Fe2As2,Ca0.65Na0.35Fe2As2,Bulk,,,SC,iron-based,11 K,,Tetragonal,ThCr2Si2-type,I4/mmm,,,,,,TRUE,10.1103/PhysRevB.95.064508
Ca0.67Ba1.33CuO3+y,Ca0.67Ba1.33CuO3+y,Bulk,,,NSC,,,200 bars,,K2NiF4,,,,,,,True,10.1103/PhysRevB.41.4118
Ca0.6K0.4C8,Ca0.6K0.4C8,Bulk,,,SC,Type-II,9.6 K,0 GPa,Orthorhombic,Orthorhombic,Fddd,4.92 Å,8.52 Å,21.40 Å,,1.0 T,TRUE,10.1016/j.carbon.2016.01.071
Ca0.6Li0.4C6,Ca0.6Li0.4C6,Bulk,,,SC,Type-II,11.5 K,,,,,,,,,,FALSE,10.1016/j.ssc.2012.01.049
Calcium Sodium Iron Arsenide,Ca0.6Na0.4Fe2As2,Bulk,,,SC,iron-based,28 K,,Tetragonal,ThCr2Si2-type,I4/mmm,,,,,,FALSE,10.1103/PhysRevB.99.134103
Ca0.6Na0.4Fe2As2,Ca0.6Na0.4Fe2As2,Bulk,,,SC,iron-based,,,Tetragonal,ThCr2Si2-type,,,,,,,FALSE,10.1103/PhysRevB.89.014510
Ca0.6Na0.4Fe2As2,Ca0.6Na0.4Fe2As2,Bulk,,,SC,Iron-based,21 K,,,,,,,,,,FALSE,10.1016/j.cryogenics.2022.103525
CSo (Ca0.6Sr0.4)Pd3P,Ca0.6Sr0.4Pd3P,Bulk,,,SC,Type-II,3.5 K,0 GPa,Orthorhombic,,Pnma,,,,123 Oe,25.3 kOe,TRUE,10.1016/j.jallcom.2021.160733
Ca0.73La0.27Fe2As2,Ca0.73La0.27Fe2As2,Bulk,,,SC,iron-based,,ambient pressure,Tetragonal,ThCr2Si2-type (122),I4/mmm,,,,,,TRUE,10.1103/PhysRevB.85.024525
Ca0.73La0.27Fe2As2,Ca0.73La0.27Fe2As2,Bulk,,,SC,iron-based,44 K,20 kbar,Tetragonal,ThCr2Si2-type,I4/mmm,,,,,,TRUE,10.1103/PhysRevB.89.134516
Ca0.73La0.27FeAs2,Ca0.73La0.27FeAs2,Bulk,,,NSC,iron-based,,,"Monoclinic (T > 58 K), Triclinic (T < 58 K)",,"P21 (monoclinic, T > 58 K)",,,,,,TRUE,10.1103/PhysRevB.93.104506
Ca0.73La0.27FeAs2,Ca0.73La0.27FeAs2,Bulk,,,SC,Iron-based,26.09 K,2.95 GPa,Monoclinic,,,,,,,,TRUE,10.1016/j.scib.2017.05.027
Ca0.745La0.255Fe0.96Pt0.04As2,Ca0.745La0.255Fe0.96Pt0.04As2,Bulk,,,SC,Iron-based,27 K,,Monoclinic,,P21,,,,,"125.5 T (H // ab), 25.1 T (H ⊥ ab)",TRUE,10.1016/j.jallcom.2019.153017
Ca0.75La0.25FeAsH,Ca0.75La0.25FeAsH,Bulk,,,SC,iron-based,47 K,ambient,Tetragonal,1111-type,P4/nmm,3.883,3.883,8.20,,,FALSE,10.1103/PhysRevB.93.195148
Ca0.77La0.23FeAsH,Ca0.77La0.23FeAsH,Bulk,,,SC,Iron-based,47.4 K,,Tetragonal,,,,,,,,FALSE,10.1016/j.physleta.2020.126345
Ca0.78Ce0.22Fe2As2,Ca0.78Ce0.22Fe2As2,Bulk,,,SC,iron-based,,ambient pressure,Tetragonal,ThCr2Si2-type (122),I4/mmm,,,,,,TRUE,10.1103/PhysRevB.85.024525
Ca0.7Li0.3C6,Ca0.7Li0.3C6,Bulk,,,SC,Type-II,11.5 K,,,,,,,,,,FALSE,10.1016/j.ssc.2012.01.049
Ca0.7Sr0.3AlSi,Ca0.7Sr0.3AlSi,Bulk,,,SC,Type-II,5.92 K,0 GPa,Hexagonal,AlB2-type honeycomb,P6/mmm,,,,,,TRUE,10.1103/PhysRevResearch.3.033192
"CCO-STO alloy (70% CaCuO2, 30% SrTiO3)",Ca0.7Sr0.3Cu0.7Ti0.3O2.3,Thin Film,,NdGaO3 (110),NSC,,,,,alloy,,,,,,,TRUE,10.1103/PhysRevB.86.134524
Ca0.81La0.19Fe2As2,Ca0.81La0.19Fe2As2,Bulk,,,SC,iron-based,,ambient pressure,Tetragonal,ThCr2Si2-type (122),I4/mmm,,,,,,TRUE,10.1103/PhysRevB.85.024525
Ca0.82La0.18Fe0.96Ni0.04As2,Ca0.82La0.18Fe0.96Ni0.04As2,Bulk,,,SC,iron-based,22 K,ambient,,"112-type, derivative of HfCuSi2, noncentrosymmetric with zigzag As chains",,5.52,5.52,10.27,,,TRUE,10.1103/PhysRevLett.120.137001
Ca0.82La0.18FeAs2,Ca0.82La0.18FeAs2,Bulk,,,SC,Iron-based,40 K,,Monoclinic,,P21,3.949 Å,3.895 Å,10.298 Å,,,TRUE,10.1016/j.jpcs.2015.03.022
Ca0.83La0.17FeAs2,Ca0.83La0.17FeAs2,Bulk,,,SC,Iron-based,25 K,,Monoclinic,,P 21,3.9436,3.8732,10.3172,,,TRUE,10.1016/j.physc.2015.04.001
Ca0.83La0.17FeAs2,Ca0.83La0.17FeAs2,Bulk,,,SC,Iron-based,47 K,,Monoclinic,,P 21,3.9436,3.8732,10.3172,,,TRUE,10.1016/j.physc.2015.04.001
Ca0.84Ce0.16Fe2As2,Ca0.84Ce0.16Fe2As2,Bulk,,,SC,iron-based,35-37 K,ambient pressure,Tetragonal,ThCr2Si2-type (122),I4/mmm,,,,,,TRUE,10.1103/PhysRevB.85.024525
Ca0.84La0.16FeAs2,Ca0.84La0.16FeAs2,Bulk,,,SC,Iron-based,35 K,,Monoclinic,,P21,,,,,,FALSE,10.1016/j.commatsci.2018.12.050
Ca0.84La0.16FeAs2,Ca0.84La0.16FeAs2,Bulk,,,SC,Iron-based,35 K,,Monoclinic,,P21,,,,,,FALSE,10.1016/j.intermet.2019.01.002
Ca0.855Pr0.145Fe2As2,Ca0.855Pr0.145Fe2As2,Bulk,,,SC,iron-based,44 K,ambient pressure,Tetragonal,ThCr2Si2-type (122),I4/mmm,,,,,,TRUE,10.1103/PhysRevB.85.024525
Ca0.85Pr0.15Fe2As2,Ca0.85Pr0.15Fe2As2,Bulk,,,SC,Iron-based,47 K,,Tetragonal,Layered,I 4/mmm,3.9 Å,3.9 Å,,,,FALSE,10.1016/j.cossms.2013.04.001
Ca0.85Sr0.15CuO2,Ca0.85Sr0.15CuO2,,,,SC,High-Tc,,,,,,,,,,,,10.1103/PhysRevB.40.6998
Ca0.85Sr0.15CuO2,Ca0.85Sr0.15CuO2,Bulk,,,NSC,,,,,,,,,,,,True,10.1103/PhysRevB.44.5176
Calcium Strontium Copper Oxide (x=0.15),Ca0.85Sr0.15CuO2,Thin Film,50 nm,YBa₂Cu₃O₇₋δ,AFM,,NSC,,,,,,,,,,TRUE,10.1103/PhysRevLett.99.017004
Ca0.86La0.14Fe2As2,Ca0.86La0.14Fe2As2,Bulk,,,NSC,iron-based,NSC,ambient pressure,Tetragonal,ThCr2Si2-type (122),I4/mmm,,,,,,TRUE,10.1103/PhysRevB.85.024525
Sample 2,Ca0.86Pr0.14Fe2As2,Bulk,,,SC,Iron-based,42 K,,,,,,,,,,TRUE,10.1016/j.physc.2014.06.014
Ca0.86Sr0.14CuO2,Ca0.86Sr0.14CuO2,Bulk,,,SC,cuprate,,,Tetragonal,perovskite,P4/mmm,3.86 Å,3.86 Å,3.2 Å,,,,10.1103/PhysRevB.48.6451
Ca0.86Sr0.14CuO2,Ca0.86Sr0.14CuO2,Bulk,,,SC,cuprate,,,Tetragonal,simple-tetragonal,P4/mmm,3.86 Å,3.86 Å,3.20 Å,,,,10.1103/PhysRevB.40.2217
Ca0.86Sr0.14CuO2,Ca0.86Sr0.14CuO2,Bulk,,,NSC,,,,,infinite-layer,,,,,,,,10.1103/PhysRevLett.63.1515
Ca0.86Sr0.14CuO2,Ca0.86Sr0.14CuO2,Bulk,,,NSC,,,,,infinite layer,,,,,,,True,10.1103/PhysRevB.47.3354
Ca0.86Sr0.14CuO2,Ca0.86Sr0.14CuO2,Bulk,,,NSC,,,,,infinite-layer,,,,,,,TRUE,Handbook of SC
Ca0.87La0.13Fe2As2,Ca0.87La0.13Fe2As2,Bulk,,,SC,iron-based,46.5 K,4 kbar,Tetragonal,ThCr2Si2-type,I4/mmm,,,,,,TRUE,10.1103/PhysRevB.89.134516
Ca0.87La0.13Fe2As2,Ca0.87La0.13Fe2As2,Bulk,,,SC,iron-based,10 K,0 kbar,Tetragonal,ThCr2Si2-type,I4/mmm,,,,,,TRUE,10.1103/PhysRevB.89.134516
Ca0.87Sr0.13CuO2,Ca0.87Sr0.13CuO2,,,,SC,cuprate,,,,,,,,,,,,10.1103/PhysRevB.51.11915
Ca0.88La0.12Fe2As2,Ca0.88La0.12Fe2As2,Bulk,,,SC,iron-based,10 K,0 kbar,Tetragonal,ThCr2Si2-type,I4/mmm,,,,,,TRUE,10.1103/PhysRevB.89.134516
Ca0.8Ce0.2Fe0.975Co0.025As2,Ca0.8Ce0.2Fe0.975Co0.025As2,Bulk,,,SC,Iron-based,34.5 K,,Monoclinic,,P21,,,10.31 Å,,"151 T (H // ab), 48.77 T (H ⊥ ab)",TRUE,10.1016/j.jallcom.2017.05.330
Ca0.8CuO2,Ca0.8CuO2,Bulk,,,NSC,,,,,,,,,,,,True,10.1103/PhysRevB.61.7122
Ca0.8La0.2Fe0.98Co0.02As2,Ca0.8La0.2Fe0.98Co0.02As2,Bulk,,,SC,Iron-based,30 K,,Monoclinic,,,,,,,,TRUE,10.1016/j.physc.2019.1353513
Ca0.8La0.2Fe2As2,Ca0.8La0.2Fe2As2,Bulk,,,SC,iron-based,43 K,0 kbar,Tetragonal,ThCr2Si2-type,I4/mmm,,,,,,FALSE,10.1103/PhysRevB.89.134516
Ca0.8La0.2Fe2As2,Ca0.8La0.2Fe2As2,Bulk,,,SC,Iron-based,47 K,,Tetragonal,Layered,I 4/mmm,3.9 Å,3.9 Å,,,,FALSE,10.1016/j.cossms.2013.04.001
Ca0.8La0.2Fe2As2,Ca0.8La0.2Fe2As2,Bulk,,,SC,Iron-based,43 K,,,,,,,11.72 Å,,411 kOe,TRUE,10.1016/j.physc.2012.01.020
Ca0.8La0.2FeAs2,Ca0.8La0.2FeAs2,Bulk,,,SC,Iron-based,31 K,,Monoclinic,,,,,,,,TRUE,10.1016/j.physc.2019.1353513
Ca0.8Li0.2C6,Ca0.8Li0.2C6,Bulk,,,SC,Type-II,11.5 K,,,,,,,,,,FALSE,10.1016/j.ssc.2012.01.049
Ca0.8Sr0.2(Fe0.52Rh0.48)2As2,Ca0.8Sr0.2Fe1.04Rh0.96As2,Bulk,,,NSC,iron-based,,ambient,Tetragonal,ThCr2Si2-type,I4/mmm,4.06610,4.06610,10.6100,,,TRUE,10.1103/PhysRevB.97.020510
Ca0.8Sr0.2(Fe0.75Rh0.25)2As2,Ca0.8Sr0.2Fe1.5Rh0.5As2,Bulk,,,NSC,iron-based,,ambient,Tetragonal,ThCr2Si2-type,I4/mmm,3.9891,3.9891,11.2556,,,TRUE,10.1103/PhysRevB.97.020510
Ca0.91Nd0.09Fe2As2,Ca0.91Nd0.09Fe2As2,Bulk,,,SC,iron-based,,ambient pressure,Tetragonal,ThCr2Si2-type (122),I4/mmm,3.9822,3.9822,10.684,,,TRUE,10.1103/PhysRevB.85.024525
Ca0.925Pr0.075Fe2As2,Ca0.925Pr0.075Fe2As2,Bulk,,,NSC,iron-based,NSC,ambient pressure,Tetragonal,ThCr2Si2-type (122),I4/mmm,,,,,,TRUE,10.1103/PhysRevB.85.024525
Ca0.92La0.08Fe2As2,Ca0.92La0.08Fe2As2,Bulk,,,SC,iron-based,10 K,ambient pressure,Tetragonal,ThCr2Si2-type (122),I4/mmm,,,,,,TRUE,10.1103/PhysRevB.85.024525
Ca0.92Nd0.08Fe2As2,Ca0.92Nd0.08Fe2As2,Bulk,,,SC,iron-based,,ambient pressure,Tetragonal,ThCr2Si2-type (122),I4/mmm,,,,,,TRUE,10.1103/PhysRevB.85.024525
Ca0.931Pr0.231Fe2.000As2.024,Ca0.931Pr0.231Fe2.000As2.024,Bulk,,,NSC,iron-based,,ambient pressure,"Tetragonal (HT), Collapsed Tetragonal (CT)",ThCr2Si2-type,I4/mmm,,,,,,TRUE,10.1103/PhysRevB.90.214519
Sample 4,Ca0.93Pr0.07Fe1.98Co0.02As2,Bulk,,,SC,Iron-based,"32 K, 12 K",,,,,,,,,,TRUE,10.1016/j.physc.2014.06.014
Sample 3,Ca0.95Pr0.05Fe1.98Co0.02As2,Bulk,,,SC,Iron-based,"25 K, 12 K",,,,,,,,,,TRUE,10.1016/j.physc.2014.06.014
Ca0.967Pr0.152Fe2.000As2.010,Ca0.967Pr0.152Fe2.000As2.010,Bulk,,,NSC,iron-based,,ambient pressure,"Tetragonal (HT), Collapsed Tetragonal (CT)",ThCr2Si2-type,I4/mmm,,,,,,TRUE,10.1103/PhysRevB.90.214519
Ca0.97K0.03(BH4)2,Ca0.97K0.03B2H8,Bulk,,,SC,High-Tc,110 K,0 GPa,,,,,,,,,FALSE,10.1103/PhysRevB.110.024513
Ca1-xCuO2,Ca0.98CuO2,Bulk,,,SC,High-Tc,79 K,10 kbar,,,,,,,,,,10.1103/PhysRevB.52.12556
Ca1-xCuO2,Ca0.99CuO2,Bulk,,,SC,High-Tc,79 K,10 kbar,,,,,,,,,,10.1103/PhysRevB.52.12556
Ca0.99Gd0.01FeAs2,Ca0.99Gd0.01FeAs2,Bulk,,,SC,Iron-based,12.6 K,,Monoclinic,,P21,3.927 Å,3.870 Å,9.954 Å,,,FALSE,10.1016/j.commatsci.2018.12.050
Ca0.99Nd0.01FeAs2,Ca0.99Nd0.01FeAs2,Bulk,,,SC,Iron-based,11.9 K,,Monoclinic,,P21,3.926 Å,3.869 Å,10.012 Å,,,FALSE,10.1016/j.commatsci.2018.12.050
Ca0.99Pr0.01FeAs2,Ca0.99Pr0.01FeAs2,Bulk,,,SC,Iron-based,24 K,,Monoclinic,,P21/m,3.911 Å,3.867 Å,10.024 Å,,,FALSE,10.1016/j.commatsci.2018.12.050
Ca0.99Sm0.01FeAs2,Ca0.99Sm0.01FeAs2,Bulk,,,SC,Iron-based,11.6 K,,Monoclinic,,P21,3.928 Å,3.870 Å,9.986 Å,,,FALSE,10.1016/j.commatsci.2018.12.050
Ca0.9Ce0.1Fe2As2,Ca0.9Ce0.1Fe2As2,,,,SC,iron-based,,,,,,,,,,,FALSE,10.1103/PhysRevB.93.245126
"(Ca,Eu)FeAs2",Ca0.9Eu0.1Fe0.97Co0.03As2,Bulk,,,SC,Iron-based,21K,2 GPa,Monoclinic,,P21/m,,,,,,TRUE,10.1016/j.physc.2015.02.041
Eu-doped CaFeAs2,Ca0.9Eu0.1FeAs2,Bulk,,,SC,Iron-based,9.3 K,,Monoclinic,,P21,,,,,,FALSE,10.1016/j.matpr.2021.07.025
"(Ca,Gd)FeAs2",Ca0.9Gd0.1Fe0.97Co0.03As2,Bulk,,,SC,Iron-based,29K,2 GPa,Monoclinic,,P21/m,,,,,,TRUE,10.1016/j.physc.2015.02.041
Gd-doped CaFeAs2,Ca0.9Gd0.1FeAs2,Bulk,,,SC,Iron-based,12.6 K,,Monoclinic,,P21,,,,,,FALSE,10.1016/j.matpr.2021.07.025
"(Ca,La)FeAs2",Ca0.9La0.1Fe0.97Co0.03As2,Bulk,,,SC,Iron-based,38K,2 GPa,Monoclinic,,P21/m,,,,,,TRUE,10.1016/j.physc.2015.02.041
Ca0.9La0.1Fe1.9Pt0.1As2,Ca0.9La0.1Fe1.9Pt0.1As2,Bulk,,,SC,Type-II,32 K,,ThCr2Si2,Tetragonal,I 4/mmm,3.919 Å,3.919 Å,11.670 Å,,200 T,TRUE,10.1016/j.intermet.2020.107026
Ca0.9La0.1Fe2As2,Ca0.9La0.1Fe2As2,Bulk,,,SC,iron-based,44 K,12 kbar,Tetragonal,ThCr2Si2-type,I4/mmm,,,,,,TRUE,10.1103/PhysRevB.89.134516
Ca0.9La0.1Fe2As2,Ca0.9La0.1Fe2As2,Bulk,,,SC,iron-based,8 K,0 kbar,Tetragonal,ThCr2Si2-type,I4/mmm,,,,,,TRUE,10.1103/PhysRevB.89.134516
La-doped CaFeAs2 with 10% Sb,Ca0.9La0.1FeAs1.8Sb0.2,Bulk,,,SC,Iron-based,47 K,,Monoclinic,,P21,,,,,,FALSE,10.1016/j.matpr.2021.07.025
Ca0.9La0.1FeAs2,Ca0.9La0.1FeAs2,Bulk,,,SC,iron-based,34 K,,Monoclinic,layered,,,,,,,FALSE,10.1103/PhysRevMaterials.2.114802
Ca0.9Li0.1C6,Ca0.9Li0.1C6,Bulk,,,SC,Type-II,11.5 K,,,,,,,,,,FALSE,10.1016/j.ssc.2012.01.049
"(Ca,Nd)FeAs2",Ca0.9Nd0.1Fe0.97Co0.03As2,Bulk,,,SC,Iron-based,34K,2 GPa,Monoclinic,,P21/m,,,,,,TRUE,10.1016/j.physc.2015.02.041
Nd-doped CaFeAs2,Ca0.9Nd0.1FeAs2,Bulk,,,SC,Iron-based,11.9 K,,Monoclinic,,P21,,,,,,FALSE,10.1016/j.matpr.2021.07.025
"(Ca,Pr)FeAs2",Ca0.9Pr0.1Fe0.97Co0.03As2,Bulk,,,SC,Iron-based,36K,2 GPa,Monoclinic,,P21/m,,,,,,TRUE,10.1016/j.physc.2015.02.041
Pr-doped CaFeAs2,Ca0.9Pr0.1FeAs2,Bulk,,,SC,Iron-based,24 K,,Monoclinic,,P21/m,,,,,,FALSE,10.1016/j.matpr.2021.07.025
"(Ca,Sm)FeAs2",Ca0.9Sm0.1Fe0.97Co0.03As2,Bulk,,,SC,Iron-based,33K,2 GPa,Monoclinic,,P21/m,,,,,,TRUE,10.1016/j.physc.2015.02.041
Sm-doped CaFeAs2,Ca0.9Sm0.1FeAs2,Bulk,,,SC,Iron-based,11.6 K,,Monoclinic,,P21,,,,,,FALSE,10.1016/j.matpr.2021.07.025
Ca0.9Sr0.1AlSi,Ca0.9Sr0.1AlSi,Bulk,,,SC,Type-II,6.66 K,0 GPa,Hexagonal,AlB2-type honeycomb,P6/mmm,,,,,,TRUE,10.1103/PhysRevResearch.3.033192
CaxLa1−xBa1.75−xLa0.25+xCu3Oy,Ca0La1Ba1.75La0.25Cu3O7.13,Bulk,,,SC,Cuprate,45-81,,Tetragonal,,P4/MMM,3.9149,,11.7604,,,TRUE,10.1016/j.jpcs.2013.09.026
Superconducting Ca1-xLaxFeAs2,Ca1-xLaxFeAs2,Bulk,,,SC,iron-based,>40 K,,,,,,,,,,FALSE,10.1103/PhysRevB.93.104506
Ca1-xLaxFeAs2,Ca1-xLaxFeAs2,Bulk,,,SC,iron-based,45 K,,Monoclinic,112-type,P21,,,,,,FALSE,10.1103/PhysRevB.89.134516
Ca1-xNaxCuO2Cl2,Ca1-xNaxCuO2Cl2,Bulk,,,SC,cuprate,,,,,,,,,,,FALSE,10.1103/PhysRevB.96.041106
Calcium Rare Earth Iron Arsenide,Ca1-xRxFe2As2,Bulk,,,SC,iron-based,up to 49 K,,,122-type,,,,,,,FALSE,10.1103/PhysRevB.88.140503
Ca1.5Ce1.5Rh4Sn13,Ca1.5Ce1.5Rh4Sn13,Bulk,,,NSC,,NSC,Ambient,Cubic (distorted at low T),skutterudite-related,I-43d (low T),,,,,,TRUE,10.1103/PhysRevB.93.245126
Calcium Strontium Iridium Tin (x=0.5),Ca1.5Sr1.5Ir4Sn13,Bulk,,,SC,,,1.1 kbar to 25.7 kbar,Cubic,perovskite-related,,,,,,,TRUE,10.1103/PhysRevLett.109.237008
Ca1.75Na0.25CuO2Br2,Ca1.75Na0.25CuO2Br2,Bulk,,,SC,Cuprate,19 K,,,,,,,,,,TRUE,10.1016/j.physb.2005.11.019
Ca1.7Sr0.3RuO4,Ca1.7Sr0.3RuO4,Bulk,,,NSC,,,ambient,,perovskite,,,,,,,TRUE,10.1103/PhysRevLett.96.066401
Ca1.82Na0.18CuO2Cl2,Ca1.82Na0.18CuO2Cl2,Bulk,,,SC,cuprate/High-Tc/Type-II,27 K,,Tetragonal,K2NiF4-type,,,,,,16.9 T,TRUE,10.1103/PhysRevB.72.224510
Ca1.82Na0.18CuO2Cl2,Ca1.82Na0.18CuO2Cl2,Bulk,,,SC,High-Tc/Cuprate,27 K,5.2 GPa,,,,,,,,,TRUE,10.1016/j.physc.2007.03.070
Ca1.843Na0.157CuO2Cl2,Ca1.843Na0.157CuO2Cl2,Bulk,,,SC,Cuprate,25 K,5.5 GPa,,,,,,,,,TRUE,10.1016/j.physc.2012.03.028
Ca1.85K0.15CuO2Cl2,Ca1.85K0.15CuO2Cl2,Bulk,,,SC,High-Tc,24 K,,,,,3.856 Å,,15.27 Å,,,TRUE,Handbook of SC
Ca1.85Na0.15CuO2Br2,Ca1.85Na0.15CuO2Br2,Bulk,,,SC,Cuprate,18 K,,Body-centered tetragonal,Tetragonal,I 4/mmm,,,,,,TRUE,10.1016/j.physc.2004.12.002
Ca1.85Na0.15CuO2Cl2,Ca1.85Na0.15CuO2Cl2,Bulk,,,SC,cuprate,20 K,,Tetragonal,body-centered tetragonal,,,,,,,FALSE,10.1103/PhysRevB.71.224512
Ca1.85Na0.15CuO2Cl2,Ca1.85Na0.15CuO2Cl2,Bulk,,,SC,cuprate,26 K,ambient,Tetragonal,perovskite-like,I4/mmm,,,,,,FALSE,10.1103/PhysRevB.88.085108
Ca1.85Na0.15CuO2Cl2,Ca1.85Na0.15CuO2Cl2,Bulk,,,SC,Cuprate,28 K,,Body-centered tetragonal,Tetragonal,I 4/mmm,,,,,,TRUE,10.1016/j.physc.2004.12.002
Ca1.85Na0.15CuO2Cl2,Ca1.85Na0.15CuO2Cl2,Bulk,,,SC,Cuprate,29 K,,,,,,,,,,FALSE,10.1016/j.physb.2005.11.019
Ca1.85Sr0.15RuO4,Ca1.85Sr0.15RuO4,Bulk,,,NSC,,,,Pseudotetragonal,,I4/mmm,,,,,,True,10.1103/PhysRevLett.84.2666
Ca1.867Na0.133CuO2Cl2,Ca1.867Na0.133CuO2Cl2,Bulk,,,SC,Cuprate,20 K,5.5 GPa,,,,,,,,,TRUE,10.1016/j.physc.2012.03.028
Ca1.86Na0.14CuO2Cl2,Ca1.86Na0.14CuO2Cl2,Bulk,,,SC,High-Tc,18 K,,,,I4/mmm,,,,,,TRUE,10.1016/j.physb.2008.11.191
Ca1.875Na0.125Cu0.995Zn0.005O2Cl2,Ca1.875Na0.125Cu0.995Zn0.005O2Cl2,Bulk,,,SC,High-Tc,13 K,,,,I4/mmm,,,,,,TRUE,10.1016/j.physb.2008.11.191
Ca1.875Na0.125CuO2Cl2,Ca1.875Na0.125CuO2Cl2,Bulk,,,SC,Cuprate,15 K,5.5 GPa,,,,,,,,,TRUE,10.1016/j.physc.2012.03.028
Ca1.88Na0.12Cu2OCl2,Ca1.88Na0.12Cu2OCl2,Bulk,,,NSC,cuprate,NSC,,,,,,,,,,FALSE,10.1103/PhysRevX.5.021013
"(Ca,Na)2CuO2Cl2",Ca1.88Na0.12CuO2Cl2,Bulk,,,SC,cuprate,26 K,6 GPa,Tetragonal,La2CuO4 structure,I4/mmm,3.8495 Å,3.8495 Å,15.1729 Å,,,True,10.1103/PhysRevB.51.8434
Ca1.88Na0.12CuO2Cl2,Ca1.88Na0.12CuO2Cl2,,,,SC,High-Tc/cuprate,,,,,,,,,,,FALSE,10.1103/PhysRevB.76.180503
Ca1.88Na0.12CuO2Cl2,Ca1.88Na0.12CuO2Cl2,Bulk,,,NSC,cuprate,,,Tetragonal,body-centered tetragonal,,,,,,,TRUE,10.1103/PhysRevB.71.224512
Calcium Sodium Copper Oxychloride (x=0.12),Ca1.88Na0.12CuO2Cl2,Bulk,,,SC,cuprate,22 K,,,,,,,,,,TRUE,10.1103/PhysRevLett.93.267002
Ca2-xNaxCuO2Cl2,Ca1.88Na0.12CuO2Cl2,Bulk,,,SC,High-Tc/Cuprate,20 K,,,,,,,,,,TRUE,10.1016/j.jpcs.2005.05.073
Ca1.88Na0.12CuO2Cl2,Ca1.88Na0.12CuO2Cl2,Bulk,,,SC,High-Tc,13 K,,,,I4/mmm,,,,,,TRUE,10.1016/j.physb.2008.11.191
Ca2-xNaxCuO2Cl2 (x=0.2),Ca1.8Na0.2CuO2Cl2,Bulk,,,SC,cuprate,28 K,ambient pressure,Tetragonal,perovskite-like,I4/mmm,,,,,,FALSE,10.1103/PhysRevB.72.224503
Ca1.8Na0.2CuO2Cl2,Ca1.8Na0.2CuO2Cl2,Bulk,,,SC,High-Tc/Cuprate,28 K,6 GPa,,,,,,,,,TRUE,10.1016/0921-4534(95)00535-8
Ca1.8Na0.2CuO2Cl2,Ca1.8Na0.2CuO2Cl2,Bulk,,,SC,High-Tc/Cuprate,25 K,,,,,,,,,,TRUE,10.1016/j.physc.2007.03.324
Ca1.8Na0.2CuO2Cl2,Ca1.8Na0.2CuO2Cl2,Bulk,,,SC,Cuprate,28.0 K,45-55 kbar,,,,,,,,,TRUE,10.1016/j.physc.2007.03.292
Ca1.8Na0.2CuO2Cl2,Ca1.8Na0.2CuO2Cl2,Bulk,,,SC,High-Tc,28 K,6 GPa,,,,,,,,,FALSE,10.1016/j.physc.2003.12.022
Ca1.8Na0.2CuO2Cl2,Ca1.8Na0.2CuO2Cl2,Bulk,,,SC,High-Tc,28 K,,,,,,,,,,FALSE,10.1016/j.physc.2007.03.106
Ca1.8Sr0.2Cu2O4,Ca1.8Sr0.2Cu2O4,Bulk,,,NSC,,,,,perovskite-type,,,,,,,True,10.1103/PhysRevB.40.6797
Ca1.8CuO2Cl2,Ca1.908CuO2Cl2,Bulk,,,SC,cuprate,38 K (up to 43 K after annealing),ambient pressure,Tetragonal,perovskite-like,I4/mmm,3.85214,3.85214,15.1224,,,TRUE,10.1103/PhysRevB.72.224503
Ca1.8CuO2Cl2 (NPD),Ca1.908CuO2Cl2,Bulk,,,SC,cuprate,38 K (up to 43 K after annealing),ambient pressure,Tetragonal,perovskite-like,I4/mmm,3.85155,3.85155,15.1125,,,TRUE,10.1103/PhysRevB.72.224503
Calcium Sodium Copper Oxychloride (x=0.10),Ca1.90Na0.10CuO2Cl2,Bulk,,,SC,cuprate,13 K,,,,,,,,,,TRUE,10.1103/PhysRevLett.93.267002
Ca1.91CuO2Cl2,Ca1.91CuO2Cl2,Bulk,,,SC,High-Tc,38 K,,,,,,,,,,FALSE,10.1016/j.physc.2007.03.106
Ca2-xNaxCuO2Cl2,Ca1.91Na0.09CuO2Cl2,Bulk,,,SC,Cuprate,67.6 K,,,Square,,,,,,,FALSE,10.1016/j.physc.2012.09.013
Ca1.91Sr0.09RuO4,Ca1.91Sr0.09RuO4,Bulk,,,NSC,,,,Pseudotetragonal,,I4/mmm,,,,,,True,10.1103/PhysRevLett.84.2666
Ca1.85CuO2Cl2,Ca1.926CuO2Cl2,Bulk,,,SC,cuprate,25 K,ambient pressure,Tetragonal,perovskite-like,I4/mmm,3.8549,3.8549,15.1132,,,TRUE,10.1103/PhysRevB.72.224503
Ca1.92CuO2Cl2,Ca1.92CuO2Cl2,Bulk,,,SC,High-Tc,36 K,5.5 GPa,I4/mmm,Tetragonal,139,3.8552,3.8552,15.1161,,,TRUE,10.1016/j.physc.2007.03.106
Ca1.92Na0.08CuO2Cl2,Ca1.92Na0.08CuO2Cl2,Bulk,,,NSC,cuprate,,,Tetragonal,body-centered tetragonal,,,,,,,TRUE,10.1103/PhysRevB.71.224512
Ca1.94CuO2Cl2,Ca1.94CuO2Cl2,Bulk,,,SC,High-Tc,25 K,4 GPa,I4/mmm,Tetragonal,139,3.8578,3.8578,15.1021,,,TRUE,10.1016/j.physc.2007.03.106
Ca1.94Na0.06Cu2OCl2,Ca1.94Na0.06Cu2OCl2,Bulk,,,NSC,cuprate,NSC,,,,,,,,,,FALSE,10.1103/PhysRevX.5.021013
Ca₁.₉₄Sr₀.₀₆RuO₄,Ca1.94Sr0.06RuO4,Bulk,,,NSC,,,,,layered,,,,,,,True,10.1103/PhysRevLett.89.257402
Ca1.9CuO2Cl2,Ca1.952CuO2Cl2,Bulk,,,SC,cuprate,15 K,ambient pressure,Tetragonal,perovskite-like,I4/mmm,3.85637,3.85637,15.0984,,,TRUE,10.1103/PhysRevB.72.224503
Ca1.95Na0.05CuO2Cl2,Ca1.95Na0.05CuO2Cl2,Bulk,,,NSC,cuprate/High-Tc,0 K,,,,,,,,,,FALSE,10.1103/PhysRevB.79.092507
Calcium Sodium Copper Oxychloride (x=0.05),Ca1.95Na0.05CuO2Cl2,Bulk,,,NSC,cuprate,,,,,,,,,,,TRUE,10.1103/PhysRevLett.93.267002
Ca1.9Na0.1CuO2Cl2,Ca1.9Na0.1CuO2Cl2,Bulk,,,SC,High-Tc,26 K,,,,,3.8495 Å,,15.1729 Å,,,TRUE,Handbook of SC
Ca1.9Na0.1CuO2Cl2,Ca1.9Na0.1CuO2Cl2,Bulk,,,SC,cuprate,26 K,,,,,,,,,,TRUE,Handbook of SC
Ca1.9Na0.1CuO2Cl2,Ca1.9Na0.1CuO2Cl2,Bulk,,,NSC,cuprate,,,Tetragonal,body-centered tetragonal,,,,,,,TRUE,10.1103/PhysRevB.71.224512
Ca1.9Na0.1CuO2Cl2,Ca1.9Na0.1CuO2Cl2,Bulk,,,SC,cuprate,26 K,ambient pressure,Tetragonal,perovskite-like,I4/mmm,3.8496,3.8496,15.1729,,,FALSE,10.1103/PhysRevB.72.224503
Ca1.9Na0.1CuO2Cl2,Ca1.9Na0.1CuO2Cl2,Bulk,,,SC,Cuprate,13.5 K,35 kbar,,,,,,,,,TRUE,10.1016/j.physc.2007.03.292
Ca1.9Sr0.1RuO4,Ca1.9Sr0.1RuO4,Bulk,,,NSC,,NSC,Ambient,,Perovskite,,,,,,,FALSE,10.1103/PhysRevB.70.195120
Ca1.9Sr0.1RuO4,Ca1.9Sr0.1RuO4,Bulk,,,NSC,,,ambient,,perovskite,,,,,,,TRUE,10.1103/PhysRevLett.96.066401
Ca10(Ir4As8)(Fe1.8Ir0.2As2)5,Ca10(Ir4As8)(Fe1.8Ir0.2As2)5,,,,SC,Iron-based,16 K,,,,,,,,,,FALSE,10.1016/j.physc.2015.04.001
Ca10(Pt3.51As8)(Fe1.96Pt0.04As2)5,Ca10(Pt3.51As8)(Fe1.96Pt0.04As2)5,Single Crystal,19 µm,,SC,iron-based,"onset: 30.3 K, zero: 28.7 K, diamagnetic onset: ~33 K",ambient,,,,,,10.343 Å,,"Hc2^c(0): 339 kOe, Hc2^ab(0): 1154 kOe",TRUE,10.1103/PhysRevB.85.104512
Ca10(Pt3As8)((Fe0.9019Pt0.0981)2As2)5,Ca10(Pt3As8)((Fe0.9019Pt0.0981)2As2)5,Bulk,,,SC,iron-based,7.4 K,,Triclinic,layered,P-1,8.7608,8.7551,10.6831,,,TRUE,10.1103/PhysRevB.85.224527
Ca10(Pt3As8)((Fe0.9383Pt0.0617)2As2)5,Ca10(Pt3As8)((Fe0.9383Pt0.0617)2As2)5,Bulk,,,SC,iron-based,13.6 K,,Triclinic,layered,P-1,8.7608,8.7551,10.6831,,,TRUE,10.1103/PhysRevB.85.224527
Ca10(Pt3As8)((Fe0.947Pt0.0530)2As2)5,Ca10(Pt3As8)((Fe0.947Pt0.0530)2As2)5,Bulk,,,SC,iron-based,13.6 K,,Triclinic,layered,P-1,8.7608,8.7551,10.6831,,,TRUE,10.1103/PhysRevB.85.224527
Ca10(Pt3As8)((Fe0.9526Pt0.0474)2As2)5,Ca10(Pt3As8)((Fe0.9526Pt0.0474)2As2)5,Bulk,,,SC,iron-based,11.1 K,,Triclinic,layered,P-1,8.7608,8.7551,10.6831,,"143.4 T (H||ab), 14.13 T (H⊥ab)",TRUE,10.1103/PhysRevB.85.224527
Ca10(Pt3As8)((Fe0.9787Pt0.0213)2As2)5,Ca10(Pt3As8)((Fe0.9787Pt0.0213)2As2)5,Bulk,,,SC,iron-based,4.3 K,,Triclinic,layered,P-1,8.7608,8.7551,10.6831,,,TRUE,10.1103/PhysRevB.85.224527
Ca10(Pt3As8)(Fe1.79Pt0.21As2)5,Ca10(Pt3As8)(Fe1.79Pt0.21As2)5,Bulk,,,SC,Iron-based,13 K,,,,,,,,,153 kOe,TRUE,10.1016/j.physc.2013.04.037
Ca10(Pt3As8)(Fe1.84Pt0.16As2)5,Ca10(Pt3As8)(Fe1.84Pt0.16As2)5,Bulk,,,SC,Iron-based,13 K,,Triclinic,,P1̄,8.795,8.789,21.008,,22 T,TRUE,10.1016/j.ssc.2011.12.034
Ca10(Pt3As8)(Fe2-xPtxAs2)5,Ca10(Pt3As8)(Fe2-xPtxAs2)5,Bulk,,,SC,iron-based,8 K,ambient,,Layered (FeAs and Pt3As8 layers),,,,,,,FALSE,10.1103/PhysRevB.88.115124
Ca10(Pt3As8)(Fe2As2)5,Ca10(Pt3As8)(Fe2As2)5,Bulk,,,NSC,iron-based,,,Triclinic,layered,P-1,8.7608,8.7551,10.6831,,,TRUE,10.1103/PhysRevB.85.224527
Ca10(Pt3As8)(Fe2As2)5,Ca10(Pt3As8)(Fe2As2)5,,,,SC,iron-based,~13 K,,,,,,,,,,FALSE,10.1103/PhysRevB.85.104512
Ca10(Pt3As8)[(Fe0.903Pt0.097)2As2]5,Ca10(Pt3As8)[(Fe0.903Pt0.097)2As2]5,Bulk,,,SC,iron-based,10.5 K,,Triclinic,,,,,,,,TRUE,10.1103/PhysRevB.85.020504
Ca10(Pt3As8)[(Fe0.958Pt0.042)2As2]5,Ca10(Pt3As8)[(Fe0.958Pt0.042)2As2]5,Bulk,,,SC,iron-based,,,Triclinic,,,,,,,,TRUE,10.1103/PhysRevB.85.020504
Ca10(Pt3As8)[(Fe0.959Pt0.041)2As2]5,Ca10(Pt3As8)[(Fe0.959Pt0.041)2As2]5,Bulk,,,SC,iron-based,,,Triclinic,,,,,,,,TRUE,10.1103/PhysRevB.85.020504
Ca10(Pt3As8)[(Fe0.972Pt0.028)2As2]5,Ca10(Pt3As8)[(Fe0.972Pt0.028)2As2]5,Bulk,,,SC,iron-based,6 K,,Triclinic,,,,,,,,TRUE,10.1103/PhysRevB.85.020504
Ca10(Pt3As8)[(Fe0.982Pt0.018)2As2]5,Ca10(Pt3As8)[(Fe0.982Pt0.018)2As2]5,Bulk,,,NSC,iron-based,,,Triclinic,,,,,,,,TRUE,10.1103/PhysRevB.85.020504
Ca10(Pt3As8)[(Fe0.996Pt0.004)2As2]5,Ca10(Pt3As8)[(Fe0.996Pt0.004)2As2]5,Bulk,,,NSC,iron-based,,,Triclinic,,,,,,,,TRUE,10.1103/PhysRevB.85.020504
Ca10(Pt4As8)((Fe0.97Pt0.03)2As2)5,Ca10(Pt4As8)((Fe0.97Pt0.03)2As2)5,Single Crystal,,,SC,Iron-based,26 K,,,,,,,,,,TRUE,10.1016/j.rinp.2020.103339
Ca10(Pt4As8)(Fe1.64Pt0.36As2)5,Ca10(Pt4As8)(Fe1.64Pt0.36As2)5,Bulk,,,SC,Iron-based,38 K,,Triclinic,,P1̄,8.719,8.727,11.161,,35 T,TRUE,10.1016/j.ssc.2011.12.034
Ca10(Pt4As8)(Fe1.8Pt0.2As2)5,Ca10(Pt4As8)(Fe1.8Pt0.2As2)5,Bulk,,,SC,iron-based,22 K,ambient,,,,,,,,,FALSE,10.1103/PhysRevX.4.031041
Ca10(Pt4As8)(Fe1.96Pt0.04As2)5,Ca10(Pt4As8)(Fe1.96Pt0.04As2)5,Bulk,,,SC,Iron-based,30 K,,,,,,,,,339 kOe,TRUE,10.1016/j.physc.2013.04.037
Ca10(Pt4As8)(Fe2-xPtxAs2)5,Ca10(Pt4As8)(Fe2-xPtxAs2)5,Bulk,,,SC,iron-based,22 K,ambient,Tetragonal,Layered (FeAs and Pt4As8 layers),,8.731,8.731,10.537,,,TRUE,10.1103/PhysRevB.88.115124
Ca10(Pt4As8)(Fe2As2)5,Ca10(Pt4As8)(Fe2As2)5,,,,SC,iron-based,above 30 K,,,,,,,,,,FALSE,10.1103/PhysRevB.85.104512
Ca10(Pt4As8)(Fe2As2)5,Ca10(Pt4As8)(Fe2As2)5,Bulk,,,SC,Iron-based,23 K,,,,,,,,,45 T,TRUE,10.1016/j.rinp.2022.105976
Ca10(Pt4As8)[(Fe2As2)]5,Ca10(Pt4As8)[(Fe2As2)]5,Bulk,,,SC,iron-based,"25 K, 38 K",,Tetragonal,,,,,,,,FALSE,10.1103/PhysRevB.85.020504
(CaFe)10Pt3As8,Ca10Fe10Pt3As18,Bulk,,,"NSC,AFM",,,ambient,Triclinic,layered,,,,,,,TRUE,10.1103/PhysRevB.99.144520
(CaFe0.9Pt0.1)10Pt3As8,Ca10Fe9Pt4As18,Bulk,,,SC,iron-based,12 K,ambient,Triclinic,layered,,,,,,,TRUE,10.1103/PhysRevB.99.144520
Ca10Ir4As8(Fe2As2)5,Ca10Ir4As8(Fe2As2)5,,,,SC,Iron-based,17 K,,,,,,,,,,FALSE,10.1016/j.jpcs.2015.03.022
Ca10Pt3As8(Fe2As2)5,Ca10Pt3As8(Fe2As2)5,,,,SC,Iron-based,13 K,,,,,,,,,,FALSE,10.1016/j.jpcs.2015.03.022
Ca10(Pt3As8)(Fe2As2)5,Ca10Pt3As8Fe10As10,Bulk,,,SC,iron-based,8 K,ambient,Triclinic,layered,,,,,,,FALSE,10.1103/PhysRevB.95.094510
Ca10Pt4As8(Fe2As2)5,Ca10Pt4As8(Fe2As2)5,,,,SC,Iron-based,38 K,,,,,,,,,,FALSE,10.1016/j.jpcs.2015.03.022
Ca10(Pt4As8)(Fe2As2)5,Ca10Pt4As8Fe10As10,Bulk,,,SC,iron-based,38 K,ambient,Tetragonal,layered,,,,,,,FALSE,10.1103/PhysRevB.95.094510
[Ca12Al14O32]2+:2e-,Ca12Al14O32,Bulk,,,SC,conventional,1.79 K,4.7 GPa,,,,,,,,,FALSE,10.1103/PhysRevLett.127.157002
Ca13.6Sr0.4Cu24O41+δ,Ca13.6Sr0.4Cu24O41+δ,Bulk,,,SC,High-Tc,12 K,3 GPa,,,,,,,,,TRUE,10.1016/S0921-4526(97)00067-7
Ca13.6Sr0.4Cu24O41.84,Ca13.6Sr0.4Cu24O41.84,Bulk,,,SC,cuprate,12 K,3 GPa,orthorhombic,,,,,,,,TRUE,Handbook of SC
Ca14Cu24O41,Ca14Cu24O41,Bulk,,,SC,cuprate,,,,CuO2 chains and Cu2O3 ladders,,,,,,,,10.1103/PhysRevB.58.2678
Ca14Cu24O41,Ca14Cu24O41,Bulk,,,SC,High-Tc,8-2.5 K,3-8.5 GPa,Orthorhombic,,F-centered,11.238,12.379,3.904,,,TRUE,10.1016/S0921-4534(00)01631-2
CaCr2O4,Ca1Cr2O4,,,,NSC,,,,,,,,,,,,FALSE,10.1103/PhysRevB.100.104301
CaCuO2,Ca1Cu1O2,Bulk,,,SC,cuprate,110 K,,,infinite-layer,,,,,,,,10.1103/PhysRevB.106.165110
CaFe0.88Co0.12AsF,Ca1Fe0.88Co0.12As1F1,,,,SC,iron-based,,,,,,,,,,,,10.1103/PhysRevB.100.144505
Ca(Fe0.973Ni0.027)2As2,Ca1Fe1.946Ni0.054As2,Bulk,,,SC,iron-based,,ambient,Tetragonal,ThCr2Si2-type,I4/mmm,,,,,,TRUE,10.1103/PhysRevB.90.054501
Ca(Fe0.975Ni0.025)2As2,Ca1Fe1.95Ni0.05As2,Bulk,,,SC,iron-based,,ambient,Tetragonal,ThCr2Si2-type,I4/mmm,,,,,,TRUE,10.1103/PhysRevB.90.054501
Ca(Fe0.98Rh0.02)2As2,Ca1Fe1.96Rh0.04As2,Bulk,,,SC,iron-based,,ambient,Tetragonal,ThCr2Si2-type,I4/mmm,,,,,,TRUE,10.1103/PhysRevB.90.054501
CaFe2As2,Ca1Fe2As2,Bulk,,,NSC,iron-based,NSC,ambient,Tetragonal,ThCr2Si2-type,I4/mmm,,,,,,TRUE,10.1103/PhysRevB.90.054501
CaH12,Ca1H12,Bulk,,,SC,High-Tc,206 K,150 GPa,,,,,,,,,FALSE,10.1103/PhysRevB.100.174506
CaH6,Ca1H6,Bulk,,,SC,High-Tc,215 K,172 GPa,Cubic,Caged,Im-3m,,,,,,FALSE,10.1103/PhysRevB.109.184516
CaK(Fe0.923Cr0.077)4As4,Ca1K1Fe3.692Cr0.308As4,Bulk,,,NSC,iron-based,NSC,ambient,Tetragonal,1144-type,P4/mmm,,,13.04,,,TRUE,10.1103/PhysRevB.107.134511
CaK(Fe0.951Ni0.049)4As4,Ca1K1Fe3.804Ni0.196As4,Bulk,,,SC,iron-based,10.5 K,0 GPa,Tetragonal,1144-type,P4/mmm,,,,,,TRUE,10.1103/PhysRevB.96.220510
CaK(Fe0.962Cr0.038)4As4,Ca1K1Fe3.848Cr0.152As4,Bulk,,,NSC,iron-based,NSC,ambient,Tetragonal,1144-type,P4/mmm,,,13.02,,,TRUE,10.1103/PhysRevB.107.134511
CaK(Fe0.964Mn0.036)4As4,Ca1K1Fe3.856Mn0.144As4,Bulk,,,NSC,iron-based,NSC,ambient,Tetragonal,1144-type,P4/mmm,,,,,,FALSE,10.1103/PhysRevB.107.134511
CaK(Fe0.95Co0.05)4As4,Ca1K1Fe3.8Co0.2As4,Bulk,,,SC,iron-based,13 K,ambient,Tetragonal,1144-type,P4/mmm,,,,,,FALSE,10.1103/PhysRevB.107.134511
CaK(Fe0.95Ni0.05)4As4,Ca1K1Fe3.8Ni0.2As4,Bulk,,,NSC,iron-based,NSC,ambient,Tetragonal,1144-type,P4/mmm,,,,,,FALSE,10.1103/PhysRevB.107.134511
CaK(Fe0.983Cr0.017)4As4,Ca1K1Fe3.932Cr0.068As4,Bulk,,,SC,iron-based,14.4 K,ambient,Tetragonal,1144-type,P4/mmm,,,13.00,20 Oe,,TRUE,10.1103/PhysRevB.107.134511
CaK(Fe0.988Cr0.012)4As4,Ca1K1Fe3.952Cr0.048As4,Bulk,,,SC,iron-based,17 K,ambient,Tetragonal,1144-type,P4/mmm,,,12.995,30 Oe,,TRUE,10.1103/PhysRevB.107.134511
CaK(Fe0.991Cr0.009)4As4,Ca1K1Fe3.964Cr0.036As4,Bulk,,,SC,iron-based,22 K,ambient,Tetragonal,1144-type,P4/mmm,,,12.99,45 Oe,,TRUE,10.1103/PhysRevB.107.134511
CaK(Fe0.995Cr0.005)4As4,Ca1K1Fe3.98Cr0.02As4,Bulk,,,SC,iron-based,28 K,ambient,Tetragonal,1144-type,P4/mmm,,,12.985,55 Oe,,TRUE,10.1103/PhysRevB.107.134511
CaK(Fe0.975Cr0.025)4As4,Ca1K1Fe3.9Cr0.1As4,Bulk,,,SC,iron-based,7 K,ambient,Tetragonal,1144-type,P4/mmm,,,13.01,,,TRUE,10.1103/PhysRevB.107.134511
CaKFe4As4,Ca1K1Fe4As4,Bulk,,,SC,iron-based,31-36 K,ambient,,1144-type,,,,,,,FALSE,10.1103/PhysRevResearch.4.013077
CaKFe4As4,Ca1K1Fe4As4,Bulk,,,SC,iron-based,,,Tetragonal,1144-type,P4/mmm,,,,,,FALSE,10.1103/PhysRevB.96.220510
CaKFe4As4,Ca1K1Fe4As4,Bulk,,,SC,iron-based,35 K,ambient,Tetragonal,1144-type,P4/mmm,,,,70 Oe,,TRUE,10.1103/PhysRevB.107.134511
CaYH12,Ca1Y1H12,Bulk,,,SC,High-Tc,216-230 K,180 GPa,Cubic,,Pm-3m,,,,,,FALSE,10.1103/PhysRevB.109.184516
Ca2-xNaxCuO2Cl2,Ca2-xNaxCuO2Cl2,Bulk,,,SC,High-Tc/cuprate,,,,,,,,,,,FALSE,10.1103/PhysRevX.9.031042
Ca2-xNaxCuO2Cl2,Ca2-xNaxCuO2Cl2,,,,SC,High-Tc/cuprate,,,,,,,,,,,FALSE,10.1103/PhysRevLett.106.057003
Ca2.5Ce0.5Rh4Sn13,Ca2.5Ce0.5Rh4Sn13,Bulk,,,SC,Type-II,6.41 K,Ambient,Cubic,skutterudite-related,Pm-3n,,,,,4.0 T,TRUE,10.1103/PhysRevB.93.245126
Ca2.8Ce0.2Rh4Sn13,Ca2.8Ce0.2Rh4Sn13,Bulk,,,SC,Type-II,7.73 K,Ambient,Cubic,skutterudite-related,Pm-3n,,,,,3.6 T,TRUE,10.1103/PhysRevB.93.245126
Ca24Al28O64,Ca24Al28O64,Bulk,,,SC,Phonon-mediated,0.4 K,,,,,,,,,,,10.1016/j.rinp.2024.107703
Ca24Al28O64(4e-),Ca24Al28O64(4e-),Bulk,,,SC,,,,,,,,,,,,TRUE,10.1103/PhysRevB.109.134505
Ca24Al28O64(4e-),Ca24Al28O64(4e-),Bulk,,,SC,,0.4 K,1 atm,,,,,,,,,TRUE,10.1103/PhysRevB.110.144523
C12A7:e-,Ca24Al28O64:4e-,Bulk,,,SC,,0.4 K,ambient,,,,,,,,,TRUE,10.1103/PhysRevB.106.054519
Ca2Al3Si4,Ca2Al3Si4,Bulk,,,SC,Type-II,6.4 K,5 GPa,Layer structured,Orthorhombic,Cmc21,5.8846,14.973,7.7966,,,TRUE,10.1016/j.jssc.2012.11.011
Ca2B2H13,Ca2B2H13,Bulk,,,SC,conventional/High-Tc,75-89 K,300 GPa,Monoclinic,"distorted B-H octahedra, triangular bipyramids, and interstitial H2 molecules",Pm,,,,,,FALSE,10.1103/PhysRevB.102.014516
Ca2B2H13,Ca2B2H13,Bulk,,,SC,,89 K,300 GPa,,,,,,,,,FALSE,10.1016/j.physleta.2024.129663
Ca2Ba2Ca2Cu3O8+δ,Ca2Ba2Ca2Cu3O8+δ,Bulk,,,SC,High-Tc,90 K,,Tetragonal,Body-centered,I4/mmm,3.85 Å,3.85 Å,33.7 Å,,,FALSE,10.1016/S0921-4534(97)01812-1
Ca₂Ba₂Tl₂Cu₃O₁₀,Ca2Ba2Tl2Cu3O10,Bulk,,,SC,High-Tc/cuprate,140 K,,Tetragonal,body-centered-tetragonal,I4/mmm,,,,,,,10.1103/PhysRevB.38.5138
Ca2Bi,Ca2Bi,Bulk,,,SC,,5 K,,,,,,,,,,,10.1016/j.rinp.2024.107703
Ca2Cu2.4O6.4,Ca2Cu2.4O6.4,Bulk,,,SC,High-Tc,90 K,,Tetragonal,,I4,,,33.8 Å,,,FALSE,10.1016/S0921-4534(01)00616-5
Ca2Cu3.4O8.6,Ca2Cu3.4O8.6,Bulk,,,SC,High-Tc,115 K,,Tetragonal,,I4,,,40.4 Å,,,FALSE,10.1016/S0921-4534(01)00616-5
Ca2CuO2Br2,Ca2CuO2Br2,Bulk,,,NSC,,,,Tetragonal,K2NiF4-type,I4/mmm,3.88 Å,3.88 Å,17.3 Å,,,True,10.1103/PhysRevB.42.354
"(Ca,Na)₂CuO₂Cl₂",Ca2CuO2Cl2,,,,SC,High-Tc/cuprate,26 K,,,,,,,,,,,10.1103/PhysRevB.57.3672
Ca2CuO2Cl2,Ca2CuO2Cl2,Bulk,,,NSC,,,ambient pressure,Tetragonal,La2CuO4 structure,I4/mmm,3.8688 Å,3.8688 Å,15.0501 Å,,,True,10.1103/PhysRevB.51.8434
Ca2CuO2Cl2,Ca2CuO2Cl2,Bulk,,,NSC,,,,,,,,,,,,,10.1103/PhysRevLett.88.257001
Ca2CuO2Cl2,Ca2CuO2Cl2,Bulk,,,SC,High-Tc/cuprate,,,Tetragonal,K2NiF4,,3.86 Å,3.86 Å,15.1 Å,,,True,10.1103/PhysRevB.51.6675
Ca2CuO2Cl2,Ca2CuO2Cl2,Bulk,,,SC,High-Tc/cuprate,28 K,,,,I4/mmm,,,,,,,10.1103/PhysRevB.65.224521
Ca2CuO2Cl2,Ca2CuO2Cl2,Bulk,,,NSC,,,,,,,,,,,,,10.1103/PhysRevB.66.094504
Ca2CuO2Cl2,Ca2CuO2Cl2,Bulk,,,NSC,,,,,,,,,,,,,10.1103/PhysRevB.62.1252
Ca2CuO2Cl2,Ca2CuO2Cl2,Bulk,,,NSC,,,,Tetragonal,K2NiF4-type,I4/mmm,3.87 Å,3.87 Å,15.0 Å,,,True,10.1103/PhysRevB.42.354
Calcium Copper Oxide Chloride,Ca2CuO2Cl2,Bulk,,,NSC,cuprate,,,,,,,,,,,,10.1103/PhysRevB.63.214505
Ca2CuO2Cl2,Ca2CuO2Cl2,,,,NSC,cuprate,,,,,,,,,,,FALSE,10.1103/PhysRevB.92.035149
Ca2CuO2Cl2,Ca2CuO2Cl2,Bulk,,,NSC,,NSC,,,,,,,,,,ARPES,10.1103/PhysRevResearch.2.023398
Ca2CuO2Cl2,Ca2CuO2Cl2,Bulk,,,SC,cuprate,,,,,,,,,,,,10.1103/PhysRevLett.121.157001
Ca2CuO2Cl2,Ca2CuO2Cl2,,,,NSC,,,,,,,,,,,,FALSE,10.1103/PhysRevLett.98.167003
Ca2CuO2Cl2,Ca2CuO2Cl2,Bulk,,,NSC,,,,,,,,,,,,FALSE,10.1103/PhysRevLett.100.047003
Ca2CuO2Cl2,Ca2CuO2Cl2,Bulk,,,NSC,cuprate,,ambient pressure,Tetragonal,perovskite-like,I4/mmm,3.86735,3.86735,15.0412,,,TRUE,10.1103/PhysRevB.72.224503
Ca2CuO2Cl2,Ca2CuO2Cl2,Bulk,,,SC,High-Tc/cuprate,,,,,,,,,,,FALSE,10.1103/PhysRevLett.99.237002
Ca2CuO2Cl2,Ca2CuO2Cl2,,,,NSC,cuprate,,,,,,,,,,,FALSE,10.1103/PhysRevB.74.224510
Ca2CuO2Cl2,Ca2CuO2Cl2,Bulk,,,NSC,cuprate,,,Tetragonal,perovskite,I4/mmm,3.869,3.869,15.05,,,FALSE,10.1103/PhysRevB.81.205123
Ca2CuO2Cl2,Ca2CuO2Cl2,,,,NSC,,,,,,,,,,,,FALSE,10.1103/PhysRevB.75.224508
"Calcium Sodium Copper Oxychloride (x=0, parent)",Ca2CuO2Cl2,Bulk,,,NSC,cuprate,,,,,,,,,,,TRUE,10.1103/PhysRevLett.93.267002
Ca2CuO2Cl2,Ca2CuO2Cl2,Bulk,,,NSC,cuprate/High-Tc,NSC,ambient pressure,,,,,,,,,FALSE,10.1103/PhysRevLett.134.016502
Ca2CuO2Cl2,Ca2CuO2Cl2,,,,NSC,cuprate,NSC,,,,,,,,,,FALSE,10.1103/PhysRevLett.98.147001
Ca2CuO2Cl2,Ca2CuO2Cl2,Bulk,,,NSC,High-Tc/cuprate,NSC,,,,,,,,,,FALSE,10.1103/PhysRevLett.98.067004
Ca2CuO2Cl2,Ca2CuO2Cl2,Bulk,,,SC,High-Tc,26 K,,K2NiF4-type,,,,,,,,FALSE,10.1016/j.physc.2007.01.001
Ca2CuO2Cl2,Ca2CuO2Cl2,Bulk,,,SC,High-Tc,28,,,,,,,,,,FALSE,10.1016/j.cplett.2003.08.033
Ca2CuO2Cl2+δ,Ca2CuO2Cl2.4,Bulk,,,SC,High-Tc,38 K,6 GPa,Single CuO2 layer,,,,,,,,TRUE,10.1016/j.physc.2003.12.022
Ca2CuO3,Ca2CuO3,Bulk,,,NSC,,,,,,,,,,,,True,10.1103/PhysRevB.48.532
Ca2CuO3,Ca2CuO3,Bulk,,,NSC,,,,Orthorhombic,,,12.234 Å,3.777 Å,3.257 Å,,,True,10.1103/PhysRevLett.60.1174
Ca2CuO3,Ca2CuO3,Bulk,,,NSC,,,,,,,,,,,,True,10.1103/PhysRevB.40.2247
Ca2CuOCl2,Ca2CuOCl2,Bulk,,,NSC,cuprate,,,,corner-sharing,,,,,,,FALSE,10.1103/PhysRevLett.113.187001
Calcium Hydride,Ca2H5,Bulk,,,NSC,,,,,,,,,,,,FALSE,10.1103/PhysRevLett.128.167001
Ca2KB36,Ca2KB36,Bulk,,,SC,Type-II,16.9 K,1 atm,,,,,,,,,FALSE,10.1016/j.actamat.2024.119950
Ca2Li,Ca2Li,Bulk,,,SC,Type-II,12.5-14.7,80,P-3m1,Hexagonal,164,3.8792,,5.3687,,,FALSE,10.1016/j.jallcom.2016.01.255
Ca2N (monolayer),Ca2N,Thin Film,Monolayer,,SC,,4.7 K,Ambient,,,,,,,,,FALSE,10.1103/PhysRevB.105.165101
Ca2NaB36,Ca2NaB36,Bulk,,,SC,Type-II,9.7 K,1 atm,,,,,,,,,FALSE,10.1016/j.actamat.2024.119950
Ca2Os2O7,Ca2Os2O7,,,,NSC,,,,,pyrochlore,,,,,,,,10.1103/PhysRevLett.87.187001
Ca2PbO4,Ca2PbO4,Bulk,,,NSC,,,,,,,,,,,,True,10.1103/PhysRevB.42.436
Calcium Lead Oxide,Ca2PbO4,Bulk,,,NSC,,,,,,,,,,,,True,10.1103/PhysRevB.44.2426
Calcium Ruthenate,Ca2RuO4,Bulk,,,NSC,,,,,,,,,,,,,10.1103/PhysRevB.65.220502
Ca₂RuO₄,Ca2RuO4,Bulk,,,NSC,,,,,layered,,,,,,,True,10.1103/PhysRevLett.89.257402
Ca₂RuO₄,Ca2RuO4,Bulk,,,NSC,,,0-100 kbar,,,,,,,,,True,10.1103/PhysRevLett.89.226401
Calcium ruthenate,Ca2RuO4,Bulk,,,NSC,,,,Orthorhombic,K2NiF4-type,Pbca,,,,,,True,10.1103/PhysRevB.62.6458
Ca2RuO4,Ca2RuO4,Bulk,,,NSC,,NSC,Ambient,,Perovskite,,,,,,,FALSE,10.1103/PhysRevB.70.195120
Ca2RuO4 (under hydrostatic pressure),Ca2RuO4,Bulk,,,SC,,,10 GPa,,perovskite,,,,,,,Superconductivity emerges when the tilting distortion is released by hydrostatic pressure.,10.1103/PhysRevB.88.205111
Calcium Ruthenate,Ca2RuO4,Single Crystal,,,NSC,,,,Orthorhombic,,Pbca,,,,,,TRUE,10.1103/PhysRevLett.105.177203
Ca2RuO4,Ca2RuO4,Bulk,,,NSC,,,,,,,,,,,,FALSE,10.1103/PhysRevB.84.201102
Ca2RuO4,Ca2RuO4,,,,SC,,,~100 kbar,,,,,,,,,FALSE,10.1103/PhysRevB.87.165130
Calcium Ruthenate,Ca2RuO4,Bulk,,,NSC,,NSC,,Orthorhombic,perovskite,,,,,,,TRUE,10.1103/PhysRevLett.90.137202
Ca2SnH18,Ca2SnH18,Bulk,,,SC,High-Tc,110.86 K (μ*=0.10); 101.91 K (μ*=0.13),180 GPa,Trigonal,clathrate,P-3m1,,,,,,FALSE,10.1103/PhysRevB.111.054517
Ca2Y2Cu5O10,Ca2Y2Cu5O10,Bulk,,,NSC,,NSC,,,edge-sharing CuO2 chains,,,,,,,FALSE,10.1103/PhysRevB.98.184411
Ca3(Ru0.95Ti0.05)2O7,Ca3(Ru0.95Ti0.05)2O7,Powder,,,NSC,,,,,,,,,,,,TRUE,10.1103/PhysRevB.84.201102
Ca3(Ru0.97Ti0.03)2O7,Ca3(Ru0.97Ti0.03)2O7,Single Crystal,,,NSC,,,,Orthorhombic,,,,,,,,TRUE,10.1103/PhysRevB.84.201102
Ca3Al2O5-xFe2As2,Ca3Al2O4.5Fe2As2,Bulk,,,SC,Iron-based,30.2 K,,Tetragonal,I4/nmm,I4/nmm,3.784 Å,3.784 Å,25.324 Å,,,FALSE,10.1016/j.ssc.2013.08.014
Ca3Al2O5Fe2As2,Ca3Al2O5Fe2As2,Bulk,,,SC,High-Tc,30.2 K,4.5 GPa,Tetragonal,Perovskite type blocking layered,,3.742 Å,,26.078 Å,,,TRUE,10.1016/j.physc.2012.02.039
Ca3Al2O5-xFe2As2,Ca3Al2O5Fe2As2,Bulk,,,SC,Iron-based,30.2 K,,Tetragonal,I4/nmm,I4/nmm,3.765 Å,3.765 Å,25.861 Å,,,FALSE,10.1016/j.ssc.2013.08.014
Ca3Al2O5Fe2P2,Ca3Al2O5Fe2P2,Bulk,,,SC,High-Tc,16.6 K,4.5 GPa,Tetragonal,Perovskite type blocking layered,,3.715 Å,,25.236 Å,,,TRUE,10.1016/j.physc.2012.02.039
Calcium-doped fullerene (insulator),Ca3C60,Bulk,,,NSC,,,,Cubic,fcc,,,,,,,,10.1103/PhysRevB.52.16377
Ca-doped C60,Ca3C60,Bulk,,,NSC,,,,Cubic,face-centered-cubic,,,,,,,True,10.1103/PhysRevB.49.1427
Ca3C60,Ca3C60,Bulk,,,NSC,,,,Cubic,fcc,,,,,,,True,10.1103/PhysRevB.46.7961
Ca3Co4Sn13,Ca3Co4Sn13,Bulk,,,SC,Type-II,6.0 K,,Yb3Rh4Sn13-type,Cubic,Pm3̄n (No. 223),0.97450 nm,0.97450 nm,0.97450 nm,11 mT,3.72 T,TRUE,10.1016/j.physc.2011.05.034
Ca3Ir4Ge4,Ca3Ir4Ge4,Bulk,,,SC,Type-II,1.8 K,,,,,,,,,,FALSE,10.1016/j.ssc.2019.02.009
Calcium Iridium Tin,Ca3Ir4Sn13,Bulk,,,SC,,7 K,ambient,Cubic,simple cubic,Pm-3m,9.7437,9.7437,9.7437,,,FALSE,10.1103/PhysRevB.89.075117
Calcium Iridium Tin (high pressure),Ca3Ir4Sn13,Bulk,,,SC,,8.9 K,40 kbar,Cubic,simple cubic,Pm-3m,,,,,,FALSE,10.1103/PhysRevB.89.075117
Ca3Ir4Sn13,Ca3Ir4Sn13,Bulk,,,SC,,,variable (up to 1.5 GPa),Cubic,,Pm-3n,,,,,,TRUE,10.1103/PhysRevB.101.195135
Ca3Ir4Sn13,Ca3Ir4Sn13,Bulk,,,SC,,,,Cubic,Quasi-skutterudite,,,,,,,,10.1103/PhysRevB.103.195150
Ca3Ir4Sn13,Ca3Ir4Sn13,Bulk,,,SC,,,ambient,Cubic,primitive cubic at high T; body-centered cubic at low T,,,,,,,FALSE,10.1103/PhysRevB.106.115142
Calcium Iridium Tin,Ca3Ir4Sn13,Bulk,,,SC,,"7 K at ambient pressure, peaking at 8.9 K at ~40 kbar",ambient pressure and up to 57 kbar,Cubic,perovskite-related,"Pm-3n (I phase, high T); I-43d (I' phase, low T)",,,,,,TRUE,10.1103/PhysRevLett.109.237008
Ca3Ir4Sn13,Ca3Ir4Sn13,Bulk,,,SC,,7 K,Ambient,Cubic,3-4-13 stannide,Pm-3n,,,,,,FALSE,10.1103/PhysRevB.90.020507
Ca3Ir4Sn13,Ca3Ir4Sn13,Bulk,,,SC,,,critical pressure ~1.8 GPa for quantum critical point,Cubic,quasi-skutterudite,Pm-3n,,,,,,FALSE,10.1103/PhysRevB.89.125111
Calcium Iridium Tin,Ca3Ir4Sn13,Bulk,,,SC,,7 K,ambient,Cubic,,Pm-3n,9.70880,9.70880,9.70880,,,TRUE,10.1103/PhysRevB.92.024101
Ca3Ir4Sn13,Ca3Ir4Sn13,,,,SC,,,,,,,,,,,,FALSE,10.1103/PhysRevB.93.245126
Ca3Ir4Sn13,Ca3Ir4Sn13,,,,SC,,,,Cubic,quasiskutterudite,Pm-3n,,,,,,FALSE,10.1103/PhysRevB.91.075120
Ca3Ir4Sn13,Ca3Ir4Sn13,Bulk,,,SC,,7.17 K,Ambient,Cubic,,Pm-3n,,,,,,TRUE,10.1103/PhysRevB.105.094521
Ca3Ir4Sn13,Ca3Ir4Sn13,Bulk,,,SC,Type-II,7 K,0 GPa,Cubic,quasiskutterudite,,,,,,5.4 T,FALSE,10.1103/PhysRevB.92.195122
Ca3Ir4Sn13 (p=4.0 GPa),Ca3Ir4Sn13,Bulk,,,SC,Type-II,8.9 K,4.0 GPa,Cubic,quasiskutterudite,,,,,,,FALSE,10.1103/PhysRevB.92.195122
