Repository: WyattBunstine/ML_SC_Project

# ML_SC_Project — Chemically and Geometrically Motivated Crystal Graph Neural Networks

This project predicts and screens superconductors from crystal structure. It frames the
problem as a **two-stage hurdle**: first classify whether a material is a superconductor
candidate (SC vs. non-SC), then regress the critical temperature T_c for superconductors.

Two graph-neural-network families are trained and compared:

- a **baseline CGCNN** ([txie-93/cgcnn](https://github.com/txie-93/cgcnn)), and
- an **MPNN** with learned edge features that consumes richer `crystal_graph_v4` graphs
  (this project's contribution).

File: database/superconductor_materials_full.csv (part 40 of 215)
Material_Name,Chemical_Composition,Material_Class,Film_Thickness,Substrate,Material_Type,Superconductor_Type,Superconducting_Transition_Temperature,Pressure,Crystal_Structure,Lattice_Structure,Space_Group,"Lattice_Constant(a)","Lattice_Constant(b)","Lattice_Constant(c)",Lower_Critical_Field,Upper_Critical_Field,Experimental,DOI
Ca3Ir4Sn13 (p=2.18 GPa),Ca3Ir4Sn13,Bulk,,,SC,Type-II,,2.18 GPa,Cubic,quasiskutterudite,,,,,,,TRUE,10.1103/PhysRevB.92.195122
Ca3Ir4Sn13 (QCP),Ca3Ir4Sn13,Bulk,,,SC,Type-II,,1.6 GPa,Cubic,quasiskutterudite,,,,,,,TRUE,10.1103/PhysRevB.92.195122
Ca3Ir4Sn13 (p=0.15 GPa),Ca3Ir4Sn13,Bulk,,,SC,Type-II,,0.15 GPa,Cubic,quasiskutterudite,,,,,,,TRUE,10.1103/PhysRevB.92.195122
Ca3Ir4Sn13 (p=1.13 GPa),Ca3Ir4Sn13,Bulk,,,SC,Type-II,,1.13 GPa,Cubic,quasiskutterudite,,,,,,,TRUE,10.1103/PhysRevB.92.195122
Ca3Ir4Sn13 (p=1.16 GPa),Ca3Ir4Sn13,Bulk,,,SC,Type-II,,1.16 GPa,Cubic,quasiskutterudite,,,,,,,TRUE,10.1103/PhysRevB.92.195122
Ca3Ir4Sn13,Ca3Ir4Sn13,Bulk,,,SC,,,,Cubic,Yb3Rh4Sn13-type,Pm-3n,,,,,,FALSE,10.1103/PhysRevB.88.115113
Calcium Iridium Tin,Ca3Ir4Sn13,,,,SC,,,,,,,,,,,,FALSE,10.1103/PhysRevB.93.235121
Ca3Ir4Sn13,Ca3Ir4Sn13,Bulk,,,SC,,,ambient,Cubic,,,,,,,,FALSE,10.1103/PhysRevLett.115.207003
Calcium Iridium Tin,Ca3Ir4Sn13,Bulk,,,SC,Type-II,6.8 K,Ambient,Cubic,quasiskutterudite,Pm-3n,9.71922,9.71922,9.71922,530 G,,TRUE,10.1103/PhysRevB.88.104505
Ca3Ir4Sn13,Ca3Ir4Sn13,Bulk,,,SC,Type-II,7 K,,Quasi-skutterudite,Cubic,,,,,,,TRUE,10.1016/j.physb.2015.09.030
Ca3Ir4Sn13,Ca3Ir4Sn13,Bulk,,,SC,,7 K,,,,,,,,,,FALSE,10.1016/j.jallcom.2016.01.076
Ca3Ir4Sn13,Ca3Ir4Sn13,Bulk,,,SC,Type-II,6.8 K,,Yb3T4Sn13-type,Cubic,Pm3-n (No. 223),0.9709 nm,0.9709 nm,0.9709 nm,,6.01 T,TRUE,10.1016/j.physc.2009.12.062
Ca3Ir4Sn13,Ca3Ir4Sn13,Bulk,,,SC,Type-II,7.1 K,,,,,,,,,,TRUE,10.1016/j.physc.2014.11.008
Ca3Li,Ca3Li,Bulk,,,SC,Type-II,6.2-8.1,80,C2/m,Monoclinic,12,3.67635,8.72464,5.49168,,,FALSE,10.1016/j.jallcom.2016.01.255
Ca3Rh4Pb19,Ca3Rh4Pb19,Bulk,,,SC,,3.3 K,,Cubic,Tb3Rh4Sn19,Fm3̄m,,,,,,TRUE,Handbook of SC
Ca3Rh4Sn13,Ca3Rh4Sn13,Bulk,,,SC,Type-II,8.2 K,,Cubic,Phase-I structure,,,,,,,True,10.1103/PhysRevB.56.8346
Ca3Rh4Sn13,Ca3Rh4Sn13,Bulk,,,SC,Type-II,8.2 K,,,,,,,,,,True,10.1103/PhysRevB.64.144510
Ca3Rh4Sn13,Ca3Rh4Sn13,Bulk,,,SC,Type-II,8.18 K,,,,,,,,110 Oe at 4.5 K,19500 Oe at 4.5 K,True,10.1103/PhysRevB.61.12394
Calcium rhodium tin,Ca3Rh4Sn13,Bulk,,,SC,Type-II,,,,,,,,,,,,10.1103/PhysRevB.61.R6479
Ca3Rh4Sn13,Ca3Rh4Sn13,Bulk,,,SC,Type-II,,ambient,Cubic,skutterudite-related,Pm-3n,9.6915,9.6915,9.6915,,,TRUE,10.1103/PhysRevB.102.054514
Calcium Rhodium Stannide,Ca3Rh4Sn13,Bulk,,,SC,Type-II,,,,,,,,,,,FALSE,10.1103/PhysRevB.72.014542
Ca3Rh4Sn13,Ca3Rh4Sn13,Bulk,,,SC,Type-II,,Ambient,Cubic,3-4-13 stannide,Pm-3n,,,,,,FALSE,10.1103/PhysRevB.90.020507
Ca3Rh4Sn13,Ca3Rh4Sn13,Bulk,,,SC,Type-II,8.0 K,,Cubic,phase-I structure,,,,,,,FALSE,10.1103/PhysRevB.83.184509
Ca3Rh4Sn13,Ca3Rh4Sn13,Bulk,,,SC,Type-II,4.8 K,Ambient,Cubic,skutterudite-related,Pm-3n,9.6991,9.6991,9.6991,,3.1 T,TRUE,10.1103/PhysRevB.93.245126
Ca3Rh4Sn13,Ca3Rh4Sn13,Bulk,,,SC,Type-II,8.35 K,,Cubic,,,,,,,,TRUE,10.1103/PhysRevB.84.014501
Ca3Rh4Sn13,Ca3Rh4Sn13,Bulk,,,SC,,8.29 K,Ambient,Cubic,,Pm-3n,9.7 Å,9.7 Å,9.7 Å,,,TRUE,10.1103/PhysRevB.105.094521
Ca3Rh4Sn13,Ca3Rh4Sn13,Bulk,,,SC,,8 K,ambient,Cubic,,Pm-3n (No. 223),,,,,,TRUE,10.1103/PhysRevLett.115.207003
Ca3Rh4Sn13,Ca3Rh4Sn13,Bulk,,,SC,Type-II,8.37 K,,Cubic,,,,,,,,TRUE,10.1016/j.physb.2014.03.067
Ca3Rh4Sn13,Ca3Rh4Sn13,Bulk,,,SC,Type-II,8.2 K,,,,,,,,,,TRUE,10.1016/S0921-4534(01)00152-6
Ca3Rh4Sn13,Ca3Rh4Sn13,Bulk,,,SC,,8.7 K,,,,,,,,,,FALSE,10.1016/j.jallcom.2016.01.076
Ca3Rh4Sn13,Ca3Rh4Sn13,Bulk,,,SC,Type-II,8.3 K,,Yb3T4Sn13-type,Cubic,Pm3-n (No. 223),0.9702 nm,0.9702 nm,0.9702 nm,,4.00 T,TRUE,10.1016/j.physc.2009.12.062
Ca3Rh4Sn13,Ca3Rh4Sn13,Bulk,,,SC,Type-II,8 K,,,,,,,,,,TRUE,10.1016/S0921-4534(00)01767-6
Ca3Rh4Sn13,Ca3Rh4Sn13,Bulk,,,SC,Type-II,8 K,,,,,,,,,,TRUE,10.1016/j.phpro.2016.04.025
Ca3Rh4Sn13,Ca3Rh4Sn13,Bulk,,,SC,Type-II,7.8 K,,Cubic,Pm-3n,Pm-3n,9.6922 Å,9.6922 Å,9.6922 Å,,,TRUE,10.1016/j.ssc.2017.11.006
Ca3Rh4Sn13,Ca3Rh4Sn13,Bulk,,,SC,Type-II,8.3 K,,,,,,,,,,FALSE,10.1016/j.physc.2014.11.008
Ca₃Ru₂O₇,Ca3Ru2O7,Bulk,,,NSC,,,0-100 kbar,,,,,,,,,True,10.1103/PhysRevLett.89.226401
Calcium Ruthenate,Ca3Ru2O7,Bulk,,,NSC,,,ambient,Orthorhombic,Ruddlesden-Popper,Bb21m,,,,,,TRUE,10.1103/PhysRevB.97.041113
Ca3Ru2O7,Ca3Ru2O7,Bulk,,,NSC,,,,,,,,,,,,TRUE,10.1103/PhysRevB.84.201102
Ca3Ru2O7,Ca3Ru2O7,Bulk,,,NSC,,NSC,,,Bilayer,,,,,,,TRUE,10.1103/PhysRevB.79.054504
Ca3Si,Ca3Si,Bulk,,,SC,,17.6 K,100 GPa,,,,,,,,,,10.1016/j.rinp.2024.107703
Ca3YB8,Ca3YB8,Bulk,,,SC,,10.0 K,,,,,,,,,,FALSE,10.1103/PhysRevB.111.014104
Ca3ZrB8,Ca3ZrB8,Bulk,,,SC,,5.4 K,,,,,,,,,,FALSE,10.1103/PhysRevB.111.014104
"Ca4(Ti,Mg)3O8Fe2As2","Ca4(Ti,Mg)3O8Fe2As2",Bulk,,,SC,Iron-based,47 K,,,,,,,,,,FALSE,10.1016/j.ssc.2013.08.014
(Ca4.86Sr4.42Bi0.05)Cu17O29,Ca4.86Sr4.42Bi0.05Cu17O29,Bulk,,,SC,High-Tc,80,,,,F222,11.349,12.896,19.49,,,TRUE,10.1016/S0022-0248(98)01160-9
Ca4Al2O6Fe2(As0.25P0.75)2,Ca4Al2O6Fe2As0.5P1.5,Bulk,,,NSC,iron-based,NSC,up to 12 GPa,Tetragonal,perovskite-type layered,,,,,,,TRUE,10.1103/PhysRevB.87.174528
Ca4Al2O6Fe2As2,Ca4Al2O6Fe2As2,Bulk,,,SC,iron-based,28 K,ambient,Tetragonal,perovskite-type layered,,,,,,,TRUE,10.1103/PhysRevB.87.174528
Ca4Al2O6Fe2As2,Ca4Al2O6Fe2As2,Bulk,,,SC,High-Tc,28.2 K,4.5 GPa,Tetragonal,Perovskite type blocking layered,,3.713 Å,,15.407 Å,,,TRUE,10.1016/j.physc.2012.02.039
Ca4Al2O6-yFe2As2,Ca4Al2O6Fe2As2,Bulk,,,SC,Iron-based,28.3 K,,,,,,,,,,FALSE,10.1016/j.ssc.2013.08.014
Ca4Al2O6Fe2P2,Ca4Al2O6Fe2P2,Bulk,,,SC,iron-based,17 K,ambient,Tetragonal,perovskite-type layered,,,,,,,TRUE,10.1103/PhysRevB.87.174528
Ca4Al2O6Fe2P2,Ca4Al2O6Fe2P2,Bulk,,,SC,iron-based,17 K,,,,,,,,,,FALSE,10.1103/PhysRevB.100.094509
Ca4Al2O6Fe2P2,Ca4Al2O6Fe2P2,Bulk,,,SC,High-Tc,17.1 K,4.5 GPa,Tetragonal,Perovskite type blocking layered,,3.692 Å,,14.934 Å,,,TRUE,10.1016/j.physc.2012.02.039
Ca4Cu5O10,Ca4Cu5O10,Bulk,,,NSC,,,215 ± 5 bars,Orthorhombic,Edge-shared CuO4 chains,Fmmm,2.8 Å,6.25 Å,10.6 Å,,,True,10.1103/PhysRevB.58.2678
Ca4Gd2Cu3O8Cl4,Ca4Gd2Cu3O8Cl4,Bulk,,,NSC,,,,Tetragonal,intergrowth structure,,3.882 Å,3.882 Å,41.817 Å,,,True,10.1103/PhysRevB.54.12576
Ca4Sm2Cu3O8Cl4,Ca4Sm2Cu3O8Cl4,Bulk,,,NSC,,,,Tetragonal,intergrowth structure,,3.888 Å,3.888 Å,41.824 Å,,,True,10.1103/PhysRevB.54.12576
Ca5.21Sr4.74Bi0.05Cu17O29,Ca5.21Sr4.74Bi0.05Cu17O29,Bulk,,,SC,High-Tc,85 K,,Incommensurate-type,Orthorhombic,F222,11.349,12.896,19.49,,,TRUE,10.1016/S0022-0248(97)00835-X
Hole-doped two-leg ladder compound,Ca5.84Sr4.02Bi0.14Cu15.84O29,Bulk,,,SC,High-Tc,75 K,ambient pressure,,ladder,,11.346 Å,12.809 Å,19.52 Å,,,True,10.1103/PhysRevB.61.1500
(Ca5.84Sr4.02Bi0.14)Cu15.84O29,Ca5.84Sr4.02Bi0.14Cu15.84O29,Bulk,,,SC,High-Tc,87,,,,F222,11.346,12.809,19.52,,,TRUE,10.1016/S0022-0248(98)01160-9
Ca5.88Sr4.06Bi0.06Cu15.84O29,Ca5.88Sr4.06Bi0.06Cu15.84O29,Bulk,,,SC,High-Tc,82 K,,Incommensurate-type,Orthorhombic,F222,11.346,12.809,19.52,,,TRUE,10.1016/S0022-0248(97)00835-X
Calcium-doped fullerene,Ca5C60,Bulk,,,SC,,8.4 K,,Cubic,fcc fullerene lattice,,,,,,,,10.1103/PhysRevB.52.16377
Calcium fulleride,Ca5C60,Bulk,,,SC,,8.4 K,,Cubic,simple-cubic,,,,,,,,10.1103/PhysRevB.50.13890
Ca5C60,Ca5C60,Bulk,,,SC,,,,,,,,,,,,,10.1103/PhysRevB.57.13395
Ca5C60,Ca5C60,Bulk,,,SC,Type-II,,,,,,,,,,,,10.1103/PhysRevB.54.14960
Calcium-doped fulleride,Ca5C60,Bulk,,,SC,,,,Cubic,simple-cubic,,,,,,,False,10.1103/PhysRevB.52.15534
Ca5C60,Ca5C60,Bulk,,,SC,High-Tc,,,,face-centered-cubic,,,,,,,,10.1103/PhysRevLett.71.121
Ca-doped C60,Ca5C60,Bulk,,,SC,High-Tc,8.4 K,,Cubic,face-centered-cubic,,,,,,,True,10.1103/PhysRevB.49.1427
Ca5C60,Ca5C60,Bulk,,,SC,,8.4 K,,Cubic,fcc,,,,,,,True,10.1103/PhysRevB.46.7961
Ca6C60,Ca6C60,Bulk,,,SC,Type-II,8.2-8.8 K,,,,,,,,,,TRUE,10.1016/0379-6779(94)02892-3
Calcium-doped C60,Ca6C60,Bulk,,,SC,Type-II,8.2-8.8 K,,,,,,,,,,TRUE,10.1016/0921-4534(94)90749-8
Ca70Mg30,Ca70Mg30,Bulk,,,SC,Type-II,7.8918,,,,,,,,,,FALSE,10.1016/j.jnoncrysol.2008.07.028
Ca8.5La1.5(Pt3As8)(Fe2As2)5,Ca8.5La1.5Pt3As8Fe10As10,Bulk,,,SC,iron-based,32.8 K,ambient,Triclinic,layered,,,,,,,TRUE,10.1103/PhysRevB.95.094510
CaAl0.5Si0.5,CaAl0.5Si0.5,Bulk,,,SC,Type-II,7.7 K,,AlB2,Hexagonal,,,,,,,FALSE,10.1016/j.physc.2005.12.008
1H-Ca(Al0.5Si0.5)2,CaAl0.5Si0.5,Bulk,,,SC,Type-II,7.7 K,,AlB2-type,,P3,,,,,"0.397 T (H ∥ a), 0.368 T (H ∥ c)",TRUE,10.1016/j.physb.2005.11.067
CaAl0.8Si1.2,CaAl0.8Si1.2,Bulk,,,SC,,,,Hexagonal,AlB2-type (C32),P6/mmm (No. 191),,,,,,FALSE,10.1103/PhysRevB.72.224512
CaAl0.9Si1.1,CaAl0.9Si1.1,Bulk,,,SC,Type-II,5.6,,MgB2-type,Hexagonal,,,,,,,FALSE,10.1016/j.physc.2006.05.076
CaAl1.25Si0.75,CaAl1.25Si0.75,Bulk,,,SC,Type-II,4.4,,MgB2-type,Hexagonal,,,,,,,FALSE,10.1016/j.physc.2006.05.076
CaAl1.4Si0.6,CaAl1.4Si0.6,Bulk,,,SC,,,,Hexagonal,AlB2-type (C32),P6/mmm (No. 191),,,,,,FALSE,10.1103/PhysRevB.72.224512
CaAl2,CaAl2,Bulk,,,NSC,,,,Hexagonal,AlB2-type (C32),P6/mmm (No. 191),,,,,,FALSE,10.1103/PhysRevB.72.224512
Al-32522(CaAlOFeAs),CaAlOFeAs,Bulk,,,SC,Iron-based,30,,,,,,,,,,FALSE,10.1016/j.matpr.2020.04.503
Al-42622(CaAlOFeAs),CaAlOFeAs,Bulk,,,SC,Iron-based,28.5,,,,,,,,,,FALSE,10.1016/j.matpr.2020.04.503
Calcium Aluminum Silicide,CaAlSi,Bulk,,,SC,,,up to 2 GPa (Tc increases with pressure),Hexagonal,AlB2-type,,,,,,,FALSE,10.1103/PhysRevB.86.174522
CaAlSi,CaAlSi,Bulk,,,SC,,7.8 K,,Hexagonal,AlB2-type (C32),P-6m2 (No. 187),7.979 a.u.,7.979 a.u.,8.446 a.u.,,,FALSE,10.1103/PhysRevB.72.224512
CaAlSi,CaAlSi,Bulk,,,SC,,7.8 K,,Hexagonal,AlB2-type (disordered) or SrPtSb-type (ordered),P6/mmm or P-6m2,4.1902,4.1902,4.3994,,,TRUE,10.1103/PhysRevB.78.195209
1H-CaAlSi,CaAlSi,Bulk,,,SC,,6.5 K,ambient,Hexagonal,SrPtSb-type,P-6m2,,,,,,FALSE,10.1103/PhysRevB.91.174514
Calcium Aluminum Silicon,CaAlSi,Bulk,,,SC,Type-II,6.2 K,,Hexagonal,AlB2-type,,,,,,,TRUE,10.1103/PhysRevB.73.184523
Calcium Aluminum Silicon,CaAlSi,Bulk,,,SC,Type-II,7.3 K,,Hexagonal,AlB2-type,,,,,,,TRUE,10.1103/PhysRevB.73.184523
CaAlSi,CaAlSi,Bulk,,,SC,Type-II,7.8 K,0 GPa,Hexagonal,Buckled honeycomb,P63/mmc,4.1812,4.1812,26.3009,,,TRUE,10.1103/PhysRevResearch.3.033192
CaAlSi (1.9 GPa),CaAlSi,Bulk,,,SC,Type-II,7.4 K,1.9 GPa,,,,,,,,,TRUE,10.1103/PhysRevResearch.3.033192
CaAlSi,CaAlSi,Bulk,,,SC,conventional BCS,,,Hexagonal,AlB2-type,,,,,,,FALSE,10.1103/PhysRevB.83.104525
CaAlSi,CaAlSi,Bulk,,,SC,Type-II,7.8 K,,Hexagonal,"AlB2-type (6H polymorph, modulated)",P6/mmm,4.1860,4.1860,4.3972,,,TRUE,10.1103/PhysRevB.80.064514
CaAlSi,CaAlSi,,,,SC,,,,,,,,,,,,FALSE,10.1103/PhysRevB.80.064512
Calcium aluminum silicide,CaAlSi,Bulk,,,SC,,8 K,,,AlB2-type,,,,,,,TRUE,10.1103/PhysRevB.74.214513
Calcium Aluminum Silicide,CaAlSi,Bulk,,,SC,,,,,,,,,,,,TRUE,10.1103/PhysRevLett.106.087002
Calcium Aluminum Silicide,CaAlSi,Bulk,,,SC,Type-II,6.7 K,,AlB2-type,,,,,,,,FALSE,10.1016/j.physc.2019.03.014
CaAlSi,CaAlSi,Bulk,,,SC,Type-II,7.8 K,,C32,Hexagonal,,4.189 Å,,4.400 Å,,,TRUE,10.1016/S0921-4534(02)02056-7
CaAlSi,CaAlSi,Bulk,,,SC,Type-II,5.8 K,,,,,,,,,,TRUE,10.1016/j.physc.2005.01.020
CaAlSi,CaAlSi,Bulk,,,SC,BCS,7.7 K,,Hexagonal,,,,,,,,TRUE,10.1016/j.infrared.2007.12.022
CaAlSi,CaAlSi,Bulk,,,SC,Type-II,7.8 K,,AlB2-type,Hexagonal,P6/mmm,,,,,,TRUE,10.1016/j.jpcs.2010.10.007
CaAlSi,CaAlSi,Bulk,,,SC,Type-II,6-8 K,,,,,,,,,,TRUE,10.1016/j.physb.2006.03.062
CaAlSi,CaAlSi,Bulk,,,SC,Type-II,7.8 K,,Hexagonal,AlB2-type,,,,,,,FALSE,10.1016/j.jallcom.2016.02.196
CaAlSi,CaAlSi,Bulk,,,SC,Type-II,7.8,,1H,Hexagonal,P6̅m2,,,,,,FALSE,10.1016/j.physc.2008.07.001
CaAlSi,CaAlSi,Bulk,,,SC,Type-II,6.9,,2H,Hexagonal,P63/mmc,,,,,,FALSE,10.1016/j.physc.2008.07.001
CaAlSi,CaAlSi,Bulk,,,SC,Type-II,7.7 K,,AlB2,Layered,,,,,33 Oe,,TRUE,10.1016/j.stam.2006.02.013
CaAlSi,CaAlSi,Bulk,,,SC,Type-II,6.2-7.7 K,,,,,,,,,,FALSE,10.1016/j.physc.2019.06.005
"Ca(Al0.5,Si0.5)2",CaAlSi,Bulk,,,SC,Type-II,7.7 K,,AlB2-type,Hexagonal,,4.1905,,4.3992,,,FALSE,10.1016/S0921-4534(02)01798-7
CaAlSi,CaAlSi,Bulk,,,SC,Type-II,7 K,,,,,,,,,,TRUE,10.1016/j.physc.2006.12.003
CaAlSi,CaAlSi,Bulk,,,SC,Type-II,7.7 K,0 GPa,C32,,,,,,,,TRUE,10.1016/j.physc.2004.02.066
CaAlSi,CaAlSi,Bulk,,,SC,Type-II,7.7 K,,,,,,,,,,FALSE,10.1016/j.physc.2023.1354297
CaAlSi,CaAlSi,Bulk,,,SC,Type-II,6.53-7.13,,Hexagonal,,P6/mmm,4.184,,4.375,,,TRUE,10.1016/j.physc.2004.02.175
CaAlSi,CaAlSi,Bulk,,,SC,Type-II,7.8 K,,,,,,,,,,FALSE,10.1016/j.physc.2021.1353868
CaAlSi,CaAlSi,Bulk,,,SC,Type-II,7.8 K,Ambient,6H-CaAlSi,,,,,,,,FALSE,10.1016/j.physc.2012.02.017
CaAlSi,CaAlSi,Bulk,,,SC,Type-II,6.0 K,,AlB2-type,Hexagonal,,,,,,,TRUE,10.1016/S0921-4534(03)01238-3
CaAlSi,CaAlSi,Bulk,,,SC,Type-II,7.7 K,,AlB2,Layered,,,,,,"16.8 kOe (ab-plane), 8.6 kOe (c-axis)",TRUE,10.1016/j.physc.2004.02.044
CaAlSi,CaAlSi,Bulk,,,SC,Type-II,7.8,,MgB2-type,Hexagonal,,,,,,,FALSE,10.1016/j.physc.2006.05.076
CaAlSi,CaAlSi,Bulk,,,SC,Type-II,7.7 K,,Hexagonal,Layered,P6/mmm,4.184 Å,4.184 Å,4.375 Å,,,FALSE,10.1016/j.physc.2010.03.005
CaAlSi,CaAlSi,Bulk,,,SC,Type-II,5.7 K,,Hexagonal,Hexagonal,,,,,,,TRUE,10.1016/j.jpcs.2007.08.049
CaAlSi,CaAlSi,Bulk,,,SC,Type-II,7.8 K,,Hexagonal,Hexagonal,,,,,,,TRUE,10.1016/j.jpcs.2007.08.049
CaAlSi,CaAlSi,Bulk,,,SC,Type-II,6.5 K,,Hexagonal,Hexagonal,,,,,,,TRUE,10.1016/j.jpcs.2007.08.049
CaAu₅,CaAu₅,Bulk,,,SC,,0.4 K,,,,,,,,,,TRUE,Handbook of SC
CaB,CaB,Bulk,,,SC,conventional,6 K,30 GPa,,,,,,,,,FALSE,10.1103/PhysRevB.102.014516
CaB,CaB,Bulk,,,SC,,5.5 K,20 GPa,Orthorhombic,,,,,,,,FALSE,10.1016/j.physleta.2024.129663
CaB0.76Pd3,CaB0.76Pd3,Bulk,,,SC,Type-II,0.8-1.0 K,,Perovskite,Cubic,,,,,,,TRUE,10.1016/j.jssc.2003.10.032
CaB2,CaB2,Bulk,,,SC,BCS,,,Hexagonal,AlB2-type,P6/mmm,,,,,,FALSE,10.1103/PhysRevB.105.214517
CaB2,CaB2,Bulk,,,SC,Type-II,41.6 K,0.0,,,,,,,,,FALSE,10.1016/j.mtphys.2022.100954
CaB3C3,CaB3C3,Bulk,,,SC,conventional,48 K,0 GPa,Cubic,bcc clathrate,Pm-3n (223),,,,,,FALSE,10.1103/PhysRevB.105.064516
CaB3H,CaB3H,Bulk,,,SC,conventional,4-7 K,300 GPa,Orthorhombic,"buckled triangular boron layers, alternated with CaH planes",Amm2,,,,,,FALSE,10.1103/PhysRevB.102.014516
CaB4,CaB4,Bulk,,,SC,Type-II,36.1 K,0.0,,,,,,,,,FALSE,10.1016/j.mtphys.2022.100954
Ca-intercalated δ4 bilayer borophene,CaB6,Bilayer,,,SC,,5.2 K,,Orthorhombic,bilayer borophene,Pmmm (No. 47),,,,,,FALSE,10.1103/PhysRevMaterials.8.064803
Ca-intercalated kagome bilayer borophene,CaB6,Bilayer,,,SC,,58 K,,Hexagonal,bilayer borophene,P6/mmm (No. 191),,,,,,FALSE,10.1103/PhysRevMaterials.8.064803
Type-I ortho-CaB6,CaB6,Thin Film,4.24 Å,,SC,Weak-coupling conventional/Phonon-mediated,6.7 K,,Orthorhombic,orthorhombic,Pmmm (No. 47),3.49,2.94,,,,FALSE,10.1103/PhysRevMaterials.4.114802
hex-CaB6,CaB6,Thin Film,4.26 Å,,SC,Intermediate-coupling conventional/Phonon-mediated,22.6 K,,Hexagonal,hexagonal,P6/mmm (No. 191),3.43,3.43,,,,FALSE,10.1103/PhysRevMaterials.4.114802
CaB8H16,CaB8H16,Bulk,,,SC,Type-II,14 K,50 GPa,,,,,,,,,FALSE,10.1016/j.physb.2020.412795
LCBCO,CaBa0.75La1.25Cu3O7+δ,Bulk,,,SC,Cuprate,44.6 K,,Tetragonal,,,,,,,,TRUE,10.1016/S0921-4534(02)01433-8
CaBa2Ca2Cu3O9−δ,CaBa2Ca2Cu3O9−δ,Bulk,,,SC,High-Tc/Cuprate,107 K,,Tetragonal,Primitive,P 4,3.85 Å,3.85 Å,16.5 Å,,,TRUE,10.1016/S0921-4534(99)00200-2
CaBa2Cu3O6,CaBa2Cu3O6,Bulk,,,SC,Cuprate,111,,,,,,,,,,FALSE,10.1016/S0925-8388(99)00747-1
CaBa2Cu3O6,CaBa2Cu3O6,Bulk,,,SC,Cuprate,111,,,,,,,,,,FALSE,10.1016/S0925-8388(01)00885-4
CaBa₂Tl₂Cu₂O₈,CaBa2Tl2Cu2O8,Bulk,,,SC,High-Tc/cuprate,,,Tetragonal,body-centered-tetragonal,I4/mmm,,,,,,,10.1103/PhysRevB.38.5138
CaBa2TlCu2O7,CaBa2TlCu2O7,Bulk,,,SC,High-Tc/cuprate,,,,perovskite,,,,,,,,10.1103/PhysRevB.49.9933
"(Ca,Ba,La)Cu3O7-δ",CaBaLaCu3O6.93,Bulk,,,SC,High-Tc/cuprate,80 K,,Tetragonal,perovskite,,3.863 Å,3.863 Å,11.589 Å,,dHc2/dT = -2.7 T/K,True,10.1103/PhysRevB.41.11154
CaBaLaCu3O7-δ,CaBaLaCu3O7,Bulk,,,SC,High-Tc,80 K,,Tetragonal,perovskite,,0.38655 nm,0.38655 nm,1.16354 nm,,,True,10.1103/PhysRevB.38.7009
CaBeH8,CaBeH8,Bulk,,,SC,High-Tc,254 K,210 GPa,,,,,,,,,FALSE,10.1103/PhysRevB.109.014501
CaBH,CaBH,Bulk,,,NSC,,<=0.1 K,300 GPa,Orthorhombic,"infinite B-H buckled chains, parallel to Ca chains",Ima2,,,,,,FALSE,10.1103/PhysRevB.102.014516
CaBH5,CaBH5,Bulk,,,NSC,,<=0.1 K,300 GPa,Hexagonal,B-H sublattice with BH5 triangular bipyramids,P6_3mmc,,,,,,FALSE,10.1103/PhysRevB.102.014516
CaBH6,CaBH6,Bulk,,,SC,conventional/High-Tc,97-119 K,300 GPa,Cubic,"BH6 6-vertex antiprisms, metallic H sublattice",Pa-3,,,,,,FALSE,10.1103/PhysRevB.102.014516
CaBH6,CaBH6,Bulk,,,SC,,119 K,300 GPa,,,,,,,,,FALSE,10.1016/j.physleta.2024.129663
Calcium Bismuthide,CaBi2,,,,SC,,,,,,,,,,,,,10.1103/PhysRevB.103.014509
CaBi2,CaBi2,Bulk,,,SC,Type-I,,,,,,,,,,,FALSE,10.1103/PhysRevB.99.224505
CaBi₃,CaBi3,Bulk,,,SC,,1.7 K,,,,,,,,,,,10.1103/PhysRev.107.1558
CaBi₂Sr₂Cu₂O₈,CaBi₂Sr₂Cu₂O₈,Bulk,,,SC,High-Tc/cuprate,,,Tetragonal,body-centered tetragonal,I4/mmm,3.83 Å,3.83 Å,30.89 Å,,,False,10.1103/PhysRevLett.60.1661
Ca-hBN monolayer,CaBN,Monolayer,,,SC,,10.9 K,,,,,,,,,,FALSE,10.1103/PhysRevB.108.054512
Calcium carbide,CaC2,Bulk,,,NSC,,,,Tetragonal,body-centered-tetragonal CaC2 structure type,,,,,,,True,10.1103/PhysRevB.56.9021
Calcium carbide,CaC6,Bulk,,,SC,,11.5 K (experimental); 11.3 K (calculated); 15.1 K (experimental),ambient pressure; 7.5 GPa,Rhombohedral,Graphite intercalation compound (GIC),R-3m,,,,,,TRUE,10.1103/PhysRevB.108.214507
Calcium Intercalated Graphite,CaC6,Bulk,,,SC,phonon-mediated,11.4 K,ambient,,,,,,,,,TRUE,10.1103/PhysRevB.91.045132
Calcium Intercalated Graphite (High Pressure),CaC6,Bulk,,,SC,phonon-mediated,15.1 K,8 GPa,,,,,,,,,TRUE,10.1103/PhysRevB.91.045132
Ca-intercalated graphite,CaC6,Bulk,,,SC,phonon-mediated,11.5 K,,,graphite intercalation compound,,,,,,,TRUE,10.1103/PhysRevB.101.214514
Ca-deposited graphene,CaC6,Thin Film,Monolayer,,SC,phonon-mediated,1.4 K,,,graphene-based,,,,,,,FALSE,10.1103/PhysRevB.101.214514
Ca-deposited graphene (experimental),CaC6,Thin Film,Monolayer,,SC,phonon-mediated,1.5 K,,,graphene-based,,,,,,,TRUE,10.1103/PhysRevB.101.214514
Calcium intercalated graphite,CaC6,Bulk,0.1 mm,,SC,s-wave,11.46 K,,Rhombohedral,Graphite intercalation compound,,,,,,,TRUE,10.1103/PhysRevLett.96.107008
Calcium Graphite Intercalation Compound,CaC6,Bulk,,,SC,,11.5 K,,Rhombohedral,Graphite Intercalation Compound,R-3m,,,,,,FALSE,10.1103/PhysRevLett.114.247201
Calcium Intercalated Graphite,CaC6,Bulk,,,SC,,11.5 K,,,,,,,,,,FALSE,10.1103/PhysRevB.82.165111
CaC6,CaC6,Bulk,,,SC,,11.5 K,,,,,,,,,,TRUE,10.1103/PhysRevLett.105.037002
Bulk CaC6,CaC6,Bulk,,,SC,,,,,,,,,,,,,10.1103/PhysRevB.94.064509
Calcium Intercalated Graphite,CaC6,,,,SC,,,,,,,,,,,,FALSE,10.1103/PhysRevLett.109.237008
CaC6,CaC6,Bulk,,,SC,,11.5 K,,,Graphite intercalation compound,,,,,,,FALSE,10.1103/PhysRevB.78.094520
CaC6 (under pressure),CaC6,Bulk,,,SC,,15.1 K,hydrostatic,,Graphite intercalation compound,,,,,,,FALSE,10.1103/PhysRevB.78.094520
Calcium intercalated graphite,CaC6,Bulk,,,SC,,11.5 K,,Rhombohedral,Graphite intercalation compound (GIC),R-3m,4.333,4.333,13.572,,,FALSE,10.1103/PhysRevB.85.205135
Calcium intercalated graphite,CaC6,Bulk,,,SC,,11.6 K,,,Graphite intercalation compound,,,,,,,TRUE,10.1103/PhysRevLett.102.107007
Calcium intercalated graphite,CaC6,Bulk,,,SC,BCS,"11.5 K (ambient pressure), up to 15.1 K (7.5 GPa), drops to 5 K (≥8 GPa)","0 GPa, up to 16 GPa",,"Graphite intercalated compound (GIC), honeycomb layer structure",,,,,,,TRUE,10.1103/PhysRevLett.98.067002
Ca-intercalated Graphite,CaC6,Bulk,,,SC,,11.5 K,,,Graphite intercalation compound,,,,,,,FALSE,10.1103/PhysRevB.90.115417
CaC6,CaC6,Bulk,,,SC,,11 K,0 GPa,,Graphite intercalated,,,,,,,FALSE,10.1103/PhysRevResearch.3.033192
CaC6 (8 GPa),CaC6,Bulk,,,SC,,15.1 K,8 GPa,,Graphite intercalated,,,,,,,FALSE,10.1103/PhysRevResearch.3.033192
CaC6,CaC6,Bulk,,,SC,,11.5 K,,,Graphite intercalation compound,,,,,,,FALSE,10.1103/PhysRevB.83.104525
CaC6,CaC6,Bulk,,,SC,s-wave,,,,,,,,,,,FALSE,10.1103/PhysRevB.85.214520
CaC6,CaC6,Bulk,,,SC,Type-II,,,,Layered,,,,,,,FALSE,10.1103/PhysRevB.93.045412
Calcium intercalated graphite,CaC6,Bulk,50 μm,,SC,Type-II,11.6 K,,,Graphite intercalation compound,,,,,,230 mT (at 2 K),TRUE,10.1103/PhysRevB.82.014530
Calcium-intercalated graphite,CaC6,Bulk,,,SC,Type-II,11.4 K,ambient,,Graphite intercalation compound,,,,,,"2.48 kOe (H // c), 7 kOe (H // ab)",TRUE,10.1103/PhysRevLett.96.217002
CaC6,CaC6,Bulk,,,SC,,11.5 K,0 GPa,,Graphite intercalation compound,,,,,,,TRUE,10.1103/PhysRevB.75.144506
CaC6 (under pressure),CaC6,Bulk,,,SC,,15.1 K,8 GPa,,Graphite intercalation compound,,,,,,,TRUE,10.1103/PhysRevB.75.144506
Calcium-intercalated graphite,CaC6,Bulk,,,SC,,"11.5 K, up to 15.1 K with pressure below 8 GPa, drops to 5 K above 10 GPa","0 GPa, up to 8 GPa, above 10 GPa",Rhombohedral,Graphite intercalation compound,,5.17 Å,,,,,FALSE,10.1103/PhysRevB.74.184519
Calcium intercalated graphite,CaC6,,,,SC,,,,,,,,,,,,FALSE,10.1103/PhysRevB.82.014531
CaC6,CaC6,,,,SC,,,,,,,,,,,,FALSE,10.1103/PhysRevB.80.060502
Calcium-intercalated graphite,CaC6,Bulk,,,SC,,11.4 K,ambient pressure,Rhombohedral,Graphite intercalation compound,,5.17 a.u.,5.17 a.u.,5.17 a.u.,,,TRUE,10.1103/PhysRevB.74.214513
CaC6,CaC6,Bulk,,,SC,,< 20 K,,,,,,,,,,FALSE,10.1103/PhysRevB.96.224501
Calcium Graphite Intercalation Compound,CaC6,Bulk,,,SC,,,,,Intercalated graphite,,,,,,,TRUE,10.1103/PhysRevLett.106.087002
CaC6,CaC6,Bulk,,,SC,Type-II,11.5,,,,,,,,,0.3,FALSE,10.1016/j.physc.2012.08.005
Calcium-intercalated Graphite,CaC6,Bulk,,,SC,Type-II,11.2 K,,,,,,,,,,TRUE,10.1016/j.physc.2009.05.172
CaC6,CaC6,Bulk,,,SC,Type-II,11.5 K,,,,,,,,,,FALSE,10.1016/j.jssc.2006.01.053
CaC6,CaC6,Bulk,,,SC,Type-II,11.5 K,,Rhombohedral,,R-3m,517 pm,,1357.2 pm,,,TRUE,10.1016/j.solidstatesciences.2007.11.034
CaC6,CaC6,Bulk,,,SC,Type-II,11.5 K,,Rhombohedral,,,,,,,,TRUE,10.1016/j.physc.2009.08.004
CaC6,CaC6,Bulk,,,SC,Type-II,11.5 K,0 GPa,Rhombohedral,Hexagonal,R-3m,4.33 Å,4.33 Å,13.57 Å,,,TRUE,10.1016/j.carbon.2016.01.071
CaC6,CaC6,Bulk,,,SC,Type-II,11.5,,R-3m,AαAβAγ stacking,R-3m,,,,,,TRUE,10.1016/j.physc.2015.02.029
CaC6,CaC6,Bulk,,,SC,Conventional,11.5 K,Ambient,,,,,,,,,FALSE,10.1016/j.mtphys.2022.100630
CaC6,CaC6,Bulk,,,SC,Type-II,11.5 K,,,,,,,,,,FALSE,10.1016/j.carbon.2019.06.063
Calcium Graphite Intercalation Compound,CaC6,Bulk,,,SC,Type-II,11.5 K,,,,,,,,,,TRUE,10.1016/j.physc.2007.03.387
Ca-intercalated bilayer graphene,CaC6,Thin Film,,,SC,Type-II,4 K,,,,,,,,,,TRUE,10.1016/j.carbon.2019.10.070
Bulk CaC6,CaC6,Bulk,,,SC,Type-II,11.5 K,,,,,,,,,,FALSE,10.1016/j.carbon.2019.10.070
CaC6,CaC6,Bulk,,,SC,Type-II,11.5 K,,,,,,,,,,,10.1016/j.physleta.2021.127348
CaC6,CaC6,Bulk,,,SC,Type-II,15.1 K,Hydrostatic,,,,,,,,,,10.1016/j.physleta.2021.127348
CaC6,CaC6,Bulk,,,SC,,11.5 K,,,,,,,,,,FALSE,10.1016/j.carbon.2015.12.046
Ca-deposited Graphene,CaC6,Thin Film,,,SC,Type-II,1.4 K,,,,,,,,,,FALSE,10.1016/j.physc.2019.01.004
CaC6,CaC6,Bulk,,,SC,Type-II,11.5 K,,,,,,,,,,FALSE,10.1016/j.physc.2008.09.009
CaC6,CaC6,Bulk,,,SC,Conventional,11.5 K,,,,,,,,,,FALSE,10.1016/j.physc.2007.03.276
CaC6,CaC6,Bulk,,,SC,Type-II,11.2 K,,,,,,,,,,TRUE,10.1016/j.physc.2009.10.039
CaC6,CaC6,Bulk,,,SC,Type-II,11.5 K,,,,,,,,,,FALSE,10.1016/j.ssc.2012.08.019
CaC6,CaC6,Bulk,,,SC,Type-II,11.5 K,,,,,,,0.45 nm,,,TRUE,10.1016/j.ssc.2012.01.049
Ca-intercalated graphite,CaC6,Bulk,,,SC,Type-II,11.5 K,,,Honeycomb,,,,,,,FALSE,10.1016/j.ssc.2017.10.014
CaC6,CaC6,Bulk,,,SC,High-Tc,11.5,,,,,,,,,,FALSE,10.1016/j.materresbull.2012.10.033
Ca-C60,CaC60,Bulk,,,SC,High-Tc,8.4 K,,,,,,,,,,,10.1103/PhysRevB.45.8845
Ca-intercalated C60 fullerite,CaC60,Bulk,,,SC,Type-II,9.9 K,240 kbar,,,,,,,,,TRUE,10.1016/j.cplett.2008.03.059
Ca-intercalated C60 fullerite,CaC60,Bulk,,,SC,Type-II,4.7 K,240 kbar,,,,,,,,,TRUE,10.1016/j.cplett.2008.03.059
Ca-intercalated C60 fullerite,CaC60,Bulk,,,SC,Type-II,30 K,240 kbar,,,,,,,,,TRUE,10.1016/j.cplett.2008.03.059
CaCo2P2,CaCo2P2,Bulk,,,AFM,,NSC,0 GPa,Tetragonal,collapsed ThCr2Si2-type,,3.8647,3.8647,9.5841,,,TRUE,10.1103/PhysRevB.89.094408
CaCPd3,CaCPd3,Bulk,,,SC,,15.37 K,0 GPa,Cubic,Perovskite,Pm-3m,4.22,4.22,4.22,,,TRUE,10.1103/PhysRevB.110.064519
CaCPd3 (0.4 e/uc electron doping),CaCPd3,Bulk,,,SC,,8.83 K,0 GPa,Cubic,Perovskite,Pm-3m,,,,,,FALSE,10.1103/PhysRevB.110.064519
CaCPd3 (0.2 h/uc hole doping),CaCPd3,Bulk,,,SC,,16.13 K,0 GPa,Cubic,Perovskite,Pm-3m,,,,,,FALSE,10.1103/PhysRevB.110.064519
CaCPd3 (0.4 h/uc hole doping),CaCPd3,Bulk,,,SC,,16.62 K,0 GPa,Cubic,Perovskite,Pm-3m,,,,,,FALSE,10.1103/PhysRevB.110.064519
CaCPd3 (0.6 h/uc hole doping),CaCPd3,Bulk,,,SC,,18.05 K,0 GPa,Cubic,Perovskite,Pm-3m,,,,,,FALSE,10.1103/PhysRevB.110.064519
CaCPd3 (0.7 h/uc hole doping),CaCPd3,Bulk,,,SC,,18.41 K,0 GPa,Cubic,Perovskite,Pm-3m,,,,,,FALSE,10.1103/PhysRevB.110.064519
CaCsFe4As4,CaCsFe4As4,,,,SC,iron-based,,,,,,,,,,,FALSE,10.1103/PhysRevB.97.140503
CaCsFe4As4,CaCsFe4As4,Bulk,,,SC,Iron-based,37 K,,Tetragonal,P 4 / mmm,P 4 / mmm,3.838,3.838,12.431,,,FALSE,10.1016/j.commatsci.2019.109114
CaCsFe4As4,CaCsFe4As4,Bulk,,,SC,Iron-based,31.6 K,,Primitive Tetragonal,,P4/mmm,,,,,,FALSE,10.1016/j.commatsci.2020.109991
CaCu0.25Si1.5,CaCu0.25Si1.5,Bulk,,,SC,Type-II,2.1 K,,AlB2,Hexagonal,,3.9962 Å,,4.3323 Å,,,TRUE,10.1016/j.physc.2005.12.008
CaCu0.25Si1.55,CaCu0.25Si1.55,Bulk,,,SC,Type-II,2.9 K,,AlB2,Hexagonal,,3.9862 Å,,4.3343 Å,,,TRUE,10.1016/j.physc.2005.12.008
CaCu0.25Si1.6,CaCu0.25Si1.6,Bulk,,,SC,Type-II,3.0 K,,AlB2,Hexagonal,,3.9937 Å,,4.3423 Å,,,TRUE,10.1016/j.physc.2005.12.008
CaCu0.25Si1.65,CaCu0.25Si1.65,Bulk,,,SC,Type-II,2.8 K,,AlB2,Hexagonal,,3.9996 Å,,4.3483 Å,,,TRUE,10.1016/j.physc.2005.12.008
CaCu0.25Si1.7,CaCu0.25Si1.7,Bulk,,,SC,Type-II,3.2 K,,AlB2,Hexagonal,,3.9937 Å,,4.3634 Å,40 Oe,9500 Oe,TRUE,10.1016/j.physc.2005.12.008
CaCu0.25Si1.75,CaCu0.25Si1.75,Bulk,,,SC,Type-II,3.1 K,,AlB2,Hexagonal,,3.9971 Å,,4.3463 Å,,,TRUE,10.1016/j.physc.2005.12.008
CaCu0.33Si1.67,CaCu0.33Si1.67,Bulk,,,SC,Type-II,2.3 K,,AlB2,Hexagonal,,4.0159 Å,,4.3532 Å,,,TRUE,10.1016/j.physc.2005.12.008
CaCu1.7As2,CaCu1.7As2,Bulk,,,NSC,,,,,ThCr2Si2-type (deficient),,,,,,,TRUE,10.1103/PhysRevB.88.014508
CaCu2As2,CaCu2As2,,,,NSC,,,,Tetragonal,ThCr2Si2-type,I4/mmm,,,,,,FALSE,10.1103/PhysRevB.88.014508
CaCu2Eu2O6,CaCu2Eu2O6,,,,SC,,65,,,,,,,,,,FALSE,10.1016/j.physc.2020.1353689
CaCu2O3,CaCu2O3,Bulk,,,SC,High-Tc/Cuprate,35 K,,Corner-shared CuO2 zigzag chains,,,,,,,,FALSE,10.1016/j.physc.2004.02.124
CaCu3Mn4O12,CaCu3Mn4O12,,,,NSC,,,,,,,,,,,,FALSE,10.1103/PhysRevB.78.165126
CaCu3Ru4O12,CaCu3Ru4O12,Bulk,,,NSC,,,,Cubic,perovskite-derived,Im-3,7.4098,7.4098,7.4098,,,TRUE,10.1103/PhysRevB.78.165126
CaCu3Ti4O12,CaCu3Ti4O12,,,,NSC,,,,,,,,,,,,FALSE,10.1103/PhysRevB.78.165126
BaCuO2/CaCuO2 superlattice,CaCuO2,Thin Film,,,NSC,,,1 mbar,,,,,,,,,True,10.1103/PhysRevB.60.10504
CaCuO2,CaCuO2,Bulk,,,SC,High-Tc,,40 GPa,,,,3.8556 Å,3.8556 Å,3.1805 Å,,,False,10.1103/PhysRevB.52.12556
CaCuO₂,CaCuO2,,,,NSC,,,,,,,,,,,,,10.1103/PhysRevB.40.825
CaCuO2,CaCuO2,Bulk,,,SC,High-Tc/cuprate,,,,,,,,,,,,10.1103/PhysRevB.57.14453
CaCuO₂,CaCuO2,,,,SC,High-Tc/cuprate,,,,infinite-layer,,,,,,,,10.1103/PhysRevB.65.224520
CaCuO2,CaCuO2,Bulk,,,SC,High-Tc,,,Tetragonal,perovskite-related,P4/mmm,,,,,,,10.1103/PhysRevB.40.6717
Calcium Copper Oxide,CaCuO2,Bulk,,,SC,High-Tc/cuprate,110 K,,Tetragonal,infinite-layer,P4/mmm,3.86 Å,3.86 Å,3.20 Å,,,False,10.1103/PhysRevLett.77.4430
"(Ca,Sr)CuO2",CaCuO2,Bulk,,,NSC,,,,,layered,,,,,,,True,10.1103/PhysRevB.41.865
CaCuO2,CaCuO2,Bulk,,,NSC,,,,Tetragonal,perovskite,P4/mmm,3.86 Å,3.86 Å,3.2 Å,,,True,10.1103/PhysRevB.48.6451
Calcium copper oxide,CaCuO2,Thin Film,,,SC,High-Tc/cuprate,89 K,,,layered,,,,,,,,10.1103/PhysRevB.66.134505
CaCuO2,CaCuO2,Bulk,,,SC,cuprate,,,Tetragonal,simple-tetragonal,P4/mmm,3.86 Å,3.86 Å,3.20 Å,,,,10.1103/PhysRevB.40.2217
Calcium copper oxide,CaCuO2,Thin Film,,,SC,cuprate,,,,,,,,,,,,10.1103/PhysRevLett.89.227002
CaCuO2 (infinite layer),CaCuO2,Bulk,,,SC,cuprate,,,,infinite layer,,,,,,,,10.1103/PhysRevB.57.13922
CaCuO2,CaCuO2,Thin Film,,SrTiO3(001),SC,High-Tc/cuprate,60 K,,,,,,,,,,True,10.1103/PhysRevLett.89.156402
CaCuO2,CaCuO2,Thin Film,,SrTiO3,SC,cuprate,30 K,,,infinite layer,,,,,,,True,10.1103/PhysRevB.66.094505
CaCuO2,CaCuO2,Bulk,,,SC,High-Tc/cuprate,,,,infinite-layer,,,,,,,,10.1103/PhysRevB.63.132401
CaCuO₂,CaCuO2,Bulk,,,SC,cuprate,,,,,,,,,,,False,10.1103/PhysRevB.46.8440
CaCuO2,CaCuO2,Bulk,,,NSC,,,1 GPa,Tetragonal,infinite-layer,P4/mmm,3.8556 Å,,3.1805 Å,,,TRUE,Handbook of SC
CaCuO2,CaCuO2,Bulk,,,NSC,cuprate,,,Tetragonal,,,,,,,,FALSE,10.1103/PhysRevB.82.205102
CaCuO2,CaCuO2,Bulk,,,SC,infinite-layer cuprate,,,,infinite-layer,,,,,,,TRUE,10.1103/PhysRevMaterials.8.024803
CaCuO2,CaCuO2,,,,SC,High-Tc/cuprate,>50 K,,,,,,,,,,,10.1103/PhysRevB.105.L100501
CaCuO2,CaCuO2,Bulk,,,NSC,cuprate,,ambient,Tetragonal,infinite-layer,P4/mmm,3.86,3.86,3.20,,,FALSE,10.1103/PhysRevResearch.2.033445
CaCuO2,CaCuO2,Thin Film,,,NSC,cuprate,,,,,,,,,,,TRUE,10.1103/PhysRevB.70.064509
CaCuO2,CaCuO2,Thin Film,,SrTiO3 (001),NSC,,NSC,,,infinite layer,,,,,,,TRUE,10.1103/PhysRevB.78.205120
CaCuO2,CaCuO2,Bulk,,,NSC,,NSC,,,infinite-layer,,,,,,,FALSE,10.1103/PhysRevB.80.094523
CaCuO2,CaCuO2,,,,NSC,cuprate,,,Tetragonal,infinite-layer,,,,,,,FALSE,10.1103/PhysRevB.107.075159
CaCuO2,CaCuO2,Bulk,,,NSC,,,,Tetragonal,infinite-layer,P4/mmm,3.86,3.86,3.20,,,,10.1103/PhysRevX.10.011024
CaCuO2,CaCuO2,Thin Film,145 ± 10 Å,SrTiO3 (100),NSC,cuprate,,,,infinite-layer,,,,,,,TRUE,10.1103/PhysRevB.85.235138
CaCuO2,CaCuO2,Thin Film,,NdGaO3 (110),NSC,,,,Tetragonal,infinite layer,,3.84,3.84,3.19,,,TRUE,10.1103/PhysRevB.86.134524
CaCuO2,CaCuO2,,,,SC,cuprate,,,,infinite-layer,,,,,,,TRUE,10.1103/PhysRevB.103.075123
CaCuO2,CaCuO2,,,,SC,cuprate,110 K,,,infinite-layer,,,,,,,FALSE,10.1103/PhysRevB.109.235123
CaCuO2,CaCuO2,Thin Film,10 nm,NdGaO3 (110),NSC,,NSC,"about 1 mbar (growth, O2 + 12% ozone)",,Infinite-layer,,,,,,,TRUE,10.1103/PhysRevB.87.155145
CaCuO2,CaCuO2,Thin Film,13.44 Å,SrTiO3(001),SC,cuprate,,,Tetragonal,infinite-layer,,3.85,3.85,3.18,,,FALSE,10.1103/PhysRevResearch.3.013261
CaCuO2,CaCuO2,Bulk,,,Parent Compound,cuprate,,,Tetragonal,infinite-layer,P4/mmm,,,3.17 Å,,,FALSE,10.1103/PhysRevB.102.241112
CaCuO2,CaCuO2,Bulk,,,SC,High-Tc/cuprate,90 K,,Tetragonal,infinite-layer,,,,,,,FALSE,10.1103/PhysRevB.111.134503
CaCuO2,CaCuO2,Thin Film,,NdGaO3,NSC,cuprate,,,Tetragonal,infinite layer,,3.85,3.85,3.20,,,TRUE,10.1103/PhysRevLett.115.147001
CaCuO2,CaCuO2,Bulk,,,SC,Cuprate,110 K,,,,,,,,,,FALSE,10.1016/j.jssc.2021.122806
CaCuO2,CaCuO2,Thin Film,,,SC,High-Tc,20 K,,,,,,,,,,TRUE,10.1016/S0921-4534(02)00802-X
CaCuO2/BaCuO2 Superlattice,CaCuO2/BaCuO2,Thin Film,,,SC,High-Tc,70 K,1.3 mbar,,,,,,,,,TRUE,10.1016/S0921-4534(98)00143-9
CaCuO2/CaTiO3 bilayer (interface α),CaCuO2/CaTiO3,Thin Film,,NdGaO3,SC,cuprate,,,Tetragonal/NA (heterostructure),infinite layer/perovskite (interface),,,,,,,TRUE,10.1103/PhysRevLett.115.147001
CaCuO2/SrTiO3 Bilayer,CaCuO2/SrTiO3,Thin Film,,SrTiO3,SC,High-Tc cuprate,,,,,,,,,,,FALSE,10.1103/PhysRevLett.125.126401
CaCuO2/SrTiO3 bilayer (interface α),CaCuO2/SrTiO3,Thin Film,,NdGaO3,SC,cuprate,40 K,,Tetragonal/NA (heterostructure),infinite layer/perovskite (interface),,,,,,,TRUE,10.1103/PhysRevLett.115.147001
CaFe0.75Co0.25AsH,CaFe0.75Co0.25AsH,Bulk,,,SC,iron-based,23 K,ambient,Tetragonal,1111-type,P4/nmm,3.883,3.883,8.20,,,FALSE,10.1103/PhysRevB.93.195148
CaFe0.80Co0.20AsF,CaFe0.80Co0.20AsF,Bulk,,,SC,iron-based,,,,,,,,,,,TRUE,10.1103/PhysRevB.86.060515
CaFe0.882Co0.118AsF,CaFe0.882Co0.118AsF,Bulk,,,SC,Iron-based,21 K,0 GPa,Tetragonal,Layered,P4/nmm,3.8783 Å,,8.5448 Å,,,TRUE,10.1016/j.jcrysgro.2016.07.029
CaFe0.882Co0.118AsF,CaFe0.882Co0.118AsF,Bulk,,,SC,Iron-based,22 K,0.22 GPa,Tetragonal,Layered,P4/nmm,3.8783 Å,,8.5448 Å,,,TRUE,10.1016/j.jcrysgro.2016.07.029
CaFe0.88Co0.12AsF,CaFe0.88Co0.12AsF,Bulk,,,SC,iron-based,25 K,,,,,,,,,,TRUE,10.1103/PhysRevB.86.060515
CaFe0.88Co0.12AsH,CaFe0.88Co0.12AsH,Bulk,,,SC,iron-based,20 K,2 GPa,Tetragonal,ZrCuSiAs-type,P4/nmm,3.900 Å,3.900 Å,8.368 Å,,,TRUE,10.1103/PhysRevB.89.094501
CaFe0.91Co0.09AsH,CaFe0.91Co0.09AsH,Bulk,,,SC,iron-based,22 K,2 GPa,Tetragonal,ZrCuSiAs-type,P4/nmm,3.899 Å,3.899 Å,8.370 Å,,,TRUE,10.1103/PhysRevB.89.094501
CaFe0.92Co0.08AsF,CaFe0.92Co0.08AsF,Bulk,,,SC,iron-based,,,,,,,,,,,TRUE,10.1103/PhysRevB.86.060515
CaFe0.93Co0.07AsH,CaFe0.93Co0.07AsH,Bulk,,,SC,iron-based,23 K,2 GPa,Tetragonal,ZrCuSiAs-type,P4/nmm,3.898 Å,3.898 Å,8.372 Å,,,TRUE,10.1103/PhysRevB.89.094501
CaFe0.94Co0.06AsF,CaFe0.94Co0.06AsF,Bulk,,,SC,iron-based,,,,,,,,,,,TRUE,10.1103/PhysRevB.86.060515
CaFe0.98Co0.02AsF,CaFe0.98Co0.02AsF,Bulk,,,NSC,iron-based,,,,,,,,,,,TRUE,10.1103/PhysRevB.86.060515
CaFe1-xCoxAsF,CaFe1-xCoxAsF,Bulk,,,SC,iron-based,,,,,,,,,,,FALSE,10.1103/PhysRevB.85.094501
CaFe1-xCoxAsF,CaFe1-xCoxAsF,Bulk,,,SC,iron-based/Type-II,,,,layered,,,,,,~130 T,Theoretical study using Bogoliubov-de Gennes (BdG) equations on a two-orbital model.,10.1103/PhysRevB.80.134505
Ca(Fe0.72Rh0.28)2As2,CaFe1.44Rh0.56As2,Bulk,,,NSC,iron-based,,ambient,Tetragonal,ThCr2Si2-type,I4/mmm,4.0270,4.0270,10.6450,,,TRUE,10.1103/PhysRevB.97.020510
Ca(Fe0.927Co0.073)2As2,CaFe1.854Co0.146As2,Bulk,,,SC,iron-based/Type-II,16.8 K,,Tetragonal,ThCr2Si2-type,,,,,,,TRUE,10.1103/PhysRevB.82.014503
Ca(Fe0.937Co0.063)2As2,CaFe1.874Co0.126As2,Bulk,,,SC,iron-based,~16 K,ambient,Tetragonal,ThCr2Si2-type,I4/mmm,,,,,,TRUE,10.1103/PhysRevB.83.104414
Ca(Fe0.935Co0.065)2As2,CaFe1.87Co0.13As2,Bulk,,,SC,iron-based/Type-II,17.2 K,,Tetragonal,ThCr2Si2-type,,,,,,,TRUE,10.1103/PhysRevB.82.014503
Ca(Fe0.944Co0.056)2As2,CaFe1.888Co0.112As2,Bulk,,,SC,iron-based,~17 K,ambient,"Tetragonal (high T), Orthorhombic (low T)",ThCr2Si2-type,"I4/mmm (T), Fmmm (O)",,,,,,TRUE,10.1103/PhysRevB.83.104414
Ca(Fe0.944Co0.056)2As2,CaFe1.888Co0.112As2,Bulk,,,SC,iron-based/Type-II,19.0 K,,Tetragonal,ThCr2Si2-type,,,,,,,TRUE,10.1103/PhysRevB.82.014503
Ca(Fe0.949Co0.051)2As2,CaFe1.898Co0.102As2,Bulk,,,SC,iron-based,~18 K,ambient,"Tetragonal (high T), Orthorhombic (low T)",ThCr2Si2-type,"I4/mmm (T), Fmmm (O)",,,,,,TRUE,10.1103/PhysRevB.83.104414
Ca(Fe0.949Co0.051)2As2,CaFe1.898Co0.102As2,Bulk,,,SC,iron-based/Type-II,18.5 K,,Tetragonal,ThCr2Si2-type,,,,,,,TRUE,10.1103/PhysRevB.82.014503
Ca(Fe0.961Co0.039)2As2,CaFe1.922Co0.078As2,Bulk,,,NSC,iron-based,onset ~12 K (trace),ambient,"Tetragonal (high T), Orthorhombic (low T)",ThCr2Si2-type,"I4/mmm (T), Fmmm (O)",,,,,,TRUE,10.1103/PhysRevB.83.104414
Ca(Fe0.968Co0.032)2As2,CaFe1.936Co0.064As2,Bulk,,,NSC,iron-based,NSC,ambient,"Tetragonal (high T), Orthorhombic (low T)",ThCr2Si2-type,"I4/mmm (T), Fmmm (O)",,,,,,TRUE,10.1103/PhysRevB.83.104414
CaFe1.94Co0.06As2,CaFe1.94Co0.06As2,Bulk,,,SC,iron-based,,,,,,,,,,,FALSE,10.1103/PhysRevB.85.024530
CaFe1.96Ni0.04As2,CaFe1.96Ni0.04As2,Bulk,,,SC,Iron-based,15 K,,,,,,,,,,TRUE,10.1016/j.ssc.2014.12.009
CaFe1.9Pt0.1As2,CaFe1.9Pt0.1As2,Bulk,,,SC,Type-II,10 K,,ThCr2Si2,Tetragonal,I 4/mmm,3.921 Å,3.921 Å,11.668 Å,,,TRUE,10.1016/j.intermet.2020.107026
CaFe2As1.7P0.3,CaFe2As1.7P0.3,Bulk,,,SC,Iron-based,13 K,,,,,,,,,,,10.1016/j.ssc.2009.10.021
CaFe2(As0.96P0.04)2,CaFe2As1.92P0.08,Bulk,,,SC,iron-based,15 K,ambient,,,,,,,,,FALSE,10.1103/PhysRevB.85.144515
CaFe2As2,CaFe2As2,,,,SC,iron-based,,,,122-type,,,,,,,FALSE,10.1103/PhysRevB.99.104506
CaFe2As2,CaFe2As2,,,,NSC,,,,,122-type iron-based,,,,,,,,10.1103/PhysRevB.111.104512
CaFe2As2,CaFe2As2,Bulk,,,NSC,iron-based,NSC,,,,,,,,,,FALSE,10.1103/PhysRevLett.105.107004
CaFe2As2,CaFe2As2,Bulk,,,NSC,iron-based,NSC,ambient pressure,Tetragonal,ThCr2Si2-type (122),I4/mmm,,,,,,TRUE,10.1103/PhysRevB.85.024525
CaFe2As2,CaFe2As2,Bulk,,,NSC,iron-based,NSC,ambient pressure,Tetragonal,,,3.912,3.912,11.667,,,FALSE,10.1103/PhysRevLett.109.077001
CaFe2As2 (collapsed tetragonal phase),CaFe2As2,Bulk,,,NSC,,,0.35 GPa,Tetragonal,ThCr2Si2-type,I4/mmm,,,,,,FALSE,10.1103/PhysRevLett.103.026404
CaFe2As2 (ambient pressure),CaFe2As2,Bulk,,,NSC,,,ambient,Tetragonal,ThCr2Si2-type,I4/mmm,,,,,,FALSE,10.1103/PhysRevLett.103.026404
CaFe2As2,CaFe2As2,Bulk,,,SC,iron-based,38 K,,Tetragonal,ThCr2Si2-type,,,,,,,,10.1103/PhysRevB.79.060501
CaFe2As2,CaFe2As2,Bulk,,,SC,iron-based,<= 12 K,2.3-8.6 kbar,Tetragonal,,,,,,,,FALSE,10.1103/PhysRevB.78.104527
CaFe2As2,CaFe2As2,Single Crystal,,,SC/NSC,iron-based,,0.3 GPa,,,,,,,,,FALSE,10.1103/PhysRevB.86.214517
CaFe2As2,CaFe2As2,Bulk,,,NSC,iron-based,NSC,,"Tetragonal (at room temperature), Orthorhombic (below TN)",ThCr2Si2-type,,,,,,,TRUE,10.1103/PhysRevB.88.184511
CaFe2As2,CaFe2As2,Bulk,,,SC,iron-based,10 K,above 0.06 GPa (uniaxial); ~0.23 GPa (hydrostatic),"Tetragonal, Orthorhombic",,Fmmm,,,,,,FALSE,10.1103/PhysRevB.85.094105
CaFe2As2 (collapsed tetragonal phase),CaFe2As2,Bulk,,,NSC,iron-based,,0.35 GPa,Tetragonal,ThCr2Si2-type,I4/mmm,,,,,,FALSE,10.1103/PhysRevB.97.020510
CaFe2As2,CaFe2As2,Bulk,,,SC,iron-based,up to 38 K,,Tetragonal,ThCr2Si2-type,I4/mmm,,,,,,FALSE,10.1103/PhysRevB.99.014425
CaFe2As2,CaFe2As2,Bulk,,,NSC,iron-based,,,Tetragonal,,,,,,,,TRUE,10.1103/PhysRevB.81.024506
CaFe2As2 (collapsed tetragonal phase),CaFe2As2,Bulk,,,NSC,iron-based,,0.35 GPa,Collapsed Tetragonal,ThCr2Si2-type,I4/mmm,,,,,,FALSE,10.1103/PhysRevB.90.214519
CaFe2As2,CaFe2As2,Bulk,,,NSC,,,,,,,,,,,,FALSE,10.1103/PhysRevB.89.100402
CaFe2As2,CaFe2As2,Bulk,,,NSC,iron-based,NSC,ambient,"Tetragonal (high T), Orthorhombic (low T)",ThCr2Si2-type,"I4/mmm (T), Fmmm (O)",,,,,,FALSE,10.1103/PhysRevB.83.104414
CaFe2As2,CaFe2As2,Bulk,,,SC,iron-based,,,,Layered,,,,,,,,10.1103/PhysRevB.78.134512
CaFe2As2,CaFe2As2,Bulk,,,NSC,iron-based,NSC,,Tetragonal,122-type,I4/mmm,,,,,,FALSE,10.1103/PhysRevB.96.094521
CaFe2As2,CaFe2As2,Bulk,,,SC,iron-based,,,,Layered,,,,,,,TRUE,10.1103/PhysRevB.84.054542
CaFe2As2,CaFe2As2,Bulk,,,NSC,iron-based,,,"Tetragonal (high T), Orthorhombic (low T)",ThCr2Si2-type,,,,,,,TRUE,10.1103/PhysRevLett.102.167004
CaFe2As2,CaFe2As2,Bulk,,,NSC,iron-based,,,,,,,,,,,FALSE,10.1103/PhysRevB.79.054526
CaFe2As2,CaFe2As2,,,,SC,iron-based,,under pressure,Tetragonal,,,,,,,,FALSE,10.1103/PhysRevB.80.144519
CaFe2As2,CaFe2As2,Bulk,,,NSC,iron-based,,,Tetragonal,ThCr2Si2-type,,,,,,,FALSE,10.1103/PhysRevB.82.014503
CaFe2As2 (collapsed tetragonal phase),CaFe2As2,Bulk,,,NSC,iron-based,NSC,0.4 GPa (100 K),Tetragonal,ThCr2Si2-type (collapsed),I4/mmm,,,,,,FALSE,10.1103/PhysRevB.85.104523
CaFe2As2,CaFe2As2,Bulk,,,NSC,iron-based,NSC,ambient,,,,,,,,,FALSE,10.1103/PhysRevB.102.115144
CaFe2As2,CaFe2As2,Bulk,,,NSC,iron-based,NSC,,Tetragonal,,,,,,,,TRUE,10.1103/PhysRevB.78.134507
CaFe2As2,CaFe2As2,Bulk,,,NSC,iron-based,,,Orthorhombic,,,,,,,,FALSE,10.1103/PhysRevB.87.174503
Ca(Fe1-xCox)2As2 (x=0),CaFe2As2,Bulk,,,NSC,iron-based,NSC,,"Tetragonal (at high T), Orthorhombic (at low T)",,,,,,,,Theoretical,10.1103/PhysRevB.84.134507
CaFe2As2,CaFe2As2,Bulk,,,NSC,iron-based,NSC,,,,,,,,,,FALSE,10.1103/PhysRevB.84.064512
CaFe2As2,CaFe2As2,Bulk,,,NSC,iron-based,,,"Tetragonal (RT), Orthorhombic (LT)",ThCr2Si2-type (122 phase),"I4/mmm (Tetragonal), Fmmm (Orthorhombic)",,,,,,TRUE,10.1103/PhysRevB.79.060506
CaFe2As2,CaFe2As2,Bulk,,,NSC,iron-based,,ambient,Tetragonal (low T: Orthorhombic),,,,,,,,FALSE,10.1103/PhysRevB.83.172503
CaFe2As2,CaFe2As2,Bulk,,,NSC,iron-based,,,Orthorhombic,ThCr2Si2-type,Fmmm,,,,,,FALSE,10.1103/PhysRevB.80.054407
CaFe2As2,CaFe2As2,Bulk,,,NSC,iron-based,NSC,,,,,,,,,,,10.1103/PhysRevB.79.060508
CaFe2As2,CaFe2As2,Single Crystal,,,NSC,iron-based,,,Tetragonal,,,,,,,,FALSE,10.1103/PhysRevB.86.134511
CaFe2As2,CaFe2As2,Bulk,,,AFM,iron-based,NSC,,"Tetragonal (above Ts), Orthorhombic (below Ts)",,,,,,,,FALSE,10.1103/PhysRevB.90.144502
CaFe2As2,CaFe2As2,,,,SC,iron-based,,,,,,,,,,,FALSE,10.1103/PhysRevB.93.245126
CaFe2As2,CaFe2As2,Bulk,,,NSC,iron-based,NSC,0 kbar,Tetragonal,ThCr2Si2-type,I4/mmm,3.895,3.895,11.75,,,FALSE,10.1103/PhysRevB.89.134516
CaFe2As2 (under pressure),CaFe2As2,Bulk,,,SC,iron-based,12 K,high pressure,,,,,,,,,TRUE,10.1103/PhysRevB.79.024509
CaFe2As2,CaFe2As2,Bulk,,,NSC,iron-based,NSC,,,,,,,,,,FALSE,10.1103/PhysRevB.82.140503
CaFe2As2,CaFe2As2,Bulk,,,NSC,iron-based,,,Tetragonal,122-type,I4/mmm,,,,,,FALSE,10.1103/PhysRevB.94.064501
CaFe2As2,CaFe2As2,Bulk,,,NSC,iron-based,,ambient pressure,Tetragonal,122-type,I4/mmm,,,,,,,10.1103/PhysRevB.97.224521
CaFe2As2,CaFe2As2,Bulk,,,SC,iron-based,10 K,ambient pressure,"Tetragonal (at high T), Orthorhombic (at low T)",,,,,,,15.1 T,TRUE,10.1103/PhysRevB.85.024530
CaFe2As2,CaFe2As2,Bulk,,,SC,iron-based,,0.35 GPa,Tetragonal,ThCr2Si2-type,I4/mmm,3.879,3.879,11.740,,,TRUE,10.1103/PhysRevB.79.024513
"CaFe2As2 (collapsed tetragonal phase, cT)",CaFe2As2,single crystal,,,NSC,iron-based,,0.5 GPa,Tetragonal,collapsed tetragonal,,,,,,,TRUE,10.1103/PhysRevB.79.060510
