Repository: WyattBunstine/ML_SC_Project

# ML_SC_Project — Chemically and Geometrically Motivated Crystal Graph Neural Networks

This project predicts and screens superconductors from crystal structure. It frames the
problem as a **two-stage hurdle**: first classify whether a material is a superconductor
candidate (SC vs. non-SC), then regress the critical temperature T_c for superconductors.

Two graph-neural-network families are trained and compared:

- a **baseline CGCNN** ([txie-93/cgcnn](https://github.com/txie-93/cgcnn)), and
- an **MPNN** with learned edge features that consumes richer `crystal_graph_v4` graphs
  (this project's contribution).

File: database/superconductor_materials_full.csv (part 41 of 215)
Material_Name,Chemical_Composition,Material_Class,Film_Thickness,Substrate,Material_Type,Superconductor_Type,Superconducting_Transition_Temperature,Pressure,Crystal_Structure,Lattice_Structure,Space_Group,"Lattice_Constant(a)","Lattice_Constant(b)","Lattice_Constant(c)",Lower_Critical_Field,Upper_Critical_Field,Experimental,DOI
CaFe2As2,CaFe2As2,Bulk,,,AFM,iron-based,NSC,,orthorhombic,122-type (ThCr2Si2-type),,,,,,,TRUE,10.1103/PhysRevLett.112.177002
CaFe2As2,CaFe2As2,,,,NSC,iron-based,NSC,,,,,,,,,,FALSE,10.1103/PhysRevB.80.054502
CaFe2As2,CaFe2As2,Bulk,,,SC,iron-based,12 K,High pressure,Tetragonal,,,5.68,5.68,11.73,,,FALSE,10.1103/PhysRevLett.102.037003
Calcium Iron Arsenide (collapsed tetragonal phase),CaFe2As2,Bulk,,,NSC,iron-based,,,,collapsed phase,,,,,,,FALSE,10.1103/PhysRevB.91.060508
"CaFe2As2 (Uncollapsed Tetragonal, UT phase)",CaFe2As2,Bulk,,,AFM,iron-based,NSC,0 GPa,Tetragonal,122-type,,3.8915 Å,3.8915 Å,11.690 Å,,,TRUE,10.1103/PhysRevMaterials.7.044801
"CaFe2As2 (Uncollapsed Tetragonal, UT' phase)",CaFe2As2,Bulk,,,SC,iron-based,12 K,0.63 GPa,Tetragonal,122-type,,3.8944 Å,3.8944 Å,11.530 Å,,,TRUE,10.1103/PhysRevMaterials.7.044801
"CaFe2As2 (Collapsed Tetragonal, CT phase)",CaFe2As2,Bulk,,,NSC,iron-based,NSC,,Tetragonal,122-type,,3.9724 Å,3.9724 Å,10.683 Å,,,TRUE,10.1103/PhysRevMaterials.7.044801
CaFe2As2,CaFe2As2,Bulk,,,NSC,iron-based,NSC,,,,,,,,,,FALSE,10.1103/PhysRevB.96.014506
"CaFe2As2 (collapsed-tetragonal, CT phase)",CaFe2As2,Bulk,,,NSC,iron-based,,high pressure,Tetragonal,ThCr2Si2-type,I4/mmm,,,,,,FALSE,10.1103/PhysRevLett.123.267001
CaFe2As2,CaFe2As2,Bulk,,,NSC,iron-based,,,,,,,,,,,FALSE,10.1103/PhysRevB.86.155119
CaFe2As2 (under oil pressure medium),CaFe2As2,Bulk,,,SC,iron-based,,few kbar,,,,,,,,,FALSE,10.1103/PhysRevB.85.134503
CaFe2As2 (under He gas pressure medium),CaFe2As2,Bulk,,,NSC,iron-based,,,,,,,,,,,FALSE,10.1103/PhysRevB.85.134503
CaFe2As2,CaFe2As2,Bulk,,,"NSC, AFM",iron-based,NSC,ambient,,,,,,,,,FALSE,10.1103/PhysRevB.84.024509
CaFe2As2,CaFe2As2,Bulk,,,SC,iron-based,12 K,5 kbar,Tetragonal,,I4/mmm,,,,,120-190 kOe,TRUE,10.1103/PhysRevLett.101.057006
CaFe2As2,CaFe2As2,Bulk,,,NSC,iron-based,,0 kbar,Tetragonal,,I4/mmm,,,,,,TRUE,10.1103/PhysRevLett.101.057006
Calcium Iron Arsenide,CaFe2As2,Bulk,,,SC,iron-based,up to 12 K,4.3 <= P <= 11 kbar,"Tetragonal (high T), Orthorhombic (low T), Collapsed Tetragonal (cT, under pressure)",,,,,,,70-140 kOe,TRUE,10.1103/PhysRevB.80.014521
Calcium Iron Arsenide (ambient pressure),CaFe2As2,Bulk,,,NSC,iron-based,,0 kbar,"Tetragonal (high T), Orthorhombic (low T)",,,,,,,,TRUE,10.1103/PhysRevB.80.014521
CaFe2As2,CaFe2As2,Bulk,,,NSC,iron-based,,,,,,,,,,,FALSE,10.1103/PhysRevB.93.024518
CaFe2As2 (bulk),CaFe2As2,Bulk,,,SC,iron-based,30 K,,,,,,,,,,TRUE,10.1103/PhysRevB.91.064511
CaFe2As2,CaFe2As2,Bulk,,,SC,iron-based,10 K,Applied Pressure,"Tetragonal (at ambient temperature and pressure), Orthorhombic (low temperature, ambient pressure), Collapsed Tetragonal (high pressure)",122 structure,,,,,,,FALSE,10.1103/PhysRevB.83.094529
CaFe2As2 (under pressure),CaFe2As2,Bulk,,,SC,iron-based,,high pressure,,,,,,,,,FALSE,10.1103/PhysRevB.80.140501
Calcium Iron Arsenide,CaFe2As2,Bulk,,,NSC,iron-based,,,Tetragonal/Orthorhombic,ThCr2Si2-type,"I4/mmm (Tetragonal), Fmmm (Orthorhombic), NA (cT)",,,,,,TRUE,10.1103/PhysRevLett.112.186401
Calcium Iron Arsenide,CaFe2As2,Bulk,,,NSC,iron-based,,ambient pressure,Tetragonal,ThCr2Si2-type (122-type),I4/mmm,,,,,,FALSE,10.1103/PhysRevB.107.224514
CaFe2As2,CaFe2As2,Bulk,,,NSC,iron-based,,4.5-56 GPa,Collapsed tetragonal,,,,,,,,FALSE,10.1103/PhysRevB.84.224513
CaFe2As2,CaFe2As2,Bulk,,,NSC,iron-based,,4-34 GPa,Collapsed tetragonal,,,,,,,,FALSE,10.1103/PhysRevB.84.224513
Calcium Iron Arsenide,CaFe2As2,Bulk,,,NSC,iron-based,NSC,,,,,,,,,,FALSE,10.1103/PhysRevB.80.172503
CaFe2As2,CaFe2As2,Bulk,,,NSC,iron-based,NSC,ambient,,,,,,,,,TRUE,10.1103/PhysRevB.86.134503
CaFe2As2,CaFe2As2,Bulk,,,NSC,iron-based,NSC,ambient,Tetragonal,ThCr2Si2-type,,,,,,,FALSE,10.1103/PhysRevB.84.064533
CaFe2As2,CaFe2As2,Bulk,,,NSC,iron-based,NSC,,Tetragonal,ThCr2Si2-type,I4/mmm,,,,,,FALSE,10.1103/PhysRevB.95.064506
CaFe2As2,CaFe2As2,Bulk,,,SC,Iron-based,26-52,,,,,,,,,,FALSE,10.1016/j.physc.2009.03.023
CaFe2As2,CaFe2As2,Bulk,,,SC,Type-II,12 K,,ThCr2Si2,Tetragonal,I 4/mmm,3.912 Å,3.912 Å,11.667 Å,,,TRUE,10.1016/j.intermet.2020.107026
CaFe2As2,CaFe2As2,Bulk,,,SC,Iron-based,12 K,0.5 GPa,,,,,,,,,TRUE,10.1016/j.physc.2015.02.020
CaFe2As2,CaFe2As2,Bulk,,,SC,Iron-based,3.9 K,4.7 kbar,Tetragonal,,,,,,,,TRUE,10.1016/j.jpcs.2010.10.010
CaFe2As2,CaFe2As2,Bulk,,,SC,Iron-based,4.1 K,10.8 kbar,Tetragonal,,,,,,,,TRUE,10.1016/j.jpcs.2010.10.010
CaFe2As2 (pressure),CaFe2As2,Bulk,,,SC,Iron-based,12 K,,,,,,,,,"20 T (ab-plane), 15 T (c-axis)",FALSE,10.1016/j.ssc.2010.04.019
CaFe2As2,CaFe2As2,Bulk,,,SC,Iron-based,12.12 K,,Orthorhombic,Fmmm,Fmmm,5.65 Å,5.65 Å,10.60 Å,,,FALSE,10.1016/j.physc.2017.11.008
CaFe2As2,CaFe2As2,Bulk,,,SC,Iron-based,38 K,,,,,,,,,,FALSE,10.1016/j.physc.2009.03.028
CaFe2As2,CaFe2As2,Bulk,,,SC,Iron-based,3.1 K,,Tetragonal,,,,,,,,FALSE,10.1016/j.ssc.2012.10.024
CaFe2As2,CaFe2As2,Bulk,,,SC,Iron-based,12 K,2.3-8.6 kbar,Tetragonal,ThCr2Si2-type,I4/mmm,,,,,15-20 T,TRUE,10.1016/j.physb.2009.07.117
"CaFe2As2 (La, Ce, Pr, or Nd doped)",CaFe2As2:La/Ce/Pr/Nd,Bulk,,,SC,iron-based,49 K,,,,,,,,,,TRUE,10.1103/PhysRevB.91.064511
CaFe2P2,CaFe2P2,Bulk,,,NSC,iron-based,,,Tetragonal,ThCr2Si2-type,I4/mmm,3.855,3.855,9.985,,,TRUE,10.1103/PhysRevB.91.214502
CaFe2P2,CaFe2P2,Bulk,,,NSC,,,,Tetragonal,ThCr2Si2-type,I4/mmm,,,,,,TRUE,10.1103/PhysRevLett.103.026404
CaFe2P2,CaFe2P2,Bulk,,,NSC,iron-based,,,Collapsed Tetragonal,ThCr2Si2-type,I4/mmm,,,,,,FALSE,10.1103/PhysRevB.90.214519
CaFe2P2,CaFe2P2,Bulk,,,Pauli paramagnet,,NSC,0 GPa,,ThCr2Si2-type,,,,,,,FALSE,10.1103/PhysRevB.89.094408
CaFe2P2,CaFe2P2,Bulk,,,NSC,,,,Tetragonal,122-type,,3.8550,3.8550,9.9850,,,TRUE,10.1103/PhysRevB.97.094105
CaFe2P2,CaFe2P2,Bulk,,,NSC,iron-based,NSC,ambient,,,,,,,,,FALSE,10.1103/PhysRevLett.104.057008
CaFe4As3,CaFe4As3,Bulk,,,NSC,,,,Orthorhombic,framework of shared Fe-As tetrahedra,Pnma,11.8840,3.7342,11.5857,,,TRUE,10.1103/PhysRevB.80.020404
CaFe4As3,CaFe4As3,Bulk,,,NSC,,,,Orthorhombic,,Pnma,11.918,3.749,11.625,,,TRUE,10.1103/PhysRevB.84.054412
CaFeAs2,CaFeAs2,Bulk,,,SC,iron-based/High-Tc,,,,staggered intercalation of FeAs and CaAs layers,,,,,,,FALSE,10.1103/PhysRevB.91.081111
CaFeAsF,CaFeAsF,Bulk,,,NSC,iron-based,NSC,,Tetragonal,ZrCuSiAs-type,P4/nmm,,,,,,FALSE,10.1103/PhysRevB.89.094501
CaFeAsF,CaFeAsF,,,,NSC,,,,,,,,,,,,FALSE,10.1103/PhysRevLett.125.117002
CaFeAsF,CaFeAsF,Bulk,,,SC,iron-based,25-28 K,3-5 GPa,Tetragonal,1111-type,P4/nmm,3.878,3.878,8.593,,,FALSE,10.1103/PhysRevB.93.195148
CaFeAsF,CaFeAsF,Bulk,,,NSC,iron-based,,5.72 GPa,Orthorhombic,ZrCuSiAs-type,Cmma,5.4012,5.3733,8.2897,,,TRUE,10.1103/PhysRevB.84.224513
CaFeAsF,CaFeAsF,Bulk,,,NSC,iron-based,,29.3 GPa,Monoclinic,ZrCuSiAs-type,P12/n1,3.6733,7.5810,3.7156,,,TRUE,10.1103/PhysRevB.84.224513
CaFeAsF,CaFeAsF,Bulk,,,NSC,iron-based,,,,,,,,,,,TRUE,10.1103/PhysRevB.86.060515
CaFeAsF,CaFeAsF,Bulk,,,SC,Iron-based,29 K,5 GPa,,,,,,,,,TRUE,10.1016/j.physc.2015.02.020
CaFeAsH,CaFeAsH,Bulk,,,NSC,iron-based,NSC,2 GPa,Tetragonal,ZrCuSiAs-type,P4/nmm,3.896 Å,3.896 Å,8.374 Å,,,TRUE,10.1103/PhysRevB.89.094501
CaFeAsH,CaFeAsH,Bulk,,,SC,iron-based,25-28 K,3-5 GPa,Tetragonal,1111-type,P4/nmm,3.879,3.879,8.26,,,FALSE,10.1103/PhysRevB.93.195148
CaFeAsH,CaFeAsH,Bulk,,,SC,Iron-based,28 K,3.3 GPa,,,,,,,,,TRUE,10.1016/j.physc.2015.02.020
CaFeO3,CaFeO3,Bulk,,,NSC,,,,,perovskite,,,,,,,,10.1103/PhysRevB.81.085109
Ca-Fe-Pt-As,CaFePtAs,Bulk,,,SC,Iron-based,30 K,,Pseudo tetragonal,,,3.9029 Å,,10.5122 Å,,,TRUE,10.1016/j.ssc.2011.12.022
CaFFeAs,CaFFeAs,Bulk,,,SC,Iron-based,36 K,,,,,,,,,,FALSE,10.1016/j.jmmm.2012.02.071
CaF₂,CaF₂,Bulk,,,NSC,,,,,fluorite,,,,,,,True,10.1103/PhysRevB.46.8487
CaGa2,CaGa2,Bulk,,,SC,Type-II,0.9 K,,Hexagonal,AlB2-type,P6/mmm,4.320,,4.320,,,FALSE,10.1016/j.physb.2019.411724
CaGaGe,CaGaGe,Bulk,,,NSC,,,,Hexagonal,YPtAs-type (modulated),P63/mmc,4.2203,4.2203,17.2876,,,TRUE,10.1103/PhysRevB.80.064514
CaGaSi,CaGaSi,Bulk,,,SC,Type-II,4.4 K,,Hexagonal,AlB2-type (modulated),P6/mmm,4.1101,4.1101,4.4466,,,TRUE,10.1103/PhysRevB.80.064514
CaGaSi,CaGaSi,Bulk,,,SC,Type-II,4.13 K,,Hexagonal,p6/mmm,p6/mmm,4.137 Å,,4.356 Å,,,FALSE,10.1016/j.physc.2005.03.017
CaGaSi,CaGaSi,Bulk,,,SC,Type-II,3.6 K,,,,,,,,,,TRUE,10.1016/j.physc.2005.01.020
"Ca(Ga0.5,Si0.5)2",CaGaSi,Bulk,,,SC,Type-II,4.3 K,,AlB2-type,Hexagonal,,4.1200,,4.4401,,,FALSE,10.1016/S0921-4534(02)01798-7
CaGaSi,CaGaSi,Bulk,,,SC,Type-II,3.20-4.05,,Hexagonal,,P6/mmm,4.118,,4.438,,,TRUE,10.1016/j.physc.2004.02.175
CaGaSi,CaGaSi,Bulk,,,SC,Type-II,3.2–4.05 K,,Hexagonal,Layered,,,,,,,FALSE,10.1016/j.physc.2010.03.005
CaGdCuO3Cl,CaGdCuO3Cl,Bulk,,,NSC,,,,Tetragonal,T* structure,P4/nmm,3.885 Å,3.885 Å,13.387 Å,,,True,10.1103/PhysRevB.54.12576
Calcium Hydride,CaH2,Bulk,,,NSC,,,,,,,,,,,,FALSE,10.1103/PhysRevLett.128.167001
Calcium Hydride,CaH4,Bulk,,,NSC,,,,,,,,,,,,FALSE,10.1103/PhysRevLett.128.167001
CaH4,CaH4,Bulk,,,SC,High-Tc,30 K,160 GPa,Tetragonal,I4/mmm,,,,,,,FALSE,10.1016/j.isci.2024.110542
Calcium Hydride,CaH5.97,Bulk,,,SC,Type-II,210 K,190 GPa,Cubic,"body-centered cubic (bcc), clathrate",Im-3m,3.422,3.422,3.422,,,TRUE,10.1103/PhysRevLett.128.167001
CaH6,CaH6,Bulk,,,SC,High-Tc/Type-II/NA,,,,,,,,,,,TRUE,10.1103/PhysRevB.110.064105
Calcium Hexahydride,CaH6,Bulk,,,SC,High-Tc,201 K,200 GPa,Cubic,bcc metal lattice with H clathrate,Im-3m,,,,,,FALSE,10.1103/PhysRevB.99.100505
CaH6,CaH6,Bulk,,,SC,conventional/High-Tc,235 K,above 150 GPa,,,,,,,,,FALSE,10.1103/PhysRevB.102.014516
Calcium hexahydride,CaH6,Bulk,,,SC,BCS,,,,,,,,,,,FALSE,10.1103/PhysRevB.108.174514
Calcium Hexahydride (CaH6),CaH6,Bulk,,,SC,High-Tc,240 K,150 GPa,,,,,,,,,FALSE,10.1103/PhysRevB.93.104526
Calcium hexahydride,CaH6,Bulk,,,SC,High-Tc,220 K,150 GPa,,,,,,,,,FALSE,10.1103/PhysRevB.95.104110
CaH6,CaH6,Bulk,,,SC,High-Tc,215 K,170 GPa,,clathrate,,,,,,,TRUE,10.1103/PhysRevB.109.214506
Calcium Hexahydride,CaH6,Bulk,,,SC,,215 K,,Cubic,bcc,,,,,,,FALSE,10.1103/PhysRevMaterials.7.024803
Calcium hexahydride,CaH6,Bulk,,,SC,High-Tc,210-215 K,,,clathrate,,,,,,,TRUE,10.1103/PhysRevLett.130.266001
CaH6,CaH6,Bulk,,,SC,High-Tc,215 K,172 GPa,,,,,,,,,TRUE,10.1103/PhysRevB.110.144523
Calcium hexahydride,CaH6,Bulk,,,SC,High-Tc,235 K,,,,,,,,,,FALSE,10.1103/PhysRevB.102.014510
Calcium Hexahydride,CaH6,Bulk,,,SC,High-Tc,215 K,172 GPa,,clathrate-like,,,,,,,TRUE,10.1103/PhysRevB.109.L180501
CaH6,CaH6,Bulk,,,SC,High-Tc,215 K,160-172 GPa,,,,,,,,,TRUE,10.1103/PhysRevB.109.014501
CaH6,CaH6,Bulk,,,SC,High-Tc,,,,,,,,,,,FALSE,10.1103/PhysRevB.103.035131
Calcium hexahydride,CaH6,Bulk,,,SC,High-Tc/NA,215 K,,,clathrate,,,,,,,TRUE,10.1103/PhysRevB.106.024515
Calcium Hexahydride,CaH6,Bulk,,,SC,High-Tc,,,,Clathrate,,,,,,,TRUE,10.1103/PhysRevB.108.174507
CaH6,CaH6,Bulk,,,SC,High-Tc,210-215 K,160-172 GPa,,,,,,,,,TRUE,10.1103/PhysRevResearch.7.013049
CaH6,CaH6,Bulk,,,SC,High-Tc,215 K,high pressure,,,,,,,,,TRUE,10.1103/PhysRevB.108.054515
CaH6,CaH6,Bulk,,,SC,High-Tc,>200 K,high pressure,,sodalite-like cage,,,,,,,FALSE,10.1103/PhysRevB.99.024508
CaH6,CaH6,Bulk,,,SC,High-Tc,235 K,150 GPa,,,,,,,,,FALSE,10.1103/PhysRevB.104.104509
CaH6,CaH6,Bulk,,,SC,High-Tc,,,,,,,,,,,FALSE,10.1103/PhysRevB.101.024508
CaH6,CaH6,Bulk,,,SC,High-Tc,,,,clathrate,,,,,,,TRUE,10.1103/PhysRevResearch.3.043102
CaH6,CaH6,Bulk,,,SC,,220-235 K,150 GPa,,,,,,,,,FALSE,10.1103/PhysRevB.96.064517
Calcium Hydride,CaH6,Bulk,,,SC,Type-II,215 K,172 GPa,Cubic,"body-centered cubic (bcc), clathrate",Im-3m,,,,,"142 T (GL model), 203 T (WHH model) at 172 GPa",TRUE,10.1103/PhysRevLett.128.167001
CaH6,CaH6,Bulk,,,SC,conventional/High-Tc,216-253 K,100 GPa,Cubic,cagelike,Im3 ̄m,,,,,,FALSE,10.1103/PhysRevB.104.054501
CaH6,CaH6,Bulk,,,SC,High-Tc,>200 K,,,,,,,,,,TRUE,10.1103/PhysRevB.111.054517
CaH6,CaH6,Bulk,,,SC,High-Tc,215 K,172 GPa,,,,,,,,,TRUE,10.1103/PhysRevB.107.214511
CaH6,CaH6,Bulk,,,SC,high-Tc/hydride,215 K,172 GPa,,clathrate,,,,,,,TRUE,10.1103/PhysRevB.111.094520
Calcium Hexahydride,CaH6,Bulk,,,SC,High-Tc,215 K,172 GPa,,,,,,,,,TRUE,10.1103/PhysRevB.108.L020506
CaH6,CaH6,Bulk,,,SC,High-Tc,220 K,150 GPa,Body-centered cubic,Im3m,,,,,,,TRUE,10.1016/j.isci.2024.110542
Calcium Polyhydride,CaH6,Bulk,,,SC,High-Tc,210-215 K,160-172 GPa,,,,,,,,,TRUE,10.1016/j.mtphys.2023.101298
Calcium Hydride,CaH6,Bulk,,,SC,High-Tc,243-180,150 GPa,,,,,,,,,FALSE,10.1016/j.solidstatesciences.2013.07.023
CaH6,CaH6,Bulk,,,SC,High-Tc,200-235 K,150 GPa,,,,,,,,,FALSE,10.1016/j.physleta.2019.126189
CaH6,CaH6,Bulk,,,SC,High-Tc,220-235 K,150 GPa,,,,,,,,,FALSE,10.1016/j.physleta.2020.126525
CaH6,CaH6,Bulk,,,SC,High-Tc,235 K,150 GPa,Sodalite-like clathrate,,,,,,,,FALSE,10.1016/j.jallcom.2020.156434
CaH6,CaH6,Bulk,,,SC,High-Tc,235 K,150 GPa,cI14,Cubic,,3.501 Å,3.501 Å,3.501 Å,,,FALSE,10.1016/j.physc.2021.1353899
CaH6,CaH6,Bulk,,,SC,High-Tc,215 K,,,,,,,,,,TRUE,10.1016/j.mtphys.2024.101499
CaH6,CaH6,Bulk,,,SC,High-Tc,215 K,172 GPa,,,,,,,,,FALSE,10.1016/j.mtphys.2024.101403
CaH6,CaH6,Bulk,,,SC,High-Tc,235 K,150 GPa,Body-centered cubic,Cubic,Im-3m,,,,,,FALSE,10.1016/j.commatsci.2023.112755
CaH6,CaH6,Bulk,,,SC,High-Tc,215 K,172 GPa,,,,,,,,,FALSE,10.1016/j.rinp.2022.106042
CaH6,CaH6,Bulk,,,SC,High-Tc,215 K,172 GPa,Im-3m,,,,,,,,TRUE,10.1016/j.mtphys.2021.100546
Calcium Hydride,CaH6,Bulk,,,SC,High-Tc,235 K,150 GPa,,,,,,,,,FALSE,10.1016/j.physb.2016.05.013
CaH6,CaH6,Bulk,,,SC,High-Tc,240 K,150 GPa,,,,,,,,,FALSE,10.1016/j.physc.2015.04.005
CaH6,CaH6,Bulk,,,SC,High-Tc,220-235 K,150 GPa,,,,,,,,,FALSE,10.1016/j.physb.2017.08.051
CaH6,CaH6,Bulk,,,SC,High-Tc,215 K,64 GPa,,,,,,,,,FALSE,10.1016/j.rinp.2022.105656
CaH9,CaH9,Bulk,,,SC,High-Tc,240-266 K,300 GPa,,,,,,,,,FALSE,10.1016/j.commatsci.2023.112755
CaHg,CaHg,Bulk,,,SC,,1.6 K,,Cubic,CsCl type,,,,,,,TRUE,Handbook of SC
CaHgO2,CaHgO2,Bulk,,,NSC,,,,,,,,,,,,True,10.1103/PhysRevB.52.1325
CaHgO2,CaHgO2,Bulk,,,NSC,,,,,,,,,,,,True,10.1103/PhysRevB.49.12322
CaHg₃,CaHg₃,Bulk,,,SC,,1.6 K,,Hexagonal,,,,,,,,TRUE,Handbook of SC
CaHg₅,CaHg₅,Bulk,,,SC,,1.7 K,,,,,,,,,,TRUE,Handbook of SC
CaH₆,CaH₆,Bulk,,,SC,High-Tc,200 K,,,clathrate,,,,,,,FALSE,10.1103/PhysRevB.107.134509
CaIr₂,CaIr2,Bulk,,,SC,,4-6.15 K,,Cubic,Laves phase,,,,,,,True,10.1103/PhysRev.107.1558
Calcium Diridium,CaIr2,Bulk,,,SC,Type-II,5.8 K,ambient,Cubic,"Laves phase (C15, MgCu2-type)",Fd-3m (No. 227),,,,,,FALSE,10.1103/PhysRevB.104.054505
CaIr2,CaIr2,,,,SC,,5.8 K,,,,,,,,,,FALSE,10.1103/PhysRevB.99.174513
CaIr2,CaIr2,Bulk,,,SC,Type-II,5.8 K,,Cubic,Laves phase,Fd-3m,7.545 Å,7.545 Å,7.545 Å,,40-65 kOe,FALSE,10.1016/j.intermet.2022.107643
CaIr2,CaIr2,Bulk,,,SC,Type-II,6,,Cubic,,,,,,,,TRUE,10.1016/j.jpcs.2022.111178
CaIr2,CaIr2,Bulk,,,SC,Type-II,5.8 K,,Cubic Laves-phase,,,,,,38.1 mT,4.0 T,FALSE,10.1016/j.jallcom.2019.04.199
CaIr2,CaIr2,Bulk,,,SC,Type-II,5.8 K,,,,,,,,38.1 mT,4 T,FALSE,10.1016/j.intermet.2020.106993
CaIr2,CaIr2,Bulk,,,SC,Type-II,5.8 K,,Pyrochlore,,,,,,,,TRUE,10.1016/j.intermet.2018.12.017
CaIr2,CaIr2,Bulk,,,SC,Type-II,5.8 K,,,,,,,,,,,10.1016/j.mtcomm.2023.105545
CaIrSi3,CaIrSi3,Bulk,,,SC,Type-II,3.6 K,ambient,Tetragonal,noncentrosymmetric,I4mm (No. 107),4.18327,4.18327,9.87278,0.023 T,0.27 T,TRUE,10.1103/PhysRevB.83.024512
CaIrSi3,CaIrSi3,Bulk,,,SC,Type-II,,,,noncentrosymmetric,,,,,,,FALSE,10.1103/PhysRevB.84.054521
CaIrSi3,CaIrSi3,Bulk,,,SC,Noncentrosymmetric,,,,,,,,,,,FALSE,10.1103/PhysRevLett.112.107002
CaIrSi3,CaIrSi3,,,,SC,Type-II,< 4 K,,Tetragonal,BaNiSn3-type,I4mm,,,,,<500 mT,,10.1103/PhysRevB.98.184516
Calcium Iridium Silicide,CaIrSi3,Bulk,,,SC,Noncentrosymmetric,,,,,,,,,,,FALSE,10.1103/PhysRevB.96.180501
CaIrSi3,CaIrSi3,Bulk,,,SC,Type-II,3.20 K,,Body-centred tetragonal,Tetragonal,I4mm,4.213 Å,,9.918 Å,,,FALSE,10.1016/j.jallcom.2016.04.245
CaIrSi3,CaIrSi3,Bulk,,,SC,Type-II,3.7 K,Ambient,Tetragonal,Tetragonal,I4mm,4.18327,4.18327,9.87278,,,FALSE,10.1016/j.jallcom.2011.03.066
CaIrSi3,CaIrSi3,Bulk,,,SC,Type-II,3.0 K,,Noncentrosymmetric,,I 4 mm,4.19 nm,,9.86 nm,,0.44 T,TRUE,10.1016/j.physc.2009.11.120
CaIr₂,CaIr₂,Bulk,,,SC,,6.2 K,,Cubic,Laves phase,,,,,,,TRUE,Handbook of SC
CaIr₂,CaIr₂,Bulk,,,SC,,6.2 K,,,Laves phase,,,,,,,TRUE,Handbook of SC
CaIr₂,CaIr₂,Bulk,,,SC,Type-II,6.15 K,,Cubic,cubic Laves phase,Fd3̄m,7.545 Å,7.545 Å,7.545 Å,,,TRUE,Handbook of SC
CaK(Fe0.949Ni0.051)4As4,CaK(Fe0.949Ni0.051)4As4,Bulk,,,SC,iron-based,9.0 K,ambient pressure,Tetragonal,1144-type,P4/mmm,,,,,,TRUE,10.1103/PhysRevB.97.224521
CaK(Fe0.967Ni0.033)4As4,CaK(Fe0.967Ni0.033)4As4,Bulk,,,SC,iron-based,21.0 K,ambient pressure,Tetragonal,1144-type,P4/mmm,,,,,,TRUE,10.1103/PhysRevB.97.224521
CaK(Fe0.96Ni0.04)4As4,CaK(Fe0.96Ni0.04)4As4,Bulk,,,SC,iron-based,21 K,0 GPa,Tetragonal,tetrahedra structure with Fe-As layers,P4/mmm,,,,,,TRUE,10.1103/PhysRevB.108.054415
"CaK(Fe0.96Ni0.04)4As4 (high pressure, f-cT phase)",CaK(Fe0.96Ni0.04)4As4,Bulk,,,NSC,iron-based,NSC,> 11 GPa,Tetragonal,full-collapsed tetragonal,P4/mmm,,,,,,TRUE,10.1103/PhysRevB.108.054415
CaK(Fe0.96Ni0.04)4As4,CaK(Fe0.96Ni0.04)4As4,Bulk,,,SC,iron-based,20.1 K,,Tetragonal,1144-type,,5.398,5.398,12.616,,,TRUE,10.1103/PhysRevLett.128.137003
CaKFe4As4,CaKFe4As4,Bulk,,,SC,iron-based,36.0 K,ambient,Tetragonal,1144-type,P4/mmm,,,,,>630 kOe,TRUE,10.1103/PhysRevB.99.104506
CaKFe4As4,CaKFe4As4,Bulk,,,SC,iron-based/Type-II/High-Tc,35 K,ambient pressure,,,,,,,,104 T,TRUE,10.1103/PhysRevB.111.104512
CaKFe4As4,CaKFe4As4,,,,SC,iron-based,,,,,,,,,,,FALSE,10.1103/PhysRevB.110.054520
CaKFe4As4,CaKFe4As4,Bulk,,,SC,iron-based/High-Tc,18 K,,Tetragonal,Square lattice of Fe,,,,,,,"Inelastic neutron scattering, Angle-resolved photoemission spectroscopy (ARPES)",10.1103/PhysRevB.98.104510
CaKFe4As4,CaKFe4As4,Bulk,,,SC,iron-based,35 K,0 GPa,Tetragonal,tetrahedra structure with Fe-As layers,P4/mmm,,,,,,TRUE,10.1103/PhysRevB.108.054415
"CaKFe4As4 (high pressure, f-cT phase)",CaKFe4As4,Bulk,,,NSC,iron-based,NSC,> 11 GPa,Tetragonal,full-collapsed tetragonal,,,,,,,TRUE,10.1103/PhysRevB.108.054415
CaKFe4As4,CaKFe4As4,Bulk,,,SC,iron-based,35 K,,,,,,,,,,TRUE,10.1103/PhysRevB.99.140507
CaKFe4As4,CaKFe4As4,Bulk,,,SC,iron-based,,,Tetragonal,1144-type,P4/mmm,,,,,,FALSE,10.1103/PhysRevB.99.144509
CaKFe4As4,CaKFe4As4,,,,SC,iron-based,,,,"1144-type, Fe-As bilayer",,,,,,,FALSE,10.1103/PhysRevLett.120.137001
CaKFe4As4,CaKFe4As4,Bulk,,,SC,iron-based/Type-II,~35 K,ambient,,,,,,,,~92 T,TRUE,10.1103/PhysRevB.97.140503
CaKFe4As4,CaKFe4As4,Bulk,,,SC,iron-based,35 K,,Tetragonal,1144-type,,,,,,,FALSE,10.1103/PhysRevLett.128.137003
CaKFe4As4,CaKFe4As4,Bulk,,,SC,iron-based,35.8 K,,Tetragonal,1144-type,P4/mmm,,,,,71 T,FALSE,10.1103/PhysRevB.96.094521
CaKFe4As4,CaKFe4As4,,,,SC,iron-based,,,,,,,,,,,FALSE,10.1103/PhysRevMaterials.4.104801
CaKFe4As4,CaKFe4As4,single crystal,0.0025 mm,,SC,iron-based,35.0 K,,Tetragonal,1144-type,P4/mmm,,,,0.1114 T at 2 K,"135 T (for H || ab), 62 T (for H || c) at 0 K",TRUE,10.1103/PhysRevMaterials.2.074802
CaKFe4As4,CaKFe4As4,polycrystalline,,,SC,iron-based,34.9 K,,Tetragonal,1144-type,P4/mmm,,,,0.0549 T at 2 K,241 T at 0 K,TRUE,10.1103/PhysRevMaterials.2.074802
CaKFe4As4,CaKFe4As4,Bulk,,,SC,iron-based,35 K,ambient,,layered,,3.861,,,,70 T,TRUE,10.1103/PhysRevB.97.134501
CaKFe4As4,CaKFe4As4,Bulk,,,SC,iron-based,,,Tetragonal,1144-type,,3.8661,3.8661,12.8175,,,TRUE,10.1103/PhysRevB.97.094105
Calcium Potassium Iron Arsenide,CaKFe4As4,Bulk,,,SC,Iron-based,,,,,,,,,,,FALSE,10.1103/PhysRevB.109.064510
CaKFe4As4,CaKFe4As4,Bulk,,,SC,iron-based/Type-II/High-Tc,35.0 ± 0.2 K,0 GPa,Tetragonal,"1144-type, ordered",P4/mmm,3.866 Å,3.866 Å,12.817 Å,approximately 440 Oe,Hc2^||(0) ≈ 710 kOe; Hc2^⊥(0) ≈ 920 kOe,TRUE,10.1103/PhysRevB.94.064501
CaKFe4As4,CaKFe4As4,Bulk,,,SC,iron-based,35 K,ambient pressure,Tetragonal,1144-type,P4/mmm,,,,,,,10.1103/PhysRevB.97.224521
CaKFe4As4,CaKFe4As4,Bulk,,,SC,iron-based,,ambient,,1144-type,,,,~12.8 Å,,,TRUE,10.1103/PhysRevB.111.054510
CaKFe4As4,CaKFe4As4,Bulk,,,SC,iron-based,,,,,,,,,,,TRUE,10.1103/PhysRevB.108.235147
CaKFe4As4,CaKFe4As4,,,,SC,iron-based,,,,,,,,,,,,10.1103/PhysRevResearch.5.013125
Calcium Potassium Iron Arsenide,CaKFe4As4,,,,SC,iron-based,,ambient,,,,,,,,,FALSE,10.1103/PhysRevB.97.064509
CaKFe4As4,CaKFe4As4,Bulk,,,SC,iron-based,35 K,,,,,,,,,90 T,TRUE,10.1103/PhysRevResearch.2.033133
Calcium potassium iron arsenide,CaKFe4As4,Bulk,,,SC,,,,,,,,,,,,,10.1103/PhysRevB.101.195144
CaKFe4As4,CaKFe4As4,Bulk,,,SC,iron-based,33.9 K,,,"1144-type, more three-dimensional",,,,,,,TRUE,10.1103/PhysRevB.105.104512
CaKFe4As4,CaKFe4As4,Bulk,,,SC,iron-based,35 K,,Tetragonal,Fe-As bilayer,,5.45,5.45,12.63,,,TRUE,10.1103/PhysRevResearch.2.022018
Calcium Potassium Iron Arsenide,CaKFe4As4,Bulk,,,SC,iron-based,,ambient pressure,Tetragonal,1144-type,,,,,,,FALSE,10.1103/PhysRevB.107.224514
CaKFe4As4,CaKFe4As4,Bulk,,,SC,iron-based/Type-II,,,Tetragonal,1144-type (layered),,,,,,,FALSE,10.1103/PhysRevB.100.054507
CaKFe4As4,CaKFe4As4,,,,SC,iron-based,,,,,,,,,,,FALSE,10.1103/PhysRevB.101.224508
CaKFe4As4,CaKFe4As4,Bulk,,,SC,iron-based,,,,,,,,,,,,10.1103/PhysRevB.102.045125
CaKFe4As4,CaKFe4As4,,,,SC,iron-based,,,,1144-type,,,,,,,FALSE,10.1103/PhysRevB.101.064508
CaKFe4As4,CaKFe4As4,Bulk,,,SC,iron-based,35.5 K,,Tetragonal,hybrid phase of AeFe2As2 and AFe2As2,P4/mmm,,,,,,TRUE,10.1103/PhysRevB.95.064506
CaKFe4As4,CaKFe4As4,Bulk,,,SC,Iron-based,33.1 K,,Tetragonal,,P 4/mmm,,,,,,FALSE,10.1016/j.jpcs.2021.110310
CaKFe4As4,CaKFe4As4,Bulk,,,SC,Iron-based,30 K,,,,,,,,,,TRUE,10.1016/j.supcon.2022.100014
CaKFe4As4,CaKFe4As4,Bulk,,,SC,Iron-based,33.2 K,,,,,,,,,,FALSE,10.1016/j.physc.2016.09.002
CaKFe4As4,CaKFe4As4,Bulk,,,SC,Iron-based,32 K,,1144,P4/mmm,P4/mmm,,,,,,TRUE,10.1016/j.jallcom.2021.159202
Ca/K-1144,CaKFe4As4,Bulk,,,SC,Iron-based,35 K,,,,,,,,,,TRUE,10.1016/j.supcon.2023.100062
CaKFe4As4,CaKFe4As4,Bulk,,,SC,Iron-based,37 K,,Tetragonal,P 4 / mmm,P 4 / mmm,3.822,3.822,10.849,,,FALSE,10.1016/j.commatsci.2019.109114
CaKFe4As4,CaKFe4As4,Bulk,,,SC,Iron-based,33.1 K,,Primitive Tetragonal,,P4/mmm,,,,,,FALSE,10.1016/j.commatsci.2020.109991
CaKFe4As4,CaKFe4As4,Bulk,,,SC,Iron-based,35 K,500 MPa,Body-centered tetragonal,Tetragonal,I4/mmm,3.863,,12.852,,,TRUE,10.1016/j.jpcs.2024.111996
CaKFe4As4,CaKFe4As4,Bulk,,,SC,Iron-based,33.5 K,0 MPa,Body-centered tetragonal,Tetragonal,I4/mmm,3.872,,12.851,,,TRUE,10.1016/j.jpcs.2024.111996
CaLaBaCu2.64Ni0.36O7,CaLaBaCu2.64Ni0.36O7,Bulk,,,SC,High-Tc,38.28 K,,,,,,,,,,TRUE,10.1016/j.jmmm.2008.02.092
CaLaBaCu2.76Ni0.24O7,CaLaBaCu2.76Ni0.24O7,Bulk,,,SC,High-Tc,41.64 K,,,,,,,,,,TRUE,10.1016/j.jmmm.2008.02.092
CaLaBaCu2.8(BO3)0.2O6.4,CaLaBaCu2.8(BO3)0.2O6.4,Bulk,,,SC,High-Tc,68 K,,Orthorhombic,,Pmmm,3.884 Å,3.890 Å,11.640 Å,,,TRUE,10.1016/j.physc.2004.03.231
CaLaBaCu2.8(PO4)0.2O6.2,CaLaBaCu2.8(PO4)0.2O6.2,Bulk,,,SC,High-Tc,90 K,,Orthorhombic,,Pmmm,3.849 Å,3.880 Å,11.630 Å,,,TRUE,10.1016/j.physc.2004.02.032
CaLaBaCu2.82Ni0.18O7,CaLaBaCu2.82Ni0.18O7,Bulk,,,SC,High-Tc,45.25 K,,,,,,,,,,TRUE,10.1016/j.jmmm.2008.02.092
CaLaBaCu2.88Ni0.12O7,CaLaBaCu2.88Ni0.12O7,Bulk,,,SC,High-Tc,57.44 K,,,,,,,,,,TRUE,10.1016/j.jmmm.2008.02.092
CaLaBaCu2.94Ni0.06O7,CaLaBaCu2.94Ni0.06O7,Bulk,,,SC,High-Tc,62.36 K,,,,,,,,,,TRUE,10.1016/j.jmmm.2008.02.092
CaLaBaCu2.97Ni0.03O7,CaLaBaCu2.97Ni0.03O7,Bulk,,,SC,High-Tc,77.2 K,,,,,,,,,,TRUE,10.1016/j.jmmm.2008.02.092
CaLaBaCu3O7,CaLaBaCu3O7,Bulk,,,SC,High-Tc/cuprate,80 K,,Tetragonal,,,,,,,,True,10.1103/PhysRevB.38.7156
CaLaBaCu3O7,CaLaBaCu3O7,Bulk,,,SC,High-Tc,80 K,,Tetragonal,,,3.87 Å,,11.71 Å,,,TRUE,10.1016/j.jmmm.2008.02.092
CaLaBaCu3O7,CaLaBaCu3O7,Bulk,,,SC,High-Tc,80K,,Tetragonal,,,,,,,,TRUE,10.1016/S0921-4526(09)80364-5
CaLaBaCu3O7,CaLaBaCu3O7,Bulk,,,SC,High-Tc,72.2,,Tetragonal,,,3.869,,11.615,,48.3,TRUE,10.1016/j.physb.2007.04.032
CaLaBaCu3O7−δ,CaLaBaCu3O7−δ,Bulk,,,SC,High-Tc,80 K,,Tetragonal,,P4/mmm,3.8655 Å,3.8655 Å,11.6354 Å,,,FALSE,10.1016/j.physc.2004.02.032
CaLaBaCu3O7−δ,CaLaBaCu3O7−δ,Bulk,,,SC,High-Tc,80 K,,Tetragonal,,P4/mmm,3.8655 Å,3.8655 Å,11.6354 Å,,,FALSE,10.1016/j.physc.2004.03.231
CaLaBaCu4O8,CaLaBaCu4O8,Bulk,,,SC,High-Tc/cuprate,,ambient pressure,,perovskite,,,,,,,,10.1103/PhysRevB.50.13778
CaLaBaCu₃O₇,CaLaBaCu₃O₇,Bulk,,,SC,High-Tc/cuprate,,,,,,,,,,,,10.1103/PhysRevB.45.3077
CaLaBaCu₄O₈,CaLaBaCu₄O₈,,,,SC,cuprate,increases monotonically to 50 GPa,up to 50 GPa,,,,,,,,,,10.1103/PhysRevB.49.13075
CaLi,CaLi,Bulk,,,SC,Type-II,16.9-18.9,80,Fd-3m,Cubic,227,5.50103,,,,,FALSE,10.1016/j.jallcom.2016.01.255
Calcium Lithium,CaLi2,Bulk,,,SC,,up to 13 K,11 - ~46 GPa,Hexagonal,Laves phase (C14),,6.279,6.279,10.243,,,TRUE,10.1103/PhysRevB.78.214517
Calcium Lithium (high-pressure orthorhombic phase),CaLi2,Bulk,,,SC,,up to 12 K,approx. 27 - 81 GPa,Orthorhombic,,,4.16,3.80,7.33,,,TRUE,10.1103/PhysRevB.78.214517
CaLi2,CaLi2,Bulk,,,SC,Electride,,,,,,,,,,,,10.1103/PhysRevLett.129.246403
CaLi2,CaLi2,Bulk,,,SC,Type-II,13,40,,,,,,,,,TRUE,10.1016/j.commatsci.2014.02.032
CaLi2,CaLi2,Bulk,,,SC,High-Tc,12.9 K,45 GPa,Orthorhombic,,,,,,,,FALSE,10.1016/j.ssc.2012.01.045
CaLi2,CaLi2,Bulk,,,SC,Type-II,13,,,,,,,,,,FALSE,10.1016/j.patter.2022.100609
CaLi2,CaLi2,Bulk,,,SC,Type-II,29.31-18.16,100 GPa,P21/c,,,,,,,,FALSE,10.1016/j.ssc.2014.05.010
CaMo6S8,CaMo6S8,Bulk,,,SC,Type-II,6 K,,Rhombohedral,Chevrel phase,R3̄,9.1832 Å,9.1832 Å,11.3561 Å,,,TRUE,Handbook of SC
Calcium Molybdenum Sulfide,CaMo6S8,Bulk,,,SC,Type-II,9.5 K,Normal Pressure,,,,,,,400 Oe,10 kOe,TRUE,10.1016/0038-1098(87)90393-0
CaNi2As2,CaNi2As2,Bulk,,,SC,Low-Tc,0.62 K,,Tetragonal,ThCr2Si2-type,I4/mmm,7.81,,18.86,,,FALSE,10.1016/j.jallcom.2013.01.198
CaNi2P2,CaNi2P2,Bulk,,,Pauli paramagnet,,NSC,0 GPa,,ThCr2Si2-type,,,,,,,FALSE,10.1103/PhysRevB.89.094408
CaNi2P2,CaNi2P2,Bulk,,,SC,Low-Tc,1.4 K,,Tetragonal,ThCr2Si2-type,I4/mmm,7.40,,17.71,,,FALSE,10.1016/j.jallcom.2013.01.198
CaNiBN,CaNiBN,Bulk,,,SC,,2.2 K,,,,,,,,,,TRUE,10.1103/PhysRevB.87.144509
CaO,CaO,Bulk,,,NSC,,,,,,,,,,,,True,10.1103/PhysRevB.63.064511
CaO,CaO,Bulk,,,NSC,,,,,,,,,,,,True,10.1103/PhysRevB.48.532
CaOs4P12,CaOs4P12,Bulk,,,SC,Type-II,2.5 K,Ambient (0 GPa),Cubic,Filled skutterudite,Im-3 (No. 204),8.084,8.084,8.084,40 Oe,22 kOe,TRUE,10.1103/PhysRevB.98.024513
CaPb3,CaPb3,Bulk,,,SC,,<1 K,,,,,,,,,,FALSE,10.1103/PhysRevB.97.224425
CaPb3,CaPb3,Bulk,,,SC,Type-II,0.65 K,,Cubic,AuCu3-type,Pm-3m,4.7990 Å,,,,,FALSE,10.1016/j.physc.2023.1354250
Calcium Lead Oxide,CaPbO3,Bulk,,,NSC,,,,,,,,,,,,True,10.1103/PhysRevB.44.2426
CaPd2As2,CaPd2As2,Bulk,,,SC,BCS-type,2.48 K (theory); 1.27 K (experiment),ambient,Tetragonal,body-centered tetragonal (ThCr2Si2-type),I4/mmm,4.403,4.403,10.245,,,FALSE,10.1103/PhysRevB.93.054506
CaPd2As2,CaPd2As2,Bulk,,,SC,,1.27 K,ambient,Tetragonal,ThCr2Si2-type,I4/mmm,,,,,,TRUE,10.1103/PhysRevB.98.094525
CaPd2As2,CaPd2As2,Bulk,,,SC,Type-II/conventional/BCS,1.1 K,,Tetragonal,"ThCr2Si2-type, body-centered tetragonal",I4/mmm,4.2899,4.2899,10.0970,,157 mT,TRUE,10.1103/PhysRevB.110.144506
CaPd2As2,CaPd2As2,Bulk,,,SC,Type-II,1.27 K,,ThCr2Si2-type,,,,,,,,TRUE,10.1016/j.jallcom.2018.12.021
CaPd2Ge2,CaPd2Ge2,Bulk,,,SC,conventional/s-wave,1.7 K,,Tetragonal,"ThCr2Si2-type, body-centered tetragonal",I4/mmm,,,,,,FALSE,10.1103/PhysRevB.110.144506
CaPd2Ge2,CaPd2Ge2,Bulk,,,SC,Type-II,1.69 K,,Tetragonal,ThCr2Si2-type,I4/mmm (139),4.347 Å,,10.071 Å,,,FALSE,10.1016/j.physc.2018.10.015
CaPd2P2,CaPd2P2,Bulk,,,SC,Type-II,0.33 K,,Tetragonal,ThCr2Si2-type,I4/mmm,4.036 Å,,10.203 Å,,,FALSE,10.1016/j.jallcom.2021.159199
CaPd2P2,CaPd2P2,Bulk,,,SC,Low-Tc,low Tc,,Tetragonal,ThCr2Si2-type,I4/mmm,7.89,,18.39,,,FALSE,10.1016/j.jallcom.2013.01.198
CaPd2P2,CaPd2P2,Bulk,,,SC,Low-Tc,1.0 K,,,,,,,,,,FALSE,10.1016/j.physb.2023.415224
Calcium Platinum Phosphide,CaPt3P,,,,SC,,,,,,,,,,,,FALSE,10.1103/PhysRevB.93.214510
CaPt3P,CaPt3P,Bulk,,,SC,,6.6 K,,Tetragonal,Distorted antiperovskite,P4/nmm,5.6673,5.6673,5.4665,,,TRUE,10.1103/PhysRevLett.108.237001
CaPt3P,CaPt3P,Bulk,,,SC,,6.6 K,,Tetragonal,Antiperovskite,P4/nmm,,,,,,FALSE,10.1103/PhysRevB.105.214529
CaPt3P,CaPt3P,Bulk,,,SC,Type-II,6.6 K,,Tetragonal,,P4/nmm,,,,,,FALSE,10.1016/j.aop.2020.168095
CaPt3P,CaPt3P,Bulk,,,SC,Type-II,6.6 K,ambient,,,,,,,,,TRUE,10.1016/j.jallcom.2023.170440
CaPt3P,CaPt3P,Bulk,,,SC,Type-II,6.6 K,,Antiperovskite,Tetragonal,P4/nmm,5.6787,5.6787,5.4583,,,FALSE,10.1016/j.physb.2019.411791
CaPt3P,CaPt3P,,,,SC,,8.4 K,,,,,,,,,,FALSE,10.1016/j.jcrysgro.2016.10.003
CaPtAs,CaPtAs,Bulk,,,SC,Noncentrosymmetric/Type-II/Unconventional,1.5 K,ambient,Tetragonal,Noncentrosymmetric,I41md (No. 109),,,,4.8 mT,,TRUE,10.1103/PhysRevLett.124.207001
CaPtAs,CaPtAs,,,,SC,Noncentrosymmetric,,,,,,,,,,,FALSE,10.1103/PhysRevB.104.024505
CaPtAs,CaPtAs,Bulk,,,SC,,,,,,,,,,,,,10.1103/PhysRevB.108.144510
Calcium Platinum Arsenide,CaPtAs,Bulk,,,SC,locally noncentrosymmetric/s-wave,,,,,,,,,,,FALSE,10.1103/PhysRevB.110.134524
CaPtAs,CaPtAs,,,,SC,,,,,,,,,,,,FALSE,10.1103/PhysRevB.105.144506
CaPtAs,CaPtAs,Bulk,,,SC,,,,,,,,,,,,FALSE,10.1103/PhysRevB.107.224504
CaPtAs,CaPtAs,,,,SC,,,,,,,,,,,,FALSE,10.1103/PhysRevB.105.094523
CaPtSi3,CaPtSi3,Bulk,,,SC,Type-II,2.3 K,ambient,Tetragonal,noncentrosymmetric,I4mm (No. 107),4.19880,4.19880,9.8111,0.0094 T,0.15 T,TRUE,10.1103/PhysRevB.83.024512
CaPtSi3,CaPtSi3,Bulk,,,SC,Noncentrosymmetric,,,,,,,,,,,FALSE,10.1103/PhysRevLett.112.107002
CaPtSi3,CaPtSi3,,,,SC,Type-II,< 4 K,,Tetragonal,BaNiSn3-type,I4mm,,,,,<500 mT,,10.1103/PhysRevB.98.184516
CaPtSi3,CaPtSi3,Bulk,,,SC,Type-II,2.3 K,Ambient,Tetragonal,Tetragonal,I4mm,4.209,4.209,9.816,,,FALSE,10.1016/j.jallcom.2011.03.066
CaRbFe4As4,CaRbFe4As4,,,,SC,iron-based,,,,,,,,,,,FALSE,10.1103/PhysRevB.97.140503
CaRbFe4As4,CaRbFe4As4,Bulk,,,SC,Iron-based,37 K,,Tetragonal,P 4 / mmm,P 4 / mmm,3.828,3.828,12.075,,,FALSE,10.1016/j.commatsci.2019.109114
CaRbFe4As4,CaRbFe4As4,Bulk,,,SC,Iron-based,35 K,,Primitive Tetragonal,,P4/mmm,,,,,,FALSE,10.1016/j.commatsci.2020.109991
CaRh₂,CaRh2,Bulk,,,SC,,6.4 K,,Cubic,Laves phase,,,,,,,True,10.1103/PhysRev.107.1558
Calcium Dirhodium,CaRh2,Bulk,,,SC,Type-II,5.1 K,ambient,Cubic,"Laves phase (C15, MgCu2-type)",Fd-3m (No. 227),,,,,,FALSE,10.1103/PhysRevB.104.054505
CaRh2,CaRh2,Bulk,,,SC,Type-II,5.13 K,,Cubic Laves-phase,fcc C15,Fd-3m,7.5326 Å,7.5326 Å,7.5326 Å,41.8 mT,3.37 T,TRUE,10.1016/j.jallcom.2019.04.199
CaRh2,CaRh2,Bulk,,,SC,Type-II,6.4 K,,,,,,,,,,,10.1016/j.mtcomm.2023.105545
CaRh2P2,CaRh2P2,Bulk,,,NSC,,,ambient pressure,Tetragonal,ThCr2Si2-type,,4.0179,4.0179,9.655,,,TRUE,10.1103/PhysRevB.79.180502
CaRh₂,CaRh₂,Bulk,,,SC,,6.4 K,,Cubic,Laves phase,,,,,,,TRUE,Handbook of SC
CaRh₂,CaRh₂,Bulk,,,SC,,6.4 K,,,Laves phase,,,,,,,TRUE,Handbook of SC
CaRh₂,CaRh₂,Bulk,,,SC,Type-II,6.4 K,,Cubic,cubic Laves phase,Fd3̄m,7.525 Å,7.525 Å,7.525 Å,,,TRUE,Handbook of SC
Calcium Ruthenate,CaRuO3,Thin Film,,,NSC,,NSC,,,,,,,,,,FALSE,10.1103/PhysRevB.85.024514
CaRuO3,CaRuO3,,,,NSC,,,,,,,,,,,,FALSE,10.1103/PhysRevB.78.165126
CaRuO3,CaRuO3,Bulk,,,NSC,,NSC,,,,,,,,,,,10.1103/PhysRevB.78.024413
CaRuO3,CaRuO3,Bulk,,,PM,,NSC,,Orthorhombic,perovskite,Pnma,5.534338,7.662086,5.356035,,,TRUE,10.1103/PhysRevMaterials.4.034407
Calcium Ruthenate,CaRuO3,Thin Film,up to 50 nm,,Paramagnet,,NSC,,,,,,,,,,FALSE,10.1103/PhysRevB.72.184515
Calcium Antimonide,CaSb2,Bulk,,,SC,Type-II/two-gap,1.6 K,ambient,Monoclinic,,P21/m (No. 11),,,,"2.1±0.4 mT (H // ab), 2.8±0.4 mT (H // c*)","24.7±0.8 mT (H // ab), 8.1±0.8 mT (H // c*)",TRUE,10.1103/PhysRevB.110.134524
Calcium Antimonide,CaSb2,Bulk,,,SC,,Increases from ~1.7 K with pressure up to 2.08 GPa,0-2.08 GPa,Monoclinic,,"P21/m (No. 11, C2h^2)",,,,,,TRUE,10.1103/PhysRevB.109.L100501
Calcium Antimonide,CaSb2,Bulk,,,SC,Type-II,1.7 K,Ambient,Monoclinic,nonsymmorphic,"P2_1/m (No. 11, C2h^2)",4.741 Å,4.182 Å,9.073 Å,<5 mT,0.17-0.26 T,TRUE,10.1103/PhysRevMaterials.4.041801
CaSbH6,CaSbH6,Bulk,,,SC,High-Tc,65 K,45 GPa,A15-type,Pm-3n,Pm-3n,,,,,,FALSE,10.1016/j.mtphys.2023.101086
CaSi2 (trigonal phase),CaSi2,Bulk,,,NSC,,,ambient pressure,Trigonal,TR6,R-3m,10.4 Å,,,,,True,10.1103/PhysRevB.61.R3800
CaSi2 (tetragonal phase),CaSi2,Bulk,,,SC,Type-II,1.56 K,ambient pressure,Tetragonal,α-ThSi2-type,I41/amd,,,,,,True,10.1103/PhysRevB.61.R3800
CaSi2 (high-pressure phase),CaSi2,Bulk,,,SC,Type-II,14 K,>12 GPa,Hexagonal,AlB2-type,,,,,,,True,10.1103/PhysRevB.61.R3800
CaSi2 high-pressure phase,CaSi2,Bulk,,,SC,,14 K,above 16 GPa,Hexagonal,AlB2-like,,,,,,,,10.1103/PhysRevLett.87.077003
CaSi2 ambient-pressure phase,CaSi2,Bulk,,,NSC,,,ambient pressure,,,,,,,,,,10.1103/PhysRevLett.87.077003
Calcium Disilicide,CaSi2,Bulk,,,SC,,1.37 K,high pressure,Tetragonal,α-ThSi2 type,,,,,,,,10.1103/PhysRevLett.74.1427
CaSi2 (rhombohedral phase),CaSi2,Bulk,,,NSC,,,0-7 GPa,Trigonal,rhombohedral,R-3m,3.8494 Å,3.8494 Å,30.544 Å,,,True,10.1103/PhysRevB.62.11392
CaSi2 (tetragonal phase),CaSi2,Bulk,,,SC,,1.58 K,ambient pressure,Tetragonal,ThSi2-type,I41/amd,4.3 Å,4.3 Å,13.5 Å,,,True,10.1103/PhysRevB.62.11392
CaSi2 (trigonal phase),CaSi2,Bulk,,,SC,,3-4 K,9-16 GPa,Trigonal,trigonal,P-3m1,3.78 Å,3.78 Å,4.59 Å,,,True,10.1103/PhysRevB.62.11392
CaSi2 (AlB2-like phase),CaSi2,Bulk,,,SC,,up to 14 K,>16 GPa,Trigonal/Hexagonal,AlB2-like,P-3m1,3.71 Å,3.71 Å,4.04 Å,,,True,10.1103/PhysRevB.62.11392
Calcium disilicide,CaSi2,Bulk,,,SC,Type-II,14 K,high pressure,Hexagonal,AlB2-type,P6mmm,3.708 Å,3.708 Å,4.028 Å,,,False,10.1103/PhysRevB.64.104507
CaSi2,CaSi2,Bulk,,,SC,Classical,1.58 K,4 GPa,,,,4.283 Å,,13.53 Å,,,TRUE,Handbook of SC
CaSi2,CaSi2,Bulk,,,SC,BCS,14.0 K,High pressure,Hexagonal,AlB2-type,P6/mmm,,,,,,TRUE,10.1103/PhysRevB.105.214517
CaSi2,CaSi2,Bulk,,,SC,,14.0 K,15 GPa,Hexagonal,AlB2-type (under pressure),P6/mmm,,,,,,FALSE,10.1103/PhysRevB.87.174502
Calcium Disilicide,CaSi2,Bulk,,,SC,,1.0 K,0 GPa,Trigonal,Layered honeycomb,P-3m1 (No. 164),3.89,3.89,5.01,,,FALSE,10.1103/PhysRevB.84.184503
Calcium Disilicide (High Pressure),CaSi2,Bulk,,,SC,,8.0 K,16 GPa,Trigonal,Layered honeycomb,P-3m1 (No. 164),,,,,,FALSE,10.1103/PhysRevB.84.184503
"Calcium Disilicide (Experimental, cited)",CaSi2,Bulk,,,SC,,14 K,16 GPa,Trigonal,Layered honeycomb,P-3m1 (No. 164),,,,,,TRUE,10.1103/PhysRevB.84.184503
Calcium Disilicide (high-pressure phase),CaSi2,Bulk,,,SC,,14 K,high pressure,Trigonal,Layered,,,,,,,TRUE,10.1103/PhysRevLett.106.087002
CaSi2,CaSi2,,,,SC,,14 K,High Pressure,,,,,,,,,FALSE,10.1016/j.physc.2005.01.020
CaSi2,CaSi2,Bulk,,,SC,Type-II,14 K,High Pressure,AlB2-type,Trigonal,P 3 m 1,,,,,,FALSE,10.1016/j.physc.2004.02.139
CaSi2 (High-pressure phase),CaSi2,Bulk,,,SC,Type-II,14 K,16 GPa,AlB2-like,,,,,,,,FALSE,10.1016/S0921-4534(02)01798-7
Calcium Silicide,CaSi2,Bulk,,,SC,Layered,14 K,,,,,,,,,,FALSE,10.1016/S0921-4534(03)00656-7
CaSi2,CaSi2,Bulk,,,SC,Type-II,14 K,16 GPa,AlB2-like,,,,,,,,FALSE,10.1016/S0921-4534(01)01122-4
CaSi2,CaSi2,Bulk,,,SC,High-Tc,14 K,16 GPa,AlB2-type,,,,,,,,FALSE,10.1016/j.physc.2007.04.232
CaSi2,CaSi2,Bulk,,,SC,Type-II,14 K,16 GPa,Trigonal,,,,,,,,FALSE,10.1016/j.physc.2012.02.017
CaSi2,CaSi2,Bulk,,,SC,Type-II,14 K,150 kbar,Hexagonal,AlB2-type,P−3m1,,,,,,TRUE,10.1016/S0921-4526(99)02462-X
CaSi2,CaSi2,Bulk,,,SC,Type-II,14 K,19 GPa,Trigonal,Hexagonal,P3̄m1 (164),3.6856 Å,3.6856 Å,3.9555 Å,,,FALSE,10.1016/j.ssc.2010.07.046
CaSi₂,CaSi₂,Bulk,,,SC,,1.6 K,,,tI,,,,,,,TRUE,Handbook of SC
CaSn,CaSn,Bulk,,,SC,Type-II,4.1 K,,Orthorhombic,Base-centered orthorhombic,Cmcm (No. 63),4.81,11.54,4.35,,,TRUE,10.1103/PhysRevB.103.L201109
CaSn3,CaSn3,,,,SC,,,,,,,,,,,,FALSE,10.1103/PhysRevB.107.224503
CaSn3,CaSn3,Bulk,,,SC,,,,,,,,,,,,FALSE,10.1103/PhysRevB.103.L201109
Calcium Stannide,CaSn3,Bulk,,,SC,"Type-II, Topological, Nematic",4.15 K,Ambient,Cubic,AuCu3-type,Pm-3m,4.7331,4.7331,4.7331,,"1.4 T (H // [001], 0 K); 1.6 T (H // [010], 0 K)",TRUE,10.1103/PhysRevB.105.094508
CaSn3,CaSn3,Bulk,,,SC,Topological,1.2 K,,Cubic,,Pm-3m,,,,,,TRUE,10.1016/j.jallcom.2020.156498
CaSn3,CaSn3,Bulk,,,SC,Type-II,4.2,,Cubic,AuCu3-type,Pm-3m,,,,,,FALSE,10.1016/j.commatsci.2018.04.038
CaSn6,CaSn6,Bulk,,,SC,Type-II,1.3 K,,,,,4.44,,,,,FALSE,10.1016/j.commatsci.2016.02.029
CaSnH6,CaSnH6,Bulk,,,SC,High-Tc,53 K,75 GPa,A15-type,Pm-3n,Pm-3n,,,,,,FALSE,10.1016/j.mtphys.2023.101086
CaSr₂Bi₂Cu₂O₈,CaSr2Bi2Cu2O8,Bulk,,,SC,High-Tc/cuprate,80-110 K,,,,,,,,,,,10.1103/PhysRevB.38.5138
CaSr2Bi2Cu2O8.25,CaSr2Bi2Cu2O8.25,Bulk,,,SC,High-Tc,110K,,Tetragonal,,,3.82,3.82,30.7,,,TRUE,10.1016/0167-577X(88)90051-1
CaSr2(Tl0.5Pb0.5)Cu2O7,CaSr2Tl0.5Pb0.5Cu2O7,Bulk,,,SC,High-Tc/cuprate,80 K,,Tetragonal,1:2:1:2 structure,P4/mmm,,,,,,True,10.1103/PhysRevB.47.12104
CaSrB6C6,CaSrB6C6,Bulk,,,SC,High-Tc,31 K,ambient pressure,Cubic,clathrate,Pm-3,,,,,,FALSE,10.1103/PhysRevB.109.054505
CaSrRuO4,CaSrRuO4,Bulk,,,NSC,,,ambient,,perovskite,,,,,,,TRUE,10.1103/PhysRevLett.96.066401
CaTh3Be4H32,CaTh3Be4H32,Bulk,,,SC,High-Tc,124 K,5 GPa,Pm-3m,Cubic,,,,,,,FALSE,10.1016/j.mtphys.2024.101387
CaTi3Bi4,CaTi3Bi4,Bulk,,,NM,,NSC,,Orthorhombic,Distorted kagome,Fmmm (No. 69),,,,,,FALSE,10.1103/PhysRevB.111.035145
CaTiO3,CaTiO3,Bulk,,,NSC,,,,,perovskite,,,,,,,True,10.1103/PhysRevLett.16.579
CaTiO3,CaTiO3,Bulk,,,NSC,,,,Cubic,perovskite,Pm3m,,,,,,TRUE,Handbook of SC
Calcium Titanate,CaTiO3,Bulk,,,NSC,,,,,Perovskite,,,,,,,FALSE,10.1103/PhysRevResearch.2.023313
CaTiO3/CaCuO2 bilayer (interface β),CaTiO3/CaCuO2,Thin Film,,NdGaO3,NSC,cuprate,,,NA/Tetragonal (heterostructure),perovskite/infinite layer (interface),,,,,,,TRUE,10.1103/PhysRevLett.115.147001
CaTl₃,CaTl₃,Bulk,,,SC,,2.04 K,,,,,4.796 Å,,,,,TRUE,Handbook of SC
CaTl₃,CaTl₃,Bulk,,,SC,,2.0 K,,Cubic,Cu₃Au type,cP4,,,,,,TRUE,Handbook of SC
CaVO3,CaVO3,Bulk,,,NSC,,,,Orthorhombic,perovskite,,,,,,,True,10.1103/PhysRevB.47.6732
CaVO3,CaVO3,Bulk,,,NSC,,NSC,,,,,,,,,,FALSE,10.1103/PhysRevB.105.235130
Calcium lanthanum barium lanthanum copper oxide,CaxLa1-x(Ba1.75-xLa0.25+x)Cu3Oy,Bulk,,,SC,cuprate,,,,,,,,,,,FALSE,10.1103/PhysRevLett.92.257007
Calcium Yttrium Dodecahydride,CaYH12,Bulk,,,SC,High-Tc,258 K,200 GPa,Cubic,bcc metal lattice with H clathrate,Fd-3m,,,,,,FALSE,10.1103/PhysRevB.99.100505
CaYH12,CaYH12,Bulk,,,SC,High-Tc,258,200 GPa,,,,,,,,,FALSE,10.1016/j.solidstatesciences.2024.107551
CaYH12,CaYH12,Bulk,,,SC,High-Tc,215 K,200 GPa,,,,,,,,,FALSE,10.1016/j.jallcom.2020.156434
CaYH₁₂,CaYH₁₂,Bulk,,,SC,High-Tc,126-258 K,high pressures,,,,,,,,,FALSE,10.1103/PhysRevB.107.134509
Calcium molybdenum disulfide intercalate,Ca₀.₀₅MoS₂,Bulk,,,SC,Type-II,4.0 K,,Orthorhombic,layered,,,,,,"2.1 tesla (parallel), 0.65 tesla (perpendicular)",True,10.1103/PhysRevB.13.3843
Calcium molybdenum disulfide intercalate,Ca₀.₀₇MoS₂,Bulk,,,SC,Type-II,4.0 K,,Orthorhombic,layered,,,,,,"2.1 tesla (parallel), 0.65 tesla (perpendicular)",True,10.1103/PhysRevB.13.3843
Ca₀.₂(NH₃)ₓMoS₂,Ca₀.₂(NH₃)ₓMoS₂,Bulk,,,SC,,3.6 K,,Hexagonal,3R-MoS₂ type,R3m,,,27.69 Å,,,TRUE,Handbook of SC
Ca₀.₆₇B₂Pt₃,Ca₀.₆₇B₂Pt₃,Bulk,,,SC,,1.6 K,,,,,,,,,,TRUE,Handbook of SC
Ca₀.₆₇Pt₃B₂,Ca₀.₆₇Pt₃B₂,Bulk,,,SC,,1.57 K,,Hexagonal,Ba₀.₆₇Pt₃B₂ type,P6₃/mmc,5.989 Å,5.989 Å,5.127 Å,,,TRUE,Handbook of SC
Ca₀.₈Bi₂.₂Sr₂Cu₂O₈₊δ,Ca₀.₈Bi₂.₂Sr₂Cu₂O₈₊δ,Bulk,,,SC,High-Tc/cuprate,"84 K (zero resistance), >100 K (onset)",,Orthorhombic,,,,,,,,,10.1103/PhysRevLett.60.1661
Ca₀.₉₅₅Bi₀.₅Hg₀.₅₄₅Sr₄Cu₂O₉.₇₂,Ca₀.₉₅₅Bi₀.₅Hg₀.₅₄₅Sr₄Cu₂O₉.₇₂,Bulk,,,SC,High-Tc,17 K,,Tetragonal,,,3.8265 Å,,16.4742 Å,,,TRUE,Handbook of SC
(Ca₀.₉₀Gd₀.₁₀)₂Cu₁(O₀.₅₀Cl₀.₅₀)₄/Ca₂Gd₂Cu₂(O₀.₇₇Cl₀.₂₃)₈,Ca₂.₈₀Gd₂.₂₀Cu₃O₈.₁₆Cl₃.₈₄,Bulk,,,NSC,,,,Tetragonal,,I4/mmm,3.8865,3.8865,41.827,,,TRUE,Handbook of SC
Ca₂RuO₄ (stoichiometric),Ca₂RuO₄,Bulk,,,NSC,,,,Orthorhombic,distorted K₂NiF₄-type,Pbca,5.4097 Å,5.4924 Å,11.9613 Å,,,True,10.1103/PhysRevB.58.847
Ca₂RuO₄,Ca₂RuO₄,Bulk,,,NSC,,,ambient pressure,Orthorhombic,K₂NiF₄ structure,,,,,,,True,10.1103/PhysRevB.60.R8422
Ca₂RuO₄ (excess oxygen),Ca₂RuO₄.₀₇,Bulk,,,NSC,,,,Monoclinic,distorted K₂NiF₄-type,P2₁/c,5.3292 Å,5.3194 Å,12.3719 Å,,,True,10.1103/PhysRevB.58.847
Ca₃Co₄Sn₁₃,Ca₃Co₄Sn₁₃,Bulk,,,SC,,5.9 K,,Cubic,Yb₃Rh₄Sn₁₃ type,cP40,,,,,,TRUE,Handbook of SC
Ca₃Co₄Sn₁₃,Ca₃Co₄Sn₁₃,Bulk,,,SC,,5.9 K,,Cubic,,,9.584 Å,,,,,TRUE,Handbook of SC
Ca₃Cu₂O₄Cl₂,Ca₃Cu₂O₄Cl₂,Bulk,,,NSC,,,,,,,3.861 Å,,21.349 Å,,,TRUE,Handbook of SC
Ca₃Ir₄Ge₁₃,Ca₃Ir₄Ge₁₃,Bulk,,,SC,,1.7 K,,Cubic,Yb₃Rh₄Sn₁₃ type,cP40,,,,,,TRUE,Handbook of SC
Ca₃Ir₄Ge₁₃,Ca₃Ir₄Ge₁₃,Bulk,,,SC,,1.7 K,,Cubic,,,9.055 Å,,,,,TRUE,Handbook of SC
Ca₃Ir₄Sn₁₃,Ca₃Ir₄Sn₁₃,Bulk,,,SC,,7.1 K,,Cubic,Yb₃Rh₄Sn₁₃ type,cP40,,,,,,TRUE,Handbook of SC
Ca₃Ir₄Sn₁₃,Ca₃Ir₄Sn₁₃,Bulk,,,SC,,7.1 K,,Cubic,,,9.718 Å,,,,,TRUE,Handbook of SC
Ca₃MoS₂,Ca₃MoS₂,Bulk,,,SC,Classical,5.25 K,,Hexagonal,2H-molybdenite,P6₃/mmc,,,,,,TRUE,Handbook of SC
Ca₃Rh₄Ge₁₃,Ca₃Rh₄Ge₁₃,Bulk,,,SC,,2.1 K,,Cubic,Yb₃Rh₄Sn₁₃ type,cP40,,,,,,TRUE,Handbook of SC
