Repository: WyattBunstine/ML_SC_Project

# ML_SC_Project — Chemically and Geometrically Motivated Crystal Graph Neural Networks

This project predicts and screens superconductors from crystal structure. It frames the
problem as a **two-stage hurdle**: first classify whether a material is a superconductor
candidate (SC vs. non-SC), then regress the critical temperature T_c for superconductors.

Two graph-neural-network families are trained and compared:

- a **baseline CGCNN** ([txie-93/cgcnn](https://github.com/txie-93/cgcnn)), and
- an **MPNN** with learned edge features that consumes richer `crystal_graph_v4` graphs
  (this project's contribution).

File: database/superconductor_materials_full.csv (part 42 of 215)
Material_Name,Chemical_Composition,Material_Class,Film_Thickness,Substrate,Material_Type,Superconductor_Type,Superconducting_Transition_Temperature,Pressure,Crystal_Structure,Lattice_Structure,Space_Group,"Lattice_Constant(a)","Lattice_Constant(b)","Lattice_Constant(c)",Lower_Critical_Field,Upper_Critical_Field,Experimental,DOI
Ca₃Rh₄Ge₁₃,Ca₃Rh₄Ge₁₃,Bulk,,,SC,,2.1 K,,Cubic,,,9.025 Å,,,,,TRUE,Handbook of SC
Ca₃Rh₄Sn₁₃,Ca₃Rh₄Sn₁₃,Bulk,,,SC,,8.7 K,,Cubic,Yb₃Rh₄Sn₁₃ type,cP40,,,,,,TRUE,Handbook of SC
Ca₃Rh₄Sn₁₃,Ca₃Rh₄Sn₁₃,Bulk,,,SC,,8.7 K,,Cubic,,,9.702 Å,,,,,TRUE,Handbook of SC
Ca₄Rh₆Pb₁₉,Ca₄Rh₆Pb₁₉,Bulk,,,SC,,3.3 K,,Cubic,Tb₄Rh₆Sn₁₉ type,Fm3̄m,14.23 Å,,,,,TRUE,Handbook of SC
Ca₅C₆₀,Ca₅C₆₀,Bulk,,,SC,High-Tc,,,,,,,,,,,,10.1103/PhysRevB.49.17413
Ca₅C₆₀,Ca₅C₆₀,Bulk,,,SC,Type-II,8.4 K,,Cubic,fullerene,Fm3̄m,14.01 Å,14.01 Å,14.01 Å,,,TRUE,Handbook of SC
Ca₅C₆₀,Ca₅C₆₀,Bulk,,,SC,fullerene-based,8.4 K,,,fullerene,,,,,,,TRUE,Handbook of SC
Ca₅C₆₀,Ca₅C₆₀,Bulk,,,SC,,,,Cubic,face-centered cubic fulleride,,,,,,,TRUE,Handbook of SC
(Ca₀.₅₇La₀.₄₃)₁₄Cu₂₄O₄₁,Ca₈La₆Cu₂₄O₄₁,Bulk,,,SC,High-Tc,,,Orthorhombic,ladder,Cccm,11.305 Å,12.610 Å,27.608 Å,,,TRUE,Handbook of SC
CBa2.5Ca2.5Cu4O11.6,CBa2.5Ca2.5Cu4O11.6,Bulk,,,SC,High-Tc,91 K,,,,,,,,,,TRUE,Handbook of SC
C(Ba0.50Sr0.50)2Cu1O5.05,CBaSrCuO5.05,Bulk,,,NSC,,,,Tetragonal,,P4/mbm,5.5899 Å,,7.7153 Å,,,TRUE,Handbook of SC
CBi₁.₅Pb₀.₅Sr₂Cu₂O₁₁,CBi₁.₅Pb₀.₅Sr₂Cu₂O₁₁,Bulk,,,SC,High-Tc,41 K,,Tetragonal,,,3.8409 Å,3.8409 Å,39.444 Å,,,TRUE,Handbook of SC
CBi₂Sr₂Cu₂O₁₁,CBi₂Sr₂Cu₂O₁₁,Bulk,,,SC,High-Tc,30 K,,Orthorhombic,,Abmm,5.466 Å,5.460 Å,39.500 Å,,,TRUE,Handbook of SC
CBi₂Sr₄Cu₂O₁₁,CBi₂Sr₄Cu₂O₁₁,Bulk,,,SC,High-Tc,30 K,,Tetragonal,cuprate,Abmm (Cmma),5.466 Å,5.460 Å,39.500 Å,,,TRUE,Handbook of SC
CBi₂Sr₄Cu₂O₁₁,CBi₂Sr₄Cu₂O₁₁,Bulk,,,SC,High-Tc,,,Tetragonal,,,,,,,,TRUE,Handbook of SC
CCa2CuO5+δ,CCa2CuO5+δ,Bulk,,,SC,High-Tc,11 K,6 GPa,Tetragonal,,,3.813,,7.145,,,TRUE,10.1016/S0921-4534(01)00237-4
CCa3Cu2O7+δ,CCa3Cu2O7+δ,Bulk,,,SC,High-Tc,47 K,6 GPa,M-1212 type,,,3.842,,10.336,,,TRUE,10.1016/S0921-4534(97)01481-0
Cd+Hg,Cd+Hg,Bulk,,,SC,Type-I,15.0,,,,,,,,,,FALSE,10.1016/S0921-4526(03)00302-8
Cadmium-Lead proximity sandwich,Cd-Pb,Thin Film,"650 Å Cd, 1200 Å Pb",Al2O3,SC,Type-II,4.46 K,,,,,,,,,,True,10.1103/PhysRevB.16.2072
Cadmium-Lead proximity sandwich,Cd-Pb,Thin Film,"880 Å Cd, 830 Å Pb",Al2O3,SC,Type-II,5.88 K,,,,,,,,,,True,10.1103/PhysRevB.16.2072
Cadmium-Mercury alloy (99.75 at.% Hg),Cd0.0025Hg0.9975,Bulk,,,SC,,4.144 K,,,,,,,,,,True,10.1103/PhysRev.141.412
Cadmium-Mercury alloy (99.01 at.% Hg),Cd0.0099Hg0.9901,Bulk,,,SC,,4.136 K,,,,,,,,,,True,10.1103/PhysRev.141.412
Cadmium-Mercury alloy (98.75 at.% Hg),Cd0.0125Hg0.9875,Bulk,,,SC,,4.103 K,,,,,,,,,,True,10.1103/PhysRev.141.412
Cadmium-Mercury alloy (98.51 at.% Hg),Cd0.0149Hg0.9851,Bulk,,,SC,,4.098 K,,,,,,,,,,True,10.1103/PhysRev.141.412
Cadmium-Mercury alloy (97.01 at.% Hg),Cd0.0299Hg0.9701,Bulk,,,SC,,4.099 K,,,,,,,,,,True,10.1103/PhysRev.141.412
Cadmium-Mercury alloy (98.00 at.% Hg),Cd0.02Hg0.98,Bulk,,,SC,,4.094 K,,,,,,,,,,True,10.1103/PhysRev.141.412
Cadmium-Mercury alloy (96.01 at.% Hg),Cd0.0399Hg0.9601,Bulk,,,SC,,4.100 K,,,,,,,,,,True,10.1103/PhysRev.141.412
Cadmium-Mercury alloy (87.5 at.% Hg),Cd0.125Hg0.875,Bulk,,,SC,,3.25 K,,Tetragonal,body-centered,,,,,,,True,10.1103/PhysRev.141.412
Cadmium-Mercury alloy (86.0 at.% Hg),Cd0.14Hg0.86,Bulk,,,SC,,3.20 K,,Tetragonal,body-centered,,,,,,,True,10.1103/PhysRev.141.412
Cadmium-Mercury alloy (80.8 at.% Hg),Cd0.192Hg0.808,Bulk,,,SC,,2.92 K,,Tetragonal,body-centered,,,,,,,True,10.1103/PhysRev.141.412
Cadmium-Mercury alloy (78.0 at.% Hg),Cd0.22Hg0.78,Bulk,,,SC,,2.76 K,,Tetragonal,body-centered,,,,,,,True,10.1103/PhysRev.141.412
Cadmium-Mercury alloy (77.0 at.% Hg),Cd0.23Hg0.77,Bulk,,,SC,,2.70 K,,Tetragonal,body-centered,,,,,,,True,10.1103/PhysRev.141.412
Cadmium-Mercury alloy (74.9 at.% Hg),Cd0.251Hg0.749,Bulk,,,SC,,2.59 K,,Tetragonal,body-centered,,,,,,,True,10.1103/PhysRev.141.412
Cadmium-Mercury alloy (73.9 at.% Hg),Cd0.261Hg0.739,Bulk,,,SC,,2.51 K,,Tetragonal,body-centered,,,,,,,True,10.1103/PhysRev.141.412
Cadmium-Mercury alloy (72.0 at.% Hg),Cd0.28Hg0.72,Bulk,,,SC,,2.38 K,,Tetragonal,body-centered,,3.978 Å,3.978 Å,2.863 Å,,,True,10.1103/PhysRev.141.412
Cadmium-Mercury alloy (69.9 at.% Hg),Cd0.301Hg0.699,Bulk,,,SC,,2.24 K,,Tetragonal,body-centered,,,,,,,True,10.1103/PhysRev.141.412
Cadmium-Mercury alloy (69.6 at.% Hg),Cd0.304Hg0.696,Bulk,,,SC,,2.26 K,,Tetragonal,body-centered,,,,,,,True,10.1103/PhysRev.141.412
Cadmium-Mercury alloy (68.9 at.% Hg),Cd0.311Hg0.689,Bulk,,,SC,,2.18 K,,Tetragonal,body-centered,,,,,,,True,10.1103/PhysRev.141.412
Cadmium-Mercury alloy (68.6 at.% Hg),Cd0.314Hg0.686,Bulk,,,SC,,2.17 K,,Tetragonal,body-centered,,,,,,,True,10.1103/PhysRev.141.412
Cadmium-Mercury alloy (68.3 at.% Hg),Cd0.317Hg0.683,Bulk,,,SC,,2.18 K,,Tetragonal,body-centered,,,,,,,True,10.1103/PhysRev.141.412
Cadmium-Mercury alloy (67.4 at.% Hg),Cd0.326Hg0.674,Bulk,,,SC,,2.14 K,,Tetragonal,body-centered,,,,,,,True,10.1103/PhysRev.141.412
Cadmium-Mercury alloy (68.0 at.% Hg),Cd0.32Hg0.68,Bulk,,,SC,,2.18 K,,Tetragonal,body-centered,,,,,,,True,10.1103/PhysRev.141.412
Cadmium-Mercury alloy (66.7 at.% Hg),Cd0.333Hg0.667,Bulk,,,SC,,2.12 K,,Tetragonal,body-centered,,,,,,,True,10.1103/PhysRev.141.412
Cadmium-Mercury alloy (65.0 at.% Hg),Cd0.35Hg0.65,Bulk,,,SC,,2.05 K,,Tetragonal,body-centered,,,,,,,True,10.1103/PhysRev.141.412
Cadmium-Mercury alloy (60.3 at.% Hg),Cd0.397Hg0.603,Bulk,,,SC,,1.95 K,,Tetragonal,body-centered,,,,,,,True,10.1103/PhysRev.141.412
Cd0.40Mg0.60,Cd0.40Mg0.60,Bulk,,,NSC,,<0.015 K,,Hexagonal,hcp,,,,,,,True,10.1103/PhysRevB.6.103
Cadmium-Mercury alloy (55.1 at.% Hg),Cd0.449Hg0.551,Bulk,,,SC,,1.86 K,,Tetragonal,body-centered,,,,,,,True,10.1103/PhysRev.141.412
Cadmium-Mercury alloy (45.0 at.% Hg),Cd0.55Hg0.45,Bulk,,,SC,,1.62 K,,Tetragonal,body-centered,,,,,,,True,10.1103/PhysRev.141.412
Cd0.60Mg0.40,Cd0.60Mg0.40,Bulk,,,SC,Type-II,0.016 K,,Orthorhombic,orthorhombic,,,,,,,True,10.1103/PhysRevB.6.103
Cadmium-Mercury alloy (39.0 at.% Hg),Cd0.61Hg0.39,Bulk,,,SC,,1.44 K,,Tetragonal,body-centered,,3.913 Å,3.913 Å,2.892 Å,,,True,10.1103/PhysRev.141.412
Cadmium-Mercury alloy (35.0 at.% Hg),Cd0.65Hg0.35,Bulk,,,SC,,1.37 K,,,,,,,,,,True,10.1103/PhysRev.141.412
Cadmium-Mercury alloy (40.0 at.% Hg),Cd0.6Hg0.4,Bulk,,,SC,,1.48 K,,Tetragonal,body-centered,,3.913 Å,3.913 Å,2.892 Å,,,True,10.1103/PhysRev.141.412
Cd0.70Mg0.30,Cd0.70Mg0.30,Bulk,,,SC,Type-II,0.105 K,,Hexagonal,hcp,,,,,,,True,10.1103/PhysRevB.6.103
Cadmium-Mercury alloy (24.9 at.% Hg),Cd0.751Hg0.249,Bulk,,,SC,,1.37 K,,,,,,,,,,True,10.1103/PhysRev.141.412
Cd0.75Mg0.25,Cd0.75Mg0.25,Bulk,,,SC,Type-II,0.160 K,,Hexagonal,hcp,,,,,,,True,10.1103/PhysRevB.6.103
Cadmium-Mercury alloy (23.2 at.% Hg),Cd0.768Hg0.232,Bulk,,,SC,,1.31 K,,,,,,,,,,True,10.1103/PhysRev.141.412
Cadmium-Mercury alloy (20.1 at.% Hg),Cd0.799Hg0.201,Bulk,,,SC,,1.17 K,,,,,,,,,,True,10.1103/PhysRev.141.412
Cadmium-Mercury alloy (15.1 at.% Hg),Cd0.849Hg0.151,Bulk,,,SC,,0.96 K,,,,,,,,,,True,10.1103/PhysRev.141.412
Cd0.86Mg0.14,Cd0.86Mg0.14,Bulk,,,SC,Type-II,0.145 K,,Hexagonal,hex ordered,,,,,,,True,10.1103/PhysRevB.6.103
Cadmium-Mercury alloy (9.9 at.% Hg),Cd0.901Hg0.099,Bulk,,,SC,,0.76 K,,,,,,,,,,True,10.1103/PhysRev.141.412
Cd0.90Mg0.10,Cd0.90Mg0.10,Bulk,,,SC,Type-II,0.138 K,,Hexagonal,hcp,,,,,,,True,10.1103/PhysRevB.6.103
Cadmium-Mercury alloy (5.0 at.% Hg),Cd0.95Hg0.05,Bulk,,,SC,,0.58 K,,,,,,,,,,True,10.1103/PhysRev.141.412
Cd0.95Ni0.05Sb,Cd0.95Ni0.05Sb,Bulk,,,SC,Type-II,2.3 K,0 atm,Orthorhombic,Pbca,Pbca,0.6469 nm,0.8251 nm,0.8522 nm,,0.5 T,TRUE,10.1016/j.cjph.2021.05.004
Cd0.96Mg0.04,Cd0.96Mg0.04,Bulk,,,SC,Type-II,0.24 K,,Hexagonal,hcp,,,,,,,True,10.1103/PhysRevB.6.103
Ordered Cd2Hg,Cd2Hg,Bulk,,,SC,,,,Tetragonal,body-centered,,,,,,,True,10.1103/PhysRev.141.412
Cd2Os2O7,Cd2Os2O7,,,,NSC,,,,,pyrochlore,,,,,,,,10.1103/PhysRevLett.87.187001
Cd₂Os₂O₇,Cd2Os2O7,Bulk,,,NSC,,,,Cubic,pyrochlore,Fd-3m,,,,,,True,10.1103/PhysRevB.66.035120
Cd2Os2O7,Cd2Os2O7,,,,NSC,,,,Cubic,pyrochlore,,,,,,,FALSE,10.1103/PhysRevB.93.035139
Cd2Os2O7,Cd2Os2O7,,,,NSC,,,,,,,,,,,,FALSE,10.1103/PhysRevB.100.104301
Cadmium Rhenium Oxide,Cd2Re2O7,Bulk,,,SC,Type-II,1 K,,Cubic,pyrochlore,Fd-3m,,,,,,True,10.1103/PhysRevB.66.012516
Cadmium Rhenium Oxide,Cd2Re2O7,Bulk,,,SC,Type-II,1.1 K,,Cubic,pyrochlore,Fd-3m,,,,,,True,10.1103/PhysRevB.66.100509
Cadmium Rhenium Oxide,Cd2Re2O7,Bulk,,,SC,Type-II,1 K,,Cubic,pyrochlore,"Fd-3m (high-T), F-43m (low-T)",,,,,,True,10.1103/PhysRevLett.89.017001
Cd2Re2O7,Cd2Re2O7,Bulk,,,SC,Type-II,0.97 K,,Cubic,pyrochlore,Fd-3m,10.226 Å,10.226 Å,10.226 Å,< 0.002 T,0.21 T,True,10.1103/PhysRevLett.87.187001
Cadmium Rhenium Oxide,Cd2Re2O7,Bulk,,,SC,Type-II,~1 K,,Cubic,pyrochlore,,,,,<0.002 T,0.5 T,True,10.1103/PhysRevLett.89.147002
Cadmium Rhenium Oxide,Cd2Re2O7,Bulk,,,SC,Type-II,1.4 K,,Cubic,pyrochlore,Fd-3m,,,,,,True,10.1103/PhysRevB.66.134528
Cadmium Rhenium Oxide,Cd2Re2O7,Bulk,,,SC,Type-II,1.47 K,,Cubic,pyrochlore,,10.2244 Å,10.2244 Å,10.2244 Å,,0.48-0.84 T,True,10.1103/PhysRevB.64.180503
Cadmium Rhenium Oxide,Cd2Re2O7,Bulk,,,SC,,1.5 K,,Cubic,pyrochlore,,,,,,,True,10.1103/PhysRevB.66.014534
Cadmium Rhenium Oxide,Cd2Re2O7,Bulk,,,SC,Unconventional/pyrochlore oxide,,ambient pressure,"Cubic (Phase I), Tetragonal (Phase II), Tetragonal (Phase III)",pyrochlore,"Fd-3m (Phase I), I-4m2 (Phase II), I4122 (Phase III)",,,,,,,10.1103/PhysRevLett.122.147602
Cadmium Rhenium Oxide,Cd2Re2O7,Bulk,,,SC,,1 K,ambient,"Cubic (Phase I), Tetragonal (Phase II, III)",pyrochlore,"Fd-3m (Phase I), I-4m2 (Phase II), I4122 (Phase III)",,,,,,TRUE,10.1103/PhysRevB.102.155131
Cd2Re2O7,Cd2Re2O7,Bulk,,,SC,Noncentrosymmetric/Nodeless,,,,Noncentrosymmetric,,,,,,,TRUE,10.1103/PhysRevB.76.184513
Cd2Re2O7,Cd2Re2O7,Bulk,,,SC,,1 K,ambient pressure,Cubic,pyrochlore,Fd-3m,,,,,,TRUE,10.1103/PhysRevB.93.035139
"Cd2Re2O7 (high pressure, 2.2 GPa)",Cd2Re2O7,Bulk,,,SC,,1.8 K,2.2 GPa,Tetragonal,pyrochlore,,,,,,,TRUE,10.1103/PhysRevB.93.035139
"Cd2Re2O7 (high pressure, 14 GPa)",Cd2Re2O7,Bulk,,,SC,,3.5 K,14 GPa,Rhombohedral,pyrochlore (trigonal distortion),R-3m,,,,,,TRUE,10.1103/PhysRevB.93.035139
Cadmium Rhenate,Cd2Re2O7,Bulk,,,SC,,1 K,,Cubic,pyrochlore,Fd-3m,,,,,,FALSE,10.1103/PhysRevB.70.174510
Cd2Re2O7,Cd2Re2O7,Bulk,,,SC,,1 K,ambient,,pyrochlore,,,,,,,FALSE,10.1103/PhysRevB.71.024524
Cadmium Rhenate Pyrochlore,Cd2Re2O7,,,,SC,,1 K,,,pyrochlore,,,,,,,,10.1103/PhysRevB.72.024522
Cd2Re2O7,Cd2Re2O7,Bulk,,,Superconductor,,1 K,,Cubic,Pyrochlore,,,,,,,FALSE,10.1103/PhysRevB.99.064106
Cd2Re2O7,Cd2Re2O7,Bulk,,,SC,,,,,pyrochlore,,,,,,,FALSE,10.1103/PhysRevB.71.214517
Cd2Re2O7,Cd2Re2O7,,,,SC,,1.5 K,,"Cubic (at 298 K), Tetragonal (at 13 K)",pyrochlore,"Fd-3m (at room T), I-4m2 (at 13 K)",,,,,,FALSE,10.1103/PhysRevB.73.144506
Cadmium Dirhenate,Cd2Re2O7,Bulk,,,SC,,1 K,0 kbar,,pyrochlore,,,,,,,FALSE,10.1103/PhysRevLett.93.157004
Cadmium Rhenate,Cd2Re2O7,Bulk,,,SC,Type-II,,ambient,Cubic,pyrochlore,Fd-3m,,,,,,FALSE,10.1103/PhysRevB.70.020503
Cd2Re2O7,Cd2Re2O7,,,,SC,Noncentrosymmetric,1 K,,Tetragonal (low temperature),Pyrochlore (room temperature),I4122 (low temperature),,,,,,,10.1103/PhysRevB.70.214510
Cd2Re2O7,Cd2Re2O7,Bulk,,,SC,Unconventional,,,Cubic,Pyrochlore,,,,,,,FALSE,10.1103/PhysRevB.98.224510
Cd2Re2O7,Cd2Re2O7,Bulk,,,SC,,1.0 K,,,pyrochlore,,,,,,,FALSE,10.1103/PhysRevB.73.224520
Cd2Re2O7,Cd2Re2O7,,,,SC,,,,,,,,,,,,FALSE,10.1103/PhysRevB.74.220502
Cd2Re2O7,Cd2Re2O7,Bulk,,,SC,Type-II,0.1 K,,,,,,,,,5.75 kOe,TRUE,10.1016/j.physc.2007.07.003
Cd2Re2O7,Cd2Re2O7,Bulk,,,SC,Type-II,1.0 K,,Cubic,Pyrochlore,F4̄3m,1.0226 nm,1.0226 nm,1.0226 nm,,,TRUE,10.1016/S0022-3697(02)00090-2
Cd2Re2O7,Cd2Re2O7,Bulk,,,SC,Type-II,1.1 K,,Cubic,Pyrochlore,,10.221 Å,,,,0.8 T,TRUE,10.1016/S0921-4534(02)01379-5
Cd2Re2O7,Cd2Re2O7,Bulk,,,SC,Type-II,1 K,,Pyrochlore,Cubic,Fd-3m,,,,,,TRUE,10.1016/j.physb.2017.10.030
Cd2Re2O7,Cd2Re2O7,Bulk,,,SC,BCS-type,1.0 K,,Pyrochlore,Cubic,,,,,,,FALSE,10.1016/j.jssc.2005.10.039
Cd2Re2O7,Cd2Re2O7,Bulk,,,SC,Type-II,1 K,,Cubic,Fd-3m,Fd-3m,,,,,,TRUE,10.1016/S0921-4526(02)02621-2
Cd2Re2O7,Cd2Re2O7,Bulk,,,SC,Heavy Fermion,2 K,,Pyrochlore,,,,,,,,TRUE,10.1016/j.physb.2016.09.002
Cd2Re2O7,Cd2Re2O7,Bulk,,,SC,Type-II,0.97-1.04,,Pyrochlore,,,,,,,0.29,TRUE,10.1016/S0921-4526(02)02143-9
Cd2Re2O7 (Polished Surface),Cd2Re2O7,Thin Film,,,SC,Type-II,2,,Pyrochlore,,,,,,,0.5-0.8,TRUE,10.1016/S0921-4526(02)02143-9
Cd2Re2O7,Cd2Re2O7,Bulk,,,SC,Type-II,1.0 K,,Pyrochlore,Cubic,Fd-3m,1.0226 nm,1.0226 nm,1.0226 nm,0.002 T,0.29 T,TRUE,10.1016/S0022-3697(02)00131-2
Cd2Re2O7,Cd2Re2O7,Bulk,,,SC,Type-II,1.0 K,,Cubic,Pyrochlore,Fd-3m,1.02232 nm,1.02232 nm,1.02232 nm,,0.29 T,TRUE,10.1016/j.physc.2007.03.023
Cd2Re2O7,Cd2Re2O7,Bulk,,,SC,Type-II,1.01 K,,Cubic,,Fd-3m,1.028 nm,1.028 nm,1.028 nm,,,TRUE,10.1016/j.physc.2018.02.012
Cd2Re2^18O7,Cd2Re2^18O7,Bulk,,,SC,Type-II,0.99 K,,Cubic,,Fd-3m,1.028 nm,1.028 nm,1.028 nm,,,TRUE,10.1016/j.physc.2018.02.012
Cd3As2,Cd3As2,Bulk,,,SC,,,,,,,,,,,,TRUE,10.1103/PhysRevB.109.064511
Cadmium Arsenide Nanowire,Cd3As2,Nanowire,Diameter: 50 nm,Si/SiO2 (500 μm / 305 nm),SC,Topological,,,,,,,,,,,TRUE,10.1103/PhysRevB.108.094514
Cd3As2,Cd3As2,,,,SC,,2.0 K,,,,,,,,,,TRUE,10.1103/PhysRevB.107.235154
Cd3As2,Cd3As2,Bulk,,,NSC,,,,,,,,,,,,FALSE,10.1103/PhysRevB.98.155317
Cadmium Arsenide (high pressure),Cd3As2,Bulk,,,SC,,,high pressure,,,,,,,,,FALSE,10.1103/PhysRevMaterials.3.034201
Cd3As2,Cd3As2,Bulk,,,SC,,,under pressure,,,,,,,,,TRUE,10.1103/PhysRevB.100.245151
Cd3As2,Cd3As2,Bulk,,,SC,Dirac superconductor,0.0002 eV,8.5 GPa,,,,4.0 Å,,,,,Theoretical,10.1103/PhysRevB.97.134519
Cd3As2,Cd3As2,Bulk,,,SC,Topological/Dirac semimetal,,,,Dirac semimetal,,,,,,,FALSE,10.1103/PhysRevLett.123.027003
Cd3As2,Cd3As2,Bulk,,,SC,,,,,,,,,,,,TRUE,10.1103/PhysRevB.92.054503
Cadmium Arsenide,Cd3As2,,,,SC/TDS,Topological Dirac semimetal,,"with point contact, metal junction, or external pressure",,,,,,,,,FALSE,10.1103/PhysRevB.103.155148
Cd3As2,Cd3As2,Bulk,,,SC,,,,,,,,,,,,TRUE,10.1103/PhysRevB.107.115127
Cadmium Arsenide,Cd3As2,Bulk,,,SC,Unconventional,,,,,,,,,,,FALSE,10.1103/PhysRevB.100.235109
Cadmium Arsenide,Cd3As2,Nanoplate,,Si with 285 nm SiO2,SC,"Proximity-induced, Topological",5 K,,,,,,,,,,TRUE,10.1103/PhysRevLett.124.156601
Cadmium Arsenide,Cd3As2,Bulk,,,SC,Type-II,3 K,,,,,,,,,,TRUE,10.1103/PhysRevB.96.224517
Cd3As2,Cd3As2,,,,SC,,,,,,,,,,,,FALSE,10.1103/PhysRevB.99.054501
Cd3Mg,Cd3Mg,Bulk,,,SC,Type-II,0.185 K,,Hexagonal,hcp,,,,1.62,,,True,10.1103/PhysRevB.6.103
Cd3ScB8,Cd3ScB8,Bulk,,,SC,,10.8 K,,,,,,,,,,FALSE,10.1103/PhysRevB.111.014104
Cadmium-Bismuth eutectic solder,CdBi,Bulk,,,SC,,above measurement temperature range,,,,,,,,,several Oe,,10.1103/PhysRev.167.345
Cadmium-Bismuth Solder,CdBi,Bulk,,,SC,,low Tc (below experimental field range),,,,,,,,,,,10.1103/PhysRevB.14.1916
Cadmium Carbon Nickel,CdCNi3,Bulk,,,SC,BCS,2.5–3.2 K,0 GPa,Cubic,Antiperovskite,Pm-3m,3.844,3.844,3.844,,,FALSE,10.1103/PhysRevB.78.174504
CdCNi3,CdCNi3,Bulk,,,SC,Type-II,3.4 K,,Cubic,Simple Cubic,,3.84 Å,3.84 Å,3.84 Å,,,TRUE,10.1016/j.physc.2006.03.017
CdCNi3,CdCNi3,Bulk,,,SC,Type-II,2.5-3.2 K,,Cubic Perovskite,Cubic,Pm-3m,3.844,3.844,3.844,,,FALSE,10.1016/j.solidstatesciences.2008.04.024
CdCNi3,CdCNi3,Bulk,,,SC,,3.4 K,,,,,,,,,,FALSE,10.1016/j.physc.2022.1354158
CdCNi3,CdCNi3,Bulk,,,SC,Conventional,3.4 K,,Cubic Inverse Perovskite,Cubic,,,,,,,FALSE,10.1016/j.physc.2014.09.010
CdCNi3,CdCNi3,Bulk,,,SC,Low-Tc,2 K,,Cubic,Cubic,Pm3m,3.867,3.867,3.867,,,FALSE,10.1016/j.physc.2007.08.004
CdF2-based sandwich system,CdF2,Thin Film,,,SC,High-Tc,319 K,,,,,,,,,,TRUE,10.1016/j.physc.2012.07.011
Cadmium-Mercury alloy (50.0 at.% Hg),CdHg,Bulk,,,SC,,1.73 K,,Tetragonal,body-centered,,,,,,,True,10.1103/PhysRev.141.412
CdHg,CdHg,Bulk,,,SC,,1.8 K,,,tI2,,,,,,,TRUE,Handbook of SC
CdHg,CdHg,Bulk,,,SC,,1.77 K,,,,,,,,,,TRUE,Handbook of SC
Ordered CdHg2,CdHg2,Bulk,,,SC,,,,Tetragonal,body-centered,,,,,,,True,10.1103/PhysRev.141.412
CdMg,CdMg,Bulk,,,NSC,,<0.015 K,,Hexagonal,hcp,,,,,,,True,10.1103/PhysRevB.6.103
CdMg3,CdMg3,Bulk,,,NSC,,<0.015 K,,Hexagonal,hex,,,,,,,True,10.1103/PhysRevB.6.103
CdMo6S8,CdMo6S8,Bulk,,,SC,Type-II,3.5 K,,Rhombohedral,Chevrel phase,R3̄,9.440 Å,9.440 Å,10.720 Å,,,TRUE,Handbook of SC
CdNi3C,CdNi3C,Bulk,,,SC,,2.5-3.2 K,,,Antiperovskite,,,,,,1.8-2.2 T,FALSE,10.1103/PhysRevB.105.214529
CdPS3,CdPS3,Bulk,,,NSC,,NSC,up to 8.7 GPa,"Monoclinic (C2/m) at ambient, Trigonal (R-3) at high pressure",layered honeycomb,"C2/m (12) at ambient, R-3 (148) at high pressure",,,,,,FALSE,10.1103/PhysRevB.107.165125
CdS,CdS,Bulk,,,SC,High-Tc,77 K,pressure-quenched,,ionic crystal,,,,,,,,10.1103/PhysRevB.26.1223
Cadmium sulfide,CdS,Bulk,,,NSC,,,,Cubic,zinc-blende,,,,,,,True,10.1103/PhysRevB.37.3275
CdS,CdS,Bulk,,,SC,Type-II,77 K,,,mixture of zincblende and NaCl structure,,,,,,,True,10.1103/PhysRevLett.45.478
Cadmium sulfide,CdS,Bulk,,,SC,High-Tc,180 K,,,,,,,,,,,10.1103/PhysRevB.37.7838
CdS,CdS,Bulk,,,SC,,,,,,,,,,,,,10.1103/PhysRevB.41.8964
CdS,CdS,Bulk,,,SC,,,,,,,,,,,,,10.1103/PhysRevB.47.11360
Electron-hole liquid in CdS,CdS,Bulk,,,SC,,~1 K,,,,,,,,,,False,10.1103/PhysRevB.31.2729
Cadmium sulfide,CdS,Bulk,,,SC,High-Tc,,,Cubic,zinc-blende,,,,,,,,10.1103/PhysRevB.29.4602
CdS,CdS,Bulk,,,SC,High-Tc,77 K,40 kbar,,wurtzite/zinc-blende/NaCl,,,,,,,,10.1103/PhysRevB.27.140
CdS,CdS,,,,NSC,,,,,,,,,,,,FALSE,10.1103/PhysRevB.108.165119
CdS,CdS,Bulk,,,SC,High-Tc,77 K,,,,,,,,,,TRUE,10.1016/0378-4363(81)90312-0
Cadmium telluride,CdTe,Bulk,,,NSC,,,,Cubic,,,,,,,,FALSE,10.1103/PhysRevMaterials.1.021201
CdTe,CdTe,Bulk,,,NSC,,,,,,,,,,,,FALSE,10.1103/PhysRevLett.118.147001
Cd₂.₅Mo₁₅Se₁₉,Cd₂.₅Mo₁₅Se₁₉,Bulk,,,NSC,,< 0.5 K,,Hexagonal,β-Mo₁₅Se₁₉ type,R3c,9.970 Å,,56.70 Å,,,TRUE,Handbook of SC
Ce(Cu1-xNix)2Si2,Ce(Cu1-xNix)2Si2,,,,SC,,,,,,,,,,,,FALSE,10.1103/PhysRevB.98.165136
"Ce(O,F)BiS2",Ce(O0.73F0.27)BiS2,Bulk,,,SC,Type-II,3.1 K,Ambient,Tetragonal,Tetragonal,P4/nmm,4.0321,4.0321,13.356,,7400 Oe,TRUE,10.1016/j.jallcom.2017.06.125
Ce(OF)FeAs,Ce(OF)FeAs,Bulk,,,SC,iron-based,,,,,,,,,,,,10.1103/PhysRevB.78.134523
CeRh0.45Ir0.55In5,Ce(Rh0.45Ir0.55)In5,Bulk,,,"SC,AFM",Heavy-fermion/Unconventional,0.8 K,ambient,Tetragonal,HoCoGa5-type,,,,,,,TRUE,10.1103/PhysRevB.70.014511
CeRh0.55Ir0.45In5,Ce(Rh0.55Ir0.45)In5,Bulk,,,"SC,AFM",Heavy-fermion/Unconventional,0.94 K,ambient,Tetragonal,HoCoGa5-type,,,,,,,TRUE,10.1103/PhysRevB.70.014511
CeRh0.5Ir0.5In5,Ce(Rh0.5Ir0.5)In5,Bulk,,,"SC,AFM",Heavy-fermion/Unconventional,0.9 K,ambient,Tetragonal,HoCoGa5-type,,,,,,,TRUE,10.1103/PhysRevB.70.014511
Ce(Ru0.75Rh0.25)3B2,Ce(Ru0.75Rh0.25)3B2,Bulk,,,SC,,0.375 K,,Hexagonal,CeCo3B2-type,P6/mmm,5.542 Å,5.542 Å,2.971 Å,,,True,10.1103/PhysRevB.41.9013
Ce(Ru0.7Rh0.3)3B2,Ce(Ru0.7Rh0.3)3B2,Bulk,,,SC,,0.24 K,,Hexagonal,CeCo3B2-type,P6/mmm,5.542 Å,5.542 Å,2.975 Å,,,True,10.1103/PhysRevB.41.9013
Ce(Ru0.8Rh0.2)3B2,Ce(Ru0.8Rh0.2)3B2,Bulk,,,SC,,0.51 K,,Hexagonal,CeCo3B2-type,P6/mmm,5.539 Å,5.539 Å,2.984 Å,,,True,10.1103/PhysRevB.41.9013
Ce(Ru0.9Rh0.1)3B2,Ce(Ru0.9Rh0.1)3B2,Bulk,,,SC,,0.81 K,,Hexagonal,CeCo3B2-type,P6/mmm,5.532 Å,5.532 Å,2.990 Å,,,True,10.1103/PhysRevB.41.9013
Cerium hydride,Ce-H,Bulk,,,SC,conventional/Type-II,,,,clathratelike,,,,,,,TRUE,10.1103/PhysRevB.104.024503
Ce-82at%Ru,Ce0.18Ru0.82,Bulk,,,SC,Type-II,2.5 K,,Amorphous,,,,,,,,TRUE,10.1016/0921-4526(93)90547-J
Ce0.2Gd0.8Ru2,Ce0.2Gd0.8Ru2,Bulk,,,FM,,NSC,,,,,,,,,,TRUE,10.1103/PhysRevB.81.184404
Ce0.2La0.8RhSb,Ce0.2La0.8RhSb,Bulk,,,NSC,,,,Orthorhombic,ε-TiNiSi-type,Pnma,7.521 Å,4.648 Å,7.905 Å,,,True,10.1103/PhysRevB.51.399
Ce0.34Pr0.34Nd0.32O0.5F0.5BiS2,Ce0.34Pr0.34Nd0.32O0.5F0.5BiS2,Bulk,,,SC,Type-II,3.76,,Tetragonal,,P 4/nmm,4.01231,,13.3629,,,TRUE,10.1016/j.ssc.2019.04.001
Ce0.4La0.6RhSb,Ce0.4La0.6RhSb,Bulk,,,NSC,,,,Orthorhombic,ε-TiNiSi-type,Pnma,7.502 Å,4.639 Å,7.892 Å,,,True,10.1103/PhysRevB.51.399
Ce0.50Nd0.50O0.5F0.5BiS2,Ce0.50Nd0.50O0.5F0.5BiS2,Bulk,,,SC,Type-II,3.76,,Tetragonal,,P 4/nmm,4.01200,,13.3632,,,TRUE,10.1016/j.ssc.2019.04.001
(Ce0.5Cd0.5)Sr2YCu2O7−δ,Ce0.5Cd0.5Sr2YCu2O7−δ,Bulk,,,SC,High-Tc,28 K,5 MPa,Tetragonal,1212,P4/mmm,3.808 Å,3.808 Å,12.10 Å,,,TRUE,10.1016/S0925-8388(97)00244-2
Ce0.5La0.5Ru2,Ce0.5La0.5Ru2,Bulk,,,SC,Type-II,0.3 K,,Laves phase,,,,,,,,TRUE,10.1016/j.jmmm.2003.11.085
Ce0.5Pr0.5CoGe3,Ce0.5Pr0.5CoGe3,Bulk,,,NSC,,,,Tetragonal,BaNiSn3-type,I4mm,4.314,4.314,9.832,,,TRUE,10.1103/PhysRevB.102.245127
Ce0.5Yb0.5CoIn5,Ce0.5Yb0.5CoIn5,Bulk,,,SC,Type-II/intermediate-valence,1.3 K,,,,,,,,,,TRUE,10.1103/PhysRevB.99.035136
Ce0.5Yb0.5CoIn5,Ce0.5Yb0.5CoIn5,Bulk,,,SC,Heavy fermion/Unconventional/Type-II,1.19 K,ambient,Tetragonal,HoCoGa5-type,,4.612 Å,4.612 Å,7.551 Å,,,TRUE,10.1103/PhysRevLett.106.156403
Ce0.5Yb0.5O0.9F0.1FeAs,Ce0.5Yb0.5O0.9F0.1FeAs,Bulk,,,SC,Iron-based,48.7 K,,Tetragonal,,P 4/nmm,,,,,66 T,TRUE,10.1016/j.physc.2012.04.031
Ce0.6La0.4RhSb,Ce0.6La0.4RhSb,Bulk,,,NSC,,,,Orthorhombic,ε-TiNiSi-type,Pnma,7.470 Å,4.636 Å,7.888 Å,,,True,10.1103/PhysRevB.51.399
Ce0.6Yb0.4CoIn5,Ce0.6Yb0.4CoIn5,Bulk,,,SC,Type-II/intermediate-valence,1.50 K,,,,,,,,,,TRUE,10.1103/PhysRevB.99.035136
Ce0.6Yb0.4CoIn5,Ce0.6Yb0.4CoIn5,Bulk,,,SC,Unconventional/Heavy-fermion,,0-25 kbar,,,,,,,,,TRUE,10.1103/PhysRevB.86.100502
Ce0.6Yb0.4O0.9F0.1FeAs,Ce0.6Yb0.4O0.9F0.1FeAs,Bulk,,,SC,Iron-based,47.1 K,,Tetragonal,,P 4/nmm,,,,,68 T,TRUE,10.1016/j.physc.2012.04.031
Ce0.73Ho0.27Ru2,Ce0.73Ho0.27Ru2,Bulk,,,SC,,1.57 K,,Cubic,Laves-phase C-15,,,,,,,True,10.1103/PhysRevB.21.79
Ce0.73Ho0.27Ru2,Ce0.73Ho0.27Ru2,Bulk,,,SC,,,,,,,,,,,,,10.1103/PhysRevLett.51.1290
Ce0.73Ho0.27Ru2,Ce0.73Ho0.27Ru2,Bulk,,,SC,,1.6 K,,,,,,,,,,,10.1103/PhysRevB.28.2859
Cerium Holmium Ruthenium,Ce0.73Ho0.27Ru2,Bulk,,,SC,,1.6 K,,Cubic,C-15 cubic Laves phase,Fd3m,7.510 Å,7.510 Å,7.510 Å,,,True,10.1103/PhysRevB.21.70
Ce0.73Ho0.27Ru2,Ce0.73Ho0.27Ru2,Bulk,,,SC,,,,,,,,,,,,,10.1103/PhysRevB.33.162
Ce0.74Yb0.26CoIn5,Ce0.74Yb0.26CoIn5,Bulk,,,SC,Heavy fermion/Unconventional,Decreases linearly with Yb content,Ambient,Tetragonal,,,,,,,,TRUE,10.1103/PhysRevB.88.165118
Ce0.75Gd0.25Ru2,Ce0.75Gd0.25Ru2,Bulk,,,SC,,,,,,,,,,,,,10.1103/PhysRevB.21.79
Ce0.75La0.25Ru2,Ce0.75La0.25Ru2,Bulk,,,SC,Type-II,<4.21 K,8 GPa,Cubic,Laves phase C15,,,,,,,True,10.1103/PhysRevB.65.174513
Ce0.75Th0.25Cu2Si2,Ce0.75Th0.25Cu2Si2,Bulk,,,SC,Heavy-fermion,0.25 K (onset),,,,,,,,,,True,10.1103/PhysRevB.42.8630
Ce0.79Yb0.21CoIn5,Ce0.79Yb0.21CoIn5,Bulk,,,SC,Heavy fermion/Unconventional,Decreases linearly with Yb content,Ambient,Tetragonal,,,,,,,,TRUE,10.1103/PhysRevB.88.165118
Ce0.7Th0.3Cu2Si2,Ce0.7Th0.3Cu2Si2,Bulk,,,NSC,,,,,,,,,,,,True,10.1103/PhysRevB.42.8630
Ce0.7Yb0.3CoIn5,Ce0.7Yb0.3CoIn5,Bulk,,,SC,Type-II/intermediate-valence,1.59 K,,,,,,,,,,TRUE,10.1103/PhysRevB.99.035136
Ce0.7Yb0.3O0.9F0.1FeAs,Ce0.7Yb0.3O0.9F0.1FeAs,Bulk,,,SC,Iron-based,42.7 K,,Tetragonal,,P 4/nmm,3.991 Å,,8.625 Å,,142 T,TRUE,10.1016/j.physc.2012.04.031
Ce0.825La0.175CoIn5,Ce0.825La0.175CoIn5,Bulk,,,NSC,,,ambient pressure,,HoCoGa5 structure,,4.619 Å,4.619 Å,7.567 Å,,,True,10.1103/PhysRevB.66.054534
Ce1-xLaxCoIn5 (x=0.18),Ce0.82La0.18CoIn5,Bulk,,,NSC,,0 K,,Tetragonal,HoCoGa5-type,,,,,,,,10.1103/PhysRevB.79.024422
Ce0.85La0.15CoIn5,Ce0.85La0.15CoIn5,Bulk,,,SC,Heavy-fermion,0.78 K,ambient pressure,,HoCoGa5 structure,,4.619 Å,4.619 Å,7.563 Å,,"127 kOe (a-axis), 55 kOe (c-axis)",True,10.1103/PhysRevB.66.054534
Ce0.85Th0.15Cu2Si2,Ce0.85Th0.15Cu2Si2,Bulk,,,SC,Heavy-fermion,0.37 K (onset),,,,,,,,,,True,10.1103/PhysRevB.42.8630
Ce0.85Yb0.15CoIn5,Ce0.85Yb0.15CoIn5,Bulk,,,SC,Heavy-fermion,,,,,,,,,,,TRUE,10.1103/PhysRevB.101.045105
Ce0.875La0.125CoIn5,Ce0.875La0.125CoIn5,Bulk,,,SC,Heavy-fermion,0.86 K,ambient pressure,,HoCoGa5 structure,,4.623 Å,4.623 Å,7.546 Å,,,True,10.1103/PhysRevB.66.054534
Ce0.875Yb0.125CoIn5,Ce0.875Yb0.125CoIn5,Bulk,,,SC,Type-II/heavy-fermion,2.14 K,,,,,,,,,,TRUE,10.1103/PhysRevB.99.035136
Ce0.875Yb0.125CoIn5,Ce0.875Yb0.125CoIn5,Bulk,,,SC,Heavy fermion/Unconventional/Type-II,1.97 K,ambient,Tetragonal,HoCoGa5-type,,4.612 Å,4.612 Å,7.551 Å,,,TRUE,10.1103/PhysRevLett.106.156403
Ce0.87Gd0.13Ru2,Ce0.87Gd0.13Ru2,Bulk,,,SC,,4.9 K,,,,C15,,,,,,True,10.1103/PhysRevB.15.2592
Ce0.88Gd0.12Ru2,Ce0.88Gd0.12Ru2,Bulk,,,SC,,4.0 K,,,,C15,,,,,,True,10.1103/PhysRevB.15.2592
Ce0.88Gd0.12Ru2,Ce0.88Gd0.12Ru2,Bulk,,,SC,,Below 6 K,,Cubic,Laves phase (C15),Fd-3m,,,,,,TRUE,10.1103/PhysRevB.81.184404
Ce0.88Yb0.12CoIn5,Ce0.88Yb0.12CoIn5,Bulk,,,SC,Heavy fermion/Unconventional,Decreases linearly with Yb content,Ambient,Tetragonal,,,,,,,,TRUE,10.1103/PhysRevB.88.165118
Ce0.89Gd0.11Ru2,Ce0.89Gd0.11Ru2,Bulk,,,SC,,2.6 K,,,,C15,,,,,,True,10.1103/PhysRevB.15.2592
Ce0.8La0.2RhSb,Ce0.8La0.2RhSb,Bulk,,,NSC,,,,Orthorhombic,ε-TiNiSi-type,Pnma,7.455 Å,4.626 Å,7.876 Å,,,True,10.1103/PhysRevB.51.399
Ce0.8La0.2Ru2,Ce0.8La0.2Ru2,Bulk,,,SC,Type-II,<4.21 K,8 GPa,Cubic,Laves phase C15,,,,,,,True,10.1103/PhysRevB.65.174513
Ce0.8Tb0.2Ru2,Ce0.8Tb0.2Ru2,Bulk,,,SC,,2.6 K,,,,,,,,,,,10.1103/PhysRevB.21.79
Ce0.8Th0.2Cu2Si2,Ce0.8Th0.2Cu2Si2,Bulk,,,SC,Heavy-fermion,,,,,,4.095 Å,4.095 Å,9.913 Å,,,True,10.1103/PhysRevB.42.8630
Ce0.8Y0.2CoIn5,Ce0.8Y0.2CoIn5,Bulk,,,SC,Unconventional/Heavy-fermion,,0-25 kbar,,,,,,,,,TRUE,10.1103/PhysRevB.86.100502
Ce0.8Yb0.2CoIn5,Ce0.8Yb0.2CoIn5,Bulk,,,SC,Type-II/heavy-fermion,1.90 K,,,,,,,,,,TRUE,10.1103/PhysRevB.99.035136
Ce0.8Yb0.2CoIn5,Ce0.8Yb0.2CoIn5,Bulk,,,SC,Unconventional/Heavy-fermion,,0-25 kbar,,,,,,,,,TRUE,10.1103/PhysRevB.86.100502
Ce0.90La0.10CoIn5,Ce0.90La0.10CoIn5,Bulk,,,SC,Heavy-fermion,0.7-0.8 K,,,,,,,,,,TRUE,10.1103/PhysRevLett.95.067002
Ce0.91Yb0.09CoIn5,Ce0.91Yb0.09CoIn5,Bulk,,,SC,Heavy-fermion/Unconventional/Type-II,,,Tetragonal,HoCoGa5-type,P4/mmm,,,,,,TRUE,10.1103/PhysRevB.83.235117
Ce0.925La0.075CoIn5,Ce0.925La0.075CoIn5,Bulk,,,SC,Heavy-fermion,1.31 K,ambient pressure,,HoCoGa5 structure,,4.615 Å,4.615 Å,7.551 Å,,"188 kOe (a-axis), 89 kOe (c-axis)",True,10.1103/PhysRevB.66.054534
Ce0.94Gd0.06Ru2,Ce0.94Gd0.06Ru2,Bulk,,,SC,,,,,,,,,,,,True,10.1103/PhysRevLett.1.449
Ce0.94La0.06Ru2,Ce0.94La0.06Ru2,Bulk,,,SC,Type-II,6.7 K,,Laves phase,,,,,,,,TRUE,10.1016/j.jmmm.2003.11.085
Ce0.95La0.05CoIn5,Ce0.95La0.05Co1In5,Bulk,,,SC,Heavy fermion,1.5 K,,,,,,,,,,TRUE,10.1103/PhysRevB.84.052505
Ce0.95La0.05CoIn5,Ce0.95La0.05CoIn5,Bulk,,,SC,Heavy-fermion,1.68 K,ambient pressure,,HoCoGa5 structure,,4.614 Å,4.614 Å,7.551 Å,,"214 kOe (a-axis), 107 kOe (c-axis)",True,10.1103/PhysRevB.66.054534
Ce0.95La0.05CoIn5,Ce0.95La0.05CoIn5,Bulk,,,SC,Heavy-fermion,,,,,,,,,,,TRUE,10.1103/PhysRevLett.95.067002
Ce0.95Nd0.05CoIn5,Ce0.95Nd0.05CoIn5,Bulk,,,SC,Heavy-fermion,2.0 K,ambient pressure,,HoCoGa5 structure,,4.601 Å,4.601 Å,7.546 Å,,,True,10.1103/PhysRevB.66.054534
Ce0.95Nd0.05CoIn5,Ce0.95Nd0.05CoIn5,Bulk,,,SC,Heavy-fermion,1.6 K,,Tetragonal,,,,,,,,TRUE,10.1103/PhysRevB.97.245120
Ce0.95Nd0.05CoIn5,Ce0.95Nd0.05CoIn5,Bulk,,,SC,Heavy fermion,,,Tetragonal,,P4/mmm,,,,,,FALSE,10.1103/PhysRevB.90.014423
5%Nd-doped CeRu2,Ce0.95Nd0.05Ru2,Bulk,,,SC,Type-II,6.8 K,,,,,,,,,,TRUE,10.1016/S0921-4534(99)00419-0
Ce0.95Nd0.05Ru2,Ce0.95Nd0.05Ru2,Bulk,,,SC,Type-II,6.8 K,,C-15 Laves phase,,,,,,,,TRUE,10.1016/S0038-1098(99)00176-3
Ce0.95Th0.05Cu2Si2,Ce0.95Th0.05Cu2Si2,Bulk,,,SC,Heavy-fermion,,,,,,4.097 Å,4.097 Å,9.914 Å,,,True,10.1103/PhysRevB.42.8630
Ce0.95Yb0.05CoIn5,Ce0.95Yb0.05CoIn5,Bulk,,,SC,Type-II/heavy-fermion,2.18 K,,,,,,,,,,TRUE,10.1103/PhysRevB.99.035136
Ce0.95Yb0.05CoIn5,Ce0.95Yb0.05CoIn5,Bulk,,,SC,Heavy fermion/Unconventional/Type-II,2.16 K,ambient,Tetragonal,HoCoGa5-type,,4.612 Å,4.612 Å,7.551 Å,,,TRUE,10.1103/PhysRevLett.106.156403
Ce0.965La0.035CoIn5,Ce0.965La0.035Co1In5,Bulk,,,SC,Heavy fermion,1.7 K,,,,,,,,,,TRUE,10.1103/PhysRevB.84.052505
Ce0.96Yb0.04CoIn5,Ce0.96Yb0.04CoIn5,Bulk,,,SC,Heavy fermion/Unconventional,Decreases linearly with Yb content,Ambient,Tetragonal,,,,,,,,TRUE,10.1103/PhysRevB.88.165118
Ce0.975Cu2Si2,Ce0.975Cu2Si2,Bulk,,,NSC,,,ambient pressure,,,,,,,,,True,10.1103/PhysRevLett.82.5353
Ce0.97Rh2Si2,Ce0.97Rh2Si2,Bulk,,,NSC,,,,,,,,,,,,True,10.1103/PhysRevB.53.8241
Ce0.98La0.02CoIn5,Ce0.98La0.02Co1In5,Bulk,,,SC,Heavy fermion,1.9 K,,,,,,,,,,TRUE,10.1103/PhysRevB.84.052505
Ce0.98La0.02CoIn5,Ce0.98La0.02CoIn5,Bulk,,,SC,Heavy-fermion,2.0 K,ambient pressure,,HoCoGa5 structure,,4.613 Å,4.613 Å,7.551 Å,,"235 kOe (a-axis), 119 kOe (c-axis)",True,10.1103/PhysRevB.66.054534
Ce0.98La0.02CoIn5,Ce0.98La0.02CoIn5,Bulk,,,SC,Heavy-fermion,,,,,,,,,,,TRUE,10.1103/PhysRevLett.95.067002
Ce0.98Th0.02Pt3Si,Ce0.98Th0.02Pt3Si,Bulk,,,SC,Type-II,0.4 K,,Tetragonal,Primitive,P4mm,0.40781 nm,,0.54491 nm,,,TRUE,10.1016/j.jallcom.2011.02.060
Ce0.999La0.001IrIn5,Ce0.999La0.001IrIn5,Bulk,,,SC,Heavy-fermion/Type-II/NA,0.34 K,,Tetragonal,,,,,,,,TRUE,10.1103/PhysRevB.82.184531
CeCu2Si2,Ce0.99Cu2.02Si2,Bulk,,,SC,Heavy-fermion,0.65 K,0 GPa,Tetragonal,,,,,,,,True,10.1103/PhysRevB.66.224502
Ce0.99Cu2.02Si2,Ce0.99Cu2.02Si2,Bulk,,,SC,Heavy-fermion,0.6 K,ambient pressure,,,,,,,,,True,10.1103/PhysRevLett.82.5353
Ce₀.₉₉Cu₂.₀₂Si₂,Ce0.99Cu2.02Si2,Bulk,,,SC,Heavy-fermion,0.65 K,0.1 GPa,Tetragonal,ThCr2Si2,,,,,,,True,10.1103/PhysRevLett.81.1501
Sample No. 4,Ce0.99Cu2.02Si2,Bulk,,,NSC,,,ambient pressure,Tetragonal,ThCr2Si2-type,,4.4002 Å,4.4002 Å,9.919 Å,,2 T,True,10.1103/PhysRevB.56.699
Ce0.99Cu2.02Si2,Ce0.99Cu2.02Si2,Bulk,,,SC,Type-II,0.4 K,0 GPa,,,,,,,,,TRUE,10.1016/S0022-3697(02)00133-6
Ce0.99Cu2.02Si2,Ce0.99Cu2.02Si2,Bulk,,,SC,Heavy-Fermion,0.65 K,0 GPa,,,,,,,,,TRUE,10.1016/S0304-8853(00)01341-X
Ce0.99Cu2.02Si2,Ce0.99Cu2.02Si2,Bulk,,,SC,Heavy-fermion,0.65 K,1 bar to 14.4 kbar,,,,,,,,,TRUE,10.1016/S0921-4526(99)01172-2
Ce0.9Gd0.1CoIn5,Ce0.9Gd0.1CoIn5,Bulk,,,SC,Unconventional/Heavy-fermion,,0-25 kbar,,,,,,,,,TRUE,10.1103/PhysRevB.86.100502
Ce0.9La0.1CoIn5,Ce0.9La0.1CoIn5,Bulk,,,SC,Heavy-fermion,1.22 K,ambient pressure,,HoCoGa5 structure,,4.615 Å,4.615 Å,7.557 Å,,,True,10.1103/PhysRevB.66.054534
Ce0.9La0.1RhSb,Ce0.9La0.1RhSb,Bulk,,,NSC,,,,Orthorhombic,ε-TiNiSi-type,Pnma,7.430 Å,4.626 Å,7.869 Å,,,True,10.1103/PhysRevB.51.399
Ce0.9La0.1Ru2,Ce0.9La0.1Ru2,Bulk,,,SC,Type-II,<4.21 K,8 GPa,Cubic,Laves phase C15,,,,,,,True,10.1103/PhysRevB.65.174513
Ce0.9Th0.1Cu2Si2,Ce0.9Th0.1Cu2Si2,Bulk,,,SC,Heavy-fermion,,,,,,4.101 Å,4.101 Å,9.904 Å,,,True,10.1103/PhysRevB.42.8630
Ce0.9Y0.1Cu2Si2,Ce0.9Y0.1Cu2Si2,Bulk,,,SC,Heavy-fermion,,,,,,,,,,,True,10.1103/PhysRevB.51.16190
Ce0.9Yb0.1CoIn5,Ce0.9Yb0.1CoIn5,Bulk,,,SC,Unconventional/Heavy-fermion,,0-25 kbar,,,,,,,,,TRUE,10.1103/PhysRevB.86.100502
Ce0.9Yb0.1CoIn5,Ce0.9Yb0.1CoIn5,Bulk,,,SC,Heavy fermion/Unconventional/Type-II,2.09 K,ambient,Tetragonal,HoCoGa5-type,,4.612 Å,4.612 Å,7.551 Å,,,TRUE,10.1103/PhysRevLett.106.156403
La-doped CeCoIn5,Ce1-xLaxCoIn5,,,,SC,d-wave,,,,,,,,,,,,10.1103/PhysRevB.79.134517
CeRu2,Ce1.00Ru2.00,,,,SC,Type-II,,ambient,,,,,,,,,FALSE,10.1103/PhysRevB.75.134505
Ce1.025Cu2Si2,Ce1.025Cu2Si2,Bulk,,,SC,Heavy-fermion,0.6 K,ambient pressure,,,,,,,,,True,10.1103/PhysRevLett.82.5353
Sample No. 3,Ce1.025Cu2Si2,Bulk,,,SC,Heavy-fermion,0.55 K,ambient pressure,Tetragonal,ThCr2Si2-type,,4.4002 Å,4.4002 Å,9.919 Å,2.3 mT,,True,10.1103/PhysRevB.56.699
Ce1.025Cu2Si2,Ce1.025Cu2Si2,Bulk,,,SC,Type-II,0.6 K,Ambient,,,,,,,,,TRUE,10.1016/S0921-4526(98)01035-7
(CeS)1.15NbS2,Ce1.15NbS3.15,Bulk,,,NSC,,,,,layered misfit,,,,,,,True,10.1103/PhysRevB.49.6343
(CeSe)1.15NbSe2,Ce1.15NbSe3.15,Bulk,,,NSC,,,,,layered misfit,,,,,,,True,10.1103/PhysRevB.49.6343
Ce1.2Mo6S8,Ce1.2Mo6S8,Bulk,,,NSC,,,,,Chevrel-phase,,,,,,,,10.1103/PhysRevB.26.1442
Ce1.5C60,Ce1.5C60,Bulk,,,SC,High-Tc,10.5 K,,,,,,,,,,TRUE,10.1016/S0038-1098(00)00232-5
Ce15Ru85,Ce15Ru85,Bulk,,,SC,Type-II,3.6 K,,Amorphous,,,,,,,,TRUE,10.1016/j.jmmm.2006.10.248
CeCu₂Si₂ (Sample 1),Ce18.7Cu44Si37.3,Bulk,,,SC,,0.63 K,,Tetragonal,ThCr₂Si₂ type,,4.1034 Å,4.1034 Å,9.925 Å,,,True,10.1103/PhysRevB.27.3092
CeCu₂Si₂ (Sample 15),Ce18Cu41Si41,Bulk,,,SC,,0.13 K,,Tetragonal,ThCr₂Si₂ type,,4.1026 Å,4.1026 Å,9.924 Å,,,True,10.1103/PhysRevB.27.3092
Amorphous Ce18Ru82,Ce18Ru82,Bulk,,,SC,Type-II,2.47 K,,Amorphous,,,,,,,,TRUE,10.1016/j.physb.2006.01.316
CeCu₂Si₂ (Sample 14),Ce19.3Cu38.7Si42,Bulk,,,SC,,0.29 K,,Tetragonal,ThCr₂Si₂ type,,4.1013 Å,4.1013 Å,9.923 Å,,,True,10.1103/PhysRevB.27.3092
CeCu₂Si₂ (Sample 2),Ce19.3Cu42Si38.7,Bulk,,,SC,,0.67 K,,Tetragonal,ThCr₂Si₂ type,,4.1012 Å,4.1012 Å,9.925 Å,,,True,10.1103/PhysRevB.27.3092
CeCu₂Si₂ (Sample 3),Ce19.7Cu41Si39.3,Bulk,,,SC,,0.67 K,,Tetragonal,ThCr₂Si₂ type,,4.1003 Å,4.1003 Å,9.920 Å,,,True,10.1103/PhysRevB.27.3092
CeCo(In0.9Cd0.1)5,Ce1Co1In0.9Cd0.1,Bulk,0.3 mm,,"SC, AFM",Heavy-fermion/Unconventional/Type-II,1.27 K,Ambient,Tetragonal,HoCoGa5-type,,4.6122,4.6122,7.5483,,,TRUE,10.1103/PhysRevB.76.052401
CeCo(In0.85Cd0.15)5,Ce1Co1In4.25Cd0.75,Bulk,,,AFM,,0 K,Ambient,Tetragonal,HoCoGa5-type,P4/mmm,,,,,,TRUE,10.1103/PhysRevLett.99.146402
CeCo(In0.9Cd0.1)5,Ce1Co1In4.5Cd0.5,Bulk,,,"SC,AFM",Heavy fermion,1.2 K,Ambient,Tetragonal,HoCoGa5-type,P4/mmm,,,,,,TRUE,10.1103/PhysRevLett.99.146402
CeCo(In0.95Cd0.05)5,Ce1Co1In4.95Cd0.05,Bulk,,,SC,Heavy-fermion/Type-II,,,Tetragonal,,,,,,,,FALSE,10.1103/PhysRevB.96.224502
CeCoIn₅,Ce1Co1In5,,,,SC,heavy-fermion,,,,,,,,,,,,10.1103/PhysRevB.66.134503
CeCoIn₅,Ce1Co1In5,,,,SC,Type-II,,,,,,,,,,,,10.1103/PhysRevLett.88.027002
CeCoIn5,Ce1Co1In5,,,,SC,heavy fermion,,,,,,,,,,,,10.1103/PhysRevB.100.144505
CeCoIn5,Ce1Co1In5,Bulk,,,SC,Heavy fermion,2.3 K,Ambient,Tetragonal,HoCoGa5-type,P4/mmm,,,,,,TRUE,10.1103/PhysRevLett.99.146402
CeCoIn5,Ce1Co1In5,,,,SC,,,,,,,,,,,,FALSE,10.1103/PhysRevB.87.140506
CeCoIn5,Ce1Co1In5,Bulk,,,"SC, NFL",Heavy-fermion/Unconventional/Type-II,2.3 K,Ambient,Tetragonal,HoCoGa5-type,,,,,,,FALSE,10.1103/PhysRevB.76.052401
CeCoIn5,Ce1Co1In5,,,,SC,Heavy-fermion,,,,,,,,,,,FALSE,10.1103/PhysRevB.70.184502
CeCoIn5,Ce1Co1In5,Bulk,,,SC,Heavy fermion,2.3 K,,Tetragonal,,P4/mmm,,,,,,TRUE,10.1103/PhysRevB.84.052505
CeCu₂Si₂,Ce1Cu2Si2,Bulk,,,SC,,,,,,,,,,,,,10.1103/PhysRevLett.65.1271
CeCu2Si2,Ce1Cu2Si2,Bulk,,,SC,Heavy-fermion/Unconventional/Type-II,,Ambient,,,,,,,,,FALSE,10.1103/PhysRevB.76.052401
CeCu2Si2,Ce1Cu2Si2,,,,SC,Heavy fermion,,,,,,,,,,,FALSE,10.1103/PhysRevB.84.052505
CeCu2Si2,Ce1Cu2Si2,,,,SC,,,,,,,,,,,,FALSE,10.1103/PhysRevB.103.L220504
CeFe(As(1-x)Px)O0.95F0.05,Ce1Fe1(As(1-x)Px)1O0.95F0.05,Bulk,,,SC,iron-based,,ambient,,,,,,,,,FALSE,10.1103/PhysRevB.103.195112
CeFeAsO0.8F0.2,Ce1Fe1As1O0.8F0.2,Single Crystal,,,SC,iron-based,,,Tetragonal,ZrCuSiAs-type,,,,,,,FALSE,10.1103/PhysRevB.102.104513
CeFeAsO,Ce1Fe1As1O1,Bulk,,,NSC,iron-based,NSC,ambient,Tetragonal,ZrCuSiAs-type,P4/nmm,4.0025,4.0025,8.6441,,,TRUE,10.1103/PhysRevB.87.064302
CeFeAsO,Ce1Fe1As1O1,Bulk,,,NSC,iron-based,,ambient,Tetragonal,ZrCuSiAs-type,P4/nmm,4.0058,4.0058,8.6289,,,TRUE,10.1103/PhysRevB.82.134514
CeFeAsO1-xFx,Ce1Fe1As1O1-xFx,,,,SC,iron-based,up to 55 K,,,Layered,,,,,,High,FALSE,10.1103/PhysRevB.78.220502
CeIrIn5,Ce1Ir1In5,Bulk,,,SC,Heavy-fermion/Unconventional/Type-II,,Ambient,Tetragonal,HoCoGa5-type,,,,,,,FALSE,10.1103/PhysRevB.76.052401
CePt3Si,Ce1Pt3Si1,Bulk,,,SC,Type-II,,,,,,,,,,,,10.1103/PhysRevB.101.245145
CeRhIn5,Ce1Rh1In5,Bulk,,,AFM,,NSC,Ambient,Tetragonal,HoCoGa5-type,P4/mmm,,,,,,FALSE,10.1103/PhysRevLett.99.146402
CeRhIn5,Ce1Rh1In5,Bulk,,,AFM,,NSC,Ambient,Tetragonal,HoCoGa5-type,,,,,,,FALSE,10.1103/PhysRevB.76.052401
CeRu₂,Ce1Ru2,,,,SC,heavy-fermion,,,,,,,,,,,,10.1103/PhysRevB.66.134503
CeCu2Si2,Ce20.25Cu39.875Si39.875,Bulk,,,SC,Heavy-fermion,0.7 K,0 GPa,,,,4.0985 Å,,9.9177 Å,,,TRUE,10.1016/j.jmmm.2003.11.103
CeCu2Si2,Ce20.25Cu40.25Si39.5,Bulk,,,SC,Heavy-fermion,0.6 K,0 GPa,,,,4.0973 Å,,9.9053 Å,,,TRUE,10.1016/j.jmmm.2003.11.103
CeCu₂Si₂ (Sample 13),Ce20.7Cu41.3Si38,Bulk,,,SC,,0.24 K,,Tetragonal,ThCr₂Si₂ type,,4.1132 Å,4.1132 Å,9.891 Å,,,True,10.1103/PhysRevB.27.3092
CeCu₂Si₂ (Sample 8),Ce20Cu39.25Si40.75,Bulk,,,SC,,0.22 K,,Tetragonal,ThCr₂Si₂ type,,4.1016 Å,4.1016 Å,9.924 Å,,,True,10.1103/PhysRevB.27.3092
CeCu₂Si₂ (Sample 9),Ce20Cu39.75Si40.25,Bulk,,,SC,,0.25 K,,Tetragonal,ThCr₂Si₂ type,,4.1010 Å,4.1010 Å,9.924 Å,,,True,10.1103/PhysRevB.27.3092
CeCu₂Si₂ (Sample 10),Ce20Cu40.25Si39.75,Bulk,,,SC,,0.66 K,,Tetragonal,ThCr₂Si₂ type,,4.1017 Å,4.1017 Å,9.923 Å,,,True,10.1103/PhysRevB.27.3092
CeCu₂Si₂ (Sample 11),Ce20Cu40.75Si39.25,Bulk,,,SC,,0.64 K,,Tetragonal,ThCr₂Si₂ type,,4.1010 Å,4.1010 Å,9.918 Å,,,True,10.1103/PhysRevB.27.3092
CeCu₂Si₂ (Sample 4),Ce20Cu40Si40,Bulk,,,SC,,0.54 K,,Tetragonal,ThCr₂Si₂ type,,4.1004 Å,4.1004 Å,9.925 Å,,,True,10.1103/PhysRevB.27.3092
CeCu₂Si₂ (Sample 12),Ce20Cu42.5Si37.5,Bulk,,,SC,,0.23 K,,Tetragonal,ThCr₂Si₂ type,,4.1106 Å,4.1106 Å,9.895 Å,,,True,10.1103/PhysRevB.27.3092
CeCu₂Si₂ (Sample 16),Ce22.8Cu38.6Si38.6,Bulk,,,SC,,0.45 K,,Tetragonal,ThCr₂Si₂ type,,4.1062 Å,4.1062 Å,9.911 Å,,,True,10.1103/PhysRevB.27.3092
Ce2C3,Ce2C3,Bulk,,,SC,,10-12 K,,Cubic,sesquicarbide,I-43d (No. 220),8.405,8.405,8.405,,,TRUE,10.1103/PhysRevB.104.045111
Ce2CoIn8,Ce2CoIn8,,,,SC,Heavy-fermion,,,,,,,,,,,FALSE,10.1103/PhysRevLett.104.059702
Ce2CoIn8,Ce2CoIn8,Bulk,,,SC,Heavy-fermion,,,,,,,,,,,FALSE,10.1103/PhysRevB.70.035113
Ce2CoIn8,Ce2CoIn8,Bulk,,,SC,Heavy-fermion,0.4 K,,Tetragonal,Layered,,,,,,,FALSE,10.1103/PhysRevB.97.165120
Ce2CoIn8,Ce2CoIn8,Bulk,,,SC,,,ambient pressure,,,,,,,,,FALSE,10.1103/PhysRevLett.103.027003
Ce2CoIn8,Ce2CoIn8,Bulk,,,SC,High-Tc,0.4 K,Ambient,,,,,,,,,TRUE,10.1016/j.physb.2007.10.026
Ce2CoIn8,Ce2CoIn8,Bulk,,,SC,Type-II,0.47 K,Ambient,,,,,,,,"1.1 T for H||a, 0.9 T for H||c",TRUE,10.1016/j.jmmm.2003.11.052
Ce2CoIn8,Ce2CoIn8,Bulk,,,SC,Unconventional,0.4 K,Ambient,,,,,,,,,FALSE,10.1016/j.jmmm.2006.10.073
Ce2CoIn8,Ce2CoIn8,Bulk,,,SC,Heavy-Fermion,0.4 K,Ambient,,,,,,,,,FALSE,10.1016/j.jallcom.2015.05.143
Ce2CoIn8,Ce2CoIn8,Bulk,,,SC,Heavy Fermion,0.4 K,0 GPa,Ho2CoGa8-type tetragonal,,,,,,,,TRUE,10.1016/j.physb.2006.01.043
Ce2CoIn8,Ce2CoIn8,Bulk,,,SC,Unconventional,0.4 K,Ambient,Ho2CoGa8-type,Tetragonal,,,,,,,TRUE,10.1016/j.physb.2005.01.029
Ce2CoIn8,Ce2CoIn8,Bulk,,,SC,Heavy-fermion,0.4 K,Ambient,Ho2CoGa8-type,Tetragonal,,,,,,,TRUE,10.1016/j.physc.2010.01.059
Ce2CoIn8,Ce2CoIn8,Bulk,,,SC,Heavy-fermion,0.4 K,Ambient,Tetragonal,Ho2CoGa8-type,,0.4643 nm,0.4643 nm,1.226 nm,,,TRUE,10.1016/j.physc.2011.08.003
Ce2CoIn8,Ce2CoIn8,Bulk,,,SC,Heavy-fermion,0.4 K,Ambient,,,,,,,,,FALSE,10.1016/j.ssc.2009.12.007
Ce2CoIn8,Ce2CoIn8,Bulk,,,SC,High-Tc,0.4 K,,,,,,,,,,FALSE,10.1016/j.physb.2007.10.030
Ce2Ir3Si5,Ce2Ir3Si5,Bulk,,,NSC,,,,Tetragonal,U2Co3Si5-type,,9.960,11.629,5.879,,,TRUE,10.1103/PhysRevB.70.064403
Ce2IrIn8,Ce2IrIn8,,,,SC,Heavy-fermion,,,,,,,,,,,FALSE,10.1103/PhysRevLett.104.059702
Ce2IrIn8,Ce2IrIn8,Bulk,,,SC,Heavy-fermion,,,,,,,,,,,FALSE,10.1103/PhysRevB.70.035113
Ce2IrIn8,Ce2IrIn8,Bulk,,,NSC,,,,Tetragonal,,,,,,,,TRUE,10.1103/PhysRevB.110.075161
Ce2IrIn8,Ce2IrIn8,Bulk,,,NSC,,,,Tetragonal,Layered,,,,,,,FALSE,10.1103/PhysRevB.97.165120
Ce2IrIn8,Ce2IrIn8,Bulk,,,NSC,,,,Tetragonal,,P4/mmm,,,,,,FALSE,10.1103/PhysRevB.100.165133
Ce2Ni3Ge2,Ce2Ni3Ge2,,,,SC,,,,,,,,,,,,FALSE,10.1103/PhysRevB.79.172507
Ce2Ni3Ge5,Ce2Ni3Ge5,Bulk,,,SC,Heavy-Fermion,0.26 K,3.9 GPa,Orthorhombic,Ibam,,0.98085 nm,1.18378 nm,0.59602 nm,,,FALSE,10.1016/j.jallcom.2013.01.147
Ce2Ni3Ge5,Ce2Ni3Ge5,Bulk,,,SC,Heavy Fermion,0.26 K,3.6 GPa,,,,,,,,,TRUE,10.1016/j.physb.2006.01.063
Ce2PdIn8,Ce2PdIn8,Bulk,100 μm,,SC,Heavy-fermion,0.70 K,,,,,,,,,,TRUE,10.1103/PhysRevLett.104.059702
Ce2PdIn8,Ce2PdIn8,Bulk,,,SC,Heavy-fermion/Unconventional/Type-II,0.64 K,ambient pressure,,,,,,,,2.3 T,TRUE,10.1103/PhysRevB.86.094508
Ce2PdIn8,Ce2PdIn8,Bulk,,,SC,heavy-fermion,0.64 K,,,,,,,,,,FALSE,10.1103/PhysRevB.102.165124
Ce2PdIn8,Ce2PdIn8,Bulk,,,SC,Heavy-fermion,0.7 K,,Tetragonal,Layered,,,,,,,FALSE,10.1103/PhysRevB.97.165120
Ce2PdIn8,Ce2PdIn8,Bulk,,,SC,Unconventional/Heavy-fermion,0.7 K,,,Layered,,,,,,,TRUE,10.1103/PhysRevB.84.115110
Ce2PdIn8,Ce2PdIn8,Bulk,,,SC,Heavy-fermion/Type-II/d-wave,,ambient pressure,Tetragonal,quasi-2D,,,,,,,TRUE,10.1103/PhysRevB.83.224518
Ce2PdIn8,Ce2PdIn8,,,,SC,Heavy fermion,,,,,,,,,,,FALSE,10.1103/PhysRevB.93.104503
Ce2PdIn8,Ce2PdIn8,Bulk,,,SC,Heavy Fermion,0.7–0.45 K,ambient pressure,Tetragonal,quasi-two-dimensional,,4.693 Å,4.693 Å,,,,TRUE,10.1103/PhysRevLett.104.059701
Ce2PdIn8,Ce2PdIn8,Bulk,,,SC,Type-II,0.68 K,ambient pressure,Tetragonal,Ho2CoGa8-type,,,,,,4.8 T,TRUE,10.1103/PhysRevLett.103.027003
Ce2PdIn8,Ce2PdIn8,Bulk,,,SC,Heavy-fermion,0.7 K,,Ho2CoGa8-type,Tetragonal,P4/mmm,4.6900,,12.185,,,TRUE,10.1016/j.jssc.2012.12.037
Ce2PdIn8,Ce2PdIn8,Bulk,,,SC,Heavy-Fermion,0.68 K,Ambient,Tetragonal,,,,,,,2.3 T,TRUE,10.1016/j.jallcom.2015.05.143
Ce2PdIn8,Ce2PdIn8,Bulk,,,SC,Heavy-Fermion,0.69 K,Ambient,Ho2CoGa8-type,Tetragonal,P4/mmm,0.4695 nm,0.4695 nm,1.220 nm,,,TRUE,10.1016/j.intermet.2010.03.017
