Repository: WyattBunstine/ML_SC_Project

# ML_SC_Project — Chemically and Geometrically Motivated Crystal Graph Neural Networks

This project predicts and screens superconductors from crystal structure. It frames the
problem as a **two-stage hurdle**: first classify whether a material is a superconductor
candidate (SC vs. non-SC), then regress the critical temperature T_c for superconductors.

Two graph-neural-network families are trained and compared:

- a **baseline CGCNN** ([txie-93/cgcnn](https://github.com/txie-93/cgcnn)), and
- an **MPNN** with learned edge features that consumes richer `crystal_graph_v4` graphs
  (this project's contribution).

File: database/superconductor_materials_full.csv (part 43 of 215)
Material_Name,Chemical_Composition,Material_Class,Film_Thickness,Substrate,Material_Type,Superconductor_Type,Superconducting_Transition_Temperature,Pressure,Crystal_Structure,Lattice_Structure,Space_Group,"Lattice_Constant(a)","Lattice_Constant(b)","Lattice_Constant(c)",Lower_Critical_Field,Upper_Critical_Field,Experimental,DOI
Ce2PdIn8,Ce2PdIn8,Bulk,,,SC,Heavy-fermion,0.7 K,Ambient,Primitive tetragonal,Tetragonal,P 4 / m m m,,,,,2.5 T,TRUE,10.1016/j.ssc.2009.12.007
Ce2PdIn8,Ce2PdIn8,Bulk,,,SC,High-Tc,0.55-0.7 K,Ambient,Ho2CoGa8-type,Tetragonal,P4/mmm,,,,,,TRUE,10.1016/j.physb.2015.04.025
Ce2PtIn8,Ce2PtIn8,Bulk,,,NSC,,,,Tetragonal,Layered,,4.6893 Å,4.6893 Å,12.1490 Å,,,TRUE,10.1103/PhysRevB.97.165120
Ce2PtIn8,Ce2PtIn8,Bulk,,,NSC,,,0 GPa,,,,,,,,,FALSE,10.1103/PhysRevB.101.081103
Ce2Rh0.5Ir0.5In8,Ce2Rh0.5Ir0.5In8,Bulk,,,SC,Heavy-fermion,,ambient,Tetragonal,,,,,,,,FALSE,10.1103/PhysRevB.110.205105
Ce2Rh0.5Ir0.5In8,Ce2Rh0.5Ir0.5In8,Bulk,,,SC,Unconventional/Heavy Fermion,,ambient,Tetragonal,,,,,,,,TRUE,10.1103/PhysRevB.110.075161
Ce2Rh0.5Ir0.5In8,Ce2Rh0.5Ir0.5In8,Bulk,,,SC,Heavy-Fermion,0.6 K,0 kbar,Ho2CoGa8 type,,,,,,,,TRUE,10.1016/j.physb.2006.01.401
Ce2Rh0.75Ir0.25In8,Ce2Rh0.75Ir0.25In8,Bulk,,,SC,Type-II,1.0 K,9 kbar,,,,,,,,,TRUE,10.1016/j.physb.2007.10.030
Ce2Rh3Si5,Ce2Rh3Si5,Bulk,,,NSC,,,,,,,,,,,,FALSE,10.1103/PhysRevB.70.064403
Ce2RhIn7.45Ga0.55,Ce2RhIn7.45Ga0.55,Bulk,,,NSC,,,ambient,Tetragonal,,P4/mmm,4.664,4.664,12.21,,,TRUE,10.1103/PhysRevB.110.205105
Ce2RhIn7.64Ga0.36,Ce2RhIn7.64Ga0.36,Bulk,,,SC,Heavy-fermion,1.55 K,1.55 GPa,Tetragonal,,P4/mmm,4.664,4.664,12.21,,,TRUE,10.1103/PhysRevB.110.205105
Ce2RhIn7.64Ga0.36,Ce2RhIn7.64Ga0.36,Bulk,,,NSC,,,ambient,Tetragonal,,P4/mmm,4.664,4.664,12.21,,,TRUE,10.1103/PhysRevB.110.205105
Ce2RhIn8,Ce2RhIn8,,,,SC,Heavy-fermion,,,,,,,,,,,FALSE,10.1103/PhysRevLett.104.059702
Ce2RhIn8,Ce2RhIn8,Bulk,,,SC,Heavy-fermion,0.9 K,1.36 GPa,Tetragonal,,P4/mmm,4.667,4.667,12.24,,,TRUE,10.1103/PhysRevB.110.205105
Ce2RhIn8,Ce2RhIn8,Bulk,,,NSC,,,ambient,Tetragonal,,P4/mmm,4.667,4.667,12.24,,,TRUE,10.1103/PhysRevB.110.205105
Ce2RhIn8,Ce2RhIn8,Bulk,,,SC,Heavy-fermion,,,,,,,,,,,FALSE,10.1103/PhysRevB.70.035113
Ce2RhIn8,Ce2RhIn8,Bulk,,,NSC,,,,Tetragonal,,,,,,,,TRUE,10.1103/PhysRevB.110.075161
Ce2RhIn8,Ce2RhIn8,Bulk,,,SC,Heavy-fermion,2 K,0.4 GPa,Tetragonal,Layered,,,,,,,FALSE,10.1103/PhysRevB.97.165120
Ce2RhIn8,Ce2RhIn8,Bulk,,,SC,Heavy-fermion/Type-II,>0.4 K,,Tetragonal,,,,,,,,FALSE,10.1103/PhysRevB.81.180507
Ce2RhIn8,Ce2RhIn8,Bulk,,,SC,,,,,,,,,,,,FALSE,10.1103/PhysRevLett.103.027003
Ce2RhIn8,Ce2RhIn8,Bulk,,,NSC,,,0 GPa,,,,,,,,,FALSE,10.1103/PhysRevB.101.081103
Ce2RhIn8,Ce2RhIn8,Bulk,,,SC,Unconventional,2.8,0,Tetragonal,Quasi-2D,,4.665,4.665,12.244,,,TRUE,10.1016/S0304-8853(00)00602-8
Ce2RhIn8,Ce2RhIn8,Bulk,,,SC,Unconventional,0.5 K,Ambient,Ho2CoGa8-type tetragonal,Tetragonal,,4.4665 Å,4.4665 Å,12.244 Å,,,TRUE,10.1016/j.jmmm.2006.10.073
Ce2RhIn8,Ce2RhIn8,Bulk,,,SC,Heavy-Fermion,2 K,2.3 GPa,,,,,,,,,FALSE,10.1016/j.jallcom.2015.05.143
Ce2RhIn8,Ce2RhIn8,Bulk,,,SC,Heavy-Fermion,1.1 K,1.63 GPa,Tetragonal,Layered,,,,,,5.4 T,TRUE,10.1016/S0921-4526(02)01987-7
Ce2RhIn8,Ce2RhIn8,Bulk,,,SC,Heavy Fermion,1.4 K,2.0 GPa,Ho2CoGa8-type tetragonal,,,,,,,,TRUE,10.1016/j.physb.2006.01.043
Ce2RhIn8,Ce2RhIn8,Bulk,,,SC,Heavy-fermion,2 K,2.3 GPa,,,,,,,,,FALSE,10.1016/j.ssc.2009.12.007
Ce3.05Ru4Sn12.95,Ce3.05Ru4Sn12.95,Bulk,,,NSC,,,,Cubic,Yb3Rh4Sn13-type,Pm-3n,9.7326,9.7326,9.7326,,,TRUE,10.1103/PhysRevMaterials.6.043401
Ce3.12Ru4Sn12.88,Ce3.12Ru4Sn12.88,Bulk,,,NSC,,,,Cubic,Yb3Rh4Sn13-type,Pm-3n,9.7302,9.7302,9.7302,,,TRUE,10.1103/PhysRevMaterials.6.043401
Ce3.18Ru4Sn12.82,Ce3.18Ru4Sn12.82,Bulk,,,NSC,,,,Cubic,Yb3Rh4Sn13-type,Pm-3n,9.7299,9.7299,9.7299,,,TRUE,10.1103/PhysRevMaterials.6.043401
Ce3.23Ru4Sn12.77,Ce3.23Ru4Sn12.77,Bulk,,,NSC,,,,Cubic,Yb3Rh4Sn13-type,Pm-3n,9.7277,9.7277,9.7277,,,TRUE,10.1103/PhysRevMaterials.6.043401
Ce3.34Ru4Sn12.66,Ce3.34Ru4Sn12.66,Bulk,,,NSC,,,,Cubic,Yb3Rh4Sn13-type,Pm-3n,9.7272,9.7272,9.7272,,,TRUE,10.1103/PhysRevMaterials.6.043401
Ce35Ru58Si7,Ce35Ru58Si7,Bulk,,,SC,Type-II,2.9 K,,Cubic,,Fd-3m,7.509,7.509,7.509,,8.35 T,TRUE,10.1016/j.jallcom.2007.11.017
Ce₃Au₃Sb₄,Ce3Au3Sb4,Bulk,,,NSC,,,,,,,,,,,,,10.1103/PhysRevB.58.15534
Ce3B2C6,Ce3B2C6,Bulk,,,NSC,,,,Orthorhombic,,,,,,,,TRUE,Handbook of SC
Ce₃Bi₄Pt₃,Ce3Bi4Pt3,Bulk,,,NSC,,,,,,,,,,,,,10.1103/PhysRevB.58.15534
CexC60,Ce3C60,Bulk,,,SC,,22 K,,fcc,orthorhombic,,,,,,,TRUE,10.1016/S0038-1098(02)00291-0
Ce3Co4Sn13,Ce3Co4Sn13,Bulk,,,NSC,,,,Cubic,Yb3M4Sn13-type,Pm-3n,9.6038 (293 K); 9.5738 (120 K); 9.5672 (12 K),9.6038 (293 K); 9.5738 (120 K); 9.5672 (12 K),9.6038 (293 K); 9.5738 (120 K); 9.5672 (12 K),,,TRUE,10.1103/PhysRevB.86.205113
Ce3Ni2O6.75,Ce3Ni2O6.75,Bulk,,,NSC,,NSC,20 GPa,Tetragonal,Ruddlesden-Popper bilayered perovskite with oxygen vacancies,,,,,,,FALSE,10.1103/PhysRevB.109.205156
Ce3PdIn11,Ce3PdIn11,Bulk,,,SC,heavy-fermion,0.42 K,ambient,,,,,,,,,FALSE,10.1103/PhysRevB.102.165124
Ce3Pt23Si11,Ce3Pt23Si11,Bulk,,,SC,Heavy fermion,0.46 K,,,,,,,,,,FALSE,10.1103/PhysRevB.77.134517
Ce3Pt3Bi4,Ce3Pt3Bi4,Bulk,,,NSC,,,,Cubic,Y3Au3Sb4-type,,,,,,,FALSE,10.1103/PhysRevResearch.4.L032004
Ce₃Pt₃Sb₃,Ce3Pt3Sb3,Bulk,,,NSC,,,,,,,,,,,,,10.1103/PhysRevB.58.15534
Ce3PtIn11,Ce3PtIn11,Bulk,,,SC,heavy-fermion,0.32 K,ambient,,,,,,,,,TRUE,10.1103/PhysRevB.102.165124
Ce3PtIn11,Ce3PtIn11,Bulk,,,SC,Heavy-fermion,"0.32 K, 0.7 K","ambient pressure, 1.3 GPa",,,,,,,,,FALSE,10.1103/PhysRevB.97.165120
Ce3PtIn11,Ce3PtIn11,Bulk,,,SC,Heavy-fermion/Type-II,0.35 K,0 GPa,Tetragonal,Layered,P4/mmm,4.6874,4.6874,16.8422,,,TRUE,10.1103/PhysRevB.101.081103
Ce3PtIn11,Ce3PtIn11,Bulk,,,SC,Heavy-fermion,0.33 K,,Tetragonal,,P4/mmm,4.6934 Å,4.6934 Å,16.8306 Å,,,TRUE,10.1016/j.physb.2020.412724
Ce3Rh4Sn13,Ce3Rh4Sn13,Bulk,,,NSC,,,,Cubic,Yb3Rh4Sn13-type,Pm-3n,,,,,,TRUE,10.1103/PhysRevB.86.205113
Ce3Rh4Sn13,Ce3Rh4Sn13,Bulk,,,NSC,,NSC,Ambient,Cubic (distorted at low T),skutterudite-related,I-43d (low T),,,,,,TRUE,10.1103/PhysRevB.93.245126
Ce3Ru4Sn13,Ce3Ru4Sn13,Bulk,,,NSC,,,,Cubic,Yb3Rh4Sn13-type,Pm-3n,,,,,,FALSE,10.1103/PhysRevMaterials.6.043401
CeAg2Si2,CeAg2Si2,Bulk,,,SC,Heavy-fermion,1.25 K,16 GPa,Tetragonal,ThCr2Si2-type,,,,,,,FALSE,10.1103/PhysRevB.98.195102
CeAg2Si2,CeAg2Si2,Bulk,,,SC,Heavy Fermion,1.25 K,16 GPa,Tetragonal,ThCr2Si2,I4/mmm,,,,,5.75 T,TRUE,10.1016/j.physb.2017.09.120
CeAl3,CeAl3,Bulk,,,SC,heavy-fermion,,,,,,,,,,,,10.1103/PhysRevB.33.4526
Cerium aluminum,CeAl3,Bulk,,,SC,heavy-fermion,,,,,,,,,,,False,10.1103/PhysRevLett.61.1253
CeAl3,CeAl3,,,,SC,Heavy-fermion,,,,,,,,,,,,10.1103/PhysRevB.46.8675
CeAl3,CeAl3,Bulk,,,SC,Heavy-fermion,,,,,,,,,,,,10.1103/PhysRevB.34.1918
Cerium Aluminum,CeAl3,Bulk,,,NSC,,,,,,,,,,,,,10.1103/PhysRevB.31.228
CeAl3,CeAl3,Bulk,,,SC,,,,,,,,,,,,,10.1103/PhysRevB.42.1033
CeAl3,CeAl3,Bulk,,,NSC,,,,,,,,,,,,,10.1103/PhysRevLett.53.1497
CeAl3,CeAl3,Bulk,,,SC,Heavy-fermion,,,,,,,,,,,,10.1103/PhysRevB.34.8107
CeAl3,CeAl3,Bulk,,,NSC,,<0.01 K,,,,,,,,,,,10.1103/PhysRevB.41.1894
CeAl3,CeAl3,Bulk,,,SC,Heavy-fermion,0.1-1 K,,,,,,,,,,,10.1103/PhysRevB.30.1549
CeAl3,CeAl3,Bulk,,,NSC,,,,,,,,,,,,,10.1103/PhysRevB.30.1249
CeAl3,CeAl3,Bulk,,,NSC,,,,,,,,,,,,False,10.1103/PhysRevB.32.499
CeAl₃,CeAl3,Bulk,,,NSC,,,,,,,,,,,,,10.1103/PhysRevLett.53.1829
CeAl₃,CeAl3,Bulk,,,NSC,Heavy-fermion,NSC - neither magnetic nor superconducting,,Hexagonal,DO19,,6.545 Å,6.545 Å,4.609 Å,,,,10.1103/PhysRevB.32.3010
CeAl3,CeAl3,Bulk,,,SC,Heavy Fermion,,,,,,,,,,,,10.1103/PhysRevLett.78.3729
CeAl3,CeAl3,,,,SC,Heavy-fermion,,,,,,,,,,,,10.1103/PhysRevB.48.10395
CeAl3,CeAl3,Bulk,,,SC,Heavy-fermion,,,,,,,,,,,,10.1103/PhysRevB.57.15191
CeAl3,CeAl3,Bulk,,,NSC,,,,,,,,,,,,,10.1103/PhysRevB.39.4726
CeAl3,CeAl3,Bulk,,,HFM,Heavy-fermion,,,,,,,,,,,,10.1103/PhysRevLett.101.147004
CeAl3,CeAl3,Bulk,,,NSC,,,,,,,,,,,,FALSE,10.1103/PhysRevB.77.212502
CeAu2Si2,CeAu2Si2,Bulk,,,SC,Heavy-fermion/unconventional,2.5 K,21.2 GPa,,,,,,,,,TRUE,10.1103/PhysRevB.91.094515
CeAu2Si2,CeAu2Si2,Bulk,,,SC,Heavy-fermion/Type-II,2.5 K,11.8-26.5 GPa,Tetragonal,ThCr2Si2-type,,,,,,9.2 T (at 22.3 GPa),TRUE,10.1103/PhysRevX.4.031055
CeAu2Si2,CeAu2Si2,Bulk,,,SC,Heavy Fermion,2.5 K,,,,,,,,,,FALSE,10.1016/j.physb.2017.09.120
CeB6,CeB6,Bulk,,,SC,,,,,,,,,,,,,10.1103/PhysRevB.48.16564
CeB6,CeB6,Bulk,,,SC,Heavy-Fermion,,,Cubic,hexaboride,,,,,,,,10.1103/PhysRevB.58.14896
CeB6,CeB6,Bulk,,,NSC,,<0.01 K,,,,,,,,,,,10.1103/PhysRevB.41.1894
CeB6,CeB6,single crystal,,,NSC,,,,Cubic,simple cubic,,,,,,,TRUE,10.1103/PhysRevB.94.035114
CeB6,CeB6,Bulk,,,NSC,,NSC,,,,,,,,,,,10.1103/PhysRevB.98.205107
CeBa2Cu3O6+x,CeBa2Cu3O6+x,Bulk,,,NSC,,,,,perovskite,,,,,,,True,10.1103/PhysRevB.36.3895
CeBa2Cu3O6.9,CeBa2Cu3O6.9,Bulk,,,NSC,,,,Orthorhombic,perovskite,,,,,,,,10.1103/PhysRevB.37.2368
CeBa2Cu3O7,CeBa2Cu3O7,Bulk,,,NSC,,,,,,,,,,,,,10.1103/PhysRevB.51.11830
CeBa2Cu3O7-delta,CeBa2Cu3O7-delta,Bulk,,,NSC,High-Tc/cuprate,NSC,,,,,,,,,,TRUE,10.1103/PhysRevB.77.024523
CeBa2Cu4O8,CeBa2Cu4O8,Bulk,,,SC,cuprate,,,tetragonal,,,,,,,,False,10.1103/PhysRevB.50.7184
CeBeH8,CeBeH8,Bulk,,,SC,High-Tc,28 K,13 GPa,Fluorite-type,Cubic,Fm-3m,,,,,,FALSE,10.1016/j.fmre.2022.11.010
CeBH7,CeBH7,Bulk,,,SC,High-Tc/Type-II/NA,18 K,75 GPa,Hexagonal,,P63/mmc,,,,,,FALSE,10.1103/PhysRevB.110.064105
Fm-3m-CeCa3H24,CeCa3H24,Bulk,,,SC,High-Tc,201 K,300 GPa,Fm-3m,Cubic,Fm-3m,6.9131 Å,6.9131 Å,6.9131 Å,,,FALSE,10.1016/j.physb.2023.415545
Cmmm-CeCaH12,CeCaH12,Bulk,,,SC,High-Tc,150 K,150 GPa,Cmmm,Orthorhombic,Cmmm,5.0264 Å,3.6077 Å,5.1625 Å,,,FALSE,10.1016/j.physb.2023.415545
P4/mmm-CeCaH8,CeCaH8,Bulk,,,SC,High-Tc,90 K,150 GPa,P4/mmm,Tetragonal,P4/mmm,2.6948 Å,2.6948 Å,5.4942 Å,,,FALSE,10.1016/j.physb.2023.415545
Cmmm-CeCaH8,CeCaH8,Bulk,,,SC,High-Tc,86 K,150 GPa,Cmmm,Orthorhombic,Cmmm,5.6201 Å,3.7944 Å,3.7570 Å,,,FALSE,10.1016/j.physb.2023.415545
CeCo(In0.925Cd0.075)5,CeCo(In0.925Cd0.075)5,Bulk,,,SC,Heavy-fermion/Type-II,0.7 K,0 GPa,Tetragonal,HoCoGa5-type,P4/mmm,,,,,,TRUE,10.1103/PhysRevB.82.035112
CeCo(In0.95Cd0.05)5,CeCo(In0.95Cd0.05)5,Bulk,,,SC,Heavy-fermion/Type-II,1.2 K,0 GPa,Tetragonal,HoCoGa5-type,P4/mmm,,,,,,TRUE,10.1103/PhysRevB.82.035112
CeCo(In0.95Cd0.05)5,CeCo(In0.95Cd0.05)5,Bulk,,,"SC,AFM",Heavy-fermion,,,,,,,,,,,TRUE,10.1103/PhysRevB.78.184519
CeCo(In0.975Cd0.025)5,CeCo(In0.975Cd0.025)5,Bulk,,,SC,Heavy-fermion/Type-II,1.9 K,0 GPa,Tetragonal,HoCoGa5-type,P4/mmm,,,,,,TRUE,10.1103/PhysRevB.82.035112
CeCo(In0.975Cd0.025)5,CeCo(In0.975Cd0.025)5,Bulk,,,SC,Heavy Fermion,2.1 K,,,,,,,,,,TRUE,10.1016/j.physb.2007.10.054
CeCo(In0.97Cd0.03)5,CeCo(In0.97Cd0.03)5,Bulk,,,SC,Heavy Fermion,2.2 K,,,,,,,,,,TRUE,10.1016/j.physb.2008.11.181
CeCo(In0.987Hg0.013)5,CeCo(In0.987Hg0.013)5,Bulk,,,SC,Type-II,1.4 K,ambient,Tetragonal,,,,,,,,TRUE,10.1103/PhysRevLett.121.037003
CeCo(In0.990Hg0.010)5,CeCo(In0.990Hg0.010)5,Bulk,,,SC,Type-II,,ambient,Tetragonal,,,,,,,,TRUE,10.1103/PhysRevLett.121.037003
CeCo(In0.9Cd0.1)5,CeCo(In0.9Cd0.1)5,Bulk,,,SC,Heavy-fermion/Type-II,0.3 K,0 GPa,Tetragonal,HoCoGa5-type,P4/mmm,,,,,,TRUE,10.1103/PhysRevB.82.035112
CeCo(In0.9Cd0.1)5,CeCo(In0.9Cd0.1)5,Bulk,,,SC,Unconventional,1.2 K,Ambient,,,,,,,,,TRUE,10.1016/j.physb.2007.10.280
CeCo(In0.9Cd0.1)5,CeCo(In0.9Cd0.1)5,Bulk,,,SC,Type-II,1.3 K,,Tetragonal,,,,,,,,TRUE,10.1016/j.physb.2007.10.267
CeCo(In_{1-x}Cd_x)5,CeCo(In_{1-x}Cd_x)5,,,,SC,heavy-fermion,,,,,,,,,,,,10.1103/PhysRevB.90.205113
CeCo0.5Rh0.5In5,CeCo0.5Rh0.5In5,,,,SC,Heavy fermion,,,,,,,,,,,,10.1103/PhysRevB.65.161101
CeCo0.75Ni0.25In5,CeCo0.75Ni0.25In5,Bulk,,,NSC,,NSC,,Tetragonal,HoCoGa5-type,,,,,,,TRUE,10.1103/PhysRevB.99.054506
CeCo0.75Ni0.25In5,CeCo0.75Ni0.25In5,Bulk,,,NSC,Heavy-fermion,NSC,ambient,Tetragonal,HoCoGa5-type,,,,,,0 T,TRUE,10.1103/PhysRevMaterials.8.L081801
CeCo0.85Rh0.15In5,CeCo0.85Rh0.15In5,Bulk,,,SC,Heavy fermion/Unconventional,,,,,,,,,,,TRUE,10.1103/PhysRevB.75.054523
CeCo0.875Ni0.125In5,CeCo0.875Ni0.125In5,Bulk,,,SC,Heavy-fermion,,ambient,Tetragonal,HoCoGa5-type,,,,,,2.6 T,TRUE,10.1103/PhysRevMaterials.8.L081801
CeCo0.8Ni0.2In5,CeCo0.8Ni0.2In5,Bulk,,,SC,Heavy fermion,0.8 K,,Tetragonal,HoCoGa5-type,,,,,,,,10.1103/PhysRevB.99.054506
CeCo0.8Ni0.2In5,CeCo0.8Ni0.2In5,Bulk,,,SC,Heavy-fermion,,ambient,Tetragonal,HoCoGa5-type,,,,,,1.6 T,TRUE,10.1103/PhysRevMaterials.8.L081801
CeCo0.95Ni0.05In5,CeCo0.95Ni0.05In5,Bulk,,,SC,Heavy-fermion,,ambient,Tetragonal,HoCoGa5-type,,,,,,,TRUE,10.1103/PhysRevMaterials.8.L081801
CeCo0.98Ni0.02In5,CeCo0.98Ni0.02In5,Bulk,,,SC,Heavy-fermion,,ambient,Tetragonal,HoCoGa5-type,,,,,,,TRUE,10.1103/PhysRevMaterials.8.L081801
10% Cd-doped CeCoIn5,CeCo0.9Cd0.1In5,Bulk,,,SC,Heavy-fermion,1.3 K,,,,,,,,,3 T,TRUE,10.1016/j.physb.2007.10.228
CeCo0.9Ni0.1In5,CeCo0.9Ni0.1In5,Bulk,,,SC,Heavy fermion,,,Tetragonal,HoCoGa5-type,,,,,,,,10.1103/PhysRevB.99.054506
CeCo2,CeCo2,Bulk,,,SC,Type-II,,,,,,,,,,,,10.1103/PhysRevB.56.8346
CeCo2,CeCo2,Bulk,,,SC,,1.6 K,,,,,,,,,,,10.1103/PhysRevB.60.14868
CeCo2,CeCo2,Bulk,,,SC,,1.5 K,,,,,,,,,,,10.1103/PhysRevB.21.79
CeCo2,CeCo2,Bulk,,,SC,Type-II,1.5 K,,Cubic,C15 Laves-phase (MgCu2-type),,,,,,0.2 T,True,10.1103/PhysRevB.55.2768
CeCo2,CeCo2,Bulk,,,SC,,1 K,,,,,,,,,,True,10.1103/PhysRevB.26.445
CeCo2,CeCo2,Bulk,,,SC,Type-II,,,,,,,,,,,,10.1103/PhysRevB.29.493
CeCo2,CeCo2,Bulk,,,SC,,1 K,,,,,,,,,,,10.1103/PhysRevB.30.444
CeCo2,CeCo2,Bulk,,,SC,,,,,,,,,,,,,10.1103/PhysRevB.41.9013
CeCo2,CeCo2,,,,SC,,1 K,,,Laves phase,,,,,,,,10.1103/PhysRevB.60.5348
CeCo2,CeCo2,Bulk,,,SC,Type-II,0.84 K,,Cubic,MgCu2 type,,7.156 Å,7.156 Å,7.156 Å,,,TRUE,10.1016/S0921-4526(99)00130-1
CeCo2,CeCo2,Bulk,,,SC,Type-II,0.82 K,,,,,,,,7.5 mT,0.275 T,TRUE,10.1016/0304-8853(94)01491-4
CeCo2,CeCo2,,,,SC,,1.5 K,,,,,,,,,,FALSE,10.1016/j.jmmm.2021.168917
CeCo2,CeCo2,Bulk,,,SC,Type-II,1 K,,Cubic Laves-phase,,,7.171 Å,,,,0.275 T,TRUE,10.1016/j.physb.2005.01.126
CeCo2,CeCo2,Bulk,,,SC,Type-II,1.5 K,,C15 Laves phase,,,,,,,,FALSE,10.1016/S0921-4534(99)00040-4
CeCo2B2C,CeCo2B2C,Bulk,,,NSC,,,ambient pressure,,LuNi2B2C-type,,,,,,,True,10.1103/PhysRevB.51.12829
CeCo2B2C,CeCo2B2C,Bulk,,,NSC,,,,,,,,,,,,,10.1103/PhysRevB.60.3355
CeCo2B2C,CeCo2B2C,Bulk,,,NSC,,NSC,,Tetragonal,LuNi2B2C-type,I4/mmm,,,,,,True,10.1103/PhysRevB.62.8942
CeCo₂Ge₂,CeCo2Ge2,Bulk,,,NSC,,< 0.07 K,,Tetragonal,ThCr₂Si₂ type,,,,,,,True,10.1103/PhysRevB.27.3092
CeCo2Ge2,CeCo2Ge2,Bulk,,,NSC,,,ambient,Tetragonal,ThCr2Si2-type,I4/mmm,,,,,,TRUE,10.1103/PhysRevB.98.165136
CeCo₂Si₂,CeCo2Si2,Bulk,,,NSC,,< 0.07 K,,Tetragonal,ThCr₂Si₂ type,,,,,,,True,10.1103/PhysRevB.27.3092
CeCo4B4,CeCo4B4,,,,SC,,,,Tetragonal,primitive tetragonal,,,,,,,,10.1103/PhysRevB.33.4680
CeCo4B4,CeCo4B4,Bulk,,,SC,,,,Tetragonal,primitive tetragonal,,,,,,,,10.1103/PhysRevB.27.6703
CeCo(Cd0.1In0.9)5,CeCoCd0.5In4.5,,,,SC,Heavy-fermion/NA,1.3 K,,,,,,,,,,FALSE,10.1103/PhysRevB.77.172502
CeCoCd5,CeCoCd5,Bulk,,,AFM,,NSC,,,,,,,,,,TRUE,10.1103/PhysRevB.78.184519
CeCoGe3,CeCoGe3,Bulk,,,SC,Heavy-fermion,,,,,,,,,,,,10.1103/PhysRevB.106.184509
CeCoGe3,CeCoGe3,,,,SC,,,high pressure,,,,,,,,,FALSE,10.1103/PhysRevB.94.024518
CeCoGe3,CeCoGe3,Bulk,,,SC,Unconventional/Heavy Fermion,0.7 K,5.5 GPa,Tetragonal,BaNiSn3-type,I4mm,4.320,4.320,9.835,,,TRUE,10.1103/PhysRevB.102.245127
Cerium Cobalt Germanide,CeCoGe3,,,,SC,,,,,,,,,,,,FALSE,10.1103/PhysRevB.107.134518
CeCoGe3,CeCoGe3,Bulk,,,SC,Type-II,,,Tetragonal,BaNiSn3-type,I4mm,,,,,Extremely large (exact value NA),FALSE,10.1103/PhysRevB.81.140507
CeCoGe3,CeCoGe3,Bulk,,,"SC,AFM","Heavy-fermion, noncentrosymmetric, Type-II",0.7 K,>5.4 GPa,Tetragonal,BaNiSn3-type,I4mm,,,,,,FALSE,10.1103/PhysRevB.97.184422
Cerium Cobalt Germanide,CeCoGe3,,,,SC,Heavy-fermion,,,,,,,,,,,FALSE,10.1103/PhysRevB.105.224505
CeCoGe3,CeCoGe3,,,,SC,"Heavy fermion, noncentrosymmetric",,under applied pressure,,,,,,,,,FALSE,10.1103/PhysRevB.86.245104
CeCoGe3,CeCoGe3,Bulk,,,SC,"noncentrosymmetric, unconventional, heavy-fermion, Type-II",,,Tetragonal,,,,,,,,TRUE,10.1103/PhysRevB.86.174514
CeCoGe3,CeCoGe3,,,,NSC,,,ambient,Tetragonal,noncentrosymmetric,I4mm,,,,,,FALSE,10.1103/PhysRevB.99.125144
CeCoGe3,CeCoGe3,,,,SC,Noncentrosymmetric/Heavy Fermion,,high pressure,,,,,,,,,FALSE,10.1103/PhysRevB.83.064522
CeCoGe3,CeCoGe3,Bulk,,,SC,,,Applied pressure,,,,,,,,,FALSE,10.1103/PhysRevB.94.054515
CeCoGe3,CeCoGe3,Bulk,,,"SC, AFM",Heavy-fermion,,Pressure-induced,Tetragonal,,I4mm,,,,,,FALSE,10.1103/PhysRevB.89.094509
CeCoGe3,CeCoGe3,Bulk,,,SC,Heavy-fermion/Noncentrosymmetric,,,,Noncentrosymmetric,,,,,,,FALSE,10.1103/PhysRevLett.104.017002
CeCoGe3,CeCoGe3,Bulk,,,SC,Heavy-fermion/Type-II,,,Tetragonal,BaNiSn3-type,I4mm (No. 107),,,,,very large,FALSE,10.1103/PhysRevB.99.024504
CeCoGe3,CeCoGe3,Bulk,,,SC,Type-II,0.7 K,5.5 GPa,Tetragonal,BaNiSn3-type,I4mm,,,,,,TRUE,10.1016/j.jmmm.2006.10.717
CeCoGe3,CeCoGe3,Bulk,,,SC,Type-II,0.635 K,7.1 GPa,Non-centrosymmetric,,,,,,,17 T,TRUE,10.1016/j.physc.2009.11.013
CeCoGe3,CeCoGe3,Bulk,,,SC,Non-centrosymmetric,0.72 K,5.6 GPa,,,,,,,,7 T,TRUE,10.1016/j.jmmm.2006.11.197
CeCoGe3,CeCoGe3,,,,SC,,0.7 K,5.5 GPa,,,,,,,,,FALSE,10.1016/j.physc.2019.1353586
CeCo(In0.9Cd0.1)5,CeCoIn4.5Cd0.5,Bulk,,,NSC,Unconventional/Heavy-fermion,,ambient,,,,,,,,,FALSE,10.1103/PhysRevB.105.115121
CeCo(In0.9Hg0.1)5,CeCoIn4.5Hg0.5,Bulk,,,NSC,Unconventional/Heavy-fermion,,ambient,,,,,,,,,FALSE,10.1103/PhysRevB.105.115121
CeCo(In0.9Sn0.1)5,CeCoIn4.5Sn0.5,Bulk,,,NSC,Unconventional/Heavy-fermion,,ambient,,,,,,,,,FALSE,10.1103/PhysRevB.105.115121
CeCoIn4.76Sn0.24,CeCoIn4.76Sn0.24,Bulk,,,NSC,,,ambient pressure,Tetragonal,HoCoGa5-type,,,,,,,TRUE,10.1103/PhysRevLett.95.016406
CeCoIn4.82Sn0.18,CeCoIn4.82Sn0.18,Bulk,,,NSC,,,ambient pressure,Tetragonal,HoCoGa5-type,,,,,,,TRUE,10.1103/PhysRevLett.95.016406
CeCoIn4.82Sn0.18,CeCoIn4.82Sn0.18,Bulk,,,NSC,Heavy-fermion,NSC,Ambient,Tetragonal,,,,,,,,TRUE,10.1103/PhysRevB.73.245109
CeCoIn4.82Sn0.18,CeCoIn4.82Sn0.18,Bulk,,,NSC,Heavy-fermion/Unconventional/Type-II,0 K,ambient,Tetragonal,Layered,,,,,,0 T,TRUE,10.1103/PhysRevLett.100.136401
CeCoIn4.82Sn0.18,CeCoIn4.82Sn0.18,Bulk,,,NSC,,NSC,"ambient, up to 30 kbar",Tetragonal,,,,,,,,TRUE,10.1103/PhysRevLett.105.126401
CeCoIn4.85Sn0.15,CeCoIn4.85Sn0.15,Bulk,,,SC,Heavy-fermion/Unconventional/Type-II,0.44 K,Ambient,Tetragonal,,,,,,,,TRUE,10.1103/PhysRevB.73.245109
CeCoIn4.88Sn0.12,CeCoIn4.88Sn0.12,Bulk,,,SC,Type-II,,ambient pressure,Tetragonal,HoCoGa5-type,,,,,,,TRUE,10.1103/PhysRevLett.95.016406
CeCoIn4.88Sn0.12,CeCoIn4.88Sn0.12,Bulk,,,SC,Heavy-fermion/Unconventional/Type-II,0.79 K,Ambient,Tetragonal,,,,,,,,TRUE,10.1103/PhysRevB.73.245109
CeCoIn4.88Sn0.12,CeCoIn4.88Sn0.12,Bulk,,,SC,Heavy-fermion/Unconventional/Type-II,0.75 K,ambient,Tetragonal,Layered,,,,,,2.5 T,TRUE,10.1103/PhysRevLett.100.136401
CeCoIn4.88Sn0.12,CeCoIn4.88Sn0.12,Bulk,,,SC,heavy fermion/d-wave,,"ambient, up to 30 kbar",Tetragonal,,,,,,,,TRUE,10.1103/PhysRevLett.105.126401
CeCoIn4.88Sn0.12,CeCoIn4.88Sn0.12,Bulk,,,SC,Type-II,0.7 K,0,Tetragonal,Quasi-two-dimensional,,,,,,,TRUE,10.1016/j.physb.2006.01.039
Sn-doped CeCoIn5,CeCoIn4.88Sn0.12,Bulk,,,SC,Type-II,0.7 K,0 kbar,,,,,,,,,TRUE,10.1016/j.physb.2005.01.076
CeCoIn4.90Sn0.10,CeCoIn4.90Sn0.10,Bulk,,,SC,heavy fermion/d-wave,,"ambient, up to 30 kbar",Tetragonal,,,,,,,,TRUE,10.1103/PhysRevLett.105.126401
CeCoIn4.91Sn0.09,CeCoIn4.91Sn0.09,Bulk,,,SC,Type-II,,ambient pressure,Tetragonal,HoCoGa5-type,,,,,,,TRUE,10.1103/PhysRevLett.95.016406
CeCoIn4.91Sn0.09,CeCoIn4.91Sn0.09,Bulk,,,SC,Heavy-fermion/Unconventional/Type-II,1.14 K,Ambient,Tetragonal,,,,,,,,TRUE,10.1103/PhysRevB.73.245109
CeCoIn4.91Sn0.09,CeCoIn4.91Sn0.09,Bulk,,,SC,Heavy-fermion/Unconventional/Type-II,1.15 K,ambient,Tetragonal,Layered,,,,,,3.4 T,TRUE,10.1103/PhysRevLett.100.136401
CeCoIn4.94Sn0.06,CeCoIn4.94Sn0.06,Bulk,,,SC,Heavy-fermion/Unconventional/Type-II,1.56 K,Ambient,Tetragonal,,,,,,,,TRUE,10.1103/PhysRevB.73.245109
CeCoIn4.94Sn0.06,CeCoIn4.94Sn0.06,Bulk,,,SC,Heavy-fermion/Unconventional/Type-II,1.50 K,ambient,Tetragonal,Layered,,,,,,3.9 T,TRUE,10.1103/PhysRevLett.100.136401
CeCoIn4.94Sn0.06,CeCoIn4.94Sn0.06,Bulk,,,SC,Type-II,0.7 K,0,Tetragonal,Quasi-two-dimensional,,,,,,11.5 T,TRUE,10.1016/j.physb.2006.01.039
CeCoIn4.95Cd0.05,CeCoIn4.95Cd0.05,Bulk,,,SC,,,-0.7 GPa,,,,,,,,,FALSE,10.1103/PhysRevLett.106.087003
CeCoIn4.97Sn0.03,CeCoIn4.97Sn0.03,Bulk,,,SC,Heavy-fermion/Unconventional/Type-II,1.89 K,Ambient,Tetragonal,,,,,,,,TRUE,10.1103/PhysRevB.73.245109
CeCoIn4.97Sn0.03,CeCoIn4.97Sn0.03,Bulk,,,SC,Heavy-fermion/Unconventional/Type-II,1.80 K,ambient,Tetragonal,Layered,,,,,,4.5 T,TRUE,10.1103/PhysRevLett.100.136401
CeCoIn4.97Sn0.03,CeCoIn4.97Sn0.03,Bulk,,,SC,heavy fermion/d-wave,,"ambient, up to 30 kbar",Tetragonal,,,,,,,,TRUE,10.1103/PhysRevLett.105.126401
CeCoIn4.985Sn0.015,CeCoIn4.985Sn0.015,Bulk,,,SC,Heavy-fermion/Unconventional/Type-II,2.08 K,Ambient,Tetragonal,,,,,,,,TRUE,10.1103/PhysRevB.73.245109
CeCoIn5,CeCoIn5,Bulk,,,SC,Type-II,,,,,,,,,,,,10.1103/PhysRevB.65.092509
CeCoIn5,CeCoIn5,,,,SC,Heavy-fermion,,,,,,,,,,,,10.1103/PhysRevLett.89.157001
CeCoIn5,CeCoIn5,Bulk,,,SC,Heavy fermion/unconventional,2.3 K,ambient pressure,Tetragonal,layered,,,,,,,True,10.1103/PhysRevB.64.180514
CeCoIn5,CeCoIn5,Bulk,,,SC,Heavy fermion,,ambient pressure,,layered,,,,,,,,10.1103/PhysRevB.66.134516
CeCoIn5,CeCoIn5,Bulk,,,SC,Heavy-fermion,2.3 K,ambient pressure,Tetragonal,HoCoGa5 structure,,,,,,,True,10.1103/PhysRevB.64.212508
CeCoIn5,CeCoIn5,Bulk,,,SC,Heavy-fermion/unconventional,2.3 K,ambient pressure,Tetragonal,HoCoGa5-type,,4.612 Å,4.612 Å,7.549 Å,,"49 kOe (H||c), 116 kOe (H||a) at 50 mK",True,10.1103/PhysRevB.65.180504
CeCoIn5,CeCoIn5,Bulk,,,SC,Heavy fermion/unconventional,2.3 K,ambient pressure,tetragonal,layered structure with alternating CeIn3 and CoIn2 layers,,,,,,5 T,True,10.1103/PhysRevLett.88.047005
CeCoIn5,CeCoIn5,Bulk,,,SC,unconventional/heavy fermion,2.3 K,,tetragonal,HoCoGa5 structure,,,,,,,True,10.1103/PhysRevLett.89.106402
CeCoIn5,CeCoIn5,Bulk,,,SC,Heavy fermion/Type-II,2.3 K,Ambient pressure,Tetragonal,Layered structure with alternating CeIn3 and CoIn2 layers,,,,,,~100 kOe for field perpendicular to [001],,10.1103/PhysRevB.66.214510
CeCoIn5,CeCoIn5,Bulk,,,SC,Heavy fermion/Type-II,2.3 K,ambient pressure,Tetragonal,HoCoGa5 structure,,,,,,,True,10.1103/PhysRevB.64.134526
CeCoIn5,CeCoIn5,Bulk,,,SC,Heavy fermion,2.3 K,ambient pressure,Tetragonal,HoCoGa5 structure,P4/mmm,,,,,,,10.1103/PhysRevB.65.100505
CeCoIn5,CeCoIn5,Bulk,,,SC,Type-II/Heavy fermion,2.3 K,ambient pressure,,,,,,,,4.95 T,True,10.1103/PhysRevLett.89.137002
Cerium cobalt indium,CeCoIn5,,,,SC,,,,,,,,,,,,,10.1103/PhysRevB.65.140502
CeCoIn5,CeCoIn5,Bulk,,,SC,Heavy fermion/unconventional,2.3 K,,,,,,,,,,True,10.1103/PhysRevB.65.161101
CeCoIn5,CeCoIn5,Bulk,,,SC,Heavy-fermion,2.3 K,ambient pressure,,HoCoGa5 structure,,4.613 Å,4.613 Å,7.542 Å,,"370 kOe (a-axis), 170 kOe (c-axis)",True,10.1103/PhysRevB.66.054534
CeCoIn5,CeCoIn5,,,,SC,Heavy fermion,,ambient pressure,,,,,,,,,,10.1103/PhysRevB.64.220504
CeCoIn5,CeCoIn5,Bulk,,,SC,Heavy fermion/unconventional,2.3 K,,Tetragonal,HoCoGa5 type,,4.62 Å,4.62 Å,7.56 Å,,5.5 T (H||[001]) and 11.9 T (H||[110]) at T=20 mK,True,10.1103/PhysRevB.65.100514
CeCoIn5,CeCoIn5,Bulk,,,SC,Heavy-fermion,2.3 K,ambient pressure,Tetragonal,HoCoGa5 structure,,,,,,,True,10.1103/PhysRevB.65.014506
CeCoIn5,CeCoIn5,Bulk,,,SC,Heavy-fermion/unconventional,2.3 K at atmospheric pressure,0 to 4.2 GPa,Tetragonal,Layered,,,,,,Hc2(0) > 6 T,True,10.1103/PhysRevLett.89.157004
CeCoIn5,CeCoIn5,Bulk,,,SC,Heavy-fermion/unconventional,2.3 K,ambient pressure,tetragonal,layered,,,,,,"11 T (H∥ab), 5 T (H⊥ab)",True,10.1103/PhysRevLett.87.057002
CeCoIn5,CeCoIn5,Bulk,,,SC,Heavy fermion,2.3 K,ambient pressure,Tetragonal,HoCoGa5 structure,,,,,,,True,10.1103/PhysRevB.64.100503
CeCoIn5,CeCoIn5,Bulk,,,SC,Heavy fermion,,,,,,,,,,,,10.1103/PhysRevB.66.224501
CeCoIn5,CeCoIn5,Bulk,,,SC,Heavy-fermion,2.3 K,,Tetragonal,layered,,,,,,,True,10.1103/PhysRevB.64.134524
CeCoIn5,CeCoIn5,Bulk,,,SC,,,,Tetragonal,,,,,,,,,10.1103/PhysRevB.66.224504
Cerium cobalt indium,CeCoIn5,Bulk,,,SC,Type-II,,,,,,,,,,,,10.1103/PhysRevLett.89.137006
CeCoIn5,CeCoIn5,Bulk,,,SC,Heavy-fermion/unconventional,2.3 K,ambient pressure,tetragonal,quasi-2D tetragonal,,,,,,,True,10.1103/PhysRevLett.86.5152
CeCoIn5,CeCoIn5,Bulk,,,SC,Type-II,,,,,,,,,,,,10.1103/PhysRevB.66.184516
CeCoIn5,CeCoIn5,,,,SC,,2 K,,,,,,,,,,,10.1103/PhysRevB.70.104512
CeCoIn5,CeCoIn5,Bulk,,,SC,"Centrosymmetric, Heavy-fermion",,,,Centrosymmetric,,,,,,,FALSE,10.1103/PhysRevResearch.3.023179
CeCoIn5,CeCoIn5,,,,SC,Heavy-fermion,,,,,,,,,,,FALSE,10.1103/PhysRevLett.104.059702
CeCoIn5,CeCoIn5,,,,SC,heavy-fermion,,,,,,,,,,,FALSE,10.1103/PhysRevB.81.054509
CeCoIn5,CeCoIn5,,,,SC,Unconventional/Heavy-fermion/NA,,,,,,,,,,,FALSE,10.1103/PhysRevB.92.155147
CeCoIn5,CeCoIn5,Bulk,,,SC,,,,,,,,,,,,FALSE,10.1103/PhysRevLett.107.087002
CeCoIn5,CeCoIn5,,,,SC,heavy-fermion,,,,,,,,,,,,10.1103/PhysRevB.83.224507
Cerium Cobalt Indium,CeCoIn5,,,,SC,heavy fermion,,,,,,,,,,,FALSE,10.1103/PhysRevB.86.180502
CeCoIn5,CeCoIn5,Bulk,,,SC,Heavy-fermion/d-wave/Type-II,2.3 K,,,,,,,,,"H'_{c2,c} ≈ 11.5 T/K",TRUE,10.1103/PhysRevB.81.184528
CeCoIn5,CeCoIn5,Bulk,,,SC,Heavy-fermion,2.3 K,,,,,,,,,,TRUE,10.1103/PhysRevLett.95.067002
CeCoIn5,CeCoIn5,Bulk,,,SC,Heavy-fermion,2.3 K,ambient,Tetragonal,,,,,,,,FALSE,10.1103/PhysRevB.110.205105
CeCoIn5,CeCoIn5,Bulk,,,SC,Heavy-fermion,2.3 K,ambient,Tetragonal,HoCoGa5-type,,,,,,,TRUE,10.1103/PhysRevB.70.035113
CeCoIn5,CeCoIn5,Bulk,,,SC,unconventional/Heavy Fermion,2.3 K,,Tetragonal,HoCoGa5-type,,,,,,,TRUE,10.1103/PhysRevLett.89.106402
CeCoIn5,CeCoIn5,,,,SC,Heavy-fermion,,,Tetragonal,,,,,,,,TRUE,10.1103/PhysRevB.79.134514
CeCoIn5,CeCoIn5,Bulk,,,SC,Unconventional/Heavy Fermion,2.3 K,,Tetragonal,HoCoGa5-type,P4/mmm (No. 123),,,,,,FALSE,10.1103/PhysRevB.110.064434
CeCoIn5,CeCoIn5,Bulk,,,SC,heavy-fermion,2.3 K,,Tetragonal,,,,,,,Hc2^parallel = 11.9 T; Hc2^perpendicular = 4.95 T,FALSE,10.1103/PhysRevB.86.134516
CeCoIn5,CeCoIn5,Bulk,,,SC,Heavy-fermion,,,Tetragonal,,,,,,,,TRUE,10.1103/PhysRevB.82.180515
CeCoIn5,CeCoIn5,Bulk,,,SC,Type-II,2.3 K,ambient pressure,Tetragonal,HoCoGa5-type,,,,,,,TRUE,10.1103/PhysRevLett.95.016406
CeCoIn5,CeCoIn5,,,,SC,Unconventional,,,,,,,,,,,FALSE,10.1103/PhysRevB.89.241105
CeCoIn5,CeCoIn5,Bulk,,,SC,Heavy fermion/Unconventional,2.3 K,,,,,,,,,,TRUE,10.1103/PhysRevB.75.054523
CeCoIn5,CeCoIn5,Bulk,,,SC,Type-II/heavy-fermion,2.3 K,,,,,,,,,4.2 T (at 1.25 K),FALSE,10.1103/PhysRevB.84.012503
CeCoIn5,CeCoIn5,Bulk,,,SC,Heavy-fermion/Unconventional/Type-II,,ambient pressure,,,,,,,,,FALSE,10.1103/PhysRevB.86.094508
CeCoIn5,CeCoIn5,Bulk,,,SC,Heavy fermion/Unconventional,2.3 K,Ambient pressure,Tetragonal,Layered (CeIn3 layers separated by CoIn2 layers),,,,,,,TRUE,10.1103/PhysRevB.72.045119
CeCoIn5,CeCoIn5,Bulk,,,SC,Heavy-fermion/Unconventional/Type-II,2.25 K,Ambient,Tetragonal,,,,,,,"4.95 T (H||c), 12 T (H||ab)",TRUE,10.1103/PhysRevB.73.245109
CeCoIn5,CeCoIn5,Bulk,,,SC,Unconventional/Heavy-Fermion/Type-II,,,,,,,,,,5.4 T,TRUE,10.1103/PhysRevLett.99.147005
CeCoIn5,CeCoIn5,Bulk,,,SC,Type-II/heavy-fermion,470 mK,ambient,,,,,,,,11.8 T,TRUE,10.1103/PhysRevLett.98.036402
CeCoIn5,CeCoIn5,,,,SC,heavy-fermion,,,,,,,,,,,FALSE,10.1103/PhysRevLett.133.266505
CeCoIn5,CeCoIn5,Bulk,,,SC,Heavy-fermion,,,,,,,,,,,TRUE,10.1103/PhysRevB.93.195147
CeCoIn5,CeCoIn5,Bulk,,,SC,d-wave,,,,,,,,,,,TRUE,10.1103/PhysRevB.109.024516
CeCoIn5,CeCoIn5,Bulk,,,SC,Heavy-fermion,,,,,,,,,,,FALSE,10.1103/PhysRevLett.120.187004
CeCoIn5,CeCoIn5,Bulk,,,SC,Heavy-fermion,,,,,,,,,,,FALSE,10.1103/PhysRevB.88.014510
CeCoIn5,CeCoIn5,single crystal,,,SC,,,ambient pressure,Tetragonal,,,,,,,,TRUE,10.1103/PhysRevLett.104.127001
CeCoIn5,CeCoIn5,Bulk,,,SC,Heavy-fermion,,finite magnetic fields,,,,,,,,,TRUE,10.1103/PhysRevB.85.035104
CeCoIn5,CeCoIn5,Bulk,,,SC,Heavy Fermion/d-wave,2.3 K,,Tetragonal,115 structure,,,,,,,FALSE,10.1103/PhysRevLett.105.217002
CeCoIn5,CeCoIn5,Bulk,,,SC,,,,Tetragonal,HoCoGa5-type,P4/mmm,,,,,,FALSE,10.1103/PhysRevB.101.155125
CeCoIn5,CeCoIn5,Bulk,,,SC,heavy-fermion,2.3 K,ambient,Tetragonal,,,,,,,,FALSE,10.1103/PhysRevB.102.165124
CeCoIn5,CeCoIn5,Bulk,,,SC,Type-II/heavy-fermion,,Ambient,,,,,,,,4.95 T (H // [001]),TRUE,10.1103/PhysRevLett.91.187004
CeCoIn5,CeCoIn5,,,,SC,heavy-fermion,,,,,,,,,,,,10.1103/PhysRevB.90.205113
CeCoIn5,CeCoIn5,Bulk,,,SC,Unconventional/Heavy Fermion,,,Tetragonal,,,,,,,,FALSE,10.1103/PhysRevB.110.075161
CeCoIn5,CeCoIn5,Bulk,,,SC,Unconventional/Heavy-fermion/Type-II,,Ambient pressure,,,,,,,,,TRUE,10.1103/PhysRevLett.92.217002
CeCoIn5,CeCoIn5,Bulk,,,SC,Heavy-fermion/Type-II,2.3 K,Ambient,Tetragonal,,,,,,,11.8 T,TRUE,10.1103/PhysRevLett.106.137004
CeCoIn5,CeCoIn5,,,,SC,heavy fermion,,,,,,,,,,,FALSE,10.1103/PhysRevB.101.224509
CeCoIn5,CeCoIn5,Bulk,,,SC,Type-II,2.3 K,0 GPa,Tetragonal,Layered,,,,,,5 T,TRUE,10.1103/PhysRevLett.106.087003
CeCoIn5,CeCoIn5,Bulk,,,SC,Type-II/heavy-fermion,2.242 K,0 GPa,Tetragonal,Layered,,,,,,11.73 T,TRUE,10.1103/PhysRevLett.96.117001
CeCoIn5,CeCoIn5,Bulk,,,SC,Type-II/heavy-fermion,2.428 K,0.45 GPa,Tetragonal,Layered,,,,,,12.72 T,TRUE,10.1103/PhysRevLett.96.117001
CeCoIn5,CeCoIn5,Bulk,,,SC,Type-II/heavy-fermion,2.584 K,1.34 GPa,Tetragonal,Layered,,,,,,14.28 T,TRUE,10.1103/PhysRevLett.96.117001
CeCoIn5,CeCoIn5,Bulk,,,SC,Heavy fermion,,Pc ≈ 0 GPa,,,,,,,,,,10.1103/PhysRevB.74.014406
CeCoIn5,CeCoIn5,Bulk,,,SC,Heavy-fermion,2.3 K,,,Layered,,,,,,,FALSE,10.1103/PhysRevB.97.165120
CeCoIn5,CeCoIn5,Bulk,,,SC,Heavy fermion/Unconventional/Type-II/d-wave,2.3 K,ambient pressure,Tetragonal,quasi-2D layered,,,,,,4.95 T,TRUE,10.1103/PhysRevLett.91.257001
CeCoIn5,CeCoIn5,Bulk,,,SC,Heavy-fermion,,,Tetragonal,,,,,,,,TRUE,10.1103/PhysRevB.97.245120
CeCoIn5,CeCoIn5,Bulk,,,SC,Type-II/heavy-fermion,2.27 K,,,,,,,,,,TRUE,10.1103/PhysRevB.99.035136
CeCoIn5,CeCoIn5,Bulk,,,SC,Heavy-fermion/Unconventional,,Ambient,,,,,,,,,TRUE,10.1103/PhysRevB.102.205112
CeCoIn5,CeCoIn5,Bulk,,,SC,Heavy-fermion/Unconventional,2.3 K,0 GPa,Tetragonal,HoCoGa5-type,P4/mmm,,,,,,FALSE,10.1103/PhysRevLett.114.146403
Cerium Cobalt Indium,CeCoIn5,Bulk,,,SC,Heavy-fermion,,,,,,,,,,,FALSE,10.1103/PhysRevB.72.014542
CeCoIn5,CeCoIn5,Bulk,,,SC,Heavy-fermion,2.3 K,ambient,Tetragonal,,,,,,,,,10.1103/PhysRevLett.105.246404
CeCoIn5,CeCoIn5,Bulk,,,SC,Heavy fermion/Type-II/Unconventional,2.3 K,,Tetragonal,HoCoGa5-type,,,,,,"2.35 T (Hc2, parallel to c, at 1.9 K)",TRUE,10.1103/PhysRevB.73.184511
CeCoIn5,CeCoIn5,Single Crystal,,,SC,Heavy-fermion,2.3 K,,,Layered,,,,,,,TRUE,10.1103/PhysRevB.72.052509
CeCoIn5,CeCoIn5,Bulk,,,SC,Unconventional/Heavy-Fermion,,,Tetragonal,,,,,,,,FALSE,10.1103/PhysRevLett.113.246403
Cerium cobalt indium,CeCoIn5,heavy-fermion compound,,,SC,multiband,,,,,,,,,,,,10.1103/PhysRevB.86.064513
CeCoIn5,CeCoIn5,,,,SC,Heavy-fermion,2.3 K,up to ~2 GPa,,,,,,,,,TRUE,10.1103/PhysRevB.102.201108
CeCoIn5,CeCoIn5,Bulk,,,SC,Heavy Fermion,,,,,,,,,,,,10.1103/PhysRevB.101.245151
CeCoIn5,CeCoIn5,,,,SC,heavy-fermion,,,,,,,,,,,TRUE,10.1103/PhysRevB.94.035114
CeCoIn5,CeCoIn5,,,,SC,Heavy fermion,,,,,,,,,,,FALSE,10.1103/PhysRevB.103.104501
CeCoIn5,CeCoIn5,Bulk,,,SC,Heavy-fermion,2.3 K,ambient,Tetragonal,Layered,,,,,,,FALSE,10.1103/PhysRevB.81.195107
CeCoIn5,CeCoIn5,Bulk,,,SC,Unconventional/Heavy-fermion,2.3 K,,,,,,,,,,TRUE,10.1103/PhysRevB.79.241107
CeCoIn5,CeCoIn5,,,,SC,Heavy-fermion/Unconventional,,,Tetragonal,,,,,,,,FALSE,10.1103/PhysRevB.92.085108
CeCoIn5,CeCoIn5,Bulk,,,SC,Unconventional,,,Tetragonal,,,,,,,,FALSE,10.1103/PhysRevB.100.165133
CeCoIn5,CeCoIn5,Bulk,,,SC,Type-II,2.3 K,,Tetragonal,quasi-2D,,,,,,11.7 T,TRUE,10.1103/PhysRevB.84.052508
CeCoIn5,CeCoIn5,,,,SC,Heavy-fermion/Unconventional/Type-II,,Ambient,,,,,,,,,FALSE,10.1103/PhysRevB.79.094501
CeCoIn5,CeCoIn5,Bulk,,,SC,unconventional/Heavy-fermion,,ambient,Tetragonal,,,,,,,,FALSE,10.1103/PhysRevB.94.045101
CeCoIn5,CeCoIn5,Bulk,,,SC,Heavy-fermion/Unconventional/Type-II,2.3 K,,Tetragonal,HoCoGa5-type,P4/mmm,,,,,,TRUE,10.1103/PhysRevB.83.235117
CeCoIn5,CeCoIn5,Bulk,,,SC,Heavy-fermion/Unconventional/d-wave,,,,,,,,,,,FALSE,10.1103/PhysRevB.92.180505
CeCoIn5,CeCoIn5,Bulk,,,SC,Heavy-fermion/Unconventional,2.7 K,,Tetragonal,,,,,,,,FALSE,10.1103/PhysRevLett.101.187001
CeCoIn5,CeCoIn5,Bulk,,,SC,Heavy-fermion/Unconventional/Type-II,2.3 K,0 GPa,Tetragonal,Layered,,,,,,,TRUE,10.1103/PhysRevLett.89.157004
CeCoIn5,CeCoIn5,,,,SC,Type-II/heavy-fermion/d-wave,2.3 K,,,,,,,,,,TRUE,10.1103/PhysRevB.77.134511
Cerium cobalt indide,CeCoIn5,Bulk,,,SC,Heavy-fermion,,,Tetragonal,,,,,,,,,10.1103/PhysRevB.95.054511
CeCoIn5,CeCoIn5,Bulk,,,SC,"Heavy-fermion, Type-II",2.29 K,0-2.32 kbar,Tetragonal,Layered,,,,,,11.8 T (for H in basal plane),TRUE,10.1103/PhysRevB.86.144518
CeCoIn5,CeCoIn5,Bulk,,,SC,Heavy-fermion/Type-II/d-wave,,ambient pressure,Tetragonal,quasi-2D,,,,,,,TRUE,10.1103/PhysRevB.83.224518
CeCoIn5,CeCoIn5,Bulk,,,SC,unconventional,,,,,,,,,,,TRUE,10.1103/PhysRevResearch.4.043159
CeCoIn5,CeCoIn5,,,,SC,Heavy-fermion,,,,,,,,,,,TRUE,10.1103/PhysRevLett.95.269703
CeCoIn5,CeCoIn5,Bulk,,,SC,Heavy fermion,,,,,,,,,,,FALSE,10.1103/PhysRevB.101.140504
CeCoIn5,CeCoIn5,Bulk,,,SC,Heavy-fermion/Type-II,,,Tetragonal,,,,,,,,FALSE,10.1103/PhysRevB.96.224502
CeCoIn5,CeCoIn5,Bulk,,,SC,Heavy-fermion/Type-II,2.3 K,0 GPa,Tetragonal,HoCoGa5-type,P4/mmm,,,,,,TRUE,10.1103/PhysRevB.82.035112
CeCoIn5,CeCoIn5,Bulk,,,SC,Heavy-fermion/Type-II,,,,,,,,,,,FALSE,10.1103/PhysRevB.85.060505
CeCoIn5,CeCoIn5,Bulk,,,SC,Heavy fermion/Unconventional,,,Tetragonal,,,,,,,,FALSE,10.1103/PhysRevLett.100.137003
CeCoIn5,CeCoIn5,,,,SC,Heavy-fermion/Unconventional/Type-II,2.3 K,Ambient,,,,,,,,,FALSE,10.1103/PhysRevLett.108.027001
CeCoIn5,CeCoIn5,,,,SC,Heavy fermion,,,,,,,,,,,FALSE,10.1103/PhysRevB.93.104503
CeCoIn5,CeCoIn5,Bulk,,,SC,Heavy-fermion,2.3 K,Ambient,,,,,,,,,TRUE,10.1103/PhysRevB.102.165154
CeCoIn5,CeCoIn5,Bulk,,,SC,Heavy fermion,2.3 K,ambient pressure,Tetragonal,,,4.62,4.62,,,"11.5 T (H // [100]), 4.9 T (H // [001])",TRUE,10.1103/PhysRevLett.109.116402
CeCoIn5,CeCoIn5,Bulk,,,SC,Heavy-fermion/Unconventional,2.3 K,0 GPa,,,,,,,,,FALSE,10.1103/PhysRevLett.94.037007
CeCoIn5,CeCoIn5,Bulk,,,SC,Type-II/heavy-fermion,2.3 K,ambient,Tetragonal,quasi-2D layered,,,,,,12 T,TRUE,10.1103/PhysRevLett.94.047602
CeCoIn5,CeCoIn5,,,,SC,Heavy-fermion/Unconventional,,Ambient,,,,,,,,,TRUE,10.1103/PhysRevB.97.104513
CeCoIn5,CeCoIn5,Bulk,,,SC,Heavy fermion/Unconventional/Type-II,,0 GPa,Tetragonal,,,,,,,,FALSE,10.1103/PhysRevLett.93.147005
CeCoIn5,CeCoIn5,,,,SC,d-wave,,,,,,,,,,,FALSE,10.1103/PhysRevLett.133.156506
CeCoIn5,CeCoIn5,Bulk,,,SC,Heavy-fermion/unconventional,,ambient,Tetragonal,HoCoGa5-type,,,,,,,,10.1103/PhysRevB.79.024422
CeCoIn5,CeCoIn5,Bulk,,,SC,"Heavy-fermion, Unconventional",2.3 K,ambient pressure,Tetragonal,HoCoGa5-type,P4/mmm,,,,,,,10.1103/PhysRevLett.90.157001
CeCoIn5,CeCoIn5,Bulk,,,SC,heavy fermion,2.3 K,,Tetragonal,,P4/mmm,,,,,11.7 T,TRUE,10.1103/PhysRevLett.115.037001
CeCoIn5,CeCoIn5,Bulk,,,SC,Heavy fermion/Unconventional,2.3 K,ambient,Tetragonal,HoCoGa5-type,P4/mmm,,,,,,,10.1103/PhysRevB.109.134429
CeCoIn5,CeCoIn5,,,,SC,,,,,,,,,,,,FALSE,10.1103/PhysRevB.79.214528
CeCoIn5,CeCoIn5,,,,SC,Heavy-fermion,,,,,,,,,,,FALSE,10.1103/PhysRevB.106.L060503
CeCoIn5,CeCoIn5,Bulk,,,SC,,,,,,,,,,,,,10.1103/PhysRevB.74.174518
Cerium Cobalt Indium,CeCoIn5,Bulk,,,SC,heavy-fermion,,,,Layered unconventional superconductor,,,,,,,FALSE,10.1103/PhysRevB.70.184515
CeCoIn5,CeCoIn5,Bulk,,,SC,Type-II/heavy-fermion,2.3 K,,Tetragonal,,,,,7.6 Å,,,,10.1103/PhysRevB.82.104505
CeCoIn5,CeCoIn5,,,,SC,Type-II,,,,,,,,,,,,10.1103/PhysRevB.78.064521
CeCoIn5,CeCoIn5,,,,SC,Type-II,,,,,,,,,,,,10.1103/PhysRevB.87.020503
CeCoIn5,CeCoIn5,Bulk,,,SC,Heavy-fermion,,ambient,,,,,,,,,,10.1103/PhysRevB.70.014513
CeCoIn5,CeCoIn5,Bulk,,,SC,Unconventional/Heavy-fermion,2.3 K,0-30 kbar,,,,,,,,,FALSE,10.1103/PhysRevB.86.100502
CeCoIn5,CeCoIn5,Bulk,,,SC,,,,,,,,,,,,TRUE,10.1103/PhysRevB.105.024521
CeCoIn5,CeCoIn5,,,,SC,,,,,,,,,,,,FALSE,10.1103/PhysRevB.73.064518
CeCoIn5,CeCoIn5,Bulk,,,SC,Heavy-fermion,,,,,,,,,,,TRUE,10.1103/PhysRevB.81.064513
CeCoIn5,CeCoIn5,Bulk,,,SC,heavy-fermion,,,,,,,,,,,,10.1103/PhysRevB.98.205107
CeCoIn5,CeCoIn5,Bulk,,,SC,Heavy-fermion/NA,2.4 K,,,,,,,,,,FALSE,10.1103/PhysRevB.82.184531
CeCoIn5,CeCoIn5,,,,SC,heavy-fermion,,,,,,,,,,,FALSE,10.1103/PhysRevB.105.184508
CeCoIn5,CeCoIn5,,,,SC,"heavy fermion, d-wave",,,,,,,,,,,,10.1103/PhysRevB.79.134517
CeCoIn5,CeCoIn5,,,,SC,"Heavy-fermion, d-wave",,,,,,,,,,,FALSE,10.1103/PhysRevLett.93.247002
CeCoIn5,CeCoIn5,,,,SC,,,,,,,,,,,,,10.1103/PhysRevB.70.054503
CeCoIn5,CeCoIn5,Bulk,,,SC,Heavy fermion,,,Tetragonal,Layered,,,,,,,FALSE,10.1103/PhysRevB.80.094518
CeCoIn5,CeCoIn5,Bulk,,,SC,Heavy-fermion,2.3 K,ambient,Tetragonal,HoCoGa5-type,,,,,,,TRUE,10.1103/PhysRevB.99.235143
CeCoIn5,CeCoIn5,,,,SC,unconventional/heavy-fermion,2.3 K,,,,,,,,,,FALSE,10.1103/PhysRevB.99.125144
CeCoIn5,CeCoIn5,Bulk,,,SC,Heavy-fermion/Unconventional/d-wave symmetry,2.3 K,,,,,,,,,,TRUE,10.1103/PhysRevLett.94.107005
CeCoIn5,CeCoIn5,Bulk,,,SC,Heavy-fermion/Unconventional,2.3 K,ambient,,HoCoGa5-type,,,,,,,FALSE,10.1103/PhysRevB.88.245127
CeCoIn5,CeCoIn5,Bulk,,,SC,Type-II/heavy-fermion,2.3 K,,,quasi-2D,,,,,,5.0 T (for H perpendicular to the ab planes),TRUE,10.1103/PhysRevB.71.020503
CeCoIn5,CeCoIn5,Bulk,,,SC,heavy fermion,,,,,,,,,,,FALSE,10.1103/PhysRevB.83.060502
CeCoIn5,CeCoIn5,Bulk,,,SC,Heavy fermion,2.3 K,,,,,4.6 Å,4.6 Å,7.6 Å,,,TRUE,10.1103/PhysRevB.73.224434
CeCoIn5,CeCoIn5,Bulk,,,SC,heavy fermion,2.3 K,,,,,,,,,,TRUE,10.1103/PhysRevB.86.060501
CeCoIn5,CeCoIn5,,,,SC,Heavy-fermion,,,,,,,,,,,FALSE,10.1103/PhysRevB.111.045162
CeCoIn5,CeCoIn5,,,,SC,Heavy-fermion/Type-II,,,,,,,,,,,TRUE,10.1103/PhysRevB.100.035114
CeCoIn5,CeCoIn5,,,,SC,Heavy-fermion/d-wave/Unconventional,,,,,,,,,,,,10.1103/PhysRevB.82.060510
CeCoIn5,CeCoIn5,,,,SC,Heavy fermion/Type-II,,,,,,,,,,,FALSE,10.1103/PhysRevLett.96.237001
CeCoIn5,CeCoIn5,Bulk,,,SC,heavy-fermion,,,,,,,,,,,FALSE,10.1103/PhysRevB.108.144511
CeCoIn5,CeCoIn5,Bulk,,,SC,Heavy-fermion,,,,,,,,,,,TRUE,10.1103/PhysRevB.86.134514
Cerium Cobalt Indium,CeCoIn5,Bulk,,,SC,heavy-fermion,2.3 K,,Tetragonal,,,,,,,,FALSE,10.1103/PhysRevB.95.094517
CeCoIn5,CeCoIn5,Bulk,,,SC,Heavy-fermion/Type-II,2.3 K,,Tetragonal,,,,,,,,FALSE,10.1103/PhysRevB.81.180507
CeCoIn5,CeCoIn5,Bulk,,,SC,Heavy electron,2.6 K,1.2 GPa,,,,,,,,,TRUE,10.1103/PhysRevB.92.195131
CeCoIn5,CeCoIn5,Bulk,,,SC,Heavy fermion/Unconventional/Type-II,2.29 K,ambient,Tetragonal,HoCoGa5-type,,4.612 Å,4.612 Å,7.551 Å,,,TRUE,10.1103/PhysRevLett.106.156403
CeCoIn5,CeCoIn5,Thin Film,,,SC,Heavy-fermion/Type-II,2.0 K,0 GPa,Tetragonal,HoCoGa5-type,P4/mmm,,,,,,TRUE,10.1103/PhysRevLett.120.187002
CeCoIn5,CeCoIn5,Bulk,,,SC,,,,,,,,,,,,FALSE,10.1103/PhysRevB.79.060510
CeCoIn5,CeCoIn5,,,,SC,,,,,,,,,,,,FALSE,10.1103/PhysRevB.83.020504
CeCoIn5,CeCoIn5,,,,SC,Heavy-fermion,,,,,,,,,,,FALSE,10.1103/PhysRevLett.127.257001
CeCoIn5,CeCoIn5,,,,SC,Heavy fermion,,,,quasi-2D,,,,,,,FALSE,10.1103/PhysRevB.91.104506
CeCoIn5,CeCoIn5,Bulk,,,SC,Heavy fermion,,,,,,,,,,,,10.1103/PhysRevB.79.165122
CeCoIn5,CeCoIn5,Bulk,,,SC,Heavy-fermion/Unconventional/Type-II,2.3 K,Ambient,Tetragonal,,,,,,,4.95 T (B||c),TRUE,10.1103/PhysRevB.72.184506
CeCoIn5,CeCoIn5,Bulk,,,SC,Heavy-fermion/Type-II,2.3 K,,Tetragonal,,,,,,,5 T,TRUE,10.1103/PhysRevLett.124.217001
CeCoIn5,CeCoIn5,Bulk,,,SC,Heavy-fermion/Type-II,2.3 K,ambient pressure,,,,,,,,Hc2(0) is close to 5.1 T,TRUE,10.1103/PhysRevLett.91.246405
CeCoIn5,CeCoIn5,Bulk,,,SC,unconventional/heavy-fermion/Type-II,,,,,,,,,,,TRUE,10.1103/PhysRevB.82.054509
CeCoIn5,CeCoIn5,Bulk,,,SC,Heavy-fermion,2.27 K,ambient,,,,,,,,,FALSE,10.1103/PhysRevB.72.024551
Cerium Cobalt Indium,CeCoIn5,,,,SC,,,,,,,,,,,,TRUE,10.1103/PhysRevB.82.214512
CeCoIn5,CeCoIn5,Bulk,,,SC,Heavy fermion/Unconventional,2.3 K,Ambient,Tetragonal,,,4.6012,4.6012,7.5537,,,TRUE,10.1103/PhysRevB.88.165118
Cerium cobalt indium,CeCoIn5,,,,SC,unconventional,,,,,,,,,,,,10.1103/PhysRevB.98.094514
CeCoIn5,CeCoIn5,Bulk,,,SC,,,,,,,,,,,5.25 T,FALSE,10.1103/PhysRevB.92.041114
CeCoIn5,CeCoIn5,Bulk,,,SC,Heavy-fermion/Unconventional,2.3 K,ambient,Tetragonal,,,,,,,,FALSE,10.1103/PhysRevResearch.4.013192
Cerium Cobalt Indium,CeCoIn5,,,,SC,,,,,,,,,,,,FALSE,10.1103/PhysRevB.90.140508
CeCoIn5,CeCoIn5,Bulk,,,SC,Heavy-fermion,2.3 K,,,,,,,,,,TRUE,10.1103/PhysRevB.78.184519
CeCoIn5,CeCoIn5,Bulk,,,SC,Heavy-fermion,,,,,,,,,,,FALSE,10.1103/PhysRevLett.118.147001
CeCoIn5,CeCoIn5,Bulk,,,SC,Heavy-fermion,,,,,,,,,,,FALSE,10.1103/PhysRevB.93.045123
CeCoIn5,CeCoIn5,Bulk,,,SC,Unconventional/Heavy Fermion/Type-II,2.3 K,ambient,Tetragonal,Layered,,,,,,"11.7 T (B parallel ab, T~30 mK); 4.9 T (B parallel c, T~30 mK)",TRUE,10.1103/PhysRevLett.98.087001
