Repository: WyattBunstine/ML_SC_Project

# ML_SC_Project — Chemically and Geometrically Motivated Crystal Graph Neural Networks

This project predicts and screens superconductors from crystal structure. It frames the
problem as a **two-stage hurdle**: first classify whether a material is a superconductor
candidate (SC vs. non-SC), then regress the critical temperature T_c for superconductors.

Two graph-neural-network families are trained and compared:

- a **baseline CGCNN** ([txie-93/cgcnn](https://github.com/txie-93/cgcnn)), and
- an **MPNN** with learned edge features that consumes richer `crystal_graph_v4` graphs
  (this project's contribution).

File: database/superconductor_materials_full.csv (part 45 of 215)
Material_Name,Chemical_Composition,Material_Class,Film_Thickness,Substrate,Material_Type,Superconductor_Type,Superconducting_Transition_Temperature,Pressure,Crystal_Structure,Lattice_Structure,Space_Group,"Lattice_Constant(a)","Lattice_Constant(b)","Lattice_Constant(c)",Lower_Critical_Field,Upper_Critical_Field,Experimental,DOI
CeCu2Si2,CeCu2Si2,Bulk,,,SC,Heavy-fermion,,,,,,,,,,,,10.1103/PhysRevB.32.7646
CeCu2Si2,CeCu2Si2,Bulk,,,SC,Heavy-fermion,,,,,,,,,,,,10.1103/PhysRevB.37.83
CeCu2Si2,CeCu2Si2,Bulk,,,SC,High-Tc,,,,,,,,,,,,10.1103/PhysRevB.65.012503
CeCu2Si2,CeCu2Si2,,,,SC,Heavy-fermion,,,,,,,,,,,,10.1103/PhysRevB.48.10395
CeCu2Si2,CeCu2Si2,Bulk,,,SC,Heavy-fermion,0.6 K,,Tetragonal,ThCr2Si2-type,,,,,,,,10.1103/PhysRevB.28.3673
CeCu2Si2,CeCu2Si2,Bulk,,,NSC,,,,,,,,,,,,,10.1103/PhysRevB.50.9948
CeCu2Si2,CeCu2Si2,Bulk,,,SC,Heavy-electron,,,,,,,,,,,,10.1103/PhysRevB.44.10270
CeCu2Si2,CeCu2Si2,Bulk,,,SC,unconventional/heavy-fermion,,,,,,,,,,,,10.1103/PhysRevB.43.10555
Cerium copper silicide,CeCu2Si2,Bulk,,,SC,Heavy-Fermion,,,Tetragonal,ThCr2Si2-like,,,,,,,,10.1103/PhysRevB.55.9058
CeCu2Si2,CeCu2Si2,,,,SC,Heavy-Tc,,,,,,,,,,,,10.1103/PhysRevB.41.11073
CeCu2Si2,CeCu2Si2,Bulk,,,SC,,,,,,,,,,,,,10.1103/PhysRevB.41.9013
CeCu2Si2,CeCu2Si2,Bulk,,,SC,Heavy-fermion,,,,,,,,,,,,10.1103/PhysRevB.31.3172
CeCu₂Si₂,CeCu2Si2,Bulk,,,SC,Heavy-fermion,0.65 K,,,,,,,,,,,10.1103/PhysRevB.40.229
Cerium Copper Silicide,CeCu2Si2,Bulk,,,SC,d-wave,,,,,,,,,,,,10.1103/PhysRevLett.84.5387
CeCu2Si2,CeCu2Si2,Bulk,,,SC,Heavy-fermion,,,,,,,,,,,,10.1103/PhysRevB.57.15191
CeCu2Si2,CeCu2Si2,Bulk,,,SC,Heavy-fermion,,room pressure,,,,,,,,,,10.1103/PhysRevB.49.8955
CeCu2Si2,CeCu2Si2,,,,SC,Heavy-fermion,,,,,,,,,,,,10.1103/PhysRevB.30.2986
CeCu2Si2,CeCu2Si2,,,,SC,Heavy-fermion,,,,,,,,,,,,10.1103/PhysRevB.39.11345
CeCu2Si2,CeCu2Si2,,,,SC,,,,,,,,,,,,,10.1103/PhysRevB.64.224420
CeCu₂Si₂,CeCu2Si2,,,,SC,Heavy fermion,,,,,,,,,,,,10.1103/PhysRevB.54.R9666
CeCu₂Si₂,CeCu2Si2,,,,SC,Heavy-fermion,,,,,,,,,,,,10.1103/PhysRevB.46.5826
CeCu2Si2,CeCu2Si2,Bulk,,,SC,Heavy-fermion,0.6 K,,,,,,,,,,,10.1103/PhysRevB.36.2429
CeCu2Si2,CeCu2Si2,Bulk,,,SC,Heavy-fermion,0.5 K,,,,,,,,,,,10.1103/PhysRevB.39.4726
CeCu2Si2,CeCu2Si2,Bulk,,,SC,Heavy-fermion/s-wave,0.66 K,,,,,,,,,,True,10.1103/PhysRevB.33.7503
CeCu2Si2,CeCu2Si2,,,,SC,Heavy-fermion,,ambient pressure,,,,,,,,,,10.1103/PhysRevLett.86.5152
CeCu2Si2,CeCu2Si2,Bulk,,,SC,unconventional/heavy-fermion,,,tetragonal,,D4h,,,,,,,10.1103/PhysRevB.52.10344
CeCu2Si2,CeCu2Si2,,,,SC,Heavy-fermion,,,,,,,,,,,,10.1103/PhysRevB.60.3076
CeCu2Si2,CeCu2Si2,Bulk,,,SC,Heavy-fermion,,,,,,,,,,,,10.1103/PhysRevB.50.6904
CeCu₂Si₂,CeCu2Si2,Bulk,,,SC,Heavy-fermion,,,,,,,,,,,,10.1103/PhysRevB.37.3782
CeCu2Si2,CeCu2Si2,Bulk,,,SC,Heavy-fermion,,,,,,,,,,,,10.1103/PhysRevB.41.11214
CeCu2Si2,CeCu2Si2,Bulk,,,SC,heavy fermion,0.5 K,,,,,,,,,2.4 T,TRUE,Handbook of SC
CeCu_2Si_2,CeCu2Si2,Bulk,,,SC,Heavy-fermion,0.6 K,,,,,,,,,,TRUE,Handbook of SC
CeCu2Si2,CeCu2Si2,Bulk,,,SC,Type-II,0.63 K,,,,,,,,,"2.0 T (ab), 2.4 T (c)",TRUE,Handbook of SC
CeCu2Si2,CeCu2Si2,Bulk,,,SC,Heavy-fermion,,,,,,,,,,,FALSE,10.1103/PhysRevLett.96.047008
CeCu2Si2,CeCu2Si2,,,,SC,Heavy-fermion,,,,,,,,,,,TRUE,10.1103/PhysRevB.79.134514
CeCu2Si2,CeCu2Si2,Bulk,,,SC,heavy-fermion,,,,,,,,,,,FALSE,10.1103/PhysRevB.86.134516
CeCu2Si2,CeCu2Si2,Bulk,,,SC,Heavy-fermion/Type-II,0.6 K,Ambient,,,,,,,few millitesla,1.9 T,TRUE,10.1103/PhysRevLett.112.067002
CeCu2Si2,CeCu2Si2,Bulk,,,SC,Heavy-fermion,,,,,,,,,,,FALSE,10.1103/PhysRevB.92.045112
CeCu2Si2,CeCu2Si2,,,,"SC,AFM",Heavy-fermion,,,,,,,,,,,FALSE,10.1103/PhysRevB.89.241105
CeCu2Si2,CeCu2Si2,Bulk,,,SC,Heavy fermion,,,Tetragonal,,,,,,,,FALSE,10.1103/PhysRevB.86.235131
CeCu2Si2,CeCu2Si2,Bulk,,,SC,Heavy fermion,,,Tetragonal,,,,,,,,FALSE,10.1103/PhysRevB.98.121113
Cerium Copper Silicide,CeCu2Si2,,,,SC,,,,,,,,,,,,FALSE,10.1103/PhysRevLett.99.037006
CeCu2Si2,CeCu2Si2,Single crystal,,,SC,"unconventional, Heavy-fermion",,,Tetragonal,,,,,,,,TRUE,10.1103/PhysRevLett.109.046401
CeCu2Si2,CeCu2Si2,,,,SC,heavy-fermion,,,,,,,,,,,FALSE,10.1103/PhysRevLett.133.266505
CeCu2Si2,CeCu2Si2,Bulk,,,SC,Heavy-fermion,0.6 K,,Tetragonal,,,,,,,,TRUE,10.1103/PhysRevB.88.014510
CeCu2Si2,CeCu2Si2,,,,SC,unconventional,,,,,,,,,,,FALSE,10.1103/PhysRevB.91.094515
CeCu2Si2,CeCu2Si2,Bulk,,,SC,Heavy-fermion,~1.5 K,~45 kbar,,,,,,,,,TRUE,10.1103/PhysRevLett.106.186405
CeCu2Si2,CeCu2Si2,,,,SC,heavy-fermion,,,,,,,,,,,,10.1103/PhysRevB.90.205113
AS-type CeCu2Si2,CeCu2Si2,Bulk,,,SC,"Heavy-fermion, AS-type",0.46 K,0 GPa,,,,,,,,,TRUE,10.1103/PhysRevLett.107.057001
AS-type CeCu2Si2 (p = 0.06 GPa),CeCu2Si2,Bulk,,,SC,"Heavy-fermion, AS-type",0.60 K,0.06 GPa,,,,,,,,,TRUE,10.1103/PhysRevLett.107.057001
AS-type CeCu2Si2 (p = 0.09 GPa),CeCu2Si2,Bulk,,,SC,"Heavy-fermion, AS-type",,0.09 GPa,,,,,,,,,TRUE,10.1103/PhysRevLett.107.057001
CeCu2Si2,CeCu2Si2,Bulk,,,SC,Unconventional/Heavy-fermion,0.5 K,ambient pressure,,,,,,,,,,10.1103/PhysRevLett.114.147003
CeCu2Si2,CeCu2Si2,,,,SC,Heavy fermion/unconventional,,,,,,,,,,,FALSE,10.1103/PhysRevB.76.085113
CeCu2Si2,CeCu2Si2,Bulk,,,SC,Heavy fermion/unconventional,0.6 K at 0.45 GPa; 2 K at 4.5 GPa,"0.45 GPa, 4.5 GPa",Tetragonal,ThCr2Si2-type,,,,,,,TRUE,10.1103/PhysRevB.102.245146
CeCu2Si2,CeCu2Si2,Bulk,,,SC,Heavy-fermion/Type-II/Unconventional,0.67 K,ambient pressure,Tetragonal,,,,,,,1.96 T,TRUE,10.1103/PhysRevLett.106.207001
CeCu2Si2,CeCu2Si2,Bulk,,,SC,,,pressure-induced,Tetragonal,ThCr2Si2-type,,,,,,,FALSE,10.1103/PhysRevB.104.134517
CeCu2Si2,CeCu2Si2,Bulk,,,SC,Unconventional/Heavy-Fermion,,,,,,,,,,,FALSE,10.1103/PhysRevLett.113.246403
CeCu2Si2,CeCu2Si2,Bulk,,,SC,,2 K,4 GPa,,,,,,,,,FALSE,10.1103/PhysRevB.85.205134
CeCu2Si2,CeCu2Si2,Bulk,,,SC,Heavy-fermion,,,Tetragonal,ThCr2Si2-type,,,,,,,FALSE,10.1103/PhysRevLett.128.057002
CeCu2Si2,CeCu2Si2,,,,SC,Heavy-fermion,,0-6 GPa,,,,,,,,,FALSE,10.1103/PhysRevB.79.245113
CeCu2Si2,CeCu2Si2,Bulk,,,SC,Heavy-fermion/Unconventional,,,,,,4.1,,9.92,,,FALSE,10.1103/PhysRevLett.101.187001
CeCu2Si2,CeCu2Si2,,,,SC,Heavy-fermion,,,,,,,,,,,FALSE,10.1103/PhysRevB.111.115134
CeCu2Si2,CeCu2Si2,Bulk,,,SC,Heavy-fermion/Unconventional,0.6 K,ambient,Tetragonal,ThCr2Si2-type,I4/mmm,,,,,,TRUE,10.1103/PhysRevMaterials.1.034801
CeCu2Si2,CeCu2Si2,Bulk,,,SC,Heavy-fermion/Type-II,0.6 K,Ambient,Tetragonal,,,,,,20 Oe,"19 kOe (H // a), 21.6 kOe (H // c)",TRUE,10.1103/PhysRevB.94.054514
CeCu2Si2 (A-type),CeCu2Si2,Bulk,,,NSC,,,,,,,,,,,,FALSE,10.1103/PhysRevB.94.054514
CeCu2Si2,CeCu2Si2,Bulk,,,SC,Heavy-fermion,,,,,,,,,,,FALSE,10.1103/PhysRevB.82.035112
CeCu2Si2,CeCu2Si2,,,,SC,,,,,,,,,,,,FALSE,10.1103/PhysRevB.104.224506
CeCu2Si2,CeCu2Si2,Bulk,,,SC,,,Pressure-induced,Tetragonal,ThCr2Si2-type,,,,,,,,10.1103/PhysRevResearch.3.023204
CeCu2Si2,CeCu2Si2,Bulk,,,SC,Heavy-fermion/Unconventional,,,,,,,,,,,FALSE,10.1103/PhysRevLett.94.037007
CeCu2Si2,CeCu2Si2,,,,SC,Heavy-fermion,,,,,,,,,,,TRUE,10.1103/PhysRevB.97.104513
CeCu2Si2,CeCu2Si2,Bulk,,,SC,heavy-fermion,0.5 K,,,,,,,,,,FALSE,10.1103/PhysRevB.96.045114
CeCu2Si2,CeCu2Si2,,,,SC,full-gap,,,,,,,,,,,FALSE,10.1103/PhysRevLett.133.156506
CeCu2Si2,CeCu2Si2,,,,SC,heavy fermion,,,,,,,,,,,FALSE,10.1103/PhysRevLett.115.037001
CeCu2Si2,CeCu2Si2,Bulk,,,SC,Heavy-fermion,,ambient,,,,,,,,,,10.1103/PhysRevB.70.014513
CeCu2Si2,CeCu2Si2,Bulk,,,SC,Heavy-fermion,,,,,,,,,,,FALSE,10.1103/PhysRevB.102.174503
CeCu2Si2,CeCu2Si2,Bulk,,,SC,heavy-fermion,0.6 K (at ambient pressure); 1.5 K (at 4.5 GPa),ambient; 4.5 GPa,Tetragonal,,,,,,,,,10.1103/PhysRevB.98.205107
CeCu2Si2,CeCu2Si2,,,,SC,heavy-fermion,,,,,,,,,,,FALSE,10.1103/PhysRevB.105.184508
CeCu2Si2,CeCu2Si2,Bulk,,,SC,Heavy-fermion,,,Tetragonal,ThCr2Si2-type,I4/mmm,,,,,,FALSE,10.1103/PhysRevB.78.172504
CeCu2Si2,CeCu2Si2,Bulk,,,SC,Heavy-fermion,up to 2.5 K,up to ~9 GPa,Tetragonal,ThCr2Si2-type,,,,,,,FALSE,10.1103/PhysRevX.4.031055
CeCu2Si2,CeCu2Si2,,,,SC,Heavy-fermion,,,,,,,,,,,FALSE,10.1103/PhysRevB.111.045162
CeCu2Si2,CeCu2Si2,,,,SC,Heavy-fermion/Type-II,,,,,,,,,,,TRUE,10.1103/PhysRevB.100.035114
CeCu2Si2,CeCu2Si2,Bulk,,,SC,Heavy electron,,0 GPa,,,,,,,,,TRUE,10.1103/PhysRevB.92.195131
CeCu2Si2,CeCu2Si2,Bulk,50 µm,,SC,Heavy-fermion superconductor,0.71 K (clean-limit T_c0),,,,,,,,1.8 ± 0.1 mT at 0 K (pristine); 0.9 ± 0.1 mT at 100 mK (irradiated),,TRUE,10.1103/PhysRevLett.119.077001
CeCu2Si2,CeCu2Si2,Bulk,,,SC,,,,,,,,,,,,FALSE,10.1103/PhysRevB.79.060510
CeCu2Si2,CeCu2Si2,Bulk,,,SC,Heavy fermion,,,,,,,,,,,FALSE,10.1103/PhysRevLett.109.187004
CeCu2Si2,CeCu2Si2,Bulk,,,SC,Heavy-fermion,0.59 K,,Tetragonal,body-centered tetragonal,I4/mmm,4.1031 Å,4.1031 Å,9.9266 Å,,2.3 T,TRUE,10.1103/PhysRevB.93.045123
CeCu2Si2,CeCu2Si2,,,,SC,,,,,,,,,,,,FALSE,10.1103/PhysRevB.79.172507
CeCu2Si2,CeCu2Si2,Bulk,,,SC,Type-II,0.64 K,ambient pressure,,,,,,,,1.7 T,FALSE,10.1103/PhysRevLett.103.027003
CeCu2Si2,CeCu2Si2,Bulk,,,SC,Heavy-fermion/Unconventional,1 K,ambient pressure,,,,,,,,,FALSE,10.1103/PhysRevB.105.014501
CeCu2Si2,CeCu2Si2,,,,SC,Heavy-fermion,,under pressure,,,,,,,,,FALSE,10.1103/PhysRevB.98.165136
CeCu2Si2,CeCu2Si2,Bulk,,,SC,Heavy-fermion,,Ambient,,,,,,,,,FALSE,10.1103/PhysRevB.92.054505
CeCu2Si2,CeCu2Si2,,,,SC,Heavy fermion,,,,,,,,,,,,10.1103/PhysRevB.70.214510
CeCu2Si2,CeCu2Si2,Bulk,,,SC,Heavy-fermion/Type-II,0.6 K,,Tetragonal,,,,,,,2.2 T,TRUE,10.1103/PhysRevB.104.184508
CeCu2Si2,CeCu2Si2,Bulk,,,SC,Heavy-fermion/Spin-singlet,,,,,,,,,,,FALSE,10.1103/PhysRevLett.100.107003
CeCu2Si2,CeCu2Si2,Bulk,,,SC,Heavy-fermion/Unconventional/Type-II,,,,,,,,,,,FALSE,10.1103/PhysRevB.77.064508
CeCu2Si2,CeCu2Si2,Bulk,~25 µm (crystal thickness),,SC,Heavy fermion/Type-II,"0.78 K (at ambient pressure), ~2.4 K (at ~4 GPa)",0-6.8 GPa,,,,,,,,,TRUE,10.1103/PhysRevB.85.205105
CeCu2Si2,CeCu2Si2,Bulk,,,SC,Heavy-fermion,,,,,,,,,,,FALSE,10.1103/PhysRevB.77.212502
CeCu2Si2,CeCu2Si2,Bulk,,,SC,Heavy-fermion,,high pressure,,,,,,,,,FALSE,10.1103/PhysRevB.109.195164
CeCu2Si2,CeCu2Si2,Bulk,,,SC,unconventional superconductor,,,,,,,,,,,,10.1103/PhysRevB.102.045125
CeCu2Si2,CeCu2Si2,Bulk,,,SC,Heavy-fermion,,,,Centrosymmetric,,,,,,,FALSE,10.1103/PhysRevLett.104.017002
CeCu2Si2,CeCu2Si2,Bulk,,,SC,Heavy-fermion/Unconventional,,,,,,,,,,,FALSE,10.1103/PhysRevLett.96.147001
CeCu2Si2,CeCu2Si2,Bulk,,,SC,Heavy-fermion,0.6-0.7,0,,,,4.098,,9.911,,,TRUE,10.1016/S0022-3697(02)00120-8
CeCu2Si2,CeCu2Si2,Bulk,,,SC,Type-II,2 K,16 GPa,,,,,,,,,TRUE,10.1016/S0921-4526(98)01069-2
CeCu2Si2,CeCu2Si2,Bulk,,,SC,Type-II,0.52K,0.05GPa,,,,,,,,,TRUE,10.1016/S0304-8853(97)00692-6
CeCu2Si2,CeCu2Si2,Thin Film,,,SC,Type-II,600 mK,,,,,,,,,,TRUE,10.1016/0038-1098(86)90884-7
CeCu2Si2,CeCu2Si2,Bulk,,,SC,Type-II,0.5 K,0 GPa,,,,,,,,,TRUE,10.1016/S0022-3697(02)00133-6
CeCu2Si2,CeCu2Si2,Bulk,,,SC,Type-II,0.7 K,,Tetragonal,ThCr2Si2,,,,,,1.5 T,TRUE,10.1016/j.jmmm.2006.10.049
CeCu2Si2,CeCu2Si2,Bulk,,,SC,Heavy-Fermion,0.65 K,0 GPa,,,,,,,,,TRUE,10.1016/S0304-8853(00)01341-X
CeCu2Si2,CeCu2Si2,Bulk,,,SC,Heavy-fermion,600 mK,,Tetragonal,ThCr2Si2,,4.1 Å,4.1 Å,9.9 Å,,,TRUE,10.1016/j.physb.2007.10.110
CeCu2Si2,CeCu2Si2,Bulk,,,SC,Heavy-Fermion,0.65 K,,Tetragonal,,,,,,,2-2.5 T,TRUE,10.1016/S0304-8853(00)00601-6
CeCu2Si2,CeCu2Si2,Bulk,,,SC,Heavy Fermion,0.7 K,0 GPa,,,,,,,,,FALSE,10.1016/j.physc.2007.04.037
CeCu2Si2,CeCu2Si2,Bulk,,,SC,Heavy-fermion,1 K,,,,,,,,,,,10.1016/j.matpr.2020.09.771
CeCu2Si2,CeCu2Si2,Bulk,,,SC,Type-II,0.7 K,3 GPa,ThCr2Si2-type,,,,,,,,FALSE,10.1016/S0038-1098(02)00245-4
CeCu2Si2,CeCu2Si2,Bulk,,,SC,Heavy Fermion,2.4 K,4.5 GPa,,,,,,,,,TRUE,10.1016/j.ssc.2015.03.007
CeCu2Si2,CeCu2Si2,Bulk,,,SC,Heavy-fermion,0.55,,,,,,,,,,TRUE,10.1016/0304-8853(83)90286-X
CeCu2Si2,CeCu2Si2,Bulk,,,SC,Heavy-fermion,0.7 K,,Tetragonal,,P4/mmm,,,,,,FALSE,10.1016/j.physb.2009.07.110
CeCu2Si2,CeCu2Si2,Bulk,,,SC,Heavy-fermion,0.6 K,,,,,,,,,,TRUE,10.1016/j.physc.2023.1354375
CeCu2Si2,CeCu2Si2,Bulk,,,SC,Heavy Fermion,0.78 K,,,,,,,,,,FALSE,10.1016/j.physb.2006.01.063
CeCu2Si2,CeCu2Si2,Thin Film,,,SC,Heavy Fermion,<6 mK,,,,,,,,,,TRUE,10.1016/0304-8853(87)90641-X
CeCu2Si2,CeCu2Si2,Bulk,,,SC,Unconventional,2.4K,High pressure,,,,,,,,,TRUE,10.1016/j.physb.2005.01.056
CeCu2Si2,CeCu2Si2,Bulk,,,SC,Heavy Fermion,2.5 K,4 GPa,,,,,,,,,FALSE,10.1016/j.physb.2017.09.120
CeCu2Si2,CeCu2Si2,Bulk,,,SC,Heavy Fermion,2.5 K,4.5 GPa,,Tetragonal,,,,,,,TRUE,10.1016/j.physb.2006.01.123
CeCu2Si2,CeCu2Si2,Bulk,,,SC,Heavy-fermion,500 mK,,,,,,,,,,TRUE,10.1016/j.physb.2005.11.043
CeCu2Si2,CeCu2Si2,Bulk,,,SC,Type-II,0.624 K,,,,,,,,,,TRUE,10.1016/S0921-4526(98)00624-3
CeCu2Si2,CeCu2Si2,Bulk,,,SC,Heavy Fermion,0.5 K,,,,,,,,,,TRUE,10.1016/S0921-4526(99)01167-9
CeCu2Si2,CeCu2Si2,Bulk,,,SC,Heavy Fermion,0.51-0.60 K,,,,,,,,,,FALSE,10.1016/S0038-1098(98)00510-9
CeCu2Si2,CeCu2Si2,Bulk,,,SC,Heavy-fermion,0.66 K,,,,,,,,,,TRUE,10.1016/S0921-4526(98)00979-X
CeCu2Si2,CeCu2Si2,Bulk,,,SC,Type-II,0.65 K,Ambient,,,,,,,,,TRUE,10.1016/S0921-4526(98)01035-7
CeCu2Si2,CeCu2Si2,Bulk,,,SC,Type-II,0.7 K,,ThCr2Si2-type,,,,,,,,TRUE,10.1016/j.physrep.2003.07.002
CeCu2Si2,CeCu2Si2,Bulk,,,SC,Heavy-Fermion,0.6 K,,,,,,,,,,,10.1016/S0921-4534(00)00652-3
CeCu2Si2,CeCu2Si2,Bulk,,,SC,Unconventional,0.55 K,,,,,,,,,,FALSE,10.1016/j.physc.2009.11.036
CeCu2Si2,CeCu2Si2,Bulk,,,SC,Heavy Fermion,0.6 K,,Tetragonal,Body Centered,ThCr2Si2,,,,,,FALSE,10.1016/j.physc.2016.06.018
CeCu2Si2,CeCu2Si2,Bulk,,,SC,Heavy Fermion,2 K,,,,,,,,,,FALSE,10.1016/S0921-4534(01)01066-8
CeCu2Si2,CeCu2Si2,Bulk,,,SC,Heavy-fermion,0.6 K,,,,,,,,,,TRUE,10.1016/j.physc.2007.03.406
CeCu2Si2,CeCu2Si2,Bulk,,,SC,Heavy-Fermion,0.6 K,,Tetragonal,,,,,,,,TRUE,10.1016/j.physb.2005.01.054
CeCu2Si2,CeCu2Si2,Bulk,,,SC,Heavy-Fermion,0.5 K,Ambient,Tetragonal,ThCr2Si2,,0.4102 nm,,0.9930 nm,,,TRUE,10.1016/j.physb.2006.01.145
CeCu2Si2,CeCu2Si2,Bulk,,,SC,Heavy-Fermion,0.62 K,0.1 GPa,Tetragonal,ThCr2Si2,,0.4102 nm,,0.9930 nm,,,TRUE,10.1016/j.physb.2006.01.145
CeCu2Si2,CeCu2Si2,Bulk,,,SC,Heavy-Fermion,0.63 K,0.26 GPa,Tetragonal,ThCr2Si2,,0.4102 nm,,0.9930 nm,,,TRUE,10.1016/j.physb.2006.01.145
CeCu2Si2,CeCu2Si2,Bulk,,,SC,Heavy-Fermion,0.6 K,,,,,,,,,,TRUE,10.1016/j.physb.2006.01.017
CeCu5.9Au0.1,CeCu5.9Au0.1,Bulk,,,NSC,,NSC,,,,,,,,,,,10.1103/PhysRevB.78.024413
CeCu5Au,CeCu5Au,Bulk,,,SC,Heavy fermion,,Pc ≈ 3.4 GPa,,,,,,,,,,10.1103/PhysRevB.74.014406
CeCu6,CeCu6,Bulk,,,SC,heavy-fermion,,,,,,,,,,,,10.1103/PhysRevB.33.4526
CeCu6,CeCu6,Bulk,,,NSC,,,,Orthorhombic,,,,,,,,,10.1103/PhysRevB.37.4987
CeCu6,CeCu6,Bulk,,,SC,Heavy-fermion,,,,,,,,,,,,10.1103/PhysRevB.34.7603
CeCu6,CeCu6,,,,SC,Heavy-fermion,,,,,,,,,,,,10.1103/PhysRevLett.82.1293
CeCu6,CeCu6,Bulk,,,SC,,,,,,,,,,,,,10.1103/PhysRevB.48.16564
CeCu6,CeCu6,Bulk,,,SC,,,,,,,,,,,,,10.1103/PhysRevB.42.1033
CeCu6,CeCu6,Bulk,,,SC,Heavy fermion,,,,,,,,,,,,10.1103/PhysRevB.60.3608
CeCu6,CeCu6,Bulk,,,NSC,,<0.01 K,,,,,,,,,,,10.1103/PhysRevB.41.1894
CeCu₆,CeCu6,Bulk,,,SC,,,,,,,,,,,,,10.1103/PhysRevB.60.10418
CeCu₆,CeCu6,Bulk,,,NSC,,,,,,,,,,,,,10.1103/PhysRevLett.53.1829
CeCu₆,CeCu6,Bulk,,,NSC,Heavy-fermion,NSC,,,,,,,,,,,10.1103/PhysRevB.32.3010
CeCu6,CeCu6,Bulk,,,NSC,,,,,,,,,,,,,10.1103/PhysRevB.50.9948
CeCu6,CeCu6,Bulk,,,SC,Heavy-fermion,,,,,,,,,,,,10.1103/PhysRevB.57.15191
CeCu6,CeCu6,Bulk,,,SC,Heavy-fermion,,,,,,,,,,,,10.1103/PhysRevLett.60.623
CeCu6,CeCu6,Bulk,,,NSC,,,,,,,,,,,,FALSE,10.1103/PhysRevB.79.241107
CeCu6,CeCu6,Bulk,,,NSC,,,,,,,,,,,,FALSE,10.1103/PhysRevB.77.212502
CeCu6-xAux,CeCu6-xAux,Bulk,,,Heavy Fermion Compound,,,,,,,,,,,,TRUE,10.1103/PhysRevB.73.224434
CeCu6-xAlx,CeCu6Al0,Bulk,,,SC,,,,,,,,,,,,,10.1103/PhysRevB.64.235117
CeCu6Au,CeCu6Au,Bulk,,,SC,High-Tc,,,,,,,,,,,,10.1103/PhysRevB.65.012503
CeCuSi2,CeCuSi2,,,,SC,Heavy-Tc,,,,,,,,,,,,10.1103/PhysRevB.39.151
CeCu₂,CeCu₂,Bulk,,,SC,Heavy fermion,∼ 0.17 K,8.3 GPa,,,,,,,,,TRUE,Vargoz (1997)
CeCu₂Ge₂,CeCu₂Ge₂,Bulk,,,SC,Heavy-fermion,,7.6 GPa,,,,,,,,,,10.1103/PhysRevB.58.8634
CeCu₂Ge₂,CeCu₂Ge₂,Bulk,,,SC,Heavy electron,0.64 K,101 kbar,,,,,,,,2 T,TRUE,Handbook of SC
CeCu₂Si₂,CeCu₂Si₂,Bulk,,,SC,Heavy-Fermion,,,,,,,,,,,,10.1103/PhysRevB.65.174412
CeCu₂Si₂,CeCu₂Si₂,Bulk,,,SC,Heavy fermion,<0.050 K,ambient pressure,Tetragonal,ThCr₂Si₂ structure,,4.101 Å,4.101 Å,9.936 Å,,,True,10.1103/PhysRevB.28.172
CeCu₂Si₂,CeCu₂Si₂,Bulk,,,SC,Heavy-fermion,,,,,,,,,,,,10.1103/PhysRevLett.49.1960.2
CeCu₂Si₂,CeCu₂Si₂,Bulk,,,SC,Heavy-fermion,0.6 K,,Tetragonal,ThCr₂Si₂ structure,,,,,,,True,10.1103/PhysRevB.41.6610
CeCu₂Si₂,CeCu₂Si₂,,,,SC,,,,,,,,,,,,,10.1103/PhysRevB.39.4788
CeCu₂Si₂,CeCu₂Si₂,Bulk,,,SC,Type-II,0.6 K,ambient pressure,,,,,,,,,True,10.1103/PhysRevB.30.1182
CeCu₂Si₂ at 25 kbar,CeCu₂Si₂,Bulk,,,SC,Type-II,~2 K,25 kbar,,,,,,,,,True,10.1103/PhysRevB.30.1182
CeCu₂Si₂,CeCu₂Si₂,Bulk,,,SC,Type-II,0.5 K,,,,,,,,,2.4 T,TRUE,Handbook of SC
CeCu₂Si₂,CeCu₂Si₂,Bulk,,,SC,Heavy electron,0.72 K,,,,,,,,,1.5 T,TRUE,Handbook of SC
CeCu₂Si₂,CeCu₂Si₂,Bulk,,,SC,Heavy fermion,0.630 K,,,,,,,,,,TRUE,Handbook of SC
CeCu₂Si₂,CeCu₂Si₂,Bulk,,,SC,Heavy electron,0.63 K,,,,,,,,,"2.0 T (perpendicular), 2.4 T (parallel)",TRUE,Handbook of SC
CeCu₂Si₂,CeCu₂Si₂,Bulk,,,SC,,0.67 K,,Tetragonal,CeAl₂Ga₂ type,,4.1012 Å,,9.925 Å,,,TRUE,Handbook of SC
CeFe0.85Co0.15AsO,CeFe0.85Co0.15AsO,Bulk,,,SC,Iron-based,4.5 K,Ambient,Tetragonal,Layered,P4/nmm,,,,,,TRUE,10.1016/j.ssc.2008.11.028
CeFe0.8Co0.2AsO,CeFe0.8Co0.2AsO,Bulk,,,SC,Iron-based,4.9 K,Ambient,Tetragonal,Layered,P4/nmm,,,,,,TRUE,10.1016/j.ssc.2008.11.028
CeFe0.90Co0.10AsO,CeFe0.90Co0.10AsO,Bulk,,,SC,Iron-based,12.5,,,,,,,,,,FALSE,10.1016/j.jallcom.2010.08.138
CeFe0.9Co0.1AsO,CeFe0.9Co0.1AsO,Bulk,,,SC,Iron-based,11.3 K,Ambient,Tetragonal,Layered,P4/nmm,3.9918 Å,3.9918 Å,8.603 Å,,45.22 T,TRUE,10.1016/j.ssc.2008.11.028
CeFe4P12,CeFe4P12,Bulk,,,NSC,,,,Cubic,skutterudite,Im-3,,,,,,True,10.1103/PhysRevB.60.11321
CeFeAs(O0.88F0.12),CeFeAs(O0.88F0.12),Bulk,,,SC,High-Tc,44 K,,,,,,,,,,TRUE,10.1016/j.physb.2009.07.141
CeFeAs(O1-xFx),CeFeAs(O1-xFx),Bulk,,,SC,iron-based,41 K,,,,,,,,,,TRUE,10.1103/PhysRevB.78.212507
CeFeAs0.47P0.53O0.95F0.05,CeFeAs0.47P0.53O0.95F0.05,Bulk,,,SC,iron-based,7.5 K,ambient,Tetragonal,ZrCuSiAs-type,P4/nmm,,,,,,TRUE,10.1103/PhysRevB.83.054501
CeFeAs0.4P0.6O0.95F0.05,CeFeAs0.4P0.6O0.95F0.05,Bulk,,,NSC,iron-based,,ambient,Tetragonal,ZrCuSiAs-type,P4/nmm,,,,,,TRUE,10.1103/PhysRevB.83.054501
CeFeAs0.6P0.4O,CeFeAs0.6P0.4O,Bulk,,,NSC,iron-based,,ambient,Tetragonal,ZrCuSiAs-type,P4/nmm,,,,,,FALSE,10.1103/PhysRevB.83.054501
CeFeAs0.85P0.15O0.95F0.05,CeFeAs0.85P0.15O0.95F0.05,Bulk,,,SC,iron-based,21.3 K,ambient,Tetragonal,ZrCuSiAs-type,P4/nmm,,,,,,TRUE,10.1103/PhysRevB.83.054501
CeFeAs0.95P0.05O0.95F0.05,CeFeAs0.95P0.05O0.95F0.05,Bulk,,,SC,iron-based,17.4 K,ambient,Tetragonal,ZrCuSiAs-type,P4/nmm,,,,,,TRUE,10.1103/PhysRevB.83.054501
CeFeAsO,CeFeAsO,Bulk,,,NSC,iron-based,,,"Tetragonal (room temp), Orthorhombic (low temp)",,"P4/nmm (room temp), Cmma (low temp)",,,,,,TRUE,10.1103/PhysRevLett.101.217002
CeFeAsO,CeFeAsO,Polycrystalline,,,NSC,iron-based,,,,,,,,,,,TRUE,10.1103/PhysRevB.85.220503
CeFeAsO,CeFeAsO,Polycrystalline,,,NSC,iron-based,,up to 50 GPa,Tetragonal (distorts to Orthorhombic near 155 K),,,,,,,,TRUE,10.1103/PhysRevB.83.094528
CeFeAsO,CeFeAsO,Bulk,,,NSC,iron-based,,,Tetragonal,,P4/nmm,,,,,,FALSE,10.1103/PhysRevB.84.054419
CeFeAsO,CeFeAsO,Bulk,,,NSC,iron-based,,ambient,Tetragonal,ZrCuSiAs-type,P4/nmm,,,,,,FALSE,10.1103/PhysRevB.83.054501
CeFeAsO,CeFeAsO,Single Crystal,,,NSC,iron-based,,,Tetragonal,ZrCuSiAs-type,,,,,,,TRUE,10.1103/PhysRevB.86.134511
CeFeAsO,CeFeAsO,,,,NSC,iron-based,NSC,,,,,,,,,,FALSE,10.1103/PhysRevB.82.060508
CeFeAsO,CeFeAsO,Bulk,,,SC,iron-based,up to 56 K,,,,,,,,,,FALSE,10.1103/PhysRevB.82.144523
CeFeAsO,CeFeAsO,Bulk,,,NSC,iron-based,,,"Tetragonal (RT), Orthorhombic (low T)",,"P4/nmm (tetragonal), Cmme (orthorhombic)",,,,,,FALSE,10.1103/PhysRevLett.106.227001
CeFeAsO,CeFeAsO,Bulk,,,NSC,iron-based,NSC,,Orthorhombic,Layered (ZrCuSiAs-type),Cmma,,,,,,TRUE,10.1103/PhysRevB.80.094524
CeFeAsO,CeFeAsO,Bulk,,,NSC,,,,Tetragonal,ZrCuSiAs-type,P4/nmm,,,,,,FALSE,10.1103/PhysRevLett.104.096402
CeFeAsO,CeFeAsO,Bulk,,,NSC,,,,Tetragonal,ZrCuSiAs-type,,,,,,,TRUE,10.1103/PhysRevB.84.195123
CeFeAsO,CeFeAsO,Bulk,,,NSC,iron-based,,,,,,,,,,,TRUE,10.1103/PhysRevB.90.134421
CeFeAsO0.65H0.65,CeFeAsO0.65H0.65,Bulk,,,SC,iron-based,48 K,,,,,,,,,,FALSE,10.1103/PhysRevB.86.054523
CeFeAsO0.75H0.25,CeFeAsO0.75H0.25,Bulk,,,SC,iron-based,48 K,,,,,,,,,,FALSE,10.1103/PhysRevB.86.054523
CeFeAsO0.84F0.1,CeFeAsO0.84F0.1,Bulk,,,SC,Iron-based,41,,,,,,,,,,FALSE,10.1016/j.matpr.2020.04.503
CeFeAsO0.84F0.16,CeFeAsO0.84F0.16,Bulk,,,SC,iron-based/High-Tc,41 K,,Tetragonal,,P4/nmm,,,,,,TRUE,10.1103/PhysRevLett.101.217002
CeFeAsO0.84F0.16,CeFeAsO0.84F0.16,Bulk,,,SC,iron-based,41 K,ambient,,,,,,,,,FALSE,10.1103/PhysRevB.83.094528
CeFeAsO0.84F0.16,CeFeAsO0.84F0.16,Bulk,,,SC,iron-based,35 K,,,"Fe-As plane, layered",,,,,,,TRUE,10.1103/PhysRevB.79.235103
CeFeAsO0.84F0.16,CeFeAsO0.84F0.16,Bulk,,,SC,Iron-based,41 K,,,,,,,,,,FALSE,10.1016/j.cryogenics.2022.103525
CeFeAsO0.88F0.12,CeFeAsO0.88F0.12,,,,SC,iron-based,,,,,,,,,,,FALSE,10.1103/PhysRevB.78.104527
CeFeAsO0.89F0.11,CeFeAsO0.89F0.11,,,,SC,iron-based,,,,,,,,,,,FALSE,10.1103/PhysRevB.91.121102
CeFeAsO0.89F0.11,CeFeAsO0.89F0.11,Polycrystalline,,,SC,iron-based,38 K,,,,,,,,,,TRUE,10.1103/PhysRevB.85.220503
CeFeAsO0.89F0.11,CeFeAsO0.89F0.11,Bulk,,,SC,iron-based,,,,,,,,,,,TRUE,10.1103/PhysRevLett.101.267001
CeFeAsO0.93F0.07,CeFeAsO0.93F0.07,Bulk,,,SC,iron-based,18.3 K,,Tetragonal,ZrCuSiAs-type,,,,,,,TRUE,10.1103/PhysRevB.84.195123
CeFeAsO0.94F0.06,CeFeAsO0.94F0.06,Bulk,,,SC,iron-based,18 K,,,,,,,,0-10 mT,,TRUE,10.1103/PhysRevB.82.060508
CeFeAsO0.94F0.06,CeFeAsO0.94F0.06,Bulk,,,SC,iron-based,26.5 K,,Tetragonal,ZrCuSiAs-type,,,,,,,TRUE,10.1103/PhysRevB.84.195123
CeFeAsO0.95F0.05,CeFeAsO0.95F0.05,Bulk,,,SC,iron-based,13.3 K,ambient,Tetragonal,ZrCuSiAs-type,P4/nmm,,,,,,TRUE,10.1103/PhysRevB.83.054501
CeFeAsO0.96F0.04,CeFeAsO0.96F0.04,Bulk,,,NSC,,,,Tetragonal,ZrCuSiAs-type,,,,,,,TRUE,10.1103/PhysRevB.84.195123
CeFeAsO0.97F0.03,CeFeAsO0.97F0.03,Bulk,,,NSC,,,,Tetragonal,ZrCuSiAs-type,,,,,,,TRUE,10.1103/PhysRevB.84.195123
CeFeAsO0.9F0.1,CeFeAsO0.9F0.1,Bulk,,,SC,iron-based,,,,,,,,,,,FALSE,10.1103/PhysRevB.78.212509
CeFeAsO0.9F0.1,CeFeAsO0.9F0.1,,,,SC,iron-based,,,,,,,,,,,FALSE,10.1103/PhysRevB.85.064513
CeFeAsO1-x Fx,CeFeAsO1-x Fx,Bulk,,,SC,iron-based,38 K,ambient,,,,,,,,,TRUE,10.1103/PhysRevB.87.235111
CeFeAsO1-xFx,CeFeAsO1-xFx,Bulk,,,SC,iron-based,41 K,,Tetragonal,ZrCuSiAs-type,,,,,,,FALSE,10.1103/PhysRevLett.101.087001
CeFeAsO1-xFx,CeFeAsO1-xFx,,,,SC,iron-based,,,,,,,,,,,,10.1103/PhysRevLett.101.057010
CeFeAsO1-xFx,CeFeAsO1-xFx,Bulk,,,SC,iron-based,40 K,,,,,,,,,,FALSE,10.1103/PhysRevB.85.094501
CeFeAsO1-xFx,CeFeAsO1-xFx,Bulk,,,SC,iron-based,above 50 K,,,,,,,,,,FALSE,10.1103/PhysRevB.96.045114
F-doped CeFeAsO,CeFeAsO1-xFx,Bulk,,,SC,iron-based,41 K,,Tetragonal,1111-type,P4/nmm,,,,,,FALSE,10.1103/PhysRevB.82.054522
CeFeAsO1-xFx,CeFeAsO1-xFx,Bulk,,,SC,iron-based,,,,,,,,,,,FALSE,10.1103/PhysRevB.104.104507
CeFeAsO1-xFx,CeFeAsO1-xFx,Bulk,,,SC,iron-based/Type-II/High-Tc,,,,layered,,,,,,,Theoretical study using Bogoliubov-de Gennes (BdG) equations on a two-orbital model.,10.1103/PhysRevB.80.134505
CeFeAsO1-xFx,CeFeAsO1-xFx,Bulk,,,SC,iron-based,,,Tetragonal,Layered (ZrCuSiAs-type),P4/nmm,,,,,,FALSE,10.1103/PhysRevB.80.094524
Cerium Iron Arsenide Fluoride,CeFeAsO1-xFx,Bulk,,,SC,iron-based,,,,,,,,,,,FALSE,10.1103/PhysRevLett.101.107004
CeFeAsO1-y,CeFeAsO1-y,Bulk,,,SC,iron-based,30-47 K,,,,,,,,,,FALSE,10.1103/PhysRevB.81.094515
CeFeAsO<sub>1−x</sub>F<sub>x</sub>,CeFeAsO<sub>0.82</sub>F<sub>0.18</sub>,Bulk,,,SC,Iron-based,41 K,,Layered,Tetragonal,P4/nmm,,,,,,TRUE,10.1016/j.physc.2009.03.047
CeFePO,CeFePO,Bulk,,,NSC,iron-based,NSC,,Tetragonal,ZrCuSiAs-type,,,,,,,FALSE,10.1103/PhysRevB.86.214517
CeFePO,CeFePO,Single Crystal,,,NSC,iron-based,,up to 2.7 GPa,,,,,,,,,TRUE,10.1103/PhysRevB.83.094528
CeFePO,CeFePO,Bulk,,,NSC,iron-based,,ambient,Tetragonal,ZrCuSiAs-type,P4/nmm,,,,,,FALSE,10.1103/PhysRevB.83.054501
CeFePO,CeFePO,Bulk,,,NSC,,,,Tetragonal,ZrCuSiAs-type,P4/nmm,,,,,,TRUE,10.1103/PhysRevLett.104.096402
CeFePO0.95F0.05,CeFePO0.95F0.05,Bulk,,,NSC,iron-based,,ambient,Tetragonal,ZrCuSiAs-type,P4/nmm,,,,,,TRUE,10.1103/PhysRevB.83.054501
CeFePO0.98F0.02,CeFePO0.98F0.02,Bulk,,,NSC,iron-based,,ambient,Tetragonal,ZrCuSiAs-type,P4/nmm,,,,,,TRUE,10.1103/PhysRevB.83.054501
Cerium Decahydride,CeH10,Bulk,,,SC,,115 K,,Cubic,fcc,,,,,,,FALSE,10.1103/PhysRevMaterials.7.024803
Cerium decahydride,CeH10,Bulk,,,SC,High-Tc,,,,clathrate,,,,,,,TRUE,10.1103/PhysRevLett.130.266001
Cerium hydride (CeH10),CeH10,Bulk,,,SC,High-Tc,,,,,,,,,,,,10.1103/PhysRevB.105.214503
Cerium Decahydride,CeH10,Bulk,,,SC,high-pressure hydride,,,,,,,,,,,TRUE,10.1103/PhysRevB.103.094519
Cerium Decahydride,CeH10,Bulk,,,SC,High-Tc,115 K,95 GPa,Cubic,clathrate,Fm-3m,,,,,,FALSE,10.1103/PhysRevB.104.174509
Cerium Hydride,CeH10,Bulk,,,SC,High-Tc,,,,,,,,,,,FALSE,10.1103/PhysRevLett.128.167001
CeH10,CeH10,Bulk,,,SC,high-Tc/hydride,115 K,95 GPa,,clathrate,,,,,,,TRUE,10.1103/PhysRevB.111.094520
CeH10,CeH10,Bulk,,,SC,High-Tc,115 K,95 GPa,,,,,,,,,FALSE,10.1016/j.rinp.2022.106042
CeH10,CeH10,Bulk,,,SC,High-Tc,115 K,95 GPa,Fm-3m,,,,,,,,TRUE,10.1016/j.mtphys.2021.100546
CeH10,CeH10,Bulk,,,SC,High-Tc,115 K,13 GPa,,,,,,,,,FALSE,10.1016/j.rinp.2022.105656
Cerium Hydride,CeH3,Bulk,,,SC,conventional,9.5 K,0 GPa,Cubic,,Fm-3m,,,,,,FALSE,10.1103/PhysRevMaterials.7.054805
CeH9,CeH9,Bulk,,,SC,,,,,clathrate,,,,,,,FALSE,10.1103/PhysRevB.109.214506
Cerium Nonahydride,CeH9,Bulk,,,SC,,57 K,,Hexagonal,hcp,,,,,,,FALSE,10.1103/PhysRevMaterials.7.024803
Cerium nonahydride,CeH9,Bulk,,,SC,High-Tc,,,,clathrate,,,,,,,TRUE,10.1103/PhysRevLett.130.266001
Cerium nonahydride,CeH9,Bulk,,,SC,High-Tc/NA,,,,clathrate,,,,,,,TRUE,10.1103/PhysRevB.106.024515
Cerium Nonahydride,CeH9,Bulk,,,SC,High-Tc,57 K,88 GPa,Hexagonal,clathrate,P6_3/mmc,,,,,,FALSE,10.1103/PhysRevB.104.174509
Cerium Hydride,CeH9,Bulk,,,SC,High-Tc,,,,,,,,,,,FALSE,10.1103/PhysRevLett.128.167001
CeH9 (high pressure),CeH9,Bulk,,,SC,Hydride,,137 GPa,,,,,,,,,TRUE,10.1103/PhysRevB.110.186501
CeH9,CeH9,Bulk,,,SC,High-Tc,57 K,88 GPa,,,,,,,,,FALSE,10.1016/j.rinp.2022.106042
CeH9,CeH9,Bulk,,,SC,High-Tc,100 K,130 GPa,P63/mmc,,,,,,,,TRUE,10.1016/j.mtphys.2021.100546
Cerium Hydride,CeH9,Bulk,,,SC,High-Tc,above 110 K,,,,,,,,,,FALSE,10.1016/j.physc.2021.1353896
CeH9,CeH9,Bulk,,,SC,High-Tc,57 K,2 GPa,,,,,,,,,FALSE,10.1016/j.rinp.2022.105656
CeIn3,CeIn3,Bulk,,,SC,Heavy fermion,0.25 K,25 kbar,Cubic,,,,,,,,,10.1103/PhysRevB.66.134516
CeIn3,CeIn3,Bulk,,,SC,Heavy-fermion,200 mK,25 kbar,,,,,,,,,,10.1103/PhysRevB.64.212508
CeIn3,CeIn3,Bulk,,,SC,Heavy fermion,,pressure induced,,,,,,,,,,10.1103/PhysRevLett.88.047005
CeIn3,CeIn3,Bulk,,,SC,unconventional,,,cubic,,,,,,,,,10.1103/PhysRevLett.89.017004
CeIn3,CeIn3,Bulk,,,SC,Heavy fermion,,under pressure,,,,,,,,,,10.1103/PhysRevB.64.134526
CeIn3,CeIn3,Bulk,,,SC,Heavy fermion,0.2 K (maximum at 25 kbar),25 kbar,Cubic,,,,,,,,,10.1103/PhysRevB.65.100505
CeIn3,CeIn3,Bulk,,,SC,Heavy-fermion,0.19 K,2.45 GPa,Cubic,AuCu3 structure,,,,,,,True,10.1103/PhysRevB.65.020504
CeIn3,CeIn3,Bulk,,,SC,unconventional/heavy-fermion,95 mK,2.65 GPa,Cubic,AuCu3,,,,,,,True,10.1103/PhysRevB.66.054521
CeIn3,CeIn3,,,,SC,heavy-fermion,,,cubic,,,,,,,,,10.1103/PhysRevB.63.220507
CeIn3,CeIn3,,,,SC,Heavy fermion,0.2 K at 25 kbar,25 kbar,,,,,,,,,,10.1103/PhysRevB.65.161101
CeIn3,CeIn3,Bulk,,,SC,Heavy-fermion,≤0.25 K,25 kbar,Cubic,Cu3Au structure,,,,,,,,10.1103/PhysRevLett.84.4986
CeIn3,CeIn3,Bulk,,,SC,Heavy-fermion,0.2 K,critical pressure,,,,,,,,,,10.1103/PhysRevB.65.014506
CeIn3,CeIn3,Bulk,,,SC,,,,,,,,,,,,,10.1103/PhysRevLett.87.247004
CeIn3,CeIn3,Bulk,,,SC,Heavy fermion,,high pressure,,,,,,,,,,10.1103/PhysRevLett.86.4664
CeIn3,CeIn3,Bulk,,,SC,Heavy-fermion,< 0.4 K,≤ 0.8 GPa,,,,,,,,,,10.1103/PhysRevLett.89.157004
CeIn3,CeIn3,Bulk,,,SC,Heavy-fermion,,,,,,,,,,,,10.1103/PhysRevB.65.224509
CeIn3,CeIn3,Bulk,,,SC,,,,Cubic,,,,,,,,,10.1103/PhysRevB.66.224504
CeIn3,CeIn3,,,,SC,Heavy-fermion,,25 kbar,cubic,,,,,,,,,10.1103/PhysRevLett.86.5152
CeIn3,CeIn3,Bulk,,,SC,Heavy-fermion,,,,,,,,,,,,10.1103/PhysRevLett.85.3005
CeIn3,CeIn3,Bulk,,,NSC,,,,,,,,,,,,FALSE,10.1103/PhysRevLett.104.059702
CeIn3,CeIn3,Bulk,,,SC,Heavy-fermion,,,,,,,,,,,FALSE,10.1103/PhysRevLett.96.047008
CeIn3,CeIn3,Bulk,,,SC,Heavy-fermion,0.2 K,25 kbar,Cubic,,,,,,,,FALSE,10.1103/PhysRevB.70.035113
CeIn3,CeIn3,Bulk,,,SC,Heavy fermion,0.17 K,25 kbar,Cubic,,,,,,,,TRUE,10.1103/PhysRevLett.93.246401
CeIn3,CeIn3,Bulk,,,SC,Heavy-fermion,,,Cubic,,,,,,,,TRUE,10.1103/PhysRevB.82.180515
CeIn3,CeIn3,Bulk,,,SC,,0.2 K,pressure-induced,,,,,,,,,FALSE,10.1103/PhysRevLett.95.016406
CeIn3,CeIn3,Bulk,,,SC,Heavy fermion,,high pressures,,,,,,,,,FALSE,10.1103/PhysRevB.75.054523
CeIn3,CeIn3,Bulk,,,SC,Heavy-fermion/Unconventional,,pressurized,,,,,,,,,FALSE,10.1103/PhysRevB.86.094508
CeIn3,CeIn3,,,,SC,unconventional,,,,,,,,,,,FALSE,10.1103/PhysRevB.91.094515
CeIn3,CeIn3,Bulk,,,SC,heavy-fermion,0.2 K,2.6 GPa,,,,,,,,,FALSE,10.1103/PhysRevB.102.165124
CeIn3,CeIn3,,,,SC,heavy-fermion,,,,,,,,,,,,10.1103/PhysRevB.90.205113
CeIn3,CeIn3,Bulk,,,SC,Unconventional/Heavy Fermion,,,Cubic,,,,,,,,FALSE,10.1103/PhysRevB.110.075161
CeIn3,CeIn3,Bulk,,,SC,Heavy-fermion,0.2 K,2.5 GPa,Cubic,,,,,,,,FALSE,10.1103/PhysRevB.97.165120
CeIn3,CeIn3,Bulk,,,SC,Heavy-fermion,0.2 K,under pressure,,,,,,,,,,10.1103/PhysRevLett.105.246404
CeIn3,CeIn3,Bulk,,,SC,Unconventional/Heavy-Fermion,0.2 K,,Cubic,,,,,,,,FALSE,10.1103/PhysRevLett.113.246403
CeIn3,CeIn3,,,,SC,,,,,,,,,,,,FALSE,10.1103/PhysRevLett.108.177204
CeIn3,CeIn3,Bulk,,,SC,Heavy-fermion,very low temperature,ambient,,,,,,,,,FALSE,10.1103/PhysRevB.81.195107
CeIn3,CeIn3,Bulk,,,SC,Heavy-fermion/Type-II,,,,,,,,,,,FALSE,10.1103/PhysRevLett.89.157004
CeIn3,CeIn3,Bulk,,,SC,,170 mK,2.5 GPa,Cubic,,,,,,,,TRUE,10.1103/PhysRevB.83.115133
CeIn3,CeIn3,Bulk,,,HF,,,,,,,,,,,,FALSE,10.1103/PhysRevB.85.033101
CeIn3,CeIn3,Bulk,,,SC,Heavy-fermion,,Pressure-induced,,,,,,,,,,10.1103/PhysRevB.70.014513
Cerium Indium,CeIn3,,,,SC,Heavy-fermion,,,,,,,,,,,FALSE,10.1103/PhysRevB.105.224505
CeIn3,CeIn3,Bulk,,,SC,Unconventional,,High pressure,,,,,,,,,FALSE,10.1103/PhysRevB.75.212405
CeIn3,CeIn3,Bulk,,,SC,Heavy-fermion,,,,,,,,,,,FALSE,10.1103/PhysRevX.4.031055
CeIn3,CeIn3,Bulk,,,NSC,,,,,,,4.689 Å,,,,,TRUE,10.1103/PhysRevLett.104.059701
CeIn3,CeIn3,Bulk,,,SC,Heavy-fermion/Type-II,0.2 K,,Cubic,,,,,,,,FALSE,10.1103/PhysRevB.81.180507
CeIn3,CeIn3,Bulk,,,SC,Heavy fermion/Unconventional,,,,,,,,,,,FALSE,10.1103/PhysRevLett.106.156403
CeIn3,CeIn3,Bulk,,,SC,Heavy-fermion,,narrow range of ~6 kbar,,,,,,,,,FALSE,10.1103/PhysRevB.72.024551
CeIn3,CeIn3,Bulk,,,SC,Heavy-fermion,0.2 K,under pressure,Cubic,,,,,,,,FALSE,10.1103/PhysRevB.88.020503
CeIn3,CeIn3,Bulk,,,SC,Heavy-fermion,0.2 K,26 kbar,,,,,,,,,,10.1103/PhysRevB.71.014419
CeIn3,CeIn3,Bulk,,,SC,,,,Cubic,AuCu3-type,,,,,,,FALSE,10.1103/PhysRevB.72.064438
CeIn3,CeIn3,Bulk,,,SC,Heavy-fermion,,,,,,,,,,,FALSE,10.1103/PhysRevLett.100.107003
CeIn3,CeIn3,Bulk,,,NSC,,,0 GPa,,,,,,,,,FALSE,10.1103/PhysRevB.101.081103
CeIn3 (PM+SC phase),CeIn3,Bulk,,,SC,Heavy-fermion/Unconventional/Type-II,230 mK,2.43 GPa,Cubic,AuCu3-type,Pm-3m,,,,,,TRUE,10.1103/PhysRevB.77.064508
CeIn3 (AFM+SC coexistence),CeIn3,Bulk,,,SC,Heavy-fermion/Unconventional/Type-II,190 mK,2.43 GPa,Cubic,AuCu3-type,Pm-3m,,,,,,TRUE,10.1103/PhysRevB.77.064508
CeIn3 (PM+SC phase),CeIn3,Bulk,,,SC,Heavy-fermion/Unconventional/Type-II,185 mK,2.50 GPa,Cubic,AuCu3-type,Pm-3m,,,,,,TRUE,10.1103/PhysRevB.77.064508
CeIn3,CeIn3,Bulk,,,SC,Heavy-fermion,0.2 K,2.6 GPa,Cubic,,,,,,,,FALSE,10.1103/PhysRevLett.100.136401
CeIn3,CeIn3,Bulk,,,SC,Unconventional/Heavy-fermion,0.21 K,2.6 GPa,,,,,,,,,TRUE,10.1103/PhysRevB.105.115121
CeIn3,CeIn3,Bulk,,,AFM/SC,heavy fermion,0.2 K,2.6 GPa,Cubic,,,,,,,,FALSE,10.1103/PhysRevLett.105.126401
CeIn3,CeIn3,Bulk,,,SC,Heavy-fermion,,,,,,,,,,,FALSE,10.1103/PhysRevLett.117.016601
CeIn3,CeIn3,Bulk,,,SC,Heavy-fermion/Unconventional,,,,,,,,,,,FALSE,10.1103/PhysRevLett.96.147001
CeIn3,CeIn3,Bulk,,,SC,Type-II,0.23 K,2.43 GPa,Cubic,AuCu3,,,,,,,TRUE,10.1016/j.physb.2005.01.083
CeIn3,CeIn3,Bulk,,,SC,Heavy Fermion,0.15 K,2.55 GPa,,,,,,,,,FALSE,10.1016/S0921-4526(01)01090-0
CeIn3,CeIn3,Bulk,,,SC,Type-II,0.2 K,2.55 GPa,Cubic,AuCu3,,,,,,,FALSE,10.1016/S0022-3697(02)00133-6
CeIn3,CeIn3,Bulk,,,SC,Heavy Fermion,0.2 K,2.5 GPa,Cubic,,,,,,,,TRUE,10.1016/j.jallcom.2005.04.101
CeIn3,CeIn3,Bulk,,,SC,Type-II,95 mK,2.65 GPa,Cubic,AuCu3,,,,,,,TRUE,10.1016/j.jpcs.2005.10.043
CeIn3,CeIn3,Bulk,,,SC,Unconventional,0.095 K,2.65 GPa,Cubic,,,,,,,,TRUE,10.1016/S0921-4534(02)02732-6
CeIn3,CeIn3,Bulk,,,SC,Heavy-Fermion,0.2 K,26.5 kbar,Cubic,AuCu3,,,,,,,FALSE,10.1016/j.ssc.2011.12.040
CeIn3,CeIn3,Bulk,,,SC,Heavy-Fermion,95 mK,2.65 GPa,,,,,,,,,TRUE,10.1016/j.physb.2005.01.057
CeIn3,CeIn3,Bulk,,,SC,Heavy Fermion,0.2 K,2.5-2.81 GPa,Cubic,AuCu3-type,,,,,,,TRUE,10.1016/j.jmmm.2006.11.197
CeIn3,CeIn3,Bulk,,,SC,Unconventional,0.25 K,2.5 GPa,,,,,,,,,FALSE,10.1016/j.jmmm.2006.10.073
CeIn3,CeIn3,Bulk,,,SC,Heavy Fermion,0.2 K,2.7 GPa,,,,,,,,,FALSE,10.1016/j.physb.2006.01.043
CeIn3,CeIn3,Bulk,,,SC,Unconventional,0.2 K,2.7 GPa,,,,,,,,,FALSE,10.1016/j.physb.2005.01.029
CeIn3,CeIn3,Bulk,,,SC,Heavy-fermion,0.2 K,2.7 GPa,Cubic,3D,,,,,,,FALSE,10.1016/j.physc.2011.08.003
CeIn3,CeIn3,Bulk,,,SC,Heavy Fermion,0.15 K,2.8 GPa,,,,,,,,,FALSE,10.1016/S0921-4526(01)01085-7
CeIn3,CeIn3,Bulk,,,SC,Heavy Fermion,0.15 K,2.55 GPa,Cubic,,,,,,,,FALSE,10.1016/S0921-4526(02)01127-4
CeIr(In0.925Cd0.075)5,CeIr(In0.925Cd0.075)5,Bulk,,,SC,Heavy-Fermion,0.7 K,2.34 GPa,,,,,,,,,TRUE,10.1016/j.physc.2009.10.059
CeIr(In0.95Cd0.05)5,CeIr(In0.95Cd0.05)5,Bulk,,,AFM,,NSC,,,,,,,,,,TRUE,10.1103/PhysRevB.78.184519
CeIr(In0.99Cd0.01)5,CeIr(In0.99Cd0.01)5,Bulk,,,SC,Heavy-fermion/Unconventional,0.8 K - 1.0 K,2.5 GPa - 2.7 GPa,Tetragonal,HoCoGa5-type,P4/mmm,,,,,,TRUE,10.1103/PhysRevLett.114.146403
CeIr0.5Rh0.5In5,CeIr0.5Rh0.5In5,,,,SC,Heavy fermion,,,,,,,,,,,,10.1103/PhysRevB.65.161101
CeIr0.5Rh0.5In5,CeIr0.5Rh0.5In5,Bulk,,,SC,Heavy fermion,,ambient pressure,tetragonal,quasi-two-dimensional layered,,,,,,,True,10.1103/PhysRevB.64.220504
CeIr0.5Rh0.5In5,CeIr0.5Rh0.5In5,Bulk,,,SC,Heavy-fermion,,ambient,Tetragonal,HoCoGa5-type,P4/mmm,,,,,,TRUE,10.1103/PhysRevB.71.054417
CeIr0.5Rh0.5In5,CeIr0.5Rh0.5In5,,,,SC,,,,,,,,,,,,FALSE,10.1103/PhysRevLett.108.027001
CeIr0.6Rh0.4In5,CeIr0.6Rh0.4In5,Bulk,,,SC,Heavy-fermion/Unconventional,>2 K,2.7 GPa,Tetragonal,HoCoGa5-type,P4/mmm,,,,,,FALSE,10.1103/PhysRevLett.114.146403
CeIr0.75Rh0.25In5,CeIr0.75Rh0.25In5,Bulk,,,SC,Heavy-fermion,,ambient,Tetragonal,HoCoGa5-type,P4/mmm,,,,,,TRUE,10.1103/PhysRevB.71.054417
CeIr0.875Rh0.125In5,CeIr0.875Rh0.125In5,Bulk,,,SC,Heavy fermion,,ambient pressure,tetragonal,quasi-two-dimensional layered,,,,,,,True,10.1103/PhysRevB.64.220504
CeIr0.875Rh0.125In5,CeIr0.875Rh0.125In5,Bulk,,,SC,Heavy-fermion,,ambient,Tetragonal,HoCoGa5-type,P4/mmm,,,,,,TRUE,10.1103/PhysRevB.71.054417
CeIr0.925Rh0.075In5,CeIr0.925Rh0.075In5,Bulk,,,SC,Heavy fermion,,ambient pressure,tetragonal,quasi-two-dimensional layered,,,,,,,True,10.1103/PhysRevB.64.220504
CeIr0.975Rh0.025In5,CeIr0.975Rh0.025In5,Bulk,,,SC,Heavy-fermion,Suppressed compared to CeIrIn5,ambient,Tetragonal,HoCoGa5-type,P4/mmm,,,,,,TRUE,10.1103/PhysRevB.71.054417
CeIr0.9Rh0.1In5,CeIr0.9Rh0.1In5,Bulk,,,SC,Heavy fermion,0.28 K,ambient pressure,tetragonal,quasi-two-dimensional layered,,,,,,,True,10.1103/PhysRevB.64.220504
CeIr0.9Rh0.1In5,CeIr0.9Rh0.1In5,Bulk,,,NSC,Heavy-fermion,NSC,2.7 GPa,Tetragonal,HoCoGa5-type,P4/mmm,,,,,,FALSE,10.1103/PhysRevLett.114.146403
CeIr2,CeIr2,Bulk,,,SC,,0.21 K,,,,,,,,,,FALSE,10.1103/PhysRevB.102.174503
CeIr2As2,CeIr2As2,Bulk,,,NSC,,,ambient pressure,Tetragonal,CaBa2Ge2-type,P4/nmm,,,,,,FALSE,10.1103/PhysRevB.109.195164
CeIr3,CeIr3,Bulk,,,SC,,3.34 K,,,,,,,,,,True,10.1103/PhysRev.137.A119
CeIr3,CeIr3,,,,SC,,3.3 K,,,,,,,,,,FALSE,10.1103/PhysRevB.99.174513
CeIr3,CeIr3,Bulk,,,SC,Type-II,3.4 K,Ambient,Rhombohedral,PuNi3-type,R-3m (No. 166),5.2842 Å,5.2842 Å,26.216 Å,,"Hc2(0 K): 6.45 T (H // a), 4.65 T (H // c)",TRUE,10.1103/PhysRevB.102.174503
CeIr3,CeIr3,,,,SC,Type-II,2.46 K,,Rhombohedral,PuNi3-type,R-3m,5.2945,5.2945,26.219,173 Oe,35 kOe,FALSE,10.1103/PhysRevB.100.214514
CeIr3,CeIr3,Bulk,,,SC,Type-II,2.5 K,Ambient,Rhombohedral,R-3m,R-3m,,,,,,FALSE,10.1016/j.jmmm.2021.168917
CeIr3,CeIr3,Bulk,,,SC,Type-II,2.5 K,,,,,,,,,,TRUE,10.1016/j.rinma.2024.100568
CeIr3,CeIr3,Bulk,,,SC,Type-II,3.4 K,0 GPa,,,,,,,,,FALSE,10.1016/j.physc.2020.1353619
CeIr5,CeIr5,Bulk,,,SC,,1.82 K,,,,,,,,,,True,10.1103/PhysRev.137.A119
CeIr5,CeIr5,Bulk,,,SC,,1.82 K,,,,,,,,,,FALSE,10.1103/PhysRevB.102.174503
CeIr5,CeIr5,,,,SC,,1.85 K,,,,,,,,,,FALSE,10.1016/j.jmmm.2021.168917
CeIrAsO,CeIrAsO,Bulk,,,SC,,10 K,,ZrCuSiAs type,,P4/nmm,4.063,,8.444,,,TRUE,10.1016/j.jssc.2011.05.029
CeIrCd5,CeIrCd5,Bulk,,,AFM,,NSC,,,,,,,,,,TRUE,10.1103/PhysRevB.78.184519
CeIrGe3,CeIrGe3,,,,SC,,,high pressure,,,,,,,,,FALSE,10.1103/PhysRevB.94.024518
CeIrGe3,CeIrGe3,Bulk,,,SC,Type-II,1.5 K,20-24 GPa,Tetragonal,BaNiSn3-type,I4mm,,,,,>10 T,TRUE,10.1103/PhysRevB.81.140507
CeIrGe3,CeIrGe3,Bulk,,,"SC,AFM","Heavy-fermion, noncentrosymmetric, Type-II",1.5 K,>20 GPa,Tetragonal,BaNiSn3-type,I4mm,,,,,10 T (H||c),TRUE,10.1103/PhysRevB.97.184422
Cerium Iridium Germanide,CeIrGe3,,,,SC,Heavy-fermion,,,,,,,,,,,FALSE,10.1103/PhysRevB.105.224505
CeIrGe3,CeIrGe3,,,,SC,"Heavy fermion, noncentrosymmetric",,under applied pressure,,,,,,,,,FALSE,10.1103/PhysRevB.86.245104
CeIrGe3,CeIrGe3,Bulk,,,SC,"noncentrosymmetric, unconventional, heavy-fermion, Type-II",,,Tetragonal,,,,,,,,TRUE,10.1103/PhysRevB.86.174514
CeIrGe3,CeIrGe3,Bulk,,,"SC, AFM",Heavy-fermion,,Pressure-induced,Tetragonal,,I4mm,,,,,,FALSE,10.1103/PhysRevB.89.094509
CeIrGe3,CeIrGe3,Bulk,,,SC,Heavy-fermion/Type-II,up to ~1.6 K,~20-25 GPa,Tetragonal,BaNiSn3-type,I4mm (No. 107),,,,,very large,FALSE,10.1103/PhysRevB.99.024504
CeIrGe3,CeIrGe3,Bulk,,,SC,Unconventional,1.6 K,24 GPa,Non-centrosymmetric,Tetragonal,,,,,,> 15 T,TRUE,10.1016/j.physc.2009.10.126
CeIrGe3,CeIrGe3,,,,SC,,1.5 K,20 GPa,,,,,,,,,FALSE,10.1016/j.physc.2019.1353586
CeIrIn5,CeIrIn5,,,,SC,Heavy-fermion,,,,,,,,,,,,10.1103/PhysRevLett.89.157001
CeIrIn5,CeIrIn5,Bulk,,,SC,Heavy fermion,,ambient pressure,Tetragonal,layered,,,,,,,,10.1103/PhysRevB.64.180514
CeIrIn5,CeIrIn5,Bulk,,,SC,Heavy fermion,,ambient pressure,,layered,,,,,,,,10.1103/PhysRevB.66.134516
CeIrIn5,CeIrIn5,Bulk,,,SC,Heavy-fermion,0.4 K,ambient pressure,Tetragonal,HoCoGa5 structure,,,,,,,,10.1103/PhysRevB.64.212508
CeIrIn5,CeIrIn5,,,,SC,Heavy-fermion,,ambient pressure,Tetragonal,,,,,,,,,10.1103/PhysRevB.65.180504
CeIrIn5,CeIrIn5,Bulk,,,SC,Heavy fermion,400 mK,ambient pressure,tetragonal,layered structure with alternating CeIn3 and IrIn2 layers,,,,,,,,10.1103/PhysRevLett.88.047005
CeIrIn5,CeIrIn5,Bulk,,,SC,Heavy fermion/Type-II,0.4 K,Ambient pressure,Tetragonal,Layered structure with alternating CeIn3 and IrIn2 layers,,,,,,,,10.1103/PhysRevB.66.214510
CeIrIn5,CeIrIn5,Bulk,,,SC,Heavy fermion/Type-II,0.4 K,ambient pressure,Tetragonal,HoCoGa5 structure,,,,,,,True,10.1103/PhysRevB.64.134526
CeIrIn5,CeIrIn5,,,,SC,Heavy-fermion,,0 GPa,,,,,,,,,,10.1103/PhysRevB.65.020504
CeIrIn5,CeIrIn5,,,,SC,heavy-fermion,0.4 K,ambient,,,,,,,,,,10.1103/PhysRevB.66.054521
CeIrIn5,CeIrIn5,,,,SC,Heavy fermion,0.4 K,,,,,,,,,,,10.1103/PhysRevB.65.161101
CeIrIn5,CeIrIn5,Bulk,,,SC,Heavy-fermion,,ambient pressure,,,,,,,,,,10.1103/PhysRevB.66.054534
CeIrIn5,CeIrIn5,Bulk,,,SC,Heavy fermion/unconventional,0.4 K,ambient pressure,tetragonal,quasi-two-dimensional layered,,,,,,"0.93 T for H||(a,b), 7 T for resistance anomaly",True,10.1103/PhysRevB.64.220504
CeIrIn5,CeIrIn5,Bulk,,,SC,Heavy fermion,0.4 K,ambient pressure,Tetragonal,HoCoGa5-type,P4/mmm,4.6662 Å,4.6662 Å,7.5168 Å,,anisotropic (specific values not provided),True,10.1103/PhysRevB.63.060503
CeIrIn5,CeIrIn5,Bulk,,,SC,Heavy-fermion,0.4 K,ambient pressure,Tetragonal,HoCoGa5 structure,,,,,,,,10.1103/PhysRevB.65.014506
CeIrIn5,CeIrIn5,Bulk,,,SC,Heavy fermion/unconventional,0.40 K,ambient pressure,tetragonal,HoCoGa5 type,,,,,,,True,10.1103/PhysRevLett.86.4664
CeIrIn5,CeIrIn5,Bulk,,,SC,Heavy-fermion/unconventional,0.4 K,ambient pressure,,,,,,,,,,10.1103/PhysRevLett.87.057002
CeIrIn5,CeIrIn5,Bulk,,,SC,Heavy fermion,0.4 K,ambient pressure,Tetragonal,HoCoGa5 structure,,,,,,0.5 T,True,10.1103/PhysRevB.64.100503
CeIrIn5,CeIrIn5,Bulk,,,SC,Heavy fermion,,,,,,,,,,,,10.1103/PhysRevB.66.224501
CeIrIn5,CeIrIn5,Bulk,,,SC,Heavy-fermion,0.4 K,,Tetragonal,layered,,,,,,,True,10.1103/PhysRevB.64.134524
CeIrIn5,CeIrIn5,Bulk,,,SC,,,,Tetragonal,,,,,,,,,10.1103/PhysRevB.66.224504
