Repository: WyattBunstine/ML_SC_Project

# ML_SC_Project — Chemically and Geometrically Motivated Crystal Graph Neural Networks

This project predicts and screens superconductors from crystal structure. It frames the
problem as a **two-stage hurdle**: first classify whether a material is a superconductor
candidate (SC vs. non-SC), then regress the critical temperature T_c for superconductors.

Two graph-neural-network families are trained and compared:

- a **baseline CGCNN** ([txie-93/cgcnn](https://github.com/txie-93/cgcnn)), and
- an **MPNN** with learned edge features that consumes richer `crystal_graph_v4` graphs
  (this project's contribution).

File: database/superconductor_materials_full.csv (part 46 of 215)
Material_Name,Chemical_Composition,Material_Class,Film_Thickness,Substrate,Material_Type,Superconductor_Type,Superconducting_Transition_Temperature,Pressure,Crystal_Structure,Lattice_Structure,Space_Group,"Lattice_Constant(a)","Lattice_Constant(b)","Lattice_Constant(c)",Lower_Critical_Field,Upper_Critical_Field,Experimental,DOI
Cerium iridium indium,CeIrIn5,Bulk,,,SC,unconventional,,,tetragonal,,,,,,,"anisotropic, multicomponent order parameter",,10.1103/PhysRevB.64.052502
CeIrIn5,CeIrIn5,Bulk,,,SC,Heavy-fermion/unconventional,0.4 K,ambient pressure,tetragonal,quasi-2D tetragonal,,,,,,,True,10.1103/PhysRevLett.86.5152
CeIrIn5,CeIrIn5,,,,SC,,2 K,,,,,,,,,,,10.1103/PhysRevB.70.104512
CeIrIn5,CeIrIn5,,,,SC,Heavy-fermion,,,,,,,,,,,FALSE,10.1103/PhysRevLett.104.059702
CeIrIn5,CeIrIn5,,,,SC,Unconventional/Heavy-fermion/NA,,,,,,,,,,,FALSE,10.1103/PhysRevB.92.155147
CeIrIn5,CeIrIn5,,,,SC,,,,,,,,,,,,FALSE,10.1103/PhysRevB.80.224522
CeIrIn5,CeIrIn5,Bulk,,,SC,Heavy-fermion,0.4 K,ambient,Tetragonal,,,,,,,,FALSE,10.1103/PhysRevB.110.205105
CeIrIn5,CeIrIn5,Bulk,,,SC,Heavy-fermion,0.4 K,ambient,Tetragonal,HoCoGa5-type,,,,,,,TRUE,10.1103/PhysRevB.70.035113
CeIrIn5,CeIrIn5,Bulk,,,SC,heavy-fermion,,,Tetragonal,,,,,,,,FALSE,10.1103/PhysRevB.86.134516
CeIrIn5,CeIrIn5,Bulk,,,SC,d-wave,0.4 K,,,,,,,,,,FALSE,10.1103/PhysRevLett.112.067002
CeIrIn5,CeIrIn5,Bulk,,,SC,Heavy-fermion,,,Tetragonal,,,,,,,,TRUE,10.1103/PhysRevB.82.180515
CeIrIn5,CeIrIn5,Bulk,,,SC,Heavy fermion/Unconventional,0.4 K,,,,,,,,,,TRUE,10.1103/PhysRevB.75.054523
CeIrIn5,CeIrIn5,Bulk,,,SC,Heavy-fermion/Unconventional,,,,,,,,,,,FALSE,10.1103/PhysRevB.86.094508
CeIrIn5,CeIrIn5,Bulk,,,SC,Heavy fermion/Unconventional,0.4 K,Ambient pressure,Tetragonal,Layered (CeIn3 layers separated by IrIn2 layers),,,,,,,TRUE,10.1103/PhysRevB.72.045119
CeIrIn5,CeIrIn5,Bulk,,,SC,heavy-fermion,,,,,,,,,,,Comparison material for specific heat data,10.1103/PhysRevLett.109.187006
CeIrIn5,CeIrIn5,Bulk,,,SC,Heavy-fermion/Unconventional/Type-II,0.4 K,Ambient,Tetragonal,,,,,,,,FALSE,10.1103/PhysRevB.73.245109
CeIrIn5,CeIrIn5,Bulk,,,SC,Heavy-fermion,,,,,,,,,,,TRUE,10.1103/PhysRevB.93.195147
CeIrIn5,CeIrIn5,Bulk,,,SC,Heavy-fermion,0.4 K,,,,,,,,,,TRUE,10.1103/PhysRevB.88.014510
CeIrIn5,CeIrIn5,Bulk,,,SC,Heavy Fermion/d-wave,,,Tetragonal,115 structure,,,,,,,FALSE,10.1103/PhysRevLett.105.217002
CeIrIn5,CeIrIn5,Bulk,,,SC,,,,Tetragonal,HoCoGa5-type,P4/mmm,,,,,,FALSE,10.1103/PhysRevB.101.155125
CeIrIn5,CeIrIn5,Bulk,,,SC,Unconventional/Heavy Fermion,,,Tetragonal,,,,,,,,FALSE,10.1103/PhysRevB.110.075161
CeIrIn5,CeIrIn5,,,,SC,,,,,,,,,,,,FALSE,10.1103/PhysRevB.102.205112
CeIrIn5,CeIrIn5,Bulk,,,SC,Heavy-fermion/Unconventional,"0.4 K, ~1.0 K","0 GPa, 2.7 GPa",Tetragonal,HoCoGa5-type,P4/mmm,,,,,,FALSE,10.1103/PhysRevLett.114.146403
CeIrIn5,CeIrIn5,Bulk,,,SC,Heavy-fermion,,,Tetragonal,,,,,,,,,10.1103/PhysRevLett.105.246404
CeIrIn5,CeIrIn5,,,,SC,Heavy-fermion,,,,Layered,,,,,,,FALSE,10.1103/PhysRevB.72.052509
CeIrIn5,CeIrIn5,Bulk,,,SC,Heavy-fermion,,,Tetragonal,Layered,,,,,,,TRUE,10.1103/PhysRevB.70.180502
CeIrIn5,CeIrIn5,Bulk,,,SC,Heavy-fermion/Unconventional,0.4 K,ambient,Tetragonal,HoCoGa5-type,,,,,,,TRUE,10.1103/PhysRevB.70.014511
CeIrIn5,CeIrIn5,Bulk,,,SC,Heavy-fermion,0.4 K,ambient,Tetragonal,Layered,,,,,,,FALSE,10.1103/PhysRevB.81.195107
CeIrIn5,CeIrIn5,Bulk,,,SC,Heavy-fermion/Unconventional,0.4 K,Ambient,Tetragonal,,,,,,,,TRUE,10.1103/PhysRevB.92.085108
CeIrIn5,CeIrIn5,Bulk,,,SC,Unconventional,,,Tetragonal,,,,,,,,FALSE,10.1103/PhysRevB.100.165133
CeIrIn5,CeIrIn5,Bulk,,,SC,Heavy-fermion/Unconventional/Type-II,,Ambient,,,,,,,,,TRUE,10.1103/PhysRevB.79.094501
CeIrIn5,CeIrIn5,Bulk,,,SC,Heavy-fermion,"0.4 K (bulk), 1.2 K (zero resistance)",ambient,Tetragonal,HoCoGa5-type,P4/mmm,4.674,4.674,7.501,,,TRUE,10.1103/PhysRevB.71.054417
CeIrIn5,CeIrIn5,,,,SC,Type-II/heavy-fermion,,,,,,,,,,,TRUE,10.1103/PhysRevB.77.134511
CeIrIn5,CeIrIn5,Bulk,,,SC,Heavy-fermion/Type-II,0.4 K,0 GPa,Tetragonal,,,,,,,"1.0 T (H // a), 0.55 T (H // c)",TRUE,10.1103/PhysRevB.85.060505
CeIrIn5 (under pressure),CeIrIn5,Bulk,,,SC,Heavy-fermion/Type-II,0.8 K,2.1 GPa,,,,,,,,,FALSE,10.1103/PhysRevB.85.060505
CeIrIn5,CeIrIn5,Bulk,,,SC,Heavy fermion/Unconventional,"0.4 K (bulk), 1.2 K (resistive)",ambient pressure,Tetragonal,,,,,,,,TRUE,10.1103/PhysRevLett.100.137003
CeIrIn5,CeIrIn5,Bulk,,,SC,Heavy-fermion/Unconventional/Type-II,"0.4 K (bulk), 1.2 K (resistive) at ambient pressure; 0.50 K at 0.90 GPa; 0.75 K at 1.50 GPa; 0.85 K at 2.05 GPa","Ambient, 0.90 GPa, 1.50 GPa, 2.05 GPa",Tetragonal,,,,,,,6.70 kG at 0.90 GPa (along [100]); 11.0 kG at 2.05 GPa (along [100]),TRUE,10.1103/PhysRevLett.108.027001
CeIrIn5,CeIrIn5,Bulk,,,SC,Heavy Fermion,,,,,,,,,,,FALSE,10.1103/PhysRevB.89.125111
CeIrIn5,CeIrIn5,Bulk,,,SC,Heavy-fermion/Unconventional,0.4 K,0 GPa,Tetragonal,Layered (alternating CeIn3 and IrIn2 layers),,,,,,,TRUE,10.1103/PhysRevLett.94.037007
CeIrIn5,CeIrIn5,Bulk,,,SC,Heavy-fermion/Unconventional,0.8 K,2.1 GPa,Tetragonal,Layered (alternating CeIn3 and IrIn2 layers),,,,,,,TRUE,10.1103/PhysRevLett.94.037007
CeIrIn5,CeIrIn5,Bulk,,,SC,Heavy-fermion/Unconventional,1 K,3 GPa,Tetragonal,Layered (alternating CeIn3 and IrIn2 layers),,,,,,,TRUE,10.1103/PhysRevLett.94.037007
CeIrIn5,CeIrIn5,Bulk,,,SC,Heavy-fermion,0.4 K,ambient pressure,Tetragonal,HoCoGa5-type,P4/mmm,,,,,,,10.1103/PhysRevLett.90.157001
CeIrIn5,CeIrIn5,Bulk,,,SC,Heavy fermion/Unconventional,0.4 K,ambient,Tetragonal,HoCoGa5-type,P4/mmm,,,,,,,10.1103/PhysRevB.109.134429
CeIrIn5,CeIrIn5,Bulk,,,SC,Heavy fermion,,,,,,,,,,,FALSE,10.1103/PhysRevB.77.134517
CeIrIn5,CeIrIn5,Bulk,,,SC,Heavy-fermion,0.4 K,,Tetragonal,,,,,,,,FALSE,10.1103/PhysRevLett.95.217002
CeIrIn5,CeIrIn5,Bulk,,,SC,heavy-fermion,,,,,,,,,,,,10.1103/PhysRevB.98.205107
CeIrIn5,CeIrIn5,Bulk,,,SC,Heavy-fermion/Type-II/NA,0.38 K,,Tetragonal,,,,,,,0.49 T,TRUE,10.1103/PhysRevB.82.184531
CeIrIn5,CeIrIn5,,,,SC,,,,,,,,,,,,FALSE,10.1103/PhysRevB.93.245126
CeIrIn5,CeIrIn5,Bulk,,,SC,Heavy fermion,,,Tetragonal,Layered,,,,,,,TRUE,10.1103/PhysRevB.80.094518
CeIrIn5,CeIrIn5,Bulk,,,SC,Heavy-fermion,0.4 K,ambient,Tetragonal,HoCoGa5-type,,,,,,,FALSE,10.1103/PhysRevB.99.235143
CeIrIn5,CeIrIn5,Bulk,,,SC,Heavy-fermion/Type-II,0.4 K,,Tetragonal,,,,,,,,FALSE,10.1103/PhysRevB.81.180507
CeIrIn5,CeIrIn5,Bulk,,,SC,Heavy fermion,,,,,,,,,,,,10.1103/PhysRevB.79.165122
CeIrIn5,CeIrIn5,Bulk,,,SC,Heavy-fermion,,ambient pressure,,,,,,,,,FALSE,10.1103/PhysRevLett.91.246405
CeIrIn5,CeIrIn5,Bulk,,,SC,Heavy-fermion,0.4 K,ambient,,,,,,,,,FALSE,10.1103/PhysRevB.72.024551
CeIrIn5,CeIrIn5,Bulk,,,SC,Heavy-fermion/Unconventional/Type-II,"0.38 K, 0.8 K (zero-resistance)",ambient,Tetragonal,,,,,,,"0.49 T (H || c), 1 T (H || a)",TRUE,10.1103/PhysRevResearch.4.013192
CeIrIn5,CeIrIn5,Bulk,,,SC,,,,,,,,,,,,TRUE,10.1103/PhysRevB.78.184519
CeIrIn5,CeIrIn5,Bulk,,,SC,Unconventional/Heavy Fermion/Type-II,0.4 K,ambient,Tetragonal,Layered,,,,,,,,10.1103/PhysRevLett.98.087001
CeIrIn5,CeIrIn5,Bulk,,,SC,Heavy-fermion,0.4 K,Ambient and finite pressure,Tetragonal,,,,,,,,FALSE,10.1103/PhysRevB.87.174514
CeIrIn5,CeIrIn5,Bulk,,,SC,Heavy-fermion,,,Tetragonal,Layered,,,,,,,,10.1103/PhysRevLett.101.147004
CeIrIn5,CeIrIn5,Bulk,,,SC,Heavy fermion,,,Tetragonal,,P4/mmm,,,,,,FALSE,10.1103/PhysRevB.90.014423
CeIrIn5,CeIrIn5,Bulk,,,SC,,,ambient pressure,,,,,,,,,FALSE,10.1103/PhysRevLett.103.027003
CeIrIn5,CeIrIn5,Bulk,,,SC,Unconventional d-wave,0.4 K,,Tetragonal,HoCoGa5-type,,,,,,,FALSE,10.1103/PhysRevLett.90.207007
CeIrIn5,CeIrIn5,Bulk,,,Kondo lattice,,,,,,,,,,,,FALSE,10.1103/PhysRevX.5.011028
CeIrIn5,CeIrIn5,Bulk,,,SC,Type-II,0.4 K,ambient,,,,,,,,,FALSE,10.1103/PhysRevLett.121.037003
CeIrIn5,CeIrIn5,Bulk,,,SC,Heavy-fermion,0.4 K,ambient pressure,Tetragonal,HoCoGa5-type,P4/mmm,,,,,,FALSE,10.1103/PhysRevB.70.104504
CeIrIn5,CeIrIn5,Bulk,,,SC,Heavy-fermion,2.3 K,ambient pressure,Tetragonal,HoCoGa5-type,P4/mmm,4.666 Å,4.666 Å,7.517 Å,,,FALSE,10.1103/PhysRevB.69.214510
CeIrIn5,CeIrIn5,Bulk,,,SC,Unconventional/Heavy-fermion,0.4 K,ambient,,,,,,,,,TRUE,10.1103/PhysRevB.105.115121
CeIrIn5,CeIrIn5,Bulk,,,SC,Heavy-fermion,,,Tetragonal,,,,,,,,FALSE,10.1103/PhysRevLett.98.057001
CeIrIn5,CeIrIn5,Bulk,,,SC,Heavy-fermion,,ambient pressure,,,,,,,,,FALSE,10.1103/PhysRevB.109.195164
CeIrIn5,CeIrIn5,Bulk,,,SC,Heavy-fermion/Unconventional/Type-II,0.4 K,Ambient pressure,,,,,,,,0.5 T (H // c),TRUE,10.1103/PhysRevLett.117.016601
CeIrIn5,CeIrIn5,Bulk,,,SC,Heavy-fermion,,,,Centrosymmetric,,,,,,,FALSE,10.1103/PhysRevLett.104.017002
CeIrIn5,CeIrIn5,Bulk,,,SC,Heavy-fermion/Unconventional,0.4 K,ambient,Tetragonal,HoCoGa5-type,P4/mmm,,,,,,FALSE,10.1103/PhysRevLett.96.147001
CeIrIn5 (under pressure),CeIrIn5,Bulk,,,SC,Heavy-fermion/Unconventional,1 K,~3 GPa,Tetragonal,HoCoGa5-type,P4/mmm,,,,,,FALSE,10.1103/PhysRevLett.96.147001
CeIrIn5,CeIrIn5,Bulk,,,SC,unconventional/heavy-fermion,0.4 K,ambient pressure,Tetragonal,quasi-two-dimensional,,,,,,,FALSE,10.1103/PhysRevB.75.094512
CeIrIn5,CeIrIn5,Bulk,,,SC,heavy-fermion,0.4 K,ambient,Tetragonal,HoCoGa5-type,,,,,,,FALSE,10.1103/PhysRevLett.101.056402
CeIrIn5,CeIrIn5,Bulk,,,SC,Heavy Fermion,0.4 K,0 GPa,Tetragonal,HoCoGa5-type,,,,,,,FALSE,10.1016/S0921-4526(01)01090-0
CeIrIn5,CeIrIn5,Bulk,,,SC,High-Tc,0.4 K,Ambient,,,,,,,,,TRUE,10.1016/j.physb.2007.10.026
CeIrIn5,CeIrIn5,Bulk,,,SC,Unconventional,0.4,0,Tetragonal,Quasi-2D,,4.668,4.668,7.515,,,TRUE,10.1016/S0304-8853(00)00602-8
CeIrIn5,CeIrIn5,Bulk,,,SC,Heavy Fermion,0.4 K,Ambient,,,,,,,,,FALSE,10.1016/j.jmmm.2006.10.527
CeIrIn5,CeIrIn5,Bulk,,,SC,Unconventional,0.4 K,Atmospheric,Tetragonal,,,,,,,1 T,TRUE,10.1016/j.jallcom.2005.04.036
CeIrIn5,CeIrIn5,Bulk,,,SC,Type-II,0.4 K,,Tetragonal,,,,,,,,FALSE,10.1016/j.jpcs.2007.08.039
CeIrIn5,CeIrIn5,Bulk,,,SC,Heavy-Fermion,1.2 K,Ambient,,,,,,,,,FALSE,10.1016/j.ssc.2011.12.040
CeIrIn5,CeIrIn5,Bulk,,,SC,Heavy-fermion,2.3 K,Ambient,Tetragonal,,P4/mmm,8.818,8.818,14.205,,,FALSE,10.1016/j.jmmm.2004.11.268
CeIrIn5,CeIrIn5,Bulk,,,SC,Heavy Fermion,0.4 K,Ambient,Tetragonal,HoCoGa5,,,,,,,FALSE,10.1016/j.jmmm.2006.10.763
CeIrIn5,CeIrIn5,Bulk,,,SC,Unconventional,0.4 K,0 GPa,,,,,,,,,FALSE,10.1016/j.jmmm.2003.11.335
CeIrIn5,CeIrIn5,Bulk,,,SC,Unconventional,0.4 K,Ambient,,,,,,,,,FALSE,10.1016/j.jmmm.2006.10.073
CeIrIn5,CeIrIn5,Bulk,,,SC,Heavy-fermion,0.4 K,,Tetragonal,HoCoGa5,,,,,,,FALSE,10.1016/j.physc.2012.04.030
CeIrIn5,CeIrIn5,Bulk,,,SC,Heavy Fermion,0.4 K,,,,,,,,,,TRUE,10.1016/j.physc.2007.03.027
CeIrIn5,CeIrIn5,Bulk,,,SC,Heavy Fermion,0.4 K,Ambient,Tetragonal,,,,,,,,FALSE,10.1016/S0022-3697(02)00064-1
CeIrIn5,CeIrIn5,Bulk,,,SC,Heavy-Fermion,0.4 K,0 GPa,Tetragonal,Layered,,,,,,1.0 T,TRUE,10.1016/S0921-4526(02)01987-7
CeIrIn5,CeIrIn5,Bulk,,,SC,Heavy-Fermion,0.4 K,Ambient,Tetragonal,,,,,,,,TRUE,10.1016/S0921-4526(02)00779-2
CeIrIn5,CeIrIn5,Bulk,,,SC,Unconventional,0.4 K,Ambient,Tetragonal,Quasi-2D,,,,,,5.3 kG,TRUE,10.1016/S0921-4526(01)01062-6
CeIrIn5,CeIrIn5,Bulk,,,SC,Unconventional,0.4 K,,,,,,,,,,FALSE,10.1016/j.physb.2006.01.385
CeIrIn5,CeIrIn5,Bulk,,,SC,Heavy-fermion,0.7 K,,,,,,,,,,TRUE,10.1016/j.jmmm.2006.10.245
CeIrIn5,CeIrIn5,Bulk,,,SC,Heavy-fermion,0.4 K,,,,,,,,,,TRUE,10.1016/S0921-4534(02)02734-X
CeIrIn5,CeIrIn5,Bulk,,,SC,Type-II,0.4 K,0 GPa,Tetragonal,HoCoGa5-type,,,,,,,TRUE,10.1016/S0921-4534(02)02731-4
CeIrIn5,CeIrIn5,Bulk,,,SC,Heavy-Fermion,0.4 K,Ambient,Tetragonal,,,,,,,,TRUE,10.1016/S0921-4526(01)01281-9
CeIrIn5,CeIrIn5,Bulk,,,SC,Heavy Fermion,0.4 K,,Tetragonal,,,,,,,,TRUE,10.1016/S0921-4526(02)01640-X
CeIrIn5,CeIrIn5,Bulk,,,SC,Heavy-fermion,0.4 K,Ambient,,,,,,,,,FALSE,10.1016/j.physc.2010.01.059
CeIrIn5,CeIrIn5,Bulk,,,SC,Heavy-Fermion,1 K,3 GPa,,,,,,,,,TRUE,10.1016/j.physc.2009.10.059
CeIrIn5,CeIrIn5,Bulk,,,SC,Type-II,1.3 K,Ambient,Tetragonal,,,,,,,3.2 T,TRUE,10.1016/j.physb.2007.10.043
CeIrIn5,CeIrIn5,Bulk,,,SC,Type-II,0.4 K,,HoCoGa5-type,Quasi-two-dimensional,,,,,,,TRUE,10.1016/j.physrep.2003.07.002
CeIrIn5,CeIrIn5,Bulk,,,SC,Type-II,0.4 K,,Tetragonal,,,,,,,,TRUE,10.1016/j.physc.2009.12.020
CeIrIn5,CeIrIn5,Bulk,,,SC,Unconventional,0.4 K,Ambient,,,,,,,,,FALSE,10.1016/S0921-4534(02)02730-2
CeIrIn5,CeIrIn5,Bulk,,,SC,Heavy-fermion,0.4 K,Ambient,,,,,,,,,FALSE,10.1016/j.ssc.2009.12.007
CeIrIn5,CeIrIn5,Bulk,,,SC,Unconventional,0.2 K,,,,,,,,,,FALSE,10.1016/S0921-4526(02)02001-X
CeIrIn5,CeIrIn5,Bulk,,,SC,Heavy Fermion,0.4 K,0 GPa,HoCoGa5,Tetragonal,,0.4668 nm,0.4668 nm,0.7515 nm,,,TRUE,10.1016/S0921-4526(01)01085-7
CeIrIn5,CeIrIn5,Bulk,,,SC,Heavy Fermion,0.4 K,0 GPa,Tetragonal,HoCoGa5-type,,0.4668 nm,,0.7515 nm,,,FALSE,10.1016/S0921-4526(02)01127-4
CeIrIn5,CeIrIn5,Bulk,,,SC,Heavy-Fermion,0.4 K,Ambient,Tetragonal,Tetragonal,,4.688 Å,,7.515 Å,,,TRUE,10.1016/S0921-4526(02)00751-2
CeIrIn5,CeIrIn5,Bulk,,,SC,Type-II,0.4 K,,Tetragonal,,,,,,,,FALSE,10.1016/j.physb.2007.10.267
CeIrIn5,CeIrIn5,Bulk,,,SC,Type-II,0.3 K,Ambient,Tetragonal,,,,,,,,TRUE,10.1016/S0921-4526(01)01083-3
CeIrSi3,CeIrSi3,Bulk,,,SC,"Noncentrosymmetric, Heavy-fermion",,,Tetragonal,Noncentrosymmetric,,,,,,"Enormous (exceeds paramagnetic limit, value not specified)",FALSE,10.1103/PhysRevResearch.3.023179
CeIrSi3,CeIrSi3,Bulk,,,SC,Heavy-fermion,2 K,under pressure,,,,,,,,45 T,,10.1103/PhysRevB.106.184509
CeIrSi3,CeIrSi3,Bulk,,,SC,Noncentrosymmetric/Heavy-fermion,,,,Noncentrosymmetric,,,,,,,TRUE,10.1103/PhysRevB.82.134521
CeIrSi3,CeIrSi3,,,,SC,,,,,,,,,,,,FALSE,10.1103/PhysRevB.97.020502
CeIrSi3,CeIrSi3,,,,SC,,,high pressure,,,,,,,,,FALSE,10.1103/PhysRevB.94.024518
CeIrSi3,CeIrSi3,,,,SC,noncentrosymmetric,,,,noncentrosymmetric,,,,,,,FALSE,10.1103/PhysRevB.80.140509
CeIrSi3,CeIrSi3,Bulk,,,SC,noncentrosymmetric,,,Tetragonal,,,,,,,,,10.1103/PhysRevB.110.014510
CeIrSi3,CeIrSi3,Bulk,,,SC,Noncentrosymmetric/Heavy Fermion,,,,,,,,,,,FALSE,10.1103/PhysRevB.109.024516
CeIrSi3,CeIrSi3,Bulk,,,SC,Heavy fermion/Noncentrosymmetric/Type-II,1.3 K,"variable, near quantum critical point (QCP), up to critical pressure",Tetragonal,Body-centered tetragonal,,4,4,,,30 T,TRUE,10.1103/PhysRevLett.101.267006
CeIrSi3,CeIrSi3,Bulk,,,SC,Noncentrosymmetric,,,Tetragonal,Noncentrosymmetric,,,,,,,,10.1103/PhysRevB.75.184529
CeIrSi3,CeIrSi3,,,,SC,Noncentrosymmetric,,,,,,,,,,,FALSE,10.1103/PhysRevB.88.085127
CeIrSi3,CeIrSi3,,,,SC,,,,,,,,,,,,FALSE,10.1103/PhysRevLett.108.177204
Cerium Iridium Silicide,CeIrSi3,,,,SC,,,,,,,,,,,,FALSE,10.1103/PhysRevB.107.134518
CeIrSi3,CeIrSi3,,,,SC,Heavy-fermion,,,,,,,,,,,FALSE,10.1103/PhysRevLett.128.057002
Cerium Iridium Silicide,CeIrSi3,,,,SC,Unconventional,,,,Noncentrosymmetric,,,,,,,FALSE,10.1103/PhysRevB.93.020503
CeIrSi3,CeIrSi3,,,,SC,Unconventional,,,Tetragonal,BaNiSn3-type,I4mm,,,,,,FALSE,10.1103/PhysRevB.104.174438
CeIrSi3,CeIrSi3,Bulk,,,SC,Type-II,,,Tetragonal,BaNiSn3-type,I4mm,,,,,Extremely large (exact value NA),FALSE,10.1103/PhysRevB.81.140507
CeIrSi3,CeIrSi3,Bulk,,,SC,Heavy-fermion/Noncentrosymmetric/Unconventional/Type-II,1.6 K,2.58 GPa,,,,,,,,30-40 T,TRUE,10.1103/PhysRevB.97.104513
CeIrSi3,CeIrSi3,Bulk,,,SC,,,High pressure,Tetragonal,BaNiSn3-type,,,,,,,FALSE,10.1103/PhysRevB.100.094522
CeIrSi3,CeIrSi3,Bulk,,,"SC,AFM","Heavy-fermion, noncentrosymmetric, Type-II",1.6 K,2.5 GPa,Tetragonal,BaNiSn3-type,I4mm,,,,,"30 T (H||c), 9.5 T (H⊥c)",FALSE,10.1103/PhysRevB.97.184422
CeIrSi3,CeIrSi3,Bulk,,,SC,unconventional/heavy-fermion,,,,noncentrosymmetric,,,,,,,FALSE,10.1103/PhysRevB.81.214411
Cerium Iridium Silicide,CeIrSi3,,,,SC,Heavy-fermion,,,,,,,,,,,FALSE,10.1103/PhysRevB.105.224505
CeIrSi3,CeIrSi3,Bulk,,,SC,Heavy-fermion,,under pressure,,Noncentrosymmetric,,,,,,,TRUE,10.1103/PhysRevB.81.064513
CeIrSi3,CeIrSi3,,,,SC,"Heavy fermion, noncentrosymmetric",,under applied pressure,,,,,,,,,FALSE,10.1103/PhysRevB.86.245104
CeIrSi3,CeIrSi3,Bulk,,,SC,"noncentrosymmetric, unconventional, heavy-fermion, Type-II",,,Tetragonal,,,,,,,,TRUE,10.1103/PhysRevB.86.174514
CeIrSi3,CeIrSi3,,,,SC,,,,,,,,,,,,FALSE,10.1103/PhysRevB.98.180504
CeIrSi3,CeIrSi3,Bulk,,,SC,,,,,,,,,,,,FALSE,10.1103/PhysRevB.103.174511
CeIrSi3,CeIrSi3,Bulk,,,SC,"Heavy-fermion, Noncentrosymmetric",,,,,,,,,,,TRUE,10.1103/PhysRevB.86.134514
CeIrSi3,CeIrSi3,Bulk,,,SC,Type-II,1 K,,,Noncentrosymmetric,,,,,,30 K,,10.1103/PhysRevB.80.184518
CeIrSi3,CeIrSi3,,,,SC,Noncentrosymmetric/Heavy Fermion,,high pressure,,,,,,,,,FALSE,10.1103/PhysRevB.83.064522
CeIrSi3,CeIrSi3,,,,SC,,,,,Noncentrosymmetric,,,,,,,,10.1103/PhysRevB.77.014513
Cerium Iridium Silicide,CeIrSi3,Bulk,,,SC,Noncentrosymmetric,,,,,,,,,,,FALSE,10.1103/PhysRevB.102.214504
CeIrSi3,CeIrSi3,,,,SC,,,,,Noncentrosymmetric,,,,,,,FALSE,10.1103/PhysRevB.106.224505
CeIrSi3,CeIrSi3,Bulk,,,SC,,,Applied pressure,,,,,,,,,FALSE,10.1103/PhysRevB.94.054515
CeIrSi3,CeIrSi3,,,,SC,,,,,,,,,,,,FALSE,10.1103/PhysRevB.99.134509
CeIrSi3,CeIrSi3,Bulk,,,"SC, AFM",Heavy-fermion,,Pressure-induced,Tetragonal,,I4mm,,,,,,FALSE,10.1103/PhysRevB.89.094509
Cerium Iridium Silicide,CeIrSi3,,,,SC,,,,,,,,,,,,FALSE,10.1103/PhysRevB.95.224506
CeIrSi3,CeIrSi3,Bulk,,,SC,Heavy-fermion/Noncentrosymmetric/Unconventional/Strong-coupling/Type-II/High-Tc/Line-node gap,1.6 K,2.6 GPa,Tetragonal,,,,,,,>30 T,TRUE,10.1103/PhysRevLett.100.107003
CeIrSi3,CeIrSi3,Bulk,,,SC,Heavy-fermion/Non-centrosymmetric,,,,,,,,,,,FALSE,10.1103/PhysRevB.101.081103
CeIrSi3,CeIrSi3,Bulk,,,SC,Noncentrosymmetric,,,Tetragonal,Noncentrosymmetric,,,,,,,,10.1103/PhysRevB.77.104520
CeIrSi3,CeIrSi3,Bulk,,,SC,Heavy-fermion/Noncentrosymmetric,1.2 K,2.8 GPa,,Noncentrosymmetric,,,,,,>30 T (along c-axis),TRUE,10.1103/PhysRevLett.104.017002
CeIrSi3,CeIrSi3,Bulk,,,SC,Heavy-fermion/Noncentrosymmetric,1.6 K,2.6 GPa,,Noncentrosymmetric,,,,,,>30 T (along c-axis),FALSE,10.1103/PhysRevLett.104.017002
CeIrSi3,CeIrSi3,Bulk,,,SC,Type-II,1.6 K,2.5 GPa,Tetragonal,BaNiSn3-type,I4mm,4.252 Å,,9.715 Å,,11.1 T,TRUE,10.1016/j.jmmm.2006.10.151
CeIrSi3,CeIrSi3,Bulk,,,SC,Heavy-fermion,1.6 K,2.58 GPa,Tetragonal,,P4mm,,,,,,TRUE,10.1016/j.physb.2007.10.353
CeIrSi3,CeIrSi3,Bulk,,,SC,Non-centrosymmetric,1.6 K,2.5 GPa,Tetragonal,,I4mm,,,,,"300 kOe for H∥[001], 95 kOe for H∥[110]",TRUE,10.1016/j.physb.2007.10.099
CeIrSi3,CeIrSi3,Bulk,,,SC,Non-centrosymmetric,1.6 K,1.8-3.5 GPa,Tetragonal,BaNiSn3-type,I4mm,,,,,11.1 T,TRUE,10.1016/j.jmmm.2006.11.197
CeIrSi3,CeIrSi3,Bulk,,,SC,Heavy Fermion,1.6 K,2.5 GPa,Body-centered tetragonal,,,,,,,,FALSE,10.1016/j.jpcs.2008.06.085
CeIrSi3,CeIrSi3,Bulk,,,SC,Heavy-Fermion,1.6 K,1.8-3.5 GPa,Tetragonal,,,,,,,450 kOe,TRUE,10.1016/j.physc.2009.05.088
CeIrSi3,CeIrSi3,Bulk,,,SC,Unconventional,1.6 K,Elevated,BaNiSn3,Tetragonal,I 4mm,,,,54 mT,11 T,TRUE,10.1016/j.physc.2015.02.016
CeIrSi3,CeIrSi3,Bulk,,,SC,Heavy Fermion,1.6 K,2.5 GPa,Tetragonal,Body-centered,I4mm,4.252 Å,4.252 Å,9.715 Å,,11.1 T,FALSE,10.1016/j.ssc.2009.11.024
CeIrSi3,CeIrSi3,Bulk,,,SC,Type-II,1 K,P_c*,Tetragonal,,,4e-8 cm,,,,30-40 T,FALSE,10.1016/j.physc.2009.10.052
CeIr₃,CeIr₃,Bulk,,,SC,,3.3 K,,Hexagonal,,,,,,,,TRUE,Handbook of SC
CeIr₅,CeIr₅,Bulk,,,SC,Heavy Electron,1.8 K,,,,,,,,,,TRUE,Handbook of SC
CeMo6S8,CeMo6S8,Bulk,,,NSC,,,ambient pressure,,Chevrel-phase,,,,,,,,10.1103/PhysRevB.28.6270
CeMo6S8,CeMo6S8,Bulk,,,NSC,,,ambient pressure,,Chevrel phase,,,,,,,,10.1103/PhysRevLett.51.601
CeMo6S8,CeMo6S8,Bulk,,,NSC,,,,,,,,,,,,,10.1103/PhysRevLett.52.1563
Cerium nitride,CeN,Bulk,,,NSC,,Not superconducting down to 1.8 K,,,,,,,,,,True,10.1103/PhysRev.90.115
CeN8,CeN8,Bulk,,,SC,Type-II,31.72 K,180 GPa,Trigonal,R3̄,148,5.3409 Å,5.3409 Å,6.27983 Å,,,FALSE,10.1016/j.mtcomm.2022.105168
CeNi0.8Bi2,CeNi0.8Bi2,Bulk,,,"AFM, SC",heavy fermion,4.2 K,,,,,,,,,,FALSE,10.1103/PhysRevB.90.235120
CeNi0.8Bi2,CeNi0.8Bi2,Bulk,,,SC,,4 K,,Distorted ZrCuSiAs type,,,,,,,,FALSE,10.1016/j.jssc.2011.05.029
CeNi0.8Bi2,CeNi0.8Bi2,Bulk,,,SC,Type-II,4.2 K,,HfCuSi2-type,Tetragonal,P4/nmm,,,,,,TRUE,10.1016/j.ssc.2011.12.016
CeNi0.8Bi2,CeNi0.8Bi2,,,,SC,,4 K,,,,,,,,,,FALSE,10.1016/j.ssc.2012.11.021
CeNi2.025Ge1.975,CeNi2.025Ge1.975,Bulk,,,SC,Type-II,0.1 K,0 GPa,,,,,,,,0.1 T,TRUE,10.1016/S0921-4526(99)01088-1
CeNi2B2C,CeNi2B2C,Bulk,,,SC,Type-II,,ambient pressure,,borocarbide,,,,,,,False,10.1103/PhysRevB.51.12644
CeNi2B2C,CeNi2B2C,Bulk,,,NSC,,,ambient pressure,,LuNi2B2C-type,,,,,,,True,10.1103/PhysRevB.51.12829
CeNi2B2C,CeNi2B2C,Bulk,,,NSC,,,,Tetragonal,Body-centered-tetragonal,I4/mmm,3.63783 Å,3.63783 Å,10.2273 Å,,,True,10.1103/PhysRevB.55.6584
CeNi2B2C,CeNi2B2C,Bulk,,,SC,,,,Tetragonal,LuNi2B2C-type,I4/mmm,,,,,,,10.1103/PhysRevB.62.8942
CeNi2B2C,CeNi2B2C,Bulk,,,SC,borocarbide,0.1 K,,,,,,,,,,TRUE,Handbook of SC
CeNi2B2C,CeNi2B2C,Bulk,,,SC,Type-II,0.1 K,,LuNi2B2C-type,Tetragonal,I4/mmm,3.637 Å,,10.226 Å,,,TRUE,10.1016/S0921-4534(98)00299-8
CeNi2Ge2,CeNi2Ge2,Bulk,,,SC,Heavy-fermion,100 mK,0 GPa,,ThCr2Si2,,,,,,,True,10.1103/PhysRevLett.82.1293
CeNi₂Ge₂,CeNi2Ge2,Bulk,,,NSC,,< 0.07 K,,Tetragonal,ThCr₂Si₂ type,,,,,,,True,10.1103/PhysRevB.27.3092
CeNi2Ge2,CeNi2Ge2,Bulk,,,SC,Heavy fermion,,1.5 GPa and 2-4 GPa,Tetragonal,,I4/mmm,,,,,,,10.1103/PhysRevB.61.8679
CeNi2Ge2,CeNi2Ge2,Bulk,,,SC,Heavy fermion,,under pressure,,,,,,,,,,10.1103/PhysRevB.64.134526
CeNi2Ge2,CeNi2Ge2,Bulk,,,NSC,,,,,ThCr2Si2,,,,,,,,10.1103/PhysRevB.53.5557
CeNi2Ge2,CeNi2Ge2,Bulk,,,SC,Heavy fermion,,,Tetragonal,,,,,,,,FALSE,10.1103/PhysRevB.98.121113
CeNi2Ge2,CeNi2Ge2,Bulk,,,SC,Heavy-fermion/NA,< 0.2 K,ambient pressure,Tetragonal,ThCr2Si2-type,,,,,,,TRUE,10.1103/PhysRevB.97.115160
CeNi2Ge2,CeNi2Ge2,Bulk,,,SC,Heavy-fermion/Unconventional,0.2 K,,Tetragonal,ThCr2Si2-type,I4/mmm,,,,,,FALSE,10.1103/PhysRevMaterials.1.034801
CeNi2Ge2,CeNi2Ge2,Bulk,,,SC,Unconventional,0.1 K,0 T,ThCr2Si2,,,,,,,,TRUE,10.1016/j.jmmm.2006.10.232
CeNi2Ge2,CeNi2Ge2,Bulk,,,SC,Heavy-Fermion,0.43 K,,,,,,,,,,FALSE,10.1016/j.jallcom.2013.01.147
CeNi2Ge2,CeNi2Ge2,Bulk,,,SC,Heavy-Fermion,0.1 K,,,,,,,,,,TRUE,10.1016/S0304-8853(00)00601-6
CeNi2Ge2,CeNi2Ge2,Bulk,,,SC,Type-II,0.22,15 kbar,,,,,,,,,TRUE,10.1016/S0921-4526(97)00379-7
CeNi2Ge2,CeNi2Ge2,Bulk,,,SC,Heavy-Fermion,0.1 K,,,,,,,,,,,10.1016/S0921-4534(00)00652-3
CeNi4B4C,CeNi4B4C,Bulk,,,NSC,,,,Tetragonal,,,,,,,,True,10.1103/PhysRevB.51.8395
CeNiAl₄,CeNiAl₄,Bulk,,,NSC,,,,Orthorhombic,YNiAl₄ structure,Cmcm,,,,,,True,10.1103/PhysRevB.65.174412
CeNiC2,CeNiC2,Bulk,,,NSC,,,Ambient,Orthorhombic,CeNiC2-type,Amm2,,,,,,FALSE,10.1103/PhysRevB.95.144502
CeNiC2,CeNiC2,Bulk,,,SC,unconventional/Type-II/Heavy Fermion,3.5 K,11 GPa,Orthorhombic,noncentrosymmetric,Amm2,3.8742,4.5459,6.1590,,18 T,TRUE,10.1103/PhysRevB.108.064435
CeNiGe3,CeNiGe3,Bulk,,,SC,Type-II,,,Orthorhombic,SmNiGe3-type,,,,,,Not high,FALSE,10.1103/PhysRevB.81.140507
CeNiGe3,CeNiGe3,,,,SC,,,,,,,,,,,,FALSE,10.1103/PhysRevB.79.172507
CeNiGe3,CeNiGe3,Bulk,,,SC,Heavy-fermion,,under pressure,Orthorhombic,,,,,,,,FALSE,10.1103/PhysRevB.99.224505
CeNiGe3,CeNiGe3,Bulk,,,SC,Heavy-Fermion,0.48 K,,,,,,,,,,FALSE,10.1016/j.jallcom.2013.01.147
CeNiGe3,CeNiGe3,Bulk,,,SC,Heavy Fermion,0.48 K,4-10 GPa,Orthorhombic,,,,,,,,TRUE,10.1016/j.physb.2005.01.066
CeNiGe3,CeNiGe3,Bulk,,,SC,Unconventional,0.48 K,5.5 GPa,SmNiGe3 type,Orthorhombic,,,,,,,FALSE,10.1016/j.ssc.2011.03.004
CeNiGe3,CeNiGe3,Bulk,,,SC,Type-II,0.4 K,4-10 GPa,,,,,,,,2 T,TRUE,10.1016/j.physb.2006.01.147
CeNiGe3,CeNiGe3,Bulk,,,SC,Unconventional,0.48 K,6-7 GPa,Orthorhombic,SmNiGe3-type,Cmmm,2.18083 nm,0.41351 nm,0.41684 nm,,,FALSE,10.1016/j.ssc.2013.10.027
CeNiGe3,CeNiGe3,Bulk,,,SC,Type-II,2 K,2.0 GPa,,,,,,,,,TRUE,10.1016/j.jmmm.2006.10.883
CeNiGe3,CeNiGe3,Bulk,,,SC,Type-II,2 K,2.8 GPa,,,,,,,,,TRUE,10.1016/j.jmmm.2006.10.883
CeNiSn,CeNiSn,Bulk,,,NSC,,,,,,,,,,,,,10.1103/PhysRevB.58.15534
CeNiSn,CeNiSn,Bulk,,,NSC,,,,Orthorhombic,,,,,,,,True,10.1103/PhysRevB.56.8277
CeNi₂B₂C,CeNi₂B₂C,Bulk,,,SC,,0.1 K,,,,,,,,,,TRUE,Handbook of SC
F-substituted CeOBiS2,CeO0.35F0.65BiS2,Bulk,,,SC,Type-II,3K,,,,,,,13.39,,,TRUE,10.1016/j.ssc.2013.10.019
CeO0.5F0.5BiS2,CeO0.5F0.5BiS2,Bulk,,,SC,,"2.2 K at atmospheric pressure, maximum of 6.7 K at ~2 GPa",0-3.1 GPa,,Layered,,4.0398,,13.4513,,,TRUE,10.1103/PhysRevB.88.064503
CeO0.5F0.5BiS2,CeO0.5F0.5BiS2,Bulk,,,SC,Type-II,,,,layered,,,,,,,FALSE,10.1103/PhysRevB.94.224502
CeO0.5F0.5BiS2,CeO0.5F0.5BiS2,Bulk,,,SC,Type-II,5.6 K,,,,,,,,,,FALSE,10.1016/j.physc.2013.08.003
CeO0.5F0.5BiS2,CeO0.5F0.5BiS2,Bulk,,,SC,Type-II,3.0,,Layered,Tetragonal,P4/nmm,,,,,,TRUE,10.1016/j.physc.2015.02.025
CeO0.5F0.5BiS2,CeO0.5F0.5BiS2,Bulk,,,SC,Type-II,6 K,0 GPa,Tetragonal,Layered,P4/nmm,,,,,,TRUE,10.1016/j.jpcs.2014.09.003
CeO0.5F0.5BiS2,CeO0.5F0.5BiS2,Bulk,,,SC,Type-II,2.2 K,0 GPa,Tetragonal,,P4/nmm,4.037 Å,,13.407 Å,,1.5 T,TRUE,10.1016/j.ssc.2014.06.006
CeO0.5F0.5BiS2,CeO0.5F0.5BiS2,Bulk,,,SC,Type-II,8 K,1.97 GPa,Tetragonal,,P4/nmm,4.037 Å,,13.407 Å,,4.8 T,TRUE,10.1016/j.ssc.2014.06.006
CeO1-xFxFeAs,CeO0.75F0.25FeAs,Bulk,,,SC,High-Tc/Iron-based,41 K,,ZrCuSiAs type,Tetragonal,,3.996,3.996,8.648,,,FALSE,10.1016/j.physb.2008.06.008
CeO0.80F0.20FeAs,CeO0.80F0.20FeAs,Bulk,,,SC,iron-based,38 K,,Tetragonal,ZrCuSiAs-type,P4/nmm,,,,,,TRUE,10.1103/PhysRevLett.100.247002
CeO0.84F0.16FeAs,CeO0.84F0.16FeAs,Bulk,,,SC,iron-based,41 K,,Tetragonal,ZrCuSiAs-type,P4/nmm,3.989,3.989,8.631,,,TRUE,10.1103/PhysRevLett.100.247002
CeO1-ΔFΔFeAs,CeO0.84F0.16FeAs,Bulk,,,SC,Iron-based,37.5 K,,Tetragonal,,,0.40 nm,,0.86 nm,,,TRUE,10.1016/j.actaastro.2008.07.008
CeO0.88F0.12FeAs,CeO0.88F0.12FeAs,Bulk,,,SC,iron-based,40 K,,Tetragonal,ZrCuSiAs-type,P4/nmm,,,,,>14 T,TRUE,10.1103/PhysRevLett.100.247002
Ce[O0.88F0.12]FeAs,CeO0.88F0.12FeAs,Bulk,,,SC,Iron-based,44K,0 kbar,,,,,,,,,TRUE,10.1016/j.physc.2008.06.010
Ce[O0.88F0.12]FeAs,CeO0.88F0.12FeAs,Bulk,,,SC,Iron-based,47K,low pressure,,,,,,,,,TRUE,10.1016/j.physc.2008.06.010
CeO0.8F0.2FeAs,CeO0.8F0.2FeAs,Bulk,,,SC,Iron-based,42.5 K,,Tetragonal,,P4/nmm,3.988 Å,,8.607 Å,,43 T,TRUE,10.1016/j.physc.2008.11.008
CeO0.92F0.08FeAs,CeO0.92F0.08FeAs,Bulk,,,SC,iron-based,25 K,,Tetragonal,ZrCuSiAs-type,P4/nmm,,,,,,TRUE,10.1103/PhysRevLett.100.247002
CeO0.96F0.04FeAs,CeO0.96F0.04FeAs,Bulk,,,SC,iron-based,5 K,,Tetragonal,ZrCuSiAs-type,P4/nmm,,,,,,TRUE,10.1103/PhysRevLett.100.247002
CeO0.9F0.1Fe0.95Co0.05As,CeO0.9F0.1Fe0.95Co0.05As,Bulk,,,SC,Iron-based,23.4 K,,Tetragonal,ZrCuSiAs type,P4/nmm,,,,,25.3 T,TRUE,10.1016/j.physc.2010.07.008
CeO0.9F0.1Fe0.9Co0.1As,CeO0.9F0.1Fe0.9Co0.1As,Bulk,,,SC,Iron-based,9.8 K,,Tetragonal,ZrCuSiAs type,P4/nmm,,,,,,TRUE,10.1016/j.physc.2010.07.008
CeO0.9F0.1FeAs,CeO0.9F0.1FeAs,Bulk,,,SC,iron-based,,,,,,,,,,,FALSE,10.1103/PhysRevB.83.094517
CeO0.9F0.1FeAs,CeO0.9F0.1FeAs,Bulk,,,SC,Iron-based,38.4 K,,Tetragonal,,P4/nmm,3.991 Å,,8.613 Å,,94 T,TRUE,10.1016/j.physc.2008.11.008
CeO0.9F0.1FeAs,CeO0.9F0.1FeAs,Bulk,,,SC,Iron-based,38.5 K,,Tetragonal,ZrCuSiAs type,P4/nmm,,,,,94 T,TRUE,10.1016/j.physc.2010.07.008
CeO1-xFxFeAs,CeO0.9F0.1FeAs,Bulk,,,SC,Iron-based,40 K,,,,,,,,,,FALSE,10.1016/j.physc.2008.05.051
CeO1-xFxBiS2,CeO1-xFxBiS2,Bulk,,,SC,,,,,,,,,,,,FALSE,10.1103/PhysRevB.108.L081122
CeO1-xFxFeAs,CeO1-xFxFeAs,Bulk,,,SC,iron-based,up to ~50 K,,,layered,,,,,,,,10.1103/PhysRevB.77.180514
"CeO1-xFxFeAs (x unspecified, cited)",CeO1-xFxFeAs,Bulk,,,SC,iron-based,,,,1111-type,,,,,,,FALSE,10.1103/PhysRevB.83.094526
CeO2,CeO2,Bulk,,,NSC,,,,,,,,,,,,,10.1103/PhysRevB.42.4263
CeO2,CeO2,Bulk,,,NSC,,,,,,,,,,,,True,10.1103/PhysRevB.49.1492
CeOBiS2,CeOBiS2,Bulk,,,SC,Type-II,1.3 K,Ambient,Tetragonal,Tetragonal,P4/nmm,4.0189,4.0189,13.573,,3240 Oe,TRUE,10.1016/j.jallcom.2017.06.125
CeOBiS2,CeOBiS2,Bulk,,,SC,Type-II,3.8 K,1.62 GPa,Tetragonal,Tetragonal,P4/nmm,4.0189,4.0189,13.573,,3240 Oe,TRUE,10.1016/j.jallcom.2017.06.125
CeOBiS2,CeOBiS2,Bulk,,,SC,,1.2 K,,,,,,,,,,TRUE,10.1016/j.ssc.2016.07.017
CeOFeAs,CeOFeAs,Bulk,,,SC,iron-based,,,,Layered (FeAs layers),,,,,,,,10.1103/PhysRevB.78.144514
CeOFeAs,CeOFeAs,Bulk,,,NSC,iron-based,,,Tetragonal,ZrCuSiAs-type,P4/nmm,3.996,3.996,8.648,,,TRUE,10.1103/PhysRevLett.100.247002
CeOFeAs,CeOFeAs,Bulk,,,SC,Iron-based,41 K,,,,,,,,,,FALSE,10.1016/j.jmmm.2012.02.071
CeOs2,CeOs2,Bulk,,,NSC,,,,,,,,,,,,,10.1103/PhysRevB.48.1139
CeOs3B2,CeOs3B2,,,,SC,,,,,,,,,,,,,10.1103/PhysRevB.48.9858
CeOs3B2,CeOs3B2,,,,SC,,,,,,,,,,,,,10.1103/PhysRevB.51.399
CeOs3B2,CeOs3B2,Bulk,,,SC,,3.5 K,,,,,,,,,,True,10.1103/PhysRevB.32.4742
CeOs3B2,CeOs3B2,Bulk,,,SC,Type-II,3.5 K,,,,,,,,,,TRUE,10.1016/0375-9601(85)90177-X
CeOs3B2,CeOs3B2,Bulk,,,SC,Type-II,3.34 K,Ambient,,,,,,,,,TRUE,10.1016/0378-4363(85)90519-4
CeOs3B2,CeOs3B2,Bulk,,,SC,Type-II,3.5 K,,,,,,,,,,FALSE,10.1016/j.physc.2024.1354583
CeOs4Sb12,CeOs4Sb12,Bulk,,,Kondo-insulator,,NSC,,Cubic,skutterudite,Im-3,,,,,,FALSE,10.1103/PhysRevB.71.104402
Cerium Phosphide,CeP,Bulk,,,SC,,,100 kbar,Cubic,NaCl-type,,5.909 Å,,,,,True,10.1103/PhysRevLett.36.366
Cerium lead,CePb3,Bulk,,,SC,,,,,,,,,,,,False,10.1103/PhysRevLett.61.1253
CePb3,CePb3,Bulk,,,SC,Heavy-fermion,,,,,,,,,,magnetic-field-induced superconductivity,,10.1103/PhysRevB.34.7603
CePb3,CePb3,Bulk,,,SC,heavy-fermion,,,,,,,,,,,,10.1103/PhysRevB.65.100515
Cerium Lead,CePb3,Bulk,,,SC,,,,,,,,,,,,,10.1103/PhysRevLett.56.1746
CePb₃,CePb3,Bulk,,,SC,Heavy-fermion,Field-induced superconductivity at 0.20 K under 14 T and 0.48 K under 15 T,,Cubic,Cu₃Au structure,,4.872 Å,4.872 Å,4.872 Å,,,True,10.1103/PhysRevLett.54.2541
CePb3,CePb3,Bulk,,,SC,Heavy-fermion,0.20 K,14 T magnetic field,,,,,,,,,,10.1103/PhysRevB.34.7716
CePb₃,CePb3,Bulk,,,SC,Type-II,,,,,,,,,,14 T,,10.1103/PhysRevLett.88.227001
CePb3,CePb3,Bulk,,,NSC,,,,,,,,,,,,FALSE,10.1103/PhysRevLett.89.106402
CePb3,CePb3,Bulk,,,Heavy-fermion material,,,,,,,,,,,,FALSE,10.1103/PhysRevB.95.115113
CePd2B2C,CePd2B2C,Bulk,,,NSC,,,ambient pressure,,LuNi2B2C-type,,,,,,,True,10.1103/PhysRevB.51.12829
CePd₂Si₂,CePd2Si2,Bulk,,,NSC,,< 0.07 K,,Tetragonal,ThCr₂Si₂ type,,,,,,,True,10.1103/PhysRevB.27.3092
CePd2Si2,CePd2Si2,Bulk,,,SC,Heavy fermion,520 mK,5 GPa,Tetragonal,,I4/mmm,,,,,1.9 T at 3.5 GPa,True,10.1103/PhysRevB.61.8679
CePd2Si2,CePd2Si2,Bulk,,,SC,Heavy-fermion,,under pressure,,,,,,,,,,10.1103/PhysRevB.56.678
CePd2Si2,CePd2Si2,Bulk,,,SC,Heavy fermion,,under pressure,,,,,,,,,,10.1103/PhysRevB.64.134526
CePd2Si2,CePd2Si2,,,,SC,Heavy-fermion,,> 2 GPa,,,,,,,,,,10.1103/PhysRevB.65.020504
CePd2Si2,CePd2Si2,,,,SC,Heavy-fermion,0.5 K,25 kbar,,,,,,,,,,10.1103/PhysRevB.53.8241
CePd2Si2,CePd2Si2,,,,SC,heavy-fermion,,,,,,,,,,,,10.1103/PhysRevB.66.054521
CePd2Si2,CePd2Si2,,,,SC,heavy-fermion,,,,,,,,,,,,10.1103/PhysRevB.63.220507
CePd₂Si₂,CePd2Si2,Bulk,,,SC,,~400 mK,,,,,,,,,,True,10.1103/PhysRevB.62.4945
CePd2Si2,CePd2Si2,Bulk,,,SC,Heavy-fermion,,under pressure,,,,,,,,,,10.1103/PhysRevB.65.014506
CePd2Si2,CePd2Si2,Bulk,,,SC,,,,,,,,,,,,,10.1103/PhysRevLett.87.247004
CePd2Si2,CePd2Si2,Bulk,,,SC,Heavy fermion,,high pressure,,,,,,,,,,10.1103/PhysRevLett.86.4664
CePd2Si2,CePd2Si2,Bulk,,,SC,Heavy-fermion,< 0.4 K,≤ 0.8 GPa,,,,,,,,,,10.1103/PhysRevLett.89.157004
CePd2Si2,CePd2Si2,Bulk,,,SC,Heavy-fermion,,under pressure,,,,,,,,,,10.1103/PhysRevB.56.699
CePd2Si2,CePd2Si2,Bulk,,,SC,Heavy-fermion,,,,,,,,,,,,10.1103/PhysRevB.65.224509
CePd2Si2,CePd2Si2,,,,SC,Heavy-fermion,,20 kbar,,ThCr2Si2-based,,,,,,,,10.1103/PhysRevLett.86.5152
CePd2Si2,CePd2Si2,Bulk,,,SC,Heavy-fermion,,,,,,,,,,,,10.1103/PhysRevLett.85.3005
CePd2Si2,CePd2Si2,Bulk,,,SC,Heavy-fermion,,,,,,,,,,,FALSE,10.1103/PhysRevLett.96.047008
CePd2Si2,CePd2Si2,Bulk,,,SC,Heavy fermion,0.5 K,2.6 GPa,Tetragonal,ThCr2Si2-type,I4/mmm,,,,,,TRUE,10.1103/PhysRevB.86.235131
CePd2Si2,CePd2Si2,,,,SC,unconventional,,,,,,,,,,,FALSE,10.1103/PhysRevB.91.094515
CePd2Si2,CePd2Si2,Bulk,,,SC,Heavy Fermion,,,,,,,,,,,FALSE,10.1103/PhysRevLett.105.217002
CePd2Si2,CePd2Si2,,,,SC,heavy-fermion,,,,,,,,,,,,10.1103/PhysRevB.90.205113
CePd2Si2,CePd2Si2,,,,SC,,,,,,,,,,,,FALSE,10.1103/PhysRevLett.108.177204
CePd2Si2,CePd2Si2,Bulk,,,SC,Heavy-fermion/Type-II,,,,,,,,,,,FALSE,10.1103/PhysRevLett.89.157004
CePd2Si2,CePd2Si2,Bulk,,,SC,Heavy-fermion,,Pressure-induced,,,,,,,,,,10.1103/PhysRevB.70.014513
CePd2Si2,CePd2Si2,Bulk,,,SC,Unconventional,,High pressure,,,,,,,,,FALSE,10.1103/PhysRevB.75.212405
CePd2Si2,CePd2Si2,Bulk,,,SC,Heavy-fermion,,,,,,,,,,,FALSE,10.1103/PhysRevX.4.031055
CePd2Si2,CePd2Si2,Bulk,,,SC,Heavy-fermion/Type-II,,,,,,,,,,,FALSE,10.1103/PhysRevB.81.180507
CePd2Si2,CePd2Si2,Bulk,,,SC,Heavy fermion/Unconventional,,,,,,,,,,,FALSE,10.1103/PhysRevLett.106.156403
CePd2Si2,CePd2Si2,Bulk,,,SC,Heavy-fermion,0.4 K,28 kbar,,,,,,,,,,10.1103/PhysRevB.71.014419
CePd2Si2,CePd2Si2,Bulk,,,SC,Heavy-fermion,,,,,,,,,,,FALSE,10.1103/PhysRevLett.100.107003
CePd2Si2,CePd2Si2,Bulk,,,SC,Heavy-fermion/Unconventional/Type-II,,,,,,,,,,,FALSE,10.1103/PhysRevB.77.064508
CePd2Si2,CePd2Si2,Bulk,,,SC,Heavy-fermion,,2-7 GPa,Tetragonal,ThCr2Si2-type,,,,,,,FALSE,10.1103/PhysRevB.98.195102
CePd2Si2,CePd2Si2,Bulk,,,SC,Heavy-fermion/Unconventional,,,,,,,,,,,FALSE,10.1103/PhysRevLett.96.147001
CePd2Si2,CePd2Si2,Bulk,,,SC,Type-II,0.29 K,28 kbar,Tetragonal,,,,,,,,TRUE,10.1016/S0304-8853(00)01278-6
CePd2Si2,CePd2Si2,Bulk,,,SC,Type-II,520 mK,5.1 GPa,ThCr2Si2,Tetragonal,I4/mmm,4.2001,4.2001,9.87982,,,TRUE,10.1016/S0038-1098(99)00412-3
CePd2Si2,CePd2Si2,Bulk,,,SC,Heavy Fermion,520 mK,5 GPa,,,,,,,,2.5 T,TRUE,10.1016/S0921-4526(99)01089-3
CePd2Si2,CePd2Si2,Bulk,,,SC,Type-II,290 mK,28-29.5 kbar,,,,,,,,,TRUE,10.1016/S0921-4526(01)01139-5
CePd2Si2,CePd2Si2,Bulk,,,SC,Type-II,0.2-0.5,2-7,Tetragonal,ThCr2Si2-type,,,,,,,FALSE,10.1016/S0921-4526(01)01310-2
CePd3,CePd3,Bulk,,,NSC,,,,,,,,,,,,,10.1103/PhysRevB.30.444
CePd3,CePd3,Bulk,,,SC,Heavy-fermion,,,,,,,,,,,,10.1103/PhysRevLett.55.2719
CePd5Al2,CePd5Al2,Bulk,,,SC,Unconventional/Pressure-induced,,,Tetragonal,ZrNi2Al5-type,I4/mmm,,,,,,FALSE,10.1103/PhysRevB.85.085108
CePd5Al2,CePd5Al2,Bulk,,,SC,unconventional/heavy-fermion,0.57 K,9-12 GPa,Tetragonal,ZrNi2Al5-type,I4/mmm,,,,,,TRUE,10.1103/PhysRevB.108.035108
CePd5Al2,CePd5Al2,Bulk,,,SC,Type-II,0.57 K,10.8 GPa,Tetragonal,,,,,,,0.25 T,TRUE,10.1016/j.physb.2009.07.054
Cerium Palladium Silicide,CePdSi2,,,,SC,Heavy-fermion,,,,,,,,,,,FALSE,10.1103/PhysRevB.105.224505
CePd₂Si₂,CePd₂Si₂,Bulk,,,SC,Heavy-fermion,0.3 K,2.7 GPa,Tetragonal,ThCr₂Si₂-type,,,,,,,True,10.1103/PhysRevB.58.8634
CePt1.5Au0.5B2C,CePt1.5Au0.5B2C,Bulk,,,NSC,,,ambient pressure,,LuNi2B2C-type,,,,,,,True,10.1103/PhysRevB.51.12829
CePt2B2C,CePt2B2C,Bulk,,,NSC,,,,,,,,,,,,,10.1103/PhysRevB.65.132519
CePt2In7,CePt2In7,Bulk,,,SC,Heavy-fermion,,,Tetragonal,,,,,,,,TRUE,10.1103/PhysRevB.82.180515
CePt2In7,CePt2In7,Bulk,,,SC,Heavy-fermion,2.1 K,3.2-3.5 GPa,,Layered,,,,,,,FALSE,10.1103/PhysRevB.97.165120
CePt2In7,CePt2In7,Bulk,,,SC,Unconventional/Heavy-Fermion,2.1 K,,,,,,,,,,FALSE,10.1103/PhysRevLett.113.246403
CePt2In7,CePt2In7,Bulk,,,"SC,AFM",Unconventional/Heavy-fermion/NA,2.1 K,3.5 GPa,,,,,,,,,TRUE,10.1103/PhysRevB.101.115129
CePt2In7,CePt2In7,Bulk,,,SC,Heavy-fermion,,,,,,,,,,,FALSE,10.1103/PhysRevX.4.031055
CePt2In7,CePt2In7,Bulk,,,SC,Unconventional/Heavy-fermion/Type-II,2.1 K,3.5 GPa,Tetragonal,Body-centered,I4/mmm,4.611,4.611,21.647,,5.52 T/K,TRUE,10.1103/PhysRevB.81.180507
CePt2In7 (ambient pressure),CePt2In7,Bulk,,,NSC,,NSC,Ambient,Tetragonal,Body-centered,I4/mmm,4.611,4.611,21.647,,,TRUE,10.1103/PhysRevB.81.180507
CePt2In7,CePt2In7,Bulk,,,SC,"Heavy-fermion, Type-II",2.1 K,3.0 GPa,Tetragonal,,,,,,,15 T,TRUE,10.1103/PhysRevB.88.020503
CePt2In7,CePt2In7,Bulk,,,SC,,,0 GPa,,,,,,,,,FALSE,10.1103/PhysRevB.101.081103
CePt2In7,CePt2In7,Bulk,,,SC,Type-II,2.1 K,,,,,,,,,,FALSE,10.1016/j.physc.2018.05.003
CePt3B,CePt3B,Bulk,,,NSC,,,"ambient, up to 1.85 GPa (no SC observed)",Tetragonal,CePt3B-type,P4mm,4.004,4.004,5.075,,,TRUE,10.1103/PhysRevB.86.245104
CePt3B0.2Si0.8,CePt3B0.2Si0.8,Bulk,,,NSC,,NA (no SC down to 0.3 K),ambient,Tetragonal,CePt3B-type,P4mm,4.075,4.075,5.377,,,TRUE,10.1103/PhysRevB.86.245104
CePt3B0.4Si0.6,CePt3B0.4Si0.6,Bulk,,,NSC,,,ambient,Tetragonal,CePt3B-type,P4mm,4.068,4.068,5.286,,,TRUE,10.1103/PhysRevB.86.245104
CePt3B0.6Si0.4,CePt3B0.6Si0.4,Bulk,,,NSC,,,ambient,Tetragonal,CePt3B-type,P4mm,4.043,4.043,5.207,,,TRUE,10.1103/PhysRevB.86.245104
CePt3B0.8Si0.2,CePt3B0.8Si0.2,Bulk,,,NSC,,,ambient,Tetragonal,CePt3B-type,P4mm,4.025,4.025,5.140,,,TRUE,10.1103/PhysRevB.86.245104
CePt3Si,CePt3Si,Bulk,,,SC,"Noncentrosymmetric, Heavy-fermion",,,Tetragonal,Noncentrosymmetric,,,,,,,FALSE,10.1103/PhysRevResearch.3.023179
CePt3Si,CePt3Si,,,,SC,noncentrosymmetric superconductor,,,,,,,,,,,FALSE,10.1103/PhysRevB.106.094507
CePt3Si,CePt3Si,Bulk,,,SC,Heavy-fermion,0.75 K,ambient,,,,,,,,"5 T (H // c), 3 T (H // ab)",,10.1103/PhysRevB.106.184509
CePt3Si,CePt3Si,,,,SC,,,,,,,,,,,,FALSE,10.1103/PhysRevB.76.104506
CePt3Si,CePt3Si,Bulk,,,SC,Noncentrosymmetric/Heavy-fermion,,,,Noncentrosymmetric,,,,,,,TRUE,10.1103/PhysRevB.82.134521
CePt3Si,CePt3Si,,,,SC,,,,,,,,,,,,FALSE,10.1103/PhysRevB.97.020502
CePt3Si,CePt3Si,Bulk,,,SC,Noncentrosymmetric,,,,,,,,,,,FALSE,10.1103/PhysRevLett.124.207001
CePt3Si,CePt3Si,,,,SC,,,,,,,,,,,,FALSE,10.1103/PhysRevB.94.024518
CePt3Si,CePt3Si,,,,SC,noncentrosymmetric,,,,noncentrosymmetric,,,,,,,FALSE,10.1103/PhysRevB.80.140509
CePt3Si,CePt3Si,Bulk,,,"SC,AFM",Heavy-fermion/Unconventional,0.45 K,ambient pressure,Tetragonal,CePt3B-type,P4mm (No. 99),4.072,4.072,5.442,,2 T,TRUE,10.1103/PhysRevB.89.241105
CePt3Si,CePt3Si,Bulk,,,SC,Heavy-fermion/Noncentrosymmetric/Line nodes,,,,Noncentrosymmetric,,,,,,,TRUE,10.1103/PhysRevB.76.184513
CePt3Si,CePt3Si,Bulk,,,SC,noncentrosymmetric/two-band,approx. 1.7 K,,Tetragonal,,,,,,,,Theoretical,10.1103/PhysRevB.110.014510
CePt3Si,CePt3Si,,,,SC,Heavy-fermion,,,,Noncentrosymmetric,,,,,,,FALSE,10.1103/PhysRevB.104.024505
CePt3Si,CePt3Si,Bulk,,,SC,Type-II,,,,noncentrosymmetric,,,,,,,FALSE,10.1103/PhysRevB.84.054521
CePt3Si,CePt3Si,Bulk,,,SC,Heavy-fermion/Type-II/Unconventional,0.75 K,,Tetragonal,,,,,,6.5 Oe,,TRUE,10.1103/PhysRevLett.94.207002
CePt3Si (powder),CePt3Si,Powder,,,SC,Heavy-fermion/Type-II/Unconventional,0.66 K,,Tetragonal,,,,,,6.5 Oe,,TRUE,10.1103/PhysRevLett.94.207002
CePt3Si,CePt3Si,,,,SC,,,,,,,,,,,,FALSE,10.1103/PhysRevB.101.054514
CePt3Si,CePt3Si,Bulk,,,SC,,,ambient pressure,,,,,,,,,FALSE,10.1103/PhysRevB.97.224506
CePt3Si,CePt3Si,Bulk,,,SC,Noncentrosymmetric/Heavy Fermion,,,,,,,,,,,FALSE,10.1103/PhysRevB.109.024516
CePt3Si,CePt3Si,Bulk,,,SC,Heavy-fermion,,,,,,,,,,,,10.1103/PhysRevB.108.144510
CePt3Si,CePt3Si,,,,SC,unconventional,,,,,,,,,,,FALSE,10.1103/PhysRevB.91.094515
CePt3Si,CePt3Si,Bulk,,,SC,Heavy-fermion/Noncentrosymmetric/Unconventional,0.75 K,,Tetragonal,Noncentrosymmetric,,,,,,,,10.1103/PhysRevB.75.184529
CePt3Si,CePt3Si,,,,SC,,0.75 K,,,Noncentrosymmetric,,,,,,,FALSE,10.1103/PhysRevB.97.024501
CePt3Si,CePt3Si,,,,SC,,0.75 K,,Tetragonal,"BaNiSn3-type, noncentrosymmetric",I4mm,,,,,,FALSE,10.1103/PhysRevB.81.144414
CePt3Si,CePt3Si,Bulk,,,SC,,0.75 K,,,,,,,,,,TRUE,10.1103/PhysRevB.72.174505
CePt3Si,CePt3Si,Bulk,,,SC,Noncentrosymmetric,0.75 K,,,,,,,,,,FALSE,10.1103/PhysRevMaterials.5.074801
CePt3Si,CePt3Si,Bulk,,,SC,,,,,Noncentrosymmetric,,,,,,,,10.1103/PhysRevB.78.224520
Cerium platinum silicide,CePt3Si,heavy-fermion compound,,,SC,multiband,,,,,,,,,,,,10.1103/PhysRevB.86.064513
CePt3Si,CePt3Si,Bulk,,,SC,Heavy-fermion/Noncentrosymmetric/Type-II,,Ambient,,,,,,,,5 T,,10.1103/PhysRevB.76.054506
Cerium Platinum Silicide,CePt3Si,,,,SC,,,,,,,,,,,,FALSE,10.1103/PhysRevB.107.134518
CePt3Si,CePt3Si,Bulk,,,SC,,,,,,,,,,,,,10.1103/PhysRevB.82.184525
CePt3Si,CePt3Si,,,,SC,Heavy-fermion,,,,,,,,,,,FALSE,10.1103/PhysRevLett.128.057002
CePt3Si,CePt3Si,,,,SC,,,,Tetragonal,Noncentrosymmetric,P4mm,,,,,Significantly exceeds the standard paramagnetic limit,"Nuclear magnetic resonance (NMR), London penetration depth, Thermal conductivity",10.1103/PhysRevB.73.092508
Cerium Platinum Silicide,CePt3Si,,,,SC,Unconventional,,,,Noncentrosymmetric,,,,,,,FALSE,10.1103/PhysRevB.93.020503
CePt3Si,CePt3Si,,,,SC,,,,,Noncentrosymmetric,,,,,,,FALSE,10.1103/PhysRevB.111.115134
Cerium platinum silicide,CePt3Si,,,,SC,heavy-fermion,,,,noncentrosymmetric,,,,,,,,10.1103/PhysRevB.93.214509
CePt3Si,CePt3Si,Bulk,,,SC,Noncentrosymmetric/Heavy-fermion,,,Tetragonal,,,,,,,,,10.1103/PhysRevB.82.174511
CePt3Si,CePt3Si,Bulk,,,SC,Heavy-fermion,,,,,,,,,,,FALSE,10.1103/PhysRevB.100.165130
CePt3Si,CePt3Si,,,,SC,,,,,,,,,,,,FALSE,10.1103/PhysRevB.89.020505
CePt3Si,CePt3Si,Bulk,,,SC,Heavy Fermion,,,,,,,,,,,FALSE,10.1103/PhysRevB.89.125111
CePt3Si,CePt3Si,Bulk,,,SC,Type-II,,,,,,,,,,Large (exact value NA),FALSE,10.1103/PhysRevB.81.140507
CePt3Si,CePt3Si,,,,SC,Heavy fermion,,,,,,,,,,,FALSE,10.1103/PhysRevLett.108.237001
CePt3Si,CePt3Si,,,,SC,Heavy-fermion/Noncentrosymmetric/Unconventional,,Ambient,,,,,,,,,TRUE,10.1103/PhysRevB.97.104513
CePt3Si,CePt3Si,Bulk,,,SC,Noncentrosymmetric,,,,,,,,,,,FALSE,10.1103/PhysRevB.99.184513
CePt3Si,CePt3Si,Bulk,,,SC,Type-II,,,,,,,,,,exceeding the Pauli paramagnetic limiting field,FALSE,10.1103/PhysRevB.100.094522
