Repository: WyattBunstine/ML_SC_Project

# ML_SC_Project — Chemically and Geometrically Motivated Crystal Graph Neural Networks

This project predicts and screens superconductors from crystal structure. It frames the
problem as a **two-stage hurdle**: first classify whether a material is a superconductor
candidate (SC vs. non-SC), then regress the critical temperature T_c for superconductors.

Two graph-neural-network families are trained and compared:

- a **baseline CGCNN** ([txie-93/cgcnn](https://github.com/txie-93/cgcnn)), and
- an **MPNN** with learned edge features that consumes richer `crystal_graph_v4` graphs
  (this project's contribution).

File: database/superconductor_materials_full.csv (part 47 of 215)
Material_Name,Chemical_Composition,Material_Class,Film_Thickness,Substrate,Material_Type,Superconductor_Type,Superconducting_Transition_Temperature,Pressure,Crystal_Structure,Lattice_Structure,Space_Group,"Lattice_Constant(a)","Lattice_Constant(b)","Lattice_Constant(c)",Lower_Critical_Field,Upper_Critical_Field,Experimental,DOI
CePt3Si,CePt3Si,Bulk,,,"SC,AFM","Heavy-fermion, noncentrosymmetric, Type-II",0.75 K,ambient,Tetragonal,primitive,P4mm,,,,,5 T,FALSE,10.1103/PhysRevB.97.184422
CePt3Si,CePt3Si,Bulk,,,SC,unconventional/heavy-fermion,,,,noncentrosymmetric,,,,,,,FALSE,10.1103/PhysRevB.81.214411
CePt3Si,CePt3Si,Bulk,,,SC,Heavy fermion,0.75 K,,,,,,,,,,FALSE,10.1103/PhysRevB.77.134517
CePt3Si,CePt3Si,Bulk,,,SC,,,,,,,,,,,,FALSE,10.1103/PhysRevB.107.224504
Cerium Platinum Silicide,CePt3Si,,,,SC,Heavy-fermion,,,,,,,,,,,FALSE,10.1103/PhysRevB.105.224505
CePt3Si,CePt3Si,Bulk,,,SC,Heavy-fermion,,ambient pressure,,Noncentrosymmetric,,,,,,,TRUE,10.1103/PhysRevB.81.064513
CePt3Si,CePt3Si,Bulk,,,SC,"Heavy fermion, noncentrosymmetric, unconventional","0.75 K (polycrystal), 0.45 K (single crystal)","ambient, persists up to 1.5 GPa",Tetragonal,CePt3B-type,P4mm,4.072,4.072,5.442,,,TRUE,10.1103/PhysRevB.86.245104
CePt3Si,CePt3Si,,,,SC,,,,,noncentrosymmetric,,,,,,,,10.1103/PhysRevMaterials.1.064801
CePt3Si,CePt3Si,,,,SC,noncentrosymmetric,<= 1 K,,,noncentrosymmetric,,,,,,,FALSE,10.1103/PhysRevLett.120.177002
CePt3Si,CePt3Si,,,,SC,superconductor without center of inversion,,,,Non-centrosymmetric,,,,,,,,10.1103/PhysRevB.79.134517
CePt3Si,CePt3Si,Bulk,,,SC,"noncentrosymmetric, unconventional, heavy-fermion, Type-II",0.75 K,ambient pressure,Tetragonal,,,,,,,,TRUE,10.1103/PhysRevB.86.174514
CePt3Si,CePt3Si,,,,SC,,,,,,,,,,,,FALSE,10.1103/PhysRevB.93.245126
Cerium Platinum Silicide,CePt3Si,Bulk,,,SC,,,,,,,,,,,,FALSE,10.1103/PhysRevB.94.104512
CePt3Si,CePt3Si,,,,SC,noncentrosymmetric,,,,,,,,,,,FALSE,10.1103/PhysRevB.81.144504
CePt3Si,CePt3Si,,,,SC,,,,,,,,,,,exceeds Pauli limit,FALSE,10.1103/PhysRevB.98.180504
CePt3Si,CePt3Si,Bulk,,,SC,Heavy fermion,,,,,,,,,,,FALSE,10.1103/PhysRevB.103.174511
CePt3Si,CePt3Si,,,,SC,,,,,,,,,,,,FALSE,10.1103/PhysRevB.111.045162
CePt3Si,CePt3Si,Bulk,,,SC,,0.75 K,,Tetragonal,,,,,,,5 T,Theoretical,10.1103/PhysRevB.98.024501
CePt3Si,CePt3Si,,,,SC,Noncentrosymmetric/Heavy Fermion,,,,,,,,,,,FALSE,10.1103/PhysRevB.83.064522
Cerium Platinum Silicide,CePt3Si,Bulk,,,SC,Unconventional/Noncentrosymmetric,,,,,,,,,,,FALSE,10.1103/PhysRevB.80.132502
CePt3Si,CePt3Si,Bulk,,,SC,Heavy fermion,0.7 K,,,,,,,,,>1.4 T,,10.1103/PhysRevB.72.134518
Cerium platinum silicide,CePt3Si,,,,SC,,,,,Noncentrosymmetric,,,,,,Upper critical field beyond Pauli limit,FALSE,10.1103/PhysRevB.102.064507
CePt3Si,CePt3Si,,,,SC,,0.75 K,,,Noncentrosymmetric,,,,,,,,10.1103/PhysRevB.77.014513
Cerium Platinum Silicide,CePt3Si,Bulk,,,SC,Noncentrosymmetric,,,,,,,,,,,FALSE,10.1103/PhysRevB.99.094517
Cerium Platinum Silicide,CePt3Si,Bulk,,,SC,Noncentrosymmetric,,,,,,,,,,,FALSE,10.1103/PhysRevB.102.214504
CePt3Si,CePt3Si,,,,SC,noncentrosymmetric/heavy-fermion,,,,noncentrosymmetric,,,,,,,FALSE,10.1103/PhysRevB.109.054508
CePt3Si,CePt3Si,,,,SC,Noncentrosymmetric,,,,,,,,,,,,10.1103/PhysRevB.78.144503
CePt3Si,CePt3Si,Bulk,,,SC,Unconventional/Heavy Fermion,,,,,,,,,,,TRUE,10.1103/PhysRevB.98.014510
CePt3Si,CePt3Si,,,,SC,,,,,noncentrosymmetric,,,,,,,FALSE,10.1103/PhysRevB.79.144509
CePt3Si,CePt3Si,,,,SC,,,,,Noncentrosymmetric,,,,,,,FALSE,10.1103/PhysRevB.106.224505
CePt3Si,CePt3Si,Heavy-fermion,,,SC,,,,,noncentrosymmetric,,,,,,,FALSE,10.1103/PhysRevB.105.094523
CePt3Si,CePt3Si,Bulk,,,SC,,,,,,,,,,,,FALSE,10.1103/PhysRevB.94.054515
CePt3Si,CePt3Si,,,,SC,,,,,,,,,,,,FALSE,10.1103/PhysRevB.99.134509
CePt3Si,CePt3Si,Bulk,,,"SC, AFM",Heavy-fermion,0.75 K,ambient,Tetragonal,,P4mm,,,,,,FALSE,10.1103/PhysRevB.89.094509
CePt3Si,CePt3Si,Bulk,,,SC,Noncentrosymmetric,,,,Noncentrosymmetric,,,,,,,TRUE,10.1103/PhysRevB.102.165114
CePt3Si,CePt3Si,,,,SC,Noncentrosymmetric,,,Tetragonal,,,,,,,,,10.1103/PhysRevB.70.214510
CePt3Si,CePt3Si,,,,SC,unconventional/Type-II/Noncentrosymmetric,,,,Noncentrosymmetric,,,,,,,FALSE,10.1103/PhysRevB.108.064435
Cerium Platinum Silicide,CePt3Si,,,,SC,,,,,,,,,,,,FALSE,10.1103/PhysRevB.95.224506
CePt3Si,CePt3Si,Bulk,,,SC,Heavy-fermion/Noncentrosymmetric,,,Tetragonal,,,,,,,,FALSE,10.1103/PhysRevLett.100.107003
CePt3Si,CePt3Si,,,,SC,,,,,,,,,,,,FALSE,10.1103/PhysRevB.111.094511
CePt3Si,CePt3Si,Bulk,,,SC,Noncentrosymmetric/Heavy-fermion,,,Tetragonal,Noncentrosymmetric,,,,,,,,10.1103/PhysRevB.77.104520
CePt3Si,CePt3Si,,,,SC,,,,,Noncentrosymmetric,,,,,,,FALSE,10.1103/PhysRevB.98.214505
CePt3Si,CePt3Si,Bulk,,,SC,Unconventional/Heavy Fermion,,,,,,,,,,,FALSE,10.1103/PhysRevB.96.174515
CePt3Si,CePt3Si,,,,SC,,,,,,,,,,,,FALSE,10.1103/PhysRevMaterials.3.104802
CePt3Si,CePt3Si,Bulk,,,SC,Type-II/Heavy Fermion/Unconventional/Antiferromagnetic,"0.72 K (resistivity), 0.56 K (susceptibility)",,,Noncentrosymmetric,,,,,1 mT,4–5 T,TRUE,10.1103/PhysRevLett.94.107001
CePt3Si,CePt3Si,Bulk,,,SC,Heavy-fermion/Noncentrosymmetric,0.75 K,0,,Noncentrosymmetric,,,,,,,FALSE,10.1103/PhysRevLett.104.017002
CePt3Si,CePt3Si,,,,"SC,AFM","Heavy-fermion, Noncentrosymmetric",0.75 K,,,Noncentrosymmetric,,,,,,5 T,TRUE,10.1103/PhysRevLett.99.027002
Cerium Platinum Silicide,CePt3Si,Bulk,,,SC,Heavy-fermion,,,,,,,,,,,FALSE,10.1103/PhysRevB.99.014516
CePt3Si,CePt3Si,,,,SC,,,,,,,,,,,,FALSE,10.1103/PhysRevB.74.220502
CePt3Si,CePt3Si,Bulk,,,SC,Unconventional,0.75 K,,,,,,,,,4 T,TRUE,10.1016/j.physb.2006.01.128
CePt3Si,CePt3Si,Bulk,,,SC,Type-II,0.46 K,,Tetragonal,,P4mm,,,,,,TRUE,10.1016/j.jmmm.2006.10.146
CePt3Si,CePt3Si,Bulk,,,SC,Type-II,0.75 K,,,,,,,,,,,10.1016/j.jallcom.2016.04.245
CePt3Si,CePt3Si,Bulk,,,SC,Heavy Fermion,0.6 K,0 GPa,Tetragonal,,,,,,,,TRUE,10.1016/j.jallcom.2005.04.101
CePt3Si,CePt3Si,Bulk,,,SC,High-Tc,0.75 K,,Tetragonal,,,,,,,,FALSE,10.1016/j.jallcom.2007.11.017
CePt3Si,CePt3Si,Bulk,,,SC,Type-II,0.75 K,,Tetragonal,Primitive,P4mm,0.40786 nm,,0.54475 nm,,,FALSE,10.1016/j.jallcom.2011.02.060
CePt3Si,CePt3Si,Bulk,,,SC,Type-II,0.75 K,0 GPa,Tetragonal,,,,,,,,FALSE,10.1016/j.jmmm.2006.10.151
CePt3Si,CePt3Si,Bulk,,,SC,Heavy Fermion,0.7 K,,Non-centrosymmetric,Tetragonal,P 4 mm,,,,,3 T,TRUE,10.1016/j.jallcom.2005.04.066
CePt3Si,CePt3Si,Bulk,,,SC,Heavy Fermion,0.7 K,0 T,,,,,,,,,TRUE,10.1016/j.jmmm.2006.10.252
CePt3Si,CePt3Si,Bulk,,,SC,Heavy Fermion,0.75 K,,Tetragonal,Primitive,P4/mmm,,,,,5 T,TRUE,10.1016/j.physb.2005.01.062
CePt3Si,CePt3Si,Bulk,,,SC,Heavy Fermion,0.75 K,0 GPa,Tetragonal,,,,,,,,TRUE,10.1016/j.physb.2005.01.063
CePt3Si,CePt3Si,Bulk,,,SC,Heavy Fermion,0.65 K,1.5 GPa,Tetragonal,,,,,,,,TRUE,10.1016/j.physb.2005.01.063
CePt3Si,CePt3Si,Bulk,,,SC,Heavy Fermion,0.75 K,0 kbar,Tetragonal,,P4mm,,,,,,TRUE,10.1016/j.physb.2007.10.348
CePt3Si,CePt3Si,Bulk,,,SC,Type-II,0.75 K,,Non-centrosymmetric,,P4mm,,,,,,FALSE,10.1016/j.jmmm.2006.10.141
CePt3Si,CePt3Si,Bulk,,,SC,Heavy-fermion,0.4,0,Lacks inversion symmetry,,P 4mm,,,,,,TRUE,10.1016/j.physc.2009.12.069
CePt3Si,CePt3Si,Bulk,,,SC,Heavy Fermion,0.75 K,0 GPa,CePt3B,Tetragonal,,,,,,,TRUE,10.1016/j.physb.2006.01.134
CePt3Si,CePt3Si,Bulk,,,SC,Type-II,0.75 K,,CePt3B-type,,,,,,,,TRUE,10.1016/j.physb.2005.01.031
CePt3Si,CePt3Si,Bulk,,,SC,Heavy Fermion,0.75 K,Ambient,Tetragonal,Non-centrosymmetric,P4mm,,,,,,TRUE,10.1016/j.physb.2006.01.472
CePt3Si,CePt3Si,Bulk,,,SC,Unconventional,0.75 K,Ambient,CePt3B,Tetragonal,P 4mm,,,,26 mT,4 T,TRUE,10.1016/j.physc.2015.02.016
CePt3Si,CePt3Si,Bulk,,,SC,Heavy Fermion,0.75 K,,Non-centrosymmetric,,P4mm,,,,,,TRUE,10.1016/j.physb.2005.01.070
CePt3Si,CePt3Si,Bulk,,,SC,Type-II,0.75 K,,Tetragonal,,,,,,,,TRUE,10.1016/j.physb.2006.01.534
CePt3Si,CePt3Si,Bulk,,,SC,Heavy-fermion,0.75 K,0 GPa,Tetragonal,,P4mm,,,,,,TRUE,10.1016/j.physb.2006.01.132
CePt3Si,CePt3Si,Bulk,,,SC,Non-centrosymmetric,0.75 K,,,,,,,,,5 T,,10.1016/j.physc.2013.03.044
CePt3Si,CePt3Si,Bulk,,,SC,Type-II,0.75 K,0 GPa,Tetragonal,,,,,,,,TRUE,10.1016/j.physb.2005.01.071
CePt3Si,CePt3Si,Bulk,,,SC,Heavy-Fermion,0.75 K,,Noncentrosymmetric,,P4mm,,,,,,TRUE,10.1016/j.physb.2005.01.072
CePt3Si,CePt3Si,Bulk,,,SC,Heavy-Fermion,0.75 K,,Tetragonal,,P4mm,,,,,2.8 T,TRUE,10.1016/j.physb.2005.01.069
CePt3Si,CePt3Si,Bulk,,,SC,Type-II,0.79 K,,,,,,,,,,TRUE,10.1016/j.physc.2007.03.029
CePt3Si,CePt3Si,Bulk,,,SC,Type-II,0.75 K,,,,,,,,,,FALSE,10.1016/j.physc.2007.03.032
CePt3Si,CePt3Si,,,,SC,,0.75 K,,,,,,,,,,FALSE,10.1016/j.physc.2019.1353586
CePt3Si,CePt3Si,Bulk,,,SC,Heavy-fermion,0.75 K,,CePt3B-type,Tetragonal,P 4 mm (No. 99),4.0648 Å,,5.4318 Å,,,TRUE,10.1016/j.ssc.2004.10.032
CePt3Si,CePt3Si,Bulk,,,SC,Type-II,0.75 K,,,,,,,,,4 T,FALSE,10.1016/j.physb.2006.01.429
CePt3Si,CePt3Si,Bulk,,,SC,Heavy Fermion,0.75 K,,Non-centrosymmetric,,,,,,,5 T,TRUE,10.1016/j.physb.2005.01.065
CePt3Si0.975Ge0.025,CePt3Si0.975Ge0.025,Bulk,,,SC,Heavy-fermion,0.75 K,,CePt3B-type,Tetragonal,P 4 mm (No. 99),,,,,,TRUE,10.1016/j.ssc.2004.10.032
CePt4Ge12,CePt4Ge12,Bulk,,,NSC,,NSC,,Cubic,Filled Skutterudite,Im-3,8.6156,8.6156,8.6156,,,TRUE,10.1103/PhysRevLett.100.017002
CePt4Ge12,CePt4Ge12,Bulk,,,NSC,,,,Cubic,skutterudite,Im-3,,,,,,TRUE,10.1103/PhysRevB.89.035145
CePt4Ge12,CePt4Ge12,Bulk,,,NSC,,NSC,ambient,Cubic,filled skutterudite,Im-3,8.645,8.645,8.645,,,TRUE,10.1103/PhysRevB.94.094501
CePtGe3,CePtGe3,Bulk,,,AFM,,NSC down to 0.35 K,ambient,Tetragonal,"BaNiSn3-type, noncentrosymmetric",I4mm,4.4922,4.4922,9.807,,,TRUE,10.1103/PhysRevB.98.184516
CePtSi,CePtSi,,,,NSC,,NSC,,,,,,,,,,FALSE,10.1103/PhysRevB.88.104508
CePtSi2,CePtSi2,Bulk,,,SC,,0.14 K,1.7 GPa,Orthorhombic,CeNiGe2-type layered,Cmcm,4.288,16.718,4.238,,0.7 T,TRUE,10.1103/PhysRevB.79.172507
CePtSi2,CePtSi2,Bulk,,,SC,Type-II,0.15 K,1.4-2.4 GPa,Orthorhombic,CeNiGe2-type,Cmcm,4.288 Å,16.718 Å,4.238 Å,,,TRUE,10.1016/j.physc.2013.03.040
CePtSi3,CePtSi3,Bulk,,,NSC,,,,,,,,,,,,FALSE,10.1103/PhysRevB.83.024512
CeRh(1-x)Co(x)In5,CeRh(1-x)Co(x)In5,,,,"SC, M",,,,,,,,,,,,FALSE,10.1103/PhysRevB.77.134509
CeRh0.07Co0.93In5,CeRh0.07Co0.93In5,Bulk,,,SC,Heavy-fermion,1.89 K,ambient,,,,,,,,,TRUE,10.1103/PhysRevB.72.024551
CeRh0.13Co0.87In5,CeRh0.13Co0.87In5,Bulk,,,SC,Heavy-fermion,1.73 K,ambient,,,,,,,,,TRUE,10.1103/PhysRevB.72.024551
CeRh0.1Ir0.9In5,CeRh0.1Ir0.9In5,Bulk,,,SC,Heavy-fermion/Unconventional,0.35 K,ambient,Tetragonal,HoCoGa5-type,P4/mmm,,,,,,TRUE,10.1103/PhysRevLett.96.147001
CeRh0.23Co0.77In5,CeRh0.23Co0.77In5,Bulk,,,SC,Heavy-fermion,1.38 K,ambient,,,,,,,,,TRUE,10.1103/PhysRevB.72.024551
CeRh0.25Ir0.75In5,CeRh0.25Ir0.75In5,Bulk,,,SC,Heavy Fermion,0.7 K,,Tetragonal,,,,,,,,TRUE,10.1016/S0921-4526(02)01640-X
CeRh0.29Co0.71In5,CeRh0.29Co0.71In5,Bulk,,,SC,Heavy-fermion,1.56 K,ambient,,,,,,,,,TRUE,10.1103/PhysRevB.72.024551
CeRh0.2Co0.8In5,CeRh0.2Co0.8In5,Bulk,,,SC,Heavy-fermion,1.57 K,ambient pressure,Tetragonal,HoCoGa5 structure,,,,,,,True,10.1103/PhysRevB.65.014506
CeRh0.2Co0.8In5,CeRh0.2Co0.8In5,Bulk,,,SC,Heavy-fermion,1.49 K,ambient,,,,,,,,,FALSE,10.1103/PhysRevB.72.024551
CeRh0.2Ir0.8In5,CeRh0.2Ir0.8In5,Bulk,,,SC,Heavy-fermion/Unconventional,,ambient,Tetragonal,HoCoGa5-type,P4/mmm,,,,,,TRUE,10.1103/PhysRevLett.96.147001
CeRh0.35Co0.65In5,CeRh0.35Co0.65In5,Bulk,,,SC,Heavy-fermion,1.38 K,ambient,,,,,,,,,TRUE,10.1103/PhysRevB.72.024551
CeRh0.3Co0.7In5,CeRh0.3Co0.7In5,Bulk,,,SC,Heavy-fermion,1.42 K,ambient pressure,Tetragonal,HoCoGa5 structure,,,,,,,True,10.1103/PhysRevB.65.014506
CeRh0.3Co0.7In5,CeRh0.3Co0.7In5,Bulk,,,SC,Heavy-fermion,1.42 K,ambient,,,,,,,,,FALSE,10.1103/PhysRevB.72.024551
CeRh0.3Ir0.7In5,CeRh0.3Ir0.7In5,Bulk,,,SC,Heavy-fermion/Unconventional,1.2 K,ambient,Tetragonal,HoCoGa5-type,P4/mmm,,,,,,TRUE,10.1103/PhysRevLett.96.147001
CeRh0.3Ir0.7In5,CeRh0.3Ir0.7In5,Bulk,,,SC,Unconventional,1.2 K,,Tetragonal,,,,,,,,TRUE,10.1016/j.physb.2006.01.152
CeRh0.4Co0.6In5,CeRh0.4Co0.6In5,Bulk,,,SC,Heavy-fermion,1.43 K,ambient pressure,Tetragonal,HoCoGa5 structure,,,,,,,True,10.1103/PhysRevB.65.014506
CeRh0.4Co0.6In5,CeRh0.4Co0.6In5,Bulk,,,SC,Heavy-fermion,1.43 K,ambient,,,,,,,,,TRUE,10.1103/PhysRevB.72.024551
CeRh0.4Ir0.6In5,CeRh0.4Ir0.6In5,Bulk,,,SC,Heavy-fermion/Unconventional,,ambient,Tetragonal,HoCoGa5-type,P4/mmm,,,,,,TRUE,10.1103/PhysRevLett.96.147001
CeRh0.4Ir0.6In5,CeRh0.4Ir0.6In5,Bulk,,,SC,Type-II,0.9 K,0 GPa,Tetragonal,,,,,,,,TRUE,10.1016/j.jmmm.2006.10.224
CeRh0.4Ir0.6In5,CeRh0.4Ir0.6In5,Bulk,,,SC,Type-II,1.06 K,0.47 GPa,Tetragonal,,,,,,,,TRUE,10.1016/j.jmmm.2006.10.224
CeRh0.50Co0.50In5,CeRh0.50Co0.50In5,Bulk,,,"SC, AFM",heavy-fermion,1.5 K,ambient,Tetragonal,HoCoGa5-type,,,,,,,TRUE,10.1103/PhysRevLett.101.056402
CeRh0.5Co0.5In5,CeRh0.5Co0.5In5,Bulk,,,SC,Heavy-fermion,1.4 K,ambient pressure,Tetragonal,HoCoGa5 structure,,,,,,,True,10.1103/PhysRevB.65.014506
CeRh0.5Co0.5In5,CeRh0.5Co0.5In5,Bulk,,,SC,Heavy-fermion,1.4 K,ambient,,,,,,,,,FALSE,10.1103/PhysRevB.72.024551
CeRh0.5Ir0.5In5,CeRh0.5Ir0.5In5,Bulk,,,SC,Heavy fermion,0.8 K,ambient pressure,Tetragonal,HoCoGa5 structure,,,,,,3 T,True,10.1103/PhysRevB.64.100503
CeRh0.5Ir0.5In5,CeRh0.5Ir0.5In5,Bulk,,,SC,Heavy-fermion/Unconventional,1 K,,,,,,,,,,FALSE,10.1103/PhysRevLett.94.037007
CeRh0.5Ir0.5In5,CeRh0.5Ir0.5In5,Bulk,,,SC,Heavy-fermion/Unconventional,1 K,ambient,Tetragonal,HoCoGa5-type,P4/mmm,,,,,,FALSE,10.1103/PhysRevLett.96.147001
CeRh0.5Ir0.5In5,CeRh0.5Ir0.5In5,Bulk,,,SC,Unconventional,1 K,,,,,,,,,,FALSE,10.1016/j.physb.2006.01.152
CeRh0.5Ir0.5In5,CeRh0.5Ir0.5In5,Bulk,,,SC,Heavy Fermion,0.8 K,,Tetragonal,,,,,,,,TRUE,10.1016/S0921-4526(02)01640-X
CeRh0.5Ir0.5In5,CeRh0.5Ir0.5In5,Bulk,,,SC,Unconventional,1 K,,,,,,,,,,TRUE,10.1016/S0921-4526(02)02001-X
CeRh0.65Ir0.35In5,CeRh0.65Ir0.35In5,Bulk,,,SC,Unconventional,0.6 K,Ambient,Tetragonal,,,,,,,2.2 T,TRUE,10.1016/j.jmmm.2003.11.072
CeRh0.6Co0.4In5,CeRh0.6Co0.4In5,Bulk,,,SC,Heavy-fermion,1.5 K,ambient pressure,Tetragonal,HoCoGa5 structure,,,,,,,True,10.1103/PhysRevB.65.014506
CeRh0.6Co0.4In5,CeRh0.6Co0.4In5,Bulk,,,SC,Heavy-fermion,1.5 K,ambient,,,,,,,,,TRUE,10.1103/PhysRevB.72.024551
CeRh0.75Ir0.25In5,CeRh0.75Ir0.25In5,Bulk,,,SC,Heavy-fermion,1 K,,Tetragonal,,,,,,,,TRUE,10.1103/PhysRevLett.95.217002
CeRh0.7Co0.3In5,CeRh0.7Co0.3In5,Bulk,,,SC,Heavy-Fermion,1 K,Ambient,Tetragonal,,,,,,,,TRUE,10.1016/S0921-4526(01)01281-9
CeRh0.7Ir0.3In5,CeRh0.7Ir0.3In5,Bulk,,,SC,Heavy-fermion,0.5 K,,Tetragonal,,,,,,,,TRUE,10.1103/PhysRevLett.95.217002
CeRh0.7Ir0.3In5,CeRh0.7Ir0.3In5,Bulk,,,SC,Heavy-Fermion,1 K,Ambient,Tetragonal,,,,,,,,TRUE,10.1016/S0921-4526(01)01281-9
CeRh0.8Co0.2In5,CeRh0.8Co0.2In5,Bulk,,,NSC,,,ambient,,,,,,,,,FALSE,10.1103/PhysRevB.72.024551
CeRh2.2Si2,CeRh2.2Si2,Bulk,,,NSC,,,,,,,,,,,,True,10.1103/PhysRevB.53.8241
CeRh2As2,CeRh2As2,Bulk,,,SC,"Heavy-fermion, locally noncentrosymmetric",0.4 K,,Tetragonal,"Layered, locally noncentrosymmetric",,,,,,10 T,FALSE,10.1103/PhysRevResearch.3.023179
CeRh2As2,CeRh2As2,Bulk,,,SC,Heavy-fermion,0.35 K,ambient,Tetragonal,,,,,,,"16 T (H // c), 2 T (H // ab)",,10.1103/PhysRevB.106.184509
CeRh2As2,CeRh2As2,Bulk,,,SC,Heavy-fermion/Type-II,0.26 K,,Tetragonal,Layered (locally noncentrosymmetric),P4/nmm,,,,,,TRUE,10.1103/PhysRevB.106.L100504
CeRh2As2,CeRh2As2,Bulk,,,SC,Heavy-fermion/Unconventional,0.31 K,,Tetragonal,,,,,,,15-18 T,TRUE,10.1103/PhysRevB.107.L220504
CeRh2As2,CeRh2As2,Bulk,,,SC,heavy-fermion,0.3 K,ambient,Tetragonal,CaBe2Ge2-type,P4/nmm (No. 129),4.28,4.28,9.86,,,TRUE,10.1103/PhysRevLett.133.266505
CeRh2As2,CeRh2As2,Bulk,,,SC,Heavy-fermion/Type-II,0.26 K,ambient,Tetragonal,CaBe2Ge2-type,P4/nmm (No. 129),,,,,"Low-field: ~5 T (c-axis), ~2 T (in-plane); High-field: ~14-15 T (c-axis)",FALSE,10.1103/PhysRevB.104.134517
CeRh2As2,CeRh2As2,Bulk,,,SC,Heavy-fermion,,,,Layered,,,,,,,,10.1103/PhysRevB.108.L180505
CeRh2As2,CeRh2As2,Bulk,,,SC,Heavy-fermion,0.37 K,ambient pressure,Tetragonal,CaBe2Ge2-type,P4/nmm,,,,,14 T (for H // c axis),TRUE,10.1103/PhysRevLett.128.057002
CeRh2As2,CeRh2As2,Bulk,,,SC,Heavy-fermion,0.3 K,Ambient,Tetragonal,"nonsymmorphic, globally centrosymmetric, locally noncentrosymmetric at Ce site",,,,,,,TRUE,10.1103/PhysRevB.111.115134
CeRh2As2,CeRh2As2,Bulk,,,SC,"Heavy fermion, Unconventional, Type-II",0.26 K,Ambient,Tetragonal,CaBa2Ge2-type,P4/nmm (No. 129),,,,,14 T,,10.1103/PhysRevResearch.3.023204
CeRh2As2,CeRh2As2,,,,SC,Spin-triplet,,,,,,,,,,,FALSE,10.1103/PhysRevLett.131.236003
CeRh2As2,CeRh2As2,Bulk,,,SC,Unconventional/Heavy Fermion/Type-II,,,Tetragonal,CaBe2Ge2-type,P4/nmm,,,9.8616,,14 T,TRUE,10.1103/PhysRevX.14.021048
CeRh2As2 (SC2 phase),CeRh2As2,Bulk,,,SC,Odd-parity/Type-II/Heavy Fermion,,,Tetragonal,CaBe2Ge2-type,P4/nmm,,,9.8616,,14 T,TRUE,10.1103/PhysRevX.14.021048
CeRh2As2,CeRh2As2,Bulk,,,SC,Heavy-fermion,0.31 K,Ambient pressure,Tetragonal,,,,,,,,TRUE,10.1103/PhysRevB.111.045162
CeRh2As2,CeRh2As2,Bulk,,,SC,Type-II/heavy-fermion,0.26 K,"ambient, also studied under hydrostatic pressure",Tetragonal,,,,,,,14 T,FALSE,10.1103/PhysRevResearch.6.023080
CeRh2As2,CeRh2As2,Bulk,,,SC,Heavy-fermion,,ambient pressure,Tetragonal,CaBa2Ge2-type,P4/nmm,,,,,,FALSE,10.1103/PhysRevB.109.195164
CeRh2As2,CeRh2As2,Bulk,,,SC,Heavy-fermion,0.26 K,0 GPa,Tetragonal,CaBe2Ge2-type,P4/nmm,4.31 Å,4.31 Å,10.03 Å,,,FALSE,10.1016/j.physb.2023.415224
CeRh2B2C,CeRh2B2C,Bulk,,,NSC,,,ambient pressure,,LuNi2B2C-type,,,,,,,True,10.1103/PhysRevB.51.12829
CeRh2Ge2,CeRh2Ge2,,,,NSC,,,,,,,,,,,,,10.1103/PhysRevB.64.224420
CeRh₂Si₂,CeRh2Si2,Bulk,,,NSC,,< 0.07 K,,Tetragonal,ThCr₂Si₂ type,,,,,,,True,10.1103/PhysRevB.27.3092
CeRh2Si2,CeRh2Si2,Bulk,,,SC,Heavy fermion,,,Tetragonal,,I4/mmm,,,,,,,10.1103/PhysRevB.61.8679
CeRh2Si2,CeRh2Si2,Bulk,,,SC,Heavy-fermion,,under pressure,,,,,,,,,,10.1103/PhysRevB.56.678
CeRh2Si2,CeRh2Si2,Bulk,,,SC,Heavy fermion,,under pressure,,,,,,,,,,10.1103/PhysRevB.64.134526
CeRh2Si2,CeRh2Si2,Bulk,,,SC,Heavy-fermion,0.35 K,11.0 kbar,Tetragonal,ThCr2Si2,,,,,,,True,10.1103/PhysRevB.53.8241
CeRh₂Si₂,CeRh2Si2,Bulk,,,SC,,0.4 K,1 GPa,Tetragonal,ThCr2Si2-type,I4/mmm,,,,,,True,10.1103/PhysRevB.61.4167
CeRh2Si2,CeRh2Si2,Bulk,,,SC,Heavy fermion,,high pressure,,,,,,,,,,10.1103/PhysRevLett.86.4664
CeRh2Si2,CeRh2Si2,Bulk,,,SC,Heavy-fermion,,under pressure,,,,,,,,,,10.1103/PhysRevB.56.699
CeRh2Si2,CeRh2Si2,,,,SC,,,,,,,,,,,,,10.1103/PhysRevB.64.224420
CeRh2Si2,CeRh2Si2,,,,SC,Heavy-fermion,,20 kbar,,ThCr2Si2-based,,,,,,,,10.1103/PhysRevLett.86.5152
CeRh2Si2,CeRh2Si2,Bulk,,,SC,,0.35 K,0.9 GPa,Tetragonal,ThCr2Si2-type,I4/mmm,,,,,,TRUE,10.1103/PhysRevB.86.235131
CeRh2Si2,CeRh2Si2,Bulk,,,SC,,,0.9 GPa,,,,,,,,,FALSE,10.1103/PhysRevB.81.214411
CeRh2Si2,CeRh2Si2,Bulk,,,SC,Heavy-fermion,,,,,,,,,,,FALSE,10.1103/PhysRevLett.100.107003
CeRh2Si2,CeRh2Si2,Bulk,,,SC,Heavy-fermion/Unconventional/Type-II,,,,,,,,,,,FALSE,10.1103/PhysRevB.77.064508
CeRh2Si2,CeRh2Si2,Bulk,,,SC,Heavy-fermion,0.35 K,above 9 kbar,Tetragonal,ThCr2Si2-type,,,,,,,FALSE,10.1103/PhysRevB.98.195102
CeRh2Si2,CeRh2Si2,Bulk,,,SC,Heavy-fermion/Unconventional,,,,,,,,,,,FALSE,10.1103/PhysRevLett.96.147001
CeRh2Si2,CeRh2Si2,Bulk,,,SC,Type-II,0.38 K,1.1 GPa,,,,,,,,,TRUE,10.1016/S0304-8853(00)00785-X
CeRh2Si2,CeRh2Si2,Bulk,,,SC,Type-II,0.4 K,1.06 GPa,Tetragonal,,,,,,,,TRUE,10.1016/S0304-8853(03)00070-2
CeRh2Si2,CeRh2Si2,Bulk,,,SC,Heavy-Fermion,400 mK,10 kbar,,,I4/mmm,,,,,,TRUE,10.1016/S0925-8388(00)00666-6
CeRh2Si2,CeRh2Si2,Bulk,,,SC,Type-II,0.6 K,0.7 to 2.9 GPa,,,,,,,,1 T,TRUE,10.1016/S0921-4526(99)00930-8
CeRh3Si2,CeRh3Si2,Bulk,,,NSC,,,,,,,,,,,,True,10.1103/PhysRevB.53.8241
CeRhAl,CeRhAl,Bulk,,,NSC,,,,Orthorhombic,Pd2(MnPd)Ge2-type,Pnma,7.099 Å,4.210 Å,15.934 Å,,,True,10.1103/PhysRevB.62.127
CeRhAsO,CeRhAsO,Bulk,,,SC,,7 K,,ZrCuSiAs type,,P4/nmm,4.089,,8.365,,,TRUE,10.1016/j.jssc.2011.05.029
CeRhCd5,CeRhCd5,Bulk,,,AFM,,NSC,,,,,,,,,,TRUE,10.1103/PhysRevB.78.184519
CeRhGe3,CeRhGe3,Bulk,,,"NSC,AFM","Heavy-fermion, noncentrosymmetric",NSC,up to 8 GPa,Tetragonal,BaNiSn3-type,I4mm,,,,,,FALSE,10.1103/PhysRevB.97.184422
CeRhGe3,CeRhGe3,Bulk,,,SC,Heavy-fermion/Type-II,up to ~1.3 K,above 19 GPa,Tetragonal,BaNiSn3-type,I4mm (No. 107),,,,,very large,TRUE,10.1103/PhysRevB.99.024504
CeRhIn4.74Sn0.26,CeRhIn4.74Sn0.26,Bulk,,,NSC,Heavy fermion,,,Tetragonal,,P4/mmm,,,,,,TRUE,10.1103/PhysRevB.90.014423
CeRhIn4.7Sn0.3,CeRhIn4.7Sn0.3,Bulk,,,NSC,Heavy fermion,,,Tetragonal,,P4/mmm,,,,,,TRUE,10.1103/PhysRevB.90.014423
CeRhIn4.84Sn0.16,CeRhIn4.84Sn0.16,Bulk,,,SC,Heavy fermion,,,Tetragonal,,P4/mmm,,,,,,TRUE,10.1103/PhysRevB.90.014423
CeRhIn4.8Sn0.2,CeRhIn4.8Sn0.2,Bulk,,,SC,Heavy fermion,,,Tetragonal,,P4/mmm,,,,,,TRUE,10.1103/PhysRevB.90.014423
CeRhIn4.9Sn0.1,CeRhIn4.9Sn0.1,Bulk,,,NSC,Heavy fermion,,,Tetragonal,,P4/mmm,,,,,,TRUE,10.1103/PhysRevB.90.014423
CeRhIn5,CeRhIn5,Bulk,,,SC,Heavy fermion,under pressure,high pressure,Tetragonal,layered,,,,,,,,10.1103/PhysRevB.64.180514
CeRhIn5,CeRhIn5,Bulk,,,SC,Heavy fermion,2.1 K,hydrostatic pressure,,layered,,,,,,,,10.1103/PhysRevB.66.134516
CeRhIn5,CeRhIn5,Bulk,,,SC,Heavy-fermion,2.1 K,16 kbar,Tetragonal,HoCoGa5 structure,,,,,,,,10.1103/PhysRevB.64.212508
CeRhIn5,CeRhIn5,Bulk,,,SC,Heavy fermion,2.1 K,16 kbar,tetragonal,layered structure with alternating CeIn3 and RhIn2 layers,,,,,,,,10.1103/PhysRevLett.88.047005
CeRhIn5,CeRhIn5,Bulk,,,SC,Heavy fermion/Type-II,2.2 K at 2.5 GPa,1.63 GPa (onset pressure),Tetragonal,Layered structure with alternating CeIn3 and RhIn2 layers,,,,,,~100 kOe for field perpendicular to [001],True,10.1103/PhysRevB.66.214510
CeRhIn5,CeRhIn5,Bulk,,,SC,Heavy fermion/Type-II,2.2 K,> 16 kbar,Tetragonal,HoCoGa5 structure,,,,,,,,10.1103/PhysRevB.64.134526
CeRhIn5,CeRhIn5,Bulk,,,SC,Heavy fermion,2.1 K (under pressure above 16 kbar),16 kbar,Tetragonal,HoCoGa5 structure,P4/mmm,4.652 Å,4.652 Å,7.542 Å,,,True,10.1103/PhysRevB.65.100505
CeRhIn5,CeRhIn5,Bulk,,,SC,Heavy-fermion,2.2 K,1.63 GPa,Tetragonal,Layered structure with alternating CeIn3 and RhIn2 layers,,,,,,,True,10.1103/PhysRevB.65.020504
CeRhIn5,CeRhIn5,,,,SC,heavy-fermion,2.2 K,1.63 GPa,,alternating layers of CeIn3 and RhIn2,,,,,,,,10.1103/PhysRevB.66.054521
CeRhIn5,CeRhIn5,Bulk,,,SC,unconventional/heavy-fermion,2.2 K at 2.15 GPa,1.63 GPa (critical pressure),tetragonal,HoCoGa5 structure,,,,,,,True,10.1103/PhysRevB.63.220507
CeRhIn5,CeRhIn5,Bulk,,,SC,Heavy-fermion,2 K,above 17 kbar,,,,,,,,,,10.1103/PhysRevB.66.054534
CeRhIn5,CeRhIn5,Bulk,,,SC,Heavy fermion,,> 16 kbar,Tetragonal,HoCoGa5-type,,4.652 Å,4.652 Å,7.542 Å,,,,10.1103/PhysRevB.63.060503
CeRhIn5,CeRhIn5,Bulk,,,SC,Heavy-fermion,2.1 K,16.3-21.0 kbar,Tetragonal,HoCoGa5 structure type,,4.652 Å,4.652 Å,7.542 Å,,≥14 T/K (slope at Tc),True,10.1103/PhysRevLett.84.4986
CeRhIn5,CeRhIn5,Bulk,,,SC,Heavy-fermion,0.09 K,ambient pressure,Tetragonal,HoCoGa5 structure,,,,,,,True,10.1103/PhysRevB.65.014506
CeRhIn5,CeRhIn5,Bulk,,,SC,Heavy-fermion/unconventional,2.1 K,1.6 GPa,Tetragonal,Layered,,,,,,,,10.1103/PhysRevLett.89.157004
CeRhIn5,CeRhIn5,Bulk,,,SC,Heavy-fermion/unconventional,~2 K at P > 15 kbar,15 kbar (critical pressure Pc),,,,,,,,Hc2(0) = 159 kOe at 21 kbar,True,10.1103/PhysRevB.65.224509
CeRhIn5,CeRhIn5,Bulk,,,SC,Heavy fermion/d-wave,2.1 K,16.5 kbar to 21 kbar,,,,,,,,,,10.1103/PhysRevB.66.224501
CeRhIn5,CeRhIn5,Bulk,,,SC,,,,Tetragonal,,,,,,,,,10.1103/PhysRevB.66.224504
CeRhIn5,CeRhIn5,,,,SC,,2 K,,,,,,,,,,,10.1103/PhysRevB.70.104512
CeRhIn5,CeRhIn5,,,,SC,Heavy-fermion,,,,,,,,,,,FALSE,10.1103/PhysRevLett.104.059702
CeRhIn5,CeRhIn5,Bulk,,,SC,Unconventional/Heavy-fermion/NA,2.3 K,above 1.75 GPa,,,,,,,,,TRUE,10.1103/PhysRevB.92.155147
CeRhIn5,CeRhIn5,Bulk,,,SC,Heavy-fermion,,under pressure,Tetragonal,,,,,,,,FALSE,10.1103/PhysRevB.110.205105
CeRhIn5,CeRhIn5,Bulk,,,NSC,,,ambient,Tetragonal,,,,,,,,FALSE,10.1103/PhysRevB.110.205105
CeRhIn5,CeRhIn5,Bulk,,,SC,Heavy-fermion,2.1 K,16 kbar,Tetragonal,HoCoGa5-type,,,,,,,TRUE,10.1103/PhysRevB.70.035113
CeRhIn5,CeRhIn5,Bulk,,,AFM,Heavy Fermion,0.1 K,ambient pressures,Tetragonal,HoCoGa5-type,P4/mmm (No. 123),,,,,,TRUE,10.1103/PhysRevB.110.064434
CeRhIn5,CeRhIn5,Bulk,,,SC,heavy-fermion,,,Tetragonal,,,,,,,,FALSE,10.1103/PhysRevB.86.134516
CeRhIn5,CeRhIn5,Bulk,,,SC,Heavy-fermion,,,Tetragonal,,,,,,,,TRUE,10.1103/PhysRevB.82.180515
CeRhIn5,CeRhIn5,Bulk,,,NSC,Heavy fermion,,,,,,,,,,,TRUE,10.1103/PhysRevB.75.054523
CeRhIn5,CeRhIn5,Bulk,,,SC,Heavy-fermion/Unconventional,,pressurized,,,,,,,,,FALSE,10.1103/PhysRevB.86.094508
CeRhIn5,CeRhIn5,Bulk,,,"NSC,AFM",Heavy fermion/NA,NSC,Ambient pressure,Tetragonal,Layered (CeIn3 layers separated by RhIn2 layers),,,,,,,TRUE,10.1103/PhysRevB.72.045119
CeRhIn5 (at 19 kbar),CeRhIn5,Bulk,,,SC,Heavy-fermion/Unconventional/Type-II,2.1 K,19 kbar,Tetragonal,,,,,,,,FALSE,10.1103/PhysRevB.73.245109
CeRhIn5,CeRhIn5,Bulk,,,SC,Heavy-fermion,,variable,,,,,,,,,TRUE,10.1103/PhysRevB.85.035104
CeRhIn5,CeRhIn5,,,,SC,unconventional,,,,,,,,,,,FALSE,10.1103/PhysRevB.91.094515
CeRhIn5,CeRhIn5,Bulk,,,SC,Heavy Fermion/d-wave,,,Tetragonal,115 structure,,,,,,,FALSE,10.1103/PhysRevLett.105.217002
CeRhIn5,CeRhIn5,Bulk,,,AFM,,2.2 K,1.5-2.4 GPa,Tetragonal,HoCoGa5-type,P4/mmm,,,,,,TRUE,10.1103/PhysRevB.101.155125
CeRhIn5,CeRhIn5,Bulk,,,SC,heavy-fermion,2.1 K,2.0 GPa,Tetragonal,,,,,,,,FALSE,10.1103/PhysRevB.102.165124
CeRhIn5,CeRhIn5,,,,SC,heavy-fermion,,,,,,,,,,,,10.1103/PhysRevB.90.205113
CeRhIn5,CeRhIn5,Bulk,,,NSC,,,,Tetragonal,,,,,,,,FALSE,10.1103/PhysRevB.110.075161
CeRhIn5,CeRhIn5,,,,"SC, AFM",heavy-fermion,,coexistence in narrow 0.3 GPa window,,,,,,,,,FALSE,10.1103/PhysRevB.81.094511
CeRhIn5,CeRhIn5,,,,SC,Heavy-fermion,,,,,,,,,,,FALSE,10.1103/PhysRevLett.107.057001
CeRhIn5,CeRhIn5,Bulk,,,SC,Heavy fermion,,Pc ≈ 2 GPa,,,,,,,,,,10.1103/PhysRevB.74.014406
CeRhIn5,CeRhIn5,Bulk,,,NSC,,NSC,ambient pressure,,,,,,,,,FALSE,10.1103/PhysRevLett.91.257001
CeRhIn5 (16 kbar),CeRhIn5,Bulk,,,SC,,2.1 K,16 kbar,,,,,,,,,FALSE,10.1103/PhysRevLett.91.257001
CeRhIn5,CeRhIn5,Bulk,,,SC,"Heavy-fermion, Unconventional","Appears for P > 0.7 GPa, coexisting with antiferromagnetism. At P = 1.9 GPa, T_SC = T_N ≈ 2.1 K.",P > 0.7 GPa,Tetragonal,,,,,,,,TRUE,10.1103/PhysRevLett.98.126406
CeRhIn5,CeRhIn5,Bulk,,,AFM,,NSC (Neel Temperature T_N ~ 3.8 K),Ambient pressure,Tetragonal,,,,,,,,TRUE,10.1103/PhysRevLett.98.126406
CeRhIn5,CeRhIn5,,,,NSC,,,Ambient,,,,,,,,,FALSE,10.1103/PhysRevB.102.205112
CeRhIn5,CeRhIn5,Bulk,,,SC,Heavy-fermion/Unconventional,>2.0 K,2.7 GPa,Tetragonal,HoCoGa5-type,P4/mmm,,,,,,FALSE,10.1103/PhysRevLett.114.146403
CeRhIn5,CeRhIn5,Bulk,,,SC,Heavy-fermion,,under pressure,Tetragonal,,,,,,,,,10.1103/PhysRevLett.105.246404
CeRhIn5,CeRhIn5,,,,SC,Heavy-fermion,,,,Layered,,,,,,,FALSE,10.1103/PhysRevB.72.052509
CeRhIn5,CeRhIn5,Bulk,,,AFM,Unconventional/Heavy-Fermion,2.3 K,23 kbar,Tetragonal,,,,,,,,TRUE,10.1103/PhysRevLett.113.246403
CeRhIn5,CeRhIn5,Bulk,,,SC,Heavy Fermion,,,,,,,,,,,,10.1103/PhysRevB.101.245151
CeRhIn5,CeRhIn5,Bulk,,,AFM,,NSC,ambient,Tetragonal,HoCoGa5-type,,,,,,,TRUE,10.1103/PhysRevB.70.014511
CeRhIn5 (under pressure),CeRhIn5,Bulk,,,"SC,AFM",Heavy-fermion/Unconventional,,1.6 GPa,Tetragonal,HoCoGa5-type,,,,,,,FALSE,10.1103/PhysRevB.70.014511
CeRhIn5,CeRhIn5,Bulk,,,AFM,Heavy-fermion,NSC,ambient,Tetragonal,Layered,,,,,,,FALSE,10.1103/PhysRevB.81.195107
CeRhIn5,CeRhIn5,,,,SC,Heavy-fermion/Unconventional,,1.6 GPa,,,,,,,,,FALSE,10.1103/PhysRevB.79.094501
CeRhIn5,CeRhIn5,Bulk,,,NSC,,,ambient,Tetragonal,HoCoGa5-type,,,,,,,TRUE,10.1103/PhysRevB.94.045101
CeRhIn5,CeRhIn5,Bulk,,,SC,Heavy-fermion/Unconventional/Type-II,2.1 K,1.6 GPa,Tetragonal,Layered,,,,,,,FALSE,10.1103/PhysRevLett.89.157004
CeRhIn5,CeRhIn5,Bulk,,,NSC,Heavy-fermion,SC at P > 1.6 GPa,ambient,Tetragonal,HoCoGa5-type,P4/mmm,4.656,4.656,7.542,,,TRUE,10.1103/PhysRevB.71.054417
CeRhIn5,CeRhIn5,,,,SC,Type-II/heavy-fermion,,,,,,,,,,,TRUE,10.1103/PhysRevB.77.134511
Cerium rhodium indide,CeRhIn5,Bulk,,,SC,Heavy-fermion,,,Tetragonal,,,,,,,,,10.1103/PhysRevB.95.054511
CeRhIn5 (under pressure),CeRhIn5,Bulk,,,SC,Heavy-fermion/Type-II/d-wave,,,Tetragonal,quasi-2D,,,,,,,TRUE,10.1103/PhysRevB.83.224518
CeRhIn5,CeRhIn5,Bulk,,,AFM,Heavy-fermion,NSC,0 GPa,,,,,,,,,FALSE,10.1103/PhysRevB.82.035112
CeRhIn5,CeRhIn5,Bulk,,,SC,Heavy-fermion/Type-II,,,,,,,,,,,FALSE,10.1103/PhysRevB.85.060505
CeRhIn5,CeRhIn5,,,,SC,Heavy-fermion/Unconventional,NA (superconducting under pressure),High pressure (exact value NA),,,,,,,,,FALSE,10.1103/PhysRevLett.108.027001
CeRhIn5,CeRhIn5,,,,SC,Heavy fermion,,,,,,,,,,,FALSE,10.1103/PhysRevB.93.104503
CeRhIn5,CeRhIn5,Bulk,,,SC,Heavy-fermion/Unconventional,2 K,1.6 GPa,,,,,,,,,FALSE,10.1103/PhysRevLett.94.037007
CeRhIn5,CeRhIn5,Bulk,,,SC,Heavy-fermion/unconventional,,Pressure-induced,Tetragonal,HoCoGa5-type,,,,,,,,10.1103/PhysRevB.79.024422
CeRhIn5,CeRhIn5,Bulk,,,SC,"Heavy-fermion, Unconventional",2.1 K,under pressure,Tetragonal,HoCoGa5-type,P4/mmm,,,,,,,10.1103/PhysRevLett.90.157001
CeRhIn5,CeRhIn5,Bulk,,,SC,Unconventional,2.1 K,2.1 GPa,Tetragonal,HoCoGa5-type,P4/mmm,,,,,,,10.1103/PhysRevB.109.134429
CeRhIn5,CeRhIn5,Bulk,,,SC,Heavy-fermion,up to 2.2 K,1.6–2.1 GPa,,,,,,,,,TRUE,10.1103/PhysRevB.79.214528
CeRhIn5,CeRhIn5,Bulk,,,NSC,,,,Tetragonal,,,,,,,,FALSE,10.1103/PhysRevLett.95.217002
CeRhIn5,CeRhIn5,Bulk,,,SC,Heavy-fermion/NA,2.2 K,2.3 GPa,Tetragonal,,P4/mmm,,,,,,TRUE,10.1103/PhysRevB.77.172502
CeRhIn5,CeRhIn5,Bulk,,,SC,Heavy-fermion/NA,"2.1 K (resistivity onset), 1.4 K (specific heat onset)",1.7 GPa,Tetragonal,,P4/mmm,,,,,,TRUE,10.1103/PhysRevB.77.172502
CeRhIn5,CeRhIn5,Bulk,,,NSC,Heavy-fermion/NA,NSC,Ambient,Tetragonal,,P4/mmm,,,,,,TRUE,10.1103/PhysRevB.77.172502
CeRhIn5,CeRhIn5,Bulk,,,SC,Heavy-fermion,,Pressure-induced,,,,,,,,,,10.1103/PhysRevB.70.014513
CeRhIn5,CeRhIn5,Bulk,,,SC,heavy-fermion,,,,,,,,,,,,10.1103/PhysRevB.98.205107
CeRhIn5,CeRhIn5,Bulk,,,SC,heavy-fermion,,,,,,,,,,,FALSE,10.1103/PhysRevB.82.014521
CeRhIn5,CeRhIn5,Bulk,,,SC,Heavy-fermion,,,,,,,,,,,FALSE,10.1103/PhysRevX.4.031055
CeRhIn5,CeRhIn5,Bulk,,,AFM,Heavy-fermion,NSC,ambient,Tetragonal,HoCoGa5-type,,,,,,,TRUE,10.1103/PhysRevB.99.235143
CeRhIn5,CeRhIn5,Bulk,,,NSC,Heavy-fermion/NA,,ambient,,HoCoGa5-type,,,,,,,FALSE,10.1103/PhysRevB.88.245127
CeRhIn5 (under pressure),CeRhIn5,Bulk,,,SC,Heavy-fermion/Unconventional,,high pressure,,,,,,,,,FALSE,10.1103/PhysRevB.88.245127
CeRhIn5,CeRhIn5,Bulk,,,Heavy Fermion Compound,,,,,,,,,,,,TRUE,10.1103/PhysRevB.73.224434
CeRhIn5,CeRhIn5,Bulk,,,NSC,,,,Tetragonal,quasi-two-dimensional,,,,,,,FALSE,10.1103/PhysRevLett.104.059701
CeRhIn5,CeRhIn5,Bulk,,,SC,Heavy-fermion/Type-II,,,Tetragonal,,,,,,,,FALSE,10.1103/PhysRevB.81.180507
CeRhIn5,CeRhIn5,Bulk,,,SC,Heavy electron,2.0 K,2.7 GPa,,,,,,,,,TRUE,10.1103/PhysRevB.92.195131
CeRhIn5,CeRhIn5,Thin Film,,,NSC,,NSC,0 GPa,Tetragonal,HoCoGa5-type,P4/mmm,,,,,,TRUE,10.1103/PhysRevLett.120.187002
CeRhIn5 (p >= 2.1 GPa),CeRhIn5,Thin Film,,,SC,Heavy-fermion/Type-II,,>= 2.1 GPa,Tetragonal,HoCoGa5-type,P4/mmm,,,,,,TRUE,10.1103/PhysRevLett.120.187002
CeRhIn5,CeRhIn5,Bulk,,,SC,Heavy fermion,,,,,,,,,,,FALSE,10.1103/PhysRevLett.109.187004
CeRhIn5,CeRhIn5,Bulk,,,SC,Heavy fermion,,,,,,,,,,,NMR,10.1103/PhysRevB.79.165122
CeRhIn5,CeRhIn5,Bulk,,,SC,Heavy-fermion,,critical pressure,,,,,,,,,FALSE,10.1103/PhysRevLett.91.246405
CeRhIn5,CeRhIn5,Bulk,,,NSC,,,ambient,,,,,,,,,FALSE,10.1103/PhysRevB.72.024551
CeRhIn5,CeRhIn5,Bulk,,,SC,Heavy-fermion,,above 16.3 kbar,,,,,,,,,FALSE,10.1103/PhysRevB.72.024551
CeRhIn5,CeRhIn5,Bulk,,,SC,Heavy-fermion/Unconventional,"~0.1 K (at ambient pressure), ~2.5 K (at 2 GPa)","ambient, 2 GPa",Tetragonal,,,,,,,,FALSE,10.1103/PhysRevResearch.4.013192
CeRhIn5,CeRhIn5,Bulk,,,"SC,AFM",,,,,,,,,,,,TRUE,10.1103/PhysRevB.78.184519
CeRhIn5,CeRhIn5,Bulk,,,NSC,Unconventional/Heavy Fermion/Type-II,NSC,ambient,Tetragonal,Layered,,,,,,,,10.1103/PhysRevLett.98.087001
CeRhIn5 (under pressure),CeRhIn5,Bulk,,,SC,Unconventional/Heavy Fermion/Type-II,2.1 K,16 kbar,Tetragonal,Layered,,,,,,,,10.1103/PhysRevLett.98.087001
CeRhIn5,CeRhIn5,Bulk,,,SC,Heavy-fermion,1.04 K,1.47 GPa,Tetragonal,,,,,,,1.2 T,FALSE,10.1103/PhysRevB.87.174514
CeRhIn5,CeRhIn5,,,,SC,unconventional/Heavy-fermion,,,,,,,,,,,FALSE,10.1103/PhysRevB.97.235149
CeRhIn5,CeRhIn5,Bulk,,,SC,Heavy-fermion,,,Tetragonal,Layered,,,,,,,,10.1103/PhysRevLett.101.147004
CeRhIn5,CeRhIn5,Bulk,,,SC,Heavy fermion,,,Tetragonal,,P4/mmm,,,,,,FALSE,10.1103/PhysRevB.90.014423
CeRhIn5,CeRhIn5,Bulk,,,SC,,,p > 2 GPa,,,,,,,,,FALSE,10.1103/PhysRevLett.103.027003
CeRhIn5,CeRhIn5,Bulk,,,SC,"Heavy-fermion, Type-II",2.1 K,under pressure,,,,,,,,,FALSE,10.1103/PhysRevB.88.020503
CeRhIn5,CeRhIn5,Bulk,,,SC,Heavy-fermion,2 K,above 15 kbar,,,,,,,,,,10.1103/PhysRevB.71.014419
CeRhIn5,CeRhIn5,Bulk,,,NSC,,,ambient,,,,,,,,,FALSE,10.1103/PhysRevLett.121.037003
CeRhIn5,CeRhIn5,Bulk,,,SC,Heavy-fermion/Strong-coupling/Line-node gap,,,Tetragonal,,,,,,,,FALSE,10.1103/PhysRevLett.100.107003
CeRhIn5,CeRhIn5,Bulk,,,NSC,,,0 GPa,,,,,,,,,FALSE,10.1103/PhysRevB.101.081103
CeRhIn5,CeRhIn5,Bulk,,,SC,Heavy-fermion,2.1 K,16 kbar,Tetragonal,HoCoGa5-type,P4/mmm,,,,,,FALSE,10.1103/PhysRevB.70.104504
CeRhIn5,CeRhIn5,Bulk,,,SC,Heavy-fermion,2.1 K,under pressure,Tetragonal,HoCoGa5-type,P4/mmm,4.652 Å,4.652 Å,7.542 Å,,,FALSE,10.1103/PhysRevB.69.214510
CeRhIn5,CeRhIn5,Bulk,,,SC,Heavy-fermion/Unconventional/Type-II,,,,,,,,,,,FALSE,10.1103/PhysRevB.77.064508
CeRhIn5,CeRhIn5,Bulk,,,SC,Unconventional/Heavy-fermion,2.2 K,2.25 GPa,Tetragonal,HoCoGa5-type,P4/mmm,,,,,,TRUE,10.1103/PhysRevB.98.195118
CeRhIn5,CeRhIn5,Bulk,,,SC,,,,,,,,,,,,FALSE,10.1103/PhysRevB.85.205105
CeRhIn5,CeRhIn5,Bulk,,,SC,Heavy-fermion/Unconventional,about 2 K,>=1.6 GPa,Tetragonal,Layered,,,,,,,FALSE,10.1103/PhysRevLett.100.136401
CeRhIn5,CeRhIn5,Bulk,,,NSC,Unconventional/Heavy-fermion,,ambient,,,,,,,,,TRUE,10.1103/PhysRevB.105.115121
CeRhIn5,CeRhIn5,Bulk,,,SC,Heavy-fermion,,,Tetragonal,,,,,,,,FALSE,10.1103/PhysRevLett.98.057001
CeRhIn5,CeRhIn5,Bulk,,,SC,Heavy-fermion,,high pressure,,,,,,,,,FALSE,10.1103/PhysRevB.109.195164
CeRhIn5,CeRhIn5,,,,NSC,,NSC,ambient pressure,Tetragonal,,,,,,,,FALSE,10.1103/PhysRevB.71.104528
CeRhIn5,CeRhIn5,Bulk,,,AFM/SC,heavy fermion,2.8 K,under pressure,Tetragonal,,,,,,,,FALSE,10.1103/PhysRevLett.105.126401
CeRhIn5,CeRhIn5,Bulk,,,SC,Heavy-fermion,,under pressure,,,,,,,,,FALSE,10.1103/PhysRevLett.117.016601
CeRhIn5,CeRhIn5,,,,NSC,,NSC,Ambient pressure,,,,,,,,,TRUE,10.1103/PhysRevLett.97.106606
CeRhIn5,CeRhIn5,Bulk,,,SC,,,,,,,,,,,,FALSE,10.1103/PhysRevB.80.174525
CeRhIn5,CeRhIn5,Bulk,,,SC,Heavy-fermion,,,,,,,,,,,FALSE,10.1103/PhysRevB.81.094507
CeRhIn5,CeRhIn5,Bulk,,,NSC,,,ambient pressure,Tetragonal,quasi-two-dimensional,,,,,,,FALSE,10.1103/PhysRevB.75.094512
CeRhIn5,CeRhIn5,Bulk,,,AFM,heavy-fermion,100 mK,ambient,Tetragonal,HoCoGa5-type,,,,,,,FALSE,10.1103/PhysRevLett.101.056402
CeRhIn5 (under pressure),CeRhIn5,Bulk,,,SC,heavy-fermion,2 K,1.85 GPa,Tetragonal,HoCoGa5-type,,,,,,,FALSE,10.1103/PhysRevLett.101.056402
CeRhIn5,CeRhIn5,Bulk,,,SC,Heavy Fermion,2.1 K,1.6 GPa,Tetragonal,HoCoGa5-type,,,,,,,FALSE,10.1016/S0921-4526(01)01090-0
CeRhIn5,CeRhIn5,Bulk,,,SC,High-Tc,2.1 K,1.6 GPa,,,,,,,,,TRUE,10.1016/j.physb.2007.10.026
CeRhIn5,CeRhIn5,Bulk,,,SC,Type-II,2.2 K,1.63 GPa,,,,,,,,,TRUE,10.1016/S0022-3697(02)00133-6
CeRhIn5,CeRhIn5,Bulk,,,SC,Heavy Fermion,2.2 K,2.3-2.5 GPa,Tetragonal,,,,,,,100 kOe,TRUE,10.1016/j.jallcom.2005.04.101
CeRhIn5,CeRhIn5,Bulk,,,SC,,2.0 K,1.75 GPa,,,,,,,,,TRUE,10.1016/j.jmmm.2003.11.122
CeRhIn5,CeRhIn5,Bulk,,,SC,Unconventional,3.8,0,Tetragonal,Quasi-2D,,4.652,4.652,7.542,,,TRUE,10.1016/S0304-8853(00)00602-8
CeRhIn5,CeRhIn5,Bulk,,,SC,Heavy Fermion,2.27 K,2.06 GPa,,,,,,,,350 kOe,TRUE,10.1016/j.physc.2007.04.138
CeRhIn5,CeRhIn5,Bulk,,,SC,Heavy Fermion,2 K,1.6 GPa,,,,,,,,,FALSE,10.1016/j.jmmm.2006.10.527
CeRhIn5,CeRhIn5,Bulk,,,SC,Heavy-fermion,2.1 K,2.05 GPa,Tetragonal,,,,,,,,TRUE,10.1016/j.jmmm.2006.10.018
CeRhIn5,CeRhIn5,Bulk,,,SC,Type-II,2.2 K,1.63 GPa,,,,,,,,,TRUE,10.1016/j.jpcs.2005.10.043
CeRhIn5,CeRhIn5,Bulk,,,SC,Type-II,2 K,2 GPa,Tetragonal,,,,,,,,FALSE,10.1016/j.jpcs.2007.08.039
CeRhIn5,CeRhIn5,Bulk,,,SC,Heavy-Fermion,2.2 K,1.63 GPa,,,,,,,,,TRUE,10.1016/j.physb.2005.01.057
CeRhIn5,CeRhIn5,Bulk,,,SC,Heavy-fermion,2.2 K,2.3-2.5 GPa,Tetragonal,Cylindrical,,,,,,,TRUE,10.1016/j.physb.2007.10.099
CeRhIn5,CeRhIn5,Bulk,,,SC,,2.1 K,16 kbar,,,,,,,,,TRUE,10.1016/S0921-4526(02)02458-4
CeRhIn5,CeRhIn5,Bulk,,,SC,Type-II,2.2 K,2.5 GPa,Tetragonal,,,,,,,,TRUE,10.1016/S0304-8853(03)00070-2
CeRhIn5,CeRhIn5,Bulk,,,SC,Heavy-fermion,2.1 K,Under pressure,Tetragonal,,P4/mmm,8.791,8.791,14.25,,,FALSE,10.1016/j.jmmm.2004.11.268
CeRhIn5,CeRhIn5,Bulk,,,SC,Type-II,2.1 K,1.7 GPa,,,,,,,,,TRUE,10.1016/j.jallcom.2005.04.082
CeRhIn5,CeRhIn5,Bulk,,,SC,Unconventional,0.36 K,1.05 GPa,,,,,,,,,TRUE,10.1016/j.jmmm.2006.10.276
CeRhIn5,CeRhIn5,Bulk,,,SC,Unconventional,1.41 K,1.62 GPa,,,,,,,,,TRUE,10.1016/j.jmmm.2006.10.276
CeRhIn5,CeRhIn5,Bulk,,,SC,Unconventional,2.27 K,2.1 GPa,,,,,,,,,TRUE,10.1016/j.jmmm.2006.10.276
CeRhIn5,CeRhIn5,Bulk,,,SC,Unconventional,2.18 K,2.45 GPa,,,,,,,,,TRUE,10.1016/j.jmmm.2006.10.276
CeRhIn5,CeRhIn5,Bulk,,,SC,High-Tc,2.1 K,17 kbar,,,,,,,,,FALSE,10.1016/j.jmmm.2003.11.196
CeRhIn5,CeRhIn5,Bulk,,,SC,Heavy-Fermion,2.2 K,0 GPa,,,,,,,,500 Oe,TRUE,10.1016/j.jmmm.2006.10.007
CeRhIn5,CeRhIn5,Bulk,,,SC,Heavy Fermion,2.1 K,Under Pressure,Tetragonal,HoCoGa5,,,,,,,FALSE,10.1016/j.jmmm.2006.10.763
CeRhIn5,CeRhIn5,Bulk,,,SC,Heavy Fermion,2.2 K,1.6-5.2 GPa,Tetragonal,,,,,,,100 kOe,TRUE,10.1016/j.jmmm.2006.11.197
CeRhIn5,CeRhIn5,Bulk,,,SC,Unconventional,2.2 K,2.5 GPa,,,,,,,,,FALSE,10.1016/j.jmmm.2006.10.073
CeRhIn5,CeRhIn5,Bulk,,,SC,Heavy-Fermion,2 K,1.6 GPa,,,,,,,,,FALSE,10.1016/j.jallcom.2015.05.143
CeRhIn5,CeRhIn5,Bulk,,,SC,Type-II,0.1 K,,,,,,,,,,FALSE,10.1016/j.physc.2018.05.003
CeRhIn5,CeRhIn5,Bulk,,,SC,Heavy-fermion,1.2 K,1.75 GPa,Tetragonal,HoCoGa5,,,,,,,TRUE,10.1016/j.physc.2012.04.030
CeRhIn5,CeRhIn5,Bulk,,,SC,Heavy-Fermion,2.12 K,2.1 GPa,Tetragonal,Layered,,,,,,10.2 T,TRUE,10.1016/S0921-4526(02)01987-7
CeRhIn5,CeRhIn5,Bulk,,,SC,Type-II,2.1 K,1.7 GPa,Tetragonal,,,,,,,10 T,TRUE,10.1016/S0921-4526(01)01091-2
CeRhIn5,CeRhIn5,Bulk,,,SC,Heavy-fermion,2.25 K,2.3 GPa,HoCoGa5,Tetragonal,,,,,,,TRUE,10.1016/j.physb.2007.10.272
CeRhIn5,CeRhIn5,Bulk,,,SC,Heavy Fermion,2.2 K,2.5 GPa,,,,,,,,,FALSE,10.1016/j.physb.2006.01.043
CeRhIn5,CeRhIn5,Bulk,,,SC,Heavy-Fermion,2.1 K,16 kbar,Tetragonal,,,,,,,,TRUE,10.1016/S0921-4526(02)00779-2
CeRhIn5,CeRhIn5,Bulk,,,SC,Unconventional,2.1 K,16 kbar,,,,,,,,,FALSE,10.1016/S0921-4526(01)01062-6
CeRhIn5,CeRhIn5,Bulk,,,SC,Heavy-Tc,2.2 K,2.0 GPa,Tetragonal,,,,,,,,TRUE,10.1016/j.jcrysgro.2007.09.032
CeRhIn5,CeRhIn5,Bulk,,,SC,Type-II,2.1 K,2.05 GPa,Tetragonal,,,,,,,,TRUE,10.1016/j.physc.2007.03.035
CeRhIn5,CeRhIn5,Bulk,,,SC,Type-II,2 K,1.6 GPa,Tetragonal,HoCoGa5-type,,,,,,,TRUE,10.1016/S0921-4534(02)02731-4
CeRhIn5,CeRhIn5,Bulk,,,SC,Heavy-Fermion,2.2 K,2.5 GPa,,,,,,,,,FALSE,10.1016/j.physc.2009.10.059
CeRhIn5,CeRhIn5,Bulk,,,SC,Type-II,2 K,2.5 GPa,Tetragonal,,,,,,,,TRUE,10.1016/S0921-4526(02)02366-9
CeRhIn5,CeRhIn5,Bulk,,,SC,Type-II,2.1 K,1.8 GPa,HoCoGa5-type,Quasi-two-dimensional,,,,,,,TRUE,10.1016/j.physrep.2003.07.002
CeRhIn5,CeRhIn5,Bulk,,,SC,Unconventional,2.1 K,2.05 GPa,Tetragonal,,,,,,,,TRUE,10.1016/j.physb.2007.10.062
CeRhIn5,CeRhIn5,Bulk,,,SC,Unconventional,2.2 K,2.1 GPa,Tetragonal,,,,,,,,TRUE,10.1016/S0921-4526(01)01157-7
CeRhIn5,CeRhIn5,Bulk,,,SC,Type-II,2.0 K,,,,,,,,,,FALSE,10.1016/j.physb.2007.10.030
CeRhIn5,CeRhIn5,Bulk,,,SC,Unconventional,2 K,1.6 GPa,,,,,,,,,TRUE,10.1016/S0921-4526(02)02001-X
CeRhIn5,CeRhIn5,Bulk,,,SC,Heavy Fermion,2.1 K,1.6 GPa,HoCoGa5,Tetragonal,,,,,,,FALSE,10.1016/S0921-4526(01)01085-7
CeRhIn5,CeRhIn5,Bulk,,,SC,Heavy Fermion,2.1 K,1.6 GPa,Tetragonal,HoCoGa5-type,,0.4652 nm,,0.7542 nm,,,FALSE,10.1016/S0921-4526(02)01127-4
CeRhIn5,CeRhIn5,Bulk,,,SC,Heavy-Fermion,2.1 K,16 kbar,Tetragonal,Tetragonal,,4.652 Å,,7.542 Å,,,TRUE,10.1016/S0921-4526(02)00751-2
CeRhIn5,CeRhIn5,Bulk,,,SC,Type-II,2.2 K,27 kbar,Tetragonal,,,,,,,,TRUE,10.1016/S0921-4526(01)01083-3
CeRhIn5,CeRhIn5,Bulk,,,SC,Heavy-fermion,2.1 K,1.7 GPa,,,,,,,,,FALSE,10.1016/j.physb.2005.01.075
CeRhIn5/YbRhIn5 Superlattice,CeRhIn5/YbRhIn5,Thin Film,,,NSC,,NSC,,Tetragonal,Superlattice (alternating HoCoGa5-type layers),P4/mmm,,,,,,FALSE,10.1103/PhysRevLett.120.187002
CeRhSb,CeRhSb,,,,NSC,,,,,,,,,,,,,10.1103/PhysRevB.62.127
CeRhSb,CeRhSb,Bulk,,,NSC,,,,Orthorhombic,TiNiSi-type,Pnma,,,,,,,10.1103/PhysRevB.48.9858
CeRhSb,CeRhSb,Bulk,,,NSC,,,,Orthorhombic,ε-TiNiSi-type,Pnma,7.420 Å,4.619 Å,7.859 Å,,,True,10.1103/PhysRevB.51.399
CeRhSb,CeRhSb,Bulk,,,NSC,,,,,,,,,,,,,10.1103/PhysRevB.58.15534
CeRhSb,CeRhSb,,,,NSC,,,,,,,,,,,,,10.1103/PhysRevB.56.8277
CeRhSi2,CeRhSi2,,,,SC,heavy-fermion,,,,,,,,,,,,10.1103/PhysRevB.90.205113
