Repository: WyattBunstine/ML_SC_Project

# ML_SC_Project — Chemically and Geometrically Motivated Crystal Graph Neural Networks

This project predicts and screens superconductors from crystal structure. It frames the
problem as a **two-stage hurdle**: first classify whether a material is a superconductor
candidate (SC vs. non-SC), then regress the critical temperature T_c for superconductors.

Two graph-neural-network families are trained and compared:

- a **baseline CGCNN** ([txie-93/cgcnn](https://github.com/txie-93/cgcnn)), and
- an **MPNN** with learned edge features that consumes richer `crystal_graph_v4` graphs
  (this project's contribution).

File: database/superconductor_materials_full.csv (part 48 of 215)
Material_Name,Chemical_Composition,Material_Class,Film_Thickness,Substrate,Material_Type,Superconductor_Type,Superconducting_Transition_Temperature,Pressure,Crystal_Structure,Lattice_Structure,Space_Group,"Lattice_Constant(a)","Lattice_Constant(b)","Lattice_Constant(c)",Lower_Critical_Field,Upper_Critical_Field,Experimental,DOI
CeRhSi3,CeRhSi3,Bulk,,,SC,"Noncentrosymmetric, Heavy-fermion",,,Tetragonal,Noncentrosymmetric,,,,,,"Enormous (exceeds paramagnetic limit, value not specified)",FALSE,10.1103/PhysRevResearch.3.023179
CeRhSi3,CeRhSi3,Bulk,,,SC,Heavy-fermion,,,,,,,,,,,,10.1103/PhysRevB.106.184509
CeRhSi3,CeRhSi3,Bulk,,,SC,Noncentrosymmetric/Heavy-fermion,,,,Noncentrosymmetric,,,,,,,TRUE,10.1103/PhysRevB.82.134521
CeRhSi3,CeRhSi3,,,,SC,,,high pressure,,,,,,,,,FALSE,10.1103/PhysRevB.94.024518
CeRhSi3,CeRhSi3,,,,SC,noncentrosymmetric,,,,noncentrosymmetric,,,,,,,FALSE,10.1103/PhysRevB.80.140509
CeRhSi3,CeRhSi3,Bulk,,,SC,noncentrosymmetric,,,Tetragonal,,,,,,,,,10.1103/PhysRevB.110.014510
CeRhSi3,CeRhSi3,Bulk,,,SC,Noncentrosymmetric/Heavy Fermion,,,,,,,,,,,FALSE,10.1103/PhysRevB.109.024516
CeRhSi3,CeRhSi3,Bulk,,,SC,Heavy fermion/Noncentrosymmetric/Type-II,1.3 K,"variable, near quantum critical point (QCP), up to critical pressure",Tetragonal,Body-centered tetragonal,,4,4,,,30 T,TRUE,10.1103/PhysRevLett.101.267006
CeRhSi3,CeRhSi3,Bulk,,,SC,Noncentrosymmetric,,,Tetragonal,Noncentrosymmetric,,,,,,,,10.1103/PhysRevB.75.184529
CeRhSi3,CeRhSi3,Bulk,,,SC,Heavy-fermion/Noncentrosymmetric/Type-II,1.1 K,26 kbar,,,,,,,,,TRUE,10.1103/PhysRevB.76.054506
CeRhSi3,CeRhSi3,Bulk,,,SC,Heavy-fermion/Noncentrosymmetric/Type-II,,9.4 kbar,,,,,,,,,TRUE,10.1103/PhysRevB.76.054506
CeRhSi3,CeRhSi3,Bulk,,,SC,Heavy-fermion/Noncentrosymmetric/Type-II,,15.4 kbar,,,,,,,,,TRUE,10.1103/PhysRevB.76.054506
CeRhSi3,CeRhSi3,Bulk,,,SC,Heavy-fermion/Noncentrosymmetric/Type-II,,21 kbar,,,,,,,,,TRUE,10.1103/PhysRevB.76.054506
CeRhSi3,CeRhSi3,Bulk,,,SC,Heavy-fermion/Noncentrosymmetric/Type-II,,23.5 kbar,,,,,,,,,TRUE,10.1103/PhysRevB.76.054506
CeRhSi3,CeRhSi3,Bulk,,,SC,Heavy-fermion/Noncentrosymmetric/Type-II,,29.5 kbar,,,,,,,,30 T,TRUE,10.1103/PhysRevB.76.054506
CeRhSi3,CeRhSi3,Bulk,,,SC,,1 K,20 kbar,noncentrosymmetric,,,,,,,extremely high,TRUE,10.1103/PhysRevLett.108.177204
Cerium Rhodium Silicide,CeRhSi3,,,,SC,,,,,,,,,,,,FALSE,10.1103/PhysRevB.107.134518
CeRhSi3,CeRhSi3,,,,SC,Heavy-fermion,,,,,,,,,,,FALSE,10.1103/PhysRevLett.128.057002
Cerium Rhodium Silicide,CeRhSi3,,,,SC,Unconventional,,,,Noncentrosymmetric,,,,,,,FALSE,10.1103/PhysRevB.93.020503
CeRhSi3,CeRhSi3,,,,SC,Unconventional,,,Tetragonal,BaNiSn3-type,I4mm,,,,,,FALSE,10.1103/PhysRevB.104.174438
CeRhSi3,CeRhSi3,Bulk,,,SC,Type-II,,,Tetragonal,BaNiSn3-type,I4mm,,,,,Extremely large (exact value NA),FALSE,10.1103/PhysRevB.81.140507
CeRhSi3,CeRhSi3,Bulk,,,SC,Heavy-fermion/Noncentrosymmetric/Unconventional/Type-II,,~2.8 GPa,,,,,,,,30-40 T,TRUE,10.1103/PhysRevB.97.104513
CeRhSi3,CeRhSi3,Bulk,,,SC,,,High pressure,Tetragonal,BaNiSn3-type,,,,,,,FALSE,10.1103/PhysRevB.100.094522
CeRhSi3,CeRhSi3,Bulk,,,"SC,AFM","Heavy-fermion, noncentrosymmetric, Type-II",1 K,>1.2 GPa,Tetragonal,BaNiSn3-type,I4mm,,,,,7 T,FALSE,10.1103/PhysRevB.97.184422
CeRhSi3,CeRhSi3,Bulk,,,SC,unconventional/heavy-fermion,,2.4 GPa,,noncentrosymmetric,,,,,,,FALSE,10.1103/PhysRevB.81.214411
Cerium Rhodium Silicide,CeRhSi3,,,,SC,Heavy-fermion,,,,,,,,,,,FALSE,10.1103/PhysRevB.105.224505
CeRhSi3,CeRhSi3,Bulk,,,SC,Heavy-fermion,,under pressure,,Noncentrosymmetric,,,,,,,TRUE,10.1103/PhysRevB.81.064513
CeRhSi3,CeRhSi3,,,,SC,"Heavy fermion, noncentrosymmetric",,under applied pressure,,,,,,,,,FALSE,10.1103/PhysRevB.86.245104
CeRhSi3,CeRhSi3,Bulk,,,SC,"noncentrosymmetric, unconventional, heavy-fermion, Type-II",,,Tetragonal,,,,,,,,TRUE,10.1103/PhysRevB.86.174514
Cerium Rhodium Silicide,CeRhSi3,Bulk,,,SC,,,,,,,,,,,,FALSE,10.1103/PhysRevB.94.104512
CeRhSi3,CeRhSi3,Bulk,,,NSC,,,ambient pressure,Tetragonal,noncentrosymmetric,I4mm,4.269 Å,4.269 Å,9.738 Å,,,TRUE,10.1103/PhysRevB.99.125144
CeRhSi3 (high pressure),CeRhSi3,Bulk,,,SC,unconventional/heavy-fermion,1 K,>12 kbar,,,,,,,,unusually large along the c axis,FALSE,10.1103/PhysRevB.99.125144
CeRhSi3,CeRhSi3,,,,SC,noncentrosymmetric,,,,,,,,,,,FALSE,10.1103/PhysRevB.81.144504
CeRhSi3,CeRhSi3,Bulk,,,SC,"Heavy-fermion, Noncentrosymmetric",,,,,,,,,,,TRUE,10.1103/PhysRevB.86.134514
CeRhSi3,CeRhSi3,Bulk,,,SC,Type-II,1 K,,,Noncentrosymmetric,,,,,,30 K,,10.1103/PhysRevB.80.184518
CeRhSi3,CeRhSi3,,,,SC,Noncentrosymmetric/Heavy Fermion,,high pressure,,,,,,,,,FALSE,10.1103/PhysRevB.83.064522
Cerium Rhodium Silicide,CeRhSi3,Bulk,,,SC,Unconventional/Noncentrosymmetric,,,,,,,,,,,FALSE,10.1103/PhysRevB.80.132502
CeRhSi3,CeRhSi3,,,,SC,,,,,Noncentrosymmetric,,,,,,,,10.1103/PhysRevB.77.014513
Cerium Rhodium Silicide,CeRhSi3,Bulk,,,SC,Noncentrosymmetric,,,,,,,,,,,FALSE,10.1103/PhysRevB.102.214504
CeRhSi3,CeRhSi3,,,,SC,,,,,Noncentrosymmetric,,,,,,,FALSE,10.1103/PhysRevB.106.224505
CeRhSi3,CeRhSi3,Bulk,,,SC,,,Applied pressure,,,,,,,,,FALSE,10.1103/PhysRevB.94.054515
CeRhSi3,CeRhSi3,,,,SC,,,,,,,,,,,,FALSE,10.1103/PhysRevB.99.134509
CeRhSi3,CeRhSi3,Bulk,,,"SC, AFM",Heavy-fermion,,Pressure-induced,Tetragonal,,I4mm,,,,,,FALSE,10.1103/PhysRevB.89.094509
CeRhSi3,CeRhSi3,,,,SC,heavy-fermion,,,,,,,,,,,FALSE,10.1103/PhysRevB.92.195122
CeRhSi3,CeRhSi3,Bulk,,,SC,Heavy-fermion/Noncentrosymmetric,,,Tetragonal,,,,,,,>30 T,FALSE,10.1103/PhysRevLett.100.107003
CeRhSi3,CeRhSi3,Bulk,,,SC,Noncentrosymmetric,,,Tetragonal,Noncentrosymmetric,,,,,,,,10.1103/PhysRevB.77.104520
CeRhSi3,CeRhSi3,Bulk,,,SC,Heavy-fermion/Noncentrosymmetric,,,,Noncentrosymmetric,,,,,,>30 T (along c-axis),FALSE,10.1103/PhysRevLett.104.017002
CeRhSi3,CeRhSi3,Bulk,,,SC,Heavy-fermion/Type-II,,,Tetragonal,BaNiSn3-type,I4mm (No. 107),,,,,very large,FALSE,10.1103/PhysRevB.99.024504
CeRhSi3,CeRhSi3,Bulk,,,SC,,0.45 K,1.34 GPa,Tetragonal,,,,,,,,TRUE,10.1016/j.jmmm.2006.10.031
CeRhSi3,CeRhSi3,Bulk,,,SC,Heavy Fermion,1.1 K,2.6 GPa,Body-centered tetragonal,,,,,,,,FALSE,10.1016/j.jpcs.2008.06.085
CeRhSi3,CeRhSi3,Bulk,,,SC,Unconventional,1.05 K,Elevated,BaNiSn3,Tetragonal,I 4mm,,,,37 mT,20 T,TRUE,10.1016/j.physc.2015.02.016
CeRhSi3,CeRhSi3,Bulk,,,SC,Type-II,1 K,P_c*,Tetragonal,,,4e-8 cm,,,,30-40 T,FALSE,10.1016/j.physc.2009.10.052
CeRh₂Si₂,CeRh₂Si₂,Bulk,,,SC,Heavy-fermion,0.35 K,0.5-1.6 GPa,Tetragonal,ThCr₂Si₂-type,,,,,,,True,10.1103/PhysRevB.58.8634
CeRu1.8Pt0.2,CeRu1.8Pt0.2,Bulk,,,SC,Type-II,3.40 K,,Cubic,Laves phase,,7.5539 Å,,,,> 9 kOe,True,10.1103/PhysRevB.6.3286
CeRu1.9Pt0.1,CeRu1.9Pt0.1,Bulk,,,SC,Type-II,4.08 K,,Cubic,Laves phase,,7.5461 Å,,,,> 9 kOe,True,10.1103/PhysRevB.6.3286
CeRu2,CeRu2,Bulk,,,SC,,,,,,,,,,,,,10.1103/PhysRevB.48.1139
CeRu₂,CeRu2,,,,SC,Heavy fermion,,,,,,,,,,,,10.1103/PhysRevB.61.12490
CeRu2,CeRu2,Bulk,,,SC,Type-II,,,,,,,,,,,,10.1103/PhysRevB.56.8346
CeRu2,CeRu2,Bulk,,,SC,,,,,,,,,,,,,10.1103/PhysRevB.58.8716
CeRu2,CeRu2,Bulk,,,SC,Heavy-fermion,,,,Laves-phase,,,,,,,,10.1103/PhysRevB.60.14897
CeRu2,CeRu2,Bulk,,,SC,,,,,,,,,,,,,10.1103/PhysRevB.21.79
CeRu2,CeRu2,,,,SC,,,,,,,,,,,,,10.1103/PhysRevB.61.6377
CeRu2,CeRu2,Bulk,,,SC,,,,,,,,,,,,,10.1103/PhysRevB.55.2768
CeRu2,CeRu2,Bulk,,,SC,Type-II,,,,,,,,,,4.7 T,True,10.1103/PhysRevB.55.11107
CeRu2,CeRu2,Bulk,,,SC,,6 K,,,,,,,,,,True,10.1103/PhysRevB.26.445
CeRu2,CeRu2,Bulk,,,SC,Type-II,6.1 K,,Cubic,C15-Laves phase,,,,,,21.5 kOe at 4.5 K,True,10.1103/PhysRevB.62.9191
CeRu2,CeRu2,Bulk,,,SC,,5.3 K,,,,C15,,,,,,True,10.1103/PhysRevB.15.2592
CeRu2,CeRu2,Bulk,,,SC,Type-II,6.18 K,,Cubic,Laves phase,,7.5379 Å,,,,> 9 kOe,True,10.1103/PhysRevB.6.3286
CeRu2,CeRu2,Bulk,,,SC,Type-II,,,,,,,,,,,,10.1103/PhysRevB.29.493
CeRu2,CeRu2,,,,SC,Heavy fermion,,,,,,,,,,,,10.1103/PhysRevLett.89.137002
CeRu2,CeRu2,,,,SC,,,,,,,,,,,,,10.1103/PhysRevB.65.214525
CeRu2,CeRu2,Bulk,,,SC,,,,,,,,,,,,,10.1103/PhysRevLett.30.437
CeRu2,CeRu2,Bulk,,,SC,,5.1 K,,,,,,,,,,True,10.1103/PhysRevLett.1.449
CeRu₂,CeRu2,Bulk,,,SC,Type-II,5.4-6.7 K,,Cubic,Laves-phase C15,,,,,,,True,10.1103/PhysRevB.56.7851
CeRu2,CeRu2,,,,SC,Type-II,,,,,,,,,,,,10.1103/PhysRevB.61.12394
CeRu2,CeRu2,Bulk,,,SC,Type-II,,,,,,,,,,,,10.1103/PhysRevB.59.184
Cerium ruthenium,CeRu2,Bulk,,,SC,Type-II,,,,,,,,,,,,10.1103/PhysRevLett.86.1327
CeRu2,CeRu2,Bulk,,,SC,,6 K,,,,,,,,,,,10.1103/PhysRevB.30.444
CeRu₂,CeRu2,,,,SC,,,,,,,,,,,,,10.1103/PhysRevB.64.134502
Cerium Ruthenium 2,CeRu2,Bulk,,,SC,heavy-fermion,,,,,,,,,,,,10.1103/PhysRevB.62.4124
CeRu₂,CeRu2,,,,SC,Type-II,,,,,,,,,,,,10.1103/PhysRevB.63.144519
CeRu2:Gd,CeRu2,Bulk,,,SC,Type-II,,,Cubic,,,,,,,measured at microwave frequency,True,10.1103/PhysRevB.9.147
Cerium ruthenium,CeRu2,Bulk,,,SC,Type-II,,,,,,,,,,,True,10.1103/PhysRevB.61.R6479
Cerium Ruthenium,CeRu2,Bulk,,,SC,,,,Cubic,C-15 cubic Laves phase,Fd3m,,,,,,True,10.1103/PhysRevB.21.70
CeRu2,CeRu2,Bulk,,,SC,Type-II,6.3 K,,Cubic,Laves phase (C15),,,,,,,True,10.1103/PhysRevB.58.995
CeRu₂,CeRu2,,,,SC,Type-II,,,,,,,,,,,,10.1103/PhysRevB.57.R708
CeRu2,CeRu2,Bulk,,,SC,Heavy-fermion,6.1 K,,Cubic,Laves-phase,,,,,250 Oe,,True,10.1103/PhysRevLett.76.1292
CeRu2,CeRu2,Bulk,,,SC,Heavy-fermion,5.0 K,8 GPa,Cubic,Laves phase C15,,7.51 Å,7.51 Å,7.51 Å,,,True,10.1103/PhysRevB.65.174513
CeRu2 annealed,CeRu2,Bulk,,,SC,Heavy-fermion,5.7 K,8 GPa,Cubic,Laves phase C15,,7.53 Å,7.53 Å,7.53 Å,,,True,10.1103/PhysRevB.65.174513
CeRu2,CeRu2,,,,SC,,,,,,,,,,,,,10.1103/PhysRevB.59.6043
Cerium ruthenium,CeRu2,,,,SC,,,,,,,,,,,,,10.1103/PhysRevLett.82.4914
CeRu2,CeRu2,Bulk,,,SC,Heavy-fermion,,,,,,,,,,,,10.1103/PhysRevB.53.12284
CeRu2,CeRu2,Bulk,,,SC,,,,,,,,,,,,,10.1103/PhysRevB.41.9013
CeRu2,CeRu2,Bulk,,,SC,Type-II,,,,,,,,,Hc1,~5 T at 2 K,True,10.1103/PhysRevLett.79.3771
CeRu2,CeRu2,Bulk,,,SC,Type-II,6.1 K,,Cubic,C15 Laves phase,,,,,,,True,10.1103/PhysRevB.60.5348
Cerium Ruthenium,CeRu2,Bulk,,,SC,,4.9 K,,,Laves phase,,,,,,,True,10.1103/PhysRevLett.1.92
CeRu₂,CeRu2,Bulk,,,SC,Type-II,6.1 K,,Cubic,Laves phase,,7.538 Å,7.538 Å,7.538 Å,,,True,10.1103/PhysRevB.54.R9666
Cerium ruthenium,CeRu2,Bulk,,,SC,Type-II,,,,,,,,,,,,10.1103/PhysRevB.62.12413
CeRu2,CeRu2,Bulk,,,SC,Type-II,,,,,,,,,,,,10.1103/PhysRevB.66.184516
CeRu2,CeRu2,Bulk,,,SC,Type-II,,,,,,,,,,,FALSE,10.1103/PhysRevB.99.094508
CeRu2,CeRu2,Bulk,,,SC,,6 K,,Cubic,Laves phase (C15),Fd-3m,,,,,,FALSE,10.1103/PhysRevB.81.184404
CeRu2,CeRu2,,,,SC,,,,,,,,,,,,FALSE,10.1103/PhysRevLett.91.187004
Cerium Ruthenium,CeRu2,,,,SC,Type-II,,ambient pressure,,,,,,,,,FALSE,10.1103/PhysRevB.75.094503
CeRu2,CeRu2,,,,SC,,,,,,,,,,,,,10.1103/PhysRevB.108.214515
CeRu2,CeRu2,Bulk,,,SC,,,ambient,,,,,,,,,FALSE,10.1103/PhysRevB.109.134501
CeRu2,CeRu2,Bulk,,,SC,,,,,,,,,,,,TRUE,10.1103/PhysRevB.86.060501
CeRu2,CeRu2,Bulk,,,SC,,6.1 K,,,,,,,,,,FALSE,10.1103/PhysRevLett.100.247002
CeRu2,CeRu2,,,,SC,heavy fermion,,,,,,,,,,,FALSE,10.1103/PhysRevB.79.220507
CeRu2,CeRu2,Bulk,,,SC,,,,,,,,,,,,FALSE,10.1103/PhysRevLett.93.067001
CeRu2,CeRu2,Bulk,,,SC,Type-II,6.2 K,,,,,,,,,,TRUE,10.1016/j.elspec.2005.01.154
CeRu2,CeRu2,Bulk,,,SC,Type-II,6.2 K,,,,,,,,3.5 T,6 T,TRUE,10.1016/S0921-4526(98)00952-1
CeRu2,CeRu2,Bulk,,,SC,Type-II,5 K,,Cubic Laves phase,Kagome lattice,,,,,,5.8 T,TRUE,10.1016/j.physb.2024.415732
CeRu2,CeRu2,Bulk,,,SC,Type-II,6.1 K,,C15-Laves phase,,,,,,,,TRUE,10.1016/S0921-4534(99)00419-0
CeRu2,CeRu2,Bulk,,,SC,Type-II,6.1 K,,,,,,,,,,FALSE,10.1016/j.jallcom.2007.11.017
CeRu2,CeRu2,Bulk,,,SC,Type-II,6.2 K,,Laves phase,,,,,,,,TRUE,10.1016/j.jmmm.2003.11.085
CeRu2,CeRu2,Bulk,,,SC,Type-II,6.2 K,,Cubic Laves phase,,,,,,,,TRUE,10.1016/S0921-4526(98)00937-5
CeRu2,CeRu2,Bulk,,,SC,Type-II,6.2 K,,Cubic,,,,,,,,TRUE,10.1016/S0921-4526(98)00819-9
CeRu2,CeRu2,Bulk,,,SC,Type-II,6.2 K,,Cubic Laves,,,,,,,,TRUE,10.1016/S0921-4526(98)01164-8
CeRu2,CeRu2,Bulk,,,SC,Type-II,6.1 K,,Laves phase (C15),,,,,,,,TRUE,10.1016/0921-4526(90)90230-R
CeRu2,CeRu2,Bulk,,,SC,Type-II,6.2 K,,,,,,,,,,FALSE,10.1016/S0925-8388(00)01384-0
CeRu2,CeRu2,Bulk,,,SC,Type-II,6.2 K,,,,,,,,,,FALSE,10.1016/j.jmmm.2003.12.614
CeRu2,CeRu2,,,,SC,,6 K,,,,,,,,,,FALSE,10.1016/j.jmmm.2021.168917
CeRu2,CeRu2,Bulk,,,SC,Type-II,6.1 K,,C15-Laves phase,,,,,,,,TRUE,10.1016/S0921-4526(99)01633-6
CeRu2,CeRu2,Bulk,,,SC,Type-II,6 K,,,,,,,,,,FALSE,10.1016/0921-4526(93)90547-J
CeRu2,CeRu2,Bulk,,,SC,Type-II,6.2 K,,,,,,,,,21.5 kOe,TRUE,10.1016/S0921-4534(98)00268-8
CeRu2,CeRu2,Bulk,,,SC,Type-II,6.3 K,,Cubic Laves phase,,,,,,,,TRUE,10.1016/S0921-4534(98)00018-5
CeRu2,CeRu2,Bulk,,,SC,Type-II,6.1 K,,C15 Laves phase,,,,,,,,TRUE,10.1016/S0921-4534(00)01767-6
CeRu2,CeRu2,Bulk,,,SC,Type-II,6.55K,0T,,,,,,,0.8T,2T,TRUE,10.1016/0921-4526(94)91544-X
CeRu2,CeRu2,Bulk,,,SC,Type-II,6.2 K,,C15 Laves-phase,,,,,,,,TRUE,10.1016/S0921-4534(01)01127-3
CeRu2,CeRu2,Bulk,,,SC,Type-II,6.1-6.2 K,,C-15 Laves phase,,,,,,,,TRUE,10.1016/S0038-1098(99)00176-3
CeRu2,CeRu2,Bulk,,,SC,Type-II,6.1 K,,,,,,,,,,TRUE,10.1016/S0038-1098(00)00210-6
CeRu2,CeRu2,Bulk,,,SC,Type-II,6.1 K,,Cubic,,,,,,,,TRUE,10.1016/S0925-8388(96)02832-0
CeRu2,CeRu2,Bulk,,,SC,Type-II,6.1 K,0 GPa,Cubic Laves phase,,Fd-3m,,,,,7.3 T,TRUE,10.1016/j.mtphys.2023.101322
CeRu2,CeRu2,Bulk,,,SC,Type-II,3.0 K,28 GPa,Cubic Laves phase,,Fd-3m,,,,,,TRUE,10.1016/j.mtphys.2023.101322
CeRu2,CeRu2,Bulk,,,SC,Type-II,3.3 K,141 GPa,Hexagonal,,P63/mmc,,,,,,TRUE,10.1016/j.mtphys.2023.101322
Cerium ruthenium digermanide,CeRu2Ge2,Bulk,,,NSC,,,Up to 11 GPa,Tetragonal,ThCr2Si2 structure,I4/mmm,4.268 Å,4.268 Å,10.048 Å,,,True,10.1103/PhysRevB.59.3651
CeRu2Si2,CeRu2Si2,,,,SC,Heavy-fermion,,,,,,,,,,,,10.1103/PhysRevLett.82.1293
CeRu₂Si₂,CeRu2Si2,Bulk,,,NSC,,< 0.07 K,,Tetragonal,ThCr₂Si₂ type,,,,,,,True,10.1103/PhysRevB.27.3092
CeRu2Si2,CeRu2Si2,Bulk,,,SC,Heavy fermion,,,,,,,,,,,,10.1103/PhysRevB.66.214510
CeRu2Si2,CeRu2Si2,,,,SC,Heavy-fermion,,,,,,,,,,,,10.1103/PhysRevB.56.14493
CeRu2Si2,CeRu2Si2,Bulk,,,SC,Heavy fermion,,,,,,,,,,,,10.1103/PhysRevB.63.060503
CeRu2Si2,CeRu2Si2,,,,SC,,,,,,,,,,,,,10.1103/PhysRevB.57.11698
CeRu₂Si₂,CeRu2Si2,,,,SC,,,,,,,,,,,,,10.1103/PhysRevB.61.4167
CeRu2Si2,CeRu2Si2,Bulk,,,NSC,,<0.01 K,,,,,,,,,,,10.1103/PhysRevB.41.1894
Cerium ruthenium disilicide,CeRu2Si2,Bulk,,,NSC,,,Referenced from other works,,,,,,,,,,10.1103/PhysRevB.59.3651
CeRu₂Si₂,CeRu2Si2,,,,SC,Heavy fermion,,,,,,,,,,,,10.1103/PhysRevB.54.R9666
CeRu2Si2,CeRu2Si2,Bulk,,,NSC,,,,,,,,,,,,FALSE,10.1103/PhysRevMaterials.8.094415
CeRu2Si2,CeRu2Si2,Bulk,,,NSC,,NSC,,,,,,,,,,FALSE,10.1103/PhysRevB.80.094518
Cerium Ruthenium Silicon,CeRu2Si2,Bulk,,,NSC,,,,,,,,,,,,FALSE,10.1103/PhysRevB.95.094517
CeRu2Si2,CeRu2Si2,Bulk,,,Kondo lattice,,,,,,,,,,,,FALSE,10.1103/PhysRevX.5.011028
CeRu2Si2,CeRu2Si2,Bulk,,,NSC,,NSC,ambient,,,,,,,,,FALSE,10.1103/PhysRevLett.124.076801
CeRu3B2,CeRu3B2,,,,SC,,,,,,,,,,,,,10.1103/PhysRevB.48.9858
CeRu3B2,CeRu3B2,,,,SC,,,,,,,,,,,,,10.1103/PhysRevB.51.399
CeRu3B2,CeRu3B2,Bulk,,,SC,,0.68 K,,Hexagonal,CeCo3B2-type,P6/mmm,,,,,,,10.1103/PhysRevB.32.4742
CeRu3B2,CeRu3B2,Bulk,,,SC,,0.68 K,,Hexagonal,CeCo3B2-type,P6/mmm,5.527 Å,5.527 Å,2.991 Å,,,True,10.1103/PhysRevB.41.9013
CeRu3B2,CeRu3B2,Bulk,,,SC,Type-II,1.1 K,,,,,,,,,,FALSE,10.1016/j.physb.2024.415732
CeRu3B2,CeRu3B2,Bulk,,,SC,Type-II,1.1 K,,,,,,,,,,TRUE,10.1016/0375-9601(85)90177-X
CeRu3B2,CeRu3B2,Bulk,,,SC,Type-II,1.10 K,Ambient,,,,,,,,,TRUE,10.1016/0378-4363(85)90519-4
CeRu3B2,CeRu3B2,Bulk,,,SC,Conventional,0.98 K,,Hexagonal,,P6/mmm,,,,,,TRUE,10.1016/S0921-4534(02)02728-4
CeRu3B2,CeRu3B2,Bulk,,,SC,Type-II,1.1 K,,,,,,,,,,FALSE,10.1016/j.physc.2024.1354583
CeRu3Si2,CeRu3Si2,Bulk,,,SC,Heavy-fermion,,,,,,,,,,,,10.1103/PhysRevB.62.9800
CeRu3Si2,CeRu3Si2,Bulk,,,SC,Type-II,1 K,,Hexagonal,,P63/m or P63,5.55 Å,5.55 Å,7.12 Å,3.4 mT,0.17 T,True,10.1103/PhysRevB.30.444
CeRu3Si2,CeRu3Si2,,,,SC,,1 K,,,,,,,,,,,10.1103/PhysRevB.49.12051
CeRu3Si2,CeRu3Si2,,,,SC,,1 K,,,,,,,,,,FALSE,10.1103/PhysRevB.84.214527
CeRu3Si2,CeRu3Si2,Bulk,,,SC,Type-II,1 K,,,,,,,,,,FALSE,10.1016/j.physb.2024.415732
CeRu3Si2,CeRu3Si2,Bulk,,,SC,,1 K,,,,,,,,,,FALSE,10.1016/j.jmmm.2003.11.215
CeRu3Si2,CeRu3Si2,Bulk,,,SC,Type-II,1.0 K,,,,,,,,,,TRUE,10.1016/j.jmmm.2003.12.614
CeRu3Si2,CeRu3Si2,Bulk,,,SC,Type-II,1 K,,,,,,,,,,FALSE,10.1016/j.physc.2024.1354583
CeRu3Si2,CeRu3Si2,Bulk,,,SC,Type-II,1 K,,,,,,,,,,FALSE,10.1016/S0921-4526(02)02121-X
CeRu4Sn6,CeRu4Sn6,Bulk,,,NSC,,,,Tetragonal,Ternary derivative of YSn3 (AuCu3 type),,,,,,,True,10.1103/PhysRevB.46.4250
CeRuSn3,CeRuSn3,Bulk,,,NSC,,,,Cubic,LaRuSn3-type,Pm-3n,,,,,,FALSE,10.1103/PhysRevMaterials.6.043401
CeRu₂,CeRu₂,Bulk,,,SC,Type-II,,,,,,,,,,,,10.1103/PhysRevB.62.6699
CeRu₂,CeRu₂,,,,SC,,,,,,,,,,,,,10.1103/PhysRevB.30.1182
CeRu₂,CeRu₂,Bulk,,,SC,,6.2 K,,,Laves phase,,,,,,,TRUE,Handbook of SC
CeRu₂,CeRu₂,Bulk,,,SC,Type-II,6.221 K,,Cubic,cubic Laves phase,Fd3̄m,7.536 Å,7.536 Å,7.536 Å,,,TRUE,Handbook of SC
CeRu₂Si₂ Hvy ferm,CeRu₂Si₂,Bulk,,,SC,Type-II,≈0.8 K,,,,,,,,,,TRUE,Handbook of SC
CeRu₂Si₂ (heavy fermion),CeRu₂Si₂,Bulk,,,SC,Heavy fermion,≈ 0.8 K,,,,,,,,,,TRUE,Handbook of SC
CeSb2,CeSb2,,,,SC,Heavy-fermion,,,,,,,,,,,FALSE,10.1103/PhysRevB.111.115134
CeSb2,CeSb2,Bulk,,,SC,Heavy-fermion,,high pressure,,,,,,,,,FALSE,10.1103/PhysRevB.109.195164
CeSiH7,CeSiH7,Bulk,,,SC,High-Tc,20.7 K,0 GPa,Hexagonal,breathing kagome lattice,P-6m2,,,,,,FALSE,10.1103/PhysRevB.110.024513
CeSn3,CeSn3,Bulk,,,NSC,,,,,,,,,,,,,10.1103/PhysRevB.30.444
CeSn3,CeSn3,Bulk,,,NSC,,,,,,,,,,,,FALSE,10.1103/PhysRevB.84.125126
CeTe1.82,CeTe1.82,Bulk,,,SC,Type-II,2.7 K,,,,,,,,,,FALSE,10.1016/j.jmmm.2006.10.580
CeTe3,CeTe3,Bulk,,,NSC,,,,Orthorhombic,Layered (quasi-2D),,,,,,,TRUE,10.1103/PhysRevB.87.235124
CeTe3 (HP I phase),CeTe3,Bulk,,,SC,Type-II,4.2 K,3.3 GPa,,"Layered (lower symmetry, HP I)",,,,,,2.69 T,TRUE,10.1103/PhysRevB.109.094119
CeTe3 (HP II phase),CeTe3,Bulk,,,SC,Type-II,"5.2 K at 35 GPa, max 5.8 K at 40 GPa",35-40 GPa,Orthorhombic,"Cu3Sb-type, 3D",Pmmn,6.655,4.221,5.517,,0.18 T,TRUE,10.1103/PhysRevB.109.094119
"CeTe3 (Cmcm, ambient/quasihydrostatic)",CeTe3,Bulk,,,NSC,,NSC,0-35 GPa,Orthorhombic,Layered,Cmcm,4.3576,25.6721,4.3798,,,TRUE,10.1103/PhysRevB.109.094119
Ce-Tl-Sr-Ca-Cu-O,CeTl2Sr2Ca2Cu3O11.5,Bulk,,,NSC,,,,,,,,,,,,True,10.1103/PhysRevB.39.2918
Ce₀.₅Cd₀.₅Sr₂YCu₂O₇,Ce₀.₅Cd₀.₅Sr₂YCu₂O₇,Bulk,,,SC,High-Tc,30 K,,,,,3.808 Å,,12.10 Å,,,TRUE,Handbook of SC
Ce₀.₉₀La₀.₁₀Ru₂,Ce₀.₉₀La₀.₁₀Ru₂,Bulk,,,SC,Type-II,7.194 K,,Cubic,cubic Laves phase,Fd3̄m,7.554 Å,7.554 Å,7.554 Å,,,TRUE,Handbook of SC
Ce₀B₃C₆Br₅,Ce₀B₃C₆Br₅,Bulk,,,NSC,,,,Orthorhombic,Ce₀B₃C₆Br₅ type,Pmmn,3.804 Å,32.935 Å,7.816 Å,,,TRUE,Handbook of SC
Ce₁Ba₂Cu₃Oₓ,Ce₁Ba₂Cu₃Oₓ,,,,NSC,,,,,,,,,,,,,10.1103/PhysRevB.38.4605
Ce₂B₂C₆,Ce₂B₂C₆,Bulk,,,NSC,,,,Tetragonal,Ce₂B₂C₆ type,,8.418 Å,8.418 Å,12.077 Å,,,TRUE,Handbook of SC
CFe₃,CFe₃,Bulk,,,SC,,1.3 K,,Orthorhombic,,,,,,,,TRUE,Handbook of SC
Graphane (8% p doped),CH,2D,,,SC,,,,,graphane,,,,,,,FALSE,10.1103/PhysRevB.99.224512
"Graphane (5% hole doping, cited)",CH,Thin Film,Monolayer,,SC,Conventional,90 K,,,,,,,,,,FALSE,10.1103/PhysRevB.94.024501
CH4K,CH4K,Bulk,,,SC,,12 K,,Monoclinic,,P21/m,,,,,,FALSE,10.1103/PhysRevB.105.094108
CH4Mg,CH4Mg,Bulk,,,SC,High-Tc,84 K,,Tetragonal,,P4/nmm,,,,,,FALSE,10.1103/PhysRevB.105.094108
CHgBa₂Sr₂Cu₂Oy+δ,CHgBa₂Sr₂Cu₂Oy+δ,Bulk,,,SC,High-Tc,66 K,,Tetragonal,,,3.88 Å,,16.94 Å,,,TRUE,Handbook of SC
CHg₀.₄₆Cr₀.₅₄Sr₄Cu₂O₉.₈₈,CHg₀.₄₆Cr₀.₅₄Sr₄Cu₂O₉.₈₈,Bulk,,,SC,High-Tc,37 K,,Tetragonal,,,3.8747 Å,,16.1555 Å,,,TRUE,Handbook of SC
CHg₀.₅₂Mo₀.₄₈Sr₄Cu₂O₉.₂₁,CHg₀.₅₂Mo₀.₄₈Sr₄Cu₂O₉.₂₁,Bulk,,,SC,High-Tc,74 K,,Tetragonal,,,3.8448 Å,,16.3173 Å,,,TRUE,Handbook of SC
CHg₀.₅₇V₀.₄₃Sr₄Cu₂O₉.₆,CHg₀.₅₇V₀.₄₃Sr₄Cu₂O₉.₆,Bulk,,,SC,High-Tc,76 K,,Tetragonal,,,3.8505 Å,,16.240 Å,,,TRUE,Handbook of SC
CHx (Hydrogen-rich Carbon Compound),CHx,Bulk,,,SC,Type-II,,,,,,,,,,,FALSE,10.1103/PhysRevB.71.214509
CIrMo₃,CIrMo₃,Bulk,,,SC,,3.2 K,,,cF,,,,,,,TRUE,Handbook of SC
Cl2Mo6Se8,Cl2Mo6Se8,Bulk,,,SC,,9.1 K,,,,,,,,,,TRUE,Handbook of SC
Cl2Sr2CuO2,Cl2Sr2CuO2,,,,SC,,27,,,,,,,,,,FALSE,10.1016/j.physc.2020.1353689
Cm2CuO4 (Th-doped),Cm2CuO4,Bulk,,,NSC,,,,,T'-structure,,,,,,,,10.1103/PhysRevB.59.14593
Cm2CuO4,Cm2CuO4,Bulk,,,NSC,,,,Tetragonal,T' phase,I4/mmm,3.9305 Å,3.9305 Å,12.1120 Å,,,True,10.1103/PhysRevB.60.4302
CmBa2Cu3O7,CmBa2Cu3O7,Bulk,,,NSC,,,,,,,,,,,,,10.1103/PhysRevB.59.14593
CmBa2Cu3O7,CmBa2Cu3O7,Bulk,,,NSC,,,,,,,,,,,,,10.1103/PhysRevB.64.144521
CmBa2Cu3O7,CmBa2Cu3O7,Bulk,,,NSC,,,,Orthorhombic,perovskite,Pmmm,,,,,,,10.1103/PhysRevB.43.7923
CmBa2Cu3O7,CmBa2Cu3O7,Bulk,,,NSC,,,,,,,,,,,,,10.1103/PhysRevB.51.11830
CmBa2Cu3O7,CmBa2Cu3O7,Bulk,,,NSC,,,,,,,,,,,,,10.1103/PhysRevB.63.094517
CMo₂,CMo₂,Bulk,,,SC,,4.5 K,,,hP,,,,,,,TRUE,Handbook of SC
"Hexagonal carbon nitride (4% p doped, 15.6% tensile biaxial strain)",CN,2D,,,SC,,,,,h-CN,,,,,,,FALSE,10.1103/PhysRevB.99.224512
"hCN monolayer (40% p doped, 15.6% tensile biaxial strain)",CN (40% p doped),Monolayer,,,SC,High-Tc,93 K,,,,,,,,,,FALSE,10.1103/PhysRevB.108.054512
Co/Nb Bilayer,Co (5 nm)/Nb (17.5 nm),Thin Film,Co: 5 nm; Nb: 17.5 nm,Si (001),SC,Type-II,"Two Tc minima observed, ΔTc,mid = 11 mK",Ambient,,,,,,,,,TRUE,10.1103/PhysRevB.74.094504
Co/Nb/Fe Trilayer (nonmagnetized),Co (5 nm)/Nb (40 nm)/Fe (5 nm),Thin Film,Co: 5 nm; Nb: 40 nm; Fe: 5 nm,Si (001),SC,Type-II,Tc increases by ~20 mK from nonmagnetized state to saturation,Ambient,,,,,,,,,TRUE,10.1103/PhysRevB.74.094504
Co-doped 2H-NbSe2,Co-doped 2H-NbSe2,Bulk,,,SC,Type-II,5.7 K,,Hexagonal,,,,,,,3.4 T,TRUE,10.1103/PhysRevResearch.2.033133
Co.5Ba2Ca4Cu5.5O13,Co.5Ba2Ca4Cu5.5O13,Bulk,,,SC,High-Tc,110 K,,,,,,,,,,TRUE,Handbook of SC
Co.6Ba2Ca4Cu5.5O13.2,Co.6Ba2Ca4Cu5.5O13.2,Bulk,,,SC,High-Tc,113 K,,,,,,,,,,TRUE,Handbook of SC
Co(2.5)/Cu(5)/Nb(25)/Cu(5)/Co(2.5)/CoO(2.5)/Al(10),Co/Cu/Nb/Cu/Co/CoO/Al,Thin Film,52.5 nm,Si (100),SC,Type-II,4.85 K,,,,,,,,,,TRUE,10.1103/PhysRevB.87.214514
Co(8 nm)/Nb(30 nm) bilayer,Co/Nb,Thin Film,"Co: 8 nm, Nb: 30 nm",,SC,Type-II,,,,,,,,,,,TRUE,10.1103/PhysRevB.78.104529
Co/Nb Multilayers,Co/Nb,Bulk,,,SC,Type-II,8.6 K,2.7 mbar,,,,,,,,,TRUE,10.1016/j.jmmm.2006.01.190
Co/Nb Multilayers,Co/Nb,Bulk,,,SC,Type-II,7.3 K,2.7 mbar,,,,,,,,,TRUE,10.1016/j.jmmm.2006.01.190
Co(8 nm)/Nb(30 nm)/Co(16 nm) trilayer,Co/Nb/Co,Thin Film,"Co: 8 nm (bottom), Nb: 30 nm, Co: 16 nm (top), Al: 4 nm cap (2 nm Al + 2 nm Al2O3)",Glass,SC,Type-II,"T_c(|PD>) = 4.63 K, T_c(|AD>) = 4.60 K, T_N = 4.8 K",,,,,,,,,,TRUE,10.1103/PhysRevB.78.104529
Co/Nb/Co Trilayer,Co/Nb/Co,Thin Film,,,SC,Type-II,6.2 K,,Polycrystalline,,,,,,,,TRUE,10.1016/S0921-4526(02)02198-1
Co/Ru/Co Trilayer,Co/Ru(0.6 nm)/Co,Thin Film,Varies; total Co thickness of 12 nm used for comparison. Ru thickness is 0.6 nm.,,Synthetic Antiferromagnet,,NSC,,,,,,,,,,FALSE,10.1103/PhysRevB.86.224506
Co0.0075NbSe2 (S1),Co0.0075NbSe2,Bulk,60-150 μm,,SC,Type-II,5.88 K,ambient,Hexagonal,,,,,,,,TRUE,10.1103/PhysRevB.93.144503
Co0.075NbSe2,Co0.075NbSe2,Bulk,,,SC,Type-II,4.5 K,,Hexagonal,2H,,,,6.1 Å,,,,10.1103/PhysRevB.15.3405
Co0.28NbSe2,Co0.28NbSe2,Bulk,,,NSC,,NSC,,Hexagonal,Layered 2H host with coexisting 2a_h x 2a_h and sqrt(3)a_h x sqrt(3)a_h sublattices,P6_3/mmc (No. 194) and P6_3 22 (No. 182),11.9622(3),11.9622(3),,,,TRUE,10.1103/PhysRevMaterials.9.014403
Co0.2Fe0.2Ni0.2Rh0.2Ir0.2Zr2,Co0.2Fe0.2Ni0.2Rh0.2Ir0.2Zr2,Bulk,,,SC,Type-II,5.3 K,,CuAl2-type,Tetragonal,I4/mcm,,,,,,TRUE,10.1016/j.jpcs.2022.111154
Co0.2Ni0.1Cu0.1Rh0.3Ir0.3Zr2,Co0.2Ni0.1Cu0.1Rh0.3Ir0.3Zr2,Bulk,,,SC,Type-II,8 K,,,,,,,,,,FALSE,10.1016/j.jpcs.2022.111154
(Co0.32Cu0.68)1Ba2Ca3Cu4O11.06,Co0.32Ba2Ca3Cu4.68O11.06,Bulk,,,SC,High-Tc,117 K,,Tetragonal,cuprate,P4/mmm,3.86192 Å,3.86192 Å,17.9512 Å,,,TRUE,Handbook of SC
Co1/3NbSe2,Co0.333NbSe2,Bulk,,,NSC,,NSC,,Hexagonal,"Noncentrosymmetric, chiral, sqrt(3)a_h x sqrt(3)a_h sublattice",P6_3 22 (No. 182),,,,,,TRUE,10.1103/PhysRevMaterials.9.014403
Co1/3NbS2,Co0.33NbS2,Bulk,,,"NSC, AFM",,NSC,,Hexagonal,"Layered, chiral",P6_3 22,,,,,,TRUE,10.1103/PhysRevB.105.L121107
Co0.33Rh0.34Ir0.33Zr2,Co0.33Rh0.34Ir0.33Zr2,Bulk,,,SC,Type-II,8.7 K,,CuAl2-type,Tetragonal,I4/mcm,,,,,,TRUE,10.1016/j.jpcs.2022.111154
CoFe/Nb Bilayer,Co0.5Fe0.5/Nb,Thin Film,"CoFe: 5-100 Å, Nb: 250 Å",Oxidized silicon with Ge buffer,SC,,Suppressed from 8.5 K to lower values depending on CoFe thickness,,,,,,,,,,TRUE,10.1103/PhysRevB.94.014518
Co0.93Ni0.07Sn,Co0.93Ni0.07Sn1,Bulk,,,NSC,,,,Hexagonal,kagome,P6/mmm,5.27,5.27,4.38,,,TRUE,10.1103/PhysRevMaterials.5.044202
CoSn0.8In0.2,Co1Sn0.8In0.2,Bulk,,,NSC,,Not observed above 0.4 K,,Hexagonal,kagome,P6/mmm,5.31,5.31,4.40,,,TRUE,10.1103/PhysRevMaterials.5.044202
CoSn0.95In0.05,Co1Sn0.95In0.05,Bulk,,,NSC,,Not observed above 0.4 K,,Hexagonal,kagome,P6/mmm,5.29,5.29,4.38,,,TRUE,10.1103/PhysRevMaterials.5.044202
CoSn0.9In0.1,Co1Sn0.9In0.1,Bulk,,,NSC,,Not observed above 0.4 K,,Hexagonal,kagome,P6/mmm,5.30,5.30,4.39,,,TRUE,10.1103/PhysRevMaterials.5.044202
CoSn,Co1Sn1,Bulk,,,Pauli paramagnet,,Not observed down to 0.1 K,,Hexagonal,kagome,P6/mmm,5.282,5.282,4.372,,,TRUE,10.1103/PhysRevMaterials.5.044202
Cobalt Iron Boron,Co20Fe60B20,Thin Film,ultrathin,,FM,,NSC,,,,,,,,,,,10.1103/PhysRevB.104.224511
Co20Zr80,Co20Zr80,Bulk,,,SC,Type-II,4.001 K,,,metallic glass,,,,,,34.3 kOe/K (slope at Tc),True,10.1103/PhysRevB.27.4149
Co22Zr78,Co22Zr78,Bulk,,,SC,,3.3 K,,,AuCu3 (fcc-like),,,,,,,True,10.1103/PhysRevB.27.2049
Co25Zr75,Co25Zr75,Bulk,,,SC,Type-II,3.691 K,,,metallic glass,,,,,,30.0 kOe/K (slope at Tc),True,10.1103/PhysRevB.27.4149
Co30Zr70,Co30Zr70,Bulk,,,SC,Type-II,3.291 K,,,metallic glass,,,,,,31.8 kOe/K (slope at Tc),True,10.1103/PhysRevB.27.4149
Co33Zr67,Co33Zr67,Bulk,,,SC,Type-II,3.002 K,,,metallic glass,,,,,,32.7 kOe/K (slope at Tc),True,10.1103/PhysRevB.27.4149
Co35Zr65,Co35Zr65,Bulk,,,SC,Type-II,2.758 K,,,metallic glass,,,,,,31.4 kOe/K (slope at Tc),True,10.1103/PhysRevB.27.4149
Co40Zr60,Co40Zr60,Bulk,,,SC,Type-II,2.050 K,,,metallic glass,,,,,,31.5 kOe/K (slope at Tc),True,10.1103/PhysRevB.27.4149
Co45Zr55,Co45Zr55,Bulk,,,SC,Type-II,1.070 K,,,metallic glass,,,,,,32.9 kOe/K (slope at Tc),True,10.1103/PhysRevB.27.4149
Co47Zr53,Co47Zr53,Bulk,,,SC,Type-II,0.700 K,,,metallic glass,,,,,,30.6 kOe/K (slope at Tc),True,10.1103/PhysRevB.27.4149
Co04V63Zr33,Co4V63Zr33,Bulk,,,SC,Type-II,8.4K,,Cubic Laves phase,,,,,,,,TRUE,10.1016/0921-4534(88)90669-7
Heusler Alloy (600 K),Co55Cr15Fe13Al17,Thin Film,"12 nm, 0.5-6 nm",MgO(001),NSC,,NSC,,,,,,,,,,TRUE,10.1103/PhysRevB.96.024512
Heusler Alloy (300 K),Co61Cr13Fe11Al15,Thin Film,"12 nm, 0.5-6 nm",MgO(001),NSC,,NSC,,,,,,,,,,TRUE,10.1103/PhysRevB.96.024512
CoBa2(Y0.5Ca0.5)Cu2O7+δ,CoBa2Y0.5Ca0.5Cu2O7+δ,Bulk,,,SC,High-Tc,40 K,,,,,,,,,,TRUE,10.1016/j.physc.2005.04.034
CoBi,CoBi,Bulk,,,SC,,0.5 K,,,m,,,,,,,TRUE,Handbook of SC
CoBi3,CoBi3,Bulk,,,SC,,0.44 K,Ambient,Orthorhombic,,Pnma,8.84647,4.06974,11.56049,,,FALSE,10.1103/PhysRevB.111.094508
Cobalt Iron Alloy,CoFe,Thin Film,,,FM,,NSC,,,,,,,,,,,10.1103/PhysRevB.104.224511
Cobalt iron,CoFe,Thin Film,,,FM,,NSC,,,,,,,,,,FALSE,10.1103/PhysRevB.81.144514
Cobalt Ferrite/LSMO Heterostructure (CFO/LSMO/MgO),CoFe2O4/La0.7Sr0.3MnO3,Thin Film Heterostructure,"CFO: 20 nm, LSMO: 60 nm",MgO (100),Ferrimagnetic/Ferromagnetic,,,,"Cubic (above TV), Monoclinic (below TV)","Inverse spinel (CFO), Perovskite (LSMO)","CFO: Fd-3m (above TV), P2/c (below TV); LSMO: NA",8.354(5) Å,8.354(5) Å,8.465(6) Å,,,TRUE,10.1103/PhysRevB.102.054433
Cobalt trihydride,CoH3,Bulk,,,NSC,,,150 GPa,Cubic,fcc-like,Pm-3m,,,,,,FALSE,10.1103/PhysRevB.97.214510
Cobalt pentahydride,CoH5,Bulk,,,NSC,,,150 GPa,Tetragonal,layered,I4/mmm,,,,,,FALSE,10.1103/PhysRevB.97.214510
CoHf₂,CoHf₂,Bulk,,,SC,,0.5 K,,,cF96,,,,,,,TRUE,Handbook of SC
Cobalt Mononitride,CoN,Bulk,,,SC,Type-II,16.1 K,0 GPa,ZnS-type,Cubic,,3.972 Å,3.972 Å,3.972 Å,,,FALSE,10.1016/j.commatsci.2019.109464
Cobalt Oxide,CoO,Thin Film (native oxide layer),,Cobalt,AFM,,NSC,,,,,,,,,,TRUE,10.1103/PhysRevB.84.054514
Cobalt monoxide,CoO,Bulk,,,NSC,,,ambient pressure,Cubic,rocksalt,Fm-3m,,,,,,FALSE,10.1103/PhysRevB.76.205110
CoO,CoO,Bulk,,,NSC,,NSC,,,,,,,,,,FALSE,10.1103/PhysRevB.89.035134
CoO/Co/Nb/Fe Exchange-Biased System,CoO (3 nm)/Co (5 nm)/Nb (27.5 nm)/Fe (5 nm)/Au (5 nm cap),Thin Film,CoO: 3 nm; Co: 5 nm; Nb: 27.5 nm; Fe: 5 nm; Au: 5 nm,Si (001),SC,Type-II,Tc varies between ~3.25 K and ~3.32 K (see Fig. 7),Ambient,,,,,,,,,TRUE,10.1103/PhysRevB.74.094504
Cobalt oxide,CoO2,Bulk,,,NSC,,,,Hexagonal,Layered,,,,,,,TRUE,10.1103/PhysRevB.72.060512
Sodium cobaltate (x = 0),CoO2,Bulk,,,NSC,,,,Hexagonal,layered (CoO2 layers with Na ions between),,,,,,,FALSE,10.1103/PhysRevB.82.165118
Lithium cobaltate (x = 0),CoO2,Bulk,,,NSC,,,,Hexagonal,layered,,,,,,,FALSE,10.1103/PhysRevB.82.165118
Cobalt Oxide,CoOx,Thin Film,16.0 nm,Si,NSC,,,,,,,,,,,,TRUE,10.1103/PhysRevB.96.184521
CoO_x/Fe1/Cu/Fe2/Pb,CoO_x/Fe/Cu/Fe/Pb,Thin Film,,,SC,Type-I,ΔTc as large as -50 mK between 0° and 90° magnetization alignment,,,,,,,,,,FALSE,10.1103/PhysRevB.89.140508
CoP3,CoP3,Bulk,,,NSC,,,,,,,,,,,,,10.1103/PhysRevB.60.11321
CoPS3,CoPS3,Bulk,<0.5 mm,,NSC,,NSC (no superconductivity down to 2 K),up to 17 GPa,"Monoclinic (C2/m) at ambient, Trigonal (P-3) at high pressure",layered honeycomb,"C2/m (12) at ambient, P-3 (147) at high pressure",5.844,10.127,6.562,,,TRUE,10.1103/PhysRevB.107.165125
"CoPt (A1 phase, single layer)",CoPt,Thin Film,50 nm,MgO (001),FM,,NSC,,Cubic,fcc (A1 phase),,3.772,3.772,3.772,,,TRUE,10.1103/PhysRevB.77.094505
"CoPt-NbN Bilayer (CoPt on NbN, A1 phase)",CoPt/NbN,Thin Film,CoPt: 50 nm; NbN: 50 nm,MgO (001),SC/FM,Type-II,15.3 K,,Cubic,"rocksalt (NbN), fcc (CoPt, A1 phase)",,NbN: 4.39; CoPt: 3.772,NbN: 4.39; CoPt: 3.772,NbN: 4.39; CoPt: 3.772,,,TRUE,10.1103/PhysRevB.77.094505
"CoPt-NbN Bilayer (CoPt on NbN, L10 phase)",CoPt/NbN,Thin Film,CoPt: 50 nm; NbN: 50 nm,MgO (001),SC/FM,Type-II,15.3 K,,"Tetragonal (CoPt), Cubic (NbN)","L10 (CoPt), rocksalt (NbN)",,CoPt: NA; NbN: 4.39,CoPt: NA; NbN: 4.39,CoPt: NA; NbN: 4.39,,,TRUE,10.1103/PhysRevB.77.094505
Cobalt-Platinum/Niobium Nitride Bilayer (Unpatterned),CoPt/NbN,Thin Film,50 nm CoPt / 50 nm NbN,MgO (001),SC,,15.3 K,,,disordered fcc (CoPt),,,,,,,TRUE,10.1103/PhysRevB.77.052509
Cobalt-Platinum/Niobium Nitride Bilayer (Patterned),CoPt/NbN,Thin Film,50 nm CoPt / 50 nm NbN,MgO (001),SC,,11.8 K,,,disordered fcc (CoPt),,,,,,,TRUE,10.1103/PhysRevB.77.052509
Cobalt disilicide,CoSi2,Bulk,,,SC,Type-I,1.4°K,,Cubic,calcium fluoride structure,,,,,,104.5 gauss,True,10.1103/PhysRev.89.439
CoSi2,CoSi2,Thin Film,,Si,SC,Type-II,1.3 K,,Cubic,CaF2,,,,,,,True,10.1103/PhysRevB.47.14434
Cobalt Silicide,CoSi2,Bulk,,,SC,,1.4 K,,,,,,,,,,,10.1103/PhysRev.100.626
Cobalt disilicide,CoSi2,,,,SC,,1 K,,,,,,,,,,,10.1103/PhysRevB.37.10364
CoSi2,CoSi2,Bulk,,,SC,,1 K,,,,,,,,,,,10.1103/PhysRevB.45.4803
Cobalt disilicide,CoSi2,Bulk,,,SC,,1.33 K,,,,,,,,,,True,10.1103/PhysRev.87.380
CoSi2,CoSi2,Bulk,,,SC,,1.3 K,,,fluorite,,,,,,,True,10.1103/PhysRev.92.874
CoSi2,CoSi2,Bulk,,,SC,,1.2 K,ambient pressure,,,,,,,,,FALSE,10.1103/PhysRevMaterials.6.064802
CoSi2/Si,CoSi2,Thin Film,,,SC,Unconventional,1.1-1.5 K,,Face-centered cubic (fcc),Fluorite,,,,,,"0.033 T (perpendicular), 0.10 T (parallel)",TRUE,10.1016/j.cjph.2024.04.018
CoSi2,CoSi2,Bulk,,,SC,Type-II,1 K,,,,,,,,,,FALSE,10.1016/S0921-4526(99)02462-X
CoSi₂,CoSi₂,Bulk,,,SC,Type-II,1.22 K,,,,,,,,,,TRUE,Handbook of SC
CoSn-type kagome family,CoSn,Bulk,,,SC,,< 1.9 K,,,kagome,,,,,,,TRUE,10.1103/PhysRevMaterials.7.014205
"CoSr2(Y,Ca)Cu2O7+δ","CoSr2(Y,Ca)Cu2O7+δ",Bulk,,,SC,Cuprate,40 K,,,,,,,,,,FALSE,10.1016/j.physc.2013.06.014
CoSr2(Y0.6Ca0.4)Cu2O7+δ,CoSr2(Y0.6Ca0.4)Cu2O7.33,Bulk,,,SC,High-Tc,35 K,5 GPa,Orthorhombic,,Ima2,,,,,,TRUE,10.1016/S0038-1098(03)00486-1
CoSr2(Y0.7Ca0.3)Cu2O7+δ,CoSr2(Y0.7Ca0.3)Cu2O7.00,Bulk,,,SC,High-Tc,40 K,5 GPa,Orthorhombic,,Ima2,,,,,,TRUE,10.1016/S0038-1098(03)00486-1
CoTi₂,CoTi₂,Bulk,,,SC,,3.4 K,,,cF96,,,,,,,TRUE,Handbook of SC
CoU₆,CoU₆,Bulk,,,SC,,2.3 K,,,,,,,,,,TRUE,Handbook of SC
Co-intercalated TiSe2,CoxTiSe2,Bulk,,,NSC,,,,Trigonal,1T (octahedral layered),,,,,,,FALSE,10.1103/PhysRevB.76.024513
Cobalt Zirconium compound,CoZr2,Bulk,,,SC,,6.3 K,,,,,,,,,,True,10.1103/PhysRev.100.626
CoZr2,CoZr2,Bulk,,,SC,,6.3 K,,,,,,,,,,TRUE,Handbook of SC
CoZr2,CoZr2,Bulk,,,SC,Type-II,6.2 K,,CuAl2-type,Tetragonal,I4/mcm,6.363 Å,,5.469 Å,,,TRUE,10.1016/j.jpcs.2022.111154
CoZr₂,CoZr₂,Bulk,,,SC,,6.3 K,,,cF96,,,,,,,TRUE,Handbook of SC
CoZr₃,CoZr₃,Bulk,,,SC,,4.1 K,,Hexagonal,,,,,,,,TRUE,Handbook of SC
Co₀.₂₅Sr₁.₃₃Eu₂.₁₇Ce₀.₃Cu₂.₇₅O₈₊ₓ,Co₀.₂₅Sr₁.₃₃Eu₂.₁₇Ce₀.₃Cu₂.₇₅O₈₊ₓ,Bulk,,,SC,cuprate,36 K,,,,,3.839 Å,,28.22 Å,,,TRUE,Handbook of SC
Co₃.₅Sr₂Y₁.₄₆Ce₀.₅₄Cu₂.₆₅O₉,Co₃.₅Sr₂Y₁.₄₆Ce₀.₅₄Cu₂.₆₅O₉,Bulk,,,SC,cuprate,18 K,,Orthorhombic,,Immm,3.8272 Å,3.8313 Å,27.7077 Å,,,TRUE,Handbook of SC
Co₃Th₇,Co₃Th₇,Bulk,,,SC,,1.8 K,,,hP20,,,,,,,TRUE,Handbook of SC
CPb₀.₇Hg₀.₃Sr₄Cu₂O₁₀,CPb₀.₇Hg₀.₃Sr₄Cu₂O₁₀,Bulk,,,SC,High-Tc,70 K,,Tetragonal,,,3.8242 Å,,16.4681 Å,,,TRUE,Handbook of SC
"Cr-(Bi,Sb)2Te3","Cr-(Bi,Sb)2Te3",Thin Film,,,QAHI,,,,,,,,,,,,FALSE,10.1103/PhysRevB.105.125414
"Cr0.2(Bi0.3Sb0.6)2Te3 (4 QL, proximity-coupled to Nb)",Cr0.2Bi0.6Sb1.2Te3,Thin Film,4 QL,SrTiO3,SC,Type-II/Topological/Proximity-induced,,,,,,,,,,,FALSE,10.1103/PhysRevB.94.214502
"Cr0.2(Bi0.3Sb0.6)2Te3 (5 QL, proximity-coupled to Nb)",Cr0.2Bi0.6Sb1.2Te3,Thin Film,5 QL,SrTiO3,SC,Type-II/Topological/Proximity-induced,,,,,,,,,,,FALSE,10.1103/PhysRevB.94.214502
Cr1/3NbS2,Cr0.333NbS2,Bulk,200-500 nm,,FM,,NSC,,,,,,,,,,TRUE,10.1103/PhysRevResearch.6.L012046
Cr1/3NbS2/NbS2,Cr0.333NbS2/NbS2,Heterostructure,Cr1/3NbS2: 200-500 nm; NbS2: 10-25 nm,Au/Ti,SC,Type-II,5.75 K,,,,,,,,,,TRUE,10.1103/PhysRevResearch.6.L012046
Cr-Ru hexagonal close-packed alloy (50 at.% Cr),Cr0.5Ru0.5,Bulk,,,SC,,1.65 K,,Hexagonal,hexagonal close-packed,,,,,,,True,10.1103/PhysRev.128.588
Cr0.64Re0.36,Cr0.64Re0.36,Thin Film,,SiNx/Si,SC,conventional,2.7 K,ambient,Cubic,body-centered cubic (bcc),,,,,,,TRUE,10.1103/PhysRevB.92.205123
Cr-Ir hexagonal close-packed alloy (72 at.% Cr),Cr0.72Ir0.28,Bulk,,,SC,,0.83 K,,Hexagonal,hexagonal close-packed,,,,,,,True,10.1103/PhysRev.128.588
Chromium-Iridium,Cr0.72Ir0.28,Bulk,,,SC,Type-II,0.8 K,,Hexagonal,hcp,,,,,,,,10.1103/PhysRev.140.A914
Chromium-Rhodium,Cr0.73Rh0.27,Bulk,,,SC,Type-II,1.1 K,,,,,,,,,,,10.1103/PhysRev.140.A914
Cr0.754Re0.246,Cr0.754Re0.246,Thin Film,,SiNx/Si,NSC,,,ambient,Cubic,body-centered cubic (bcc),,,,,,,TRUE,10.1103/PhysRevB.92.205123
Cr-Rh hexagonal close-packed alloy (70 at.% Cr),Cr0.7Rh0.3,Bulk,,,SC,,1.1 K,,Hexagonal,hexagonal close-packed,,,,,,,True,10.1103/PhysRev.128.588
Cr-Ir β-W type alloy (85 at.% Cr),Cr0.85Ir0.15,Bulk,,,SC,,0.77 K,,Cubic,β-W type,,,,,,,True,10.1103/PhysRev.128.588
Cr11Mo28W12Re35Ru13C20,Cr11Mo28W12Re35Ru13C20,Bulk,,,SC,Type-II,3.83 K,,Cubic,β-Mn type,P4132,6.7745,,,,7.3 T,TRUE,10.1016/j.scriptamat.2022.115099
Cr13Mo25W12Re35Ru13C20,Cr13Mo25W12Re35Ru13C20,Bulk,,,SC,Type-II,3.35 K,,Cubic,β-Mn type,P4132,6.7516,,,,5.3 T,TRUE,10.1016/j.scriptamat.2022.115099
CrAs,Cr1As1,Bulk,,,SC,Cr-based,2 K,10 kbar,Orthorhombic,MnP-type,Pnma,,,,,,TRUE,10.1103/PhysRevB.100.104301
Cr2CuO4,Cr2CuO4,,,,SC,,50,,,,,,,,,,FALSE,10.1016/j.physc.2020.1353689
Chromium(III) oxide,Cr2O3,Bulk,,,NSC,,NSC,,,,,,,,,,TRUE,10.1103/PhysRevB.106.224417
Cr2O3,Cr2O3,,,,NSC,,,,,,,,,,,,FALSE,10.1103/PhysRevLett.112.147001
Cr2O3,Cr2O3,,,,NSC,,,,,,,,,,,,FALSE,10.1103/PhysRevB.108.165119
Cr2Re3B,Cr2Re3B,,,,SC,,4.8 K,,,,,,,,,,FALSE,10.1016/j.jallcom.2020.154855
Cr2Ru sigma-phase,Cr2Ru,Bulk,,,SC,,2.0 K,,Tetragonal,sigma-phase,,,,,,,True,10.1103/PhysRev.128.588
Cr3Ga,Cr3Ga,Bulk,,,SC,A-15,,atmospheric pressure,,A-15,,,,,,,,10.1103/PhysRevB.19.199
Cr3GaN,Cr3GaN,Bulk,,,SC,Type-II,4,<100 GPa,Cubic,Anti-perovskite,,,,,,,FALSE,10.1016/j.physc.2017.07.012
Cr₃Ir,Cr3Ir,Bulk,,,SC,Type-II,,,Cubic,A15,,,,,,,,10.1103/PhysRev.139.A1501
Cr3Os,Cr3Os,Bulk,,,SC,,4.68 K,,,,,,,,,,TRUE,Handbook of SC
Cr3RhN,Cr3RhN,Bulk,,,SC,Type-II,14.24-21.55,,Cubic,Anti-perovskite,,,,,,,FALSE,10.1016/j.physc.2017.07.012
Cr3Ru β-W type,Cr3Ru,Bulk,,,SC,,3.3 K,,Cubic,β-W type,,,,,,,True,10.1103/PhysRev.128.588
Cr3Si,Cr3Si,Bulk,,,SC,Type-II,,,,A15,,,,,,,,10.1103/PhysRevB.21.1326
Cr₃Si,Cr3Si,Bulk,,,SC,High-Tc,,,Cubic,A15,,,,,,,False,10.1103/PhysRevLett.50.1391
Cr₃Si,Cr3Si,Bulk,,,NSC,,,,Cubic,A15,,4.564 Å,4.564 Å,4.564 Å,,,True,10.1103/PhysRevB.27.4186
Chromium Silicide,Cr3Si,Bulk,,,NSC,,,,Cubic,A15,,,,,,,,10.1103/PhysRevB.31.7772
Cr3Si,Cr3Si,Bulk,,,NSC,,,,,A15,,4.554 Å,,,,,True,10.1103/PhysRevB.38.9245
Cr3Si,Cr3Si,Bulk,,,SC,A-15,,atmospheric pressure,,A-15,,,,,,,,10.1103/PhysRevB.19.199
Cr3Si,Cr3Si,Bulk,,,SC,,,,,,,,,,,,,10.1103/PhysRevB.6.110
Cr3Si,Cr3Si,,,,NSC,,0 K,,,A15,,,,,,,,10.1103/PhysRevB.34.2751
Cr3Si,Cr3Si,Bulk,,,SC,A15,,,Cubic,A15,Pm3n,,,,,,True,10.1103/PhysRevB.24.6446
Cr3Si,Cr3Si,Bulk,,,SC,High-Tc,,,Cubic,A-15,,,,,,,,10.1103/PhysRevB.19.1751
Cr5Mo35W12Re35Ru13C20,Cr5Mo35W12Re35Ru13C20,Bulk,,,SC,Type-II,5.49 K,,Cubic,β-Mn type,P4132,6.7940,,,,9.7 T,TRUE,10.1016/j.scriptamat.2022.115099
Cr60Re40,Cr60Re40,Bulk,,,SC,Type-II,~5.5 K,,Cubic,bcc,,,,,,,True,10.1103/PhysRevB.31.5775
Cr70Re30,Cr70Re30,Bulk,,,SC,Type-II,3.4 K,,Cubic,bcc,,,,,,,True,10.1103/PhysRevB.31.5775
Cr74Re26,Cr74Re26,Bulk,,,SC,Type-II,3.1 K,,Cubic,bcc,,,,,~100 Oe,"5.9 kOe (unannealed), 4.4 kOe (annealed)",True,10.1103/PhysRevB.31.5775
Cr80Re20,Cr80Re20,Bulk,,,SC,Type-II,~2.5 K,,Cubic,bcc,,,,,,,True,10.1103/PhysRevB.31.5775
Cr82Re18,Cr82Re18,Bulk,,,SC,Type-II,~1.5 K,,Cubic,bcc,,,,,,,True,10.1103/PhysRevB.31.5775
Cr8Mo31W12Re35Ru13C20,Cr8Mo31W12Re35Ru13C20,Bulk,,,SC,Type-II,4.73 K,,Cubic,β-Mn type,P4132,6.7828,,,,8.4 T,TRUE,10.1016/j.scriptamat.2022.115099
CrAs,CrAs,,,,SC,,2 K,8 kbar,,,,,,,,,FALSE,10.1103/PhysRevB.93.174508
Chromium Arsenide,CrAs,,,,SC,Unconventional,,,,,,,,,,,FALSE,10.1103/PhysRevLett.114.117001
Chromium arsenide,CrAs,Bulk,,,SC,,,,Orthorhombic,MnP-type,,,,,,,FALSE,10.1103/PhysRevMaterials.4.083403
CrAs,CrAs,Bulk,,,SC,,2 K,0.8 GPa,,,,,,,,,FALSE,10.1103/PhysRevB.91.220502
CrAs,CrAs,Bulk,,,SC,,,,,,,,,,,,FALSE,10.1103/PhysRevB.108.054516
CrAs,CrAs,Bulk,,,SC,,2.2 K,hydrostatic,Orthorhombic,MnP-type,Pnma,,,,,,FALSE,10.1103/PhysRevB.91.174514
"CrAs (compressed, DHM phase)",CrAs,Bulk,,,SC,noncollinear helimagnetic,2 K,1 GPa,Orthorhombic,MnP-type,Pnma,5.617,3.552,6.187,,,FALSE,10.1103/PhysRevB.96.134116
CrAs,CrAs,Bulk,,,SC,,2 K,external pressure,,,,,,,,,FALSE,10.1103/PhysRevMaterials.2.034803
CrAs,CrAs,Bulk,,,SC,Unconventional,2 K,high pressure,,,,,,,,,FALSE,10.1103/PhysRevLett.115.147002
Chromium Arsenide,CrAs,Bulk,,,SC,,2 K,0.3-2.1 GPa,Orthorhombic,MnP-type (B31),Pnma,,,,,,FALSE,10.1103/PhysRevResearch.5.043026
Chromium Arsenide (under pressure),CrAs,Bulk,,,SC,,,1.0 GPa,Orthorhombic,MnP-type (B31),,,3.37,,,,FALSE,10.1103/PhysRevB.99.184509
CrAs,CrAs,Bulk,,,SC,,,8 kbar,,,,,,,,,FALSE,10.1103/PhysRevB.100.214512
CrAs,CrAs,Bulk,,,SC,Unconventional/spin-triplet,,Applied pressure,Orthorhombic,,Pnma,,,,,,FALSE,10.1103/PhysRevB.98.224510
CrAs,CrAs,Bulk,,,SC,Unconventional,2.2 K,Critical pressure (Pc),MnP type,Tetragonal,Pnma (62),5.651 Å,3.465 Å,6.209 Å,,,TRUE,10.1016/j.jallcom.2016.03.236
CrAs,CrAs,Bulk,,,SC,Type-II,2.2 K,0.7 GPa,Helimagnetic,,,,,,,,TRUE,10.1016/j.physb.2017.10.015
Chromium Arsenide Phosphide (6% P),CrAs0.94P0.06,Bulk,,,NSC,,NSC,,,,,,,,,,FALSE,10.1103/PhysRevResearch.5.043026
Chromium diboride,CrB2,Bulk,,,SC,Type-II,<0.4 K,ambient pressure,Hexagonal,AlB2-type,,,,,,,,10.1103/PhysRevB.65.052501
CrB2,CrB2,Bulk,,,SC,,,,,,,,,,,,FALSE,10.1103/PhysRevB.108.054516
CrB2,CrB2,Bulk,,,NSC,,,,,,,,,,,,TRUE,10.1103/PhysRevB.75.144506
CrC,CrC,Bulk,,,SC,Type-II,5-10 K,,Cubic,NaCl-structure,,4.01 Å,4.01 Å,4.01 Å,,,True,10.1103/PhysRevB.46.14969
Chromium Carbide,CrC,Bulk,,,SC,Type-II,31.12 K,Normal,Tungsten Carbide,Hexagonal,,2.7100,,7.805,,,FALSE,10.1016/j.matchemphys.2015.11.031
Chromium Carbide,CrC,Bulk,,,SC,Type-II,39 K,Normal,NaCl,Cubic,,4.0800,,,,,FALSE,10.1016/j.matchemphys.2015.11.031
CrCl3,CrCl3,Bulk,,,NSC,,,,,,,,,,,,,10.1103/PhysRevB.72.134518
CrCuO2,CrCuO2,Bulk,,,NSC,,,,,delafossite,,,,,,,True,10.1103/PhysRevB.40.6797
CrCuSe2,CrCuSe2,,,,SC,,26,,,,,,,,,,FALSE,10.1016/j.physc.2020.1353689
AB,CrFe type,Bulk,,,SC,,,,Tetragonal,σ phase,P4₂/mnm,,,,,,TRUE,Handbook of SC
Chromium Hydride,CrH,Bulk,,,SC,conventional,15.7 K,0 GPa,Cubic,,Fm-3m,,,,,,TRUE,10.1103/PhysRevMaterials.7.054805
Chromium Hydride,CrH,Bulk,,,SC,conventional,11.3 K,50 GPa,Cubic,,Fm-3m,,,,,,TRUE,10.1103/PhysRevMaterials.7.054805
Chromium Hydride,CrH,Bulk,,,SC,conventional,10.1 K,100 GPa,Cubic,,Fm-3m,,,,,,TRUE,10.1103/PhysRevMaterials.7.054805
CrH,CrH,Bulk,,,SC,,10.6 K,atmospheric pressure,,,,,,,,,FALSE,10.1103/PhysRevB.108.054515
Chromium Dihydride,CrH2,Bulk,,,SC,conventional,10.7 K,0 GPa,Cubic,,Fm-3m,,,,,,TRUE,10.1103/PhysRevMaterials.7.054805
