Repository: WyattBunstine/ML_SC_Project

# ML_SC_Project — Chemically and Geometrically Motivated Crystal Graph Neural Networks

This project predicts and screens superconductors from crystal structure. It frames the
problem as a **two-stage hurdle**: first classify whether a material is a superconductor
candidate (SC vs. non-SC), then regress the critical temperature T_c for superconductors.

Two graph-neural-network families are trained and compared:

- a **baseline CGCNN** ([txie-93/cgcnn](https://github.com/txie-93/cgcnn)), and
- an **MPNN** with learned edge features that consumes richer `crystal_graph_v4` graphs
  (this project's contribution).

File: database/superconductor_materials_full.csv (part 49 of 215)
Material_Name,Chemical_Composition,Material_Class,Film_Thickness,Substrate,Material_Type,Superconductor_Type,Superconducting_Transition_Temperature,Pressure,Crystal_Structure,Lattice_Structure,Space_Group,"Lattice_Constant(a)","Lattice_Constant(b)","Lattice_Constant(c)",Lower_Critical_Field,Upper_Critical_Field,Experimental,DOI
Chromium Dihydride,CrH2,Bulk,,,SC,conventional,9.4 K,50 GPa,Cubic,,Fm-3m,,,,,,TRUE,10.1103/PhysRevMaterials.7.054805
Chromium Dihydride,CrH2,Bulk,,,SC,conventional,9.7 K,100 GPa,Cubic,,Fm-3m,,,,,,TRUE,10.1103/PhysRevMaterials.7.054805
CrH3,CrH3,Bulk,,,SC,,37.1 K,81 GPa,,,,,,,,,FALSE,10.1103/PhysRevB.108.054515
CrMo6Se8,CrMo6Se8,Bulk,,,SC,,,,Triclinic,Chevrel phase,P-1,6.738 Å,6.710 Å,6.783 Å,,,True,10.1103/PhysRevB.60.16442
CrN,CrN,Bulk,,,NSC,,,,Cubic,NaCl structure,,,,,,,True,10.1103/PhysRev.87.799
Chromium Nitride,CrN,Bulk,,,SC,Conventional,19.73 K,,Rock Salt,FCC,,4.147 Å,4.147 Å,4.147 Å,,,FALSE,10.1016/j.matchemphys.2013.08.046
CrO2,CrO2,Bulk,,,SC,,,,,,,,,,,,,10.1103/PhysRevB.57.557
CrO2,CrO2,,,,NSC,,,,,,,,,,,,FALSE,10.1103/PhysRevB.96.054519
Chromium Dioxide,CrO2,Thin Film,100 nm,TiO2 (100),NSC,,,,,,,,,,,,TRUE,10.1103/PhysRevB.94.054503
Chromium dioxide,CrO2,,,,FM,,NSC,,,,,,,,,,FALSE,10.1103/PhysRevB.81.144514
Chromium dioxide,CrO2,Bulk,,,FM,,NSC,,,,,,,,,,TRUE,10.1103/PhysRevB.106.224417
Chromium Dioxide,CrO2,,,,FM,,NSC,,,,,,,,,,FALSE,10.1103/PhysRevB.79.094523
Chromium Dioxide,CrO2,,1 micron,,FM,,NSC,,,,,,,,,,FALSE,10.1103/PhysRevB.87.014504
Chromium Dioxide,CrO2,Thin Film,300-700 nm,,FM,,NSC,,,,,,,,,,FALSE,10.1103/PhysRevB.85.024514
CrO2,CrO2,,,,NSC,,,,,,,,,,,,,10.1103/PhysRevB.106.L161406
Chromium Dioxide,CrO2,,,,FM,,NSC,,,,,,,,,,TRUE,10.1103/PhysRevB.78.024519
Chromium dioxide,CrO2,,up to 310 nm,,NSC,,,,,,,,,,,,FALSE,10.1103/PhysRevB.75.214508
Chromium Dioxide,CrO2,,,,FM,,NSC,,,,,,,,,,FALSE,10.1103/PhysRevB.89.180506
Chromium Phosphide,CrP,Bulk,,,NSC,,,,Orthorhombic,MnP-type (B31),,,3.11,,,,FALSE,10.1103/PhysRevB.99.184509
Cr-intercalated TiSe2,CrxTiSe2,Bulk,,,NSC,,,,Trigonal,1T (octahedral layered),,,,,,,FALSE,10.1103/PhysRevB.76.024513
Cr₀.₇Re₀.₃,Cr₀.₇Re₀.₃,Bulk,,,SC,Type-II,3.2 K,,Cubic,bcc,,,,,,2 T,TRUE,Handbook of SC
Cr₃Ir (A15),Cr₃Ir,Bulk,,,SC,Type-II,0.75 K,,,A15,,,,,16.8 mT,1.05 T,TRUE,Handbook of SC
Cr₃Ir A15,Cr₃Ir,Bulk,,,SC,Type-II,0.75 K,,,A15,,,,,16.8 mT,1.05 T,TRUE,Handbook of SC
Cr₃Ru,Cr₃Ru,Bulk,,,SC,Type-II,3.25 K,,Cubic,A15,,4.677 Å,4.677 Å,4.677 Å,,"Temperature dependent, shown in Fig. 2",True,10.1103/PhysRevB.34.3446
Cr₃Si,Cr₃Si,,,,SC,A-15,,,Cubic,A-15,,,,,,,,10.1103/PhysRevB.16.1387
Cr₃Si,Cr₃Si,Bulk,,,NSC,,NSC - no superconducting transition down to 0.015 K,,Cubic,A15 (β-tungsten),,,,,,,True,10.1103/PhysRevB.25.5856
Cr₃Si,Cr₃Si,,,,SC,,,,Cubic,A15,,,,,,,TRUE,Handbook of SC
Cr₃Si,Cr₃Si,Bulk,,,SC,A15,>20 K,,Cubic,A15,Pm3n,,,,,,TRUE,Handbook of SC
AB₃,Cr₃Si type,Bulk,,,SC,A15,,,Cubic,A15 compound,Pm3̄n,,,,,,TRUE,Handbook of SC
Cr₇₅Ru₂₅,Cr₇₅Ru₂₅,Bulk,,,SC,Type-II,1.87 K,,Cubic,bcc,,,,,"~150 Oe at low temperature, <10 Oe between Tc^R and Tc","Temperature dependent, shown in Fig. 2",True,10.1103/PhysRevB.34.3446
Cr₈₂Ru₁₈,Cr₈₂Ru₁₈,Bulk,,,SC,Type-II,~2 K,,Cubic,bcc,,,,,,,True,10.1103/PhysRevB.34.3446
Cs(V0.86Ta0.14)3Sb5,Cs(V0.86Ta0.14)3Sb5,Bulk,,,SC,Type-II,5.5 K,,Hexagonal,,P6/mmm,,,,,,TRUE,10.1016/j.scib.2024.01.036
Cs(V0.93Nb0.07)3Sb5,Cs(V0.93Nb0.07)3Sb5,Bulk,<40 μm,,SC,Type-II,4.3 K,ambient,,kagome,,,,,,2.2 T,TRUE,10.1103/PhysRevB.110.054520
Cs(V0.93Nb0.07)3Sb5,Cs(V0.93Nb0.07)3Sb5,Bulk,,,SC,Type-II,4.6 K,ambient,,kagome,,,,,,1.9 T,TRUE,10.1103/PhysRevB.109.024514
"Cs(V0.93Nb0.07)3Sb5 (proton irradiated, 0.1×10^16 ions/cm^2)",Cs(V0.93Nb0.07)3Sb5,Bulk,<15 μm,,SC,Type-II,4.57 K,ambient,,kagome,,,,,,1.65 T,TRUE,10.1103/PhysRevB.109.024514
"Cs(V0.93Nb0.07)3Sb5 (proton irradiated, 0.5×10^16 ions/cm^2)",Cs(V0.93Nb0.07)3Sb5,Bulk,<15 μm,,SC,Type-II,4.54 K,ambient,,kagome,,,,,,,TRUE,10.1103/PhysRevB.109.024514
"Cs(V0.93Nb0.07)3Sb5 (proton irradiated, 2.3×10^16 ions/cm^2)",Cs(V0.93Nb0.07)3Sb5,Bulk,<15 μm,,SC,Type-II,4.47 K,ambient,,kagome,,,,,,,TRUE,10.1103/PhysRevB.109.024514
Cs(V0.957Cr0.043)3Sb5,Cs(V0.957Cr0.043)3Sb5,Bulk,,,SC,Type-II,0.8,Ambient,Hexagonal,Kagome,P6/mmm,5.494,5.494,9.320,,,TRUE,10.1016/j.cap.2024.01.011
Cs(V0.95Ti0.05)3Sb5,Cs(V0.95Ti0.05)3Sb5,Bulk,,,SC,Type-II,3.5 K,,Hexagonal,,P6/mmm,,,,,,TRUE,10.1016/j.scib.2024.01.036
CsxFe2Se2,Cs(x)Fe(2-y)Se2,Bulk,,,SC,iron-based,32 K,,,,,,,,,,FALSE,10.1103/PhysRevB.85.140511
Cs0.005WO3,Cs0.005WO3,Bulk,,,SC,Type-II,5.9 K,,Monoclinic,,,,,,12 Oe,3050 Oe,TRUE,10.1016/S0921-4534(01)01104-2
Cesium Tungsten Bronze (x=1/6),Cs0.1667WO3,Bulk,,,SC,,2.5 K,,Hexagonal,Bronze,,,,,,,FALSE,10.1103/PhysRevMaterials.3.064804
Cesium tungsten bronze,Cs0.19WO3,Bulk,,,SC,Type-II,6.7 K,,Hexagonal,tungsten bronze,,,,,,several kilogauss,True,10.1103/PhysRevB.20.3670
Cs0.19WO3,Cs0.19WO3,Bulk,,,SC,Type-II,6.7 K,,Hexagonal,,,,,,,,FALSE,10.1016/S0921-4534(01)01104-2
Cesium tungsten oxide fluoride,Cs0.1WO2.9F0.1,Bulk,,,SC,,,,Hexagonal,hexagonal tungsten bronze,,,,,,,,10.1103/PhysRevB.20.1903
Cesium tungsten bronze,Cs0.20WO3,Bulk,,,SC,Type-II,6.2 K,,Hexagonal,tungsten bronze,,,,,,several kilogauss,True,10.1103/PhysRevB.20.3670
Cesium tungsten bronze,Cs0.21WO3,Bulk,,,SC,Type-II,6.0 K,,Hexagonal,tungsten bronze,,,,,,several kilogauss,True,10.1103/PhysRevB.20.3670
Cesium tungsten bronze,Cs0.23WO3,Bulk,,,SC,Type-II,5.8 K,,Hexagonal,tungsten bronze,,,,,,several kilogauss,True,10.1103/PhysRevB.20.3670
Cesium tungsten bronze,Cs0.24WO3,Bulk,,,SC,Type-II,5.0 K,,Hexagonal,tungsten bronze,,,,,,several kilogauss,True,10.1103/PhysRevB.20.3670
Cesium tungsten bronze,Cs0.25WO3,Bulk,,,SC,Type-II,3.8 K,,Hexagonal,tungsten bronze,,,,,,several kilogauss,True,10.1103/PhysRevB.20.3670
Cesium tungsten bronze,Cs0.26WO3,Bulk,,,SC,Type-II,3.3 K,,Hexagonal,tungsten bronze,,,,,,several kilogauss,True,10.1103/PhysRevB.20.3670
Cesium tungsten bronze,Cs0.28WO3,Bulk,,,SC,Type-II,2.5 K,,Hexagonal,tungsten bronze,,,,,,several kilogauss,True,10.1103/PhysRevB.20.3670
Cesium tungsten bronze,Cs0.30WO3,Bulk,,,SC,Type-II,2.0 K,,Hexagonal,tungsten bronze,,,,,,100 G,True,10.1103/PhysRevB.20.3670
Hexagonal cesium tungsten bronze,Cs0.32WO3,Bulk,,,SC,,~1.5 K,,Hexagonal,hexagonal tungsten bronze,,7.41 Å,7.41 Å,7.60 Å,,,True,10.1103/PhysRevB.9.3220
Cesium Tungsten Bronze (x=1/3),Cs0.3333WO3,Bulk,,,SC,,1 K,,Hexagonal,Bronze,,,,,,,FALSE,10.1103/PhysRevMaterials.3.064804
Cesium tungsten bronze,Cs0.33WO3,Bulk,,,SC,,1.12 K,,Hexagonal,tungsten bronze,,,,,,,True,10.1103/PhysRevLett.43.1607
Cesium tungsten bronze,Cs0.33WO3,Bulk,,,SC,Type-I,1.1 K,,Hexagonal,tungsten bronze,,,,,,100 G,,10.1103/PhysRevB.20.3670
Cs0.34NbS2,Cs0.34NbS2,Bulk,,,SC,Type-II,3.0 K,,2H-NbS2,Trigonal,P63/mmc,3.3452 Å,,18.424 Å,,,TRUE,10.1006/jssc.1993.1105
Cs-Mo-S chevrel phase,Cs0.3MoS2,Bulk,,,SC,s-wave,,,,chevrel phase,,,,,,,,10.1103/PhysRevB.63.024501
Cesium molybdenum disulfide,Cs0.3MoS2,Bulk,,,SC,Type-II,~7 K,,,layered,,,,,,measured up to 110 T,True,10.1103/PhysRevLett.32.709
Cs0.3MoS2,Cs0.3MoS2,Bulk,,,SC,Type-II,~7 K,,,layered,,,,,,measured up to 11 T,True,10.1103/PhysRevLett.32.712
Cs0.60NbS2,Cs0.60NbS2,Bulk,,,SC,Type-II,2.0 K,,2H-NbS2,Trigonal,P63/mmc,3.3539 Å,,18.324 Å,,,TRUE,10.1006/jssc.1993.1105
CsxFe2-ySe2,Cs0.67Fe1.52Se2,Bulk,,,SC,Iron-based,30 K,,,,,,,,,,TRUE,10.1016/j.jcrysgro.2012.01.016
"Cs0.72Fe1.57Se2 (main phase, I4/m, low pressure)",Cs0.72Fe1.57Se2,Bulk,,,SC,iron-based,28.5 K,0.1-10.0 GPa,Tetragonal,ThCr2Si2-type,I4/m,8.8454,8.8454,15.2440,,,TRUE,10.1103/PhysRevB.89.144106
"Cs0.72Fe1.57Se2 (main phase, I4/mmm, high pressure)",Cs0.72Fe1.57Se2,Bulk,,,NSC,iron-based,NSC,10.0-16.7 GPa,Tetragonal,ThCr2Si2-type,I4/mmm,3.6551,3.6551,13.9012,,,TRUE,10.1103/PhysRevB.89.144106
Cs0.72Fe1.71S2,Cs0.72Fe1.71S2,Bulk,,,NSC,,,ambient pressure,,,,3.824,,14.801,,,TRUE,10.1103/PhysRevB.85.054506
Cesium iron selenide,Cs0.748Fe1.626Se2,Bulk,,,SC,iron-based,32 K,ambient,Tetragonal,"ThCr2Si2-type, vacancy-ordered",I4/m,8.8617,8.8617,15.304,,,TRUE,10.1103/PhysRevB.83.132509
CsxFe2-ySe2,Cs0.75Fe1.58Se2,Bulk,,,SC,Iron-based,30 K,,,,,,,,,,TRUE,10.1016/j.jcrysgro.2012.01.016
Cs0.77Fe1.59Se2,Cs0.77Fe1.59Se2,Bulk,,,SC,Iron-based,25K,,,,,,,,,,TRUE,10.1016/j.jmmm.2016.01.003
Cesium iron selenide,Cs0.8(FeSe0.98)2,Bulk,,,SC,iron-based,,ambient,,,,,,,,,FALSE,10.1103/PhysRevB.83.132509
Cs0.8(FeSe0.98)2,Cs0.8(FeSe0.98)2,,,,SC,Iron-based,29.6 K,,,,,,,,,,FALSE,10.1016/j.physc.2011.07.005
Cs0.81Fe1.61Se2,Cs0.81Fe1.61Se2,Bulk,,,SC,iron-based,"30 K (onset), 26.5 K (zero resistance), 25.5 K (shielding)",ambient,Tetragonal,ThCr2Si2-type,I4/mmm,3.9618,3.9618,15.285,,"126 T (H//ab), 43 T (H//c)",TRUE,10.1103/PhysRevB.83.212502
Cesium iron selenide,Cs0.83Fe1.71Se2,Bulk,,,SC,iron-based,28.5 K,ambient,Tetragonal,"122-type, layered",I4/m (no. 87),8.8582 Å,8.8582 Å,15.2873 Å,,,TRUE,10.1103/PhysRevB.83.144410
Cs0.83Fe1.72Se2,Cs0.83Fe1.72Se2,Bulk,,,SC,iron-based,30 K,suppressed near 8 GPa,,,,,,,,,FALSE,10.1103/PhysRevB.89.144106
Cs0.86Fe1.66Se2,Cs0.86Fe1.66Se2,Bulk,,,SC,iron-based,27 K,ambient,Tetragonal,ThCr2Si2-type,I4/mmm,,,,,,FALSE,10.1103/PhysRevB.83.060512
Cs0.86Fe1.66Se2,Cs0.86Fe1.66Se2,Bulk,,,SC,Iron-based,30 K,,Tetragonal,ThCr2Si2-type,I4/mmm,3.9618 Å,,15.285 Å,,,TRUE,10.1016/j.physc.2011.04.009
Cs0.8Fe2Se1.96,Cs0.8Fe2Se1.96,Bulk,,,SC,iron-based,28 K,,,,,,,,,,TRUE,10.1103/PhysRevB.84.052502
Cs0.8Fe2Se1.96,Cs0.8Fe2Se1.96,Bulk,,,SC,Iron-based,27 K,Ambient,Tetragonal,ThCr2Si2-type,I4/mmm,,,,,,FALSE,10.1016/j.physleta.2010.12.070
Cs0.8Fe2Se2,Cs0.8Fe2Se2,Bulk,,,SC,iron-based,,ambient,,,,,,,,,FALSE,10.1103/PhysRevB.85.064509
Cs0.8Fe2Se2,Cs0.8Fe2Se2,Bulk,,,SC,Iron-based,30 K,0 GPa,Tetragonal,,I4/mmm,,,,,,TRUE,10.1016/j.ssc.2011.03.014
Cs0.91Pb0.35Bi3.70Te6.04,Cs0.91Pb0.35Bi3.70Te6.04,Bulk,,,SC,Type-II,3.0 K,,Orthorhombic,,Cmcm,,,,,,TRUE,10.1016/j.jssc.2015.08.050
Cs0.92Pb0.85Bi3.20Te6.03,Cs0.92Pb0.85Bi3.20Te6.03,Bulk,,,SC,Type-II,2.8 K,,Orthorhombic,,Cmcm,,,,,,TRUE,10.1016/j.jssc.2015.08.050
Cs0.93Pb0.78Bi3.23Te6.06,Cs0.93Pb0.78Bi3.23Te6.06,Bulk,,,SC,Type-II,2.9 K,,Orthorhombic,,Cmcm,,,,,,TRUE,10.1016/j.jssc.2015.08.050
Cs0.94Pb0.53Bi3.51Te6.02,Cs0.94Pb0.53Bi3.51Te6.02,Bulk,,,SC,Type-II,3.0 K,,Orthorhombic,,Cmcm,,,,,,TRUE,10.1016/j.jssc.2015.08.050
Cs0.94Pb0.68Bi3.37Te6.01,Cs0.94Pb0.68Bi3.37Te6.01,Bulk,,,SC,Type-II,2.9 K,,Orthorhombic,,Cmcm,,,,,,TRUE,10.1016/j.jssc.2015.08.050
Cs0.94Pb0.99Bi3.00Te6.07,Cs0.94Pb0.99Bi3.00Te6.07,Bulk,,,SC,Type-II,2.7 K,,Orthorhombic,,Cmcm,6.345 Å,28.680 Å,4.377 Å,,,TRUE,10.1016/j.jssc.2015.08.050
Cs0.95Pb0.42Bi3.62Te6.01,Cs0.95Pb0.42Bi3.62Te6.01,Bulk,,,SC,Type-II,3.0 K,,Orthorhombic,,Cmcm,,,,,,TRUE,10.1016/j.jssc.2015.08.050
Cs0.96Pb0.25Bi3.75Te6.04,Cs0.96Pb0.25Bi3.75Te6.04,Bulk,,,SC,Type-II,3.1 K,,Orthorhombic,,Cmcm,6.327 Å,28.648 Å,4.359 Å,,1.5 T,TRUE,10.1016/j.jssc.2015.08.050
CsFe2Se2,Cs1-xFe2-ySe2,Bulk,,,SC,iron-based,30 K,,,,,,,,,,FALSE,10.1103/PhysRevB.92.155139
CsC60,Cs1C60,Thin Film,Monolayer/Bilayer,Graphitized SiC(0001),NSC,,,,,,,,,,,,TRUE,10.1103/PhysRevB.101.085413
CsV3Sb5,Cs1V3Sb5,Bulk,,,SC,,~2 K,,Hexagonal,kagome,P6/mmm,,,,,,,10.1103/PhysRevB.107.155131
CsV3Sb5,Cs1V3Sb5,Bulk,,,SC,,,ambient,,kagome,,,,,,,FALSE,10.1103/PhysRevMaterials.8.074601
CsV3Sb5,Cs1V3Sb5,Bulk,,,SC,,,,,kagome,,,,,,,FALSE,10.1103/PhysRevB.107.155128
CsV3Sb5,Cs1V3Sb5,Bulk,,,SC,,2.5 K,ambient,Hexagonal,kagome,P6/mmm,,,,,,FALSE,10.1103/PhysRevB.105.235134
CsV3Sb5,Cs1V3Sb5,Bulk,,,SC,,0.9–2.7 K,,Hexagonal,Kagome,,,,,,,TRUE,10.1103/PhysRevB.104.045122
CsV3Sb5,Cs1V3Sb5,Bulk,,,SC,,,ambient,Hexagonal,kagome,P6/mmm,,,,,,FALSE,10.1103/PhysRevMaterials.6.074802
CsV3Sb5,Cs1V3Sb5,Bulk,,,SC,,,up to 100 GPa,,kagome,,,,,,,FALSE,10.1103/PhysRevB.103.L220504
"Carbon Disulfide (high-pressure metallic phase, experiment)",CS2,Bulk,,,SC,,4-6 K,50-172 GPa,,,,,,,,,TRUE,10.1103/PhysRevB.91.224108
Cesium Rubidium Fulleride,Cs2.5Rb0.5C60,Bulk,,,SC,High-Tc,30.5 K,1 bar,Cubic,face-centered-cubic,,14.625 Å,,,,,True,10.1103/PhysRevB.49.3619
Cs2C60,Cs2C60,Thin Film,Monolayer/Bilayer,Graphitized SiC(0001),NSC,,,,,,,,,,,,TRUE,10.1103/PhysRevB.101.085413
Cs2Cr3As3,Cs2Cr3As3,Bulk,,,SC,Type-II,,,Hexagonal,quasi-one-dimensional (Q1D) double-wall subnanotube,,,,,,,FALSE,10.1103/PhysRevB.100.155108
Cs2Cr3As3,Cs2Cr3As3,,,,SC,,,,,,,,,,,,FALSE,10.1103/PhysRevB.92.020508
Cs2Cr3As3,Cs2Cr3As3,Bulk,,,SC,,2.2 K,ambient pressure,Hexagonal,quasi-one-dimensional,P-6m2 (No. 187),10.6050,10.6050,4.2478,,,,10.1103/PhysRevMaterials.5.064402
Cs2Cr3As3,Cs2Cr3As3,Polycrystalline,,,SC,,< 1.6 K,,,chains in a triangular lattice,,,,,,,TRUE,10.1103/PhysRevB.93.174508
Cs2Cr3As3,Cs2Cr3As3,Bulk,,,SC,,2.2 K,,,Double-walled subnanotube,,,,,,,FALSE,10.1103/PhysRevB.91.180404
Cs2Cr3As3,Cs2Cr3As3,Bulk,,,SC,Type-II,,ambient,Hexagonal,quasi-one-dimensional,,,,,,,FALSE,10.1103/PhysRevMaterials.5.L021801
Cs2Cr3As3,Cs2Cr3As3,Bulk,,,SC,Quasi-one-dimensional,,ambient,,,,,,,,,TRUE,10.1103/PhysRevB.96.134116
Cs2Cr3As3,Cs2Cr3As3,Bulk,,,SC,Type-II,2.2 K,ambient pressure,Hexagonal,quasi-one-dimensional,P-6m2 (No. 187),,,,,,FALSE,10.1103/PhysRevMaterials.2.034803
Cs2Cr3As3,Cs2Cr3As3,Bulk,,,SC,Unconventional,1.2 K,Ambient,,,,,,,,,FALSE,10.1103/PhysRevLett.123.047001
Cs2Cr3As3,Cs2Cr3As3,Bulk,,,SC,Unconventional,,ambient pressure,Hexagonal,"quasi-one-dimensional, noncentrosymmetric hexagonal lattice",D3h (point group),,,,,,TRUE,10.1103/PhysRevB.94.205129
A2Cr3As3 (A=Cs),Cs2Cr3As3,Bulk,,,SC,,,,,quasi-1D,,,,,,,FALSE,10.1103/PhysRevB.97.134524
Cs2Cr3As3,Cs2Cr3As3,Bulk,,,SC,Unconventional,,ambient pressure,,quasi-one-dimensional,,,,,,,FALSE,10.1103/PhysRevLett.115.147002
Cesium Chromium Arsenide,Cs2Cr3As3,Bulk,,,SC,,2.2 K,,,quasi-one-dimensional,,,,,,,FALSE,10.1103/PhysRevB.92.134505
Cs2Cr3As3,Cs2Cr3As3,Bulk,,,SC,Type-II,2.2 K,ambient pressure,Hexagonal,quasi-one-dimensional (Q1D),P-6m2,,,,,,FALSE,10.1103/PhysRevB.100.214512
Cesium Chromium Arsenide,Cs2Cr3As3,,,,SC,,2.2 K,0 kbar,,,,,,,,,FALSE,10.1103/PhysRevB.91.020507
Cesium copper chloride,Cs2CuCl4,Bulk,,,Quantum magnet,,NSC,,,,,,,,,,FALSE,10.1103/PhysRevLett.101.187205
Cs2CuCl4,Cs2CuCl4,,,,NSC,,,,,triangular and kagomé lattices,,,,,,,FALSE,10.1103/PhysRevLett.95.177001
CS2H10 (Cmc21 phase),CS2H10,Bulk,,,SC,High-Tc,155 K,150 GPa,Orthorhombic,,Cmc21,,,,,,FALSE,10.1103/PhysRevB.105.094108
Cs₂Mo₁₂Se₁₄,Cs2Mo12Se14,Bulk,,,SC,Type-II,4.5 K,,Hexagonal,Mo₆Se₈ cluster chains,,,,,"μ₀Hc₁⊥(0) ≈ 0.42±0.06 mT, μ₀Hc₁∥(0) ≈ 4.5±0.5 mT","μ₀Hc₂⊥*(0) = 30 T, μ₀Hc₂∥*(0) = 12.7 T",True,10.1103/PhysRevB.52.4481
Cs2Mo3As3,Cs2Mo3As3,Bulk,,,SC,Type-II,,ambient,Hexagonal,quasi-one-dimensional,,,,,,,FALSE,10.1103/PhysRevMaterials.5.L021801
Cs2Mo3As3,Cs2Mo3As3,,,,SC,,about 11 K,,,,,,,,,,FALSE,10.1103/PhysRevMaterials.6.045003
Cs2Mo3As3,Cs2Mo3As3,Bulk,,,SC,Type-II,11.5 K,,,,,,,,,,FALSE,10.1016/j.scib.2018.06.011
Cesium rubidium fulleride,Cs2RbC60,Bulk,,,SC,High-Tc,,,,,,,,,,,True,10.1103/PhysRevLett.74.1649
Cesium rubidium fulleride,Cs2RbC60,Bulk,,,SC,High-Tc,,,Cubic,face-centered-cubic,,,,,,,,10.1103/PhysRevB.57.1226
Cesium Rubidium Fulleride,Cs2RbC60,Bulk,,,SC,High-Tc,33 K,,Cubic,face-centered-cubic,,,,,,,,10.1103/PhysRevB.49.3619
Cs2RbC60,Cs2RbC60,Bulk,,,SC,,33 K,,Cubic,face-centered cubic,,,,,,,,10.1103/PhysRevB.60.16186
Cesium rubidium fulleride,Cs2RbC60,Bulk,,,SC,High-Tc,33 K,,Cubic,fcc,,,,,,,True,10.1103/PhysRevB.54.R6853
Cs2RbC60,Cs2RbC60,Bulk,,,SC,Type-II,33 K,,Face-centered cubic,,,1.4555 nm,,,,,TRUE,10.1016/S0008-6223(03)00063-0
Cs2RbC60,Cs2RbC60,Bulk,,,SC,High-Tc,33,,Face-centered cubic,,,14.455,14.455,14.455,,,FALSE,10.1016/j.ssc.2007.02.012
Cs2RbC60,Cs2RbC60,Bulk,,,SC,High-Tc,33,,Face-centered cubic,Cubic,,14.555,,,,,FALSE,10.1016/j.physc.2019.02.001
Cs3.2C60,Cs3.2C60,Bulk,,,NSC,,No superconducting transition observed up to 6.9 kbar,6.9 kbar,Orthorhombic,body-centered-orthorhombic,Immm,,,,,,True,10.1103/PhysRevB.65.235425
Cs3.3C60,Cs3.3C60,Bulk,,,NSC,,No superconducting transition observed up to 10.6 kbar,10.6 kbar,Orthorhombic,body-centered-orthorhombic,Immm,,,,,,True,10.1103/PhysRevB.65.235425
Cs3.5C60,Cs3.5C60,Bulk,,,NSC,,No superconducting transition observed up to 8.1 kbar,8.1 kbar,Orthorhombic,body-centered-orthorhombic,Immm,11.837 Å,12.174 Å,11.456 Å,,,True,10.1103/PhysRevB.65.235425
Cs3Ba3C60,Cs3Ba3C60,Bulk,,,NSC,,,ambient pressure,Cubic,body-centered-cubic,Im-3,11.47 Å,11.47 Å,11.47 Å,,,True,10.1103/PhysRevB.57.13395
Cs₃C₆₀,Cs3C60,,,,SC,Type-II,,,,,,,,,,,,10.1103/PhysRevLett.72.3092
Cs3C60,Cs3C60,Bulk,,,SC,High-Tc,40 K,under pressure,,,,,,,,,,10.1103/PhysRevB.56.14703
Cs₃C₆₀,Cs3C60,Bulk,,,SC,High-Tc,40 K,,,,,,,,,,,10.1103/PhysRevB.65.155421
Cesium-doped fullerene,Cs3C60,Bulk,,,SC,High-Tc,30 K,,Cubic,fcc,,14.24 Å,,,,,,10.1103/PhysRevB.46.603
Cs₃C₆₀,Cs3C60,Bulk,,,SC,High-Tc,,,Cubic,fcc,Fm-3m,,,,,,,10.1103/PhysRevLett.78.3725
Cesium-doped C₆₀,Cs3C60,Bulk,,,SC,High-Tc,40 K,,,,,,,,,,,10.1103/PhysRevLett.81.697
Cesium-intercalated fullerite,Cs3C60,Bulk,,,SC,High-Tc,≥30 K,,Cubic,fcc,,,,,,,,10.1103/PhysRevLett.68.526
Cs3C60,Cs3C60,Bulk,,,SC,Type-II,,hydrostatic pressure,,,,,,,,,,10.1103/PhysRevB.52.483
Cs3C60,Cs3C60,,,,SC,,,,,,,,,,,,,10.1103/PhysRevB.52.R8700
A₃C₆₀ (A = Cs),Cs3C60,Bulk,,,SC,Type-I,,,,,,,,,,,,10.1103/PhysRevB.52.10364
Cesium-doped fullerene,Cs3C60,Bulk,,,SC,High-Tc,20-30 K,,,,,,,,,,,10.1103/PhysRevLett.72.2931
Cesium fulleride,Cs3C60,Bulk,,,SC,High-Tc,,,,,,,,,,,,10.1103/PhysRevB.51.5943
Cs3C60,Cs3C60,Bulk,,,SC,High-Tc,,,Cubic,face-centered-cubic,,,,,,,,10.1103/PhysRevB.49.7048
Cesium fulleride,Cs3C60,Bulk,,,SC,High-Tc,,,Cubic,face-centered-cubic,,~10 Å,~10 Å,~10 Å,,,,10.1103/PhysRevB.51.3031
Cesium-doped C60,Cs3C60,Bulk,,,SC,High-Tc,30 K,,,fcc,,,,,,,,10.1103/PhysRevB.45.8213
Cs3C60,Cs3C60,Bulk,,,SC,High-Tc,,,fcc,fullerite,,,,,,,,10.1103/PhysRevB.48.3491
Cesium-doped fullerene,Cs3C60,Bulk,,,SC,High-Tc,,under pressure,,,,,,,,,,10.1103/PhysRevLett.83.620
Cs3C60,Cs3C60,Bulk,,,SC,High-Tc,,,Cubic,fcc,,,,,,,,10.1103/PhysRevB.59.10536
Cesium fulleride,Cs3C60,Bulk,,,SC,fullerene,40 K,14.3 kbar,Orthorhombic,body-centered orthorhombic,Immm,11.8 Å,11.32 Å,11.40 Å,,,True,10.1103/PhysRevB.62.5366
Cs3C60,Cs3C60,Bulk,,,SC,High-Tc,40 K,,,,,,,,,,,10.1103/PhysRevB.52.14935
Cs3C60,Cs3C60,Bulk,,,SC,High-Tc,40 K at 12.1 kbar,12.1 kbar,Orthorhombic/Cubic,body-centered-orthorhombic (bco) and A15,"Immm (bco), Pm3n (A15)",11.843 Å,12.220 Å,11.464 Å,,,True,10.1103/PhysRevB.65.235425
Cs3C60,Cs3C60,Bulk,,,SC,High-Tc,40 K under hydrostatic pressure,hydrostatic pressure,,,,,,,,,,10.1103/PhysRevB.53.R8836
Cesium-doped fulleride,Cs3C60,Bulk,,,SC,High-Tc,,,Cubic,fcc,,,,,,,,10.1103/PhysRevB.52.3083
Cs3C60,Cs3C60,Bulk,,,SC,Type-II,38 K,,Cubic,fcc,Fm-3,14.6 Å,,,,,,10.1103/PhysRevB.45.5114
A15 Cs3C60,Cs3C60,Bulk,,,SC,High-Tc/organic/alkali-doped fulleride,~40 K,,Cubic,A15,,,,,,,FALSE,10.1103/PhysRevB.103.235145
Cs3C60,Cs3C60,Bulk,,,Mott insulator,,,,,fulleride,,,,,,,FALSE,10.1103/PhysRevB.96.064515
fcc-Cs3C60 (VSCopt-P),Cs3C60,Bulk,,,SC,,35 K,7 kbar,Cubic,face-centered cubic (fcc),Fm-3m (lowered to Fm-3 in calculation),14.500,14.500,14.500,,,TRUE,10.1103/PhysRevB.85.155452
fcc-Cs3C60 (VMIT),Cs3C60,Bulk,,,SC,,26 K,2 kbar,Cubic,face-centered cubic (fcc),Fm-3m (lowered to Fm-3 in calculation),14.640,14.640,14.640,,,TRUE,10.1103/PhysRevB.85.155452
fcc-Cs3C60 (VAFI),Cs3C60,Bulk,,,NSC,,0 K,0 kbar,Cubic,face-centered cubic (fcc),Fm-3m (lowered to Fm-3 in calculation),14.762,14.762,14.762,,,TRUE,10.1103/PhysRevB.85.155452
A15-Cs3C60 (VSChigh-P),Cs3C60,Bulk,,,SC,,35 K,15 kbar,Cubic,A15,,11.450,11.450,11.450,,,TRUE,10.1103/PhysRevB.85.155452
A15-Cs3C60 (VSCopt-P),Cs3C60,Bulk,,,SC,,38 K,7 kbar,Cubic,A15,,11.570,11.570,11.570,,,TRUE,10.1103/PhysRevB.85.155452
A15-Cs3C60 (VMIT),Cs3C60,Bulk,,,SC,,32 K,3 kbar,Cubic,A15,,11.650,11.650,11.650,,,TRUE,10.1103/PhysRevB.85.155452
A15-Cs3C60 (VAFI),Cs3C60,Bulk,,,NSC,,0 K,0 kbar,Cubic,A15,,11.783,11.783,11.783,,,TRUE,10.1103/PhysRevB.85.155452
Cs3C60,Cs3C60,Bulk,,,SC,,20-40 K,,,,,,,,,,,10.1103/PhysRevLett.129.066403
Cesium Fulleride,Cs3C60,Bulk,,,SC,doped C60,38 K,under pressure,,,,,,,,,FALSE,10.1103/PhysRevLett.114.247201
Cs3C60 (A15 polymorph),Cs3C60,Bulk,,,SC,,38 K,7 kbar,Cubic,A15 (bcc-derived),,,,,,,TRUE,10.1103/PhysRevLett.101.136404
"Cs3C60 (A15 polymorph, ambient pressure)",Cs3C60,Bulk,,,NSC,,,ambient,Cubic,A15 (bcc-derived),,,,,,,TRUE,10.1103/PhysRevLett.101.136404
"Cs3C60 (fcc polymorph, ambient pressure)",Cs3C60,Bulk,,,NSC,,,ambient,Cubic,fcc,,,,,,,TRUE,10.1103/PhysRevLett.101.136404
Cesium Fulleride,Cs3C60,Bulk,,,SC,,40 K,,,,,,,,,,FALSE,10.1103/PhysRevB.84.104506
Cesium-doped fulleride,Cs3C60,Bulk,,,SC,molecular/unconventional/s-wave,about 40 K,,Cubic,face-centered cubic (FCC) and body-centered cubic (BCC),,,,,,,FALSE,10.1103/PhysRevB.100.155106
Cesium-doped fullerene,Cs3C60,,,,SC,,,,,,,,,,,,FALSE,10.1103/PhysRevLett.130.216004
Cs3C60,Cs3C60,Bulk,,,SC,High-Tc/organic,38 K,,Cubic,A15,,,,,,,,10.1103/PhysRevLett.111.056401
Cesium-doped fullerene,Cs3C60,Bulk,,,SC,Type-II,,,Cubic,fulleride,Fm-3m,,,,,,FALSE,10.1103/PhysRevB.72.092511
A15-Cs3C60,Cs3C60,Bulk,,,SC,High-Tc,40 K,6.5(5) kbar,Cubic,A15,,,,,,,TRUE,10.1103/PhysRevLett.104.256402
fcc-Cs3C60,Cs3C60,Bulk,,,SC,High-Tc,40 K,3.5(5) kbar,Cubic,face-centered cubic,,,,,,,TRUE,10.1103/PhysRevLett.104.256402
Cs3C60,Cs3C60,Bulk,,,SC,,40 K,15 kbar,,Fulleride,,,,,,,TRUE,10.1103/PhysRevB.101.184521
Cs3C60,Cs3C60,Bulk,,,SC,Alkali-doped fulleride,,,Cubic,,,,,,,,,10.1103/PhysRevMaterials.3.104801
Cs3C60,Cs3C60,Thin Film,Monolayer/Bilayer,Graphitized SiC(0001),NSC,,,,,,,,,,,,TRUE,10.1103/PhysRevB.101.085413
Cs3C60 (bulk),Cs3C60,Bulk,,,SC,High-Tc,,,Cubic,fcc,,,,,,,FALSE,10.1103/PhysRevB.101.085413
Cs3C60 (7 GPa),Cs3C60,Bulk,,,SC,,35 K,7 GPa,Cubic,face-centered cubic,,14.500,14.500,14.500,,,FALSE,10.1103/PhysRevB.92.245108
Cs3C60 (2 GPa),Cs3C60,Bulk,,,SC,,26 K,2 GPa,Cubic,face-centered cubic,,14.640,14.640,14.640,,,FALSE,10.1103/PhysRevB.92.245108
Cs3C60 (0 GPa),Cs3C60,Bulk,,,NSC,,,0 GPa,Cubic,face-centered cubic,,14.762,14.762,14.762,,,FALSE,10.1103/PhysRevB.92.245108
Cs3C60 (under pressure),Cs3C60,,,,SC,,,,,,,,,,,,FALSE,10.1103/PhysRevB.82.045402
Cs3C60,Cs3C60,Bulk,,,SC,High-Tc,40K,15 kbar,,,,,,,,,TRUE,10.1016/0038-1098(94)00787-X
Cs3C60,Cs3C60,Bulk,,,SC,Type-II,47 K,,fcc,,,,,,,,FALSE,10.1016/0921-4534(92)90936-7
Cs3C60,Cs3C60,Bulk,,,SC,Unconventional,35 K,7 kbar,Cubic,Face-centered cubic (fcc),,14.76151 Å,14.76151 Å,14.76151 Å,,,FALSE,10.1016/j.jpcs.2019.03.017
Cs3C60,Cs3C60,Bulk,,,SC,High-Tc,29 K,,,,,,,,,,TRUE,10.1016/0038-1098(92)90905-O
Cs3C60,Cs3C60,Bulk,,,SC,High-Tc,35,,Face-centered cubic,Cubic,,14.761,,,,,FALSE,10.1016/j.physc.2019.02.001
Cs3C60,Cs3C60,Bulk,,,SC,Type-II,38 K,7 kbar,A15,Cubic,,11.78 Å,,,,,FALSE,10.1016/j.physc.2015.02.013
Cs3C60,Cs3C60,Bulk,,,SC,Type-II,38-40 K,,,,,,,,,,FALSE,10.1016/j.carbon.2022.10.076
Cs3C60,Cs3C60,Bulk,,,SC,High-Tc,40 K,,Body-centered orthorhombic,,,,,,,,FALSE,10.1016/j.theochem.2004.08.051
Cs3C60,Cs3C60,Bulk,,,SC,High-Tc,35 K,7 kbar,fcc,,,,,,,,FALSE,10.1016/j.physc.2018.12.001
Cs3C60,Cs3C60,Bulk,,,SC,Type-II,0.0,0.00,fcc,fcc,,14.756,14.756,14.756,,,TRUE,10.1016/j.physc.2017.12.005
Cs3C60,Cs3C60,Bulk,,,SC,High-Tc,38 K,,,,,,,,,,FALSE,10.1016/j.physc.2009.04.003
Cs3C60,Cs3C60,Bulk,,,SC,Type-II,40 K,15 kbar,Body Centered Tetragonal,BCT,,,,,,,TRUE,10.1016/j.physc.2015.02.014
Cs3C60,Cs3C60,Bulk,,,SC,Type-II,38 K,,Cubic A15,,Pm-3n,,,,,,FALSE,10.1016/j.carbon.2022.03.065
Cs3C60,Cs3C60,Bulk,,,SC,Type-II,35,,fcc,fcc,,14.761,14.761,14.761,,,FALSE,10.1016/j.physc.2015.02.048
Cs3C60,Cs3C60,Bulk,,,SC,High-Tc,40 K,,,,,,,,,,TRUE,10.1016/S0921-4526(00)00787-0
Cs3C60,Cs3C60,Bulk,,,SC,High-Tc,38,,,,,,,,,,FALSE,10.1016/j.materresbull.2012.10.033
Cesium fulleride with ammonia,Cs3C60(NH3)0.1,Bulk,,,SC,fullerene,,,Orthorhombic,body-centered orthorhombic,Immm,,,,,,True,10.1103/PhysRevB.62.5366
Cs4C60,Cs4C60,Bulk,,,NSC,,,,Orthorhombic,,,,,,,,,10.1103/PhysRevLett.83.2258
Cs4C60,Cs4C60,Bulk,,,NSC,,,,,,,,,,,,,10.1103/PhysRevB.61.14204
bco-Cs4C60,Cs4C60,Bulk,,,NSC,,,,Orthorhombic,body centered orthorhombic,,,,,,,TRUE,10.1103/PhysRevLett.104.256402
Cs4C60,Cs4C60,Thin Film,Bilayer,Graphitized SiC(0001),NSC,,,,,,,,,,,,TRUE,10.1103/PhysRevB.101.085413
Cs8(Al0.4Ge0.6)46,Cs8(Al0.4Ge0.6)46,Bulk,,,SC,,4 K,5.5 GPa,Clathrate type-I,Cubic,Pm3̄n (No. 223),1.087 nm,,,,,TRUE,10.1016/j.physc.2013.03.053
CsBa2C60,CsBa2C60,Bulk,,,NSC,,No superconductivity down to 0.5 K,,Cubic,face-centered cubic,Fm-3m or Fm-3,,,,,,True,10.1103/PhysRevB.54.11981
CsBa2C60,CsBa2C60,Bulk,,,NSC,,<0.5 K,,cubic,face-centered cubic,Fm-3m,,,,,,True,10.1103/PhysRevLett.77.167
CsBaB6C6,CsBaB6C6,Bulk,,,SC,conventional,82 K,10 GPa,Cubic,bcc clathrate,,,,,,,FALSE,10.1103/PhysRevB.105.064516
CsBi0.5C4,CsBi0.5C4,Bulk,,,NSC,,,,,graphite intercalation compound,,,,7.3 Å,,,True,10.1103/PhysRevB.37.1711
CsBi1.0C4,CsBi1.0C4,Bulk,,,NSC,,,,,graphite intercalation compound,,,,8.14 Å,,,True,10.1103/PhysRevB.37.1711
CsBi₂,CsBi₂,Bulk,,,SC,,4.8 K,,,Laves phase,,,,,,,TRUE,Handbook of SC
CsBi₂,CsBi₂,Bulk,,,SC,,,,,,,9.726 Å,,4.75 Å,,,TRUE,Handbook of SC
CsC₆₀,CsC60,Bulk,,,NSC,,,,Orthorhombic,,,,,,,,,10.1103/PhysRevB.54.17486
CsC60,CsC60,Bulk,,,NSC,,,,,,,,,,,,,10.1103/PhysRevB.56.6627
Cs-doped C60,CsC60,Bulk,,,SC,High-Tc,29 K,,,,,,,,,,,10.1016/0379-6779(93)90098-H
Graphite intercalated with cesium,CsC8,Bulk,,,SC,,0.2-0.5 K,,,,,,,,,,,10.1103/PhysRevLett.86.2416
Cesium graphite intercalation compound,CsC8,Bulk,,,SC,,<1 K,ambient pressure,,Graphite intercalation compound (GIC),,,,,,,TRUE,10.1103/PhysRevB.108.214507
Cesium-intercalated graphite,CsC8,Bulk,,,SC,,< 2 K,,,Graphite intercalation compound,,,,,,,FALSE,10.1103/PhysRevB.74.184519
CsCa2Fe4As4F2,CsCa2Fe4As4F2,,,,SC,iron-based,,,,quasi-two-dimensional layered,,,,,,,FALSE,10.1103/PhysRevB.106.014523
CsCa2Fe4As4F2,CsCa2Fe4As4F2,Bulk,,,SC,iron-based,28-29 K,ambient pressure,,intergrowth of AFe2As2 and CaFeAsF layers,,,,32.363(1) Å,,>30 T,TRUE,10.1103/PhysRevB.97.060506
CsCa2Fe4As4F2,CsCa2Fe4As4F2,Bulk,,,SC,iron-based,28.9 K,,,,,,,,,,FALSE,10.1103/PhysRevLett.125.117002
CsCa2Fe4As4F2,CsCa2Fe4As4F2,Bulk,,,SC,iron-based,,,,12442-type,,,,,,,FALSE,10.1103/PhysRevMaterials.4.104801
CsCa2Fe4As4F2,CsCa2Fe4As4F2,Bulk,,,SC,iron-based,29 K,ambient,,intergrowth of 122-type and 1111-type (double FeAs layers between Ca2F2 layers),,,,,,,TRUE,10.1103/PhysRevB.111.L081110
CsCa2Fe4As4F2,CsCa2Fe4As4F2,Bulk,,,SC,iron-based,28.5 K,,,"12442-type, quasi-two-dimensional",,,,,,"extremely high (no value, see ref [7])",TRUE,10.1103/PhysRevB.105.104512
CsCa2Fe4As4F2,CsCa2Fe4As4F2,,,,SC,iron-based,,,,bilayer FeAs blocks separated by insulating Ca2F2 blocks,,,,,,,FALSE,10.1103/PhysRevB.101.224508
CsCa2Fe4As4F2,CsCa2Fe4As4F2,Bulk,,,SC,iron-based,,,,12442-type,,,,,,,FALSE,10.1103/PhysRevB.109.014506
CsCa2Fe4As4F2,CsCa2Fe4As4F2,Bulk,,,SC,Iron-based,28.2K,,Tetragonal,Body centered,I4/mmm,3.8807,3.8807,32.3630,,,TRUE,10.1016/j.commatsci.2020.109802
AB,CsCl type,Bulk,,,SC,,,,Cubic,CsCl,Pm3̄m,,,,,,TRUE,Handbook of SC
CSeH6,CSeH6,Bulk,,,SC,,80.6-150 K,high pressures,,,,,,,,,FALSE,10.1103/PhysRevResearch.7.013049
CsEuFe4As4,CsEuFe4As4,Bulk,,,SC,iron-based,35 K,ambient pressure,Tetragonal,1144-type,,,,,,,FALSE,10.1103/PhysRevB.103.195135
CsEuFe4As4,CsEuFe4As4,Bulk,,,SC,iron-based,mid-30 K,,,,,,,,,,FALSE,10.1103/PhysRevB.99.180502
CsEuFe4As4,CsEuFe4As4,Bulk,,,SC,Iron-based,35.2 K,,Primitive Tetragonal,1144-type,P4/mmm (No. 123),3.9002 Å,,13.6285 Å,,,TRUE,10.1007/s11434-016-1139-2
CsEuFe4As4,CsEuFe4As4,Bulk,,,SC,Iron-based,35.1-35.2 K,,Layered,Tetragonal,P4/nmm,,,,,,FALSE,10.1016/j.jpcs.2019.109137
CSe₂,CSe₂,Bulk,,,SC,,7.3 K,,,hP,,,,,,,TRUE,Handbook of SC
CsFe2-ySe2,CsFe2-ySe2,Bulk,,,SC,iron-based,40 K or higher,,,layered,,,,,,,,10.1103/PhysRevB.91.041112
CsFe2As2,CsFe2As2,Bulk,,,SC,iron-based,,ambient,Tetragonal,,,,,,,,TRUE,10.1103/PhysRevLett.125.187001
CsFe2As2,CsFe2As2,Bulk,,,SC,iron-based,<4 K,ambient,Tetragonal,ThCr2Si2-type,I4/mmm,,,,,,FALSE,10.1103/PhysRevB.79.224519
CsFe2As2,CsFe2As2,Bulk,,,SC,iron-based,,,,,,,,,,,FALSE,10.1103/PhysRevB.94.100504
Cesium iron arsenide,CsFe2As2,Bulk,,,SC,iron-based,,ambient,Tetragonal,,,,,,,,TRUE,10.1103/PhysRevB.97.115110
CsFe2As2,CsFe2As2,Bulk,,,SC,iron-based,,,,,,,,,,,FALSE,10.1103/PhysRevB.97.060506
Cesium iron arsenide,CsFe2As2,Bulk,,,SC,iron-based,2.2 K,ambient,,,,,,,,,TRUE,10.1103/PhysRevB.94.024508
CsFe2As2,CsFe2As2,Bulk,,,SC,iron-based,1.8 K,ambient,,ThCr2Si2-type,,,,15.13,,1.65 T,TRUE,10.1103/PhysRevB.87.214509
CsFe2As2,CsFe2As2,,,,SC,iron-based,,,,,,,,,,,FALSE,10.1103/PhysRevB.101.054519
CsFe2As2,CsFe2As2,Bulk,,,SC,iron-based,2.1 K,ambient,Tetragonal,,,,,,,1.2 T,TRUE,10.1103/PhysRevB.98.024505
CsFe2As2,CsFe2As2,Bulk,,,SC,iron-based,1.8 K,ambient,,,,,,,,,,10.1103/PhysRevB.100.020507
Cesium Iron Arsenide,CsFe2As2,Bulk,,,SC,iron-based,,ambient,,,,,,,,,FALSE,10.1103/PhysRevB.97.064509
CsFe2As2,CsFe2As2,Bulk,,,SC,iron-based,"1.8 K (at P=0), 0.7 K (at Pc)","0 kbar, 14 kbar",,ThCr2Si2-type,,3.89,,15.07,,,TRUE,10.1103/PhysRevB.91.054511
Cesium iron arsenide (single crystal),CsFe2As2,Single Crystal,,,SC,iron-based,1.8 K,,,,,,,,,1.40 T,FALSE,10.1103/PhysRevB.91.024502
Cesium iron arsenide (polycrystal),CsFe2As2,Polycrystal,,,SC,iron-based,2.2 K,,,,,,,,,,FALSE,10.1103/PhysRevB.91.024502
CsFe2As2,CsFe2As2,Bulk,,,SC,iron-based,1.8 K,ambient,Tetragonal,ThCr2Si2-type,I4/mmm,3.89,3.89,15.06,,,TRUE,10.1103/PhysRevB.95.165129
CsFe2As2,CsFe2As2,Bulk,,,SC,iron-based,2.6 K (at 0 GPa),0-1.5 GPa,,,,,,,,,FALSE,10.1103/PhysRevB.90.094511
CsFe2As2,CsFe2As2,Bulk,,,SC,iron-based,,,Tetragonal,,,,,,,,TRUE,10.1103/PhysRevB.99.235147
Cesium Iron Arsenide,CsFe2As2,,,,SC,iron-based,,,,,,,,,,,FALSE,10.1103/PhysRevB.89.220509
CsFe2As2,CsFe2As2,Bulk,,,SC,Iron-based,2.6 K,,Tetragonal,ThCr2Si2-type,I4/mmm,3.88,,15.13,,,FALSE,10.1016/j.ssc.2010.12.039
CsFe2As2,CsFe2As2,Bulk,,,SC,Iron-based,2.6 K,,122,Tetragonal,,,,,,,TRUE,10.1016/j.physc.2009.10.096
CsFe2As2,CsFe2As2,,,,SC,Iron-based,2.6 K,,,,,,,,,,FALSE,10.1016/j.physc.2009.11.103
CsFe2As2,CsFe2As2,Bulk,,,SC,Iron-based,2.6 K,,ThCr2Si2-type,Tetragonal,,,,,,,FALSE,10.1016/j.physc.2009.12.040
CsFe2As2,CsFe2As2,Bulk,,,SC,Iron-based,2 K,,Tetragonal,Layered,I 4 / mmm,0.38894 nm,0.38894 nm,1.50108 nm,,,FALSE,10.1016/j.commatsci.2018.09.052
CsFe2S3,CsFe2S3,Bulk,,,NSC,iron-based,,,Orthorhombic,ladder,Cmcm,,,,,,FALSE,10.1103/PhysRevB.102.035104
CsFe2Se2,CsFe2Se2,Bulk,,,SC,iron-based/High-Tc,30-65 K,,Tetragonal,,,,,,,,,10.1103/PhysRevB.103.165105
CsFe2Se2,CsFe2Se2,,,,SC,iron-based,,,,,,,,,,,FALSE,10.1103/PhysRevB.89.245134
CsFe2Se2,CsFe2Se2,,,,SC,iron-based,more than 40 K,,,,,,,,,,,10.1103/PhysRevX.1.011009
CsFe2Se2,CsFe2Se2,Bulk,,,SC,Iron-based,27 K,,,,,,,,,,FALSE,10.1016/j.jmmm.2012.02.071
CsFe2Se3,CsFe2Se3,Bulk,,,NSC,iron-based,,,Orthorhombic,ladder,Cmcm,,,,,,FALSE,10.1103/PhysRevB.102.035104
Cesium Iron Selenide,CsFe2Se3,Bulk,,,NSC,iron-based,,,,ladder-type,,,,,,,FALSE,10.1103/PhysRevLett.115.246402
Cesium Iron Selenide,CsFe2Se3,Bulk,,,NSC,iron-based,,,,ladder,,,,,,,,10.1103/PhysRevB.92.054515
CsFe2Te3,CsFe2Te3,Bulk,,,NSC,iron-based,,,Orthorhombic,ladder,Cmcm,,,,,,FALSE,10.1103/PhysRevB.102.035104
,CSH,Bulk,,,SC,High-Tc,Room Temperature,High Pressure,,,,,,,,,FALSE,10.1016/j.physc.2021.1353916
Carbonaceous Sulfur Hydride,CSH,Bulk,,,SC,High-Tc,Room Temperature,,,,,,,,,,FALSE,10.1016/j.physc.2021.1353896
Carbonaceous Sulfur Hydride,CSH,Bulk,,,SC,High-Tc,287 K,267 GPa,,,,,,,,,TRUE,10.1016/j.ssc.2021.114295
CSH3 (R-3m phase),CSH3,Bulk,,,SC,High-Tc,"36 K (μ*=0.10), 33 K (μ*=0.13)",100 GPa,Trigonal,,R-3m,4.292,4.292,8.447,,,FALSE,10.1103/PhysRevB.105.094108
CSH3 (Pbcm phase),CSH3,Bulk,,,SC,High-Tc,"98 K (μ*=0.10), 87 K (μ*=0.13)",250 GPa,Orthorhombic,,Pbcm,4.492,5.607,2.593,,,FALSE,10.1103/PhysRevB.105.094108
CSH3 (Pmmn phase),CSH3,Bulk,,,SC,High-Tc,"63 K (μ*=0.10), 53 K (μ*=0.13)",250 GPa,Orthorhombic,,Pmmn,3.487,2.546,3.634,,,FALSE,10.1103/PhysRevB.105.094108
CSH48,CSH48,Bulk,,,SC,,80.6-150 K,high pressures,,,,,,,,,FALSE,10.1103/PhysRevResearch.7.013049
Carbonaceous Sulfur Hydride,CSH7,Bulk,,,SC,High-Tc,"67.43 K (PBE, μ*=0.10), 43.36 K (PBE, μ*=0.15), 147.40 K (vdW-DF2, μ*=0.10), 122.78 K (vdW-DF2, μ*=0.15), 73.94 K (vdW-DF3-opt2, μ*=0.10), 74.72 K (vdW-DF-cx, μ*=0.10), 81.13 K (rVV10, μ*=0.10), 104.75 K (vdW-DF, μ*=0.10)",270 GPa,Trigonal,CH4 intercalated SH3 lattice,R3m,,,,,,FALSE,10.1103/PhysRevB.105.024512
CSH7,CSH7,Bulk,,,SC,,181 K,100 GPa,,,,,,,,,FALSE,10.1103/PhysRevResearch.7.013049
CSH8,CSH8,Bulk,,,SC,High-Tc,287 K,267 GPa,,,,,,,,,FALSE,10.1016/j.rinp.2022.106042
CSH8,CSH8,Bulk,,,SC,High-Tc,287 K,267 GPa,,,,,,,,,FALSE,10.1016/j.rinp.2022.105656
CsMn6Bi5,CsMn6Bi5,Bulk,,,SC,Unconventional,7.8 K,11.6 GPa,Monoclinic,Quasi-one-dimensional,C2/m,23.6338,4.6189,13.8948,,"22.9 T (at 13.3 GPa), 23.8 T (at 17.0 GPa)",TRUE,10.1103/PhysRevB.106.214515
"CsMn6Bi5 (high pressure, non-superconducting)",CsMn6Bi5,Bulk,,,NSC,,,>= 27 GPa,Monoclinic,Quasi-one-dimensional,C2/m,,,,,,TRUE,10.1103/PhysRevB.106.214515
CsNi2Se2,CsNi2Se2,Bulk,,,SC,,,,,,,,,,,,FALSE,10.1103/PhysRevB.97.014514
CsOH_aq + TaS₂,CsOH_aq + TaS₂,Bulk,,,SC,Type-II,3.8 K,,Hexagonal,2H-NbS₂ type,P6₃/mmc,3.330 Å,3.330 Å,18.56 Å,,,TRUE,Handbook of SC
Cesium Osmate,CsOs2O6,Bulk,,,SC,,3.2 K,,Cubic,pyrochlore,Fd-3m,10.149,10.149,10.149,,,FALSE,10.1103/PhysRevB.70.174510
Cesium Osmate Pyrochlore,CsOs2O6,Bulk,,,SC,,3.3 K,0 GPa,Cubic,pyrochlore,Fd-3m,10.356,10.356,10.356,,,FALSE,10.1103/PhysRevB.72.024522
CsOs2O6,CsOs2O6,Bulk,,,SC,,,,,pyrochlore,,,,,,,FALSE,10.1103/PhysRevB.71.214517
CsOs2O6,CsOs2O6,,,,SC,,,,,pyrochlore,,,,,,,FALSE,10.1103/PhysRevB.73.144506
Cesium Osmate,CsOs2O6,Bulk,,,SC,,3.3 K,0 kbar,,pyrochlore,,,,,,,FALSE,10.1103/PhysRevLett.93.157004
CsOs2O6,CsOs2O6,Bulk,,,SC,,3.25 K,,Cubic,β-pyrochlore,,,,,,,FALSE,10.1103/PhysRevB.93.134507
Cesium osmate,CsOs2O6,Bulk,,,SC,,3.3 K,,Cubic,pyrochlore,,,,,,,TRUE,10.1103/PhysRevB.78.104307
Cesium osmate,CsOs2O6,Bulk,,,SC,Type-II,3.3 K,,Cubic,pyrochlore,,,,,,,FALSE,10.1103/PhysRevLett.101.057004
CsOs2O6,CsOs2O6,Bulk,,,SC,,3.3 K,,,pyrochlore,,,,,,,FALSE,10.1103/PhysRevB.73.224520
Cesium osmium oxide,CsOs2O6,Bulk,,,SC,,3.3 K,,Cubic,pyrochlore,,,,,,,FALSE,10.1103/PhysRevB.74.094302
CsOs2O6,CsOs2O6,Bulk,,,SC,Type-II,3.3 K,,β-pyrochlore,,,,,,,,FALSE,10.1016/j.jmmm.2006.10.186
CsOs2O6,CsOs2O6,Bulk,,,SC,Type-II,3.3 K,,β-pyrochlore,Cubic,Fd3̄m,10.1525 Å,10.1525 Å,10.1525 Å,,,FALSE,10.1016/j.jssc.2005.10.039
CsOs2O6,CsOs2O6,Bulk,,,SC,Type-II,3.3 K,0 GPa,β-pyrochlore,Cubic,,,,,,,TRUE,10.1016/j.physe.2010.07.039
CsOs2O6,CsOs2O6,Bulk,,,SC,Unconventional,3.3 K,0 GPa,β-pyrochlore,,,,,,,,TRUE,10.1016/j.physb.2006.01.323
CsOs2O6,CsOs2O6,Bulk,,,SC,Type-II,3.3 K,0 GPa,Pyrochlore,,,,,,,,FALSE,10.1016/j.physb.2006.01.322
CsOs2O6,CsOs2O6,Bulk,,,SC,Type-II,3.2 K,,β-pyrochlore,Pyrochlore lattice,,,,,,,FALSE,10.1016/j.physb.2005.01.123
CsOs2O6,CsOs2O6,Bulk,,,SC,Type-II,3.3 K,,Cubic,Pyrochlore,Fd-3m,1.01525 nm,1.01525 nm,1.01525 nm,,3.3 T,TRUE,10.1016/j.physc.2007.03.023
CsOs2O6,CsOs2O6,Bulk,,,SC,Type-II,3.3 K,0 GPa,,,,,,,,,FALSE,10.1016/j.physc.2009.11.169
CsOs2O6,CsOs2O6,Bulk,,,SC,Type-II,3.3 K,,Cubic,Cubic,Fd3̄m,,,,,,FALSE,10.1016/j.ssc.2008.10.029
CsOs2O6,CsOs2O6,Bulk,,,SC,Type-II,3.3 K,,Pyrochlore,Diamond,,,,,,,FALSE,10.1016/j.physb.2006.01.491
CSr1.6K0.4CuO5,CSr1.6K0.4CuO5,Bulk,,,SC,High-Tc,23 K,4 GPa,Tetragonal,,P4/mmm,3.8907 Å,,7.522 Å,,,TRUE,Handbook of SC
CSr2CuO2,CSr2CuO2,Bulk,,,SC,cuprate,26 K,,,,,,,,,,TRUE,Handbook of SC
Cesium rubidium fulleride,CsRb2C60,Bulk,,,SC,High-Tc,,,,,,,,,,,True,10.1103/PhysRevLett.74.1649
CsRb2C60,CsRb2C60,Bulk,,,SC,Type-II,31 K,,Face-centered cubic,,,1.4431 nm,,,,,FALSE,10.1016/S0008-6223(03)00063-0
CsRbC60,CsRbC60,Bulk,,,SC,High-Tc,33 K,,,,,,,,,,FALSE,10.1016/j.physc.2004.02.039
CsRu3Ge5,CsRu3Ge5,Bulk,,,SC,,0.353 K,ambient,Hexagonal,kagome (twisted),P-62m,,,,,,FALSE,10.1103/PhysRevB.106.L220505
CsSrFe4As4,CsSrFe4As4,Bulk,,,SC,iron-based,36.8 K,ambient,,1144-type,,,,,,,FALSE,10.1103/PhysRevB.93.214503
CsTi3Bi5,CsTi3Bi5,Bulk,,,NM,,NSC,,Hexagonal,kagome,,,,,,,FALSE,10.1103/PhysRevB.111.035145
CsTi3Bi5,CsTi3Bi5,Bulk,,,SC,,0.316 K,ambient,Hexagonal,kagome,P6/mmm,,,,,,FALSE,10.1103/PhysRevB.106.L220505
CsTi3Sn5,CsTi3Sn5,Bulk,,,SC,,1.375 K,ambient,Hexagonal,kagome,P6/mmm,,,,,,FALSE,10.1103/PhysRevB.106.L220505
"CsTiO2H (hole-doped, nH = 0.2)",CsTiO2H,Bulk,,,SC,,approx. 10 K,ambient,,Perovskite,,,,,,,FALSE,10.1103/PhysRevMaterials.5.054802
CsV(3-x)Ti(x)Sb5,CsV(3-x)Ti(x)Sb5,Bulk,,,SC,unconventional,,,Hexagonal,kagome,,,,,,,,10.1103/PhysRevB.110.245138
Cs(V0.932Nb0.068)3Sb5,CsV2.796Nb0.204Sb5,Bulk,,,SC,,4 K,ambient,Hexagonal,kagome,,5.53,5.53,9.28,,,TRUE,10.1103/PhysRevMaterials.7.074801
Cs(V0.933Ta0.067)3Sb5,CsV2.799Ta0.201Sb5,Bulk,,,SC,,3.5 K,ambient,Hexagonal,kagome,,,,,,,TRUE,10.1103/PhysRevMaterials.7.074801
Cs(V0.93Nb0.07)3Sb5,CsV2.79Nb0.21Sb5,Bulk,,,SC,Type-II,4.45 K,ambient pressure,Hexagonal,kagome,,5.5157,5.5157,9.3083,,3.2 T,TRUE,10.1103/PhysRevB.105.L180507
Cs(V0.9Ta0.1)3Sb5,CsV2.7Ta0.3Sb5,Bulk,,,SC,,4.7 K,ambient,Hexagonal,kagome,,5.57,5.57,9.28,,,TRUE,10.1103/PhysRevMaterials.7.074801
CsV2.85Ti0.15Sb5,CsV2.85Ti0.15Sb5,Bulk,,,SC,Unconventional,3.7 K,,Hexagonal,Kagome,P6/mmm,5.521 Å,5.521 Å,9.336 Å,,,TRUE,10.1016/j.scib.2022.10.015
Cs(V0.96Ta0.04)3Sb5,CsV2.88Ta0.12Sb5,Bulk,,,SC,,3.5 K,ambient,Hexagonal,kagome,,,,,,,TRUE,10.1103/PhysRevMaterials.7.074801
Cs(V0.974Nb0.026)3Sb5,CsV2.922Nb0.078Sb5,Bulk,,,SC,,4 K,ambient,Hexagonal,kagome,,5.53,5.53,9.28,,,TRUE,10.1103/PhysRevMaterials.7.074801
Cs(V0.977Nb0.023)3Sb5,CsV2.931Nb0.069Sb5,Bulk,,,SC,,4 K,ambient,Hexagonal,kagome,,5.53,5.53,9.28,,,TRUE,10.1103/PhysRevMaterials.7.074801
Cs(V0.979Nb0.021)3Sb5,CsV2.937Nb0.063Sb5,Bulk,,,SC,,4 K,ambient,Hexagonal,kagome,,5.53,5.53,9.28,,,TRUE,10.1103/PhysRevMaterials.7.074801
Cs(V0.98Nb0.02)3Sb5,CsV2.94Nb0.06Sb5,Bulk,,,SC,Type-II,3.2 K,ambient pressure,Hexagonal,kagome,,,,,,,TRUE,10.1103/PhysRevB.105.L180507
CsV2.96Ti0.04Sb5,CsV2.96Ti0.04Sb5,Bulk,,,SC,Unconventional,2.5 K,,Hexagonal,Kagome,P6/mmm,5.521 Å,5.521 Å,9.336 Å,,,TRUE,10.1016/j.scib.2022.10.015
CsV3Sb(5-x)Sn(x),CsV3Sb(5-x)Sn(x),Bulk,,,SC,unconventional,,,Hexagonal,kagome,,,,,,,,10.1103/PhysRevB.110.245138
CsV3Sb5,CsV3Sb5,Bulk,,,SC,Kagome,,,,kagome (1:3:5),,,,,,,FALSE,10.1103/PhysRevB.111.125163
CsV3Sb5,CsV3Sb5,Bulk,,,SC,Kagome,,,,Kagome,,,,,,,,10.1103/PhysRevB.110.214508
CsV3Sb5,CsV3Sb5,Bulk,,,SC,kagome metal,,,,kagome,,,,,,,,10.1103/PhysRevB.110.094515
CsV3Sb5,CsV3Sb5,Bulk,,,SC,,2.8 K,ambient,Hexagonal,kagome,,5.53,5.53,9.28,,,TRUE,10.1103/PhysRevMaterials.7.074801
CsV3Sb5,CsV3Sb5,Bulk,,,SC,,1-2 K,,Hexagonal,Kagome,,,,,,,TRUE,10.1103/PhysRevB.108.214516
CsV3Sb5,CsV3Sb5,Bulk,,,SC,,2.7 K,ambient,Hexagonal,kagome,P6/mmm,,,9.308,,,TRUE,10.1103/PhysRevB.104.L041103
CsV3Sb5,CsV3Sb5,Bulk,,,SC,,,1.42 GPa,,,,,,,,,TRUE,10.1103/PhysRevB.104.L041103
CsV3Sb5,CsV3Sb5,Bulk,,,SC,,0.9–2.5 K,,Hexagonal,kagome,P6/mmm,5.44,5.44,9.33,,,FALSE,10.1103/PhysRevB.105.245121
CsV3Sb5,CsV3Sb5,Bulk,,,SC,,2.5 K,,,kagome,,,,,,,FALSE,10.1103/PhysRevB.108.104504
CsV3Sb5,CsV3Sb5,Bulk,,,SC,,15 K,3 GPa,Hexagonal,kagome,P6/mmm,5.410,5.410,8.563,,,FALSE,10.1103/PhysRevB.108.L060503
CsV3Sb5,CsV3Sb5,Bulk,,,SC,,9 K,5 GPa,Hexagonal,kagome,P6/mmm,,,,,,FALSE,10.1103/PhysRevB.108.L060503
CsV3Sb5,CsV3Sb5,Bulk,,,SC,,3 K,ambient,Hexagonal,kagome,P6/mmm,,,,,,TRUE,10.1103/PhysRevB.108.L060503
CsV3Sb5,CsV3Sb5,Bulk,,,SC,,8 K,2 GPa,Hexagonal,kagome,P6/mmm,,,,,,TRUE,10.1103/PhysRevB.108.L060503
CsV3Sb5,CsV3Sb5,Bulk,,,SC,,6 K,45 GPa,Hexagonal,kagome,P6/mmm,,,,,,TRUE,10.1103/PhysRevB.108.L060503
CsV3Sb5,CsV3Sb5,Bulk,,,SC,,,,Hexagonal,Kagome,,,,,,,FALSE,10.1103/PhysRevB.104.035131
CsV3Sb5,CsV3Sb5,,,,SC,,2.5 K,,,kagome,,,,,,,FALSE,10.1103/PhysRevB.108.035117
CsV3Sb5,CsV3Sb5,Bulk,<40 μm,,SC,Type-II,"3.2 K (pristine), up to 4.3 K (irradiated)",ambient,,kagome,,,,,,1.9 T,TRUE,10.1103/PhysRevB.110.054520
CsV3Sb5,CsV3Sb5,Bulk,,,SC,Conventional,0.3-3 K,,Hexagonal,kagome,,,,,,,FALSE,10.1103/PhysRevB.111.035145
CsV3Sb5,CsV3Sb5,Bulk,,,SC,Type-II,2.8 K,9.8 bar,Hexagonal,kagome,,,,,,,TRUE,10.1103/PhysRevB.106.064510
CsV3Sb5,CsV3Sb5,Bulk,,,SC,Type-II,3.4 K,ambient,Hexagonal,kagome,P6/mmm,,,,,,TRUE,10.1103/PhysRevB.104.144506
CsV3Sb5 (0.90% tensile strain),CsV3Sb5,Bulk,,,SC,Type-II,4.0 K,uniaxial strain (0.90%),Hexagonal,kagome,P6/mmm,,,,,0.77 T,TRUE,10.1103/PhysRevB.104.144506
CsV3Sb5 (-0.90% compressive strain),CsV3Sb5,Bulk,,,SC,Type-II,3.0 K,uniaxial strain (-0.90%),Hexagonal,kagome,P6/mmm,,,,,,TRUE,10.1103/PhysRevB.104.144506
CsV3Sb5 (2 GPa hydrostatic pressure),CsV3Sb5,Bulk,,,SC,,8 K,2 GPa,Hexagonal,kagome,P6/mmm,,,,,,FALSE,10.1103/PhysRevB.104.144506
