Repository: WyattBunstine/ML_SC_Project

# ML_SC_Project — Chemically and Geometrically Motivated Crystal Graph Neural Networks

This project predicts and screens superconductors from crystal structure. It frames the
problem as a **two-stage hurdle**: first classify whether a material is a superconductor
candidate (SC vs. non-SC), then regress the critical temperature T_c for superconductors.

Two graph-neural-network families are trained and compared:

- a **baseline CGCNN** ([txie-93/cgcnn](https://github.com/txie-93/cgcnn)), and
- an **MPNN** with learned edge features that consumes richer `crystal_graph_v4` graphs
  (this project's contribution).

File: database/superconductor_materials_full.csv (part 50 of 215)
Material_Name,Chemical_Composition,Material_Class,Film_Thickness,Substrate,Material_Type,Superconductor_Type,Superconducting_Transition_Temperature,Pressure,Crystal_Structure,Lattice_Structure,Space_Group,"Lattice_Constant(a)","Lattice_Constant(b)","Lattice_Constant(c)",Lower_Critical_Field,Upper_Critical_Field,Experimental,DOI
CsV3Sb5 (100 GPa hydrostatic pressure),CsV3Sb5,Bulk,,,SC,,,100 GPa,Hexagonal,kagome,P6/mmm,,,,,,FALSE,10.1103/PhysRevB.104.144506
CsV3Sb5,CsV3Sb5,,,,SC,,,,,kagome,,,,,,,FALSE,10.1103/PhysRevB.107.165119
CsV3Sb5,CsV3Sb5,,,,SC,,,,,kagome,,,,,,,,10.1103/PhysRevLett.132.146501
CsV3Sb5,CsV3Sb5,Bulk,,,SC,,"2.8 K (bulk, specific heat); 4.2 K (SPCS); 5.0 K (MPCS)",Ambient,,kagome,,,,,,"2.2 T (SPCS/MPCS, H||c); 1.0 T (resistivity, H||c)",TRUE,10.1103/PhysRevB.104.174507
CsV3Sb5,CsV3Sb5,Bulk,,,SC,Type-II,3.2 K,ambient,,kagome,,,,,,0.8 T,TRUE,10.1103/PhysRevB.109.024514
"CsV3Sb5 (proton irradiated, 0.1×10^16 ions/cm^2)",CsV3Sb5,Bulk,<15 μm,,SC,Type-II,4.4 K,ambient,,kagome,,,,,,1.6 T,TRUE,10.1103/PhysRevB.109.024514
"CsV3Sb5 (proton irradiated, 0.5×10^16 ions/cm^2)",CsV3Sb5,Bulk,<15 μm,,SC,Type-II,4.34 K,ambient,,kagome,,,,,,,TRUE,10.1103/PhysRevB.109.024514
"CsV3Sb5 (proton irradiated, 2.3×10^16 ions/cm^2)",CsV3Sb5,Bulk,<15 μm,,SC,Type-II,4.30 K,ambient,,kagome,,,,,,,TRUE,10.1103/PhysRevB.109.024514
CsV3Sb5,CsV3Sb5,Bulk,,,SC,,2.6–2.7 K,ambient pressure,Hexagonal,kagome,P6/mmm (No. 191),,,,,,TRUE,10.1103/PhysRevResearch.4.023244
CsV3Sb5,CsV3Sb5,,,,SC,kagome,,,Hexagonal,kagome,,,,,,,FALSE,10.1103/PhysRevB.107.184504
CsV3Sb5,CsV3Sb5,Bulk,,,SC,,1 K,ambient pressure,Hexagonal,kagome,P6/mmm (#191),,,,,,FALSE,10.1103/PhysRevB.108.L100510
CsV3Sb5,CsV3Sb5,Bulk,,,SC,Type-II/Unconventional/Strong-coupling,2.5 K,ambient,Hexagonal,Kagome,P6/mmm,,,,,,,10.1103/PhysRevLett.127.177001
CsV3Sb5 (under pressure),CsV3Sb5,Bulk,,,SC,Type-II/Unconventional/Strong-coupling,8 K,2 GPa,Hexagonal,Kagome,P6/mmm,,,,,,,10.1103/PhysRevLett.127.177001
CsV3Sb5,CsV3Sb5,Bulk,,,SC,,1-3 K,0 GPa,Hexagonal,Kagome,,,,,,,,10.1103/PhysRevB.109.L041110
CsV3Sb5,CsV3Sb5,Bulk,,,SC,unconventional,1 K,ambient,Hexagonal,kagome,,,,,,,,10.1103/PhysRevB.110.245138
CsV3Sb5,CsV3Sb5,Bulk,,,SC,,0.9–3.5 K,,,kagome,,,,,,,TRUE,10.1103/PhysRevB.104.165110
CsV3Sb5,CsV3Sb5,Bulk,,,SC,,,,Hexagonal,kagome,P6/mmm,,,,,,FALSE,10.1103/PhysRevMaterials.8.064002
CsV3Sb5,CsV3Sb5,Bulk,,,SC,,2.5 K,,Hexagonal,kagome,P6/mmm,,,9.308 Å,,,TRUE,10.1103/PhysRevB.106.L081101
CsV3Sb5,CsV3Sb5,Bulk,,,SC,Type-II,2.5 K,ambient pressure,Hexagonal,kagome,,5.4949,5.4949,9.3085,,1.1 T,TRUE,10.1103/PhysRevB.105.L180507
CsV3Sb5,CsV3Sb5,Bulk,,,SC,,5.3 K,,,kagome,,,,,,,FALSE,10.1103/PhysRevB.111.024513
CsV3Sb5 (bulk),CsV3Sb5,Bulk,,,SC,,2.5 K,0 GPa,,kagome,,,,,,,FALSE,10.1103/PhysRevB.109.054501
"CsV3Sb5 (thin flake, 58.6 nm, ambient pressure)",CsV3Sb5,Thin Film,58.6 nm,SiO2/Si,SC,,"4.4 K (onset), 3.8 K (zero)",0 GPa,,kagome,,,,,,,TRUE,10.1103/PhysRevB.109.054501
"CsV3Sb5 (thin flake, 58.6 nm, 1.83 GPa)",CsV3Sb5,Thin Film,58.6 nm,SiO2/Si,SC,,8 K (onset),1.83 GPa,,kagome,,,,,,,TRUE,10.1103/PhysRevB.109.054501
CsV3Sb5,CsV3Sb5,,,,SC,,1-3 K,,Hexagonal,kagome,P6/mmm,,,,,,,10.1103/PhysRevB.111.054508
CsV3Sb5,CsV3Sb5,Bulk,,,SC,unconventional,,ambient,,kagome,,,,,,,FALSE,10.1103/PhysRevB.109.134501
CsV3Sb5,CsV3Sb5,Bulk,,,SC,Topological,2.5 K,,,,,,,,,,TRUE,10.1103/PhysRevB.109.054506
CsV3Sb5,CsV3Sb5,Bulk,,,SC,,"2.5 K (exp), 0.0008 K (calc)",ambient,Hexagonal,kagome,P6/mmm,,,,,,TRUE,10.1103/PhysRevB.106.L220505
CsV3Sb5,CsV3Sb5,Bulk,,,SC,unconventional,2.5 K,,"Hexagonal (room temperature), Orthorhombic (below T_CDW)",kagome,,,,,,,TRUE,10.1103/PhysRevMaterials.8.093601
CsV3Sb5,CsV3Sb5,Bulk,,,SC,,,ambient,Hexagonal,kagome,P6/mmm,,,,,,TRUE,10.1103/PhysRevB.105.155106
CsV3Sb5,CsV3Sb5,,,,SC,,,,,kagome,,,,,,,TRUE,10.1103/PhysRevResearch.5.023037
CsV3Sb5,CsV3Sb5,,,,SC,,0.3–3 K,,Hexagonal,kagome,,,,,,,FALSE,10.1103/PhysRevB.107.075120
CsV3Sb5,CsV3Sb5,,,,SC,,,,,Kagome,,,,,,,FALSE,10.1103/PhysRevB.106.224505
CsV3Sb5,CsV3Sb5,Bulk,,,SC,Conventional,0.9-2.7 K,,Hexagonal,kagome,P6/mmm,,,,,,FALSE,10.1103/PhysRevB.105.235130
CsV3Sb5,CsV3Sb5,Bulk,,,SC,,3.5 K,ambient,Hexagonal,kagome,,5.45 Å,5.45 Å,9.4 Å,,,TRUE,10.1103/PhysRevB.110.024512
CsV3Sb5,CsV3Sb5,Bulk,,,SC,,,,Hexagonal,kagome,P6/mmm,5.450,5.450,9.297,,,TRUE,10.1103/PhysRevMaterials.5.L111801
CsV3Sb5,CsV3Sb5,Bulk,,,SC,,≤2.5 K,,Hexagonal,kagome,P6/mmm,,,,,,,10.1103/PhysRevB.104.035142
CsV3Sb5,CsV3Sb5,,,,SC,,0.9-2.5 K,ambient,,kagome,,,,,,,,10.1103/PhysRevB.109.014517
CsV3Sb5,CsV3Sb5,Bulk,,,SC,,1–3 K,ambient,Hexagonal,kagome,P6/mmm,,,,,,FALSE,10.1103/PhysRevB.104.214513
CsV3Sb5,CsV3Sb5,Bulk,,,SC,,"3.4 K (onset), 2.5 K (zero resistivity)",ambient,,kagome,,,,,,7.2 T,TRUE,10.1103/PhysRevB.106.104510
CsV3Sb5 (under pressure),CsV3Sb5,Bulk,,,SC,,4.2 K (onset),2.1 kbar,,kagome,,,,,,,TRUE,10.1103/PhysRevB.106.104510
CsV3Sb5,CsV3Sb5,Thin Film,<30 nm,prefabricated electrodes (material NA),SC,,4.2 K,,,kagome,,,,,,0.6 T,TRUE,10.1103/PhysRevB.111.014503
CsV3Sb5,CsV3Sb5,Bulk,,,SC,Unconventional,4.0 K,,Hexagonal,Kagome,P6/mmm,5.548 Å,5.548 Å,9.349 Å,,,FALSE,10.1016/j.scib.2022.10.015
CsV3Sb5,CsV3Sb5,Bulk,,,SC,Type-II,2.5 K,0 GPa,Hexagonal,P6/mmm,P6/mmm,5.5043,5.5043,9.3398,,,TRUE,10.1016/j.physleta.2024.129526
CsV3Sb5,CsV3Sb5,Bulk,,,SC,Type-II,2.5 K,,Hexagonal,,P6/mmm,5.49 Å,5.49 Å,9.31 Å,,,TRUE,10.1016/j.jallcom.2024.174629
CsV3Sb5,CsV3Sb5,Bulk,,,SC,Type-II,2.5 K,,Layered,Hexagonal,P6/mmm,5.5 Å,,9.3 Å,,,TRUE,10.1016/j.scib.2021.11.026
CsV3Sb5,CsV3Sb5,Bulk,,,SC,Type-II,0.9-2.5 K,,Hexagonal,Layered,P6/mmm,5.439,,9.326,,,FALSE,10.1016/j.cap.2024.08.009
CsV3Sb5,CsV3Sb5,,,,SC,,8 K,2 GPa,Kagome,,,,,,,,TRUE,10.1016/j.ssc.2023.115282
CsV3Sb5,CsV3Sb5,Bulk,,,SC,Type-II,2.5-2.8,Ambient,Hexagonal,Kagome,P6/mmm,5.494,5.494,9.320,,,TRUE,10.1016/j.cap.2024.01.011
CsV6S8,CsV6S8,Bulk,,,SC,Type-II,0.32 K,,Hexagonal,,P63,,,,,,TRUE,10.1016/S0038-1098(01)00333-7
Cesium tungsten bronze,CsWO3,Bulk,,,SC,,1.0-6.7 K,,Hexagonal,tungsten bronze,,,,,,,,10.1103/PhysRevB.19.5652
CsxFe2-ySe2,CsxFe2-ySe2,,,,SC,iron-based,about 30 K,ambient pressure,,isostructural to 122 iron pnictide superconductors,,,,,,,FALSE,10.1103/PhysRevB.85.054506
CsxFe2-ySe2,CsxFe2-ySe2,Bulk,,,SC,iron-based,30 K,ambient,,,,,,,,,FALSE,10.1103/PhysRevB.85.064509
CsxRbyC60,CsxRbyC60,Bulk,,,SC,,33 K,1 bar,,Fulleride,,,,,,,TRUE,10.1103/PhysRevB.101.184521
Cesium-doped Tungsten Bronze,CsxWO3,Bulk,,,SC,,,,Hexagonal,Hexagonal,,,,,,,FALSE,10.1103/PhysRevB.89.184501
CsZr3As5,CsZr3As5,Bulk,,,SC,,2.289 K,ambient,Hexagonal,kagome,P6/mmm,,,,,,FALSE,10.1103/PhysRevB.106.L220505
CsZr3Pb5,CsZr3Pb5,Bulk,,,SC,,2.438 K,ambient,Hexagonal,kagome,P6/mmm,,,,,,FALSE,10.1103/PhysRevB.106.L220505
CsZr3Te5,CsZr3Te5,Bulk,,,SC,,1.266 K,ambient,Hexagonal,kagome,P6/mmm,,,,,,FALSE,10.1103/PhysRevB.106.L220505
Cs-intercalated ZrSe2,CsZrSe2,Bulk,,,SC,Type-II,1.4 K,,,,,,,,,,TRUE,10.1016/0379-6779(83)90037-1
Cs_1-xFe_2-ySe_2,Cs_1-xFe_2-ySe_2,Bulk,,,SC,iron-based,30 K,,Tetragonal,ThCr2Si2-type,,,,,,,,10.1103/PhysRevB.90.144519
CsFe2Se2,Cs_{y}Fe_{2-x}Se_{2},Bulk,,,SC,iron-based,comparable to that of iron pnictides,,,,,,,,,,Theoretical study of angle-resolved specific heat and thermal conductivity,10.1103/PhysRevLett.109.187006
Cs₀.₂₀WO₃,Cs₀.₂₀WO₃,Bulk,,,SC,,4.76 K,,Hexagonal,hexagonal bronze,,7.4203 Å,,7.5674 Å,,,TRUE,Handbook of SC
Cesium molybdenum disulfide intercalate,Cs₀.₃MoS₂,Bulk,,,SC,Type-II,6.9 K,,Hexagonal,layered,,,,,,"22 tesla (parallel), 3.3 tesla (perpendicular)",True,10.1103/PhysRevB.13.3843
Cs₀.₃MoS₂,Cs₀.₃MoS₂,Bulk,,,SC,Classical,6.30 K,,Hexagonal,2H-molybdenite,P6₃/mmc,,,19.606 Å,,,TRUE,Handbook of SC
Cs₀.₃₄NbS₂,Cs₀.₃₄NbS₂,Bulk,,,SC,Type-II,3.0 K,,Hexagonal,2H-NbS₂ type,P6₃/mmc,3.3452 Å,3.3452 Å,18.424 Å,,,TRUE,Handbook of SC
Cs₂RbC₆₀,Cs₂RbC₆₀,Bulk,,,SC,High-Tc,33 K,,,,,,,,,,,10.1103/PhysRevB.49.17413
Cs₂RbC₆₀,Cs₂RbC₆₀,Bulk,,,SC,Type-II,33 K,,Cubic,fullerene,f.c.c.,14.555 Å,14.555 Å,14.555 Å,,,TRUE,Handbook of SC
Cs₂RbC₆₀,Cs₂RbC₆₀,Bulk,,,SC,fullerene-based,~30 K,,,fullerene,,,,,,,TRUE,Handbook of SC
Cs₂RbC₆₀,Cs₂RbC₆₀,Bulk,,,SC,Type-II,33 K,,,,,,,,,,TRUE,Handbook of SC
Cs₃C₆₀,Cs₃C₆₀,Bulk,,,SC,High-Tc,,,,,,,,,,,,10.1103/PhysRevLett.86.3100
Cs₃C₆₀,Cs₃C₆₀,Bulk,,,SC,High-Tc,20-30 K,,,,,,,,,,,10.1103/PhysRevB.49.12998
Cs₃C₆₀,Cs₃C₆₀,,,,SC,High-Tc,40 K,,,,,,,,,,,10.1103/PhysRevLett.83.404
Cs₃C₆₀,Cs₃C₆₀,Bulk,,,SC,Type-II,47.4 K,,,,,,,,,,TRUE,Handbook of SC
Cs₃C₆₀,Cs₃C₆₀,Bulk,,,NSC,,,,Tetragonal,,I4/mmm,12.057 Å,12.057 Å,11.443 Å,,,TRUE,Handbook of SC
Cs₃C₆₀,Cs₃C₆₀,Bulk,,,SC,,47 K,,Cubic,,cF252,,,,,,TRUE,Handbook of SC
Cs₃C₆₀,Cs₃C₆₀,Bulk,,,SC,,40 K,,,,,,,,,,TRUE,Handbook of SC
Cs₃C₆₀ (buckyball),Cs₃C₆₀,Bulk,,,SC,Fulleride,47.4 K,,,,,,,,,,TRUE,Handbook of SC
Cs₃C₆₀,Cs₃C₆₀,Bulk,,,SC,Type-II,47 K,,,,,,,,,,TRUE,Handbook of SC
Cs₆C₆₀,Cs₆C₆₀,Bulk,,,NSC,,,,Cubic,,Im3̄,11.79 Å,11.79 Å,11.79 Å,,,TRUE,Handbook of SC
CTa (NaCl Structure),CTa,Bulk,,,SC,Type-II,≈10.0 K,,,NaCl,,,,,22.0 mT,0.46 T,TRUE,Handbook of SC
CTa,CTa,Bulk,,,SC,Type-II,≈10 K,,Cubic,NaCl,,,,,22 mT,0.46 T,TRUE,Handbook of SC
CTlBa₂Sr₂Cu₂O₁₀,CTlBa₂Sr₂Cu₂O₁₀,Bulk,,,SC,High-Tc,62 K,,Tetragonal,,P4/mmm,,,,,,TRUE,Handbook of SC
CTl₀.₅Bi₀.₅Sr₂Cu₂O₁₀,CTl₀.₅Bi₀.₅Sr₂Cu₂O₁₀,Bulk,,,SC,High-Tc,54 K,,Tetragonal,,,3.8309 Å,,16.518 Å,,,TRUE,Handbook of SC
CTl₀.₅Hg₀.₅Ba₂Sr₂Cu₂Oy,CTl₀.₅Hg₀.₅Ba₂Sr₂Cu₂Oy,Bulk,,,SC,High-Tc,60 K,,Orthorhombic,,,3.85 Å,3.87 Å,16.95 Å,,,TRUE,Handbook of SC
CTl₀.₅Mo₀.₂Sr₂Cu₂O₁₀,CTl₀.₅Mo₀.₂Sr₂Cu₂O₁₀,Bulk,,,SC,High-Tc,80 K,,Tetragonal,,,3.8251 Å,,16.429 Å,,,TRUE,Handbook of SC
CTl₀.₅Pb₀.₅Sr₂Cu₂O₁₀,CTl₀.₅Pb₀.₅Sr₂Cu₂O₁₀,Bulk,,,SC,High-Tc,60 K,,Tetragonal,,P4/mmm,3.8244 Å,,16.516 Å,,,TRUE,Handbook of SC
"Spin-triplet Josephson Junction (F'=Ni, F''=Ni)",Cu(2)/Ni(1.6)/Cu(4)/[Pd(0.9)/Co(0.3)]n/Ru(0.95)/[Co(0.3)/Pd(0.9)]n/Cu(4)/Ni(1.6)/Cu(7),Josephson Junction,"Varies with n (n=1, 2, 3, 4)",Si,SC,Type-II,,,,,,,,,,,TRUE,10.1103/PhysRevB.96.224515
"Spin-triplet Josephson Junction (F'=Py, F''=Ni)",Cu(2)/Py(1.25)/Cu(4)/[Pd(0.9)/Co(0.3)]n/Ru(0.95)/[Co(0.3)/Pd(0.9)]n/Cu(4)/Ni(1.6)/Cu(7),Josephson Junction,"Varies with n (n=1, 2, 3)",Si,SC,Type-II,,,,,,,,,,,TRUE,10.1103/PhysRevB.96.224515
Spin-singlet Josephson junction,Cu(4)/[Pd(0.9)/Co(0.3)]n/Ru(0.95)/[Co(0.3)/Pd(0.9)]n/Cu(4),Josephson Junction,"Varies with n (n=1, 2, 3)",Si,SC,Type-II,,,,,,,,,,,TRUE,10.1103/PhysRevB.96.224515
Zr-alloyed Nb3Sn,Cu(5.5 at.% Sn)/Nb(2 at.% Zr),Bulk,,,SC,Type-II,18 K,,,,,,,,,,TRUE,10.1016/j.scriptamat.2023.115466
Zr-alloyed Nb3Sn,"Cu(5.5 at.% Sn, 2 at.% Zr)/Nb",Bulk,,,SC,Type-II,18 K,,,,,,,,,,TRUE,10.1016/j.scriptamat.2023.115466
Cu-1222,Cu(Ba0.67Eu0.33)2(Ce0.33Eu0.67)2Cu2O9,Bulk,,,SC,High-Tc,62 K,5 GPa,Fluorite,Body-centered tetragonal,I4/mmm,3.86 Å,3.86 Å,28.46 Å,,,TRUE,10.1016/j.jssc.2005.03.026
Cu-1222,Cu(Ba0.67Eu0.33)2(Ce0.33Eu0.67)2Cu2O9,Bulk,,,SC,High-Tc,25 K,1 atm,Fluorite,Body-centered tetragonal,I4/mmm,3.86 Å,3.86 Å,28.48 Å,,,TRUE,10.1016/j.jssc.2005.03.026
Cu(Ba0.8Sr0.2)2(Yb0.60Ca0.40)Cu2O6.61,Cu(Ba0.8Sr0.2)2(Yb0.60Ca0.40)Cu2O6.61,Bulk,,,SC,High-Tc,76,,Orthorhombic,,,3.807,3.856,11.61,,,TRUE,10.1016/S0921-4534(98)00019-7
Cu(Ba0.8Sr0.2)2(Yb0.65Ca0.35)Cu2O6.075,Cu(Ba0.8Sr0.2)2(Yb0.65Ca0.35)Cu2O6.075,Bulk,,,SC,cuprate,43 K,,Tetragonal,perovskite,P4/mmm,3.8334 Å,3.8334 Å,11.734 Å,,,True,10.1103/PhysRevB.60.4378
Cu(Ba0.8Sr0.2)2(Yb0.65Ca0.35)Cu2O6.53,Cu(Ba0.8Sr0.2)2(Yb0.65Ca0.35)Cu2O6.53,Bulk,,,SC,High-Tc,78,,Orthorhombic,,,3.816,3.857,11.65,,,TRUE,10.1016/S0921-4534(98)00019-7
Cu(Ba0.8Sr0.2)2(Yb0.65Ca0.35)Cu2O6.63,Cu(Ba0.8Sr0.2)2(Yb0.65Ca0.35)Cu2O6.63,Bulk,,,SC,High-Tc,77,,Orthorhombic,,,3.806,3.855,11.62,,,TRUE,10.1016/S0921-4534(98)00019-7
Cu(Ba0.8Sr0.2)2(Yb0.75Ca0.25)Cu2O6.072,Cu(Ba0.8Sr0.2)2(Yb0.75Ca0.25)Cu2O6.072,Bulk,,,SC,cuprate,27 K,,Tetragonal,perovskite,P4/mmm,3.8320 Å,3.8320 Å,11.736 Å,,,True,10.1103/PhysRevB.60.4378
Cu(Ba0.8Sr0.2)2(Yb0.75Ca0.25)Cu2O6.68,Cu(Ba0.8Sr0.2)2(Yb0.75Ca0.25)Cu2O6.68,Bulk,,,SC,High-Tc,74,,Orthorhombic,,,3.801,3.857,11.60,,,TRUE,10.1016/S0921-4534(98)00019-7
Cu(Ba0.8Sr0.2)2(Yb0.85Ca0.15)Cu2O6.60,Cu(Ba0.8Sr0.2)2(Yb0.85Ca0.15)Cu2O6.60,Bulk,,,SC,High-Tc,61,,Orthorhombic,,,3.816,3.862,11.67,,,TRUE,10.1016/S0921-4534(98)00019-7
Cu(Ba0.8Sr0.2)2(Yb0.85Ca0.15)Cu2O6.83,Cu(Ba0.8Sr0.2)2(Yb0.85Ca0.15)Cu2O6.83,Bulk,,,SC,High-Tc,76,,Orthorhombic,,,3.795,3.857,11.61,,,TRUE,10.1016/S0921-4534(98)00019-7
Cu(Ba0.8Sr0.2)2(Yb0.8Ca0.2)Cu2O6.166,Cu(Ba0.8Sr0.2)2(Yb0.8Ca0.2)Cu2O6.166,Bulk,,,NSC,cuprate,<5 K,,Tetragonal,perovskite,P4/mmm,3.8272 Å,3.8272 Å,11.735 Å,,,True,10.1103/PhysRevB.60.4378
Cu(Ba0.8Sr0.2)2(Yb0.95Ca0.05)Cu2O6.76,Cu(Ba0.8Sr0.2)2(Yb0.95Ca0.05)Cu2O6.76,Bulk,,,SC,High-Tc,80,,Orthorhombic,,,3.800,3.864,11.62,,,TRUE,10.1016/S0921-4534(98)00019-7
Cu(Ba0.8Sr0.2)2(Yb0.95Ca0.05)Cu2O6.80,Cu(Ba0.8Sr0.2)2(Yb0.95Ca0.05)Cu2O6.80,Bulk,,,SC,High-Tc,80,,Orthorhombic,,,3.792,3.862,11.61,,,TRUE,10.1016/S0921-4534(98)00019-7
Cu(Ba0.8Sr0.2)2(Yb0.9Ca0.1)Cu2O6.104,Cu(Ba0.8Sr0.2)2(Yb0.9Ca0.1)Cu2O6.104,Bulk,,,NSC,cuprate,<5 K,,Tetragonal,perovskite,P4/mmm,3.8314 Å,3.8314 Å,11.745 Å,,,True,10.1103/PhysRevB.60.4378
Yb-123,Cu(Ba0.8Sr0.2)2YbCu2O6+z,Bulk,,,SC,High-Tc,79.7 K,,,,,,,,0.01 T,100 T,TRUE,10.1016/S0921-4534(99)00428-1
Cu(Ba0.8Sr0.2)2YbCu2O6.201,Cu(Ba0.8Sr0.2)2YbCu2O6.201,Bulk,,,NSC,cuprate,<5 K,,Tetragonal,perovskite,P4/mmm,3.8342 Å,3.8342 Å,11.743 Å,,,True,10.1103/PhysRevB.60.4378
Cu(Ba0.8Sr0.2)2YbCu2O6.225,Cu(Ba0.8Sr0.2)2YbCu2O6.225,Bulk,,,NSC,cuprate,<5 K,,Tetragonal,perovskite,P4/mmm,3.8334 Å,3.8334 Å,11.736 Å,,,True,10.1103/PhysRevB.60.4378
Cu(Ba0.8Sr0.2)2YbCu2O6.248,Cu(Ba0.8Sr0.2)2YbCu2O6.248,Bulk,,,NSC,cuprate,<5 K,,Tetragonal,perovskite,P4/mmm,3.8355 Å,3.8355 Å,11.718 Å,,,True,10.1103/PhysRevB.60.4378
Cu(Ba0.8Sr0.2)2YbCu2O6.350,Cu(Ba0.8Sr0.2)2YbCu2O6.350,Bulk,,,SC,cuprate,37 K,,Orthorhombic,perovskite,Pmmm,3.8172 Å,3.8465 Å,11.667 Å,,,True,10.1103/PhysRevB.60.4378
Cu(Ba0.8Sr0.2)2YbCu2O6.53,Cu(Ba0.8Sr0.2)2YbCu2O6.53,Bulk,,,SC,High-Tc,34,,Orthorhombic,,,3.817,3.851,11.67,,,TRUE,10.1016/S0921-4534(98)00019-7
Cu(Ba0.8Sr0.2)2YbCu2O6.64,Cu(Ba0.8Sr0.2)2YbCu2O6.64,Bulk,,,SC,High-Tc,47,,Orthorhombic,,,3.806,3.858,11.64,,,TRUE,10.1016/S0921-4534(98)00019-7
Cu(Ba0.8Sr0.2)2YbCu2O6.75,Cu(Ba0.8Sr0.2)2YbCu2O6.75,Bulk,,,SC,High-Tc,60,,Orthorhombic,,,3.803,3.864,11.63,,,TRUE,10.1016/S0921-4534(98)00019-7
Cu(Ba0.8Sr0.2)2YbCu2O6.80,Cu(Ba0.8Sr0.2)2YbCu2O6.80,Bulk,,,SC,High-Tc,81,,Orthorhombic,,,3.795,3.872,11.60,,,TRUE,10.1016/S0921-4534(98)00019-7
Cu(Ba0.8Sr0.2)2YbCu2O6.817,Cu(Ba0.8Sr0.2)2YbCu2O6.817,Bulk,,,SC,cuprate,55 K,,Orthorhombic,perovskite,Pmmm,3.8040 Å,3.8583 Å,11.637 Å,,,True,10.1103/PhysRevB.60.4378
Cu(Ba0.8Sr0.2)2YbCu2O6.96,Cu(Ba0.8Sr0.2)2YbCu2O6.96,Bulk,,,SC,High-Tc,79.5,,Orthorhombic,,,3.789,3.865,11.59,,,TRUE,10.1016/S0921-4534(00)00197-0
Cu(Ba0.8Sr0.2)2YbCu2O6.96,Cu(Ba0.8Sr0.2)2YbCu2O6.96,Bulk,,,SC,High-Tc,82,,Orthorhombic,,,3.789,3.867,11.59,,,TRUE,10.1016/S0921-4534(98)00019-7
Cu(Ba0.8Sr0.2)2YbCu2O6.999,Cu(Ba0.8Sr0.2)2YbCu2O6.999,Bulk,,,SC,cuprate,82 K,,Orthorhombic,perovskite,Pmmm,3.7934 Å,3.8615 Å,11.614 Å,,,True,10.1103/PhysRevB.60.4378
Cu(Ir0.02Rh0.98)2S4,Cu(Ir0.02Rh0.98)2S4,Bulk,,,SC,Type-II,4.68 K,,Cubic,spinel,,,,,,,True,10.1103/PhysRevB.60.5258
Cu+Ba2Ca2Cu3O8,Cu+Ba2Ca2Cu3O8,Bulk,,,SC,High-Tc,120-126,,,,,3.86,,,,,FALSE,10.1016/S0038-1098(03)00482-4
Niobium in Copper Matrix,Cu-5wt%Nb,Bulk,,,SC,Type-II,8.3 K,,,,,,,,15 Oe,,TRUE,10.1016/j.physc.2004.03.083
Cu-8.2 wt% Ag-4 wt% Nb,Cu-8.2 wt% Ag-4 wt% Nb,Bulk,,,SC,Type-II,9.2 K,,,,,,,,,,TRUE,10.1016/S1359-6454(98)00406-6
Cu-Bi,Cu-Bi,Bulk,,,SC,Type-II,5.2 K,,Amorphous,,,,,,,,TRUE,10.1016/0168-583X(85)90432-X
Copper-doped Barium Yttrium Ruthenate,Cu-doped Ba2YRuO6,Bulk,,,SC,High-Tc,93 K (onset),,,,,,,,,,FALSE,10.1103/PhysRevB.72.146502
Cu-doped Bi2Se3,Cu-doped Bi2Se3,Bulk,,,SC,,,,,"Layered (quintuple layers, Bi2Se3-type)",,,,,,,FALSE,10.1103/PhysRevB.94.041114
Copper-doped Strontium Yttrium Ruthenate,Cu-doped Sr2YRuO6,Bulk,,,SC,High-Tc,49 K (onset),,,,,,,,,,FALSE,10.1103/PhysRevB.72.146502
Copper-Gallium alloys,Cu-Ga,Bulk,,,SC,,,,,,,,,,,,,10.1103/PhysRevB.26.1538
Copper-Niobium proximity cylinders,Cu-Nb,Bulk,,,SC,Type-II,,,,,,,,,,,,10.1103/PhysRevB.62.R6120
Cu-Nb composite,Cu-Nb,Bulk,,,SC,,8.8 K,,,,,,,,,,TRUE,Handbook of SC
Cu-NbN-Nb,Cu-NbN-Nb,Thin Film,,,SC,Type-II,9.5 K,,,,,,,,,,TRUE,10.1016/j.physc.2006.09.001
Cu-NbTi,Cu-NbTi,Bulk,,,SC,Type-II,9.5 K,,,,,,,,,,TRUE,10.1016/S0011-2275(01)00041-8
Cu-Nb₃Sn,Cu-Nb₃Sn,Bulk,,,SC,Type-II,,,,,,,,,,,TRUE,Handbook of SC
Metal oxides with Cu-O layers,Cu-O,Bulk,,,SC,High-Tc/cuprate,,,,layered,,,,,,,,10.1103/PhysRevB.54.15380
Cu(5 nm)/Co(6 nm)/Cu(5 nm)/Py(4 nm)/Cu(5 nm)/Nb(21 nm) (PSV-A),Cu/Co/Cu/NiFe/Cu/Nb,Thin Film,Cu(5 nm)/Co(6 nm)/Cu(5 nm)/Py(4 nm)/Cu(5 nm)/Nb(21 nm),Oxidized Si (100),SC,Type-II,"8.42 K (at θ = 0°), changes by roughly -20 mK at θ = 90°",Ambient,,,,,,,,,TRUE,10.1103/PhysRevB.89.140508
Cu(5 nm)/Co(3 nm)/Cu(5 nm)/Py(4 nm)/Cu(5 nm)/Nb(20 nm) (PSV-B),Cu/Co/Cu/NiFe/Cu/Nb,Thin Film,Cu(5 nm)/Co(3 nm)/Cu(5 nm)/Py(4 nm)/Cu(5 nm)/Nb(20 nm),Oxidized Si (100),SC,Type-II,"8.50 K (at θ = 0°), changes by roughly -120 mK at θ = 90°",Ambient,,,,,,,,,TRUE,10.1103/PhysRevB.89.140508
Cu/CuO,Cu/CuO,Bulk,,,SC,High-Tc,20-90 K,,,,,,,,,,TRUE,10.1016/j.physc.2011.02.006
Cu/CuOx,Cu/CuO,Bulk,,,SC,Type-II,19.5 K,350 kbar,Polycrystalline,,,,,,,,TRUE,10.1016/j.physc.2014.01.005
Copper/Niobium bilayer,Cu/Nb,Thin Film,"Cu: 40 nm, Nb: 50 nm",Si (100),SC,,,Ambient,,,,,,,,,TRUE,10.1103/PhysRevLett.120.247001
Copper/Niobium/Cobalt trilayer,Cu/Nb/Co,Thin Film,"Cu: 40 nm, Nb: 50 nm, Co: 2.4 nm",Si (100),SC,,7.6 K,Ambient,,,,,,,,,TRUE,10.1103/PhysRevLett.120.247001
Cu/Nb/Cu,Cu/Nb/Cu,Thin Film,,,SC,Type-II,9.0 K,,,,,,,,,,TRUE,10.1016/j.spmi.2007.06.004
Cu/Py(4 nm)/Cu/Nb(20 nm) (Control),Cu/NiFe/Cu/Nb,Thin Film,Cu/Py(4 nm)/Cu/Nb(20 nm),Oxidized Si (100),SC,Type-II,"8.46 K (when applied field is parallel to EA), lower by 10 mK when parallel to HA",Ambient,,,,,,,,,TRUE,10.1103/PhysRevB.89.140508
Cu0.025TiSe2,Cu0.025TiSe2,Single crystal,,,SC,Type-II,1.4 K,1.7 GPa,,Layered (van der Waals gap),,6.017 Å,,3.54 Å,,3.51 kOe,TRUE,10.1103/PhysRevResearch.3.033097
Copper-intercalated Titanium Diselenide (very low doping),Cu0.02TiSe2,Bulk,,,SC,,approx 0.1-0.8 K,ambient,Trigonal,layered (1T structure),,,,,,,FALSE,10.1103/PhysRevB.104.184506
Cu0.03TaS2,Cu0.03TaS2,Bulk,,,SC,,4.03 K,,,,,,,,,"Hc2(0) = 1.8 T (H∥c), 9.16 T (H⊥c)",FALSE,10.1103/PhysRevB.107.174509
2H-Cu0.03TaS2,Cu0.03TaS2,Bulk,,,SC,,,ambient,,2H-type,,,,,,,FALSE,10.1103/PhysRevB.104.064511
Cu0.03TaS2,Cu0.03TaS2,Bulk,,,SC,Type-II,4.03 K,,2H,Hexagonal,,,,,,,FALSE,10.1016/j.physc.2010.01.042
Cu0.03TaS2,Cu0.03TaS2,Bulk,,,SC,Type-II,4.2 K,,2H,Hexagonal,,3.31 Å,3.31 Å,12.13 Å,,,TRUE,10.1016/j.jcrysgro.2008.10.023
Cu0.04PdTe2,Cu0.04PdTe2,Bulk,,,SC,Type-II,2.5 K,,,,,,,,,5.5 kG,TRUE,10.1016/j.ssc.2022.114952
Cu0.04TiSe2,Cu0.04TiSe2,Bulk,,,SC,,,,Trigonal,"Layered (1T polytype, octahedral coordination)",P-3m1 (No. 164),,,,,,FALSE,10.1103/PhysRevB.103.125430
Cu0.0500TiSe2,Cu0.0500TiSe2,Bulk,,,SC,,2.3 K,0 GPa,Trigonal,Layered dichalcogenide,P-3c1,7.0597,7.0597,12.0200,,,TRUE,10.1103/PhysRevB.99.104109
Cu0.055TiSe2,Cu0.055TiSe2,Bulk,,,SC,Type-II,2.24 K,,Trigonal,1T (octahedral layered),,,,,,,TRUE,10.1103/PhysRevB.76.024513
Cu0.05As2Te3,Cu0.05As2Te3,Bulk,,,NSC,,Not observed above 1.8 K,Ambient,Rhombohedral,Layered,R-3m,4.045 Å,4.045 Å,29.35 Å,,,TRUE,10.1103/PhysRevMaterials.9.036201
Cu0.05IrTe2,Cu0.05IrTe2,Bulk,,,SC,,2.85 K,ambient,Trigonal,CdI2-type,P-3m1,,,,,,TRUE,10.1103/PhysRevB.94.134507
Cu0.05PdTe2,Cu0.05PdTe2,Bulk,,,SC,Type-II,2.6 K,Ambient,,,,,,,,,FALSE,10.1103/PhysRevB.105.054508
Cu0.05TiSe2,Cu0.05TiSe2,Bulk,,,SC,,2.0 K,,,1T-type layered,,,,,,,TRUE,10.1103/PhysRevB.85.155103
Copper-intercalated Titanium Diselenide (low doping),Cu0.05TiSe2,Bulk,,,SC,,approx 2.8-3.5 K,ambient,Trigonal,layered (1T structure),,,,,,,FALSE,10.1103/PhysRevB.104.184506
Cu0.05ZrTe3,Cu0.05ZrTe3,Bulk,,,SC,,3.8 K,ambient,Monoclinic,"rod-like, quasi-2D",,,,,,,TRUE,10.1103/PhysRevB.89.035144
Cu0.05ZrTe3,Cu0.05ZrTe3,Bulk,,,SC,Type-II,3.8 K,,Monoclinic,,P12_1/m1,,,,,1.0 T,FALSE,10.1016/j.jallcom.2024.175919
Cu0.065TiSe2,Cu0.065TiSe2,Bulk,,,SC,Type-II,3.40 K,,Trigonal,1T (octahedral layered),,,,,,,TRUE,10.1103/PhysRevB.76.024513
Copper-intercalated Palladium Ditelluride,Cu0.06PdTe2,Bulk,,,SC,,2.6 K,,,,,,,,,,FALSE,10.1103/PhysRevB.104.144510
Cu0.06TiSe2,Cu0.06TiSe2,Bulk,,,SC,,3.0 K,,,1T-type layered,,,,,,,TRUE,10.1103/PhysRevB.85.155103
Copper-intercalated Titanium Diselenide,Cu0.06TiSe2,Bulk,,,SC,Type-II,2.5 K,,,,,,,,,,TRUE,10.1103/PhysRevB.81.092507
Copper-doped Titanium Diselenide (Sample 1),Cu0.06TiSe2,Bulk,,,SC,Type-II,2.8 K,,,Layered,,,,,20 G,,TRUE,10.1103/PhysRevB.93.100501
Cu0.06TiSe2,Cu0.06TiSe2,Bulk,,,SC,Phonon-mediated,2.7 K,Ambient,Trigonal,Layered,P-3m1 (#164),,,,,,TRUE,10.1103/PhysRevB.94.214507
Cu0.075TiSe2,Cu0.075TiSe2,Bulk,,,SC,,3.8 K,0 GPa,Trigonal,Layered dichalcogenide,P-3m1,,,,,,TRUE,10.1103/PhysRevB.99.104109
Cu0.0798TiSe2,Cu0.0798TiSe2,Bulk,,,SC,,4.15 K,0 GPa,Trigonal,Layered dichalcogenide,P-3m1,3.5447,3.5447,6.0375,,,TRUE,10.1103/PhysRevB.99.104109
Cu0.07TiSe2,Cu0.07TiSe2,Bulk,,,SC,Type-II,3.9 K,ambient,,Layered (van der Waals gap),,,,,,12.6 kOe,FALSE,10.1103/PhysRevResearch.3.033097
Copper-doped Titanium Diselenide (Sample 3),Cu0.085TiSe2,Bulk,,,SC,Type-II,3.8 K,,,Layered,,,,,40 G,,TRUE,10.1103/PhysRevB.93.100501
Cu0.08TiSe2,Cu0.08TiSe2,Bulk,,,"SC, ICDW",,4.2 K,Ambient,Trigonal,Layered (Se-Ti-Se sandwich),,,,,,,TRUE,10.1103/PhysRevLett.118.106405
Cu0.08TiSe2,Cu0.08TiSe2,Bulk,,,SC,Type-II,4.13 K,,Trigonal,1T (octahedral layered),,,,,,,TRUE,10.1103/PhysRevB.76.024513
Cu0.08TiSe2,Cu0.08TiSe2,,,,SC,,4.15 K,,,,,,,,,,FALSE,10.1103/PhysRevB.85.155103
Cu0.08TiSe2,Cu0.08TiSe2,Bulk,,,SC,,4.2 K,,,Layered,,,,,,,FALSE,10.1103/PhysRevB.95.220501
Copper-intercalated Titanium Diselenide,Cu0.08TiSe2,,,,SC,,4.15 K,,,,,,,,,,FALSE,10.1103/PhysRevB.81.092507
Copper-doped Titanium Diselenide (Sample 2),Cu0.08TiSe2,Bulk,,,SC,Type-II,4.1 K,,,Layered,,,,,45 G,,TRUE,10.1103/PhysRevB.93.100501
Cu0.08TiSe2,Cu0.08TiSe2,Bulk,,,SC,,,,Trigonal,"Layered (1T polytype, octahedral coordination)",P-3m1 (No. 164),,,,,,FALSE,10.1103/PhysRevB.103.125430
Copper-intercalated Titanium Diselenide,Cu0.08TiSe2,Bulk,,,SC,,3.79-4.15 K,ambient,Trigonal,layered (1T structure),,,,,,,TRUE,10.1103/PhysRevB.104.184506
Cu0.08TiSe2,Cu0.08TiSe2,,,,SC,,4.15 K,ambient,Trigonal,"layered, octahedral coordination",,,,,,,FALSE,10.1103/PhysRevB.89.035144
Cu0.09TiSe2,Cu0.09TiSe2,Bulk,,,SC,Phonon-mediated,3.7 K,Ambient,Trigonal,Layered,P-3m1 (#164),,,,,,TRUE,10.1103/PhysRevB.94.214507
Cu0.10IrTe1.8Se0.2,Cu0.10IrTe1.8Se0.2,Bulk,,,SC,,2.7 K,ambient,Trigonal,CdI2-type,P-3m1,,,,,,TRUE,10.1103/PhysRevB.94.134507
Cu0.10TiSe2,Cu0.10TiSe2,Bulk,,,SC,Type-II,3.02 K,,Trigonal,1T (octahedral layered),,,,,,,TRUE,10.1103/PhysRevB.76.024513
Cu0.10TiSe2,Cu0.10TiSe2,Bulk,,,SC,Type-II,3.9 K,,Layered,,,,,6.042 Å,,0.6 T,TRUE,10.1016/j.ssc.2010.11.027
Cu0.11Bi2Se3,Cu0.11Bi2Se3,Bulk,,,SC,Type-II,2.4 K,ambient,,Layered (quintuple layers),,,,,1.6 mT,"Bc2,ab(0) = 0.4 T; Bc2,c(0) = 0.15 T",TRUE,10.1103/PhysRevB.86.180505
Cu0.11TiSe2,Cu0.11TiSe2,Bulk,,,NSC,,,,Trigonal,1T (octahedral layered),,,,,,,TRUE,10.1103/PhysRevB.76.024513
Copper-intercalated Titanium Diselenide (intermediate doping),Cu0.11TiSe2,Bulk,,,SC,,approx 1.2-2.0 K,ambient,Trigonal,layered (1T structure),,,,,,,FALSE,10.1103/PhysRevB.104.184506
Cu0.129TiSe2,Cu0.129TiSe2,Bulk,,,NSC,,,0 GPa,Trigonal,Layered dichalcogenide,P-3m1,3.5481,3.5481,6.0530,,,TRUE,10.1103/PhysRevB.99.104109
Cu0.12Bi2Se3,Cu0.12Bi2Se3,Bulk,,,SC,Type-II,3.8 K,,,,,,,,1.3 mT,1.7 T,TRUE,10.1103/PhysRevB.84.104503
Copper-intercalated bismuth selenide,Cu0.12Bi2Se3,Bulk,,,SC,,3.8 K,,,,,,,,,,TRUE,10.1103/PhysRevMaterials.5.074201
Cu0.12Bi2Se3,Cu0.12Bi2Se3,Bulk,,,SC,Type-II,3.1 K,,,,,,,,,,TRUE,10.1016/j.matlet.2012.11.115
Cu_yBi2Se3,Cu0.12Bi2Se3,Bulk,,,SC,Type-II,3.8 K,,Rhombohedral,Hexagonal,R3m,,,28.73 Å,,,TRUE,10.1016/j.jpcs.2010.10.027
Cu0.12Bi2Se3,Cu0.12Bi2Se3,Bulk,,,SC,,3.8 K,,,,,,,,,,FALSE,10.1016/j.physb.2022.414255
CuxBi2Se3,Cu0.12Bi2Se3,Bulk,,,SC,Type-II,3.8 K,,,,,,,,,,FALSE,10.1016/j.physb.2010.10.025
Copper intercalated Bismuth Telluride,Cu0.14Bi2Te3,Bulk,,,SC,Topological,6 K,8.5 GPa,Rhombohedral,Trigonal,R-3m,4.385 Å,,30.480 Å,,,TRUE,10.1016/j.physc.2013.03.030
Cu0.15As2Te3,Cu0.15As2Te3,Bulk,,,NSC,,Not observed above 1.8 K,Ambient,Rhombohedral,Layered,R-3m,4.045 Å,4.045 Å,29.35 Å,,,TRUE,10.1103/PhysRevMaterials.9.036201
Copper-intercalated bismuth selenide,Cu0.15Bi2Se3,Bulk,,,SC,,3.8 K,,,,,,,,,,TRUE,10.1103/PhysRevMaterials.5.074201
Copper-doped Bismuth Selenide (x=0.15),Cu0.15Bi2Se3,Bulk,,,SC,Type-II,3.6 K,ambient,Trigonal,Layered,,,,,,,TRUE,10.1103/PhysRevB.107.L100505
Cu0.15IrTe1.7Se0.3,Cu0.15IrTe1.7Se0.3,Bulk,,,SC,,2.5 K,ambient,Trigonal,CdI2-type,P-3m1,,,,,,TRUE,10.1103/PhysRevB.94.134507
Copper-intercalated Titanium Diselenide (high doping),Cu0.15TiSe2,Bulk,,,NSC,,,ambient,Trigonal,layered (1T structure),,,,,,,FALSE,10.1103/PhysRevB.104.184506
Cu0.1As2Te3,Cu0.1As2Te3,Bulk,,,NSC,,Not observed above 1.8 K,Ambient,Rhombohedral,Layered,R-3m,4.045 Å,4.045 Å,29.35 Å,,,TRUE,10.1103/PhysRevMaterials.9.036201
Cu10%TiSe2,Cu0.1TiSe2,Bulk,,,SC,Type-II,4.27 K,,1T,Hexagonal,P-3m1,,,,,1.45 T,TRUE,10.1016/j.physc.2016.02.004
Cu0.20Bi2Se3,Cu0.20Bi2Se3,Bulk,,,SC,,3.54 K,0 GPa,Rhombohedral,Layered,R-3m,,,,,,FALSE,10.1103/PhysRevB.100.224521
Copper-doped Bismuth Selenide (x=0.20),Cu0.20Bi2Se3,Bulk,,,SC,Type-II,3.8 K,ambient,Trigonal,Layered,,,,,,,TRUE,10.1103/PhysRevB.107.L100505
Cu0.20IrTe1.5Se0.5,Cu0.20IrTe1.5Se0.5,Bulk,,,SC,,2.2 K,ambient,Trigonal,CdI2-type,P-3m1,,,,,,TRUE,10.1103/PhysRevB.94.134507
Cu0.25Bi2Se3,Cu0.25Bi2Se3,Bulk,,,SC,Type-II,3.3 K,,,,,,,,,,TRUE,10.1103/PhysRevB.98.085133
(Cu0.25Co0.75)(Ba0.75Sr0.25)2(Y0.5Ca0.5)Cu2O7+δ,Cu0.25Co0.75Ba0.75Sr0.25Y0.5Ca0.5Cu2O7+δ,Bulk,,,SC,High-Tc,76 K,35 MPa,Tetragonal,,,,,,,,TRUE,10.1016/j.physc.2005.04.034
(Cu0.25Tl0.25Bi0.25Li0.25)Ba2Ca1.5Be0.5Cu3O10−δ,Cu0.25Tl0.25Bi0.25Li0.25Ba2Ca1.5Be0.5Cu3O10−δ,Bulk,,,SC,High-Tc/Cuprate,100 K,Normal Pressure,Tetragonal,,,,,14.4 Å,,,TRUE,10.1016/j.physc.2009.01.001
(Cu0.25Tl0.25Bi0.25Li0.25)Ba2Ca2Cu3O10−δ,Cu0.25Tl0.25Bi0.25Li0.25Ba2Ca2Cu3O10−δ,Bulk,,,SC,High-Tc/Cuprate,104 K,Normal Pressure,,,,,,,,,TRUE,10.1016/j.physc.2009.01.001
(Cu0.25Tl0.5Bi0.25)Ba2Ca2Cu3O10−δ,Cu0.25Tl0.5Bi0.25Ba2Ca2Cu3O10−δ,Bulk,,,SC,High-Tc/Cuprate,100 K,Normal Pressure,,,,,,,,,TRUE,10.1016/j.physc.2009.01.001
(Cu0.25Tl0.75)-1223,Cu0.25Tl0.75Ba2Ca3Cu4O10-y,Bulk,,,SC,High-Tc,110 K,0.7 ton/cm^2,,,,3.857 Å,,14.79 Å,,,TRUE,10.1016/S0921-4534(98)00192-0
Cu0.26Bi2Se3,Cu0.26Bi2Se3,Bulk,,,SC,Type-II,3.2 K,ambient,,Layered (quintuple layers),,,,,1.2 mT,"Bc2,ab(0) = 0.9 T; Bc2,c(0) = 0.25 T",TRUE,10.1103/PhysRevB.86.180505
Copper-doped Bismuth Selenide (x=0.27),Cu0.27Bi2Se3,Bulk,,,SC,Type-II,3.6 K,ambient,Trigonal,Layered,,,,,,,TRUE,10.1103/PhysRevB.107.L100505
Copper-doped Bismuth Selenide (x=0.28),Cu0.28Bi2Se3,Bulk,,,SC,Type-II,,ambient,Trigonal,Layered,,,,,,,FALSE,10.1103/PhysRevB.107.L100505
Cu0.28Ta1.27S2,Cu0.28Ta1.27S2,Bulk,,,SC,Type-II,0.42,,Hexagonal,2H,P63/mmc,3.32705,,12.9212,,,TRUE,10.1016/j.physc.2017.06.007
Cu0.29Bi2Se3,Cu0.29Bi2Se3,Bulk,,,SC,,,0 GPa,Rhombohedral,Layered,R-3m,,,,,,FALSE,10.1103/PhysRevB.100.224521
Cu0.2As2Te3,Cu0.2As2Te3,Bulk,,,NSC,,Not observed above 1.8 K,Ambient,Rhombohedral,Layered,R-3m,4.045 Å,4.045 Å,29.35 Å,,,TRUE,10.1103/PhysRevMaterials.9.036201
Copper-intercalated Bismuth Selenide,Cu0.2Bi2Se3,Bulk,,,SC,Type-II,3.65 K,,,"Layered (quintuple layers), hexagonal (111) surface",,4.1,4.1,,,1.65 T,TRUE,10.1103/PhysRevLett.110.117001
Cu0.2Bi2Se3,Cu0.2Bi2Se3,Bulk,,,SC,Topological,3.3 K,,,Layered,,,,,,2 T,TRUE,10.1103/PhysRevB.86.064517
Cu0.2Bi2Se3,Cu0.2Bi2Se3,Bulk,,,SC,Type-II,,,,,,,,,,1.7 T (at 0.95 K),TRUE,10.1103/PhysRevB.98.085133
2H-Cu0.2NbS2,Cu0.2NbS2,Bulk,,,SC,,2.5 K,,Hexagonal,Layered,,,,12.11,,,TRUE,10.1103/PhysRevB.90.125125
Cu0.2Tl0.8Ba2Ca3Cu4O12−δ,Cu0.2Tl0.8Ba2Ca3Cu4O12−δ,Bulk,,,SC,High-Tc,102-106 K,Normal Pressure,,,,,,,,,TRUE,10.1016/j.physc.2005.02.013
Cu0.2Zn0.8Ir2S4,Cu0.2Zn0.8Ir2S4,Bulk,,,SC,Type-II,1.8 K,,Cubic,spinel,,,,,,,True,10.1103/PhysRevB.64.214514
Cu0.30Bi2.1Se3,Cu0.30Bi2.1Se3,Bulk,,,SC,,,up to 2.31 GPa,Rhombohedral,Layered,R-3m,,,,,,FALSE,10.1103/PhysRevB.100.224521
Cu0.30Bi2Se3,Cu0.30Bi2Se3,Bulk,,,SC,Type-II,3.8 K,ambient,,Layered (quintuple layers),,,,,1.0 mT,"Bc2,ab(0) = 1.2 T; Bc2,c(0) = 0.3 T",TRUE,10.1103/PhysRevB.86.180505
Cu0.30Ta1.03S2,Cu0.30Ta1.03S2,Bulk,,,SC,Type-II,0.71,,Rhombohedral,6R,R-3m,3.3046,,37.6053,,,TRUE,10.1016/j.physc.2017.06.007
Cu0.31Ta1.04S2,Cu0.31Ta1.04S2,Bulk,,,SC,Type-II,2.62,,Hexagonal,2H,P63/mmc,3.308,,12.09,,,TRUE,10.1016/j.physc.2017.06.007
Copper-doped Bismuth Selenide (x=0.36),Cu0.36Bi2Se3,Bulk,,,SC,Type-II,,ambient,Trigonal,Layered,,,,,,,FALSE,10.1103/PhysRevB.107.L100505
Copper-doped Bismuth Selenide (x=0.37),Cu0.37Bi2Se3,Bulk,,,SC,Type-II,,ambient,Trigonal,Layered,,,,,,,FALSE,10.1103/PhysRevB.107.L100505
Cu0.3Bi2Se3,Cu0.3Bi2Se3,Bulk,,,SC,Type-II,3.2 K,,,,,,,,,,TRUE,10.1103/PhysRevB.98.085133
Cu0.3Bi2Se3,Cu0.3Bi2Se3,Bulk,,,SC,Type-II,3.4 K,,,,,,,,,,TRUE,10.1103/PhysRevB.98.085133
Copper-doped Bismuth Selenide (x=0.3),Cu0.3Bi2Se3,Bulk,,,SC,Type-II,,ambient,Trigonal,Layered,,,,,,,FALSE,10.1103/PhysRevB.107.L100505
Cu_xBi2Se3,Cu0.3Bi2Se3,Bulk,,,SC,Topological,3.8 K,,Rhombohedral,,R3m,,,,,,TRUE,10.1016/j.physc.2015.02.018
(Cu0.3Tl0.7)-1223,Cu0.3Tl0.7Ba2Ca2Cu3O10-y,Bulk,,,SC,High-Tc,121 K,0.7 ton/cm^2,,,,3.852 Å,,15.98 Å,,,TRUE,10.1016/S0921-4534(98)00192-0
Cu0.3Tl0.7Ba2Ca2Cu3O10-y,Cu0.3Tl0.7Ba2Ca2Cu3O10-y,Thin Film,,,SC,High-Tc,111 K,Normal Pressure,Predominantly c-axis oriented,,,,,15.53 Å,,,TRUE,10.1016/S0921-4534(03)01252-8
Cu0.3Zn0.7Ir2S4,Cu0.3Zn0.7Ir2S4,Bulk,,,SC,Type-II,2.2 K,,Cubic,spinel,,,,,,,True,10.1103/PhysRevB.64.214514
Copper Nickel Alloy,Cu0.41Ni0.59,Thin Film,"1.5 nm, 3 nm",,FM,,NSC,,,,,,,,,,TRUE,10.1103/PhysRevB.84.214512
Cu0.43Ni0.57/Nb/Cu0.43Ni0.57 Trilayer,Cu0.43Ni0.57/Nb/Cu0.43Ni0.57,Thin Film,"CuNi: variable, Nb: 19 nm",,SC,,varies with configuration and thickness,,,"fcc (CuNi), bcc (Nb)",,,,,,,FALSE,10.1103/PhysRevB.70.014505
Cu0.46Ni0.54/Nb/Cu0.46Ni0.54,Cu0.46Ni0.54/Nb/Cu0.46Ni0.54,Bulk,,,SC,Type-II,4.0 K,,,,,,,,,,TRUE,10.1016/j.physc.2003.11.035
Copper Nickel Alloy,Cu0.47Ni0.53,Thin Film,,,FM,,NSC,,,,,,,,,,FALSE,10.1103/PhysRevB.79.094523
Copper Nickel Alloy,Cu0.48Ni0.52,Thin Film,2 nm to 18 nm,Thermally oxidized Si,NSC,,NSC,,,,,,,,,,TRUE,10.1103/PhysRevLett.105.207002
Cu0.48Ni0.52,Cu0.48Ni0.52,Bulk,,,SC,Type-II,3 K,,,,,,,,,,FALSE,10.1016/S0304-8853(01)00852-6
Cu0.4Ni0.6,Cu0.4Ni0.6,,,,NSC,,,,,,,,,,,,FALSE,10.1103/PhysRevB.98.144516
Cu0.4Zn0.6Ir2S4,Cu0.4Zn0.6Ir2S4,Bulk,,,SC,Type-II,2.5 K,,Cubic,spinel,,,,,,,True,10.1103/PhysRevB.64.214514
Cu0.50Ag0.50,Cu0.50Ag0.50,Bulk,,,NSC,,,,Cubic,bcc,,,,,,,False,10.1103/PhysRevB.55.2144
Cu0.50Bi2Se3,Cu0.50Bi2Se3,Bulk,,,SC,Type-II,3.2 K,ambient,,Layered (quintuple layers),,,,,0.6 mT,"Bc2,ab(0) = 1.4 T; Bc2,c(0) = 0.4 T",TRUE,10.1103/PhysRevB.86.180505
Copper-Nickel alloy,Cu0.56Ni0.44,Bulk,,,SC,,,,,,,,,,,,,10.1103/PhysRevB.65.054407
Copper zirconium (amorphous),Cu0.57Zr0.43,Bulk,,,NSC,,,,,amorphous,,,,,,,True,10.1103/PhysRevB.28.544
"(Cu,C)-1223",Cu0.5C0.5Ba2Ca2Cu3Ox,Bulk,,,SC,High-Tc/cuprate,"67 K (as-synthesized), 118 K (annealed at 550°C)",up to 1.6 GPa,Tetragonal,,P4/mmm,3.858 Å,3.858 Å,14.78 Å,,,True,10.1103/PhysRevB.61.6408
"(Cu,C):1223 (optimum doped)",Cu0.5C0.5Ba2Ca2Cu3Oy,Bulk,,,SC,High-Tc/cuprate,121 K,,,,,,,,,,TRUE,10.1103/PhysRevB.74.184517
"(Cu,C):1223 (slightly overdoped)",Cu0.5C0.5Ba2Ca2Cu3Oy,Bulk,,,SC,High-Tc/cuprate,115 K,,,,,,,,,,TRUE,10.1103/PhysRevB.74.184517
"(Cu,C):1223 (overdoped)",Cu0.5C0.5Ba2Ca2Cu3Oy,Bulk,,,SC,High-Tc/cuprate,76 K,,,,,,,,,,TRUE,10.1103/PhysRevB.74.184517
(Cu0.5C0.5)Ba2Ca3Cu4O12-δ,Cu0.5C0.5Ba2Ca3Cu4O12-δ,Bulk,,,SC,High-Tc,118 K,,,,,3.860 Å,,17.96 Å,,,TRUE,10.1016/S0921-4534(01)00217-9
"(Cu,C)-1234",Cu0.5C0.5Ba2Ca3Cu4Ox,Bulk,,,SC,High-Tc/cuprate,"115 K (as-synthesized), 99 K (annealed at 600°C)",up to 1.6 GPa,Tetragonal,,P4/mmm,3.857 Å,3.857 Å,17.89 Å,,,True,10.1103/PhysRevB.61.6408
(Cu0.5Co0.5)(Ba0.5Sr0.5)2(Y0.5Ca0.5)Cu2O7+δ,Cu0.5Co0.5Ba0.5Sr0.5Y0.5Ca0.5Cu2O7+δ,Bulk,,,SC,High-Tc,68 K,,Tetragonal,,,,,,,,TRUE,10.1016/j.physc.2005.04.034
(Cu0.5Co0.5)(Ba0.5Sr0.5)2(Y0.7Ca0.3)Cu2O7+δ,Cu0.5Co0.5Ba0.5Sr0.5Y0.7Ca0.3Cu2O7+δ,Bulk,,,SC,High-Tc,68 K,,Tetragonal,,,,,,,,TRUE,10.1016/j.physc.2005.04.034
(Cu0.5Co0.5)(Ba0.5Sr0.5)2YCu2O7+δ,Cu0.5Co0.5Ba0.5Sr0.5YCu2O7+δ,Bulk,,,SC,High-Tc,40 K,,Tetragonal,,,,,,,,TRUE,10.1016/j.physc.2005.04.034
Cu0.5Li0.25Tl0.25Ba2Ca0.5Mg1.5Cu1.5Ni1.5O10-δ,Cu0.5Li0.25Tl0.25Ba2Ca0.5Mg1.5Cu1.5Ni1.5O10-δ,Bulk,,,SC,High-Tc,96.5 K,,Tetragonal,,P4/mmm,,,,,,TRUE,10.1016/j.jallcom.2007.10.036
Cu0.5Li0.25Tl0.25Ba2Ca1.5Mg0.5Cu1.5Ni1.5O10-δ,Cu0.5Li0.25Tl0.25Ba2Ca1.5Mg0.5Cu1.5Ni1.5O10-δ,Bulk,,,SC,High-Tc,106 K,,Tetragonal,,P4/mmm,,,,,,TRUE,10.1016/j.jallcom.2007.10.036
Cu0.5Li0.25Tl0.25Ba2Ca1Mg1Cu1.5Ni1.5O10-δ,Cu0.5Li0.25Tl0.25Ba2Ca1Mg1Cu1.5Ni1.5O10-δ,Bulk,,,SC,High-Tc,101 K,,Tetragonal,,P4/mmm,,,,,,TRUE,10.1016/j.jallcom.2007.10.036
Cu0.5Li0.25Tl0.25Ba2Ca2Cu1.5Ni1.5O10-δ,Cu0.5Li0.25Tl0.25Ba2Ca2Cu1.5Ni1.5O10-δ,Bulk,,,SC,High-Tc,108.4 K,,Tetragonal,,P4/mmm,,,,,,TRUE,10.1016/j.jallcom.2007.10.036
Cu0.5Mo3S4,Cu0.5Mo3S4,Bulk,,,SC,Type-II,5.8 K,0 to 19 kbar,Rhombohedral,,,6.447,,,,,TRUE,10.1016/0038-1098(79)91135-9
Cu0.5Ni0.5Rh2S4,Cu0.5Ni0.5Rh2S4,Bulk,,,SC,,,,Cubic,spinel,Fd-3m,,,,,,True,10.1103/PhysRevB.61.4230
Cu0.5S0.5Sr2Ca2Cu3Oy,Cu0.5S0.5Sr2Ca2Cu3Oy,Bulk,,,SC,High-Tc,,,,layered,,,,,,,True,10.1103/PhysRevB.54.9066
Cu0.5S0.5Sr2Ca3Cu4Oy,Cu0.5S0.5Sr2Ca3Cu4Oy,Bulk,,,SC,High-Tc,,,,layered,,,,,,,True,10.1103/PhysRevB.54.9066
Cu0.5S0.5Sr2Ca4Cu5Oy,Cu0.5S0.5Sr2Ca4Cu5Oy,Bulk,,,SC,High-Tc,,,,layered,,,,,,,True,10.1103/PhysRevB.54.9066
Cu0.5S0.5Sr2Ca5Cu6Oy,Cu0.5S0.5Sr2Ca5Cu6Oy,Bulk,,,SC,High-Tc,,,,layered,,,,,,,True,10.1103/PhysRevB.54.9066
Cu0.5S0.5Sr2Ca6Cu7Oy,Cu0.5S0.5Sr2Ca6Cu7Oy,Bulk,,,SC,High-Tc,,,,layered,,,,,,,True,10.1103/PhysRevB.54.9066
Cu0.5Tl0.15Hg0.35Ba2Ca3Cu4O12−δ,Cu0.5Tl0.15Hg0.35Ba2Ca3Cu4O12−δ,Bulk,,,SC,High-Tc/Cuprate,103 K,,Tetragonal,,P 4/mmm,3.604 Å,,17.529 Å,,,TRUE,10.1016/j.jallcom.2008.03.126
Cu0.5(Tl0.15Hg0.35)Ba2Ca3Cu4O12−δ,Cu0.5Tl0.15Hg0.35Ba2Ca3Cu4O12−δ,Bulk,,,SC,High-Tc,103 K,,Tetragonal,,P 4/mmm,,,,,,TRUE,10.1016/j.jallcom.2006.11.123
Cu0.5Tl0.25Hg0.25Ba2Ca3Cu4O12−δ,Cu0.5Tl0.25Hg0.25Ba2Ca3Cu4O12−δ,Bulk,,,SC,High-Tc/Cuprate,112 K,,Tetragonal,,P 4/mmm,3.604 Å,,17.529 Å,,,TRUE,10.1016/j.jallcom.2008.03.126
Cu0.5(Tl0.25Hg0.25)Ba2Ca3Cu4O12−δ,Cu0.5Tl0.25Hg0.25Ba2Ca3Cu4O12−δ,Bulk,,,SC,High-Tc,113 K,,Tetragonal,,P 4/mmm,,,17.529 Å,,,TRUE,10.1016/j.jallcom.2006.11.123
(Cu0.5Tl0.25K0.25)Ba2Ca2Cu3O10−δ,Cu0.5Tl0.25K0.25Ba2Ca2Cu3O10−δ,Bulk,,,SC,High-Tc,105.5 K,,Tetragonal,,P4/mmm,,,,,,TRUE,10.1016/j.physc.2009.10.005
Cu0.5Tl0.25Li0.25Ba2Ca1Be1Cu2.95Co0.05O10−δ,Cu0.5Tl0.25Li0.25Ba2Ca1Be1Cu2.95Co0.05O10−δ,Bulk,,,SC,Cuprate,97 K,,Tetragonal,,P 4/mmm,,,,,,TRUE,10.1016/j.jallcom.2009.03.127
Cu0.5Tl0.25Li0.25Ba2Ca1Mg1Cu2.95Co0.05O10−δ,Cu0.5Tl0.25Li0.25Ba2Ca1Mg1Cu2.95Co0.05O10−δ,Bulk,,,SC,Cuprate,112 K,,Tetragonal,,P 4/mmm,,,,,,TRUE,10.1016/j.jallcom.2009.03.127
Cu0.5Tl0.25Li0.25Ba2Ca2Cu2.5Co0.5O10−δ,Cu0.5Tl0.25Li0.25Ba2Ca2Cu2.5Co0.5O10−δ,Bulk,,,SC,High-Tc/Cuprate,96 K,,,,,,,,,,TRUE,10.1016/j.jallcom.2010.07.141
"Na, Be-doped (Cu0.5Tl0.25Na0.25)Ba2Ca1Be1Cu3O10−δ",Cu0.5Tl0.25Na0.25Ba2Ca1Be1Cu3O10−δ,Bulk,,,SC,High-Tc,106 K,,Tetragonal,,P 4/mmm,3.9891 Å,3.9891 Å,15.0097 Å,,,TRUE,10.1016/j.jallcom.2008.07.091
"Na, Mg-doped (Cu0.5Tl0.25Na0.25)Ba2Ca1Mg1Cu3O10−δ",Cu0.5Tl0.25Na0.25Ba2Ca1Mg1Cu3O10−δ,Bulk,,,SC,High-Tc,116 K,,Tetragonal,,P 4/mmm,3.999 Å,3.999 Å,14.9947 Å,,,TRUE,10.1016/j.jallcom.2008.07.091
Na-doped (Cu0.5Tl0.25Na0.25)Ba2Ca2Cu3O10−δ,Cu0.5Tl0.25Na0.25Ba2Ca2Cu3O10−δ,Bulk,,,SC,High-Tc,118 K,,Tetragonal,,P 4/mmm,3.9978 Å,3.9978 Å,15.1218 Å,,,TRUE,10.1016/j.jallcom.2008.07.091
Cu0.5Tl0.35Hg0.15Ba2Ca3Cu4O12−δ,Cu0.5Tl0.35Hg0.15Ba2Ca3Cu4O12−δ,Bulk,,,SC,High-Tc/Cuprate,109 K,,Tetragonal,,P 4/mmm,3.604 Å,,17.529 Å,,,TRUE,10.1016/j.jallcom.2008.03.126
Cu0.5(Tl0.35Hg0.15)Ba2Ca3Cu4O12−δ,Cu0.5Tl0.35Hg0.15Ba2Ca3Cu4O12−δ,Bulk,,,SC,High-Tc,108 K,,Tetragonal,,P 4/mmm,,,,,,TRUE,10.1016/j.jallcom.2006.11.123
Cu0.5Tl0.5(Ba1.65Sr0.35)Ca3Cu4O12-y,Cu0.5Tl0.5(Ba1.65Sr0.35)Ca3Cu4O12-y,Bulk,,,SC,High-Tc,102 K,Normal Pressure,Orthorhombic,,,,,,0.205 T,128.7 T,TRUE,10.1016/j.matchemphys.2016.06.073
Cu0.5Tl0.5(Ba1.75Sr0.25)Ca3Cu4O12-y,Cu0.5Tl0.5(Ba1.75Sr0.25)Ca3Cu4O12-y,Bulk,,,SC,High-Tc,99.96 K,Normal Pressure,Orthorhombic,,,,,,0.471 T,128.7 T,TRUE,10.1016/j.matchemphys.2016.06.073
Cu0.5Tl0.5(Ba1.85Sr0.15)Ca3Cu4O12-y,Cu0.5Tl0.5(Ba1.85Sr0.15)Ca3Cu4O12-y,Bulk,,,SC,High-Tc,104.04 K,Normal Pressure,Orthorhombic,,,,,,0.449 T,128.7 T,TRUE,10.1016/j.matchemphys.2016.06.073
Cu0.5Tl0.5Ba2(Ca1.0Mg1.0)(Cu0.5Zn2.5)O10−δ,Cu0.5Tl0.5Ba2(Ca1.0Mg1.0)(Cu0.5Zn2.5)O10−δ,Bulk,,,SC,High-Tc,91.3,,Tetragonal,,P4/mmm,4.22,,14.77,,,TRUE,10.1016/j.physb.2010.03.063
Cu0.5Tl0.5Ba2(Ca1.5Be0.5)(Cu2Sn1)O10−δ,Cu0.5Tl0.5Ba2(Ca1.5Be0.5)(Cu2Sn1)O10−δ,Bulk,,,SC,High-Tc,98 K,,,,,,,,,,TRUE,10.1016/j.jallcom.2009.07.104
Cu0.5Tl0.5Ba2(Ca1.5Mg0.5)(Cu0.5Zn2.5)O10−δ,Cu0.5Tl0.5Ba2(Ca1.5Mg0.5)(Cu0.5Zn2.5)O10−δ,Bulk,,,SC,High-Tc,96.5,,Tetragonal,,P4/mmm,4.38,,14.81,,,TRUE,10.1016/j.physb.2010.03.063
Cu0.5Tl0.5Ba2(Ca1.5Mg0.5)(Cu2Sn1)O10−δ,Cu0.5Tl0.5Ba2(Ca1.5Mg0.5)(Cu2Sn1)O10−δ,Bulk,,,SC,High-Tc,101 K,,,,,,,,,,TRUE,10.1016/j.jallcom.2009.07.104
Cu0.5Tl0.5Ba2(Ca1.925Y0.075)Cu3O10−δ,Cu0.5Tl0.5Ba2(Ca1.925Y0.075)Cu3O10−δ,Bulk,,,SC,High-Tc/Cuprate,77 K,,Orthorhombic,,Pmmm,4.25,4.37,14.25,,,TRUE,10.1016/j.ceramint.2013.08.076
Cu0.5Tl0.5Ba2(Ca1.95Y0.05)Cu3O10−δ,Cu0.5Tl0.5Ba2(Ca1.95Y0.05)Cu3O10−δ,Bulk,,,SC,High-Tc/Cuprate,78 K,,Orthorhombic,,Pmmm,4.24,4.37,14.25,,,TRUE,10.1016/j.ceramint.2013.08.076
Cu0.5Tl0.5Ba2(Ca1.975Y0.025)Cu3O10−δ,Cu0.5Tl0.5Ba2(Ca1.975Y0.025)Cu3O10−δ,Bulk,,,SC,High-Tc/Cuprate,87 K,,Orthorhombic,,Pmmm,4.21,4.34,14.19,,,TRUE,10.1016/j.ceramint.2013.08.076
Cu0.5Tl0.5Ba2(Ca1.985Y0.015)Cu3O10−δ,Cu0.5Tl0.5Ba2(Ca1.985Y0.015)Cu3O10−δ,Bulk,,,SC,High-Tc/Cuprate,86 K,,Orthorhombic,,Pmmm,4.20,4.34,14.16,,,TRUE,10.1016/j.ceramint.2013.08.076
Cu0.5Tl0.5Ba2Ca0.3Be1.7Cu3O10-δ,Cu0.5Tl0.5Ba2Ca0.3Be1.7Cu3O10-δ,Bulk,,,SC,High-Tc,105 K,,Tetragonal,,,,,,,,TRUE,10.1016/j.jpcs.2006.04.010
Cu0.5Tl0.5Ba2Ca0.3Be1.7Cu3O7.685,Cu0.5Tl0.5Ba2Ca0.3Be1.7Cu3O7.685,Bulk,,,SC,High-Tc,77 K,Normal Pressure,Tetragonal,P4/mmm,P4/mmm,3.909,3.909,15.065,,,TRUE,10.1016/j.physc.2006.01.035
Cu0.5Tl0.5Ba2Ca0.5Be1.5Cu1.5Ni1.5O10−δ,Cu0.5Tl0.5Ba2Ca0.5Be1.5Cu1.5Ni1.5O10−δ,Bulk,,,SC,High-Tc,107 K,,Tetragonal,,P 4/mmm,4.0089 Å,,14.8007 Å,,,TRUE,10.1016/j.matchemphys.2008.05.074
Cu0.5Tl0.5Ba2Ca0.5Mg1.5Cu0.5Zn2.5O10−δ,Cu0.5Tl0.5Ba2Ca0.5Mg1.5Cu0.5Zn2.5O10−δ,Bulk,,,SC,High-Tc,114 K,,Tetragonal,,P4/mmm,3.3439 Å,,14.3723 Å,,,TRUE,10.1016/j.physc.2009.01.010
Cu0.5Tl0.5Ba2Ca0.5Mg1.5Cu0.5Zn2.5O10−δ,Cu0.5Tl0.5Ba2Ca0.5Mg1.5Cu0.5Zn2.5O10−δ,Bulk,,,SC,High-Tc/Cuprate,115 K,Ambient,Tetragonal,CuTl-1223,P4/mmm,3.34 Å,,14.37 Å,,,TRUE,10.1016/j.ceramint.2013.03.038
Cu0.5Tl0.5Ba2Ca0.5Mg1.5Cu1.5Ni1.5O10-δ,Cu0.5Tl0.5Ba2Ca0.5Mg1.5Cu1.5Ni1.5O10-δ,Bulk,,,SC,High-Tc,95 K,,Tetragonal,,P4/mmm,,,,,,TRUE,10.1016/j.jallcom.2007.10.036
Cu0.5Tl0.5Ba2Ca0.5Mg1.5Cu1.5Ni1.5O10-δ,Cu0.5Tl0.5Ba2Ca0.5Mg1.5Cu1.5Ni1.5O10-δ,Bulk,,,SC,High-Tc,98,Normal,Tetragonal,P4/mmm,P4/mmm,4.0152,4.0152,14.8108,,,TRUE,10.1016/j.physc.2007.06.007
Cu0.5Tl0.5Ba2Ca0.5Mg1.5Cu1.5Ni1.5O10−δ,Cu0.5Tl0.5Ba2Ca0.5Mg1.5Cu1.5Ni1.5O10−δ,Bulk,,,SC,High-Tc,103.5 K,,Tetragonal,,P 4/mmm,4.0152 Å,,14.8108 Å,,,TRUE,10.1016/j.matchemphys.2008.05.074
Cu0.5Tl0.5Ba2Ca0.5Mg1.5Cu3O10−δ,Cu0.5Tl0.5Ba2Ca0.5Mg1.5Cu3O10−δ,Bulk,,,SC,High-Tc,98 K,,,,,,,,,,TRUE,10.1016/j.physc.2007.12.009
Cu0.5Tl0.5Ba2Ca0.8Mg1.2Cu3O10−δ,Cu0.5Tl0.5Ba2Ca0.8Mg1.2Cu3O10−δ,Bulk,,,SC,High-Tc,130 K,Atmospheric,Tetragonal,Tetragonal,P 4/mmm,3.830 Å,3.830 Å,14.200 Å,,,TRUE,10.1016/j.physc.2005.05.016
Cu0.5Tl0.5Ba2Ca1.0Be1.0Cu1.5Ni1.5O10−δ,Cu0.5Tl0.5Ba2Ca1.0Be1.0Cu1.5Ni1.5O10−δ,Bulk,,,SC,High-Tc,104 K,,Tetragonal,,P 4/mmm,4.0156 Å,,14.8219 Å,,,TRUE,10.1016/j.matchemphys.2008.05.074
Cu0.5Tl0.5Ba2Ca1.0Be2.0Cu4O9.866,Cu0.5Tl0.5Ba2Ca1.0Be2.0Cu4O9.866,Bulk,,,SC,High-Tc,92 K,Normal Pressure,Tetragonal,P4/mmm,P4/mmm,,,,,,TRUE,10.1016/j.physc.2006.01.035
Cu0.5Tl0.5Ba2Ca1.0Mg1.0Cu1.5Ni1.5O10-δ,Cu0.5Tl0.5Ba2Ca1.0Mg1.0Cu1.5Ni1.5O10-δ,Bulk,,,SC,High-Tc,97,Normal,Tetragonal,P4/mmm,P4/mmm,4.0281,4.0281,14.8404,,,TRUE,10.1016/j.physc.2007.06.007
