Repository: WyattBunstine/ML_SC_Project

# ML_SC_Project — Chemically and Geometrically Motivated Crystal Graph Neural Networks

This project predicts and screens superconductors from crystal structure. It frames the
problem as a **two-stage hurdle**: first classify whether a material is a superconductor
candidate (SC vs. non-SC), then regress the critical temperature T_c for superconductors.

Two graph-neural-network families are trained and compared:

- a **baseline CGCNN** ([txie-93/cgcnn](https://github.com/txie-93/cgcnn)), and
- an **MPNN** with learned edge features that consumes richer `crystal_graph_v4` graphs
  (this project's contribution).

File: database/superconductor_materials_full.csv (part 51 of 215)
Material_Name,Chemical_Composition,Material_Class,Film_Thickness,Substrate,Material_Type,Superconductor_Type,Superconducting_Transition_Temperature,Pressure,Crystal_Structure,Lattice_Structure,Space_Group,"Lattice_Constant(a)","Lattice_Constant(b)","Lattice_Constant(c)",Lower_Critical_Field,Upper_Critical_Field,Experimental,DOI
Cu0.5Tl0.5Ba2Ca1.0Mg1.0Cu1.5Ni1.5O10−δ,Cu0.5Tl0.5Ba2Ca1.0Mg1.0Cu1.5Ni1.5O10−δ,Bulk,,,SC,High-Tc,102.5 K,,Tetragonal,,P 4/mmm,4.0281 Å,,14.8404 Å,,,TRUE,10.1016/j.matchemphys.2008.05.074
Cu0.5Tl0.5Ba2Ca1.0Mg1.0Cu3O10−δ,Cu0.5Tl0.5Ba2Ca1.0Mg1.0Cu3O10−δ,Bulk,,,SC,High-Tc,96.5 K,,,,,,,,,,TRUE,10.1016/j.physc.2007.12.009
Cu0.5Tl0.5Ba2Ca1.0Nb1.0Cu3O10-δ,Cu0.5Tl0.5Ba2Ca1.0Nb1.0Cu3O10-δ,Bulk,,,SC,High-Tc,88 K,,Tetragonal,,P4/mmm,,,14.928 Å,,,TRUE,10.1016/j.physc.2006.06.046
Cu0.5Tl0.5Ba2Ca1.25Nb0.75Cu3O10-δ,Cu0.5Tl0.5Ba2Ca1.25Nb0.75Cu3O10-δ,Bulk,,,SC,High-Tc,90 K,,Tetragonal,,P4/mmm,,,14.928 Å,,,TRUE,10.1016/j.physc.2006.06.046
Cu0.5Tl0.5Ba2Ca1.2Cd0.8Cu3O10−δ,Cu0.5Tl0.5Ba2Ca1.2Cd0.8Cu3O10−δ,Bulk,,,SC,High-Tc,82.25 K,,Tetragonal,,P 4/mmm,3.841 Å,,14.797 Å,,,TRUE,10.1016/j.jallcom.2008.06.153
Cu0.5Tl0.5Ba2Ca1.3Be0.7Cu3O10-δ,Cu0.5Tl0.5Ba2Ca1.3Be0.7Cu3O10-δ,Bulk,,,SC,High-Tc,112 K,,Tetragonal,,,3.905 Å,,15.058 Å,,,TRUE,10.1016/j.jpcs.2006.04.010
Cu0.5Tl0.5Ba2Ca1.3Be0.7Cu3O7.886,Cu0.5Tl0.5Ba2Ca1.3Be0.7Cu3O7.886,Bulk,,,SC,High-Tc,92 K,Normal Pressure,Tetragonal,P4/mmm,P4/mmm,3.905,3.905,15.058,,,TRUE,10.1016/j.physc.2006.01.035
Cu0.5Tl0.5Ba2Ca1.4Cd0.6Cu3O10−δ,Cu0.5Tl0.5Ba2Ca1.4Cd0.6Cu3O10−δ,Bulk,,,SC,High-Tc,98.5 K,,Tetragonal,,P 4/mmm,3.844 Å,,14.824 Å,,,TRUE,10.1016/j.jallcom.2008.06.153
Cu0.5Tl0.5Ba2Ca1.5Be0.5Cu1.5Ni1.5O10−δ,Cu0.5Tl0.5Ba2Ca1.5Be0.5Cu1.5Ni1.5O10−δ,Bulk,,,SC,High-Tc,100 K,,Tetragonal,,P 4/mmm,4.0303 Å,,14.8424 Å,,,TRUE,10.1016/j.matchemphys.2008.05.074
Cu0.5Tl0.5Ba2Ca1.5Be1.5Cu4O12-δ,Cu0.5Tl0.5Ba2Ca1.5Be1.5Cu4O12-δ,Bulk,,,SC,High-Tc,116 K,,Tetragonal,,P4/mmm,,,,,,TRUE,10.1016/j.jpcs.2006.04.010
Cu0.5Tl0.5Ba2Ca1.5Be1.5Cu4O9.804,Cu0.5Tl0.5Ba2Ca1.5Be1.5Cu4O9.804,Bulk,,,SC,High-Tc,90 K,Normal Pressure,Tetragonal,P4/mmm,P4/mmm,,,,,,TRUE,10.1016/j.physc.2006.01.035
Cu0.5Tl0.5Ba2Ca1.5Mg0.5Cu0.5Zn2.5O10−δ,Cu0.5Tl0.5Ba2Ca1.5Mg0.5Cu0.5Zn2.5O10−δ,Bulk,,,SC,High-Tc,101 K,,Tetragonal,,P4/mmm,,,,,,TRUE,10.1016/j.physc.2009.01.010
Cu0.5Tl0.5Ba2Ca1.5Mg0.5Cu1.5Ni1.5O10-δ,Cu0.5Tl0.5Ba2Ca1.5Mg0.5Cu1.5Ni1.5O10-δ,Bulk,,,SC,High-Tc,97 K,,Tetragonal,,P4/mmm,,,,,,TRUE,10.1016/j.jallcom.2007.10.036
Cu0.5Tl0.5Ba2Ca1.5Mg0.5Cu1.5Ni1.5O10-δ,Cu0.5Tl0.5Ba2Ca1.5Mg0.5Cu1.5Ni1.5O10-δ,Bulk,,,SC,High-Tc,96,Normal,Tetragonal,P4/mmm,P4/mmm,4.0455,4.0455,14.8737,,,TRUE,10.1016/j.physc.2007.06.007
Cu0.5Tl0.5Ba2Ca1.5Mg0.5Cu1.5Ni1.5O10−δ,Cu0.5Tl0.5Ba2Ca1.5Mg0.5Cu1.5Ni1.5O10−δ,Bulk,,,SC,High-Tc,101 K,,Tetragonal,,P 4/mmm,4.0455 Å,,14.8737 Å,,,TRUE,10.1016/j.matchemphys.2008.05.074
Cu0.5Tl0.5Ba2Ca1.5Mg0.5Cu3O10−δ,Cu0.5Tl0.5Ba2Ca1.5Mg0.5Cu3O10−δ,Bulk,,,SC,High-Tc,96.5 K,,,,,,,,,,TRUE,10.1016/j.physc.2007.12.009
Cu0.5Tl0.5Ba2Ca1.5Nb0.5Cu3O10-δ,Cu0.5Tl0.5Ba2Ca1.5Nb0.5Cu3O10-δ,Bulk,,,SC,High-Tc,95 K,,Tetragonal,,P4/mmm,,,14.928 Å,,,TRUE,10.1016/j.physc.2006.06.046
Cu0.5Tl0.5Ba2Ca1.6Cd0.4Cu3O10−δ,Cu0.5Tl0.5Ba2Ca1.6Cd0.4Cu3O10−δ,Bulk,,,SC,High-Tc,117.0 K,,Tetragonal,,P 4/mmm,3.849 Å,,14.856 Å,,,TRUE,10.1016/j.jallcom.2008.06.153
Cu0.5Tl0.5Ba2Ca1.75Nb0.25Cu3O10-δ,Cu0.5Tl0.5Ba2Ca1.75Nb0.25Cu3O10-δ,Bulk,,,SC,High-Tc,92 K,,Tetragonal,,P4/mmm,,,14.372 Å,,,TRUE,10.1016/j.physc.2006.06.046
Cu0.5Tl0.5Ba2Ca1.8Cd0.2Cu3O10−δ,Cu0.5Tl0.5Ba2Ca1.8Cd0.2Cu3O10−δ,Bulk,,,SC,High-Tc,129.5 K,,Tetragonal,,P 4/mmm,3.854 Å,,14.896 Å,,,TRUE,10.1016/j.jallcom.2008.06.153
Cu0.5Tl0.5Ba2Ca1.9Cd0.1Cu3O10−δ,Cu0.5Tl0.5Ba2Ca1.9Cd0.1Cu3O10−δ,Bulk,,,SC,High-Tc,124.5 K,,Tetragonal,,P 4/mmm,3.856 Å,,14.912 Å,,,TRUE,10.1016/j.jallcom.2008.06.153
Cu0.5Tl0.5Ba2Ca1Be1Cu2.95Co0.05O10−δ,Cu0.5Tl0.5Ba2Ca1Be1Cu2.95Co0.05O10−δ,Bulk,,,SC,Cuprate,90 K,,Tetragonal,,P 4/mmm,,,,,,TRUE,10.1016/j.jallcom.2009.03.127
Cu0.5Tl0.5Ba2Ca1Be2Cu4O12-δ,Cu0.5Tl0.5Ba2Ca1Be2Cu4O12-δ,Bulk,,,SC,High-Tc,114 K,,Tetragonal,,,,,,,,TRUE,10.1016/j.jpcs.2006.04.010
Cu0.5Tl0.5Ba2Ca1Cu2O8−δ,Cu0.5Tl0.5Ba2Ca1Cu2O8−δ,Thin Film,,,SC,High-Tc,<77,,,,,,,,,,TRUE,10.1016/j.physc.2010.10.007
Cu0.5Tl0.5Ba2Ca1Cu2O8−δ,Cu0.5Tl0.5Ba2Ca1Cu2O8−δ,Thin Film,,,SC,High-Tc,83.5,,,,,,,,,,TRUE,10.1016/j.physc.2010.10.007
Cu0.5Tl0.5Ba2Ca1Cu2O8−δ,Cu0.5Tl0.5Ba2Ca1Cu2O8−δ,Thin Film,,,SC,High-Tc,86,,,,,,,,,,TRUE,10.1016/j.physc.2010.10.007
Cu0.5Tl0.5Ba2Ca1Cu2O8−δ,Cu0.5Tl0.5Ba2Ca1Cu2O8−δ,Thin Film,,,SC,High-Tc,<77,,,,,,,,,,TRUE,10.1016/j.physc.2010.10.007
Cu0.5Tl0.5Ba2Ca1Cu2O8−δ,Cu0.5Tl0.5Ba2Ca1Cu2O8−δ,Thin Film,,,SC,High-Tc,85,,,,,,,,,,TRUE,10.1016/j.physc.2010.10.007
Cu0.5Tl0.5Ba2Ca1Cu2O8−δ,Cu0.5Tl0.5Ba2Ca1Cu2O8−δ,Thin Film,,,SC,High-Tc,88,,,,,,,,,,TRUE,10.1016/j.physc.2010.10.007
Cu0.5Tl0.5Ba2Ca1Mg1Cu0.5Zn2.5O10−δ,Cu0.5Tl0.5Ba2Ca1Mg1Cu0.5Zn2.5O10−δ,Bulk,,,SC,High-Tc,112 K,,Tetragonal,,P4/mmm,,,,,,TRUE,10.1016/j.physc.2009.01.010
Cu0.5Tl0.5Ba2Ca1Mg1Cu0.5Zn2.5O10−δ,Cu0.5Tl0.5Ba2Ca1Mg1Cu0.5Zn2.5O10−δ,Bulk,,,SC,High-Tc/Cuprate,113 K,Ambient,Tetragonal,CuTl-1223,P4/mmm,3.34 Å,,14.37 Å,,,TRUE,10.1016/j.ceramint.2013.03.038
Cu0.5Tl0.5Ba2Ca1Mg1Cu1.5Ni1.5O10-δ,Cu0.5Tl0.5Ba2Ca1Mg1Cu1.5Ni1.5O10-δ,Bulk,,,SC,High-Tc,97 K,,Tetragonal,,P4/mmm,,,,,,TRUE,10.1016/j.jallcom.2007.10.036
Cu0.5Tl0.5Ba2Ca1Mg1Cu2.95Co0.05O10−δ,Cu0.5Tl0.5Ba2Ca1Mg1Cu2.95Co0.05O10−δ,Bulk,,,SC,Cuprate,96 K,,Tetragonal,,P 4/mmm,,,,,,TRUE,10.1016/j.jallcom.2009.03.127
Cu0.5Tl0.5Ba2Ca2(Cu0.5Zn2.5)O10−δ,Cu0.5Tl0.5Ba2Ca2(Cu0.5Zn2.5)O10−δ,Bulk,,,SC,High-Tc,92.4,,Tetragonal,,P4/mmm,4.37,,14.82,,,TRUE,10.1016/j.physb.2010.03.063
Cu0.5Tl0.5Ba2Ca2Cu0.5Zn2.5O10−δ,Cu0.5Tl0.5Ba2Ca2Cu0.5Zn2.5O10−δ,Bulk,,,SC,High-Tc,121 K,,Tetragonal,,P4/mmm,3.879 Å,,14.581 Å,,,TRUE,10.1016/j.physc.2009.01.010
Cu0.5Tl0.5Ba2Ca2(Cu0.5Zn2.5)O10−δ,Cu0.5Tl0.5Ba2Ca2Cu0.5Zn2.5O10−δ,Bulk,,,SC,High-Tc,93 K,,Tetragonal,,,4.81 Å,,14.84 Å,,,TRUE,10.1016/j.ceramint.2012.05.015
Cu0.5Tl0.5Ba2Ca2Cu0.5Zn2.5O10−δ,Cu0.5Tl0.5Ba2Ca2Cu0.5Zn2.5O10−δ,Bulk,,,SC,High-Tc/Cuprate,117 K,Ambient,Tetragonal,CuTl-1223,P4/mmm,3.35 Å,,14.40 Å,,,TRUE,10.1016/j.ceramint.2013.03.038
Cu0.5Tl0.5Ba2Ca2(Cu1.34Zn1.66)O10−δ,Cu0.5Tl0.5Ba2Ca2Cu1.34Zn1.66O10−δ,Bulk,,,SC,High-Tc,92 K,,Tetragonal,,,4.48 Å,,14.88 Å,,,TRUE,10.1016/j.ceramint.2012.05.015
Cu0.5Tl0.5Ba2Ca2Cu1.5Ni1.5O10-δ,Cu0.5Tl0.5Ba2Ca2Cu1.5Ni1.5O10-δ,Bulk,,,SC,High-Tc,90 K,,Tetragonal,,P4/mmm,,,,,,TRUE,10.1016/j.jallcom.2007.10.036
Cu0.5Tl0.5Ba2Ca2Cu1.5Sn1.5O10-δ,Cu0.5Tl0.5Ba2Ca2Cu1.5Sn1.5O10-δ,Bulk,,,SC,High-Tc/Cuprate,94.2 K,,Tetragonal,,,,,,,,TRUE,10.1016/j.physb.2009.12.036
Cu0.5Tl0.5Ba2Ca2(Cu2.17Zn0.83)O10−δ,Cu0.5Tl0.5Ba2Ca2Cu2.17Zn0.83O10−δ,Bulk,,,SC,High-Tc,98 K,,Tetragonal,,,4.05 Å,,15.1 Å,,,TRUE,10.1016/j.ceramint.2012.05.015
Cu0.5Tl0.5Ba2Ca2Cu2.25Sn0.75O10-δ,Cu0.5Tl0.5Ba2Ca2Cu2.25Sn0.75O10-δ,Bulk,,,SC,High-Tc/Cuprate,96 K,,Tetragonal,,,,,,,,TRUE,10.1016/j.physb.2009.12.036
Cu0.5Tl0.5Ba2Ca2Cu2.5Co0.5O10−δ,Cu0.5Tl0.5Ba2Ca2Cu2.5Co0.5O10−δ,Bulk,,,SC,High-Tc/Cuprate,80 K,,Tetragonal,,P 4/mmm,3.89 Å,,15.88 Å,,,TRUE,10.1016/j.jallcom.2010.07.141
Cu0.5Tl0.5Ba2Ca2Cu2.5Sn0.5O10-δ,Cu0.5Tl0.5Ba2Ca2Cu2.5Sn0.5O10-δ,Bulk,,,SC,High-Tc/Cuprate,111.4 K,,Tetragonal,,,,,,,,TRUE,10.1016/j.physb.2009.12.036
Cu0.5Tl0.5Ba2Ca2Cu2.925Fe0.075O10−δ,Cu0.5Tl0.5Ba2Ca2Cu2.925Fe0.075O10−δ,Bulk,,,SC,High-Tc,90 K,,Tetragonal,,P 4/mmm,4.175 Å,,14.968 Å,,,TRUE,10.1016/j.jallcom.2008.04.003
Cu0.5Tl0.5Ba2Ca2Cu2.95Co0.05O10−δ,Cu0.5Tl0.5Ba2Ca2Cu2.95Co0.05O10−δ,Bulk,,,SC,Cuprate,104 K,,Tetragonal,,P 4/mmm,,,,,,TRUE,10.1016/j.jallcom.2009.03.127
Cu0.5Tl0.5Ba2Ca2Cu2.95Co0.05O10−δ,Cu0.5Tl0.5Ba2Ca2Cu2.95Co0.05O10−δ,Bulk,,,SC,High-Tc/Cuprate,104 K,,Tetragonal,,P 4/mmm,4.03 Å,,15.08 Å,,,TRUE,10.1016/j.jallcom.2010.07.141
Cu0.5Tl0.5Ba2Ca2Cu2.95Fe0.05O10−δ,Cu0.5Tl0.5Ba2Ca2Cu2.95Fe0.05O10−δ,Bulk,,,SC,High-Tc,92 K,,Tetragonal,,P 4/mmm,4.175 Å,,14.969 Å,,,TRUE,10.1016/j.jallcom.2008.04.003
Cu0.5Tl0.5Ba2Ca2Cu2.97Fe0.03O10−δ,Cu0.5Tl0.5Ba2Ca2Cu2.97Fe0.03O10−δ,Bulk,,,SC,High-Tc,93 K,,Tetragonal,,P 4/mmm,4.174 Å,,14.970 Å,,,TRUE,10.1016/j.jallcom.2008.04.003
Cu0.5Tl0.5Ba2Ca2Cu2.98Fe0.02O10−δ,Cu0.5Tl0.5Ba2Ca2Cu2.98Fe0.02O10−δ,Bulk,,,SC,High-Tc,104 K,,Tetragonal,,P 4/mmm,4.175 Å,,14.971 Å,,,TRUE,10.1016/j.jallcom.2008.04.003
Cu0.5Tl0.5Ba2Ca2Cu2.9Co0.1O10−δ,Cu0.5Tl0.5Ba2Ca2Cu2.9Co0.1O10−δ,Bulk,,,SC,High-Tc/Cuprate,84 K,,Tetragonal,,P 4/mmm,4.04 Å,,15.32 Å,,,TRUE,10.1016/j.jallcom.2010.07.141
Cu0.5Tl0.5Ba2Ca2Cu2Sn1O10-δ,Cu0.5Tl0.5Ba2Ca2Cu2Sn1O10-δ,Bulk,,,SC,High-Tc/Cuprate,95 K,,Tetragonal,,,,,,,,TRUE,10.1016/j.physb.2009.12.036
Cu0.5Tl0.5Ba2Ca2Cu3O10,Cu0.5Tl0.5Ba2Ca2Cu3O10,Bulk,,,SC,High-Tc,97 K,Ambient,Layered,Anisotropic,,,,,0.148 T,,TRUE,10.1016/j.cryogenics.2018.08.005
CuTl-1223,Cu0.5Tl0.5Ba2Ca2Cu3O10,Bulk,,,SC,High-Tc,103 K,,Tetragonal,P4/mmm,,4.1 Å,,15.2 Å,,,TRUE,10.1016/j.ceramint.2015.09.040
(Co)1.0/CuTl-1223,Cu0.5Tl0.5Ba2Ca2Cu3O10,Bulk,,,SC,High-Tc,59 K,,Tetragonal,P4/mmm,,4.1 Å,,15.1 Å,,,TRUE,10.1016/j.ceramint.2015.09.040
CuTl-1223,Cu0.5Tl0.5Ba2Ca2Cu3O10,Bulk,,,SC,High-Tc,103 K,,Tetragonal,,P4/mmm,,,,,,TRUE,10.1016/j.ceramint.2016.04.029
Ag0/CuTl-1223,Cu0.5Tl0.5Ba2Ca2Cu3O10,Bulk,,,SC,High-Tc,73.23 K,,Tetragonal,,P4/mmm,,,,,10.14 T,TRUE,10.1016/j.pnsc.2017.06.011
Ag0.5/CuTl-1223,Cu0.5Tl0.5Ba2Ca2Cu3O10,Bulk,,,SC,High-Tc,95.69 K,,Tetragonal,,P4/mmm,,,,,12.66 T,TRUE,10.1016/j.pnsc.2017.06.011
Ag1.0/CuTl-1223,Cu0.5Tl0.5Ba2Ca2Cu3O10,Bulk,,,SC,High-Tc,98.73 K,,Tetragonal,,P4/mmm,,,,,13.48 T,TRUE,10.1016/j.pnsc.2017.06.011
Ag2.0/CuTl-1223,Cu0.5Tl0.5Ba2Ca2Cu3O10,Bulk,,,SC,High-Tc,101.76 K,,Tetragonal,,P4/mmm,,,,,16.61 T,TRUE,10.1016/j.pnsc.2017.06.011
Ag4.0/CuTl-1223,Cu0.5Tl0.5Ba2Ca2Cu3O10,Bulk,,,SC,High-Tc,91.23 K,,Tetragonal,,P4/mmm,,,,,12.07 T,TRUE,10.1016/j.pnsc.2017.06.011
CuTl-1223,Cu0.5Tl0.5Ba2Ca2Cu3O10,Bulk,,,SC,High-Tc,105 K,,Tetragonal,,,,,,,,TRUE,10.1016/j.ceramint.2017.12.029
CuTl-1223,Cu0.5Tl0.5Ba2Ca2Cu3O10,Bulk,,,SC,High-Tc,97 K,,Tetragonal,,P4/mmm,4.19 Å,,14.21 Å,,,TRUE,10.1016/j.ceramint.2014.05.098
(Ni/NiO)0.1%/CuTl-1223,Cu0.5Tl0.5Ba2Ca2Cu3O10,Bulk,,,SC,High-Tc,93 K,,Tetragonal,,P4/mmm,4.21 Å,,14.22 Å,,,TRUE,10.1016/j.ceramint.2014.05.098
(Ni/NiO)0.5%/CuTl-1223,Cu0.5Tl0.5Ba2Ca2Cu3O10,Bulk,,,SC,High-Tc,95 K,,Tetragonal,,P4/mmm,4.20 Å,,14.20 Å,,,TRUE,10.1016/j.ceramint.2014.05.098
(Ni/NiO)2%/CuTl-1223,Cu0.5Tl0.5Ba2Ca2Cu3O10,Bulk,,,SC,High-Tc,92 K,,Tetragonal,,P4/mmm,4.19 Å,,14.20 Å,,,TRUE,10.1016/j.ceramint.2014.05.098
CuTl-1223,Cu0.5Tl0.5Ba2Ca2Cu3O10,Bulk,,,SC,High-Tc/Cuprate,102,,Tetragonal,,P4/mmm,4.01,,14.99,,,TRUE,10.1016/j.ceramint.2015.08.049
CuTl-1223,Cu0.5Tl0.5Ba2Ca2Cu3O10-y,Thin Film,,,SC,High-Tc,104.041 K,,,,,,,,,,TRUE,10.1016/j.physc.2009.02.008
Cu0.5Tl0.5Ba2Ca2Cu3O10-y,Cu0.5Tl0.5Ba2Ca2Cu3O10-y,Bulk,,,SC,High-Tc,132 K,4 GPa,,,,,,,,,TRUE,10.1016/S0921-4526(99)02435-7
Cu1-xTlx-1223,Cu0.5Tl0.5Ba2Ca2Cu3O10-y,Thin Film,,,SC,High-Tc,132 K,,,,,,,,,,FALSE,10.1016/S0921-4534(01)00774-2
Cu0.5Tl0.5Ba2Ca2Cu3O10-y,Cu0.5Tl0.5Ba2Ca2Cu3O10-y,Thin Film,,,SC,High-Tc,110 K,Normal Pressure,Predominantly c-axis oriented,,,,,15.53 Å,,,TRUE,10.1016/S0921-4534(03)01252-8
CuTl-1223,Cu0.5Tl0.5Ba2Ca2Cu3O10-δ,Bulk,,,SC,High-Tc,66 K,Ambient,Tetragonal,Granular,P4/mmm,,,,,,TRUE,10.1016/j.jmmm.2014.10.008
CuTl-1223,Cu0.5Tl0.5Ba2Ca2Cu3O10-δ,Bulk,,,SC,Cuprate,94 K,,Tetragonal,,,,,,,,TRUE,10.1016/j.jallcom.2017.04.034
Cu0.5Tl0.5Ba2Ca2Cu3O10-δ,Cu0.5Tl0.5Ba2Ca2Cu3O10-δ,Thin Film,,,SC,High-Tc,111 K,,,,,,,,,,TRUE,10.1016/j.physc.2004.04.029
Cu0.5Tl0.5Ba2Ca2Cu3O10-δ,Cu0.5Tl0.5Ba2Ca2Cu3O10-δ,Bulk,,,SC,High-Tc/Cuprate,114 K,,Tetragonal,,,,,,,,TRUE,10.1016/j.physb.2009.12.036
Cu0.5Tl0.5Ba2Ca2Cu3O10-δ,Cu0.5Tl0.5Ba2Ca2Cu3O10-δ,Thin Film,,,SC,High-Tc/Cuprate,92K,,,,,,,15.323 Å,,,TRUE,10.1016/j.physc.2005.09.008
Cu0.5Tl0.5Ba2Ca2Cu3O10-δ,Cu0.5Tl0.5Ba2Ca2Cu3O10-δ,Bulk,,,SC,High-Tc/Cuprate,95K,,,,,,,,,,TRUE,10.1016/j.physc.2005.09.008
(Cu0.5Tl0.5)Ba2Ca2Cu3O10-δ,Cu0.5Tl0.5Ba2Ca2Cu3O10-δ,Bulk,,,SC,High-Tc,102 K,Ambient,Tetragonal,P4/mmm,P4/mmm,4.10 Å,4.10 Å,15.31 Å,,,TRUE,10.1016/j.physc.2018.05.006
Cu0.5Tl0.5Ba2Ca2Cu3O10−δ,Cu0.5Tl0.5Ba2Ca2Cu3O10−δ,Bulk,,,SC,High-Tc/Cuprate,114 K,,Tetragonal,,P 4/mmm,3.98 Å,,15.02 Å,,,TRUE,10.1016/j.jallcom.2010.07.141
Cu0.5Tl0.5Ba2Ca2Cu3O10−δ,Cu0.5Tl0.5Ba2Ca2Cu3O10−δ,Bulk,,,SC,High-Tc,113 K,,Tetragonal,,P 4/mmm,4.175 Å,,14.980 Å,,,TRUE,10.1016/j.jallcom.2008.04.003
Cu0.5Tl0.5Ba2Ca2Cu3O10−δ,Cu0.5Tl0.5Ba2Ca2Cu3O10−δ,Bulk,,,SC,High-Tc,108 K,Atmospheric,Tetragonal,Tetragonal,P 4/mmm,3.857 Å,3.857 Å,14.717 Å,,,TRUE,10.1016/j.physc.2005.05.016
Cu0.5Tl0.5Ba2Ca2Cu3O10−δ,Cu0.5Tl0.5Ba2Ca2Cu3O10−δ,Bulk,,,SC,High-Tc,104 K,Atmospheric,Tetragonal,Tetragonal,P 4/mmm,3.857 Å,3.857 Å,14.717 Å,,,TRUE,10.1016/j.physc.2005.05.016
(Cu0.5Tl0.5)Ba2Ca2Cu3O10−δ,Cu0.5Tl0.5Ba2Ca2Cu3O10−δ,Bulk,,,SC,High-Tc,109.9 K,,Tetragonal,,P4/mmm,,,,,,TRUE,10.1016/j.physc.2009.10.005
CuTl-1223,Cu0.5Tl0.5Ba2Ca2Cu3O10−δ,Bulk,,,SC,High-Tc,96 K,,Tetragonal,,P4/mmm,,,,,,TRUE,10.1016/j.solidstatesciences.2013.05.001
Cu0.5Tl0.5Ba2Ca2Cu3O10−δ,Cu0.5Tl0.5Ba2Ca2Cu3O10−δ,Bulk,,,SC,High-Tc,114 K,,Tetragonal,,P 4/mmm,3.860 Å,,14.937 Å,,,TRUE,10.1016/j.jallcom.2008.06.153
CuTl-1223,Cu0.5Tl0.5Ba2Ca2Cu3O10−δ,Bulk,,,SC,High-Tc,103,,Tetragonal,,P4/mmm,4.1,,15.2,0.106,128,TRUE,10.1016/j.jallcom.2015.05.288
Cu0.5Tl0.5Ba2Ca2Cu3O10−δ,Cu0.5Tl0.5Ba2Ca2Cu3O10−δ,Bulk,,,SC,High-Tc/Cuprate,96 K,,Orthorhombic,,Pmmm,4.18,4.33,14.00,,,TRUE,10.1016/j.ceramint.2013.08.076
Cu0.5Tl0.5Ba2Ca2(Cu3Zn0)O10−δ,Cu0.5Tl0.5Ba2Ca2Cu3O10−δ,Bulk,,,SC,High-Tc,101 K,,Tetragonal,,,3.92 Å,,15.4 Å,,,TRUE,10.1016/j.ceramint.2012.05.015
Cu0.5Tl0.5Ba2Ca2Cu3O10−δ,Cu0.5Tl0.5Ba2Ca2Cu3O10−δ,Bulk,,,SC,High-Tc,110-115 K,Normal Pressure,,,,,,,,,TRUE,10.1016/j.physc.2004.10.012
CuTl-1223,Cu0.5Tl0.5Ba2Ca2Cu3O10−δ,Bulk,,,SC,High-Tc,102 K,Ambient,Tetragonal,P4/mmm,P4/mmm,4.17 Å,4.17 Å,15.25 Å,0.118 T,128 T,TRUE,10.1016/j.jmmm.2015.11.066
Cu0.5Tl0.5Ba2Ca2Cu3O10−δ,Cu0.5Tl0.5Ba2Ca2Cu3O10−δ,Bulk,,,SC,High-Tc,95.5 K,,,,,,,,,,TRUE,10.1016/j.physc.2007.12.009
"(Cu,Tl)-1223 as-synthesized",Cu0.5Tl0.5Ba2Ca2Cu3Oy,Bulk,,,SC,High-Tc,97.6 K,4.5 GPa,Tetragonal,,,3.854 Å,3.854 Å,15.890 Å,,,True,10.1103/PhysRevB.63.064508
"(Cu,Tl)-1223 annealed at 200°C",Cu0.5Tl0.5Ba2Ca2Cu3Oy,Bulk,,,SC,High-Tc,103.5 K,,Tetragonal,,,,,,,,True,10.1103/PhysRevB.63.064508
"(Cu,Tl)-1223 annealed at 300°C",Cu0.5Tl0.5Ba2Ca2Cu3Oy,Bulk,,,SC,High-Tc,104.9 K,,Tetragonal,,,,,,,,True,10.1103/PhysRevB.63.064508
"(Cu,Tl)-1223 annealed at 330°C",Cu0.5Tl0.5Ba2Ca2Cu3Oy,Bulk,,,SC,High-Tc,124.5 K,,Tetragonal,,,,,,,,True,10.1103/PhysRevB.63.064508
"(Cu,Tl)-1223 annealed at 350°C",Cu0.5Tl0.5Ba2Ca2Cu3Oy,Bulk,,,SC,High-Tc,125.6 K,,Tetragonal,,,,,,,,True,10.1103/PhysRevB.63.064508
"(Cu,Tl)-1223 annealed at 380°C",Cu0.5Tl0.5Ba2Ca2Cu3Oy,Bulk,,,SC,High-Tc,129 K,,Tetragonal,,,,,,,,True,10.1103/PhysRevB.63.064508
"(Cu,Tl)-1223 annealed at 400°C",Cu0.5Tl0.5Ba2Ca2Cu3Oy,Bulk,,,SC,High-Tc,129.2 K,,Tetragonal,,,,,,,,True,10.1103/PhysRevB.63.064508
"(Cu,Tl)-1223 annealed at 450°C",Cu0.5Tl0.5Ba2Ca2Cu3Oy,Bulk,,,SC,High-Tc,128.9 K,,Tetragonal,,,,,,,,True,10.1103/PhysRevB.63.064508
"(Cu,Tl)-1223 annealed at 500°C",Cu0.5Tl0.5Ba2Ca2Cu3Oy,Bulk,,,SC,High-Tc,129.3 K,,Tetragonal,,,,,,,,True,10.1103/PhysRevB.63.064508
"(Cu,Tl)-1223 annealed at 550°C",Cu0.5Tl0.5Ba2Ca2Cu3Oy,Bulk,,,SC,High-Tc,131.4 K,,Tetragonal,,,,,,,,True,10.1103/PhysRevB.63.064508
"(Cu,Tl)-1223 annealed at 600°C",Cu0.5Tl0.5Ba2Ca2Cu3Oy,Bulk,,,SC,High-Tc,131.2 K,,Tetragonal,,,,,,,,True,10.1103/PhysRevB.63.064508
Si doped Cu0.5Tl0.5Ba2Ca2Cu3O10−δ,Cu0.5Tl0.5Ba2Ca2Cu3−ySiyO10−δ,Bulk,,,SC,High-Tc/Cuprate,113 K,Atmospheric,Tetragonal,P4/mmm,P4/mmm,,,,,,TRUE,10.1016/j.jpcs.2011.03.010
Si doped Cu0.5Tl0.5Ba2Ca2Cu3O10−δ (post-annealed),Cu0.5Tl0.5Ba2Ca2Cu3−ySiyO10−δ,Bulk,,,SC,High-Tc/Cuprate,116 K,Atmospheric,Tetragonal,P4/mmm,P4/mmm,,,,,,TRUE,10.1016/j.jpcs.2011.03.010
Cu0.5Tl0.5Ba2Ca2Mg2Cu5O14-δ,Cu0.5Tl0.5Ba2Ca2Mg2Cu5O14-δ,Bulk,,,SC,Cuprate,105 K,Normal Pressure,Tetragonal,,P 4/mmm,,,,,,TRUE,10.1016/j.jallcom.2006.06.020
Cu0.5Tl0.5Ba2Ca2Mg2Cu5O14−δ,Cu0.5Tl0.5Ba2Ca2Mg2Cu5O14−δ,Bulk,,,SC,High-Tc,132.6 K,Normal Pressure,Tetragonal,,P4/mmm,3.916 Å,,21.254 Å,,,TRUE,10.1016/j.physc.2007.02.009
Cu0.5Tl0.5Ba2Ca2Mg2Cu5O14−δ,Cu0.5Tl0.5Ba2Ca2Mg2Cu5O14−δ,Bulk,,,SC,High-Tc/Cuprate,102.058,,,,,,,,,,TRUE,10.1016/j.physc.2008.11.007
Cu0.5Tl0.5Ba2Ca2Mg2Cu5O14−δ (O2 annealed),Cu0.5Tl0.5Ba2Ca2Mg2Cu5O14−δ,Bulk,,,SC,High-Tc/Cuprate,109.4,,,,,,,,,,TRUE,10.1016/j.physc.2008.11.007
Cu0.5Tl0.5Ba2Ca3Cu1.5Cd1.5O10−δ,Cu0.5Tl0.5Ba2Ca3Cu1.5Cd1.5O10−δ,Bulk,,,SC,High-Tc,86.01 K,,,,,,,,0.24 T,128.70 T,TRUE,10.1016/j.ceramint.2012.11.018
Cu0.5Tl0.5Ba2Ca3Cu1.5Zn2.5O12−δ,Cu0.5Tl0.5Ba2Ca3Cu1.5Zn2.5O12−δ,Bulk,,,SC,High-Tc,123.42,,,,,,,,0.51,128.709,TRUE,10.1016/j.physc.2012.03.017
Cu0.5Tl0.5Ba2Ca3Cu1.5Zn2.5O12−δ,Cu0.5Tl0.5Ba2Ca3Cu1.5Zn2.5O12−δ,Bulk,,,SC,High-Tc,123,,Tetragonal,,,,,,,,TRUE,10.1016/j.physc.2010.03.004
Cu0.5Tl0.5Ba2Ca3Cu1.5Zn2.5O12−δ,Cu0.5Tl0.5Ba2Ca3Cu1.5Zn2.5O12−δ,Bulk,,,SC,High-Tc,120 K,,Tetragonal,,,,,,,,TRUE,10.1016/j.physb.2009.07.133
Cu0.5Tl0.5Ba2Ca3Cu2.5Cd0.5O10−δ,Cu0.5Tl0.5Ba2Ca3Cu2.5Cd0.5O10−δ,Bulk,,,SC,High-Tc,98.03 K,,,,,,,,0.23 T,128.70 T,TRUE,10.1016/j.ceramint.2012.11.018
Cu0.5Tl0.5Ba2Ca3Cu2.5Zn1.5O12−δ,Cu0.5Tl0.5Ba2Ca3Cu2.5Zn1.5O12−δ,Bulk,,,SC,High-Tc,113.39,,,,,,,,0.42,128.710,TRUE,10.1016/j.physc.2012.03.017
Cu0.5Tl0.5Ba2Ca3Cu2.5Zn1.5O12−δ,Cu0.5Tl0.5Ba2Ca3Cu2.5Zn1.5O12−δ,Bulk,,,SC,High-Tc,117,,Tetragonal,,,,,,,,TRUE,10.1016/j.physc.2010.03.004
Cu0.5Tl0.5Ba2Ca3Cu2.5Zn1.5O12−δ,Cu0.5Tl0.5Ba2Ca3Cu2.5Zn1.5O12−δ,Bulk,,,SC,High-Tc,113 K,,Tetragonal,,,,,,,,TRUE,10.1016/j.physb.2009.07.133
Cu0.5Tl0.5Ba2Ca3Cu2Cd1O10−δ,Cu0.5Tl0.5Ba2Ca3Cu2Cd1O10−δ,Bulk,,,SC,High-Tc,94.44 K,,,,,,,,0.54 T,128.70 T,TRUE,10.1016/j.ceramint.2012.11.018
Cu0.5Tl0.5Ba2Ca3Cu2Zn2O12−δ,Cu0.5Tl0.5Ba2Ca3Cu2Zn2O12−δ,Bulk,,,SC,High-Tc,115.4,,,,,,,,0.45,128.709,TRUE,10.1016/j.physc.2012.03.017
Cu0.5Tl0.5Ba2Ca3Cu2Zn2O12−δ,Cu0.5Tl0.5Ba2Ca3Cu2Zn2O12−δ,Bulk,,,SC,High-Tc,120,,Tetragonal,,,,,,,,TRUE,10.1016/j.physc.2010.03.004
Cu0.5Tl0.5Ba2Ca3Cu2Zn2O12−δ,Cu0.5Tl0.5Ba2Ca3Cu2Zn2O12−δ,Bulk,,,SC,High-Tc,117 K,,Tetragonal,,,,,,,,TRUE,10.1016/j.physb.2009.07.133
Cu0.5Tl0.5Ba2Ca3Cu3.25Cd0.75O12,Cu0.5Tl0.5Ba2Ca3Cu3.25Cd0.75O12,Bulk,,,SC,High-Tc,82 K,,,,,,,,,,TRUE,10.1016/j.ceramint.2013.05.078
Cu0.5Tl0.5Ba2Ca3Cu3.25Cd0.75O12−δ,Cu0.5Tl0.5Ba2Ca3Cu3.25Cd0.75O12−δ,Bulk,,,SC,High-Tc,81.28,,,,,,,,,,TRUE,10.1016/j.jallcom.2011.09.068
Cu0.5Tl0.5Ba2Ca3Cu3.25Cd0.75O12−δ,Cu0.5Tl0.5Ba2Ca3Cu3.25Cd0.75O12−δ,Bulk,,,SC,High-Tc/Cuprate,80 K,,Tetragonal,,P4/mmm,,,,,,TRUE,10.1016/j.jallcom.2009.03.137
Cu0.5Tl0.5Ba2Ca3Cu3.5Cd0.5O12,Cu0.5Tl0.5Ba2Ca3Cu3.5Cd0.5O12,Bulk,,,SC,High-Tc,102 K,,Tetragonal,,P4/mmm,4.147 Å,4.147 Å,17.8 Å,,,TRUE,10.1016/j.ceramint.2013.05.078
Cu0.5Tl0.5Ba2Ca3Cu3.5Cd0.5O12−δ,Cu0.5Tl0.5Ba2Ca3Cu3.5Cd0.5O12−δ,Bulk,,,SC,High-Tc,102,,,,,,,,,,TRUE,10.1016/j.jallcom.2011.09.068
Cu0.5Tl0.5Ba2Ca3Cu3.5Cd0.5O12−δ,Cu0.5Tl0.5Ba2Ca3Cu3.5Cd0.5O12−δ,Bulk,,,SC,High-Tc/Cuprate,102 K,,Tetragonal,,P4/mmm,4.147 Å,,17.8 Å,,,TRUE,10.1016/j.jallcom.2009.03.137
Cu0.5Tl0.5Ba2Ca3Cu3.5Zn0.5O12−δ,Cu0.5Tl0.5Ba2Ca3Cu3.5Zn0.5O12−δ,Bulk,,,SC,High-Tc,110.38,,,,,,,,0.40,128.709,TRUE,10.1016/j.physc.2012.03.017
Cu0.5Tl0.5Ba2Ca3Cu3.5Zn0.5O12−δ,Cu0.5Tl0.5Ba2Ca3Cu3.5Zn0.5O12−δ,Bulk,,,SC,High-Tc,110 K,,Tetragonal,,,,,,,,TRUE,10.1016/j.physb.2009.07.133
Cu0.5Tl0.5Ba2Ca3Cu3.75Cd0.25O12,Cu0.5Tl0.5Ba2Ca3Cu3.75Cd0.25O12,Bulk,,,SC,High-Tc,107 K,,Tetragonal,,P4/mmm,4.146 Å,4.146 Å,17.83 Å,,,TRUE,10.1016/j.ceramint.2013.05.078
Cu0.5Tl0.5Ba2Ca3Cu3.75Cd0.25O12−δ,Cu0.5Tl0.5Ba2Ca3Cu3.75Cd0.25O12−δ,Bulk,,,SC,High-Tc,107.3,,,,,,,,,,TRUE,10.1016/j.jallcom.2011.09.068
Cu0.5Tl0.5Ba2Ca3Cu3.75Cd0.25O12−δ,Cu0.5Tl0.5Ba2Ca3Cu3.75Cd0.25O12−δ,Bulk,,,SC,High-Tc/Cuprate,107.5 K,,Tetragonal,,P4/mmm,4.146 Å,,17.83 Å,,,TRUE,10.1016/j.jallcom.2009.03.137
Cu0.5Tl0.5Ba2Ca3Cu3O10−δ,Cu0.5Tl0.5Ba2Ca3Cu3O10−δ,Bulk,,,SC,High-Tc,100.05 K,,,,,,,,0.08 T,128.70 T,TRUE,10.1016/j.ceramint.2012.11.018
Cu0.5Tl0.5Ba2Ca3Cu3ZnO12−δ,Cu0.5Tl0.5Ba2Ca3Cu3ZnO12−δ,Bulk,,,SC,High-Tc,112.38,,,,,,,,0.43,128.710,TRUE,10.1016/j.physc.2012.03.017
Cu0.5Tl0.5Ba2Ca3Cu3ZnO12−δ,Cu0.5Tl0.5Ba2Ca3Cu3ZnO12−δ,Bulk,,,SC,High-Tc,113,,Tetragonal,,,,,,,,TRUE,10.1016/j.physc.2010.03.004
Cu0.5Tl0.5Ba2Ca3Cu3ZnO12−δ,Cu0.5Tl0.5Ba2Ca3Cu3ZnO12−δ,Bulk,,,SC,High-Tc,112 K,,Tetragonal,,,,,,,,TRUE,10.1016/j.physb.2009.07.133
Cu0.5Tl0.5Ba2Ca3Cu4O12,Cu0.5Tl0.5Ba2Ca3Cu4O12,Bulk,,,SC,High-Tc,109 K,,Tetragonal,,P4/mmm,4.146 Å,4.146 Å,17.86 Å,,,TRUE,10.1016/j.ceramint.2013.05.078
CuTl-1234,Cu0.5Tl0.5Ba2Ca3Cu4O12,Bulk,,,SC,Cuprate,106 K,,,,,,,,,,TRUE,10.1016/j.physc.2009.03.055
CuTl-1234,Cu0.5Tl0.5Ba2Ca3Cu4O12-y,Thin Film,,,SC,High-Tc,102.056 K,,,,,,,,,,TRUE,10.1016/j.physc.2009.02.008
Cu0.5Tl0.5Ba2Ca3Cu4O12-y,Cu0.5Tl0.5Ba2Ca3Cu4O12-y,Bulk,,,SC,High-Tc,109.03 K,Normal Pressure,Orthorhombic,,,,,,0.346 T,128.7 T,TRUE,10.1016/j.matchemphys.2016.06.073
Cu0.5Tl0.5Ba2Ca3Cu4O12-y,Cu0.5Tl0.5Ba2Ca3Cu4O12-y,Thin Film,,,SC,High-Tc/Cuprate,95-112 K,,Simple Tetragonal,,P4/mmm,,,18.70 Å,,,TRUE,10.1016/j.physc.2004.04.028
Cu1-xTlx-1234,Cu0.5Tl0.5Ba2Ca3Cu4O12-y,Thin Film,,,SC,High-Tc,126 K,,,,,,,,,,FALSE,10.1016/S0921-4534(01)00774-2
Cu0.5Tl0.5Ba2Ca3Cu4O12−δ,Cu0.5Tl0.5Ba2Ca3Cu4O12−δ,Bulk,,,SC,High-Tc,109.3,,,,,,,,,,TRUE,10.1016/j.jallcom.2011.09.068
Cu0.5Tl0.5Ba2Ca3Cu4O12−δ,Cu0.5Tl0.5Ba2Ca3Cu4O12−δ,Bulk,,,SC,High-Tc/Cuprate,105 K,,Tetragonal,,P 4/mmm,3.604 Å,,17.529 Å,,,TRUE,10.1016/j.jallcom.2008.03.126
Cu0.5(Tl0.5)Ba2Ca3Cu4O12−δ,Cu0.5Tl0.5Ba2Ca3Cu4O12−δ,Bulk,,,SC,High-Tc,105 K,,Tetragonal,,P 4/mmm,,,,,,TRUE,10.1016/j.jallcom.2006.11.123
Cu0.5Tl0.5Ba2Ca3Cu4O12−δ,Cu0.5Tl0.5Ba2Ca3Cu4O12−δ,Bulk,,,SC,High-Tc/Cuprate,109 K,,Tetragonal,,P4/mmm,4.146 Å,,17.86 Å,,,TRUE,10.1016/j.jallcom.2009.03.137
Cu0.5Tl0.5Ba2Ca3Cu4O12−δ,Cu0.5Tl0.5Ba2Ca3Cu4O12−δ,Bulk,,,SC,High-Tc,108.37,,,,,,,,0.26,128.708,TRUE,10.1016/j.physc.2012.03.017
Cu0.5Tl0.5Ba2Ca3Cu4O12−δ,Cu0.5Tl0.5Ba2Ca3Cu4O12−δ,Bulk,,,SC,High-Tc,108,,Tetragonal,,,,,,,,TRUE,10.1016/j.physc.2010.03.004
Cu0.5Tl0.5Ba2Ca3Cu4O12−δ,Cu0.5Tl0.5Ba2Ca3Cu4O12−δ,Bulk,,,SC,High-Tc,80-97 K,Normal Pressure,Tetragonal,Tetragonal,P4/mmm,3.886,3.886,17.874,,,TRUE,10.1016/j.physc.2005.02.013
Cu0.5Tl0.5Ba2Ca3Cu4O12−δ,Cu0.5Tl0.5Ba2Ca3Cu4O12−δ,Bulk,,,SC,High-Tc,108 K,,Tetragonal,,,,,,,,TRUE,10.1016/j.physb.2009.07.133
Cu0.5Tl0.5Ba2Ca3CuZn3O12−δ,Cu0.5Tl0.5Ba2Ca3CuZn3O12−δ,Bulk,,,SC,High-Tc,125.43,,,,,,,,0.54,128.710,TRUE,10.1016/j.physc.2012.03.017
Cu0.5Tl0.5Ba2Ca3CuZn3O12−δ,Cu0.5Tl0.5Ba2Ca3CuZn3O12−δ,Bulk,,,SC,High-Tc,122 K,,Tetragonal,,,,,,,,TRUE,10.1016/j.physb.2009.07.133
Cu0.5Tl0.5Ba2Ca3Mg1Cu5O14−δ,Cu0.5Tl0.5Ba2Ca3Mg1Cu5O14−δ,Bulk,,,SC,High-Tc/Cuprate,98.03,,,,,,,,,,TRUE,10.1016/j.physc.2008.11.007
Cu0.5Tl0.5Ba2Ca3Mg1Cu5O14−δ (O2 annealed),Cu0.5Tl0.5Ba2Ca3Mg1Cu5O14−δ,Bulk,,,SC,High-Tc/Cuprate,110.365,,,,,,,,,,TRUE,10.1016/j.physc.2008.11.007
Cu0.5Tl0.5Ba2Ca3MgCu5O14-δ,Cu0.5Tl0.5Ba2Ca3MgCu5O14-δ,Bulk,,,SC,Cuprate,101 K,Normal Pressure,Tetragonal,,P 4/mmm,,,,,,TRUE,10.1016/j.jallcom.2006.06.020
Cu0.5Tl0.5Ba2Ca3Zn3.5O12−δ,Cu0.5Tl0.5Ba2Ca3Zn3.5O12−δ,Bulk,,,SC,High-Tc,124 K,,Tetragonal,,,,,,,,TRUE,10.1016/j.physb.2009.07.133
CuTl-1212,Cu0.5Tl0.5Ba2CaCu2O8-y,Thin Film,,,SC,High-Tc,89.21 K,,,,,,,,,,TRUE,10.1016/j.physc.2009.02.008
Cu0.5Tl0.5Ba2CaCu2O8-y,Cu0.5Tl0.5Ba2CaCu2O8-y,Thin Film,,,SC,Cuprate,77 K,,,,,,,12.1 Å,,,TRUE,10.1016/j.physc.2003.12.018
Cu0.5Tl0.5Ba2CaMg3Cu5O14-δ,Cu0.5Tl0.5Ba2CaMg3Cu5O14-δ,Bulk,,,SC,Cuprate,96 K,Normal Pressure,Tetragonal,,P 4/mmm,,,,,,TRUE,10.1016/j.jallcom.2006.06.020
Cu0.5V0.5Sr2(Ca3.6Sr0.4)Cu5O13.5,Cu0.5V0.5Sr2(Ca3.6Sr0.4)Cu5O13.5,Bulk,,,SC,High-Tc,75 K,6 GPa,,,,,,,,,TRUE,10.1016/S0022-4596(02)00062-2
Cu0.5V0.5Sr2(Ca4.7Sr0.3)Cu6O15.3,Cu0.5V0.5Sr2(Ca4.7Sr0.3)Cu6O15.3,Bulk,,,SC,High-Tc,73 K,6 GPa,,,,,,,,,TRUE,10.1016/S0022-4596(02)00062-2
Cu0.5V0.5Sr2Ca2Cu3O9.4,Cu0.5V0.5Sr2Ca2Cu3O9.4,Bulk,,,SC,High-Tc,75 K,6 GPa,,,,,,,,,TRUE,10.1016/S0022-4596(02)00062-2
Cu0.5V0.5Sr2CaCu2O7.5,Cu0.5V0.5Sr2CaCu2O7.5,Bulk,,,SC,High-Tc,98 K,6 GPa,,,,,,,,,TRUE,10.1016/S0022-4596(02)00062-2
Cu0.5Zn0.5Ir2S4,Cu0.5Zn0.5Ir2S4,Bulk,,,SC,Type-II,2.8 K,,Cubic,spinel,,,,,,,True,10.1103/PhysRevB.64.214514
Zn-doped CuIr2S4,Cu0.5Zn0.5Ir2S4,Bulk,,,SC,Type-II,2.2 K,,,,,,,,,,TRUE,10.1016/S0921-4534(00)00667-5
β-Cu₀.₆₅V₂O₅,Cu0.65V2O5,Bulk,,,SC,,,under pressure,,quasi-one-dimensional vanadium bronze,,,,,,,,10.1103/PhysRevLett.87.237002
beta'-Cu vanadium bronze,Cu0.65V2O5,Bulk,,,SC,,6.0 K,4.0 GPa,,vanadium bronze framework,,,,,,,TRUE,10.1103/PhysRevB.77.104529
β'-Cu0.65V2O5,Cu0.65V2O5,Bulk,,,SC,,,under pressure,,V2O5 framework,,,,,,,FALSE,10.1103/PhysRevB.97.125138
β′-Cu0.65V2O5,Cu0.65V2O5,Bulk,,,SC,Type-II,6 K,3 GPa,Monoclinic,,,,,,,,TRUE,10.1016/S0022-3697(02)00149-X
β′-Cu0.65V2O5,Cu0.65V2O5,Bulk,,,SC,Type-II,5 K,4 GPa,Monoclinic,Quasi-one-dimensional,,,,,,,TRUE,10.1016/S0925-8388(00)01318-9
Cu-34 at.%Zn,Cu0.66Zn0.34,Bulk,,,NSC,,,,Cubic,face-centered cubic,,,,,,,True,10.1103/PhysRevB.1.3002
"(Cu,C)Ba2Ca3Cu4O11+δ",Cu0.68C0.32Ba2Ca3Cu4O11.06,Bulk,,,SC,High-Tc/cuprate,117 K,5 GPa,Tetragonal,perovskite,P4/mmm,3.86192 Å,3.86192 Å,17.9512 Å,,,True,10.1103/PhysRevB.50.16008
(Cu0.6C0.4)Ba2Ca2Cu3O10-δ,Cu0.6C0.4Ba2Ca2Cu3O10-δ,Bulk,,,SC,High-Tc,116 K,,,,,3.862 Å,,14.80 Å,,,TRUE,10.1016/S0921-4534(01)00217-9
Cu0.6C0.4Ba2Ca3Cu4O12+y,Cu0.6C0.4Ba2Ca3Cu4O12,Bulk,,,SC,High-Tc/cuprate,,,,,,,,,,,,10.1103/PhysRevB.66.024507
"(Cu,C):1234 (optimum doped)",Cu0.6C0.4Ba2Ca3Cu4Oy,Bulk,,,SC,High-Tc/cuprate,118 K,,,,,,,,,,TRUE,10.1103/PhysRevB.74.184517
"(Cu,C):1234 (overdoped)",Cu0.6C0.4Ba2Ca3Cu4Oy,Bulk,,,SC,High-Tc/cuprate,117 K,,,,,,,,,,TRUE,10.1103/PhysRevB.74.184517
"(Cu,C):1234 (as-synthesized)",Cu0.6C0.4Ba2Ca3Cu4Oy,Bulk,,,SC,High-Tc/cuprate,,,,,,,,,,,FALSE,10.1103/PhysRevB.74.184517
"(Cu,C):1234 (annealed at 460C in N2)",Cu0.6C0.4Ba2Ca3Cu4Oy,Bulk,,,SC,High-Tc/cuprate,,,,,,,,,,,FALSE,10.1103/PhysRevB.74.184517
"(Cu,C):1234 (annealed at 530C in N2)",Cu0.6C0.4Ba2Ca3Cu4Oy,Bulk,,,SC,High-Tc/cuprate,,,,,,,,,,,FALSE,10.1103/PhysRevB.74.184517
(Cu0.6C0.4)Ba2Ca4Cu5O14-δ,Cu0.6C0.4Ba2Ca4Cu5O14-δ,Bulk,,,SC,High-Tc,94 K,,,,,3.857 Å,,21.36 Å,,,TRUE,10.1016/S0921-4534(01)00217-9
Cu0.6Zn0.4Ir2S4,Cu0.6Zn0.4Ir2S4,Bulk,,,SC,Type-II,3.0 K,,Cubic,spinel,,,,,,,True,10.1103/PhysRevB.64.214514
Copper zirconium (crystalline),Cu0.6Zr0.4,Bulk,,,NSC,,,,,,,,,,,,True,10.1103/PhysRevB.28.544
Cu0.75Ag0.25,Cu0.75Ag0.25,Bulk,,,NSC,,,,Cubic,fcc,,,,,,,False,10.1103/PhysRevB.55.2144
(Cu0.75Cr0.25)Sr2(Y0.65Ce0.35)2Cu2O8.82,Cu0.75Cr0.25Sr2Y0.65Ce0.35Cu2O8.82,Bulk,,,SC,High-Tc,8.0 K,,Tetragonal,Body-centered,I 4/mmm,3.8316,,28.313,,,TRUE,10.1016/S0921-4534(98)00216-0
(Cu0.75Ge0.25)Sr2(Y0.65Ce0.35)2Cu2O8.87,Cu0.75Ge0.25Sr2Y0.65Ce0.35Cu2O8.87,Bulk,,,SC,High-Tc,17.5 K,,Tetragonal,Body-centered,I 4/mmm,3.8131,,28.458,,,TRUE,10.1016/S0921-4534(98)00216-0
(Cu0.75Mo0.25)Sr2(Ce0.45Y0.55)2Cu2O9+δ,Cu0.75Mo0.25Sr2Ce0.45Y0.55Cu2O9.3,Bulk,,,SC,High-Tc,61K,5GPa,Tetragonal,I 4/mmm,I 4/mmm,3.822,3.822,14.20,,,TRUE,10.1016/j.jssc.2005.08.029
(Cu0.75Mo0.25)Sr2(Ce0.67Y0.33)3Cu2O11+δ,Cu0.75Mo0.25Sr2Ce0.67Y0.33Cu2O11.4,Bulk,,,SC,High-Tc,53K,5GPa,Tetragonal,P 4/mmm,P 4/mmm,3.828,3.828,16.92,,,TRUE,10.1016/j.jssc.2005.08.029
(Cu0.75Mo0.25)Sr2(Ce0.5Y0.5)2Cu2O9.01,Cu0.75Mo0.25Sr2Ce1Y1Cu2O9.01,Bulk,,,NSC,High-Tc/cuprate,<4 K,,Tetragonal,perovskite-related,I4/mmm,3.83314,3.83314,28.5614,,,TRUE,10.1103/PhysRevB.82.104507
(Cu0.75Mo0.25)Sr2(Ce0.5Y0.5)2Cu2O9.41,Cu0.75Mo0.25Sr2Ce1Y1Cu2O9.41,Bulk,,,SC,High-Tc/cuprate,56 K,,Tetragonal,perovskite-related,I4/mmm,3.8300,3.8300,28.454,,,TRUE,10.1103/PhysRevB.82.104507
(Cu0.75Mo0.25)Sr2(Ce0.67Y0.33)3Cu2O11.16,Cu0.75Mo0.25Sr2Ce2Y1Cu2O11.16,Bulk,,,NSC,High-Tc/cuprate,<4 K,,Tetragonal,perovskite-related,P4/mmm,3.83506,3.83506,16.9834,,,TRUE,10.1103/PhysRevB.82.104507
(Cu0.75Mo0.25)Sr2(Ce0.67Y0.33)3Cu2O11.72,Cu0.75Mo0.25Sr2Ce2Y1Cu2O11.72,Bulk,,,SC,High-Tc/cuprate,54.5 K,,Tetragonal,perovskite-related,P4/mmm,3.8262,3.8262,16.9047,,,TRUE,10.1103/PhysRevB.82.104507
(Cu0.75Mo0.25)Sr2(Ce0.75Y0.25)4Cu2O12.97,Cu0.75Mo0.25Sr2Ce3Y1Cu2O12.97,Bulk,,,SC,High-Tc/cuprate,55.5 K,,,,,,,,,,TRUE,10.1103/PhysRevB.82.104507
(Cu0.75Mo0.25)Sr2YCu2O7.36,Cu0.75Mo0.25Sr2YCu2O7.36,Bulk,,,NSC,High-Tc/cuprate,<4 K,,Tetragonal,perovskite-related,P4/mmm,3.8280,3.8280,11.5496,,,TRUE,10.1103/PhysRevB.82.104507
"(Cu,Mo)1212 (x=0.25, δ=0.54)",Cu0.75Mo0.25Sr2YCu2O7.54,Bulk,,,SC,High-Tc/cuprate/Type-II,84 K,,Tetragonal,perovskite-related,P4/mmm,,,,,,TRUE,10.1103/PhysRevB.94.180509
(Cu0.75Mo0.25)Sr2YCu2O7.56,Cu0.75Mo0.25Sr2YCu2O7.56,Bulk,,,SC,High-Tc/cuprate,87 K,,Tetragonal,perovskite-related,P4/mmm,3.816,3.816,11.471,,,TRUE,10.1103/PhysRevB.82.104507
(Cu0.75Mo0.25)Sr2YCu2O7+δ,Cu0.75Mo0.25Sr2YCu2O7.6,Bulk,,,SC,High-Tc,88K,5GPa,Tetragonal,P 4/mmm,P 4/mmm,3.815,3.815,11.47,,,TRUE,10.1016/j.jssc.2005.08.029
(Cu0.75V0.25)Sr2(Y0.65Ce0.35)2Cu2O8.77,Cu0.75V0.25Sr2Y0.65Ce0.35Cu2O8.77,Bulk,,,SC,High-Tc,24.5 K,,Tetragonal,Body-centered,I 4/mmm,3.8260,,28.2914,,,TRUE,10.1016/S0921-4534(98)00216-0
(Cu0.75W0.25)Sr2(Y0.65Ce0.35)2Cu2O8.49,Cu0.75W0.25Sr2Y0.65Ce0.35Cu2O8.49,Bulk,,,SC,High-Tc,31.5 K,,Tetragonal,Body-centered,I 4/mmm,3.8102,,28.395,,,TRUE,10.1016/S0921-4534(98)00216-0
Cu0.75Zn0.25Ir2S4,Cu0.75Zn0.25Ir2S4,Bulk,,,SC,Type-II,3.4 K,,Cubic,spinel,,,,,300 Oe,3.5 T,True,10.1103/PhysRevB.64.214514
Zn-doped CuIr2S4,Cu0.75Zn0.25Ir2S4,Bulk,,,SC,Type-II,3.3 K,,,,,,,,,,TRUE,10.1016/S0921-4534(00)00667-5
Cu0.7Mo3Se4,Cu0.7Mo3Se4,Bulk,,,SC,,,,,,,,,,,,,10.1103/PhysRevB.26.1446
Cu0.7Ni0.3Rh2S4,Cu0.7Ni0.3Rh2S4,Bulk,,,SC,,,,Cubic,spinel,Fd-3m,,,,,,True,10.1103/PhysRevB.61.4230
Cu0.7Zn0.3Ir2S4,Cu0.7Zn0.3Ir2S4,Bulk,,,SC,Type-II,3.2 K,,Cubic,spinel,,,,,300 Oe,2.0 T,True,10.1103/PhysRevB.64.214514
Cu0.7Zn0.3Ir2S4,Cu0.7Zn0.3Ir2S4,Bulk,,,SC,,3.4 K,ambient,Cubic,spinel,Fd-3m,,,,,,FALSE,10.1103/PhysRevB.87.214510
Cu0.7Zn0.3Ir2S4,Cu0.7Zn0.3Ir2S4,Bulk,,,SC,,3.4 K,ambient,Cubic,spinel,,,,,,,FALSE,10.1103/PhysRevB.100.174504
Cu0.7Zn0.3Ir2S4,Cu0.7Zn0.3Ir2S4,Bulk,,,SC,,3.4 K,ambient,Cubic,spinel,Fd-3m,,,,,,FALSE,10.1103/PhysRevB.105.054513
Cu0.7Zn0.3Ir2S4,Cu0.7Zn0.3Ir2S4,Bulk,,,SC,Type-II,3 K,,Thiospinel,,,,,,,,TRUE,10.1016/S0921-4534(00)00668-7
Cu-18.5 at.%Ge,Cu0.815Ge0.185,Bulk,,,SC,,0.175-0.180 K,,Hexagonal,hexagonal close-packed,,,,,,,True,10.1103/PhysRevB.1.3002
Cu-19 at.%Ge,Cu0.81Ge0.19,Bulk,,,SC,,0.240-0.260 K,,Hexagonal,hexagonal close-packed,,,,,,,True,10.1103/PhysRevB.1.3002
Cu-17.5 at.%Ge,Cu0.825Ge0.175,Bulk,,,SC,,0.145-0.160 K,,Hexagonal,hexagonal close-packed,,,,,,,True,10.1103/PhysRevB.1.3002
Cu-18 at.%Ge,Cu0.82Ge0.18,Bulk,,,SC,,0.130-0.240 K,,Hexagonal,hexagonal close-packed,,,,,,,True,10.1103/PhysRevB.1.3002
Cu-17 at.%Ge,Cu0.83Ge0.17,Bulk,,,SC,,0.072-0.150 K,,Hexagonal,hexagonal close-packed,,,,,,,True,10.1103/PhysRevB.1.3002
Cu-15.5 at.%Sb,Cu0.845Sb0.155,Bulk,,,SC,,0.127-0.184 K,,Cubic,DO3,,5.936 Å,,,,,True,10.1103/PhysRevB.1.3002
Cu-16 at.%Ge,Cu0.84Ge0.16,Bulk,,,SC,,0.117-0.123 K,,Hexagonal,hexagonal close-packed,,,,,,,True,10.1103/PhysRevB.1.3002
Cu0.85Ag0.15Ir2Te4,Cu0.85Ag0.15Ir2Te4,Bulk,,,SC,Type-II,2.91 K,,Trigonal,,P-3m1,,,,,,TRUE,10.1016/j.jpcs.2021.110539
Cu-15 at.%Ge,Cu0.85Ge0.15,Bulk,,,SC,,0.084-0.092 K,,Hexagonal,hexagonal close-packed,,,,,,,True,10.1103/PhysRevB.1.3002
Cu0.85Re0.15Ba2YCu2Ow,Cu0.85Re0.15Ba2YCu2O7.13,Bulk,,,SC,High-Tc,91.5,,Orthorhombic,Pmmm,Pmmm,3.84602,3.87911,11.73153,,,TRUE,10.1016/S0921-4534(01)00078-8
(Cu0.85Re0.15)Sr2(Y0.75Ce0.25)2Cu2Oδ,Cu0.85Re0.15Sr2Y0.75Ce0.25Cu2Oδ,Bulk,,,SC,High-Tc,43 K,,Tetragonal,Body-centered,I 4/mmm,3.8241,,28.454,,,TRUE,10.1016/S0921-4534(98)00216-0
Cu-14 at.%Ge,Cu0.86Ge0.14,Bulk,,,SC,,0.025 K,,Hexagonal,hexagonal close-packed,,,,,,,True,10.1103/PhysRevB.1.3002
Cu-14 at.%Si,Cu0.86Si0.14,Bulk,,,SC,,0.050-0.058 K,,Hexagonal,hexagonal close-packed,,,,,,,True,10.1103/PhysRevB.1.3002
Cu0.88Ag0.12Ir2Te4,Cu0.88Ag0.12Ir2Te4,Bulk,,,SC,Type-II,2.93 K,,Trigonal,,P-3m1,3.94155 Å,3.94155 Å,5.4122 Å,135 Oe,2100 Oe,TRUE,10.1016/j.jpcs.2021.110539
Cu0.8Ag0.2Ir2Te4,Cu0.8Ag0.2Ir2Te4,Bulk,,,SC,Type-II,2.83 K,,Trigonal,,P-3m1,,,,,1400 Oe,TRUE,10.1016/j.jpcs.2021.110539
CuTl-1223,Cu0.8Tl0.2Ba2Ca2Cu3O10,Bulk,,,SC,Cuprate,130K,4.5 GPa,,,,,,,,,TRUE,10.1016/S0921-4526(99)02421-7
Cu0.92Ag0.08Ir2Te4,Cu0.92Ag0.08Ir2Te4,Bulk,,,SC,Type-II,2.92 K,,Trigonal,,P-3m1,,,,154 Oe,,TRUE,10.1016/j.jpcs.2021.110539
Carrollite,Cu0.92Co2.07S4,Bulk,,,SC,Type-II,3.8 K,1.2 mPa,Cubic,Thiospinel,Fd3m,9.461,9.461,9.461,3 mT,230 mT,TRUE,10.1016/j.jct.2023.107096
Copper Manganese alloy (7% Mn),Cu0.93Mn0.07,Thin Film,variable thickness,Si(100),NSC,,,,,,,,,,,,True,10.1103/PhysRevB.57.14411
Copper Manganese alloy (4.5% Mn),Cu0.955Mn0.045,Thin Film,variable thickness,Si(100),NSC,,,,,,,,,,,,True,10.1103/PhysRevB.57.14411
Cu0.95Ag0.05Ir2Te4,Cu0.95Ag0.05Ir2Te4,Bulk,,,SC,Type-II,2.87 K,,Trigonal,,P-3m1,,,,181 Oe,,TRUE,10.1016/j.jpcs.2021.110539
Copper Manganese alloy (2.7% Mn),Cu0.973Mn0.027,Thin Film,variable thickness,Si(100),NSC,,,,,,,,,,,,True,10.1103/PhysRevB.57.14411
Copper Manganese alloy (1.3% Mn),Cu0.987Mn0.013,Thin Film,variable thickness,Si(100),NSC,,,,,,,,,,,,True,10.1103/PhysRevB.57.14411
Copper Manganese alloy (0.7% Mn),Cu0.993Mn0.007,Thin Film,variable thickness,Si(100),NSC,,,,,,,,,,,,True,10.1103/PhysRevB.57.14411
Cu0.9Ni0.1Rh2S4,Cu0.9Ni0.1Rh2S4,Bulk,,,SC,,,,Cubic,spinel,Fd-3m,9.79 Å,,,,,True,10.1103/PhysRevB.61.4230
Cu0.9Re0.1Ba2YCu2Ow,Cu0.9Re0.1Ba2YCu2O7.08,Bulk,,,SC,High-Tc,91,,Orthorhombic,Pmmm,Pmmm,3.84192,3.87655,11.69134,,,TRUE,10.1016/S0921-4534(01)00078-8
Cu1-xTlx-1234,Cu0.9Tl0.1Ba2Ca3Cu4O12-y,Thin Film,,,SC,Cuprate,113K,Normal Pressure,Single-phase c-axis oriented,Bi-axially oriented,,,,,,,TRUE,10.1016/j.physb.2004.02.012
Copper-Nickel Alloy,Cu1-xNix,Film,,,FM,,NSC,,,,,,,,,,,10.1103/PhysRevB.77.174514
Copper sulfide sample Sy,Cu1.02S,Bulk,,,SC,,1.72 K,,Hexagonal,,,,,,,,True,10.1103/PhysRevB.55.14527
Cu1.0(PbSe)5(Bi2Se3)6,Cu1.0Pb5Bi12Se23,Bulk,,,SC,Type-II,2.9 K,ambient,,Layered heterostructure (PbSe/Bi2Se3),,,,50.508,"0.34 mT (B || ab, 0 K)",,TRUE,10.1103/PhysRevB.90.220504
Copper sulfide sample W',Cu1.14S,Bulk,,,SC,,1.60 K,,Hexagonal,,,,,,,,True,10.1103/PhysRevB.55.14527
Copper sulfide sample W,Cu1.17S,Bulk,,,NSC,,,,Hexagonal,,,,,,,,True,10.1103/PhysRevB.55.14527
Cu1.2Mo6S6I2,Cu1.2Mo6S6I2,Bulk,,,SC,Type-II,4.8 K,,,,,,,,,,TRUE,10.1016/0025-5408(79)90188-0
Cu1.36(PbSe)5(Bi2Se3)6,Cu1.36Pb5Bi12Se23,Bulk,,,SC,Type-II,2.85 K,ambient,,Layered heterostructure (PbSe/Bi2Se3),,,,50.508,"0.34 mT (B || ab, 0 K)","2.6 T (B ⊥ ab, 0 K); 4.3 T (B || ab, 0 K)",TRUE,10.1103/PhysRevB.90.220504
Cu1.3K0.2Co1.5S4,Cu1.3K0.2Co1.5S4,Bulk,,,SC,Type-II,4.2 K,,Cubic,spinel,,,,,,18.9 kOe,TRUE,10.1103/PhysRevB.71.064505
Copper cobalt thiospinel,Cu1.5Co1.5S4,Bulk,,,SC,Type-II,2.3 K,,Cubic,spinel,,9.470 Å,9.470 Å,9.470 Å,0.10 kOe,10 kOe,True,10.1103/PhysRevB.51.6159
Cu1.5Co1.5S4,Cu1.5Co1.5S4,Bulk,,,SC,,4.0 K,,Cubic,spinel,,,,,,,TRUE,10.1103/PhysRevB.71.064505
Cu1.66(PbSe)5(Bi2Se3)6,Cu1.66Pb5Bi12Se23,Bulk,,,SC,Type-II,2.9 K,ambient,,Layered heterostructure (PbSe/Bi2Se3),,,,50.508,"0.34 mT (B || ab, 0 K)",,TRUE,10.1103/PhysRevB.90.220504
Copper molybdenum sulfide,Cu1.6Mo6S8,Bulk,,,SC,High-Tc,10.5 K,,Rhombohedral,,,,,,,1.85 T/K,True,10.1103/PhysRevB.19.749
Cu1.73Mo6S8,Cu1.73Mo6S8,Bulk,,,SC,Type-II,10.9 K,,Rhombohedral,Chevrel phase,R3̄,9.524 Å,9.524 Å,10.336 Å,,,TRUE,Handbook of SC
Cu1.8Mo6S5Te3,Cu1.8Mo6S5Te3,Bulk,,,SC,Type-II,,,,,,,,,,,,10.1103/PhysRevB.43.6266
Cu1.8Mo6S5Te3,Cu1.8Mo6S5Te3,Bulk,,,SC,Type-II,4.76 K,,,Chevrel phase,,,,,,,,10.1103/PhysRevB.37.5924
Cu1.8Mo6S8,Cu1.8Mo6S8,,,,SC,,,,,Chevrel phase,,,,,,,,10.1103/PhysRevB.40.4344
Cu₁.₈Mo₆S₈,Cu1.8Mo6S8,Bulk,,,SC,,,,Trigonal,,,,,,,,,10.1103/PhysRevB.65.224506
Cu1.8Mo6S8,Cu1.8Mo6S8,Bulk,,,SC,,,,Hexagonal,Chevrel-phase,,,,,,,,10.1103/PhysRevB.34.4599
Cu1.8Mo6S8,Cu1.8Mo6S8,,,,SC,,,,,,,,,,,,,10.1103/PhysRevB.35.7210
"Cu₁.₈Mo₆S₈₋ᵧXᵧ (X=Te,Se)",Cu1.8Mo6S8,,,,SC,Type-II,,,,Chevrel-phase,,,,,,,,10.1103/PhysRevB.43.7955
Cu1.8Mo6S8,Cu1.8Mo6S8,Bulk,,,SC,,10.5 K,,Rhombohedral,Chevrel-phase,R-3,,,,,,True,10.1103/PhysRevB.36.1952
Cu1.8Mo6S8,Cu1.8Mo6S8,Bulk,,,SC,Type-II,,,,Chevrel phase,,,,,,,,10.1103/PhysRevB.37.5924
Cu1.8Mo6S8,Cu1.8Mo6S8,Bulk,,,SC,,10.8 K,,,,,,,,,,TRUE,Handbook of SC
Cu1.8Mo6Se7,Cu1.8Mo6Se7,Bulk,,,SC,Type-II,,,,Chevrel phase,,,,,,,,10.1103/PhysRevB.37.5924
Cu10Sn90,Cu10Sn90,Bulk,,,SC,Type-II,7.2,,,,,,,,,,FALSE,10.1016/j.physc.2009.02.001
c-Cu10Zr7,Cu10Zr7,Bulk,,,NSC,,,,,,,,,,,,True,10.1103/PhysRevB.28.6886
(Cu0.39Ni0.61)33Zr67,Cu12.87Ni20.13Zr67,Bulk,,,SC,Type-II,2.76 K,,,amorphous,,,,,,30.05 Oe/K,True,10.1103/PhysRevB.44.9652
Cu₁₅Si₄,Cu15Si4,Bulk,,,NSC,,< 0.07 K,,,,,,,,,,True,10.1103/PhysRevB.27.3092
Cu16Sn84,Cu16Sn84,Bulk,,,SC,Type-II,6.2,,,,,,,,,,FALSE,10.1016/j.physc.2009.02.001
(Cu0.55Ni0.45)33Zr67,Cu18.15Ni14.85Zr67,Bulk,,,SC,Type-II,2.70 K,,,amorphous,,,,,,29.44 Oe/K,True,10.1103/PhysRevB.44.9652
Cu19Zr76Mn5,Cu19Zr76Mn5,Thin Film,2-5 μm,sapphire,SC,,1.2 K,,amorphous,,,,,,,,True,10.1103/PhysRevB.30.2898
CuPb9(PO4)6O,Cu1Pb9P6O25,Bulk,,,SC,,< 2 K,Ambient pressure,Hexagonal,Apatite,,9.957,9.957,7.430,,,FALSE,10.1103/PhysRevMaterials.8.L011801
Cu2(C5H12N2)2Cl4,Cu2(C5H12N2)2Cl4,Bulk,,,NSC,,,,,ladder,,,,,,,TRUE,10.1103/PhysRevB.75.245119
Copper molybdenum sulfide,Cu2.1Mo6S8,Thin Film,,sapphire,SC,High-Tc,9.8 K,,Rhombohedral,,,,,,,2.0 T/K,True,10.1103/PhysRevB.19.749
Copper molybdenum sulfide,Cu2.5Mo6S8,Thin Film,,sapphire,SC,High-Tc,10.8 K,,Rhombohedral,,,,,,,2.08 T/K,True,10.1103/PhysRevB.19.749
1T-Cu2/3Nb2S2C,Cu2/3Nb2S2C,Bulk,,,SC,Type-II,4.85 K,,Trigonal,,P3̄m1 (no. 164),3.3168 Å,,9.0245 Å,37 G,8990 G,TRUE,10.1016/S0038-1098(01)00071-0
Cu20Zr80,Cu20Zr80,Thin Film,2-5 μm,sapphire,SC,,3.6 K,,amorphous,,,,,,,,True,10.1103/PhysRevB.30.2898
Cu25Sn75,Cu25Sn75,Bulk,,,SC,Type-II,6.0,,,,,,,,,,FALSE,10.1016/j.physc.2009.02.001
Cu25Zr75,Cu25Zr75,Bulk,,,SC,Type-II,3.180 K,,,metallic glass,,,,,,31.0 kOe/K (slope at Tc),True,10.1103/PhysRevB.27.4149
Cu25Zr75,Cu25Zr75,Bulk,,,SC,,3.1 K,up to 10 GPa,Amorphous,Metallic glass,,,,,,,True,10.1103/PhysRevB.43.3649
Cu25Zr75,Cu25Zr75,Bulk,,,SC,Type-II,22.2751,,,,,,,,,,FALSE,10.1016/j.jnoncrysol.2008.07.028
Cu25Zr75,Cu25Zr75,Bulk,,,SC,Type-II,3.18,,,,,,,,,,FALSE,10.1016/j.physc.2007.03.397
"Cu2MnAl (as-prepared, spin-glass state)",Cu2MnAl,Thin Film,5-15 nm,,NSC,,,,Cubic,bcc (A2 symmetry),,,,,,,TRUE,10.1103/PhysRevB.82.060505
Copper Manganese Aluminum,Cu2MnAl,,,,FM,,NSC,,,,,,,,,,FALSE,10.1103/PhysRevB.89.180506
Copper Molybdenum Sulfide,Cu2Mo6S8,Bulk,,,SC,Type-II,,,,Chevrel,,,,,,,,10.1103/PhysRevB.33.6123
Copper molybdenum sulfide,Cu2Mo6S8,Thin Film,,sapphire,SC,High-Tc,10.3 K,,Rhombohedral,,,,,,,2.25 T/K,True,10.1103/PhysRevB.19.749
Cu2 Mo6 S8,Cu2Mo6S8,Bulk,,,SC,,,,Triclinic,Chevrel,,,,,,,,10.1103/PhysRevB.31.3084
Cu2Mo6S8,Cu2Mo6S8,Bulk,,,SC,Type-II,,,,Chevrel phase,,,,,,,,10.1103/PhysRevB.37.5924
Cu2Mo6S8,Cu2Mo6S8,Bulk,,,SC,Chevrel phase,10.7 K,,,,,,,,,,TRUE,Handbook of SC
Cu2Mo6S8,Cu2Mo6S8,Bulk,,,SC,Type-II,9 K,,Rhombohedral,,,,,,,,TRUE,10.1016/j.solidstatesciences.2012.03.013
Copper Molybdenum Selenide,Cu2Mo6Se8,Bulk,,,SC,Type-II,,,,Chevrel,,,,,,,,10.1103/PhysRevB.33.6123
Cu2Mo6Se8,Cu2Mo6Se8,Bulk,,,SC,Chevrel phase,5.9 K,,,,,,,,,,TRUE,Handbook of SC
Cu2O,Cu2O,Bulk,,,NSC,,,,,,,,,,,,,10.1103/PhysRevB.42.4263
Cuprous oxide,Cu2O,Bulk,,,NSC,,,,Cubic,,,,,,,,True,10.1103/PhysRevB.42.8081
Cu2O,Cu2O,,,,NSC,,,,,,,,,,,,True,10.1103/PhysRevB.63.184503
Cu2O,Cu2O,Bulk,,,NSC,,,,,,,,,,,,,10.1103/PhysRevB.42.1997
Cuprous oxide,Cu2O,,,,NSC,,,,,,,,,,,,True,10.1103/PhysRevB.37.511
Cuprous oxide,Cu2O,Bulk,,,SC,,,,Cubic,cuprite,Oh⁴,4.2696 Å,4.2696 Å,4.2696 Å,,,True,10.1103/PhysRevB.40.7684
Cu2O,Cu2O,Bulk,,,NSC,,,,,linear [CuO2],,,,,,,True,10.1103/PhysRevB.41.131
Cuprous Oxide,Cu2O,Bulk,,,NSC,,,,,,,,,,,,True,10.1103/PhysRevB.46.9199
Cuprous oxide,Cu2O,Bulk,,,NSC,,,,,,,,,,,,,10.1103/PhysRevB.39.2910
Cu2O,Cu2O,Bulk,,,NSC,,,,,,,,,,,,,10.1103/PhysRevB.38.6588
Cu2O,Cu2O,Bulk,,,NSC,,,,,,,,,,,,True,10.1103/PhysRevB.38.11368
Copper(I) oxide,Cu2O,Bulk,,,NSC,,,,,,,,,,,,,10.1103/PhysRevB.36.5672
Cuprous oxide,Cu2O,Thin Film,~10 Å,Cu,NSC,,,,,,,,,,,,True,10.1103/PhysRevB.27.112
Cu2O,Cu2O,Bulk,,,NSC,,,,,,,,,,,,True,10.1103/PhysRevB.40.6797
Cu2O,Cu2O,Bulk,,,NSC,,,,,,,,,,,,True,10.1103/PhysRevB.38.11816
Cu₂O,Cu2O,Bulk,,,NSC,,,,,,,,,,,,True,10.1103/PhysRevB.45.8091
Cu2O,Cu2O,Bulk,,,NSC,,,,,,,,,,,,,10.1103/PhysRevB.51.1213
Cu2O,Cu2O,Bulk,,,NSC,,,,,,,,,,,,True,10.1103/PhysRevB.39.2322
Cu2O,Cu2O,Bulk,,,NSC,,,,,,,,,,,,True,10.1103/PhysRevB.37.1550
Cu2O,Cu2O,Bulk,,,NSC,,,,,,,,,,,,,10.1103/PhysRevB.78.054527
Cu₂O₃ two-leg ladder,Cu2O3,Bulk,,,SC,cuprate,,,,two-leg ladder,,,,,,,False,10.1103/PhysRevB.55.R11985
Cu2O7 cluster,Cu2O7,Bulk,,,SC,cuprate,,,,,,,,,,,False,10.1103/PhysRevB.45.7959
