Repository: WyattBunstine/ML_SC_Project

# ML_SC_Project — Chemically and Geometrically Motivated Crystal Graph Neural Networks

This project predicts and screens superconductors from crystal structure. It frames the
problem as a **two-stage hurdle**: first classify whether a material is a superconductor
candidate (SC vs. non-SC), then regress the critical temperature T_c for superconductors.

Two graph-neural-network families are trained and compared:

- a **baseline CGCNN** ([txie-93/cgcnn](https://github.com/txie-93/cgcnn)), and
- an **MPNN** with learned edge features that consumes richer `crystal_graph_v4` graphs
  (this project's contribution).

File: database/superconductor_materials_full.csv (part 52 of 215)
Material_Name,Chemical_Composition,Material_Class,Film_Thickness,Substrate,Material_Type,Superconductor_Type,Superconducting_Transition_Temperature,Pressure,Crystal_Structure,Lattice_Structure,Space_Group,"Lattice_Constant(a)","Lattice_Constant(b)","Lattice_Constant(c)",Lower_Critical_Field,Upper_Critical_Field,Experimental,DOI
Cu2O8 cluster,Cu2O8,Bulk,,,SC,cuprate,,,,,,,,,,,False,10.1103/PhysRevB.45.7959
Copper Oxide Selenite,Cu2OSeO3,Bulk,,,Chiral magnet,,,,Cubic,Chiral,,,,,~20 mT at 5 K,~100 mT at 5 K,TRUE,10.1103/PhysRevB.94.134418
Cu2Si monolayer,Cu2Si,Thin Film,Monolayer,,SC,,4.03 K,,,,,,,,,,FALSE,10.1103/PhysRevB.104.195123
Copper vanadium oxide (beta phase),Cu2V2O7,Thin Film,,,NSC,,,,,honeycomb,,,,,,,,10.1103/PhysRevResearch.3.L012021
Copper(II) benzenehexathiolate,Cu3(C6S6),Bulk,,,SC,Unconventional,0.25-0.3 K,,,kagome-Lieb,,,,,,,TRUE,10.1103/PhysRevB.111.L100503
Copper(II) benzenehexathiolate (theoretical optimal doping),Cu3(C6S6),Bulk,,,SC,"Unconventional (s, s+d, d+id states)",7 K,,,kagome-Lieb,,,,,,,FALSE,10.1103/PhysRevB.111.L100503
Cu3.2Mo6S8,Cu3.2Mo6S8,Bulk,,,SC,,5 K,,Rhombohedral,Chevrel-phase,R-3,,,,,,True,10.1103/PhysRevB.36.1952
Cu3.66Mo6S8,Cu3.66Mo6S8,Bulk,,,SC,Type-II,6.4 K,,Rhombohedral,Chevrel phase,R3̄,9.773 Å,9.773 Å,10.255 Å,,,TRUE,Handbook of SC
Cu30La70,Cu30La70,Bulk,,,SC,,3.5 K,,Amorphous,Amorphous,,,,,,,True,10.1103/PhysRevB.11.150
Cu30Zr70,Cu30Zr70,Bulk,,,SC,,2.8 K,,,AuCu3 (fcc-like),,,,,,,True,10.1103/PhysRevB.27.2049
Copper Zirconium,Cu30Zr70,Bulk,,,SC,,,,,,,,,,,,,10.1103/PhysRevB.51.11424
Cu30Zr70,Cu30Zr70,Bulk,,,SC,Type-II,2.780 K,,,metallic glass,,,,,,28.6 kOe/K (slope at Tc),True,10.1103/PhysRevB.27.4149
Cu30Zr70 amorphous alloy,Cu30Zr70,Bulk,,,SC,Type-II,2.6 K,,,amorphous,,,,,,5.6 T,True,10.1103/PhysRevB.37.7819
Cu30Zr70,Cu30Zr70,Bulk,,,SC,Type-II,2.78,,,,,,,,,,FALSE,10.1016/j.physc.2007.03.397
Cu33Zr66,Cu33Zr66,Bulk,,,SC,,2.27 K,,,amorphous,,,,,,,True,10.1103/PhysRevB.28.6886
Cu33Zr67,Cu33Zr67,Bulk,,,SC,Type-II,2.50 K,,,amorphous,,,,,,28.69 Oe/K,True,10.1103/PhysRevB.44.9652
Cu33Zr67,Cu33Zr67,Bulk,,,SC,Type-II,2.380 K,,,metallic glass,,,,,,28.2 kOe/K (slope at Tc),True,10.1103/PhysRevB.27.4149
Cu33Zr67,Cu33Zr67,Bulk,,,SC,Type-II,2.38,,,,,,,,,,FALSE,10.1016/j.physc.2007.03.397
Cu35Zr65,Cu35Zr65,Bulk,,,SC,Type-II,2.250 K,,,metallic glass,,,,,,27.7 kOe/K (slope at Tc),True,10.1103/PhysRevB.27.4149
Cu35Zr65,Cu35Zr65,Bulk,,,SC,Type-II,18.8279,,,,,,,,,,FALSE,10.1016/j.jnoncrysol.2008.07.028
Cu35Zr65,Cu35Zr65,Bulk,,,SC,Type-II,2.25,,,,,,,,,,FALSE,10.1016/j.physc.2007.03.397
Cu38Ge62,Cu38Ge62,Bulk,,,SC,Type-II,0.320 K,,,,,,,,,,TRUE,10.1016/S0921-4526(02)02230-5
Cu3Ag,Cu3Ag,Bulk,,,NSC,,,,Cubic,L12,,7.008 Å,,,,,False,10.1103/PhysRevB.55.2144
Cu3Ge,Cu3Ge,Thin Film,,,SC,Type-II,0.3-0.5,,Monoclinic,,,,,,,,TRUE,10.1016/0965-9773(95)00183-2
Cu3 Mo6 S8,Cu3Mo6S8,Bulk,,,SC,,,,,Chevrel,,,,,,,True,10.1103/PhysRevB.31.3084
Cu3Na7O8,Cu3Na7O8,,,,SC,,67,,,,,,,,,,FALSE,10.1016/j.physc.2020.1353689
Cu3Sb0.98Al0.02Se4,Cu3Sb0.98Al0.02Se4,Bulk,,,SC,Type-II,3.2 K,12.7 GPa,Cubic,Body-centered cubic,Im-3m,3.6101 Å,,,,1 Tesla,TRUE,10.1016/j.jallcom.2021.161828
Cu₃Si,Cu3Si,Bulk,,,SC,,0.27-0.30 K,,,,,,,,,120 Oe,True,10.1103/PhysRevB.27.3092
Cu-Nb-Hf,Cu40Nb30Hf30,Bulk,,,SC,Type-II,8.4 K,,Amorphous,,,,,,,,FALSE,10.1016/j.intermet.2010.01.002
Cu40Sn60,Cu40Sn60,Bulk,,,SC,Type-II,4.5,,,,,,,,,,FALSE,10.1016/j.physc.2009.02.001
Cu40Zr60,Cu40Zr60,Bulk,,,SC,,1.60 K,,,amorphous,,,,,,,True,10.1103/PhysRevB.28.6886
Cu40Zr60,Cu40Zr60,Bulk,,,SC,Type-II,1.750 K,,,metallic glass,,,,,,26.2 kOe/K (slope at Tc),True,10.1103/PhysRevB.27.4149
Cu40Zr60,Cu40Zr60,Bulk,,,SC,,,,Amorphous,Metallic glass,,,,,,,,10.1103/PhysRevB.43.3649
Cu40Zr60,Cu40Zr60,Bulk,,,SC,Type-II,16.9292,,,,,,,,,,FALSE,10.1016/j.jnoncrysol.2008.07.028
Cu40Zr60,Cu40Zr60,Bulk,,,SC,Type-II,1.75,,,,,,,,,,FALSE,10.1016/j.physc.2007.03.397
Copper-Nickel Alloy,Cu41Ni59,Thin Film,"2.2 nm (bottom), 2.5 nm (top)",Si,NSC,,,,,,,,,,,,TRUE,10.1103/PhysRevB.96.184521
Cu45Ge55,Cu45Ge55,Bulk,,,SC,Type-II,0.323 K,,,,,,,,,,TRUE,10.1016/S0921-4526(02)02230-5
Cu45Zr55,Cu45Zr55,Bulk,,,SC,Type-II,1.250 K,,,metallic glass,,,,,,,True,10.1103/PhysRevB.27.4149
Cu45Zr55,Cu45Zr55,Bulk,,,SC,Type-II,14.9159,,,,,,,,,,FALSE,10.1016/j.jnoncrysol.2008.07.028
Cu45Zr55,Cu45Zr55,Bulk,,,SC,Type-II,1.25,,,,,,,,,,FALSE,10.1016/j.physc.2007.03.397
Cu46Zr54,Cu46Zr54,Bulk,,,SC,,0.90 K,,,amorphous,,,,,,,True,10.1103/PhysRevB.28.6886
Copper oxide cluster,Cu4O8,Bulk,,,SC,High-Tc,,,,,,,,,,,False,10.1103/PhysRevB.52.16187
Cu50Sn50,Cu50Sn50,Bulk,,,SC,Type-II,3.0,,,,,,,,,,FALSE,10.1016/j.physc.2009.02.001
Cu50Zr50,Cu50Zr50,Bulk,,,SC,,0.70 K,,,amorphous,,,,,,,True,10.1103/PhysRevB.28.6886
Cu50Zr50,Cu50Zr50,Bulk,,,SC,Type-II,0.920 K,,,metallic glass,,,,,,,True,10.1103/PhysRevB.27.4149
Cu50Zr50,Cu50Zr50,Bulk,,,SC,Type-II,12.8043,,,,,,,,,,FALSE,10.1016/j.jnoncrysol.2008.07.028
Cu50Zr50,Cu50Zr50,Bulk,,,SC,Type-II,0.92,,,,,,,,,,FALSE,10.1016/j.physc.2007.03.397
Copper Nickel Alloy,Cu52Ni48,Thin Film,2.5 nm,Nb,NSC,,NSC,,,,,,,,,,TRUE,10.1103/PhysRevB.72.024511
Copper Nickel Alloy,Cu52Ni48,Thin Film,3.3 nm,Nb,NSC,,NSC,,,,,,,,,,TRUE,10.1103/PhysRevB.72.024511
Copper Nickel Alloy,Cu52Ni48,Thin Film,4.1 nm,Nb,NSC,,NSC,,,,,,,,,,TRUE,10.1103/PhysRevB.72.024511
Copper Nickel Alloy,Cu52Ni48,Thin Film,5.1 nm,Nb,NSC,,NSC,,,,,,,,,,TRUE,10.1103/PhysRevB.72.024511
Copper Nickel Alloy,Cu52Ni48,Thin Film,5.3 nm,Nb,NSC,,NSC,,,,,,,,,,TRUE,10.1103/PhysRevB.72.024511
Copper Nickel Alloy,Cu52Ni48,Thin Film,20 nm,Nb,NSC,,NSC,,,,,,,,,,TRUE,10.1103/PhysRevB.72.024511
Cu55Zr45,Cu55Zr45,Bulk,,,SC,Type-II,0.650 K,,,metallic glass,,,,,,23.2 kOe/K (slope at Tc),True,10.1103/PhysRevB.27.4149
Cu55Zr45,Cu55Zr45,Bulk,,,SC,Type-II,10.6296,,,,,,,,,,FALSE,10.1016/j.jnoncrysol.2008.07.028
Cu55Zr45,Cu55Zr45,Bulk,,,SC,Type-II,0.65,,,,,,,,,,FALSE,10.1016/j.physc.2007.03.397
Cu57Zr43,Cu57Zr43,Bulk,,,SC,Type-II,9.8455,,,,,,,,,,FALSE,10.1016/j.jnoncrysol.2008.07.028
Cu57Zr43,Cu57Zr43,Bulk,,,SC,Type-II,2.68,,,,,,,,,,FALSE,10.1016/j.physc.2007.03.397
Cu60Zr40,Cu60Zr40,Bulk,,,SC,Type-II,0.310 K,,,metallic glass,,,,,,22.0 kOe/K (slope at Tc),True,10.1103/PhysRevB.27.4149
Cu60Zr40,Cu60Zr40,Bulk,,,SC,Type-II,0.31,,,,,,,,,,FALSE,10.1016/j.physc.2007.03.397
Cu61Sn39,Cu61Sn39,Bulk,,,SC,Type-II,2.0,,,,,,,,,,FALSE,10.1016/j.physc.2009.02.001
Cu64Ge36,Cu64Ge36,Bulk,,,SC,Type-II,0.357 K,,,,,,,,,,TRUE,10.1016/S0921-4526(02)02230-5
Cu66Ti34,Cu66Ti34,Bulk,,,SC,Type-II,9.3451,,,,,,,,,,FALSE,10.1016/j.jnoncrysol.2008.07.028
Cu67Ge33,Cu67Ge33,Bulk,,,SC,Type-II,0.38 K,,,,,,,,,,TRUE,10.1016/S0921-4526(02)02230-5
Cu80Sn20,Cu80Sn20,Bulk,,,SC,Type-II,2.0,,,,,,,,,,FALSE,10.1016/j.physc.2009.02.001
Cu97.8Mn2.2,Cu97.8Mn2.2,Thin Film,220 ± 10 nm,sapphire,NSC,,,,,,,,,,,,True,10.1103/PhysRevB.32.3026
CuAg,CuAg,Bulk,,,NSC,,,,Cubic,B2 (CsCl),,5.688 Å,,,,,False,10.1103/PhysRevB.55.2144
CuAlO2,CuAlO2,,,,SC,,50 K,,,,,,,,,,FALSE,10.1016/j.apsusc.2016.01.120
Hole-doped CuAlO2,CuAlO2,Bulk,,,SC,High-Tc,50 K,,Delafossite,Trigonal,R-3m,2.861 Å,,17.06 Å,,,FALSE,10.1016/j.ssc.2011.10.017
CuAlO2,CuAlO2,Bulk,,,SC,High-Tc,50 K,,Delafossite,Hexagonal,R-3m,2.859 Å,,17.04 Å,,,FALSE,10.1016/j.physc.2015.10.007
CuAlO2,CuAlO2,Bulk,,,SC,High-Tc,50 K,,Delafossite,,R-3m,2.859,,17.045,,,FALSE,10.1016/j.ssc.2012.08.017
CuB1.25C0.75,CuB1.25C0.75,Bulk,,,NSC,,0 K,,Hexagonal,,,,,,,,False,10.1103/PhysRevB.64.140509
CuB1.4C0.6,CuB1.4C0.6,Bulk,,,SC,Type-II,20 K,,Hexagonal,,,,,,,,False,10.1103/PhysRevB.64.140509
CuB1.5C0.5,CuB1.5C0.5,Bulk,,,SC,Type-II,53 K,,Hexagonal,,,5.37 Å,5.37 Å,6.56 Å,,,False,10.1103/PhysRevB.64.140509
CuB1.75C0.25,CuB1.75C0.25,Bulk,,,SC,Type-II,55 K,,Hexagonal,,,,,,,,False,10.1103/PhysRevB.64.140509
CuB2,CuB2,Bulk,,,SC,Type-II,48 K,,Hexagonal,,,5.58 Å,5.58 Å,6.28 Å,,,False,10.1103/PhysRevB.64.140509
CuBa2(Mg0.10Ca0.90)3Cu4O12-y,CuBa2(Mg0.10Ca0.90)3Cu4O12-y,Bulk,,,SC,High-Tc/Cuprate,117 K,Ambient,,,,,,,,,TRUE,10.1016/j.jpcs.2004.10.003
CuBa2(Mg0.20Ca0.80)3Cu4O12-y,CuBa2(Mg0.20Ca0.80)3Cu4O12-y,Bulk,,,SC,High-Tc/Cuprate,117 K,Ambient,,,,,,,,,TRUE,10.1016/j.jpcs.2004.10.003
CuBa2(Sr0.7Ca0.3)Cu2O6,CuBa2(Sr0.7Ca0.3)Cu2O6,Thin Film,,,SC,High-Tc,50 K,,Tetragonal,,,,,,,,TRUE,10.1016/S0921-4534(00)01763-9
CuBa2(Ca0.67Mg0.33)3Cu4O12-y,CuBa2Ca2.01Mg0.99Cu4O12-y,Bulk,,,SC,High-Tc/cuprate,116.6 K,3.5 GPa,Tetragonal,,P4/mmm,3.847 Å,3.847 Å,17.917 Å,,"Hab_c2(0) = 110 T, Hc_c2(0) = 79 T",True,10.1103/PhysRevB.58.9504
CuBa2(Ca0.80Mg0.20)3Cu4O12-y,CuBa2Ca2.4Mg0.6Cu4O12-y,Bulk,,,SC,High-Tc/cuprate,116.8 K,3.5 GPa,Tetragonal,,P4/mmm,3.848 Å,3.848 Å,17.907 Å,,"Hab_c2(0) = 115 T, Hc_c2(0) = 80 T",True,10.1103/PhysRevB.58.9504
CuBa2(Ca0.90Mg0.10)3Cu4O12-y,CuBa2Ca2.7Mg0.3Cu4O12-y,Bulk,,,SC,High-Tc/cuprate,116.4 K,3.5 GPa,Tetragonal,,P4/mmm,3.848 Å,3.848 Å,17.907 Å,,"Hab_c2(0) = 103 T, Hc_c2(0) = 74 T",True,10.1103/PhysRevB.58.9504
CuBa2(Ca0.95Mg0.05)3Cu4O12-y,CuBa2Ca2.85Mg0.15Cu4O12-y,Bulk,,,SC,High-Tc/cuprate,116.6 K,3.5 GPa,Tetragonal,,P4/mmm,3.855 Å,3.855 Å,17.954 Å,,"Hab_c2(0) = 127 T, Hc_c2(0) = 86 T",True,10.1103/PhysRevB.58.9504
CuBa2Ca2Cu3O8,CuBa2Ca2Cu3O8,Bulk,,,SC,High-Tc,126 K,,,,,,,,,,FALSE,10.1016/S0921-4534(98)00143-9
Cu-1223,CuBa2Ca2Cu3O8+z,Bulk,,,SC,High-Tc,65-118 K,,,,,,,14.75-14.80 Å,,,TRUE,10.1016/j.jssc.2003.10.011
Zn-doped CuBa2Ca3Cu4O12-y,CuBa2Ca3Cu3.92Zn0.08O12-y,Bulk,,,SC,High-Tc,114.5 K,,,,,0.3857 nm,,1.7906 nm,,,TRUE,10.1016/S0022-3697(02)00030-6
CuBa2Ca3Cu4O10,CuBa2Ca3Cu4O10,Bulk,,,SC,High-Tc,117 K,,Simple Tetragonal,,,,,,,,FALSE,10.1016/S0921-4526(99)02419-9
Cu-1234,CuBa2Ca3Cu4O10,Bulk,,,SC,High-Tc/Cuprate,117 K,,,,,,,,,,TRUE,10.1016/S0921-4534(03)01105-5
Cu-1234,CuBa2Ca3Cu4O10+y,Bulk,,,SC,High-Tc/Cuprate,117 K,,,,,,,,0.9 T,196 T,FALSE,10.1016/j.ssc.2012.07.016
CuBa2Ca3Cu4O10+δ,CuBa2Ca3Cu4O10+δ,,,,SC,High-Tc/cuprate,117 K,,,,,,,,,,,10.1103/PhysRevB.61.778
CuBa2Ca3Cu4O11-δ (Cu-1234),CuBa2Ca3Cu4O11,Bulk,,,SC,High-Tc/cuprate,115.9 K,5 GPa,Tetragonal,perovskite,,3.859 Å,3.859 Å,18.000 Å,,,True,10.1103/PhysRevB.53.5170
CuBa2Ca3Cu4O11,CuBa2Ca3Cu4O11,Bulk,,,SC,High-Tc,117 K,,Simple Tetragonal,,,,,,,,FALSE,10.1016/S0921-4526(99)02419-9
CuBa2Ca3Cu4O12-δ (Cu-1234),CuBa2Ca3Cu4O12,Bulk,,,SC,High-Tc/cuprate,117 K,4 GPa,,,,3.858 Å,3.858 Å,17.98 Å,,196 T,True,10.1103/PhysRevB.63.134513
Cu-1234,CuBa2Ca3Cu4O12,Bulk,,,SC,High-Tc,117,,,,,3.8580,,17.980,,,FALSE,10.1016/j.physleta.2018.04.001
CuBa2Ca3Cu4O12-y,CuBa2Ca3Cu4O12-y,Bulk,,,SC,High-Tc/cuprate,117.5 K,3.5 GPa,Tetragonal,,P4/mmm,3.856 Å,3.856 Å,17.993 Å,,"Hab_c2(0) = 195 T, Hc_c2(0) = 121 T",True,10.1103/PhysRevB.58.9504
CuBa2Ca3Cu4O12-y,CuBa2Ca3Cu4O12-y,Bulk,,,SC,High-Tc,126 K,,,,,0.3857 nm,,1.7906 nm,,,TRUE,10.1016/S0022-3697(02)00030-6
Cu:1234,CuBa2Ca3Cu4O12-y,Bulk,,,SC,High-Tc,126 K,,,,,0.386 nm,,1.796 nm,,,TRUE,10.1016/S0921-4534(02)01393-X
CuBa2Ca3Cu4O12-y,CuBa2Ca3Cu4O12-y,Bulk,,,SC,High-Tc/Cuprate,118 K,Ambient,,,,,,,,,TRUE,10.1016/j.jpcs.2004.10.003
CuBa2Ca3Cu4O12-y,CuBa2Ca3Cu4O12-y,Bulk,,,SC,High-Tc,118 K,,,,,,,,,,FALSE,10.1016/S0921-4526(99)02435-7
CuBa2Ca3Cu4O12-y,CuBa2Ca3Cu4O12-y,Bulk,,,SC,High-Tc/Cuprate,117K,,,,,,,,,,TRUE,10.1016/S0022-3697(00)00122-0
Cu-1234,CuBa2Ca3Cu4O12-y,Bulk,,,SC,High-Tc,117 K,,,,,,,,260 Oe,195 T,TRUE,10.1016/S0921-4534(01)00774-2
Cu-1234,CuBa2Ca3Cu4O12-y,Bulk,,,SC,High-Tc,>116K,,,,,,,,,,TRUE,10.1016/S0921-4526(00)00470-1
CuBa2Ca3Cu4O12-δ,CuBa2Ca3Cu4O12-δ,,,,SC,High-Tc/cuprate,117 K,,,,,,,,,196 T,FALSE,10.1103/PhysRevB.70.092501
CuBa2Ca3Cu4Oy,CuBa2Ca3Cu4O8,Bulk,,,SC,High-Tc,117.6 K,3.5 GPa,,,,,,,100 Oe at 77 K,,TRUE,10.1016/S0921-4534(00)01744-5
CuBa2Ca3Cu4Oy,CuBa2Ca3Cu4O9,Bulk,,,SC,High-Tc,105 K,4.2 GPa,Tetragonal,Primitive,,3.859,3.859,17.959,,,TRUE,10.1016/S0921-4534(97)01862-5
CuBa2Ca3Cu4Oy,CuBa2Ca3Cu4O9,Bulk,,,SC,High-Tc,103 K,4.2 GPa,Tetragonal,Primitive,,3.859,3.859,17.959,,,TRUE,10.1016/S0921-4534(97)01862-5
CuBa2Ca3Cu4Oy,CuBa2Ca3Cu4O9,Bulk,,,SC,High-Tc,91-94 K,4.2 GPa,Tetragonal,Primitive,,3.859,3.859,17.992,,,TRUE,10.1016/S0921-4534(97)01862-5
CuBa2Ca3Cu4Oy,CuBa2Ca3Cu4O9,Bulk,,,SC,High-Tc,68-74 K,4.2 GPa,Tetragonal,Primitive,,3.861,3.861,18.002,,,TRUE,10.1016/S0921-4534(97)01862-5
CuBa2Ca3Cu4Oy,CuBa2Ca3Cu4O9,Bulk,,,SC,High-Tc,59 K,4.2 GPa,Tetragonal,Primitive,,3.867,3.867,14.848,,,TRUE,10.1016/S0921-4534(97)01862-5
Copper barium calcium copper oxide,CuBa2Ca3Cu4Oy,Bulk,,,SC,High-Tc/cuprate,,high pressure,,,,,,,,,,10.1103/PhysRevB.60.10504
Cu-1245(OVD),CuBa2Ca4Cu5O12+y,Bulk,,,SC,High-Tc/Cuprate,90 K,,,,,,,,,,FALSE,10.1016/j.physc.2009.10.083
Cu-1245(OVD),CuBa2Ca4Cu5O12+δ,Bulk,,,SC,Cuprate,90 K,,,,,,,,,,FALSE,10.1016/j.jpcs.2010.10.020
CuBa2CaCu2O6,CuBa2CaCu2O6,Bulk,,,SC,High-Tc/Cuprate,105 K,,,,,,,,,,FALSE,10.1016/S0925-8388(00)00751-9
CuBa2CaCu2O6,CuBa2CaCu2O6,Bulk,,,SC,High-Tc,105,,,,,,,,,,FALSE,10.1016/S0925-8388(98)00260-6
CuBa2CaCu2O6,CuBa2CaCu2O6,Thin Film,,,SC,High-Tc,12 K,,Tetragonal,,,,,,,,TRUE,10.1016/S0921-4534(00)01763-9
"(Cu,C)-1201",CuBa2CaCu2O7,Thin Film,,,SC,High-Tc/Cuprate,50 K,,Infinite-layer,,,,,8.08,,,TRUE,10.1016/j.vacuum.2008.04.019
CuBa2CaCu2O8-y,CuBa2CaCu2O8-y,Bulk,,,SC,Cuprate,90 K,,,,,,,,,,FALSE,10.1016/j.physc.2003.12.018
CuBa2GdCu2O7,CuBa2GdCu2O7,,,,SC,High-Tc/cuprate,,,,perovskite,,,,,,,,10.1103/PhysRevB.59.R11679
CuBa2YCu2O6.92,CuBa2YCu2O6.92,Bulk,,,SC,High-Tc,90.1,,Orthorhombic,,,3.795,3.879,11.61,,,FALSE,10.1016/S0921-4534(00)00197-0
Y-123,CuBa2YCu2O7−δ,Bulk,,,SC,High-Tc,89.2 K,,,,,,,,0.003 T,100 T,FALSE,10.1016/S0921-4534(99)00428-1
CuBa₂Ca₃Cu₄Ox,CuBa₂Ca₃Cu₄Ox,Bulk,,,SC,High-Tc,117 K,,,,,,,,,,TRUE,Handbook of SC
CuBa₂Ca₃Cu₄Oᵧ,CuBa₂Ca₃Cu₄Oᵧ,Bulk,,,SC,High-Tc,117 K,,,,,,,,,,TRUE,Handbook of SC
CuBa₂YCu₂O₆.₂₆,CuBa₂YCu₂O₆.₂₆,Bulk,,,SC,cuprate,,,,perovskite,,,,,,,TRUE,Handbook of SC
CuBa₂YCu₂O₇,CuBa₂YCu₂O₇,Bulk,,,SC,cuprate,,,,perovskite,,,,,,,TRUE,Handbook of SC
CuBa₂YCu₂O₇,CuBa₂YCu₂O₇,Bulk,,,SC,cuprate,,,Orthorhombic,cuprate,Pmmm,,,,,,TRUE,Handbook of SC
CuBC,CuBC,Bulk,,,NSC,,0 K,,Hexagonal,,,5.11 Å,5.11 Å,7.28 Å,,,False,10.1103/PhysRevB.64.140509
CuBi,CuBi,Bulk,,,SC,,1.4 K,,Hexagonal,NiAs type,,,,,,,TRUE,Handbook of SC
CuC-1234,CuC0.1Ba2Ca3Cu4O10,Bulk,,,SC,Cuprate,117K,4.5 GPa,,,,,,,,,TRUE,10.1016/S0921-4526(99)02421-7
CuCl,CuCl,Bulk,,,SC,High-Tc,200 K,high pressure,,ionic crystal,,,,,,,,10.1103/PhysRevB.26.1223
Cuprous Chloride,CuCl,Bulk,,,NSC,,,up to 50 kbar,Cubic,zinc-blende,,,,,,,True,10.1103/PhysRevLett.45.1126
Cuprous chloride,CuCl,Bulk,,,SC,,120-230 K,5-10 kbar,,,,,,,,,True,10.1103/PhysRevB.20.4506
Copper(I) chloride,CuCl,Bulk,,,NSC,,,5 kbar,Cubic,zinc-blende,,10.215 a.u.,10.215 a.u.,10.215 a.u.,,,True,10.1103/PhysRevB.20.1189
CuCl,CuCl,Bulk,,,SC,,,high pressure,,,,,,,,,,10.1103/PhysRevB.54.4391
Copper chloride,CuCl,Bulk,,,SC,High-Tc,140 K,40 kbar,,,,,,,,,,10.1103/PhysRevB.20.1020
CuCl,CuCl,Bulk,,,NSC,,,20 kbar,Cubic,zinc-blende,T_d^2,,,,,,True,10.1103/PhysRevB.20.4287
Copper(I) chloride,CuCl,Bulk,,,SC,High-Tc,129-1346 K,20-40 kbar,Cubic,zinc-blende,,,,,,,,10.1103/PhysRevB.29.4602
CuCl,CuCl,Bulk,,,SC,High-Tc,240 K,5-25 kbar,,,,,,,,,,10.1103/PhysRevB.27.140
CuCl₂,CuCl2,Bulk,,,SC,,140 K,high pressure,,,,,,,,,,10.1103/PhysRevB.58.8812
Copper chloride,CuCl2,Bulk,,,NSC,,,,,,,,,,,,,10.1103/PhysRevB.39.2910
CuCl2,CuCl2,Bulk,,,NSC,,,,,,,,,,,,True,10.1103/PhysRevB.23.3022
Copper Cobalt alloy,CuCo,Thin Film,,,NSC,,,,,,,,,,,,True,10.1103/PhysRevB.22.2323
CuCo2S4,CuCo2S4,,,,NSC,,,,,spinel,,,,,,,,10.1103/PhysRevB.51.12673
Copper cobalt thiospinel,CuCo2S4,Bulk,,,NSC,,,,Cubic,spinel,,,,,,,,10.1103/PhysRevB.51.6159
CuCo2S4,CuCo2S4,,,,SC,Type-II,4.4 K,,,spinel,,,,,,19 kOe,FALSE,10.1103/PhysRevB.71.064505
CuCo2S4,CuCo2S4,Bulk,,,SC,,,ambient,Cubic,spinel,Fd-3m,,,,,,FALSE,10.1103/PhysRevB.105.054513
CuCo2S4,CuCo2S4,Bulk,,,SC,Type-II,4.4 K,,Thiospinel,,,,,,,20 kOe,TRUE,10.1016/S0921-4526(99)02040-2
Copper Chromium alloy,CuCr,Thin Film,250 Å,,NSC,,,,,,,,,,,,True,10.1103/PhysRevB.22.2323
CuCr0.90Fe0.10O2,CuCr0.90Fe0.10O2,Bulk,,,SC,,89 K,,Delafossite,Hexagonal,R-3m,2.980 Å,,17.110 Å,,,TRUE,10.1016/j.apsusc.2016.01.120
CuCr0.95Fe0.05O2,CuCr0.95Fe0.05O2,Bulk,,,SC,,97 K,,Delafossite,Hexagonal,R-3m,2.978 Å,,17.105 Å,,,TRUE,10.1016/j.apsusc.2016.01.120
Copper Iron alloy,CuFe,Thin Film,,,NSC,,,,,,,,,,,,True,10.1103/PhysRevB.22.2323
Copper-Iron alloy,CuFe,Bulk,,,NSC,,NSC,,,,,,,,,,,10.1103/PhysRevB.1.229
CuGeO3,CuGeO3,Bulk,,,NSC,,,,Orthorhombic,chains of edge-sharing CuO4 units,Pbmm,4.801 Å,8.472 Å,2.942 Å,,,True,10.1103/PhysRevB.55.1459
CuGeO3,CuGeO3,Bulk,,,NSC,,,,,,,,,,,,,10.1103/PhysRevLett.88.127004
CuGeO3,CuGeO3,Bulk,,,NSC,,,,,chain structure,,,,,,,True,10.1103/PhysRevB.52.295
CuGeO3,CuGeO3,Bulk,,,NSC,,,,,,,,,,,,,10.1103/PhysRevB.59.2667
CuGeO3,CuGeO3,Bulk,,,SC,cuprate,,,,edge-shared,,,,,,,,10.1103/PhysRevB.62.10752
CuGeO3,CuGeO3,Bulk,,,NSC,,,,,chain structure,,,,,,,True,10.1103/PhysRevB.56.3402
Copper Germanate,CuGeO3,Bulk,,,NSC,,,,,,,,,,,,FALSE,10.1103/PhysRevLett.100.137004
CuGeO3,CuGeO3,Bulk,,,NSC,,NSC,,,edge-sharing CuO2 chains,,,,,,,FALSE,10.1103/PhysRevB.98.184411
CuGeO3,CuGeO3,Bulk,,,NSC,,,,,Spin-Peierls,,,,,,,TRUE,10.1103/PhysRevB.71.224502
CuGeO₃,CuGeO₃,Bulk,,,NSC,,,,,,,,,,,,,10.1103/PhysRevB.61.511
CuIr1.4Pt0.6Se4,CuIr1.4Pt0.6Se4,Bulk,,,SC,Type-II,1.64 K,ambient,Cubic,spinel,Fd-3m,10.3625,10.3625,10.3625,,36 kOe,TRUE,10.1103/PhysRevB.87.214510
CuIr1.6Pt0.4Se4,CuIr1.6Pt0.4Se4,Bulk,,,SC,Type-II,1.76 K,ambient,Cubic,spinel,Fd-3m,10.3453,10.3453,10.3453,,32 kOe,TRUE,10.1103/PhysRevB.87.214510
CuIr1.6Pt0.4Se4,CuIr1.6Pt0.4Se4,Bulk,,,SC,Type-II,1.76 K,ambient,Cubic,spinel,,,,,,3.2 T,FALSE,10.1103/PhysRevB.100.174504
Cu(Ir0.8Pt0.2)2Se4,CuIr1.6Pt0.4Se4,Bulk,,,SC,Type-II,1.76 K,ambient,Cubic,spinel,Fd-3m,,,,,3.2 T (WHH),FALSE,10.1103/PhysRevB.105.054513
CuIr1.85Ru0.15Te4,CuIr1.85Ru0.15Te4,Bulk,,,SC,Type-II,2.70 K,ambient,Trigonal,disordered layered,P-3m1,,,,0.091 T,0.189 T,TRUE,10.1103/PhysRevB.100.174504
CuIr1.8Pt0.2Se4,CuIr1.8Pt0.2Se4,Bulk,,,SC,Type-II,1.06 K,ambient,Cubic,spinel,Fd-3m,10.3351,10.3351,10.3351,,,TRUE,10.1103/PhysRevB.87.214510
CuIr1.8Ru0.2Te4,CuIr1.8Ru0.2Te4,Bulk,,,SC,Type-II,2.39 K,ambient,Trigonal,disordered layered,P-3m1,,,,,0.158 T,TRUE,10.1103/PhysRevB.100.174504
CuIr1.925Ti0.075Te4,CuIr1.925Ti0.075Te4,Bulk,,,SC,Type-II,2.84,,Trigonal,,P-3m1,3.9350,,5.3878,0.095,0.212,TRUE,10.1016/j.jallcom.2021.160981
CuIr1.95Ru0.05Te4,CuIr1.95Ru0.05Te4,Bulk,,,SC,Type-II,2.7 K,0 GPa,Trigonal,"quasi-two-dimensional, layered",P-3m1 (No. 164),,,,11.9 mT,0.241 T,TRUE,10.1103/PhysRevB.106.144505
CuIr1.95Ru0.05Te4,CuIr1.95Ru0.05Te4,Bulk,,,SC,Type-II,2.79 K,ambient,Trigonal,disordered layered,P-3m1,3.9360 Å,3.9360 Å,5.3917 Å,0.098 T,0.247 T,TRUE,10.1103/PhysRevB.100.174504
CuIr1.95Ru0.05Te4,CuIr1.95Ru0.05Te4,Bulk,,,SC,Type-II,2.79,,,,,,,,0.098,0.247,FALSE,10.1016/j.jallcom.2021.160981
CuIr1.965Ti0.035Te4,CuIr1.965Ti0.035Te4,Bulk,,,SC,Type-II,2.79,,Trigonal,,P-3m1,3.9370,,5.3920,0.058,0.195,TRUE,10.1016/j.jallcom.2021.160981
CuIr1.9Ru0.1Te4,CuIr1.9Ru0.1Te4,Bulk,,,SC,Type-II,2.75 K,ambient,Trigonal,disordered layered,P-3m1,,,,0.095 T,0.216 T,TRUE,10.1103/PhysRevB.100.174504
CuIr1.9Ti0.1Te4,CuIr1.9Ti0.1Te4,Bulk,,,SC,Type-II,2.80,,Trigonal,,P-3m1,3.9330,,5.3840,0.063,0.263,TRUE,10.1016/j.jallcom.2021.160981
CuIr2S4,CuIr2S4,Bulk,,,NSC,,,,Cubic,spinel,Fd3m,9.85 Å,,,,,True,10.1103/PhysRevB.60.5258
CuIr2S4,CuIr2S4,Bulk,,,NSC,,,,,spinel,,,,,,,,10.1103/PhysRevB.61.4230
CuIr2S4,CuIr2S4,Bulk,,,NSC,,,,Cubic,spinel,,,,,,,True,10.1103/PhysRevB.64.214514
CuIr2S4,CuIr2S4,Bulk,,,NSC,,,,,,,,,,,,FALSE,10.1103/PhysRevB.98.134506
CuIr2S4,CuIr2S4,Bulk,,,NSC,,,ambient,Cubic,spinel,Fd-3m,,,,,,FALSE,10.1103/PhysRevB.87.214510
CuIr2S4,CuIr2S4,Bulk,,,NSC,,NSC,Ambient,"Cubic (room T), Tetragonal (below T_MI)",Spinel,,9.847,9.847,9.847,,,FALSE,10.1103/PhysRevLett.91.077001
CuIr2Se4,CuIr2Se4,Bulk,,,NSC,,,,,,,,,,,,,10.1103/PhysRevB.64.214514
CuIr2Se4,CuIr2Se4,Bulk,,,NSC,,,ambient,Cubic,spinel,Fd-3m,10.3199,10.3199,10.3199,,,TRUE,10.1103/PhysRevB.87.214510
CuIr2Se4,CuIr2Se4,Bulk,,,NSC,,NSC,,,,,,,,,,FALSE,10.1103/PhysRevLett.91.077001
CuIr2Te3.85S0.06Se0.09,CuIr2Te3.85S0.06Se0.09,Bulk,,,SC,Type-II,2.98 K,,Trigonal,Layered triangular,P3-m1 (No.164),3.9449 Å,3.9449 Å,5.4049 Å,25.4 mT,148 mT,TRUE,10.1016/j.jssc.2024.124826
CuIr2Te3.85S0.13Se0.02,CuIr2Te3.85S0.13Se0.02,Bulk,,,SC,Type-II,2.94 K,,Trigonal,Layered triangular,P3-m1 (No.164),3.9449 Å,3.9449 Å,5.4049 Å,43.7 mT,174 mT,TRUE,10.1016/j.jssc.2024.124826
CuIr2Te3.9I0.1,CuIr2Te3.9I0.1,Bulk,,,SC,Type-II,2.95,,,,,,,,0.024,0.188,FALSE,10.1016/j.jallcom.2021.160981
CuIr2Te4,CuIr2Te4,Bulk,,,SC,Type-II,2.85 K,0 GPa,Trigonal,"quasi-two-dimensional, layered",P-3m1 (No. 164),,,,13.5 mT,0.212 T,TRUE,10.1103/PhysRevB.106.144505
CuIr2Te4 (at 2.2 GPa),CuIr2Te4,Bulk,,,SC,Type-II,,2.2 GPa,Trigonal,"quasi-two-dimensional, layered",P-3m1 (No. 164),,,,,,TRUE,10.1103/PhysRevB.106.144505
CuIr2Te4,CuIr2Te4,Bulk,,,SC,Type-II,2.50 K,ambient,Trigonal,disordered trigonal,P-3m1,3.9397 Å,3.9397 Å,5.3965 Å,0.028 T,0.12 T,TRUE,10.1103/PhysRevB.100.174504
CuIr2Te4,CuIr2Te4,Bulk,,,SC,Type-II,2.5 K,,Layered,Disordered triangular,,,,,,,FALSE,10.1016/j.jssc.2024.124826
CuIr2Te4,CuIr2Te4,Bulk,,,SC,Type-II,2.50,,Trigonal,,P-3m1,3.9397,,5.3965,0.028,0.12,TRUE,10.1016/j.jallcom.2021.160981
CuIr2Te4,CuIr2Te4,Bulk,,,SC,Type-II,2.5 K,,Trigonal,,P-3m1,,,,280 Oe,1200 Oe,FALSE,10.1016/j.jpcs.2021.110539
CuIrPtSe4,CuIrPtSe4,Bulk,,,NSC,,,ambient,Cubic,spinel,Fd-3m,10.3864,10.3864,10.3864,,,TRUE,10.1103/PhysRevB.87.214510
CuLa,CuLa,Bulk,,,SC,,5.9 K,,,oP8,,,,,,,TRUE,Handbook of SC
Copper Manganese alloy,CuMn,Thin Film,100-150 Å,,NSC,,,,,,,,,,,,True,10.1103/PhysRevB.22.2323
CuMo3S4,CuMo3S4,Bulk,,,SC,,,,"Rhombohedral (high T), Triclinic (low T)",,,,,,,,,10.1103/PhysRevB.26.1446
CuMo6S8,CuMo6S8,Bulk,,,SC,High-Tc,11 K,,Rhombohedral,Chevrel-phase,,,,,,,,10.1103/PhysRevLett.37.344
CuMo6S8,CuMo6S8,Bulk,,,SC,High-Tc,,,Rhombohedral,Chevrel-phase,,,,,,,,10.1103/PhysRevB.18.3082
CuMo₆S₈,CuMo₆S₈,Bulk,,,SC,Type-II,12.5 K,,,,,,,,,,TRUE,Handbook of SC
Monolayer CuNb2Se4 (P_up structure),CuNb2Se4,Thin Film,Monolayer,,SC,,3.04 K,,,van der Waals layered,,,,,,,FALSE,10.1103/PhysRevB.106.L140505
Monolayer CuNb2Se4 (P_dw structure),CuNb2Se4,Thin Film,Monolayer,,SC,,3.04 K,,,van der Waals layered,,,,,,,FALSE,10.1103/PhysRevB.106.L140505
Cu-intercalated 2H-NbSe2,CuNbSe2,,,,SC,,suppressed,,,,,,,,,,FALSE,10.1103/PhysRevMaterials.3.104003
Copper-Nickel Alloy Josephson Junction,CuNi,,,,SC,,,,,,,,,,,,FALSE,10.1103/PhysRevB.104.104414
CuNi,CuNi,Thin Film,,,FM,,NSC,,,,,,,,,,,10.1103/PhysRevB.103.224510
CuNi,CuNi,Thin Film,2-3 nm,,NSC,,NSC,,,,,,,,,,,10.1103/PhysRevB.101.184513
CuNi alloy (referenced),CuNi,Bulk,,,NSC,,,,,,,,,,,,FALSE,10.1103/PhysRevB.90.064510
CuNi/Nb bilayer,CuNi/Nb,Thin Film,,,"SC,FM",,,,,,,,,,,,FALSE,10.1103/PhysRevLett.94.037006
CuNi/Nb/CuNi Trilayer,CuNi/Nb/CuNi,Thin Film,,,SC,Type-II,Tc contrast: 5 mK and 2.5 mK,,,,,,,,,,FALSE,10.1103/PhysRevB.74.094504
CuNi3N,CuNi3N,Bulk,,,SC,,3.2 K,,,Antiperovskite,,,,,,1.21 T,FALSE,10.1103/PhysRevB.105.214529
CuNNi3,CuNNi3,Bulk,,,SC,Unconventional,3.2 K,0 GPa,Antiperovskite,Cubic,,3.761,3.761,3.761,,,FALSE,10.1016/j.mssp.2014.06.042
CuNNi3,CuNNi3,Bulk,,,SC,Conventional,3.2,,,,,,,,,,TRUE,10.1016/j.commatsci.2019.109466
CuNNi3,CuNNi3,Bulk,,,SC,,3.2 K,,,,,,,,,,FALSE,10.1016/j.physc.2022.1354158
CuNNi3,CuNNi3,Bulk,,,SC,Conventional,3.34 K,,Cubic Inverse Perovskite,Cubic,Pm-3m,3.749 Å,3.749 Å,3.749 Å,,,FALSE,10.1016/j.physc.2014.09.010
CuO,CuO,Bulk,,,NSC,,,,,,,,,,,,,10.1103/PhysRevB.42.4263
Copper Oxide Chains,CuO,Bulk,,,SC,High-Tc/cuprate,,,,,,,,,,,True,10.1103/PhysRevB.52.6894
CuO,CuO,Bulk,,,NSC,,,,,,,,,,,,,10.1103/PhysRevB.45.10032
CuO,CuO,Bulk,,,NSC,,,,,,,,,,,,True,10.1103/PhysRevB.65.104526
CuO,CuO,Bulk,,,NSC,,,,,,,,,,,,True,10.1103/PhysRevB.42.6200
CuO,CuO,Bulk,,,NSC,,,,,,,,,,,,True,10.1103/PhysRevB.38.4668
High-temperature cuprate superconductors,CuO,Bulk,,,SC,High-Tc/cuprate,,,,layered,,,,,,,,10.1103/PhysRevB.49.4136
CuO,CuO,Bulk,,,NSC,,,,,,,,,,,,True,10.1103/PhysRevB.55.1262
CuO,CuO,,,,NSC,,,,,,,,,,,,,10.1103/PhysRevB.42.2635
Copper oxide,CuO,Bulk,,,NSC,,,,Monoclinic,,,,,,,,True,10.1103/PhysRevB.42.8081
CuO,CuO,,,,NSC,,,,,,,,,,,,True,10.1103/PhysRevB.63.184503
CuO,CuO,Bulk,,,SC,High-Tc/cuprate,,,,,,,,,,,,10.1103/PhysRevB.51.553
Copper oxide metals,CuO,Bulk,,,SC,High-Tc/cuprate,,,,,,,,,,,,10.1103/PhysRevLett.83.3538
CuO chains,CuO,Bulk,,,NSC,,,,,chain,,,,,,,,10.1103/PhysRevB.45.415
CuO,CuO,Bulk,,,NSC,,,,,,,,,,,,,10.1103/PhysRevB.45.12513
CuO,CuO,Bulk,,,NSC,,,,,,,,,,,,True,10.1103/PhysRevB.42.1997
CuO,CuO,Bulk,,,NSC,,,,,,,,,,,,True,10.1103/PhysRevB.42.1026
CuO,CuO,Bulk,,,NSC,,NSC,,,,,,,,,,True,10.1103/PhysRevB.37.9745
CuO superconducting layers,CuO,Bulk,,,SC,High-Tc,,,,layered,,,,,,,,10.1103/PhysRevLett.79.3732
CuO,CuO,Bulk,,,NSC,,,,,,,,,,,,True,10.1103/PhysRevB.52.13658
Cupric oxide,CuO,Bulk,,,NSC,,,,Monoclinic,,C2/c,4.6837 Å,3.4226 Å,5.1288 Å,,,True,10.1103/PhysRevB.51.3140
Cupric oxide,CuO,Bulk,,,SC,,,,Monoclinic,tenorite,C2h⁶,4.6837 Å,3.4226 Å,5.1288 Å,,,True,10.1103/PhysRevB.40.7684
CuO,CuO,Bulk,,,NSC,,,,,,,,,,,,True,10.1103/PhysRevB.51.3097
Cupric oxide,CuO,Bulk,,,NSC,,,up to 3000 atm,,,,,,,,,True,10.1103/PhysRevB.47.12018
Copper Oxide Chain,CuO,Bulk,,,SC,High-Tc/cuprate,,,,chain,,,,,,,,10.1103/PhysRevB.52.4568
Cupric Oxide,CuO,Bulk,,,NSC,,,,,,,,,,,,True,10.1103/PhysRevB.46.9199
CuO,CuO,Bulk,,,NSC,,,,,,,,,,,,,10.1103/PhysRevLett.87.237003
Copper oxide,CuO,Bulk,,,NSC,,,,,,,,,,,,,10.1103/PhysRevB.39.2910
CuO,CuO,Bulk,,,NSC,,,,,,,,,,,,True,10.1103/PhysRevB.41.288
CuO,CuO,Bulk,,,NSC,,,,,,,,,,,,True,10.1103/PhysRevB.41.4262
CuO,CuO,Bulk,,,NSC,,,,,,,,,,,,,10.1103/PhysRevB.55.1459
CuO planes,CuO,Bulk,,,SC,High-Tc/cuprate,,,,layered,,,,,,,,10.1103/PhysRevB.51.3186
CuO superconductors,CuO,Bulk,,,SC,High-Tc/cuprate,,,,,,,,,,,,10.1103/PhysRevLett.69.2264
Copper oxide,CuO,Bulk,,,NSC,,,,,,,,,,,,True,10.1103/PhysRevB.48.7513
CuO layers,CuO,Bulk,,,SC,cuprate,,,,layered,,,,,,,,10.1103/PhysRevB.49.6188
CuO,CuO,Bulk,,,NSC,,,,,,,,,,,,True,10.1103/PhysRevB.38.11368
CuO layers,CuO,Bulk,,,SC,High-Tc/cuprate,,,,layered,,,,,Bc1,Bc2,,10.1103/PhysRevB.56.453
Copper Oxide planes,CuO,Bulk,,,SC,High-Tc/cuprate,,,,layered,,,,,,,,10.1103/PhysRevB.62.6692
CuO,CuO,Bulk,,,NSC,,,,,,,,,,,,,10.1103/PhysRevB.48.4216
Copper(II) oxide,CuO,Bulk,,,NSC,,,,,,,,,,,,,10.1103/PhysRevB.36.5672
CuO,CuO,Bulk,,,NSC,,,,,,,,,,,,True,10.1103/PhysRevB.36.8819
CuO,CuO,Bulk,,,NSC,,,,,,,,,,,,,10.1103/PhysRevB.62.6716
CuO,CuO,Bulk,,,NSC,,,,,,,,,,,,,10.1103/PhysRevB.43.351
CuO,CuO,Bulk,,,NSC,,,,,,,,,,,,True,10.1103/PhysRevB.36.8414
CuO,CuO,Bulk,,,NSC,,,,,,,,,,,,False,10.1103/PhysRevB.43.10595
CuO chains,CuO,Bulk,,,SC,High-Tc/cuprate,,,orthorhombic,chain,,,,,,,,10.1103/PhysRevB.55.3230
CuO chain,CuO,Bulk,,,SC,High-Tc/cuprate,,,,,,,,,,,True,10.1103/PhysRevB.52.10601
CuO,CuO,Bulk,,,NSC,,,,,,,,,,,,True,10.1103/PhysRevB.42.8030
CuO,CuO,Bulk,,,NSC,,,,,,,,,,,,True,10.1103/PhysRevB.39.12271
CuO planes,CuO,Bulk,,,SC,High-Tc/cuprate,,,,,,,,,,,False,10.1103/PhysRevB.63.060504
Copper oxide planes in high-Tc superconductors,CuO,Bulk,,,SC,High-Tc/cuprate,,,,layered,,,,,,,,10.1103/PhysRevB.62.6800
CuO,CuO,Thin Film,,,NSC,,,,,,,,,,,,True,10.1103/PhysRevB.52.7604
CuO,CuO,Bulk,,,NSC,,,,,,,,,,,,True,10.1103/PhysRevB.40.6797
CuO,CuO,Bulk,,,NSC,,,,,,,,,,,,True,10.1103/PhysRevB.38.7101
Copper oxide chain,CuO,Bulk,,,SC,High-Tc/cuprate,,,,,,,,,,,True,10.1103/PhysRevB.51.6588
Cuprate superconductors,CuO,Bulk,,,SC,cuprate,,,,,,,,,,,,10.1103/PhysRevLett.87.206406
CuO chains,CuO,Bulk,,,SC,High-Tc/cuprate,,,,chain structure,,,,,,,,10.1103/PhysRevB.57.9521
CuO,CuO,Bulk,,,SC,High-Tc,,,,,,,,,,,,10.1103/PhysRevB.43.473
Copper oxide layers,CuO,Bulk,,,SC,High-Tc,,,,,,,,,,,,10.1103/PhysRevB.58.15078
CuO planes,CuO,Bulk,,,SC,High-Tc/cuprate,,,,square planar,,,,,,,,10.1103/PhysRevB.66.224505
CuO,CuO,Bulk,,,NSC,,,,,,,,,,,,True,10.1103/PhysRevB.66.014508
CuO,CuO,Bulk,,,NSC,,,,,,,,,,,,True,10.1103/PhysRevB.38.11816
CuO,CuO,Bulk,,,NSC,,,,monoclinic,,,,,,,,True,10.1103/PhysRevB.62.5413
CuO,CuO,Bulk,,,NSC,,,,Monoclinic,,C2/c,4.6837 Å,3.4226 Å,5.1288 Å,,,True,10.1103/PhysRevB.42.10060
CuO,CuO,Bulk,,,NSC,,,,,,,,,,,,True,10.1103/PhysRevB.50.10435
CuO-based high-Tc materials,CuO,Bulk,,,SC,High-Tc/cuprate,,,,,,,,,,,,10.1103/PhysRevB.52.10327
CuO,CuO,Bulk,,,NSC,,,,,,,,,,,,True,10.1103/PhysRevB.45.8091
Cupric Oxide,CuO,Bulk,,,NSC,,,,Monoclinic,,,4.6894 Å,3.4222 Å,5.1299 Å,,,True,10.1103/PhysRevLett.85.5170
CuO planes,CuO,Bulk,,,SC,High-Tc/cuprate,,,,quasi-2D layers,,,,,,,,10.1103/PhysRevB.66.014530
CuO,CuO,Bulk,,,NSC,,,,,,,,,,,,True,10.1103/PhysRevB.51.12747
CuO,CuO,Thin Film,~1 μm,Cu foil,NSC,,,,,,,,,,,,True,10.1103/PhysRevB.41.4201
CuO,CuO,Bulk,,,SC,High-Tc,,,,,,,,,,,,10.1103/PhysRevB.50.8257
Copper oxide chains,CuO,Bulk,,,SC,High-Tc/cuprate,,,,,,,,,,,,10.1103/PhysRevB.60.14943
CuO,CuO,,,,NSC,,,,,,,,,,,,,10.1103/PhysRevB.56.5542
CuO,CuO,Bulk,,,NSC,,,,,,,,,,,,True,10.1103/PhysRevB.40.2247
CuO,CuO,Bulk,,,NSC,,,,,,,,,,,,True,10.1103/PhysRevB.49.12322
CuO,CuO,Bulk,,,NSC,,,,,,,,,,,,,10.1103/PhysRevB.51.1213
CuO chains,CuO,Bulk,,,SC,High-Tc/cuprate,100 K,,,,,,,,,,True,10.1103/PhysRevB.55.1200
CuO planes,CuO,Bulk,,,SC,High-Tc/cuprate,,,,layered planes,,,,,,,,10.1103/PhysRevB.57.10884
CuO,CuO,Bulk,,,NSC,,,,,,,,,,,,True,10.1103/PhysRevB.49.1492
CuO,CuO,Bulk,,,NSC,,,,,,,,,,,,True,10.1103/PhysRevB.37.1550
CuO,CuO,Bulk,,,NSC,,,,,,,,,,,,True,10.1103/PhysRevB.38.859
CuO,CuO,Bulk,,,SC,,1.7 K,,,cI,,,,,,,TRUE,Handbook of SC
CuO monolayer,CuO,Thin Film,monolayer,,SC,,,,,,,,,,,,,10.1103/PhysRevB.106.184508
CuO,CuO,,,,NSC,,NSC,,,,,,,,,,,10.1103/PhysRevB.78.014519
CuO,CuO,Bulk,,,NSC,,NSC,ambient,,,,,,,,,FALSE,10.1103/PhysRevB.70.054506
Tetragonal CuO,CuO,Thin Film,6 unit cells,SrTiO3 (001),NSC,cuprate,,,Tetragonal,elongated rocksalt,,,,,,,TRUE,10.1103/PhysRevLett.113.187001
CuO (tenorite),CuO,Bulk,,,NSC,cuprate,,,Monoclinic,tenorite,,,,,,,FALSE,10.1103/PhysRevLett.113.187001
CuO,CuO,Bulk,,,NSC,,,,,,,,,,,,FALSE,10.1103/PhysRevB.86.020504
CuO (single unit cell on Bi2Sr2CaCu2O8+x),CuO,Thin Film,1 unit cell,Bi2Sr2CaCu2O8+x,SC,cuprate/High-Tc,High-Tc,,,,,,,,,,,10.1103/PhysRevB.100.054514
Cuprate-oxide high temperature superconductors,CuO2,Bulk,,,SC,High-Tc/cuprate,,,Tetragonal,square CuO2 lattices,,,,,,,,10.1103/PhysRevB.66.014408
Copper oxide planes,CuO2,Bulk,,,SC,High-Tc/cuprate,,,,square lattice,,,,,,,,10.1103/PhysRevB.65.205101
Copper Oxide Planes,CuO2,Bulk,,,SC,High-Tc/cuprate,,,,,,,,,,,True,10.1103/PhysRevB.52.6894
CuO2 planes,CuO2,Bulk,,,SC,High-Tc/cuprate,,,,,,,,,,,,10.1103/PhysRevB.65.024506
CuO₂ planes,CuO2,Bulk,,,SC,High-Tc/cuprate,,,,,,,,,,,,10.1103/PhysRevB.49.4119
CuO2 plane,CuO2,Bulk,,,SC,High-Tc/cuprate,,,,square lattice,,,,,,,,10.1103/PhysRevB.41.11638
CuO2 layers,CuO2,Bulk,,,SC,cuprate,,,,layered,,,,,,,True,10.1103/PhysRevLett.71.915
CuO2 superconductors,CuO2,Bulk,,,SC,High-Tc/cuprate,,,,layered,,,,,,,,10.1103/PhysRevB.40.4405
CuO₂ plane,CuO2,Bulk,,,SC,High-Tc/cuprate,,,,square lattice,,,,,,,,10.1103/PhysRevB.64.184510
Copper oxide planes,CuO2,Bulk,,,SC,cuprate,,,,,,,,,,,,10.1103/PhysRevB.51.16371
CuO2 planes,CuO2,Bulk,,,SC,High-Tc/cuprate,,,,layered oxide,,,,,,,,10.1103/PhysRevB.41.267
CuO2 square lattice,CuO2,Bulk,,,SC,High-Tc/cuprate,,,,square lattice,,,,,,,,10.1103/PhysRevB.45.7588
CuO2,CuO2,Bulk,,,SC,High-Tc/cuprate,,,,layered,,,,,,,,10.1103/PhysRevB.52.14539
Cuprate superconductor with CuO2 planes,CuO2,Bulk,,,SC,High-Tc/cuprate,,,,layered,,,,1 nm,,,True,10.1103/PhysRevB.59.14087
CuO2 planes,CuO2,Bulk,,,SC,High-Tc/cuprate,,,,,,,,,,,False,10.1103/PhysRevLett.67.259
CuO2 planes,CuO2,Bulk,,,SC,High-Tc/cuprate,,,,,,,,,,,,10.1103/PhysRevB.63.064516
CuO2 bilayer,CuO2,Bulk,,,SC,High-Tc,,,,,,,,,,,False,10.1103/PhysRevB.49.9064
Copper oxide planes,CuO2,Bulk,,,SC,cuprate,,,Tetragonal,,,,,,,,,10.1103/PhysRevLett.79.1734
CuO2 planes,CuO2,Bulk,,,SC,High-Tc,,,,,,,,,,,False,10.1103/PhysRevB.41.6321
Cuprate superconductors with CuO2 planes,CuO2,Bulk,,,SC,High-Tc/cuprate,,,,layered,,,,,,,,10.1103/PhysRevLett.89.166401
CuO2 planes,CuO2,Bulk,,,SC,High-Tc/cuprate,NA with unit,NA with unit,,square planar,,,,,,,False,10.1103/PhysRevB.42.10192
High-temperature cupric superconductors,CuO2,Bulk,,,SC,High-Tc/cuprate,~40 K to few hundred K,,,layered CuO2 planes,,,,~6 Å,,,,10.1103/PhysRevB.40.6745
CuO2 planes,CuO2,Bulk,,,SC,High-Tc/cuprate,,,,,,,,,,,,10.1103/PhysRevB.50.438
CuO2 sheets,CuO2,Thin Film,,,SC,High-Tc/cuprate,,,,layered,,,,,,,False,10.1103/PhysRevB.48.10404
CuO2 planes,CuO2,Bulk,,,SC,High-Tc/cuprate,,,,,,,,,,,False,10.1103/PhysRevB.56.R4317
Copper oxide planes,CuO2,Bulk,,,SC,High-Tc,,,,square lattice,,,,,,,False,10.1103/PhysRevB.55.4015
CuO2 layers,CuO2,Bulk,,,SC,High-Tc/cuprate,,,,,,,,,,,,10.1103/PhysRevB.64.104509
Copper-oxide layers,CuO2,Bulk,,,SC,High-Tc/cuprate,,,,square lattice,,,,,,,,10.1103/PhysRevB.51.2979
CuO2 planes,CuO2,Bulk,,,SC,High-Tc/cuprate,,,,,,,,,,,,10.1103/PhysRevB.64.104521
CuO2,CuO2,Bulk,,,SC,High-Tc/cuprate,,,,layered,,,,,,,,10.1103/PhysRevB.50.635
Cu-O based superconductor,CuO2,Bulk,,,SC,High-Tc/cuprate,theoretical Tc values calculated from mean-field theory,,,2D square lattice,,,,,,,False,10.1103/PhysRevB.36.857
CuO2 layers,CuO2,Bulk,,,SC,High-Tc/cuprate,,,,,,,,3.2 Å,,,True,10.1103/PhysRevB.42.8615
CuO2 planes,CuO2,Bulk,,,SC,High-Tc/cuprate,,,,,,,,,,,,10.1103/PhysRevB.51.553
Copper oxide planes,CuO2,Bulk,,,SC,High-Tc/cuprate,,,,,,,,,,,,10.1103/PhysRevLett.81.2755
Copper Oxide,CuO2,Bulk,,,SC,High-Tc/cuprate,,,,square lattice,,,,,,,,10.1103/PhysRevB.37.1597
CuO2,CuO2,Bulk,,,SC,High-Tc/cuprate,,,,,,,,,,,,10.1103/PhysRevB.42.329
CuO2,CuO2,Bulk,,,SC,High-Tc/cuprate,,,,,,,,,,,True,10.1103/PhysRevLett.65.798
CuO2 sheets,CuO2,Bulk,,,SC,High-Tc,,,,layered,,,,,,,,10.1103/PhysRevLett.74.158
CuO2 plane,CuO2,Bulk,,,SC,High-Tc/cuprate,,,,,,,,,,,,10.1103/PhysRevB.51.15519
CuO2 layers,CuO2,Bulk,,,SC,High-Tc/cuprate,,,,layered,,,,,,,,10.1103/PhysRevB.45.415
CuO2 planes,CuO2,Bulk,,,SC,High-Tc/cuprate,,,,square planar,,,,,,,False,10.1103/PhysRevB.49.9125
CuO2 plane,CuO2,Bulk,,,SC,High-Tc/cuprate,,,,,,,,,,,,10.1103/PhysRevB.42.10041
CuO₂ planes,CuO2,Bulk,,,SC,High-Tc/cuprate,,,,,,,,,,,,10.1103/PhysRevB.52.15111
CuO2 planes,CuO2,Bulk,,,SC,High-Tc,,,,,,,,,,,,10.1103/PhysRevB.41.2612
Cuprate superconductors with CuO2 planes,CuO2,Bulk,,,SC,cuprate,,,,,,,,,,,,10.1103/PhysRevB.51.15604
CuO2,CuO2,Bulk,,,SC,High-Tc/cuprate,,,,square lattice,,,,,,,False,10.1103/PhysRevB.42.307
CuO2 layer,CuO2,Bulk,,,SC,High-Tc/cuprate,95 K,,,,,,,,,,,10.1103/PhysRevB.64.092508
CuO2 planes,CuO2,Bulk,,,SC,High-Tc/cuprate,,,,layered,,,,,,,,10.1103/PhysRevB.49.6285
Copper oxide planes (CuO2),CuO2,Bulk,,,SC,High-Tc/cuprate,,,,square lattice,,,,,,,,10.1103/PhysRevB.45.7889
Copper oxide planes,CuO2,Bulk,,,SC,High-Tc/cuprate,~100 K,,,2D copper-oxygen plane,,,,,,,,10.1103/PhysRevB.49.6126
CuO2,CuO2,Bulk,,,SC,High-Tc/cuprate,,,,,,,,,,,,10.1103/PhysRevB.38.2494
CuO2 sheets,CuO2,Bulk,,,SC,High-Tc/cuprate,,,,,,,,,,,,10.1103/PhysRevB.38.8873
CuO2 plane,CuO2,Bulk,,,SC,cuprate,,,Tetragonal,square lattice,,,,,,,,10.1103/PhysRevB.56.11279
High-Tc cuprate superconductors,CuO2,Bulk,,,SC,High-Tc/cuprate,,,,layered,,,,,,Hc2(T),,10.1103/PhysRevB.59.6499
CuO2 layers,CuO2,Bulk,,,SC,High-Tc,115 K,,,,,,,,,,,10.1103/PhysRevB.42.936
CuO2,CuO2,Bulk,,,SC,High-Tc,30 K,,,,,,,,,,,10.1103/PhysRevB.37.2338
CuO2 planes,CuO2,Bulk,,,SC,High-Tc/cuprate,,,,,,,,,,,,10.1103/PhysRevB.64.214515
CuO2,CuO2,Bulk,,,SC,High-Tc/cuprate,,,,,,,,,,,,10.1103/PhysRevB.48.597
CuO₂ planes,CuO2,Bulk,,,SC,High-Tc/cuprate,,,,,,,,,,,,10.1103/PhysRevB.38.11938
CuO2 planes,CuO2,Bulk,,,SC,High-Tc/cuprate,,,,,,,,,,,,10.1103/PhysRevB.48.15957
CuO2 planes,CuO2,Bulk,,,SC,cuprate,,,,,,,,,,,,10.1103/PhysRevB.52.7708
CuO2 planes,CuO2,Bulk,,,SC,High-Tc/cuprate,,,,,,,,,,,,10.1103/PhysRevLett.75.4508
CuO2,CuO2,Bulk,,,SC,High-Tc/cuprate,,,,,,,,,,,True,10.1103/PhysRevB.36.8794
CuO₂ lattice,CuO2,Bulk,,,SC,High-Tc/cuprate,,,,square-planar,,,,,,,False,10.1103/PhysRevB.48.7355
CuO2 planes,CuO2,Bulk,,,SC,High-Tc,,,,layered,,,,,,,,10.1103/PhysRevB.54.13196
CuO2 planes,CuO2,Bulk,,,SC,High-Tc/cuprate,,,,,,,,,,,,10.1103/PhysRevLett.80.5643
CuO2 planes,CuO2,,,,SC,High-Tc/cuprate,,,,,,,,,,,,10.1103/PhysRevLett.70.3651
CuO2 layers,CuO2,Bulk,,,SC,High-Tc,,,,layered,,,,,,,,10.1103/PhysRevB.57.13765
CuO2 layers,CuO2,Bulk,,,SC,High-Tc/cuprate,,,,square lattice,,,,,,,,10.1103/PhysRevB.65.104513
CuO2 bilayers,CuO2,Bulk,,,SC,cuprate,,,,,,,,,,,,10.1103/PhysRevB.51.12763
Copper Oxide Plane,CuO2,Bulk,,,SC,High-Tc/cuprate,,,Square planar,square lattice,,,,,,,,10.1103/PhysRevB.52.4568
Copper oxide plane,CuO2,Bulk,,,SC,High-Tc,,,Tetragonal,square lattice,,,,,,,False,10.1103/PhysRevLett.74.3676
CuO₂ plane,CuO2,Bulk,,,SC,cuprate,,,,square lattice,,,,,,,True,10.1103/PhysRevB.58.6194
CuO2 planes,CuO2,Bulk,,,SC,High-Tc/cuprate,,,,,,,,,,,,10.1103/PhysRevB.47.14462
CuO2 plane materials,CuO2,Bulk,,,SC,High-Tc/cuprate,,,,square lattice,,,,,,,,10.1103/PhysRevB.45.12478
Copper oxide (CuO2 plane),CuO2,Bulk,,,SC,High-Tc/cuprate,,,,,,,,,,,,10.1103/PhysRevB.50.16880
CuO2 planes,CuO2,Bulk,,,SC,High-Tc/cuprate,,,,,,,,,,,,10.1103/PhysRevB.48.8430
CuO2 plane,CuO2,Bulk,,,SC,High-Tc/cuprate,100 K,,Tetragonal,square lattice,,,,,,,,10.1103/PhysRevB.54.13288
CuO2 planes,CuO2,Bulk,,,SC,High-Tc/cuprate,,,,,,,,,,,,10.1103/PhysRevB.54.R9647
Copper oxide (CuO2),CuO2,Bulk,,,SC,High-Tc/cuprate,,,Tetragonal,,,3.86 Å,3.86 Å,3.94 Å,,,False,10.1103/PhysRevB.52.16204
High-Tc cuprate superconductors,CuO2,Bulk,,,SC,High-Tc/cuprate,,,,,,,,,,,,10.1103/PhysRevB.47.8929
CuO2 plane,CuO2,Bulk,,,SC,High-Tc/cuprate,,,,layered,,,,,,,,10.1103/PhysRevB.64.224506
CuO2 planes,CuO2,Bulk,,,SC,High-Tc/cuprate,,,,,,,,,,,,10.1103/PhysRevB.60.14888
CuO2 planes,CuO2,Bulk,,,SC,High-Tc/cuprate,,,,cuprate plane,,,,,,,,10.1103/PhysRevB.47.12235
Copper oxide planes,CuO2,Bulk,,,SC,High-Tc/cuprate,,,,,,,,,,,True,10.1103/PhysRevLett.65.3441
CuO₂,CuO2,Bulk,,,SC,cuprate,,,,,,,,,,,,10.1103/PhysRevB.66.024523
CuO2 planes,CuO2,Bulk,,,SC,High-Tc/cuprate,,,,,,,,,,,,10.1103/PhysRevB.64.224518
La-Cu-O,CuO2,Bulk,,,SC,High-Tc/cuprate,,,,,,,,,,,,10.1103/PhysRevB.44.2384
Y-Ba-Cu-O,CuO2,Bulk,,,SC,High-Tc/cuprate,,,,,,,,,,,,10.1103/PhysRevB.44.2384
CuO2 planes,CuO2,Bulk,,,SC,High-Tc,,,,,,,,,,,False,10.1103/PhysRevB.43.3691
CuO2 planes,CuO2,Bulk,,,SC,High-Tc/cuprate,,,,,,,,,,,,10.1103/PhysRevB.54.3495
Doped CuO2 plane,CuO2,Bulk,,,SC,High-Tc/cuprate,,,,,,,,,,,False,10.1103/PhysRevB.62.R6112
CuO2 plane,CuO2,Bulk,,,SC,High-Tc,,,,,,,,,,,,10.1103/PhysRevB.42.950
Copper Oxide planes,CuO2,Bulk,,,SC,High-Tc/cuprate,,,,square lattice,,,,,,,False,10.1103/PhysRevB.42.4760
CuO2 planes,CuO2,Bulk,,,SC,High-Tc/cuprate,,,,square lattice,,,,,,,,10.1103/PhysRevB.49.13070
CuO2 planes,CuO2,Bulk,,,SC,High-Tc/cuprate,,,,,,,,,,,,10.1103/PhysRevB.56.9004
CuO2,CuO2,Bulk,,,SC,cuprate,,,,,,,,,,,,10.1103/PhysRevB.42.10226
Copper oxide plane,CuO2,Bulk,,,SC,High-Tc/cuprate,,,,2D square lattice,,,,,,,False,10.1103/PhysRevB.46.14785
Copper oxide,CuO2,Bulk,,,SC,High-Tc/cuprate,,,,square lattice,,,,,,,,10.1103/PhysRevB.41.1797
CuO₂ planes,CuO2,Bulk,,,SC,High-Tc/cuprate,,,,,,,,,,,,10.1103/PhysRevB.52.4597
CuO2 plane,CuO2,Bulk,,,SC,High-Tc/cuprate,,,,,,,,,,,,10.1103/PhysRevB.63.214506
CuO2 planes,CuO2,Bulk,,,SC,High-Tc/cuprate,,,,,,,,,,,,10.1103/PhysRevB.50.3495
CuO2 planes,CuO2,Bulk,,,SC,cuprate,,,,,,,,,,,,10.1103/PhysRevB.63.094510
CuO2-based superconductors,CuO2,Bulk,,,SC,High-Tc/cuprate,,,,,,,,,,,,10.1103/PhysRevB.39.9153
Copper Oxide Planes,CuO2,Bulk,,,SC,High-Tc/cuprate,,,,,,,,,,,False,10.1103/PhysRevB.47.12134
CuO2 plane,CuO2,Bulk,,,SC,High-Tc/cuprate,,,Tetragonal,,,,,,,,False,10.1103/PhysRevB.59.14697
Copper Oxide,CuO2,,,,SC,High-Tc/cuprate,,,,layered,,,,,,,,10.1103/PhysRevB.52.3795
CuO2-based superconductors,CuO2,Bulk,,,SC,High-Tc/cuprate,,,,,,,,,,,False,10.1103/PhysRevB.47.515
CuO2 plane (theoretical model),CuO2,Bulk,,,SC,High-Tc/cuprate,96 K,,,square,,,,,,,False,10.1103/PhysRevB.64.214502
Copper oxide planes,CuO2,Bulk,,,SC,High-Tc/cuprate,,,,,,,,,Hc1 (mentioned but no specific values),Hc2 (mentioned but no specific values),False,10.1103/PhysRevB.64.104501
CuO2,CuO2,Bulk,3.1 Å,,SC,High-Tc/cuprate,,,,layered,,,,,,,True,10.1103/PhysRevB.50.6394
CuO2 plane,CuO2,Bulk,,,SC,High-Tc/cuprate,,,,,,,,,,,,10.1103/PhysRevB.45.5714
Copper Oxide planes,CuO2,Bulk,,,SC,cuprate,35 K,,,,,,,,,,True,10.1103/PhysRevB.38.9217
Copper oxide planes,CuO2,Bulk,,,SC,High-Tc/cuprate,,,,,,,,,,,,10.1103/PhysRevB.41.11101
CuO₂,CuO2,Bulk,,,SC,High-Tc/cuprate,,,,,,,,,,,,10.1103/PhysRevB.39.7259
CuO₂ layer,CuO2,Bulk,,,SC,High-Tc/cuprate,,,,,,,,,,,False,10.1103/PhysRevB.47.11447
