Repository: WyattBunstine/ML_SC_Project

# ML_SC_Project — Chemically and Geometrically Motivated Crystal Graph Neural Networks

This project predicts and screens superconductors from crystal structure. It frames the
problem as a **two-stage hurdle**: first classify whether a material is a superconductor
candidate (SC vs. non-SC), then regress the critical temperature T_c for superconductors.

Two graph-neural-network families are trained and compared:

- a **baseline CGCNN** ([txie-93/cgcnn](https://github.com/txie-93/cgcnn)), and
- an **MPNN** with learned edge features that consumes richer `crystal_graph_v4` graphs
  (this project's contribution).

File: database/superconductor_materials_full.csv (part 53 of 215)
Material_Name,Chemical_Composition,Material_Class,Film_Thickness,Substrate,Material_Type,Superconductor_Type,Superconducting_Transition_Temperature,Pressure,Crystal_Structure,Lattice_Structure,Space_Group,"Lattice_Constant(a)","Lattice_Constant(b)","Lattice_Constant(c)",Lower_Critical_Field,Upper_Critical_Field,Experimental,DOI
CuO2 layers,CuO2,Bulk,,,SC,High-Tc/cuprate,,,,layered,,,,,,,,10.1103/PhysRevB.49.9009
Copper Oxide,CuO2,Bulk,,,SC,High-Tc/cuprate,,,,,,,,,,,,10.1103/PhysRevB.46.11798
CuO2 plane model,CuO2,Bulk,,,SC,High-Tc/cuprate,,,,square lattice,,3.8 Å,,,,,False,10.1103/PhysRevB.65.184513
CuO2 planes,CuO2,Bulk,,,SC,cuprate,,,,planar,,,,,,,,10.1103/PhysRevLett.69.1600
Copper oxide layers,CuO2,Bulk,,,SC,High-Tc/cuprate,,,,layered,,,,,,,,10.1103/PhysRevB.45.12632
CuO2-based high-Tc materials,CuO2,Bulk,,,SC,High-Tc/cuprate,,,,layered,,,,,,,,10.1103/PhysRevB.45.2391
CuO2 plane,CuO2,Bulk,,,SC,cuprate,,,,square lattice,,,,,,,,10.1103/PhysRevB.57.8560
CuO2 planes,CuO2,Bulk,,,SC,High-Tc/cuprate,,,,,,,,,,,True,10.1103/PhysRevB.60.1340
Copper oxide planes,CuO2,Bulk,,,SC,High-Tc/cuprate,,,,layered,,,,,,,,10.1103/PhysRevB.57.13399
CuO2 planes,CuO2,Bulk,,,SC,High-Tc/cuprate,,,,,,,,,,,,10.1103/PhysRevB.66.075102
CuO2 planes,CuO2,Bulk,,,SC,High-Tc,,,,,,,,,,,,10.1103/PhysRevB.62.4026
CuO₂,CuO2,Bulk,,,SC,High-Tc/cuprate,,,,,,,,,,,,10.1103/PhysRevB.49.1350
CuO2,CuO2,Bulk,,,SC,High-Tc/cuprate,,,,,,,,,,,,10.1103/PhysRevB.56.5297
CuO2 plane,CuO2,Bulk,,,SC,High-Tc/cuprate,,,,square lattice,,,,,,,,10.1103/PhysRevB.62.6027
CuO₂ planes,CuO2,Bulk,,,SC,cuprate,,,,,,,,,,,,10.1103/PhysRevB.59.14092
CuO2 planes,CuO2,Bulk,,,SC,cuprate,,,,,,,,,,,False,10.1103/PhysRevB.45.7959
Copper-oxide superconductors,CuO2,Bulk,,,SC,High-Tc/cuprate,,,,,,,,,,,,10.1103/PhysRevB.46.6261
CuO₂ planes,CuO2,Bulk,,,SC,High-Tc/cuprate,,,,,,,,,,,,10.1103/PhysRevLett.68.2082
CuO₂ planes,CuO2,Bulk,,,SC,High-Tc/cuprate,,,tetragonal,layered,,,,,,,,10.1103/PhysRevB.55.3230
CuO2 planes,CuO2,Bulk,,,SC,High-Tc/cuprate,,,,,,,,,,,,10.1103/PhysRevB.45.7397
Cuprate superconductors (general),CuO2,Bulk,,,SC,High-Tc/cuprate,High-Tc (specific values not given),,,CuO2 layers,,,,,,,,10.1103/PhysRevB.66.054535
CuO2 planes,CuO2,Bulk,,,SC,cuprate,,,,square,,,,,,,,10.1103/PhysRevB.59.13546
Copper oxide,CuO2,Bulk,,,SC,High-Tc/cuprate,,,,,,,,,,,,10.1103/PhysRevB.66.012518
CuO2 layer,CuO2,Bulk,,,SC,High-Tc/cuprate,,,,,,,,,,,,10.1103/PhysRevB.62.5891
CuO2 plane,CuO2,Bulk,,,SC,High-Tc/cuprate,,,,square lattice,,,,,,,False,10.1103/PhysRevLett.88.117001
Copper Oxide Planes,CuO2,Bulk,,,SC,High-Tc/cuprate,,,,square lattice,,,,,,,,10.1103/PhysRevB.50.12896
Copper oxide planes,CuO2,Bulk,,,SC,High-Tc/cuprate,,,,,,,,,,,,10.1103/PhysRevB.51.9286
Copper oxide,CuO2,Bulk,,,SC,High-Tc/cuprate,,,,square lattice,,,,,,,False,10.1103/PhysRevB.42.10075
Copper Oxide,CuO2,,,,SC,High-Tc,,,,,,,,,,,,10.1103/PhysRevB.59.7076
CuO2 layers,CuO2,Bulk,,,SC,High-Tc/cuprate,,,,,,,,,,,,10.1103/PhysRevLett.72.1870
CuO2 planes,CuO2,Bulk,,,SC,High-Tc/cuprate,,,,square lattice,,,,,,,False,10.1103/PhysRevB.54.7441
CuO2 plane,CuO2,Bulk,,,SC,cuprate,,,,,,,,,,,,10.1103/PhysRevLett.88.187003
CuO2 plane,CuO2,Bulk,,,SC,High-Tc/cuprate,,,,,,,,,,,,10.1103/PhysRevB.59.13810
CuO2 planes,CuO2,Bulk,,,SC,High-Tc/cuprate,,,,,,,,,,,,10.1103/PhysRevB.52.6880
High-temperature cuprate superconductors,CuO2,Bulk,,,SC,High-Tc/cuprate,,,,,,,,,Hc1,Hc2,,10.1103/PhysRevB.64.054508
Copper oxide plane,CuO2,Bulk,,,SC,High-Tc/cuprate,,,,,,,,,,,False,10.1103/PhysRevB.55.8445
Copper oxide plane,CuO2,Bulk,,,SC,High-Tc/cuprate,~100 K,,Tetragonal,,,,,,,,False,10.1103/PhysRevB.63.214517
CuO2 plane,CuO2,Bulk,,,SC,High-Tc,,,,square lattice,,,,,,,False,10.1103/PhysRevB.47.2812
CuO2 planes,CuO2,Bulk,,,SC,High-Tc/cuprate,,,,,,,,,,,,10.1103/PhysRevB.48.13826
Copper oxide planes,CuO2,Bulk,,,SC,High-Tc/cuprate,,,,,,,,,,,False,10.1103/PhysRevB.40.119
Cuprates,CuO2,Bulk,,,SC,High-Tc/cuprate,,,,,,,,,,,,10.1103/PhysRevB.63.081103
CuO2,CuO2,Bulk,,,SC,High-Tc/cuprate,,,,,,,,,,,,10.1103/PhysRevB.40.6919
Copper oxide planes,CuO2,Bulk,,,SC,High-Tc/cuprate,,,,,,,,,,,,10.1103/PhysRevB.62.16378
Copper Oxide Bilayer,CuO2,Bulk,,,SC,High-Tc/cuprate,,,,bilayer,,,,,,,False,10.1103/PhysRevB.53.5149
CuO₂ plane,CuO2,Bulk,,,SC,High-Tc/cuprate,,,,,,,,,,,,10.1103/PhysRevB.46.14317
Copper oxide planes,CuO2,Bulk,,,SC,High-Tc,,,,Two-dimensional Cu-O lattice,,,,,,,False,10.1103/PhysRevLett.59.228
Copper Oxide Planes,CuO2,Bulk,,,SC,High-Tc/cuprate,,,,,,,,,,,False,10.1103/PhysRevB.51.8494
CuO2 bilayers,CuO2,Bulk,,,SC,High-Tc/cuprate,,,,,,,,,,,False,10.1103/PhysRevB.47.526
Copper oxide plane,CuO2,Bulk,,,SC,High-Tc/cuprate,,,,,,,,,,,True,10.1103/PhysRevB.51.6588
Copper oxide,CuO2,Bulk,,,SC,High-Tc/cuprate,,,,,,,,,,,,10.1103/PhysRevB.53.1171
CuO2 planes,CuO2,Bulk,,,SC,High-Tc/cuprate,,,tetragonal,,C4v,,,,,,,10.1103/PhysRevB.61.5913
CuO2 planes,CuO2,Bulk,,,SC,High-Tc/cuprate,,,,,,,,,,,,10.1103/PhysRevB.65.180511
CuO₂-based high-Tc superconductors,CuO2,Bulk,,,SC,High-Tc/cuprate,~100 K,,,,,,,,,,,10.1103/PhysRevB.66.064521
CuO2 planes,CuO2,Bulk,,,SC,High-Tc/cuprate,,,,square lattice,,,,,,,,10.1103/PhysRevB.57.9521
CuO2,CuO2,Bulk,,,SC,High-Tc/cuprate,,,,,,,,,,,,10.1103/PhysRevLett.89.076401
CuO₂ planes,CuO2,Bulk,,,SC,High-Tc/cuprate,,,,,,,,,,,,10.1103/PhysRevB.50.13768
CuO2 planes,CuO2,Bulk,,,SC,High-Tc/cuprate,,,,,,,,,,,,10.1103/PhysRevB.46.11025
CuO2,CuO2,,,,SC,cuprate,,,,,,,,,,,,10.1103/PhysRevLett.66.1777
CuO2 bilayer theoretical model,CuO2,Bulk,,,SC,cuprate,~100 K,,tetragonal,square lattice,,,,,,,True,10.1103/PhysRevB.54.13158
3D antiferromagnet theoretical model,CuO2,Bulk,,,SC,cuprate,~150 K,,cubic,cubic lattice,,,,,,,True,10.1103/PhysRevB.54.13158
CuO₂ layers,CuO2,Bulk,,,SC,High-Tc/cuprate,~300 K (theoretical maximum),,,square lattice,,,,,,,False,10.1103/PhysRevB.44.10173
Copper oxide sheet,CuO2,Bulk,,,SC,High-Tc/cuprate,,,,square lattice,,,,,,,False,10.1103/PhysRevB.42.4105
CuO2,CuO2,Bulk,,,SC,High-Tc/cuprate,,,,square lattice,,,,,,,True,10.1103/PhysRevB.48.13949
High-Tc copper oxides,CuO2,Bulk,,,SC,High-Tc/cuprate,,,,layered,,,,,,,,10.1103/PhysRevB.45.5005
Copper oxide (CuO2 planes),CuO2,Bulk,,,SC,High-Tc/cuprate,,,,,,,,,,mentioned but no specific values given,,10.1103/PhysRevB.53.9359
Cuprate superconductor (underdoped),CuO2,Bulk,,,SC,High-Tc/cuprate,,,,,,,,,,,,10.1103/PhysRevLett.89.077001
CuO2 planes,CuO2,Bulk,,,SC,High-Tc/cuprate,,,,,,,,,,,,10.1103/PhysRevB.51.11760
Copper Oxide,CuO2,Thin Film,,,SC,High-Tc/cuprate,,,,,,,,,,,,10.1103/PhysRevB.49.15408
Copper oxide planes,CuO2,Bulk,,,SC,High-Tc/cuprate,,,,quasi-two-dimensional planes,,,,,,,,10.1103/PhysRevLett.86.1303
CuO2,CuO2,Bulk,,,SC,High-Tc/cuprate,,,,square lattice,,,,,,,False,10.1103/PhysRevB.46.3562
CuO₂ planes,CuO2,Bulk,,,SC,High-Tc/cuprate,,,,,C4v,,,,,,False,10.1103/PhysRevB.58.14187
CuO2 layers,CuO2,Bulk,,,SC,High-Tc/cuprate,,,tetragonal/orthorhombic,layered,,,,,,,,10.1103/PhysRevB.42.371
CuO2 layers,CuO2,Bulk,,,SC,High-Tc/cuprate,,,,layered,,,,,,,,10.1103/PhysRevB.54.9428
CuO2 planes,CuO2,Bulk,,,SC,High-Tc/cuprate,,,,,,,,,,,,10.1103/PhysRevLett.65.3197
CuO2,CuO2,Bulk,,,SC,High-Tc/cuprate,,,,perovskite,,,,6.64 Å,,,,10.1103/PhysRevB.56.5637
CuO2 planes,CuO2,Bulk,,,SC,cuprate,,,,,,,,,,,,10.1103/PhysRevB.54.15471
CuO2 planes,CuO2,Bulk,,,SC,High-Tc/cuprate,,,,perovskite,,,,,,,,10.1103/PhysRevB.53.8751
Copper oxide planes,CuO2,Bulk,,,SC,High-Tc/cuprate,,,,perovskite,,,,,,,,10.1103/PhysRevB.53.8751
Copper-oxide superconductors,CuO2,Bulk,,,SC,High-Tc/cuprate,,,,two-dimensional square CuO2 plane,,,,,,,False,10.1103/PhysRevLett.63.2602
Copper oxide (CuO2 layers),CuO2,Bulk,,,SC,High-Tc/cuprate,,,,,,,,,,,,10.1103/PhysRevB.51.636
CuO2,CuO2,Bulk,,,SC,High-Tc/cuprate,,,,,,,,,,,,10.1103/PhysRevLett.67.1918
Copper oxide,CuO2,Bulk,,,SC,High-Tc/cuprate,,,,,,,,,,,,10.1103/PhysRevB.50.12855
Copper oxide planes,CuO2,Bulk,,,SC,High-Tc,,,,,,,,,,,,10.1103/PhysRevB.47.6060
CuO2 layers,CuO2,Bulk,,,SC,High-Tc/cuprate,37 K,,,square lattice,,,,,,,False,10.1103/PhysRevB.57.5376
CuO2 planes,CuO2,Bulk,,,SC,High-Tc/cuprate,,,,layered,,,,,,,,10.1103/PhysRevB.46.14010
CuO2 plane,CuO2,Bulk,,,SC,High-Tc/cuprate,,,,,,,,,,,True,10.1103/PhysRevLett.89.087002
Copper oxide plane,CuO2,Bulk,,,SC,High-Tc/cuprate,,,,,,,,,,,,10.1103/PhysRevB.61.11285
CuO2 plane,CuO2,Bulk,,,SC,cuprate,,,,,,,,,,,,10.1103/PhysRevB.65.014515
CuO2 planes,CuO2,Bulk,,,SC,High-Tc/cuprate,~100 K,,,2D square lattice,,,,,,,,10.1103/PhysRevLett.74.310
CuO2 planes,CuO2,Bulk,,,SC,cuprate,,,,square lattice,,,,,,,,10.1103/PhysRevB.59.7973
Copper oxide based superconductor,CuO2,Bulk,,,SC,High-Tc,,,,square lattice,,,,,,,,10.1103/PhysRevB.43.378
CuO2,CuO2,Bulk,,,SC,High-Tc,,,,,,,,,,,False,10.1103/PhysRevB.40.6867
Copper oxide based high-Tc superconductors,CuO2,Bulk,,,SC,High-Tc/cuprate,,,,,,,,,,Hc2,False,10.1103/PhysRevLett.87.150602
CuO2 plane,CuO2,Bulk,,,SC,High-Tc/cuprate,"130 K (theoretical, U=0) / 40 K (theoretical, U=t)",,,,,,,,,,False,10.1103/PhysRevB.52.10330
CuO2 planes,CuO2,Bulk,,,SC,High-Tc/cuprate,,,,,,,,,,,,10.1103/PhysRevB.41.2017
CuO2,CuO2,Bulk,,,SC,High-Tc/cuprate,,,,square lattice,,,,,,,False,10.1103/PhysRevB.59.7166
CuO2 layers,CuO2,Bulk,,,SC,High-Tc/cuprate,,,,layered,,,,,,,,10.1103/PhysRevB.45.7499
CuO2 layer,CuO2,Bulk,,,SC,High-Tc/cuprate,,,,square lattice,,,,,,,,10.1103/PhysRevB.39.12286
CuO2,CuO2,Bulk,,,SC,cuprate,,,,,,,,,,,,10.1103/PhysRevB.41.1789
Copper oxide planes,CuO2,Bulk,,,SC,High-Tc/cuprate,,,,,,,,,,,,10.1103/PhysRevB.60.14943
CuO2 planes,CuO2,Bulk,,,SC,cuprate,,,,,,,,,,,,10.1103/PhysRevB.65.014504
CuO2-based superconductors,CuO2,Bulk,,,SC,High-Tc/cuprate,,,,,,,,,,,,10.1103/PhysRevLett.65.1279
Copper oxide planes,CuO2,Bulk,,,SC,High-Tc/cuprate,,,,,,,,,,,,10.1103/PhysRevB.62.592
High-Tc copper-oxide compounds,CuO2,Bulk,,,SC,High-Tc/cuprate,,,,,,,,,,,,10.1103/PhysRevB.50.9470
CuO2 superconductor,CuO2,Bulk,,,SC,High-Tc/cuprate,,,,,,,,,,,,10.1103/PhysRevB.47.12214
CuO2 layers,CuO2,Bulk,atomic thickness,,SC,High-Tc/cuprate,,,,layered,,,,,,,,10.1103/PhysRevB.53.14601
CuO2 planes,CuO2,Bulk,,,SC,High-Tc/cuprate,,,,,,,,,,,False,10.1103/PhysRevB.43.11426
CuO2 bilayer systems,CuO2,Bulk,,,SC,High-Tc/cuprate,,,,,,,,,,,False,10.1103/PhysRevB.64.012503
Copper oxide planes,CuO2,Bulk,,,SC,High-Tc/cuprate,,,,layered,,,,,,,,10.1103/PhysRevB.54.13827
CuO2 planes,CuO2,Bulk,,,SC,High-Tc/cuprate,100 K,,,,,,,,,,True,10.1103/PhysRevB.55.1200
CuO2 planes,CuO2,Bulk,,,SC,High-Tc/cuprate,,,,,,,,,,,,10.1103/PhysRevB.61.R11886
High-temperature cuprate-oxide superconductors,CuO2,Bulk,,,SC,High-Tc/cuprate,50-100 K,,,,,,,,,,,10.1103/PhysRevB.59.8930
CuO2 planes,CuO2,Bulk,,,SC,High-Tc/cuprate,,,,square lattice,,,,,,,,10.1103/PhysRevB.63.214421
Cuprate Superconductors,CuO2,Bulk,,,SC,High-Tc/cuprate,,,,,,,,,,,,10.1103/PhysRevB.111.125141
CuO2 plane (as in cuprate superconductors),CuO2,Bulk,,,SC,High-Tc/cuprate,,,,Layered,,,,,,,,10.1103/PhysRevB.71.134527
Cuprate parent compound (undoped),CuO2,Bulk,,,AFM,,NSC,,,Layered,,,,,,,,10.1103/PhysRevB.71.134527
CuO2 plane (parent compound),CuO2,,,,NSC,,NSC,,,,,,,,,,,10.1103/PhysRevB.81.014514
CuO2 plane (in cuprates),CuO2,,,,SC,High-Tc/cuprate,,,,planar,,,,,,,,10.1103/PhysRevB.71.014516
CuO2,CuO2,Thin Film,,,SC,High-Tc/Cuprate,101 K,,Square,,,3.8 Å,3.8 Å,,,,TRUE,10.1007/s11434-016-1145-4
Cuprate Superconductors,CuO2-based,Quasi-2D,,,SC,High-Tc/cuprate,,,,,,,,,,,,10.1103/PhysRevB.101.224506
CuO₂ planes,CuO₂,Bulk,,,SC,cuprate,,,,,,,,,,,,10.1103/PhysRevB.59.1444
CuO₂ planes,CuO₂,Bulk,,,SC,High-Tc/cuprate,,,,,,,,,,,True,10.1103/PhysRevLett.65.801
CuO₂ layers,CuO₂,Bulk,,,SC,cuprate,,,,,,,,,,,False,10.1103/PhysRevB.40.2239
CuO₂,CuO₂,Bulk,,,SC,cuprate,,,,layered,,,,,,,,10.1103/PhysRevB.52.9751
CuO₂,CuO₂,,,,SC,cuprate,,,,,,,,,,,,10.1103/PhysRevB.57.11674
CuO₂ layers,CuO₂,Bulk,,,SC,cuprate,,,,,,,,,,,,10.1103/PhysRevB.59.8943
CuO₂,CuO₂,Bulk,,,SC,cuprate,,,,,,,,,,,,10.1103/PhysRevB.50.12887
CuO₂ planes,CuO₂,Bulk,,,SC,High-Tc/cuprate,,,,,,,,,,,,10.1103/PhysRevB.48.3916
CuO₂ (theoretical model),CuO₂,Bulk,,,SC,High-Tc/cuprate,200 K (theoretical estimate),,Tetragonal,square lattice,,,,,,,False,10.1103/PhysRevB.38.4540
CuO₂ plane,CuO₂,Bulk,,,SC,High-Tc/cuprate,,,,,,,,,,,True,10.1103/PhysRevB.52.10601
CuO₂ layers,CuO₂,Bulk,,,SC,High-Tc/cuprate,,,,layered,,,,,,,,10.1103/PhysRevB.52.12951
High-Tc CuO₂ superconductors,CuO₂,Bulk,,,SC,High-Tc/cuprate,,,,,,,,,,,,10.1103/PhysRevB.48.1409
CuO₂ planes,CuO₂,Bulk,,,SC,High-Tc/cuprate,,,,,,,,,,,,10.1103/PhysRevLett.81.5185
CuO₂ planes,CuO₂,Bulk,,,SC,High-Tc/cuprate,,,,,,,,,,,,10.1103/PhysRevB.51.6107
Cu(Rh0.92Pt0.08)2Se4,CuRh1.84Pt0.16Se4,Bulk,,,SC,Type-II,3.47 K,ambient,Cubic,spinel,Fd-3m,,,,,,TRUE,10.1103/PhysRevB.105.054513
Cu(Rh0.94Pt0.06)2Se4,CuRh1.88Pt0.12Se4,Bulk,,,SC,Type-II,3.84 K,ambient,Cubic,spinel,Fd-3m,,,,168 Oe,"4.93 T (G-L), 3.75 T (WHH)",TRUE,10.1103/PhysRevB.105.054513
CuRh1.88Pt0.12Se4,CuRh1.88Pt0.12Se4,Bulk,,,SC,Type-II,3.84 K,,Spinel,Cubic,,,,,168 Oe,4.93 T,FALSE,10.1016/j.jallcom.2024.174756
Cu(Rh0.95Pt0.05)2Se4,CuRh1.9Pt0.1Se4,Bulk,,,SC,Type-II,3.80 K,ambient,Cubic,spinel,Fd-3m,,,,,"4.03 T (G-L), 3.22 T (WHH)",TRUE,10.1103/PhysRevB.105.054513
CuRh2S4,CuRh2S4,Bulk,,,SC,Type-II,4.70 K,,Cubic,spinel,,9.79 Å,,,,,True,10.1103/PhysRevB.60.5258
CuRh2S4,CuRh2S4,Bulk,,,SC,,4.70 K,,Cubic,spinel,Fd-3m,9.79 Å,,,,,True,10.1103/PhysRevB.61.4230
CuRh₂S₄,CuRh2S4,,,,SC,,4 K,,,spinel,,,,,,,,10.1103/PhysRevB.53.9626
CuRh2S4,CuRh2S4,Bulk,,,SC,Type-II,4.70 K,,Cubic,spinel,,9.787 Å,9.787 Å,9.787 Å,70 Oe,20.0 kOe,True,10.1103/PhysRevB.51.12673
Copper rhodium sulfide,CuRh2S4,Bulk,,,SC,,,,,spinel,,,,,,,,10.1103/PhysRevB.38.11352
CuRh2S4,CuRh2S4,Bulk,,,SC,,3.48 K,,,,,,,,,,,10.1103/PhysRevB.64.214514
CuRh₂S₄,CuRh2S4,Bulk,,,SC,,4.70 K,,Cubic,spinel,,,,,,,,10.1103/PhysRevB.58.6844
Copper rhodium sulfide,CuRh2S4,Bulk,,,SC,,3.5-4.8 K,,Cubic,spinel,,,,,,,,10.1103/PhysRevB.36.7269
CuRh2S4,CuRh2S4,Bulk,,,SC,spinel,4.4 K,,Cubic,spinel,,,,,,,TRUE,Handbook of SC
CuRh2S4,CuRh2S4,,,,SC,,4.7 K,,,spinel,,,,,,,FALSE,10.1103/PhysRevB.71.064505
CuRh2S4,CuRh2S4,Bulk,,,SC,Type-II,4.7 K,,Cubic,spinel,Fd-3m,,,,,2.0 T,FALSE,10.1103/PhysRevB.87.214510
CuRh2S4,CuRh2S4,Bulk,,,SC,Type-II,4.7 K,ambient,Cubic,spinel,,,,,,2.0 T,FALSE,10.1103/PhysRevB.100.174504
CuRh2S4,CuRh2S4,Bulk,,,SC,Type-II,3.5 K,ambient,Cubic,spinel,Fd-3m,,,,,2.0 T (WHH),FALSE,10.1103/PhysRevB.105.054513
CuRh2S4,CuRh2S4,Bulk,,,SC,,4.7 K to 6.4 K,0.1 MPa to 5.3 GPa,Cubic,Spinel,,9.787,9.787,9.787,,,TRUE,10.1103/PhysRevLett.91.077001
CuRh2S4 (High Pressure),CuRh2S4,Bulk,,,NSC,,NSC,≥ 6.5 GPa,Cubic,Spinel,,,,,,,TRUE,10.1103/PhysRevLett.91.077001
CuRh2S4,CuRh2S4,Bulk,,,SC,Type-II,4.35 K,,,,,,,,,,FALSE,10.1016/j.jssc.2024.124826
CuRh2S4,CuRh2S4,Bulk,,,SC,Type-II,3.5 K,,Spinel,Cubic,,,,,,,FALSE,10.1016/j.jallcom.2024.174756
CuRh2S4,CuRh2S4,Bulk,,,SC,Type-II,4.70 K,,Cubic,Cubic,Fd-3m,9.787,9.787,9.787,,,FALSE,10.1016/j.rinp.2018.11.026
CuRh2S4,CuRh2S4,Bulk,,,SC,Type-II,4.72 K,,Cubic Spinel,,,,,,<0.01 T,3.3 T,TRUE,10.1016/j.ssc.2012.02.019
CuRh2Se3.72Te0.28,CuRh2Se3.72Te0.28,Bulk,,,SC,Type-II,2.5 K,,Spinel,Cubic,Fd3̅m (227),10.3092 Å,10.3092 Å,10.3092 Å,,3.44 T,TRUE,10.1016/j.jallcom.2024.174756
CuRh2Se3.9Te0.1,CuRh2Se3.9Te0.1,Bulk,,,SC,Type-II,3.11 K,,Spinel,Cubic,Fd3̅m (227),,,,143 Oe,1.57 T,TRUE,10.1016/j.jallcom.2024.174756
CuRh2Se4,CuRh2Se4,Bulk,,,SC,Type-II,3.48 K,,,spinel,,,,,,,,10.1103/PhysRevB.60.5258
CuRh2Se4,CuRh2Se4,Bulk,,,SC,,3.48 K,,Cubic,spinel,Fd-3m,10.27 Å,,,,,True,10.1103/PhysRevB.61.4230
CuRh₂Se₄,CuRh2Se4,,,,SC,,3.45-4.80 K,,,spinel,,,,,,,,10.1103/PhysRevB.53.9626
CuRh2Se4,CuRh2Se4,Bulk,,,SC,Type-II,3.48 K,,Cubic,spinel,,10.269 Å,10.269 Å,10.269 Å,95 Oe,4.40 kOe,True,10.1103/PhysRevB.51.12673
CuRh2Se4,CuRh2Se4,Bulk,,,SC,,3.48 K,,,,,,,,,,,10.1103/PhysRevB.64.214514
CuRh₂Se₄,CuRh2Se4,Bulk,,,SC,,3.48 K,,Cubic,spinel,,,,,,,,10.1103/PhysRevB.58.6844
Copper rhodium selenide,CuRh2Se4,Bulk,,,SC,,3.5-4.8 K,,Cubic,spinel,,,,,,,,10.1103/PhysRevB.36.7269
CuRh2Se4,CuRh2Se4,Bulk,,,SC,spinel,3.5 K,,Cubic,spinel,,,,,,,TRUE,Handbook of SC
CuRh2Se4,CuRh2Se4,Bulk,,,SC,Type-II,3.48 K,,Cubic,spinel,Fd-3m,,,,,0.44 T,FALSE,10.1103/PhysRevB.87.214510
CuRh2Se4,CuRh2Se4,Bulk,,,SC,Type-II,3.5 K,ambient,Cubic,spinel,,,,,,0.44 T,FALSE,10.1103/PhysRevB.100.174504
CuRh2Se4,CuRh2Se4,Bulk,,,SC,Type-II,3.38 K,ambient,Cubic,spinel,Fd-3m,10.2645,10.2645,10.2645,220 Oe,"1.00 T (G-L), 0.81 T (WHH)",TRUE,10.1103/PhysRevB.105.054513
CuRh2Se4,CuRh2Se4,Bulk,,,SC,,,Ambient,Cubic,Spinel,,10.269,10.269,10.269,,,FALSE,10.1103/PhysRevLett.91.077001
CuRh2Se4,CuRh2Se4,Bulk,,,SC,Type-II,3.5 K,,Spinel,Cubic,Fd3̅m (227),10.2645 Å,10.2645 Å,10.2645 Å,,0.95 T,TRUE,10.1016/j.jallcom.2024.174756
CuRh2Se4,CuRh2Se4,Bulk,,,SC,Type-II,3.48 K,,Cubic,Cubic,Fd-3m,10.269,10.269,10.269,,,FALSE,10.1016/j.rinp.2018.11.026
CuRh2Se4,CuRh2Se4,Bulk,,,SC,Type-II,3.38 K,,Cubic Spinel,,,,,,<0.01 T,0.58 T,TRUE,10.1016/j.ssc.2012.02.019
CuRh₂Se₄,CuRh₂Se₄,Bulk,,,SC,,3.50 K,,Cubic,spinel,Fd3̄m,10.263 Å,10.263 Å,10.263 Å,,,TRUE,Handbook of SC
CuRh₂S₄,CuRh₂S₄,Bulk,,,SC,,4.35 K,,Cubic,spinel,Fd3̄m,9.790 Å,9.790 Å,9.790 Å,,,TRUE,Handbook of SC
Copper sulfide,CuS,Bulk,,,SC,,,,,,,,,,,,True,10.1103/PhysRev.71.319.2
Copper sulfide,CuS,Bulk,,,SC,,1.6 K,,Hexagonal,,,,,,,,True,10.1103/PhysRevB.55.14527
Copper Sulfide,CuS,Bulk,,,SC,,,,,,,,,,,,,10.1103/PhysRev.71.741
Covellite,CuS,Bulk,,,SC,Type-I,1.31-1.72 K,,Hexagonal (above 55 K); Orthorhombic (below 55 K),Layered,P6_3/mmc (above 55 K); Cmcm (below 55 K),,,,,,TRUE,10.1103/PhysRevB.79.075115
CuS,CuS,Bulk,,,SC,High-Tc,40 K,,Hexagonal,,P63mc,,,,,>7 T,TRUE,10.1016/j.solidstatesciences.2011.07.022
Covellite,CuS,Bulk,,,SC,Type-I,1.6 K,,hcp,,P6_3/mmc,3.88 Å,,15.93 Å,,,FALSE,10.1016/j.matpr.2021.01.593
CuS,CuS,Bulk,,,SC,Type-II,1.7 K,,Hexagonal,,P63/mmc,,,16.3116 Å,,,TRUE,10.1016/j.jcrysgro.2008.01.057
Copper disulfide,CuS2,,,,SC,,,,,,,,,,,,,10.1103/PhysRevB.55.14527
CuS2,CuS2,Bulk,,,SC,,1.5 K,,Cubic,pyrite,Pa-3,,,,,,,10.1103/PhysRevMaterials.3.115401
Copper Disulfide (cubic pyrite-type phase),CuS2,Bulk,,,SC,,,,Cubic,pyrite,Pa-3,,,,,,TRUE,10.1103/PhysRevB.101.205149
CuS2,CuS2,Bulk,,,SC,Low-Tc,1.50 K,,Cubic,Pyrite,,5.791,5.791,5.791,,,TRUE,10.1103/PhysRevB.109.195129
Copper Disulfide,CuS2,Bulk,,,SC,Type-II,"1.55 K (magnetic susceptibility), 1.57 K (resistivity)",0 GPa,Cubic,pyrite-type,Pa-3 (No. 205),5.7873,5.7873,5.7873,123.2 Oe (0 K),502.9 Oe (0 K),TRUE,10.1103/PhysRevMaterials.6.014802
Copper Disulfide (1.6 GPa),CuS2,Bulk,,,SC,,~2.1 K,1.6 GPa,,,,,,,,,TRUE,10.1103/PhysRevMaterials.6.014802
Copper Disulfide (1.8 GPa),CuS2,Bulk,,,SC,,~2.3 K,1.8 GPa,,,,,,,,584.8 Oe (0 K),TRUE,10.1103/PhysRevMaterials.6.014802
Copper Disulfide (2.3 GPa),CuS2,Bulk,,,SC,,,2.3 GPa,,,,,,,,455.9 Oe (0 K),TRUE,10.1103/PhysRevMaterials.6.014802
CuS2,CuS2,Bulk,,,SC,Type-II,1.5 K,50 kbar,Pyrite-type,,,,,,,,TRUE,10.1016/S0921-4526(99)02353-4
CuSc,CuSc,Bulk,,,SC,,0.5 K,,Cubic,CsCl type,,,,,,,TRUE,Handbook of SC
CuSe,CuSe,Bulk,,,SC,High-Tc,40 K,,Hexagonal,,,,,,,,TRUE,10.1016/j.solidstatesciences.2011.07.022
Copper Diselenide (cubic pyrite-type phase),CuSe2,Bulk,,,SC,,,,Cubic,pyrite,Pa-3,,,,,,TRUE,10.1103/PhysRevB.101.205149
Copper Diselenide,CuSe2,Bulk,,,SC,,2.4 K,,,pyrite-type,,,,,,,FALSE,10.1103/PhysRevMaterials.6.014802
CuSe2,CuSe2,Bulk,,,SC,Type-II,2.4 K,45 kbar,Pyrite-type,,,,,,,,TRUE,10.1016/S0921-4526(99)02353-4
CuSr2YCu2O6+δ,CuSr2YCu2O6+δ,Bulk,,,SC,High-Tc,95 K,,Tetragonal,Tripled Perovskite,,,,,,,FALSE,10.1016/j.physc.2004.07.020
CuTe,CuTe,Bulk,,,SC,Type-II,0.5 K,4.8 GPa,Pmmn,,59,,,,,1260 Oe,TRUE,10.1016/j.matt.2023.07.018
Copper Ditelluride,CuTe2,Bulk,,,SC,,1.3 K,,,pyrite-type,,,,,,,FALSE,10.1103/PhysRevMaterials.6.014802
Cu-intercalated TiSe2,CuTiSe2,,,,SC,,,,,,,,,,,,FALSE,10.1103/PhysRevMaterials.3.104003
CuTiSe2,CuTiSe2,,,,SC,,4 K,,,,,,,,,,FALSE,10.1016/j.jallcom.2019.04.318
CuTl-1223,CuTlBa2Ca2Cu3O10,Bulk,,,SC,High-Tc,102 K,,Tetragonal,,,,,,,,TRUE,10.1016/j.physc.2020.1353601
"(Cu,Tl)-1223",CuTlBa2Ca2Cu3O10,Bulk,,,SC,High-Tc/Cuprate,133 K,4.5 GPa,,,,,,,,,TRUE,10.1016/S0921-4526(99)02426-6
(Co)0.5/CuTl-1223,CuTlBa2Ca2Cu3O10 + 0.5 wt% Co,Bulk,,,SC,High-Tc,77 K,,Tetragonal,,,,,,,,TRUE,10.1016/j.physc.2020.1353601
(Cr)0.5/CuTl-1223,CuTlBa2Ca2Cu3O10 + 0.5 wt% Cr,Bulk,,,SC,High-Tc,101 K,,Tetragonal,,,,,,,,TRUE,10.1016/j.physc.2020.1353601
(Co)1.0/CuTl-1223,CuTlBa2Ca2Cu3O10 + 1.0 wt% Co,Bulk,,,SC,High-Tc,65 K,,Tetragonal,,,,,,,,TRUE,10.1016/j.physc.2020.1353601
(Cr)1.0/CuTl-1223,CuTlBa2Ca2Cu3O10 + 1.0 wt% Cr,Bulk,,,SC,High-Tc,93 K,,Tetragonal,,,,,,,,TRUE,10.1016/j.physc.2020.1353601
CuV₂S₄,CuV2S4,Bulk,,,NSC,,,,Cubic,spinel,Fd-3m,9.799 Å,9.799 Å,9.799 Å,,,True,10.1103/PhysRevB.53.9626
CuV2S4,CuV2S4,Bulk,,,SC,,,,Cubic,spinel,,,,,,,,10.1103/PhysRevB.43.7676
Copper vanadium sulfide,CuV2S4,Bulk,,,SC,,,,,spinel,,,,,,,,10.1103/PhysRevB.38.11352
Copper vanadium sulfide,CuV2S4,Bulk,,,SC,,3.5-4.8 K,,Cubic,spinel,,,,,,,,10.1103/PhysRevB.36.7269
CuV2S4,CuV2S4,,,,SC,,4.4 K,,,,,,,,,,FALSE,10.1103/PhysRevB.106.144505
CuV2S4,CuV2S4,Bulk,,,SC,Type-II,3.95-4.45 K,Ambient,,,,,,,,,FALSE,10.1016/S0921-4534(01)00763-8
CuV₂S₄,CuV₂S₄,Bulk,,,SC,,4.45 K,,Cubic,spinel,Fd3̄m,9.82 Å,9.82 Å,9.82 Å,,,TRUE,Handbook of SC
Cux(PbSe)5(Bi2Se3)6,Cux(PbSe)5(Bi2Se3)6,Bulk,,,SC,Topological,,Ambient,,,,,,,,,FALSE,10.1103/PhysRevB.93.241103
Cu-doped Bi2Se3,CuxBi2Se3,Bulk,,,SC,Unconventional/Topological,,,,,,,,,,,FALSE,10.1103/PhysRevB.96.214514
Cu_xBi_2Se_3,CuxBi2Se3,Bulk,,,SC,,,,,,,,,,,,FALSE,10.1103/PhysRevX.8.041056
Copper-doped Bismuth Selenide,CuxBi2Se3,Bulk,,,SC,,up to 3.8 K,ambient,,,,,,,,,FALSE,10.1103/PhysRevB.93.245130
CuxBi2Se3,CuxBi2Se3,,,,SC,Topological,,,,,,,,,,,FALSE,10.1103/PhysRevLett.108.116402
Copper-doped Bismuth Selenide,CuxBi2Se3,Bulk,,,SC,Type-II,,,,,,,,,,,FALSE,10.1103/PhysRevB.103.035133
Cu intercalated bismuth selenide,CuxBi2Se3,Bulk,,,SC,Type-II,3.8 K,,,Layered,,,,,,,FALSE,10.1103/PhysRevB.81.184502
Copper-doped Bismuth Selenide,CuxBi2Se3,Bulk,,,SC,"Topological, Unconventional",3.4 K,,Trigonal,Rhombohedral,R-3m,,,,,,FALSE,10.1103/PhysRevB.110.024509
CuxBi2Se3,CuxBi2Se3,Bulk,,,SC,"Unconventional, Topological",~3 K,Critical pressure for suppression of superconductivity is ~6.3 GPa.,Trigonal,Tetradymite-type,R-3m,,,,,,FALSE,10.1103/PhysRevB.94.144516
Cu-doped Bi2Se3,CuxBi2Se3,Bulk,,,SC,Topological,,,,,,,,,,,FALSE,10.1103/PhysRevB.98.161107
Copper-doped Bismuth Selenide,CuxBi2Se3,,,,SC,,,,,,,,,,,,FALSE,10.1103/PhysRevB.91.214517
Copper-doped Bismuth Selenide,CuxBi2Se3,Bulk,,,SC,Topological,3-4 K,,,,,,,,,,FALSE,10.1103/PhysRevB.86.144508
Cu-doped Bi2Se3,CuxBi2Se3,,,,SC,Topological,,,,,,,,,,,TRUE,10.1103/PhysRevB.102.155406
CuxBi2Se3,CuxBi2Se3,Bulk,,,SC,Topological,,Ambient,,,,,,,,,FALSE,10.1103/PhysRevB.93.241103
Copper-doped Bismuth Selenide,CuxBi2Se3,Bulk,,,SC,,,,,,,,,,,,FALSE,10.1103/PhysRevB.100.184511
CuxBi2Se3,CuxBi2Se3,Bulk,,,SC,unconventional/triplet,,,,,,,,,,,TRUE,10.1103/PhysRevB.111.024509
CuxBi2Se3,CuxBi2Se3,Bulk,,,SC,Type-II,,,,,,,,,,,,10.1103/PhysRevLett.124.067001
Cu intercalated Bismuth Selenide,CuxBi2Se3,Bulk,,,SC,Topological,,,,Layered (quintuple layers),,,,,,,FALSE,10.1103/PhysRevB.83.134516
CuxBi2Se3,CuxBi2Se3,,,,SC,Type-II,,,,,,,,,,,FALSE,10.1103/PhysRevB.100.054509
Cu-doped Bismuth Selenide,CuxBi2Se3,Bulk,,,SC,Type-II,3.8 K,,,,,,,,,,FALSE,10.1103/PhysRevLett.109.237009
CuxBi2Se3,CuxBi2Se3,,,,SC,Topological,,,,,,,,,,,FALSE,10.1103/PhysRevLett.120.177002
Copper-doped Bismuth Selenide,CuxBi2Se3,,,,SC,p-wave pairing,,,,,,,,,,,FALSE,10.1103/PhysRevB.103.155148
CuxBi2Se3,CuxBi2Se3,Bulk,,,SC,,,,,,,,,,,,FALSE,10.1103/PhysRevB.94.024519
Copper-doped Bismuth Selenide,CuxBi2Se3,,,,SC,topological superconductor candidate,,,,,,,,,,,,10.1103/PhysRevLett.127.157001
CuxBi2Se3,CuxBi2Se3,,,,SC,topological superconductor candidate,,,,,,,,,,,FALSE,10.1103/PhysRevB.88.014523
CuxBi2Se3,CuxBi2Se3,Bulk,,,SC,,,ambient,,Layered (quintuple layers),,,,,,,FALSE,10.1103/PhysRevB.90.220504
CuxBi2Se3,CuxBi2Se3,Bulk,,,SC,Topological,,,Trigonal,,,,,,,,Theoretical,10.1103/PhysRevB.98.024501
CuxBi2Se3,CuxBi2Se3,Bulk,,,SC,topological/time-reversal invariant,,,,,,,,,,,TRUE,10.1103/PhysRevB.108.235147
Cu-doped Bi2Se3,CuxBi2Se3,,,,SC,Topological/Nematic,,,Rhombohedral,,,,,,,,FALSE,10.1103/PhysRevB.95.201109
Copper-doped Bismuth Selenide,CuxBi2Se3,,,,SC,Unconventional; Type-II,,Ambient,,,,,,,,,FALSE,10.1103/PhysRevLett.111.087001
Copper-doped Bismuth Selenide,CuxBi2Se3,Bulk,,,SC,Topological,,,Rhombohedral,,,,,,,,FALSE,10.1103/PhysRevLett.109.217004
CuxBi2Se3,CuxBi2Se3,,,,SC,Topological superconductor,,,,,,,,,,,FALSE,10.1103/PhysRevB.94.035130
Copper-doped Bismuth Selenide,CuxBi2Se3,Bulk,,,SC,"Topological, Nematic",,,Rhombohedral,Layered,,,,,,,FALSE,10.1103/PhysRevB.105.094508
Copper-doped Bismuth Selenide,CuxBi2Se3,Bulk,,,SC,Topological,,,,,,,,,,,,10.1103/PhysRevLett.108.026802
CuxBi2Se3,CuxBi2Se3,Bulk,,,SC,topological,0.3 K,,,Layered,,4.076,,,,,FALSE,10.1103/PhysRevB.86.094507
CuxBi2Se3,CuxBi2Se3,,,,SC,Topological,,,,,,,,,,,,10.1103/PhysRevB.95.134508
CuxBi2Se3,CuxBi2Se3,Bulk,,,SC,,,,,Layered (quintuple layers),,,,,,,FALSE,10.1103/PhysRevB.104.054506
Copper intercalated Bismuth Selenide,CuxBi2Se3,,,,SC,,3.8 K,,,,,,,,,,FALSE,10.1103/PhysRevB.83.140504
Copper Intercalated Bismuth Selenide (CuxBi2Se3),CuxBi2Se3,Bulk,,,SC,,,,,,,,,,,,FALSE,10.1103/PhysRevB.93.100504
Cu intercalated bismuth selenide,CuxBi2Se3,,,,SC,Topological,,,,,,,,,,,,10.1103/PhysRevMaterials.6.054801
CuxBi2Se3,CuxBi2Se3,Bulk,,,SC,Type-II,3 K,,Trigonal,R3̄m,R3̄m,,,,,,FALSE,10.1016/j.physc.2017.10.010
Doped Bi2Se3,CuxBi2Se3,Bulk,,,SC,High-Tc,3.25 K,,,,,,,,,,FALSE,10.1016/j.aop.2021.168494
CuxBi2Se3 (0.10<=x<=0.15),CuxBi2Se3 (0.10<=x<=0.15),Bulk,,,SC,Type-II,3.8 K,,,,,,,,,1.7 T,TRUE,10.1103/PhysRevB.98.085133
Cu-doped Bi2Te3,CuxBi2Te3,Single Crystal,,,SC,,,High pressure,Rhombohedral,Layered,R-3m,,,,,,FALSE,10.1103/PhysRevMaterials.9.036201
Copper Nickel Alloy,CuxNi1-x,Interlayer,,,FM,,NSC,,,,,,,,,,FALSE,10.1103/PhysRevB.110.155420
Copper-intercalated Titanium Diselenide,CuxTiSe2,Bulk,,,SC,,4 K,,Hexagonal,Layered,,,,,,,FALSE,10.1103/PhysRevLett.113.177001
Copper-doped Titanium Diselenide,CuxTiSe2,,,,SC,,,ambient,,Layered,,,,,,,FALSE,10.1103/PhysRevB.93.245130
CuxTiSe2,CuxTiSe2,,,,SC,,,,,,,,,,,,FALSE,10.1103/PhysRevB.104.144506
Cu-intercalated TiSe2,CuxTiSe2,Bulk,,,SC,,,Ambient,,,,,,,,,FALSE,10.1103/PhysRevMaterials.7.094002
CuxTiSe2,CuxTiSe2,Bulk,,,SC,,,,,,,,,,,,FALSE,10.1103/PhysRevB.111.024513
CuxTiSe2,CuxTiSe2,,,,SC,,,,,,,,,,,,TRUE,10.1103/PhysRevB.96.165404
Copper Titanium Selenide,CuxTiSe2,,,,SC,,,,,,,,,,,,FALSE,10.1103/PhysRevB.88.104505
CuY,CuY,Bulk,,,SC,,0.3 K,,Cubic,CsCl type,,,,,,,TRUE,Handbook of SC
CuZn3O4,CuZn3O4,Bulk,,,SC,Type-II,4.7 K,58 GPa,Pm-3m,Cubic,Pm-3m,,,,,,FALSE,10.1016/j.physb.2024.415660
Copper-Zirconium alloy,CuZr,Bulk,,,SC,,,,,,,,,,,,,10.1103/PhysRevLett.66.2254
c-CuZr,CuZr,Bulk,,,NSC,,,,Cubic,CsCl-type,,,,,,,True,10.1103/PhysRevB.28.6886
Cu-Zr alloy,CuZr,Bulk,,,SC,,,,,,,,,,,,,10.1103/PhysRevB.44.462
c-CuZr2,CuZr2,Bulk,,,NSC,,,,Tetragonal,MoSi2-type,,,,,,,True,10.1103/PhysRevB.28.6886
Cu-doped ZrTe2,CuZrTe2,,,,SC,Multiband,9.7 K,,,,,,,,,,FALSE,10.1016/j.jallcom.2022.164477
Cu-doped Bi2Se3,Cu_xBi2Se3,Bulk,,,SC,Type-II,3.8 K,,,,,,,,,,TRUE,10.1103/PhysRevB.87.035401
Copper-doped Bismuth Selenide,Cu_xBi2Se3,Bulk,,,SC,,,,,,,,,,,,FALSE,10.1103/PhysRevB.96.115145
Copper-doped Bismuth Selenide,Cu_xBi2Se3,,,,SC,topological superconductor,,ambient,Hexagonal,,,,,,,in-plane Hc2 anisotropy ~1.3,FALSE,10.1103/PhysRevLett.123.027002
Copper-doped Bismuth Selenide,Cu_xBi2Se3,,,,SC,,,,,,,,,,,,FALSE,10.1103/PhysRevB.83.220510
Cu-doped Bismuth Selenide,Cu_xBi2Se3,Bulk,,,SC,Topological/odd-parity/nematic,,,Rhombohedral,,,,,,,,FALSE,10.1103/PhysRevB.95.224503
Cu_xBi_2Se_3,Cu_xBi_2Se_3,Bulk,,,SC,Topological,,,,,,,,,,,,10.1103/PhysRevB.103.L161113
Cu_xBi_2Se_3,Cu_xBi_2Se_3,Bulk,,,SC,Topological/Triplet/Type-II,,,,Layered,,,,,,exceeds the Pauli limit,FALSE,10.1103/PhysRevB.90.184512
CuxBi2Se3,Cu_xBi_2Se_3,Bulk,,,SC,Topological,,,,,,,,,,,FALSE,10.1103/PhysRevLett.118.147001
Cu_xBi_2Se_3,Cu_xBi_2Se_3,Bulk,,,SC,Topological,3.8 K,,,,,,,,,,,10.1103/PhysRevB.93.220505
Copper-intercalated Zirconium Ditelluride,Cu_xZrTe2,,,,SC,,,,,,,,,,,,FALSE,10.1103/PhysRevB.106.075154
Cu–15%Nb,Cu–15%Nb,Bulk,,,SC,Type-II,9 K,,,,,,,,,,TRUE,10.1016/j.physc.2006.04.019
Cu–Nb composite,Cu–Nb,Bulk,,,SC,Type-II,8.8 K,,,,,,,,,1.1 T,TRUE,Reddy (1986)
Cu₁.₈₄Mo₆S₈,Cu₁.₈₄Mo₆S₈,Bulk,,,SC,Chevrel phase,10.8 K,,Triclinic,Chevrel phase,P1̄,6.479 Å,6.559 Å,6.569 Å,,,TRUE,Handbook of SC
Ba₂YCu₃O₇,Cu₁Ba₂Y₁Cu₂O₇,Bulk,,,SC,High-Tc,91 K,,Orthorhombic,cuprate,Pmmm,3.8206 Å,3.8851 Å,11.6757 Å,,,TRUE,Handbook of SC
Cu₁Mo₆S₈,Cu₁Mo₆S₈,Thin Film,,,SC,,10 K,,,Chevrel,,,,,,,TRUE,Handbook of SC
Cu₂.₇₆Mo₆S₈,Cu₂.₇₆Mo₆S₈,Bulk,,,SC,Chevrel phase,10.9 K,,Rhombohedral,Chevrel phase,R3̄,9.713 Å,,10.213 Å,,,TRUE,Handbook of SC
Cu₂Ba₂YCu₂O₈,Cu₂Ba₂YCu₂O₈,Bulk,,,SC,cuprate,,,Orthorhombic,cuprate,Ammm,,,,,,TRUE,Handbook of SC
Ba₂YCu₄O₈,Cu₂Ba₂Y₁Cu₄O₈,Bulk,,,SC,High-Tc,80 K,,Orthorhombic,,Ammm,3.8411 Å,3.8718 Å,27.240 Å,,,TRUE,Handbook of SC
Cu₂Mo₆S₈,Cu₂Mo₆S₈,Bulk,,,SC,High-Tc,10.88 K,atmospheric pressure,Hexagonal,Chevrel-phase,,9.60 Å,9.60 Å,10.24 Å,,,True,10.1103/PhysRevB.36.3941
Cu₂Mo₆S₈ (shocked at 950 kbar),Cu₂Mo₆S₈,Bulk,,,SC,High-Tc,10.60 K,950 kbar,Hexagonal,Chevrel-phase,,,,,,,True,10.1103/PhysRevB.36.3941
Cu₂Mo₆S₈ (shocked at 1200 kbar),Cu₂Mo₆S₈,Bulk,,,SC,High-Tc,10.43 K,1200 kbar,Hexagonal,Chevrel-phase,,,,,,,True,10.1103/PhysRevB.36.3941
Cu₂O,Cu₂O,Bulk,,,NSC,,,,,,,,,,,,,10.1103/PhysRevB.43.351
Cu₂O,Cu₂O,Bulk,,,NSC,,,,,,,,,,,,True,10.1103/PhysRevB.38.870
Cu-intercalated Bismuth Selenide,CuₓBi₂Se₃,Bulk,,,SC,Type-II/Topological,,,,,,,,,,,TRUE,10.1103/PhysRevB.89.144507
CuₓBi₂Se₃,CuₓBi₂Se₃,Bulk,,,SC,,,,,,,,,,,,FALSE,10.1103/PhysRevB.99.205105
CuxBi2Se3,CuₓBi₂Se₃,Bulk,,,SC,,,,,,,,,,,,TRUE,10.1103/PhysRevB.90.054517
Copper-doped Bismuth Selenide,CuₓBi₂Se₃,,,,SC,,,,,,,,,,,,,10.1103/PhysRevResearch.2.032023
Potassium-intercalated graphite,CxK,,,,SC,Type-I,,,,Intercalation,,,,,,,FALSE,10.1103/PhysRevB.72.180504
C–Ga–O,C–Ga–O,Nanowire,,,SC,Type-II,3 K,,,,,,,,,,FALSE,10.1016/j.physe.2015.09.038
C₀.₃₂Ba₂Ca₃Cu₄.₆₈O₁₁.₀₆,C₀.₃₂Ba₂Ca₃Cu₄.₆₈O₁₁.₀₆,Bulk,,,SC,High-Tc,117 K,,Tetragonal,,,3.86192 Å,,17.9512 Å,,,TRUE,Handbook of SC
C₀.₅Ba₂Ca₂Cu₃.₅O₉,C₀.₅Ba₂Ca₂Cu₃.₅O₉,Bulk,,,SC,High-Tc,120 K,16 GPa,,,,3.862 Å,,14.825 Å,,,TRUE,Handbook of SC
C₀.₉Ba₁.₁Sr₀.₉Cu₁.₁O₄.₉₊δ,C₀.₉Ba₁.₁Sr₀.₉Cu₁.₁O₄.₉₊δ,Bulk,,,SC,High-Tc,26 K,5 MPa O₂,,,,,,,,,TRUE,Handbook of SC
C₀.₉Ba₁.₁Sr₀.₉Cu₁.₁O₄.₉₊δ,C₀.₉Ba₁.₁Sr₀.₉Cu₁.₁O₄.₉₊δ,Bulk,,,SC,cuprate,,,Tetragonal,,,,,,,,TRUE,Handbook of SC
(TMTSF)₂AsF₆,C₁₀H₁₂Se₄AsF₆,Bulk,,,NSC,,,ambient pressure,triclinic,,,,,,,,True,10.1103/PhysRevB.61.511
(TMTSF)₂ClO₄,C₁₀H₁₂Se₄ClO₄,Bulk,,,SC,,1 K,ambient pressure,triclinic,,,,,,,,True,10.1103/PhysRevB.61.511
(TMTSF)₂ClO₄,C₁₀H₁₂Se₄ClO₄,Bulk,,,SC,,,,,,,,,,,,True,10.1103/PhysRevLett.75.4690
(TMTSF)₂ClO₄,C₁₀H₁₂Se₄ClO₄,Bulk,,,SC,,,,,,,,,,,,,10.1103/PhysRevB.43.11467
(TMTSF)₂ClO₄,C₁₀H₁₂Se₄ClO₄,Bulk,,,SC,,,,,quasi-one-dimensional,,,,,,,True,10.1103/PhysRevB.46.1812
(TMTSF)₂PF₆,C₁₀H₁₂Se₄PF₆,Bulk,,,NSC,,,ambient pressure,triclinic,,,,,,,,True,10.1103/PhysRevB.61.511
(TMTSF)₂PF₆,C₁₀H₁₂Se₄PF₆,Bulk,,,SC,,,6 kbar,,,,,,,,0.2 T,True,10.1103/PhysRevLett.75.4690
(TMTSF)₂PF₆,C₁₀H₁₂Se₄PF₆,Bulk,,,SC,,,,,,,,,,,,,10.1103/PhysRevB.43.11467
(TMTSF)₂PF₆,C₁₀H₁₂Se₄PF₆,Bulk,,,SC,,,,,quasi-one-dimensional,,,,,,,True,10.1103/PhysRevB.46.1812
(TMTSF)₂ReO₄,C₁₀H₁₂Se₄ReO₄,Bulk,,,SC,,,13.5 kbar,,,,,,,,,True,10.1103/PhysRevB.43.11467
(TMTSF)₂PF₆,C₁₀H₁₂Se₄S₄PF₆,Bulk,,,SC,,1.1 K,above 0.8 GPa,,quasi-one-dimensional,,,7.7 Å,,,,True,10.1103/PhysRevB.64.052405
(TMTSF)₂ClO₄,C₁₀H₁₂Se₈ClO₄,Bulk,,,SC,,,,,,,,,,,,,10.1103/PhysRevB.56.2585
(TMTSF)₂PF₆,C₁₀H₁₂Se₈PF₆,Bulk,,,NSC,,,,Triclinic,,P-1,,,,,,True,10.1103/PhysRevB.56.2585
(TMTTF)₂Br,C₁₀H₁₂S₄Br,Bulk,,,NSC,,,ambient pressure,triclinic,,,,,,,,True,10.1103/PhysRevB.61.511
(TMTTF)₂ClO₄,C₁₀H₁₂S₄ClO₄,Bulk,,,NSC,,,ambient pressure,triclinic,,,,,,,,True,10.1103/PhysRevB.61.511
(TMTTF)₂PF₆,C₁₀H₁₂S₄PF₆,Bulk,,,NSC,,,ambient pressure,triclinic,,,,,,,,True,10.1103/PhysRevB.61.511
[TMTSF]PF₆,C₁₀H₁₂S₄Se₄PF₆,Bulk,,,SC,organic,0.9 K,12 kbar,,,,,,,,,,10.1103/PhysRevB.52.12946
(TMTSF)₂AsF₆,C₁₀H₁₂S₈Se₄AsF₆,Bulk,,,SC,,,,,,,,,,,,,10.1103/PhysRevLett.74.4903
(TMTSF)₂ClO₄ - relaxed state,C₁₀H₁₂S₈Se₄ClO₄,Bulk,,,SC,,1.2 K,ambient pressure,,quasi-one-dimensional,,,,,,,,10.1103/PhysRevB.62.12680
(TMTSF)₂ClO₄,C₁₀H₁₂S₈Se₄ClO₄,Bulk,,,SC,,,,Orthorhombic,,,,7.7 Å,,,,True,10.1103/PhysRevLett.74.4903
(TMTSF)₂NO₃,C₁₀H₁₂S₈Se₄NO₃,Bulk,,,SC,,,,,,,,,,,,,10.1103/PhysRevLett.74.4903
(TMTSF)₂PF₆,C₁₀H₁₂S₈Se₄PF₆,Bulk,,,SC,,,,,,,,,,,,,10.1103/PhysRevLett.74.4903
(TMTSF)₂ReO₄,C₁₀H₁₂S₈Se₄ReO₄,Bulk,,,SC,,,,,,,,,,,,,10.1103/PhysRevLett.74.4903
κ-(BEDT-TTF)₂Cu(NCS)₂,C₁₀H₈S₁₀CuN₂,,,,SC,Type-II,9.5 K,,,layered,,,,,,,,10.1103/PhysRevB.56.R2936
TTF[Ni(dmit)₂]₂,C₁₀H₈S₁₆Ni₂,Bulk,,,SC,,low-temperature and pressure induced,,,,,,,,,,,10.1103/PhysRevB.60.3113
(ET)₂AuBr₂,C₁₀H₈S₈AuBr₂,Bulk,,,SC,,,,,,,,,10 Å,,,,10.1103/PhysRevB.55.5636
(ET)₂Cu(NCS)₂,C₁₀H₈S₈CuN₂C₂S₂,Bulk,,,SC,,,,,,,,,10 Å,,,,10.1103/PhysRevB.55.5636
κ-(BEDT-TTF)₂Cu(NCS)₂,C₁₀H₈S₈CuN₂C₂S₂,Bulk,,,SC,High-Tc,10 K,ambient pressure,,κ-type molecular arrangement,,,,,,,,10.1103/PhysRevLett.89.017003
κ-(ET)₂Cu(NCS)₂,C₁₀H₈S₈CuN₂C₂S₂,Bulk,,,SC,Type-II,~10 K,ambient pressure,Monoclinic,layered,,,,,,,True,10.1103/PhysRevB.61.11739
κ-(BEDT-TTF)₂Cu[N(CN)₂]Br,C₁₀H₈S₈CuN₃Br,Bulk,,,SC,Type-II,11.3 ± 0.1 K,,,layered,,,,15 Å,< 20 Oe,,True,10.1103/PhysRevB.56.R2936
κ-(ET)₂Cu{N(CN)₂}Br,C₁₀H₈S₈CuN₃C₂Br,Bulk,,,SC,Type-II,~10 K,ambient pressure,,layered,,,,,,,,10.1103/PhysRevB.61.11739
κ-(BEDT-TTF)₂Cu[N(CN)₂]Br,C₁₀H₈S₈CuN₃C₃Br,Bulk,,,SC,High-Tc,10 K,ambient pressure,,κ-type molecular arrangement,,,,,,,,10.1103/PhysRevLett.89.017003
(ET)₂IBr₂,C₁₀H₈S₈IBr₂,Bulk,,,SC,,,,,,,,,10 Å,,,,10.1103/PhysRevB.55.5636
(ET)₂I₃,C₁₀H₈S₈I₃,Bulk,,,SC,,,,,,,,,10 Å,,,,10.1103/PhysRevB.55.5636
(ET)₂KHg(SCN)₄,C₁₀H₈S₈KHgS₄C₄N₄,Bulk,,,SC,,,,,,,,,10 Å,,,,10.1103/PhysRevB.55.5636
(DI-DCNQI)₂Ag,C₁₂H₂I₂N₄Ag,Bulk,,,NSC,,,,Tetragonal,,I4₁/a,,,,,,True,10.1103/PhysRevLett.88.076402
β-(Me₄N)[Pd(dmit)₂]₂,C₁₄H₁₂NS₁₆Pd₂,Bulk,,,SC,High-Tc,high-pressure superconductor,,,,,,,,,,,10.1103/PhysRevB.60.3113
β-[(CH₃)₄N][Pd(dmit)₂]₂,C₁₄H₁₂N₁S₁₀Pd₁,Bulk,,,SC,,6 K,5 kbar,,,,,,,,,,10.1103/PhysRevB.56.R8526
β'-(Me₄P)[Pd(dmit)₂]₂,C₁₄H₁₂PS₁₆Pd₂,Bulk,,,NSC,,,20.4 kbar,Monoclinic,,C2/c,"14.400(2) Å at RT, 14.218(4) Å at 8K","6.357(1) Å at RT, 6.2880(9) Å at 8K","36.544(6) Å at RT, 36.42(1) Å at 8K",,,True,10.1103/PhysRevB.60.3113
β'-(Me₄Sb)[Pd(dmit)₂]₂,C₁₄H₁₂SbS₁₆Pd₂,Bulk,,,SC,High-Tc,3 K,10 kbar,Monoclinic,,C2/c,"14.333(1) Å at RT, 14.204(1) Å at 8K","6.4030(4) Å at RT, 6.3220(4) Å at 8K","36.879(4) Å at RT, 36.767(4) Å at 8K",,,True,10.1103/PhysRevB.60.3113
(MDT-TTF)₂AuI₂,C₁₄H₈S₁₀Au₁I₂,Bulk,,,SC,Type-II,,,,,,,,,,,,10.1103/PhysRevB.39.11387
β''-(ET)₂SF₅CH₂CF₂SO₃,C₁₆H₁₂S₁₂F₅CF₂SO₃,Bulk,,,SC,Type-II,4.75 K,ambient pressure,Triclinic,layered,,,,,,"B_c2⊥(0) = (1.4 ± 0.2) T, B_c2∥(0) = (10.4 ± 0.5) T",True,10.1103/PhysRevB.61.11739
(DMET)₂AuBr₂,C₁₆H₁₂S₄Se₄Au₁Br₂,Bulk,,,SC,Type-II,,,,,,,,,,,,10.1103/PhysRevB.39.11387
(DMET)₂Au(CN)₂,C₁₆H₁₆S₄Se₂Au(CN)₂,Bulk,,,SC,,NA (superconductivity occurs under pressure),,,,,,,,,,True,10.1103/PhysRevB.38.39
(DMET)₂AuBr₂,C₁₆H₁₆S₈Se₄AuBr₂,,,,SC,,,,,,,,,,,,,10.1103/PhysRevLett.81.3719
β'-(Et₂Me₂P)[Pd(dmit)₂]₂,C₁₆H₁₈PS₁₆Pd₂,Bulk,,,SC,High-Tc,4 K,6.9 kbar,Monoclinic,,C2/c,"14.451(1) Å at RT, 14.2540(9) Å at 8K","6.386(1) Å at RT, 6.3080(4) Å at 8K","37.825(5) Å at RT, 37.755(3) Å at 8K",,,True,10.1103/PhysRevB.60.3113
(TMTSF)₂ClO₄,C₁₆H₂₄Se₈ClO₄,Bulk,,,SC,,1.2-1.5 K,ambient pressure,Triclinic,,,7.266 Å,7.678 Å,13.275 Å,,,True,10.1103/PhysRevB.60.R3747
κ-(BEDT-TTF)₂Cu(NCS)₂,C₁₆H₈S₁₀CuN₂,Bulk,,,SC,Type-II,,ambient pressure,,κ-type,,,,,,,,10.1103/PhysRevB.55.14140
κ-(BEDT-TTF)₂Cu[N(CN)₂]Br (non-deuterated),C₁₆H₈S₈CuN₃Br,Bulk,,,SC,Type-II,,ambient pressure,,κ-type,,,,,,,,10.1103/PhysRevB.55.14140
¹³C(2)-ET)₂Cu[N(CN)₂]Br,C₁₈¹³C₂H₁₆S₁₆CuN₃Br,Bulk,,,SC,High-Tc,,,,κ-type,,,,,,,True,10.1103/PhysRevB.64.094503
C₂(Bi₁₋ₓPbₓ)₂Sr₆Cu₄O₁₆,C₂(Bi₁₋ₓPbₓ)₂Sr₆Cu₄O₁₆,Bulk,,,SC,cuprate,54 K,,Tetragonal,intergrowth,,3.88 Å,3.88 Å,54.516 Å,,,TRUE,Handbook of SC
C₂Bi₂Sr₆Cu₄O₁₆,C₂Bi₂Sr₆Cu₄O₁₆,Bulk,,,SC,cuprate,40 K,,Orthorhombic,intergrowth,Fmmm,5.469 Å,5.483 Å,54.26 Å,,,TRUE,Handbook of SC
(TMTSF)₂ClO₄,C₂₀H₁₂Se₈ClO₄,Bulk,,,SC,,,,,,,,,,,,,10.1103/PhysRevB.49.10120
(TMTSF)₂ClO₄,C₂₀H₁₂S₈ClO₄,Bulk,,,SC,Type-II,1 K,,,,,,,,,,,10.1103/PhysRevB.44.4666
TMTSF₂PF₆,C₂₀H₁₂S₈P₁F₆,Bulk,,,SC,,,,,,,,,,,,,10.1103/PhysRevB.56.R8526
α-(BETS)₂KHg(SCN)₄,C₂₀H₁₆Se₁₆KHgC₄N₄S₄,Bulk,,,SC,,,above 4 kbar,,layered,,,,,,,,10.1103/PhysRevLett.81.4492
(TMTSF)₂ClO₄,C₂₀H₁₆Se₈ClO₄,Bulk,,,SC,,,,,,,,,,,,,10.1103/PhysRevB.54.76
(TMTSeF)₂ClO₄,C₂₀H₁₆Se₈ClO₄,Bulk,,,SC,,,,,,,,,,,,,10.1103/PhysRevB.34.3156
λ-BETS₂FeCl₄,C₂₀H₁₆Se₈S₈FeCl₄,Bulk,,,NSC,,,,Triclinic,λ-type,,,,,,,True,10.1103/PhysRevB.58.9294
λ-BETS₂GaBr₁.₅Cl₂.₅,C₂₀H₁₆Se₈S₈GaBr₁.₅Cl₂.₅,Bulk,,,SC,,~10 K,3 kbar,,λ-type,,,,,,,,10.1103/PhysRevB.58.9294
λ-BETS₂GaCl₄,C₂₀H₁₆Se₈S₈GaCl₄,Bulk,,,SC,,,,,λ-type,,,,,,,,10.1103/PhysRevB.58.9294
κ-(ET)₂Cu(NCS)₂,C₂₀H₁₆S₁₂CuN₂,Bulk,,,SC,Type-II,9.5 K,,,,,,,,,,,10.1103/PhysRevB.63.052506
κ-(BEDT-TTF)₂Cu(NCS)₂,C₂₀H₁₆S₁₂CuN₂C₂S₂,Bulk,,,SC,Type-II,10.4 K,ambient pressure,monoclinic,κ-phase,,,,,,,True,10.1103/PhysRevB.65.144521
κ-(BEDT-TTF)₂Cu[N(CN)₂]Br,C₂₀H₁₆S₁₂CuN₃C₂Br,Bulk,,,SC,Type-II,11.6 K,ambient pressure,orthorhombic,κ-phase,,,,,,,True,10.1103/PhysRevB.65.144521
κ-(BEDT-TTF)₂Cu(¹⁵N¹³CS)₂,C₂₀H₁₆S₁₂Cu¹⁵N₂¹³C₂S₂,Bulk,,,SC,Type-II,9.3 K,ambient pressure,monoclinic,κ-phase,,,,,,,True,10.1103/PhysRevB.65.144521
β-(ET)₂AuI₂,C₂₀H₁₆S₁₆AuI₂,Bulk,,,SC,Type-II,4.1 K,ambient pressure,,layered,,,,,"20.5±2.8 Oe (H⊥ab), 4±1 Oe (H∥a)","5.1 kG (H⊥ab), 66.3 kG (H∥a)",True,10.1103/PhysRevB.34.3156
β-(BEDT-TTF)₂AuI₂,C₂₀H₁₆S₁₆AuI₂,Bulk,,,SC,Type-II,3.4 K,,,,,,,,,,,10.1103/PhysRevB.53.R8875
(BEDT-TTF)₂Cu(SCN)₂,C₂₀H₁₆S₁₆CuC₂N₂S₂,,,,SC,High-Tc,11 K,,,,,,,,,,,10.1103/PhysRevLett.68.2500
κ-(BEDT-TTF)₂Cu(NCS)₂,C₂₀H₁₆S₁₆CuC₂N₂S₂,Bulk,,,SC,,,,,layered,,,,,,,,10.1103/PhysRevLett.81.4492
κ-(BEDT-TTF)₂Cu(NCS)₂,C₂₀H₁₆S₁₆CuN₂,Bulk,,,SC,Type-II,,,,,,,,,,,,10.1103/PhysRevB.60.6296
κ-sBEDT-TTF₂Cu(SCN)₂,C₂₀H₁₆S₁₆CuN₂,Bulk,,,SC,Type-II,10.4 K,,,quasi-2D,,,,,,,True,10.1103/PhysRevLett.79.1563
κ-(BEDT-TTF)₂Cu(NCS)₂,C₂₀H₁₆S₁₆CuN₂CS₂,Bulk,,,SC,Type-II,9.5 K,,,layered,,,,,,55 kOe,True,10.1103/PhysRevB.54.R3760
κ-(BEDT-TTF)₂Cu(NCS)₂,C₂₀H₁₆S₁₆CuN₂C₂S₂,Bulk,,,SC,High-Tc,10.4 K,ambient pressure,,layered,,,,,,,,10.1103/PhysRevB.52.14457
κ-(h8-ET)₂Cu(NCS)₂,C₂₀H₁₆S₁₆CuN₂C₂S₂,Bulk,,,SC,Type-II,~10.4 K,ambient pressure,,κ-type,,,,,,,True,10.1103/PhysRevB.65.060505
κ-(BEDT-TTF)₂Cu(NCS)₂,C₂₀H₁₆S₁₆CuN₂C₂S₂,Bulk,,,SC,Type-II,10 K,,,layered,,,,,,6-7 T,True,10.1103/PhysRevB.66.224513
κ-(BEDT-TTF)₂Cu(NCS)₂,C₂₀H₁₆S₁₆CuN₂C₂S₂,Bulk,,,SC,Type-II,~10 K,,,quasi-two-dimensional layered,,,,16 Å,,2.0 T (normal to planes),True,10.1103/PhysRevB.42.8694
κ-(BEDT-TTF)₂Cu(NCS)₂,C₂₀H₁₆S₁₆CuN₂C₂S₂,Bulk,,,SC,Type-II,8.6 K,,,,,,,,,,True,10.1103/PhysRevB.43.3724
κ-(BEDT-TTF)₂Cu(NCS)₂,C₂₀H₁₆S₁₆CuN₂C₂S₂,Bulk,,,SC,Type-II,~10 K,ambient pressure,,layered,,,,,,,True,10.1103/PhysRevLett.74.3455
κ-(BEDT-TTF)₂Cu(NCS)₂,C₂₀H₁₆S₁₆CuN₂C₂S₂,Bulk,,,SC,organic,10.4 K,ambient pressure,monoclinic,,,,,,,,False,10.1103/PhysRevB.52.12946
κ-(ET)₂Cu(NCS)₂,C₂₀H₁₆S₁₆CuN₂C₂S₂,Bulk,,,SC,organic,10.4 K,,,,,,,,,,TRUE,Handbook of SC
(BEDT-TTF)₂Cu(NCS)₂,C₂₀H₁₆S₁₆CuN₂S₂,Bulk,,,SC,Type-II,10 K,,,layered,,,,15 Å,"H_c1^⊥ ~ 300 G at T=0, H_c1^∥ = 0.6 G at T=5K","H_c2^∥(0) ≃ 20 T, H_c2^⊥ ≃ 5 T",True,10.1103/PhysRevB.50.15929
(BEDT-TTF)₂Cu(NCS)₂,C₂₀H₁₆S₁₆CuN₂S₂,Bulk,,,SC,Type-II,9.9 K,,,layered,,,,,,,True,10.1103/PhysRevLett.68.2220
κ-ET₂Cu(NCS)₂,C₂₀H₁₆S₁₆CuN₂S₂,Bulk,,,SC,High-Tc,≥10 K,,,κ-type,,,,,,,,10.1103/PhysRevB.58.9294
κ-(BEDT-TTF)₂Cu(NCS)₂,C₂₀H₁₆S₁₆CuN₂S₂,Bulk,,,SC,Type-II,10.4 K,,,,,,,,,,,10.1103/PhysRevB.53.R8875
κ-(BEDT-TTF)₂Cu[N(CN)₂]Br,C₂₀H₁₆S₁₆CuN₃Br,Bulk,,,SC,Type-II,12 K,,,κ-type,,,,,Hc1 mentioned but value NA,,True,10.1103/PhysRevB.54.76
κ-(BEDT-TTF)₂Cu[N(CN)₂]Br,C₂₀H₁₆S₁₆CuN₃Br,Bulk,,,SC,High-Tc,11.6 K,ambient pressure,,layered,,,,,,,True,10.1103/PhysRevB.59.12370
κ-(BEDT-TTF)₂Cu[N(CN)₂]Br,C₂₀H₁₆S₁₆CuN₃Br,Bulk,,,SC,Type-II,"11.6 K (resistive onset), 11.3 K (specific heat)",,,quasi-two-dimensional,,,,,,"steep slope near Tc, ~14 T/K (linear fit) for field parallel to conducting plane",True,10.1103/PhysRevB.62.103
