Repository: WyattBunstine/ML_SC_Project

# ML_SC_Project — Chemically and Geometrically Motivated Crystal Graph Neural Networks

This project predicts and screens superconductors from crystal structure. It frames the
problem as a **two-stage hurdle**: first classify whether a material is a superconductor
candidate (SC vs. non-SC), then regress the critical temperature T_c for superconductors.

Two graph-neural-network families are trained and compared:

- a **baseline CGCNN** ([txie-93/cgcnn](https://github.com/txie-93/cgcnn)), and
- an **MPNN** with learned edge features that consumes richer `crystal_graph_v4` graphs
  (this project's contribution).

File: database/superconductor_materials_full.csv (part 54 of 215)
Material_Name,Chemical_Composition,Material_Class,Film_Thickness,Substrate,Material_Type,Superconductor_Type,Superconducting_Transition_Temperature,Pressure,Crystal_Structure,Lattice_Structure,Space_Group,"Lattice_Constant(a)","Lattice_Constant(b)","Lattice_Constant(c)",Lower_Critical_Field,Upper_Critical_Field,Experimental,DOI
κ-(BEDT-TTF)₂Cu[N(CN)₂]Br,C₂₀H₁₆S₁₆CuN₃Br,Bulk,,,SC,High-Tc,12.5 K,ambient pressure,,κ-type,,12.9 Å,30.0 Å,8.5 Å,,,True,10.1103/PhysRevB.64.094503
κ-(BEDT-TTF)₂Cu[N(CN)₂]Br,C₂₀H₁₆S₁₆CuN₃Br,Bulk,,,SC,Type-II,11.60 ± 0.01 K,ambient pressure,Orthorhombic,layered,,,,,,"Hc2ac(0) ≈ 216 T, Hc2b(0) ≈ 24 T",True,10.1103/PhysRevB.42.8686
κ-(BEDT-TTF)₂Cu[N(CN)₂]Br,C₂₀H₁₆S₁₆CuN₃Br,Bulk,,,SC,Type-II,"12.0 K (H_ac ⊥ plane), 11.5 K (H_ac ∥ plane)",ambient pressure,,layered,,,,,≥10 Oe at T < 8 K,,True,10.1103/PhysRevB.66.174521
κ-(BEDT-TTF)₂Cu[N(CN)₂]Br,C₂₀H₁₆S₁₆CuN₃Br,Bulk,,,SC,Type-II,,ambient pressure,,layered,,,,,,,True,10.1103/PhysRevB.60.R16259
κ-(ET)₂Cu[N(CN)₂]Br,C₂₀H₁₆S₁₆CuN₃Br,Bulk,,,SC,Type-II,11.6 K,ambient pressure,,,,,,,,,,10.1103/PhysRevB.44.4666
κ-(ET)₂Cu[N(CN)₂]Br,C₂₀H₁₆S₁₆CuN₃Br,Bulk,,,SC,,,,,layered,,,,,,,,10.1103/PhysRevB.61.3270
κ-(BEDT-TTF)₂Cu[N(CN)₂]Br,C₂₀H₁₆S₁₆CuN₃Br,Bulk,,,SC,Type-II,11.6 K,ambient pressure,,κ-type,,,,,,,,10.1103/PhysRevB.58.R2944
κ-(BEDT-TTF)₂Cu[N(CN)₂]Br,C₂₀H₁₆S₁₆CuN₃Br,Bulk,,,SC,High-Tc/organic,11.6 K,ambient pressure,,κ phase stacking,,,,,,~10 T (H along b axis),True,10.1103/PhysRevB.60.9309
κ-(BEDT-TTF)₂Cu[N(CN)₂]Br,C₂₀H₁₆S₁₆CuN₃Br,Bulk,,,SC,Type-II,11 K,ambient pressure,,layered,,,,15 Å,,,True,10.1103/PhysRevB.52.R13126
"κ-(BEDT-TTF)₂Cu[N(CN)₂]Br (d[0,0])",C₂₀H₁₆S₁₆CuN₃Br,Bulk,,,SC,Type-II,11.5 K,,,κ-type,,,,,,,True,10.1103/PhysRevB.59.8424
κ-(BEDT-TTF)₂Cu[N(CN)₂]Cl,C₂₀H₁₆S₁₆CuN₃Cl,Bulk,,,SC,High-Tc,12.8 K,0.3 kbar,,layered,,,,,,,,10.1103/PhysRevB.59.12370
κ-(BEDT-TTF)₂Cu[N(CN)₂]Cl,C₂₀H₁₆S₁₆CuN₃Cl,Bulk,,,SC,Type-II,,,,layered,,,,,,,,10.1103/PhysRevB.60.R16259
κ-(BEDT-TTF)₂Cu[N(CN)₂]Cl,C₂₀H₁₆S₁₆CuN₃Cl,Bulk,,,SC,Type-II,12.8 K at 0.3 kbar,0.3 kbar,,,,,,,,,True,10.1103/PhysRevB.44.4666
κ-(BEDT-TTF)₂Cu[N(CN)₂]Br,C₂₀H₁₆S₁₆CuN₃C₂Br,Bulk,,,SC,Type-II,~10 K,ambient pressure,,layered,,,,,,,True,10.1103/PhysRevLett.74.3455
κ-(BEDT-TTF)₂Cu[N(CN)₂]Br,C₂₀H₁₆S₁₆CuN₃C₂Br,Bulk,,,SC,organic,12.0 K,ambient pressure,,,,,,,,,,10.1103/PhysRevB.52.12946
κ-(BEDT-TTF)₂Cu[N(CN)₂]Br,C₂₀H₁₆S₁₆CuN₃C₂Br,Bulk,,,SC,Type-II,11.6 K,,,,,,,,,,True,10.1103/PhysRevB.53.R8875
κ-(BEDT-TTF)₂Cu[N(CN)₂]Cl,C₂₀H₁₆S₁₆CuN₃C₂Cl,Bulk,,,NSC,,13 K with unit,above 0.2 kbar,,layered,,,,,,,True,10.1103/PhysRevLett.74.3455
κ-(BEDT-TTF)₂Cu[N(CN)₂]Cl,C₂₀H₁₆S₁₆CuN₃C₂Cl,Bulk,,,NSC,,13 K under 300 bars pressure,300 bars,,,,,,,,,True,10.1103/PhysRevB.53.R8875
κ-(ET)₂Cu[N(CN)₂]X,C₂₀H₁₆S₁₆CuN₃C₂X,Bulk,,,SC,organic,12.5 K,,,,,,,,,,TRUE,Handbook of SC
κ-(h8-ET)₂Cu[N(CN)₂]Br,C₂₀H₁₆S₁₆CuN₄C₂Br,Bulk,,,SC,Type-II,~11.6 K,ambient pressure,,κ-type,,,,,,,True,10.1103/PhysRevB.65.060505
κ-(h8-ET)₂Cu[N(CN)₂]Cl,C₂₀H₁₆S₁₆CuN₄C₂Cl,Bulk,,,SC,Type-II,~12.8 K,ambient pressure,,κ-type,,,,,,,,10.1103/PhysRevB.65.060505
κ-(BEDT-TTF)₂[Cu(NCS)₂] (protonated),C₂₀H₁₆S₁₆Cu₁N₂C₂S₂,Bulk,,,SC,Type-II,10.4 K,ambient pressure,,,,,,,,,True,10.1103/PhysRevB.39.11387
κ-(BEDT-TTF)₂Cu(N(CN)₂)Br,C₂₀H₁₆S₁₆Cu₁N₆C₂Br₁,Bulk,,,SC,High-Tc,>10 K,,,,,,,,,,,10.1103/PhysRevB.47.330
κ-(BEDT-TTF)₂Cu(N(CN)₂)Cl,C₂₀H₁₆S₁₆Cu₁N₆C₂Cl₁,Bulk,,,SC,Type-II,13 K,200-300 bars,,,,,,,~10 Oe at 4.2 K,,True,10.1103/PhysRevB.47.330
κ-(BEDT-TTF)₂Cu[N(CN)₂]Br,C₂₀H₁₆S₁₆Cu₁N₆C₆Br₁,Bulk,,,SC,Type-II,12 K,,,layered,,,,,,6.4 T,True,10.1103/PhysRevB.60.574
κ-(BEDT-TTF)₂Cu(SCN)₂,C₂₀H₁₆S₁₆Cu₁S₂C₂N₂,Bulk,,,SC,Type-II,,,,layered,,,,,,,,10.1103/PhysRevB.60.574
θ-(BEDT-TTF)₂Cu₂(CN)[N(CN)₂]₂,C₂₀H₁₆S₁₆Cu₂C₅N₆,Bulk,,,NSC,,,ambient pressure,,θ-type layered,,,,,,,True,10.1103/PhysRevB.64.085109
β''-(BEDT-TTF)₂SF₅CH₂CF₂SO₃,C₂₀H₁₆S₁₆F₅O₃,Bulk,,,SC,Type-II,4.4 K,,,layered,,,,,,,True,10.1103/PhysRevB.61.7383
β-(BEDT-TTF)₂IBr₂,C₂₀H₁₆S₁₆IBr₂,Bulk,,,SC,High-Tc,,,,,,,,,,,,10.1103/PhysRevB.44.7085
β-(ET)₂IBr₂,C₂₀H₁₆S₁₆IBr₂,Bulk,,,SC,Type-II,2.5 K,ambient pressure,,layered,,,,,"16.5±3 Oe (H⊥ab), 3.9±1 Oe (H∥(110))",,True,10.1103/PhysRevB.34.3156
β-(BEDT-TTF)₂IBr₂,C₂₀H₁₆S₁₆IBr₂,Bulk,,,SC,,,,,layered,,,,,,,,10.1103/PhysRevLett.81.4492
κ-(BEDT-TTF)₂I₃,C₂₀H₁₆S₁₆I₃,Bulk,,,SC,High-Tc,,,,layered,,,,,,,,10.1103/PhysRevB.59.12370
θ-(BEDT-TTF)₂I₃,C₂₀H₁₆S₁₆I₃,Bulk,,,SC,,,,,,,,,,,,,10.1103/PhysRevLett.88.076402
κ-(BEDT-TTF)₂I₃,C₂₀H₁₆S₁₆I₃,Bulk,,,SC,Type-II,,,,,,,,,,,,10.1103/PhysRevB.60.6296
κ-(BEDT-TTF)₂I₃,C₂₀H₁₆S₁₆I₃,Bulk,,,SC,,,ambient pressure,,,,,,,,,,10.1103/PhysRevB.62.14212
β-(ET)₂I₃,C₂₀H₁₆S₁₆I₃,Bulk,,,SC,Type-II,1.15 K,ambient pressure,,,,,,,,,,10.1103/PhysRevB.44.4666
β*-(ET)₂I₃,C₂₀H₁₆S₁₆I₃,Bulk,,,SC,Type-II,8 K,0.5 kbar,,,,,,,,,,10.1103/PhysRevB.44.4666
β-(BEDT-TTF)₂I₃,C₂₀H₁₆S₁₆I₃,Bulk,,,SC,Type-II,8 K,ambient pressure,,,,,,,,,True,10.1103/PhysRevB.39.11387
κ-(BEDT-TTF)₂I₃,C₂₀H₁₆S₁₆I₃,Bulk,,,SC,Type-II,,,,,,,,,,,,10.1103/PhysRevB.39.11387
β-(BEDT-TTF)₂I₃,C₂₀H₁₆S₁₆I₃,Bulk,,,SC,High-Tc,,,,,,,,,,,,10.1103/PhysRevB.44.7085
βL-(BEDT-TTF)₂I₃,C₂₀H₁₆S₁₆I₃,Bulk,,,SC,High-Tc,,,,,,,,,,,,10.1103/PhysRevB.44.7085
θ-(BEDT-TTF)₂I₃,C₂₀H₁₆S₁₆I₃,Bulk,,,SC,High-Tc,,,,,,,,,,,,10.1103/PhysRevB.44.7085
β-(BEDT-TTF)₂I₃,C₂₀H₁₆S₁₆I₃,Bulk,,,SC,,1.5 K,,,,,,,,,,,10.1103/PhysRevB.55.4267
α-(BEDT-TTF)₂I₃,C₂₀H₁₆S₁₆I₃,Bulk,,,NSC,,,,Triclinic,,,9.211 Å,10.850 Å,17.488 Å,,,True,10.1103/PhysRevB.55.4267
θ-(BEDT-TTF)₂I₃,C₂₀H₁₆S₁₆I₃,Bulk,,,SC,,3.6 K,ambient pressure,,θ-type layered,,,,,,,True,10.1103/PhysRevB.64.085109
κ-(BEDT-TTF)₂I₃,C₂₀H₁₆S₁₆I₃,Bulk,,,SC,,,,,layered,,,,,,,,10.1103/PhysRevB.61.7383
θ-(BEDT-TTF)₂I₃,C₂₀H₁₆S₁₆I₃,Bulk,,,SC,,,,,layered,,,,,,,,10.1103/PhysRevB.61.7383
β-(ET)₂I₃,C₂₀H₁₆S₁₆I₃,Bulk,,,SC,Type-II,"1.4 K (ambient pressure), 8 K (1.3 kbar)",ambient pressure / 1.3 kbar,,layered,,,,,,,True,10.1103/PhysRevB.34.3156
θ-(BEDT-TTF)₂I₃,C₂₀H₁₆S₁₆I₃,Bulk,,,SC,,3.6 K,,,θ-type layered molecular crystal,,,,,,,,10.1103/PhysRevB.66.195102
κ-ET₂I₃,C₂₀H₁₆S₁₆I₃,Bulk,,,SC,cuprate,4 K,,,κ-type,,,,,,,,10.1103/PhysRevB.58.9294
κ-(BEDT-TTF)₂I₃,C₂₀H₁₆S₁₆I₃,Bulk,,,SC,organic,,,,,,,,,,,,10.1103/PhysRevB.57.3084
β-(BEDT-TTF)₂I₃,C₂₀H₁₆S₁₆I₃,Bulk,,,SC,,,,,layered,,,,,,,,10.1103/PhysRevLett.81.4492
β-(BEDT-TTF)₂I₃,C₂₀H₁₆S₁₆I₃,Bulk,,,SC,Type-II,1.5 K,,,,,,,,,,,10.1103/PhysRevB.53.R8875
β-(ET)₂I₃,C₂₀H₁₆S₁₆I₃,Bulk,,,SC,organic,8 K,applied pressure,,,,,,,,,TRUE,Handbook of SC
α-(BEDT-TTF)₂MHg(SCN)₄ [M = K],C₂₀H₁₆S₁₆KHgC₄N₄S₄,Bulk,,,SC,,,,,layered,,,,,,,,10.1103/PhysRevLett.81.4492
α-(BEDT-TTF)₂KHg(SCN)₄,C₂₀H₁₆S₁₆KHgS₄C₄N₄,Bulk,,,NSC,,,ambient pressure,,layered,,,,,,,True,10.1103/PhysRevB.52.14457
α-(BEDT-TTF)₂KHg(SCN)₄,C₂₀H₁₆S₁₆KHgS₄C₄N₄,Bulk,,,NSC,,,,,,,,,,,,True,10.1103/PhysRevB.54.12969
α-(BEDT-TTF)₂KHg(SCN)₄,C₂₀H₁₆S₁₆KHgS₄C₄N₄,Bulk,,,NSC,,,,,,,,,,,,,10.1103/PhysRevB.48.9913
α-(BEDT-TTF)₂NH₄Hg(SCN)₄,C₂₀H₁₆S₁₆NH₄HgS₄C₄N₄,Bulk,,,SC,Type-II,1 K,ambient pressure,,layered,,10.082 Å,20.565 Å,9.933 Å,,,True,10.1103/PhysRevB.52.14457
α-(BEDT-TTF)₂NH₄Hg(SCN)₄,C₂₀H₁₆S₁₆NH₄HgS₄C₄N₄,Bulk,,,SC,,1 K,,Triclinic,,P-1,,,,,,,10.1103/PhysRevB.49.10120
α-(BEDT-TTF)₂NH₄Hg(SCN)₄,C₂₀H₁₆S₁₆NH₄HgS₄C₄N₄,Bulk,,,SC,,1 K,,,,,,,,,,,10.1103/PhysRevB.54.12969
α-(BEDT-TTF)₂NH₄Hg(SCN)₄,C₂₀H₁₆S₁₆NH₄HgS₄C₄N₄,Bulk,,,SC,,~1 K,,,,,,,,,,,10.1103/PhysRevB.53.12794
α-(BEDT-TTF)₂NH₄Hg(SCN)₄,C₂₀H₁₆S₁₆NH₄HgS₄C₄N₄,Bulk,,,SC,,1.0 K,ambient pressure,,,,1.0091 nm,2.0595 nm,0.9963 nm,,< 0.10 T,True,10.1103/PhysRevB.48.9913
α-(BEDT-TTF)₂NH₄Hg(SCN)₄,C₂₀H₁₆S₁₆NH₄HgS₄C₄N₄,Bulk,,,SC,Type-II,1.0 K,,,,,,,,,,,10.1103/PhysRevB.53.R8875
α-(BEDT-TTF)₂KHg(SCN)₄,C₂₀H₁₆S₁₆N₄HgK,Bulk,,,NSC,,,ambient pressure,,,,,,,,,True,10.1103/PhysRevB.62.14212
α-(BEDT-TTF)₂NH₄Hg(SCN)₄,C₂₀H₁₆S₁₆N₄HgNH₄,Bulk,,,SC,,1 K,ambient pressure,,,,,,,,,,10.1103/PhysRevB.62.14212
α-(BEDT-TTF)₂RbHg(SCN)₄,C₂₀H₁₆S₁₆N₄HgRb,Bulk,,,NSC,,,ambient pressure,,,,,,,,,,10.1103/PhysRevB.62.14212
α-(BEDT-TTF)₂TlHg(SCN)₄,C₂₀H₁₆S₁₆N₄HgTl,Bulk,,,NSC,,,ambient pressure,,,,,,,,,,10.1103/PhysRevB.62.14212
κ-(BEDT-TTF)₂Cu[N(CN)₂]Br,C₂₀H₁₆S₁₆N₅CuBr,Bulk,,,SC,Type-II,11 K,,,layered,,,,,,,,10.1103/PhysRevB.59.4376
θ-(BEDT-TTF)₂RbCo(SCN)₄,C₂₀H₁₆S₁₆RbCoN₄,Bulk,,,NSC,,,,,θ-type layered molecular crystal,,,,,,,,10.1103/PhysRevB.66.195102
α-(BEDT-TTF)₂MHg(SCN)₄ [M = Rb],C₂₀H₁₆S₁₆RbHgC₄N₄S₄,Bulk,,,SC,,,,,layered,,,,,,,,10.1103/PhysRevLett.81.4492
α-(BEDT-TTF)₂RbHg(SCN)₄,C₂₀H₁₆S₁₆RbHgS₄C₄N₄,Bulk,,,NSC,,,ambient pressure,,layered,,,,,,,True,10.1103/PhysRevB.52.14457
α-(BEDT-TTF)₂RbHg(SCN)₄,C₂₀H₁₆S₁₆RbHgS₄C₄N₄,Bulk,,,NSC,,,,,,,,,,,,,10.1103/PhysRevB.48.9913
θ-(BEDT-TTF)₂RbZn(SCN)₄,C₂₀H₁₆S₁₆RbZnC₄N₄,Bulk,,,NSC,,,,,layered,,,,,,,True,10.1103/PhysRevB.62.R7679
θ-(BEDT-TTF)₂RbZn(SCN)₄,C₂₀H₁₆S₁₆RbZnC₄N₄S₄,Bulk,,,NSC,,,ambient pressure,,θ-type layered,,,,,,,True,10.1103/PhysRevB.64.085109
(ET)₂ReO₄,C₂₀H₁₆S₁₆ReO₄,Bulk,,,SC,,below 2 K,exceeding 4 kbar,,,,,,,,,,10.1103/PhysRevB.34.3156
(BEDT-TTF)₂ReO₄,C₂₀H₁₆S₁₆ReO₄,Bulk,,,SC,organic,,,,,,,,,,,,10.1103/PhysRevB.57.3084
β''-(BEDT-TTF)₂SF₅CH₂CF₂SO₃,C₂₀H₁₆S₁₆S₁F₅C₁H₂C₁F₂S₁O₃,Bulk,,,SC,Type-II,,,,layered,,,,,,,,10.1103/PhysRevB.60.574
α-(BEDT-TTF)₂MHg(SCN)₄ [M = Tl],C₂₀H₁₆S₁₆TlHgC₄N₄S₄,Bulk,,,SC,,,,,layered,,,,,,,,10.1103/PhysRevLett.81.4492
α-(BEDT-TTF)₂TlHg(SCN)₄,C₂₀H₁₆S₁₆TlHgS₄C₄N₄,Bulk,,,NSC,,,ambient pressure,,layered,,,,,,,True,10.1103/PhysRevB.52.14457
α-(BEDT-TTF)₂TlHg(SCN)₄,C₂₀H₁₆S₁₆TlHgS₄C₄N₄,Bulk,,,NSC,,,,,,,,,,,,,10.1103/PhysRevB.48.9913
κ-(BEDT-TTF)₂Cu(NCS)₂,C₂₀H₁₆S₁₈Cu,Bulk,,,SC,Type-II,,,,,,,,,,,,10.1103/PhysRevB.42.8686
κ-(BEDT-TTF)₂Cu(NCS)₂,C₂₀H₁₆S₁₈CuN₂,Bulk,,,SC,Type-II,10 K,,,κ-type,,,,,,,,10.1103/PhysRevB.54.76
κ-(BEDT-TTF)₂Cu(NCS)₂,C₂₀H₁₆S₁₈CuN₂,Bulk,,,SC,High-Tc,10.4 K,ambient pressure,,layered,,,,,,,,10.1103/PhysRevB.59.12370
κ-(BEDT-TTF)₂Cu(NCS)₂,C₂₀H₁₆S₁₈CuN₂,Bulk,,,SC,Type-II,,,,quasi-two-dimensional,,,,,,large slope for field parallel to conducting plane,,10.1103/PhysRevB.62.103
κ-(BEDT-TTF)₂Cu(NCS)₂,C₂₀H₁₆S₁₈CuN₂,Bulk,,,SC,Type-II,,ambient pressure,,layered,,,,,,,,10.1103/PhysRevB.66.174521
κ-(BEDT-TTF)₂Cu(NCS)₂,C₂₀H₁₆S₁₈CuN₂,Bulk,,,SC,Type-II,,,,layered,,,,,,,,10.1103/PhysRevB.60.R16259
κ-(ET)₂Cu(NCS)₂,C₂₀H₁₆S₁₈CuN₂,Bulk,,,SC,Type-II,10.4 K,ambient pressure,,,,,,,,,,10.1103/PhysRevB.44.4666
κ-(ET)₂Cu(NCS)₂,C₂₀H₁₆S₁₈CuN₂,Bulk,,,SC,,,,,layered,,,,,,,,10.1103/PhysRevB.61.3270
κ-(BEDT-TTF)₂Cu(NCS)₂,C₂₀H₁₆S₁₈CuN₂,Bulk,,,SC,Type-II,10 K,ambient pressure,,κ-type,,,,,,,,10.1103/PhysRevB.58.R2944
κ-(BEDT-TTF)₂Cu(NCS)₂,C₂₀H₁₆S₁₈CuN₂,Bulk,,,SC,High-Tc/organic,10.4 K,,,κ phase stacking,,,,,,,,10.1103/PhysRevB.60.9309
κ-(BEDT-TTF)₂Cu[NCS]₂,C₂₀H₁₆S₁₈CuN₂,,,,SC,Type-II,,,,layered,,,,,,,,10.1103/PhysRevB.52.R13126
κ-(BEDT-TTF)₂Cu(NCS)₂,C₂₀H₁₆S₁₈CuN₂,Bulk,,,SC,Type-II,9.5 K,,,κ-type,,,,,,,,10.1103/PhysRevB.59.8424
κ-(BEDT-TTF)₂Cu(NCS)₂,C₂₀H₁₆S₁₈Cu₁N₂,Bulk,,,SC,High-Tc,>10 K,,,,,,,,,,,10.1103/PhysRevB.47.330
κ-(BEDT-TTF)₂Cu(NCS)₂,C₂₀H₁₆S₁₈N₂Cu,Bulk,,,SC,Type-II,10 K,,,layered,,,,,,,,10.1103/PhysRevB.59.4376
κ-(BEDT-TTF)₂Cu(NCS)₂,C₂₀H₁₆S₂₄CuN₂,Bulk,,,SC,Type-II,8.6 K,,,,,,,,,,True,10.1103/PhysRevB.48.9906
κ-(BEDT-TTF)₂Cu(NCS)₂,C₂₀H₁₆S₂₄CuN₂,Bulk,,,SC,Type-II,9 K,,,layered,,,,,,4.8 ± 0.2 T,True,10.1103/PhysRevB.65.064515
(TMTSF)₂ClO₄,C₂₀H₁₆S₈ClO₄,Bulk,,,SC,,,,,,,,,,,,,10.1103/PhysRevB.34.3156
(BETS)₂(Br₂TCNQ),C₂₀H₁₆S₈Se₈Br₂N₄,Bulk,,,NSC,,,ambient pressure,,,,,,,,,True,10.1103/PhysRevB.66.035104
(BETS)₂(Cl₂TCNQ),C₂₀H₁₆S₈Se₈Cl₂N₄,Bulk,,,SC,,1.3 K,3.5 kbar,,,,,,,,,,10.1103/PhysRevB.66.035104
(BETS)₂(Cl₂TCNQ) at higher pressure,C₂₀H₁₆S₈Se₈Cl₂N₄,Bulk,,,SC,,1 K,6 kbar,,,,,,,,,,10.1103/PhysRevB.66.035104
κ-(BETS)₂FeBr₄,C₂₀H₁₆S₈Se₈FeBr₄,Bulk,,,SC,Type-II,~1 K,ambient pressure,,κ-type,,,,,,,,10.1103/PhysRevB.61.111
λ-(BETS)₂FeCl₄,C₂₀H₁₆S₈Se₈FeCl₄,Bulk,,,NSC,,,ambient pressure,,λ-type,,,,,,,,10.1103/PhysRevB.61.111
λ-(BETS)₂(Fe₀.₄₃Ga₀.₅₇)Cl₄,C₂₀H₁₆S₈Se₈Fe₀.₄₃Ga₀.₅₇Cl₄,Bulk,,,SC,Type-II,,ambient pressure,,λ-type,,,,,,,True,10.1103/PhysRevB.61.111
λ-(BETS)₂(Fe₀.₄₇Ga₀.₅₃)Cl₄,C₂₀H₁₆S₈Se₈Fe₀.₄₇Ga₀.₅₃Cl₄,Bulk,,,SC,Type-II,4.3 K,ambient pressure,,λ-type,,,,,~3 Oe,,True,10.1103/PhysRevB.61.111
λ-(BETS)₂(Fe₀.₅₅Ga₀.₄₅)Cl₄,C₂₀H₁₆S₈Se₈Fe₀.₅₅Ga₀.₄₅Cl₄,Bulk,,,NSC,,,ambient pressure,,λ-type,,,,,,,True,10.1103/PhysRevB.61.111
λ-(BETS)₂(Fe₀.₇Ga₀.₃)Cl₄,C₂₀H₁₆S₈Se₈Fe₀.₇Ga₀.₃Cl₄,Bulk,,,SC,Type-II,,above 2 kbar,,λ-type,,,,,,,True,10.1103/PhysRevB.61.111
λ-BETS₂GaBr₀.₃Cl₃.₇,C₂₀H₁₆S₈Se₈GaBr₀.₃Cl₃.₇,Bulk,,,SC,Type-II,6.5-8 K,ambient pressure,Triclinic,fourfold quasistacking,,,,,,,True,10.1103/PhysRevB.56.R8526
λ-BETS₂GaBr₀.₇Cl₃.₃,C₂₀H₁₆S₈Se₈GaBr₀.₇Cl₃.₃,Bulk,,,SC,Type-II,8 K,ambient pressure,Triclinic,fourfold quasistacking,,,,,,,True,10.1103/PhysRevB.56.R8526
λ-BETS₂GaBr₁.₅Cl₂.₅,C₂₀H₁₆S₈Se₈GaBr₁.₅Cl₂.₅,Bulk,,,SC,Type-II,"10.7 K (onset), 9.7 K (midpoint)",3 kbar,Triclinic,fourfold quasistacking,,,,,,,True,10.1103/PhysRevB.56.R8526
κ-(BETS)₂GaBr₄,C₂₀H₁₆S₈Se₈GaBr₄,Bulk,,,SC,Type-II,,ambient pressure,,κ-type,,,,,,,,10.1103/PhysRevB.61.111
λ-BETS₂GaCl₄,C₂₀H₁₆S₈Se₈GaCl₄,Bulk,,,SC,Type-II,5-6 K,ambient pressure,Triclinic,fourfold quasistacking,,16.172 Å,18.616 Å,6.607 Å,,,True,10.1103/PhysRevB.56.R8526
λ-(BETS)₂GaCl₄,C₂₀H₁₆S₈Se₈GaCl₄,Bulk,,,SC,Type-II,,ambient pressure,,λ-type,,,,,~20 Oe,,,10.1103/PhysRevB.61.111
λ-BETS₂GaF₁.₀Cl₃.₀,C₂₀H₁₆S₈Se₈GaFCl₃,Bulk,,,SC,Type-II,3.5 K,ambient pressure,Triclinic,fourfold quasistacking,,,,,,,True,10.1103/PhysRevB.56.R8526
(TMTSF)₂ClO₄,C₂₀H₂₄Se₈ClO₄,Bulk,,,SC,Type-II,cooling rate dependent,,,quasi-1D,,,,,,,,10.1103/PhysRevB.58.R2944
(TMTSF)₂PF₆,C₂₀H₂₄Se₈P₁F₆,Bulk,,,SC,,,,,,,,,,,,,10.1103/PhysRevB.65.081104
(TMTSF)₂ClO₄,C₂₀H₂₄S₁₆ClO₄,Bulk,,,SC,,,,,layered,,,,,,,False,10.1103/PhysRevB.50.15929
(TMTSF)₂ClO₄,C₂₀H₂₄S₈ClO₄,Bulk,,,SC,Type-II,,,,,,,,,,,,10.1103/PhysRevB.59.8424
(TMTSF)₂PF₆,C₂₀H₂₄S₈PF₆,Bulk,,,SC,,1 K,6 kbar,,,,,,,,,,10.1103/PhysRevB.52.14457
κ-(BEDT-TTF)₂Cu(NCS)₂,C₂₀H₈N₂S₁₈Cu,Bulk,,,SC,Type-II,~10 K,ambient pressure,,layered,,,,,,,,10.1103/PhysRevB.60.4263
κ-(BEDT-TTF)₂Cu[N(CN)₂]Br hydrogenated,C₂₀H₈N₄S₁₆CuBr,Bulk,,,SC,Type-II,11.6 K,ambient pressure,,layered,,,,,,,,10.1103/PhysRevB.60.4263
κ-(BEDT-TTF)₂Cu(NCS)₂,C₂₀H₈S₁₂CuN₂C₂S₂,Bulk,,,SC,Type-II,10.4 K,ambient pressure,,quasi-two-dimensional,,,,,,,True,10.1103/PhysRevB.50.13603
κ-(BEDT-TTF)₂Cu[N(CN)₂]Br,C₂₀H₈S₁₂CuN₃C₂Br,Bulk,,,SC,Type-II,11.6 K,ambient pressure,,quasi-two-dimensional,,,,,,,True,10.1103/PhysRevB.50.13603
κ-(BEDT-TTF)₂Cu[N(CN)₂]Br,C₂₀H₈S₁₆CuN₃C₂Br,,,,SC,,,,,,,,,,,,,10.1103/PhysRevB.57.7481
κ-(BEDT-TTF)₂Cu₂(CN)₃,C₂₀H₈S₁₆Cu₂C₃N₃,Bulk,,,SC,,,7.6 kbar,,,P2₁/c,,,,,,True,10.1103/PhysRevB.57.7481
β-(BEDT-TTF)₂IBr₂,C₂₀H₈S₁₆I₂Br₂,,,,SC,,,,,,,,,,,,,10.1103/PhysRevB.57.7481
θ-(BEDT-TTF)₂I₃,C₂₀H₈S₁₆I₃,,,,SC,,,,,,,,,,,,,10.1103/PhysRevB.57.7481
κ-(BEDT-TTF)₂I₃,C₂₀H₈S₁₆I₃,,,,SC,,,,,,,,,,,,,10.1103/PhysRevB.57.7481
β''-(BEDT-TTF)₂SF₅CH₂SO₃,C₂₁H₁₈F₅S₁₇O₃,Bulk,,,NSC,,,ambient pressure,,β''-type layered,,,,,,,True,10.1103/PhysRevB.64.085109
β''-BEDT-TTF₂SF₅CH₂CF₂SO₃,C₂₂H₁₆S₁₀F₅O₃,Bulk,,,SC,,5.4 K,,,,,,,,,,True,10.1103/PhysRevLett.87.117001
β''-(ET)₂SF₅CH₂CF₂SO₃,C₂₂H₁₆S₁₀F₅O₃,Bulk,,,SC,Type-II,5.2 K,,,,,,,,,,True,10.1103/PhysRevB.63.052506
β-(ET)₂AuI₂,C₂₂H₁₆S₁₂AuI₂,Bulk,,,SC,Type-II,,,,β,,,,,,,,10.1103/PhysRevB.60.4342
κ-(ET)₂Cu[N(CN)₂]Br,C₂₂H₁₆S₁₂CuN₃Br,Bulk,,,SC,Type-II,12 K,,,,,,,,,,,10.1103/PhysRevB.63.052506
κ-(ET)₂Cu[N(CN)₂]Br,C₂₂H₁₆S₁₂CuN₃C₂Br,Bulk,,,SC,Type-II,11.6 K,,,,,,,,,,,10.1103/PhysRevB.60.4342
κ-(ET)₂Cu[N(CN)₂]Cl,C₂₂H₁₆S₁₂CuN₃C₂Cl,Bulk,,,SC,Type-II,12.8 K,,,,,,,,,,,10.1103/PhysRevB.60.4342
κ-(ET)₂Cu(SCN)₂,C₂₂H₁₆S₁₂CuS₂C₂N₂,Bulk,,,SC,Type-II,,,,κ,,,,,,,,10.1103/PhysRevB.60.4342
β''-(BEDT-TTF)₂SF₅CH₂CF₂SO₃,C₂₂H₁₆S₁₂F₇O₃,Bulk,,,SC,Type-II,5 K,ambient pressure,,layered,,,,,,,True,10.1103/PhysRevB.60.6296
β''-BEDT-TTF₂SF₅CH₂CF₂SO₃,C₂₂H₁₆S₁₂F₇O₃,Bulk,,,SC,Type-II,5 K,ambient pressure,,layered,,,,,,0.9 T,True,10.1103/PhysRevB.59.4376
β-(ET)₂I₂Br,C₂₂H₁₆S₁₂I₂Br,Bulk,,,SC,Type-II,,,,β,,,,,,,,10.1103/PhysRevB.60.4342
β-(ET)₂I₃,C₂₂H₁₆S₁₂I₃,Bulk,,,SC,Type-II,,,,β,,,,,,,,10.1103/PhysRevB.60.4342
β''-(ET)₂SF₅CH₂CF₂SO₃,C₂₂H₁₆S₁₂SF₅CH₂CF₂SO₃,Bulk,,,SC,Type-II,5.2 K,,,layered,,,,,,,True,10.1103/PhysRevB.60.4342
β''-(BEDT-TTF)₂SF₅CH₂CF₂SO₃,C₂₂H₁₆S₁₄F₇O₃,Bulk,,,SC,Type-II/organic,4.5 K,ambient pressure,,layered,,,,,2 ± 0.5 mT (perpendicular to planes),3.4 ± 0.4 T (perpendicular to planes),True,10.1103/PhysRevB.57.3084
κ-(BEDT-TTF)₂Cu[N(CN)₂]Br,C₂₂H₁₆S₁₆CuN₃Br,Bulk,,,SC,Type-II,,,,,,,,,,,,10.1103/PhysRevB.60.6296
κ-ET₂Cu[N(CN)₂]Br,C₂₂H₁₆S₁₆CuN₄Br,Bulk,,,SC,High-Tc,≥10 K,,,κ-type,,,,,,,,10.1103/PhysRevB.58.9294
κ-ET₂Cu[N(CN)₂]Cl,C₂₂H₁₆S₁₆CuN₄Cl,Bulk,,,SC,High-Tc,≥10 K,,,κ-type,,,,,,,,10.1103/PhysRevB.58.9294
κ-ET₂Cu[N(CN)₂]Cl,C₂₂H₁₆S₁₆Cu₁C₂N₃Cl₁,Bulk,,,SC,High-Tc,,,,,,,,,,,,10.1103/PhysRevB.56.R8526
κ-(BEDT-TTF)₂Cu(NCS)₂,C₂₂H₁₆S₁₈CuN₂,Bulk,,,SC,organic,,,,,,,,,,,,10.1103/PhysRevB.57.3084
κ-ET₂Cu(NCS)₂,C₂₂H₁₆S₁₈Cu₁N₂,Bulk,,,SC,High-Tc,9.6 K,,,,,,,,,,,10.1103/PhysRevB.56.R8526
α-(BEDT-TTF)₂KHg(SCN)₄,C₂₂H₁₆S₂₀N₄KHg,Bulk,,,SC,,,,,layered,,,,,,,,10.1103/PhysRevB.61.7383
β''-(BEDT-TTF)₂SF₅CH₂CF₂SO₃,C₂₂H₁₈F₅S₁₇O₃,Bulk,,,SC,,5.2 K,ambient pressure,,β''-type layered,,,,,,,True,10.1103/PhysRevB.64.085109
κ-(BEDT-TTF)₂Cu₂(CN)₃,C₂₃H₁₆S₁₆Cu₂N₃,Bulk,,,SC,Type-II,,,,,,,,,,,,10.1103/PhysRevB.60.6296
κ-(BEDT-TTF)₂Cu[N(CN)₂]Br,C₂₄H₁₆S₁₆CuN₄Br,Bulk,,,SC,organic,,,,,,,,,,,,10.1103/PhysRevB.57.3084
κ-(BEDT-TTF)₂Cu[N(CN)₂]Cl,C₂₄H₁₆S₁₆CuN₄Cl,Bulk,,,SC,High-Tc/organic,13 K,0.3 kbar,,,,,,,,,,10.1103/PhysRevB.57.3084
α-(BEDT-TTF)₂KHg(SCN)₄,C₂₄H₁₆S₂₀KHgN₄,Bulk,,,SC,organic,,,,,,,,,,,,10.1103/PhysRevB.57.3084
α-(BEDT-TTF)₂RbHg(SCN)₄,C₂₄H₁₆S₂₀RbHgN₄,Bulk,,,SC,organic,,,,,,,,,,,,10.1103/PhysRevB.57.3084
α-(BEDT-TTF)₂NH₄Hg(SCN)₄,C₂₄H₂₀S₂₀N₅Hg,Bulk,,,SC,organic,0.91 K,,,,,,,,,,,10.1103/PhysRevB.57.3084
TDAE-C₇₀,C₂₄H₂₄N₄C₇₀,Bulk,,,NSC,,,,,,,,,,,,True,10.1103/PhysRevB.51.990
(ET)₄Fe(ox)₃H₂OC₆H₅CN,C₄₄H₃₂S₂₄FeC₆O₁₂H₂OC₆H₅CN,Bulk,,,SC,Type-II,7 K,,,β'',,,,,,,,10.1103/PhysRevB.60.4342
Pure C₆₀,C₆₀,Bulk,,,NSC,,,,Cubic,face-centered-cubic,,,,,,,,10.1103/PhysRevLett.86.3100
C₆₀,C₆₀,Bulk,,,NSC,,,,,fullerene,,,,,,,True,10.1103/PhysRevB.54.R9662
C₈K,C₈K,Bulk,,,SC,Type-II,,,,layered,,,,,,,,10.1103/PhysRevB.63.064509
C₈KHg,C₈KHg,Bulk,,,SC,Type-II,1.88 K,,,,,,,,,,TRUE,Handbook of SC
C₈RbHg,C₈RbHg,Bulk,,,SC,Type-II,1.41 K,,,,,,,,,,TRUE,Handbook of SC
Sulfur deuteride,D3S,Bulk,,,SC,,,,Cubic,,,,,,,,FALSE,10.1103/PhysRevB.106.054106
R-Ba-Cu-O (R=Dy),Dy-Ba-Cu-O,Thin Film,,,SC,High-Tc,,,,,,,,,,,,10.1103/PhysRevB.44.10121
Dy(10nm)/Nb(20nm)/Dy(40nm) Trilayer,Dy/Nb/Dy,Thin Film,10 nm / 20 nm / 40 nm,a-plane (110) sapphire,SC,,4.8-5.6 K,,,,,,,,,,TRUE,10.1103/PhysRevLett.115.067201
Dy0.25Gd0.75Co2B2C,Dy0.25Gd0.75Co2B2C,Bulk,,,NSC,,NSC,,Tetragonal,LuNi2B2C-type,I4/mmm,,,,,,True,10.1103/PhysRevB.62.8942
Dy0.33Ba0.67CuO3-y,Dy0.33Ba0.67CuO3-y,Bulk,,,SC,High-Tc,94.1K,,Orthorhombic Perovskite,Orthorhombic,,3.889,3.849,11.739,,,TRUE,10.1016/0038-1098(87)90640-5
(Dy0.3Pr0.7)Ba2Cu3O7,Dy0.3Pr0.7Ba2Cu3O7,Bulk,,,NSC,,,,Orthorhombic,,Pmmm,,,,,,True,10.1103/PhysRevB.55.14586
(Dy0.4Pr0.6)Ba2Cu3O7,Dy0.4Pr0.6Ba2Cu3O7,Bulk,,,SC,High-Tc/cuprate,10 K,,Orthorhombic,,Pmmm,,,,,,True,10.1103/PhysRevB.55.14586
(Dy1−xPrx)Ba2Cu3Oy,Dy0.4Pr0.6Ba2Cu3O7,Bulk,,,SC,Cuprate,0 K,,Orthorhombic,,,,,,,,TRUE,10.1016/0921-4534(91)90473-C
Dy0.5Gd0.5Co2B2C,Dy0.5Gd0.5Co2B2C,Bulk,,,NSC,,NSC,,Tetragonal,LuNi2B2C-type,I4/mmm,,,,,,True,10.1103/PhysRevB.62.8942
Dy0.5Pr0.5Ba2Cu3O7,Dy0.5Pr0.5Ba2Cu3O7,Bulk,,,SC,cuprate,,,Orthorhombic,,P4mmm,,,,,,True,10.1103/PhysRevB.49.12151
Dy 2:2:3,Dy0.67Ce0.33La0.33Ba0.33Sr0.33Cu3O9-δ,Bulk,,,SC,High-Tc/cuprate,7 K,3 atm O2,,2:2:3 phase,,,,,,,True,10.1103/PhysRevB.45.5659
(Dy0.6Pr0.4)Ba2Cu3O7,Dy0.6Pr0.4Ba2Cu3O7,Bulk,,,SC,High-Tc/cuprate,10 K,,Orthorhombic,,Pmmm,,,,,,True,10.1103/PhysRevB.55.14586
(Dy0.6Pr0.4)BaSrCu3O7−δ,Dy0.6Pr0.4BaSrCu3O7−δ,Bulk,,,SC,High-Tc,28 K,,Tetragonal,,P4/mmm,3.865,3.866,11.62,,,TRUE,10.1016/S1567-1739(03)00105-6
Dy0.6Y0.4Rh3.85Ru0.15B4,Dy0.6Y0.4Rh3.85Ru0.15B4,Bulk,,,SC,Type-II,6.66 K,Normal Pressure,LuRu4B4-type,Body-centered tetragonal,I4/mmm,,,,,38 kOe,TRUE,10.1016/j.physc.2016.02.024
Dy0.75Gd0.25Co2B2C,Dy0.75Gd0.25Co2B2C,Bulk,,,NSC,,NSC,,Tetragonal,LuNi2B2C-type,I4/mmm,,,,,,True,10.1103/PhysRevB.62.8942
Dy0.8Ca0.2Ba2Cu2.7Zn0.3O7,Dy0.8Ca0.2Ba2Cu2.7Zn0.3O7,Bulk,,,SC,High-Tc/cuprate,30 K,,,perovskite,,,,,,,True,10.1103/PhysRevB.53.14637
Dy0.8Pr0.2Ba2Cu3O7-y,Dy0.8Pr0.2Ba2Cu3O6.9,Bulk,,,SC,High-Tc/cuprate,75 K,,Orthorhombic,perovskite,,,,,,,True,10.1103/PhysRevB.43.10568
(Dy0.8Pr0.2)Ba2Cu3O7,Dy0.8Pr0.2Ba2Cu3O7,Bulk,,,SC,High-Tc/cuprate,,,Orthorhombic,,Pmmm,,,,,,True,10.1103/PhysRevB.55.14586
Dy0.8Pr0.2Ba2Cu3O7-y,Dy0.8Pr0.2Ba2Cu3O7-y,Bulk,,,SC,High-Tc/cuprate,~65 K,,Orthorhombic,perovskite,,,,,,,True,10.1103/PhysRevB.53.5839
Dy₀.₈Pr₀.₂Ba₂Cu₃O₇₋ᵧ,Dy0.8Pr0.2Ba2Cu3O7-y,Bulk,,,SC,High-Tc/cuprate,,,Orthorhombic,perovskite-like,,,,,,,True,10.1103/PhysRevB.54.6758
(Dy0.8Pr0.2)BaSrCu3O7−δ,Dy0.8Pr0.2BaSrCu3O7−δ,Bulk,,,SC,High-Tc,59 K,,Tetragonal,,P4/mmm,3.844,3.845,11.54,,,TRUE,10.1016/S1567-1739(03)00105-6
Dy0.8Y0.2Rh4B4,Dy0.8Y0.2Rh4B4,Bulk,,,SC,Type-II,5.9 K,,,,,,,,,,FALSE,10.1016/j.physc.2016.02.024
Dy0.95Pr0.05Ba2Cu2.94Co0.06O7−δ,Dy0.95Pr0.05Ba2Cu2.94Co0.06O7−δ,Bulk,,,SC,High-Tc,69.5 K,,,,,,,,,,TRUE,10.1016/j.ssc.2014.02.007
Dy0.95Pr0.05Ba2Cu2.94Fe0.06O7−δ,Dy0.95Pr0.05Ba2Cu2.94Fe0.06O7−δ,Bulk,,,SC,High-Tc,69.6 K,,,,,,,,,,TRUE,10.1016/j.ssc.2014.02.007
Dy0.95Pr0.05Ba2Cu2.94Ni0.06O7−δ,Dy0.95Pr0.05Ba2Cu2.94Ni0.06O7−δ,Bulk,,,SC,High-Tc,65.6 K,,,,,,,,,,TRUE,10.1016/j.ssc.2014.02.007
Dy0.95Pr0.05Ba2Cu2.94Zn0.06O7−δ,Dy0.95Pr0.05Ba2Cu2.94Zn0.06O7−δ,Bulk,,,SC,High-Tc,59.5 K,,,,,,,,,,TRUE,10.1016/j.ssc.2014.02.007
Dy0.95Pr0.05Ba2Cu3O7−δ,Dy0.95Pr0.05Ba2Cu3O7−δ,Bulk,,,SC,High-Tc,87.0 K,,,,,,,,,,TRUE,10.1016/j.ssc.2014.02.007
Dy0.9Ca0.1Ba2Cu2.7Zn0.3O7,Dy0.9Ca0.1Ba2Cu2.7Zn0.3O7,Bulk,,,SC,High-Tc/cuprate,13 K,,,perovskite,,,,,,,True,10.1103/PhysRevB.53.14637
Dy0.9Ca0.1Ba2Cu4O8,Dy0.9Ca0.1Ba2Cu4O8,Bulk,,,SC,cuprate,,,Orthorhombic,1:2:4 structure isomorphous with YBa2Cu4O8,,,,,,,True,10.1103/PhysRevB.45.2438
(Dy0.9Pr0.1)BaSrCu3O7−δ,Dy0.9Pr0.1BaSrCu3O7−δ,Bulk,,,SC,High-Tc,75 K,,Tetragonal,,P4/mmm,3.850,3.850,11.56,,,TRUE,10.1016/S1567-1739(03)00105-6
Dy1.1Ba1.9Cu3O7-δ,Dy1.1Ba1.9Cu3O7-δ,Thin Film,,LaAlO3(100),SC,High-Tc/cuprate,89.5±0.5 K,,Orthorhombic,perovskite,,,,11.644±0.006 Å,,,True,10.1103/PhysRevB.45.4892
Dy1.2Mo6S8,Dy1.2Mo6S8,Bulk,,,SC,,,,,,,,,,,,,10.1103/PhysRevB.27.2889
Dy1.2Mo6S8,Dy1.2Mo6S8,Bulk,,,SC,Type-II,,,,,,,,,,"Temperature dependent, shown in Fig. 1",,10.1103/PhysRevB.28.418
Dy1.2Mo6S8,Dy1.2Mo6S8,Bulk,,,SC,Type-II,,,Rhombohedral,distorted CsCl type,,,,,,,,10.1103/PhysRevB.18.4688
Dy1.2Mo6S8,Dy1.2Mo6S8,Bulk,,,SC,Type-II,1.7 K,,Rhombohedral,Chevrel phase,R3̄,9.09 Å,9.09 Å,11.27 Å,,,TRUE,Handbook of SC
Dy1.2Mo6S8,Dy1.2Mo6S8,Bulk,,,SC,Chevrel phase,1.7 K,,,,,,,,,,TRUE,Handbook of SC
Dy1.2Mo6Se8,Dy1.2Mo6Se8,Bulk,,,SC,Chevrel phase,5.8 K,,,,,,,,,,TRUE,Handbook of SC
Dy1.3Ba1.7Cu3Oy,Dy1.3Ba1.7Cu3Oy,Thin Film,,LaAlO3(100),SC,High-Tc/cuprate,53 K (onset),,Orthorhombic,perovskite,,,,11.592±0.018 Å,,,True,10.1103/PhysRevB.45.4892
Dy2-zCazCuO4,Dy1.85Ca0.15CuO4,Bulk,,,NSC,,,,Tetragonal,T' structure,,,,,,,,10.1103/PhysRevB.55.6605
Dy1Ba2Cu3O7-δ,Dy1Ba2Cu3O7,Bulk,,,SC,High-Tc/cuprate,93.4 K,,Orthorhombic,perovskite,,,,11.726 Å,,,True,10.1103/PhysRevB.37.2285
DyBa2Cu3O7,Dy1Ba2Cu3O7,Thin Film,69.6 nm,(LaAlO3)0.3(Sr2AlTaO6)0.7 (LSAT),SC,High-Tc/cuprate,90 K,,Orthorhombic,perovskite,,,,,,,TRUE,10.1103/PhysRevLett.125.237001
DyBa2Cu3O7,Dy1Ba2Cu3O7,Thin Film,69.6 nm,(LaAlO3)0.3(Sr2AlTaO6)0.7 (LSAT),SC,High-Tc/cuprate,84 K,,Orthorhombic,perovskite,,,,,,,TRUE,10.1103/PhysRevLett.125.237001
DyBa2Cu3O7,Dy1Ba2Cu3O7,Thin Film,46.4 nm,(LaAlO3)0.3(Sr2AlTaO6)0.7 (LSAT),SC,High-Tc/cuprate,90 K,,Orthorhombic,perovskite,,,,,,,TRUE,10.1103/PhysRevLett.125.237001
DyBa2Cu3O7,Dy1Ba2Cu3O7,Thin Film,23.3 nm,(LaAlO3)0.3(Sr2AlTaO6)0.7 (LSAT),SC,High-Tc/cuprate,82 K,,Orthorhombic,perovskite,,,,,,,TRUE,10.1103/PhysRevLett.125.237001
DyBa2Cu3O7,Dy1Ba2Cu3O7,Thin Film,11.7 nm,(LaAlO3)0.3(Sr2AlTaO6)0.7 (LSAT),SC,High-Tc/cuprate,85 K,,Orthorhombic,perovskite,,,,,,,TRUE,10.1103/PhysRevLett.125.237001
DyBa2Cu3O7,Dy1Ba2Cu3O7,Thin Film,8.3 nm,(LaAlO3)0.3(Sr2AlTaO6)0.7 (LSAT),SC,High-Tc/cuprate,72 K,,Orthorhombic,perovskite,,,,,,,TRUE,10.1103/PhysRevLett.125.237001
DyBa2Cu3O7 (interfacial layer),Dy1Ba2Cu3O7,Thin Film,4 unit cells,(LaAlO3)0.3(Sr2AlTaO6)0.7 (LSAT),NSC,High-Tc/cuprate,NSC,,Orthorhombic,perovskite,,,,,,,TRUE,10.1103/PhysRevLett.125.237001
(Dy2/3Ce1/3)4(La1/3Ba1/3Sr1/3)4Cu6Oy,Dy2.67Ce1.33La1.33Ba1.33Sr1.33Cu6Oy,Bulk,,,SC,cuprate,6 K,,,4:4:6 phase,,,,,,,True,10.1103/PhysRevB.41.11673
Dy2Ba4Cu7O14.45,Dy2Ba4Cu7O14.45,Bulk,,,SC,High-Tc,60 K,,,,,,,,,,TRUE,10.1016/S0925-8388(98)00391-0
Dy2Ba4Cu7O14.95,Dy2Ba4Cu7O14.95,Bulk,,,SC,High-Tc,91 K,,,,,,,,,,TRUE,10.1016/S0925-8388(98)00391-0
Dy2Ba4Cu7O15,Dy2Ba4Cu7O15,Bulk,,,SC,High-Tc,60 K,,Orthorhombic,2:4:7 structure,,3.864 Å,3.879 Å,50.26 Å,,,True,10.1103/PhysRevB.45.10022
Dy2Ba4Cu7O15-x,Dy2Ba4Cu7O15,Bulk,,,SC,High-Tc,50 K,30 bar O2,Orthorhombic,,Ammm,3.864 Å,3.879 Å,50.39 Å,,,True,10.1103/PhysRevB.40.11406
Dy2Ba4Cu8O16,Dy2Ba4Cu8O16,Bulk,,,SC,High-Tc,,,,2:4:8 structure,,,,,,,,10.1103/PhysRevB.45.10022
Dy2BaNiO5,Dy2BaNiO5,Bulk,,,NSC,,,,Orthorhombic,,Immm,3.723,5.702,11.208,,,TRUE,10.1103/PhysRevB.88.094438
Dy2C3,Dy2C3,Bulk,,,SC,,10-12 K,,Cubic,sesquicarbide,I-43d (No. 220),8.237,8.237,8.237,,,TRUE,10.1103/PhysRevB.104.045111
Dy2Ir3Si5,Dy2Ir3Si5,Bulk,,,NSC,,,,Tetragonal,U2Co3Si5-type,,9.897,11.406,5.779,,,TRUE,10.1103/PhysRevB.70.064403
Dy2O3-Ag co-added YBa2Cu3O7,Dy2O3-Ag co-added YBa2Cu3O7,Bulk,,,SC,High-Tc,93.2 K,,Orthorhombic,Pmmm,Pmmm,3.821 Å,3.890 Å,11.686 Å,,,TRUE,10.1016/j.materresbull.2024.113134
Dy2Rh3Si5,Dy2Rh3Si5,Bulk,,,NSC,,,,Orthorhombic,U2Co3Si5 type,Ibam,9.80 Å,11.67 Å,5.685 Å,,,TRUE,Handbook of SC
Dy-358,Dy3Ba5Cu8O18,Bulk,,,SC,High-Tc,80.39,,Orthorhombic,,Pmm2(25),,,,,1075,TRUE,10.1016/j.ceramint.2020.01.179
Dysprosium dodecaboride,DyB12,,,,NSC,,,,Cubic,NaCl-type (fcc),,,,,,,,10.1103/PhysRevB.70.224416
DyB2,DyB2,Bulk,,,NSC,,0.0 K,,Hexagonal,AlB2-type,P6/mmm,,,,,,TRUE,10.1103/PhysRevB.105.214517
DyBa1.4Sr0.6Cu3O7-δ,DyBa1.4Sr0.6Cu3O6.9,Bulk,,,SC,High-Tc/Cuprate,61.1 K,,Orthorhombic,,Pmmm,3.817 Å,3.877 Å,11.630 Å,,,TRUE,10.1016/j.jallcom.2009.02.055
DyBa1.7Sr0.3Cu3O7-δ,DyBa1.7Sr0.3Cu3O6.9,Bulk,,,SC,High-Tc/Cuprate,77.7 K,,Orthorhombic,,Pmmm,3.832 Å,3.878 Å,11.672 Å,,,TRUE,10.1016/j.jallcom.2009.02.055
DyBa2Cu2.7Ga0.3O7-y,DyBa2Cu2.7Ga0.3O7,Bulk,,,SC,High-Tc/cuprate,,,Tetragonal,perovskite,,,,,,,True,10.1103/PhysRevB.50.1223
DyBa2Cu2.85Ga0.15O7-y,DyBa2Cu2.85Ga0.15O7,Bulk,,,SC,High-Tc/cuprate,,,Tetragonal,perovskite,,,,,,,True,10.1103/PhysRevB.50.1223
DyBa2Cu2.8Fe0.2O7,DyBa2Cu2.8Fe0.2O7,Bulk,,,SC,High-Tc/cuprate,58 K,,Tetragonal,perovskite,,,,,,,True,10.1103/PhysRevB.53.14637
DyBa2Cu2.8Ga0.2O7-y,DyBa2Cu2.8Ga0.2O7,Bulk,,,SC,High-Tc/cuprate,,,Tetragonal,perovskite,,,,,,,True,10.1103/PhysRevB.50.1223
DyBa2Cu2.8Ni0.2O7,DyBa2Cu2.8Ni0.2O7,Bulk,,,SC,High-Tc/cuprate,63 K,,Orthorhombic,perovskite,,,,,,,True,10.1103/PhysRevB.53.14637
DyBa2Cu2.8Zn0.2O7,DyBa2Cu2.8Zn0.2O7,Bulk,,,SC,High-Tc/cuprate,13 K,,Orthorhombic,perovskite,,,,,,,True,10.1103/PhysRevB.53.14637
DyBa2Cu2.92Fe0.08O7,DyBa2Cu2.92Fe0.08O7,Bulk,,,SC,High-Tc/cuprate,74 K,,Orthorhombic,perovskite,,,,,,,True,10.1103/PhysRevB.53.14637
DyBa2Cu2.92Ni0.08O7,DyBa2Cu2.92Ni0.08O7,Bulk,,,SC,High-Tc/cuprate,77 K,,Orthorhombic,perovskite,,,,,,,True,10.1103/PhysRevB.53.14637
DyBa2Cu2.94Fe0.06O7,DyBa2Cu2.94Fe0.06O7,Bulk,,,SC,High-Tc/cuprate,78 K,,Orthorhombic,perovskite,,,,,,,True,10.1103/PhysRevB.53.14637
DyBa2Cu2.94Ni0.06O7,DyBa2Cu2.94Ni0.06O7,Bulk,,,SC,High-Tc/cuprate,81 K,,Orthorhombic,perovskite,,,,,,,True,10.1103/PhysRevB.53.14637
DyBa2Cu2.94Zn0.06O7,DyBa2Cu2.94Zn0.06O7,Bulk,,,SC,High-Tc/cuprate,62 K,,Orthorhombic,perovskite,,,,,,,True,10.1103/PhysRevB.53.14637
DyBa2Cu2.95Ga0.05O7-y,DyBa2Cu2.95Ga0.05O7,Bulk,,,SC,High-Tc/cuprate,,,Orthorhombic,perovskite,,,,,,,True,10.1103/PhysRevB.50.1223
DyBa2Cu2.96Fe0.04O7,DyBa2Cu2.96Fe0.04O7,Bulk,,,SC,High-Tc/cuprate,82 K,,Orthorhombic,perovskite,,,,,,,True,10.1103/PhysRevB.53.14637
DyBa2Cu2.96Ni0.04O7,DyBa2Cu2.96Ni0.04O7,Bulk,,,SC,High-Tc/cuprate,82 K,,Orthorhombic,perovskite,,,,,,,True,10.1103/PhysRevB.53.14637
DyBa2Cu2.96Zn0.04O7,DyBa2Cu2.96Zn0.04O7,Bulk,,,SC,High-Tc/cuprate,70 K,,Orthorhombic,perovskite,,,,,,,True,10.1103/PhysRevB.53.14637
DyBa2Cu2.98Fe0.02O7,DyBa2Cu2.98Fe0.02O7,Bulk,,,SC,High-Tc/cuprate,88 K,,Orthorhombic,perovskite,,,,,,,True,10.1103/PhysRevB.53.14637
DyBa2Cu2.98Ni0.02O7,DyBa2Cu2.98Ni0.02O7,Bulk,,,SC,High-Tc/cuprate,83 K,,Orthorhombic,perovskite,,,,,,,True,10.1103/PhysRevB.53.14637
DyBa2Cu2.98Zn0.02O7,DyBa2Cu2.98Zn0.02O7,Bulk,,,SC,High-Tc/cuprate,81 K,,Orthorhombic,perovskite,,,,,,,True,10.1103/PhysRevB.53.14637
DyBa2Cu2.9Fe0.1O7,DyBa2Cu2.9Fe0.1O7,Bulk,,,SC,High-Tc/cuprate,70 K,,Tetragonal,perovskite,,,,,,,True,10.1103/PhysRevB.53.14637
DyBa2Cu2.9Ga0.1O7-y,DyBa2Cu2.9Ga0.1O7,Bulk,,,SC,High-Tc/cuprate,,,Tetragonal,perovskite,,,,,,,True,10.1103/PhysRevB.50.1223
DyBa2Cu2.9Ni0.1O7,DyBa2Cu2.9Ni0.1O7,Bulk,,,SC,High-Tc/cuprate,67 K,,Orthorhombic,perovskite,,,,,,,True,10.1103/PhysRevB.53.14637
DyBa2Cu2.9Zn0.1O7,DyBa2Cu2.9Zn0.1O7,Bulk,,,SC,High-Tc/cuprate,44 K,,Orthorhombic,perovskite,,,,,,,True,10.1103/PhysRevB.53.14637
DyBa2Cu3O6,DyBa2Cu3O6,Bulk,,,NSC,,,,Tetragonal,perovskite,,,,,,,True,10.1103/PhysRevB.51.15429
DyBa2Cu3O6+δ,DyBa2Cu3O6+δ,Bulk,,,SC,High-Tc,"89K, 72K",,Orthorhombic,Pmmm,Pmmm,3.8292,3.8912,11.6923,,,TRUE,10.1016/j.ceramint.2016.07.129
Dysprosium Barium Copper Oxide (oxygen-depleted),DyBa2Cu3O6.05,Bulk,,,NSC,,,,Tetragonal,perovskite-related,,,,,,,True,10.1103/PhysRevB.37.9395
DyBa2Cu3O6.54,DyBa2Cu3O6.54,Bulk,,,SC,High-Tc/cuprate,50 K,,Orthorhombic,perovskite,,,,,,,True,10.1103/PhysRevB.51.15429
Dysprosium Barium Copper Oxide (DyBCO6.7),DyBa2Cu3O6.7,Bulk,,,SC,Type-II/High-Tc/cuprate,90.1 K,,,,,,,,,163 T,TRUE,10.1103/PhysRevB.70.144521
DyBa2Cu3O6.9,DyBa2Cu3O6.9,Bulk,,,SC,High-Tc/cuprate,~90 K,,Orthorhombic,perovskite,,,,,,,True,10.1103/PhysRevB.37.2368
DyBa2Cu3O7-δ,DyBa2Cu3O6.9,Bulk,,,SC,High-Tc/cuprate,,,,,,,,,,,,10.1103/PhysRevB.61.14795
DyBa2Cu3O7-δ,DyBa2Cu3O6.9,Bulk,,,SC,High-Tc/cuprate,~90 K,,Orthorhombic,perovskite,,,,,,,,10.1103/PhysRevB.40.10963
DyBa2Cu3O6.9,DyBa2Cu3O6.9,Bulk,,,SC,High-Tc,90-93 K,,Orthorhombic,Pmmm,Pmmm,3.8270,3.8928,11.6926,,,TRUE,10.1016/j.physc.2014.11.003
DyBa2Cu3O7-δ,DyBa2Cu3O6.9,Bulk,,,SC,High-Tc/Cuprate,88.1 K,,Orthorhombic,,Pmmm,3.837 Å,3.908 Å,11.708 Å,,,TRUE,10.1016/j.jallcom.2009.02.055
DyBa2Cu3O6.92,DyBa2Cu3O6.92,Bulk,,,SC,High-Tc,91.98 K,,,,,,,,,,TRUE,10.1016/S0921-4534(03)00992-4
DyBa2Cu3O6.92,DyBa2Cu3O6.92,Bulk,,,SC,High-Tc,91.68 K,,,,,,,,,,TRUE,10.1016/S0921-4534(03)00992-4
DyBa2Cu3O6.92,DyBa2Cu3O6.92,Bulk,,,SC,High-Tc,90.16 K,,,,,,,,,,TRUE,10.1016/S0921-4534(03)00992-4
DyBa2Cu3O6.92,DyBa2Cu3O6.92,Bulk,,,SC,High-Tc,89.76 K,,,,,,,,,,TRUE,10.1016/S0921-4534(03)00992-4
DyBa2Cu3O7-δ,DyBa2Cu3O7,Bulk,,,SC,High-Tc/cuprate,92 K,,orthorhombic,oxygen-deficient perovskite,,,,,,,True,10.1103/PhysRevB.37.5828
DyBa2Cu3O7-δ (DBCO),DyBa2Cu3O7,Thin Film,50 nm,SrTiO3,SC,High-Tc/cuprate,70 K,,,,,,,,,,True,10.1103/PhysRevB.64.220505
DyBa2Cu3O7,DyBa2Cu3O7,Bulk,,,SC,High-Tc/cuprate,,,,layered,,,,,,,,10.1103/PhysRevB.42.10230
DyBa2Cu3O7,DyBa2Cu3O7,Thin Film,200 Å to 450 Å,SrTiO3,SC,High-Tc/cuprate,,,,layered,,,,,0.66 T (calculated for 450 Å film),,True,10.1103/PhysRevB.54.9525
DyBa2Cu3O7,DyBa2Cu3O7,Bulk,,,SC,High-Tc/cuprate,93.0 K,,Orthorhombic,perovskite,,3.8246 Å,3.8865 Å,11.6857 Å,,,True,10.1103/PhysRevB.40.9408
DyBa2Cu3O7,DyBa2Cu3O7,Bulk,,,SC,High-Tc,,,,1:2:3 structure,,,,,,,,10.1103/PhysRevB.45.10022
DyBa2Cu3O7,DyBa2Cu3O7,Bulk,,,SC,High-Tc/cuprate,>80 K,,Orthorhombic,perovskite,Pmmm,,,,,,True,10.1103/PhysRevB.38.2460
DyBa2Cu3O7,DyBa2Cu3O7,Thin Film,ultrathin,,SC,High-Tc/cuprate,,,,,,,,,,,,10.1103/PhysRevB.43.12935
DyBa2Cu3O7-δ (DBCO),DyBa2Cu3O7,Bulk,15 μm,,SC,High-Tc/cuprate,91 K,,,,,,,,,,True,10.1103/PhysRevB.53.2257
DyBa2Cu3O7,DyBa2Cu3O7,Bulk,,,SC,High-Tc/cuprate,87.1 K,,,,,,,,,,True,10.1103/PhysRevB.37.1604
DyBa2Cu3O7,DyBa2Cu3O7,Bulk,,,SC,High-Tc/cuprate,92 K,,Orthorhombic,,Pmmm,,,,,,True,10.1103/PhysRevB.55.14586
DyBCO,DyBa2Cu3O7,Bulk,,,SC,High-Tc/cuprate,,,,,,,,,,,,10.1103/PhysRevB.47.1024
DyBa2Cu3O7,DyBa2Cu3O7,Bulk,,,SC,High-Tc/cuprate,,,,layered,,,,,,,,10.1103/PhysRevB.46.5556
DyBa2Cu3O7,DyBa2Cu3O7,Bulk,,,SC,High-Tc/cuprate,,,,,,,,,,,,10.1103/PhysRevB.61.1456
DBCO single crystal,DyBa2Cu3O7,Bulk,,,SC,High-Tc/cuprate,88 K,,,,,,,,,,True,10.1103/PhysRevB.52.15621
DyBa2Cu3O7,DyBa2Cu3O7,,,,SC,High-Tc,,,Orthorhombic,,,,,,,,,10.1103/PhysRevB.41.11229
DyBa2Cu3O7,DyBa2Cu3O7,Bulk,,,SC,High-Tc/cuprate,91.7 K,ambient pressure,,,,,,,,,True,10.1103/PhysRevB.51.12900
DyBa₂Cu₃O₇₋ᵧ,DyBa2Cu3O7,Bulk,,,SC,High-Tc/cuprate,95.2 K,,Orthorhombic,perovskite,,,,,,,True,10.1103/PhysRevB.45.3176
DyBa2Cu3O7-y,DyBa2Cu3O7,Bulk,,,SC,High-Tc/cuprate,~90 K,ambient pressure,Orthorhombic,perovskite-like,,3.8945 Å,3.8362 Å,11.6840 Å,,,True,10.1103/PhysRevB.53.15245
DyBa2Cu3O7,DyBa2Cu3O7,Bulk,,,SC,High-Tc/cuprate,,,,,,,,,,,,10.1103/PhysRevB.53.15193
DyBa2Cu3O7,DyBa2Cu3O7,Bulk,,,SC,High-Tc/cuprate,,,,perovskite,,,,,,,,10.1103/PhysRevB.48.16744
DyBa2Cu3O7-x,DyBa2Cu3O7,Bulk,,,SC,High-Tc/cuprate,≥85 K,,,,,,,,,,True,10.1103/PhysRevB.39.6630
DyBa2Cu3O7-δ,DyBa2Cu3O7,Thin Film,40 Å,,SC,High-Tc/cuprate,"80 K (onset), 40-50 K (zero resistance)",,,,,,,,,,True,10.1103/PhysRevB.45.4964
DyBa₂Cu₃O₇,DyBa2Cu3O7,,,,SC,High-Tc/cuprate,,,,,,,,,,,,10.1103/PhysRevB.39.11449
Dysprosium barium copper oxide,DyBa2Cu3O7,Thin Film,,,SC,High-Tc,,,,Perovskite,,,,,,,,10.1103/PhysRevB.58.2816
DyBa2Cu3O7-δ,DyBa2Cu3O7,Bulk,,,SC,High-Tc/cuprate,,,Orthorhombic,perovskite,,,,,,,True,10.1103/PhysRevB.37.5142
DyBa2Cu3O7,DyBa2Cu3O7,Bulk,,,SC,High-Tc/cuprate,,,,,,,,,,,,10.1103/PhysRevB.65.220504
DyBa2Cu3O7-δ,DyBa2Cu3O7,Thin Film,,,SC,High-Tc/cuprate,,,,,,,,,,,,10.1103/PhysRevB.46.14059
DyBa₂Cu₃O₇/(Y₁₋ₓPrₓ)Ba₂Cu₃O₇ multilayers,DyBa2Cu3O7,Thin Film,,,SC,High-Tc/cuprate,,,,layered,,,,,,,,10.1103/PhysRevB.54.1320
DyBa2Cu3O7,DyBa2Cu3O7,Thin Film,~2000 Å,"SrTiO3, MgO",SC,High-Tc/cuprate,similar to YBa2Cu3O7,,,perovskite,,,,11.7 Å,,,True,10.1103/PhysRevLett.63.1016
DyBa2Cu3O7,DyBa2Cu3O7,Thin Film,,,SC,High-Tc/cuprate,,,,,,,,,,,,10.1103/PhysRevB.63.144520
DyBa2Cu3O7,DyBa2Cu3O7,Bulk,,,SC,High-Tc/cuprate,,,,layered perovskite-like,,,,,,,True,10.1103/PhysRevB.58.11716
DyBa2Cu3O7,DyBa2Cu3O7,Bulk,,,SC,High-Tc/cuprate,~90 K,,,,,,,,,,,10.1103/PhysRevB.41.6372
DyBa2Cu3O7-y,DyBa2Cu3O7,Thin Film,,,SC,High-Tc/cuprate,,,,,,,,,,,,10.1103/PhysRevB.52.R3884
DyBa2Cu3O7,DyBa2Cu3O7,Thin Film,600 Å,SrTiO3,SC,High-Tc/cuprate,71 K,,,,,,,11.69 Å,,,True,10.1103/PhysRevLett.78.1134
DyBa2Cu3O7 (reference),DyBa2Cu3O7,Thin Film,,SrTiO3,SC,High-Tc/cuprate,89 K,,,,,,,,,,False,10.1103/PhysRevLett.78.1134
DyBa2Cu3O7 (control),DyBa2Cu3O7,Thin Film,,,SC,High-Tc/cuprate,80 K,,,,,,,,,,True,10.1103/PhysRevLett.78.1134
DyBa2Cu3O7-δ,DyBa2Cu3O7,Bulk,,,SC,High-Tc,87 K,,,,,,,,,,True,10.1103/PhysRevB.37.652
Dy-Ba-Cu-O,DyBa2Cu3O7,Thin Film,30-120 Å,SrTiO3(100) and LaAlO3(100),SC,High-Tc/cuprate,"Variable, suppressed from bulk value, measured down to 2.5 K",,,c-axis-oriented crystallites,,,,,,,True,10.1103/PhysRevB.43.8623
DyBa2Cu3O7,DyBa2Cu3O7,Bulk,,,SC,High-Tc/cuprate,90 K,,Orthorhombic,perovskite,,,,,,,True,10.1103/PhysRevB.53.14637
DyBa₂Cu₃O₇₋δ,DyBa2Cu3O7,Thin Film,2000 Å,MgO,SC,High-Tc/cuprate,,0-2.5 GPa,,perovskite,,,,,,,True,10.1103/PhysRevB.46.1257
DyBa2Cu3O7,DyBa2Cu3O7,,,,SC,High-Tc/cuprate,,,,,,,,,,,,10.1103/PhysRevB.52.6858
DyBa₂Cu₃O₇,DyBa2Cu3O7,Thin Film,,,SC,cuprate,,,,,,,,,,,,10.1103/PhysRevB.43.12952
DyBa2Cu3O7-δ (DBCO),DyBa2Cu3O7,Bulk,,,SC,High-Tc/cuprate,87 K,,,,,,,,,,True,10.1103/PhysRevB.55.3276
Dysprosium Barium Copper Oxide,DyBa2Cu3O7,Thin Film,ultrathin,,SC,cuprate,,,,,,,,,,,,10.1103/PhysRevLett.67.2068
DyBCO,DyBa2Cu3O7,Bulk,,,SC,High-Tc/cuprate,,,,,,,,,,,,10.1103/PhysRevB.61.3610
DyBa₂Cu₃O₇,DyBa2Cu3O7,Bulk,,,SC,High-Tc/cuprate,,,,perovskite,,,,,,,,10.1103/PhysRevB.54.4300
DyBa2Cu3O7-δ,DyBa2Cu3O7,,,,SC,High-Tc,,,,,,,,,,,,10.1103/PhysRevB.39.4291
DyBa2Cu3O7,DyBa2Cu3O7,Bulk,,,SC,High-Tc/cuprate,,,,,,,,,,,,10.1103/PhysRevB.46.11092
DyBa2Cu3O7,DyBa2Cu3O7,Bulk,,,SC,High-Tc/cuprate,92 K,,Orthorhombic,perovskite,,,,,,,True,10.1103/PhysRevB.51.15429
DyBa2Cu3O7,DyBa2Cu3O7,Bulk,,,SC,High-Tc/cuprate,,,,,,,,,,,,10.1103/PhysRevB.58.5839
DyBa2Cu3O7-x,DyBa2Cu3O7,Thin Film,100 Å to 1920 Å,SrTiO3,SC,High-Tc/cuprate,,,,,,,,,,,True,10.1103/PhysRevB.46.8565
DyBa2Cu3O7-x,DyBa2Cu3O7,Thin Film,,,SC,High-Tc/cuprate,,,,,,,,,,,,10.1103/PhysRevLett.65.1160
DyBa2Cu3O7,DyBa2Cu3O7,Bulk,,,SC,High-Tc/cuprate,90 K,,,,,,,,,,,10.1103/PhysRevB.51.11830
DyBa2Cu3O7-δ,DyBa2Cu3O7,Thin Film,,,SC,High-Tc/cuprate,,,,,,,,,,,,10.1103/PhysRevB.49.694
DyBa₂Cu₃O₇,DyBa2Cu3O7,Thin Film,,,SC,cuprate,,,,perovskite,,,,,,,,10.1103/PhysRevLett.64.804
DyBa2Cu3O7-x,DyBa2Cu3O7,Bulk,,,SC,High-Tc/cuprate,,,,,,,,,,,False,10.1103/PhysRevB.37.9864
DyBa2Cu3Ox,DyBa2Cu3O7,Bulk,,,SC,High-Tc/cuprate,92 ± 1 K,,,,,,,,,,True,10.1103/PhysRevB.36.2298
DyBa2Cu3O7-δ,DyBa2Cu3O7,Bulk,,,SC,High-Tc/cuprate,91 K,,,,,,,,,,True,10.1103/PhysRevB.51.16358
Dysprosium Barium Copper Oxide,DyBa2Cu3O7,Bulk,,,SC,High-Tc/cuprate,,,,,,,,,,,,10.1103/PhysRevB.64.094506
DyBa2Cu3O7,DyBa2Cu3O7,Bulk,,,SC,High-Tc/cuprate,,,,,,,,,,,,10.1103/PhysRevB.45.8026
DyBa2Cu3O7-δ,DyBa2Cu3O7,Bulk,,,SC,High-Tc/cuprate,,,,,,,,,,,True,10.1103/PhysRevB.53.R11972
DyBa2Cu3O7,DyBa2Cu3O7,Bulk,,,SC,High-Tc/cuprate,,ambient pressure,,perovskite,,,,,,,,10.1103/PhysRevB.61.3691
DyBa2Cu3O7-y,DyBa2Cu3O7,Bulk,,,SC,High-Tc/cuprate,,,Orthorhombic,perovskite,,,,,,,True,10.1103/PhysRevB.50.1223
DyBa2Cu3O7-δ,DyBa2Cu3O7,,,,SC,High-Tc,,,,,,,,,,,,10.1103/PhysRevB.40.2624
Dy:123,DyBa2Cu3O7,Bulk,,,SC,High-Tc,,,,,,,,,,,TRUE,Handbook of SC
Dy:123,DyBa2Cu3O7,Bulk,,,SC,High-Tc,,,,,,,,,,,TRUE,Handbook of SC
Dy:123,DyBa2Cu3O7,Bulk,,,SC,High-Tc,,,,,,,,,,,TRUE,Handbook of SC
DyBa2Cu3O7,DyBa2Cu3O7,Thin Film,,,SC,cuprate,,,,,,,,,,,FALSE,10.1103/PhysRevB.85.235138
Dysprosium barium copper oxide,DyBa2Cu3O7,Superlattice,,,SC,High-Tc/cuprate,,,,layered crystal structure,,,,,,,,10.1103/PhysRevB.84.054518
DyBa2Cu3O7,DyBa2Cu3O7,Thin Film,,,SC,High-Tc/cuprate,,,,perovskite,,,,,,,FALSE,10.1103/PhysRevB.70.064504
DyBa2Cu3O7−δ,DyBa2Cu3O7,Bulk,,,SC,High-Tc,91.5 K,,,,,,,,,,TRUE,10.1016/S0921-4534(02)01485-5
DyBa2Cu3O7−δ,DyBa2Cu3O7,Bulk,,,SC,High-Tc,89 K,,,,,,,,,,TRUE,10.1016/S0921-4534(02)01485-5
DyBa2Cu3O7,DyBa2Cu3O7,Thin Film,,,SC,High-Tc,90 K,,,,,,,,,,TRUE,10.1016/j.mex.2023.102087
DyBa2Cu3O7,DyBa2Cu3O7,Bulk,,,SC,High-Tc,77K,,,,,,,,,,TRUE,10.1016/0921-4534(91)91011-R
DyBa2Cu3O7,DyBa2Cu3O7,Thin Film,,,SC,High-Tc,85 K,,,,,,,,,,TRUE,10.1016/j.apsusc.2005.09.025
DyBa2Cu3O7,DyBa2Cu3O7,Thin Film,,,SC,High-Tc,70 K,,,,,,,,,,TRUE,10.1016/j.apsusc.2005.09.025
DyBa2Cu3O7,DyBa2Cu3O7,Thin Film,,,SC,High-Tc,87 K,,,,,0.388 nm,,,,,TRUE,10.1016/j.actamat.2012.08.025
DyBa2Cu3O7,DyBa2Cu3O7,Thin Film,,,SC,High-Tc,90 K,,Orthorhombic,,,3.847,3.903,11.738,,,TRUE,10.1016/S0304-8853(99)00348-0
DyBa2Cu3O7,DyBa2Cu3O7,Thin Film,,,SC,High-Tc,88.6 K,,,,,,,,,,TRUE,10.1016/S0168-583X(99)00272-4
DyBa2Cu3O7,DyBa2Cu3O7,Thin Film,,,SC,High-Tc,87.7 K,,,,,,,,,,TRUE,10.1016/S0168-583X(99)00272-4
DyBa2Cu3O7,DyBa2Cu3O7,Thin Film,,,SC,High-Tc,85.3 K,,,,,,,,,,TRUE,10.1016/S0168-583X(99)00272-4
DyBa2Cu3O7,DyBa2Cu3O7,Thin Film,,,SC,High-Tc,68.9 K,,,,,,,,,,TRUE,10.1016/S0168-583X(99)00272-4
DyBa2Cu3O7,DyBa2Cu3O7,Bulk,,,SC,High-Tc,77 K,,Orthorhombic,,,,,,,,TRUE,10.1016/j.physc.2004.01.084
Dy123,DyBa2Cu3O7,Bulk,,,SC,High-Tc/Cuprate,92.5 K,,,,,,,,,,TRUE,10.1016/j.physc.2007.02.055
DyBa2Cu3Oy,DyBa2Cu3O7,Bulk,,,SC,High-Tc,93 K,,Orthorhombic,,,,,,,,TRUE,10.1016/S0955-2219(00)00074-1
DyBa2Cu3O7,DyBa2Cu3O7,Bulk,,,SC,High-Tc,92,air,,,,,,,,,FALSE,10.1016/j.physc.2006.03.065
DyBa2Cu3O7,DyBa2Cu3O7,Bulk,,,SC,High-Tc,91.5-91.9 K,,,,,,,,,,TRUE,10.1016/j.physc.2004.01.079
DyBCO,DyBa2Cu3O7,Thin Film,,,SC,High-Tc,85 K,,,,,,,,,,TRUE,10.1016/j.physc.2004.12.024
DyBa2Cu3O7,DyBa2Cu3O7,Thin Film,,,SC,High-Tc,90 K,,,c-axis oriented,,,,,,,TRUE,10.1016/S0921-4534(02)01245-5
DyBa2Cu3O7,DyBa2Cu3O7,Bulk,,,SC,High-Tc,90 K,,,,,,,,,,FALSE,10.1016/S0921-4526(99)01581-1
Dy–Ba–Cu–O,DyBa2Cu3O7,Bulk,,,SC,High-Tc,91 K,"1% O2–Ar, air, pure O2",,,,,,,,,TRUE,10.1016/j.physc.2005.02.068
DyBCO,DyBa2Cu3O7,Bulk,,,SC,High-Tc/Cuprate,79.5 K,,,,,,,,,,TRUE,10.1016/j.supcon.2023.100070
DyBa2Cu3O7-y,DyBa2Cu3O7,Bulk,,,SC,High-Tc,90K,,,,,,,,,,TRUE,10.1016/0038-1098(88)90242-6
Dy-123,DyBa2Cu3O7,Bulk,,,SC,High-Tc,91.5 K,,,,,,,,,,TRUE,10.1016/j.physc.2008.05.075
DyBa2Cu3O7,DyBa2Cu3O7,Bulk,,,SC,High-Tc,90 K,,,,,,,,,,TRUE,10.1016/S0921-4534(88)80157-6
