Repository: WyattBunstine/ML_SC_Project

# ML_SC_Project — Chemically and Geometrically Motivated Crystal Graph Neural Networks

This project predicts and screens superconductors from crystal structure. It frames the
problem as a **two-stage hurdle**: first classify whether a material is a superconductor
candidate (SC vs. non-SC), then regress the critical temperature T_c for superconductors.

Two graph-neural-network families are trained and compared:

- a **baseline CGCNN** ([txie-93/cgcnn](https://github.com/txie-93/cgcnn)), and
- an **MPNN** with learned edge features that consumes richer `crystal_graph_v4` graphs
  (this project's contribution).

File: database/superconductor_materials_full.csv (part 55 of 215)
Material_Name,Chemical_Composition,Material_Class,Film_Thickness,Substrate,Material_Type,Superconductor_Type,Superconducting_Transition_Temperature,Pressure,Crystal_Structure,Lattice_Structure,Space_Group,"Lattice_Constant(a)","Lattice_Constant(b)","Lattice_Constant(c)",Lower_Critical_Field,Upper_Critical_Field,Experimental,DOI
DyBa2Cu3O7,DyBa2Cu3O7,Thin Film,,,SC,High-Tc,77 K,,,,,,,,,,TRUE,10.1016/j.physc.2021.1353937
DyBa2Cu3O7-delta,DyBa2Cu3O7-delta,Bulk,,,SC,High-Tc/cuprate,90 K,,,,,,,,,,TRUE,10.1103/PhysRevB.77.024523
DyBa2Cu3O7-x,DyBa2Cu3O7-x,Bulk,,,SC,High-Tc/cuprate,83.8 K,,,,,,,,,,True,10.1103/PhysRevB.56.802
DyBa2Cu3O7-x,DyBa2Cu3O7-x,Bulk,,,SC,High-Tc,,,,,,,,,,,,10.1103/PhysRevB.37.7470
RBa2Cu3O7-x (R=Dy),DyBa2Cu3O7-x,Bulk,,,SC,High-Tc/cuprate,,,,,,,,,,,,10.1103/PhysRevB.56.11174
DyBa2Cu3O7-x,DyBa2Cu3O7-x,Bulk,,,SC,cuprate/High-Tc,varies (see cited Ref. 51),,,,,,,,,,FALSE,10.1103/PhysRevB.102.054510
DyBa2Cu3O7-x,DyBa2Cu3O7-x,Thin Film,,,SC,High-Tc,77 K,1.5 T,,,,,,,,,TRUE,10.1016/j.cap.2007.10.036
DyBa2Cu3O7-y,DyBa2Cu3O7-y,Bulk,,,SC,High-Tc,,,,,,,,,,,,10.1103/PhysRevB.36.7129
DyBa2Cu3O7-y,DyBa2Cu3O7-y,Bulk,,,SC,High-Tc/cuprate,93±2 K,,,,,,,,,160±20 T,True,10.1103/PhysRevB.36.2394
DyBa2Cu3O7-δ,DyBa2Cu3O7-δ,Bulk,15 μm,,SC,High-Tc/cuprate,,,,,,,,,,,True,10.1103/PhysRevB.49.3443
DyBa2Cu3O7-δ,DyBa2Cu3O7-δ,Thin Film,40 Å,,SC,High-Tc/cuprate,,,,,,,,,,,True,10.1103/PhysRevLett.67.2581
DyBa2Cu3O7-δ,DyBa2Cu3O7-δ,Bulk,,,SC,High-Tc/cuprate,,,Tetragonal/Orthorhombic,,,,,,,,,10.1103/PhysRevB.46.11033
DyBa2Cu3O7-δ,DyBa2Cu3O7-δ,Thin Film,,,SC,High-Tc/cuprate,,,,,,,,,,,,10.1103/PhysRevB.46.6560
DyBa2Cu3O7-δ,DyBa2Cu3O7-δ,Bulk,,,SC,High-Tc/cuprate,~90 K,,Orthorhombic,perovskite,,3.83 Å,3.88 Å,11.71 Å,,,,10.1103/PhysRevB.45.4892
DyBa2Cu3O7-δ (DBCO),DyBa2Cu3O7-δ,Bulk,15 μm,,SC,High-Tc/cuprate,88 K,,,,,,,,,,True,10.1103/PhysRevB.54.3514
DyBa2Cu3O7-δ,DyBa2Cu3O7-δ,,,,SC,High-Tc/cuprate,,,,,,,,,,,,10.1103/PhysRevB.65.224516
DyBa2Cu3O7-δ,DyBa2Cu3O7-δ,Bulk,,,SC,High-Tc/cuprate,88 K,,,,,,,,,,True,10.1103/PhysRevB.50.9499
DyBa2Cu3O7-δ,DyBa2Cu3O7-δ,Bulk,,,SC,High-Tc/cuprate,,,,,,,,,,,,10.1103/PhysRevB.44.2784
DyBa2Cu3O7-δ,DyBa2Cu3O7-δ,Thin Film,20 nm,LaAlO3,SC,High-Tc/cuprate,88 K,,,,,,,,,,True,10.1103/PhysRevLett.79.4890
DyBa2Cu3O7-δ,DyBa2Cu3O7-δ,Bulk,15 μm,,SC,High-Tc/cuprate,88 K,,orthorhombic,,,,,,,,True,10.1103/PhysRevB.56.3413
DyBa₂Cu₃O₇₋δ,DyBa2Cu3O7-δ,Thin Film,2-3 unit cells (~40 Å),SrTiO3,SC,High-Tc/cuprate,~90 K,,,,,,,,,,True,10.1103/PhysRevLett.73.2752
DyBa2Cu3O7-δ,DyBa2Cu3O7-δ,Thin Film,100-300 nm,"LaAlO3(100), SrTiO3(100)",SC,High-Tc/cuprate,~90 K,,,,,,,,,,True,10.1103/PhysRevB.49.10047
DyBa2Cu3O7-δ,DyBa2Cu3O7-δ,Bulk,,,SC,High-Tc/cuprate,,,,,,,,,,,,10.1103/PhysRevB.49.12140
DyBa2Cu3O7-δ,DyBa2Cu3O7-δ,Bulk,15 μm,,SC,High-Tc/cuprate,,,,,,,,,,,,10.1103/PhysRevB.56.11273
DyBa2Cu3O7-δ,DyBa2Cu3O7-δ,Thin Film,23 nm,(LaAlO3)0.3(Sr2AlTaO6)0.7 (LSAT),SC,High-Tc/cuprate,82 K,,,,,,,,,,TRUE,10.1103/PhysRevB.108.104501
DyBa2Cu3O7-δ,DyBa2Cu3O7-δ,Thin Film,70 nm,(LaAlO3)0.3(Sr2AlTaO6)0.7 (LSAT),SC,High-Tc/cuprate,90 K,,,,,,,,,,TRUE,10.1103/PhysRevB.108.104501
DyBa2Cu3O7.00,DyBa2Cu3O7.00,Bulk,,,SC,High-Tc/cuprate,89.87 K,,,,,,,,,,True,10.1103/PhysRevB.58.11153
DyBa2Cu3O7.00,DyBa2Cu3O7.00,Bulk,,,SC,High-Tc/Cuprate,90.3 K,,,,,,,,,,FALSE,10.1016/S0921-4534(99)00077-5
DyBa2Cu3O7.18,DyBa2Cu3O7.18,Bulk,,,SC,High-Tc/cuprate,92.7 K,1 atm,Orthorhombic,perovskite,,3.8284 Å,3.8888 Å,11.668 Å,,,True,10.1103/PhysRevB.36.226
Zn-doped DyBa2Cu3O7,DyBa2Cu3O7 with 0.025 wt.% ZnO,Bulk,,,SC,High-Tc,91.5 K,,,,,,,,,,TRUE,10.1016/j.physc.2004.01.079
Zn-doped DyBa2Cu3O7,DyBa2Cu3O7 with 0.1 wt.% ZnO,Bulk,,,SC,High-Tc,87.5 K,,,,,,,,,,TRUE,10.1016/j.physc.2004.01.079
DyBa2Cu3O7−δ,DyBa2Cu3O7−δ,Bulk,,,SC,High-Tc,94.7 K,,,,,,,,,,TRUE,10.1016/j.ssc.2014.02.007
DyBa2Cu3O7−δ,DyBa2Cu3O7−δ,Bulk,,,SC,High-Tc/Cuprate,90 K,,Orthorhombic,,,,,,,,TRUE,10.1016/0921-4534(89)90243-8
DyBa2Cu3Ox,DyBa2Cu3Ox,,,,SC,High-Tc/cuprate,,,,,,,,,,,,10.1103/PhysRevB.36.2404
DyBa₂Cu₃Oᵧ,DyBa2Cu3Oy,Bulk,,,SC,High-Tc/cuprate,,,,,,,,,,,,10.1103/PhysRevLett.70.2166
DyBa2Cu3Oy,DyBa2Cu3Oy,Bulk,,sapphire,SC,High-Tc,,,,,,,,,,,True,10.1103/PhysRevB.39.2233
DyBa2Cu4O8,DyBa2Cu4O8,Bulk,,,SC,High-Tc/cuprate,,,Orthorhombic,,,,,,,,True,10.1103/PhysRevB.47.11354
DyBa2Cu4O8,DyBa2Cu4O8,Bulk,,,SC,High-Tc,77.2 ± 0.1 K,High-pressure O2,Orthorhombic,1:2:4,Mmmm,3.8463(3) Å,3.8726(3) Å,27.237(1) Å,,,True,10.1103/PhysRevB.39.7347
DyBa2Cu4O8,DyBa2Cu4O8,Bulk,,,SC,High-Tc,,,,,,,,,,,,10.1103/PhysRevB.45.10022
DyBa2Cu4O8,DyBa2Cu4O8,Bulk,,,SC,cuprate,,,tetragonal,,,3.863 Å,3.881 Å,27.26 Å,,,True,10.1103/PhysRevB.50.7184
DyBa2Cu4O8,DyBa2Cu4O8,Bulk,,,SC,cuprate,65 K,,,,,,,,,,True,10.1103/PhysRevB.49.13175
DyBa2Cu4O8,DyBa2Cu4O8,Bulk,,,SC,High-Tc/cuprate,76.3 K,,,,,,,,,,True,10.1103/PhysRevB.52.R7030
DyBa2Cu4O8,DyBa2Cu4O8,Bulk,,,SC,High-Tc,~80 K (onset),,Orthorhombic,,,3.8395 Å,3.8703 Å,27.231 Å,,,True,10.1103/PhysRevB.41.11229
DyBa2Cu4O8,DyBa2Cu4O8,,,,SC,High-Tc/cuprate,68 K,,,,,,,,,,,10.1103/PhysRevB.46.10997
DBSO,DyBa2SnO5.5,Bulk,,,NSC,,,,Cubic,perovskite,,8.520 Å,,,,,True,10.1103/PhysRevB.51.9096
Dy-Ba2YCu3O7,DyBa2YCu3O7,Bulk,,,SC,High-Tc/Cuprate,90K,,Perovskite,,,,,,,,,10.1016/0025-5408(87)90211-X
Dysprosium Barium Copper Oxide,DyBaCuO,Bulk,,,SC,cuprate,,,,,,,,,,,,10.1103/PhysRevB.49.12115
Dysprosium Barium Copper Oxide,DyBaCuO,Thin Film,,Al2O3,SC,High-Tc/cuprate,,,,,,,,,,,True,10.1103/PhysRevB.41.4752
DyBaSrCu3O7,DyBaSrCu3O7,Bulk,,,SC,High-Tc,82 K,,Orthorhombic,,P/mmm,3.801,3.850,11.549,,,TRUE,10.1016/S0375-9601(01)00493-5
DyBa₁.₄Sr₀.₆Cu₃O₇₋δ,DyBa₁.₄Sr₀.₆Cu₃O₇₋δ,Bulk,,,SC,High-Tc/cuprate,,,,,,,,,,,True,10.1103/PhysRevB.59.13639
DyBa₂Cu₃O₆.₃,DyBa₂Cu₃O₆.₃,Bulk,,,NSC,,,,,,,,,,,,True,10.1103/PhysRevB.64.184521
DyBa₂Cu₃O₇₋δ,DyBa₂Cu₃O₆.₉₅,Bulk,,,SC,High-Tc/cuprate,91 K,,Orthorhombic,perovskite,,,,,,,True,10.1103/PhysRevB.39.2226
DyBa₂Cu₃O₆₊ₓ,DyBa₂Cu₃O₆₊ₓ,Bulk,,,SC,High-Tc/cuprate,,,,,,,,,,,False,10.1103/PhysRevB.47.11619
DyBa₂Cu₃O₇,DyBa₂Cu₃O₇,Bulk,,,SC,High-Tc,,,,perovskite,,,,,,,,10.1103/PhysRevB.38.4616
DyBa₂Cu₃O₇,DyBa₂Cu₃O₇,Bulk,,,SC,High-Tc/cuprate,91.19 K,,,perovskite,,,,,,,True,10.1103/PhysRevB.39.9203
DyBa₂Cu₃O₇,DyBa₂Cu₃O₇,Bulk,,,SC,High-Tc/cuprate,90 K,,,,,,,,,,True,10.1103/PhysRevB.64.184521
DyBa₂Cu₃O₇,DyBa₂Cu₃O₇,Thin Film,1 μm,SrTiO₃,SC,High-Tc/cuprate,80 K,,,,,,,,,,True,10.1103/PhysRevB.42.8044
DyBa₂Cu₃O₇,DyBa₂Cu₃O₇,,,,SC,High-Tc,,,,,,,,,,,,10.1103/PhysRevB.37.2341
DyBa₂Cu₃O₇,DyBa₂Cu₃O₇,Bulk,,,SC,High-Tc,95 K,,Orthorhombic,,,3.812 Å,3.887 Å,11.678 Å,,,True,10.1103/PhysRevB.36.7234
DyBa₂Cu₃O₇,DyBa₂Cu₃O₇,Bulk,,,SC,High-Tc/cuprate,92 K,,,,,,,,,,True,10.1103/PhysRevLett.65.915
DyBa₂Cu₃O₇,DyBa₂Cu₃O₇,Bulk,,,SC,High-Tc,,,,,,,,,,100,TRUE,Hampshire (1988)
DyBa₂Cu₃O₇₋δ,DyBa₂Cu₃O₇₋δ,Bulk,,,SC,High-Tc/cuprate,,,,,,,,,,,,10.1103/PhysRevB.54.R6893
DyBa₂Cu₃O₇₋δ,DyBa₂Cu₃O₇₋δ,Bulk,,,SC,High-Tc,,,,,,,,,,,TRUE,Handbook of SC
DyBa₂Cu₃O₇₋ₓ,DyBa₂Cu₃O₇₋ₓ,Thin Film,35 Å,SrTiO₃,SC,High-Tc/cuprate,"2 K (global superconductivity), 40 K (onset)",,,,,,,,,,True,10.1103/PhysRevB.47.11619
DyBa₂Cu₃O₇₋ₓ,DyBa₂Cu₃O₇₋ₓ,Bulk,,,SC,High-Tc/cuprate,,,,,,,,,,,True,10.1103/PhysRevB.37.9852
DyBa₂Cu₃O₇₋ₓ,DyBa₂Cu₃O₇₋ₓ,Thin Film,,,SC,High-Tc/cuprate,,,,layered,,,,,,,,10.1103/PhysRevB.63.064509
Dy:123,DyBa₂Cu₃O₇₋ₓ,Bulk,,,SC,High-Tc,,,,,,,,,,,TRUE,Handbook of SC
DyBa₂Cu₃O₇₋ₓ,DyBa₂Cu₃O₇₋ₓ,Bulk,,,SC,High-Tc,,,,,,,,,,,TRUE,Handbook of SC
DyB₂C₂,DyB₂C₂,Bulk,,,NSC,,,,Tetragonal,YB₂C₂ type,P4₂/mmc,3.779 Å,3.779 Å,7.119 Å,,,TRUE,Handbook of SC
DyCo2B2C,DyCo2B2C,Bulk,,,NSC,,NSC,,Tetragonal,LuNi2B2C-type,I4/mmm,,,,,,True,10.1103/PhysRevB.62.8942
DyFeAsO,DyFeAsO,Bulk,,,SC,Iron-based,52,High pressure,,,,,,,,,FALSE,10.1016/j.progsolidstchem.2020.100282
DyGa6,DyGa6,Bulk,,,SC,Type-II,6 K,11 kbar,,,,,,,,,TRUE,10.1016/0038-1098(92)90682-Y
DyMo6S8,DyMo6S8,Bulk,,,SC,Type-II,,,,,,,,,,1.5 kOe,True,10.1103/PhysRevB.24.3830
DyMo6S8,DyMo6S8,Bulk,,,SC,Type-II,1.7-2.15 K,,,Chevrel phase,,,,,,analyzed theoretically,,10.1103/PhysRevB.22.2307
DyMo6S8,DyMo6S8,Bulk,,,SC,,,,,,,,,,,,,10.1103/PhysRevB.23.5960
DyMo6S8,DyMo6S8,,,,SC,,,,,,,,,,,,,10.1103/PhysRevB.46.14290
DyMo6S8,DyMo6S8,Bulk,,,SC,,,,,,,,,,,,,10.1103/PhysRevB.30.122
DyMo6S8,DyMo6S8,Bulk,,,SC,,,,,Chevrel-phase,,,,,,,,10.1103/PhysRevB.31.5712
Dysprosium molybdenum sulfide,DyMo6S8,Bulk,,,SC,,,,,Chevrel-phase,,,,,,,,10.1103/PhysRevLett.44.821
Dysprosium molybdenum sulfide,DyMo6S8,Bulk,,,SC,Type-II,,,,Chevrel,,,,,,,,10.1103/PhysRevB.29.6155
DyMo6S8,DyMo6S8,Bulk,,,SC,Type-II,2.05 K,,Tetragonal,Chevrel phase,,,,,,1.2 kOe,True,10.1103/PhysRevB.23.4455
DyMo6S8,DyMo6S8,Bulk,,,SC,,,,,,,,,,,mentioned but specific values NA,,10.1103/PhysRevLett.41.1428
DyMo6S8,DyMo6S8,Bulk,,,SC,Type-II,,,,,,,,,,,,10.1103/PhysRevB.20.1915
DyMo6S8,DyMo6S8,Bulk,,,SC,Type-II,2.05 K,,,,,,,,,calculated theoretically,,10.1103/PhysRevB.30.2603
DyMo6S8,DyMo6S8,Bulk,,,SC,Type-II,2.05 K,,Rhombohedral,Chevrel phase,,,,,,mentioned but specific values not provided,True,10.1103/PhysRevLett.41.1133
DyMo6S8,DyMo6S8,,,,SC,,,,,,,,,,,,,10.1103/PhysRevB.26.245
DyMo6S8,DyMo6S8,Bulk,,,SC,Type-II,,,,,,,,,,,,10.1103/PhysRevB.60.13062
DyMo6S8,DyMo6S8,Bulk,,,SC,,,,,,,,,,,,,10.1103/PhysRevB.27.4157
DyMo6S8,DyMo6S8,Bulk,,,SC,Type-II,,,,,,,,,,,,10.1103/PhysRevB.35.4781
DyMo₆S₈,DyMo₆S₈,Bulk,,,SC,Type-II,1.6 K,,Rhombohedral,Chevrel phase,,6.452 Å,6.452 Å,6.452 Å,"10 Oe at 0.5 K, 100 Oe at 0.1 K","1.2 kOe, 900 Oe at 0.1 K, 1100 Oe at 0.7 K",True,10.1103/PhysRevB.64.094520
DyNi2B2C,DyNi2B2C,Bulk,,,SC,,6.2 K,,,,,,,,,,,10.1103/PhysRevB.54.13020
Dysprosium nickel boride carbide,DyNi2B2C,Bulk,,,SC,conventional,6.2 K,,tetragonal,body-centered tetragonal,I4/mmm,,,,,,,10.1103/PhysRevB.52.R9839
DyNi2B2C,DyNi2B2C,,,,SC,Type-II,6.5 K,,,,,,,,,,,10.1103/PhysRevB.54.9031
DyNi₂B₂C,DyNi2B2C,Bulk,,,SC,Type-II,6 K,,Tetragonal,ThCr2Si2-type,I4/mmm,3.532 Å,3.532 Å,10.482 Å,,,True,10.1103/PhysRevB.54.9421
DyNi₂B₂C,DyNi2B2C,Bulk,,,SC,Type-II,,,Tetragonal,ThCr2Si2-type,I4/mmm,,,,,,,10.1103/PhysRevB.52.3684
DyNi2B2C,DyNi2B2C,Bulk,,,SC,Type-II,6.2 K,,Tetragonal,layered,,,,,,,,10.1103/PhysRevB.53.5688
DyNi2B2C,DyNi2B2C,Bulk,,,SC,Type-II,6.2 K,,Tetragonal,Body-centered tetragonal,I4/mmm,,,,,,,10.1103/PhysRevB.60.6223
Dysprosium nickel borocarbide,DyNi2B2C,Bulk,,,SC,Type-II,6.2 K,,,,,,,,,,True,10.1103/PhysRevB.58.14490
DyNi2B2C,DyNi2B2C,Bulk,,,SC,Type-II,6.2 K,,,,,,,,,,True,10.1103/PhysRevB.66.214512
Dysprosium nickel borocarbide,DyNi2B2C,Bulk,,,SC,Type-II,,,Tetragonal,,,,,,,,,10.1103/PhysRevB.64.024510
DyNi2B2C,DyNi2B2C,Bulk,,,SC,Type-II,,,Tetragonal,ThCr2Si2-type,I4/mmm,,,,,,,10.1103/PhysRevB.64.020504
DyNi2B2C,DyNi2B2C,Bulk,,,SC,Type-II,,,Tetragonal,Body centered tetragonal,I4/mmm,,,,,,True,10.1103/PhysRevB.62.6774
Dysprosium nickel borocarbide,DyNi2B2C,Bulk,,,SC,Type-II,,,Tetragonal,body-centered tetragonal,I4/mmm,,,,,,,10.1103/PhysRevB.57.3668
Dysprosium nickel borocarbide,DyNi2B2C,,,,SC,Type-II,,,,,,,,,,,,10.1103/PhysRevB.64.012512
Dysprosium nickel boride carbide,DyNi2B2C,Bulk,,,SC,Type-II,,,,Layered intermetallic,,,,,,,,10.1103/PhysRevB.53.3487
DyNi₂B₂C,DyNi2B2C,,,,SC,Type-II,,,,,,,,,,,,10.1103/PhysRevB.64.100505
DyNi2B2C,DyNi2B2C,Bulk,,,SC,Type-II,6.2 K,,,,,,,,,,,10.1103/PhysRevLett.83.5350
DyNi₂B₂C,DyNi2B2C,Bulk,,,SC,Type-II,,,,Layered,,,,,,,,10.1103/PhysRevB.54.15341
DyNi2B2C,DyNi2B2C,Bulk,,,SC,Type-II,4.7 K,,Tetragonal,ThCr2Si2,,,,,,,True,10.1103/PhysRevB.55.8497
Dysprosium nickel borocarbide,DyNi2B2C,Bulk,,,SC,Type-II,,,,,,,,,,,,10.1103/PhysRevB.57.10684
Dysprosium nickel borocarbide,DyNi2B2C,,,,SC,Type-II,~6 K,,,,,,,,,,,10.1103/PhysRevLett.82.827
Dysprosium nickel borocarbide,DyNi2B2C,Bulk,,,SC,Type-II,,,,,,,,,,,,10.1103/PhysRevLett.83.4824
DyNi2B2C,DyNi2B2C,Bulk,,,SC,,,,,ThCr2Si2-like,,,,,,0.6 T,True,10.1103/PhysRevLett.76.507
DyNi2B2C,DyNi2B2C,Bulk,,,SC,Type-II,6 K,,Tetragonal,,I4/mmm,,,,,,True,10.1103/PhysRevB.61.11695
DyNi₂B₂C,DyNi2B2C,Bulk,,,SC,Type-II,6 K,,,,,,,,,,,10.1103/PhysRevB.63.060501
DyNi₂B₂C,DyNi2B2C,Bulk,,,SC,Type-II,,,Tetragonal,body-centered tetragonal ThCr2Si2-like,,,,,,,,10.1103/PhysRevB.63.134519
DyNi2B2C,DyNi2B2C,Bulk,,,SC,High-Tc,6 K,,Tetragonal,body-centered-tetragonal,I4/mmm,,,,,,,10.1103/PhysRevLett.84.1800
Dysprosium Nickel Borocarbide,DyNi2B2C,Bulk,,,SC,Type-II,6 K,,Tetragonal,body-centered tetragonal,,,,,,,,10.1103/PhysRevLett.79.1738
DyNi2B2C,DyNi2B2C,Bulk,,,SC,Type-II,6.2 K,ambient pressure,Tetragonal,body centered tetragonal,I4/mmm,,,,,,True,10.1103/PhysRevB.65.024505
DyNi₂B₂C,DyNi2B2C,Bulk,,,SC,Type-II,6.25 K,,,,,,,,,2.7 kOe at 4.2 K,True,10.1103/PhysRevB.57.R8123
DyNi2B2C,DyNi2B2C,Bulk,,,SC,,6 K,,,,,,,,,,,10.1103/PhysRevB.63.212505
Dysprosium nickel borocarbide,DyNi2B2C,,,,SC,,,,,,,,,,,,,10.1103/PhysRevLett.78.547
DyNi2B2C,DyNi2B2C,Bulk,,,SC,,6 K,,,,,,,,,,,10.1103/PhysRevB.53.8499
DyNi2B2C,DyNi2B2C,Bulk,,,SC,,,,,,,,,,,,,10.1103/PhysRevB.63.104507
DyNi2B2C,DyNi2B2C,Bulk,,,SC,Type-II,6 K,,,,,,,,,,,10.1103/PhysRevB.57.10320
DyNi2B2C,DyNi2B2C,,,,SC,Type-II,3.8 K,,,,,3.532 Å,3.532 Å,,,,,10.1103/PhysRevB.52.1181
DyNi2B2C,DyNi2B2C,Bulk,,,SC,Type-II,2 K,,,layered,,,,,,,True,10.1103/PhysRevB.50.647
Dysprosium nickel borocarbide,DyNi2B2C,Bulk,,,SC,Type-II,,,Tetragonal,,,,,,,,,10.1103/PhysRevLett.84.4982
DyNi2B2C,DyNi2B2C,Bulk,,,SC,Type-II,6.0 K,,Tetragonal,body-centered tetragonal,I4/mmm,,,,,,True,10.1103/PhysRevB.56.437
DyNi2B2C,DyNi2B2C,,,,SC,,,,,,,,,,,,,10.1103/PhysRevB.65.024520
DyNi2B2C,DyNi2B2C,Bulk,,,SC,Type-II,,,,borocarbide,,,,,,,,10.1103/PhysRevB.61.R6487
Dysprosium nickel boride carbide,DyNi2B2C,Bulk,,,SC,High-Tc,,,Tetragonal,body-centered tetragonal,I4/mmm,,,,,,,10.1103/PhysRevB.57.7916
DyNi2B2C,DyNi2B2C,Bulk,,,SC,Type-II,6 K,,Tetragonal,Body-centered-tetragonal,I4/mmm,3.53420 Å,3.53420 Å,10.4878 Å,,,True,10.1103/PhysRevB.55.6584
DyNi2B2C,DyNi2B2C,,,,SC,,6.5 K,,Tetragonal,Layered,I4/mmm,,,,,,,10.1103/PhysRevB.53.307
DyNi₂B₂C,DyNi2B2C,,,,SC,,,,,,,,,,,,,10.1103/PhysRevLett.82.1756
DyNi2B2C,DyNi2B2C,Bulk,,,SC,borocarbide,6.3 K,,,,,,,,,,TRUE,Handbook of SC
DyNi2B2C,DyNi2B2C,,,,SC,,,,,,,,,,,,FALSE,10.1103/PhysRevB.80.224522
DyNi2B2C,DyNi2B2C,Bulk,,,SC,,6 K,,Tetragonal,ThCr2Si2-type,I4/mmm,,,,,,FALSE,10.1103/PhysRevB.109.L180505
DyNi2B2C,DyNi2B2C,Bulk,,,SC,,6 K,,,,,,,,,,TRUE,10.1103/PhysRevB.93.195147
Dysprosium Nickel Borocarbide,DyNi2B2C,,,,SC,,,,,,,,,,,,FALSE,10.1103/PhysRevLett.100.257004
DyNi2B2C,DyNi2B2C,Bulk,,,SC,,,,,,,,,,,,FALSE,10.1103/PhysRevB.83.104519
Dysprosium Nickel Borocarbide,DyNi2B2C,Bulk,,,"SC,AFM",Type-II,,,Tetragonal,,,,,,,,FALSE,10.1103/PhysRevB.73.020504
DyNi2B2C,DyNi2B2C,Bulk,,,SC,Type-II,5 K,,LuNi2B2C-type,Body-centered tetragonal,,,,,,,TRUE,10.1016/j.physb.2005.01.103
DyNi2B2C,DyNi2B2C,Bulk,,,SC,Type-II,6.5 K,,,,,,,,,,TRUE,10.1016/S0921-4526(98)00800-X
DyNi2B2C,DyNi2B2C,Bulk,,,SC,Type-II,6.2 K,,Body-centered tetragonal,Tetragonal,I4/mmm,,,,,,TRUE,10.1016/j.physb.2007.05.032
DyNi2B2C,DyNi2B2C,Bulk,,,SC,Type-II,6 K,,BCT LuNi2B2C-type,Body-Centered Tetragonal,I4/mmm,353.61 pm,,1049.13 pm,,,TRUE,10.1016/S0304-8853(99)00104-3
DyNi2B2C,DyNi2B2C,Bulk,,,SC,Type-II,6.5 K,,Body-centred tetragonal,,,,,,,,TRUE,10.1016/S0304-8853(00)00810-6
DyNi2B2C,DyNi2B2C,Bulk,,,SC,Type-II,6.3 K,,Tetragonal,,,,,,,,TRUE,10.1016/S0925-8388(02)00176-7
DyNi2B2C,DyNi2B2C,Bulk,,,SC,Type-II,6.2 K,,Tetragonal,,,,,,,,TRUE,10.1016/S0304-8853(98)01036-1
DyNi2B2C,DyNi2B2C,Bulk,,,SC,Type-II,6 K,,Layered,,,,,,,,FALSE,10.1016/S0921-4534(03)00962-6
DyNi2B2C,DyNi2B2C,Bulk,,,SC,Type-II,6 K,,,,,,,,,,TRUE,10.1016/0921-4534(95)00254-5
DyNi2B2C,DyNi2B2C,Bulk,,,SC,Type-II,5 K,,,,,,,,,86 mT/K,TRUE,10.1016/S0921-4526(98)00778-9
DyNi2B2C,DyNi2B2C,Bulk,,,SC,Type-II,6 K,,,,,,,,,,TRUE,10.1016/S0925-8388(98)00397-1
DyNi2B2C,DyNi2B2C,Bulk,,,SC,Type-II,6.3K,,,,,,,,,,TRUE,10.1016/S0304-8853(03)00355-X
DyNi2B2C,DyNi2B2C,Bulk,,,SC,Type-II,6 K,,Tetragonal,Body-centred,,,,,,,FALSE,10.1016/S0925-8388(01)01144-6
DyNi2B2C,DyNi2B2C,Bulk,,,SC,Type-II,6 K,,,,,,,,,,FALSE,10.1016/S0304-8853(98)00130-9
Dysprosium Nickel Boride Carbide,DyNi2B2C,Bulk,,,SC,Conventional,6.2 K,,Body-centered tetragonal,Tetragonal,I4/mmm,3.5 Å,3.5 Å,10.5 Å,,,TRUE,10.1016/S0925-8388(96)02528-5
DyNi2B2C,DyNi2B2C,Bulk,,,SC,Type-II,6 K,,Body-centered tetragonal,,I4/mmm,,,,,,TRUE,10.1016/S0925-8388(96)02634-5
DyNi2B2C,DyNi2B2C,Bulk,,,SC,Type-II,6 K,,,,,,,,,,TRUE,10.1016/0921-4526(96)00050-6
DyNi2B2C,DyNi2B2C,Bulk,,,SC,Type-II,6 K,,Layered,,I4/mmm,,,,,,TRUE,10.1016/S0921-4534(01)00043-0
DyNi2B2C,DyNi2B2C,Bulk,,,SC,Type-II,6 K,,,,,,,,,0.9 T,TRUE,10.1016/S0921-4534(00)00227-6
DyNi2B2C,DyNi2B2C,Bulk,,,SC,Type-II,6 K,,LuNi2B2C-type,Body-Centered Tetragonal,I4/mmm,,,,,,TRUE,10.1016/S0921-4526(98)01006-0
DyNi2B2C,DyNi2B2C,Bulk,,,SC,Type-II,6.3 K,,,,,,,,,,TRUE,10.1016/j.physb.2008.02.020
DyNi2B2C,DyNi2B2C,Bulk,,,SC,Type-II,6.5 K,,Tetragonal,,,,,,,,FALSE,10.1016/j.physc.2010.02.073
DyNi2B2C,DyNi2B2C,Bulk,,,SC,Type-II,6.2,,Tetragonal,Tetragonal,14/mmm,,,,,,FALSE,10.1016/S0921-4534(01)00292-1
DyNi2B2C,DyNi2B2C,Bulk,,,SC,Type-II,6 K,,LuNi2B2C-type,Body-centered tetragonal,I4/mmm,353.61 pm,,1049.13 pm,,,TRUE,10.1016/S0921-4526(99)01220-X
DyNi2B2C,DyNi2B2C,Bulk,,,SC,Type-II,3.8 K,,Tetragonal,,,,,,200 G,3.0 kG,TRUE,10.1016/0921-4534(95)00319-3
DyNi2B2C,DyNi2B2C,Bulk,,,SC,Type-II,6 K,,Body-centered tetragonal,,I4/mmm,,,,,,TRUE,10.1016/S0921-4526(98)00730-3
DyNi2B2C,DyNi2B2C,Bulk,,,SC,Type-II,6 K,,,,,,,,,,FALSE,10.1016/j.physc.2005.01.006
DyNi2B2C,DyNi2B2C,Bulk,,,SC,Type-II,6.2 K,,,,,,,,,,TRUE,10.1016/S0921-4534(01)00767-5
DyNi2B2C,DyNi2B2C,Bulk,,,SC,Type-II,6.2 K,,Body centered tetragonal,,I4/mmm,,,,,,FALSE,10.1016/S0921-4534(00)01532-X
DyNi2B2C,DyNi2B2C,Bulk,,,SC,Type-II,6.2 K,,,,,,,,,5.15 kG,TRUE,10.1016/j.physc.2014.10.001
DyNi2B2C,DyNi2B2C,Bulk,,,SC,Type-II,6 K,,,,,,,,,,FALSE,10.1016/j.physc.2015.03.018
DyNi2B2C,DyNi2B2C,Bulk,,,SC,Type-II,7 K,,Tetragonal,Body-centered,,,,,,0.7 T,TRUE,10.1016/S0921-4526(98)00920-X
DyNi4B4C,DyNi4B4C,Bulk,,,NSC,,,,Tetragonal,,,,,,,,True,10.1103/PhysRevB.51.8395
DyNiO3,DyNiO3,Bulk,,,NSC,,,,Monoclinic,Perovskite,P21/c,,,,,,TRUE,10.1103/PhysRevB.88.054101
DyNi₂B₂C,DyNi₂B₂C,Bulk,,,SC,Type-II,6.2 ± 0.1 K,,Tetragonal,,,3.534 Å,3.534 Å,10.484 Å,,~5 kG at 2 K,True,10.1103/PhysRevB.52.R3844
DyNi₂B₂C,DyNi₂B₂C,Bulk,,,SC,Type-II,6.4 K,,,,,,,,,0.7 T,True,10.1103/PhysRevB.52.9186
DyNi₂B₂C,DyNi₂B₂C,Bulk,,,SC,Type-II,6.2 K,,,borocarbide,,,,,,4 kG (B ‖ c),TRUE,Handbook of SC
DyNi₂B₂C,DyNi₂B₂C,Bulk,,,SC,,,,,,,,,,,,TRUE,Handbook of SC
DyNi₂B₂C,DyNi₂B₂C,Bulk,,,SC,,"6.2, 6.4 K",,,,,,,,,,TRUE,Handbook of SC
DyOsSi,DyOsSi,Bulk,,,SC,Type-II,10.8 K,,,,,,,,,,,10.1016/0921-4534(88)90695-8
DyPd2B2C,DyPd2B2C,Bulk,,,NSC,,<1.7 K,,Tetragonal,LuNi2B2C-type,I4/mmm,3.756 Å,3.756 Å,10.682 Å,,,True,10.1103/PhysRevB.63.212505
DyPdBi,DyPdBi,Bulk,,,SC,Unconventional,0.7 K,,Cubic,Half-Heusler,F-43m,,,,,,FALSE,10.1103/PhysRevB.96.214514
DyPdBi,DyPdBi,Bulk,,,SC,half-Heusler,0.8 K,,Cubic,half-Heusler,,,,,,,,10.1103/PhysRevB.98.104514
DyRh4B4,DyRh4B4,Bulk,,,SC,,,,Tetragonal,,,,,,,,True,10.1103/PhysRevB.29.6244
DyRh₄B₄,DyRh4B4,Bulk,,,SC,,,,,,,,,,,,,10.1103/PhysRevB.27.5526
DyRh4B4,DyRh4B4,Bulk,,,SC,,,,Tetragonal,body-centered-tetragonal,P42/nmc,,,,,,True,10.1103/PhysRevB.30.3743
DyRh4B4,DyRh4B4,Bulk,,,SC,Type-II,,,,,,,,,,,True,10.1103/PhysRevB.34.1496
DyRh4B4,DyRh4B4,Bulk,,,SC,Type-II,4.7 K,,,,,,,,,,FALSE,10.1016/j.physc.2016.02.024
DyRh4B4Si0.2,DyRh4B4Si0.2,Bulk,,,SC,Type-II,4.4 K,,Body-Centered Tetragonal,,,,,,,,TRUE,10.1016/j.jallcom.2009.04.040
DyRh₀.₈₅Ru₀.₁₅₄B₄,DyRh₀.₈₅Ru₀.₁₅₄B₄,Bulk,,,SC,,4.1 K,,Tetragonal,,tI72,,,,,,TRUE,Handbook of SC
DyRh₂Ir₂B₄,DyRh₂Ir₂B₄,Bulk,,,SC,,4.64 K,,Tetragonal,CeCo₄B₄ type,P4₂/nmc,,,,,,TRUE,Handbook of SC
DyRh₄Ir₄B₄,DyRh₄Ir₄B₄,Bulk,,,SC,,4.6 K,,Tetragonal,,tP18,,,,,,TRUE,Handbook of SC
Dy(Ru0.15Rh0.85)4B4,DyRu0.6Rh3.4B4,Bulk,,,SC,,,,Tetragonal,body-centered-tetragonal,P42/nmc,7.453 Å,7.453 Å,14.992 Å,,,True,10.1103/PhysRevB.30.3743
Dy(Ru0.30Rh0.70)4B4,DyRu1.2Rh2.8B4,Bulk,,,SC,,,,Tetragonal,body-centered-tetragonal,P42/nmc,,,,,,True,10.1103/PhysRevB.30.3743
Dy(Ru0.60Rh0.40)4B4,DyRu2.4Rh1.6B4,Bulk,,,NSC,,,,Tetragonal,body-centered-tetragonal,P42/nmc,,,,,,True,10.1103/PhysRevB.30.3743
DyRu4B4,DyRu4B4,Bulk,,,SC,,,,Tetragonal,body-centered-tetragonal,P42/nmc,7.453 Å,7.453 Å,14.992 Å,,,True,10.1103/PhysRevB.30.3743
DySr2Cu2.7Mo0.3Oy,DySr2Cu2.7Mo0.3Oy,Bulk,,,SC,High-Tc,30-36 K,up to 16 kbar,Tetragonal,1:2:3 structure,,,,,,,True,10.1103/PhysRevB.47.11337
DySr2Cu2.85Re0.15Oz,DySr2Cu2.85Re0.15O7.34,Bulk,,,SC,High-Tc,27 K,,Orthorhombic,perovskite,,3.812 Å,3.819 Å,11.502 Å,,,True,10.1103/PhysRevB.53.8604
DySrBaCu3O7−δ,DySrBaCu3O7−δ,Bulk,,,SC,Cuprate,90 K,,Orthorhombic or Quasitetragonal,,P 4/mmm,3.839,3.829,11.537,,,TRUE,10.1016/j.ceramint.2004.05.029
DyTe3,DyTe3,,,,NSC,,,,,,,,,,,,FALSE,10.1103/PhysRevB.87.235124
DyTe3,DyTe3,Bulk,,,SC,,1 K,2 GPa,,,,,,,,,FALSE,10.1103/PhysRevB.109.094119
Dy-Tl-Sr-Ca-Cu-O,DyTl2Sr2Ca2Cu3O11.5,Bulk,,,SC,High-Tc,80-90 K,,,,,,,,,,True,10.1103/PhysRevB.39.2918
Dy₁.₂Mo₆Se₈,Dy₁.₂Mo₆Se₈,Bulk,,,SC,,8.2 K,,,,,,,,,,TRUE,Handbook of SC
2D Uniform Electron Gas,e- (2D UEG),2D,,,SC,,down to 10^-100 T_F,,,,,,,,,,FALSE,10.1103/PhysRevResearch.6.013099
Multielectron bubble in liquid helium (N=10^4),Electrons on inner surface of He bubble (N=10^4),2D Electron System,nanometer scale,Liquid helium,SC,,several K,,Spherical,Spherical shell,,,,,,,FALSE,10.1103/PhysRevB.72.094506
Multielectron bubble in liquid helium (N=10^5),Electrons on inner surface of He bubble (N=10^5),2D Electron System,nanometer scale,Liquid helium,SC,,several K,,Spherical,Spherical shell,,,,,,,FALSE,10.1103/PhysRevB.72.094506
Multielectron bubble in liquid helium (N=10^6),Electrons on inner surface of He bubble (N=10^6),2D Electron System,nanometer scale,Liquid helium,SC,,several K,,Spherical,Spherical shell,,,,,,,FALSE,10.1103/PhysRevB.72.094506
Er(Ni0.9Pt0.1)2B2C,Er(Ni0.9Pt0.1)2B2C,Bulk,,,SC,Type-II,7.3 K,,,,,,,,,,TRUE,10.1016/j.jallcom.2009.01.135
Er(Rh0.63Co0.37)4B4,Er(Rh0.63Co0.37)4B4,Bulk,,,SC,Type-II,0.3 K,,,,,,,,,,TRUE,10.1016/0378-4363(87)90172-0
Er(Rh0.95Co0.05)4B4,Er(Rh0.95Co0.05)4B4,Bulk,,,SC,Type-II,0.36 K,,,,,,,,,,TRUE,10.1016/0378-4363(87)90172-0
Er-Ba-Cu-O,Er-Ba-Cu-O,Bulk,,,SC,High-Tc/cuprate,60-90 K,,,,,,,,,,,10.1103/PhysRevB.39.801
Er₀.₀₄₉La₀.₉₅₁,Er0.049La0.951,Bulk,,,SC,Type-II,,,,,,,,,,,True,10.1103/PhysRev.119.1570
Er0.088Ho0.912Rh4B4,Er0.088Ho0.912Rh4B4,Bulk,,,NSC,,,,Tetragonal,,,,,,,,True,10.1103/PhysRevLett.63.453
Er0.088Ho0.912Rh4B4,Er0.088Ho0.912Rh4B4,Bulk,,,SC,Type-II,,,,,,,,,,,True,10.1103/PhysRevB.40.2133
(Er0.11Ho0.89)Rh4B4,Er0.11Ho0.89Rh4B4,Bulk,,,SC,,"Tc1 = 5.71 K, Tc2 = 5.33 K",,Tetragonal,,P42/nmc,,,,,,True,10.1103/PhysRevB.31.5756
(Er0.16Ho0.84)Rh4B4,Er0.16Ho0.84Rh4B4,Bulk,,,SC,,"Tc1 = 5.95 K, Tc2 = 4.95 K",,Tetragonal,,P42/nmc,,,,,,True,10.1103/PhysRevB.31.5756
(Er0.16Ho0.84)Rh4B4,Er0.16Ho0.84Rh4B4,Bulk,,,SC,Type-II,"Tc1 = 6.27 K, Tc2 = 5.58 K",,,,,,,,,717 G at TM = 5.97 K,True,10.1103/PhysRevB.38.8724
Er0.187Ho0.813Rh4B4,Er0.187Ho0.813Rh4B4,Bulk,,,SC,Type-II,6 K,,Tetragonal,,,,,,,,True,10.1103/PhysRevLett.63.453
Er0.187Ho0.813Rh4B4,Er0.187Ho0.813Rh4B4,Bulk,,,SC,Type-II,6.0 K,,,,,,,,,,True,10.1103/PhysRevB.40.2133
Er0.1Tb0.9Ni2B2C,Er0.1Tb0.9Ni2B2C,Bulk,,,NSC,,,,Tetragonal,,I4/mmm,,,,,,True,10.1103/PhysRevB.66.214501
(Er0.25Ho0.75)Rh4B4,Er0.25Ho0.75Rh4B4,Bulk,,,SC,,"Tc1 = 6.44 K, Tc2 = 4.07 K",,Tetragonal,,P42/nmc,,,,,,True,10.1103/PhysRevB.31.5756
Er0.2Tb0.8Ni2B2C,Er0.2Tb0.8Ni2B2C,Bulk,,,NSC,,,,Tetragonal,,I4/mmm,,,,,,True,10.1103/PhysRevB.66.214501
Er0.2Y0.8Pd2Sn,Er0.2Y0.8Pd2Sn,Bulk,,,SC,,4.38 K,,Cubic,Cu2MnAl-type,Fm3m,6.7096 Å,6.7096 Å,6.7096 Å,,,True,10.1103/PhysRevB.34.199
Er0.30Ho0.70Rh4B4,Er0.30Ho0.70Rh4B4,Bulk,,,SC,Type-II,,,tetragonal,,,,,,,,True,10.1103/PhysRevB.22.4424
Er0.3Tb0.7Ni2B2C,Er0.3Tb0.7Ni2B2C,Bulk,,,NSC,,,,Tetragonal,,I4/mmm,,,,,,True,10.1103/PhysRevB.66.214501
Er0.40Ho0.60Rh4B4,Er0.40Ho0.60Rh4B4,Bulk,,,SC,Type-II,,,tetragonal,,,,,,,,True,10.1103/PhysRevB.22.4424
Erbium-Holmium-Rhodium-Boron,Er0.43Ho0.57Rh4B4,Thin Film,,,SC,,~6 K,,,,,,,,,,True,10.1103/PhysRevB.30.2649
Er0.4Ho0.6Rh4B4,Er0.4Ho0.6Rh4B4,,,,SC,,,,,,,,,,,,,10.1103/PhysRevLett.56.165
Er0.4Ho0.6Rh4B4,Er0.4Ho0.6Rh4B4,Bulk,,,SC,Type-II,6.7 K,,Tetragonal,,,,,,,,True,10.1103/PhysRevLett.63.453
(Er0.4Ho0.6)Rh4B4,Er0.4Ho0.6Rh4B4,Bulk,,,SC,Type-II,,,,,,,,,,,,10.1103/PhysRevB.38.8724
Er0.4Ho0.6Rh4B4,Er0.4Ho0.6Rh4B4,Bulk,,,SC,Type-II,6.7 K,,,,,,,,,,True,10.1103/PhysRevB.40.2133
Er0.4Tb0.6Ni2B2C,Er0.4Tb0.6Ni2B2C,Bulk,,,NSC,,,,Tetragonal,,I4/mmm,,,,,,True,10.1103/PhysRevB.66.214501
Er0.4Y0.6Pd2Sn,Er0.4Y0.6Pd2Sn,Bulk,,,SC,,3.66 K,,Cubic,Cu2MnAl-type,Fm3m,6.7024 Å,6.7024 Å,6.7024 Å,,,True,10.1103/PhysRevB.34.199
Er0.50Ho0.50Rh4B4,Er0.50Ho0.50Rh4B4,Bulk,,,SC,Type-II,,,tetragonal,,,,,,,,True,10.1103/PhysRevB.22.4424
Er0.55Ca0.45Ba2Cu0.85Co0.15O6.81,Er0.55Ca0.45Ba2Cu0.85Co0.15O6.81,Bulk,,,SC,High-Tc,71 K,,,,,,,,,,TRUE,10.1016/S0011-2275(96)00090-2
Er0.5Ca0.5Ba2Cu3O6.655,Er0.5Ca0.5Ba2Cu3O6.655,Bulk,,,SC,High-Tc/cuprate,44 K,,Orthorhombic,perovskite,,3.8293 Å,3.8703 Å,11.6894 Å,,,True,10.1103/PhysRevB.58.12495
Er0.5Pr0.5Ba2Cu3O7,Er0.5Pr0.5Ba2Cu3O7,Bulk,,,SC,cuprate,,,Orthorhombic,,P4mmm,,,,,,True,10.1103/PhysRevB.49.12151
Er0.5Y0.5Ba2Cu3O7,Er0.5Y0.5Ba2Cu3O7,Bulk,,,SC,High-Tc,80 K,,,,,,,,,,,10.1016/0022-4596(87)90026-0
Er0.60Ho0.40Rh4B4,Er0.60Ho0.40Rh4B4,Bulk,,,SC,Type-II,,,tetragonal,,,,,,,,True,10.1103/PhysRevB.22.4424
Er0.65Tb0.35Ni2B2C,Er0.65Tb0.35Ni2B2C,Bulk,,,SC,Type-II,,,Tetragonal,,I4/mmm,,,,,,True,10.1103/PhysRevB.66.214501
Er0.6Pr0.4Ba2Cu3O7,Er0.6Pr0.4Ba2Cu3O7,Bulk,,,SC,High-Tc/cuprate,41.2 K,,Orthorhombic,perovskite,,3.8448 Å,3.9190 Å,11.7528 Å,,,True,10.1103/PhysRevB.48.7570
Er0.6Tb0.4Ni2B2C,Er0.6Tb0.4Ni2B2C,Bulk,,,SC,Type-II,,,Tetragonal,,I4/mmm,,,,,,True,10.1103/PhysRevB.66.214501
Er0.6Y0.4Pd2Sn,Er0.6Y0.4Pd2Sn,Bulk,,,SC,,2.59 K,,Cubic,Cu2MnAl-type,Fm3m,6.6973 Å,6.6973 Å,6.6973 Å,,,True,10.1103/PhysRevB.34.199
Er0.705Ho0.295Rh4B4,Er0.705Ho0.295Rh4B4,Bulk,,,SC,Type-II,7.6 K,,Tetragonal,,,,,,0.27 kOe at 1.2 K,0.37 kOe at 1.2 K,True,10.1103/PhysRevB.39.2159
Er0.705Ho0.295Rh4B4,Er0.705Ho0.295Rh4B4,Bulk,,,SC,Type-II,,,Tetragonal,,,,,,,,True,10.1103/PhysRevLett.63.453
Er0.705Ho0.295Rh4B4,Er0.705Ho0.295Rh4B4,Bulk,,,SC,Type-II,,,,,,,,,,,True,10.1103/PhysRevB.40.2133
Er0.73Ho0.27Rh4B4,Er0.73Ho0.27Rh4B4,Bulk,,,SC,Type-II,,,tetragonal,,,,,,,,True,10.1103/PhysRevB.22.4424
Er0.75Tb0.25Ni2B2C,Er0.75Tb0.25Ni2B2C,Bulk,,,SC,Type-II,4 K,,Tetragonal,,I4/mmm,,,,,,True,10.1103/PhysRevB.66.214501
Er0.7Ca0.3Ba2Cu3O6.756,Er0.7Ca0.3Ba2Cu3O6.756,Bulk,,,SC,High-Tc/cuprate,54 K,,Orthorhombic,perovskite,,3.8207 Å,3.8763 Å,11.6863 Å,,,True,10.1103/PhysRevB.58.12495
Er0.7Pr0.3Ba2Cu3O7,Er0.7Pr0.3Ba2Cu3O7,Bulk,,,SC,High-Tc/cuprate,55.0 K,,Orthorhombic,perovskite,,3.8432 Å,3.9172 Å,11.7406 Å,,,True,10.1103/PhysRevB.48.7570
Er0.7Sr0.3MnO3,Er0.7Sr0.3MnO3,Thin Film,2000 Å,LaAlO3 (001),NSC,,,,,perovskite,,,,,,,TRUE,10.1103/PhysRevB.71.144415
Er0.7Tb0.3Ni2B2C,Er0.7Tb0.3Ni2B2C,Bulk,,,SC,Type-II,2 K,,Tetragonal,,I4/mmm,,,,,,True,10.1103/PhysRevB.66.214501
Er0.80Ho0.20Rh4B4,Er0.80Ho0.20Rh4B4,Bulk,,,SC,Type-II,,,tetragonal,,,,,,,,True,10.1103/PhysRevB.22.4424
Er0.85Ho0.15Rh4B4,Er0.85Ho0.15Rh4B4,Bulk,,,SC,Type-II,,,tetragonal,,,,,,,,True,10.1103/PhysRevB.22.4424
Er0.8Ca0.2Ba2Cu3O6.800,Er0.8Ca0.2Ba2Cu3O6.800,Bulk,,,SC,High-Tc/cuprate,64 K,,Orthorhombic,perovskite,,3.8193 Å,3.8823 Å,11.6803 Å,,,True,10.1103/PhysRevB.58.12495
Er0.8Lu0.2Ni2B2C,Er0.8Lu0.2Ni2B2C,Bulk,,,SC,,10.6 K,,"Tetragonal (paramagnetic phase), Orthorhombic (ordered phase)",ThCr2B2-type,"I4/mmm (paramagnetic), Immm (ordered)","3.497 Å (paramagnetic), 3.497 Å (ordered)","3.497 Å (paramagnetic), 3.493 Å (ordered)","10.601 Å (paramagnetic), 10.596 Å (ordered)",,,TRUE,10.1103/PhysRevB.72.144521
Er0.8Lu0.2Ni2B2C,Er0.8Lu0.2Ni2B2C,Bulk,,,SC,Type-II,11.1 K,,,,,,,,,,TRUE,10.1016/S0304-8853(00)00797-6
Er0.8Pr0.2Ba2Cu3O7-y,Er0.8Pr0.2Ba2Cu3O6.9,Bulk,,,SC,High-Tc/cuprate,85 K,,Orthorhombic,perovskite,,,,,,,True,10.1103/PhysRevB.43.10568
Er0.8Pr0.2Ba2Cu3O7,Er0.8Pr0.2Ba2Cu3O7,Bulk,,,SC,High-Tc/cuprate,70.5 K,,Orthorhombic,perovskite,,3.8369 Å,3.9174 Å,11.7499 Å,,,True,10.1103/PhysRevB.48.7570
Er0.8Pr0.2Ba2Cu3O7-y,Er0.8Pr0.2Ba2Cu3O7-y,Bulk,,,SC,High-Tc/cuprate,~75 K,,Orthorhombic,perovskite,,,,,,,True,10.1103/PhysRevB.53.5839
Er₀.₈Pr₀.₂Ba₂Cu₃O₇₋ᵧ,Er0.8Pr0.2Ba2Cu3O7-y,Bulk,,,SC,High-Tc/cuprate,,,Orthorhombic,perovskite-like,,,,,,,True,10.1103/PhysRevB.54.6758
Er0.8Tb0.2Ni2B2C,Er0.8Tb0.2Ni2B2C,Bulk,,,SC,Type-II,,,Tetragonal,,I4/mmm,,,,,,True,10.1103/PhysRevB.66.214501
Er0.8Tb0.2Ni2B2C,Er0.8Tb0.2Ni2B2C,Bulk,,,SC,,3.6 K,,"Tetragonal (paramagnetic phase), Orthorhombic (ordered phase)",ThCr2B2-type,"I4/mmm (paramagnetic), Immm (ordered)","3.511 Å (paramagnetic), 3.512 Å (ordered)","3.511 Å (paramagnetic), 3.508 Å (ordered)","10.560 Å (paramagnetic), 10.560 Å (ordered)",,,TRUE,10.1103/PhysRevB.72.144521
Er0.8Tb0.2Ni2B2C,Er0.8Tb0.2Ni2B2C,Bulk,,,SC,Type-II,4.0 K,,,,,,,,,,TRUE,10.1016/S0304-8853(00)00797-6
Er0.8Y0.2Pd2Sn,Er0.8Y0.2Pd2Sn,Bulk,,,SC,,2.08 K,,Cubic,Cu2MnAl-type,Fm3m,6.6890 Å,6.6890 Å,6.6890 Å,,,True,10.1103/PhysRevB.34.199
Er0.95La0.1Ba1.95Cu3Oy,Er0.95La0.1Ba1.95Cu3O7,Thin Film,,,SC,High-Tc,90 K,,,,,,,,,,TRUE,10.1016/j.physc.2011.05.173
Er0.95Y0.05Pd2Sn,Er0.95Y0.05Pd2Sn,Bulk,,,SC,,1.26 K,,Cubic,Cu2MnAl-type,Fm3m,6.6864 Å,6.6864 Å,6.6864 Å,,,True,10.1103/PhysRevB.34.199
Er1-2xPrxCaxBa2Cu3O7-δ,Er0.985Pr0.0075Ca0.0075Ba2Cu3O7-δ,Bulk,,,SC,High-Tc,89.1 K,,Orthorhombic,,,,,,,,TRUE,10.1016/S0038-1098(00)00229-5
Er1-2xPrxCaxBa2Cu3O7-δ,Er0.98Pr0.01Ca0.01Ba2Cu3O7-δ,Bulk,,,SC,High-Tc,87.8 K,,Orthorhombic,,,,,,,,TRUE,10.1016/S0038-1098(00)00229-5
Er1-2xPrxCaxBa2Cu3O7-δ,Er0.995Pr0.0025Ca0.0025Ba2Cu3O7-δ,Bulk,,,SC,High-Tc,89.8 K,,Orthorhombic,,,,,,,,TRUE,10.1016/S0038-1098(00)00229-5
Er1-2xPrxCaxBa2Cu3O7-δ,Er0.99Pr0.005Ca0.005Ba2Cu3O7-δ,Bulk,,,SC,High-Tc,89.2 K,,Orthorhombic,,,,,,,,TRUE,10.1016/S0038-1098(00)00229-5
Er0.9Ca0.1Ba2Cu3O6.856,Er0.9Ca0.1Ba2Cu3O6.856,Bulk,,,SC,High-Tc/cuprate,78 K,,Orthorhombic,perovskite,,3.8109 Å,3.8763 Å,11.6743 Å,,,True,10.1103/PhysRevB.58.12495
Er0.9Ca0.1Ba2Cu4O8,Er0.9Ca0.1Ba2Cu4O8,Bulk,,,SC,cuprate,88 K,,Orthorhombic,1:2:4 structure isomorphous with YBa2Cu4O8,,,,,,,True,10.1103/PhysRevB.45.2438
Er0.9Pr0.1Ba2Cu3O7,Er0.9Pr0.1Ba2Cu3O7,Bulk,,,SC,High-Tc/cuprate,83.5 K,,Orthorhombic,perovskite,,3.8345 Å,3.9167 Å,11.7581 Å,,,True,10.1103/PhysRevB.48.7570
Er0.9Tb0.1Ni2B2C,Er0.9Tb0.1Ni2B2C,Bulk,,,SC,Type-II,,,Tetragonal,,I4/mmm,,,,,,True,10.1103/PhysRevB.66.214501
Er0.9Tb0.1Ni2B2C,Er0.9Tb0.1Ni2B2C,Bulk,,,SC,Type-II,9.3 K,,,,,,,,,,TRUE,10.1016/S0921-4534(99)00094-5
Er0.9Y0.1Pd2Sn,Er0.9Y0.1Pd2Sn,Bulk,,,SC,,1.60 K,,Cubic,Cu2MnAl-type,Fm3m,6.6873 Å,6.6873 Å,6.6873 Å,,,True,10.1103/PhysRevB.34.199
Er1.2Mo6S8,Er1.2Mo6S8,Bulk,,,SC,Type-II,,,Rhombohedral,distorted CsCl type,,,,,,,,10.1103/PhysRevB.18.4688
Er1.2Mo6S8,Er1.2Mo6S8,Bulk,,,SC,,1.2 K,,,,,,,,,,True,10.1103/PhysRevB.30.1188
Er1.2Mo6S8,Er1.2Mo6S8,Bulk,,,SC,Chevrel phase,2.0 K,,,,,,,,,,TRUE,Handbook of SC
Erbium molybdenum selenide,Er1.2Mo6Se8,Bulk,,,SC,,,,,,,,,,,,,10.1103/PhysRevB.24.5110
Er1.2Mo6Se8,Er1.2Mo6Se8,Bulk,,,SC,Chevrel phase,6.2 K,,,,,,,,,,TRUE,Handbook of SC
Er1Ba2Cu3O6.81,Er1Ba2Cu3O6.81,Bulk,,,SC,High-Tc,90 K,,Orthorhombic,perovskite,,,,,,,,10.1103/PhysRevB.36.2417
Er1Ba2Cu3O7-δ,Er1Ba2Cu3O7,Bulk,,,SC,High-Tc/cuprate,81-91 K,,,1-2-3 structure,,,,,,,True,10.1103/PhysRevB.38.2922
Erbium Barium Copper Oxide,Er1Ba2Cu3O7,Thin Film,~0.1 μm,SrTiO3 (100),SC,High-Tc/cuprate,~60 K,,,,,,,,,,True,10.1103/PhysRevB.38.7125
Er1Ba2Cu3O7-δ,Er1Ba2Cu3O7,Bulk,,,SC,High-Tc/cuprate,88.8 K,,Orthorhombic,perovskite,,,,11.705 Å,,,True,10.1103/PhysRevB.37.2285
Er1Ba2Cu3O7−δ,Er1Ba2Cu3O7,Thin Film,,,SC,High-Tc,93 K,,,,,,,,,,TRUE,10.1016/0022-4596(92)90113-A
Erbium Barium Copper Oxide,Er1Ba2Cu3O9,Bulk,,,SC,High-Tc/cuprate,"94 K (onset), 93 K (zero resistance)",,Orthorhombic,perovskite,,3.8152 Å,11.6502 Å,3.8822 Å,,,True,10.1103/PhysRevB.35.8705
ErNi2B2C,Er1Ni2B2C1,Bulk,40–60 μm,,SC,Type-II,10.5 K,,Tetragonal (transitions to Orthorhombic at TN),,,,,,,,TRUE,10.1103/PhysRevB.87.140506
ErRh₄B₄,Er1Rh4B4,Bulk,,,SC,,,,,,,,,,,,,10.1103/PhysRevB.50.2118
ErRh4B4,Er1Rh4B4,Bulk,,,SC,,,ambient,,,,,,,,,FALSE,10.1103/PhysRevB.103.195112
Er2Ba4Cu7O14.3,Er2Ba4Cu7O14.3,Bulk,,,SC,High-Tc,35 K,,,,,,,,,,TRUE,10.1016/S0925-8388(98)00391-0
Er2Ba4Cu7O14.92,Er2Ba4Cu7O14.92,,,,SC,cuprate/High-Tc,,,,,,,,,,,FALSE,10.1103/PhysRevLett.101.217002
Er2Ba4Cu7O14.92,Er2Ba4Cu7O14.92,Bulk,,,SC,High-Tc,89 K,,,,,,,,,,TRUE,10.1016/S0925-8388(98)00391-0
Er2Ba4Cu7O15,Er2Ba4Cu7O15,Bulk,,,SC,High-Tc/cuprate,92 K,1 bar,Orthorhombic,,,,,,,,True,10.1103/PhysRevB.41.7220
Er₂Ba₄Cu₇O₁₅,Er2Ba4Cu7O15,,,,SC,High-Tc/cuprate,,,,,,,,,,,,10.1103/PhysRevLett.84.1990
Er2Ba4Cu7O15-x,Er2Ba4Cu7O15,Bulk,,,SC,High-Tc,55 K,14 bar O2,Orthorhombic,,Ammm,3.847 Å,3.873 Å,50.44 Å,,,True,10.1103/PhysRevB.40.11406
Er2Ba4Cu7O15-δ,Er2Ba4Cu7O15-δ,Bulk,,,SC,High-Tc/cuprate,zero resistance up to 80 K,1 atm,orthorhombic,,,3.838 Å,3.867 Å,50.624 Å,,,True,10.1103/PhysRevB.41.6616
Er2Ba4Cu8O16,Er2Ba4Cu8O16,Thin Film,300 nm,SrTiO3,SC,High-Tc/cuprate,,,Orthorhombic,,Ammm,,,27.2 Å,,,True,10.1103/PhysRevB.39.11648
Er2BaNiO5,Er2BaNiO5,Bulk,,,NSC,,,,Orthorhombic,,Immm,,,,,,FALSE,10.1103/PhysRevB.88.094438
Er2C3,Er2C3,Bulk,,,SC,,10-12 K,,Cubic,sesquicarbide,I-43d (No. 220),8.143,8.143,8.143,,,TRUE,10.1103/PhysRevB.104.045111
Er₂Fe₃Si₅,Er2Fe3Si5,Bulk,,,NSC,,NSC,,Tetragonal,,P4/mnc,10.393 Å,10.393 Å,5.428 Å,,,True,10.1103/PhysRevB.29.271
Er₂Fe₃Si₅,Er2Fe3Si5,Bulk,,,SC,,,,,,,,,,,,,10.1103/PhysRevB.54.9421
Er2Fe3Si5,Er2Fe3Si5,Bulk,,,SC,,1 K,,Tetragonal,BaAl4-type derived,P4/mnc,,,,,,,10.1103/PhysRevB.52.9679
Er2Fe3Si5,Er2Fe3Si5,Bulk,,,SC,,1 K,,Tetragonal,BaAl4-type,P4/mnc,,,,,,,10.1103/PhysRevB.64.064514
Er₂Fe₃Si₅,Er2Fe3Si5,,,,SC,,1 K,,,,,,,,,,,10.1103/PhysRevB.66.014415
Er2Fe3Si5,Er2Fe3Si5,Bulk,,,SC,,0.47 K,,,,,,,,,,FALSE,10.1103/PhysRevB.70.064403
Er2Fe3Si5,Er2Fe3Si5,Bulk,,,SC,,,,Tetragonal,,P4/mnc,,,,,,FALSE,10.1103/PhysRevB.84.064430
Er2Fe3Si5,Er2Fe3Si5,Bulk,,,SC,Type-II,1 K,,,,,,,,,,FALSE,10.1016/S0921-4526(98)00800-X
Er2Ir3Si5,Er2Ir3Si5,Bulk,,,NSC,,,,Tetragonal,U2Co3Si5-type,,9.872,11.364,5.751,,,TRUE,10.1103/PhysRevB.70.064403
Er2O2Bi,Er2O2Bi,Bulk,,,SC,Type-II,1.23,,,,,3.845,,13.15,,,FALSE,10.1016/j.isci.2022.104742
Er3Os4Sn13,Er3Os4Sn13,Bulk,,,SC,,,,,,,,,,,,,10.1103/PhysRevB.34.199
Er3Rh4Sn13,Er3Rh4Sn13,Bulk,,,SC,,,,,,,,,,,,,10.1103/PhysRevB.34.199
Er3Rh4Sn13,Er3Rh4Sn13,Bulk,,,SC,,0.97 K,,Cubic,,Pm3n,~9.7 Å,,,,,,10.1103/PhysRevB.52.7267
Er4Ba5Cu9Oy,Er4Ba5Cu9O,Thin Film,,,SC,High-Tc,93 K,,,,,,,,,,TRUE,10.1016/0022-4596(92)90113-A
Er5Ba7Cu12Oy,Er5Ba7Cu12O,Thin Film,,,SC,High-Tc,95 K,,,,,,,,,,TRUE,10.1016/0022-4596(92)90113-A
Er5Ba7Cu12Oy,Er5Ba7Cu12Oy,Thin Film,0.4 μm,"LaAlO3(100), SrTiO3(100), ZrO2(100), MgO(100)",SC,High-Tc/cuprate,93 K,,Orthorhombic,,,10.38 Å,10.52 Å,11.65 Å,,,True,10.1103/PhysRevB.48.9697
Er5Rh6Sn18,Er5Rh6Sn18,Bulk,,,SC,,1.05 K,ambient,Tetragonal,cage-type,I41/acd,,,,,,FALSE,10.1103/PhysRevB.109.075202
Erbium dodecaboride,ErB12,,,,NSC,,,,Cubic,NaCl-type (fcc),,,,,,,,10.1103/PhysRevB.70.224416
ErB2,ErB2,Bulk,,,NSC,,0.0 K,,Hexagonal,AlB2-type,P6/mmm,,,,,,TRUE,10.1103/PhysRevB.105.214517
ErBa1.7La0.3Cu3O7,ErBa1.7La0.3Cu3O7,Bulk,,,SC,High-Tc/cuprate,,,,1:2:3 perovskite,,,,,,,,10.1103/PhysRevB.49.15928
ErBa2Cu2.70Zn0.30O7-δ,ErBa2Cu2.70Zn0.30O6.86,Bulk,,,SC,High-Tc/cuprate,32 K,,Orthorhombic,perovskite,,3.829 Å,3.876 Å,11.699 Å,,,True,10.1103/PhysRevB.61.11752
ErBa2Cu2.76Zn0.24O7-δ,ErBa2Cu2.76Zn0.24O6.89,Bulk,,,SC,High-Tc/cuprate,36 K,,Orthorhombic,perovskite,,3.821 Å,3.880 Å,11.690 Å,,,True,10.1103/PhysRevB.61.11752
ErBa2Cu2.7Ga0.3O7-y,ErBa2Cu2.7Ga0.3O7,Bulk,,,SC,High-Tc/cuprate,,,Tetragonal,perovskite,,,,,,,True,10.1103/PhysRevB.50.1223
ErBa2Cu2.82Fe0.18O7-δ,ErBa2Cu2.82Fe0.18O6.97,Bulk,,,SC,High-Tc/cuprate,71.5 K,,Tetragonal,perovskite,,3.853 Å,3.853 Å,11.680 Å,,,True,10.1103/PhysRevB.61.11752
ErBa2Cu2.82Zn0.18O7-δ,ErBa2Cu2.82Zn0.18O6.91,Bulk,,,SC,High-Tc/cuprate,50 K,,Orthorhombic,perovskite,,3.818 Å,3.884 Å,11.689 Å,,,True,10.1103/PhysRevB.61.11752
ErBa2Cu2.85Ga0.15O7-y,ErBa2Cu2.85Ga0.15O7,Bulk,,,SC,High-Tc/cuprate,,,Orthorhombic,perovskite,,,,,,,True,10.1103/PhysRevB.50.1223
ErBa2Cu2.88Zn0.12O7-δ,ErBa2Cu2.88Zn0.12O6.92,Bulk,,,SC,High-Tc/cuprate,52 K,,Orthorhombic,perovskite,,3.819 Å,3.881 Å,11.683 Å,,,True,10.1103/PhysRevB.61.11752
ErBa2Cu2.8Ga0.2O7-y,ErBa2Cu2.8Ga0.2O7,Bulk,,,SC,High-Tc/cuprate,81.5 K,,Tetragonal,perovskite,,,,,,,True,10.1103/PhysRevB.50.1223
ErBa2Cu2.91Fe0.09O7-δ,ErBa2Cu2.91Fe0.09O6.96,Bulk,,,SC,High-Tc/cuprate,83 K,,Tetragonal,perovskite,,3.854 Å,3.854 Å,11.681 Å,,,True,10.1103/PhysRevB.61.11752
ErBa2Cu2.94Zn0.06O7-δ,ErBa2Cu2.94Zn0.06O6.92,Bulk,,,SC,High-Tc/cuprate,69 K,,Orthorhombic,perovskite,,3.813 Å,3.887 Å,11.683 Å,,,True,10.1103/PhysRevB.61.11752
ErBa2Cu2.95Ga0.05O7-y,ErBa2Cu2.95Ga0.05O7,Bulk,,,SC,High-Tc/cuprate,,,Orthorhombic,perovskite,,,,,,,True,10.1103/PhysRevB.50.1223
ErBa2Cu2.97Fe0.03O7-δ,ErBa2Cu2.97Fe0.03O6.94,Bulk,,,SC,High-Tc/cuprate,88 K,,Orthorhombic,perovskite,,3.836 Å,3.867 Å,11.683 Å,,,True,10.1103/PhysRevB.61.11752
ErBa2Cu2.97Zn0.03O7-δ,ErBa2Cu2.97Zn0.03O6.93,Bulk,,,SC,High-Tc/cuprate,80.5 K,,Orthorhombic,perovskite,,3.814 Å,3.882 Å,11.684 Å,,,True,10.1103/PhysRevB.61.11752
ErBa2(Cu0.995Co0.005)3O7-δ,ErBa2Cu2.985Co0.015O7,Bulk,,,SC,High-Tc/cuprate,89.9 K,,,Y-123 crystal structure,,,,,,,True,10.1103/PhysRevB.52.1320
ErBa2(Cu0.995Co0.005)3O7-y,ErBa2Cu2.985Co0.015O7,Bulk,,,SC,High-Tc/cuprate,89.9 K,,Orthorhombic,perovskite,,3.83 Å,3.87 Å,11.63 Å,,,True,10.1103/PhysRevB.50.462
ErBa2(Cu0.995Co0.005)3O7-δ,ErBa2Cu2.985Co0.015O7,Bulk,,,SC,High-Tc/cuprate,89.9 K,,,,,,,,,,True,10.1103/PhysRevB.53.6759
ErBa2(Cu0.995Fe0.005)3O7-δ,ErBa2Cu2.985Fe0.015O7,Bulk,,,SC,High-Tc/cuprate,88.5 K,,,Y-123 crystal structure,,,,,,,True,10.1103/PhysRevB.52.1320
ErBa2(Cu0.995Fe0.005)3O7-y,ErBa2Cu2.985Fe0.015O7,Bulk,,,SC,High-Tc/cuprate,88.5 K,,Orthorhombic,perovskite,,3.83 Å,3.86 Å,11.64 Å,,,True,10.1103/PhysRevB.50.462
ErBa2(Cu0.995Fe0.005)3O7-δ,ErBa2Cu2.985Fe0.015O7,Bulk,,,SC,High-Tc/cuprate,88.5 K,,,,,,,,,,True,10.1103/PhysRevB.53.6759
ErBa2(Cu0.995Ga0.005)3O7-δ,ErBa2Cu2.985Ga0.015O7,Bulk,,,SC,High-Tc/cuprate,89.8 K,,,Y-123 crystal structure,,,,,,,True,10.1103/PhysRevB.52.1320
ErBa2(Cu0.995Ga0.005)3O7-y,ErBa2Cu2.985Ga0.015O7,Bulk,,,SC,High-Tc/cuprate,89.5 K,,Orthorhombic,perovskite,,3.84 Å,3.86 Å,11.64 Å,,,True,10.1103/PhysRevB.50.462
ErBa2(Cu0.995Ga0.005)3O7-δ,ErBa2Cu2.985Ga0.015O7,Bulk,,,SC,High-Tc/cuprate,89.8 K,,,,,,,,,,True,10.1103/PhysRevB.53.6759
ErBa2(Cu0.995Ni0.005)3O7-δ,ErBa2Cu2.985Ni0.015O7,Bulk,,,SC,High-Tc/cuprate,89.1 K,,,Y-123 crystal structure,,,,,,,True,10.1103/PhysRevB.52.1320
ErBa2(Cu0.995Ni0.005)3O7-y,ErBa2Cu2.985Ni0.015O7,Bulk,,,SC,High-Tc/cuprate,89.1 K,,Orthorhombic,perovskite,,3.82 Å,3.89 Å,11.62 Å,,,True,10.1103/PhysRevB.50.462
ErBa2(Cu0.995Ni0.005)3O7-δ,ErBa2Cu2.985Ni0.015O7,Bulk,,,SC,High-Tc/cuprate,89.1 K,,,,,,,,,,True,10.1103/PhysRevB.53.6759
ErBa2(Cu0.995Zn0.005)3O7-y,ErBa2Cu2.985Zn0.015O7,Bulk,,,SC,High-Tc/cuprate,86.2 K,,Orthorhombic,perovskite,,3.82 Å,3.89 Å,11.63 Å,,,True,10.1103/PhysRevB.50.462
ErBa2Cu2.9Ga0.1O7-y,ErBa2Cu2.9Ga0.1O7,Bulk,,,SC,High-Tc/cuprate,,,Orthorhombic,perovskite,,,,,,,True,10.1103/PhysRevB.50.1223
Erbium barium copper oxide,ErBa2Cu3O6,Bulk,,,SC,High-Tc/cuprate,,,,,,,,,,,,10.1103/PhysRevB.51.9286
ErBa2Cu3O6,ErBa2Cu3O6,Bulk,,,NSC,,,,Tetragonal,perovskite,,,,,,,True,10.1103/PhysRevB.51.15429
ErBa₂Cu₃O₆,ErBa2Cu3O6,Bulk,,,NSC,,,,Tetragonal,perovskite,,,,,,,True,10.1103/PhysRevB.38.11382
ErBa2Cu3O6+x,ErBa2Cu3O6+x,Bulk,,,SC,High-Tc,,,Orthorhombic,,,,,,,,,10.1103/PhysRevB.45.10022
ErBa2Cu3O6+x,ErBa2Cu3O6+x,Bulk,,,SC,High-Tc/cuprate,87 K,ambient pressure,Tetragonal,,,3.83 Å,3.85 Å,11.65 Å,,,True,10.1103/PhysRevLett.58.1891
ErBa2Cu3O6.09,ErBa2Cu3O6.09,Bulk,,,NSC,,,,Tetragonal,Perovskite,,3.8500 Å,3.8500 Å,11.7878 Å,,,True,10.1103/PhysRevB.47.6027
ErBa2Cu3O6.11,ErBa2Cu3O6.11,Bulk,,,SC,High-Tc/cuprate,,,Tetragonal,perovskite,P4/mmm,3.846 Å,3.846 Å,11.792 Å,,,True,10.1103/PhysRevB.40.4472
ErBa₂Cu₃O₆.₁₂,ErBa2Cu3O6.12,Bulk,,,NSC,,,,Tetragonal,perovskite,,3.836 Å,3.836 Å,11.733 Å,,,True,10.1103/PhysRevB.39.9099
ErBa₂Cu₃O₆.₁₅,ErBa2Cu3O6.15,Bulk,,,SC,High-Tc/cuprate,35 K,,Tetragonal,perovskite,,3.839 Å,3.868 Å,11.762 Å,,,True,10.1103/PhysRevB.39.9099
ErBa₂Cu₃O₆.₂₃,ErBa2Cu3O6.23,Bulk,,,NSC,,,,Tetragonal,perovskite,,3.850 Å,3.850 Å,11.772 Å,,,True,10.1103/PhysRevB.39.9099
ErBa₂Cu₃O₆.₃₁,ErBa2Cu3O6.31,Bulk,,,SC,High-Tc/cuprate,55 K,,Orthorhombic,perovskite,,3.822 Å,3.876 Å,11.713 Å,,,True,10.1103/PhysRevB.39.9099
