Repository: WyattBunstine/ML_SC_Project

# ML_SC_Project — Chemically and Geometrically Motivated Crystal Graph Neural Networks

This project predicts and screens superconductors from crystal structure. It frames the
problem as a **two-stage hurdle**: first classify whether a material is a superconductor
candidate (SC vs. non-SC), then regress the critical temperature T_c for superconductors.

Two graph-neural-network families are trained and compared:

- a **baseline CGCNN** ([txie-93/cgcnn](https://github.com/txie-93/cgcnn)), and
- an **MPNN** with learned edge features that consumes richer `crystal_graph_v4` graphs
  (this project's contribution).

File: database/superconductor_materials_full.csv (part 56 of 215)
Material_Name,Chemical_Composition,Material_Class,Film_Thickness,Substrate,Material_Type,Superconductor_Type,Superconducting_Transition_Temperature,Pressure,Crystal_Structure,Lattice_Structure,Space_Group,"Lattice_Constant(a)","Lattice_Constant(b)","Lattice_Constant(c)",Lower_Critical_Field,Upper_Critical_Field,Experimental,DOI
ErBa2Cu3O6.34,ErBa2Cu3O6.34,Bulk,,,SC,High-Tc/cuprate,,,Orthorhombic,perovskite,Pmmm,3.844 Å,3.851 Å,11.760 Å,,,True,10.1103/PhysRevB.40.4472
ErBa2Cu3O6.34,ErBa2Cu3O6.34,Bulk,,,NSC,,,,Tetragonal,Perovskite,,3.8452 Å,3.8452 Å,11.7643 Å,,,True,10.1103/PhysRevB.47.6027
ErBa₂Cu₃O₆.₃₄,ErBa2Cu3O6.34,Bulk,,,SC,High-Tc/cuprate,20 K,,Tetragonal,perovskite,,3.836 Å,3.864 Å,11.754 Å,,,True,10.1103/PhysRevB.39.9099
ErBa2Cu3O6.45,ErBa2Cu3O6.45,Bulk,,,SC,High-Tc,~60 K,,Orthorhombic,Perovskite,,3.8379 Å,3.8697 Å,11.7558 Å,,,True,10.1103/PhysRevB.47.6027
ErBa2Cu3O6.48,ErBa2Cu3O6.48,Bulk,,,SC,Cuprate,23 K,,Orthorhombic,,,3.832,3.859,11.721,,,TRUE,10.1016/S0925-8388(97)00569-0
ErBa2Cu3O6.49,ErBa2Cu3O6.49,Bulk,,,SC,Cuprate,45 K,,Orthorhombic,,,3.834,3.860,11.718,,,FALSE,10.1016/S0925-8388(97)00569-0
ErBa2Cu3O6.50,ErBa2Cu3O6.50,Bulk,,,SC,Cuprate,42 K,,Orthorhombic,,,3.828,3.860,11.715,,,TRUE,10.1016/S0925-8388(97)00569-0
ErBa2Cu3O6.53,ErBa2Cu3O6.53,Bulk,,,SC,High-Tc/cuprate,,,Orthorhombic,perovskite,Pmmm,3.823 Å,3.865 Å,11.694 Å,,,True,10.1103/PhysRevB.40.4472
ErBa2Cu3O6.53,ErBa2Cu3O6.53,Bulk,,,SC,High-Tc,~60 K,,Orthorhombic,Perovskite,,3.8354 Å,3.8788 Å,11.7510 Å,,,True,10.1103/PhysRevB.47.6027
ErBa2Cu3O6.53,ErBa2Cu3O6.53,,,,SC,High-Tc,54 K,,,,,,,,,,,10.1103/PhysRevB.40.2624
ErBa2Cu3O6.53,ErBa2Cu3O6.53,Bulk,,,SC,Cuprate,52 K,,Orthorhombic,,,3.823,3.865,11.694,,,FALSE,10.1016/S0925-8388(97)00569-0
ErBa2Cu3O6.6,ErBa2Cu3O6.6,Bulk,,,SC,High-Tc/cuprate,54 K,,,,,,,,,,True,10.1103/PhysRevB.40.11396
Erbium barium copper oxide (x=0.6),ErBa2Cu3O6.6,Bulk,,,SC,High-Tc/cuprate,,,,,,,,,,,,10.1103/PhysRevB.51.9286
ErBa2Cu3O6.6,ErBa2Cu3O6.6,Bulk,,,SC,High-Tc/cuprate,75 K,,Orthorhombic,perovskite,,,,,,,True,10.1103/PhysRevB.51.15429
ErBa2Cu3O6.64,ErBa2Cu3O6.64,Bulk,,,SC,High-Tc/cuprate,60 K,,Orthorhombic,perovskite,Pmmm,3.820 Å,3.869 Å,11.676 Å,,,True,10.1103/PhysRevB.40.4472
ErBa₂Cu₃O₆.₆₇,ErBa2Cu3O6.67,Bulk,,,SC,High-Tc/cuprate,85 K,,Orthorhombic,perovskite,,3.812 Å,3.890 Å,11.670 Å,,,True,10.1103/PhysRevB.39.9099
ErBa2Cu3O6.78,ErBa2Cu3O6.78,Bulk,,,SC,High-Tc/cuprate,,,Orthorhombic,perovskite,Pmmm,3.817 Å,3.874 Å,11.653 Å,,,True,10.1103/PhysRevB.40.4472
ErBa2Cu3O6.78,ErBa2Cu3O6.78,Bulk,,,SC,High-Tc,~90 K,,Orthorhombic,Perovskite,,3.8259 Å,3.8861 Å,11.7197 Å,,,True,10.1103/PhysRevB.47.6027
ErBa2Cu3O6.87,ErBa2Cu3O6.87,Bulk,,,SC,High-Tc/cuprate,90 K,,Orthorhombic,perovskite,Pmmm,3.812 Å,3.877 Å,11.650 Å,,,True,10.1103/PhysRevB.40.4472
Erbium Barium Copper Oxide,ErBa2Cu3O6.88,Bulk,,,SC,High-Tc/cuprate,"82 K (T0), 87 K (Tc)",,Orthorhombic,,,3.890 Å,3.817 Å,11.648 Å,,,True,10.1103/PhysRevB.48.4095
ErBa2Cu3O6.9,ErBa2Cu3O6.9,Bulk,,,SC,High-Tc/cuprate,~90 K,,Orthorhombic,perovskite,,,,,,,True,10.1103/PhysRevB.37.2368
ErBa2Cu3O7-δ,ErBa2Cu3O6.9,Bulk,,,SC,High-Tc/cuprate,~90 K,,Orthorhombic,perovskite,,,,,,,,10.1103/PhysRevB.40.10963
ErBa2Cu3O6.91,ErBa2Cu3O6.91,Bulk,,,SC,High-Tc,~90 K,,Orthorhombic,Perovskite,,3.8140 Å,3.8794 Å,11.6899 Å,,,True,10.1103/PhysRevB.47.6027
ErBa₂Cu₃O₆.₉₁,ErBa2Cu3O6.91,Bulk,,,SC,High-Tc/cuprate,92 K,,Orthorhombic,perovskite,,3.814 Å,3.887 Å,11.661 Å,,,True,10.1103/PhysRevB.39.9099
ErBa2Cu3O7-δ,ErBa2Cu3O6.93,Bulk,,,SC,High-Tc/cuprate,90.5 K,,Orthorhombic,perovskite,,3.816 Å,3.886 Å,11.683 Å,,,True,10.1103/PhysRevB.61.11752
ErBa2Cu3O6.94,ErBa2Cu3O6.94,Bulk,,,SC,Cuprate,92 K,,Orthorhombic,,,3.810,3.874,11.643,,,TRUE,10.1016/S0925-8388(97)00569-0
ErBa2Cu3O6.943,ErBa2Cu3O6.943,Bulk,,,SC,High-Tc/cuprate,90 K,,Orthorhombic,perovskite,,3.8163 Å,3.8707 Å,11.6789 Å,,,True,10.1103/PhysRevB.58.12495
Erbium barium copper oxide (x=0.95),ErBa2Cu3O6.95,Bulk,,,SC,High-Tc/cuprate,,,,,,,,,,,,10.1103/PhysRevB.51.9286
ErBa2Cu3O6.98,ErBa2Cu3O6.98,Bulk,,,SC,High-Tc,~90 K,,Orthorhombic,Perovskite,,3.8213 Å,3.8876 Å,11.6955 Å,,,True,10.1103/PhysRevB.47.6027
ErBCO,ErBa2Cu3O7,,,,SC,High-Tc/cuprate,,,,,,,,,,,,10.1103/PhysRevB.50.16129
ErBa2Cu3O7-δ,ErBa2Cu3O7,Bulk,,,SC,High-Tc/cuprate,92.8 K,,,Y-123 crystal structure,,,,,,,True,10.1103/PhysRevB.52.1320
ErBa2Cu3O7,ErBa2Cu3O7,Bulk,,,SC,High-Tc/cuprate,93.2 K,,Orthorhombic,perovskite,,3.8128 Å,3.8781 Å,11.6644 Å,,,True,10.1103/PhysRevB.40.9408
ErBa2Cu3O7-y (pure),ErBa2Cu3O7,Bulk,,,SC,High-Tc/cuprate,92.5 K,,Orthorhombic,perovskite,,3.82 Å,3.89 Å,11.63 Å,,,True,10.1103/PhysRevB.50.462
ErBa2Cu3O7-δ,ErBa2Cu3O7,Bulk,,,SC,High-Tc,,,,,,,,,,,,10.1103/PhysRevB.36.8910
ErBa2Cu3O7,ErBa2Cu3O7,Bulk,,,SC,High-Tc/cuprate,90.0 K,,,,,,,,,,True,10.1103/PhysRevB.37.1604
EBCO,ErBa2Cu3O7,Bulk,,,SC,High-Tc/cuprate,,,,,,,,,,,,10.1103/PhysRevB.45.10789
ErBCO,ErBa2Cu3O7,Thin Film,,MgO(100),SC,High-Tc/cuprate,,,,perovskite,,,,,,,,10.1103/PhysRevB.51.15506
ErBa2Cu3O7-δ,ErBa2Cu3O7,Bulk,,,SC,High-Tc/cuprate,92.8 K,,,,,,,,,,True,10.1103/PhysRevB.53.6759
ErBa2Cu3O7,ErBa2Cu3O7,Bulk,,,SC,High-Tc/cuprate,,,,perovskite,,,,,,,,10.1103/PhysRevB.45.2447
ErBa2Cu3O7,ErBa2Cu3O7,Bulk,,,SC,High-Tc/cuprate,,,,layered,,,,,,,,10.1103/PhysRevB.46.5556
ErBa2Cu3O7-δ,ErBa2Cu3O7,Bulk,,,SC,High-Tc/cuprate,94 K,,,,,,,,,,True,10.1103/PhysRevB.63.132509
ErBa2Cu3O7,ErBa2Cu3O7,,,,SC,High-Tc,,,Orthorhombic,,,,,,,,,10.1103/PhysRevB.41.11229
ErBa2Cu3O7-δ,ErBa2Cu3O7,Bulk,,,SC,High-Tc/cuprate,92 K,,,,,,,,,,True,10.1103/PhysRevB.40.11396
ErBa2Cu3O7,ErBa2Cu3O7,Bulk,,,SC,High-Tc/cuprate,,,,,,,,,,,,10.1103/PhysRevB.47.5964
ErBa2Cu3O7,ErBa2Cu3O7,,,,SC,High-Tc/cuprate,,,,,,,,,,,,10.1103/PhysRevB.41.11630
ErBa₂Cu₃O₇₋ᵧ,ErBa2Cu3O7,Bulk,,,SC,High-Tc/cuprate,93.2 K,,Orthorhombic,perovskite,,,,,,,True,10.1103/PhysRevB.45.3176
ErBa2Cu3O7-y,ErBa2Cu3O7,Bulk,,,SC,High-Tc/cuprate,~90 K,ambient pressure,Orthorhombic,perovskite-like,,3.8776 Å,3.8094 Å,11.6549 Å,,,True,10.1103/PhysRevB.53.15245
ErBa2Cu3O7,ErBa2Cu3O7,,,,SC,High-Tc/cuprate,,,,,,,,,,,,10.1103/PhysRevLett.64.72
ErBa2Cu3O7,ErBa2Cu3O7,Bulk,,,SC,High-Tc/cuprate,81 K,,orthorhombic,,,,,,,,True,10.1103/PhysRevB.64.064521
ErBa2Cu3O7,ErBa2Cu3O7,Bulk,,,SC,High-Tc/cuprate,,,,,,,,,,,False,10.1103/PhysRevB.49.13089
ErBa2Cu3O7,ErBa2Cu3O7,,,,SC,High-Tc/cuprate,,,,,,,,,,,,10.1103/PhysRevB.54.9542
ErBa₂Cu₃O₇,ErBa2Cu3O7,,,,SC,High-Tc/cuprate,,,,,,,,,,,,10.1103/PhysRevB.39.11449
ErBa2Cu3O7,ErBa2Cu3O7,Bulk,,,SC,High-Tc/cuprate,90.8 K,,Orthorhombic,perovskite,,3.8321 Å,3.9118 Å,11.7370 Å,,,True,10.1103/PhysRevB.48.7570
ErBa2Cu3O7,ErBa2Cu3O7,Bulk,,,SC,High-Tc/cuprate,,,,,,,,,,,,10.1103/PhysRevB.65.174525
ErBa2Cu3O7-x,ErBa2Cu3O7,Bulk,,,SC,High-Tc/cuprate,90 K,,,,,,,,,,True,10.1103/PhysRevB.41.4002
ErBa2Cu3O7-x,ErBa2Cu3O7,Thin Film,0.7 μm,MgO[100],SC,Type-II/High-Tc/cuprate,87 K,,,,,,,,,,True,10.1103/PhysRevB.40.4419
ErBa2Cu3O7,ErBa2Cu3O7,Thin Film,,,SC,High-Tc/cuprate,,,,perovskite,,,,,,,,10.1103/PhysRevLett.63.1016
ErBa2Cu3O7,ErBa2Cu3O7,Bulk,,,SC,High-Tc/cuprate,,,,layered perovskite-like,,,,,,,True,10.1103/PhysRevB.58.11716
ErBa2Cu3O7,ErBa2Cu3O7,Bulk,,,SC,Type-II/High-Tc/cuprate,,,,perovskite,,,,,,,,10.1103/PhysRevB.50.16023
ErBa2Cu3O7-δ,ErBa2Cu3O7,Bulk,,,SC,High-Tc/cuprate,90 K,,Orthorhombic,perovskite,,3.8152 Å,3.8822 Å,11.6502 Å,,,True,10.1103/PhysRevB.36.3603
ErBa2Cu3O7-δ,ErBa2Cu3O7,Bulk,,,SC,High-Tc/cuprate,90 K,,,,,,,,,,,10.1103/PhysRevB.48.6431
ErBa2Cu3O7-δ,ErBa2Cu3O7,Bulk,,,SC,High-Tc,"88 K (midpoint), 89.5 K (90% normal state)",,Orthorhombic,,,3.828 Å,3.890 Å,,,,True,10.1103/PhysRevB.39.4291
Erbium Barium Copper Oxide,ErBa2Cu3O7,Bulk,,,SC,High-Tc,,,Orthorhombic,perovskite,Pmmm,,,,,,True,10.1103/PhysRevB.42.132
Erbium Barium Copper Oxide Thin Film,ErBa2Cu3O7,Thin Film,3000 Å,,SC,High-Tc,,,Orthorhombic,perovskite,Pmmm,,,,,,True,10.1103/PhysRevB.42.132
ErBa2Cu3O7,ErBa2Cu3O7,Bulk,,,SC,High-Tc/cuprate,92 K,,Orthorhombic,perovskite,,3.82 Å,3.88 Å,11.66 Å,,,True,10.1103/PhysRevB.51.15429
ErBa₂Cu₃O₇,ErBa2Cu3O7,,,,SC,cuprate,,,,,,,,,,,,10.1103/PhysRevB.44.9486
ErBa₂Cu₃O₇,ErBa2Cu3O7,Bulk,,,SC,High-Tc/cuprate,,,,,,,,,,,,10.1103/PhysRevB.44.9480
ErBa2Cu3O7,ErBa2Cu3O7,Bulk,,,SC,High-Tc,90 K,,Orthorhombic,perovskite,,3.81 Å,3.89 Å,11.66 Å,,,True,10.1103/PhysRevB.39.11498
ErBa2Cu3O7,ErBa2Cu3O7,Bulk,,,SC,High-Tc/cuprate,90 K,,,,,,,,,,True,10.1103/PhysRevB.42.8049
ErBa2Cu3O7,ErBa2Cu3O7,Thin Film,,,SC,High-Tc/cuprate,,,,,,,,,,,,10.1103/PhysRevB.48.16869
ErBa2Cu3O7,ErBa2Cu3O7,Bulk,,,SC,High-Tc/cuprate,90 K,,,,,,,,,,,10.1103/PhysRevB.51.11830
ErBa2Cu3Ox,ErBa2Cu3O7,Bulk,,,SC,High-Tc/cuprate,92 ± 2 K,,,,,,,,,,True,10.1103/PhysRevB.36.2298
ErBa2Cu3O7-x,ErBa2Cu3O7,Thin Film,,,SC,High-Tc/cuprate,,,,,,,,,,,,10.1103/PhysRevB.44.10158
ErBa₂Cu₃O₇,ErBa2Cu3O7,Bulk,,,SC,High-Tc/cuprate,,,Orthorhombic,perovskite,,,,,,,True,10.1103/PhysRevB.38.11382
Erbium Barium Copper Oxide,ErBa2Cu3O7,Bulk,,,SC,High-Tc/cuprate,,,,YBa2Cu3O7 structure,,,,,,,True,10.1103/PhysRevB.36.3891
ErBa2Cu3O7-δ,ErBa2Cu3O7,Bulk,,,SC,High-Tc/cuprate,,,,,,,,,,,True,10.1103/PhysRevB.53.R11972
ErBa2Cu3O7,ErBa2Cu3O7,Bulk,,,SC,High-Tc/cuprate,,ambient pressure,,perovskite,,,,,,,,10.1103/PhysRevB.61.3691
ErBa2Cu3O7-y,ErBa2Cu3O7,Bulk,,,SC,High-Tc/cuprate,,,Orthorhombic,perovskite,,,,,,,True,10.1103/PhysRevB.50.1223
ErBa2Cu3O7-δ,ErBa2Cu3O7,Bulk,,,SC,High-Tc,88 K,,,,,3.82 Å,,11.85 Å,,,True,10.1103/PhysRevB.40.2624
ErBa2Cu3O7,ErBa2Cu3O7,Bulk,,,SC,High-Tc/cuprate,,,,,,,,,,,True,10.1103/PhysRevB.39.2322
Er–Ba–Cu–O,ErBa2Cu3O7,Bulk,,,SC,High-Tc,90.5 K,,,,,,,,,,TRUE,10.1016/S0921-4534(03)01006-2
Er-123,ErBa2Cu3O7,Bulk,,,SC,High-Tc,83 K,,,,,,,,,,TRUE,10.1016/j.physc.2008.05.168
ErBa2Cu3O7,ErBa2Cu3O7,Bulk,,,SC,High-Tc,77K,,,,,,,,,,TRUE,10.1016/0921-4534(91)91011-R
ErBa2Cu3O7,ErBa2Cu3O7,Thin Film,,,SC,High-Tc,93 K,,,,,,,,,,TRUE,10.1016/j.physc.2004.01.165
ErBa2Cu3O7,ErBa2Cu3O7,Thin Film,,,SC,High-Tc,90.5 K,,Perovskite,Orthorhombic,,0.381 nm,0.388 nm,1.166 nm,,,TRUE,10.1016/j.physc.2006.05.037
BNO + ErBCO,ErBa2Cu3O7,Thin Film,,,SC,High-Tc,90.3 K,,,c-axis oriented,,,,11.70 Å,,,TRUE,10.1016/j.physc.2007.04.273
ErBCO,ErBa2Cu3O7,Bulk,,,SC,High-Tc,93 K,,,,,,,11.68 Å,,,FALSE,10.1016/j.physc.2007.04.273
Er-123,ErBa2Cu3O7,Bulk,,,SC,High-Tc,91 K,,Orthorhombic,,,,,,,,FALSE,10.1016/j.jallcom.2023.170506
ErBa2Cu3Oy,ErBa2Cu3O7,Bulk,,,SC,High-Tc,93.5 K,,Orthorhombic,,,,,,,,TRUE,10.1016/S0955-2219(00)00074-1
ErBa2Cu3O7,ErBa2Cu3O7,Bulk,,,SC,High-Tc,92,air,,,,,,,,,FALSE,10.1016/j.physc.2006.03.065
ErBa2Cu3O7,ErBa2Cu3O7,Bulk,,,SC,High-Tc,80 K,,,,,,,,,,,10.1016/0022-4596(87)90026-0
Er-123,ErBa2Cu3O7,Thick Film,,,SC,High-Tc,92K,,,,,,,,,,TRUE,10.1016/j.physc.2007.04.313
ErBa2Cu3O7,ErBa2Cu3O7,Bulk,,,SC,High-Tc,90K,,Perovskite,,,,,,,,TRUE,10.1016/j.physc.2008.05.121
ErBa2Cu3O7,ErBa2Cu3O7,Bulk,,,SC,High-Tc,90K,,,,,,,,,,TRUE,10.1016/j.physc.2009.01.020
ErBa2Cu3O7,ErBa2Cu3O7,Thin Film,,,SC,High-Tc,90K,,,,,,,,,,TRUE,10.1016/j.physc.2005.03.038
ErBa2Cu3O7-y,ErBa2Cu3O7,Bulk,,,SC,High-Tc,90K,,,,,,,,,,TRUE,10.1016/0038-1098(88)90242-6
ErBa2Cu3O7,ErBa2Cu3O7,Bulk,,,SC,High-Tc,90.50 K,,Orthorhombic,,,3.825 Å,3.882 Å,11.680 Å,,,TRUE,10.1016/j.ssc.2006.05.017
ErBa2Cu3O7 with Sc2O3,ErBa2Cu3O7 + Sc2O3,Bulk,,,SC,High-Tc,90K,,,,,,,,,,TRUE,10.1016/j.physc.2009.01.020
ErBa2Cu3O7 with Tm2O3,ErBa2Cu3O7 + Tm2O3,Bulk,,,SC,High-Tc,90K,,,,,,,,,,TRUE,10.1016/j.physc.2009.01.020
ErBa2Cu3O7-delta,ErBa2Cu3O7-delta,Bulk,,,SC,High-Tc/cuprate,90 K,,,,,,,,,,TRUE,10.1103/PhysRevB.77.024523
ErBa2Cu3O7-x,ErBa2Cu3O7-x,Bulk,,,SC,High-Tc/cuprate,,,,,,,,,,,,10.1103/PhysRevB.60.7465
ErBa2Cu3O7-x,ErBa2Cu3O7-x,Bulk,,,SC,High-Tc,,,,,,,,,,,,10.1103/PhysRevB.37.7470
ErBa2Cu3O7-x,ErBa2Cu3O7-x,Bulk,,,SC,High-Tc/cuprate,,,,perovskite,,,,,,,,10.1103/PhysRevB.43.13112
ErBa2Cu3O7-x,ErBa2Cu3O7-x,Bulk,,,SC,High-Tc/Type-II,84 K,,,,,,,,,~100 T,True,10.1103/PhysRevB.36.8791
"RBa2Cu3O7-x (R=Er, Eu, Dy, Tm)",ErBa2Cu3O7-x,Bulk,,,SC,High-Tc/cuprate,,,,,,,,,,,,10.1103/PhysRevB.56.11174
ErBa2Cu3O7-y,ErBa2Cu3O7-y,Bulk,,,SC,High-Tc/cuprate,,,,,,,,,,,,10.1103/PhysRevB.43.10372
ErBa2Cu3O7-y (EBCO),ErBa2Cu3O7-y,,,,SC,High-Tc/cuprate,,,,,,,,,,,,10.1103/PhysRevB.61.689
ErBa2Cu3O7-y,ErBa2Cu3O7-y,Bulk,,,SC,High-Tc,92 K,,Orthorhombic,,,,,,,,True,10.1103/PhysRevB.36.7129
EBCO,ErBa2Cu3O7-y,Thin Film,,,SC,High-Tc/cuprate,,,,,,,,,,,,10.1103/PhysRevB.62.5370
ErBa2Cu3O7-y,ErBa2Cu3O7-y,Bulk,,,SC,High-Tc/cuprate,93±2 K,,,,,,,,,160±20 T,True,10.1103/PhysRevB.36.2394
ErBa2Cu3O7-δ,ErBa2Cu3O7-δ,Thin Film,0.2-0.4 μm,"LaAlO3(100), SrTiO3(100)",SC,High-Tc/cuprate,92 K,,Orthorhombic,,,3.83 Å,3.85 Å,11.65 Å,,,True,10.1103/PhysRevB.48.9697
ErBa2Cu3O7-δ,ErBa2Cu3O7-δ,Bulk,,,SC,High-Tc/cuprate,,,Tetragonal/Orthorhombic,,,,,,,,,10.1103/PhysRevB.46.11033
ErBa2Cu3O7-δ,ErBa2Cu3O7-δ,Bulk,,,SC,High-Tc,,,,,,,,,,,,10.1103/PhysRevB.45.5641
ErBa2Cu3O7-δ,ErBa2Cu3O7-δ,Bulk,,,SC,cuprate,,,,,,,,,,,FALSE,10.1103/PhysRevB.89.024508
ErBa2Cu3O7-δ,ErBa2Cu3O7-δ,Bulk,,,SC,High-Tc,89 K,1 bar,,,,,,,,,TRUE,10.1016/j.physc.2008.05.262
ErBa2Cu3O7.0,ErBa2Cu3O7.0,Bulk,,,SC,High-Tc/cuprate,90 K,,Orthorhombic,perovskite,Pmmm,3.803 Å,3.873 Å,11.620 Å,,,True,10.1103/PhysRevB.40.4472
ErBa2Cu3O7.18,ErBa2Cu3O7.18,Bulk,,,SC,High-Tc/cuprate,92.4 K,1 atm,Orthorhombic,perovskite,,3.8153 Å,3.8847 Å,11.659 Å,,,True,10.1103/PhysRevB.36.226
ErBa2Cu3O7−δ,ErBa2Cu3O7−δ,Bulk,,,SC,High-Tc,34 K,,,,,,,,,,TRUE,10.1016/0038-1098(95)00834-9
ErBa2Cu3O7−δ,ErBa2Cu3O7−δ,Bulk,,,SC,High-Tc,91 K,,,,,,,,,,TRUE,10.1016/0921-4534(96)00142-6
ErBa2Cu3Ox,ErBa2Cu3Ox,Bulk,,,SC,High-Tc/cuprate,,,,perovskite-type,,,,,,,,10.1103/PhysRevB.50.4068
ErBa2Cu3Ox,ErBa2Cu3Ox,Bulk,,,SC,High-Tc/cuprate,90 K or greater,0-18 kbar,,,,,,,,,True,10.1103/PhysRevB.36.2404
ErBa2Cu3Ox (6 < x < 7),ErBa2Cu3Ox,Bulk,,,SC,High-Tc/cuprate,,ambient,,,,,,,,,FALSE,10.1103/PhysRevB.74.184520
ErBa2Cu3Oy,ErBa2Cu3Oy,Bulk,,,SC,High-Tc/cuprate,,,,,,,,,,,,10.1103/PhysRevB.55.14479
ErBa2Cu4O8,ErBa2Cu4O8,Bulk,,,SC,High-Tc/cuprate,,,Orthorhombic,,,,,,,,True,10.1103/PhysRevB.47.11354
ErBa2Cu4O8,ErBa2Cu4O8,Bulk,,,SC,High-Tc,78.3 ± 0.2 K,High-pressure O2,Orthorhombic,1:2:4,Mmmm,3.8366(5) Å,3.8685(5) Å,27.230(4) Å,,,True,10.1103/PhysRevB.39.7347
ErBa2Cu4O8,ErBa2Cu4O8,Bulk,,,SC,cuprate,,,tetragonal,,,3.863 Å,3.881 Å,27.26 Å,,,True,10.1103/PhysRevB.50.7184
ErBa2Cu4O8,ErBa2Cu4O8,Bulk,,,SC,cuprate,75 K,,,,,,,,,,True,10.1103/PhysRevB.49.13175
ErBa2Cu4O8,ErBa2Cu4O8,Bulk,,,SC,High-Tc,~80 K (onset),,Orthorhombic,,,3.8395 Å,3.8703 Å,27.231 Å,,,True,10.1103/PhysRevB.41.11229
ErBa2Cu4O8,ErBa2Cu4O8,Bulk,,,SC,High-Tc/cuprate,,,,,,,,,,,,10.1103/PhysRevB.48.16869
ErBa2Cu4O8,ErBa2Cu4O8,,,,SC,High-Tc/cuprate,75 K,,,,,,,,,,,10.1103/PhysRevB.46.10997
ErBa₂Fe₃O₈,ErBa2Fe3O8,Bulk,,,NSC,,,,,,,,,,,,True,10.1103/PhysRevB.48.16040
Er-Ba2YCu3O7,ErBa2YCu3O7,Bulk,,,SC,High-Tc/Cuprate,90K,,Perovskite,,,,,,,,,10.1016/0025-5408(87)90211-X
ErBaSrCu3O7,ErBaSrCu3O7,Bulk,,,SC,High-Tc,54 K,,,,,,,,,,TRUE,10.1016/S0921-4534(97)00128-7
ErBa₂Cu₃O₆.₀₉,ErBa₂Cu₃O₆.₀₉,Bulk,,,SC,High-Tc/cuprate,,,,perovskite,,,,,,,True,10.1103/PhysRevLett.70.865
ErBa₂Cu₃O₆.₃₄,ErBa₂Cu₃O₆.₃₄,Bulk,,,NSC,,,,,perovskite,,,,,,,True,10.1103/PhysRevLett.70.865
ErBa₂Cu₃O₆.₄₅,ErBa₂Cu₃O₆.₄₅,Bulk,,,SC,High-Tc/cuprate,60 K,,,perovskite,,,,,,,True,10.1103/PhysRevLett.70.865
ErBa₂Cu₃O₆.₅₃,ErBa₂Cu₃O₆.₅₃,Bulk,,,SC,High-Tc/cuprate,60 K,,,perovskite,,,,,,,True,10.1103/PhysRevLett.70.865
ErBa₂Cu₃O₆.₇,ErBa₂Cu₃O₆.₇,Bulk,,,SC,High-Tc/cuprate,,,,,,,,,,,True,10.1103/PhysRevB.65.024522
ErBa₂Cu₃O₆.₇₈,ErBa₂Cu₃O₆.₇₈,Bulk,,,SC,High-Tc/cuprate,60 K,,,perovskite,,,,,,,True,10.1103/PhysRevLett.70.865
ErBa₂Cu₃O₆.₉₁,ErBa₂Cu₃O₆.₉₁,Bulk,,,SC,High-Tc/cuprate,90 K,,,perovskite,,,,,,,True,10.1103/PhysRevLett.70.865
ErBa₂Cu₃O₆.₉₈,ErBa₂Cu₃O₆.₉₈,Bulk,,,SC,High-Tc/cuprate,90 K,,,perovskite,,,,,,,True,10.1103/PhysRevLett.70.865
ErBa₂Cu₃O₆₊ₓ,ErBa₂Cu₃O₆₊ₓ,Bulk,,,SC,High-Tc/cuprate,,,,perovskite,,,,,,,,10.1103/PhysRevB.49.524
ErBa₂Cu₃O₇,ErBa₂Cu₃O₇,Bulk,,,SC,High-Tc,,,Orthorhombic,perovskite,,,,,,,,10.1103/PhysRevB.38.4616
ErBa₂Cu₃O₇,ErBa₂Cu₃O₇,Bulk,,,SC,High-Tc/cuprate,91.10 K,,,perovskite,,,,,,,True,10.1103/PhysRevB.39.9203
ErBa₂Cu₃O₇,ErBa₂Cu₃O₇,Bulk,,,SC,High-Tc/cuprate,92.8 K,,Orthorhombic,,,,,,,,True,10.1103/PhysRevLett.63.2606
ErBa₂Cu₃O₇,ErBa₂Cu₃O₇,Bulk,,,SC,High-Tc/cuprate,,,Orthorhombic,perovskite,,3.8127 Å,3.8785 Å,11.6656 Å,,,,10.1103/PhysRevB.55.3285
ErBa₂Cu₃O₇,ErBa₂Cu₃O₇,Bulk,,,SC,High-Tc,,,,,,,,,,,,10.1103/PhysRevB.38.838
ErBa₂Cu₃O₇,ErBa₂Cu₃O₇,,,,SC,High-Tc,,,,,,,,,,,,10.1103/PhysRevB.37.2341
ErBa₂Cu₃O₇,ErBa₂Cu₃O₇,Thin Film,,,SC,High-Tc/cuprate,,,,,,,,,,,,10.1103/PhysRevB.41.6466
ErBa₂Cu₃O₇,ErBa₂Cu₃O₇,,,,SC,High-Tc/cuprate,,,,,,,,,,,,10.1103/PhysRevLett.69.2272
ErBa₂Cu₃O₇,ErBa₂Cu₃O₇,,,,SC,High-Tc/cuprate,,,,,,,,,,,,10.1103/PhysRevB.48.10638
ErBa₂Cu₃O₇,ErBa₂Cu₃O₇,Bulk,,,SC,High-Tc,,,,,,,,,,,,10.1103/PhysRevB.36.7234
ErBa₂Cu₃O₇,ErBa₂Cu₃O₇,,,,SC,High-Tc/cuprate,,,,,,,,,,,,10.1103/PhysRevLett.65.1675
ErBa₂Cu₃O₇,ErBa₂Cu₃O₇,,,,SC,High-Tc,,,,123-type,,,,,,,,10.1103/PhysRevB.55.R12005
ErBa₂Cu₃O₇,ErBa₂Cu₃O₇,Bulk,,,SC,High-Tc/cuprate,90 K,,Orthorhombic,,mmm (D₂ₕ),,,,,,True,10.1103/PhysRevB.36.8899
ErBa₂Cu₃O₇,ErBa₂Cu₃O₇,Bulk,,,SC,High-Tc/cuprate,92 K,,,,,,,,,,True,10.1103/PhysRevLett.65.915
ErBa₂Cu₃O₇,ErBa₂Cu₃O₇,Bulk,,,SC,High-Tc/cuprate,92 K,,Orthorhombic,perovskite-related,,,,,,,True,10.1103/PhysRevB.45.10062
ErBa₂Cu₃O₇,ErBa₂Cu₃O₇,Bulk,,,SC,High-Tc/cuprate,,,,,,,,,,,,10.1103/PhysRevB.39.2226
ErBa₂Cu₃O₇₋δ,ErBa₂Cu₃O₇₋δ,Thin Film,,,SC,High-Tc/cuprate,,,,,,,,,,,,10.1103/PhysRevB.49.4209
ErBa₂Cu₃Oₓ,ErBa₂Cu₃Oₓ,Bulk,,,SC,High-Tc/cuprate,,,,perovskite,,,,,,,,10.1103/PhysRevB.54.7279
ErBa₂Cu₄O₈,ErBa₂Cu₄O₈,,,,SC,High-Tc,,,,124-type,,,,,,,,10.1103/PhysRevB.55.R12005
ErBa₂Cu₄O₈,ErBa₂Cu₄O₈,Bulk,,,SC,High-Tc/cuprate,,,,,,,,,,,,10.1103/PhysRevB.45.3077
ErCo2B2C,ErCo2B2C,Bulk,,,NSC,,NSC,,Tetragonal,LuNi2B2C-type,I4/mmm,,,,,,True,10.1103/PhysRevB.62.8942
ErFeAsO,ErFeAsO,Bulk,,,SC,Iron-based,45,,,,,,,,,,FALSE,10.1016/j.matpr.2020.04.503
ErFeAsO(H),ErFeAsO0.95H,Bulk,,,SC,Iron-based,42.5 K,5.0–5.5 GPa,Tetragonal,,P4/nmm,3.8198 Å,,8.2517 Å,,,TRUE,10.1016/j.physc.2011.05.004
ErIr₄B₄,ErIr₄B₄,Bulk,,,SC,,2.34 K,,Tetragonal,CeCo₄B₄ type,P4₂/nmc,5.408 Å,5.408 Å,7.278 Å,,,TRUE,Handbook of SC
ErIr₄B₄,ErIr₄B₄,Bulk,,,SC,,2.3 K,,Tetragonal,,tP18,,,,,,TRUE,Handbook of SC
ErMo6S8,ErMo6S8,Bulk,,,SC,,,,,,,,,,,,,10.1103/PhysRevB.23.5960
ErMo6S8,ErMo6S8,,,,SC,,,,,,,,,,,,,10.1103/PhysRevB.46.14290
ErMo6S8,ErMo6S8,Bulk,,,SC,,,,,Chevrel-phase,,,,,,,,10.1103/PhysRevB.34.199
ErMo6S8,ErMo6S8,Bulk,,,SC,,,,,Chevrel-phase,,,,,,,,10.1103/PhysRevB.31.5712
Erbium molybdenum sulfide,ErMo6S8,Bulk,,,SC,,,,,Chevrel-phase,,,,,,,,10.1103/PhysRevLett.44.821
ErMo6S8,ErMo6S8,Bulk,,,SC,Type-II,2.2 K,,Tetragonal,Chevrel phase,,,,,,,True,10.1103/PhysRevB.23.4455
ErMo6S8,ErMo6S8,Bulk,,,SC,,,,,,,,,,,,,10.1103/PhysRevLett.41.1428
ErMo6S8,ErMo6S8,Bulk,,,SC,Type-II,,,,,,,,,,,,10.1103/PhysRevB.20.1915
ErMo6S8,ErMo6S8,,,,SC,,,,,Chevrel phase,,,,,,,,10.1103/PhysRevLett.41.1133
ErMo6S8,ErMo6S8,Bulk,,,SC,,,,,,,,,,,,,10.1103/PhysRevB.52.3676
ErMo6S8,ErMo6S8,Bulk,,,SC,,,,,,,,,,,,,10.1103/PhysRevLett.64.599
ErMo6Se8,ErMo6Se8,Bulk,,,SC,,,,,Chevrel-phase,,,,,,,,10.1103/PhysRevB.34.199
ErMo6Se8,ErMo6Se8,Bulk,,,SC,,,,,Chevrel-phase,,,,,,,,10.1103/PhysRevB.31.5712
ErMo6Se8,ErMo6Se8,Bulk,,,SC,,,,,,,,,,,,,10.1103/PhysRevB.36.7129
ErMo6Se8,ErMo6Se8,,,,SC,,,,,Chevrel phase,,,,,,,,10.1103/PhysRevLett.41.1133
ErNi1.96Fe0.04B2C,ErNi1.96Fe0.04B2C,Bulk,,,SC,Type-II,7.4 K,,LuNi2B2C structure type,Tetragonal,I4/mmm,3.501 Å,3.501 Å,10.564 Å,,13 kOe,TRUE,10.1016/j.physc.2004.06.003
ErNi1.96Fe0.04B2C0.99,ErNi1.96Fe0.04B2C0.99,Bulk,,,SC,Type-II,7.3 K,,LuNi2B2C structure type,Tetragonal,I4/mmm,3.501 Å,3.501 Å,10.564 Å,,13 kOe,TRUE,10.1016/j.physc.2004.06.003
ErNi1.9Co0.1B2C,ErNi1.9Co0.1B2C,Bulk,,,SC,,3.0 K,,"Tetragonal (paramagnetic phase), Orthorhombic (ordered phase)",ThCr2B2-type,"I4/mmm (paramagnetic), Immm (ordered)","3.501 Å (paramagnetic), 3.504 Å (ordered)","3.501 Å (paramagnetic), 3.497 Å (ordered)","10.574 Å (paramagnetic), 10.571 Å (ordered)",,,TRUE,10.1103/PhysRevB.72.144521
Erbium nickel borocarbide,ErNi2B2C,Bulk,,,SC,,,,,,,,,,,,,10.1103/PhysRevLett.75.2628
ErNi2B2C,ErNi2B2C,Bulk,,,SC,,10.5 K,,,,,,,,,14.7 kG,,10.1103/PhysRevB.54.13020
ErNi2B2C,ErNi2B2C,Bulk,,,SC,Type-II,"11 K (onset), 8.6 K (midpoint)",,Orthorhombic,body-centered-orthorhombic,,,,,,,True,10.1103/PhysRevB.65.180508
Erbium nickel borocarbide,ErNi2B2C,,,,SC,Type-II,,,Tetragonal,,,,,,,,,10.1103/PhysRevB.58.R14767
Erbium nickel borocarbide,ErNi2B2C,Bulk,,,SC,Type-II,,,,ThCr2Si2,,,,,,,,10.1103/PhysRevLett.79.487
Erbium nickel boride carbide,ErNi2B2C,Bulk,,,SC,conventional,10.5 K,,tetragonal,body-centered tetragonal,I4/mmm,,,,,,,10.1103/PhysRevB.52.R9839
ErNi2B2C,ErNi2B2C,,,,SC,Type-II,,,,,,,,,,,,10.1103/PhysRevB.54.9031
ErNi2B2C,ErNi2B2C,Bulk,,,SC,Type-II,8.6 K,,Tetragonal,,I4/mmm,,,,,Hc2,True,10.1103/PhysRevB.66.212503
ErNi₂B₂C,ErNi2B2C,Bulk,,,SC,Type-II,,,Tetragonal,ThCr2Si2-type,I4/mmm,,,,,,,10.1103/PhysRevB.54.9421
ErNi2B2C,ErNi2B2C,Bulk,,,SC,Type-II,,ambient pressure,,borocarbide,,,,,,,False,10.1103/PhysRevB.51.12644
ErNi₂B₂C,ErNi2B2C,Bulk,,,SC,Type-II,10.5 K,,Tetragonal,ThCr2Si2-type,I4/mmm,,,,,"14.7±0.7 kG (H⊥c), 19.1±1.5 kG (H∥c)",True,10.1103/PhysRevB.52.3684
ErNi2B2C,ErNi2B2C,Bulk,,,SC,Type-II,11 K,,Tetragonal,,I4/mmm,,,,,,True,10.1103/PhysRevB.66.214501
ErNi2B2C,ErNi2B2C,Bulk,,,SC,Type-II,10.5 K,,Tetragonal,layered,,,,,,,,10.1103/PhysRevB.53.5688
ErNi2B2C,ErNi2B2C,Bulk,,,SC,Type-II,10.5 K,,,,,,,,,,,10.1103/PhysRevB.51.3701
ErNi2B2C,ErNi2B2C,Bulk,,,SC,Type-II,,,,,,,,,,,,10.1103/PhysRevLett.80.145
ErNi2B2C,ErNi2B2C,Bulk,,,SC,Type-II,10.5 K,,Tetragonal,Body-centered tetragonal,I4/mmm,,,,,,,10.1103/PhysRevB.60.6223
ErNi2B2C,ErNi2B2C,Bulk,,,SC,,,,,,,,,,,,True,10.1103/PhysRevB.51.16159
ErNi₂B₂C,ErNi2B2C,Bulk,,,SC,Type-II,,,,,,,,,,,,10.1103/PhysRevB.64.024504
Erbium nickel borocarbide,ErNi2B2C,Bulk,,,SC,Type-II,,,,,,,,,,,,10.1103/PhysRevB.58.14490
ErNi2B2C,ErNi2B2C,Bulk,,,SC,Type-II,11 K,,,,,,,,,,True,10.1103/PhysRevB.66.214512
Erbium nickel borocarbide,ErNi2B2C,Bulk,,,SC,Type-II,,,Tetragonal,,,,,,,,,10.1103/PhysRevB.64.024510
ErNi2B2C,ErNi2B2C,Bulk,,,SC,Type-II,,,Tetragonal,ThCr2Si2-type,I4/mmm,,,,,,True,10.1103/PhysRevB.64.020504
Erbium nickel boride carbide,ErNi2B2C,Bulk,,,SC,Type-II,,,,layered,,,,,,,,10.1103/PhysRevB.50.9660
ErNi2B2C,ErNi2B2C,Bulk,,,SC,Type-II,,,Tetragonal,Body centered tetragonal,I4/mmm,,,,,,True,10.1103/PhysRevB.62.6774
Erbium nickel borocarbide,ErNi2B2C,Bulk,,,SC,Type-II,,,Tetragonal,body-centered tetragonal,I4/mmm,,,,,,,10.1103/PhysRevB.57.3668
Erbium nickel borocarbide,ErNi2B2C,,,,SC,Type-II,,,,,,,,,,,,10.1103/PhysRevB.64.012512
Erbium nickel boride carbide,ErNi2B2C,Bulk,,,SC,Type-II,,,,Layered intermetallic,,,,,,,,10.1103/PhysRevB.53.3487
ErNi₂B₂C,ErNi2B2C,Bulk,,,SC,Type-II,10 K,,,,,,,,~300-500 G,,True,10.1103/PhysRevLett.84.2497
ErNi2B2C,ErNi2B2C,Bulk,,,SC,,,,,,,,,,,,,10.1103/PhysRevLett.79.1555
Erbium nickel borocarbide,ErNi2B2C,Bulk,,,SC,,2.3 K,,,,,,,,,,,10.1103/PhysRevB.57.R14000
ErNi₂B₂C,ErNi2B2C,Thin Film,,,SC,Type-II,,,,,,,,,,,,10.1103/PhysRevB.64.100505
ErNi₂B₂C,ErNi2B2C,Bulk,,,SC,Type-II,11 K,,,,,,,,,Variable with orientation and temperature,True,10.1103/PhysRevB.61.R14932
ErNi2B2C,ErNi2B2C,Bulk,,,SC,Type-II,,,Tetragonal,,,,,,,,,10.1103/PhysRevB.58.9427
ErNi2B2C,ErNi2B2C,Bulk,,,SC,Type-II,,,,,,,,,,,,10.1103/PhysRevLett.83.5350
Erbium nickel borocarbide,ErNi2B2C,,,,SC,Type-II,,,,,,,,,,,,10.1103/PhysRevB.64.020503
ErNi₂B₂C,ErNi2B2C,Bulk,,,SC,Type-II,,,,Layered,,,,,,,,10.1103/PhysRevB.54.15341
ErNi2B2C,ErNi2B2C,Bulk,,,SC,Type-II,10.5 K,,Tetragonal,ThCr2Si2,,,,,,,True,10.1103/PhysRevB.55.8497
ErNi₂B₂C,ErNi2B2C,,,,SC,,,,,,,,,,,,,10.1103/PhysRevB.50.3485
ErNi2B2C,ErNi2B2C,Bulk,,,SC,Type-II,10.5 K,,Tetragonal,,,,,,500 G,,,10.1103/PhysRevLett.78.330
ErNi2B2C,ErNi2B2C,Bulk,,,SC,,,,,,,,,,,,,10.1103/PhysRevLett.79.741
Erbium nickel borocarbide,ErNi2B2C,,,,SC,Type-II,,,,,,,,,,,,10.1103/PhysRevLett.82.827
ErNi2B2C,ErNi2B2C,Bulk,,,SC,Type-II,~2.3 K,,tetragonal,,,,,,,,,10.1103/PhysRevB.58.11624
Erbium nickel borocarbide,ErNi2B2C,Bulk,,,SC,Type-II,,,,,,,,,,discussed theoretically,,10.1103/PhysRevB.58.6493
Erbium Nickel Borocarbide,ErNi2B2C,Bulk,,,SC,Type-II,,,,,,,,,Hc1,Hc2 ~ Φ0/(2πξ²),,10.1103/PhysRevLett.78.3745
Erbium nickel borocarbide,ErNi2B2C,Bulk,,,SC,Type-II,,,,,,,,,,,,10.1103/PhysRevLett.83.4824
ErNi2B2C,ErNi2B2C,Bulk,,,SC,,7.5 K,,,ThCr2Si2-like,,,,,,1.6 T,True,10.1103/PhysRevLett.76.507
ErNi2B2C,ErNi2B2C,Bulk,,,SC,Type-II,10.76 K,,Tetragonal,,I4/mmm,,,,,,True,10.1103/PhysRevB.61.11695
ErNi2B2C,ErNi2B2C,Bulk,,,SC,Type-II,,,,,,,,,,,,10.1103/PhysRevB.59.4497
Erbium nickel borocarbide,ErNi2B2C,Bulk,,,SC,,,,,,,,,,,,,10.1103/PhysRevLett.87.027001
ErNi₂B₂C,ErNi2B2C,Bulk,,,SC,Type-II,10.8 K,,,,,,,,,10 T,True,10.1103/PhysRevB.63.060501
Erbium nickel borocarbide,ErNi2B2C,Bulk,,,SC,Type-II,,,,,,,,,,,True,10.1103/PhysRevB.52.R7022
Erbium nickel borocarbide,ErNi2B2C,Bulk,,,SC,Type-II,,,Tetragonal,,,,,,,,,10.1103/PhysRevLett.78.4273
ErNi2B2C,ErNi2B2C,,,,SC,,,,,,,,,,,,,10.1103/PhysRevB.66.212510
ErNi₂B₂C,ErNi2B2C,,,,SC,,,,,,,,,,,,,10.1103/PhysRevB.63.144519
ErNi2B2C,ErNi2B2C,Bulk,,,SC,Type-II,10.5 K,,Tetragonal,ThCr2Si2-type,I4/mmm,3.503 Å,3.503 Å,10.560 Å,,,True,10.1103/PhysRevB.51.489
Erbium nickel boride carbide,ErNi2B2C,,,,SC,,,,Tetragonal,Layered structure with R-C layers separated by Ni2B2 sheets,I4/mmm,,,,,,,10.1103/PhysRevB.50.9668
ErNi₂B₂C,ErNi2B2C,Bulk,,,SC,Type-II,,,Tetragonal,body-centered tetragonal ThCr2Si2-like,,,,,,,,10.1103/PhysRevB.63.134519
ErNi2B2C,ErNi2B2C,Bulk,,,SC,High-Tc,11 K,,Tetragonal,body-centered-tetragonal,I4/mmm,,,,,,,10.1103/PhysRevLett.84.1800
Erbium Nickel Borocarbide,ErNi2B2C,Bulk,,,SC,Type-II,,,Tetragonal,body-centered tetragonal,,,,,,,,10.1103/PhysRevLett.79.1738
ErNi2B2C,ErNi2B2C,Bulk,,,SC,Type-II,10.5 K,,Tetragonal/Orthorhombic,,,,,,,,True,10.1103/PhysRevB.63.020502
ErNi2B2C,ErNi2B2C,,,,SC,Type-II,,,Tetragonal,body centered tetragonal,I4/mmm,,,,,,,10.1103/PhysRevB.65.024505
Erbium nickel borocarbide,ErNi2B2C,Bulk,,,SC,Type-II,,,Tetragonal,,,,,,,,,10.1103/PhysRevLett.78.4849
ErNi₂B₂C,ErNi2B2C,Bulk,,,SC,Type-II,11 K,,Tetragonal,,,,,,,,True,10.1103/PhysRevLett.87.107001
ErNi₂B₂C,ErNi2B2C,,,,SC,,10.5 K,,,,,,,,,,,10.1103/PhysRevB.57.R8123
Erbium nickel borocarbide,ErNi2B2C,,,,SC,,,,,,,,,,,,,10.1103/PhysRevLett.78.547
ErNi2B2C,ErNi2B2C,Bulk,,,SC,Type-II,,,tetragonal,,,,,,,,,10.1103/PhysRevLett.89.237004
ErNi2B2C,ErNi2B2C,Bulk,,,SC,,,,,,,,,,,1.2 kG (estimated),,10.1103/PhysRevB.53.8499
ErNi2B2C,ErNi2B2C,Bulk,,,SC,Type-II,,,,layered,,,,,,"19.1±1.5 kG (H∥c), 14.7±0.7 kG (H⊥c)",,10.1103/PhysRevB.52.3676
ErNi2B2C,ErNi2B2C,Bulk,,,SC,,,,Orthorhombic,,,,,,,,,10.1103/PhysRevB.63.104507
ErNi2B2C,ErNi2B2C,Bulk,,,SC,Type-II,,,,,,,,,,,,10.1103/PhysRevB.57.10320
ErNi2B2C,ErNi2B2C,Bulk,,,SC,,11 K,,Tetragonal,Layered,,,,,,,True,10.1103/PhysRevB.51.678
ErNi2B2C,ErNi2B2C,Bulk,,,SC,,,,,,,,,,,,,10.1103/PhysRevB.59.11579
ErNi2B2C,ErNi2B2C,Bulk,,,SC,Type-II,,,,,,,,,,,,10.1103/PhysRevLett.77.4628
ErNi2B2C,ErNi2B2C,Bulk,,,SC,Type-II,,,,layered,,,,,,,True,10.1103/PhysRevB.50.647
ErNi2B2C,ErNi2B2C,Bulk,,,SC,Type-II,11 K,,Tetragonal,body-centered tetragonal,,,,,,,True,10.1103/PhysRevB.51.681
ErNi2B2C,ErNi2B2C,Bulk,,,SC,Type-II,10.5 K,,Tetragonal,,,,,,120 Oe,1.8 T at 2 K,True,10.1103/PhysRevLett.78.1968
Erbium nickel borocarbide,ErNi2B2C,Bulk,,,SC,Type-II,,,Tetragonal,,,,,,,,,10.1103/PhysRevLett.84.4982
ErNi2B2C,ErNi2B2C,Bulk,,,SC,Type-II,10.8 K,,Tetragonal,body-centered tetragonal,I4/mmm,,,,,,True,10.1103/PhysRevB.56.437
ErNi2B2C,ErNi2B2C,,,,SC,,,,,,,,,,,,,10.1103/PhysRevB.65.024520
ErNi2B2C,ErNi2B2C,,,,SC,quaternary intermetallic,,,,quaternary intermetallic,,,,,,,,10.1103/PhysRevB.51.674
Erbium Nickel Borocarbide,ErNi2B2C,Bulk,,,SC,Type-II,10.5 K,,Tetragonal,,,,,,,,True,10.1103/PhysRevLett.86.320
ErNi2B2C,ErNi2B2C,Bulk,,,SC,Type-II,,,,borocarbide,,,,,,,,10.1103/PhysRevB.61.R6487
Erbium nickel boride carbide,ErNi2B2C,Bulk,,,SC,High-Tc,,,Tetragonal,body-centered tetragonal,I4/mmm,,,,,,,10.1103/PhysRevB.57.7916
ErNi₂B₂C,ErNi2B2C,Bulk,,,SC,Type-II,10.5 K,,,,,,,,,14-18 kOe,,10.1103/PhysRevB.53.R510
ErNi2B2C,ErNi2B2C,Bulk,,,SC,Type-II,11 K,,Tetragonal,Body-centered-tetragonal,I4/mmm,3.5019 Å,3.5019 Å,10.5580 Å,,,True,10.1103/PhysRevB.55.6584
ErNi2B2C,ErNi2B2C,,,,SC,,10.5 K,,Tetragonal,Layered,I4/mmm,,,,,,,10.1103/PhysRevB.53.307
ErNi2B2C,ErNi2B2C,Bulk,,,SC,,dTc/dP = +0.17 K/GPa,up to 8 GPa,Tetragonal,ThCr2Si2-type tetragonal body-centered,I4/mmm,,,,,,True,10.1103/PhysRevB.58.3377
Erbium nickel borocarbide,ErNi2B2C,Bulk,,,SC,Type-II,,,Tetragonal,,,,,,,,,10.1103/PhysRevB.62.15151
ErNi₂B₂C,ErNi2B2C,Bulk,,,SC,Type-II,10.5 K,,Tetragonal,,,,,,"Temperature dependent, calculated from Hc1 = (φ0/4πλ²)[ln κ + 0.5]","Temperature dependent, calculated from Hc2 = φ0/2πξ²",True,10.1103/PhysRevLett.82.1756
ErNi2B2C,ErNi2B2C,,,,SC,,11 K,,Tetragonal,,,,,,,,,10.1103/PhysRevB.53.802
Erbium nickel borocarbide,ErNi2B2C,Bulk,,,SC,Type-II,,,Tetragonal,,,,,,,,True,10.1103/PhysRevB.55.R8693
ErNi2B2C,ErNi2B2C,,,,SC,Type-II,,,,,,,,,,,,10.1103/PhysRevB.54.14963
ErNi2B2C,ErNi2B2C,Bulk,,,SC,,10.5 K,,,,,,,,,,,10.1103/PhysRevB.50.4030
ErNi₂B₂C,ErNi2B2C,,,,SC,,,,,,,,,,,,,10.1103/PhysRevLett.78.3185
ErNi2B2C,ErNi2B2C,Bulk,,,SC,Type-II,,,,,,,,,,,,10.1103/PhysRevB.52.4592
ErNi2B2C,ErNi2B2C,Bulk,,,SC,borocarbide,10.5 K,,,,,,,,,,TRUE,Handbook of SC
ErNi2B2C,ErNi2B2C,Bulk,,,SC,,,,,,,,,,,,FALSE,10.1103/PhysRevB.89.064420
ErNi2B2C,ErNi2B2C,,,,SC,,,,,,,,,,,,FALSE,10.1103/PhysRevB.80.224522
ErNi2B2C,ErNi2B2C,Bulk,,,SC,,10.5 K,,Tetragonal,ThCr2Si2-type,I4/mmm,,,,,,FALSE,10.1103/PhysRevB.109.L180505
ErNi2B2C,ErNi2B2C,borocarbide,,,"SC,FM",,,,,,,,,,,,FALSE,10.1103/PhysRevB.92.060510
ErNi2B2C,ErNi2B2C,Bulk,,,SC,,11.0 K,,"Tetragonal (paramagnetic phase), Orthorhombic (ordered phase)",ThCr2B2-type,"I4/mmm (paramagnetic), Immm (ordered)","3.502 Å (paramagnetic), 3.506 Å (ordered)","3.502 Å (paramagnetic), 3.496 Å (ordered)","10.581 Å (paramagnetic), 10.577 Å (ordered)",,,TRUE,10.1103/PhysRevB.72.144521
ErNi2B2C,ErNi2B2C,Bulk,,,SC,,,,,,,,,,,,TRUE,10.1103/PhysRevB.93.195147
ErNi2B2C,ErNi2B2C,Bulk,,,SC,,,,,,,,,,,,FALSE,10.1103/PhysRevB.71.144520
ErNi2B2C,ErNi2B2C,Bulk,,,SC,,,,,,,,,,,,FALSE,10.1103/PhysRevLett.121.237001
ErNi2B2C,ErNi2B2C,Bulk,,,SC,,,,,,,,,,,,FALSE,10.1103/PhysRevB.83.104519
ErNi2B2C,ErNi2B2C,,,,SC,"borocarbide, multiband, weak ferromagnetic",,,,,,,,,,,,10.1103/PhysRevB.79.134517
ErNi2B2C,ErNi2B2C,Bulk,,,SC,Type-II,11 K,,,,,,,,,0.3 T/K (slope near Tc),Theoretical,10.1103/PhysRevB.102.054505
ErNi2B2C,ErNi2B2C,Bulk,,,"SC,AFM",,9.3 K,,,,,,,,,,TRUE,10.1103/PhysRevLett.100.017003
Erbium Nickel Borocarbide,ErNi2B2C,Bulk,,,"SC,FM,AFM",,,,,,,,,,,,FALSE,10.1103/PhysRevB.83.140501
ErNi2B2C,ErNi2B2C,,,,SC,Type-II,,,,Borocarbide,,,,,,,,10.1103/PhysRevLett.106.037001
Erbium Nickel Borocarbide,ErNi2B2C,Bulk,,,"SC,AFM",Type-II,,,Tetragonal,,,,,,,,FALSE,10.1103/PhysRevB.73.020504
ErNi2B2C,ErNi2B2C,,,,SC,,,,,,,,,,,,FALSE,10.1103/PhysRevB.83.064511
ErNi2B2C,ErNi2B2C,Bulk,,,SC,,10.5 K,,,,,,,,,,,10.1103/PhysRevB.85.144505
ErNi2B2C,ErNi2B2C,Bulk,,,"SC,AFM,FM",Type-II,10 K,ambient,Tetragonal (orthorhombic below 6 K),,,,,,500 Oe,,TRUE,10.1103/PhysRevB.73.014514
ErNi2B2C,ErNi2B2C,Bulk,,,SC,Type-II,10.5 K,,,,,,,,,,TRUE,10.1016/S0921-4526(98)00800-X
ErNi2B2C,ErNi2B2C,Bulk,,,SC,Type-II,11 K,,Body-centered tetragonal,Tetragonal,I4/mmm,,,,,,FALSE,10.1016/j.physb.2007.05.032
ErNi2B2C,ErNi2B2C,Bulk,,,SC,Type-II,10.1 K,,Tetragonal,,,,,,,,TRUE,10.1016/j.ssc.2006.08.038
ErNi2B2C,ErNi2B2C,Bulk,,,SC,Type-II,10.6 K,,,,,,,,500 G,12 kG,TRUE,10.1016/S0925-8388(96)02527-3
ErNi2B2C,ErNi2B2C,Bulk,,,SC,Type-II,8.6 K,,Tetragonal,Body centered orthorhombic,I4/mmm,3.5014 Å,3.5014 Å,10.530 Å,500 Oe,,TRUE,10.1016/j.physc.2004.02.031
ErNi2B2C,ErNi2B2C,Bulk,,,SC,Type-II,8.5 K,,,,,,,,,,TRUE,10.1016/j.physc.2009.11.074
ErNi2B2C,ErNi2B2C,Bulk,,,SC,Type-II,10.5 K,,Orthorhombic,Rhombic,,1280 Å,,1860 Å,450 Oe,,TRUE,10.1016/j.jmmm.2003.12.1271
ErNi2B2C,ErNi2B2C,Bulk,,,SC,Type-II,8.6 K,,Orthorhombic,Rhombic,,1250 Å,,1730 Å,450 Oe,,TRUE,10.1016/j.jmmm.2003.12.1271
ErNi2B2C,ErNi2B2C,Bulk,,,SC,Type-II,10.6 K,,,,,,,,,,TRUE,10.1016/j.jallcom.2009.01.135
ErNi2B2C,ErNi2B2C,Bulk,,,SC,Type-II,8.9 K,,,,,,,,400 Oe,,TRUE,10.1016/S0304-8853(00)00797-6
ErNi2B2C,ErNi2B2C,Bulk,,,SC,Type-II,10.5 K,,LuNi2B2C type,Tetragonal,I4/mmm,,,,,,FALSE,10.1016/j.jmmm.2003.12.1135
ErNi2B2C,ErNi2B2C,Bulk,,,SC,Type-II,11 K,,,,,,,,,,FALSE,10.1016/j.physb.2005.11.071
ErNi2B2C,ErNi2B2C,Bulk,,,SC,Type-II,11 K,,,,,,,,,,TRUE,10.1016/S0925-8388(98)00397-1
ErNi2B2C,ErNi2B2C,Bulk,,,SC,Type-II,10 K,,,,,,,,,,TRUE,10.1016/S0925-8388(96)02526-1
Erbium Nickel Boride Carbide,ErNi2B2C,Bulk,,,SC,Conventional,10.5 K,,Body-centered tetragonal,Tetragonal,I4/mmm,3.5 Å,3.5 Å,10.5 Å,,,TRUE,10.1016/S0925-8388(96)02528-5
ErNi2B2C,ErNi2B2C,Bulk,,,SC,Type-II,8.6 K,,,,,,,,,,TRUE,10.1016/S0304-8853(00)00799-X
ErNi2B2C,ErNi2B2C,Bulk,,,SC,Type-II,11.2 K,,,,,,,,,,FALSE,10.1016/S0921-4534(99)00365-2
ErNi2B2C,ErNi2B2C,Bulk,,,SC,Type-II,11 K,,Body-centered tetragonal,,I4/mmm,,,,,,TRUE,10.1016/S0925-8388(96)02634-5
ErNi2B2C,ErNi2B2C,Bulk,,,SC,Type-II,11 K,,Tetragonal,,,,,,,,TRUE,10.1016/j.ssc.2012.03.021
ErNi2B2C,ErNi2B2C,Thin Film,,,SC,Type-II,9.5 K,,,,,3.51 Å,,10.57 Å,,,TRUE,10.1016/S0921-4534(98)00654-6
ErNi2B2C,ErNi2B2C,Bulk,,,SC,High-Tc,6.8 K,,,,,,,,,,FALSE,10.1016/S0921-4534(97)01766-8
ErNi2B2C,ErNi2B2C,Bulk,,,SC,Type-II,10 K,,,,,,,,,,TRUE,10.1016/S0921-4526(99)01742-1
ErNi2B2C,ErNi2B2C,Bulk,,,SC,Type-II,11.0 K,,,,,,,,,,TRUE,10.1016/j.physc.2006.03.074
ErNi2B2C,ErNi2B2C,Thin Film,,,SC,Antiferromagnetic,8.8 K,,,,,,,,,,TRUE,10.1016/S0921-4534(99)00305-6
ErNi2B2C,ErNi2B2C,Bulk,,,SC,Type-II,11 K,,Layered,,I4/mmm,,,,,,TRUE,10.1016/S0921-4534(01)00043-0
ErNi2B2C,ErNi2B2C,Bulk,,,SC,Type-II,9.0 K,,,,,,,,,,TRUE,10.1016/j.physc.2007.04.132
ErNi2B2C,ErNi2B2C,Bulk,,,SC,Type-II,8.6 K,,Body Centered,,,,,,,,TRUE,10.1016/S0921-4534(02)02723-5
ErNi2B2C,ErNi2B2C,Bulk,,,SC,Type-II,10.5 K,,,,,,,,,,TRUE,10.1016/S0921-4526(99)01733-0
ErNi2B2C,ErNi2B2C,Bulk,,,SC,Type-II,2.3 K,,,,,,,,,12 kG,TRUE,10.1016/0921-4534(96)00221-3
ErNi2B2C,ErNi2B2C,Bulk,,,SC,Type-II,11 K,,,,,,,,,,TRUE,10.1016/S0921-4526(99)02081-5
ErNi2B2C,ErNi2B2C,Bulk,,,SC,Type-II,11 K,,Body-centered tetragonal,,I4/mmm,,,,,,TRUE,10.1016/S0921-4526(98)00730-3
ErNi2B2C,ErNi2B2C,Bulk,,,SC,Type-II,9.3 K,,,,,,,,,,TRUE,10.1016/j.physc.2009.05.101
ErNi2B2C,ErNi2B2C,Bulk,,,SC,Type-II,10.5 K,,LuNi2B2C structure type,Tetragonal,I4/mmm,3.501 Å,3.501 Å,10.563 Å,,16 kOe,TRUE,10.1016/j.physc.2004.06.003
ErNi2B2C,ErNi2B2C,Bulk,,,SC,Type-II,10.5 K,,Body centered tetragonal,,I4/mmm,,,,,,FALSE,10.1016/S0921-4534(00)01532-X
ErNi2B2C,ErNi2B2C,Bulk,,,SC,Type-II,10.6 K,,,,,,,,,,FALSE,10.1016/j.physc.2014.10.001
ErNi2B2C,ErNi2B2C,Bulk,,,SC,Type-II,10.5 K,,,,,,,,,,FALSE,10.1016/j.physc.2008.09.010
ErNi2B2C,ErNi2B2C,Bulk,,,SC,Type-II,10 K,,,,,,,,,,TRUE,10.1016/S0921-4534(02)02716-8
ErNi2B2C,ErNi2B2C,Bulk,,,SC,High-Tc,10.5 K,,Tetragonal,,,,,,,,FALSE,10.1016/S0921-4534(03)00739-1
ErNi2B2C,ErNi2B2C,Bulk,,,SC,Type-II,11 K,,,,,,,,,,FALSE,10.1016/j.physc.2015.03.018
ErNi2B2C,ErNi2B2C,Bulk,,,SC,Type-II,11 K,,,,,,,,,,TRUE,10.1016/j.physb.2006.01.205
ErNi2B2C,ErNi2B2C,Bulk,,,SC,Type-II,10.5 K,0 GPa,Tetragonal,ThCr2Si2-type,,3.500 Å,,10.553 Å,,,TRUE,10.1016/S0921-4526(99)00968-0
ErNi4B4C,ErNi4B4C,Bulk,,,SC,Type-II,10.5 K,,Tetragonal,,,,,,,,True,10.1103/PhysRevB.51.8395
ErNiO3,ErNiO3,Bulk,,,NSC,,,,Monoclinic,Perovskite,P21/c,,,,,,TRUE,10.1103/PhysRevB.88.054101
ErNi₂B₂C,ErNi₂B₂C,Bulk,,,SC,,10.5 K,,,,,,,,,,,10.1103/PhysRevB.52.R3844
ErNi₂B₂C,ErNi₂B₂C,,,,SC,,,,,,,,,,,1.9 T,,10.1103/PhysRevB.52.9186
ErNi₂B₂C,ErNi₂B₂C,,,,SC,,,,,layered structure,,,,,,,,10.1103/PhysRevB.53.R8871
ErNi₂B₂C,ErNi₂B₂C,Bulk,,,SC,,,,,,,,,,,,,10.1103/PhysRevLett.83.3713
ErNi₂B₂C,ErNi₂B₂C,Bulk,,,SC,,10.5 K,,,,,3.509 Å,,10.582 Å,,,TRUE,Handbook of SC
ErNi₂B₂C,ErNi₂B₂C,Bulk,,,SC,Type-II,10.5 K,,,borocarbide,,,,,,15 kG (B ‖ c),TRUE,Handbook of SC
ErNi₂B₂C,ErNi₂B₂C,Bulk,,,SC,,,,,,,,,,,,TRUE,Handbook of SC
ErNi₂B₂C,ErNi₂B₂C,Bulk,,,SC,,10.5 K,,,,,,,,,,TRUE,Handbook of SC
ErOsSi,ErOsSi,Bulk,,,SC,Type-II,10.8 K,,,,,,,,,,,10.1016/0921-4534(88)90695-8
ErPd2Sn,ErPd2Sn,Bulk,,,SC,Type-II,1.17 K,,Cubic,Cu2MnAl-type,Fm3m,6.6834 Å,6.6834 Å,6.6834 Å,,,True,10.1103/PhysRevB.34.199
ErPd2Sn,ErPd2Sn,Bulk,,,SC,,,,Cubic,Heusler,Fm3m,,,,,,True,10.1103/PhysRevB.39.4119
ErPd2Sn,ErPd2Sn,Bulk,,,SC,Type-II,1.17 K,,Cubic,FCC,,,,,,,FALSE,10.1016/S0921-4526(98)01081-3
ErPdBi,ErPdBi,Bulk,,,SC,Unconventional,,,Cubic,Half-Heusler,F-43m,,,,,,FALSE,10.1103/PhysRevB.96.214514
Erbium Palladium Bismuth,ErPdBi,,,,SC,,,,,,,,,,,,FALSE,10.1103/PhysRevB.91.214517
ErPdBi,ErPdBi,,,,SC,,1.22 K,,Cubic,,F -43 m,,,,,,FALSE,10.1016/j.jallcom.2023.172100
ErPdBi,ErPdBi,Bulk,,,SC,Type-II,1.22 K,,,,,,,,,,FALSE,10.1016/j.ssc.2013.12.010
ErRh₁.₁Sn₃.₆,ErRh1.1Sn3.6,,,,SC,,,,,,,,,,,,,10.1103/PhysRevB.24.3817
ErRh₁.₁Sn₃.₆,ErRh1.1Sn3.6,Bulk,,,SC,Type-II,1.36 K,,Tetragonal,,,13.732 Å,13.732 Å,27.418 Å,1.3 Oe at 0.725 K,≥80 Oe at 0.725 K,True,10.1103/PhysRevB.23.1179
ErRh1.1Sn3.6,ErRh1.1Sn3.6,Bulk,,,SC,Type-II,1.1 K,,,,,,,,,,,10.1016/0378-4363(87)90086-6
ErRh4B4,ErRh4B4,Bulk,,,SC,High-Tc,8.7 K,,,,,,,,,,,10.1103/PhysRevB.63.104503
ErRh4B4 (body-centered tetragonal),ErRh4B4,Bulk,,,SC,Type-II,7.80 K,,Tetragonal,body-centered tetragonal,,,,,,43 kOe at 1.7 K (for [001] direction),True,10.1103/PhysRevB.33.4669
ErRh4B4 (primitive tetragonal),ErRh4B4,Bulk,,,SC,Type-II,8.7 K,,Tetragonal,primitive tetragonal,,,,,,,,10.1103/PhysRevB.33.4669
ErRh4B4,ErRh4B4,Bulk,,,SC,Type-II,,,,,,,,,,,,10.1103/PhysRevB.35.145
ErRh4B4,ErRh4B4,Bulk,,,SC,Type-II,,,,,,,,,,,,10.1103/PhysRevB.24.3830
ErRh4B4,ErRh4B4,Thin Film,,,SC,Type-II,,,,,,,,,,,,10.1103/PhysRevB.30.5370
ErRh4B4,ErRh4B4,Bulk,,,SC,,,,Tetragonal,,,,,,,,True,10.1103/PhysRevB.29.6244
ErRh4B4,ErRh4B4,Bulk,,,SC,Type-II,,,,,,,,,,,,10.1103/PhysRevLett.42.1079
ErRh4B4,ErRh4B4,Bulk,,,SC,High-Tc,,,,,,,,,,,,10.1103/PhysRevB.30.6463
ErRh4B4,ErRh4B4,Bulk,,,SC,Type-II,,,,rhodium-boride phase,,,,,,bell-shaped,,10.1103/PhysRevB.22.2307
Erbium rhodium boride,ErRh4B4,Bulk,,,SC,,,,,,,,,,,,False,10.1103/PhysRevLett.61.1253
ErRh4B4,ErRh4B4,Bulk,,,SC,Type-II,,,,,,,,,,,,10.1103/PhysRevB.27.2770
ErRh4B4,ErRh4B4,Bulk,,,SC,Type-II,8.5 K,,,,,~6 Å,~6 Å,~6 Å,,,,10.1103/PhysRevLett.44.1545
ErRh4B4,ErRh4B4,Bulk,,,SC,,,,,,,,,,,,,10.1103/PhysRevB.21.79
ErRh4B4,ErRh4B4,Bulk,,,SC,,0.9 K,,,,,,,,,,,10.1103/PhysRevB.23.5960
ErRh4B4,ErRh4B4,Bulk,,,SC,Type-II,"Tc1 = 8.7 K, Tc2 = 0.93 K",,,,,,,,,,,10.1103/PhysRevB.28.2859
ErRh4B4,ErRh4B4,Bulk,,,SC,Type-II,8.7 K,,Tetragonal,,P42/nmc,,,,,,True,10.1103/PhysRevB.25.372
Erbium Rhodium Boride,ErRh4B4,,,,SC,,,,,,,,,,,,,10.1103/PhysRevLett.73.2756
ErRh₄B₄,ErRh4B4,Bulk,,,SC,,,,,,,,,,,,,10.1103/PhysRevB.27.5526
ErRh4B4,ErRh4B4,Bulk,,,SC,Type-II,9.9 K,,,,,,,,,,True,10.1103/PhysRevLett.54.2143
ErRh4B4 thin film,ErRh4B4,Thin Film,,,SC,Type-II,varies with disorder,,,,,,,,,,True,10.1103/PhysRevLett.54.2143
ErRh4B4,ErRh4B4,Bulk,,,SC,,,,Tetragonal,,,,,,,,,10.1103/PhysRevB.33.1671
ErRh₄B₄,ErRh4B4,,,,SC,,,,,,,,,,,,,10.1103/PhysRevLett.46.368
ErRh4B4,ErRh4B4,Bulk,,,SC,,,,,,,,,,,,,10.1103/PhysRevB.27.2889
ErRh₄B₄,ErRh4B4,Thin Film,4000 Å,,SC,Type-II,"Tc1 = 8.1 K, Tc2 = 1.0 K",,,,,,,,,,True,10.1103/PhysRevLett.51.2151
ErRh4B4,ErRh4B4,Bulk,,,SC,High-Tc,,,Tetragonal,body-centered tetragonal,P42/nmc,5.292 Å,5.292 Å,7.374 Å,,,True,10.1103/PhysRevB.30.1285
ErRh₄B₄,ErRh4B4,,,,SC,,,,,,,,,,,,,10.1103/PhysRevLett.77.3193
Erbium Rhodium Boride,ErRh4B4,Bulk,,,SC,Type-II,8.6 K,,Tetragonal,,,,,,Variable with direction and temperature,Variable with direction and temperature,True,10.1103/PhysRevLett.49.1342
ErRh4B4,ErRh4B4,Bulk,,,SC,,8.7 K to 0.9 K,,,,,,,,,,,10.1103/PhysRevB.19.2548
ErRh₄B₄,ErRh4B4,,,,SC,Type-II,,,,,,,,,,,,10.1103/PhysRevLett.78.1122
Erbium Rhodium Boride,ErRh4B4,Bulk,,,SC,High-Tc,,,,,,,,,,,,10.1103/PhysRevB.28.117
ErRh4B4,ErRh4B4,Bulk,,,SC,,,,,,,,,,,,,10.1103/PhysRevLett.52.1340
Erbium Rhodium Boride,ErRh4B4,Bulk,,,SC,Type-II,0.7-1.1 K,,,,,,,,,,True,10.1103/PhysRevB.28.5342
ErRh4B4,ErRh4B4,Bulk,,,SC,Type-II,,,,,,,,,,,,10.1103/PhysRevB.46.5556
ErRh4B4,ErRh4B4,Bulk,,,SC,,,,,CeCo4B4-type,,,,,,,,10.1103/PhysRevB.34.199
ErRh4B4,ErRh4B4,Bulk,,,SC,Type-II,8.5 K,,Tetragonal,,,5.292 Å,5.292 Å,7.37 Å,,,True,10.1103/PhysRevLett.39.1164
ErRh4B4,ErRh4B4,Bulk,,,SC,,8.6 K,,Tetragonal,,P42/nmc,,,,,,,10.1103/PhysRevB.31.5756
Erbium Rhodium Boride,ErRh4B4,Bulk,,,SC,High-Tc,,,tetragonal,,,,,,,,,10.1103/PhysRevB.30.2582
ErRh₄B₄,ErRh4B4,,,,SC,Type-II,,,,,,,,,,,,10.1103/PhysRevLett.84.2497
