Repository: WyattBunstine/ML_SC_Project

# ML_SC_Project — Chemically and Geometrically Motivated Crystal Graph Neural Networks

This project predicts and screens superconductors from crystal structure. It frames the
problem as a **two-stage hurdle**: first classify whether a material is a superconductor
candidate (SC vs. non-SC), then regress the critical temperature T_c for superconductors.

Two graph-neural-network families are trained and compared:

- a **baseline CGCNN** ([txie-93/cgcnn](https://github.com/txie-93/cgcnn)), and
- an **MPNN** with learned edge features that consumes richer `crystal_graph_v4` graphs
  (this project's contribution).

File: database/superconductor_materials_full.csv (part 57 of 215)
Material_Name,Chemical_Composition,Material_Class,Film_Thickness,Substrate,Material_Type,Superconductor_Type,Superconducting_Transition_Temperature,Pressure,Crystal_Structure,Lattice_Structure,Space_Group,"Lattice_Constant(a)","Lattice_Constant(b)","Lattice_Constant(c)",Lower_Critical_Field,Upper_Critical_Field,Experimental,DOI
Erbium Rhodium Boride,ErRh4B4,Bulk,,,SC,,,,,,,,,,,,,10.1103/PhysRevB.29.2799
ErRh4B4,ErRh4B4,Bulk,,,SC,,,,,,,,,,,,,10.1103/PhysRevB.60.R12597
ErRh4B4,ErRh4B4,Bulk,,,SC,,< 10 K,,,,,,,,,,,10.1103/PhysRevB.61.R14960
Erbium rhodium boride,ErRh4B4,Bulk,,,SC,,,,,,,,,,,,,10.1103/PhysRevB.63.054439
ErRh4B4,ErRh4B4,Bulk,,,SC,,,,Tetragonal,,,,,,,,,10.1103/PhysRevB.46.11033
ErRh4B4,ErRh4B4,Bulk,,,SC,Type-II,8.7 K,,Tetragonal,,,,,,,,,10.1103/PhysRevB.18.4688
ErRh4B4,ErRh4B4,,,,SC,,,,,,,,,,,,,10.1103/PhysRevB.25.5692
ErRh4B4,ErRh4B4,,,,SC,,,,,,,,,,,,,10.1103/PhysRevLett.52.133
Erbium Rhodium Boride,ErRh4B4,Bulk,,,SC,Type-II,9.4 K,,,,,,,,,,,10.1103/PhysRevB.36.47
ErRh4B4,ErRh4B4,Thin Film,4500 Å,,SC,Type-II,"Tc1 = 8.2 K, Tc2 = 0.94 K",,,,,,,,,,True,10.1103/PhysRevLett.48.1433
Erbium rhodium boride,ErRh4B4,Bulk,,,SC,High-Tc,,,,,,,,,,,,10.1103/PhysRevB.35.1651
ErRh4B4,ErRh4B4,Bulk,,,SC,Type-II,8.7 K,,Tetragonal,,,,,,,,,10.1103/PhysRevB.30.122
ErRh4B4,ErRh4B4,Bulk,,,SC,,,,,,,,,,,,,10.1103/PhysRevB.45.10509
ErRh4B4,ErRh4B4,Bulk,,,SC,,8.7 K,,,,,,,,,,,10.1103/PhysRevB.30.1188
ErRh4B4,ErRh4B4,Bulk,,,SC,Type-II,,,Tetragonal,,,,,,,,,10.1103/PhysRevB.39.2159
ErRh₄B₄,ErRh4B4,,,,SC,,8 K,,,,,,,,,,,10.1103/PhysRevB.56.7851
ErRh4B4,ErRh4B4,Bulk,,,SC,,,,,,,,,,,,,10.1103/PhysRevB.49.3894
ErRh₄B₄,ErRh4B4,,,,SC,,,,,,,,,,,,,10.1103/PhysRevB.24.3817
ErRh4B4,ErRh4B4,Bulk,,,SC,Type-II,8.7 K,,Tetragonal,,,5.30 Å,5.30 Å,7.39 Å,,,,10.1103/PhysRevB.27.158
ErRh₄B₄,ErRh4B4,Bulk,,,SC,magnetic superconductor,,,,,,,,,,,,10.1103/PhysRevB.37.7582
ErRh4B4,ErRh4B4,Bulk,,,SC,,,,,,,,,,,,,10.1103/PhysRevLett.78.330
ErRh4B4,ErRh4B4,Bulk,,,SC,Type-II,,,,,,,,,,,,10.1103/PhysRevB.30.1294
ErRh4B4,ErRh4B4,,,,SC,,,,,,,,,,,,,10.1103/PhysRevB.23.4455
ErRh₄B₄,ErRh4B4,Bulk,,,SC,Type-II,,,,,,,,,,,,10.1103/PhysRevB.56.R11415
ErRh4B4,ErRh4B4,Bulk,,,SC,Type-II,,,,,,,,,,,True,10.1103/PhysRevB.34.4928
ErRh4B4,ErRh4B4,Bulk,,,SC,Type-II,,,,,,,,,,,,10.1103/PhysRevB.20.1915
ErRh4B4,ErRh4B4,Bulk,,,SC,,,,,,,,,,,,,10.1103/PhysRevB.33.3562
ErRh4B4,ErRh4B4,Bulk,,,SC,Type-II,7.80 K,,Tetragonal,body-centered tetragonal,,,,,,varies with direction and temperature,True,10.1103/PhysRevB.33.4680
ErRh4B4,ErRh4B4,Bulk,,,SC,,8.7 K,,,,,,,,,,,10.1103/PhysRevB.61.R6471
ErRh₄B₄,ErRh4B4,Bulk,,,SC,Type-I,8.5 K,,,,,,,,,,True,10.1103/PhysRevLett.45.2060
ErRh₄B₄ Sample I,ErRh4B4,Bulk,,,SC,Type-I,8.45 K,,,,,,,,,,True,10.1103/PhysRevLett.45.2060
ErRh₄B₄ Sample II,ErRh4B4,Bulk,,,SC,Type-I,8.7 K,,,,,,,,,,True,10.1103/PhysRevLett.45.2060
ErRh4B4,ErRh4B4,Bulk,,,SC,Type-II,,,,,,,,,,,,10.1103/PhysRevB.50.16023
ErRh4B4 primitive tetragonal,ErRh4B4,Thin Film,500 Å,sapphire,SC,Type-II/Type-I,"8.22 K (Tc1), 0.925 K (Tc2)",,tetragonal,primitive tetragonal,,,,,,,True,10.1103/PhysRevB.27.4161
ErRh4B4 body-centered tetragonal,ErRh4B4,Thin Film,500 Å,sapphire,SC,Type-II,7.65 K,,tetragonal,body-centered tetragonal,,,,,,,True,10.1103/PhysRevB.27.4161
ErRh4B4,ErRh4B4,Bulk,,,SC,Type-II,8.7 K,,Tetragonal,primitive tetragonal,,,,,,"10 kOe (c-direction at 1.2 K), 2.0 kOe (a-direction at 5.5 K)",True,10.1103/PhysRevB.33.6132
ErRh4B4,ErRh4B4,Bulk,,,SC,,,,,,,,,,,,,10.1103/PhysRevB.62.11369
ErRh4B4,ErRh4B4,Bulk,,,SC,,,,,,,,,,,,,10.1103/PhysRevLett.57.629
ErRh4B4,ErRh4B4,Bulk,,,SC,reentrant,"Tc1 = 8.7 K, Tc2 = 0.93 K",,,,,,,,,,True,10.1103/PhysRevB.27.2740
Erbium rhodium boride,ErRh4B4,Bulk,,,SC,Type-II,8.6 K,,Tetragonal,,,,,,,Hc2 varies with temperature and direction,True,10.1103/PhysRevB.27.6849
Erbium Rhodium Boride,ErRh4B4,,,,SC,,,,,,,,,,,,,10.1103/PhysRevB.27.581
ErRh4B4,ErRh4B4,Bulk,,,SC,Type-I,8.6 K,,,,,,,,,,True,10.1103/PhysRevLett.56.165
ErRh4B4,ErRh4B4,,,,SC,,8.7 K,,,,,,,,,,,10.1103/PhysRevB.65.020510
ErRh4B4,ErRh4B4,Bulk,,,SC,,,,tetragonal,,,,,,,,,10.1103/PhysRevB.35.5008
ErRh4B4,ErRh4B4,Bulk,,,SC,Type-II,,,,,,,,,,,,10.1103/PhysRevB.30.2603
ErRh4B4,ErRh4B4,Bulk,,,SC,Type-II,8.61 K,,Tetragonal,,,,,,,,True,10.1103/PhysRevLett.43.1825
ErRh4B4,ErRh4B4,Bulk,,,SC,,5.5 K,,Tetragonal,,,,,,,,,10.1103/PhysRevB.34.1550
ErRh₄B₄,ErRh4B4,,,,SC,,,,,,,,,,,,,10.1103/PhysRevB.63.144519
ErRh4B4,ErRh4B4,,,,SC,,,,,,,,,,,,,10.1103/PhysRevLett.41.1133
ErRh4B4,ErRh4B4,Bulk,,,SC,,,,,,,,,,,,,10.1103/PhysRevB.63.020502
ErRh4B4 (orthorhombic),ErRh4B4,Bulk,,,SC,Type-II,4.5 K,,Orthorhombic,,,,,,,,,10.1103/PhysRevB.37.50
ErRh4B4 (body-centered tetragonal),ErRh4B4,Bulk,,,SC,Type-II,7.8 K,,Tetragonal,body-centered tetragonal,,,,,,,,10.1103/PhysRevB.37.50
ErRh4B4 (primitive tetragonal),ErRh4B4,Bulk,,,SC,Type-II,8.6 K,,Tetragonal,primitive tetragonal,,,,,50-440 Oe (temperature dependent),1150-10000 Oe (temperature dependent),True,10.1103/PhysRevB.37.50
ErRh4B4,ErRh4B4,Bulk,,,SC,Type-II,,,Tetragonal,,,,,,,,,10.1103/PhysRevLett.63.453
ErRh4B4,ErRh4B4,Bulk,,,SC,,,,,,,,,,,,,10.1103/PhysRevLett.86.850
ErRh4B4 (primitive tetragonal),ErRh4B4,Bulk,,,SC,Type-II,8.6 K,,Tetragonal,primitive tetragonal,,,,,,11 kG (c-direction at T=0),True,10.1103/PhysRevB.40.6548
ErRh4B4 (orthorhombic),ErRh4B4,Bulk,,,SC,Type-II,4.5 K,,Orthorhombic,,,,,,,,,10.1103/PhysRevB.40.6548
ErRh4B4 (body-centered tetragonal),ErRh4B4,Bulk,,,SC,Type-II,7.8 K,,Tetragonal,body-centered tetragonal,,,,,,,,10.1103/PhysRevB.40.6548
ErRh4B4,ErRh4B4,Bulk,,,SC,Type-II,,,,,,,,,,,True,10.1103/PhysRevB.34.1496
ErRh4B4,ErRh4B4,Bulk,,,SC,Type-II,8.7 K,,,,,,,,,"2 kG (easy axis), 10 kG (hard axis)",True,10.1103/PhysRevB.30.1314
ErRh4B4,ErRh4B4,Bulk,,,SC,magnetic superconductor,8.6 K,,tetragonal,,,,,,,,True,10.1103/PhysRevB.35.6597
ErRh4B4,ErRh4B4,Bulk,,,SC,Type-II,,,tetragonal,,,,,,,,True,10.1103/PhysRevB.22.4424
ErRh4B4,ErRh4B4,Bulk,,,SC,Type-II,8.3 K,,Tetragonal,,,,,,,,True,10.1103/PhysRevB.21.3886
Erbium Rhodium Boride,ErRh4B4,Bulk,,,SC,,,,,,,,,,,,,10.1103/PhysRevB.21.70
ErRh4B4,ErRh4B4,Bulk,,,SC,Type-II,8.7 K,,Tetragonal,,,,,,1.5 kOe,11-14 kOe,True,10.1103/PhysRevB.28.1370
ErRh₄B₄,ErRh4B4,,,,SC,,,,,,,,,,,,,10.1103/PhysRevLett.87.107001
Erbium Rhodium Boride,ErRh4B4,,,,SC,,,,,,,,,,,,,10.1103/PhysRevB.37.9844
ErRh4B4,ErRh4B4,,,,SC,,,,,,,,,,,,,10.1103/PhysRevB.26.245
ErRh4B4,ErRh4B4,Bulk,,,SC,Type-II,8.7 K,,Tetragonal,YRh4B4 structure,,5.298 Å,5.298 Å,7.388 Å,,,True,10.1103/PhysRevLett.38.987
Erbium Rhodium Boride,ErRh4B4,Bulk,,,SC,,,,,,,,,,,,,10.1103/PhysRevB.59.14659
ErRh4B4,ErRh4B4,Bulk,,,SC,Type-I,0.93 K,,Tetragonal,,,,,,,,True,10.1103/PhysRevLett.42.918
ErRh4B4,ErRh4B4,Bulk,,,SC,,,,,,,,,,,,,10.1103/PhysRevB.62.12516
ErRh4B4,ErRh4B4,Bulk,,,SC,Type-II,,,,,,,,,,,,10.1103/PhysRevB.60.13062
Erbium rhodium boride,ErRh4B4,Bulk,,,SC,,,,Tetragonal,primitive tetragonal,,,,,,,,10.1103/PhysRevB.37.1680
ErRh4B4,ErRh4B4,Bulk,,,SC,,8.7 K,,,,,,,,,,,10.1103/PhysRevLett.42.1015
Erbium Rhodium Boride,ErRh4B4,Bulk,,,SC,,8.6 K,,,,,,,,,,,10.1103/PhysRevB.32.7232
ErRh4B4,ErRh4B4,Bulk,,,SC,,,,,,,,,,,,,10.1103/PhysRevB.49.15849
ErRh4B4,ErRh4B4,Thin Film,,,SC,Type-II,,,,,,,,,,,,10.1103/PhysRevB.30.5095
ErRh4B4,ErRh4B4,Bulk,,,SC,Type-II,"10 K (Tc1), 0.9 K (Tc2, re-entry)",,,,,,,,,,,10.1103/PhysRevB.29.466
ErRh4B4,ErRh4B4,Bulk,,,SC,Type-II,,,,,,,,,,,,10.1103/PhysRevB.30.6379
ErRh4B4,ErRh4B4,Bulk,,,SC,Type-II,8.7 K,,,,,,,,,,,10.1103/PhysRevB.27.4236
ErRh4B4,ErRh4B4,Bulk,,,SC,,,,,,,,,,,,,10.1103/PhysRevB.62.11846
ErRh4B4,ErRh4B4,Bulk,,,SC,Type-II,,,,,,,,,,,,10.1103/PhysRevB.38.8724
ErRh4B4,ErRh4B4,Bulk,,,SC,,,,,,,,,,,,,10.1103/PhysRevB.27.4157
ErRh4B4,ErRh4B4,Bulk,,,SC,,,,,,,,,,,,,10.1103/PhysRevLett.43.86
ErRh4B4,ErRh4B4,Bulk,,,SC,Type-II,,,,,,,,,,,True,10.1103/PhysRevB.40.2133
ErRh4B4,ErRh4B4,Bulk,,,SC,Type-II,,,,,,,,,,,,10.1103/PhysRevB.20.4486
ErRh4B4,ErRh4B4,Bulk,,,SC,Type-II,,,,ternary,,,,,,,True,10.1103/PhysRevB.61.14733
ErRh4B4,ErRh4B4,Bulk,,,SC,Type-II,,,,,,,,,,,,10.1103/PhysRevB.35.4781
ErRh4B4,ErRh4B4,Bulk,,,SC,Type-II,8.7 K,,Tetragonal,CeCo4B4-type,,,,,,,,10.1103/PhysRevB.26.2450
ErRh4B4,ErRh4B4,Bulk,,,SC,,8.7 K,,,,,,,,,,True,10.1103/PhysRevLett.48.950
ErRh₄B₄,ErRh4B4,Bulk,,,SC,Type-II,8.5 K,,,,,,,,,,,10.1103/PhysRevB.23.1179
ErRh4B4,ErRh4B4,,,,SC,,,,,,,,,,,,,10.1103/PhysRevB.53.802
Erbium rhodium boride,ErRh4B4,Bulk,,,NSC,,,,,,,,,,,,,10.1103/PhysRevB.24.5110
Erbium rhodium boride,ErRh4B4,,,,SC,,,,,,,,,,,,,10.1103/PhysRevB.35.38
ErRh4B4,ErRh4B4,Bulk,,,SC,,,,,,,,,,,,FALSE,10.1103/PhysRevB.89.064420
ErRh4B4,ErRh4B4,Bulk,,,"SC,FM",,,,,,,,,,,,FALSE,10.1103/PhysRevB.92.060510
ErRh4B4,ErRh4B4,,,,SC,Type-II to Type-I (reentrant),~2.4 K,Ambient Pressure,,,,,,,,,FALSE,10.1103/PhysRevB.98.220506
Erbium Rhodium Boride,ErRh4B4,Bulk,,,SC,,,,,,,,,,,,TRUE,10.1103/PhysRevB.74.134505
ErRh4B4,ErRh4B4,Bulk,,,"SC, Magnetic",,0.7-0.8 K,,,,,,,,,,,10.1103/PhysRevB.77.064521
ErRh4B4,ErRh4B4,Bulk,,,SC,,,,,,,,,,,,,10.1103/PhysRevLett.108.117005
ErRh4B4,ErRh4B4,Bulk,,,SC,,,,,,,,,,,,FALSE,10.1103/PhysRevB.71.144520
ErRh4B4,ErRh4B4,Bulk,,,SC,,,,,,,,,,,,FALSE,10.1103/PhysRevLett.121.237001
Erbium Rhodium Boride,ErRh4B4,Bulk,,,SC,Type-II,,,,,,,,,,,TRUE,10.1103/PhysRevB.103.144507
ErRh4B4,ErRh4B4,,,,"SC,FM",,,,,,,,,,,,FALSE,10.1103/PhysRevB.90.184501
ErRh4B4,ErRh4B4,Bulk,,,"SC,FM",,,,,,,,,,,,,10.1103/PhysRevLett.94.187202
ErRh4B4,ErRh4B4,,,,"SC,FM",,,,,,,,,,,,FALSE,10.1103/PhysRevB.106.035152
Erbium Rhodium Boride,ErRh4B4,Bulk,,,"SC,FM",,,,,,,,,,,,FALSE,10.1103/PhysRevB.83.140501
ErRh4B4,ErRh4B4,Bulk,,,SC,,,,,,,,,,,,,10.1103/PhysRevB.85.144505
ErRh4B4,ErRh4B4,,,,"SC, Magnetic",,,,,,,,,,,,FALSE,10.1103/PhysRevB.73.014514
ErRh4B4,ErRh4B4,Bulk,,,SC,Type-II,8.7 K,,,,,,,,,,FALSE,10.1016/j.physb.2009.07.141
ErRh4B4,ErRh4B4,Bulk,,,SC,Type-II,7.8 K,,Body-Centered Tetragonal,,,,,,,,FALSE,10.1016/j.jallcom.2009.04.040
ErRh4B4,ErRh4B4,Bulk,,,SC,Type-II,8.5 K,,Tetragonal,,P 42/nmc,,,,,,,10.1016/j.physc.2015.02.050
ErRh4B4,ErRh4B4,,,,SC,,8.7 K,,,,,,,,,,FALSE,10.1016/S0921-4534(00)00176-3
ErRh4B4,ErRh4B4,Bulk,,,SC,Type-II,0.85-1.3 K,,,,,,,,0 Oe,400 Oe,TRUE,10.1016/0304-8853(80)90414-X
ErRh4B4,ErRh4B4,Bulk,,,SC,Type-II,8.70 K,,,,,,,,,,TRUE,10.1016/0378-4363(87)90172-0
ErRh4B4,ErRh4B4,Bulk,,,SC,Type-II,0.71-1.2 K,,,,,,,,,,TRUE,10.1016/0378-4363(82)90193-0
ErRh4Si2B,ErRh4Si2B,Bulk,,,SC,Type-II,5 K,,,,,,,,,,TRUE,10.1016/j.ssc.2004.04.019
Erbium rhodium boride,ErRhB4,Bulk,,,SC,,,,,,,,,,,,,10.1103/PhysRevB.52.R7022
ErRh₀.₈₅Ru₀.₁₅₄B₄,ErRh₀.₈₅Ru₀.₁₅₄B₄,Bulk,,,SC,,8.0 K,,Tetragonal,,tI72,,,,,,TRUE,Handbook of SC
ErRh₄B₄,ErRh₄B₄,,,,SC,,,,,,,,,,,,,10.1103/PhysRevB.36.7277
ErRh₄B₄,ErRh₄B₄,,,,SC,,,,,,,,,,,,,10.1103/PhysRevB.53.12389
ErRh₄B₄,ErRh₄B₄,Bulk,,,SC,,8.7 K,,,,,,,,,,,10.1103/PhysRevB.64.184501
ErRh₄B₄,ErRh₄B₄,,,,SC,,,,,,,,,,,,,10.1103/PhysRevB.64.094520
ErRh₄B₄,ErRh₄B₄,Bulk,,,SC,,,,,,,,,,,,,10.1103/PhysRevLett.83.3713
ErRh₄B₄,ErRh₄B₄,Bulk,,,SC,,8.55 K,,Tetragonal,CeCo₄B₄ type,P4₂/nmc,5.292 Å,5.292 Å,7.379 Å,,,TRUE,Handbook of SC
ErRh₄B₄,ErRh₄B₄,Bulk,,,SC,,,,Tetragonal,CeCo₄B₄ type,,,,,,,TRUE,Handbook of SC
ErRh₄B₄,ErRh₄B₄,Bulk,,,SC,,4.3 K,,Orthorhombic,LuRh₄B₄ type,Ccca,7.444 Å,22.30 Å,7.465 Å,,,TRUE,Handbook of SC
ErRh₄B₄,ErRh₄B₄,Bulk,,,SC,,8.6 K,,Tetragonal,,tP18,,,,,,TRUE,Handbook of SC
ErRh₄B₄,ErRh₄B₄,Bulk,,,SC,Type-II,8.5 K,,,,,,,,,,TRUE,Handbook of SC
ErSi2,ErSi2,Bulk,,,NSC,,0.0 K,,Hexagonal,AlB2-type,P6/mmm,,,,,,TRUE,10.1103/PhysRevB.105.214517
ErSr2Cu2.7Mo0.3Oy,ErSr2Cu2.7Mo0.3Oy,Bulk,,,SC,High-Tc,30-36 K,up to 16 kbar,Tetragonal,1:2:3 structure,,,,,,,True,10.1103/PhysRevB.47.11337
ErSr2Cu2.85Re0.15Oz,ErSr2Cu2.85Re0.15O7.2,Bulk,,,SC,High-Tc,43 K,,Orthorhombic,perovskite,,3.806 Å,3.822 Å,11.500 Å,,,True,10.1103/PhysRevB.53.8604
ErTe3,ErTe3,Bulk,,,NSC,,Not observed down to 0.1 K,ambient,Orthorhombic,Layered,,,,,,,TRUE,10.1103/PhysRevResearch.2.043221
Er-Tl-Sr-Ca-Cu-O,ErTl2Sr2Ca2Cu3O11.5,Bulk,,,SC,High-Tc,80-90 K,,,,,,,,,,True,10.1103/PhysRevB.39.2918
Er₂Ba₄Cu₇O₁₄.₉₂,Er₂Ba₄Cu₇O₁₄.₉₂,Bulk,,,SC,High-Tc,89 K,,Orthorhombic,247-type,Ammm,3.8263 Å,3.8663 Å,50.3683 Å,,,True,10.1103/PhysRevB.55.R12005
Er₂Fe₃Si₅,Er₂Fe₃Si₅,,,,SC,,1 K,,,,,,,,,,,10.1103/PhysRevB.59.12054
Er₄.₃₂Rh₆Sn₁₈.₆₈,Er₄.₃₂Rh₆Sn₁₈.₆₈,Bulk,,,SC,,0.97 K,,Tetragonal,Er₄Rh₆Sn₁₉ type,I4₁/acd,13.73 Å,13.73 Å,27.42 Å,,,TRUE,Handbook of SC
Er₄Co₆Sn₁₉,Er₄Co₆Sn₁₉,Bulk,,,NSC,,<1.1 K,,Tetragonal,Er₄Rh₆Sn₁₉ type,,13.529 Å,13.529 Å,26.932 Å,,,TRUE,Handbook of SC
Er₄Ir₆Sn₁₉,Er₄Ir₆Sn₁₉,Bulk,,,NSC,,<1.1 K,,Tetragonal,Er₄Rh₆Sn₁₉ type,,13.756 Å,13.756 Å,27.402 Å,,,TRUE,Handbook of SC
Er₄Os₆Sn₁₉,Er₄Os₆Sn₁₉,Bulk,,,SC,,1.25 K,,Cubic,Tb₄Rh₆Sn₁₉ type,Fm3̄m,13.760 Å,,,,,TRUE,Handbook of SC
Er₄Rh₆Sn₁₉,Er₄Rh₆Sn₁₉,Bulk,,,SC,,1.2 K,,Tetragonal,Er₄Rh₆Sn₁₉ type,,13.725 Å,13.725 Å,27.365 Å,,,TRUE,Handbook of SC
Er₄Ru₆Sn₁₉,Er₄Ru₆Sn₁₉,Bulk,,,NSC,,<1.1 K,,Tetragonal,Er₄Rh₆Sn₁₉ type,,13.730 Å,13.730 Å,27.354 Å,,,TRUE,Handbook of SC
beta-EtMe3P[Pd(dmit)2]2,EtMe3P[Pd(dmit)2]2,Bulk,,,NSC,,NSC,,,beta-type layered organic,,,,,,,TRUE,10.1103/PhysRevB.100.115158
EtMe3Sb[Pd(dmit)2]2,EtMe3Sb[Pd(dmit)2]2,Bulk,,,NSC,,NSC,,,beta'-type layered organic,,,,,,,TRUE,10.1103/PhysRevB.100.115158
Eu(Ba2-xPrx)Cu3O7-δ,Eu(Ba1.7Pr0.3)Cu3O7,Bulk,,,SC,cuprate,superconducting,,,perovskite,,,,,,,,10.1103/PhysRevB.63.134522
Eu(Fe0.81Co0.19)2As2,Eu(Fe0.81Co0.19)2As2,Bulk,,,SC,iron-based,,ambient pressure,,,,,,,,,FALSE,10.1103/PhysRevB.109.014509
Eu(Fe0.81Co0.19)2As2,Eu(Fe0.81Co0.19)2As2,Bulk,,,SC,iron-based,5.15 K,ambient,Tetragonal,ThCr2Si2-type,I4/mmm,3.9115 Å,3.9115 Å,12.0805 Å,,"2.7 T (H||c), 6.5 T (H⊥c)",TRUE,10.1103/PhysRevB.85.052502
Eu(Fe0.82Co0.18)2As2,Eu(Fe0.82Co0.18)2As2,Bulk,,,SC,iron-based,8 K,ambient,Orthorhombic,,Fmmm,5.543,5.543,11.98,,,TRUE,10.1103/PhysRevB.88.214516
Eu(Fe0.87Co0.13)As2,Eu(Fe0.87Co0.13)As2,Bulk,,,SC,Iron-based,27.8 K,,Monoclinic,,P21/m,,,,,,TRUE,10.1016/j.jmmm.2022.169676
Eu(Fe0.88Co0.12)2As2,Eu(Fe0.88Co0.12)2As2,Bulk,,,NSC,,,ambient,Tetragonal,ThCr2Si2-type,I4/mmm,,,,,,TRUE,10.1103/PhysRevB.83.094520
Eu(Fe0.88Ir0.12)2As2,Eu(Fe0.88Ir0.12)2As2,Bulk,,,"SC, FM",iron-based,,ambient,,,,,,,,,FALSE,10.1103/PhysRevB.93.214503
Eu(Fe0.89Co0.11)2As2,Eu(Fe0.89Co0.11)2As2,Bulk,,,SC,iron-based,,ambient,,122-type,,,,,,,,10.1103/PhysRevB.84.140503
Eu(Fe0.90Co0.10)As2,Eu(Fe0.90Co0.10)As2,Bulk,,,SC,Iron-based,27.8 K,,Monoclinic,,P21/m,,,,,,TRUE,10.1016/j.jmmm.2022.169676
Eu(Fe0.93Rh0.07)2As2,Eu(Fe0.93Rh0.07)2As2,Bulk,,,SC,iron-based,"Tc,on = 19.8 K, Tc,0 = 5.4 K (ambient pressure); Tc,0 enhanced to 7.2 K with in-plane magnetic field; suppressed above 14 kbar",0-18 kbar,Tetragonal,ThCr2Si2-type (122 structure),I4/mmm,,,,,"Hc2^ab ≈ 120 kG, Hc2^c ≈ 100 kG",TRUE,10.1103/PhysRevB.95.195146
Eu(Fe0.95Co0.05)As2,Eu(Fe0.95Co0.05)As2,Bulk,,,SC,Iron-based,18.4 K,,Monoclinic,,P21/m,,,,,,TRUE,10.1016/j.jmmm.2022.169676
Eu(Fe0.96Ni0.04)As2,Eu(Fe0.96Ni0.04)As2,Bulk,,,SC,iron-based,17.5 K,,,112-type,,,,,,,TRUE,10.1103/PhysRevB.103.195135
Eu(Pd0.8Au0.2)2Si2,Eu(Pd0.8Au0.2)2Si2,Bulk,,,AFM,,NSC,3 GPa,,,,,,,,,FALSE,10.1103/PhysRevB.85.205134
Europium rhodium ruthenium boride,Eu(Rh0.85Ru0.15)4B4,Bulk,,,SC,,2.0 K onset,,,,,,,,,,,10.1103/PhysRevB.24.2863
Eu(x)Sn(1-x)Mo6S8,Eu(x)Sn(1-x)Mo6S8,,,,SC,,,ambient,,,,,,,,,FALSE,10.1103/PhysRevB.95.165133
R-Ba-Cu-O (R=Eu),Eu-Ba-Cu-O,Thin Film,,,SC,High-Tc,,,,,,,,,,,,10.1103/PhysRevB.44.10121
Europium Lanthanum Alloy,Eu0.012La0.988,Bulk,,,SC,,2.15 K,,,,,,,,,,True,10.1103/PhysRevLett.30.1132
Europium Lanthanum Alloy,Eu0.013La0.987,Bulk,,,SC,,1.9 K,,,,,,,,,,True,10.1103/PhysRevLett.30.1132
β-Eu0.08(NH3)yHfNCl,Eu0.08(NH3)yHfNCl,Bulk,,,SC,Unconventional,24.3 K,,,,,,,,,,FALSE,10.1016/j.physc.2015.02.022
Eu0.2Pr0.8Ba2Cu3O7-δ,Eu0.2Pr0.8Ba2Cu3O6.95,Bulk,,,NSC,,,atmospheric pressure,Orthorhombic,perovskite,Pmmm,,,,,,True,10.1103/PhysRevB.44.6999
Filamentary (Eu0.33Gd0.33Ho0.33)123,Eu0.33Gd0.33Ho0.33Ba2Cu3O7,Bulk,,,SC,High-Tc,92.1 K,0.1% O2 + Ar,Orthorhombic,,,,,,,,TRUE,10.1016/j.physc.2004.01.120
Eu0.4Pr0.6Ba2Cu3O7-δ,Eu0.4Pr0.6Ba2Cu3O6.95,Bulk,,,NSC,,,atmospheric pressure,Orthorhombic,perovskite,Pmmm,,,,,,True,10.1103/PhysRevB.44.6999
EKFA,Eu0.5K0.5Fe2As2,Bulk,,,SC,iron-based,31.5 K,,,,,,,,,Hc2^ab(0) = 114 T; Hc2^c(0) = 86 T,TRUE,10.1103/PhysRevB.87.094508
Eu0.5K0.5Fe2As2,Eu0.5K0.5Fe2As2,Bulk,,,SC,iron-based,33 K,ambient,Tetragonal,ThCr2Si2-type,I4/mmm,,,,,,FALSE,10.1103/PhysRevB.91.094427
Eu1-xKxFe2As2 (x=0.5),Eu0.5K0.5Fe2As2,Bulk,,,SC,iron-based,33 K,,Tetragonal,ThCr2Si2-type,I4/mmm,,,,,,,10.1103/PhysRevB.91.184403
Eu0.5K0.5Fe2As2,Eu0.5K0.5Fe2As2,Bulk,,,SC,iron-based,32 K,ambient,,122-type,,,,,,,,10.1103/PhysRevB.84.140503
Eu0.5Pb0.5Mo6S8,Eu0.5Pb0.5Mo6S8,Bulk,,,SC,High-Tc,,,Rhombohedral,Chevrel phase,R-3,,,,,,True,10.1103/PhysRevB.44.2246
Eu0.5Pr0.5Ba2Cu3O7,Eu0.5Pr0.5Ba2Cu3O7,Bulk,,,SC,cuprate,,,Orthorhombic,,P4mmm,,,,,,True,10.1103/PhysRevB.49.12151
Eu0.5Pr0.5BaSrCu3O7−δ,Eu0.5Pr0.5BaSrCu3O7−δ,Bulk,,,SC,High-Tc/Cuprate,26 K,,,,,,,,,,TRUE,10.1016/S0921-4534(98)00632-7
Eu0.5Sn0.5Mo6S8,Eu0.5Sn0.5Mo6S8,Bulk,,,SC,High-Tc,,,Trigonal,Chevrel phase,,,,,,,True,10.1103/PhysRevB.17.1209
Eu 2:2:3,Eu0.67Ce0.33La0.33Ba0.33Sr0.33Cu3O9-δ,Bulk,,,SC,High-Tc/cuprate,28.5 K,3 atm O2,,2:2:3 phase,,,,,,,True,10.1103/PhysRevB.45.5659
Eu0.6Pr0.4Ba2Cu3O7-δ,Eu0.6Pr0.4Ba2Cu3O6.95,Bulk,,,SC,High-Tc/cuprate,15 K,atmospheric pressure,Orthorhombic,perovskite,Pmmm,,,,,,True,10.1103/PhysRevB.44.6999
Eu0.6Pr0.4Ba2Cu3O7,Eu0.6Pr0.4Ba2Cu3O7,Bulk,,,SC,High-Tc/cuprate,19.8 K,,,1:2:3,,,,,,,True,10.1103/PhysRevB.43.10544
Eu0.73Ca0.27(Fe0.87Co0.13)2As2,Eu0.73Ca0.27(Fe0.87Co0.13)2As2,Bulk,,,SC,iron-based,12 K,ambient pressure,Tetragonal,ThCr2Si2-type,I4/mmm,3.9075 Å,3.9075 Å,12.0092 Å,,3.5 T,TRUE,10.1103/PhysRevB.109.014509
Eu0.73Ca0.27(Fe0.87Co0.13)2As2,Eu0.73Ca0.27(Fe0.87Co0.13)2As2,Bulk,,,SC,Iron-based,12 K,,,,,,,,,,TRUE,10.1016/j.jmmm.2018.02.079
Eu0.75Sn0.25Mo6S7.2Se0.8,Eu0.75Sn0.25Mo6S7.2Se0.8,Bulk,,,SC,Type-II,3.89 K,,,,,,,,,22 T,True,10.1103/PhysRevLett.53.497
Eu0.75Sn0.25Mo6S7.2Se0.8,Eu0.75Sn0.25Mo6S7.2Se0.8,Bulk,,,SC,,,,,,,,,,,,TRUE,10.1103/PhysRevB.100.104523
Eu0.75Sn0.25Mo6S7.6Se0.4,Eu0.75Sn0.25Mo6S7.6Se0.4,Bulk,,,SC,High-Tc,,,Rhombohedral,Chevrel phase,R-3,,,,,,True,10.1103/PhysRevB.44.2246
Eu0.7Ca0.3Ba2Cu3O6.13,Eu0.7Ca0.3Ba2Cu3O6.13,Bulk,,,SC,High-Tc,29 K,,Tetragonal,,P4/mmm,,,,,,TRUE,10.1016/S0921-4534(01)00628-1
Eu0.7Na0.3Fe2As2,Eu0.7Na0.3Fe2As2,Bulk,,,SC,iron-based/Type-II,,,,layered,,,,,,~130 T,Theoretical study using Bogoliubov-de Gennes (BdG) equations on a two-orbital model.,10.1103/PhysRevB.80.134505
Eu0.7Na0.3Fe2As2,Eu0.7Na0.3Fe2As2,Bulk,,,SC,Iron-based,34.7 K,,ThCr2Si2,Tetragonal,,,,,,90 T,TRUE,10.1016/j.physc.2009.03.024
Eu0.7Pr0.3Ba2Cu3O7-δ,Eu0.7Pr0.3Ba2Cu3O6.95,Bulk,,,SC,High-Tc/cuprate,38.8 K,atmospheric pressure,Orthorhombic,perovskite,Pmmm,,,,,,True,10.1103/PhysRevB.44.6999
Eu0.7Pr0.3Ba2Cu3O7-δ,Eu0.7Pr0.3Ba2Cu3O7-δ,Bulk,,,SC,High-Tc,38.4 K,,Orthorhombic,,,0.3843 nm,0.3907 nm,1.1693 nm,,,TRUE,10.1016/j.ceramint.2013.02.070
Eu0.805Sn0.195Mo6S8Br0.1,Eu0.805Sn0.195Mo6S8Br0.1,Bulk,,,SC,Type-II,4.56 K,,,,,,,,,,True,10.1103/PhysRevLett.53.497
Eu0.80Sn0.20Mo6S7,Eu0.80Sn0.20Mo6S7,Bulk,,,SC,Type-II,,,,,,,,,,,,10.1103/PhysRevB.25.1990
Eu0.80Sn0.20Mo6S7.8Br0.2,Eu0.80Sn0.20Mo6S7.8Br0.2,Bulk,,,SC,Type-II,4.58 K,,,,,,,,,,True,10.1103/PhysRevLett.53.497
Eu0.80Sn0.20Mo6S8Br0.1,Eu0.80Sn0.20Mo6S8Br0.1,Bulk,,,SC,Type-II,5.02 K,,,,,,,,,,True,10.1103/PhysRevLett.53.497
Eu0.85La0.15FeAs2,Eu0.85La0.15FeAs2,Bulk,,,SC,Iron-based,11 K,,Monoclinic,,P21/m,3.980 Å,3.900 Å,10.643 Å,,,TRUE,10.1016/j.scib.2016.12.015
Eu0.8Pr0.2Ba2Cu3O7-y,Eu0.8Pr0.2Ba2Cu3O6.9,Bulk,,,SC,High-Tc/cuprate,80 K,,Orthorhombic,perovskite,,,,,,,True,10.1103/PhysRevB.43.10568
Eu0.8Pr0.2Ba2Cu3O7-δ,Eu0.8Pr0.2Ba2Cu3O6.95,Bulk,,,SC,High-Tc/cuprate,57.9 K,atmospheric pressure,Orthorhombic,perovskite,Pmmm,,,,,,True,10.1103/PhysRevB.44.6999
Eu0.8Pr0.2Ba2Cu3O7,Eu0.8Pr0.2Ba2Cu3O7,Bulk,,,SC,High-Tc/cuprate,61.4 K,,,1:2:3,,,,,,,True,10.1103/PhysRevB.43.10544
Eu0.8Pr0.2Ba2Cu3O7-y,Eu0.8Pr0.2Ba2Cu3O7-y,Bulk,,,SC,High-Tc/cuprate,~45 K,,Orthorhombic,perovskite,,,,,,,True,10.1103/PhysRevB.53.5839
Eu₀.₈Pr₀.₂Ba₂Cu₃O₇₋ᵧ,Eu0.8Pr0.2Ba2Cu3O7-y,Bulk,,,SC,High-Tc/cuprate,,,Orthorhombic,perovskite-like,,,,,,,True,10.1103/PhysRevB.54.6758
Eu0.8Sn0.2Mo6S7,Eu0.8Sn0.2Mo6S7,Bulk,,,SC,,,,,,,,,,,,,10.1103/PhysRevLett.53.497
Europium Tin Molybdenum Sulfide,Eu0.8Sn0.2Mo6S8,Bulk,,,SC,,,,,,,,,,,,,10.1103/PhysRevLett.56.1746
Eu0.95Gd0.05Ba2Cu3O7-δ,Eu0.95Gd0.05Ba2Cu3O7,Bulk,,,SC,High-Tc/cuprate,,,Orthorhombic,,,,,,,,True,10.1103/PhysRevB.38.257
Eu0.95La0.9Ce0.15CuO4,Eu0.95La0.9Ce0.15CuO4,Bulk,,,SC,High-Tc,17 K,,Tetragonal,T' phase,,3.953 Å,3.953 Å,12.116 Å,,,True,10.1103/PhysRevB.41.6582
Eu0.95Pr0.05Ba2Cu2.94Fe0.06O7−δ,Eu0.95Pr0.05Ba2Cu2.94Fe0.06O7−δ,Bulk,,,SC,Cuprate,55.8 K,,,,,3.857 Å,3.884 Å,11.656 Å,,72.0 T,TRUE,10.1016/j.physc.2010.01.011
Eu0.95Pr0.05Ba2Cu2.94Mn0.06O7−δ,Eu0.95Pr0.05Ba2Cu2.94Mn0.06O7−δ,Bulk,,,SC,Cuprate,64.2 K,,,,,3.843 Å,3.904 Å,11.675 Å,,58.2 T,TRUE,10.1016/j.physc.2010.01.011
Eu0.95Pr0.05Ba2Cu2.94Ni0.06O7−δ,Eu0.95Pr0.05Ba2Cu2.94Ni0.06O7−δ,Bulk,,,SC,Cuprate,51.0 K,,,,,3.863 Å,3.887 Å,11.712 Å,,55.5 T,TRUE,10.1016/j.physc.2010.01.011
Eu0.95Pr0.05Ba2Cu2.94Zn0.06O7−δ,Eu0.95Pr0.05Ba2Cu2.94Zn0.06O7−δ,Bulk,,,SC,Cuprate,45.0 K,,,,,3.855 Å,3.907 Å,11.708 Å,,46.0 T,TRUE,10.1016/j.physc.2010.01.011
Eu0.95Pr0.05Ba2Cu3O7-δ,Eu0.95Pr0.05Ba2Cu3O6.95,Bulk,,,SC,High-Tc/cuprate,91.35 K,atmospheric pressure,Orthorhombic,perovskite,Pmmm,,,,,,True,10.1103/PhysRevB.44.6999
Eu0.95Pr0.05Ba2Cu3O7−δ,Eu0.95Pr0.05Ba2Cu3O7−δ,Bulk,,,SC,Cuprate,85.0 K,,,,,3.846 Å,3.901 Å,11.684 Å,,40.1 T,TRUE,10.1016/j.physc.2010.01.011
Eu1-2xPrxCaxBa2Cu3O7-δ,Eu0.985Pr0.0075Ca0.0075Ba2Cu3O7-δ,Bulk,,,SC,High-Tc,91.3 K,,Orthorhombic,,,,,,,,TRUE,10.1016/S0038-1098(00)00229-5
Eu1-2xPrxCaxBa2Cu3O7-δ,Eu0.98Pr0.01Ca0.01Ba2Cu3O7-δ,Bulk,,,SC,High-Tc,89.8 K,,Orthorhombic,,,,,,,,TRUE,10.1016/S0038-1098(00)00229-5
Eu1-2xPrxCaxBa2Cu3O7-δ,Eu0.995Pr0.0025Ca0.0025Ba2Cu3O7-δ,Bulk,,,SC,High-Tc,93.1 K,,Orthorhombic,,,,,,,,TRUE,10.1016/S0038-1098(00)00229-5
Eu1-2xPrxCaxBa2Cu3O7-δ,Eu0.99Pr0.005Ca0.005Ba2Cu3O7-δ,Bulk,,,SC,High-Tc,92.1 K,,Orthorhombic,,,,,,,,TRUE,10.1016/S0038-1098(00)00229-5
Eu0.9Ca0.1Ba2Cu4O8,Eu0.9Ca0.1Ba2Cu4O8,Bulk,,,SC,cuprate,,,Orthorhombic,1:2:4 structure isomorphous with YBa2Cu4O8,,,,,,,True,10.1103/PhysRevB.45.2438
Eu0.9Ho0.1Mo6S8,Eu0.9Ho0.1Mo6S8,Bulk,,,SC,Type-II,1.8 K,8 kbar,,,,,,,,19 T,TRUE,10.1016/0378-4363(85)90500-5
Eu0.9La0.1FeAs2,Eu0.9La0.1FeAs2,Bulk,,,SC,Type-II,6 K,,Monoclinic,,P21/m,3.982 Å,3.899 Å,10.666 Å,,,TRUE,10.1016/j.scib.2016.12.015
Eu0.9Pr0.1Ba2Cu3O7-δ,Eu0.9Pr0.1Ba2Cu3O6.95,Bulk,,,SC,High-Tc/cuprate,79.45 K,atmospheric pressure,Orthorhombic,perovskite,Pmmm,,,,,,True,10.1103/PhysRevB.44.6999
Eu0.9Pr0.1Ba2Cu3O7-δ,Eu0.9Pr0.1Ba2Cu3O7-δ,Bulk,,,SC,High-Tc,77.4 K,,Orthorhombic,,,0.3839 nm,0.3899 nm,1.1690 nm,,,TRUE,10.1016/j.ceramint.2013.02.070
Eu0.9Pr0.1Fe0.93Co0.07As2,Eu0.9Pr0.1Fe0.93Co0.07As2,Bulk,,,SC,Iron-based,30.6 K,,,,,,,,,,FALSE,10.1016/j.jmmm.2022.169676
Eu0.9Sr1.1NiO4,Eu0.9Sr1.1NiO4,Bulk,,,NSC,,,,Tetragonal,Ruddlesden-Popper (n=1),,3.78 Å,3.78 Å,12.18 Å,,,FALSE,10.1103/PhysRevMaterials.9.L032001
Europium Strontium Nickelate,Eu0.9Sr1.1NiO4,,,,NSC,,,,,,,,,,,,,10.1103/PhysRevLett.132.126503
"(Eu,K)Fe2As2",Eu1-yKyFe2As2,Bulk,,,SC,iron-based,>30 K,,,,,,,,,,FALSE,10.1103/PhysRevB.79.094426
"(Eu,Na)Fe2As2",Eu1-yNayFe2As2,Bulk,,,SC,iron-based,>30 K,,,,,,,,,,FALSE,10.1103/PhysRevB.79.094426
Eu1.02Ba1.98Cu3O7-δ,Eu1.02Ba1.98Cu3O7-δ,Bulk,,,SC,High-Tc,87 K,1 atm,Orthorhombic,Orthorhombic,,,,,,,TRUE,10.1016/j.physc.2003.09.081
Eu1.06Ba1.94Cu3O7-δ,Eu1.06Ba1.94Cu3O7-δ,Bulk,,,SC,High-Tc,87 K,1 atm,Orthorhombic,Orthorhombic,,,,,,,TRUE,10.1016/j.physc.2003.09.081
Eu1.08Sn0.12Mo6S8,Eu1.08Sn0.12Mo6S8,Bulk,,,SC,Type-II,varies with pressure,pressure dependent,,Chevrel-phase,,,,,,,True,10.1103/PhysRevLett.48.1212
Eu1.0Mo6S8,Eu1.0Mo6S8,Bulk,,,SC,High-Tc,,,"Rhombohedral (high T), Triclinic (low T)",,,,,,,,True,10.1103/PhysRevB.26.1446
Eu1.18Ba1.82Cu3O7-δ,Eu1.18Ba1.82Cu3O7-δ,Bulk,,,SC,High-Tc,58 K,1 atm,Tetragonal,Tetragonal,,,,,,,TRUE,10.1016/j.physc.2003.09.081
Eu123,Eu1.18Ba2.12Cu3O7,Bulk,,,SC,High-Tc,90 K,,,,,,,,,,TRUE,10.1016/S0921-4534(02)01557-5
Eu1.1Ba1.9Cu3O7.07,Eu1.1Ba1.9Cu3O7.07,Bulk,,,SC,High-Tc/cuprate,70 K,,Orthorhombic,perovskite,,3.854 Å,3.887 Å,11.679 Å,,,True,10.1103/PhysRevB.38.2450
Eu1.1Ba1.9Cu3Oy,Eu1.1Ba1.9Cu3Oy,Bulk,,,SC,High-Tc/cuprate,~90 K,,Orthorhombic,perovskite,,,,11.65±0.01 Å,,,,10.1103/PhysRevB.45.4892
Eu1.1Ce0.9RuSr2Cu2O10-δ,Eu1.1Ce0.9RuSr2Cu2O10-δ,Bulk,,,NSC,,,,Tetragonal,M-2122,I4/mmm,3.846 Å,3.846 Å,28.72 Å,,,True,10.1103/PhysRevB.66.024503
EuMo₆S₈,Eu1.1Mo6S8,Bulk,,,NSC,,,ambient pressure,"Rhombohedral (HT), Triclinic (LT)",cluster chalcogenide,,"6.565 Å (293K), 6.472 Å (10K)","6.565 Å (293K), 6.616 Å (10K)","6.565 Å (293K), 6.573 Å (10K)",,,True,10.1103/PhysRevLett.47.672
Eu1.20Ba1.80Cu3O7-δ,Eu1.20Ba1.80Cu3O7-δ,Bulk,,,SC,High-Tc,45 K,1 atm,Tetragonal,Tetragonal,,,,,,,TRUE,10.1016/j.physc.2003.09.081
Eu123,Eu1.29Ba1.95Cu3O7,Bulk,,,SC,High-Tc,78 K,,,,,,,,,,TRUE,10.1016/S0921-4534(02)01557-5
Eu1.2Ba1.8Cu3O7.18,Eu1.2Ba1.8Cu3O7.18,Bulk,,,SC,High-Tc/cuprate,28 K,,Tetragonal,perovskite,,3.873 Å,,11.631 Å,,,True,10.1103/PhysRevB.38.2450
Eu1.2Ce0.8RuSr2Cu2O10-δ,Eu1.2Ce0.8RuSr2Cu2O10-δ,Bulk,,,SC,cuprate,30 K,,Tetragonal,M-2122,I4/mmm,3.846 Å,3.846 Å,28.72 Å,,,True,10.1103/PhysRevB.66.024503
Eu1.2Mo6S8,Eu1.2Mo6S8,Bulk,,,SC,,10 K,12 kbar,,Chevrel-phase,,,,,,,True,10.1103/PhysRevLett.46.280
Eu1.2Mo6S8,Eu1.2Mo6S8,Bulk,,,SC,Type-II,10.5 K at 14 kbar,14 kbar,,Chevrel-phase,,,,,,17 T at various conditions,True,10.1103/PhysRevB.26.1442
Eu1.2Mo6S8,Eu1.2Mo6S8,Bulk,,,SC,Type-II,up to 11 K,moderate pressures,,Chevrel-phase,,,,,,extremely high critical field,True,10.1103/PhysRevLett.48.1212
Eu1.2Mo6S8,Eu1.2Mo6S8,Bulk,,,SC,Type-II,6 K at 6 kbar pressure,2-43 kbar,,Chevrel phase,,,,,,,True,10.1103/PhysRevB.26.5230
Eu1.2Mo6S8,Eu1.2Mo6S8,Bulk,,,SC,Type-II,,14 kbar,,,,,,,~10 T,~15 T,True,10.1103/PhysRevB.25.1990
Eu₁.₂Mo₆S₈,Eu1.2Mo6S8,Bulk,,,SC,High-Tc,~11 K,>7 kbar,,cluster chalcogenide,,,,,,,,10.1103/PhysRevLett.47.672
Eu1.2Mo6S8,Eu1.2Mo6S8,Bulk,,,SC,,,14 kbar,,,,,,,,,,10.1103/PhysRevLett.53.497
Eu1.2Mo6S8,Eu1.2Mo6S8,Bulk,,,SC,High-Tc,~11 K at P~14 kbar,greater than ~7 kbar,"Rhombohedral (high T), Triclinic (low T)",,,,,,,,True,10.1103/PhysRevB.26.1446
Eu1.2Mo6S8,Eu1.2Mo6S8,Bulk,,,SC,Type-II,"11 K (onset, under pressure ~7 kbar)",7 kbar,Hexagonal,,,9.16 Å,9.16 Å,11.52 Å,,~22 kG at 9 K and 18 kbar,True,10.1103/PhysRevLett.46.276
Eu1.2Mo6Se8,Eu1.2Mo6Se8,Bulk,,,NSC,,No superconductivity down to 1.2 K,up to 18 kbar,Hexagonal,,,9.48 Å,9.48 Å,12.01 Å,,,True,10.1103/PhysRevLett.46.276
Eu1.3Ba1.7Cu3O7.15,Eu1.3Ba1.7Cu3O7.15,Bulk,,,SC,High-Tc/cuprate,26 K,,Tetragonal,perovskite,,3.867 Å,,11.624 Å,,,True,10.1103/PhysRevB.38.2450
Eu1.3Ba1.7Cu3Oy,Eu1.3Ba1.7Cu3Oy,Bulk,,,SC,High-Tc/cuprate,,,Orthorhombic,perovskite,,,,11.59±0.01 Å,,,,10.1103/PhysRevB.45.4892
Eu1.3Ce0.7RuSr2Cu2O10-δ,Eu1.3Ce0.7RuSr2Cu2O10-δ,Bulk,,,SC,cuprate,32 K,,Tetragonal,M-2122,I4/mmm,3.846 Å,3.846 Å,28.72 Å,,,True,10.1103/PhysRevB.66.024503
Eu1.4Ba1.6Cu3O7.16,Eu1.4Ba1.6Cu3O7.16,Bulk,,,SC,High-Tc/cuprate,13 K,,Tetragonal,perovskite,,3.873 Å,,11.619 Å,,,True,10.1103/PhysRevB.38.2450
Eu1.4Ce0.6NbSr2Cu2O10-δ,Eu1.4Ce0.6NbSr2Cu2O10-δ,Bulk,,,SC,High-Tc,22 K,,Tetragonal,M-2122,I4/mmm,3.866 Å,3.866 Å,28.72 Å,,,True,10.1103/PhysRevB.57.550
Eu1.4Ce0.6RuSr2Cu2O10,Eu1.4Ce0.6Ru1Sr2Cu2O10,,,,SC,cuprate,,,,,,,,,,,FALSE,10.1103/PhysRevB.76.014519
Eu1.4Ce0.6RuSr2Cu2O10-δ,Eu1.4Ce0.6RuSr2Cu2O10,Bulk,,,SC,High-Tc/cuprate,,,,layered,,,,,,,,10.1103/PhysRevB.62.14541
Eu1.4Ce0.6RuSr2Cu2O10-δ (Eu),Eu1.4Ce0.6RuSr2Cu2O10,Bulk,,,SC,High-Tc,32 K,,,,,,,,,,,10.1103/PhysRevB.65.144506
Eu1.4Ce0.6RuSr2Cu2O10-δ,Eu1.4Ce0.6RuSr2Cu2O10-δ,Bulk,,,SC,High-Tc,32 K,,Tetragonal,M-2122,I4/mmm,3.846 Å,3.846 Å,28.50 Å,,,True,10.1103/PhysRevB.57.550
Eu1.4Ce0.6RuSr2Cu2O10-δ,Eu1.4Ce0.6RuSr2Cu2O10-δ,Bulk,,,SC,cuprate,35 K,,Tetragonal,M-2122,I4/mmm,3.846 Å,3.846 Å,28.72 Å,,,True,10.1103/PhysRevB.66.024503
Eu1.4Ce0.6RuSr2Cu2O10-δ,Eu1.4Ce0.6RuSr2Cu2O10-δ,Bulk,,,SC,High-Tc,32 K,,Tetragonal,,I4/mmm,3.846 Å,3.846 Å,28.50 Å,,,True,10.1103/PhysRevB.55.R3374
Eu1.4Ce0.6RuSr2Cu2O10−δ,Eu1.4Ce0.6RuSr2Cu2O10−δ,Bulk,,,SC,High-Tc,28 K,,,,,,,,,,,10.1006/spmi.1996.9987
Eu1.4Ce0.6RuSr2Cu2O10−δ,Eu1.4Ce0.6RuSr2Cu2O10−δ,Bulk,,,SC,Magneto-superconductor,32 K,,,,,,,,,,TRUE,10.1016/S0921-4534(97)01673-0
Eu1.5Ce0.5NbSr2Cu2O10,Eu1.5Ce0.5NbSr2Cu2O10,Bulk,,,SC,High-Tc/cuprate,29 K,,,,,,,,,,True,10.1103/PhysRevB.60.R15059
Eu1.5Ce0.5NbSr2Cu2O10,Eu1.5Ce0.5NbSr2Cu2O10,Bulk,,,SC,Type-II,22 K,,Tetragonal,,I4/mmm,,,,,,TRUE,10.1016/S0921-4526(98)00945-4
Eu1.5Ce0.5RuSr2Cu2O10,Eu1.5Ce0.5RuSr2Cu2O10,Bulk,,,SC,cuprate,32-50 K,,Tetragonal,M-2122,I4/mmm,3.846 Å,3.846 Å,28.72 Å,,,,10.1103/PhysRevB.66.024503
Eu1.5Ce0.5RuSr2Cu2O10,Eu1.5Ce0.5RuSr2Cu2O10,Bulk,,,SC,Cuprate,32-49 K,0-150 atm,,,,,,,,,TRUE,10.1016/S0921-4526(99)02301-7
Eu1.5Ce0.5RuSr2Cu2O10,Eu1.5Ce0.5RuSr2Cu2O10,Bulk,,,SC,High-Tc,32 K,,Tetragonal,,I4/mmm,,,,,,TRUE,10.1016/S0921-4534(01)00798-5
Eu1.5Ce0.5RuSr2Cu2O10,Eu1.5Ce0.5RuSr2Cu2O10,Bulk,,,SC,Type-II,32 K,,Tetragonal,,I4/mmm,,,,,,TRUE,10.1016/S0921-4526(98)00945-4
Eu1.5Ce0.5RuSr2Cu2O10,Eu1.5Ce0.5RuSr2Cu2O10,Bulk,,,SC,High-Tc,32 K,0 atm,Tetragonal,,I 4/mmm,3.846 Å,,28.72 Å,,,TRUE,10.1016/S0921-4534(00)00250-1
Eu1.5Ce0.5RuSr2Cu2O10,Eu1.5Ce0.5RuSr2Cu2O10,Bulk,,,SC,High-Tc,38 K,22 atm,Tetragonal,,I 4/mmm,3.846 Å,,28.72 Å,,,TRUE,10.1016/S0921-4534(00)00250-1
Eu1.5Ce0.5RuSr2Cu2O10,Eu1.5Ce0.5RuSr2Cu2O10,Bulk,,,SC,High-Tc,46 K,75 atm,Tetragonal,,I 4/mmm,3.846 Å,,28.72 Å,,,TRUE,10.1016/S0921-4534(00)00250-1
Eu1.5Ce0.5RuSr2Cu2O10,Eu1.5Ce0.5RuSr2Cu2O10,Bulk,,,SC,High-Tc,49 K,150 atm,Tetragonal,,I 4/mmm,3.846 Å,,28.72 Å,,,TRUE,10.1016/S0921-4534(00)00250-1
Eu1.5Ce0.5RuSr2Cu2O10,Eu1.5Ce0.5RuSr2Cu2O10,Bulk,,,SC,High-Tc,32 K,0 atm,,,,,,,,,TRUE,10.1016/S0921-4526(99)01757-3
Eu1.5Ce0.5RuSr2Cu2O10,Eu1.5Ce0.5RuSr2Cu2O10,Bulk,,,SC,High-Tc,38 K,22 atm,,,,,,,,,TRUE,10.1016/S0921-4526(99)01757-3
Eu1.5Ce0.5RuSr2Cu2O10,Eu1.5Ce0.5RuSr2Cu2O10,Bulk,,,SC,High-Tc,46.5 K,75 atm,,,,,,,,,TRUE,10.1016/S0921-4526(99)01757-3
Eu1.5Ce0.5RuSr2Cu2O10,Eu1.5Ce0.5RuSr2Cu2O10,Bulk,,,SC,High-Tc,49 K,150 atm,,,,,,,,,TRUE,10.1016/S0921-4526(99)01757-3
Eu1.5Ce0.5RuSr2Cu2O10+δ,Eu1.5Ce0.5RuSr2Cu2O10+δ,Bulk,,,SC,High-Tc,45 K,54 atm,,,,3.846 Å,,28.72 Å,,,TRUE,10.1016/S0921-4534(01)00955-8
Eu1.5Ce0.5Sr2Cu2NbO10-δ,Eu1.5Ce0.5Sr2Cu2NbO10,Bulk,,,SC,High-Tc/cuprate,,,,,,,,,,,True,10.1103/PhysRevB.56.5144
Eu1.5Ce0.5Sr2Cu2NbO10,Eu1.5Ce0.5Sr2Cu2NbO10,Bulk,,,SC,High-Tc,28 K,,,,,,,,,,True,10.1103/PhysRevB.57.10798
Eu1.5Ce0.5Sr2Cu2NbO10,Eu1.5Ce0.5Sr2Cu2NbO10,Bulk,,,SC,cuprate,28 K,,,,,,,,,,True,10.1103/PhysRevB.53.11779
Eu222Nb-10,Eu1.5Ce0.5Sr2Cu2NbO10,Bulk,,,SC,cuprate,,,,,,,,,,,,10.1103/PhysRevB.62.1244
Eu1.5Ce0.5Sr2Cu2NbO10,Eu1.5Ce0.5Sr2Cu2NbO10,Bulk,,,SC,High-Tc/cuprate,25 K,,Tetragonal,T' phase,,,,,Measured (see Fig. 5),,True,10.1103/PhysRevB.48.6525
Eu1.5Ce0.5Sr2Cu2TiO10,Eu1.5Ce0.5Sr2Cu2TiO10,Bulk,,,SC,Type-II/High-Tc,22 K,,Tetragonal,,,3.863 Å,3.863 Å,28.50 Å,,,True,10.1103/PhysRevB.61.6303
Eu1.5Ce0.5Sr2Cu2TiO10−δ,Eu1.5Ce0.5Sr2Cu2TiO10−δ,Bulk,,,SC,High-Tc,22 K,,Tetragonal,,,3.739 Å,,28.824 Å,,,TRUE,10.1016/S0921-4534(03)00837-2
Eu1.5Ce0.5Sr2NbCu2O10,Eu1.5Ce0.5Sr2NbCu2O10,Bulk,,,SC,High-Tc,18 K,atmospheric pressure,Tetragonal,,I4/mmm,3.866 Å,3.866 Å,28.72 Å,,,True,10.1103/PhysRevB.49.6903
Eu1.5Ce0.5Sr2RuCu2O10-δ,Eu1.5Ce0.5Sr2RuCu2O10,Bulk,,,SC,High-Tc,39 K,,,,,,,,,,True,10.1103/PhysRevB.62.6716
Eu1.5Ce0.5Sr2RuCu2O10,Eu1.5Ce0.5Sr2RuCu2O10,Bulk,,,SC,High-Tc,40 K,,Tetragonal,Body-centered,I4/mmm,3.8415 Å,,28.5919 Å,,,TRUE,10.1016/S0921-4534(03)00739-1
Eu1.6Ce0.4RuSr2Cu2O10-δ,Eu1.6Ce0.4RuSr2Cu2O10-δ,Bulk,,,SC,cuprate,28 K,,Tetragonal,M-2122,I4/mmm,3.846 Å,3.846 Å,28.72 Å,,,True,10.1103/PhysRevB.66.024503
Eu1.77Ce0.23Sr2Cu2RuO10,Eu1.77Ce0.23Sr2Cu2RuO10,Bulk,,,SC,,43 K,,,,,,,,,,FALSE,10.1016/S0038-1098(00)00141-1
T'-Eu1.845Ce0.155CuO4,Eu1.845Ce0.155CuO4,Thin Film,,,SC,High-Tc,12.0,,T',Tetragonal,,3.894,,11.882,,,TRUE,10.1016/j.physc.2016.02.012
Eu1.85Ce0.15CuO3.98,Eu1.85Ce0.15CuO3.98,Bulk,,,SC,High-Tc,~20 K,,,,,,,,,,True,10.1103/PhysRevB.43.12935
Eu1.85Ce0.15CuO4-y,Eu1.85Ce0.15CuO3.98,Bulk,,,SC,cuprate,8 K,atmospheric pressure,tetragonal,Nd2CuO4-type,,,,,,,True,10.1103/PhysRevLett.64.80
Eu1.85Ce0.15CuO4,Eu1.85Ce0.15CuO4,Bulk,,,SC,High-Tc,12.5 K,,Tetragonal,T' phase,,3.947 Å,3.947 Å,,,,True,10.1103/PhysRevB.41.6582
Eu1.85Ce0.15CuO4,Eu1.85Ce0.15CuO4,Bulk,,,SC,High-Tc,,,,T' phase,,,,,,,,10.1103/PhysRevB.53.R2975
Eu1.85Ce0.15CuO4,Eu1.85Ce0.15CuO4,Bulk,,,SC,High-Tc/cuprate,7.5 K,,,,,,,,,,,10.1103/PhysRevB.61.6303
Eu1.85Ce0.15CuO4,Eu1.85Ce0.15CuO4,Bulk,,,SC,High-Tc/cuprate,9 K,,,,,,,,,,,10.1103/PhysRevB.57.10798
Eu2-zCezCuO4,Eu1.85Ce0.15CuO4,Bulk,,,SC,High-Tc,7.5 K,,Tetragonal,T' structure,,,,,,,,10.1103/PhysRevB.55.6605
Eu1.85Ce0.15CuO4,Eu1.85Ce0.15CuO4,,,,SC,cuprate,,,,,,,,,,,,10.1103/PhysRevB.48.615
Eu1.85Ce0.15CuO4,Eu1.85Ce0.15CuO4,Bulk,,,SC,High-Tc,,,,,,,,,,,True,10.1103/PhysRevB.42.7981
Eu1.85Ce0.15CuO4,Eu1.85Ce0.15CuO4,Thin Film,,,SC,cuprate,12.0 K,ambient,Tetragonal,Nd2CuO4-type (T'),,,,,,,FALSE,10.1103/PhysRevB.79.100508
Eu1.85Ce0.15CuO4,Eu1.85Ce0.15CuO4,Bulk,,,NSC,cuprate,0 K,,,,,,,,,,TRUE,10.1103/PhysRevLett.101.117006
Eu2-xCexCuO4,Eu1.85Ce0.15CuO4,Bulk,,,SC,High-Tc/Cuprate,28 K,,,,,,,,,,FALSE,10.1016/j.physleta.2007.08.035
Eu1.85Ce0.15CuO4-y,Eu1.85Ce0.15CuO4-y,Bulk,,,SC,cuprate,,,,,,,,,,,,10.1103/PhysRevB.51.8650
Eu1.85Ce0.15CuO4-y,Eu1.85Ce0.15CuO4-y,,,,SC,cuprate,≈ 8 K,,,,,,,,,,,10.1103/PhysRevB.47.433
Eu1.85Ce0.15CuO4+α-δ,Eu1.85Ce0.15CuO4.095,Bulk,,,SC,High-Tc,13 K,,,,,,,,,,TRUE,10.1016/j.physc.2018.12.007
Eu1.85Ce0.15CuO4−δ,Eu1.85Ce0.15CuO4−δ,Bulk,,,SC,cuprate,13 K,,Tetragonal,T' phase,I4/mmm,3.9077 Å,3.9077 Å,11.8409 Å,,,TRUE,Handbook of SC
Eu1.85Ce0.15CuO4−δ,Eu1.85Ce0.15CuO4−δ,Bulk,,,SC,Cuprate,5-12 K,,Tetragonal,,I4/mmm,0.3909 nm,,1.1876 nm,,,TRUE,10.1016/S0921-4526(99)00788-7
Eu2-zThzCuO4,Eu1.85Th0.15CuO4,Bulk,,,NSC,,,,Tetragonal,T' structure,,,,,,,,10.1103/PhysRevB.55.6605
Eu1.8Ba0.2CuO4−δ,Eu1.8Ba0.2CuO4−δ,Bulk,,,SC,High-Tc,95 K,,,,,,,,,,TRUE,10.1016/0038-1098(87)90869-6
Eu1Ba2Cu3O7-δ,Eu1Ba2Cu3O7,Bulk,,,SC,High-Tc/cuprate,70.0 K,,Orthorhombic,perovskite,,,,11.753 Å,,,True,10.1103/PhysRevB.37.2285
Eu(Fe0.91Ir0.09)2As2,Eu1Fe1.82Ir0.18As2,Bulk,,,SC,iron-based,"Tc,on = 21 K, Tc,0 = 18.9 K",ambient,Tetragonal,ThCr2Si2-type,I4/mmm,,,,,,TRUE,10.1103/PhysRevB.95.174522
Eu(Fe0.93Rh0.07)2As2,Eu1Fe1.86Rh0.14As2,Bulk,,,SC,iron-based,"Tc,on = 19.6 K, Tc,0 = 9.1 K",ambient,Tetragonal,ThCr2Si2-type,I4/mmm,,,,,,TRUE,10.1103/PhysRevB.95.174522
EuFe2As2,Eu1Fe2As2,Bulk,,,NSC,iron-based,NSC,ambient,Tetragonal,122-type,I4/mmm,,,,,,FALSE,10.1103/PhysRevB.103.195112
EuFe2As2,Eu1Fe2As2,Bulk,,,NSC,iron-based,,ambient,,,,,,,,,FALSE,10.1103/PhysRevResearch.4.013077
EuRbFe4As4,Eu1Rb1Fe4As4,Bulk,,,SC,iron-based,36.5 K,ambient,Tetragonal,1144-type,P4/mmm,3.8825 Å,3.8825 Å,13.2733 Å,B_c1^c(0) = 128.3 mT; B_c1^ab(0) = 33.6 mT,B_c2^c(0) ≈ 73 T; B_c2^ab(0) ≈ 68 T,TRUE,10.1103/PhysRevB.103.195112
Eu2-xCexCuO4,Eu2-xCexCuO4,,,,SC,cuprate/High-Tc,,,,,,,,,,,TRUE,10.1103/PhysRevB.82.134505
Eu2.5Sr0.5Bi2S4F4,Eu2.5Sr0.5Bi2S4F4,,,,SC,,0.87 K,,,,,,,,,,FALSE,10.1016/j.matpr.2020.05.218
Eu-based 4:4:6 phase,Eu2.67Ce1.33La1.33Ba1.33Sr1.33Cu6Oy,Bulk,,,SC,High-Tc,28.5 K,,,fluorite-type block,,,,,,,True,10.1103/PhysRevB.43.11508
(Eu2/3Ce1/3)4(La1/3Ba1/3Sr1/3)4Cu6Oy,Eu2.67Ce1.33La1.33Ba1.33Sr1.33Cu6Oy,Bulk,,,SC,cuprate,28.5 K,,,4:4:6 phase,,,,,,,True,10.1103/PhysRevB.41.11673
Eu2Ba4Cu7O15-x,Eu2Ba4Cu7O15,Bulk,,,SC,High-Tc,45 K,35 bar O2,Orthorhombic,,Ammm,3.879 Å,3.886 Å,50.39 Å,,,True,10.1103/PhysRevB.40.11406
Eu2Ba4Cu7O15-x,Eu2Ba4Cu7O15-x,Bulk,,,SC,High-Tc,40-50 K,High-pressure O2,Orthorhombic,2:4:7,,3.879(2) Å,3.886(1) Å,50.39(3) Å,,,True,10.1103/PhysRevB.39.7347
Eu2BaCuO5,Eu2BaCuO5,Bulk,,,NSC,,,,,,,,,,,,True,10.1103/PhysRevB.36.8888
Eu2CuO4,Eu2CuO4,Bulk,,,NSC,,,,,T'-phase,,,,,,,True,10.1103/PhysRevB.44.917
Eu2CuO4,Eu2CuO4,Bulk,,,SC,cuprate,,,tetragonal,K2NiF4-related,,,,,,,True,10.1103/PhysRevB.38.4668
Eu2CuO4,Eu2CuO4,Bulk,,,NSC,,,,,T'-phase,,,,,,,True,10.1103/PhysRevB.51.1258
Eu2CuO4,Eu2CuO4,Bulk,,,SC,cuprate,,ambient pressure,Tetragonal,T' structure,I4/mmm,,,,,,,10.1103/PhysRevB.46.3619
Eu2CuO4,Eu2CuO4,Bulk,,,SC,High-Tc/cuprate,,up to 5 GPa,,T'-phase,,,,,,,True,10.1103/PhysRevB.45.7580
Eu2CuO4,Eu2CuO4,Bulk,,,NSC,,,,Orthorhombic,T' phase,Acam,,,,,,,10.1103/PhysRevB.53.R2975
Eu2CuO4,Eu2CuO4,Bulk,,,NSC,,,,Tetragonal,T'-phase,,,,,,,True,10.1103/PhysRevB.51.6617
Eu2CuO4,Eu2CuO4,Bulk,,,NSC,,,,,,,,,,,,,10.1103/PhysRevB.48.6451
Eu2CuO4,Eu2CuO4,Bulk,,,NSC,,,,Tetragonal,,,3.91 Å,,11.93 Å,,,True,10.1103/PhysRevB.38.5106
Eu2CuO4,Eu2CuO4,,,,SC,High-Tc/cuprate,,,,,,,,,,,,10.1103/PhysRevB.42.1037
Eu2CuO4,Eu2CuO4,Bulk,,,SC,cuprate,25 K,,Tetragonal,T',D4h17,,,,,,True,10.1103/PhysRevB.43.10496
Eu2CuO4,Eu2CuO4,Bulk,,,SC,High-Tc/cuprate,,,,,,,,,,,,10.1103/PhysRevB.46.14922
Eu2CuO4,Eu2CuO4,Bulk,,,SC,High-Tc/cuprate,,,,T' phase,,,,,,,,10.1103/PhysRevB.54.12557
Eu2CuO4,Eu2CuO4,Bulk,,,SC,cuprate,,,Tetragonal,T' structure,,,,,,,True,10.1103/PhysRevB.47.5477
Eu2CuO4,Eu2CuO4,Thin Film,500–1000 Å,,SC,cuprate,27.5 K,ambient,Tetragonal,Nd2CuO4-type (T'),,,,,,,TRUE,10.1103/PhysRevB.79.100508
T'-Eu2CuO4,Eu2CuO4,Thin Film,,,SC,High-Tc,28.9,,T',Tetragonal,,3.894,,11.882,,,TRUE,10.1016/j.physc.2016.02.012
T'-Eu2CuO4,Eu2CuO4,Thin Film,,,SC,Cuprate,30K,,T',Square-planar CuO4,,,,,,,TRUE,10.1016/j.physc.2008.05.019
Eu2CuO4,Eu2CuO4,Thin Film,,,SC,Cuprate,30 K,,,,,,,,,,TRUE,10.1016/j.physc.2011.05.027
Eu2O3,Eu2O3,Bulk,,,NSC,,,,,,,,,,,,,10.1103/PhysRevB.35.8714
Eu2SrBi2S4F4,Eu2SrBi2S4F4,Bulk,,,SC,Type-II,0.8 K,,Tetragonal,,I4/mmm,,,,,0.14 T,TRUE,10.1016/j.matpr.2020.05.218
Eu2−xCexCuO4,Eu2−xCexCuO4,,,,SC,cuprate/High-Tc,,,,,,,,,,,FALSE,10.1103/PhysRevB.71.104504
Eu-358,Eu3Ba5Cu8O18,Bulk,,,SC,High-Tc,65.99,,Orthorhombic,,Pmm2(25),,,,,3066,TRUE,10.1016/j.ceramint.2020.01.179
Eu3Bi2S2Se2F4,Eu3Bi2S2Se2F4,Bulk,,,SC,Type-II,3.35 K,,,,,,,,,,FALSE,10.1016/j.jallcom.2018.01.410
Eu3Bi2S4F4,Eu3Bi2S4F4,Bulk,,,SC,,,,,,,,,,,,FALSE,10.1103/PhysRevB.91.214512
Eu3Bi2S4F4 (single crystal),Eu3Bi2S4F4,Bulk,,,NSC,,,,Tetragonal,,I4/mmm,,,,,,TRUE,10.1103/PhysRevB.108.L081122
Eu3Bi2S4F4 (polycrystal),Eu3Bi2S4F4,Bulk,,,SC,,1.5 K,,Tetragonal,,I4/mmm,,,,,,FALSE,10.1103/PhysRevB.108.L081122
Eu3Bi2S4F4,Eu3Bi2S4F4,Bulk,,,SC,Type-II,1.5 K,,,,,,,,,,TRUE,10.1016/j.jallcom.2018.01.410
Eu3Bi2S4F4,Eu3Bi2S4F4,,,,SC,,1.5 K,,,,,,,,,,FALSE,10.1016/j.matpr.2020.05.218
Eu3Rh4Sn13,Eu3Rh4Sn13,,,,SC,Reentrant,,,,,,,,,,,FALSE,10.1103/PhysRevB.76.075109
EuAu2Si2,EuAu2Si2,Bulk,,,AFM,,NSC,to at least 3 GPa,,,,,,,,,FALSE,10.1103/PhysRevB.85.205134
Europium Hexaboride,EuB6,,,,NSC,,NSC,,,,,,,,,,,10.1103/PhysRevB.83.094507
EuBa2(Cu0.85Zn0.15)3O7,EuBa2Cu2.55Zn0.45O7,Bulk,,,NSC,,,,Orthorhombic,perovskite,,,,,,,True,10.1103/PhysRevB.38.6588
EuBa2(Cu0.93Zn0.07)3O7,EuBa2Cu2.79Zn0.21O7,Bulk,,,SC,High-Tc/cuprate,,,Orthorhombic,perovskite,,,,,,,True,10.1103/PhysRevB.38.6588
EuBa2Cu2.7Ga0.3O7-y,EuBa2Cu2.7Ga0.3O7,Bulk,,,SC,High-Tc/cuprate,,,Tetragonal,perovskite,,,,,,,True,10.1103/PhysRevB.50.1223
EuBa2(Cu0.9Zn0.1)3O7,EuBa2Cu2.7Zn0.3O7,Bulk,,,NSC,,,,Orthorhombic,perovskite,,,,,,,True,10.1103/PhysRevB.38.6588
EuBa2(Cu0.935Zn0.065)3O7,EuBa2Cu2.805Zn0.195O7,Bulk,,,NSC,,below 1.5 K,,,cuprate perovskite,,,,,,,True,10.1103/PhysRevB.38.2930
EuBa2Cu2.85Ga0.15O7-y,EuBa2Cu2.85Ga0.15O7,Bulk,,,SC,High-Tc/cuprate,,,Tetragonal,perovskite,,,,,,,True,10.1103/PhysRevB.50.1223
EuBa2(Cu0.95Zn0.05)3O7,EuBa2Cu2.85Zn0.15O7,Bulk,,,SC,High-Tc/cuprate,,,Orthorhombic,perovskite,,,,,,,True,10.1103/PhysRevB.38.6588
EuBa2Cu2.8Ga0.2O7-y,EuBa2Cu2.8Ga0.2O7,Bulk,,,SC,High-Tc/cuprate,,,Tetragonal,perovskite,,,,,,,True,10.1103/PhysRevB.50.1223
EuBa2Cu2.90Al0.10O7-δ,EuBa2Cu2.90Al0.10O6.8,Bulk,,,SC,High-Tc,38.3,,Orthorhombic,123,Pmmm,3.867,3.900,11.735,,,TRUE,10.1016/j.jallcom.2009.09.186
EuBa2Cu2.94Al0.06O7-δ,EuBa2Cu2.94Al0.06O6.8,Bulk,,,SC,High-Tc,89.0,,Orthorhombic,123,Pmmm,3.863,3.902,11.736,,,TRUE,10.1016/j.jallcom.2009.09.186
EuBa2Cu2.95Ga0.05O7-y,EuBa2Cu2.95Ga0.05O7,Bulk,,,SC,High-Tc/cuprate,,,Tetragonal,perovskite,,,,,,,True,10.1103/PhysRevB.50.1223
EuBa2Cu2.97Zn0.03O7,EuBa2Cu2.97Zn0.03O7,Bulk,,,SC,High-Tc/cuprate,62 K,ambient pressure,,perovskite,,,,,,,,10.1103/PhysRevB.37.9730
EuBa2Cu2.9Ga0.1O7-y,EuBa2Cu2.9Ga0.1O7,Bulk,,,SC,High-Tc/cuprate,,,Tetragonal,perovskite,,,,,,,True,10.1103/PhysRevB.50.1223
EuBa2Cu3O6,EuBa2Cu3O6,Bulk,,,NSC,,NSC,,Tetragonal,cuprate perovskite,,,,,,,True,10.1103/PhysRevB.38.2930
