Repository: WyattBunstine/ML_SC_Project

# ML_SC_Project — Chemically and Geometrically Motivated Crystal Graph Neural Networks

This project predicts and screens superconductors from crystal structure. It frames the
problem as a **two-stage hurdle**: first classify whether a material is a superconductor
candidate (SC vs. non-SC), then regress the critical temperature T_c for superconductors.

Two graph-neural-network families are trained and compared:

- a **baseline CGCNN** ([txie-93/cgcnn](https://github.com/txie-93/cgcnn)), and
- an **MPNN** with learned edge features that consumes richer `crystal_graph_v4` graphs
  (this project's contribution).

File: database/superconductor_materials_full.csv (part 58 of 215)
Material_Name,Chemical_Composition,Material_Class,Film_Thickness,Substrate,Material_Type,Superconductor_Type,Superconducting_Transition_Temperature,Pressure,Crystal_Structure,Lattice_Structure,Space_Group,"Lattice_Constant(a)","Lattice_Constant(b)","Lattice_Constant(c)",Lower_Critical_Field,Upper_Critical_Field,Experimental,DOI
EuBa2Cu3O6,EuBa2Cu3O6,Bulk,,,SC,High-Tc/cuprate,,,,,,,,,,,True,10.1103/PhysRevB.42.4842
EuBa2Cu3O6,EuBa2Cu3O6,Bulk,,,NSC,,,,,,,,,,,,,10.1103/PhysRevLett.69.2967
EuBa2Cu3O6+x,EuBa2Cu3O6+x,Bulk,,,SC,High-Tc/cuprate,88 K,ambient pressure,Tetragonal,,,3.86 Å,3.86 Å,11.74 Å,,,True,10.1103/PhysRevLett.58.1891
EuBa2Cu3O6+y,EuBa2Cu3O6+y,Bulk,,,SC,High-Tc/cuprate,94 K,,,perovskite-type,,,,,,,True,10.1103/PhysRevB.36.2382
EuBa2Cu3O6+δ,EuBa2Cu3O6+δ,,,,SC,High-Tc/cuprate,230 K,,,,,,,,,,,10.1103/PhysRevB.37.1594
EuBa2Cu3O6.2,EuBa2Cu3O6.2,Bulk,,,NSC,,,,Tetragonal,perovskite,,,,,,,True,10.1103/PhysRevB.46.8534
EuBa2Cu3O6.38,EuBa2Cu3O6.38,Bulk,,,SC,High-Tc,93 K,,,,,,,,,,TRUE,10.1016/S0921-4526(02)01647-2
EuBa2Cu3O6.38,EuBa2Cu3O6.38,Bulk,,,SC,High-Tc,93 K,10^-2 atm,Orthorhombic,Orthorhombic,,3.857 Å,3.908 Å,,,,TRUE,10.1016/S0038-1098(01)00185-5
EuBa2Cu3O6.5,EuBa2Cu3O6.5,Bulk,,,NSC,,below 1 K,,Tetragonal,cuprate perovskite,,,,,,,True,10.1103/PhysRevB.38.2930
EuBa₂Cu₃O₆.5,EuBa2Cu3O6.5,Bulk,,,NSC,,,,,1:2:3-type,,,,,,,True,10.1103/PhysRevB.38.11966
EuBa2Cu3O6.5,EuBa2Cu3O6.5,Bulk,,,SC,High-Tc/cuprate,,,Orthorhombic,perovskite,,,,,,,True,10.1103/PhysRevB.46.8534
EuBa2Cu3O6.5,EuBa2Cu3O6.5,Bulk,,,SC,High-Tc,60 K,,,,,,,,,,TRUE,10.1016/S0921-4526(02)01647-2
EuBa2Cu3O6.6,EuBa2Cu3O6.6,Bulk,,,SC,High-Tc/cuprate,60 K,up to 16 kbar,Orthorhombic,perovskite,,3.859 Å,3.904 Å,11.712 Å,,,True,10.1103/PhysRevB.37.9730
EuBa2Cu3O6.65,EuBa2Cu3O6.65,Bulk,,,SC,High-Tc/Cuprate,62.5 K,,,,,,,,,,TRUE,10.1016/j.physc.2005.07.006
EuBa₂Cu₃O₆.₇,EuBa2Cu3O6.7,Bulk,,,SC,High-Tc/cuprate,70 K,,,,,,,,,,,10.1103/PhysRevB.40.2268
EuBa2Cu3O6.8,EuBa2Cu3O6.8,Bulk,,,SC,High-Tc/cuprate,90 K and 60 K,,,perovskite,,,,,,,True,10.1103/PhysRevB.38.6588
EuBa2Cu3O7-δ + 0.2 wt.% Al2O3,EuBa2Cu3O6.8 + 0.2 wt.% Al2O3,Bulk,,,SC,High-Tc,83.0,,Orthorhombic,123,Pmmm,3.857,3.904,11.746,,,TRUE,10.1016/j.jallcom.2009.09.186
EuBa2Cu3O7-δ + 0.4 wt.% Al2O3,EuBa2Cu3O6.8 + 0.4 wt.% Al2O3,Bulk,,,SC,High-Tc,65.4,,Orthorhombic,123,Pmmm,3.856,3.905,11.747,,,TRUE,10.1016/j.jallcom.2009.09.186
EuBa2Cu3O6+x,EuBa2Cu3O6.85,Bulk,,,SC,High-Tc/cuprate,,,,123 structure,,,,,,,True,10.1103/PhysRevB.53.12430
EuBa2Cu3O6.85:Gd,EuBa2Cu3O6.85:Gd,Bulk,,,SC,cuprate,,,,,,,,,,,FALSE,10.1103/PhysRevB.79.054519
Europium Barium Copper Oxide,EuBa2Cu3O6.9,Thin Film,1.7 μm,,SC,High-Tc,,,,,,,,,,,True,10.1103/PhysRevB.38.7005
EuBa2Cu3O6.9,EuBa2Cu3O6.9,Bulk,,,SC,High-Tc/cuprate,,,Orthorhombic,perovskite,,,,,,,True,10.1103/PhysRevB.46.8534
EuBa2Cu3O7-δ,EuBa2Cu3O6.9,Bulk,,,SC,High-Tc,87.5,,Orthorhombic,123,Pmmm,3.860,3.908,11.728,,,TRUE,10.1016/j.jallcom.2009.09.186
EuBa2Cu3O6.90,EuBa2Cu3O6.90,Bulk,,,SC,High-Tc/cuprate,94.9 K,1 atm,Orthorhombic,perovskite,,3.8448 Å,3.9007 Å,11.704 Å,,,True,10.1103/PhysRevB.36.226
EuBa2Cu3O7-δ,EuBa2Cu3O6.95,Bulk,,,SC,High-Tc/cuprate,94.77 K,atmospheric pressure,Orthorhombic,perovskite,Pmmm,3.8429 Å,3.9023 Å,11.714 Å,,,True,10.1103/PhysRevB.44.6999
EuBa2Cu3O6.97,EuBa2Cu3O6.97,Bulk,,,SC,High-Tc/cuprate,,,,,,,,,,,True,10.1103/PhysRevB.53.R11972
NEG-123,EuBa2Cu3O6.98,Bulk,,,SC,High-Tc/cuprate,93.5 K,,,perovskite,,,,,,,True,10.1103/PhysRevB.64.172505
EuBa2Cu3O6.98,EuBa2Cu3O6.98,Bulk,,,SC,High-Tc,92 K,,Orthorhombic,,,3.846 Å,3.905 Å,11.725 Å,,,TRUE,10.1016/S0925-8388(98)00561-1
EuBa2Cu3O7,EuBa2Cu3O7,Bulk,,,SC,High-Tc,,,,perovskite-like,,,,,,,,10.1103/PhysRevB.36.5284
EuBa2Cu3O7,EuBa2Cu3O7,Bulk,,,SC,High-Tc/cuprate,,,,1:2:3,,,,,,,,10.1103/PhysRevB.41.8921
EuBa2Cu3O7,EuBa2Cu3O7,Bulk,,,SC,High-Tc/cuprate,,,Orthorhombic,perovskite,,,,,,,True,10.1103/PhysRevB.53.5856
EuBa₂Cu₃O₇₋δ,EuBa2Cu3O7,Thin Film,,,SC,High-Tc/cuprate,,,,,,,,,,,,10.1103/PhysRevB.49.1246
EuBa2Cu3O7,EuBa2Cu3O7,Bulk,,,SC,High-Tc/cuprate,94.5 K,,Orthorhombic,perovskite,,3.8384 Å,3.8973 Å,11.7069 Å,,,True,10.1103/PhysRevB.40.9408
Europium Barium Copper Oxide,EuBa2Cu3O7,,,,SC,High-Tc/cuprate,,,,,,,,,,,,10.1103/PhysRevB.38.2824
EuBa2Cu3O7,EuBa2Cu3O7,Bulk,,,SC,High-Tc/cuprate,>80 K,,Orthorhombic,perovskite,Pmmm,,,,,,True,10.1103/PhysRevB.38.2460
EuBa2Cu3O7,EuBa2Cu3O7,Bulk,,,SC,High-Tc/cuprate,83.2 K,,,,,,,,,,True,10.1103/PhysRevB.37.1604
EuBa2Cu3O7,EuBa2Cu3O7,Bulk,,,SC,High-Tc/cuprate,94.8 K,,,,,,,,,,True,10.1103/PhysRevB.37.5164
EuBa2Cu3O7,EuBa2Cu3O7,Thin Film,250 nm,SrTiO3,SC,High-Tc/cuprate,,,,,,,,,,,True,10.1103/PhysRevB.62.8707
EuBa₂Cu₃Oᵧ,EuBa2Cu3O7,Bulk,,,SC,High-Tc/cuprate,,,,,,,,,,25 T at 4.2 K,,10.1103/PhysRevB.39.4756
EuBCO thin film,EuBa2Cu3O7,Thin Film,,ZrO2,SC,High-Tc/cuprate,90 K,,,,,,,,,,True,10.1103/PhysRevB.46.11847
EuBa2Cu3O7,EuBa2Cu3O7,Bulk,,,SC,High-Tc/cuprate,,,,,,,,,,,,10.1103/PhysRevB.45.3026
EuBa2Cu3O7-x,EuBa2Cu3O7,Bulk,,,SC,High-Tc/cuprate,90.0 K,,Orthorhombic,,,,,,250 G,,True,10.1103/PhysRevB.38.9220
EuBa₂Cu₃O₇₋ᵧ,EuBa2Cu3O7,Bulk,,,SC,High-Tc/cuprate,94.8 K,,Orthorhombic,perovskite,,,,,,,True,10.1103/PhysRevB.45.3176
EuBa2Cu3O7-y,EuBa2Cu3O7,Bulk,,,SC,High-Tc/cuprate,~90 K,ambient pressure,Orthorhombic,perovskite-like,,3.8975 Å,3.8395 Å,11.7090 Å,,,True,10.1103/PhysRevB.53.15245
EuBa2Cu3O7-x,EuBa2Cu3O7,Bulk,,,SC,High-Tc/cuprate,,,,,,,,,,,,10.1103/PhysRevB.39.6630
EuBa2Cu3O7-δ,EuBa2Cu3O7,,,,SC,cuprate,,,orthorhombic,,,,,,,,,10.1103/PhysRevB.54.R800
EuBa2Cu3O7,EuBa2Cu3O7,Thin Film,250-300 nm,"SrTiO3, LaAlO3, MgO",SC,High-Tc/cuprate,83.1-86.7 K,,,perovskite,,,,,,,True,10.1103/PhysRevB.49.3496
EuBa2Cu3O7,EuBa2Cu3O7,Bulk,,,SC,High-Tc/cuprate,95 K,,Orthorhombic,perovskite,,,,,,,True,10.1103/PhysRevB.38.6588
EuBa2Cu3O7-δ,EuBa2Cu3O7,Bulk,,,SC,High-Tc/cuprate,,,Orthorhombic,perovskite,,,,,,,True,10.1103/PhysRevB.37.5142
EuBa2Cu3O7,EuBa2Cu3O7,Bulk,,,SC,High-Tc/cuprate,94.1 K,,,1:2:3,,,,,,,True,10.1103/PhysRevB.43.10544
EuBa2Cu3O7,EuBa2Cu3O7,Bulk,,,SC,High-Tc/cuprate,95.1 K,,,1:2:3,,,,,,,True,10.1103/PhysRevB.43.10544
EuBa2Cu3O7,EuBa2Cu3O7,Bulk,,,SC,High-Tc/cuprate,93.5 K,,Orthorhombic,,,,,,,,True,10.1103/PhysRevB.40.6948
EuBa2Cu3O7-x,EuBa2Cu3O7,,,,SC,High-Tc/cuprate,,,,,,,,,,,,10.1103/PhysRevB.41.4002
EuBa2Cu3O7,EuBa2Cu3O7,Bulk,,,SC,High-Tc/cuprate,,,Orthorhombic,cuprate perovskite,,,,,,,True,10.1103/PhysRevB.38.2930
EuBa2Cu3O7 a-axis film,EuBa2Cu3O7,Thin Film,,SrTiO3(100),SC,High-Tc/cuprate,,,Orthorhombic,perovskite,,,,,,,,10.1103/PhysRevB.52.6845
EuBa2Cu3O7,EuBa2Cu3O7,Bulk,,,SC,High-Tc/cuprate,,,,layered perovskite-like,,,,,,,True,10.1103/PhysRevB.58.11716
EuBa2Cu3O7,EuBa2Cu3O7,Bulk,,,SC,High-Tc/cuprate,,,,,,,,,,,True,10.1103/PhysRevB.36.8309
Eu-doped YBa2Cu3O7-δ,EuBa2Cu3O7,Bulk,,,SC,High-Tc/cuprate,94.5 K,,Orthorhombic,perovskite,,,,,,,True,10.1103/PhysRevB.38.4592
EuBa2Cu3O7,EuBa2Cu3O7,,,,SC,High-Tc/cuprate,,,,,,,,,,,,10.1103/PhysRevB.39.12383
EuBa2Cu3O7,EuBa2Cu3O7,Bulk,,,SC,High-Tc/cuprate,,,Orthorhombic,pseudoperovskite,Pmmm,,,,,,True,10.1103/PhysRevB.36.8320
EuBa2Cu3O7,EuBa2Cu3O7,,,,SC,High-Tc/cuprate,,,,,,,,,,,,10.1103/PhysRevB.36.4000
Europium Barium Copper Oxide,EuBa2Cu3O7,Bulk,,,SC,High-Tc/cuprate,,,,perovskite,,,,,,,,10.1103/PhysRevB.46.1134
EuBa2Cu3O7-δ,EuBa2Cu3O7,Bulk,,,SC,High-Tc/cuprate,90 K,,Orthorhombic,perovskite,,,,,,,True,10.1103/PhysRevB.37.1580
EuBa2Cu3O7-δ,EuBa2Cu3O7,Bulk,,,SC,High-Tc/cuprate,,,Orthorhombic,,,3.840 Å,3.902 Å,11.706 Å,,,True,10.1103/PhysRevB.38.257
Europium Barium Copper Oxide,EuBa2Cu3O7,Bulk,,,SC,High-Tc/cuprate,,,,,,,,,,,True,10.1103/PhysRevB.38.2426
EuBa2Cu3O7-δ,EuBa2Cu3O7,Bulk,,,SC,High-Tc/cuprate,,,,,,,,,,,,10.1103/PhysRevB.50.4154
EuBa₂Cu₃O₇₋ₓ,EuBa2Cu3O7,Bulk,,,SC,High-Tc/cuprate,92 K,,,1:2:3-type,,,,,,,True,10.1103/PhysRevB.38.11966
EuBa2Cu3O7,EuBa2Cu3O7,Bulk,,,SC,High-Tc/cuprate,90 K,up to 16 kbar,Orthorhombic,perovskite,,3.849 Å,3.901 Å,11.704 Å,,,True,10.1103/PhysRevB.37.9730
EuBa2Cu3O7,EuBa2Cu3O7,Bulk,,,SC,High-Tc/cuprate,,,,,,,,,,,,10.1103/PhysRevB.39.2269
EuBa2Cu3O7,EuBa2Cu3O7,Bulk,,,SC,High-Tc/cuprate,90 K,,,,,,,,,,,10.1103/PhysRevB.51.11830
EuBa2Cu3O7-x,EuBa2Cu3O7,Bulk,,,SC,High-Tc/cuprate,,,,,,,,,,,,10.1103/PhysRevLett.69.2967
EBCO,EuBa2Cu3O7,Bulk,,,SC,High-Tc/cuprate,,,,,,,,,,,True,10.1103/PhysRevB.55.8564
EuBa2Cu3O7-y,EuBa2Cu3O7,Bulk,,,SC,High-Tc/cuprate,,,,,,,,,,,True,10.1103/PhysRevB.51.1124
EuBa2Cu3O7-δ,EuBa2Cu3O7,Bulk,,,SC,High-Tc/cuprate,,,,123,,,,,,,,10.1103/PhysRevB.63.054442
EuBa2Cu3Ox,EuBa2Cu3O7,Bulk,,,SC,High-Tc/cuprate,90 ± 1 K,,,,,,,,,,True,10.1103/PhysRevB.36.2298
EuBa2Cu3Oy,EuBa2Cu3O7,Bulk,,,SC,High-Tc/cuprate,,,,,,,,,,,,10.1103/PhysRevB.40.2558
EuBa2Cu3O7,EuBa2Cu3O7,Bulk,,,SC,High-Tc/cuprate,,ambient pressure,,perovskite,,,,,,,,10.1103/PhysRevB.61.3691
EuBa2Cu3O7-y,EuBa2Cu3O7,Bulk,,,SC,High-Tc/cuprate,,,Orthorhombic,perovskite,,,,,,,True,10.1103/PhysRevB.50.1223
EuBa2Cu3O7,EuBa2Cu3O7,Bulk,,,SC,cuprate,,,,,,,,,,,,10.1103/PhysRevB.40.2658
EuBa2Cu3O7-x,EuBa2Cu3O7,Bulk,,,SC,High-Tc/cuprate,,,,perovskite,,,,,,,,10.1103/PhysRevB.37.7819
EuBCO,EuBa2Cu3O7,Bulk,,,SC,High-Tc,,,,,,,,,,,,10.1103/PhysRevB.41.4781
EuBa2Cu3Oy,EuBa2Cu3O7,Bulk,,,SC,High-Tc/cuprate,,,,,,,,,,,,10.1103/PhysRevB.37.9734
Eu:123,EuBa2Cu3O7,Bulk,,,SC,High-Tc,,,,,,,,,,,TRUE,Handbook of SC
Eu:123,EuBa2Cu3O7,Bulk,,,SC,High-Tc,,,,,,,,,,,TRUE,Handbook of SC
EuBa2Cu3O7,EuBa2Cu3O7,,,,SC,High-Tc/cuprate,,,,perovskite,,3.897 Å,3.838 Å,,,,FALSE,10.1103/PhysRevB.70.064504
EuBa2Cu3O7,EuBa2Cu3O7,Thin Film,,,SC,High-Tc,90-93 K,,,c-axis oriented,,,,,,,TRUE,10.1016/S0169-4332(02)01407-1
Eu-123 Whisker,EuBa2Cu3O7,Whisker,,,SC,High-Tc,77 K,10 MPa,,,,,,,,,TRUE,10.1016/j.jcrysgro.2005.11.095
EuBa2Cu3O7,EuBa2Cu3O7,Bulk,,,SC,High-Tc,94 K,,,,,,,,,,TRUE,10.1016/S0921-4534(01)00277-5
EuBCO,EuBa2Cu3O7,Thin Film,,,SC,High-Tc,90K,,,,,,,,,,TRUE,10.1016/j.physc.2006.04.085
EuBa2Cu3O7,EuBa2Cu3O7,Thin Film,,,SC,High-Tc,90.1 K,,,,,,,1.170 nm,,,TRUE,10.1016/j.physc.2005.02.110
EuBa2Cu3O7,EuBa2Cu3O7,Bulk,,,SC,High-Tc/Cuprate,92 K,,Orthorhombic,,,3.8384 Å,3.8973 Å,11.7069 Å,,,TRUE,10.1016/S0921-4534(99)00150-1
EuBa2Cu3O7,EuBa2Cu3O7,Thin Film,,,SC,High-Tc,85-90 K,,,,,,,,,,TRUE,10.1016/S0040-6090(97)00642-1
Eu-123,EuBa2Cu3O7,Bulk,,,SC,High-Tc,53 K,,,,,,,,,,TRUE,10.1016/j.physc.2008.05.168
EuBa2Cu3O7,EuBa2Cu3O7,Bulk,,,SC,High-Tc,93 K,,,,,,,,,,TRUE,10.1016/j.physc.2013.06.016
Eu–Ba–Cu–O,EuBa2Cu3O7,Bulk,,,SC,High-Tc,94 K,,,,,,,,,,TRUE,10.1016/j.physc.2008.05.256
EuBa2Cu3O7,EuBa2Cu3O7,Bulk,,,SC,High-Tc/Cuprate,96.5,,Orthorhombic,,P6/mmm,3.897,3.8395,11.7110,,,TRUE,10.1016/j.radphyschem.2012.09.025
EuBa2Cu3O7 (10 kGy),EuBa2Cu3O7,Bulk,,,SC,High-Tc/Cuprate,92.6,,Orthorhombic,,P6/mmm,3.897,3.8395,11.7110,,,TRUE,10.1016/j.radphyschem.2012.09.025
EuBa2Cu3O7 (20 kGy),EuBa2Cu3O7,Bulk,,,SC,High-Tc/Cuprate,91.4,,Orthorhombic,,P6/mmm,3.897,3.8395,11.7110,,,TRUE,10.1016/j.radphyschem.2012.09.025
EuBa2Cu3O7 (30 kGy),EuBa2Cu3O7,Bulk,,,SC,High-Tc/Cuprate,87.4,,Orthorhombic,,P6/mmm,3.897,3.8395,11.7110,,,TRUE,10.1016/j.radphyschem.2012.09.025
EuBa2Cu3O7,EuBa2Cu3O7,Thin Film,,,SC,High-Tc,90 K,,Orthorhombic,Perovskite,Pmmm,,,,,,FALSE,10.1016/j.tsf.2008.03.008
EuBa2Cu3O7,EuBa2Cu3O7,Thin Film,,,SC,High-Tc,87 K,,,,,,0.39 nm,1.17 nm,,,TRUE,10.1016/S0040-6090(00)01115-9
Eu123,EuBa2Cu3O7,Bulk,,,SC,High-Tc,90,0.1% O2 + Ar,,,,,,,,,TRUE,10.1016/S0921-4534(02)02544-3
Eu123,EuBa2Cu3O7,Bulk,,,SC,High-Tc,89,1% O2 + Ar,,,,,,,,,TRUE,10.1016/S0921-4534(02)02544-3
EuBa2Cu3O7,EuBa2Cu3O7,Thick Film,,,SC,High-Tc/Cuprate/Type-II,90 K,,,,,,,,,,TRUE,10.1016/S0921-4534(98)00074-4
EuBa2Cu3O7,EuBa2Cu3O7,Thin Film,,,SC,High-Tc,89 K,,,,,,,,,,TRUE,10.1016/j.physc.2006.05.039
EuBa2Cu3O7,EuBa2Cu3O7,Bulk,,,SC,High-Tc/Cuprate,94.5 K,,,,,,,,,,TRUE,10.1016/j.physc.2005.07.006
EuBa2Cu3O7,EuBa2Cu3O7,Thin Film,,,SC,High-Tc,90 K,0 Pa,c-axis oriented,,,,,11.71 Å,,,TRUE,10.1016/j.physc.2007.01.051
EuBa2Cu3O7,EuBa2Cu3O7,Bulk,,,SC,Cuprate,93 K,,,,,,,,,,TRUE,10.1016/j.physc.2013.03.047
EBCO,EuBa2Cu3O7,Bulk,,,SC,High-Tc,80.0 K,,,,,,,,,,TRUE,10.1016/j.physleta.2022.128072
EuBa2Cu3O7,EuBa2Cu3O7,Thin Film,,,SC,High-Tc/Cuprate,87 K,,Orthorhombic,,,,,,1 G,,TRUE,10.1016/j.physc.2004.08.016
EuBa2Cu3Oy,EuBa2Cu3O7,Bulk,,,SC,High-Tc,95 K,,Orthorhombic,,,,,,,,TRUE,10.1016/S0955-2219(00)00074-1
Europium Barium Copper Oxide,EuBa2Cu3O7,Bulk,,,SC,High-Tc,91.18 K,,,,,,,,,,TRUE,10.1016/j.ceramint.2023.05.290
EuBa2Cu3O7,EuBa2Cu3O7,Bulk,,,SC,High-Tc,90 K,,,,,,,,,,TRUE,10.1016/0921-4534(88)90532-1
EuBa2Cu3O7,EuBa2Cu3O7,Bulk,,,SC,High-Tc,93,p O2,,,,,,,,,FALSE,10.1016/j.physc.2006.03.065
EuBa2Cu3O7,EuBa2Cu3O7,Thin Film,,,SC,High-Tc/Cuprate,88 K,1 Torr,Orthorhombic,C-axis oriented,,0.390 nm,0.384 nm,1.170 nm,,,TRUE,10.1016/j.physc.2006.06.016
EuBCO,EuBa2Cu3O7,Thin Film,,,SC,High-Tc,91.8 K,,Orthorhombic,,,,,11.747 Å,,,TRUE,10.1016/j.mtnano.2023.100429
Post-Annealed EuBCO,EuBa2Cu3O7,Thin Film,,,SC,High-Tc,92.0 K,,Orthorhombic,,,,,11.717 Å,,,TRUE,10.1016/j.mtnano.2023.100429
EuBCO-Ag with holes,EuBa2Cu3O7,Bulk,,,SC,High-Tc,93.1 K,,Orthorhombic,,,,,,,,TRUE,10.1016/j.jeurceramsoc.2022.06.081
EuBCO-Ag without holes,EuBa2Cu3O7,Bulk,,,SC,High-Tc,93.1 K,,Orthorhombic,,,,,,,,TRUE,10.1016/j.jeurceramsoc.2022.06.081
EuBa2Cu3O7,EuBa2Cu3O7,Bulk,,,SC,High-Tc,95 K,,Orthorhombic,,Pmmm,,,,,,FALSE,10.1016/S0921-4526(02)01071-2
EuBa2Cu3O7,EuBa2Cu3O7,Bulk,,,SC,High-Tc,90K,,Orthorhombic,,,,,,,,TRUE,10.1016/j.physc.2004.08.004
EuBa2Cu3Oy,EuBa2Cu3O7,Bulk,,,SC,High-Tc,94K,,Orthorhombic,,,,,,,,TRUE,10.1016/j.physc.2006.04.024
EuBa2Cu3Oy,EuBa2Cu3O7,Bulk,,,SC,High-Tc,94.5 K,0.05% O2,,,,,,,,,TRUE,10.1016/S0921-4534(02)01513-7
EuBa2Cu3O7-y,EuBa2Cu3O7,Bulk,,,SC,High-Tc,90K,,,,,,,,,,TRUE,10.1016/0038-1098(88)90242-6
EuBCO,EuBa2Cu3O7,Bulk,,,SC,High-Tc,92 K,,Orthorhombic,,,3.844 Å,3.904 Å,11.709 Å,,,TRUE,10.1016/j.physc.2003.12.020
EuBa2Cu3O7,EuBa2Cu3O7,Bulk,,,SC,High-Tc,90 K,,,,,,,,,,TRUE,10.1016/S0921-4534(88)80157-6
Eu–Ba–Cu–O,EuBa2Cu3O7,Bulk,,,SC,High-Tc,93 K,,,,,,,,,,TRUE,10.1016/j.jmr.2015.07.012
EuBa2Cu3O7 + 1.0 wt% BaZrO3,EuBa2Cu3O7 + 1.0 wt% BaZrO3,Thin Film,,,SC,High-Tc/Cuprate,87 K,1 Torr,Orthorhombic,C-axis oriented,,0.390 nm,0.384 nm,1.165 nm,,,TRUE,10.1016/j.physc.2006.06.016
EuBa2Cu3O7-delta,EuBa2Cu3O7-delta,Bulk,,,SC,High-Tc/cuprate,90 K,,,,,,,,,,TRUE,10.1103/PhysRevB.77.024523
EuBa2Cu3O7-x,EuBa2Cu3O7-x,Thin Film,10 layers,SrTiO3,SC,High-Tc/cuprate,,,,layered,,,,,,,True,10.1103/PhysRevB.48.10524
EuBa₂Cu₃O₇₋ₓ,EuBa2Cu3O7-x,Bulk,,,SC,High-Tc/cuprate,93.7(1) K,,Orthorhombic,perovskite,Pmmm,3.840(2) Å,3.905(2) Å,11.698(5) Å,,,True,10.1103/PhysRevB.39.9108
EuBa2Cu3O7-x,EuBa2Cu3O7-x,Bulk,,,SC,High-Tc,87 K,,,,,,,,,,True,10.1103/PhysRevB.39.12271
RBa2Cu3O7-x (R=Eu),EuBa2Cu3O7-x,Bulk,,,SC,High-Tc/cuprate,,,,,,,,,,,,10.1103/PhysRevB.56.11174
EuBa2Cu3O7-x,EuBa2Cu3O7-x,Bulk,,,SC,High-Tc,94.4 K (magnetization onset),,,,,,,,,,True,10.1103/PhysRevB.37.9742
EuBa2Cu3O7-y,EuBa2Cu3O7-y,Bulk,,,SC,High-Tc/cuprate,93±2 K,,,,,,,,,160±20 T,True,10.1103/PhysRevB.36.2394
EuBa2Cu3O7-y,EuBa2Cu3O7-y,Bulk,,,SC,High-Tc,87K,,Orthorhombic,,,,,,,,TRUE,10.1016/0038-1098(88)90198-6
EuBa2Cu3O7-δ,EuBa2Cu3O7-δ,Bulk,,,SC,High-Tc/cuprate,~90 K,,Orthorhombic,perovskite,,,,,,,,10.1103/PhysRevB.45.4892
EuBa2Cu3O7-δ,EuBa2Cu3O7-δ,Bulk,,,SC,High-Tc/cuprate,90 K,,Orthorhombic,perovskite,Pmmm,,,,,,True,10.1103/PhysRevB.37.5837
EuBa2Cu3O7-δ,EuBa2Cu3O7-δ,Bulk,,,SC,Type-II,95 K,,,,,,,,,"190 T (ab), 45 T (c)",TRUE,Handbook of SC
EuBa2Cu3O7-δ,EuBa2Cu3O7-δ,Bulk,,,SC,Type-II,94.8 K,,,,,,,,,"245 T (ab), 28 T (c)",TRUE,Handbook of SC
EuBa2Cu3O7-δ,EuBa2Cu3O7-δ,Thin Film,40 nm,SrTiO3 (001),SC,High-Tc/cuprate,"~89 K (as-grown optimally doped film), 83 K (in fresh bilayers), > 50 K (in aged bilayers)",ambient,,,,,,,,,TRUE,10.1103/PhysRevB.87.165140
EuBa2Cu3O7-δ,EuBa2Cu3O7-δ,Bulk,,,SC,High-Tc,92.3 K,,Orthorhombic,,,0.3835 nm,0.3896 nm,1.1683 nm,,,TRUE,10.1016/j.ceramint.2013.02.070
EuBa2Cu3O7.00,EuBa2Cu3O7.00,Bulk,,,SC,High-Tc/Cuprate,94.4 K,,,,,,,,,,FALSE,10.1016/S0921-4534(99)00077-5
EuBa2Cu3O7.01,EuBa2Cu3O7.01,Bulk,,,SC,High-Tc/cuprate,88 K,,Orthorhombic,perovskite,,3.844 Å,3.904 Å,11.709 Å,,,True,10.1103/PhysRevB.38.2450
EuBa2Cu3O7/PrBa2Cu3O7,EuBa2Cu3O7/PrBa2Cu3O7,Thin Film,,,SC,High-Tc,85-90 K,,,,,,,,,,TRUE,10.1016/S0040-6090(97)00642-1
"(RE,RE′)Ba2Cu3O7−d",EuBa2Cu3O7−d,Bulk,,,SC,High-Tc,93 K,,,,,,,,,,TRUE,10.1016/S0921-4534(97)01436-6
EuBa2Cu3O7−δ,EuBa2Cu3O7−δ,Bulk,,,SC,Cuprate,91.4 K,,,,,3.836 Å,3.882 Å,11.670 Å,,55.4 T,TRUE,10.1016/j.physc.2010.01.011
EuBa2Cu3O9-x,EuBa2Cu3O9-x,Bulk,,,SC,High-Tc/cuprate,,,,,,,,,,,True,10.1103/PhysRevB.36.8888
Eu₁Ba₂Cu₃Oᵧ,EuBa2Cu3Oy,Bulk,,,SC,High-Tc/cuprate,95 K,,Orthorhombic,perovskite,,3.866 Å,3.866 Å,11.735 Å,,"190 T (parallel), 45 T (perpendicular)",True,10.1103/PhysRevB.36.7199
EuBa2Cu3Oy,EuBa2Cu3Oy,,,,SC,High-Tc/cuprate,,,,,,,,,,,,10.1103/PhysRevB.40.6902
EuBa2Cu4O8,EuBa2Cu4O8,Bulk,,,SC,High-Tc,68.9 ± 0.4 K,High-pressure O2,Orthorhombic,1:2:4,Mmmm,3.8650(6) Å,3.8837(5) Å,27.279(4) Å,,,True,10.1103/PhysRevB.39.7347
EuBa2Cu4O8,EuBa2Cu4O8,Bulk,,,SC,High-Tc/cuprate,68 K,,,,,,,,,,True,10.1103/PhysRevB.52.R7030
EuBa₂Cu₄O₈,EuBa2Cu4O8,Bulk,,,SC,High-Tc/cuprate,70 K,,Orthorhombic,,,,,,,,True,10.1103/PhysRevB.50.10265
EuBa2Cu4O8,EuBa2Cu4O8,Bulk,,,SC,High-Tc/cuprate,74 K,1 atm,Orthorhombic,,,3.8820 Å,3.895 Å,27.27 Å,,,True,10.1103/PhysRevB.50.4154
EuBa₂Fe₃O₈,EuBa2Fe3O8,Bulk,,,NSC,,,,Tetragonal,,P4/mmm,3.943 Å,3.943 Å,11.421 Å,,,True,10.1103/PhysRevB.48.16040
EuBaSrCu3O7−δ,EuBaSrCu3O7−δ,Bulk,,,SC,High-Tc/Cuprate,84 K,,Orthorhombic,,Pmmm,3.803,3.845,11.582,,,TRUE,10.1016/S0921-4534(98)00632-7
EuBa₂Cu₂.₉₈Sn₀.₀₂O₇₋δ,EuBa₂Cu₂.₉₈Sn₀.₀₂O₇₋δ,Bulk,,,SC,High-Tc/cuprate,"85 K (slow-cooled), 30 K (fast-cooled)",,Orthorhombic,perovskite-related,,,,,,,True,10.1103/PhysRevB.37.3766
EuBa₂Cu₃O₆.₇,EuBa₂Cu₃O₆.₇,Bulk,,,SC,High-Tc/cuprate,,,,,,,,,,,,10.1103/PhysRevB.40.2650
EuBa₂Cu₃O₆.₇,EuBa₂Cu₃O₆.₇,Bulk,,,SC,High-Tc/cuprate,,,,,,,,,,,True,10.1103/PhysRevB.65.024522
EuBa₂Cu₃O₆S,EuBa₂Cu₃O₆S,Bulk,,,SC,High-Tc/cuprate,85 K,,Tetragonal,perovskite-related,,3.884 Å,3.884 Å,11.65 Å,,,True,10.1103/PhysRevB.37.5820
EuBa₂Cu₃O₇,EuBa₂Cu₃O₇,Bulk,,,SC,High-Tc/cuprate,93.8 K,,,perovskite,,,,,,,True,10.1103/PhysRevB.39.9203
EuBa₂Cu₃O₇,EuBa₂Cu₃O₇,Bulk,,,SC,High-Tc/cuprate,,,,,,,,,,,,10.1103/PhysRevB.61.9130
EuBa₂Cu₃O₇,EuBa₂Cu₃O₇,Bulk,,,SC,High-Tc/cuprate,95 K,,,perovskite,,,,,,,True,10.1103/PhysRevB.39.2748
EuBa₂Cu₃O₇,EuBa₂Cu₃O₇,Bulk,,,SC,High-Tc/cuprate,,,,,,,,,,,,10.1103/PhysRevLett.63.1880
EuBa₂Cu₃O₇,EuBa₂Cu₃O₇,Bulk,,,SC,High-Tc/cuprate,92 K,,Orthorhombic,perovskite-related,,3.821 Å,3.884 Å,11.61 Å,350 Oe,,True,10.1103/PhysRevB.37.5820
EuBa₂Cu₃O₇,EuBa₂Cu₃O₇,Bulk,,,SC,High-Tc/cuprate,92 K,,,,,,,,,,True,10.1103/PhysRevLett.65.915
EuBa₂Cu₃O₇,EuBa₂Cu₃O₇,Thin Film,,SrTiO₃,SC,High-Tc/cuprate,,,,layered,,,,,,,True,10.1103/PhysRevB.54.101
EuBa₂Cu₃O₇,EuBa₂Cu₃O₇,Bulk,,,SC,High-Tc,95 K,,,,,,,,,190,TRUE,Hikita (1987)
EuBa₂Cu₃O₇,EuBa₂Cu₃O₇,Bulk,,,SC,High-Tc,94.8 K,,,,,,,,,245,TRUE,Tajima (1988)
EuBa₂Cu₃O₇.₁,EuBa₂Cu₃O₇.₁,,,,SC,High-Tc/cuprate,,,,,,,,,,,,10.1103/PhysRevB.37.3770
EuBa₂Cu₃O₇₋δ,EuBa₂Cu₃O₇₋δ,Bulk,,,SC,High-Tc/cuprate,,,Orthorhombic,perovskite-related,,,,,,,True,10.1103/PhysRevB.37.3766
EuBa₂Cu₃O₇₋δ,EuBa₂Cu₃O₇₋δ,Thin Film,,,SC,High-Tc,93 K,,,,,,,,,,TRUE,Handbook of SC
EuBa₂Cu₃O₇₋δ,EuBa₂Cu₃O₇₋δ,Bulk,,,SC,High-Tc,95 K,,,,,,,,,,TRUE,Handbook of SC
EuBa₂Cu₃O₇₋δ,EuBa₂Cu₃O₇₋δ,Bulk,,,SC,High-Tc,94 K,,,,,,,,,,TRUE,Handbook of SC
EuBa₂Cu₃O₇₋δ,EuBa₂Cu₃O₇₋δ,Bulk,,,SC,High-Tc,95 K,,,,,,,,,,TRUE,Handbook of SC
EuBa₂Cu₃O₇₋δ,EuBa₂Cu₃O₇₋δ,Bulk,,,SC,High-Tc,94 K,,,,,,,,,,TRUE,Handbook of SC
EuBa₂Cu₃O₇₋δ,EuBa₂Cu₃O₇₋δ,Bulk,,,SC,High-Tc,95 K,,,,,,,,,,TRUE,Handbook of SC
Eu:123,EuBa₂Cu₃O₇₋ₓ,Bulk,,,SC,High-Tc,,,,,,,,,,,TRUE,Handbook of SC
EuBa₂Cu₃O₇₋ₓ,EuBa₂Cu₃O₇₋ₓ,Bulk,,,SC,High-Tc,,,,,,,,,,,TRUE,Handbook of SC
EuBiS2F,EuBiS2F,Bulk,,,SC,Type-II/NA,0.3 K,ambient pressure,Tetragonal,CeBiS2O-type,P4/nmm,4.0508,4.0508,13.5338,,0.16 T,TRUE,10.1103/PhysRevB.90.064518
"EuBiS2F (tetragonal, low pressure)",EuBiS2F,Bulk,,,SC,Type-II,0.3 K,0 GPa,Tetragonal,Layered,P4/nmm,,,,,,TRUE,10.1103/PhysRevB.91.214512
"EuBiS2F (monoclinic, high pressure)",EuBiS2F,Bulk,,,SC,Type-II,8.6 K,>= 1.5 GPa,Monoclinic,Layered,P21/m,,,,,3.1 T (extrapolated from 90% normal-state resistivity criterion at 2.4 GPa); 1.8 T (extrapolated from 10% normal-state resistivity criterion at 2.4 GPa),TRUE,10.1103/PhysRevB.91.214512
EuBiS2F,EuBiS2F,Bulk,,,SC,Type-II,0.3,,Layered,Tetragonal,P4/nmm,,,,,,TRUE,10.1016/j.physc.2015.02.025
EuBiS2F,EuBiS2F,,,,SC,,0.3 K,,,,,,,,,,FALSE,10.1016/j.matpr.2020.05.218
EuCeRuSr2Cu2O10,EuCeRuSr2Cu2O10,Bulk,,,NSC,,,,Tetragonal,M-2122,I4/mmm,3.846 Å,3.846 Å,28.72 Å,,,True,10.1103/PhysRevB.66.024503
EuCo2As2,EuCo2As2,Bulk,,,NSC,,,,,,,,,,,,FALSE,10.1103/PhysRevB.102.180406
EuCo2P2,EuCo2P2,Bulk,,,NSC,,,,,,,,,,,,FALSE,10.1103/PhysRevB.102.180406
EuCsFe4As4,EuCsFe4As4,polycrystalline,,,SC,iron-based,~35 K (cited from Ref. [2]),up to ~30 GPa (cited from Ref. [27]),Tetragonal,1144-type,P4/mmm,,,,,,FALSE,10.1103/PhysRevB.99.144509
EuCsFe4As4,EuCsFe4As4,,,,SC,iron-based,,,,,,,,,,,FALSE,10.1103/PhysRevB.97.140503
EuCsFe4As4,EuCsFe4As4,Bulk,,,SC,iron-based,,,Tetragonal,1144-type,,3.9002,3.9002,13.6285,,,TRUE,10.1103/PhysRevB.97.094105
EuCsFe4As4,EuCsFe4As4,Bulk,,,SC,Iron-based,35.2 K,,Primitive Tetragonal,,P4/mmm,,,,,,TRUE,10.1016/j.commatsci.2020.109991
EuFe0.93Ni0.07As2,EuFe0.93Ni0.07As2,Bulk,,,SC,Type-II,13.7 K,,,,,,,,,,FALSE,10.1016/j.jmmm.2020.166603
EuFe0.96Ni0.04As2,EuFe0.96Ni0.04As2,Bulk,,,SC,Type-II,17.5-18.2 K,,,,,,,,,,FALSE,10.1016/j.jmmm.2020.166603
EuFe0.96Ni0.04As2,EuFe0.96Ni0.04As2,Bulk,,,SC,Iron-based,17.6 K,,,,,,,,,,FALSE,10.1016/j.jmmm.2022.169676
EuFe0.96Pd0.04As2,EuFe0.96Pd0.04As2,Bulk,,,SC,Iron-based,18.5 K,,,,,,,,,,FALSE,10.1016/j.jmmm.2022.169676
EuFe0.97Ni0.03As2,EuFe0.97Ni0.03As2,Bulk,,,SC,Type-II,13.8 K,,,,,,,,,,TRUE,10.1016/j.jmmm.2020.166603
EuFe0.9Co0.1As2,EuFe0.9Co0.1As2,Bulk,,,SC,Iron-based,28 K,,,,,,,,,,FALSE,10.1016/j.jmmm.2022.169676
EuFe1.42Co0.58As2,EuFe1.42Co0.58As2,Bulk,,,NSC,iron-based,,ambient,Tetragonal,,,,,,,,TRUE,10.1103/PhysRevB.84.174503
Eu(Fe0.7Co0.3)2As2,EuFe1.4Co0.6As2,Bulk,,,NSC,iron-based,,,Tetragonal,ThCr2Si2-type,I4/mmm,3.912,3.912,12.03,,,TRUE,10.1103/PhysRevB.83.224505
Eu(Fe0.75Ru0.25)2As2,EuFe1.5Ru0.5As2,Bulk,,,SC,iron-based,,,Tetragonal,ThCr2Si2-type,I4/mmm,,,,,,FALSE,10.1103/PhysRevB.91.094427
EuFe1.61Co0.39As2,EuFe1.61Co0.39As2,Bulk,,,SC,iron-based,,ambient,Tetragonal,,,,,,,,TRUE,10.1103/PhysRevB.84.174503
EuFe1.63Co0.37As2,EuFe1.63Co0.37As2,Bulk,,,SC,iron-based,below 5 K,ambient,Tetragonal,,,,,,,,TRUE,10.1103/PhysRevB.84.174503
Eu(Fe0.82Co0.18)2As2,EuFe1.64Co0.36As2,Bulk,,,SC,iron-based,,,Tetragonal,ThCr2Si2-type,I4/mmm,,,,,,FALSE,10.1103/PhysRevB.91.094427
Eu(Fe0.82Co0.18)2As2,EuFe1.64Co0.36As2,Bulk,,,SC,iron-based,8 K,ambient,,,,,,,,,FALSE,10.1103/PhysRevB.91.064506
EuFe1.66Co0.34As2,EuFe1.66Co0.34As2,Bulk,,,SC,iron-based,,ambient,Tetragonal (orthorhombic below 150 K),,,,,,,,TRUE,10.1103/PhysRevB.84.174503
Eu(Fe0.8Co0.2)2As2,EuFe1.6Co0.4As2,Bulk,,,SC,iron-based,"Tconset = 8.5 K, Tczero = 4.5 K",,Tetragonal,ThCr2Si2-type,I4/mmm,3.911,3.911,12.06,,,TRUE,10.1103/PhysRevB.83.224505
Eu(Fe0.86Ir0.14)2As2,EuFe1.72Ir0.28As2,Bulk,,,SC,iron-based,21.5 K,ambient,Tetragonal,body-centered tetragonal ThCr2Si2-type,I4/mmm,3.9326,3.9326,11.897,,,TRUE,10.1103/PhysRevB.91.094427
Eu(Fe0.86Ir0.14)2As2 (single crystal),EuFe1.72Ir0.28As2,Single Crystal,,,SC,iron-based,22.5 K,ambient,Tetragonal,ThCr2Si2-type,I4/mmm,,,,,,FALSE,10.1103/PhysRevB.91.094427
Eu(Fe0.86Ir0.14)2As2,EuFe1.72Ir0.28As2,Bulk,,,SC,iron-based,22.5 K,ambient,,,,,,,,,FALSE,10.1103/PhysRevB.91.064506
Eu(Fe0.88Ir0.12)2As2,EuFe1.76Ir0.24As2,Bulk,,,SC,iron-based,,,Tetragonal,ThCr2Si2-type,I4/mmm,,,,,,FALSE,10.1103/PhysRevB.91.094427
Eu(Fe0.88Ir0.12)2As2,EuFe1.76Ir0.24As2,Bulk,,,SC,iron-based,22 K,ambient,Tetragonal,ThCr2Si2-type,I4/mmm,3.931,3.931,11.89,,,TRUE,10.1103/PhysRevB.91.064506
Eu(Fe0.88Ir0.12)2As2,EuFe1.76Ir0.24As2,Bulk,,,SC,iron-based,22 K,ambient,Tetragonal,ThCr2Si2-type,I4/mmm,3.931,3.931,11.89,,,TRUE,10.1103/PhysRevB.91.064506
Eu(Fe0.89Co0.11)2As2,EuFe1.78Co0.22As2,Bulk,,,SC,iron-based,21 K,ambient,Tetragonal,ThCr2Si2-type,I4/mmm,,,,,,FALSE,10.1103/PhysRevB.91.094427
Eu(Fe0.85Co0.15)2As2,EuFe1.7Co0.3As2,Bulk,,,SC,iron-based,"Tconset = 20.5 K, Tczero = 2 K",,Tetragonal,ThCr2Si2-type,I4/mmm,3.904,3.904,12.08,,,TRUE,10.1103/PhysRevB.83.224505
EuFe1.80Ni0.20As2,EuFe1.80Ni0.20As2,Bulk,,,NSC,,,,Tetragonal,ThCr2Si2-type,,,,,,,TRUE,10.1103/PhysRevB.79.094426
EuFe1.84Ni0.16As2,EuFe1.84Ni0.16As2,Bulk,,,NSC,,,,Tetragonal,ThCr2Si2-type,,,,,,,TRUE,10.1103/PhysRevB.79.094426
EuFe1.88Ni0.12As2,EuFe1.88Ni0.12As2,Bulk,,,NSC,,,,Tetragonal,ThCr2Si2-type,,,,,,,TRUE,10.1103/PhysRevB.79.094426
EuFe1.8Co0.2As2,EuFe1.8Co0.2As2,Bulk,,,SC,iron-based,10 K,,"Tetragonal (at 300 K), weak/ill-defined orthorhombic distortion at low T",,I4/mmm (No. 139) at 300 K,,,,,,TRUE,10.1103/PhysRevB.102.195126
EuFe1.8Co0.2As2,EuFe1.8Co0.2As2,Single Crystal,,,NSC,iron-based,,,,,,,,,,,TRUE,10.1103/PhysRevB.84.144506
Eu(Fe0.9Co0.1)2As2,EuFe1.8Co0.2As2,Bulk,,,SC,iron-based,,,Tetragonal,ThCr2Si2-type,I4/mmm,,,,,,FALSE,10.1103/PhysRevB.91.094427
EuFe1.91Ni0.09As2,EuFe1.91Ni0.09As2,Bulk,,,NSC,,,,Tetragonal,ThCr2Si2-type,,,,,,,TRUE,10.1103/PhysRevB.79.094426
EuFe1.94Ni0.06As2,EuFe1.94Ni0.06As2,Bulk,,,NSC,,,,Tetragonal,ThCr2Si2-type,,,,,,,TRUE,10.1103/PhysRevB.79.094426
EuFe1.97Ni0.03As2,EuFe1.97Ni0.03As2,Bulk,,,NSC,,,,Tetragonal,ThCr2Si2-type,,,,,,,TRUE,10.1103/PhysRevB.79.094426
P-doped EuFe2As2,"EuFe2(As,P)2",Bulk,,,SC,iron-based,23 K,,,,,,,,,,FALSE,10.1103/PhysRevB.99.180502
EuFe2(As0.65P0.35)2,EuFe2(As0.65P0.35)2,Bulk,,,NSC,iron-based,,ambient,,122-type,,,,,,,TRUE,10.1103/PhysRevB.84.140503
EuFe2(As0.77P0.23)2,EuFe2(As0.77P0.23)2,Single Crystal,10 μm,,SC,iron-based,22.3 K,,,,,,,,,,TRUE,10.1103/PhysRevResearch.1.033110
EuFe2(As0.79P0.21)2,EuFe2(As0.79P0.21)2,Bulk,,,SC,iron-based,,ambient,Tetragonal,ThCr2Si2-type,I4/mmm,,,,,,TRUE,10.1103/PhysRevB.85.024511
EuFe2(As0.7P0.3)2,EuFe2(As0.7P0.3)2,Bulk,,,SC,iron-based,,ambient,,122-type,,,,,,,,10.1103/PhysRevB.84.140503
EuFe2(As0.7P0.3)2,EuFe2(As0.7P0.3)2,Bulk,,,"SC, FM",iron-based,26 K,ambient,,,,,,,,,FALSE,10.1103/PhysRevB.93.214503
EuFe2(As0.7P0.3)2,EuFe2(As0.7P0.3)2,,,,SC,Iron-based,48.3 K,,,,,,,,,,FALSE,10.1016/j.ssc.2014.02.001
EuFe2(As0.80P0.20)2,EuFe2(As0.80P0.20)2,Single Crystal,10 μm,,SC,iron-based,24.1 K,,,,,,,,,,TRUE,10.1103/PhysRevResearch.1.033110
EuFe2(As0.81P0.19)2,EuFe2(As0.81P0.19)2,Bulk,,,SC,iron-based,22.7 K,,,122 phase,,,,,,,TRUE,10.1103/PhysRevB.94.144519
EuFe2(As0.81P0.19)2,EuFe2(As0.81P0.19)2,Bulk,,,"SC, FM",iron-based,,ambient,,,,,,,,,FALSE,10.1103/PhysRevB.93.214503
EuFe2(As0.85P0.15)2,EuFe2(As0.85P0.15)2,Bulk,,,SC,iron-based,,ambient,,,,,,,,,FALSE,10.1103/PhysRevB.88.214516
EuFe2(As0.85P0.15)2,EuFe2(As0.85P0.15)2,Bulk,,,"SC, FM",iron-based,,ambient,,,,,,,,,FALSE,10.1103/PhysRevB.93.214503
EuFe2(As0.88P0.12)2,EuFe2(As0.88P0.12)2,Bulk,,,SC,iron-based,,ambient,,122-type,,,,,,,TRUE,10.1103/PhysRevB.84.140503
EuFe2(As0.945P0.055)2,EuFe2(As0.945P0.055)2,Bulk,,,NSC,iron-based,,ambient,,122-type,,,,,,,TRUE,10.1103/PhysRevB.84.140503
EuFe2(As1-xPx)2,EuFe2(As1-xPx)2,,,,SC,iron-based,,,,,,,,,,,FALSE,10.1103/PhysRevB.93.245126
EuFe2-xNixAs2,EuFe2-xNixAs2,,,,NSC,iron-based,,,,,,,,,,,FALSE,10.1103/PhysRevB.84.144506
EuFe2(As0.62P0.38)2,EuFe2As0.62P0.38,Bulk,,,NSC,,,ambient,Tetragonal,ThCr2Si2-type,,3.885,3.885,11.774,,,TRUE,10.1103/PhysRevB.83.054511
EuFe2(As0.6P0.4)2,EuFe2As0.6P0.4,Bulk,,,NSC,,,ambient,Tetragonal,ThCr2Si2-type,,,,,,,TRUE,10.1103/PhysRevB.83.054511
EuFe2(As0.73P0.27)2,EuFe2As0.73P0.27,Bulk,,,SC,iron-based,26 K,ambient,,,,,,,,,FALSE,10.1103/PhysRevB.83.054511
EuFe2(As0.74P0.26)2,EuFe2As0.74P0.26,Bulk,,,NSC,,,ambient,Tetragonal,ThCr2Si2-type,,3.889,3.889,11.870,,,TRUE,10.1103/PhysRevB.83.054511
EuFe2(As0.78P0.22)2,EuFe2As0.78P0.22,Bulk,,,SC,iron-based,25 K,ambient,Tetragonal,ThCr2Si2-type,,3.889,3.889,11.877,,,TRUE,10.1103/PhysRevB.83.054511
EuFe2(As0.7P0.3)2,EuFe2As0.7P0.3,Bulk,,,SC,iron-based,26 K,ambient,,,,,,,,,FALSE,10.1103/PhysRevB.83.054511
EuFe2(As0.82P0.18)2,EuFe2As0.82P0.18,Bulk,,,SC,iron-based,28 K,ambient,Tetragonal,ThCr2Si2-type,,,,,,,TRUE,10.1103/PhysRevB.83.054511
EuFe2(As0.84P0.16)2,EuFe2As0.84P0.16,Bulk,,,SC,iron-based,22 K,ambient,Tetragonal,ThCr2Si2-type,,3.890,3.890,11.930,,,TRUE,10.1103/PhysRevB.83.054511
EuFe2(As0.85P0.15)2,EuFe2As0.85P0.15,Bulk,,,NSC,,,ambient,Tetragonal,ThCr2Si2-type,,3.891,3.891,11.948,,,TRUE,10.1103/PhysRevB.83.054511
EuFe2(As0.87P0.13)2,EuFe2As0.87P0.13,Bulk,,,NSC,,,ambient,Tetragonal,ThCr2Si2-type,,,,,,,TRUE,10.1103/PhysRevB.83.054511
EuFe2(As0.88P0.12)2,EuFe2As0.88P0.12,Bulk,,,NSC,,,ambient,Tetragonal,ThCr2Si2-type,,,,,,,TRUE,10.1103/PhysRevB.83.054511
EuFe2(As0.8P0.2)2,EuFe2As0.8P0.2,Bulk,,,SC,iron-based,28 K,ambient,Tetragonal,ThCr2Si2-type,,3.887,3.887,11.890,,,TRUE,10.1103/PhysRevB.83.054511
EuFe2As1.4P0.6,EuFe2As1.4P0.6,Bulk,,,SC,iron-based,19.4 K,ambient,,,,,,,,,FALSE,10.1103/PhysRevB.83.054511
EuFe2As1.4P0.6,EuFe2As1.4P0.6,Bulk,,,SC,Iron-based,10 K,,,,,,,,,10 T,TRUE,10.1016/j.ssc.2014.02.001
EuFe2(As0.77P0.23)2,EuFe2As1.54P0.46,Bulk,,,SC,iron-based,26 K,,Tetragonal,,,,,,,,TRUE,10.1103/PhysRevLett.110.067001
EuFe2(As0.81P0.19)2,EuFe2As1.62P0.38,Bulk,,,SC,iron-based,,,Tetragonal,ThCr2Si2-type,I4/mmm,,,,,,FALSE,10.1103/PhysRevB.91.094427
EuFe2(As0.81P0.19)2,EuFe2As1.62P0.38,Bulk,,,SC,iron-based,27 K,ambient,,,,,,,,,FALSE,10.1103/PhysRevB.91.064506
EuFe2(As0.85P0.15)2,EuFe2As1.7P0.3,Bulk,,,SC,iron-based,26 K,ambient,Tetragonal,ThCr2Si2-type,I4/mmm,,,,,,FALSE,10.1103/PhysRevB.91.094427
EuFe2(As0.85P0.15)2,EuFe2As1.7P0.3,Bulk,0.1 mm,,"SC, FM",iron-based,25 K,ambient,"Orthorhombic (below 49 K), Tetragonal (above 49 K)",,"Fmmm (below 49 K), I4/mmm (above 49 K)",,,,,,TRUE,10.1103/PhysRevB.89.014512
EuFe2(As0.85P0.15)2,EuFe2As1.7P0.3,Bulk,,,SC,iron-based,25 K,ambient,,,,,,,,,FALSE,10.1103/PhysRevB.91.064506
EuFe2(As0.91P0.09)2,EuFe2As1.82P0.18,Bulk,,,NSC,iron-based,,,"Tetragonal (high T), Orthorhombic (low T)",,,,,,,,TRUE,10.1103/PhysRevLett.110.067001
EuFe2(As0.95P0.05)2,EuFe2As1.9P0.1,Bulk,0.1 mm,,"NSC, AFM",iron-based,NSC,ambient,"Orthorhombic (below 165 K), Tetragonal (above 165 K)",,"Fmmm (below 165 K), I4/mmm (above 165 K)",,,,,,TRUE,10.1103/PhysRevB.89.014512
EuFe2(As0.95P0.05)2,EuFe2As1.9P0.1,Bulk,,,NSC,iron-based,,,"Tetragonal (high T), Orthorhombic (low T)",,,,,,,,TRUE,10.1103/PhysRevLett.110.067001
EuFe2As2,EuFe2As2,Bulk,,,NSC,iron-based,,ambient,Tetragonal (orthorhombic below ~190 K),,,,,,,,TRUE,10.1103/PhysRevB.84.174503
EuFe2As2,EuFe2As2,Bulk,,,NSC,iron-based,,,Orthorhombic,122-type,,,,,,,TRUE,10.1103/PhysRevB.102.180406
EuFe2As2,EuFe2As2,Bulk,,,NSC,iron-based,,,"Tetragonal (at 300 K), Orthorhombic (below 190 K)",,I4/mmm (No. 139) at 300 K; Fmmm at low temperature,,,,,,TRUE,10.1103/PhysRevB.102.195126
EuFe2As2,EuFe2As2,Bulk,,,NSC,iron-based,NSC,ambient pressure,,,,,,,,,FALSE,10.1103/PhysRevB.109.014509
EuFe2As2,EuFe2As2,Bulk,,,NSC,iron-based,NSC,,"Tetragonal (high-T), Orthorhombic (SDW/AF)",122-type,,,,,,,FALSE,10.1103/PhysRevB.82.165102
EuFe2As2,EuFe2As2,Bulk,,,SC,iron-based,up to 32 K,,Tetragonal,ThCr2Si2-type,I4/mmm,,,,,,FALSE,10.1103/PhysRevB.99.014425
EuFe2As2,EuFe2As2,Single Crystal,,,NSC,iron-based,,,,,,,,,,,TRUE,10.1103/PhysRevB.84.144506
EuFe2As2 (p > 2.8 GPa),EuFe2As2,,,,SC,iron-based,,>2.8 GPa,,,,,,,,,FALSE,10.1103/PhysRevB.84.144506
EuFe2As2,EuFe2As2,Bulk,,,SC,iron-based,up to 32 K (with doping or pressure),hydrostatic or chemical pressure,Tetragonal,ThCr2Si2-type (122 structure),I4/mmm,,,,,,FALSE,10.1103/PhysRevB.95.195146
EuFe2As2,EuFe2As2,Bulk,,,NSC,iron-based,NSC,,,,,,,,,,,10.1103/PhysRevLett.103.247202
EuFe2As2 (P-doped),EuFe2As2,Bulk,,,SC,iron-based,25 K,,,,,,,,,,TRUE,10.1103/PhysRevB.100.104523
EuFe2As2,EuFe2As2,Bulk,,,NSC,,NSC,,Tetragonal,122-type,I4/mmm,,,,,,FALSE,10.1103/PhysRevB.99.144509
EuFe2As2,EuFe2As2,Bulk,,,NSC,iron-based,NSC,ambient,Orthorhombic,,,,,,,,FALSE,10.1103/PhysRevB.88.214516
EuFe2As2,EuFe2As2,Bulk,,,SC,iron-based,26 K,2.5 GPa,Tetragonal,ThCr2Si2-type,I4/mmm,,,,,,FALSE,10.1103/PhysRevB.91.094427
EuFe2As2,EuFe2As2,Bulk,,,NSC,iron-based,NSC,ambient,Tetragonal,ThCr2Si2-type,I4/mmm,,,,,,FALSE,10.1103/PhysRevB.91.094427
EuFe2As2,EuFe2As2,Bulk,,,NSC,iron-based,,,Tetragonal,ThCr2Si2-type,I4/mmm,3.898,3.898,12.11,,,TRUE,10.1103/PhysRevB.83.224505
EuFe2As2,EuFe2As2,Bulk,,,NSC,iron-based,NSC,ambient,"Tetragonal (above 190 K), Orthorhombic (below 190 K)",ThCr2Si2-type,"I4/mmm (T), Fmmm (O)",,,,,,FALSE,10.1103/PhysRevB.91.064506
EuFe2As2 (under pressure),EuFe2As2,Bulk,,,SC,iron-based,,applied (value NA),Tetragonal,ThCr2Si2-type,I4/mmm,,,,,,,10.1103/PhysRevB.91.184403
EuFe2As2,EuFe2As2,Bulk,,,NSC,iron-based,NSC,,Tetragonal,,,,,,,,TRUE,10.1103/PhysRevB.78.134507
EuFe2As2,EuFe2As2,Bulk,,,NSC,iron-based,,,,,,,,,,,FALSE,10.1103/PhysRevB.84.054419
EuFe2As2,EuFe2As2,Bulk,,,NSC,iron-based,,,,122 phase,,,,,,,TRUE,10.1103/PhysRevB.94.144519
EuFe2As2,EuFe2As2,Bulk,,,NSC,,,ambient,Tetragonal,ThCr2Si2-type,,3.907,3.907,12.114,,,TRUE,10.1103/PhysRevB.83.054511
EuFe2As2 (under pressure),EuFe2As2,Bulk,,,SC,iron-based,,high pressure,Tetragonal,ThCr2Si2-type,I4/mmm,,,,,,FALSE,10.1103/PhysRevB.85.052502
EuFe2As2,EuFe2As2,Bulk,,,NSC,iron-based,,ambient,Orthorhombic,122-type,,,,,,,TRUE,10.1103/PhysRevB.84.140503
EuFe2As2,EuFe2As2,Bulk,,,SC,iron-based,30 K,2.5-3 GPa,Tetragonal,122-type,,,,,,,FALSE,10.1103/PhysRevB.103.195135
EuFe2As2,EuFe2As2,Bulk,,,"NSC, AFM",iron-based,NSC,ambient,,body-centered,,,,,,,FALSE,10.1103/PhysRevB.93.214503
EuFe2As2,EuFe2As2,Bulk,,,NSC,iron-based,NSC,,Tetragonal,ThCr2Si2-type,I4/mmm,,,,,,FALSE,10.1103/PhysRevB.82.054518
EuFe2As2,EuFe2As2,,,,NSC,iron-based,NSC,,,,,,,,,,FALSE,10.1103/PhysRevB.80.054502
EuFe2As2,EuFe2As2,Bulk,,,NSC,iron-based,,,,ThCr2Si2-type,,,,,,,FALSE,10.1103/PhysRevB.86.155119
EuFe2As2,EuFe2As2,Bulk,,,NSC,,,,Tetragonal,ThCr2Si2-type,,3.9104 Å,3.9104 Å,12.1362 Å,,,TRUE,10.1103/PhysRevB.78.052501
EuFe2As2,EuFe2As2,Bulk,,,"NSC, AFM",iron-based,NSC,ambient,,,,,,,,,FALSE,10.1103/PhysRevB.84.024509
EuFe2As2,EuFe2As2,Bulk,,,NSC,iron-based,NSC,,Tetragonal,ThCr2Si2-type,I4/mmm,3.9062,3.9062,12.1247,,,TRUE,10.1103/PhysRevB.84.184304
EuFe2As2,EuFe2As2,Bulk,,,NSC,iron-based,,,"Tetragonal (high T), Orthorhombic (low T)",,,,,,,,FALSE,10.1103/PhysRevLett.110.067001
EuFe2As2,EuFe2As2,Bulk,,,NSC,,,,Tetragonal,ThCr2Si2-type,,,,,,,TRUE,10.1103/PhysRevB.79.094426
EuFe2As2,EuFe2As2,Bulk,,,NSC,iron-based,,,,,,,,,,,FALSE,10.1103/PhysRevB.99.180502
EuFe2As2,EuFe2As2,Bulk,,,NSC,iron-based,NSC,,"Tetragonal (above T_SDW), Orthorhombic (below T_SDW)",ThCr2Si2-type (122 structure),,,,,,,TRUE,10.1103/PhysRevB.89.165131
EuFe2As2,EuFe2As2,Bulk,,,NSC,iron-based,,,,122-type,,,,,,,FALSE,10.1103/PhysRevB.101.064508
EuFe2As2,EuFe2As2,Bulk,,,NSC,iron-based,,,"Tetragonal (high T), Orthorhombic (low T)",layered,,,,,,,FALSE,10.1103/PhysRevB.82.144507
EuFe2As2,EuFe2As2,Bulk,,,SC,Iron-based,31 K,25.7 kbar,,,,,,,,,TRUE,10.1016/j.physc.2009.10.064
EuFe2As2,EuFe2As2,Bulk,,,SC,Iron-based,41 K,10 GPa,,,,,,,,,TRUE,10.1016/j.physc.2015.02.020
EuFe2As2,EuFe2As2,Bulk,,,SC,Iron-based,25 K,,,,,,,,,,FALSE,10.1016/j.physc.2014.04.046
EuFe2As2 (doped),EuFe2As2 (doped),Bulk,,,"SC,FM",iron-based,,,,,,,,,,,FALSE,10.1103/PhysRevB.92.060510
EuFe2As2 (phosphorus-doped),"EuFe2As2 (P-doped, specific composition NA)",,,,SC,iron-based,24 K,,,,,,,,,,FALSE,10.1103/PhysRevB.99.134503
EuFe2As2-xPx,EuFe2As2-xPx,Bulk,,,SC,iron-based,,,,,,,,,,,FALSE,10.1103/PhysRevB.84.144506
EuFe2P2,EuFe2P2,Bulk,,,"NSC, FM",iron-based,NSC,ambient,,,,,,,,,FALSE,10.1103/PhysRevB.89.014512
EuFe2P2,EuFe2P2,Bulk,,,NSC,,,ambient,Tetragonal,ThCr2Si2-type,,3.816,3.816,11.248,,,TRUE,10.1103/PhysRevB.83.054511
EuFe2P2,EuFe2P2,Bulk,,,NSC,iron-based,,,,ThCr2Si2-type,,,,,,,FALSE,10.1103/PhysRevB.86.155119
EuFeAsO0.85F0.15,EuFeAsO0.85F0.15,,,,SC,iron-based,11 K,,,,,,,,,,FALSE,10.1103/PhysRevB.94.224505
EuGa4,EuGa4,Bulk,,,NSC,,,,,,,,,,,,FALSE,10.1103/PhysRevB.102.180406
EuIr2,EuIr2,Bulk,,,SC,,3 K,ambient,,Laves phase,,,,,,,FALSE,10.1103/PhysRevLett.102.197002
EuKFe4As4,EuKFe4As4,,,,SC,iron-based,,,,,,,,,,,FALSE,10.1103/PhysRevB.97.140503
EuMo6S7.8O0.2,EuMo6S7.8O0.2,Bulk,,,SC,Chevrel phase,Lower threshold pressure and maximum Tc than pure EuMo6S8,Lower than 1 GPa to 4.5 GPa,Rhombohedral/Triclinic,Chevrel phase,R3̄/P1̄,,,,,,True,10.1103/PhysRevB.37.5032
EuMo₆S₈,EuMo6S8,Bulk,,,NSC,,NSC,,"Rhombohedral (high-T), Triclinic (low-T)",Chevrel phase,,,,,,,True,10.1103/PhysRevB.26.6431
EuMo₆S₈ under pressure,EuMo6S8,Bulk,,,SC,,11 K,> 7 kbar,"Rhombohedral (high-T), Triclinic (low-T)",Chevrel phase,,,,,,,,10.1103/PhysRevB.26.6431
EuMo6S8,EuMo6S8,,,,SC,,10 K,under pressure,,Chevrel phase,,,,,,,,10.1103/PhysRevB.40.4344
EuMo6S8,EuMo6S8,Bulk,,,NSC,,,,Rhombohedral,Chevrel phase,R-3,6.55 Å,6.55 Å,6.55 Å,,,True,10.1103/PhysRevB.44.2246
EuMo6S8,EuMo6S8,Bulk,,,NSC,,,,Triclinic,Chevrel phase,,,,,,,False,10.1103/PhysRevB.39.811
Eu1.0Mo6S8,EuMo6S8,Bulk,,,SC,,10 K,12 kbar,,Chevrel-phase,,,,,,,True,10.1103/PhysRevLett.46.280
EuMo6S8,EuMo6S8,Bulk,,,SC,Type-II,,,rhombohedral,Chevrel-phase,,,,,,,,10.1103/PhysRevB.26.1442
EuMo6S8,EuMo6S8,,,,SC,Chevrel phase,,,,Chevrel phase,,,,,,,,10.1103/PhysRevB.33.6652
EuMo6S8,EuMo6S8,Bulk,,,NSC,,,,Rhombohedral,Chevrel phase,,,,,,,True,10.1103/PhysRevLett.44.178
EuMo6S8,EuMo6S8,Bulk,,,NSC,,12.2 K at 13.2 kbar,13.2 kbar,Triclinic,,P-1,6.4815 Å,6.5700 Å,6.6091 Å,,,True,10.1103/PhysRevB.37.5814
EuMo6S8,EuMo6S8,Bulk,,,SC,Type-II,Above 1.2 K under pressure,Above 7 kbar hydrostatic,,Chevrel phase,,,,,,,False,10.1103/PhysRevB.26.5230
EuMo6S8,EuMo6S8,Bulk,,,SC,Type-II,12.2 K at 13.2 kbar,13.2 kbar,Rhombohedral,Chevrel-phase,,,,,,>21 T (orbital critical field),True,10.1103/PhysRevB.28.6270
Eu-Mo-S,EuMo6S8,Bulk,,,SC,,~10 K,>10 kbar,,Chevrel,,,,,,,True,10.1103/PhysRevB.46.8542
EuMo6S8,EuMo6S8,Bulk,,,SC,Type-II,11.8 K,11 kbar,Hexagonal,Chevrel phase,,,,,,,True,10.1103/PhysRevLett.51.601
EuMo6S8,EuMo6S8,Bulk,,,SC,,,high pressure,,,,,,,,,,10.1103/PhysRevLett.53.497
Europium molybdenum sulfide,EuMo6S8,Bulk,,,NSC,,NSC,90-130 kbar,Hexagonal,Chevrel phase,,9.174 Å,9.174 Å,11.508 Å,,,True,10.1103/PhysRevB.24.2863
EuMo6S8,EuMo6S8,Bulk,,,SC,Type-II,12.2 K at 13.2 kbar,13.2 kbar,,,,,,,,~28 T at 16 kbar,True,10.1103/PhysRevLett.52.1563
Europium molybdenum sulfide,EuMo6S8,Bulk,,,NSC,,11.8 K,pressure-induced,Triclinic,Chevrel phase,P-1,,,,,,False,10.1103/PhysRevB.35.5365
EuMo6S8,EuMo6S8,Bulk,,,SC,Type-II,,,hexagonal-rhombohedral,Chevrel-phase,,,,,,,,10.1103/PhysRevB.48.16589
EuMo6S8,EuMo6S8,Bulk,,,SC,Chevrel phase,"Pressure-induced superconductivity above 1 GPa, suppressed above 4.5 GPa",1-4.5 GPa,Rhombohedral/Triclinic,Chevrel phase,R3̄/P1̄,,,,,,True,10.1103/PhysRevB.37.5032
EuMo6S8,EuMo6S8,Bulk,,,SC,Type-II,12 K,12 kbar,,Chevrel-phase,,9.182 Å,,11.560 Å,,,True,10.1103/PhysRevB.29.6375
EuMo6Se8,EuMo6Se8,Bulk,,,NSC,,,,Rhombohedral,Chevrel phase,R-3,6.79 Å,6.79 Å,6.79 Å,,,,10.1103/PhysRevB.44.2246
Europium molybdenum selenide,EuMo6Se8,Bulk,,,NSC,,NSC,90-130 kbar,Hexagonal,Chevrel phase,,9.512 Å,9.512 Å,12.044 Å,,,True,10.1103/PhysRevB.24.2863
EuNb2S5,EuNb2S5,,,,SC,,3 K,,,,,,,,,,FALSE,10.1016/j.physc.2018.11.006
EuNb2S5,EuNb2S5,Bulk,,,SC,,3 K,,,,,3.3556 Å,,23.440 Å,,,FALSE,10.1016/j.physc.2018.03.004
EuNb2S5,EuNb2S5,Bulk,,,SC,Low-Tc,3 K,,Hexagonal,Hexagonal,,3.3556 Å,3.3556 Å,23.440 Å,,,TRUE,10.1016/S0921-4534(98)00065-3
EuNbO3,EuNbO3,Bulk,,,SC,Type-II,6 K,,Perovskite-like,Cubic,,4.08 Å,4.08 Å,4.08 Å,,,TRUE,10.1016/S0921-4534(00)01643-9
EuNi2As2,EuNi2As2,Bulk,,,NSC,,,ambient,Tetragonal,ThCr2Si2-type,I4/mmm,4.0964 Å,4.0964 Å,10.029 Å,,,TRUE,10.1103/PhysRevB.78.172504
EuNiO2,EuNiO2,Bulk,,,NSC,,NSC,ambient,Tetragonal,infinite-layer,P4/mmm,,,3.206,,,FALSE,10.1103/PhysRevB.110.155156
EuO,EuO,Thin Film,,BaBiO3/SrTiO3 (001),NSC,,,~1e-9 to 5e-9 mbar (growth),,,,,,,,,TRUE,10.1103/PhysRevB.109.054509
Europium Oxide,EuO,Thin Film,,,FM,,NSC,,,,,,,,,,FALSE,10.1103/PhysRevB.97.014529
EuO/BaBiO3 (001) interface,EuO/BaBiO3,Thin Film,BaBiO3: ~25 nm; MgO capping: ~5 nm; EuO: NA,"SrTiO3 (001), TiO2-terminated",SC,quasi-2D,up to 3.51 K,"Growth: 10 Pa (BaBiO3), ~1e-9 to 5e-9 mbar (EuO); Measurement: NA",Monoclinic (BaBiO3),Perovskite (BaBiO3),,,,,,Out-of-plane: ~1.3 T at 2 K; In-plane: ~3.5 T at 2 K,TRUE,10.1103/PhysRevB.109.054509
EuO/KTaO3 (111) interface,EuO/KTaO3,Thin Film,,KTaO3 (111),SC,,2 K,,,,,,,,,,FALSE,10.1103/PhysRevMaterials.9.025002
EuO/KTaO3 (111) interface,EuO/KTaO3,Thin Film,,KTaO3 (111),SC,quasi-2D,~2 K,,,,,,,,,,FALSE,10.1103/PhysRevB.109.054509
