Repository: WyattBunstine/ML_SC_Project

# ML_SC_Project — Chemically and Geometrically Motivated Crystal Graph Neural Networks

This project predicts and screens superconductors from crystal structure. It frames the
problem as a **two-stage hurdle**: first classify whether a material is a superconductor
candidate (SC vs. non-SC), then regress the critical temperature T_c for superconductors.

Two graph-neural-network families are trained and compared:

- a **baseline CGCNN** ([txie-93/cgcnn](https://github.com/txie-93/cgcnn)), and
- an **MPNN** with learned edge features that consumes richer `crystal_graph_v4` graphs
  (this project's contribution).

File: database/superconductor_materials_full.csv (part 59 of 215)
Material_Name,Chemical_Composition,Material_Class,Film_Thickness,Substrate,Material_Type,Superconductor_Type,Superconducting_Transition_Temperature,Pressure,Crystal_Structure,Lattice_Structure,Space_Group,"Lattice_Constant(a)","Lattice_Constant(b)","Lattice_Constant(c)",Lower_Critical_Field,Upper_Critical_Field,Experimental,DOI
EuO/KTaO3 interface,EuO/KTaO3,Thin Film,,KTaO3,SC,"Type-II, oxide interface",,,,oxide interface,,,,,,,FALSE,10.1103/PhysRevX.15.011006
EuO/KTaO3 (111) interface,EuO/KTaO3,Thin Film,1 nm (Eu layer) + 9 nm (EuO layer) + 5 nm (MgO capping),KTaO3 (111) single crystal,SC,"oxide interface, 2D",up to 2 K,Ambient,,,,,,,,"Increases as carrier density decreases (opposite to Tc trend), reaching over 2 T at 0.26 K",TRUE,10.1103/PhysRevB.104.184505
EuO/KTaO3(111) heterointerface,EuO / KTaO3 (111),Thin Film,,KTaO3 (111),SC,oxide interface,~2 K,ambient,Cubic (for KTaO3 substrate),perovskite (for KTaO3 substrate),,3.99,3.99,3.99,,,FALSE,10.1103/PhysRevLett.126.026802
EuOBiS2,EuOBiS2,Bulk,,,SC,,,,,,,,,,,,FALSE,10.1103/PhysRevB.108.L081122
EuPt4Ge12,EuPt4Ge12,Bulk,,,NSC,,NSC,,Cubic,Filled Skutterudite,Im-3,8.6363,8.6363,8.6363,,,TRUE,10.1103/PhysRevLett.100.017002
EuRbFe4As4,EuRbFe4As4,Bulk,,,SC,Iron-based,,,,,,,,,,,,10.1103/PhysRevB.110.214508
EuRbFe4As4,EuRbFe4As4,Bulk,,,SC,iron-based,,,,,,,,,,,,10.1103/PhysRevB.110.094515
EuRbFe4As4,EuRbFe4As4,Bulk,,,SC,Type-II/iron-based,37 K,,,,,,,13.2 Å,0.2 kOe,65 T,TRUE,10.1103/PhysRevB.100.104523
EuRbFe4As4,EuRbFe4As4,single crystal,,,SC,iron-based,"36.6 K at ambient pressure, suppressed to 23.5 K at 6.21 GPa",0-6.21 GPa,Tetragonal,1144-type,P4/mmm,,,,,"measured up to 9 T, systematically suppressed with pressure",TRUE,10.1103/PhysRevB.99.144509
EuRbFe4As4,EuRbFe4As4,,,,SC,iron-based,,,,,,,,,,,FALSE,10.1103/PhysRevB.97.140503
EuRbFe4As4,EuRbFe4As4,Bulk,,,SC,iron-based,,,Tetragonal,1144-type,,3.89,3.89,13.31,,,TRUE,10.1103/PhysRevB.97.094105
EuRbFe4As4,EuRbFe4As4,Bulk,,,SC,Iron-based,36.5 K,,Primitive Tetragonal,,P4/mmm,,,,,,TRUE,10.1016/j.commatsci.2020.109991
EuRh₀.₈₅Ru₀.₁₅₄B₄,EuRh₀.₈₅Ru₀.₁₅₄B₄,Bulk,,,SC,,2.0 K,,Tetragonal,,tI72,,,,,,TRUE,Handbook of SC
Europium Sulfide,Europium Sulfide,,,,FM,,NSC,,,,,,,,,,FALSE,10.1103/PhysRevB.102.094513
EuRu1212,EuRu1212,Bulk,,,SC,High-Tc,35 K,,Tetragonal,,4/mmm,3.843 Å,,11.552 Å,,,TRUE,10.1016/S0921-4534(02)01454-5
EuS,EuS,Thin Film,,,FM,,NSC,,,,,,,,,,FALSE,10.1103/PhysRevB.106.214504
Europium Sulfide,EuS,Thin Film,,,FM,,NSC,,,,,,,,,,FALSE,10.1103/PhysRevB.97.014529
EuS (Europium Sulfide),EuS,Thin Film,"1.5 nm, 4 nm",Glass (with 1 nm Al2O3 seed layer),FI,,NSC,,,,,,,,,,TRUE,10.1103/PhysRevLett.110.097001
Europium Sulfide,EuS,Thin Film,17.6-21.9 Å,,FM,,NSC,,,,,5.97,,,,,FALSE,10.1103/PhysRevB.76.115315
Europium Sulfide,EuS,Thin Film,"22 nm (sample A), 10 nm (sample B)",Si(111),FM,,NSC,,,,,,,,,,TRUE,10.1103/PhysRevB.90.144509
Europium Sulfide,EuS,Film,,,FMI,,NSC,,,,,,,,,,,10.1103/PhysRevB.107.214505
EuS thin film,EuS,Thin Film,5 nm,Sapphire,FM,,NSC,,,,,,,,,,TRUE,10.1103/PhysRevLett.131.027001
EuS/Al Bilayer,EuS/Al,Thin Film,,,SC,,,,,,,,,,,,FALSE,10.1103/PhysRevB.106.214504
Europium tin molybdenum sulfide,EuSnMo6S8,Bulk,,,SC,,,,,,,,,,,,False,10.1103/PhysRevLett.61.1253
EuSr2Cu2.1Ru0.9O8-y,EuSr2Cu2.1Ru0.9O8-y,Bulk,,,SC,High-Tc,33 K,Ambient,,,,,,,,,TRUE,10.1016/j.jmmm.2003.12.1282
EuSr2Cu2.7Mo0.3Oy,EuSr2Cu2.7Mo0.3Oy,Bulk,,,SC,High-Tc,30-36 K,up to 16 kbar,Tetragonal,1:2:3 structure,,,,,,,True,10.1103/PhysRevB.47.11337
EuSr2Cu2.85Re0.15Oz,EuSr2Cu2.85Re0.15O7.2,Bulk,,,NSC,,,,Orthorhombic,perovskite,,3.836 Å,3.836 Å,11.510 Å,,,True,10.1103/PhysRevB.53.8604
EuSr2Cu2Nb0.8Sn0.2O8-y,EuSr2Cu2Nb0.8Sn0.2O8-y,Bulk,,,SC,Cuprate,40 K,,Tetragonal,,,3.874 Å,,11.663 Å,,,TRUE,10.1016/j.physc.2013.06.014
EuSr2Cu2Nb0.8Sn0.2O8-y,EuSr2Cu2Nb0.8Sn0.2O8-y,Bulk,,,SC,High-Tc/Cuprate,40 K,,,,,,,,,,FALSE,10.1016/j.physc.2014.05.008
EuSr2Cu2RuO8,EuSr2Cu2RuO8,Bulk,,,SC,High-Tc,19 K,Ambient,,,,,,,,,TRUE,10.1016/j.jmmm.2003.12.1282
EuSr2Cu2Ta0.8Sn0.2O8-y,EuSr2Cu2Ta0.8Sn0.2O8-y,Bulk,,,SC,High-Tc/Cuprate,40 K,30 MPa,Tetragonal,,,3.872 Å,,11.674 Å,,,TRUE,10.1016/j.physc.2014.05.008
EuSr2Cu2TaO8,EuSr2Cu2TaO8,Bulk,,,NSC,,,,,,,,,,,,,10.1103/PhysRevB.57.10798
EuSr2Ru0.9Cu2.1O8,EuSr2Ru0.9Cu2.1O8,Bulk,,,SC,Type-II,33K,,Tetragonal,,P4/mmm,,,,,,TRUE,10.1016/j.physb.2006.01.141
EuSr2RuCu2O8-δ,EuSr2RuCu2O8,Bulk,,,NSC,,,,,,,,,,,,True,10.1103/PhysRevB.62.6716
EuSr2RuCu2O8,EuSr2RuCu2O8,Bulk,,,SC,High-Tc,30 K,,Tetragonal,,,,,,,,TRUE,10.1016/S0921-4534(02)01454-5
EuSr2RuCu2O8,EuSr2RuCu2O8,Bulk,,,SC,Type-II,19K,,Tetragonal,,P4/mmm,,,,,,TRUE,10.1016/j.physb.2006.01.141
EuSr2RuCu2O8,EuSr2RuCu2O8,Bulk,,,SC,Type-II,10 K,,,,,,,,,,TRUE,10.1016/S0921-4534(02)02191-3
EuSr2RuCu2O8,EuSr2RuCu2O8,Bulk,,,SC,Type-II,30.9 K,,Cubic,,,,,,,,TRUE,10.1016/j.physc.2018.04.017
EuSrBaCu3O6+z,EuSrBaCu3O6+z,Bulk,,,SC,High-Tc,87 K,,Orthorhombic,,,,,,,,TRUE,10.1016/0921-4534(94)90332-8
EuTiO3,EuTiO3,Bulk,,,NSC,,,,Cubic,perovskite,Pm-3m,,,,,,TRUE,10.1103/PhysRevMaterials.3.051401
EuTiO3-δ,EuTiO3-δ,Bulk,,,NSC,,,,Cubic,perovskite,,,,,,,TRUE,10.1103/PhysRevMaterials.3.051401
EuTiO3/LaAlO3/SrTiO3,EuTiO3/LaAlO3/SrTiO3,Thin Film,,SrTiO3,SC,,,,,,,,,,,,FALSE,10.1103/PhysRevB.100.125134
Eu-Tl-Sr-Ca-Cu-O,EuTl2Sr2Ca2Cu3O11.5,Bulk,,,SC,High-Tc,80-90 K,,,,,,,,,,True,10.1103/PhysRevB.39.2918
EuxSn(1-x)Mo6S8,EuxSn(1-x)Mo6S8,Bulk,,,SC,Chevrel phase,,,,,,,,,,,,10.1103/PhysRevB.106.184509
Eu₀.₀₁₂La₀.₉₈₈,Eu₀.₀₁₂La₀.₉₈₈,Bulk,,,SC,,0.2 K,,,,,,,,,,TRUE,Handbook of SC
Eu₁.₅Ce₀.₅Sr₂Cu₂NbO₁₀,Eu₁.₅Ce₀.₅Sr₂Cu₂NbO₁₀,Bulk,,,SC,cuprate,,,,,,,,,,,,10.1103/PhysRevB.52.10610
F0.12K0.1Li0.02O2.98W,F0.12K0.1Li0.02O2.98W,Bulk,,,SC,,1.1 K,,,,,,,,,,TRUE,Handbook of SC
Fe(1+d)Se0.5Te0.5,Fe(1+d)Se0.5Te0.5,Bulk,,,SC,iron-based,,,,,,,,,,,FALSE,10.1103/PhysRevLett.104.017003
Fe(1+x)Te,Fe(1+x)Te,Bulk,,,NSC,,,,Tetragonal,,,,,,,,FALSE,10.1103/PhysRevB.89.100402
Fe(1+y)Se0.5Te0.5,Fe(1+y)Se0.5Te0.5,Bulk,,,SC,iron-based,15 K,,,,,,,,,,FALSE,10.1103/PhysRevB.86.094505
Fe(1+y)Te,Fe(1+y)Te,Bulk,,,NSC,iron-based,NSC,ambient,Tetragonal,,,,,,,,FALSE,10.1103/PhysRevB.109.144518
Monolayer FeSe with Fe vacancy on SrTiO3,Fe(1-x)Se,Thin Film,1 monolayer,SrTiO3,SC,iron-based,,ambient,Tetragonal,perovskite-derived,,3.9,3.9,,,,TRUE,10.1103/PhysRevB.97.024502
Fe/Nb/Co Trilayer,Fe (4 nm)/Nb (27.5 nm)/Co (5 nm)/Au (5 nm cap),Thin Film,Fe: 4 nm; Nb: 27.5 nm; Co: 5 nm; Au: 5 nm,Si (001),SC,Type-II,3.65 K,Ambient,,,,,,,,"4.5 kOe (at T/Tc,mid = 0.94)",TRUE,10.1103/PhysRevB.74.094504
Fe/Nb Bilayer,Fe (5 nm)/Nb (20 nm),Thin Film,Fe: 5 nm; Nb: 20 nm,Si (001),SC,Type-II,"Two Tc minima observed, see Fig. 9",Ambient,,,,,,,,,TRUE,10.1103/PhysRevB.74.094504
Fe/Nb Bilayer,Fe (5 nm)/Nb (22.5 nm),Thin Film,Fe: 5 nm; Nb: 22.5 nm,Si (001),SC,Type-II,"Two Tc minima observed, ΔTc,mid = 14 mK",Ambient,,,,,,,,,TRUE,10.1103/PhysRevB.74.094504
Monolayer FeSe with Cu substitution on SrTiO3,Fe(Cu)Se,Thin Film,1 monolayer,SrTiO3,SC,iron-based,,ambient,Tetragonal,perovskite-derived,,3.9,3.9,,,,TRUE,10.1103/PhysRevB.97.024502
"Fe(S,Se) system","Fe(S,Se)",,,,SC,,,,,,,,,,,,FALSE,10.1103/PhysRevB.100.134502
Iron Selenide Telluride,"Fe(Se, Te)",Thin Film,monolayer,SrTiO3 (001),SC,iron-based,,,,,,,,,,,Theoretical,10.1103/PhysRevB.109.L220501
"Fe(Se,Te)","Fe(Se,Te)",Monolayer,,,SC,Iron-based,,,,,,,,,,,,10.1103/PhysRevB.110.214508
"Fe(Se,Te) (cited)","Fe(Se,Te)",Bulk,,,SC,,,,,,,,,,,,FALSE,10.1103/PhysRevMaterials.5.094202
Iron Selenide Telluride,"Fe(Se,Te)",Bulk,,,SC,Iron-based/centrosymmetric/multigap,,,,,,,,,,,FALSE,10.1103/PhysRevB.110.134524
Iron Selenide Telluride,"Fe(Se,Te)",Bulk,,,SC,iron-based,,,,,,,,,,,FALSE,10.1103/PhysRevB.83.104511
"Fe(Se,Te)","Fe(Se,Te)",,,,SC,iron-based,,,,,,,,,,,,10.1103/PhysRevB.111.115153
Fe(Se0.25Te0.75)0.92,Fe(Se0.25Te0.75)0.92,Bulk,,,SC,Iron-based,8 K,,,,,,,,,,TRUE,10.1016/j.physc.2009.10.135
Fe(Se0.4Te0.6)0.82,Fe(Se0.4Te0.6)0.82,Bulk,,,SC,High-Tc/iron-based,14 K,ambient,,,,,,,,,,10.1103/PhysRevB.78.174502
Fe(Se0.8S0.2)0.88,Fe(Se0.8S0.2)0.88,Bulk,,,SC,Iron-based,8 K,5 kbar,Tetragonal,PbO-type,P4/nmm,0.3751 nm,,0.5453 nm,,,TRUE,10.1016/j.physc.2009.03.001
Fe(Se0.9S0.1)0.88,Fe(Se0.9S0.1)0.88,Bulk,,,SC,Iron-based,9.94 K,Ambient,Tetragonal,PbO-type,P4/nmm,0.3758 nm,,0.5468 nm,,,TRUE,10.1016/j.physc.2009.03.001
"Fe(Te,Se)","Fe(Te,Se)",Bulk,,,SC,iron-based,,,,11-type,,,,,,,FALSE,10.1103/PhysRevB.99.104506
"Fe(Te,Se)","Fe(Te,Se)",,,,SC,iron-based,,,,,,,,,,,FALSE,10.1103/PhysRevB.82.134525
Iron Telluride Selenide,"Fe(Te,Se)",,,Silicon membrane,SC,,,,,,,,,,,,FALSE,10.1103/PhysRevB.98.024518
"Fe(Te,Se)","Fe(Te,Se)",Thin Film,1 unit cell,SrTiO3,SC,iron-based/High-Tc,,,,,,,,,,,TRUE,10.1103/PhysRevB.111.024509
Fe(Te_{1-x}Se_x),Fe(Te_{1-x}Se_x),Bulk,,,SC,iron-based,,ambient pressure,,,,,,,,,FALSE,10.1103/PhysRevB.96.174403
Fe-In alloy,Fe-In,Bulk,,,SC,,,,,,,,,,,,True,10.1103/PhysRevB.21.138
Iron Oxide,Fe-O,Thin Film,,La1.85Sr0.15CuO4,NSC,,,,,,,,,,,,True,10.1103/PhysRevB.36.3975
Fe/Cr/V/Cr/Fe multilayer,Fe/Cr/V/Cr/Fe,Thin Film,"Fe: 8–50 Å, Cr: 15–53 Å, V: 300 Å",MgO(001),SC,,2.5–4.2 K,,Cubic,,,,,,,,TRUE,10.1103/PhysRevB.70.054505
Fe/FeOx,Fe/Fe3O4/FeO,Bulk,,,SC,High-Tc,100-125 K,,,,,,,,,,TRUE,10.1016/j.physc.2011.04.007
Fe/Nb Trilayer,Fe/Nb/Fe,Bulk,,,SC,Type-II,"Varies with Nb thickness, up to 9.2 K for 560 nm Nb",,,,,,,,,Varies with Nb thickness,TRUE,10.1016/j.jmmm.2006.01.185
Atomic Fe chains on Pb(110),Fe/Pb,Thin Film,,Pb(110),SC,Topological,,,,,,,,,,,TRUE,10.1103/PhysRevB.102.155406
Iron on Lead,Fe/Pb,Thin Film,,Pb,SC,p-wave,,,,,,,,,,,FALSE,10.1103/PhysRevB.93.140503
Fe/Pt/Nb multilayer,Fe/Pt/Nb,Thin Film,,,SC,,Suppressed compared to single Nb layer,,,,,,,,,,FALSE,10.1103/PhysRevB.81.094503
Fe/V/Fe trilayer,Fe/V/Fe,Thin Film,,,SC,,,,,,,,,,,,TRUE,10.1103/PhysRevB.71.024510
Fe/V/Fe,Fe/V/Fe,Thin Film,,,SC,,,,,,,,,,,,,10.1103/PhysRevLett.108.117005
Fe/V/Fe trilayer (from cited work),Fe/V/Fe,Thin Film,,,SC,,,,,,,,,,,,FALSE,10.1103/PhysRevLett.110.097001
Fe-doped NbS2,Fe0.0008NbS2,Bulk,,,SC,Type-II,6.1 K,,Hexagonal,2H polytype,,,,,,"Hc2⊥(0) ~ 3.3 T, Hc2∥(0) ~ 26 T",TRUE,10.1103/PhysRevB.109.174505
Fe0.005NbSe2,Fe0.005NbSe2,Bulk,,,SC,Type-II,,,Hexagonal,2H-NbSe2,,3.44 Å,3.44 Å,12.55 Å,,,True,10.1103/PhysRevB.8.1038
Fe0.0075NbSe2,Fe0.0075NbSe2,Bulk,,,SC,Type-II,,,Hexagonal,2H-NbSe2,,3.44 Å,3.44 Å,12.55 Å,,,True,10.1103/PhysRevB.8.1038
Fe0.00Cu1.00Ba2YCu2O7.19,Fe0.00Cu1.00Ba2YCu2O7.19,Bulk,,,SC,High-Tc/Cuprate,89,High Pressure,Tetragonal,,,0.3853,0.3853,1.1623,,,TRUE,10.1016/j.ssc.2005.03.017
Fe0.0125NbSe2,Fe0.0125NbSe2,Bulk,,,SC,Type-II,4.2 K,,Hexagonal,2H-NbSe2,,3.44 Å,3.44 Å,12.55 Å,,,True,10.1103/PhysRevB.8.1038
Fe-doped NbS2,Fe0.01NbS2,Bulk,,,NSC,,,,Hexagonal,2H polytype,,,,,,,TRUE,10.1103/PhysRevB.109.174505
Fe0.01NbSe2,Fe0.01NbSe2,Bulk,,,SC,Type-II,,,Hexagonal,2H-NbSe2,,3.44 Å,3.44 Å,12.55 Å,,,True,10.1103/PhysRevB.8.1038
Fe₀.₀₅Ta₀.₉₅S₂,Fe0.05Ta0.95S2,Bulk,,,NSC,,,,,1T phase,,,,,,,True,10.1103/PhysRevLett.34.1502
1T-Fe0.05Ta0.95S2,Fe0.05Ta0.95S2,,,,SC,,,,,,,,,,,,FALSE,10.1103/PhysRevB.88.115145
Fe0.05TaS2,Fe0.05TaS2,Bulk,,,SC,Type-II,3.3 K,,Hexagonal,2H,,,,6.1 Å,,"Hc2⊥ ~ 2.2 kG/K, Hc2∥ ~ 69 kG/K",True,10.1103/PhysRevB.15.3405
Fe₀.₀₅TaS₂,Fe0.05TaS2,Bulk,,,SC,Type-II,3.5 K,,,2H phase,,,,,,,True,10.1103/PhysRevLett.34.1502
Fe0.06Cu0.94Ba2YCu2O7.25,Fe0.06Cu0.94Ba2YCu2O7.25,Bulk,,,SC,High-Tc/Cuprate,91,High Pressure,Tetragonal,,,0.3857,0.3857,1.1621,,,TRUE,10.1016/j.ssc.2005.03.017
Fe0.10Cu0.90Ba2YCu2O7.29,Fe0.10Cu0.90Ba2YCu2O7.29,Bulk,,,SC,High-Tc/Cuprate,87,High Pressure,Tetragonal,,,0.3860,0.3860,1.1630,,,TRUE,10.1016/j.ssc.2005.03.017
Fe0.16Cu0.84Ba2YCu2O7.30,Fe0.16Cu0.84Ba2YCu2O7.30,Bulk,,,SC,High-Tc/Cuprate,85,High Pressure,Tetragonal,,,0.3862,0.3862,1.1627,,,TRUE,10.1016/j.ssc.2005.03.017
Iron Nickel Zirconium Glass (x=0.1),Fe0.1Ni0.9Zr2,Bulk,,,SC,Type-II/low-temperature,,,Amorphous,Amorphous metallic glass,,,,,,,TRUE,10.1103/PhysRevB.78.134506
Fe0.1Ni0.9Zr2,Fe0.1Ni0.9Zr2,Bulk,,,SC,Type-II,2.3 K,,Amorphous,Metallic glass,,,,,,,TRUE,10.1103/PhysRevB.74.174509
Fe0.1Y0.9Ba2Cu3O6.5,Fe0.1Y0.9Ba2Cu3O6.5,Bulk,,,SC,High-Tc/cuprate,86 K,,Tetragonal,perovskite,,,,,,,True,10.1103/PhysRevB.37.7510
Fe0.29TaS2,Fe0.29TaS2,,,,FM,,NSC,,,,,,,,,,FALSE,10.1103/PhysRevResearch.6.L012046
Fe0.29TaS2/NbN,Fe0.29TaS2/NbN,Thin Film,Al2O3 barrier: 1-2.5 nm,,F/S heterostructure,,12.5 K,,,van der Waals heterostructure,,,,,,,TRUE,10.1103/PhysRevB.107.125306
Fe0.32Cu0.68Ba2YCu2O7.34,Fe0.32Cu0.68Ba2YCu2O7.34,Bulk,,,SC,High-Tc/Cuprate,82,High Pressure,Tetragonal,,,0.3864,0.3864,1.1620,,,TRUE,10.1016/j.ssc.2005.03.017
Iron Nickel Zirconium Glass (x=0.3),Fe0.3Ni0.7Zr2,Bulk,,,SC,Type-II/low-temperature,,,Amorphous,Amorphous metallic glass,,,,,,,TRUE,10.1103/PhysRevB.78.134506
Fe0.3Y0.7Ba2Cu3O6.7,Fe0.3Y0.7Ba2Cu3O6.7,Bulk,,,SC,High-Tc/cuprate,,,Tetragonal,perovskite,,,,,,,True,10.1103/PhysRevB.37.7510
Fe0.40Cu0.60Ba2YCu2O7.40,Fe0.40Cu0.60Ba2YCu2O7.40,Bulk,,,SC,High-Tc/Cuprate,82,High Pressure,Tetragonal,,,0.3867,0.3867,1.1610,,,TRUE,10.1016/j.ssc.2005.03.017
Fe0.50Cu0.50Ba2YCu2O7.41,Fe0.50Cu0.50Ba2YCu2O7.41,Bulk,,,SC,High-Tc/Cuprate,80,High Pressure,Tetragonal,,,0.3871,0.3871,1.1590,,,TRUE,10.1016/j.ssc.2005.03.017
Iron Cobalt Silicide,Fe0.5Co0.5Si,,,,Chiral magnet,,,,Cubic,Chiral,,,,,,,FALSE,10.1103/PhysRevB.94.134418
Fe0.5Cu0.5Ba2DyCu2O7.52,Fe0.5Cu0.5Ba2DyCu2O7.52,Bulk,,,SC,High-Tc,75,6 GPa,Tetragonal,P4/mmm,P4/mmm,0.3875,,1.1621,,,TRUE,10.1016/j.physc.2004.06.002
Fe0.5Cu0.5Ba2ErCu2O7.46,Fe0.5Cu0.5Ba2ErCu2O7.46,Bulk,,,SC,High-Tc,72,6 GPa,Tetragonal,P4/mmm,P4/mmm,0.3866,,1.1587,,,TRUE,10.1016/j.physc.2004.06.002
Fe0.5Cu0.5Ba2EuCu2O7.51,Fe0.5Cu0.5Ba2EuCu2O7.51,Bulk,,,SC,High-Tc,60,6 GPa,Tetragonal,P4/mmm,P4/mmm,0.3893,,1.1654,,,TRUE,10.1016/j.physc.2004.06.002
Fe0.5Cu0.5Ba2GdCu2O7.45,Fe0.5Cu0.5Ba2GdCu2O7.45,Bulk,,,SC,High-Tc,72,6 GPa,Tetragonal,P4/mmm,P4/mmm,0.3881,,1.1628,,,TRUE,10.1016/j.physc.2004.06.002
Fe0.5Cu0.5Ba2HoCu2O7.49,Fe0.5Cu0.5Ba2HoCu2O7.49,Bulk,,,SC,High-Tc,76,6 GPa,Tetragonal,P4/mmm,P4/mmm,0.3872,,1.1615,,,TRUE,10.1016/j.physc.2004.06.002
Fe0.5Cu0.5Ba2SmCu2O7.54,Fe0.5Cu0.5Ba2SmCu2O7.54,Bulk,,,SC,High-Tc,8,6 GPa,Tetragonal,P4/mmm,P4/mmm,0.3897,,1.1660,,,TRUE,10.1016/j.physc.2004.06.002
Fe0.5Cu0.5Ba2TmCu2O7.43,Fe0.5Cu0.5Ba2TmCu2O7.43,Bulk,,,SC,High-Tc,60,6 GPa,Tetragonal,P4/mmm,P4/mmm,0.3866,,1.1601,,,TRUE,10.1016/j.physc.2004.06.002
Fe0.5Cu0.5Ba2YbCu2O7.45,Fe0.5Cu0.5Ba2YbCu2O7.45,Bulk,,,SC,High-Tc,72,6 GPa,Tetragonal,P4/mmm,P4/mmm,0.3860,,1.1585,,,TRUE,10.1016/j.physc.2004.06.002
Fe0.5Cu0.5Ba2YCu2O7+δ,Fe0.5Cu0.5Ba2YCu2O7+δ,Bulk,,,SC,High-Tc,80 K,6 GPa,Tetragonal,,P4/mmm,0.3865 nm,,1.1598 nm,,1000 Oe,TRUE,10.1016/S0921-4534(03)01294-2
Fe0.5Cu0.5Ba2YCu2O7.41,Fe0.5Cu0.5Ba2YCu2O7.41,Bulk,,,SC,High-Tc,80,6 GPa,Tetragonal,P4/mmm,P4/mmm,0.3871,,1.1589,,,TRUE,10.1016/j.physc.2004.06.002
Fe0.5Cu0.5Ba2YCu2O7.41,Fe0.5Cu0.5Ba2YCu2O7.41,Bulk,,,SC,High-Tc,80 K,6 GPa,Tetragonal,,P4/mmm,0.3865 nm,,1.1598 nm,,,TRUE,10.1016/j.physc.2004.11.002
(Fe0.5Cu0.5)SrBaYCu2O7.20,Fe0.5Cu0.5SrBaYCu2O7.20,Bulk,,,SC,Cuprate,77 K,6 GPa,Tetragonal,1212-type,P4/mmm,3.844,,11.53,,,TRUE,10.1016/S0038-1098(01)00299-X
Iron Nickel Zirconium Glass (x=0.5),Fe0.5Ni0.5Zr2,Bulk,,,SC,Type-II/low-temperature,,,Amorphous,Amorphous metallic glass,,,,,,,TRUE,10.1103/PhysRevB.78.134506
Fe0.60Cu0.40Ba2YCu2O7.45,Fe0.60Cu0.40Ba2YCu2O7.45,Bulk,,,SC,High-Tc/Cuprate,62,High Pressure,Tetragonal,,,0.3873,0.3873,1.1584,,,TRUE,10.1016/j.ssc.2005.03.017
Fe65Ni35,Fe0.65Ni0.35,,,,NSC,,NSC,,Cubic,,,,,,,,FALSE,10.1103/PhysRevB.94.121103
Fe0.70Cu0.30Ba2YCu2O7.48,Fe0.70Cu0.30Ba2YCu2O7.48,Bulk,,,SC,High-Tc/Cuprate,60,High Pressure,Tetragonal,,,0.3874,0.3874,1.1578,,,TRUE,10.1016/j.ssc.2005.03.017
Fe0.74Te1-xSex,Fe0.74Te0.3Se0.7,Thin Film,,,SC,Iron-based,13 K,Ambient,,,,,,,,,TRUE,10.1016/j.scib.2022.06.015
Fe0.81Ni0.21Te0.65Se0.35,Fe0.81Ni0.21Te0.65Se0.35,Bulk,,,NSC,iron-based,NSC,ambient,Tetragonal,,P4/nmm,,,,,,TRUE,10.1103/PhysRevB.109.144518
S02,Fe0.88Te0.82Se0.09S0.09,Bulk,,,SC,Iron-based,9.9 K,,Tetragonal,,P4/nmm,3.802,,6.16,,,TRUE,10.1016/j.jallcom.2015.07.158
Fe0.8Cu0.2Se,Fe0.8Cu0.2Se,Bulk,,,NSC,iron-based,NSC (insulating like behavior),ambient,Tetragonal,Layered,P4/nmm,,,,,,FALSE,10.1103/PhysRevB.105.115130
Fe0.8Mn0.1Cd0.05In0.03PSe3,Fe0.8Mn0.1Cd0.05In0.03PSe3,Bulk,,,SC,,6.2 K,50 GPa,Trigonal,van der Waals layered,R-3,6.2871,6.2871,19.8590,,1.7 T,TRUE,10.1103/PhysRevB.106.184502
Fe0.8Te1-xSex,Fe0.8Te0.3Se0.7,Thin Film,,,SC,Iron-based,15 K,Ambient,,,,,,,,,TRUE,10.1016/j.scib.2022.06.015
Fe0.90Co0.10Se0.5Te0.5,Fe0.90Co0.10Se0.5Te0.5,Bulk,,,SC,Iron-based,23.2,,Tetragonal,,P4/nmm,,,,,,FALSE,10.1016/j.jallcom.2015.12.099
Fe0.90Cr0.10Se0.5Te0.5,Fe0.90Cr0.10Se0.5Te0.5,Bulk,,,SC,Iron-based,23.6,,Tetragonal,,P4/nmm,,,,,,FALSE,10.1016/j.jallcom.2015.12.099
Fe0.90Mn0.10Se0.5Te0.5,Fe0.90Mn0.10Se0.5Te0.5,Bulk,,,SC,Iron-based,22.6,,Tetragonal,,P4/nmm,,,,,,FALSE,10.1016/j.jallcom.2015.12.099
Fe0.90Ni0.10Se0.5Te0.5,Fe0.90Ni0.10Se0.5Te0.5,Bulk,,,SC,Iron-based,23.3,,Tetragonal,,P4/nmm,,,,,,FALSE,10.1016/j.jallcom.2015.12.099
Fe0.90Se0.25Te0.75,Fe0.90Se0.25Te0.75,Bulk,,,SC,iron-based,9.7 K,ambient,Tetragonal,,P4/nmm,,,,,,TRUE,10.1103/PhysRevB.82.212504
Fe0.91Ni0.11Te0.65Se0.35,Fe0.91Ni0.11Te0.65Se0.35,Bulk,,,NSC,iron-based,NSC,ambient,Tetragonal,,P4/nmm,,,,,,TRUE,10.1103/PhysRevB.109.144518
S05,Fe0.92Te0.50Se0.46S0.04,Bulk,,,SC,Iron-based,13.5 K,,Tetragonal,,P4/nmm,3.798,,6.03,,,TRUE,10.1016/j.jallcom.2015.07.158
t-FeS,Fe0.93S,Bulk,,,SC,Type-II,4 K,,Tetragonal,Layered,P4/nmm,3.6779 Å,,5.0331 Å,,,TRUE,10.1016/j.physc.2016.12.006
Fe0.94Cr0.06Te0.8S0.2,Fe0.94Cr0.06Te0.8S0.2,Bulk,,,SC,Iron-based,9.72 K,,Tetragonal,,P4/nmm,,,,,,TRUE,10.1016/j.ssc.2020.113846
Fe0.94Te0.6Se0.4,Fe0.94Te0.6Se0.4,Bulk,,,SC,Iron-based,13.8 K,,Tetragonal,,,3.803 Å,3.803 Å,6.03 Å,,155 T,TRUE,10.1016/j.jallcom.2024.173999
Fe0.95Co0.05Se0.5Te0.5,Fe0.95Co0.05Se0.5Te0.5,Bulk,,,SC,Iron-based,7 K,,Tetragonal,P4/nmm,,,,,,40 T,TRUE,10.1016/j.physc.2010.04.009
Fe0.95Co0.05Se0.5Te0.5,Fe0.95Co0.05Se0.5Te0.5,Bulk,,,SC,Iron-based,22.9,,Tetragonal,,P4/nmm,,,,,,FALSE,10.1016/j.jallcom.2015.12.099
Fe0.95Cr0.05Se0.5Te0.5,Fe0.95Cr0.05Se0.5Te0.5,Bulk,,,SC,Iron-based,24.3,,Tetragonal,,P4/nmm,,,,,,FALSE,10.1016/j.jallcom.2015.12.099
Fe0.95Cu0.04Se,Fe0.95Cu0.04Se,Thin Film,,"Li1+x+yAlx(Ti,Ge)2-xSiyP3-yO12",NSC,iron-based,,ambient,,,,,,,,,TRUE,10.1103/PhysRevLett.121.207003
Fe0.95Mn0.05Se0.5Te0.5,Fe0.95Mn0.05Se0.5Te0.5,Bulk,,,SC,Iron-based,22.9,,Tetragonal,,P4/nmm,,,,,,FALSE,10.1016/j.jallcom.2015.12.099
Fe0.95Ni0.05Se0.5Te0.5,Fe0.95Ni0.05Se0.5Te0.5,Bulk,,,SC,Iron-based,5.2 K,,Tetragonal,P4/nmm,,,,,,,TRUE,10.1016/j.physc.2010.04.009
Fe0.95Ni0.05Se0.5Te0.5,Fe0.95Ni0.05Se0.5Te0.5,Bulk,,,SC,Iron-based,23.1,,Tetragonal,,P4/nmm,,,,,,FALSE,10.1016/j.jallcom.2015.12.099
Fe0.95Se0.25Te0.75,Fe0.95Se0.25Te0.75,Bulk,,,SC,iron-based,8.5 K,ambient,Tetragonal,,P4/nmm,3.8125,3.8125,6.1699,,,TRUE,10.1103/PhysRevB.82.212504
Fe0.963Cu0.037Se,Fe0.963Cu0.037Se,Single Crystal,,,NSC,iron-based,NSC (insulating behavior),ambient,Tetragonal,,,,,,,,TRUE,10.1103/PhysRevB.103.174510
Fe0.96Cr0.04Te0.8S0.2,Fe0.96Cr0.04Te0.8S0.2,Bulk,,,SC,Iron-based,9.72 K,,Tetragonal,,P4/nmm,,,,,,TRUE,10.1016/j.ssc.2020.113846
Fe0.96Cu0.04Se0.88,Fe0.96Cu0.04Se0.88,Bulk,,,NSC,iron-based,,ambient,Tetragonal,,,,,,,,TRUE,10.1103/PhysRevB.81.144513
Fe0.9755Cu0.0245Se,Fe0.9755Cu0.0245Se,Single Crystal,,,NSC,iron-based,NSC (no superconductivity above 2 K),ambient,Tetragonal,,,,,,,,TRUE,10.1103/PhysRevB.103.174510
Fe0.97Cu0.03Se0.88,Fe0.97Cu0.03Se0.88,Bulk,,,NSC,iron-based,,ambient,Tetragonal,,,,,,,,TRUE,10.1103/PhysRevB.81.144513
Fe0.97Ni0.055Te0.65Se0.35,Fe0.97Ni0.055Te0.65Se0.35,Bulk,,,NSC,iron-based,NSC,ambient,Tetragonal,,P4/nmm,,,,,,TRUE,10.1103/PhysRevB.109.144518
Fe0.97Se,Fe0.97Se,Nanoparticle,,,SC,Iron-based,10 K,,Tetragonal,PbO-type,P 4/nmm,3.7730,3.7730,5.2270,,,TRUE,10.1016/j.ssc.2012.01.030
Fe0.983Ni0.037Te0.65Se0.35,Fe0.983Ni0.037Te0.65Se0.35,Bulk,,,NSC,iron-based,NSC,ambient,Tetragonal,,P4/nmm,,,,,,TRUE,10.1103/PhysRevB.109.144518
Fe0.986Cu0.014Se,Fe0.986Cu0.014Se,Single Crystal,,,NSC,iron-based,NSC (no superconductivity above 2 K),ambient,"Tetragonal (above Ts), Orthorhombic (below Ts)",,,,,,,,TRUE,10.1103/PhysRevB.103.174510
Fe0.98Co0.02Se monolayer on SrTiO3,Fe0.98Co0.02Se,Thin Film,1 monolayer,SrTiO3,SC,iron-based,,ambient,Tetragonal,perovskite-derived,,3.9,3.9,,,,TRUE,10.1103/PhysRevB.97.024502
Fe0.98Cr0.02Se0.5Te0.5,Fe0.98Cr0.02Se0.5Te0.5,Bulk,,,SC,Iron-based,14.2,0,Tetragonal and Hexagonal,Tetragonal and Hexagonal,P4/nmm and P63/mmc,3.803,3.803,6.070,,,TRUE,10.1016/j.ssc.2015.01.009
Fe0.98Cr0.02Te0.8S0.2,Fe0.98Cr0.02Te0.8S0.2,Bulk,,,SC,Iron-based,9.72 K,,Tetragonal,,P4/nmm,,,,,,TRUE,10.1016/j.ssc.2020.113846
Fe0.98Cu0.02Se,Fe0.98Cu0.02Se,Thin Film,21.5 nm,"Li1+x+yAlx(Ti,Ge)2-xSiyP3-yO12",NSC,iron-based,"<2 K (as prepared), up to 23 K with gating",ambient,,,,,,,,,TRUE,10.1103/PhysRevLett.121.207003
Fe0.98Cu0.02Se,Fe0.98Cu0.02Se,Bulk,,,NSC,iron-based,NSC,ambient,Tetragonal,Layered,P4/nmm,,,,,,TRUE,10.1103/PhysRevB.105.115130
Fe0.98Cu0.02Se,Fe0.98Cu0.02Se,Single Crystal,,,NSC,iron-based,NSC (no superconductivity above 2 K),ambient,"Tetragonal (above Ts), Orthorhombic (below Ts)",,,,,,,,TRUE,10.1103/PhysRevB.103.174510
Fe0.98Cu0.02Se0.88,Fe0.98Cu0.02Se0.88,Bulk,,,SC,iron-based,,ambient,Tetragonal,,,,,,,,TRUE,10.1103/PhysRevB.81.144513
Fe0.98Se0.25Te0.75,Fe0.98Se0.25Te0.75,Bulk,,,SC,iron-based,6.5 K,ambient,Tetragonal,,P4/nmm,3.8096,3.8096,6.1524,,,TRUE,10.1103/PhysRevB.82.212504
Fe0.991Cu0.009Se,Fe0.991Cu0.009Se,Single Crystal,,,SC,iron-based,~2.5 K,ambient,"Tetragonal (above Ts), Orthorhombic (below Ts)",,,,,,,,TRUE,10.1103/PhysRevB.103.174510
Fe0.9934Cu0.0066Se,Fe0.9934Cu0.0066Se,Single Crystal,,,SC,iron-based,~4.5 K,ambient,"Tetragonal (above Ts), Orthorhombic (below Ts)",,,,,,,,TRUE,10.1103/PhysRevB.103.174510
Fe0.9952Cu0.0048Se,Fe0.9952Cu0.0048Se,Single Crystal,,,SC,iron-based,~6 K,ambient,"Tetragonal (above Ts), Orthorhombic (below Ts)",,,,,,,,TRUE,10.1103/PhysRevB.103.174510
FeSe,Fe0.995Se,Bulk,,,SC,iron-based,8.9-9.2 K,ambient,Orthorhombic,,,5.3078,5.3342,5.486,,,TRUE,10.1103/PhysRevB.90.144517
FeSe,Fe0.995Se1.00,Bulk,,,SC,iron-based,7.75 K to 9 K,ambient,Tetragonal,PbO-type,,,,,,,FALSE,10.1103/PhysRevB.94.024526
Fe0.9975Cu0.0025Se,Fe0.9975Cu0.0025Se,Bulk,,,SC,iron-based,8.2 K,ambient,Tetragonal,Layered,P4/nmm,,,,,"15.8 T (H || ab, 0.6 K); 19.2 T (orbital limit, H || ab)",TRUE,10.1103/PhysRevB.105.115130
Fe0.998Co0.002Se monolayer on SrTiO3,Fe0.998Co0.002Se,Thin Film,1 monolayer,SrTiO3,SC,iron-based,,ambient,Tetragonal,perovskite-derived,,3.9,3.9,,,,TRUE,10.1103/PhysRevB.97.024502
Fe0.99Co0.01Se0.5Te0.5,Fe0.99Co0.01Se0.5Te0.5,Bulk,,,SC,Iron-based,22.7,,Tetragonal,,P4/nmm,,,,,,FALSE,10.1016/j.jallcom.2015.12.099
Fe0.99Cr0.01Se0.5Te0.5,Fe0.99Cr0.01Se0.5Te0.5,Bulk,,,SC,Iron-based,24.8,,Tetragonal,,P4/nmm,,,,,,FALSE,10.1016/j.jallcom.2015.12.099
Fe0.99Cr0.01Se0.5Te0.5,Fe0.99Cr0.01Se0.5Te0.5,Bulk,,,SC,Iron-based,15.7,0,Tetragonal,Tetragonal,P4/nmm,3.799,3.799,6.044,,1088,TRUE,10.1016/j.ssc.2015.01.009
Fe0.99Cu0.01Se,Fe0.99Cu0.01Se,Bulk,,,NSC,iron-based,NSC (no superconductivity down to 0.3 K),ambient,Tetragonal,Layered,P4/nmm,,,,,,TRUE,10.1103/PhysRevB.105.115130
Fe0.99Cu0.01Se0.85,Fe0.99Cu0.01Se0.85,Bulk,,,SC,iron-based,,ambient,Tetragonal,,,,,,,,TRUE,10.1103/PhysRevB.81.144513
Fe0.99Mn0.01Se0.5Te0.5,Fe0.99Mn0.01Se0.5Te0.5,Bulk,,,SC,Iron-based,23.1,,Tetragonal,,P4/nmm,,,,,,FALSE,10.1016/j.jallcom.2015.12.099
Fe0.99Ni0.01Se0.5Te0.5,Fe0.99Ni0.01Se0.5Te0.5,Bulk,,,SC,Iron-based,22.7,,Tetragonal,,P4/nmm,,,,,,FALSE,10.1016/j.jallcom.2015.12.099
Fe0.99Ni0.01Se0.82,Fe0.99Ni0.01Se0.82,Bulk,,,SC,Iron-based,< 2 K,,Tetragonal,,P 4/nmm,,,,,,TRUE,10.1016/j.physc.2009.07.003
S07,Fe0.99Te0.42Se0.58,Bulk,,,SC,Iron-based,14.0 K,,Tetragonal,,P4/nmm,3.801,,6.00,,,TRUE,10.1016/j.jallcom.2015.07.158
Fe0.9Co0.1Se monolayer on SrTiO3,Fe0.9Co0.1Se,Thin Film,1 monolayer,SrTiO3,NSC,iron-based,NSC,ambient,Tetragonal,perovskite-derived,,3.9,3.9,,,,TRUE,10.1103/PhysRevB.97.024502
Fe0.9Se0.4Te0.6,Fe0.9Se0.4Te0.6,Thin Film,,,SC,Iron-based,19.02 K,,Tetragonal,Epitaxial,,3.79 Å,3.79 Å,,,246.6 T,TRUE,10.1016/j.apsusc.2024.161481
Fe1+xSe,Fe1+xSe,Bulk,,,SC,iron-based,8 K,ambient,,,,,,,,,FALSE,10.1103/PhysRevB.81.014526
Fe1+xSe,Fe1+xSe,Bulk,,,SC,iron-based,37 K,7 GPa,,,,,,,,,FALSE,10.1103/PhysRevB.81.014526
"Fe1+xTe (strained thin film, oxygen incorporated)",Fe1+xTe,Thin Film,,,SC,iron-based,13 K,,,,,,,,,,FALSE,10.1103/PhysRevB.96.134304
Fe1+xTe0.7Se0.3,Fe1+xTe0.7Se0.3,,,,SC,iron-based,,,,,,,,,,,FALSE,10.1103/PhysRevB.90.134421
Fe1+ySexTe1-x,Fe1+ySexTe1-x,Bulk,,,SC,iron-based,,,,,,,,,,,TRUE,10.1103/PhysRevB.101.094514
Fe1+yTe,Fe1+yTe,Bulk,,,NSC,,NSC,ambient,"Tetragonal (at high T), Monoclinic (at low T)",,,,,,,,FALSE,10.1103/PhysRevB.84.174517
Fe1+yTe0.55Se0.45,Fe1+yTe0.55Se0.45,Bulk,,,SC,Topological,14.6 K,,Tetragonal,,P4/nmm,,,6.02 Å,,,TRUE,10.1016/j.jmmm.2022.170126
Fe1+yTe0.6Se0.4,Fe1+yTe0.6Se0.4,Bulk,,,SC,Iron-based,14K,,,,,,,,,,TRUE,10.1016/j.physc.2014.02.022
Fe1+yTe0.6Se0.4,Fe1+yTe0.6Se0.4,Bulk,,,SC,Iron-based,14 K,,,,,,,,,75 T,FALSE,10.1016/j.physb.2024.416549
Fe1+δTe0.72Se0.28,Fe1+δTe0.72Se0.28,Bulk,,,SC,iron-based,13.23 K,,,,,,,,,"64.38 T (parallel), 40.53 T (perpendicular)",TRUE,10.1103/PhysRevB.96.134512
Fe1+δTe0.72Se0.28,Fe1+δTe0.72Se0.28,Bulk,,,SC,iron-based,6.44 K,,,,,,,,,"53.83 T (parallel), 21.11 T (perpendicular)",TRUE,10.1103/PhysRevB.96.134512
Fe1-xSe,Fe1-xSe,Bulk,,,NSC,,NSC,ambient,,,,,,,,,FALSE,10.1103/PhysRevB.96.064512
Fe1.009Se0.3Te0.7,Fe1.009Se0.3Te0.7,Bulk,,,SC,iron-based,14 K,,Tetragonal,,,3.8047,3.8047,6.0676,,,TRUE,10.1103/PhysRevB.85.094507
FeSe,Fe1.00Se,Bulk,,,SC,Iron-based,7.0 K,,Tetragonal,Layered,,,,,,,TRUE,10.1016/j.jallcom.2017.09.202
FeSe0.3Te0.7,Fe1.00Se0.3Te0.7,Bulk,,,SC,iron-based,14 K,,Tetragonal,,,3.815,3.815,6.140,,,TRUE,10.1103/PhysRevB.82.104525
FeSe0.5Te0.5,Fe1.00Se0.5Te0.5,Bulk,,,SC,iron-based,14 K,,Tetragonal,,,3.811,3.811,6.129,,,TRUE,10.1103/PhysRevB.82.104525
FeSe,Fe1.00Se0.975,Bulk,,,SC,iron-based,3 K to 8.8 K,ambient,Tetragonal,PbO-type,,,,,,,TRUE,10.1103/PhysRevB.94.024526
Fe1.00Te0.56Se0.44,Fe1.00Te0.56Se0.44,Bulk,,,SC,iron-based,,,Tetragonal,,,3.804,3.804,6.069,,,TRUE,10.1103/PhysRevB.84.224506
Fe1.013Te0.68Se0.32,Fe1.013Te0.68Se0.32,Bulk,,,SC,Iron-based,11,,Cu2Sb type,Tetragonal,P 4/nmm,3.803,,6.136,,,TRUE,10.1016/j.jssc.2010.01.024
Fe1.016Ni0.014Te0.65Se0.35,Fe1.016Ni0.014Te0.65Se0.35,Bulk,,,SC,iron-based,8 K,ambient,Tetragonal,,P4/nmm,,,,,,TRUE,10.1103/PhysRevB.109.144518
Fe1.018Se0.3Te0.7,Fe1.018Se0.3Te0.7,Bulk,,,SC,iron-based,14 K,,Tetragonal,,,3.80220,3.80220,6.0750,,,TRUE,10.1103/PhysRevB.85.094507
Fe1.01Se,Fe1.01Se,,,,SC,iron-based,9 K,ambient pressure,,,,,,,,,FALSE,10.1103/PhysRevB.82.140508
Fe1.01Se,Fe1.01Se,Bulk,,,SC,Type-II/iron-based,8.5 K,ambient,Tetragonal,anti-PbO,P4/nmm,3.7622,3.7622,5.5018,75 Oe,180 kOe,FALSE,10.1103/PhysRevB.87.174524
Fe1.01Se,Fe1.01Se,Bulk,,,SC,iron-based,8.5 K,ambient pressure,,α-PbO type,,,,,,,FALSE,10.1103/PhysRevB.84.064504
Fe1.01Se (under pressure),Fe1.01Se,Bulk,,,SC,iron-based,36.7 K,8.9 GPa,,α-PbO type,,,,,,,FALSE,10.1103/PhysRevB.84.064504
Fe1.01Se,Fe1.01Se,Bulk,,,SC,iron-based,,,,,,,,,,,FALSE,10.1103/PhysRevB.91.014504
Fe1.01Se,Fe1.01Se,Bulk,,,SC,iron-based,8 K,ambient,"Tetragonal (RT), Orthorhombic (< 90 K)",PbO-type,"P4/nmm (RT), Cmma (< 90 K)",,,,,,FALSE,10.1103/PhysRevB.88.094509
Fe1.01Se,Fe1.01Se,Bulk,,,SC,iron-based,9 K,0 GPa,,,,,,,,,TRUE,10.1103/PhysRevLett.102.177005
Fe1.01Se (0.7 GPa),Fe1.01Se,Bulk,,,SC,iron-based,14 K,0.7 GPa,,,,,,,,,TRUE,10.1103/PhysRevLett.102.177005
Fe1.01Se (1.4 GPa),Fe1.01Se,Bulk,,,SC,iron-based,16 K,1.4 GPa,,,,,,,,,TRUE,10.1103/PhysRevLett.102.177005
Fe1.01Se (2.2 GPa),Fe1.01Se,Bulk,,,SC,iron-based,22 K,2.2 GPa,,,,,,,,,TRUE,10.1103/PhysRevLett.102.177005
Fe1.01Se,Fe1.01Se,,,,SC,iron-based,,,,,,,,,,,FALSE,10.1103/PhysRevB.81.094115
Fe1.01Se,Fe1.01Se,Bulk,,,SC,iron-based,8 K,0 GPa,Tetragonal/Orthorhombic,Layered,P4/nmm,,,,,,FALSE,10.1103/PhysRevB.86.094505
Fe1.01Se (high pressure),Fe1.01Se,Bulk,,,SC,iron-based,up to 37 K,7–9 GPa,"Tetragonal (low P), Hexagonal (above 25 GPa)",Layered,"P4/nmm (low P), NA (high P)",,,,,,FALSE,10.1103/PhysRevB.86.094505
Fe1.01Se,Fe1.01Se,Bulk,,,SC,iron-based,8 K (ambient pressure); 27 K (≤1.5 GPa); 34-37 K (8.9-22 GPa),0-22 GPa,"Tetragonal (ambient, <12 GPa); Orthorhombic (>12 GPa); Hexagonal (>38 GPa)",PbO-type (tetragonal); NiAs-type (hexagonal),P4/nmm (tetragonal); Pbnm (orthorhombic); P63/mmc (hexagonal),,,,,,TRUE,10.1103/PhysRevB.84.125117
Fe1.01Se,Fe1.01Se,Bulk,,,SC,Iron-based,11.4,0,Tetragonal,P 4/nmm,P 4/nmm,3.768,3.768,5.521,185,210,TRUE,10.1016/j.ssc.2014.10.027
Fe1.01Se,Fe1.01Se,Bulk,,,SC,Iron-based,8.5 K,,Tetragonal,,P4/nmm,3.7746 Å,,5.5264 Å,,26.5 kOe,TRUE,10.1016/j.supcon.2022.100016
Fe1.01Se,Fe1.01Se,Bulk,,,SC,Iron-based,8.5 K,Ambient,Tetragonal,,P 4/nmm,,,,,,FALSE,10.1016/j.ssc.2011.01.010
Fe1.01Se0.1Te0.9,Fe1.01Se0.1Te0.9,Bulk,,,SC,Iron-based,11 K,,,Square-lattice,,0.37 nm,0.37 nm,,,,TRUE,10.1016/j.physc.2012.03.034
Fe1.01Se0.5Te0.5,Fe1.01Se0.5Te0.5,Bulk,,,SC,Iron-based,15 K,,,Square-lattice,,0.37 nm,0.37 nm,,,,TRUE,10.1016/j.physc.2012.03.034
Fe1.01Se0.5Te0.5,Fe1.01Se0.5Te0.5,Bulk,,,SC,Iron-based,15 K,,,Square,,0.37 nm,0.37 nm,,,,TRUE,10.1016/j.physc.2011.05.011
Fe1.01Te0.55Se0.45,Fe1.01Te0.55Se0.45,Bulk,,,SC,iron-based,11.3 K,,Tetragonal,,,3.805,3.805,6.076,,,TRUE,10.1103/PhysRevB.84.224506
Fe1.01Te0.56Se0.44,Fe1.01Te0.56Se0.44,Bulk,,,SC,iron-based,10 K,,Tetragonal,,,3.806,3.806,6.068,,,TRUE,10.1103/PhysRevB.84.224506
Fe1.01Te0.60Se0.40,Fe1.01Te0.60Se0.40,Bulk,,,SC,Iron-based,13.9 K,,,,,,,,,,TRUE,10.1016/j.physc.2012.08.006
Fe1.01Te0.62Se0.38,Fe1.01Te0.62Se0.38,Bulk,,,SC,iron-based,14.0 K,,Tetragonal,,P4/nmm,3.791,3.791,6.023,,,TRUE,10.1103/PhysRevLett.108.107002
Fe1.01Te0.62Se0.38,Fe1.01Te0.62Se0.38,Bulk,,,SC,Iron-based,13.4 K,,,,,,,,,,TRUE,10.1016/j.physc.2012.08.006
Fe1.01Te0.6Se0.4,Fe1.01Te0.6Se0.4,Bulk,,,SC,Iron-based,12.6 K,,Tetragonal,,,3.803 Å,3.803 Å,6.03 Å,,141 T,TRUE,10.1016/j.jallcom.2024.173999
Fe1.01Te0.7Se0.3,Fe1.01Te0.7Se0.3,,,,SC,iron-based,,,,,,,,,,,FALSE,10.1103/PhysRevB.85.094507
Fe1.01Te0.91S0.09,Fe1.01Te0.91S0.09,Bulk,,,SC,Iron-based,7.8 K to 8.1 K,Ambient,,,,,,,,,FALSE,10.1016/j.jpcs.2018.08.015
Fe1.0225Ni0.0025Te0.65Se0.35,Fe1.0225Ni0.0025Te0.65Se0.35,Bulk,,,SC,iron-based,13 K,ambient,Tetragonal,,P4/nmm,,,,,,TRUE,10.1103/PhysRevB.109.144518
Fe1.025Te0.65Se0.35,Fe1.025Te0.65Se0.35,Bulk,,,SC,iron-based,14 K,ambient,Tetragonal,,P4/nmm,,,,,,TRUE,10.1103/PhysRevB.109.144518
Fe1.02Se0.11Te0.89,Fe1.02Se0.11Te0.89,Bulk,,,NSC,iron-based,NSC,,,,,,,,,,TRUE,10.1103/PhysRevB.92.235138
Fe1.02Se0.25Te0.75,Fe1.02Se0.25Te0.75,Bulk,,,NSC,iron-based,NSC,,,,,,,,,,TRUE,10.1103/PhysRevB.92.235138
Fe1.02Se0.28Te0.72,Fe1.02Se0.28Te0.72,Bulk,,,SC,iron-based,,,Tetragonal,,,,,,,,TRUE,10.1103/PhysRevB.92.235138
Fe1.02Se0.2Te0.8,Fe1.02Se0.2Te0.8,Bulk,,,NSC,iron-based,NSC,,,,,,,,,,TRUE,10.1103/PhysRevB.92.235138
Fe1.02Se0.35Te0.65,Fe1.02Se0.35Te0.65,Bulk,,,SC,iron-based,,,Tetragonal,,,,,,,,TRUE,10.1103/PhysRevB.92.235138
Fe1.02Se0.41Te0.59,Fe1.02Se0.41Te0.59,Bulk,,,SC,Iron-based,14 K,,Tetragonal,,P4/nmm,,,6.04 Å,,,TRUE,10.1016/j.jcrysgro.2019.125268
Fe1.02Se0.44Te0.56,Fe1.02Se0.44Te0.56,Bulk,,,SC,iron-based,,,Tetragonal,,,,,,,,TRUE,10.1103/PhysRevB.92.235138
Fe1.02Se0.59Te0.41,Fe1.02Se0.59Te0.41,Bulk,,,SC,iron-based,,,Tetragonal,,,,,,,,TRUE,10.1103/PhysRevB.92.235138
Fe1.02Se0.5Te0.5,Fe1.02Se0.5Te0.5,Bulk,,,SC,Iron-based,15.1 K,,Tetragonal,PbO-type,P4/nmm,,,,,,TRUE,10.1016/j.physc.2016.05.017
Fe1.02Te,Fe1.02Te,Bulk,,,AFM,,NSC,ambient pressure,Tetragonal,PbO-type,P4/nmm,,,,,,FALSE,10.1103/PhysRevB.88.104502
Fe1.02Te,Fe1.02Te,Bulk,,,NSC,iron-based,NSC,,,,,,,,,,TRUE,10.1103/PhysRevB.92.235138
Fe1.02Te0.55Se0.45,Fe1.02Te0.55Se0.45,Bulk,,,SC,iron-based,,ambient pressure,Tetragonal,PbO-type,P4/nmm,,,,,,TRUE,10.1103/PhysRevB.88.104502
Fe1.02Te0.57Se0.43,Fe1.02Te0.57Se0.43,Bulk,,,SC,iron-based,,ambient pressure,Tetragonal,PbO-type,P4/nmm,,,,,,TRUE,10.1103/PhysRevB.88.104502
Fe1.02Te0.5Se0.1S0.4,Fe1.02Te0.5Se0.1S0.4,Bulk,,,SC,Iron-based,7.8 K,,Tetragonal,PbO-type,,,,,,,TRUE,10.1016/j.physc.2014.04.005
Fe1.02Te0.5Se0.4S0.1,Fe1.02Te0.5Se0.4S0.1,Bulk,,,SC,Iron-based,11.7 K,,Tetragonal,PbO-type,,,,,,,TRUE,10.1016/j.physc.2014.04.005
Fe1.02Te0.5Se0.5,Fe1.02Te0.5Se0.5,Bulk,,,SC,Iron-based,14.9 K,,Tetragonal,PbO-type,,3.789 Å,,5.984 Å,,,TRUE,10.1016/j.physc.2014.04.005
Fe1.02Te0.60Se0.40,Fe1.02Te0.60Se0.40,Bulk,,,SC,iron-based,,ambient pressure,Tetragonal,PbO-type,P4/nmm,,,,,,TRUE,10.1103/PhysRevB.88.104502
Fe1.02Te0.61Se0.39,Fe1.02Te0.61Se0.39,Single Crystal,,,SC,Iron-based,10.1 K,,,,,,,,,,TRUE,10.1016/j.rinp.2020.103339
Fe1.02Te0.64Se0.36,Fe1.02Te0.64Se0.36,Bulk,,,SC,iron-based,,ambient pressure,Tetragonal,PbO-type,P4/nmm,,,,,,TRUE,10.1103/PhysRevB.88.104502
Fe1.02Te0.6Se0.4,Fe1.02Te0.6Se0.4,Bulk,,,SC,Iron-based,14 K,Ambient,Tetragonal,P4/nmm,P4/nmm,0.38219 nm,,0.62851 nm,,,TRUE,10.1016/j.ssc.2014.05.025
Fe1.02Te0.80Se0.20,Fe1.02Te0.80Se0.20,Bulk,,,SC,iron-based,13.6 K,,Tetragonal,"Layered, edge-sharing Fe-centered tetrahedra",P4/nmm,"3.8114 (300K), 3.8089 (2K)","3.8114 (300K), 3.8089 (2K)","6.1843 (300K), 6.1316 (2K)",,,TRUE,10.1103/PhysRevB.81.094115
Fe1.02Te0.85Se0.15,Fe1.02Te0.85Se0.15,Bulk,,,SC,iron-based,12.7 K,,Tetragonal,"Layered, edge-sharing Fe-centered tetrahedra",P4/nmm,"3.8133 (300K), 3.8106 (2K)","3.8133 (300K), 3.8106 (2K)","6.2116 (300K), 6.1606 (2K)",,,TRUE,10.1103/PhysRevB.81.094115
Fe1+y(Te1−xSex),Fe1.03(Te0.43Se0.57),Bulk,,,SC,Iron-based,23 K,3 GPa,Orthorhombic,,Cmme,,,,,,TRUE,10.1016/j.crhy.2015.06.001
Fe1+y(Te1−xSex),Fe1.03(Te0.43Se0.57),Bulk,,,SC,Iron-based,23 K,3 GPa,Orthorhombic,,Cmme,,,,,,TRUE,10.1016/j.crhy.2015.06.001
Fe1.03Te0.63Se0.37,Fe1.03(Te0.63Se0.37),Bulk,,,SC,iron-based,14.8 K,ambient,Tetragonal,PbO-type,P4/nmm,,,,,,TRUE,10.1103/PhysRevB.80.174509
Fe1.031Se0.5Te0.5,Fe1.031Se0.5Te0.5,Bulk,,,SC,Iron-based,13.2 K,,Tetragonal,,P4/nmm,3.7976 Å,,5.9887 Å,,,TRUE,10.1016/j.jcrysgro.2024.127863
Fe1.033Se0.3Te0.7,Fe1.033Se0.3Te0.7,Bulk,,,SC,iron-based,14 K,,Tetragonal,,,3.80112,3.80112,6.0787,,,TRUE,10.1103/PhysRevB.85.094507
Fe1.035Se0.45Te0.55,Fe1.035Se0.45Te0.55,Bulk,,,SC,Iron-based,13.9 K,,Tetragonal,,P4/nmm,3.8008 Å,,6.0183 Å,,,TRUE,10.1016/j.jcrysgro.2024.127863
Fe1.035Te0.78Se0.22,Fe1.035Te0.78Se0.22,Bulk,,,SC,Iron-based,6,,Cu2Sb type,Tetragonal,P 4/nmm,3.806,,6.187,,,TRUE,10.1016/j.jssc.2010.01.024
Fe1.038Se0.39Te0.61,Fe1.038Se0.39Te0.61,Bulk,,,SC,Iron-based,14.3 K,,Tetragonal,,P4/nmm,3.8024 Å,,6.0662 Å,,,TRUE,10.1016/j.jcrysgro.2024.127863
Fe1.03Se,Fe1.03Se,Bulk,,,NSC,iron-based,,ambient,Tetragonal,PbO-type,P4/nmm,,,,,,FALSE,10.1103/PhysRevB.88.094509
Fe1.03Se,Fe1.03Se,Bulk,,,NSC,iron-based,<0.4 K,0 GPa,,,,,,,,,TRUE,10.1103/PhysRevLett.102.177005
Fe1.03Se,Fe1.03Se,Bulk,,,NSC,iron-based,,,Tetragonal,,,,,,,,FALSE,10.1103/PhysRevB.86.094505
Fe1.03Se,Fe1.03Se,Nanoparticle,,,SC,Iron-based,10 K,,Tetragonal,PbO-type,P 4/nmm,3.7708,3.7708,5.5223,,,TRUE,10.1016/j.ssc.2012.01.030
Fe1.03Se0.25Te0.75,Fe1.03Se0.25Te0.75,Bulk,,,NSC,iron-based,,ambient,Tetragonal,,P4/nmm,3.8090,3.8090,6.1562,,,TRUE,10.1103/PhysRevB.82.212504
FeSe0.4Te0.6 (as-grown),Fe1.03Se0.39Te0.61,Bulk,10 μm,,SC,iron-based/Type-II,"14.03 K (magnetic), 14.28 K (electric)",,Tetragonal,Layered,,,,6.051 Å,11.90 Oe,"Hc2,c(0): 51 T; Hc2,ab(0): 101 T; Hc3(0): 131 T",TRUE,10.1103/PhysRevB.108.214509
Fe1.03Te,Fe1.03Te,Bulk,,,NSC,iron-based,,,,,,,,,,,TRUE,10.1103/PhysRevB.87.094516
Fe1.03Te,Fe1.03Te,Bulk,,,AFM,,NSC,,"Tetragonal (HT), Monoclinic (LT)",,"P4/nmm (HT), P21/m (LT)",,,,,,TRUE,10.1103/PhysRevB.93.125135
Fe1.03Te,Fe1.03Te,Bulk,,,NSC,,,"0 Pa, 70 MPa, 120 MPa, 160 MPa","Monoclinic (low temperature), Tetragonal (high temperature)",,,,,,,,TRUE,10.1103/PhysRevB.95.214402
Fe1.03Te,Fe1.03Te,Bulk,,,NSC,iron-based,,ambient pressure,"Tetragonal (PM state), Monoclinic (AFM state)",,,,,,,,TRUE,10.1103/PhysRevB.90.121114
Fe1.03Te0.55Se0.45,Fe1.03Te0.55Se0.45,Bulk,,,SC,Iron-based,14.4 K,,Tetragonal,,,,,,60 Oe,42.6 T,TRUE,10.1016/j.ssc.2010.06.033
Fe1.03Te0.55Se0.45,Fe1.03Te0.55Se0.45,Bulk,,,SC,Iron-based,13.8,,Tetragonal,,,,,,,,TRUE,10.1016/j.physc.2013.04.001
Fe1.03Te0.6Se0.4,Fe1.03Te0.6Se0.4,Bulk,,,SC,Iron-based,14.3,,Tetragonal,,,,,,,,TRUE,10.1016/j.physc.2013.04.001
Fe1.03Te0.72Se0.28,Fe1.03Te0.72Se0.28,Bulk,,,SC,Iron-based,14.5,,Tetragonal,,,,,,,,TRUE,10.1016/j.physc.2013.04.001
Fe1.03Te0.7Se0.3,Fe1.03Te0.7Se0.3,Bulk,,,SC,iron-based,~13.3 K,ambient,,,,,,,,,FALSE,10.1103/PhysRevB.84.174517
Fe1.03Te0.7Se0.3,Fe1.03Te0.7Se0.3,Bulk,,,SC,iron-based,,ambient,,,,,,,,,FALSE,10.1103/PhysRevB.89.220506
Fe1.03Te0.8Se0.2,Fe1.03Te0.8Se0.2,Bulk,,,SC,Iron-based,14,,Tetragonal,,,,,,,,TRUE,10.1016/j.physc.2013.04.001
Fe1.03Te0.90Se0.10,Fe1.03Te0.90Se0.10,Bulk,,,SC,iron-based,11.9 K,,Tetragonal,"Layered, edge-sharing Fe-centered tetrahedra",P4/nmm,"3.8160 (300K), 3.8118 (2K)","3.8160 (300K), 3.8118 (2K)","6.2381 (300K), 6.1898 (2K)",,,TRUE,10.1103/PhysRevB.81.094115
Fe1.03Te0.9Se0.1,Fe1.03Te0.9Se0.1,Bulk,,,SC,Iron-based,12.4,,Tetragonal,,,,,,,,TRUE,10.1016/j.physc.2013.04.001
Fe1.041Se0.25Te0.75,Fe1.041Se0.25Te0.75,Bulk,,,SC,Iron-based,13.7 K,,Tetragonal,,P4/nmm,3.8102 Å,,6.1611 Å,,,TRUE,10.1016/j.jcrysgro.2024.127863
Fe1.045Se0.2Te0.8,Fe1.045Se0.2Te0.8,Bulk,,,SC,Iron-based,12.9 K,,Tetragonal,,P4/nmm,3.8119 Å,,6.1941 Å,,,TRUE,10.1016/j.jcrysgro.2024.127863
Fe1.047Se0.15Te0.85,Fe1.047Se0.15Te0.85,Bulk,,,SC,Iron-based,12.1 K,,Tetragonal,,P4/nmm,3.8174 Å,,6.2273 Å,,,TRUE,10.1016/j.jcrysgro.2024.127863
Fe1.048Se0.3Te0.7,Fe1.048Se0.3Te0.7,Bulk,,,NSC,iron-based,NSC,,Tetragonal,,,3.80224,3.80224,6.0756,,,TRUE,10.1103/PhysRevB.85.094507
Fe1.04Te,Fe1.04Te,Bulk,,,NSC,iron-based,0 K,ambient,,,,,,,,,TRUE,10.1103/PhysRevX.4.031041
Fe1.04Te,Fe1.04Te,Bulk,,,NSC,iron-based,,ambient,Tetragonal,PbO-type,P4/nmm,,,,,,TRUE,10.1103/PhysRevB.80.174509
Fe1.04Te0.52Se0.48,Fe1.04Te0.52Se0.48,Bulk,,,SC,iron-based,15 K,ambient,Tetragonal,,P4/nmm,3.7975,3.7975,6.0031,1.75 kOe,,TRUE,10.1103/PhysRevB.82.144523
Fe1.04Te0.66Se0.34,Fe1.04Te0.66Se0.34,Single Crystal,,,SC,iron-based,9 K,ambient,,,,,,,,,TRUE,10.1103/PhysRevB.81.014526
Fe1.04Te0.67Se0.33,Fe1.04Te0.67Se0.33,Bulk,,,SC,Type-II/iron-based,14 K,ambient,Tetragonal,Layered,,,,,,,TRUE,10.1103/PhysRevB.82.064506
Fe1.04Te0.6Se0.4,Fe1.04Te0.6Se0.4,Bulk,,,SC,iron-based,14 K,ambient,,,,,,,,,TRUE,10.1103/PhysRevX.4.031041
Fe1.04Te0.72Se0.28,Fe1.04Te0.72Se0.28,Bulk,,,SC,iron-based,,ambient,Tetragonal,PbO-type,P4/nmm,,,,,,FALSE,10.1103/PhysRevB.81.184511
Fe1.04Te0.75Se0.25 (as-grown),Fe1.04Te0.75Se0.25,Bulk,,,SC,iron-based,filamentary superconductivity,ambient,,,,,,,,,TRUE,10.1103/PhysRevB.91.060513
Fe1.04Te0.75Se0.25 (annealed in Te vapor),Fe1.04Te0.75Se0.25,Bulk,,,SC,iron-based,14 K,ambient,,,,,,,,,TRUE,10.1103/PhysRevB.91.060513
Fe1.04Te0.95Se0.05,Fe1.04Te0.95Se0.05,Bulk,,,"SC,AFM",iron-based,11.0 K,,"Tetragonal (300K), Monoclinic (2K)","Layered, edge-sharing Fe-centered tetrahedra","P4/nmm (300K), P21/m (2K)","3.8184 (300K), 3.8216 (2K)","3.8184 (300K), 3.7893 (2K)","6.2617 (300K), 6.2331 (2K)",,,TRUE,10.1103/PhysRevB.81.094115
Fe1.04TeO0.09,Fe1.04TeO0.09,Thin Film,20 nm,LaAlO3(001),SC,iron-based,11-13 K,,Tetragonal,11-type (Fe chalcogenide),P4/nmm,,,6.32,,,TRUE,10.1103/PhysRevB.90.180504
Fe1.05Se0.15Te0.85,Fe1.05Se0.15Te0.85,Bulk,,,SC,iron-based,14 K,ambient,Tetragonal,square lattice,,3.8,3.8,,,,TRUE,10.1103/PhysRevB.80.180507
Fe1.05Se0.3Te0.7,Fe1.05Se0.3Te0.7,Bulk,,,NSC,iron-based,,,Tetragonal,,,3.808,3.808,6.120,,,TRUE,10.1103/PhysRevB.82.104525
Fe1.05Se0.45Te0.55,Fe1.05Se0.45Te0.55,Bulk,,,NSC,iron-based,,,Tetragonal,,,3.807,3.807,6.047,,,TRUE,10.1103/PhysRevB.82.104525
Fe1.05Te,Fe1.05Te,Bulk,,,NSC,,,0-11.5 GPa,Tetragonal,,,,,,,,TRUE,10.1103/PhysRevB.80.144519
Fe1.05Te,Fe1.05Te,Bulk,,,"NSC,AFM",,,,"Tetragonal (300K), Monoclinic (2K)","Layered, edge-sharing Fe-centered tetrahedra","P4/nmm (300K), P21/m (2K)","3.8219 (300K), 3.8312 (2K)","3.8219 (300K), 3.7830 (2K)","6.2851 (300K), 6.2643 (2K)",,,TRUE,10.1103/PhysRevB.81.094115
Fe1.05Te0.49Se0.49Sb0.02,Fe1.05Te0.49Se0.49Sb0.02,Bulk,,,SC,Iron-based,8 K,,Primitive tetragonal,,P4/nmm,3.796 Å,,6.001 Å,200 Oe,,TRUE,10.1016/j.jcrysgro.2013.11.008
Fe1.05Te0.75Se0.25 (as-grown),Fe1.05Te0.75Se0.25,Bulk,,,SC,iron-based,filamentary superconductivity,ambient,,,,,,,,,TRUE,10.1103/PhysRevB.91.060513
Fe1.05Te0.75Se0.25 (annealed in Te vapor),Fe1.05Te0.75Se0.25,Bulk,,,SC,iron-based,14 K,ambient,,,,,,,,,TRUE,10.1103/PhysRevB.91.060513
