Repository: WyattBunstine/ML_SC_Project

# ML_SC_Project — Chemically and Geometrically Motivated Crystal Graph Neural Networks

This project predicts and screens superconductors from crystal structure. It frames the
problem as a **two-stage hurdle**: first classify whether a material is a superconductor
candidate (SC vs. non-SC), then regress the critical temperature T_c for superconductors.

Two graph-neural-network families are trained and compared:

- a **baseline CGCNN** ([txie-93/cgcnn](https://github.com/txie-93/cgcnn)), and
- an **MPNN** with learned edge features that consumes richer `crystal_graph_v4` graphs
  (this project's contribution).

File: database/superconductor_materials_full.csv (part 60 of 215)
Material_Name,Chemical_Composition,Material_Class,Film_Thickness,Substrate,Material_Type,Superconductor_Type,Superconducting_Transition_Temperature,Pressure,Crystal_Structure,Lattice_Structure,Space_Group,"Lattice_Constant(a)","Lattice_Constant(b)","Lattice_Constant(c)",Lower_Critical_Field,Upper_Critical_Field,Experimental,DOI
Fe1.05Te0.7Se0.3,Fe1.05Te0.7Se0.3,Bulk,,,NSC,iron-based,NSC,,,,,,,,,,TRUE,10.1103/PhysRevB.85.094507
Fe1.05Te0.89Se0.11,Fe1.05Te0.89Se0.11,Bulk,,,SC,iron-based,11 K,ambient,,,,,,,,Hc2(0) ~ 35 T,FALSE,10.1103/PhysRevB.84.174517
Fe1.061Se0.09Te0.91,Fe1.061Se0.09Te0.91,Bulk,,,SC,Iron-based,11.6 K,,Tetragonal,,P4/nmm,3.8189 Å,,6.2503 Å,,,TRUE,10.1016/j.jcrysgro.2024.127863
Fe1.065Te0.6Se0.4,Fe1.065Te0.6Se0.4,Bulk,,,SC,iron-based,7.5 K,,,,,,,,,,TRUE,10.1103/PhysRevB.89.144512
Fe1.06Te,Fe1.06Te,Bulk,,,NSC,,,,"Tetragonal (above 70 K), Monoclinic (below 70 K)",PbO-type,"P4/nmm (above 70 K), P21/m (below 70 K)",,,,,,TRUE,10.1103/PhysRevB.84.174506
Fe1.06Te,Fe1.06Te,Bulk,,,NSC,iron-based,NSC,,"Monoclinic (5 K), Tetragonal (300 K)",,"P21/m (5 K), P4/nmm (300 K)",,,,,,TRUE,10.1103/PhysRevB.94.121103
Fe1.06Te,Fe1.06Te,Bulk,,,NSC,iron-based,,,"Monoclinic (low T), Tetragonal (high T)",,,,,,,,TRUE,10.1103/PhysRevB.96.134304
Fe1.06Te0.56Se0.44,Fe1.06Te0.56Se0.44,Bulk,,,SC,iron-based,>=14 K,ambient,Tetragonal,,P4/nmm,,,,,,TRUE,10.1103/PhysRevB.84.174517
Fe1.06Te0.90Se0.10,Fe1.06Te0.90Se0.10,Bulk,,,SC,iron-based,9.6 K,,Tetragonal,,,3.826,3.826,6.245,,,TRUE,10.1103/PhysRevB.84.224506
Iron telluride,Fe1.076Te,Bulk,,,AFM,,NSC,ambient,,,,,,,,,FALSE,10.1103/PhysRevB.83.132509
Fe1.07Se0.25Te0.75,Fe1.07Se0.25Te0.75,Bulk,,,NSC,iron-based,,ambient,Tetragonal,,P4/nmm,3.8104,3.8104,6.1717,,,TRUE,10.1103/PhysRevB.82.212504
"Fe(Se,Te)",Fe1.07Se0.47Te0.53,Bulk,,,SC,Iron-based,14 K,,Tetrahedral,Square-lattice,,,,,,,TRUE,10.1016/j.scib.2020.10.006
Fe1.086Te,Fe1.086Te,Bulk,,,NSC,iron-based,,,,,,,,,,,FALSE,10.1103/PhysRevB.86.094505
Fe1.08Te,Fe1.08Te,Bulk,,,NSC,,,,"Tetragonal (high temp), Monoclinic (low temp)",PbO-type,"P4/nmm (high temp), P21/m (low temp)",,,,,,TRUE,10.1103/PhysRevB.84.174506
Fe1.08Te,Fe1.08Te,Bulk,,,NSC,iron-based,,0-3 GPa,Monoclinic/Tetragonal,Distorted PbO-type,,,,,,,TRUE,10.1103/PhysRevB.87.094516
Fe1.08Te,Fe1.08Te,Bulk,,,NSC,iron-based,NSC,ambient,Tetragonal,,,0.38214 nm,0.38214 nm,0.62875 nm,,,TRUE,10.1103/PhysRevLett.104.017003
Fe1.08Te0.55Se0.45,Fe1.08Te0.55Se0.45,Bulk,,,SC,Type-II/iron-based,14.19 K,ambient,Tetragonal,Layered,,,,,,"large (exact value NA, >14 T)",TRUE,10.1103/PhysRevB.82.064506
Fe1.08Te0.55Se0.45 (as-grown),Fe1.08Te0.55Se0.45,Bulk,,,NSC,iron-based,,,Tetragonal,PbO-type,P4/nmm,,,,,,TRUE,10.1103/PhysRevB.85.064504
Fe1.08Te0.55Se0.45 (oxygen-annealed),Fe1.08Te0.55Se0.45,Bulk,,,SC,iron-based,14.5 K,,Tetragonal,PbO-type,P4/nmm,,,,,,TRUE,10.1103/PhysRevB.85.064504
Fe1.08Te0.67Se0.33,Fe1.08Te0.67Se0.33,Bulk,,,SC,iron-based,15 K,,,,,,,,,,FALSE,10.1103/PhysRevB.82.144523
Iron Telluride Sulfur,Fe1.09S0.2Te0.8,Bulk,,,SC,Iron-based,8.5 K,,Tetragonal,,,3.807 Å,,6.240 Å,,,TRUE,10.1016/j.jallcom.2009.07.026
Fe1.09Te,Fe1.09Te,Bulk,,,NSC,iron-based,,0–3 GPa,"Tetragonal/Monoclinic/Orthorhombic (depending on T, P)",Layered,"P4/nmm (Tetragonal, e.g. 285 K, 0 GPa); P21/m (Monoclinic, e.g. 20 K, 0 GPa); Pmmn (Orthorhombic, e.g. 37.5 K, 1.39 GPa)","3.82326 (285 K, 0 GPa); 3.83367 (20 K, 0 GPa); 3.7899 (65 K, 0.58 GPa); 3.8076 (47.5 K, 0.58 GPa); 3.7620 (75 K, 1.49 GPa); 3.7746 (37.5 K, 1.39 GPa); 3.7265 (80 K, 2.44 GPa); 3.6946 (20 K, 2.33 GPa); 3.7131 (100 K, 2.86 GPa); 3.6835 (40 K, 2.90 GPa)","same as a (tetragonal); 3.78932 (20 K, 0 GPa); 3.7758 (47.5 K, 0.58 GPa); 3.7506 (37.5 K, 1.39 GPa)","6.2824 (285 K, 0 GPa); 6.2594 (20 K, 0 GPa); 6.2081 (65 K, 0.58 GPa); 6.2147 (47.5 K, 0.58 GPa); 6.1735 (75 K, 1.49 GPa); 6.1757 (37.5 K, 1.39 GPa); 6.1428 (80 K, 2.44 GPa); 6.2010 (20 K, 2.33 GPa); 6.1316 (100 K, 2.86 GPa); 6.1769 (40 K, 2.90 GPa)",,,TRUE,10.1103/PhysRevB.86.094505
Fe1.09Te0.55Se0.45,Fe1.09Te0.55Se0.45,Bulk,,,SC,iron-based,15 K,ambient,Tetragonal,,P4/nmm,3.7982,3.7982,5.9990,0.175 kOe,,TRUE,10.1103/PhysRevB.82.144523
Fe1.0Te,Fe1.0Te,Bulk,,,NSC,iron-based,NSC,,,,,,,,,,FALSE,10.1103/PhysRevB.85.094507
Fe1.0Te0.5Se0.5,Fe1.0Te0.5Se0.5,,,,SC,iron-based,14 K,,,,,,,,,,FALSE,10.1103/PhysRevB.85.094507
Iron telluride selenide,Fe1.0Te0.7Se0.3,Bulk,,,SC,iron-based,,ambient,,,,,,,,,FALSE,10.1103/PhysRevB.83.132509
Fe1.11Te,Fe1.108Te,Bulk,,,NSC,iron-based,,ambient,"Tetragonal (293 K), Monoclinic (10 K)",PbO-type,"P4/nmm (293 K), P21/m (10 K)",3.8253 (293 K); 3.83684 (10 K),3.8253 (293 K); 3.78735 (10 K),6.27870 (293 K); 6.25409 (10 K),,,TRUE,10.1103/PhysRevB.88.094509
Fe1.10Se0.25Te0.75,Fe1.10Se0.25Te0.75,Bulk,,,NSC,iron-based,,ambient,Tetragonal,,P4/nmm,,,,,,TRUE,10.1103/PhysRevB.82.212504
Fe1.10Se0.28Te0.72,Fe1.10Se0.28Te0.72,Bulk,,,SC,Iron-based,15 K,,,Square,,0.37 nm,0.37 nm,,,,TRUE,10.1016/j.physc.2011.05.011
Fe1.10Te0.90Se0.10,Fe1.10Te0.90Se0.10,Bulk,,,NSC,iron-based,,,Tetragonal,,,3.819,3.819,6.247,,,TRUE,10.1103/PhysRevB.84.224506
Fe1.10Te0.91Se0.09,Fe1.10Te0.91Se0.09,Bulk,,,NSC,iron-based,,,Tetragonal,,,3.820,3.820,6.247,,,TRUE,10.1103/PhysRevB.84.224506
Fe1.11Te0.64Se0.36,Fe1.11(Te0.64Se0.36),Bulk,,,SC,iron-based,11.6 K,ambient,Tetragonal,PbO-type,P4/nmm,,,,,,TRUE,10.1103/PhysRevB.80.174509
"Fe(Se,Te)",Fe1.11Se0.40Te0.60,Bulk,,,SC,Iron-based,14 K,,Tetrahedral,Square-lattice,,,,,,,TRUE,10.1016/j.scib.2020.10.006
Fe1.11Se0.4Te0.6,Fe1.11Se0.4Te0.6,Bulk,,,SC,iron-based,14 K,ambient,Tetragonal,,P4/nmm,,,,,,TRUE,10.1103/PhysRevB.84.174517
Fe1.11Te,Fe1.11Te,Bulk,,,NSC,,,,"Tetragonal (above 57 K), Monoclinic (below 57 K)",PbO-type,"P4/nmm (above 57 K), P21/m (below 57 K)",,,,,,TRUE,10.1103/PhysRevB.84.174506
Fe1.11Te,Fe1.11Te,Bulk,,,NSC,iron-based,,ambient,Tetragonal,PbO-type,P4/nmm,,,,,,TRUE,10.1103/PhysRevB.80.174509
Fe1.11Te0.6Se0.4,Fe1.11Te0.6Se0.4,Bulk,,,SC,iron-based,14 K,ambient,,,,,,,,Hc2(0) ~ 40-45 T,FALSE,10.1103/PhysRevB.84.174517
Fe1.11Te0.6Se0.4,Fe1.11Te0.6Se0.4,Bulk,,,SC,iron-based,,ambient,Tetragonal,PbO-type,P4/nmm,,,,,,FALSE,10.1103/PhysRevB.81.184511
Fe1.11Te0.6Se0.4,Fe1.11Te0.6Se0.4,Bulk,,,SC,iron-based,14 K,,Tetragonal,alpha-PbO-type,,,,,,47 T,TRUE,10.1103/PhysRevB.81.020509
Fe1.12Te,Fe1.12Te,Bulk,,,NSC,iron-based,,ambient,"Tetragonal (70 K), Monoclinic/Orthorhombic mixture (10 K)",PbO-type,"P4/nmm (70 K), P21/m & Pmmn (10 K)","3.81200 (70 K); 3.83845 (10 K, P21/m); 3.82971 (10 K, Pmmn)","3.81200 (70 K); 3.78807 (10 K, P21/m); 3.79463 (10 K, Pmmn)","6.25119 (70 K); 6.25193 (10 K, P21/m); 6.2521 (10 K, Pmmn)",,,TRUE,10.1103/PhysRevB.88.094509
Fe1.12Te,Fe1.12Te,Bulk,,,NSC,iron-based,NSC,,,,,,,,,,FALSE,10.1103/PhysRevB.85.094507
Fe1.12Te0.72Se0.28,Fe1.12Te0.72Se0.28,Bulk,,,SC,Type-II/iron-based,14 K,ambient,Tetragonal,Layered,,,,,,Suppressed compared to Fe1.08Te0.55Se0.45,TRUE,10.1103/PhysRevB.82.064506
Fe1.12Te0.72Se0.33,Fe1.12Te0.72Se0.33,Bulk,,,SC,iron-based,,ambient,Tetragonal,PbO-type,P4/nmm,,,,,,FALSE,10.1103/PhysRevB.81.184511
Fe1.13Se0.45Te0.55,Fe1.13Se0.45Te0.55,Bulk,,,SC,iron-based,12 K,ambient,Tetragonal,,P4/nmm,,,,,,TRUE,10.1103/PhysRevB.84.174517
Fe1.13Te,Fe1.13Te,Bulk,,,NSC,,,,"Tetragonal (above 46 K), Orthorhombic (below 46 K)",PbO-type,"P4/nmm (above 46 K), Pmmn (below 46 K)",,,,,,TRUE,10.1103/PhysRevB.84.174506
Fe1.13Te,Fe1.13Te,Bulk,,,AFM,,NSC,,"Tetragonal (HT), Monoclinic (LT)",,"P4/nmm (HT), P21/m (LT)",,,,,,TRUE,10.1103/PhysRevB.93.125135
Fe1.13Te,Fe1.13Te,Bulk,,,NSC,,,0 Pa,"Orthorhombic (low temperature), Tetragonal (high temperature)",,,,,,,,TRUE,10.1103/PhysRevB.95.214402
Fe1.13Te,Fe1.13Te,Bulk,,,NSC,iron-based,,,,,,,,,,,FALSE,10.1103/PhysRevB.86.094505
S06,Fe1.13Te0.51Se0.47S0.02,Bulk,,,SC,Iron-based,13.5 K,,Tetragonal,,P4/nmm,3.798,,6.01,,,TRUE,10.1016/j.jallcom.2015.07.158
Fe1.14Te,Fe1.14Te,,,,NSC,,,ambient pressure,,,,,,,,,FALSE,10.1103/PhysRevB.82.140508
Fe1.14Te0.6Se0.4,Fe1.14Te0.6Se0.4,Bulk,,,NSC,iron-based,NSC,,,,,,,,,,TRUE,10.1103/PhysRevB.89.144512
Fe1.14Te0.91S0.09,Fe1.14Te0.91S0.09,Single Crystal,,,SC,iron-based,8.7 K,ambient,Tetragonal,layered,,,,,,30 T,TRUE,10.1103/PhysRevB.82.134525
Fe1.14Te0.91S0.09,Fe1.14Te0.91S0.09,Single crystal,,,SC,iron-based,8.47 K,ambient,Tetragonal,,,,,,,27.83 T (H // ab); 28.28 T (H // c),TRUE,10.1103/PhysRevB.81.184522
Fe1.15Te,Fe1.15Te,Bulk,,,NSC,,,,"Tetragonal (high temp), Orthorhombic (low temp)",PbO-type,"P4/nmm (high temp), Pmmn (low temp)",,,,,,TRUE,10.1103/PhysRevB.84.174506
Fe1.15Te,Fe1.15Te,Bulk,,,NSC,iron-based,,ambient,"Tetragonal (293 K), Orthorhombic (10 K)",PbO-type,"P4/nmm (293 K), Pmmn (10 K)",3.82835 (293 K); 3.81971 (10 K),3.82835 (293 K); 3.79288 (10 K),6.27019 (293 K); 6.25288 (10 K),,,TRUE,10.1103/PhysRevB.88.094509
S01,Fe1.15Te0.72S0.28,Bulk,,,SC,Iron-based,6.8 K,,Tetragonal,,P4/nmm,3.800,,6.10,,,TRUE,10.1016/j.jallcom.2015.07.158
Iron telluride,Fe1.18Te,Bulk,,,AFM,,NSC,ambient,,,,,,,,,FALSE,10.1103/PhysRevB.83.132509
Fe1.18Te,Fe1.18Te,Thin Film,100 nm,LaAlO3(001),NSC,iron-based,NSC,,Tetragonal,11-type (Fe chalcogenide),P4/nmm,,,6.26,,,TRUE,10.1103/PhysRevB.90.180504
S04,Fe1.18Te0.66Se0.28S0.06,Bulk,,,SC,Iron-based,13.0 K,,Tetragonal,,P4/nmm,3.802,,6.08,,,TRUE,10.1016/j.jallcom.2015.07.158
Fe1.1Se,Fe1.1Se,Bulk,,,SC,Iron-based,8 K,,Tetragonal,,,,,,,,FALSE,10.1016/j.matdes.2016.05.099
Fe1.1Se0.33Te0.67,Fe1.1Se0.33Te0.67,Bulk,,,SC,Iron-based,14 K,,Tetragonal,,,,,,,54 T,TRUE,10.1016/j.matdes.2016.05.099
Fe1.1Se0.5Te0.5,Fe1.1Se0.5Te0.5,Bulk,,,SC,Iron-based,14.2 K,,Tetragonal,,,,,,,,TRUE,10.1016/j.ssc.2017.09.006
Fe1.1Te,Fe1.1Te,Bulk,,,NSC,iron-based,NSC,,"Monoclinic (5 K), Tetragonal (300 K)",,"P21/m (5 K), P4/nmm (300 K)",,,,,,TRUE,10.1103/PhysRevB.94.121103
Fe1.1Te,Fe1.1Te,Bulk,,,NSC,iron-based,,,"Monoclinic (low T), Tetragonal (high T)",,,,,,,,TRUE,10.1103/PhysRevB.96.134304
Fe1.1Te,Fe1.1Te,Thin Film,,,SC,Iron-based,12.8 K,,,,,,,,,110 T,TRUE,10.1016/j.ssc.2014.07.003
FeSe,Fe1.20Se,Bulk,,,SC,Iron-based,9.0 K,,Tetragonal,Layered,,,,,,,TRUE,10.1016/j.jallcom.2017.09.202
Fe1.25Mo6S7.75,Fe1.25Mo6S7.75,Bulk,,,NSC,,,,Rhombohedral,Chevrel phase,,,,,,,True,10.1103/PhysRevB.33.6652
S03,Fe1.25Te0.67Se0.27S0.06,Bulk,,,SC,Iron-based,12.3 K,,Tetragonal,,P4/nmm,3.807,,6.23,,,TRUE,10.1016/j.jallcom.2015.07.158
Fe1.26Te0.84Se0.16,Fe1.26Te0.84Se0.16,Bulk,,,SC,iron-based,~12 K,ambient,Tetragonal,,P4/nmm,,,,,,TRUE,10.1103/PhysRevB.84.174517
Fe1.2Te,Fe1.2Te,Thin Film,,,SC,Iron-based,12.8 K,,,,,,,,,110 T,TRUE,10.1016/j.ssc.2014.07.003
Fe1.30Mo6S7.90,Fe1.30Mo6S7.90,Bulk,,,NSC,,,,Rhombohedral,Chevrel phase,,,,,,,True,10.1103/PhysRevB.33.6652
Fe1.3Se0.4Te0.6,Fe1.3Se0.4Te0.6,Thin Film,,,SC,Iron-based,13 K,,Tetragonal,Epitaxial,,3.79 Å,3.79 Å,,,224.1 T,TRUE,10.1016/j.apsusc.2024.161481
Fe14Se16(tepa)0.8,Fe14Se16(tepa)0.8,Bulk,,,SC,High-Tc,42 K,,Tetragonal,Body-centered,I4/m,8.5256 Å,8.5256 Å,19.546 Å,0.07 kOe,800 kOe,TRUE,10.1016/j.jmst.2024.02.033
FeAs,Fe1As1,Bulk,,,NSC,,,,,,,,,,,,TRUE,10.1103/PhysRevB.80.014506
FeSe,Fe1Se1,Bulk,,,SC,iron-based,,,,,,,,,,,FALSE,10.1103/PhysRevB.82.014511
FeSe,Fe1Se1,Thin Film,1 unit cell,SrTiO3 (001),SC,iron-based,above 100 K,,Tetragonal,,,,,,,,FALSE,10.1103/PhysRevB.91.220503
FeSe,Fe1Se1,Bulk,,,SC,iron-based,9 K,,Tetragonal,,,0.376 nm,0.376 nm,,,,FALSE,10.1103/PhysRevB.91.220503
FeSe,Fe1Se1,Bulk,,,SC,iron-based,8 K,ambient,,,,,,,,,TRUE,10.1103/PhysRevB.100.094108
FeSe (monolayer) on SrTiO3,Fe1Se1,Thin Film,1 monolayer (~0.6 nm),"SrTiO3 (001), TiO2-terminated, Nb-doped (0.5% wt.)",SC,iron-based/High-Tc/Type-II,62 K,,,,,,,,,,TRUE,10.1103/PhysRevB.97.174509
FeSe (2 or more monolayers) on SrTiO3,Fe1Se1,Thin Film,2 or more monolayers,,NSC,iron-based/NA,,,,,,,,,,,FALSE,10.1103/PhysRevB.97.174509
FeSe (bulk),Fe1Se1,Bulk,,,SC,iron-based,,,,,,,,,,,FALSE,10.1103/PhysRevB.97.174509
FeTe0.4Se0.6,Fe1Te0.4Se0.6,Thin Film,1 unit cell,SrTiO3 (001),SC,iron-based,,,Tetragonal,,,0.383 nm,0.383 nm,,,,TRUE,10.1103/PhysRevB.91.220503
FeTe0.5Se0.5,Fe1Te0.5Se0.5,Thin Film,1 unit cell,SrTiO3 (001),SC,iron-based,"40 K (onset), 21 K (zero resistance)",,Tetragonal,,,,,,,,TRUE,10.1103/PhysRevB.91.220503
FeTe0.6Se0.4,Fe1Te0.6Se0.4,Bulk,,,SC,iron-based,14.5 K,,Tetragonal,,,,,,,,FALSE,10.1103/PhysRevB.91.220503
FeTe0.7Se0.3,Fe1Te0.7Se0.3,Thin Film,1 unit cell,SrTiO3 (001),SC,iron-based,,,Tetragonal,,,0.385 nm,0.385 nm,,,,TRUE,10.1103/PhysRevB.91.220503
FeTe0.9Se0.1,Fe1Te0.9Se0.1,Thin Film,1 unit cell,SrTiO3 (001),SC,iron-based,,,Tetragonal,,,0.384 nm,0.384 nm,,,,TRUE,10.1103/PhysRevB.91.220503
FeTe,Fe1Te1,Bulk,,,NSC,iron-based,,,Tetragonal,,P4/nmm,,,,,,FALSE,10.1103/PhysRevB.96.134304
FeTe,Fe1Te1,Thin Film,1 unit cell,SrTiO3 (001),NSC,iron-based,NSC,,Tetragonal,,,0.390 nm,0.390 nm,,,,TRUE,10.1103/PhysRevB.91.220503
FeTe,Fe1Te1,Bulk,,,NSC,iron-based,NSC,,Tetragonal,,,0.382 nm,0.382 nm,,,,FALSE,10.1103/PhysRevB.91.220503
Fe20Zr80,Fe20Zr80,Bulk,,,SC,,,,amorphous,metallic glass,,,,,,,,10.1103/PhysRevB.52.9674
Fe20Zr80,Fe20Zr80,Thin Film,,copper or Kapton,SC,,,,,amorphous,,,,,,,True,10.1103/PhysRevB.30.4968
Fe20Zr80,Fe20Zr80,Bulk,,,SC,Type-II,3.300 K,,,metallic glass,,,,,,37.1 kOe/K (slope at Tc),True,10.1103/PhysRevB.27.4149
Fe20Zr80,Fe20Zr80,Bulk,,,SC,,3.0 K,up to 10 GPa,Amorphous,Metallic glass,,,,,,,True,10.1103/PhysRevB.43.3649
Fe24Zr76,Fe24Zr76,Bulk,,,SC,,1.9 K,,,AuCu3 (fcc-like),,,,,,,True,10.1103/PhysRevB.27.2049
Fe24Zr76,Fe24Zr76,Bulk,,,SC,Type-II,2.100 K,,,metallic glass,,,,,,34.0 kOe/K (slope at Tc),True,10.1103/PhysRevB.27.4149
Fe25Zr75,Fe25Zr75,Bulk,,,SC,,,,amorphous,metallic glass,,,,,,,,10.1103/PhysRevB.52.9674
Fe25Zr75,Fe25Zr75,Bulk,,,SC,,,,,amorphous,,,,,,,True,10.1103/PhysRevB.30.4968
Fe25Zr75,Fe25Zr75,Bulk,,,SC,Type-II,1.820 K,,,metallic glass,,,,,,35.7 kOe/K (slope at Tc),True,10.1103/PhysRevB.27.4149
Fe25Zr75,Fe25Zr75,Bulk,,,SC,,1.8 K,up to 10 GPa,Amorphous,Metallic glass,,,,,,,True,10.1103/PhysRevB.43.3649
Fe27Zr73,Fe27Zr73,Bulk,,,SC,Type-II,1.300 K,,,metallic glass,,,,,,35.3 kOe/K (slope at Tc),True,10.1103/PhysRevB.27.4149
Fe28Zr72,Fe28Zr72,Bulk,,,SC,Type-II,0.600 K,,,metallic glass,,,,,,33.9 kOe/K (slope at Tc),True,10.1103/PhysRevB.27.4149
Fe2As,Fe2As,Bulk,,,NSC,,,,,,,,,,,,FALSE,10.1103/PhysRevB.78.184501
Fe2As,Fe2As1,Bulk,,,NSC,,,,,,,,,,,,TRUE,10.1103/PhysRevB.80.014506
22438 Phase,Fe2As2(Ca4(Mg0.25Ti0.75)3O7.5),Bulk,,,SC,Iron-based,42 K,,,,,,,1.67 nm,,,TRUE,10.1016/j.ssc.2011.12.021
2286 18 Phase,Fe2As2(Ca5(Mg0.25Ti0.75)4O9.5),Bulk,,,SC,Iron-based,36 K,,,,,,,3.00 nm,,,TRUE,10.1016/j.ssc.2011.12.021
2254 11 Phase,Fe2As2(Ca5(Sc0.5Ti0.5)4O10.5),Bulk,,,SC,Iron-based,33 K,,,,,,,2.06 nm,,,TRUE,10.1016/j.ssc.2011.12.021
2264 12 Phase,Fe2As2(Ca6(Al0.25Ti0.75)4O11),Bulk,,,SC,Iron-based,32 K,,,,,,,2.27 nm,,,TRUE,10.1016/j.ssc.2011.12.021
22426 Phase,Fe2As2(Sr4V2O6),Bulk,,,SC,Iron-based,27 K,,,,,,,1.57 nm,,,TRUE,10.1016/j.ssc.2011.12.021
(Fe2As2)(Sr4V2O6),Fe2As2Sr4V2O6,Bulk,,,SC,Iron-based,37-46K,,,,,,,,,,,10.1016/j.physb.2010.11.084
(Fe2As2)(Sr4V2O6),Fe2As2Sr4V2O6,Bulk,,,SC,High-Tc,46 K,Under Pressure,,,,,,,,,FALSE,10.1016/j.physc.2009.10.099
Iron boride,Fe2B,,,,NSC,,,,Tetragonal,,,,,,,,FALSE,10.1103/PhysRevLett.111.157002
Fe2 Mo6 S8,Fe2Mo6S8,Bulk,,,SC,,,,Triclinic,Chevrel,,,,,,,,10.1103/PhysRevB.31.3084
Fe2Mo6S8,Fe2Mo6S8,Bulk,,,SC,,,,,Chevrel-phase,,,,,,,,10.1103/PhysRevB.34.4599
Iron(III) oxide,Fe2O3,Nanoparticle,,,NSC,,,,,,,,,,,,TRUE,10.1103/PhysRevB.71.024527
Fe2O3,Fe2O3,Bulk,,,NSC,,,,,,,,,,,,FALSE,10.1103/PhysRevB.82.144523
Fe2O3,Fe2O3,Bulk,,,NSC,,NSC,,,,,,,,,,FALSE,10.1103/PhysRevB.89.035134
Fe2P,Fe2P,Bulk,,,NSC,,,,,,,,,,,,TRUE,10.1103/PhysRevB.77.214515
Fe2P,Fe2P,Bulk,,,NSC,,,ambient,,,,,,,,,TRUE,10.1103/PhysRevB.83.054511
(Fe2P2)(Sr4Sc2O6),Fe2P2Sr4Sc2O6,Bulk,,,SC,Iron-based,17K,,,,,4.008,,15.444,,,,10.1016/j.physb.2010.11.084
(Fe2P2)(Sr4Sc2O6),Fe2P2Sr4Sc2O6,Bulk,,,SC,High-Tc,17 K,,,,,,,,,,FALSE,10.1016/j.physc.2009.10.099
Fe2Re7,Fe2Re7,Bulk,,,SC,,6.6 K,,,,,,,,,,TRUE,Handbook of SC
Fe2SH3,Fe2S1H3,Bulk,,,SC,,0.3 K,173 GPa,Orthorhombic,,Cmc21,,,,,,FALSE,10.1103/PhysRevB.96.144518
FeSe/SrTiO3 (001) single unit cell,Fe2Se2TiSrO3,Thin Film,1 unit cell,SrTiO3 (001),SC,iron-based/High-Tc,51 K,,Tetragonal,perovskite/heterostructure,,3.9,3.9,,,,FALSE,10.1103/PhysRevB.100.054514
Fe3GeTe2,Fe3GeTe2,,,,FM,,NSC,,,,,,,,,,FALSE,10.1103/PhysRevResearch.6.L012046
Fe3O4,Fe3O4,Bulk,,,NSC,,,,,,,,,,,,FALSE,10.1103/PhysRevB.82.144523
Iron Oxide (Magnetite),Fe3O4,Surface phase,,,NSC,,,,,,,,,,,,TRUE,10.1103/PhysRevB.106.214507
Fe3O4,Fe3O4,Nanoparticle,,,NSC,,NSC,,,,,,,,,,TRUE,10.1103/PhysRevB.86.104502
Fe3O4/In/Fe3O4 trilayer (from cited work),Fe3O4/In/Fe3O4,Thin Film,,,SC,,,,,,,,,,,,FALSE,10.1103/PhysRevLett.110.097001
Fe3Se4,Fe3Se4,Bulk,,,NSC,,,,,,,,,,,,FALSE,10.1103/PhysRevB.82.144523
Fe3Sn2,Fe3Sn2,Bulk,,,NSC,,,,,kagome,,,,,,,TRUE,10.1103/PhysRevMaterials.7.014205
Fe40Ni40B20,Fe40Ni40B20,Bulk,,,NSC,,,,,amorphous,,,,,,,,10.1103/PhysRevLett.53.1276
Fe45Zr55,Fe45Zr55,Thin Film,,copper or Kapton,NSC,,,,,amorphous,,,,,,,True,10.1103/PhysRevB.30.4968
Fe50Mn50,Fe50Mn50,Layer,,,,,NSC,,,,,,,,,,FALSE,10.1103/PhysRevB.98.104513
Iron Manganese Alloy,Fe50Mn50,Thin Film,,,AFM,,NSC,,,γ-phase,,,,,,,FALSE,10.1103/PhysRevLett.99.017004
Fe7(Se0.6Te0.4)8,Fe7(Se0.6Te0.4)8,Bulk,,,SC,Type-II,17.8 K,,Tetragonal,PbO-type,P4/nmm,,,,,,TRUE,10.1016/j.solidstatesciences.2016.09.016
Fe7Se8,Fe7Se8,Bulk,,,NSC,,NSC,,Trigonal,,P3121,,,,,,TRUE,10.1103/PhysRevB.80.024517
Fe7Se8,Fe7Se8,Bulk,,,NSC,,,,,,,,,,,,FALSE,10.1103/PhysRevB.82.144523
Fe7Se8,Fe7Se8,Bulk,,,NSC,,,ambient,Hexagonal,,,,,,,,TRUE,10.1103/PhysRevB.94.024526
FeSe0.875,Fe8Se7,Bulk,,,SC,High-Tc/iron-based,,,Tetragonal,,P4mm,7.5386,7.5386,5.4847,,,,10.1103/PhysRevB.78.174502
FeAg0.04Se0.94,FeAg0.04Se0.94,Bulk,,,SC,Iron-based,10.0 K,,,,,,,,,28.1 T,FALSE,10.1016/j.scriptamat.2019.05.012
FeAs layer (iron pnictide),FeAs,Layered material,,,SC,iron pnictide,,,,,,,,,,,,10.1103/PhysRevB.106.184508
FeAs,FeAs,Bulk,,,AFM,,NSC,ambient,Cubic,zincblende,,,,,,,FALSE,10.1103/PhysRevB.77.220506
FeAs,FeAs,Bulk,,,NSC,,NSC,,Orthorhombic,MnP-type,Pnma,5.442 Å,3.3722 Å,6.027 Å,,,TRUE,10.1103/PhysRevB.78.212501
FeAs,FeAs,Bulk,,,NSC,,,,,,,,,,,,TRUE,10.1103/PhysRevB.104.104507
FeAs,FeAs,Bulk,,,NSC,,,,,,,,,,,,FALSE,10.1103/PhysRevB.78.184501
FeAs-based,FeAs,Bulk,,,SC,Iron-based,Over 50 K,,,,,,,,,,FALSE,10.1016/j.cap.2017.03.015
Fe Pnictides (general),FeAs-based,Bulk,,,SC,iron-based,,,,,,,,,,,TRUE,10.1103/PhysRevB.81.085109
FeAs2,FeAs2,Bulk,,,NSC,,NSC,,Orthorhombic,,Pnnm,5.2902 Å,5.9840 Å,2.8704 Å,,,TRUE,10.1103/PhysRevB.78.212501
FeAs2,FeAs2,Bulk,,,NSC,,,,,,,,,,,,FALSE,10.1103/PhysRevB.78.184501
AB,FeAs type,Bulk,,,SC,,,,Orthorhombic,westerveldite,Pnma,,,,,,TRUE,Handbook of SC
Iron boride,FeB,,,,NSC,,,,Orthorhombic,,,,,,,,FALSE,10.1103/PhysRevLett.111.157002
oP12-FeB2,FeB2,Bulk,,,NSC,,,0 GPa,Orthorhombic,oP12,,,,,,,FALSE,10.1103/PhysRevLett.105.217003
Iron diboride,FeB2,,,,NSC,,,,Hexagonal,,,,,,,,FALSE,10.1103/PhysRevLett.111.157002
Iron tetraboride,FeB4,,,,SC,"iron-based, single-gap, spin-singlet",2.4 K,,Orthorhombic,,,,,,,,FALSE,10.1103/PhysRevB.97.014503
oP10-FeB4,FeB4,Bulk,,,SC,phonon-mediated,15-20 K,0 GPa,Orthorhombic,oP10,,,,,,,FALSE,10.1103/PhysRevLett.105.217003
FeB4,FeB4,Bulk,,,SC,,<2.9 K,,Orthorhombic,,Pnnm,,,,,,TRUE,10.1103/PhysRevB.105.094104
Iron tetraboride,FeB4,Bulk,,,SC,conventional/phonon-mediated/Type-II,2.9 K,Ambient pressure,Orthorhombic,,Pnnm,,,,,1.0 T,TRUE,10.1103/PhysRevLett.111.157002
Iron tetraboride,FeB4,Bulk,,,SC,,2.9 K,,Orthorhombic,Pnnm-type,Pnnm,2.99 Å,4.578 Å,5.298 Å,,,TRUE,10.1103/PhysRevMaterials.5.074201
FeB4,FeB4,Bulk,,,SC,Iron-based,2.9 K,,Orthorhombic,,58,4.5225 Å,5.2730 Å,2.9979 Å,,,TRUE,10.1016/j.physc.2019.04.010
Iron tetraboride,FeB4,Bulk,,,SC,Type-II,2.9 K,8 GPa,,,,,,,,,TRUE,10.1016/j.ssc.2018.01.007
FeCr0.01Se,FeCr0.01Se,Bulk,,,SC,Iron-based,10.4 K,Ambient,Tetragonal,,P 4/nmm,,,,,,TRUE,10.1016/j.ssc.2011.01.010
FeCr0.02Se,FeCr0.02Se,Bulk,,,SC,Type-II/iron-based,10.5 K,ambient,Tetragonal,anti-PbO,P4/nmm,3.7730,3.7730,5.5241,66 Oe,220 kOe,TRUE,10.1103/PhysRevB.87.174524
FeCr0.02Se,FeCr0.02Se,Bulk,,,SC,Iron-based,13.2,0,Tetragonal,P 4/nmm,P 4/nmm,3.773,3.773,5.524,220,222,TRUE,10.1016/j.ssc.2014.10.027
FeCr0.02Se,FeCr0.02Se,Bulk,,,SC,Iron-based,13.2 K,,,,,,,,,22.0 T,FALSE,10.1016/j.scriptamat.2019.05.012
FeCr0.02Se,FeCr0.02Se,Bulk,,,SC,Iron-based,11.2 K,Ambient,Tetragonal,,P 4/nmm,,,,,37.47 T,TRUE,10.1016/j.ssc.2011.01.010
FeCr0.03Se,FeCr0.03Se,Bulk,,,SC,Iron-based,11.2 K,Ambient,Tetragonal,,P 4/nmm,,,,,,TRUE,10.1016/j.ssc.2011.01.010
FeCr0.05Se,FeCr0.05Se,Bulk,,,SC,Iron-based,10.2 K,,Tetragonal,,P 4/nmm,3.778 Å,,5.529 Å,,,TRUE,10.1016/j.cryogenics.2013.01.004
FeCuO2,FeCuO2,Bulk,,,NSC,,,,,,,,,,,,,10.1103/PhysRevB.78.054527
Iron Germanide,FeGe,,,,FM,,NSC,,,,,,,,,,,10.1103/PhysRevB.104.224511
FeGe,FeGe,Bulk,,,Metallic,,NSC,,Cubic,B20,P2_1 3,,,,,,FALSE,10.1103/PhysRevB.95.235155
Iron Germanide,FeGe,,,,Chiral magnet,,,,Cubic,Chiral,,,,,,,FALSE,10.1103/PhysRevB.94.134418
Iron trihydride,FeH3,Bulk,,,NSC,,0 K,150 GPa,Cubic,fcc-like,Pm-3m,,,,,,FALSE,10.1103/PhysRevB.97.214510
Iron Pentahydride,FeH5,Bulk,,,SC,,,,,Layered,,,,,,,FALSE,10.1103/PhysRevLett.125.217001
Iron pentahydride,FeH5,Bulk,,,NSC,,0 K,150 GPa,Tetragonal,layered,I4/mmm,,,,,,FALSE,10.1103/PhysRevB.97.214510
FeH5,FeH5,Bulk,,,SC,High-Tc,51 K,150 GPa,I4/mmm,,I4/mmm,,,,,,FALSE,10.1016/j.physb.2020.412063
FeH5,FeH5,Bulk,,,SC,High-Tc,45 K,200 GPa,I4/mmm,,I4/mmm,,,,,,FALSE,10.1016/j.physb.2020.412063
FeH5,FeH5,Bulk,,,SC,High-Tc,43 K,300 GPa,I4/mmm,,I4/mmm,,,,,,FALSE,10.1016/j.physb.2020.412063
FeMn0.04Se,FeMn0.04Se,Bulk,,,SC,Iron-based,11.2,0,Tetragonal,P 4/nmm,P 4/nmm,3.773,3.773,5.522,185,236,TRUE,10.1016/j.ssc.2014.10.027
FeMo6S8,FeMo6S8,Bulk,,,NSC,,,,Rhombohedral,Chevrel-phase,R̄3,6.477 Å,6.477 Å,6.477 Å,,,True,10.1103/PhysRevB.29.3863
FeMo6S8,FeMo6S8,Bulk,,,SC,,,,,Chevrel-phase,,,,,,,,10.1103/PhysRevB.34.4599
FeMo6Se8,FeMo6Se8,Bulk,,,SC,,,,Triclinic,Chevrel phase,P-1,6.717 Å,6.750 Å,6.767 Å,,,True,10.1103/PhysRevB.60.16442
FeNb0.02Se,FeNb0.02Se,Bulk,,,SC,Iron-based,13.0 K,,Tetragonal,,P4/nmm,,,,,26.4 T,TRUE,10.1016/j.scriptamat.2019.05.012
FeNb0.04Se,FeNb0.04Se,Bulk,,,SC,Iron-based,13.6 K,,Tetragonal,,P4/nmm,,,,,28 T,TRUE,10.1016/j.scriptamat.2019.05.012
FeNb0.06Se,FeNb0.06Se,Bulk,,,SC,Iron-based,11.1 K,,Tetragonal,,P4/nmm,,,,,21.5 T,TRUE,10.1016/j.scriptamat.2019.05.012
FeNb0Se,FeNb0Se,Bulk,,,SC,Iron-based,10.7 K,,Tetragonal,,P4/nmm,,,,,21.1 T,TRUE,10.1016/j.scriptamat.2019.05.012
FeNb₃,FeNb₃,Bulk,,,SC,,1.0 K,,Monoclinic,,,,,,,,TRUE,Handbook of SC
Iron monoxide,FeO,Bulk,,,NSC,,,ambient pressure,Cubic,rocksalt,Fm-3m,,,,,,FALSE,10.1103/PhysRevB.76.205110
FeO,FeO,Bulk,,,NSC,,NSC,,,,,,,,,,FALSE,10.1103/PhysRevB.89.035134
FeP,FeP,Bulk,,,NSC,,,,,,,,,,,,TRUE,10.1103/PhysRevB.77.214515
FePS3,FePS3,Bulk,,,NSC,,NSC,up to 14 GPa,"Monoclinic (C2/m) at ambient, Monoclinic (C2/m) and Trigonal (P-31m) at high pressure",layered honeycomb,"C2/m (12) at ambient, C2/m (12) and P-31m (162) at high pressure",,,,,,FALSE,10.1103/PhysRevB.107.165125
FePSe3,FePSe3,Bulk,,,NSC,,,,Trigonal,van der Waals layered,R-3,6.2622,6.2622,19.8114,,,TRUE,10.1103/PhysRevB.106.184502
FePSe3,FePSe3,Bulk,,,SC,,"2.5 K at 9 GPa, 5.5 K at 30 GPa","9 GPa, 30 GPa",,,,,,,,,FALSE,10.1103/PhysRevB.107.165125
Iron Phosphorus Triselenide,FePSe3,Bulk,,,SC,iron-based,5.5 K,,,,,,,,,,TRUE,10.1103/PhysRevB.100.214513
FePSe3,FePSe3,Bulk,,,SC,,,~9.0 GPa,Monoclinic,Layered 2D monoclinic,,,,,,,FALSE,10.1103/PhysRevMaterials.7.054801
Fe₁₋ₓS,FeS,Bulk,,,SC,iron-based,110 K,,,,,,,,,,,10.1103/PhysRevB.58.8812
Iron(II) sulfide,FeS,Bulk,,,SC,,5 K,Ambient,,,,,,,,,FALSE,10.1103/PhysRevB.107.174502
FeS,FeS,Bulk,,,SC,Iron-based,,,,,,,,,,,,10.1103/PhysRevB.109.205102
Tetragonal FeS,FeS,Bulk,,,SC,iron-based,5 K,ambient pressure,Tetragonal,PbO-type,,,,5.043,,,TRUE,10.1103/PhysRevB.99.134501
FeS,FeS,Bulk,,,SC,iron-based,4.5 K,,Tetragonal,anti-PbO type,P4/nmm,,,,,,FALSE,10.1103/PhysRevB.93.104514
FeS (foil),FeS,Bulk,3.5 µm,,SC,iron-based,3.98 K,ambient,Tetragonal,,,,,,,0.3 T,TRUE,10.1103/PhysRevB.94.100504
FeS (single crystal),FeS,Bulk,20 µm,,SC,iron-based,4.40 K,ambient,Tetragonal,,,,,,,0.5 T,TRUE,10.1103/PhysRevB.94.100504
Tetragonal FeS,FeS,Bulk,,,SC,iron-based,4.13 K,ambient,Tetragonal,mackinawite-type,,,,,,0.55 T,TRUE,10.1103/PhysRevB.94.134509
Iron Sulfide,FeS,Bulk,,,SC,iron-based,4.3 K,ambient,Tetragonal,mackinawite,,,,,7.19 mT,0.506 T,TRUE,10.1103/PhysRevB.93.140506
Iron Sulfide (under pressure),FeS,Bulk,,,SC,iron-based,1.4 K,1.65 GPa,Tetragonal,mackinawite,,,,,,,TRUE,10.1103/PhysRevB.93.140506
FeS,FeS,Bulk,,,SC,iron-based,4.5 K,,Tetragonal,,,3.69,3.62,,,,TRUE,10.1103/PhysRevB.94.024521
FeS,FeS,Bulk,,,SC,iron-based,4.1 K,ambient,Tetragonal,PbO-type,,,,,,"2.2 T (B // ab), 0.36 T (B // c)",TRUE,10.1103/PhysRevB.94.100503
FeS,FeS,Bulk,,,SC,iron-based,4.5 K,ambient,Tetragonal,PbO-type,P4/nnm,,,5.035,,,TRUE,10.1103/PhysRevB.105.045133
FeS,FeS,Bulk,,,SC,iron-based,5 K,ambient,Tetragonal,PbO-type,,,,,,,TRUE,10.1103/PhysRevB.97.115165
FeS,FeS,Bulk,,,SC,iron-based,4.3 K,ambient,Tetragonal,,,,,,,0.75 T,TRUE,10.1103/PhysRevB.93.104520
FeS,FeS,Bulk,,,SC,iron-based,4.6 K,ambient,Tetragonal,,P4/nmm,,,,,,TRUE,10.1103/PhysRevB.103.144501
Tetragonal FeS,FeS,Bulk,,,SC,iron-based,4.5 K,,Tetragonal,anti-PbO,P4/nmm,,,,,,,10.1103/PhysRevB.96.165102
FeS,FeS,Bulk,,,SC,Type-II/iron-based,4.4 K,ambient,Tetragonal,,P4/nmm,3.673 Å,3.673 Å,5.028 Å,,,TRUE,10.1103/PhysRevB.94.094506
FeS,FeS,Bulk,,,SC,iron-based,5 K,ambient,,,,,,,,,FALSE,10.1103/PhysRevB.101.180503
FeS,FeS,Bulk,,,SC,Iron-based,4-5 K,,,,,,,,,,FALSE,10.1016/j.jallcom.2024.175619
t-FeS,FeS,Bulk,,,SC,Type-II,5 K,,Tetragonal,,P 4/nmm,,,,,,FALSE,10.1016/j.matchemphys.2018.06.018
FeS,FeS,Bulk,,,SC,Iron-based,18 K,,,,,,,,,,TRUE,10.1016/j.scib.2017.12.009
FeS,FeS,Bulk,,,SC,Iron-based,< 20 K,,,,,,,,,,FALSE,10.1016/j.physc.2016.09.002
Iron Sulfide,FeS,Bulk,,,SC,Type-II,4.5-5.85 K,0-22.3 GPa,,,,,,,,,FALSE,10.1016/j.physc.2019.03.010
FeS,FeS,Bulk,,,SC,Iron-based,4.5 K,,Tetragonal,,P 4/nmm,,,,,,TRUE,10.1016/j.jallcom.2022.165760
FeS,FeS,Bulk,,,SC,Type-II,4-5,,,,,,,,,,FALSE,10.1016/j.rinp.2020.103177
FeS0.94Se0.06,FeS0.94Se0.06,Bulk,,,SC,iron-based,4.1 K,ambient,Tetragonal,PbO-type,P4/nnm,,,5.061,,,TRUE,10.1103/PhysRevB.105.045133
FeS0.94Se0.06,FeS0.94Se0.06,Bulk,,,SC,Type-II/iron-based,4.4 K,ambient,Tetragonal,,P4/nmm,3.682 Å,3.682 Å,5.063 Å,,,TRUE,10.1103/PhysRevB.94.094506
FeSe,FeSe,Bulk,,,SC,iron-based,8 K,0 GPa,,,,,,,,,FALSE,10.1103/PhysRevB.89.020507
FeSe (under pressure),FeSe,Bulk,,,SC,iron-based,37 K,,,,,,,,,,FALSE,10.1103/PhysRevB.89.020507
FeSe,FeSe,Bulk,,,SC,iron-based,,,,,,,,,,,FALSE,10.1103/PhysRevLett.107.137002
FeSe,FeSe,,,,SC,,,,,,,,,,,,Theoretical study,10.1103/PhysRevB.101.054502
FeSe,FeSe,Bulk,,,SC,iron-based,8 K,,"Tetragonal (at high T), Orthorhombic (below 90 K)",,,,,,,,,10.1103/PhysRevB.103.024519
FeSe,FeSe,Bulk,,,SC,iron-based,,ambient,Orthorhombic,,,,,,,,,10.1103/PhysRevB.102.184512
FeSe,FeSe,Bulk,,,SC,iron-based,8 K,ambient,,,,,,,,,FALSE,10.1103/PhysRevB.80.180507
FeSe (under pressure),FeSe,Bulk,,,SC,iron-based,37 K,high pressure,,,,,,,,,FALSE,10.1103/PhysRevB.80.180507
Iron Selenide,FeSe,Bulk,,,SC,Fe-based,,Structural phase transition destroys superconductivity,,,,,,,,,FALSE,10.1103/PhysRevB.86.174522
FeSe,FeSe,Bulk,,,SC,iron-based,,,,,,,,,,,FALSE,10.1103/PhysRevB.99.094508
"FeSe (thin flake, cited from Ref. [15])",FeSe,Thin Film,,,SC,iron-based,"8 K (low-Tc phase), >40 K (high-Tc phase, after Li+ intercalation)",ambient,Tetragonal,PbO-type,P4/nmm,,,,,,FALSE,10.1103/PhysRevB.95.174513
FeSe,FeSe,Thin Film,,,SC,iron-based,,,,,,,,,,,FALSE,10.1103/PhysRevB.102.184502
FeSe,FeSe,Bulk,,,SC,iron-based,9 K,,,,,,,,,,FALSE,10.1103/PhysRevB.102.081108
FeSe/SrTiO3,FeSe,Thin Film,ultrathin,SrTiO3,SC,iron-based,40-100 K,,,,,,,,,,FALSE,10.1103/PhysRevB.102.081108
K-dosed FeSe,FeSe,Bulk,,,SC,iron-based,40 K,,,,,,,,,,FALSE,10.1103/PhysRevB.102.081108
FeSe,FeSe,Bulk,,,SC,iron-based,8.1 K,ambient pressure,,layered,,,,,,Hc2||c(0) ≈ 14.2 T,TRUE,10.1103/PhysRevB.107.224506
FeSe,FeSe,Bulk,,,SC,iron-based,9.0 K,ambient pressure,,layered,,,,,,"Hc2||c(0) ≈ 14.7 T, Hc2||ab(0) ≈ 27 T",TRUE,10.1103/PhysRevB.107.224506
FeSe,FeSe,Bulk,,,SC,iron-based,9 K,,Tetragonal,,,,,,,,First-principles calculations,10.1103/PhysRevLett.104.057003
FeSe,FeSe,Bulk,,,SC,iron-based,9 K,ambient pressure,Orthorhombic,,,,,,,,FALSE,10.1103/PhysRevB.106.214522
FeSe,FeSe,Bulk,,,SC,Type-II/iron-based,8 K,ambient,Tetragonal,Layered,,,,,,,FALSE,10.1103/PhysRevB.82.064506
Iron Selenide (FeSe),FeSe,Bulk,,,SC,iron-based,9 K,ambient,Orthorhombic,,Cmma (#67),5.30781 Å,5.33423 Å,5.48600 Å,,,FALSE,10.1103/PhysRevB.93.085126
Iron Selenide (FeSe) - Tetragonal,FeSe,Bulk,,,SC,iron-based,9 K,ambient,Tetragonal,PbO-type,P4/nmm (#129),,,,,,FALSE,10.1103/PhysRevB.93.085126
FeSe,FeSe,Bulk,,,SC,iron-based,,,,,,,,,,,,10.1103/PhysRevB.105.174510
FeSe (H // c),FeSe,Bulk,,,SC,iron-based,,,,,,,,,,,The high-field superconducting (HFSC) phase is identified as a n = 0 Landau level (LL) vortex lattice with a spatial modulation parallel to the field.,10.1103/PhysRevB.105.174510
FeSe (H ⟂ c),FeSe,Bulk,,,SC,iron-based,,,,,,,,,,,The high-field superconducting (HFSC) phase is argued to be a pinned vortex lattice described by the superconducting order parameter in the n = 1 Landau level (LL).,10.1103/PhysRevB.105.174510
FeSe,FeSe,Bulk,,,SC,iron-based,8 K,ambient,Tetragonal,Layered,,,,,,,FALSE,10.1103/PhysRevB.87.134512
FeSe (under pressure),FeSe,Bulk,,,SC,iron-based,"10 K (at 0.25 GPa), 28 K (at 4 GPa), 37 K (at 6 GPa), 23 K (at 9 GPa), 11 K (at 12 GPa)","0.25 GPa, 4 GPa, 6 GPa, 9 GPa, 12 GPa",,,,"5.2952 (at 0.25 GPa), 5.1749 (at 4 GPa), 5.1010 (at 6 GPa), 5.0835 (at 9 GPa), 5.0470 (at 12 GPa)",,,,,FALSE,10.1103/PhysRevB.89.134509
Single-layer FeSe on SrTiO3,FeSe,Thin Film,1 unit cell,SrTiO3,SC,iron-based/High-Tc,65 K,,,,,3.905,3.905,,,,,10.1103/PhysRevX.4.031053
Bulk FeSe,FeSe,Bulk,,,SC,iron-based,8 K,,,,,3.76,3.76,,,,,10.1103/PhysRevX.4.031053
FeSe on BaTiO3,FeSe,Thin Film,1 unit cell,BaTiO3,SC,iron-based/High-Tc,,,,,,4.00,4.00,,,,,10.1103/PhysRevX.4.031053
FeSe,FeSe,single crystal,,,SC,iron-based,8.5 K,,"Tetragonal (above 87 K), Orthorhombic (below 87 K)",Layered,"P4/nmm (Tetragonal), Cmma (Orthorhombic)",3.7702,,,,,TRUE,10.1103/PhysRevB.92.060505
FeSe,FeSe,Bulk,,,SC,iron-based,"~8 K (ambient pressure), up to ~37 K (at ~6 GPa, cited)","0 GPa (ambient), 1.7-2.64 GPa (this study), up to 6 GPa (cited)","Tetragonal (ambient), Orthorhombic (below Ts ~90 K)",,,,,,,,TRUE,10.1103/PhysRevB.97.224510
FeSe (p = 1.72 GPa),FeSe,Bulk,,,SC,iron-based,,1.72 GPa,Tetragonal/Orthorhombic,,,,,,,,TRUE,10.1103/PhysRevB.97.224510
FeSe (p = 2.21 GPa),FeSe,Bulk,,,SC,iron-based,,2.21 GPa,Tetragonal/Orthorhombic,,,,,,,,TRUE,10.1103/PhysRevB.97.224510
FeSe (p = 2.58 GPa),FeSe,Bulk,,,SC,iron-based,,2.58 GPa,Tetragonal/Orthorhombic,,,,,,,,TRUE,10.1103/PhysRevB.97.224510
FeSe (p = 2.64 GPa),FeSe,Bulk,,,SC,iron-based,,2.64 GPa,Tetragonal/Orthorhombic,,,,,,,,TRUE,10.1103/PhysRevB.97.224510
FeSe (p = 2.05 GPa),FeSe,Bulk,,,SC,iron-based,,2.05 GPa,Tetragonal/Orthorhombic,,,,,,,,TRUE,10.1103/PhysRevB.97.224510
FeSe (p = 2.33 GPa),FeSe,Bulk,,,SC,iron-based,,2.33 GPa,Tetragonal/Orthorhombic,,,,,,,,TRUE,10.1103/PhysRevB.97.224510
"FeSe (p = 2.5 GPa, cited)",FeSe,Bulk,,,SC,iron-based,,2.5 GPa,,,,,,,,,FALSE,10.1103/PhysRevB.97.224510
"FeSe (p = 4.0 GPa, cited)",FeSe,Bulk,,,SC,iron-based,,4.0 GPa,,,,,,,,,FALSE,10.1103/PhysRevB.97.224510
"FeSe (p = 4.4 GPa, cited)",FeSe,Bulk,,,SC,iron-based,,4.4 GPa,,,,,,,,,FALSE,10.1103/PhysRevB.97.224510
FeSe,FeSe,,,,SC,iron-based,,,,,,,,,,,FALSE,10.1103/PhysRevB.106.014523
FeSe,FeSe,Bulk,,,SC,iron-based,,0-10 GPa,Tetragonal,Layered,,,,,,,FALSE,10.1103/PhysRevB.95.094504
FeSe (monolayer on SrTiO3),FeSe,Thin Film,monolayer,SrTiO3,SC,iron-based,~100 K,,,,,,,,,,FALSE,10.1103/PhysRevB.95.094504
FeSe,FeSe,Bulk,,,SC,iron-based/High-Tc,,,,,,,,,,,,10.1103/PhysRevB.82.094503
FeSe (under pressure),FeSe,,,,SC,iron-based,,under pressure,,,,,,,,,FALSE,10.1103/PhysRevB.88.104503
FeSe,FeSe,Bulk,,,SC,iron-based,,,,,,,,,,,FALSE,10.1103/PhysRevB.89.144512
FeSe,FeSe,Bulk,,,SC,iron-based,8 K,ambient,Tetragonal,β-phase,,,,,,,FALSE,10.1103/PhysRevB.96.155124
FeSe (under pressure),FeSe,Bulk,,,SC,iron-based,37 K,high pressure,Tetragonal,β-phase,,,,,,,FALSE,10.1103/PhysRevB.96.155124
FeSe (1-UC thin film on SrTiO3),FeSe,Thin Film,1 unit cell,SrTiO3,SC,iron-based,,ambient,Tetragonal,β-phase,,,,,,,FALSE,10.1103/PhysRevB.96.155124
FeSe,FeSe,Bulk,,,SC,iron-based,8 K,ambient,,,,,,,,,,10.1103/PhysRevB.105.214518
FeSe monolayer on SrTiO3,FeSe,Thin Film,1 monolayer,SrTiO3,SC,iron-based,40 K,ambient,,,,,,,,,,10.1103/PhysRevB.105.214518
FeSe monolayer on SrTiO3 (spectroscopy gap),FeSe,Thin Film,1 monolayer,SrTiO3,SC,iron-based,65 K,ambient,,,,,,,,,,10.1103/PhysRevB.105.214518
α-FeSe,FeSe,Bulk,,,NSC,,,,Hexagonal,NiAs-type,P63/mmc,,,,,,FALSE,10.1103/PhysRevB.87.174524
FeSe,FeSe,Bulk,,,SC,iron-based,,,,,,,,,,,,10.1103/PhysRevLett.105.217003
FeSe monolayer,FeSe,Thin Film,monolayer,,SC,,,,,,,,,,,,,10.1103/PhysRevB.106.184508
FeSe,FeSe,Bulk,,,SC,iron-based,8 K,ambient,Tetragonal,Layered,P4/nmm,3.7685,3.7685,5.5194,,,FALSE,10.1103/PhysRevB.94.035108
FeSe (under pressure),FeSe,Bulk,,,SC,iron-based,37 K,7 GPa,Tetragonal,Layered,P4/nmm,,,,,,FALSE,10.1103/PhysRevB.94.035108
FeSe,FeSe,Bulk,,,SC,iron-based,8.5 K,0 GPa,Orthorhombic,,,,,,,,TRUE,10.1103/PhysRevB.98.020507
FeSe (under pressure),FeSe,Bulk,,,SC,iron-based,37 K,6 GPa,,,,,,,,,FALSE,10.1103/PhysRevB.98.020507
FeSe,FeSe,Bulk,,,SC,iron-based,9 K,ambient,"Tetragonal (high T), Orthorhombic (low T)",Layered,,,,,,15 T,TRUE,10.1103/PhysRevX.5.031022
FeSe (monolayer on SrTiO3),FeSe,Thin Film,1 monolayer,SrTiO3,SC,iron-based,above 30 K,ambient,,,,,,,,,FALSE,10.1103/PhysRevX.4.031041
FeSe (pristine),FeSe,Bulk,~10 μm,,SC,iron-based,~9 K,ambient,"Orthorhombic (below Ts ~ 90 K), Tetragonal (above Ts ~ 90 K)",,,,,,,Hirr = 120 kOe at T ~ 2.0 K (for H // c axis),TRUE,10.1103/PhysRevMaterials.8.084806
"FeSe (proton-irradiated, 0.01 × 10^16 H+/cm^2)",FeSe,Bulk,below ~20 μm,,SC,iron-based,,ambient,"Orthorhombic (below Ts ~ 90 K), Tetragonal (above Ts ~ 90 K)",,,,,,,,TRUE,10.1103/PhysRevMaterials.8.084806
"FeSe (proton-irradiated, 0.1 × 10^16 H+/cm^2)",FeSe,Bulk,~10 μm,,SC,iron-based,,ambient,"Orthorhombic (below Ts ~ 90 K), Tetragonal (above Ts ~ 90 K)",,,,,,,,TRUE,10.1103/PhysRevMaterials.8.084806
FeSe,FeSe,Bulk,,,SC,Iron-based,,,,,,,,,,,,10.1103/PhysRevB.109.205102
FeSe,FeSe,Bulk,,,SC,iron-based,,ambient pressure,"Tetragonal (high T), Orthorhombic (below 90 K)",,,,,,,,TRUE,10.1103/PhysRevLett.124.157001
FeSe,FeSe,Bulk,,,SC,iron-based,8 K,ambient pressure,Orthorhombic,PbO-type,,,,,,,FALSE,10.1103/PhysRevB.99.134501
FeSe (high pressure),FeSe,Bulk,,,SC,iron-based,37 K,high pressure,,,,,,,,,FALSE,10.1103/PhysRevB.99.134501
FeSe (single-layer film),FeSe,Thin Film,single-layer,,SC,iron-based,>50 K,,,,,,,,,,FALSE,10.1103/PhysRevB.99.134501
Iron Selenide,FeSe,Bulk,,,SC,iron-based,9 K,ambient pressure,"Tetragonal (above 90 K), Orthorhombic (below 90 K)",,,,,,,,FALSE,10.1103/PhysRevLett.115.026402
Iron Selenide (monolayer on SrTiO3),FeSe,Thin Film,monolayer,SrTiO3,SC,iron-based,,,,,,,,,,,FALSE,10.1103/PhysRevLett.115.026402
FeSe,FeSe,Bulk,,,SC,iron-based,~8 K,ambient pressure,"Tetragonal (at high T), Orthorhombic (below 90 K)",layered,,,,,,,FALSE,10.1103/PhysRevMaterials.2.114802
FeSe (under pressure),FeSe,Bulk,,,SC,iron-based,~37 K,~6 GPa,,,,,,,,,FALSE,10.1103/PhysRevMaterials.2.114802
1 ML FeSe,FeSe,Thin Film,1 monolayer,rectangular (100) face of rutile TiO2,SC,iron-based,63 K,,Orthorhombic,,,,,,,,FALSE,10.1103/PhysRevMaterials.2.114802
FeSe (bulk),FeSe,Bulk,,,SC,iron-based,8 K,ambient,,,,,,,,,TRUE,10.1103/PhysRevB.104.245109
FeSe monolayer on SrTiO3,FeSe,Thin Film,monolayer,SrTiO3,SC,iron-based,55-75 K,,,,,,,,,,TRUE,10.1103/PhysRevB.104.245109
FeSe monolayer on BaTiO3,FeSe,Thin Film,monolayer,BaTiO3,SC,iron-based,55-75 K,,,,,,,,,,TRUE,10.1103/PhysRevB.104.245109
FeSe monolayer on TiO2,FeSe,Thin Film,monolayer,TiO2,SC,iron-based,55-75 K,,,,,,,,,,TRUE,10.1103/PhysRevB.104.245109
FeSe (hexagonal NiAs-type),FeSe,Bulk,,,NSC,iron-based,,,Hexagonal,NiAs-type,P63/mmc,,,,,,FALSE,10.1103/PhysRevB.85.064504
FeSe,FeSe,,,,SC,iron-based,,,,,,,,,,,FALSE,10.1103/PhysRevB.80.020404
Iron Selenide,FeSe,Layered,,,SC,Type-II,,,,,,,,,,,FALSE,10.1103/PhysRevB.100.104504
FeSe,FeSe,,,,SC,,,,,,,,,,,,TRUE,10.1103/PhysRevB.105.L140504
FeSe,FeSe,Thin Film,Single Layer,,SC,iron-based,~116 K,,,,,,,,,,FALSE,10.1103/PhysRevB.97.224504
FeSe,FeSe,,,,SC,iron-based,8 K,ambient,Tetragonal,,,3.7,3.7,,,,,10.1103/PhysRevResearch.2.013336
FeSe,FeSe,Bulk,,,SC,iron-based,8.5 K,0 GPa,Orthorhombic,quasi-two-dimensional layered,,,,,,,FALSE,10.1103/PhysRevB.107.134507
FeSe,FeSe,Bulk,,,SC,iron-based,37 K,6 GPa,Tetragonal,quasi-two-dimensional layered,,,,,,,FALSE,10.1103/PhysRevB.107.134507
FeSe,FeSe,Bulk,,,SC,iron-based,8-37 K,0-9 GPa,Tetragonal,PbO-type,P4/nmm,,,,,,TRUE,10.1103/PhysRevB.87.094516
Iron Selenide,FeSe,Bulk,,,SC,iron-based,8 K,,,,,,,,,,TRUE,10.1103/PhysRevB.94.184508
Monolayer FeSe on SrTiO3,FeSe,Thin Film,1 atomic layer,SrTiO3,SC,iron-based,40-100 K,,,,,,,,,,TRUE,10.1103/PhysRevB.94.184508
FeSe nanoislands on SrTiO3,FeSe,Thin Film,"1 atomic layer (nanoislands, ~10 nm lateral size)",SrTiO3,SC,iron-based,,,,,,,,,,,TRUE,10.1103/PhysRevB.94.184508
FeSe,FeSe,Bulk,,,SC,iron-based,8-9 K,ambient,Tetragonal,layered,,3.76,3.76,5.48,,,TRUE,10.1103/PhysRevB.96.064512
FeSe (under pressure),FeSe,Bulk,,,SC,iron-based,38.3 K,,,,,,,,,,FALSE,10.1103/PhysRevB.96.064512
Monolayer FeSe/SrTiO3,FeSe,Thin Film,1 unit cell,SrTiO3,SC,iron-based,,ambient,,,,,,,,,FALSE,10.1103/PhysRevB.96.064512
Gated-voltage-modulated FeSe flakes,FeSe,Thin Film,,,SC,iron-based,48 K,ambient,,,,,,,,,FALSE,10.1103/PhysRevB.96.064512
FeSe,FeSe,Bulk,0.04 mm,,SC,iron-based,8.7 K,,,,,,,,,,TRUE,10.1103/PhysRevB.104.014504
FeSe,FeSe,Bulk,,,SC,iron-based,"9.5 K (ambient pressure), up to 37 K (under pressure), up to ~100 K (single layer film, cited)","0 GPa (ambient), up to ~8 GPa (bulk), ~0.8 GPa (Tc max), ~1.2 GPa (Tc min)","Tetragonal (above Ts), Orthorhombic (below Ts~86-90 K)",Layered,,,,,,"up to 9 T (measured), dHc2,c/dT|Tc varies with pressure",TRUE,10.1103/PhysRevB.93.064503
FeSe,FeSe,Bulk,,,SC,iron-based,~9 K,ambient,Orthorhombic,,,,,,,,TRUE,10.1103/PhysRevX.13.011032
FeSe,FeSe,Bulk,,,SC,iron-based,9 K,,"Orthorhombic (below 90 K), Tetragonal (above 90 K)",,,,,,,,,10.1103/PhysRevLett.116.227001
FeSe (thin film),FeSe,Thin Film,,,SC,iron-based,,,"Orthorhombic (below ~120 K), Tetragonal (above ~120 K)",,,,,,,,,10.1103/PhysRevLett.116.227001
FeSe (monolayer on SrTiO3),FeSe,Thin Film,monolayer,SrTiO3,SC,Iron-based,,,,,,,,,,,FALSE,10.1103/PhysRevB.98.241407
Iron Selenide,FeSe,,,,SC,iron-based/unconventional,,,,,,,,,,,,10.1103/PhysRevB.94.115155
FeSe,FeSe,,,,SC,iron-based,,,,,,,,,,,,10.1103/PhysRevB.82.144522
Iron selenide,FeSe,Bulk,,,SC,iron-based,8.5 K,ambient,Tetragonal,anti-PbO,,,,,,,FALSE,10.1103/PhysRevB.83.132509
FeSe,FeSe,Bulk,,,SC,iron-based/High-Tc,8 K,,Tetragonal,Square lattice of Fe,,,,,,,"Inelastic neutron scattering, Tunneling spectra, Andreev experiments",10.1103/PhysRevB.98.104510
FeSe (bulk),FeSe,Bulk,,,SC,iron-based,8 K,ambient,Tetragonal,quasi-2D layered,,,,,,,,10.1103/PhysRevLett.117.077003
"FeSe (bulk, under pressure)",FeSe,Bulk,,,SC,iron-based,36 K,high pressure,Tetragonal,quasi-2D layered,,,,,,,,10.1103/PhysRevLett.117.077003
FeSe (alkali-intercalated),FeSe,Bulk,,,SC,iron-based,35-45 K,ambient,Tetragonal,quasi-2D layered,,,,,,,,10.1103/PhysRevLett.117.077003
FeSe (alkali-hydroxy-intercalated),FeSe,Bulk,,,SC,iron-based,35-45 K,ambient,Tetragonal,quasi-2D layered,,,,,,,,10.1103/PhysRevLett.117.077003
FeSe (ammonia-intercalated),FeSe,Bulk,,,SC,iron-based,35-45 K,ambient,Tetragonal,quasi-2D layered,,,,,,,,10.1103/PhysRevLett.117.077003
FeSe (1-unit-cell on SrTiO3 (001)),FeSe,Thin Film,1 unit cell,SrTiO3 (001),SC,iron-based,60-70 K,ambient,Tetragonal,quasi-2D layered,,3.9 Å,3.9 Å,,,,,10.1103/PhysRevLett.117.077003
FeSe (1-unit-cell on SrTiO3 (110)),FeSe,Thin Film,1 unit cell,SrTiO3 (110),SC,iron-based,60-70 K,ambient,Tetragonal,quasi-2D layered,,,,,,,,10.1103/PhysRevLett.117.077003
FeSe (1-unit-cell on BaTiO3 (001)),FeSe,Thin Film,1 unit cell,BaTiO3 (001),SC,iron-based,60-70 K,ambient,Tetragonal,quasi-2D layered,,,,,,,,10.1103/PhysRevLett.117.077003
FeSe (bulk),FeSe,Bulk,,,SC,iron-based,6 K,,,,,,,,,,,10.1103/PhysRevB.94.155127
