Repository: WyattBunstine/ML_SC_Project

# ML_SC_Project — Chemically and Geometrically Motivated Crystal Graph Neural Networks

This project predicts and screens superconductors from crystal structure. It frames the
problem as a **two-stage hurdle**: first classify whether a material is a superconductor
candidate (SC vs. non-SC), then regress the critical temperature T_c for superconductors.

Two graph-neural-network families are trained and compared:

- a **baseline CGCNN** ([txie-93/cgcnn](https://github.com/txie-93/cgcnn)), and
- an **MPNN** with learned edge features that consumes richer `crystal_graph_v4` graphs
  (this project's contribution).

File: database/superconductor_materials_full.csv (part 61 of 215)
Material_Name,Chemical_Composition,Material_Class,Film_Thickness,Substrate,Material_Type,Superconductor_Type,Superconducting_Transition_Temperature,Pressure,Crystal_Structure,Lattice_Structure,Space_Group,"Lattice_Constant(a)","Lattice_Constant(b)","Lattice_Constant(c)",Lower_Critical_Field,Upper_Critical_Field,Experimental,DOI
FeSe (monolayer on SrTiO3),FeSe,Thin Film,monolayer,SrTiO3,SC,iron-based,>60 K,,,,,,,,,,,10.1103/PhysRevB.94.155127
FeSe (thin film on MgO),FeSe,Thin Film,thin film,MgO,SC,iron-based,40 K,,,,,,,,,,,10.1103/PhysRevB.94.155127
FeSe,FeSe,Bulk,,,SC,iron-based,8 K,ambient,Tetragonal,,P4/nmm,,,,,,FALSE,10.1103/PhysRevB.84.174517
FeSe (under pressure),FeSe,Bulk,,,SC,iron-based,36.7 K,hydrostatic,,,,,,,,,FALSE,10.1103/PhysRevB.84.174517
FeSe,FeSe,Bulk,,,SC,iron-based,,,,,,,,,,,FALSE,10.1103/PhysRevB.89.100402
FeSe,FeSe,Bulk,,,SC,iron-based,,,Tetragonal,anti-PbO type,P4/nmm,,,,,,FALSE,10.1103/PhysRevB.93.104514
1UC FeSe/STO,FeSe,Thin Film,1 unit cell,SrTiO3 (001),SC,iron-based/High-Tc,68-100 K,,,Layered,,,,,,,TRUE,10.1103/PhysRevB.94.024505
Bulk FeSe,FeSe,Bulk,,,SC,iron-based,8 K,,,,,,,,,,FALSE,10.1103/PhysRevB.94.024505
FeSe monolayer on Nb-doped SrTiO3 (001),FeSe,Thin Film,1 monolayer,SrTi0.993Nb0.007O3 (001),SC,iron-based,,,,,,,,,,,TRUE,10.1103/PhysRevB.110.224504
Bulk FeSe,FeSe,Bulk,,,SC,iron-based,,,,,,,,,,,FALSE,10.1103/PhysRevB.110.224504
FeSe,FeSe,Bulk,,,SC,iron-based,8 K,ambient pressure,,,,,,,,,,10.1103/PhysRevB.97.144507
FeSe (under pressure),FeSe,Bulk,,,SC,iron-based,37 K,high pressure,,,,,,,,,,10.1103/PhysRevB.97.144507
FeSe (single-layer on SrTiO3),FeSe,Thin Film,single-layer,SrTiO3,SC,iron-based,well exceeding 50 K,,,,,,,,,,,10.1103/PhysRevB.97.144507
FeSe (single-layer on BaTiO3),FeSe,Thin Film,single-layer,BaTiO3,SC,iron-based,well exceeding 50 K,,,,,,,,,,,10.1103/PhysRevB.97.144507
FeSe,FeSe,,,,SC,,,,,,,,,,,,FALSE,10.1103/PhysRevB.104.174507
FeSe (monolayer),FeSe,Thin Film,Monolayer,,SC,,,,,,,,,,,,,10.1103/PhysRevLett.129.066403
FeSe,FeSe,Bulk,,,SC,iron-based,9 K,0-35 kbar,Orthorhombic,"Layered (edge-shared FeSe4 tetrahedra, van der Waals structure)",,,,,,"Hc2^ab ≈ 25 T (in-plane), Hc2^c ≈ 15 T (out-of-plane)",TRUE,10.1103/PhysRevB.101.224509
Iron Selenide,FeSe,Bulk,,,SC,Iron-based/centrosymmetric/multigap,,,,,,,,,,,FALSE,10.1103/PhysRevB.110.134524
FeSe (monolayer on SrTiO3),FeSe,Thin Film,monolayer,SrTiO3,SC,iron-based,50-100 K,,,,,,,,,,FALSE,10.1103/PhysRevB.96.134304
"FeSe (bulk, ambient pressure)",FeSe,Bulk,,,SC,iron-based,8 K,ambient,Orthorhombic,,,,,,,,FALSE,10.1103/PhysRevB.94.100504
"FeSe (bulk, high pressure)",FeSe,Bulk,,,SC,iron-based,37 K,high pressure,,,,,,,,,FALSE,10.1103/PhysRevB.94.100504
FeSe/SrTiO3 (single layer),FeSe,Thin Film,single layer,SrTiO3,SC,iron-based,65 K,ambient,,,,,,,,,FALSE,10.1103/PhysRevB.94.100504
FeSe,FeSe,Bulk,,,SC,iron-based,8 K,ambient,,,,,,,,,FALSE,10.1103/PhysRevB.94.134509
Iron Selenide,FeSe,,,,SC,iron-based,,,,,,,,,,,FALSE,10.1103/PhysRevB.104.L020503
Iron Selenide,FeSe,Bulk,,,SC,iron-based,8 K,ambient,,,,,,,,,FALSE,10.1103/PhysRevB.93.140506
Iron Selenide (under pressure),FeSe,Bulk,,,SC,iron-based,37 K,hydrostatic,,,,,,,,,FALSE,10.1103/PhysRevB.93.140506
Iron Selenide (monolayer),FeSe,Thin Film,monolayer,,SC,iron-based,100 K,,,,,,,,,,FALSE,10.1103/PhysRevB.93.140506
FeSe,FeSe,Bulk,,,SC,iron-based,8 K,ambient,Tetragonal,layered,,,,,,,FALSE,10.1103/PhysRevMaterials.4.034803
FeSe (under pressure),FeSe,Bulk,,,SC,iron-based,37 K,applied pressure,,,,,,,,,FALSE,10.1103/PhysRevMaterials.4.034803
FeSe (monolayer),FeSe,Thin Film,monolayer,,SC,iron-based,65 K,ambient,,,,,,,,,FALSE,10.1103/PhysRevMaterials.4.034803
FeSe,FeSe,Bulk,,,SC,iron-based,,,Tetragonal,,,3.77,3.77,5.50,,,FALSE,10.1103/PhysRevB.94.125147
beta-FeSe,FeSe,Bulk,,,SC,iron-based,8 K,ambient,Tetragonal,Layered,,3.773,3.773,,,,TRUE,10.1103/PhysRevB.109.035105
FeSe,FeSe,Bulk,,,SC,iron-based,8 K,ambient,Tetragonal,PbO-type,P4/nmm,,,,,,TRUE,10.1103/PhysRevB.86.184511
Monolayer FeSe on SrTiO3,FeSe,Thin Film,1 monolayer,SrTiO3,SC,iron-based,65 K,ambient,Tetragonal,perovskite-derived,,3.9,3.9,,,,TRUE,10.1103/PhysRevB.97.024502
Monolayer FeSe on Sr-treated SrTiO3,FeSe,Thin Film,1 monolayer,Sr-treated SrTiO3,SC,iron-based,,ambient,Tetragonal,perovskite-derived,,3.9,3.9,,,,TRUE,10.1103/PhysRevB.97.024502
FeSe (1 UC) on SrTiO3,FeSe,Thin Film,1 unit cell,SrTiO3,SC,iron-based,,,,,,,,,,,FALSE,10.1103/PhysRevB.97.144513
FeSe,FeSe,Bulk,,,SC,iron-based,8 K,,,square-planar lattice of Fe with tetrahedral coordination,,,,,,,FALSE,10.1103/PhysRevB.89.014514
FeSe,FeSe,,,,SC,iron-based,,,,,,,,,,,FALSE,10.1103/PhysRevB.82.134525
FeSe,FeSe,,,,SC,iron-based,,,,,,,,,,,FALSE,10.1103/PhysRevB.97.024504
FeSe (HT-FeSe thin film),FeSe,Thin Film,140 nm,MgO (001),SC,iron-based,8 K,ambient,Tetragonal,,,3.78,3.78,5.54,,,TRUE,10.1103/PhysRevLett.103.117002
"FeSe (LT-FeSe thin film, 140 nm)",FeSe,Thin Film,140 nm,MgO (001),NSC,iron-based,NSC,ambient,Tetragonal,,,3.78,3.78,5.54,,,TRUE,10.1103/PhysRevLett.103.117002
"FeSe (LT-FeSe thin film, 1030 nm)",FeSe,Thin Film,1030 nm,MgO (001),SC,iron-based,8 K,ambient,Tetragonal,,,3.78,3.78,5.54,,,TRUE,10.1103/PhysRevLett.103.117002
FeSe (bulk),FeSe,Bulk,,,SC,iron-based,8 K,ambient,Tetragonal,,,,,,,,FALSE,10.1103/PhysRevLett.103.117002
"FeSe (bulk, high pressure)",FeSe,Bulk,,,SC,iron-based,39 K,high pressure,,,,,,,,,FALSE,10.1103/PhysRevLett.103.117002
FeSe,FeSe,Bulk,,,SC,iron-based,8 K,ambient pressure,Tetragonal,PbO-type,P4/nmm,,,,,,FALSE,10.1103/PhysRevB.88.104502
FeSe (under pressure),FeSe,Bulk,,,SC,iron-based,37 K,high pressure,Tetragonal,PbO-type,P4/nmm,,,,,,FALSE,10.1103/PhysRevB.88.104502
FeSe,FeSe,,,,SC,multiband,,,,,,,,,,,FALSE,10.1103/PhysRevB.108.L180507
Iron Selenide (bulk),FeSe,Bulk,,,SC,iron-based,8 K,ambient,Tetragonal,,,3.77,3.77,5.52,,,FALSE,10.1103/PhysRevB.91.020502
Iron Selenide (under pressure),FeSe,Bulk,,,SC,iron-based,37 K,under pressure,,,,,,,,,FALSE,10.1103/PhysRevB.91.020502
Iron Selenide (monolayer),FeSe,Thin Film,monolayer,,SC,iron-based,>60 K,,,,,,,,,,FALSE,10.1103/PhysRevB.91.020502
FeSe,FeSe,Bulk,,,SC,,8 K,,,,,,,,,,,10.1103/PhysRevB.106.094501
FeSe (monolayer on SrTiO3),FeSe,Thin Film,single layer,SrTiO3,SC,High-Tc,>70 K,,,,,,,,,,,10.1103/PhysRevB.106.094501
FeSe,FeSe,Bulk,,,SC,iron-based,8 K,ambient,Tetragonal,PbO-type,P4/nmm,,,,,,FALSE,10.1103/PhysRevB.80.174509
FeSe,FeSe,Bulk,,,SC,iron-based,8 K,ambient,,layered,,,,,,,FALSE,10.1103/PhysRevB.96.134503
FeSe,FeSe,Bulk,,,SC,iron-based,8.5 K,ambient,Tetragonal,anti-PbO-type,,,,,,,FALSE,10.1103/PhysRevB.92.134517
FeSe (1-UC) on SrTiO3 (insulating),FeSe,Thin Film,1 unit cell,SrTiO3 (insulating),SC,iron-based,40 K,ambient,,,,,,,,,TRUE,10.1103/PhysRevLett.124.227002
FeSe (3-UC) on SrTiO3 (insulating),FeSe,Thin Film,3 unit cells,SrTiO3 (insulating),SC,iron-based,40 K,ambient,,,,,,,,,TRUE,10.1103/PhysRevLett.124.227002
FeSe (5-UC) on SrTiO3 (insulating),FeSe,Thin Film,5 unit cells,SrTiO3 (insulating),SC,iron-based,40 K,ambient,,,,,,,,,TRUE,10.1103/PhysRevLett.124.227002
FeSe (bulk),FeSe,Bulk,,,SC,iron-based,8 K,normal pressure,,,,,,,,,FALSE,10.1103/PhysRevLett.124.227002
FeSe (1-UC) on Nb-doped SrTiO3,FeSe,Thin Film,1 unit cell,Nb-doped SrTiO3,SC,iron-based,55-109 K,ambient,,,,,,,,,FALSE,10.1103/PhysRevLett.124.227002
FeSe (2-UC) on SrTiO3 (insulating),FeSe,Thin Film,2 unit cells,SrTiO3 (insulating),SC,iron-based,40-53 K,ambient,,,,,,,,,FALSE,10.1103/PhysRevLett.124.227002
FeSe,FeSe,Thin Film,1 unit cell,SrTiO3,SC,iron-based,above 100 K,,,layered,,,,,,,TRUE,10.1103/PhysRevB.93.180506
FeSe,FeSe,Bulk,,,SC,iron-based,9 K,,,layered,,,,,,,FALSE,10.1103/PhysRevB.93.180506
FeSe,FeSe,Thin Film,1 unit cell,BaTiO3,SC,iron-based,,,,layered,,,,,,,FALSE,10.1103/PhysRevB.93.180506
FeSe,FeSe,Thin Film,1 unit cell,TiO2 (anatase),SC,iron-based,,,,layered,,,,,,,FALSE,10.1103/PhysRevB.93.180506
FeSe,FeSe,Bulk,,,SC,iron-based,8 K,ambient,Tetragonal,,,,,,,,FALSE,10.1103/PhysRevB.81.144513
FeSe,FeSe,,,,SC,iron-based,,,Tetragonal,,,,,,,,,10.1103/PhysRevLett.113.217001
FeSe,FeSe,Bulk,,,SC,iron-based,8.3 K,ambient,Tetragonal,PbO-type,,,,,,,TRUE,10.1103/PhysRevB.100.224516
FeSe,FeSe,Bulk,,,SC,iron-based,,,,,,,,,,,FALSE,10.1103/PhysRevB.94.024521
FeSe (monolayer on SrTiO3),FeSe,Thin Film,monolayer,SrTiO3,SC,iron-based,50 K,,,,,,,,,,FALSE,10.1103/PhysRevB.94.024521
Iron Selenide,FeSe,,,,SC,iron-based,,,,,,,,,,,FALSE,10.1103/PhysRevB.92.245133
FeSe,FeSe,Bulk,,,SC,iron-based,8 K,ambient,Tetragonal,PbO-type,,,,,,,FALSE,10.1103/PhysRevB.94.100503
FeSe (under pressure),FeSe,Bulk,,,SC,iron-based,37 K,high pressure,,,,,,,,,FALSE,10.1103/PhysRevB.94.100503
FeSe,FeSe,Bulk,,,SC,iron-based,8 K,,"Tetragonal (at high T), Orthorhombic (nematic phase)",,,,,,,,,10.1103/PhysRevLett.120.267001
Iron selenide,FeSe,,,,SC,,8 K,Ambient,Tetragonal,PbO-type,P4/nmm,,,,,,FALSE,10.1103/PhysRevB.101.104501
FeSe,FeSe,Bulk,,,SC,iron-based,,0-2.4 GPa,"Tetragonal (above Ts), Orthorhombic (below Ts)",,,,,,,,TRUE,10.1103/PhysRevB.96.094528
Monolayer FeSe on SrTiO3,FeSe,Thin Film,Monolayer,STO,SC,iron-based,75 K,,,,,,,,,,,10.1103/PhysRevResearch.2.023291
FeSe,FeSe,,,,SC,iron-based,,,,,,,,,,,FALSE,10.1103/PhysRevB.88.180506
FeSe,FeSe,Bulk,,,SC,iron-based,8.2 K,0 GPa,Tetragonal,,,,,,,16 T,TRUE,10.1103/PhysRevB.96.064501
FeSe (under pressure),FeSe,Bulk,,,SC,iron-based,38 K,6 GPa,,,,,,,,,FALSE,10.1103/PhysRevB.96.064501
FeSe,FeSe,Bulk,,,SC,iron-based,"8.5 K (ambient), 36.7 K (8.9 GPa)",0-8.9 GPa,,,,,,,,,FALSE,10.1103/PhysRevB.97.140506
FeSe,FeSe,Bulk,,,SC,iron-based,9 K,ambient,Tetragonal,PbO-type,,,,,,,TRUE,10.1103/PhysRevB.100.060504
FeSe (under pressure),FeSe,Bulk,,,SC,iron-based,37 K,high pressure,,,,,,,,,FALSE,10.1103/PhysRevB.100.060504
FeSe (liquid gating),FeSe,Bulk,,,SC,iron-based,48 K,,,,,,,,,,FALSE,10.1103/PhysRevB.100.060504
FeSe (monolayer on SrTiO3),FeSe,Thin Film,monolayer,SrTiO3,SC,iron-based,above 100 K,,,,,,,,,,FALSE,10.1103/PhysRevB.100.060504
FeSe (bulk),FeSe,Bulk,,,SC,iron-based,8 K,ambient,,,,,,,,,,10.1103/PhysRevB.96.214426
"FeSe (bulk, high pressure)",FeSe,Bulk,,,SC,iron-based,37 K,high pressure,,,,,,,,,,10.1103/PhysRevB.96.214426
"FeSe (thin film, multilayer, on SrTiO3 (001))",FeSe,Thin Film,about 20 layers,SrTiO3 (001),NSC,iron-based,NSC,ambient,,,,,,,,,TRUE,10.1103/PhysRevB.96.214426
"FeSe (thin film, single layer, on SrTiO3 (001))",FeSe,Thin Film,1 layer,SrTiO3 (001),SC,iron-based,up to over 100 K,ambient,,,,,,,,,,10.1103/PhysRevB.96.214426
"FeSe (thin film, on graphene)",FeSe,Thin Film,,graphene,SC,iron-based,similar to the bulk crystal,ambient,,,,,,,,,,10.1103/PhysRevB.96.214426
"FeSe (thin film, on MgO)",FeSe,Thin Film,,MgO,NSC,iron-based,NSC,ambient,,,,,,,,,,10.1103/PhysRevB.96.214426
"FeSe (thin film, on LaAlO3)",FeSe,Thin Film,,LaAlO3,NSC,iron-based,NSC,ambient,,,,,,,,,,10.1103/PhysRevB.96.214426
Iron Selenide,FeSe,Bulk,,,SC,iron-based,8 K,ambient pressure,Tetragonal,Layered,P4/nmm,,,,,,TRUE,10.1103/PhysRevB.95.180504
Iron Selenide (under pressure),FeSe,Bulk,,,SC,iron-based,,1.9 GPa,Tetragonal,Layered,P4/nmm,,,,,,TRUE,10.1103/PhysRevB.95.180504
FeSe,FeSe,Bulk,,,SC,iron-based,8 K,ambient pressure,Tetragonal,Layered (FeSe layers),P4/nmm,,,,,,FALSE,10.1103/PhysRevB.95.085108
FeSe,FeSe,Bulk,2-4 μm,,SC,iron-based,8 K,ambient pressure,,layered,,,,,,,TRUE,10.1103/PhysRevB.95.165120
FeSe,FeSe,Bulk,2-4 μm,,SC,iron-based,35–40 K (gossamer/inhomogeneous islands),ambient pressure,,layered,,,,,,,TRUE,10.1103/PhysRevB.95.165120
Monolayer FeSe,FeSe,Thin Film,Monolayer,SrTiO3,SC,High-Tc/iron-based,65 K,,,Layered,,,,,,,,10.1103/PhysRevB.99.144522
alpha-FeSe,FeSe,Bulk,,,SC,iron-based,8 K (at atmospheric pressure); 39 K (at high pressures),atmospheric pressure; high pressure,,,,,,,,,FALSE,10.1103/PhysRevB.82.064508
FeSe/SrTiO3 (single-layer),FeSe,Thin Film,single-layer,SrTiO3,SC,High-Tc/iron-based,100 K,,Tetragonal,Fe square lattice,,,,,,,,10.1103/PhysRevB.95.134511
FeSe (bulk),FeSe,Bulk,,,SC,iron-based,8 K,,Tetragonal,Fe square lattice,,,,,,,,10.1103/PhysRevB.95.134511
Intercalated FeSe (surface),FeSe,Bulk,surface,,SC,iron-based,40-50 K,,Tetragonal,Fe square lattice,,,,,,,,10.1103/PhysRevB.95.134511
Alkali-metal dosed FeSe (surface),FeSe,Bulk,surface,,SC,iron-based,40-50 K,,Tetragonal,Fe square lattice,,,,,,,,10.1103/PhysRevB.95.134511
voltage-gate tuned thin films of FeSe,FeSe,Thin Film,,,SC,iron-based,40-50 K,,Tetragonal,Fe square lattice,,,,,,,,10.1103/PhysRevB.95.134511
FeSe (monolayer),FeSe,Thin Film,monolayer,,SC,iron-based,,,,,,,,,,,FALSE,10.1103/PhysRevLett.126.257002
FeSe (bulk),FeSe,Bulk,,,SC,iron-based,8 K,,,layered,,,,5.48,,,TRUE,10.1103/PhysRevB.87.220503
FeSe (1 unit cell) on SrTiO3 (001),FeSe,Thin Film,1 unit cell,SrTiO3 (001),SC,iron-based,around 77 K,,,layered,,,,,,,TRUE,10.1103/PhysRevB.87.220503
FeSe (thicker than 1 unit cell) on SrTiO3 (001),FeSe,Thin Film,>1 unit cell,SrTiO3 (001),SC,iron-based,,,,layered,,,,,,,TRUE,10.1103/PhysRevB.87.220503
FeSe,FeSe,,,,SC,,,,,,,,,,,,FALSE,10.1103/PhysRevB.98.035433
FeSe,FeSe,Bulk,,,SC,iron-based,18 K,ambient,,,,,,,,,FALSE,10.1103/PhysRevB.89.014512
FeSe,FeSe,,,,SC,iron-based,,,Tetragonal,,,,,,,,FALSE,10.1103/PhysRevB.103.075110
FeSe (as-grown film),FeSe,Thin Film,80 ± 15 nm,Si (100),SC,iron-based,8 K,ambient,Tetragonal,PbO-type,,,,,,,TRUE,10.1103/PhysRevB.85.214517
FeSe (oxygen-incorporated film),FeSe,Thin Film,80 ± 15 nm,Si (100),NSC,iron-based,,,Tetragonal,PbO-type,,,,,,,TRUE,10.1103/PhysRevB.85.214517
FeSe (high pressure),FeSe,Bulk,,,SC,iron-based,37 K,high pressure,,,,,,,,,FALSE,10.1103/PhysRevB.85.214517
FeSe/SrTiO3 (single-layer),FeSe,Thin Film,1 unit cell,SrTiO3,SC,Type-II/iron-based,,ambient,,Layered,,,,,,,TRUE,10.1103/PhysRevX.14.041039
FeSe,FeSe,Single Crystal,,,SC,iron-based,8.9 K,0 GPa,Tetragonal,Layered,P4/nmm,3.765 Å,3.765 Å,5.518 Å,,,TRUE,10.1103/PhysRevMaterials.2.074801
FeSe (under pressure),FeSe,Bulk,,,SC,iron-based,36.7 K,8.9 GPa,,,,,,,,,,10.1103/PhysRevMaterials.2.074801
FeSe/SrTiO3 (single-layer),FeSe,Thin Film,single-layer,SrTiO3,SC,iron-based,>65 K,,,,,,,,,,,10.1103/PhysRevMaterials.2.074801
"FeSe (thin flake, EDLT)",FeSe,Thin Film,thin flake,,SC,iron-based,48 K,,,,,,,,,,,10.1103/PhysRevMaterials.2.074801
FeSe,FeSe,Bulk,,,SC,iron-based,8 K,ambient,,,,,,,,,FALSE,10.1103/PhysRevB.96.014504
FeSe (under pressure),FeSe,Bulk,,,SC,iron-based,37 K,high pressure,,,,,,,,,FALSE,10.1103/PhysRevB.96.014504
FeSe (single-layer film on SrTiO3),FeSe,Thin Film,single-layer,SrTiO3,SC,iron-based,,ambient,,,,,,,,,FALSE,10.1103/PhysRevB.96.014504
FeSe,FeSe,Thin Film,5-38 nm,"Li1+x+yAlx(Ti,Ge)2-xSiyP3-yO12 or Na3.4Zr1.8Mg0.2Si2PO12",SC,iron-based,8 K,ambient,,,,,,,,,TRUE,10.1103/PhysRevLett.121.207003
FeSe/SrTiO3 (monolayer),FeSe,Thin Film,1 monolayer,SrTiO3,SC,iron-based,up to 65 K,ambient,,,,,,,,,FALSE,10.1103/PhysRevLett.121.207003
"FeSe (monolayer, 1-unit-cell thick)",FeSe,Thin Film,1 unit cell,SrTiO3 (STO),SC,iron-based,23.1 K,,Tetragonal,,,,,,,,TRUE,10.1103/PhysRevB.110.024507
FeSe (bulk),FeSe,Bulk,,,SC,iron-based,8 K,,Tetragonal,,,,,,,,TRUE,10.1103/PhysRevB.110.024507
"FeSe (thin flake, 14 nm)",FeSe,Thin Film,14 nm,,SC,iron-based,2.9 K,,Tetragonal,,,,,,,,TRUE,10.1103/PhysRevB.110.024507
"FeSe (thin flake, 100 nm)",FeSe,Thin Film,100 nm,,SC,iron-based,6.67 K,,Tetragonal,,,,,,,,TRUE,10.1103/PhysRevB.110.024507
Iron selenide,FeSe,Thin Film,atomically thin,,SC,iron-based,above 100 K,,,,,,,,,,,10.1103/PhysRevB.93.214509
FeSe,FeSe,Bulk,,,SC,iron-based,8 K,ambient,Tetragonal,,,,,,,,TRUE,10.1103/PhysRevB.111.094503
FeSe,FeSe,Bulk,,,SC,iron-based,,,,Layered,,,,,,,TRUE,10.1103/PhysRevB.84.054542
FeSe,FeSe,Bulk,,,SC,iron-based,9 K,Ambient,"Tetragonal (above 90 K), Orthorhombic (below 90 K)",Layered,,,,,,"16 T (c-axis), 28 T (in-plane)",TRUE,10.1103/PhysRevB.101.140504
FeSe (35-monolayer thin film),FeSe,Thin Film,35 monolayers,"SrTiO3 (Nb-doped, 0.05% wt, (100) orientation)",NSC,iron-based,,,"Tetragonal (above ~125 K), Orthorhombic (below ~125 K)",Layered,,,,,,,TRUE,10.1103/PhysRevB.94.115153
FeSe (bulk single crystal),FeSe,Bulk,,,SC,iron-based,,,"Tetragonal (above ~90 K), Orthorhombic (below ~90 K)",Layered,,,,,,,FALSE,10.1103/PhysRevB.94.115153
FeSe (1-monolayer thin film),FeSe,Thin Film,1 monolayer,SrTiO3,SC,iron-based,record high Tc in iron-based superconductors,,,Layered,,,,,,,FALSE,10.1103/PhysRevB.94.115153
FeSe (2-monolayer thin film),FeSe,Thin Film,2 monolayers,SrTiO3,NSC,iron-based,,,"Tetragonal (above 170 K), Orthorhombic (below 170 K)",Layered,,,,,,,FALSE,10.1103/PhysRevB.94.115153
FeSe,FeSe,,,,SC,iron-based,,ambient,,,,,,,,,FALSE,10.1103/PhysRevB.84.220505
FeSe,FeSe,Bulk,,,SC,iron-based,,,,,,,,,,,FALSE,10.1103/PhysRevB.95.174402
"FeSe (S1, pristine)",FeSe,Thin Film,several hundred nm,CaF2 (001),NSC,iron-based,,ambient,Tetragonal,PbO-type,P4/nmm,,,,,,TRUE,10.1103/PhysRevB.104.174511
"FeSe (S2, pristine)",FeSe,Thin Film,several hundred nm,CaF2 (001),NSC,iron-based,,ambient,Tetragonal,PbO-type,P4/nmm,,,,,,TRUE,10.1103/PhysRevB.104.174511
"FeSe (S3, as-grown, annealed)",FeSe,Thin Film,several hundred nm,CaF2 (001),SC,iron-based,8 K,ambient,Tetragonal,PbO-type,P4/nmm,,,,,,TRUE,10.1103/PhysRevB.104.174511
"FeSe (S1, ILG-doped, sequence ≥8)",FeSe,Thin Film,several hundred nm,CaF2 (001),SC,iron-based,onset of fluctuations < 6 K,ambient,Tetragonal,PbO-type,P4/nmm,,,,,,TRUE,10.1103/PhysRevB.104.174511
"FeSe (S2, ILG-doped, sequence ≥2)",FeSe,Thin Film,several hundred nm,CaF2 (001),SC,iron-based,onset of fluctuations > 20 K,ambient,Tetragonal,PbO-type,P4/nmm,,,,,,TRUE,10.1103/PhysRevB.104.174511
FeSe,FeSe,Bulk,,,SC,iron-based,,~8 GPa,Tetragonal,PbO-type,P4/nmm,,,,,,TRUE,10.1103/PhysRevB.82.144510
FeSe,FeSe,,,,SC,iron-based,8 K,ambient,Tetragonal,PbO-type,,,,,,,FALSE,10.1103/PhysRevB.80.144519
FeSe,FeSe,,,,SC,iron-based,27 K,1.48 GPa,,,,,,,,,FALSE,10.1103/PhysRevB.80.144519
FeSe,FeSe,,,,SC,iron-based,37 K,7-8 GPa,,,,,,,,,FALSE,10.1103/PhysRevB.80.144519
FeSe,FeSe,,,,SC,iron-based,,,Tetragonal,PbO-type,,,,,,,FALSE,10.1103/PhysRevB.105.045133
FeSe,FeSe,,,,SC,iron-based,,,,,,,,,,,FALSE,10.1103/PhysRevB.96.104508
FeSe,FeSe,Bulk,,,SC,iron-based,8 K,ambient,Tetragonal,PbO-type,P4/nmm,3.765 Å,3.765 Å,5.518 Å,,,TRUE,10.1103/PhysRevB.97.115165
FeSe (10 GPa),FeSe,Bulk,,,SC,iron-based,,10 GPa,Tetragonal,PbO-type,P4/nmm,,,,,,FALSE,10.1103/PhysRevB.97.115165
FeSe monolayer on SrTiO3,FeSe,Thin Film,monolayer,SrTiO3,SC,iron-based,100 K,ambient,,,,,,,,,TRUE,10.1103/PhysRevB.97.115165
FeSe,FeSe,Thin Film,1 unit cell,SrTiO3,SC,iron-based,above 65 K,ambient,,,,,,,,,TRUE,10.1103/PhysRevB.102.115144
FeSe,FeSe,Thin Film,1 unit cell,SrTiO3,NSC,iron-based,NSC,ambient,,,,,,,,,TRUE,10.1103/PhysRevB.102.115144
FeSe (pristine),FeSe,Bulk,,,SC,iron-based,,,,Layered,,,,5.5,,,FALSE,10.1103/PhysRevLett.125.097003
Single-layer FeSe on SrTiO3,FeSe,Thin Film,single-layer,SrTiO3,SC,iron-based/High-Tc,40 K,,,Layered,,,,,,,FALSE,10.1103/PhysRevLett.125.097003
FeSe,FeSe,,,,SC,iron-based,,,,,,,,,,,FALSE,10.1103/PhysRevB.97.134501
Single-layer FeSe/SrTiO3,FeSe,Thin Film,1 monolayer,"SrTiO3 (001), Nb-doped (0.5%)",SC,iron-based/High-Tc,≥ 65 K,,,,,,,,,,TRUE,10.1103/PhysRevLett.124.097001
2 ML FeSe,FeSe,Thin Film,2 monolayers,"SrTiO3 (001), Nb-doped (0.5%)",NSC,,,,,,,,,,,,TRUE,10.1103/PhysRevLett.124.097001
FeSe,FeSe,Thin Film,,,SC,iron-based,,,,,,,,,,,FALSE,10.1103/PhysRevLett.127.246402
1 UC FeSe on SrTiO3,FeSe,Thin Film,1 unit cell,SrTiO3,SC,High-Tc/iron-based,20.3 K,,,,,,,,,,,10.1103/PhysRevB.110.144518
FeSe,FeSe,Bulk,,,SC,iron-based,9 K,ambient,"Tetragonal (above Ts), Orthorhombic (below Ts)",Layered,,,,,,,TRUE,10.1103/PhysRevB.94.134505
FeSe monolayer on SrTiO3,FeSe,Thin Film,Monolayer,SrTiO3,SC,,,,,,,,,,,,,10.1103/PhysRevB.99.184508
FeSe,FeSe,Bulk,"6 um (p < 2 GPa), 18 um (p > 2 GPa)",,SC,iron-based,8 K (ambient pressure); 37 K (6.3 GPa),0 GPa; 6.3 GPa,"Tetragonal (high T), Orthorhombic (low T, e.g. below 90 K at ambient P), Tetragonal (magnetically ordered, >6.8 GPa), Orthorhombic (OR2, >7.7 GPa)",Layered,,,,,,,TRUE,10.1103/PhysRevB.100.064515
"FeSe (thin film, on SrTiO3)",FeSe,Thin Film,,SrTiO3,SC,iron-based,65 K,,,,,,,,,,TRUE,10.1103/PhysRevB.87.174503
FeSe,FeSe,Bulk,,,NSC,,NSC,,Hexagonal,NiAs-type,P63/mmc,,,,,,TRUE,10.1103/PhysRevB.80.024517
FeSe (thin film on LaAlO3),FeSe,Thin Film,50-70 nm,LaAlO3 (001),SC,iron-based,3.2 K,ambient,Tetragonal,,,,,5.50 Å,,,TRUE,10.1103/PhysRevB.108.L100501
FeSe (bulk),FeSe,Bulk,,,SC,iron-based,8 K,ambient,Tetragonal,,,,,5.521-5.525 Å,,,FALSE,10.1103/PhysRevB.108.L100501
FeSe (monolayer),FeSe,Thin Film,monolayer,,SC,iron-based,>65 K,,,,,,,,,,FALSE,10.1103/PhysRevB.108.L100501
FeSe,FeSe,Bulk,,,SC,iron-based,,,Tetragonal,,,,,,,,FALSE,10.1103/PhysRevB.93.104520
FeSe,FeSe,Bulk,,,SC,iron-based,"9.5 K (onset), 8.5 K (zero resistivity)",0 GPa,"Tetragonal (above Ts), Orthorhombic (below Ts ~93 K)",Layered,,,,,,,TRUE,10.1103/PhysRevB.99.054517
FeSe (under pressure),FeSe,Bulk,,,SC,iron-based,"Increases with pressure; at 2.5 GPa, onset is ~29 K and zero resistivity is ~21 K. Cited to reach a maximum of ~38 K at higher pressures.",0-2.5 GPa,Tetragonal/Orthorhombic (pressure dependent),Layered,,,,,,,TRUE,10.1103/PhysRevB.99.054517
"FeSe (thin film, 1-unit-cell)",FeSe,Thin Film,1 unit cell,,SC,iron-based,>=65 K,,,,,,,,,,FALSE,10.1103/PhysRevB.99.054517
FeSe,FeSe,Bulk,,,NSC,,,,,,,,,,,,FALSE,10.1103/PhysRevB.92.155139
Iron Selenide,FeSe,"single crystal, thin film",,,SC,iron-based,,ambient,"Tetragonal (high-T), Orthorhombic (low-T)",,,,,,,,FALSE,10.1103/PhysRevB.94.064510
FeSe,FeSe,Thin Film,50 nm,LaAlO3/CaF2/SrTiO3,SC,iron-based,"9 K (undoped, ambient pressure), up to 40-50 K (e-doped, EDLT), ~30 K (monolayer on STO, zero resistivity)",ambient,,,,,,,,,TRUE,10.1103/PhysRevB.104.094512
FeSe,FeSe,,,,SC,iron-based,8.5 K and up to 36.7 K,8.9 GPa,,,,,,,,,FALSE,10.1103/PhysRevB.84.214511
FeSe (bulk),FeSe,Bulk,,,SC,iron-based,8 K,ambient,,,,,,,,,FALSE,10.1103/PhysRevB.97.035408
FeSe (1 unit cell) on SrTiO3 (001),FeSe,Thin Film,1 unit cell (5.5 Å),0.5% Nb-doped SrTiO3(001),SC,iron-based,65 K,ambient,Tetragonal,,,3.905,3.905,,,,TRUE,10.1103/PhysRevB.97.035408
FeSe (3 unit cells) on SrTiO3 (001),FeSe,Thin Film,3 unit cells,0.5% Nb-doped SrTiO3(001),SC,iron-based,,ambient,,,,,,,,,TRUE,10.1103/PhysRevB.97.035408
FeSe (10 unit cells) on SrTiO3 (001),FeSe,Thin Film,10 unit cells,0.5% Nb-doped SrTiO3(001),SC,iron-based,,ambient,,,,,,,,,TRUE,10.1103/PhysRevB.97.035408
FeSe (1 unit cell) on BaTiO3 (001),FeSe,Thin Film,1 unit cell,BaTiO3(001),SC,iron-based,,ambient,,,,,,,,,FALSE,10.1103/PhysRevB.97.035408
FeSe (1 unit cell) on SrTiO3 (110),FeSe,Thin Film,1 unit cell,SrTiO3(110),SC,iron-based,,ambient,,,,,,,,,FALSE,10.1103/PhysRevB.97.035408
FeSe (1 unit cell) on TiO2 (001),FeSe,Thin Film,1 unit cell,TiO2 (001),SC,iron-based,,ambient,,,,,,,,,FALSE,10.1103/PhysRevB.97.035408
FeSe,FeSe,Bulk,,,SC,iron-based,,ambient,"Tetragonal (above Ts), Orthorhombic (below Ts)",,,,,,,,FALSE,10.1103/PhysRevB.102.144511
FeSe,FeSe,Bulk,,,SC,iron-based,7-8 K,ambient,Tetragonal,anti-PbO type,,,,,,,TRUE,10.1103/PhysRevB.79.245115
FeSe,FeSe,Bulk,,,SC,iron-based,8 K,ambient pressure,,,,,,,,,FALSE,10.1103/PhysRevB.90.121114
FeSe,FeSe,Bulk,,,SC,iron-based,8.4 K,ambient,Tetragonal,,P4/nmm,,,,,,TRUE,10.1103/PhysRevB.103.144501
FeSe (monolayer on SrTiO3),FeSe,Thin Film,monolayer,SrTiO3,SC,iron-based,>65 K,,,,,,,,,,FALSE,10.1103/PhysRevB.103.144501
FeSe (bulk),FeSe,Bulk,,,SC,iron-based,8 K,,,,,,,,,,TRUE,10.1103/PhysRevB.95.224507
FeSe/CaF2 (compressive-strained film),FeSe,Thin Film,300 ML,CaF2,SC,iron-based,12 K,,,,,,,,,,TRUE,10.1103/PhysRevB.95.224507
FeSe/SrTiO3 (tensile-strained film),FeSe,Thin Film,20 ML,SrTiO3,NSC,iron-based,0 K,,,,,,,,,,TRUE,10.1103/PhysRevB.95.224507
FeSe,FeSe,Thin Film,,,SC,iron-based,9.3 K,ambient,Tetragonal,PbO-type,,,,,,,TRUE,10.1103/PhysRevLett.109.137004
FeSe,FeSe,Thin Film,,,SC,iron-based,,,,,,,,,,,FALSE,10.1103/PhysRevB.105.064519
FeSe,FeSe,Bulk,,,SC,,,,,,,,,,,,FALSE,10.1103/PhysRevB.111.024513
β-FeSe,FeSe,Bulk,,,SC,iron-based,8.5 K,ambient,Tetragonal,layered,P4/nmm,,,5.5,,,TRUE,10.1103/PhysRevMaterials.9.024801
FeSe monolayer on SrTiO3,FeSe,Thin Film,Monolayer,SrTiO3,SC,High-Tc,over 100 K,,,Layered,,,,,,,,10.1103/PhysRevB.98.024506
FeSe,FeSe,Bulk,,,SC,iron-based,9 K,ambient pressure,,,,,,,,,,10.1103/PhysRevB.110.L020503
FeSe (15-ML film),FeSe,Thin Film,15 monolayers,SrTiO3 (001),NSC,,NSC,,Tetragonal,Square lattice (topmost Se atoms),,,,,,,TRUE,10.1103/PhysRevResearch.5.043011
FeSe (bulk crystal),FeSe,Bulk,,,SC,Iron-based,,,"Tetragonal (above T_nem), Orthorhombic (below T_nem)",,,,,,,,FALSE,10.1103/PhysRevResearch.5.043011
FeSe,FeSe,Bulk,,,SC,iron-based,,,,,,,,,,,FALSE,10.1103/PhysRevB.80.054407
FeSe,FeSe,Bulk,,,SC,iron-based,8 K,ambient,Orthorhombic,layered,Cmme,5.318,5.343,5.495,,,TRUE,10.1103/PhysRevB.111.L121109
FeSe (under pressure),FeSe,Bulk,,,SC,iron-based,34 K,"hydrostatic, >0.8 GPa",Orthorhombic,layered,,,,,,,TRUE,10.1103/PhysRevB.111.L121109
FeSe (monolayer on SrTiO3),FeSe,Thin Film,monolayer,SrTiO3,SC,iron-based,above 100 K,,,layered,,,,,,,TRUE,10.1103/PhysRevB.111.L121109
FeSe,FeSe,Bulk,,,SC,iron-based,~9 K,ambient,Tetragonal,,,,,,,,FALSE,10.1103/PhysRevB.103.L180506
FeSe,FeSe,Bulk,,,SC,iron-based/High-Tc,,,,,,,,,,,,10.1103/PhysRevB.103.165105
FeSe/SrTiO3,FeSe,Thin Film,Monolayer,SrTiO3,SC,iron-based/High-Tc,30-65 K,,,,,,,,,,,10.1103/PhysRevB.103.165105
FeSe,FeSe,Thin Film,1 ML,SrTiO3,SC,,,,,,,,,,,,FALSE,10.1103/PhysRevB.100.165308
Iron Selenide,FeSe,Bulk,,,SC,iron-based/High-Tc,,,,,,,,,,,FALSE,10.1103/PhysRevB.86.060507
"FeSe (on SrTiO3, 14.0 nm)",FeSe,Thin Film,14.0 nm,SrTiO3 (001),SC,iron-based,~18 K,,,,,,,,,,TRUE,10.1103/PhysRevB.95.115101
"FeSe (on MgO, 10.4 nm)",FeSe,Thin Film,10.4 nm,MgO (001),SC,iron-based,not superconducting,,,,,,,,,,TRUE,10.1103/PhysRevB.95.115101
"FeSe (on KTaO3, 26.7 nm)",FeSe,Thin Film,26.7 nm,KTaO3 (001),SC,iron-based,~20 K,,,,,,,,,,TRUE,10.1103/PhysRevB.95.115101
"FeSe (on SrTiO3, 1 monolayer, cited)",FeSe,Thin Film,~0.6 nm,SrTiO3,SC,iron-based,as high as 65 K,,,,,,,,,,FALSE,10.1103/PhysRevB.95.115101
FeSe,FeSe,Bulk,,,SC,iron-based,9.1 K,ambient,Tetragonal,Layered,P4/nmm,,,,,4.8-28 T (Pauli paramagnetic limit),FALSE,10.1103/PhysRevB.105.115130
FeSe,FeSe,Bulk,,,SC,iron-based,8.5 K,ambient,Tetragonal,,,,,,,,FALSE,10.1103/PhysRevB.82.144523
FeSe,FeSe,Bulk,,,SC,iron-based,37 K,high pressure,Tetragonal,,,,,,,,FALSE,10.1103/PhysRevB.82.144523
FeSe (C1),FeSe,Bulk,17 μm,,SC,iron-based,9.5 K,ambient,"Tetragonal (above 88.5 K), Orthorhombic (below 88.5 K)",Layered,"P4/nmm (above 88.5 K), Cmme (below 88.5 K)",,,,,,TRUE,10.1103/PhysRevB.97.094503
FeSe (C2),FeSe,Bulk,18 μm,,SC,iron-based,10.8 K,ambient,"Tetragonal (above 88.5 K), Orthorhombic (below 88.5 K)",Layered,"P4/nmm (above 88.5 K), Cmme (below 88.5 K)",,,,,,TRUE,10.1103/PhysRevB.97.094503
FeSe (C3),FeSe,Bulk,20 μm,,SC,iron-based,12.6 K,ambient,"Tetragonal (above 88.5 K), Orthorhombic (below 88.5 K)",Layered,"P4/nmm (above 88.5 K), Cmme (below 88.5 K)",,,,,,TRUE,10.1103/PhysRevB.97.094503
FeSe (Flux-VT1),FeSe,Bulk,0.21 mm,,SC,iron-based,8 K,ambient,"Tetragonal (above 87.2 K), Orthorhombic (below 87.2 K)",Layered,"P4/nmm (above 87.2 K), Cmme (below 87.2 K)",,,,,,TRUE,10.1103/PhysRevB.97.094503
FeSe (Flux-VT2),FeSe,Bulk,0.24 mm,,SC,iron-based,9 K,ambient,"Tetragonal (above 87.5 K), Orthorhombic (below 87.5 K)",Layered,"P4/nmm (above 87.5 K), Cmme (below 87.5 K)",,,,,,TRUE,10.1103/PhysRevB.97.094503
FeSe (Flux-VT3),FeSe,Bulk,0.3 mm,,SC,iron-based,9 K,ambient,"Tetragonal (above 87.7 K), Orthorhombic (below 87.7 K)",Layered,"P4/nmm (above 87.7 K), Cmme (below 87.7 K)",,,,,,TRUE,10.1103/PhysRevB.97.094503
"FeSe (Bulk, cited high-pressure)",FeSe,Bulk,,,SC,iron-based,37 K,6 GPa,,,,,,,,,FALSE,10.1103/PhysRevB.97.094503
FeSe,FeSe,,,,SC,iron-based,8 K,,,,,,,,,,FALSE,10.1103/PhysRevB.94.094506
FeSe (pristine),FeSe,Bulk,,,SC,Type-II/iron-based,,ambient,Tetragonal,anti-PbO-type,,,,,,,,10.1103/PhysRevB.98.214508
FeSe,FeSe,Bulk,,,SC,iron-based,8 K,ambient,,,,,,,,,FALSE,10.1103/PhysRevB.85.064509
FeSe,FeSe,Bulk,,,SC,iron-based,36 K,8 GPa,,,,,,,,,FALSE,10.1103/PhysRevB.85.064509
FeSe,FeSe,,,,SC,iron-based,,,Tetragonal,,,,,,,,,10.1103/PhysRevB.96.195146
FeSe,FeSe,Bulk,,,SC,iron-based,,ambient pressure,,,,,,,,,FALSE,10.1103/PhysRevB.96.174403
FeSe,FeSe,,,,SC,iron-based,9 K,,"Orthorhombic (below 90 K), Tetragonal (above 90 K)",,,,,,,,,10.1103/PhysRevB.108.045428
FeSe,FeSe,Bulk,,,SC,iron-based,8 K,,,,,,,,,,FALSE,10.1103/PhysRevB.86.224502
Iron Selenide,FeSe,Thin Film,0.55 nm,SrTiO3,SC,,50 K,,,,,,,,,,,10.1103/PhysRevB.108.115415
Iron selenide,FeSe,,,,SC,iron-based,,ambient,,,,,,,,,FALSE,10.1103/PhysRevB.83.144410
FeSe,FeSe,Bulk,,,NSC,,,,Tetragonal,PbO-type,P4/nmm,3.7693,3.7693,5.4847,,,,10.1103/PhysRevB.78.174502
FeSe,FeSe,Bulk,,,SC,iron-based,8 K,ambient,Tetragonal,PbO-type,,3.7646,3.7540,5.479,,,TRUE,10.1103/PhysRevB.87.184105
FeSe (under pressure),FeSe,Bulk,,,SC,iron-based,37 K,9 GPa,,,,,,,,,TRUE,10.1103/PhysRevB.87.184105
FeSe,FeSe,Bulk,,,SC,iron-based,,,"Tetragonal (above Ts), Orthorhombic (below Ts)",Layered,,,,,,,FALSE,10.1103/PhysRevB.97.035134
FeSe,FeSe,Bulk,,,SC,iron-based,9 K,,"Tetragonal (above 90 K), Orthorhombic (below 90 K)",,,,,,,,TRUE,10.1103/PhysRevLett.128.246401
FeSe,FeSe,Bulk,,,SC,iron-based,8 K,ambient pressure,Tetragonal,PbO-type,,,,,,,,10.1103/PhysRevB.90.144519
FeSe (high pressure),FeSe,Bulk,,,SC,iron-based,37 K,high pressure,Tetragonal,PbO-type,,,,,,,,10.1103/PhysRevB.90.144519
FeSe (single-layer film on SrTiO3),FeSe,Thin Film,single-layer,SrTiO3,SC,iron-based,65 K,,Tetragonal,PbO-type,,,,,,,,10.1103/PhysRevB.90.144519
FeSe,FeSe,Thin Film,200 nm,LiF (001),SC,iron-based,10.4 K,,,,,,,,,,TRUE,10.1103/PhysRevB.103.214505
FeSe,FeSe,Bulk,,,SC,iron-based,,,,,,,,,,,FALSE,10.1103/PhysRevB.104.104507
FeSe (bulk),FeSe,Bulk,,,SC,iron-based,8 K,ambient,,vertically aligned FeSe planes,,,,,,,,10.1103/PhysRevB.98.014503
FeSe (monolayer on SrTiO3),FeSe,Thin Film,monolayer,SrTiO3,SC,iron-based,65 K,ambient,,single iron plane with selenium atoms puckered in and out,,,,,,,,10.1103/PhysRevB.98.014503
FeSe (monolayer on SrTiO3),FeSe,Thin Film,monolayer,SrTiO3,SC,iron-based,109 K,ambient,,single iron plane with selenium atoms puckered in and out,,,,,,,,10.1103/PhysRevB.98.014503
FeSe,FeSe,Bulk,,,SC,iron-based,8 K,ambient,Tetragonal,anti-PbO-type,,,,,,,FALSE,10.1103/PhysRevB.83.060512
FeSe (under pressure),FeSe,Bulk,,,SC,iron-based,37 K,4.5 GPa,Tetragonal,anti-PbO-type,,,,,,,FALSE,10.1103/PhysRevB.83.060512
Iron selenide monolayer on SrTiO3,FeSe,Thin Film,monolayer,SrTiO3,SC,High-Tc/iron-based,100 K,,,Layered,,,,,,,FALSE,10.1103/PhysRevB.94.134504
Monolayer FeSe on SrTiO3,FeSe,Thin Film,Monolayer,SrTiO3,SC,iron-based/High-Tc,50 K up to over 100 K,,,,,,,,,,,10.1103/PhysRevB.102.180501
Bulk FeSe,FeSe,Bulk,,,SC,iron-based,~8 K,,,,,,,,,,,10.1103/PhysRevB.102.180501
FeSe,FeSe,Bulk,,,SC,iron-based,6 K,ambient,Tetragonal,,,,,,,,FALSE,10.1103/PhysRevB.102.014502
FeSe (monolayer) on SrTiO3,FeSe,Thin Film,monolayer,SrTiO3,SC,iron-based,10.6 K,,,,,,,,,,FALSE,10.1103/PhysRevB.102.014502
FeSe (monolayer) on SrTiO3 (experiment),FeSe,Thin Film,monolayer,SrTiO3,SC,iron-based,60-100 K,,,,,,,,,,TRUE,10.1103/PhysRevB.102.014502
FeSe,FeSe,Bulk,,,SC,iron-based,,,,,,,,,,,FALSE,10.1103/PhysRevB.104.094516
FeSe,FeSe,,,,SC,iron-based,,,,,,,,,,,FALSE,10.1103/PhysRevB.80.054502
FeSe,FeSe,Bulk,,,SC,BCS-BEC crossover superconductor,9 K,Ambient,"Tetragonal (at high T), Orthorhombic (below Ts)",Layered,,,,,,"16.4 T (for H || c, at low T)",TRUE,10.1103/PhysRevLett.127.257001
FeSe,FeSe,Bulk,,,SC,iron-based,9 K,0 GPa,Orthorhombic,,,,,,,,FALSE,10.1103/PhysRevLett.121.197001
FeSe (under pressure),FeSe,Bulk,,,SC,iron-based,37 K,7-9 GPa,Orthorhombic,,,,,,,,FALSE,10.1103/PhysRevLett.121.197001
FeSe/SrTiO3,FeSe,Thin Film,Monolayer,SrTiO3,SC,iron-based,>65 K,0 GPa,,,,3.905 Å,3.905 Å,,,,FALSE,10.1103/PhysRevLett.121.197001
Iron Selenide,FeSe,,,,SC,iron-based,9 K,,,,,,,,,,FALSE,10.1103/PhysRevB.105.235103
FeSe,FeSe,Bulk,,,SC,iron-based,"8 K (at ambient pressure), 36.7 K (under pressure)","ambient pressure, high pressure",Tetragonal,Layered,P4/nmm,,,,,,,10.1103/PhysRevB.101.180511
FeSe,FeSe,,,,SC,iron-based,8 K,,,,,,,,,,FALSE,10.1103/PhysRevB.85.094507
"FeSe (thin film, cited)",FeSe,Thin Film,7 nm,SrTiO3,SC,,20 K,,,,,,,,,,FALSE,10.1103/PhysRevMaterials.8.094801
FeSe,FeSe,Bulk,,,SC,Type-II/iron-based,8 K,ambient,,,,,,,,,FALSE,10.1103/PhysRevB.110.134504
FeSe/SrTiO3 (monolayer),FeSe,Thin Film,monolayer,SrTiO3,SC,High-Tc/iron-based,>100 K,ambient,,,,,,,,,FALSE,10.1103/PhysRevB.110.134504
FeSe,FeSe,Bulk,,,SC,iron-based,,ambient pressure,"Tetragonal (above 90 K), Orthorhombic (below 90 K)",,,,,,,,FALSE,10.1103/PhysRevB.96.014506
FeSe,FeSe,Bulk,,,SC,iron-based,,,,,,,,,,,FALSE,10.1103/PhysRevB.86.155119
FeSe,FeSe,Bulk,,,SC,iron-based,"8 K (ambient), 37 K (onset at 4.5 GPa)","ambient, 4.5 GPa",Tetragonal,anti-PbO-type,,,,,,,FALSE,10.1103/PhysRevB.83.212502
"FeSe/STO (unpatterned, 1 unit-cell film)",FeSe,Thin Film,1 unit cell,SrTiO3 (001),SC,iron-based,46.6 K,,Tetragonal,,,,,,,,TRUE,10.1103/PhysRevLett.132.226003
"FeSe/STO (nanopatterned, 210 s etch)",FeSe,Thin Film,1 unit cell,SrTiO3 (001),SC,iron-based,,,Tetragonal,,,,,,,,TRUE,10.1103/PhysRevLett.132.226003
FeSe/SiC(0001) (undoped multilayer),FeSe,Thin Film,multilayer,SiC(0001),SC,iron-based,9.3 K,,,Layered,,,,,,,TRUE,10.1103/PhysRevLett.116.157001
FeSe/SrTiO3 (single layer),FeSe,Thin Film,single layer,SrTiO3,SC,iron-based,65–109 K,,,Layered,,,,,,,FALSE,10.1103/PhysRevLett.116.157001
"FeSe/SrTiO3 (multilayer, undoped)",FeSe,Thin Film,multilayer,SrTiO3,NSC,iron-based,NSC,,,Layered,,,,,,,FALSE,10.1103/PhysRevLett.116.157001
FeSe,FeSe,Bulk,,,SC,iron-based,"8.5 K (sample 3), 9.0 K (sample 4)",ambient,"Tetragonal (room temperature), Orthorhombic (below Ts)",,,,,,,,TRUE,10.1103/PhysRevB.109.014518
FeSe monolayer,FeSe,Thin Film,0.68 nm,Trilayer graphene (TLG) on 6H-SiC(0001),SC,iron-based,1.2 K to 2.8 K,ambient,,Layered,,3.75,3.75,,,10 T,TRUE,10.1103/PhysRevB.107.104517
FeSe (bulk),FeSe,Bulk,,,SC,iron-based,,,,Layered,,3.77,,5.50,,,FALSE,10.1103/PhysRevB.107.104517
FeSe,FeSe,Bulk,,,SC,iron-based,,,,,,,,,,,FALSE,10.1103/PhysRevB.101.085102
FeSe,FeSe,Bulk,,,SC,iron-based,,,,11-type,,,,,,,FALSE,10.1103/PhysRevLett.104.077001
FeSe,FeSe,Thin Film,14-17 nm,MgO(001),SC,iron-based,,ambient,Tetragonal,PbO-type,,3.803,3.803,5.482,,,TRUE,10.1103/PhysRevMaterials.2.031801
"FeSe (EDLT, DEME-TFSI, d~1 nm)",FeSe,Thin Film,~1 nm,MgO(001),SC,iron-based,"40 K (onset), 35 K (zero resistance)",ambient,Tetragonal,PbO-type,,,,,,,TRUE,10.1103/PhysRevMaterials.2.031801
"FeSe (EDLT, IL2-TFSI, d~1 nm)",FeSe,Thin Film,~1 nm,MgO(001),SC,iron-based,"47 K (onset), 39 K (zero resistance)",ambient,Tetragonal,PbO-type,,,,,,,TRUE,10.1103/PhysRevMaterials.2.031801
"FeSe (EDLT, IL4-TFSI, d~1 nm)",FeSe,Thin Film,~1 nm,MgO(001),SC,iron-based,"40 K (onset), 30 K (zero resistance)",ambient,Tetragonal,PbO-type,,,,,,,TRUE,10.1103/PhysRevMaterials.2.031801
"FeSe (EDLT, IL2-TFSI, d~11 nm)",FeSe,Thin Film,~11 nm,MgO(001),SC,iron-based,"45 K (onset), 33 K (zero resistance)",ambient,Tetragonal,PbO-type,,,,,,,TRUE,10.1103/PhysRevMaterials.2.031801
"FeSe (EDLT, DEME-TFSI, d~11 nm)",FeSe,Thin Film,~11 nm,MgO(001),SC,iron-based,27 K (onset),ambient,Tetragonal,PbO-type,,,,,,,TRUE,10.1103/PhysRevMaterials.2.031801
"FeSe (EDLT, IL4-TFSI, d~11 nm)",FeSe,Thin Film,~11 nm,MgO(001),SC,iron-based,37 K (onset),ambient,Tetragonal,PbO-type,,,,,,,TRUE,10.1103/PhysRevMaterials.2.031801
"FeSe (bulk, cited)",FeSe,Bulk,,,SC,iron-based,8 K,ambient,Tetragonal,PbO-type,,,,5.4847,,,FALSE,10.1103/PhysRevMaterials.2.031801
"FeSe (monolayer on SrTiO3, cited)",FeSe,Thin Film,1 unit cell,SrTiO3,SC,iron-based,65 K (gap closing temperature),ambient,,,,,,,,,FALSE,10.1103/PhysRevMaterials.2.031801
FeSe,FeSe,Bulk,,,SC,iron-based,8 K,ambient,Tetragonal,,,,,,,,FALSE,10.1103/PhysRevB.94.024503
FeSe (bulk),FeSe,Bulk,,,SC,iron-based,,,Tetragonal,,,,,,,,,10.1103/PhysRevB.100.054514
FeSe (single layer on SrTiO3),FeSe,Thin Film,single layer,SrTiO3,SC,iron-based,100 K,,,,,,,,,,FALSE,10.1103/PhysRevB.93.224512
Beta-Iron Selenide,FeSe,Bulk,,,SC,iron-based,8.4 K,ambient,Tetragonal,Layered,P4/nmm,,,,,,TRUE,10.1103/PhysRevB.106.214507
"Beta-Iron Selenide (Aged Surface, Thin Layer)",FeSe,Surface layer,80-86 nm,,SC,iron-based,10 K,ambient,Tetragonal,Layered,P4/nmm,,,,,,TRUE,10.1103/PhysRevB.106.214507
Beta-Iron Selenide (under pressure),FeSe,Bulk,,,SC,iron-based,37 K,9 GPa,Tetragonal,Layered,P4/nmm,,,,,,FALSE,10.1103/PhysRevB.106.214507
FeSe,FeSe,Bulk,,,SC,iron-based,,ambient,,,,,,,,,FALSE,10.1103/PhysRevLett.104.017003
FeSe (high pressure),FeSe,Bulk,,,SC,iron-based,37 K,high pressure,,,,,,,,,FALSE,10.1103/PhysRevLett.104.017003
FeSe,FeSe,Bulk,,,SC,iron-based,,,,,,,,,,,FALSE,10.1103/PhysRevB.93.024518
Iron selenide thin film on strontium titanate,FeSe,Thin Film,,SrTiO3,SC,iron-based,65 K,,,,,,,,,,TRUE,10.1103/PhysRevB.107.174516
FeSe,FeSe,Bulk,,,SC,iron-based,,,Tetragonal,11,,,,,,,FALSE,10.1103/PhysRevB.85.214508
Monolayer FeSe on SrTiO3,FeSe,Thin Film,Monolayer,SrTiO3,SC,iron-based/High-Tc,50-70 K,,,Layered,,,,,,,FALSE,10.1103/PhysRevB.98.094509
Bulk FeSe,FeSe,Bulk,,,SC,iron-based,8 K,,,,,,,,,,FALSE,10.1103/PhysRevB.98.094509
FeSe (monolayer on SrTiO3),FeSe,Thin Film,monolayer,SrTiO3,SC,iron-based,~77 K,,,,,,,,,,FALSE,10.1103/PhysRevB.105.104512
FeSe,FeSe,Bulk,,,SC,iron-based,,,,FeCh-11-type,,,,,,,FALSE,10.1103/PhysRevB.84.060506
FeSe,FeSe,Bulk,,,SC,iron-based,,,,,,,,,,,TRUE,10.1103/PhysRevB.91.064511
FeSe/SrTiO3,FeSe,Thin Film,single layer,SrTiO3,SC,iron-based/High-Tc,,,,,,,,,,,FALSE,10.1103/PhysRevB.91.081111
FeSe,FeSe,,,,SC,iron-based,8 K,,,,,,,,,,FALSE,10.1103/PhysRevResearch.2.022018
FeSe,FeSe,,,,SC,multiband superconductor,,,,,,,,,,,,10.1103/PhysRevB.99.224510
FeSe,FeSe,Bulk,,,SC,iron-based,8.5 K,ambient,,layered,,3.77,3.77,5.52,,,FALSE,10.1103/PhysRevB.92.064515
FeSe (1 unit cell film on SrTiO3),FeSe,Thin Film,1 unit cell,SrTiO3,SC,iron-based,65 K,ambient,,,,,,,,,FALSE,10.1103/PhysRevB.92.064515
FeSe,FeSe,Bulk,,,SC,iron-based,8 K,ambient,,,,,,,,,FALSE,10.1103/PhysRevB.87.235111
FeSe,FeSe,Thin Film,1.65 nm,SrTiO3 (001),SC,Type-II/iron-based,"A: 11.0 K (onset), 10.3 K (90%), 1.2 K (zero); B: 12.6 K (onset), 11.8 K (90%), 8.5 K (zero); C: 24.0 K (onset), 22.0 K (90%), 14.0 K (zero); D: 32.0 K (onset), 27.2 K (90%), 21.0 K (zero)",Ambient,Tetragonal,Layered,,,,,,"A: Hc2ab(0) = 34.2 T, Hc2c(0) = 21.8 T; B: Hc2ab(0) = 37.1 T, Hc2c(0) = 34.6 T; C: Hc2ab(0) = 63.1 T, Hc2c(0) = 38.5 T; D: Hc2ab(0) = 94.2 T, Hc2c(0) = 37.2 T",TRUE,10.1103/PhysRevB.109.094514
FeSe (bulk),FeSe,Bulk,,,SC,Type-II/iron-based,9–13.5 K,Ambient,Tetragonal,Layered,,,,,,,FALSE,10.1103/PhysRevB.109.094514
FeSe/SrTiO3 (monolayer),FeSe,Thin Film,1 unit cell,SrTiO3,SC,Type-II/iron-based,up to 65 K,Ambient,Tetragonal,Layered,,,,,,,FALSE,10.1103/PhysRevB.109.094514
FeSe,FeSe,,,,SC,,,,,,,,,,,,FALSE,10.1103/PhysRevResearch.4.013188
"FeSe (8 nm, thin film)",FeSe,Thin Film,8 nm,CaF2,NSC,iron-based,NSC,ambient,Tetragonal,Layered (FeChalcogenide),,,,,,,FALSE,10.1103/PhysRevB.99.064502
"FeSe (127 nm, thin film)",FeSe,Thin Film,127 nm,CaF2,SC,iron-based,15.1 K (onset),ambient,Tetragonal,Layered (FeChalcogenide),,,,,,,FALSE,10.1103/PhysRevB.99.064502
FeSe (bulk),FeSe,Bulk,,,SC,iron-based,~8 K,ambient,Tetragonal,Layered (FeChalcogenide),,,,,,,FALSE,10.1103/PhysRevB.99.064502
"FeSe (PLD thin film, >20 nm)",FeSe,Thin Film,>20 nm,,SC,iron-based,>15 K (onset),ambient,Tetragonal,Layered (FeChalcogenide),,,,,,,FALSE,10.1103/PhysRevB.99.064502
"FeSe (PLD thin film, <20 nm)",FeSe,Thin Film,<20 nm,,NSC,iron-based,NSC,ambient,Tetragonal,Layered (FeChalcogenide),,,,,,,FALSE,10.1103/PhysRevB.99.064502
"FeSe (MBE, 1-unit-cell, on STO)",FeSe,Thin Film,1 unit cell,SrTiO3,SC,"iron-based, High-Tc",">40 K (onset, transport), >60 K (onset, STS)",ambient,Tetragonal,Layered (FeChalcogenide),,,,,,,FALSE,10.1103/PhysRevB.99.064502
"FeSe (MBE, >1-unit-cell, on STO)",FeSe,Thin Film,>1 unit cell,SrTiO3,NSC,iron-based,NSC,ambient,Tetragonal,Layered (FeChalcogenide),,,,,,,FALSE,10.1103/PhysRevB.99.064502
"FeSe (MBE, multilayer, on STO, electron-doped)",FeSe,Thin Film,multilayer,SrTiO3,SC,"iron-based, High-Tc",,ambient,Tetragonal,Layered (FeChalcogenide),,,,,,,FALSE,10.1103/PhysRevB.99.064502
"FeSe (PLD, multilayer, on CaF2, ARPES verified)",FeSe,Thin Film,multilayer,CaF2,SC,iron-based,,ambient,Tetragonal,Layered (FeChalcogenide),,,,,,,FALSE,10.1103/PhysRevB.99.064502
