Repository: WyattBunstine/ML_SC_Project

# ML_SC_Project — Chemically and Geometrically Motivated Crystal Graph Neural Networks

This project predicts and screens superconductors from crystal structure. It frames the
problem as a **two-stage hurdle**: first classify whether a material is a superconductor
candidate (SC vs. non-SC), then regress the critical temperature T_c for superconductors.

Two graph-neural-network families are trained and compared:

- a **baseline CGCNN** ([txie-93/cgcnn](https://github.com/txie-93/cgcnn)), and
- an **MPNN** with learned edge features that consumes richer `crystal_graph_v4` graphs
  (this project's contribution).

File: database/superconductor_materials_full.csv (part 62 of 215)
Material_Name,Chemical_Composition,Material_Class,Film_Thickness,Substrate,Material_Type,Superconductor_Type,Superconducting_Transition_Temperature,Pressure,Crystal_Structure,Lattice_Structure,Space_Group,"Lattice_Constant(a)","Lattice_Constant(b)","Lattice_Constant(c)",Lower_Critical_Field,Upper_Critical_Field,Experimental,DOI
FeSe,FeSe,Single Crystal,,,SC,iron-based,8.4 K,ambient,"Tetragonal (above 89 K), Orthorhombic (below 89 K)",,,,,,,,TRUE,10.1103/PhysRevB.103.174510
FeSe,FeSe,Bulk,,,SC,iron-based,9 K,ambient,"Tetragonal (at high T), Orthorhombic (below Ts)",,,,,,,,,10.1103/PhysRevB.99.014509
FeSe (monolayer on SrTiO3),FeSe,Thin Film,1 monolayer,SrTiO3,SC,iron-based,65 K,ambient,,,,,,,,,,10.1103/PhysRevB.99.014509
FeSe (thick film),FeSe,Thin Film,thicker film,,NSC,iron-based,NSC,ambient,,,,,,,,,,10.1103/PhysRevB.99.014509
FeSe (bulk),FeSe,Bulk,,,SC,iron-based,9.4 K,ambient,,,,,,,,,FALSE,10.1103/PhysRevMaterials.5.034802
FeSe (2-layer on bilayer graphene),FeSe,Thin Film,2 layers,bilayer graphene,SC,iron-based,3.7 K,ambient,,,,,,,,,FALSE,10.1103/PhysRevMaterials.5.034802
FeSe (1 unit cell on SrTiO3),FeSe,Thin Film,1 unit cell,SrTiO3,SC,iron-based,65 K,ambient,,,,,,,,,FALSE,10.1103/PhysRevMaterials.5.034802
"FeSe (ultrathin film on SrTiO3, ex situ, FeTe capping)",FeSe,Thin Film,ultrathin,SrTiO3,SC,iron-based,54.5 K,ambient,,,,,,,,,FALSE,10.1103/PhysRevMaterials.5.034802
"FeSe (3-4 unit cells on SrTiO3, in situ, bare)",FeSe,Thin Film,3-4 unit cells,SrTiO3,SC,iron-based,26 K,ambient,,,,,,,,,TRUE,10.1103/PhysRevMaterials.5.034802
"FeSe (3-4 unit cells on SrTiO3, in situ, FeTe capping)",FeSe,Thin Film,3-4 unit cells,SrTiO3,SC,iron-based,24 K,ambient,,,,,,,,,TRUE,10.1103/PhysRevMaterials.5.034802
"FeSe (3-4 unit cells on SrTiO3, ex situ, Zr capping)",FeSe,Thin Film,3-4 unit cells,SrTiO3,SC,iron-based,,ambient,,,,,,,,,TRUE,10.1103/PhysRevMaterials.5.034802
"FeSe (7.5 unit cells on SrTiO3, ex situ, FeTe capping)",FeSe,Thin Film,7.5 unit cells,SrTiO3,SC,iron-based,,ambient,,,,,,,,,TRUE,10.1103/PhysRevMaterials.5.034802
"FeSe (3-4 unit cells on SrTiO3, ex situ, Te capping)",FeSe,Thin Film,3-4 unit cells,SrTiO3,NSC,,,ambient,,,,,,,,,TRUE,10.1103/PhysRevMaterials.5.034802
"FeSe (3 unit cells on SrTiO3, ex situ, FeTe capping)",FeSe,Thin Film,3 unit cells,SrTiO3,SC,iron-based,45 K,ambient,,,,,,,,almost isotropic in-plane,TRUE,10.1103/PhysRevMaterials.5.034802
FeSe,FeSe,,,,SC,iron-based,,ambient,Tetragonal,,,,,,,,FALSE,10.1103/PhysRevB.109.144518
Iron Selenide,FeSe,Thin Film,,Sapphire,SC,,9 K,,,,,,,,,,FALSE,10.1103/PhysRevB.106.174504
FeSe,FeSe,Bulk,,,SC,iron-based,8 K,,,,,,,,,,FALSE,10.1103/PhysRevB.90.024520
Monolayer FeSe,FeSe,Thin Film,1 monolayer,Nb-doped SrTiO3 (100),SC,iron-based,55 K,,,,,,,,,,TRUE,10.1103/PhysRevLett.117.117001
FeSe,FeSe,,,,SC,iron-based,,,,,,,,,,,FALSE,10.1103/PhysRevLett.119.217002
FeSe,FeSe,Bulk,,,SC,iron-based,"8 K (ambient pressure), 15.2 K (Te-doped), 37 K (high pressure)","ambient pressure, high pressure",Tetragonal,anti-PbO-type,,,,,,,FALSE,10.1103/PhysRevB.82.180520
FeSe Monolayer,FeSe,Thin Film,Monolayer,,SC,,,,,,,,,,,,FALSE,10.1103/PhysRevB.108.165119
FeSe,FeSe,Bulk,,,SC,iron-based,8 K,,,,,,,,,,TRUE,10.1103/PhysRevB.82.064518
FeSe,FeSe,Bulk,,,SC,iron-based,approx. 8 K - 25 K,0-2.4 GPa,"Tetragonal (ambient), Orthorhombic (low T/pressure)",,,,,,,,TRUE,10.1103/PhysRevLett.117.237001
FeSe,FeSe,Bulk,,,SC,iron-based,,,"Orthorhombic (below 90 K), Tetragonal (above 90 K)",,,,,,,,TRUE,10.1103/PhysRevB.101.235128
FeSe,FeSe,,,,SC,iron-based,,,,infinite stack of FeAs/FeSe layers,,,,,,,FALSE,10.1103/PhysRevB.101.224508
FeSe,FeSe,Bulk,,,SC,iron-based,9 K,ambient,Nematic A phase,,,,,,,16 T,TRUE,10.1103/PhysRevResearch.2.013309
FeSe,FeSe,Bulk,,,SC,iron-based,8-10 K,,,layered,,,,,,,,10.1103/PhysRevB.91.041112
FeSe/SrTiO3 (single-layer),FeSe,Thin Film,single-layer,SrTiO3,SC,iron-based,65 K to ~100 K,,,layered,,,,,,,,10.1103/PhysRevB.91.041112
FeSe,FeSe,Bulk,,,SC,iron-based,8.8 K,ambient,"Tetragonal (above Ts), Orthorhombic (below Ts)",,,,,,,,TRUE,10.1103/PhysRevB.94.064521
FeSe (electron-irradiated),FeSe,Bulk,,,SC,iron-based,9.2 K,ambient,"Tetragonal (above Ts), Orthorhombic (below Ts)",,,,,,,,TRUE,10.1103/PhysRevB.94.064521
FeSe (single-layer on SrTiO3),FeSe,Thin Film,1 unit cell,SrTiO3,SC,iron-based,65 K,,,,,,,,,,FALSE,10.1103/PhysRevB.94.064521
FeSe,FeSe,Bulk,,,SC,iron-based,,,Tetragonal,,,,,,,,TRUE,10.1103/PhysRevMaterials.1.023402
FeSe,FeSe,Bulk,,,SC,iron-based,,ambient pressure,"Tetragonal (T > 90 K), Orthorhombic (T < 90 K)",,,,,,,,FALSE,10.1103/PhysRevLett.121.227003
FeSe (monolayer on SrTiO3),FeSe,Thin Film,monolayer,SrTiO3,SC,iron-based,holds the record of the highest superconducting transition temperature of the FeSCs,,,,,,,,,,FALSE,10.1103/PhysRevLett.121.227003
FeSe,FeSe,Bulk,,,SC,iron-based,8 K,0 GPa,Tetragonal,Layered,P4/nmm,,,,,,FALSE,10.1103/PhysRevB.88.155125
FeSe (4 GPa),FeSe,Bulk,,,SC,iron-based,15 K,4 GPa,Orthorhombic,Layered,,,,,,,FALSE,10.1103/PhysRevB.88.155125
Iron Selenide,FeSe,Bulk,,,SC,iron-based,,ambient pressure,Tetragonal,P4/nmm,P4/nmm,,,,,,Theoretical,10.1103/PhysRevB.109.L220501
Iron Selenide Monolayer,FeSe,Thin Film,monolayer,SrTiO3,SC,iron-based,,,,,,,,,,,Theoretical,10.1103/PhysRevB.109.L220501
FeSe,FeSe,Bulk,,,SC,iron-based,8.5 K,ambient,"Tetragonal (HTT) at high temperature, Orthorhombic (LTO) at low temperature",,,,,,,,FALSE,10.1103/PhysRevB.101.180503
FeSe/SrTiO3,FeSe,Thin Film,,SrTiO3,SC,iron-based,,,,,,,,,,,,10.1103/PhysRevLett.134.136002
FeSe (monolayer on SrTiO3),FeSe,Thin Film,monolayer,SrTiO3,SC,iron-based,55-65 K,ambient,,,,,,,,,FALSE,10.1103/PhysRevB.89.220506
FeSe,FeSe,Bulk,,,SC,iron-based,8 K (doped compound),,Tetragonal,,,,,,,,FALSE,10.1103/PhysRevB.102.224505
FeSe (orthorhombic phase),FeSe,Bulk,,,SC,iron-based,8 K,ambient,Orthorhombic,,,5.3100 Å,5.3344 Å,,,,FALSE,10.1103/PhysRevB.105.144507
FeSe (tetragonal phase),FeSe,Bulk,,,NSC,iron-based,NSC,ambient,Tetragonal,,,3.779 Å,3.779 Å,,,,FALSE,10.1103/PhysRevB.105.144507
"FeSe (orthorhombic phase, enhanced distortion)",FeSe,Bulk,,,SC,iron-based,8.8–9.2 K,ambient,Orthorhombic,,,5.3100 Å,5.4344 Å,,,,FALSE,10.1103/PhysRevB.105.144507
FeSe monolayer on SrTiO3,FeSe,Thin Film,1 unit cell,SrTiO3,SC,High-Tc,,,,,,,,,,,FALSE,10.1103/PhysRevB.88.064508
FeSe (monolayer),FeSe,Thin Film,monolayer,,SC,iron-based,up to 65 K,,,,,,,,,,TRUE,10.1103/PhysRevLett.121.187003
"FeSe (monolayer, EDLT, d = 1.0 nm)",FeSe,Thin Film,1.0 nm,SrTiO3 (001),SC,iron-based,39.0 K,,,Layered,,,,,,in-plane: 1183 T; out-of-plane: 159 T,TRUE,10.1103/PhysRevB.97.174520
"FeSe (EDLT, d = 6.3 nm)",FeSe,Thin Film,6.3 nm,SrTiO3 (001),SC,iron-based,38.9 K,,,Layered,,,,,,in-plane: 1063 T; out-of-plane: 96.6 T,TRUE,10.1103/PhysRevB.97.174520
"FeSe (EDLT, d = 9.3 nm)",FeSe,Thin Film,9.3 nm,SrTiO3 (001),SC,iron-based,29.3 K,,,Layered,,,,,,in-plane: 684 T; out-of-plane: 21.4 T,TRUE,10.1103/PhysRevB.97.174520
FeSe (bulk),FeSe,Bulk,,,SC,iron-based,8 K,,,Layered,,,,,,,FALSE,10.1103/PhysRevB.97.174520
"FeSe (monolayer on SrTiO3, cited)",FeSe,Thin Film,monolayer,SrTiO3,SC,iron-based,"40 K (resistive), 65 K (gap closing)",,,Layered,,,,,,in-plane: >50 T at 10 K,FALSE,10.1103/PhysRevB.97.174520
FeSe,FeSe,Bulk,,,SC,iron-based,8 K,ambient,,,,,,,,,FALSE,10.1103/PhysRevB.93.144515
FeSe (under pressure),FeSe,Bulk,,,SC,iron-based,27 K,,,,,,,,,,FALSE,10.1103/PhysRevB.93.144515
FeSe (under pressure),FeSe,Bulk,,,SC,iron-based,36.7 K,8.9 GPa,,,,,,,,,FALSE,10.1103/PhysRevB.93.144515
FeSe (monolayer on SrTiO3),FeSe,Thin Film,monolayer,SrTiO3,SC,iron-based,109 K,ambient,,,,,,,,,FALSE,10.1103/PhysRevB.93.144515
"FeSe (film, Fe-vacancy tuned)",FeSe,Thin Film,several hundred nanometers,,SC,iron-based,15 K,ambient,,,,,,,,,FALSE,10.1103/PhysRevB.93.144515
Iron Selenide (FeSe),FeSe,Bulk,,,SC,Iron-based,,,,Layered crystal,,,,,,,FALSE,10.1103/PhysRevB.98.014515
Iron Selenide (monolayer on SrTiO3),FeSe,Thin Film,1 unit cell (monolayer),SrTiO3,SC,High-Tc,100 K,,,,,,,,,,TRUE,10.1103/PhysRevB.96.104509
Iron Selenide (bulk),FeSe,Bulk,,,SC,,8 K,,,,,,,,,,TRUE,10.1103/PhysRevB.96.104509
alpha-FeSe,FeSe,,,,SC,iron-based,,,,11-type,,,,,,,FALSE,10.1103/PhysRevB.109.014506
FeSe,FeSe,Bulk,,,SC,iron-based,8 K,,,,,,,,,,,10.1103/PhysRevB.103.094501
FeSe/SrTiO3 (1 unit cell),FeSe,Thin Film,1 unit cell,SrTiO3,SC,unconventional/High-Tc/iron-based,70 K,,,,,,,,,,,10.1103/PhysRevB.103.094501
FeSe,FeSe,Bulk,,,SC,iron-based,,,,,,,,,,,FALSE,10.1103/PhysRevB.92.235138
FeSe,FeSe,Bulk,,,SC,iron-based,8 K,ambient,,,,3.765,3.765,,,,TRUE,10.1103/PhysRevB.103.035143
FeSe (monolayer on SrTiO3),FeSe,Thin Film,monolayer,SrTiO3,SC,iron-based,40 K-109 K,ambient,,,,,,,,,TRUE,10.1103/PhysRevB.103.035143
FeSe (monolayer on BaTiO3),FeSe,Thin Film,monolayer,BaTiO3,SC,iron-based,75 K,ambient,,,,,,,,,TRUE,10.1103/PhysRevB.103.035143
FeSe (monolayer on TiO2),FeSe,Thin Film,monolayer,TiO2,SC,iron-based,,ambient,,,,,,,,,TRUE,10.1103/PhysRevB.103.035143
FeSe (monolayer on MgO),FeSe,Thin Film,monolayer,MgO,SC,iron-based,18 K,ambient,,,,,,,,,TRUE,10.1103/PhysRevB.103.035143
FeSe/LaO(001),FeSe,Thin Film,monolayer,LaO(001),SC,iron-based,,,Tetragonal,,,,,,,,FALSE,10.1103/PhysRevB.103.035143
FeSe,FeSe,Bulk,,,SC,iron-based,8 K,ambient,,PbO-type,,,,,,,FALSE,10.1103/PhysRevB.83.132502
FeSe,FeSe,Bulk,,,SC,iron-based,37 K,4.5 GPa,,,,,,,,,FALSE,10.1103/PhysRevB.83.132502
Iron Selenide,FeSe,Bulk,,,SC,iron-based,8 K,ambient,Tetragonal,PbO-type,P4/nmm,3.7724,3.7724,5.5217,,,TRUE,10.1103/PhysRevB.79.014519
Iron Selenide (low temperature phase),FeSe,Bulk,,,SC,iron-based,8 K,ambient,Orthorhombic,PbO-type,Cmme,5.3081,5.3354,5.4879,,,TRUE,10.1103/PhysRevB.79.014519
Iron Selenide (under pressure),FeSe,Bulk,,,SC,iron-based,27 K,1.48 GPa,,,,,,,,,FALSE,10.1103/PhysRevB.79.014519
Iron Selenide,FeSe,,,,SC,iron-based,,,,,,,,,,,FALSE,10.1103/PhysRevB.100.064510
beta-FeSe,FeSe,Bulk,,,SC,Type-II/iron-based,8.1 K,ambient,Tetragonal,,,,,,"75 Oe (H parallel (101), 0 K)",180 kOe (0 K),TRUE,10.1103/PhysRevB.84.014520
FeSe,FeSe,Bulk,,,SC,iron-based,~37 K,0 GPa to 6 GPa,"Tetragonal, Orthorhombic",,,,,,,,TRUE,10.1103/PhysRevLett.121.077001
FeSe,FeSe,Bulk,,,SC,iron-based,"8.9 K (at ambient pressure), up to 37 K (around 6 GPa)","0 GPa (ambient), up to 6 GPa","Tetragonal (at ambient pressure), Orthorhombic (below 90 K)",,,,,,,,FALSE,10.1103/PhysRevB.96.024511
FeSe (monolayer on SrTiO3),FeSe,Thin Film,monolayer,SrTiO3,SC,iron-based,higher than 100 K,,,,,,,,,,FALSE,10.1103/PhysRevB.96.024511
FeSe,FeSe,Bulk,,,SC,iron-based,8.6-9.3 K,,"Orthorhombic (below Ts), Tetragonal (above Ts)",,,,,,3 mT,13.3-15.2 T,TRUE,10.1103/PhysRevLett.117.097003
FeSe (Thin Film),FeSe,Thin Film,,,SC,iron-based,100 K,,,,,,,,,,FALSE,10.1103/PhysRevLett.117.097003
beta-FeSe,FeSe,Bulk,,,SC,iron-based,8.7 K,0 GPa,,,,,,,,"17.4 T (H // (101)), 19.7 T (H ⟂ (101)) at 0.35 K",TRUE,10.1103/PhysRevB.85.094515
beta-FeSe (under pressure),FeSe,Bulk,,,SC,iron-based,,0.51 GPa,,,,,,,,24.6 T (H ⟂ (101)) at 0.45 K,TRUE,10.1103/PhysRevB.85.094515
FeSe,FeSe,,,,SC,iron-based,,,,,,,,,,,FALSE,10.1103/PhysRevResearch.2.013311
FeSe,FeSe,Bulk,,,SC,iron-based,9 K,0 GPa,,,,,,,,,TRUE,10.1103/PhysRevB.97.201102
FeSe,FeSe,Bulk,,,SC,iron-based,9.4 K,ambient,Tetragonal,Layered,,,,,~80 Oe at 2 K,,TRUE,10.1103/PhysRevB.88.174512
FeSe (under pressure),FeSe,Bulk,,,SC,iron-based,36.7 K,8.9 GPa,Tetragonal,Layered,,,,,,,FALSE,10.1103/PhysRevB.88.174512
FeSe,FeSe,,,,SC,iron-based,,,,,,,,,,,FALSE,10.1103/PhysRevB.81.184522
FeSe,FeSe,Thin Film,,,SC,Iron-based,8.5 K,,,,,,,,,,FALSE,10.1016/j.jallcom.2024.175559
FeSe,FeSe,Thin Film,,,SC,Iron-based,77 K,,,,,,,,,,FALSE,10.1016/j.jallcom.2024.175559
FeSe,FeSe,Bulk,,,SC,Iron-based,38 K,,,,,,,,,,FALSE,10.1016/j.jallcom.2024.175559
FeSe,FeSe,Bulk,,,SC,Iron-based,50 K,,,,,,,,,,FALSE,10.1016/j.jallcom.2024.175559
FeSe,FeSe,Bulk,,,SC,Iron-based,10 K,,,,,,,5.5203 Å,,13 T,TRUE,10.1016/j.cjph.2024.09.042
FeSe,FeSe,Bulk,,,SC,Iron-based,9.3 K,,,,,,,,,,TRUE,10.1016/j.cossms.2013.03.005
FeSe,FeSe,,,,SC,Iron-based,8 K,,,,,,,,,,FALSE,10.1016/j.physb.2017.09.080
FeSe,FeSe,Bulk,,,SC,Iron-based,8 K,,,,,,,,,,FALSE,10.1016/j.jcrysgro.2011.02.033
β-FeSe1-δ,FeSe,Bulk,,,SC,Iron-based,8 K,,,,,,,,,,FALSE,10.1016/j.ssc.2011.08.031
β-FeSe1-δ under pressure,FeSe,Bulk,,,SC,Iron-based,27 K,1.48 GPa,,,,,,,,,FALSE,10.1016/j.ssc.2011.08.031
FeSe,FeSe,Bulk,,,SC,Iron-based,8 K,,Anti-PbO,,P4/nmm,,,,,,FALSE,10.1016/j.ssc.2015.07.001
FeSe,FeSe,Bulk,,,SC,Iron-based,8 K,0 GPa,Tetragonal,P4/nmm,P4/nmm,3.640,3.640,5.927,,,FALSE,10.1016/j.commatsci.2024.112798
FeSe,FeSe,Bulk,,,SC,Iron-based,27 K,1.48 GPa,Tetragonal,P4/nmm,P4/nmm,,,,,,FALSE,10.1016/j.commatsci.2024.112798
FeSe,FeSe,Bulk,,,SC,Iron-based,37 K,7 GPa,Orthorhombic,,,,,,,,FALSE,10.1016/j.commatsci.2024.112798
FeSe,FeSe,Bulk,,,SC,Iron-based,34 K,22 GPa,Orthorhombic,,,,,,,,FALSE,10.1016/j.commatsci.2024.112798
FeSe,FeSe,Bulk,,,SC,Iron-based,8 K,,Tetragonal,Layered,P4/nmm,,,,,,TRUE,10.1016/j.physc.2018.02.041
FeSe,FeSe,Bulk,,,SC,Iron-based,8 K,Ambient,Tetragonal,PbO-type,,,,,,,TRUE,10.1016/j.jmmm.2012.02.065
FeSe,FeSe,Bulk,,,SC,Iron-based,35-37 K,High,Tetragonal,PbO-type,,,,,,,FALSE,10.1016/j.jmmm.2012.02.065
FeSe,FeSe,Bulk,,,SC,Iron-based,8 K,0 GPa,Tetragonal,P 4/nmm,P 4/nmm,,,,,,TRUE,10.1016/j.jallcom.2018.07.161
FeSe,FeSe,Bulk,,,SC,Iron-based,37 K,7-9 GPa,Tetragonal,P 4/nmm,P 4/nmm,,,,,,TRUE,10.1016/j.jallcom.2018.07.161
FeSe,FeSe,Bulk,,,SC,Iron-based,6 K,20 GPa,Tetragonal,P 4/nmm,P 4/nmm,,,,,,TRUE,10.1016/j.jallcom.2018.07.161
FeSe,FeSe,Bulk,,,SC,Iron-based,10 K,0-2 GPa,Tetragonal,P 4/nmm,P 4/nmm,,,,,,TRUE,10.1016/j.jallcom.2018.07.161
FeSe,FeSe,Bulk,,,SC,Iron-based,20 K,3-5 GPa,Tetragonal,P 4/nmm,P 4/nmm,,,,,,TRUE,10.1016/j.jallcom.2018.07.161
FeSe,FeSe,Bulk,,,SC,Iron-based,35 K,6-8 GPa,Tetragonal,P 4/nmm,P 4/nmm,,,,,,TRUE,10.1016/j.jallcom.2018.07.161
FeSe,FeSe,Bulk,,,SC,Iron-based,22 K,10.5 GPa,Orthorhombic,Pnma,Pnma,,,,,,TRUE,10.1016/j.jallcom.2018.07.161
FeSe,FeSe,Bulk,,,SC,Iron-based,7-9 K,,Tetragonal,,,,,,,,TRUE,10.1016/j.physc.2010.05.241
β-FeSe,FeSe,Thin Film,,,SC,Iron-based,8 K,Ambient,,,,,,,,,TRUE,10.1016/j.physc.2009.11.116
β-FeSe under pressure,FeSe,Thin Film,,,SC,Iron-based,36 K,8.9 GPa,,,,,,,,,FALSE,10.1016/j.physc.2009.11.116
FeSe,FeSe,Bulk,,,SC,Iron-based,4-5 K,,Tetragonal,Layered,P4/nmm,3.765 Å,3.765 Å,5.518 Å,,,TRUE,10.1016/j.physc.2013.08.004
FeSe,FeSe,Bulk,,,SC,Iron-based,8 K,,Tetragonal,PbO-type,,,,,,,FALSE,10.1016/j.physc.2009.12.045
FeSe,FeSe,Bulk,,,SC,Iron-based,10 K,,,,,,,,,,FALSE,10.1016/j.jallcom.2024.175619
FeSe,FeSe,Thin Film,,,SC,Iron-based,77 K,Ambient,,,,,,,,,,10.1016/j.jmst.2023.08.001
FeSe,FeSe,Bulk,,,SC,Iron-based,8 K,Ambient,,,,,,,,,FALSE,10.1016/j.aop.2019.03.024
FeSe,FeSe,Bulk,,,SC,Iron-based,10.6,Ambient,Tetragonal,P 4/nmm,P 4/nmm,3.7684,3.7684,5.5156,,,TRUE,10.1016/j.scriptamat.2019.09.010
FeSe,FeSe,Bulk,,,SC,Iron-based,8 K,,,,,,,,,,FALSE,10.1016/j.jallcom.2015.01.288
Iron Selenide,FeSe,Bulk,,,SC,Iron-based,8 K,,Tetragonal,,P4/nmm,,,,,,FALSE,10.1016/j.jssc.2016.08.026
FeSe,FeSe,Thin Film,,,SC,Iron-based,4.8,,Tetragonal,c-axis oriented,P 4/nmm,,,0.5514,,,TRUE,10.1016/j.tsf.2010.06.002
FeSe,FeSe,Thin Film,,,SC,Iron-based,5.8,,Tetragonal,c-axis oriented,P 4/nmm,,,0.5521,,,TRUE,10.1016/j.tsf.2010.06.002
FeSe,FeSe,Thin Film,,,SC,Iron-based,6.8,,Tetragonal,c-axis oriented,P 4/nmm,,,0.5529,,,TRUE,10.1016/j.tsf.2010.06.002
FeSe,FeSe,Thin Film,,,SC,Iron-based,3.0,,Tetragonal,c-axis oriented,P 4/nmm,,,0.5511,,,TRUE,10.1016/j.tsf.2010.06.002
FeSe,FeSe,Thin Film,,,SC,Iron-based,< 2.0,,Tetragonal,c-axis oriented,P 4/nmm,,,0.5500,,,TRUE,10.1016/j.tsf.2010.06.002
FeSe Nanowires,FeSe,Nanowire,,,SC,Type-II,9.2 K,,Tetragonal,,,0.3765 nm,,0.5518 nm,,,TRUE,10.1016/j.jallcom.2018.04.065
FeSe,FeSe,Bulk,,,SC,Type-II,8 K,,Tetragonal,,,,,,,,FALSE,10.1016/j.jallcom.2018.04.065
FeSe,FeSe,Bulk,,,SC,Iron-based,8 K,,Anti-PbO-type,,,3.7676 Å,3.7676 Å,5.4847 Å,,,FALSE,10.1016/j.jallcom.2017.11.318
β-Fe1+xSe,FeSe,Bulk,,,SC,Iron-based,8 K,,Anti-PbO type,Layered,,,,,,,FALSE,10.1016/j.coelec.2020.08.012
β-FeSe,FeSe,Bulk,,,SC,Iron-based,9.0 K,,Tetragonal,,,,,,,,TRUE,10.1016/j.matchemphys.2015.08.028
FeSe,FeSe,Bulk,,,SC,Iron-based,8 K,,,,,,,,,,FALSE,10.1016/j.jpcs.2017.07.011
FeSe,FeSe,Bulk,,,SC,Iron-based,13 K,0 GPa,,,,,,,,,TRUE,10.1016/j.physc.2009.10.098
FeSe,FeSe,Bulk,,,SC,Iron-based,<8 K,,PbO-type,Tetragonal,P4/nmm,,,,,,TRUE,10.1016/j.physc.2009.11.153
FeSe,FeSe,Thin Film,,,SC,Iron-based,15.3,,Tetragonal,,,,,,,,TRUE,10.1016/j.physc.2016.05.001
FeSe,FeSe,Thin Film,,,SC,Iron-based,8,Ambient,,,,,,,,,FALSE,10.1016/j.physc.2016.02.020
FeSe,FeSe,Bulk,,,SC,Iron-based,37 K,4 GPa,Simplest among iron-based,,,,,,,,FALSE,10.1016/j.physc.2011.05.008
FeSe,FeSe,Bulk,,,SC,Iron-based,6 K,,Tetragonal,,,,,,,,TRUE,10.1016/j.physc.2010.02.021
FeSe,FeSe,Bulk,,,SC,Iron-based,26-52,,,,,,,,,,FALSE,10.1016/j.physc.2009.03.023
FeSe,FeSe,Bulk,,,SC,Iron-based,8 K,0 GPa,Tetragonal,PbO-type,P 4/nmm,3.596,3.596,5.431,,,FALSE,10.1016/j.intermet.2013.04.015
β-FeSe,FeSe,,,,SC,Iron-based,27 K,1.4 GPa,,,,,,,,,FALSE,10.1016/j.scriptamat.2015.09.039
FeSe/STO,FeSe,Thin Film,,,SC,Iron-based,65 K,,,,,,,,,,TRUE,10.1016/j.matt.2022.04.021
FeSe,FeSe,Bulk,,,SC,Iron-based,8,,Anti-PbO type,Tetragonal,P4/nmm,,,,,,FALSE,10.1016/j.jssc.2016.04.008
FeSe,FeSe,Bulk,,,SC,Iron-based,10 K,,Tetragonal,,,,,,,20 T,FALSE,10.1016/j.jallcom.2024.173999
FeSe,FeSe,Bulk,,,SC,Iron-based,8 K,Ambient,,,,,,,,,FALSE,10.1016/j.jpcs.2018.08.015
FeSe,FeSe,Bulk,,,SC,Iron-based,36.7 K,8.9 GPa,,,,,,,,,FALSE,10.1016/j.jpcs.2018.08.015
α-FeSe,FeSe,Bulk,,,SC,Iron-based,5 K,,PbO-type,,P4/nmm,,,,,,TRUE,10.1016/j.physb.2015.02.004
FeSe,FeSe,Thin Film,,,SC,Iron-based,8 K,,Tetragonal,,,,,,,,TRUE,10.1016/j.tsf.2011.04.002
FeSe,FeSe,Bulk,,,SC,Iron-based,27 K,1.48 GPa,Tetragonal,,,,,,,,FALSE,10.1016/j.tsf.2011.04.002
FeSe,FeSe,Bulk,,,SC,Iron-based,14 K,,,,,,,,,,FALSE,10.1016/j.jmmm.2012.02.071
FeSe,FeSe,Bulk,,,SC,Iron-based,8.65 K,,,,,,,,,,TRUE,10.1016/j.rinp.2020.103339
FeSe,FeSe,Bulk,,,SC,Iron-based,8 K,,β-FeSe,,,,,,,,FALSE,10.1016/j.ssc.2022.115026
FeSe,FeSe,Bulk,,,SC,Iron-based,13 K,0 GPa,Tetragonal,,,,,,,,FALSE,10.1016/j.ssc.2011.03.014
FeSe,FeSe,Bulk,,,SC,Iron-based,8 K,,Tetragonal,,,,,,,,FALSE,10.1016/j.matchemphys.2010.07.074
FeSe,FeSe,Bulk,,,SC,Iron-based,27 K,1.48 GPa,Tetragonal,,,,,,,72 T,FALSE,10.1016/j.matchemphys.2010.07.074
Iron Selenide,FeSe,Bulk,,,SC,Iron-based,8.5 K,,Tetragonal,,P 4/nmm,3.771 Å,,5.523 Å,,,TRUE,10.1016/j.jallcom.2009.07.026
FeSe,FeSe,Thin Film,,,SC,Iron-based,6.1 K,,Tetragonal,,P 4/nmm,3.765 Å,3.765 Å,5.518 Å,,,TRUE,10.1016/j.jallcom.2011.03.054
FeSe,FeSe,Bulk,,,SC,Iron-based,< 20 K,,,,,,,,,,FALSE,10.1016/j.physc.2016.09.002
FeSe,FeSe,Thin Film,,,SC,Iron-based,11.5 K,,Tetragonal,,,,,5.491 Å,,20 T,TRUE,10.1016/j.physc.2011.05.248
FeSe,FeSe,Thin Film,,,SC,Iron-based,10.8 K,,Tetragonal,,,,,5.487 Å,,20 T,TRUE,10.1016/j.physc.2011.05.248
FeSe,FeSe,Bulk,,,SC,Iron-based,8 K,,Tetragonal,,P4/nmm,3.765 Å,3.765 Å,5.518 Å,,,FALSE,10.1016/j.physc.2011.10.004
FeSe,FeSe,Bulk,,,SC,Iron-based,0.34 K,,Orthorhombic,,Cmme,5.308 Å,5.335 Å,5.488 Å,,,FALSE,10.1016/j.physc.2011.10.004
FeSe,FeSe,Bulk,,,SC,Iron-based,36.7,8.9,,,P4/nmm,,,,,,FALSE,10.1016/j.physb.2017.09.029
11 IBS,FeSe,Bulk,,,SC,Iron-based,16 K,,,,,,,,,>40 T,TRUE,10.1016/j.isci.2021.102541
FeSe,FeSe,Bulk,,,SC,Iron-based,8.5 K,,Tetragonal,,P 4/nmm,3.7706,,5.5217,,,TRUE,10.1016/j.jallcom.2017.01.064
FeSe,FeSe,Bulk,,,SC,Iron-based,37 K,Hydrostatic,Tetragonal,,,,,,,,FALSE,10.1016/j.jallcom.2015.01.024
FeSe,FeSe,Bulk,,,SC,Coexisting isotropic and extended s-wave,8 K,,,,,,,,,,FALSE,10.1016/j.cjph.2019.07.004
FeSe,FeSe,Thin Film,,,SC,Iron-based,Up to 100 K,,,,,,,,,,FALSE,10.1016/j.cap.2017.03.015
FeSe,FeSe,Thin Film,,,SC,Iron-based,11.4 K,,,,,3.7756 Å,,5.526 Å,,33 T,TRUE,10.1016/j.apsusc.2014.02.124
Pristine FeSe,FeSe,Nanoflake,,,SC,Iron-based,6.1 K,,,,,,,,,,TRUE,10.1016/j.cap.2022.12.001
FeSe,FeSe,Bulk,,,SC,Iron-based,9.4 K,,,,,,,,,,FALSE,10.1016/j.physleta.2016.12.042
Monolayer FeSe,FeSe,Thin Film,,,SC,High-Tc,18 K,,,,,3.83 Å,,,,,TRUE,10.1016/j.scib.2018.05.016
Bulk FeSe,FeSe,Bulk,,,SC,High-Tc,8 K,,,,,3.77 Å,,,,,FALSE,10.1016/j.scib.2018.05.016
FeSe,FeSe,Bulk,,,SC,Iron-based,8 K,,Tetragonal,,P4/nmm,,,,,,FALSE,10.1016/j.cryogenics.2013.05.003
FeSe,FeSe,Bulk,,,SC,Type-II,6.8 K,,,,,,,,,,TRUE,10.1016/j.jallcom.2020.156498
FeSe/STO,FeSe,Thin Film,,,SC,High-Tc,109 K,,,,,,,,,,TRUE,10.1016/j.physc.2016.01.003
FeSe,FeSe,Bulk,,,SC,Iron-based,8 K,,,,,,,,,,FALSE,10.1016/j.physc.2013.08.001
FeSe,FeSe,Bulk,,,SC,Iron-based,37 K,8.9 GPa,,,,,,,,,FALSE,10.1016/j.physc.2013.08.001
FeSe,FeSe,Bulk,,,SC,Iron-based,10 K,,,,,,,,,,FALSE,10.1016/j.physc.2009.10.124
β-FeSe,FeSe,Bulk,,,SC,Iron-based,8 K,,,,,,,,,,TRUE,10.1016/j.physc.2023.1354272
FeSe,FeSe,Bulk,,,SC,Exotic,18 K,,,,,,,,,,FALSE,10.1016/j.physc.2009.03.020
FeSe,FeSe,Bulk,,,SC,Iron-based,8 K,,,,,,,,,,FALSE,10.1016/j.physc.2012.03.034
FeSe,FeSe,Bulk,,,SC,Iron-based,37 K,8.9 GPa,,,,,,,,,FALSE,10.1016/j.physc.2012.03.034
FeSe,FeSe,Bulk,,,SC,Type-II,8.3K,,,,,,,,,9 Tesla,TRUE,10.1016/j.phpro.2015.12.043
FeSe,FeSe,,,,SC,Iron-based,8 K,,Tetragonal,,,,,,,,FALSE,10.1016/j.physc.2010.11.006
FeSe,FeSe,Thin Film,,,SC,Iron-based,10.2 K,,Tetragonal,,,,,,,,TRUE,10.1016/j.physc.2011.04.013
FeSe,FeSe,Bulk,,,SC,Iron-based,13-37 K,High pressure,Tetragonal to Orthorhombic,,,,,,,,TRUE,10.1016/j.physc.2009.11.142
FeSe,FeSe,Bulk,,,SC,Iron-based,8 K,,,,,,,,,,FALSE,10.1016/j.jpcs.2010.10.014
Iron Selenide,FeSe,Thin Film,,,SC,Type-II,7 K,,Tetragonal,,,,,,,"Hc2_ab ≈ 30 T, Hc2_c ≈ 11 T",TRUE,10.1016/j.synthmet.2015.11.027
FeSe,FeSe,Bulk,,,SC,Iron-based,8 K,,,,,,,,,,TRUE,10.1016/j.physc.2015.02.020
FeSe,FeSe,Bulk,,,SC,Iron-based,8 K,,Tetragonal,,,,,,,,FALSE,10.1016/j.physc.2009.05.177
Monolayer FeSe,FeSe,Thin Film,,,SC,High-Tc/Iron-based,100K,,,,,,,,,,FALSE,10.1016/j.physc.2020.1353708
Bulk FeSe,FeSe,Bulk,,,SC,Iron-based,9K,,,,,,,,,,FALSE,10.1016/j.physc.2020.1353708
FeSe under high pressure,FeSe,Bulk,,,SC,Iron-based,36.7K,High,,,,,,,,,FALSE,10.1016/j.physc.2020.1353708
FeSe,FeSe,Bulk,,,SC,Iron-based,15.9 K,120 GPa,CsCl-type,Cubic,Pm-3m,2.622,2.622,2.622,,,FALSE,10.1016/j.matchemphys.2021.124708
FeSe,FeSe,Bulk,,,SC,Iron-based,8 K,0 GPa,PbO-type,Tetragonal,P4/nmm,3.770,3.770,5.520,,,TRUE,10.1016/j.matchemphys.2021.124708
β-FeSe,FeSe,Bulk,,,SC,Iron-based,11.4 K,,Tetragonal,,P4/nmm,,,,,18.0 T,FALSE,10.1016/j.scriptamat.2019.05.012
FeSe,FeSe,Bulk,,,SC,Iron-based,9 K,,Tetragonal,,P 4/nmm,,,,,,TRUE,10.1016/j.jallcom.2022.165760
FeSe,FeSe,Bulk,,,SC,Iron-based,14 K,,Orthorhombic,,,,,,,,FALSE,10.1016/j.ssc.2011.12.012
FeSex,FeSe,Bulk,,,SC,Iron-based,8.5 K,,Anti-PbO,,P4/nmm,,,,,,FALSE,10.1016/j.wear.2013.01.096
β-Fe1.01Se,FeSe,Bulk,,,SC,Iron-based,36 K,8.9 GPa,,,,,,,,,FALSE,10.1016/j.commatsci.2021.110316
FeSe,FeSe,Bulk,,,SC,Iron-based,8.1 K,,Tetragonal,,P4/nmm,,,,,,FALSE,10.1016/j.commatsci.2020.110254
FeSe,FeSe,Bulk,,,SC,Iron-based,40 K,,Tetragonal,,P4/nmm,,,,,,FALSE,10.1016/j.physc.2018.02.047
β-FeSe,FeSe,Bulk,,,SC,Iron-based,9.0 K,,Tetragonal,,,,,,,,TRUE,10.1016/j.jmat.2015.04.004
β-FeSe,FeSe,Bulk,,,SC,Iron-based,8.5 K,0 GPa,Tetragonal,P4/nmm,P4/nmm,,,,,18.5 T,TRUE,10.1016/j.physc.2009.03.022
FeSe,FeSe,Bulk,,,SC,Iron-based,6.8 K,,,,,,,,,,TRUE,10.1016/j.physc.2012.01.018
FeSe,FeSe,Bulk,,,SC,Iron-based,9.0 K,,,,,,,,,,TRUE,10.1016/j.physc.2016.05.023
FeSe,FeSe,Bulk,,,SC,Iron-based,8 K,,Tetragonal,PbO-type,P 4/nmm,,,,,,FALSE,10.1016/j.matpr.2022.11.032
FeSe,FeSe,Bulk,,,SC,Iron-based,8 K,0 GPa,Tetragonal,Anti-PbO-type,,,,,,,TRUE,10.1016/j.actamat.2016.09.056
FeSe,FeSe,Bulk,,,SC,Type-II,9.4 K,,,,,,,,,,TRUE,10.1016/j.physc.2014.04.018
FeSe,FeSe,Bulk,,,SC,Iron-based,48 K,,,,,,,,,,FALSE,10.1016/j.physc.2012.05.002
FeSe,FeSe,Bulk,,,SC,Iron-based,8 K,,PbO-type,Layered,P4/mmm,,,,,,TRUE,10.1016/j.physc.2009.03.030
FeSe,FeSe,Bulk,,,SC,Iron-based,13.5 K,0 GPa,Tetragonal,P4/nmm,P4/nmm,3.77,3.77,5.52,,,FALSE,10.1016/j.physc.2009.05.178
FeSe,FeSe,Bulk,,,SC,Iron-based,27 K,1.48 GPa,Tetragonal,P4/nmm,P4/nmm,3.77,3.77,5.52,,,FALSE,10.1016/j.physc.2009.05.178
FeSe,FeSe,Bulk,,,SC,Iron-based,37K,3-4GPa,Tetragonal,Monoclinic,,,,,,,TRUE,10.1016/j.physc.2009.11.092
FeSe,FeSe,Bulk,,,SC,Iron-based,6K,14GPa,Hexagonal,,,,,,,,TRUE,10.1016/j.physc.2009.11.092
FeSe,FeSe,Bulk,,,SC,Iron-based,8.5 K,Ambient,Tetragonal,,,,,,,,FALSE,10.1016/j.physc.2015.02.011
FeSe/STO,FeSe,Thin Film,,,SC,High-Tc,>50 K,Ambient,,,,,,,,,TRUE,10.1016/j.physc.2015.02.011
FeSe,FeSe,Thin Film,,,SC,Iron-based,8.1 K,,Tetragonal,,,,,,,,TRUE,10.1016/j.ssc.2012.10.020
FeSe,FeSe,Bulk,,,SC,Iron-based,7.1 K,,Tetragonal,,,,,,,18 T,TRUE,10.1016/j.ssc.2018.07.002
FeSe,FeSe,Bulk,,,SC,Iron-based,8 K,,Tetragonal,,,,,,,,FALSE,10.1016/j.ssc.2010.11.030
FeSe,FeSe,Thin Film,,,SC,Iron-based,8.4 K,,Tetragonal,,,,,,,37.5 T,TRUE,10.1016/j.ssc.2017.11.018
FeSe,FeSe,Nanoparticle,,,SC,Iron-based,10 K,,Tetragonal,PbO-type,P 4/nmm,3.7720,3.7720,5.5224,,,TRUE,10.1016/j.ssc.2012.01.030
FeSe,FeSe,Bulk,,,SC,Type-II,8 K,0 GPa,Tetragonal,,,,,,,,FALSE,10.1016/j.ssc.2010.03.025
FeSe,FeSe,Bulk,,,SC,Iron-based,8,Normal pressure,Orthorhombic,Tetragonal,P4/nmm,3.775,,5.512,,,FALSE,10.1016/j.progsolidstchem.2020.100282
FeSe,FeSe,Bulk,,,SC,Iron-based,8K,,Tetragonal,PbO-type,,,,,,,TRUE,10.1016/j.physc.2009.10.041
FeSe,FeSe,Bulk,,,SC,Iron-based,37K,High Pressure,,,,,,,,,FALSE,10.1016/j.physc.2009.10.041
Iron selenide,FeSe,Bulk,,,SC,Iron-based,8 K,0 GPa,Tetragonal,,P4/nmm,3.773 Å,3.773 Å,5.525 Å,,,FALSE,10.1016/j.physc.2011.10.006
Iron selenide under pressure,FeSe,Bulk,,,SC,Iron-based,37 K,6-9 GPa,Tetragonal,,,,,,,,FALSE,10.1016/j.physc.2011.10.006
FeSe,FeSe,Thin Film,,,SC,Iron-based,9 K,,Orthorhombic,,,,,,,14.8 T,TRUE,10.1016/j.physc.2017.02.004
FeSe,FeSe,Bulk,,,SC,Iron-based,36 K,,,,,,,,,,TRUE,10.1016/j.physc.2009.10.053
β-FeSe,FeSe,Bulk,,,SC,Iron-based,8 K,,Layered,,P4/nmm,,,,,,TRUE,10.1016/j.physc.2021.1353967
FeSe,FeSe,Bulk,,,SC,Iron-based,8 K,,,,,,,,,,FALSE,10.1016/j.physc.2010.03.003
FeSe,FeSe,Bulk,,,SC,Iron-based,8 K,,,,,,,,,,FALSE,10.1016/j.cap.2017.08.008
FeSe/SrTiO3,FeSe,Thin Film,,,SC,High-Tc,65 K,,,,,,,,,,FALSE,10.1016/j.scib.2018.09.006
FeSe,FeSe,Bulk,,,SC,Iron-based,8 K,,,,,,,,,,FALSE,10.1016/j.jallcom.2013.02.106
FeSe,FeSe,Bulk,,,SC,Iron-based,37 K,9 GPa,,,,,,,,,FALSE,10.1016/j.jallcom.2013.02.106
FeSe,FeSe,Bulk,,,SC,Type-II,8,0,Tetragonal,Tetragonal,,,,,,,FALSE,10.1016/j.physc.2022.1354126
FeSe,FeSe,Bulk,,,SC,Iron-based,8 K,Ambient,Tetragonal,Layered,P4/nmm,3.77 Å,3.77 Å,5.52 Å,,,TRUE,10.1016/j.physc.2012.04.033
FeSe,FeSe,Bulk,,,SC,Iron-based,8.45 K,0 T,Tetragonal,Layered,P4/nmm,,,,,9 T,TRUE,10.1016/j.physb.2017.10.041
β-FeSe,FeSe,Bulk,,,SC,Iron-based,8 K,,Tetragonal,,P 4/nmm,,,,,,FALSE,10.1016/j.cryogenics.2013.01.004
α-FeSe,FeSe,,,,SC,Iron-based,8 K,,,,,,,,,,FALSE,10.1016/j.jallcom.2019.151851
FeSe,FeSe,Bulk,,,SC,Iron-based,8 K,0 GPa,Tetragonal,PbO-type,P4/nmm,3.7658,3.7658,5.4988,,,TRUE,10.1016/j.ssc.2009.02.011
Iron Selenide,FeSe,Bulk,,,SC,Type-II,8.5 K,,Tetragonal,,,,,,,,TRUE,10.1016/j.ssc.2009.07.011
FeSe,FeSe,Bulk,,,SC,Iron-based,8.5-36.7 K,1.6-8.9 GPa,Tetragonal,,P 4/ NMM,,,,,,FALSE,10.1016/j.cryogenics.2019.07.002
β-FeSe,FeSe,Nanosheet,,,SC,Iron-based,10 K,,Tetragonal,,P4/nmm,3.7680 Å,3.7680 Å,5.4926 Å,,,TRUE,10.1016/j.materresbull.2022.112025
FeSe,FeSe,Bulk,,,SC,Iron-based,8,,,,,,,,,,FALSE,10.1016/j.physleta.2015.06.030
FeSe,FeSe,Bulk,,,SC,Iron-based,8,,Tetragonal,,,0.377353,,0.552382,75 Oe,18 T,TRUE,10.1016/j.ccr.2023.215591
FeSe,FeSe,Thin Film,,,SC,Iron-based,77,,,,,,,,,,TRUE,10.1016/j.ccr.2023.215591
FeSe,FeSe,Thin Film,,,SC,Iron-based,65,,,,,,,,,,TRUE,10.1016/j.ccr.2023.215591
FeSe,FeSe,Thin Film,,,SC,Iron-based,55,,,,,,,,,,TRUE,10.1016/j.ccr.2023.215591
FeSe,FeSe,Thin Film,,,SC,Iron-based,109,,,,,,,,,,TRUE,10.1016/j.ccr.2023.215591
FeSe,FeSe,Thin Film,,,SC,Iron-based,80,,,,,,,,,,TRUE,10.1016/j.ccr.2023.215591
FeSe,FeSe,Thin Film,,,SC,Iron-based,75,,,,,,,,,,TRUE,10.1016/j.ccr.2023.215591
FeSe,FeSe,Bulk,,,SC,Iron-based,37,7,,,,,,,,,FALSE,10.1016/j.ccr.2023.215591
FeSe,FeSe$_{0.96}$,Bulk,,,SC,iron-based,8 K (at ambient pressure); up to 37 K (at 9 GPa),ambient; up to 9 GPa,Tetragonal (above 90 K); Orthorhombic (below 90 K),PbO-type (tetragonal),P4/nmm (tetragonal); Cmma (orthorhombic),,,,,,TRUE,10.1103/PhysRevB.87.144508
Monolayer FeSe with Se vacancy on SrTiO3,FeSe(1-x),Thin Film,1 monolayer,SrTiO3,SC,iron-based,,ambient,Tetragonal,perovskite-derived,,3.9,3.9,,,,TRUE,10.1103/PhysRevB.97.024502
FeSe (point contact),FeSe(1-x) (x=0.04±0.02),Bulk,,,SC,iron-based,20 K,,,,,,,,,,TRUE,10.1103/PhysRevB.93.144515
FeSe1-x (x=0.04±0.02) single crystal,FeSe(1-x) (x=0.04±0.02),Bulk,,,SC,iron-based,9.4 K,ambient,,,,,,,,,TRUE,10.1103/PhysRevB.93.144515
Iron Selenide (chemically modified),FeSe (chemically modified),Bulk,,,SC,iron-based,45 K,,,,,,,,,,FALSE,10.1103/PhysRevB.93.140506
Monolayer FeSe with SeFe antisite defect on SrTiO3,FeSe (SeFe antisite),Thin Film,1 monolayer,SrTiO3,SC,iron-based,,ambient,Tetragonal,perovskite-derived,,3.9,3.9,,,,TRUE,10.1103/PhysRevB.97.024502
Monolayer FeSe with surface K adatom on SrTiO3,FeSe + K (surface),Thin Film,1 monolayer,SrTiO3,SC,iron-based,,ambient,Tetragonal,perovskite-derived,,3.9,3.9,,,,TRUE,10.1103/PhysRevB.97.024502
Monolayer FeSe/SrTiO3,FeSe/SrTiO3,Thin Film,Monolayer,SrTiO3,SC,,,,,,,,,,,,FALSE,10.1103/PhysRevB.110.134516
FeSe/SrTiO3 interface,FeSe/SrTiO3,Thin Film,,SrTiO3,SC,High-Tc/iron-based,,,,,,,,,,,FALSE,10.1103/PhysRevB.98.035102
1-unit-cell FeSe/SrTiO3,FeSe/SrTiO3,Thin Film,1 unit cell,SrTiO3,SC,High-Tc,,,,,,,,,,,FALSE,10.1103/PhysRevB.108.144507
FeSe/SrTiO3 interface,FeSe/SrTiO3,Interface,,SrTiO3,SC,,,,,,,,,,,,TRUE,10.1103/PhysRevB.103.174509
FeSe/SrTiO3 interface,FeSe/SrTiO3,Thin Film,,SrTiO3,SC,,,,,,,,,,,,FALSE,10.1103/PhysRevB.92.174531
FeSe/SrTiO3,FeSe/SrTiO3,Thin Film,,SrTiO3,SC,unconventional,,,,,,,,,,,FALSE,10.1103/PhysRevLett.121.167003
FeSe monolayer on SrTiO3,FeSe/SrTiO3,Thin Film,monolayer,SrTiO3,SC,,,,,,,,,,,,FALSE,10.1103/PhysRevB.94.174516
FeSe/SrTiO3 (single unit-cell film),FeSe/SrTiO3,Thin Film,single unit-cell,SrTiO3,SC,iron-based,77 K,,,,,,,,,,TRUE,10.1103/PhysRevB.91.064511
FeSe/SrTiO3 Bilayer,FeSe/SrTiO3,Thin Film,,SrTiO3,SC,iron-based,,,,,,,,,,,FALSE,10.1103/PhysRevLett.125.126401
FeSe/SrTiO3,FeSe/SrTiO3,Thin Film,,,SC,Iron-based,110 K,,,,,,,,,,FALSE,10.1016/j.physleta.2016.12.042
FeSe/STO,FeSe/SrTiO3,Thin Film,,,SC,Iron-based,50-65 K,,,,,,,,,,TRUE,10.1016/j.physc.2015.02.009
FeSe/SrTiO3,FeSe/SrTiO3,Thin Film,,,SC,Iron-based,100 K,,,,,,,,,,FALSE,10.1016/j.isci.2024.110204
FeSe/SrTiO3,FeSe/SrTiO3,Thin Film,,,SC,High-Tc,65 K,,,,,,,,,,TRUE,10.1016/j.physc.2015.02.028
FeSe0.1Te0.9,FeSe0.1Te0.9,Thin Film,,,SC,Iron-based,10 K,,Tetragonal,c-axis texturing,,,,6.1549 Å,,126 T,TRUE,10.1016/j.jallcom.2015.06.109
FeSe0.25Te0.75,FeSe0.25Te0.75,Bulk,,,SC,iron-based,,ambient,Tetragonal,PbO-type,P4/nmm,,,,,,FALSE,10.1103/PhysRevB.81.184511
FeSe0.25Te0.75,FeSe0.25Te0.75,Bulk,,,SC,Iron-based,14 K,0.99 GPa,,,,,,,,,TRUE,10.1016/j.physc.2009.10.098
FeSe0.2Te0.8,FeSe0.2Te0.8,Bulk,,,SC,iron-based,~12 K,ambient,Tetragonal,,,,,,,~40 T,TRUE,10.1103/PhysRevX.13.011032
FeSe0.2Te0.8,FeSe0.2Te0.8,Thin Film,,,SC,Iron-based,10.4,Ambient,,,,3.791,,6.194,,,TRUE,10.1016/j.physc.2016.02.020
FeSe0.2Te0.8,FeSe0.2Te0.8,Bulk,,,SC,Iron-based,13 K,,,,,,,,,,TRUE,10.1016/j.physc.2015.06.018
FeSe0.39Te0.61,FeSe0.39Te0.61,Bulk,,,SC,iron-based,14.0 K,ambient,Tetragonal,PbO-type,,,,,,,TRUE,10.1103/PhysRevB.100.224516
"FeSe0.3Te0.7 (bulk, cited from Refs. [18-23])",FeSe0.3Te0.7,Bulk,,,NSC,iron-based,NSC,ambient,Tetragonal,PbO-type,P4/nmm,,,,,,FALSE,10.1103/PhysRevB.95.174513
FeSe0.3Te0.7,FeSe0.3Te0.7,Bulk,,,SC,iron-based,,,Tetragonal,"Layered, trilayer (Fe sandwiched by Se/Te)",P4/nmm,,,,30 Gauss,,laser-based angle-resolved photoemission spectroscopy (APERS),10.1103/PhysRevResearch.2.022021
FeSe0.3Te0.7 (thin film),FeSe0.3Te0.7,Thin Film,200 nm,,SC,iron-based/Type-II,,,Tetragonal,Layered,,,,,,,FALSE,10.1103/PhysRevB.108.214509
FeSe0.3Te0.7,FeSe0.3Te0.7,Bulk,,,SC,Iron-based,14K,0GPa,,,,,,,,,TRUE,10.1016/j.phpro.2015.12.196
FeSe0.3Te0.7,FeSe0.3Te0.7,Bulk,,,SC,Iron-based,15K,1GPa,,,,,,,,,TRUE,10.1016/j.phpro.2015.12.196
FeSe0.3Te0.7,FeSe0.3Te0.7,Bulk,,,SC,Iron-based,18K,2.5GPa,,,,,,,,,TRUE,10.1016/j.phpro.2015.12.196
FeSe0.3Te0.7,FeSe0.3Te0.7,Bulk,,,SC,Iron-based,16K,1GPa,,,,,,,,,TRUE,10.1016/j.phpro.2015.12.196
FeSe0.3Te0.7,FeSe0.3Te0.7,Thin Film,,,SC,Iron-based,13.4,Ambient,,,,3.755,,6.132,,,TRUE,10.1016/j.physc.2016.02.020
FeSe0.3Te0.7,FeSe0.3Te0.7,Bulk,,,SC,Iron-based,13.6 K,,Pb–O structure,Square lattice,,,,,,,TRUE,10.1016/j.jpcs.2010.10.002
FeSe0.3Te0.7,FeSe0.3Te0.7,Thin Film,,,SC,Iron-based,12.5 K,,,,,,,,,,TRUE,10.1016/j.physc.2013.08.001
FeSe0.3Te0.7,FeSe0.3Te0.7,Thin Film,,,SC,Iron-based,12 K,,,,,,,,,,TRUE,10.1016/j.physc.2013.08.001
FeSe0.3Te0.7,FeSe0.3Te0.7,Bulk,,,SC,Iron-based,13.45 K,,,,,,,0.61335 nm,,286.87 T,TRUE,10.1016/j.jallcom.2019.151851
FeSe0.5Te0.5,FeSe0.41Te0.59,Bulk,,,SC,Iron-based,14 K,,,,,,,,,,TRUE,10.1016/j.jallcom.2022.165358
FeSe0.42Te0.58,FeSe0.42Te0.58,Bulk,,,SC,iron-based,11.5 K,ambient pressure,,layered,,,,,,,TRUE,10.1103/PhysRevB.82.140508
FeSe0.42Te0.58,FeSe0.42Te0.58,Bulk,,,SC,iron-based,,ambient,,,,,,,,,FALSE,10.1103/PhysRevB.84.174517
FeSe0.42Te0.58,FeSe0.42Te0.58,,,,SC,iron-based,,,,,,,,,,,FALSE,10.1103/PhysRevB.82.180520
FeSe0.42Te0.58,FeSe0.42Te0.58,Bulk,,,SC,iron-based,,,,"tetrahedral (Fe(Se,Te) tetrahedron)",,,,,,,,10.1103/PhysRevLett.108.107201
FeSe0.44Te0.56,FeSe0.44Te0.56,Bulk,,,SC,Iron-based,14 K,,Tetragonal,,P4/nmm,3.7996,,5.9895,,,TRUE,10.1016/j.ssc.2010.01.002
FeSe1-xTex (x=0.55),FeSe0.45Te0.55,Bulk,,,SC,iron-based,,ambient,Tetragonal,,,,,,,,TRUE,10.1103/PhysRevB.111.094503
FeSe0.45Te0.55,FeSe0.45Te0.55,,,,SC,iron-based,,,,,,,,,,,FALSE,10.1103/PhysRevB.111.054510
FeSe0.45Te0.55,FeSe0.45Te0.55,Bulk,,,SC,iron-based,14.5 K,,Tetragonal,"Layered, trilayer (Fe sandwiched by Se/Te)",P4/nmm,,,,30 Gauss,,,10.1103/PhysRevResearch.2.022021
FeSe0.45Te0.55,FeSe0.45Te0.55,Bulk,,,SC,Type-II,14.5 K,,,,,,,,,,,10.1103/PhysRevLett.127.187002
FeSe0.45Te0.55,FeSe0.45Te0.55,Bulk,,,SC,iron-based/Type-II,,,Tetragonal,Layered,,,,,,,FALSE,10.1103/PhysRevB.108.214509
FeSe0.45Te0.55,FeSe0.45Te0.55,Bulk,,,SC,iron-based,14.5 K,,,,,,,,,,FALSE,10.1103/PhysRevB.92.235138
FeSe0.45Te0.5Br0.05,FeSe0.45Te0.5Br0.05,Bulk,,,SC,Iron-based,14.3 K,,Tetragonal,,,3.770 Å,,5.916 Å,,60.8 T,TRUE,10.1016/j.jallcom.2019.152683
FeSe0.45Te0.5Cl0.05,FeSe0.45Te0.5Cl0.05,Bulk,,,SC,Iron-based,14.7 K,,Tetragonal,,,3.772 Å,,6.002 Å,,120.5 T,TRUE,10.1016/j.jallcom.2019.152683
"Cl-doped Fe(Se, Te)",FeSe0.45Te0.5Cl0.05,Bulk,,,SC,Iron-based,14.7 K,0 GPa,Tetragonal,,,3.772 Å,,6.002 Å,,,TRUE,10.1016/j.scriptamat.2019.04.029
"Cl-doped Fe(Se, Te) under pressure",FeSe0.45Te0.5Cl0.05,Bulk,,,SC,Iron-based,20.5 K,1.2 GPa,Tetragonal,,,3.772 Å,,6.002 Å,,,TRUE,10.1016/j.scriptamat.2019.04.029
FeSe0.45Te0.5F0.05,FeSe0.45Te0.5F0.05,Bulk,,,SC,Iron-based,14.4 K,,Tetragonal,,,3.774 Å,,5.970 Å,,140.7 T,TRUE,10.1016/j.jallcom.2019.152683
FeSe1-xTex (x=0.53),FeSe0.47Te0.53,Bulk,,,SC,iron-based,,ambient,Tetragonal,,,,,,,,TRUE,10.1103/PhysRevB.111.094503
FeSe0.48Te0.52,FeSe0.48Te0.52,Bulk,,,SC,iron-based,~14 K,ambient,Tetragonal,,,,,,,46-48 T,TRUE,10.1103/PhysRevX.13.011032
FeSe0.4Te0.6,FeSe0.4Te0.6,Bulk,,,SC,iron-based,14 K,ambient,Tetragonal,,,,,,,46-48 T,TRUE,10.1103/PhysRevX.13.011032
FeSe0.4Te0.6,FeSe0.4Te0.6,,,,SC,iron-based,,,,,,,,,,,FALSE,10.1103/PhysRevB.87.014506
FeSe0.4Te0.6,FeSe0.4Te0.6,Bulk,,,SC,iron-based,,ambient,,,,,,,,,FALSE,10.1103/PhysRevB.89.220506
FeSe0.4Te0.6,FeSe0.4Te0.6,Bulk,,,SC,Iron-based,14.5 K,,,,,,,,,,TRUE,10.1016/j.cossms.2013.03.005
FeSe0.4Te0.6,FeSe0.4Te0.6,Thin Film,,,SC,Iron-based,16.0,Ambient,,,,3.752,,6.066,,,TRUE,10.1016/j.physc.2016.02.020
FeSe0.4Te0.6,FeSe0.4Te0.6,Bulk,,,SC,Iron-based,12.3 K,Ambient,,,,,,,,,TRUE,10.1016/j.physb.2017.12.024
FeSe0.4Te0.6,FeSe0.4Te0.6,Bulk,,,SC,Iron-based,17.9 K,9 kbar,,,,,,,,,TRUE,10.1016/j.physb.2017.12.024
FeSe0.4Te0.6,FeSe0.4Te0.6,Bulk,,,SC,Iron-based,13.59 K,,,,,,,0.60651 nm,,218.69 T,TRUE,10.1016/j.jallcom.2019.151851
FeSe0.51Te0.49,FeSe0.51Te0.49,Bulk,,,SC,Iron-based,15.6 K,,Tetragonal,,,3.8007 Å,,5.9575 Å,,,TRUE,10.1016/j.matlet.2016.03.137
FeSe0.52Te0.48,FeSe0.52Te0.48,Bulk,,,SC,iron-based,~14 K,ambient,Orthorhombic,,,,,,,46-48 T,TRUE,10.1103/PhysRevX.13.011032
FeSe0.55S0.45,FeSe0.55S0.45,Bulk,,,SC,iron-based,2.8 K,ambient,Tetragonal,,P4/nmm,,,5.338 Å,,,TRUE,10.1103/PhysRevB.103.144501
FeSe0.55S0.45,FeSe0.55S0.45,Bulk,,,SC,Iron-based,2.8 K,,Tetragonal,,P 4/nmm,,,,,,TRUE,10.1016/j.jallcom.2022.165760
FeSe0.59Te0.41,FeSe0.59Te0.41,Bulk,,,SC,iron-based,9.1 K,ambient,Tetragonal,PbO-type,,,,,,,TRUE,10.1103/PhysRevB.100.224516
FeSe0.5S0.5,FeSe0.5S0.5,Bulk,,,SC,Iron-based,4.3,Ambient,Tetragonal,P 4/nmm,P 4/nmm,3.7249,3.7249,5.3138,,,TRUE,10.1016/j.scriptamat.2019.09.010
"FeSe0.5Te0.5 (as-grown, bulk)",FeSe0.5Te0.5,Bulk,,,SC,iron-based,11 K,ambient,Tetragonal,PbO-type,P4/nmm,,,,,,TRUE,10.1103/PhysRevB.95.174513
"FeSe0.5Te0.5 (O2-annealed, thin flake)",FeSe0.5Te0.5,Thin Film,22 nm,Li(1+x+y)Al(x)(Ti(2-y)Ge(y))P(3-z)Si(z)O(12) (NASICON-type solid ion conductor),SC,iron-based,~14 K,ambient,Tetragonal,PbO-type,P4/nmm,,,,,,TRUE,10.1103/PhysRevB.95.174513
FeSe0.5Te0.5 (target pellet),FeSe0.5Te0.5,Bulk,,,SC,iron-based,16 K,,,,,,,,,,FALSE,10.1103/PhysRevB.83.134523
Iron Selenide Telluride,FeSe0.5Te0.5,Bulk,,,SC,iron-based/multiband,,,,,,,,,,,,10.1103/PhysRevB.87.014505
FeSe0.5Te0.5,FeSe0.5Te0.5,Thin Film,,,SC,iron-based,,,,,,,,,,,FALSE,10.1103/PhysRevMaterials.8.084806
FeSe0.5Te0.5,FeSe0.5Te0.5,Bulk,,,SC,iron-based,,ambient,,,,,,,,,FALSE,10.1103/PhysRevB.84.174517
FeSe0.5Te0.5 (30 nm film),FeSe0.5Te0.5,Thin Film,30 nm,CaF2,SC,iron-based,17 K,,,,,,,,,,TRUE,10.1103/PhysRevB.97.024504
FeSe0.5Te0.5 (60 nm film),FeSe0.5Te0.5,Thin Film,60 nm,CaF2,SC,iron-based,17 K,,,,,,,,,,TRUE,10.1103/PhysRevB.97.024504
FeSe0.5Te0.5 (116 nm film),FeSe0.5Te0.5,Thin Film,116 nm,CaF2,SC,iron-based,17 K,,,,,,,,,,TRUE,10.1103/PhysRevB.97.024504
FeSe0.5Te0.5 (150 nm film),FeSe0.5Te0.5,Thin Film,150 nm,CaF2,SC,iron-based,17 K,,,,,,,,,,TRUE,10.1103/PhysRevB.97.024504
FeSe0.5Te0.5,FeSe0.5Te0.5,Bulk,,,SC,iron-based,14 K,ambient,,,,,,,,,FALSE,10.1103/PhysRevB.85.214517
FeSe0.5Te0.5,FeSe0.5Te0.5,,,,"SC, Topological Material",s-wave,,,,,,,,,,,FALSE,10.1103/PhysRevB.109.224509
FeSe0.5Te0.5,FeSe0.5Te0.5,Bulk,,,SC,iron-based,,,,,,,,,,,FALSE,10.1103/PhysRevMaterials.7.034802
FeSe0.5Te0.5,FeSe0.5Te0.5,Thin Film,,CaF2,SC,iron-based,~22 K (undoped),ambient,,,,,,,,,FALSE,10.1103/PhysRevB.104.094512
FeSe0.5Te0.5,FeSe0.5Te0.5,Thin Film,38 nm,CaF2,SC,iron-based,16.5 K,,,,,,,,,> 10 T,TRUE,10.1103/PhysRevLett.133.036004
FeSe0.5Te0.5,FeSe0.5Te0.5,Thin Film,,,SC,iron-based,,,,,,,,,,,FALSE,10.1103/PhysRevB.105.064519
FeSe0.5Te0.5,FeSe0.5Te0.5,Thin Film,,,SC,iron-based,,,,,,,,,,,FALSE,10.1103/PhysRevB.94.094506
FeSe0.5Te0.5,FeSe0.5Te0.5,Bulk,,,SC,iron-based,,ambient,,,,,,,,,FALSE,10.1103/PhysRevB.85.064509
FeSe0.5Te0.5,FeSe0.5Te0.5,Bulk,,,SC,iron-based,,,Tetragonal,"Layered, trilayer (Fe sandwiched by Se/Te)",P4/nmm,,,,30 Gauss,,,10.1103/PhysRevResearch.2.022021
FeSe0.5Te0.5,FeSe0.5Te0.5,,,,SC,iron-based,,,,,,,,,,,FALSE,10.1103/PhysRevB.93.224512
"FeSe0.5Te0.5 (200 nm, thin film)",FeSe0.5Te0.5,Thin Film,200 nm,,SC,iron-based,"21 K (onset), 18.4 K (zero)",ambient,Tetragonal,Layered (FeChalcogenide),,,,,,,FALSE,10.1103/PhysRevB.99.064502
"FeSe0.5Te0.5 (PLD thin film, >30 nm)",FeSe0.5Te0.5,Thin Film,>30 nm,,SC,iron-based,21 K (onset),ambient,Tetragonal,Layered (FeChalcogenide),,,,,,,FALSE,10.1103/PhysRevB.99.064502
"FeSe0.5Te0.5 (PLD thin film, <30 nm)",FeSe0.5Te0.5,Thin Film,<30 nm,,NSC,iron-based,NSC,ambient,Tetragonal,Layered (FeChalcogenide),,,,,,,FALSE,10.1103/PhysRevB.99.064502
FeSe0.5Te0.5,FeSe0.5Te0.5,Bulk,,,SC,iron-based,14 K,,,,,,,,,,FALSE,10.1103/PhysRevB.90.024520
FeSe0.5Te0.5 (thin film),FeSe0.5Te0.5,Thin Film,75 nm,Fe-buffered MgO (001),SC,iron-based,17.3 K,,Tetragonal,,,,,0.605 nm,,52.4 T (H||c),TRUE,10.1103/PhysRevB.87.104510
FeSe0.5Te0.5 (bulk),FeSe0.5Te0.5,Bulk,,,SC,iron-based,13.6 K,,,,,,,,,,TRUE,10.1103/PhysRevB.87.104510
FeSe0.5Te0.5,FeSe0.5Te0.5,Bulk,,,SC,iron-based/Type-II,,,Tetragonal,Layered,,,,,,,FALSE,10.1103/PhysRevB.108.214509
FeSe0.5Te0.5,FeSe0.5Te0.5,Bulk,,,SC,iron-based,14-23 K,0-2.2 GPa,"Tetragonal (below 2.7 GPa), Monoclinic (above 2.7 GPa)",,,,,,,,TRUE,10.1103/PhysRevB.90.174505
