Repository: WyattBunstine/ML_SC_Project

# ML_SC_Project — Chemically and Geometrically Motivated Crystal Graph Neural Networks

This project predicts and screens superconductors from crystal structure. It frames the
problem as a **two-stage hurdle**: first classify whether a material is a superconductor
candidate (SC vs. non-SC), then regress the critical temperature T_c for superconductors.

Two graph-neural-network families are trained and compared:

- a **baseline CGCNN** ([txie-93/cgcnn](https://github.com/txie-93/cgcnn)), and
- an **MPNN** with learned edge features that consumes richer `crystal_graph_v4` graphs
  (this project's contribution).

File: database/superconductor_materials_full.csv (part 63 of 215)
Material_Name,Chemical_Composition,Material_Class,Film_Thickness,Substrate,Material_Type,Superconductor_Type,Superconducting_Transition_Temperature,Pressure,Crystal_Structure,Lattice_Structure,Space_Group,"Lattice_Constant(a)","Lattice_Constant(b)","Lattice_Constant(c)",Lower_Critical_Field,Upper_Critical_Field,Experimental,DOI
FeSe0.5Te0.5,FeSe0.5Te0.5,Bulk,,,SC,Iron-based,14.5 K,,Anti-PbO,,P4/nmm,,,,,,TRUE,10.1016/j.ssc.2015.07.001
FeSe0.5Te0.5,FeSe0.5Te0.5,Bulk,,,SC,Iron-based,13.6-14.2 K,Ambient,Tetragonal,PbO-type,,,,,,,TRUE,10.1016/j.jmmm.2012.02.065
FeSe0.5Te0.5,FeSe0.5Te0.5,Thin Film,,,SC,Iron-based,7.8 K,0 kV/cm,,,,,,5.75 Å,,36.7 T,TRUE,10.1016/j.tsf.2018.06.007
FeSe0.5Te0.5,FeSe0.5Te0.5,Thin Film,,,SC,Iron-based,8.3 K,4 kV/cm,,,,,,5.75 Å,,39.9 T,TRUE,10.1016/j.tsf.2018.06.007
FeSe0.5Te0.5,FeSe0.5Te0.5,Bulk,,,SC,Iron-based,15 K,,Tetragonal,P4/nmm,P4/nmm,3.8024 Å,,6.0027 Å,,48 T,TRUE,10.1016/j.physc.2010.04.009
FeSe0.5Te0.5,FeSe0.5Te0.5,Thin Film,,,SC,Iron-based,10.6 K,,Tetragonal,PbO-type,,,,5.92 Å,,62.8 T,TRUE,10.1016/j.physc.2009.12.045
FeSe0.5Te0.5,FeSe0.5Te0.5,Thin Film,,,SC,Iron-based,3.9 K,,Tetragonal,PbO-type,,,,5.86 Å,,,TRUE,10.1016/j.physc.2009.12.045
"Fe(Se,Te)",FeSe0.5Te0.5,Thin Film,,,SC,Iron-based,18.52 K,0,,,,5.4620 Å,,,,,TRUE,10.1016/j.isci.2024.109422
FeSe0.5Te0.5,FeSe0.5Te0.5,Bulk,,,SC,Iron-based,9 K,,Tetragonal,,,,,,,,TRUE,10.1016/j.jallcom.2015.01.288
FeSe0.5Te0.5,FeSe0.5Te0.5,Bulk,,,SC,Type-II,15 K,,,,,,,,,,FALSE,10.1016/j.jallcom.2018.04.065
FeSe0.5Te0.5,FeSe0.5Te0.5,Bulk,,,SC,Iron-based,14.1 K,,Tetragonal,,,,,,,,TRUE,10.1016/j.jallcom.2015.05.034
FeSe0.5Te0.5,FeSe0.5Te0.5,Bulk,,,SC,Iron-based,15.7 K,,Tetragonal,,P4/nmm,,,,,58.5 T,TRUE,10.1016/j.jallcom.2015.12.119
FeSe0.5Te0.5,FeSe0.5Te0.5,Bulk,,,SC,Iron-based,22.7,,Tetragonal,,P4/nmm,,,,,,FALSE,10.1016/j.jallcom.2015.12.099
"Fe(Se,Te)",FeSe0.5Te0.5,Thin Film,,,SC,Iron-based,11.8 K,,,,,,,,,,TRUE,10.1016/j.isci.2024.111032
FeSe0.5Te0.5,FeSe0.5Te0.5,Thin Film,,,SC,Iron-based,18.3,Ambient,,,,3.765,,5.976,,,TRUE,10.1016/j.physc.2016.02.020
FeSe0.5Te0.5,FeSe0.5Te0.5,Bulk,,,SC,Iron-based,15 K,0 GPa,Tetragonal,PbO-type,P 4/nmm,3.655,3.655,5.685,,,FALSE,10.1016/j.intermet.2013.04.015
FeSe0.5Te0.5,FeSe0.5Te0.5,Bulk,,,SC,Iron-based,15.6 K,,Tetragonal,,,,,,,,TRUE,10.1016/j.scriptamat.2015.09.039
FeSe0.5Te0.5,FeSe0.5Te0.5,Bulk,,,SC,Iron-based,13.1 K,,Pb–O structure,Square lattice,,,,,,,TRUE,10.1016/j.jpcs.2010.10.002
FeSe0.5Te0.5,FeSe0.5Te0.5,Bulk,,,SC,Iron-based,14.0,0,Tetragonal,Tetragonal,P4/nmm,3.800,3.800,6.038,,332,TRUE,10.1016/j.ssc.2015.01.009
Iron Selenide Telluride,FeSe0.5Te0.5,Bulk,,,SC,Iron-based,13 K,,Tetragonal,,P 4/nmm,3.797 Å,,5.971 Å,,,TRUE,10.1016/j.jallcom.2009.07.026
FeSe0.5Te0.5,FeSe0.5Te0.5,Thin Film,,,SC,Iron-based,8 K,,Tetragonal,c-axis texturing,,,,5.8847 Å,,77 T,FALSE,10.1016/j.jallcom.2015.06.109
FeSe0.5Te0.5,FeSe0.5Te0.5,Bulk,,,SC,Iron-based,15.0 K,,Tetragonal,,,3.7958 Å,,5.8994 Å,,,TRUE,10.1016/j.matlet.2016.03.137
FeSe0.5Te0.5,FeSe0.5Te0.5,Thin Film,,,SC,Iron-based,19 K,,,,,,,,,,TRUE,10.1016/j.apsusc.2014.02.124
Undoped FeSe0.5Te0.5,FeSe0.5Te0.5,Bulk,,,SC,Iron-based,14 K,,Tetragonal,,P4/nmm,3.8067,3.8067,6.0401,,,TRUE,10.1016/j.jallcom.2024.174908
FeSe0.5Te0.5,FeSe0.5Te0.5,Bulk,,,SC,Iron-based,14 K,,Tetragonal,,P4/nmm,3.7732 Å,,5.53021 Å,,,TRUE,10.1016/j.cryogenics.2013.05.003
FeSe0.5Te0.5,FeSe0.5Te0.5,Bulk,,,SC,Iron-based,15 K,,,,,,,,,,FALSE,10.1016/j.intermet.2014.03.018
FeSe0.5Te0.5,FeSe0.5Te0.5,Bulk,,,SC,Iron-based,14 K,Ambient,Tetragonal,,P4/nmm,3.7950,,5.9713,,,TRUE,10.1016/j.ceramint.2023.10.150
FeSe0.5Te0.5 (HP-HTS),FeSe0.5Te0.5,Bulk,,,SC,Iron-based,15.2 K,High Pressure,Tetragonal,,P4/nmm,3.7976,,5.9679,,,TRUE,10.1016/j.ceramint.2023.10.150
FeSe0.5Te0.5,FeSe0.5Te0.5,Bulk,,,SC,Iron-based,15 K,,Tetragonal,Layered,P 4/nmm,3.9 Å,3.9 Å,5.1 Å,,,FALSE,10.1016/j.cossms.2013.04.001
FeSe0.5Te0.5,FeSe0.5Te0.5,Bulk,,,SC,Iron-based,14.5 K,,Anti-PbO,,P4/nmm,,,,,,TRUE,10.1016/j.wear.2013.01.096
FeSe1-xTex,FeSe0.5Te0.5,,,,SC,Iron-based,15 K,,,,,,,,,,FALSE,10.1016/j.jmat.2015.04.004
Fe(Se0.5Te0.5),FeSe0.5Te0.5,Bulk,,,SC,Iron-based,15.2 K,0 GPa,Tetragonal,P4/nmm,P4/nmm,3.776 Å,,5.931 Å,,72.5 T,TRUE,10.1016/j.physc.2009.03.022
FeSe0.5Te0.5,FeSe0.5Te0.5,Thin Film,,,SC,Iron-based,21 K,Ambient,,,,,,,,,TRUE,10.1016/j.physc.2015.02.011
FeSe0.5Te0.5,FeSe0.5Te0.5,Bulk,,,SC,Iron-based,14.0 K,,PbO-type,,,8.032,,,,,TRUE,10.1016/j.cap.2013.02.019
FeSe1-xTex,FeSe0.5Te0.5,Bulk,,,SC,Iron-based,14 K,Ambient,Tetragonal,,,,,,,,TRUE,10.1016/j.mattod.2017.09.006
FeSe0.5Te0.5,FeSe0.5Te0.5,Thin Film,,,SC,Iron-based,10.6,,PbO-type,Tetragonal,,,,5.92,,,TRUE,10.1016/j.physc.2010.05.029
FeSe0.5Te0.5,FeSe0.5Te0.5,Thin Film,,,SC,Iron-based,5.4,,PbO-type,Tetragonal,,,,5.88,,,TRUE,10.1016/j.physc.2010.05.029
FeSe0.5Te0.5,FeSe0.5Te0.5,Thin Film,,,SC,Iron-based,19.5 K,,,,,3.78 Å,,5.96 Å,,,FALSE,10.1016/j.physc.2019.06.003
FeSe0.5Te0.5,FeSe0.5Te0.5,Bulk,,,SC,Iron-based,26 K,2 GPa,Tetragonal,P 4 mm,No. 99,0.3681 nm,,0.6008 nm,,,FALSE,10.1016/j.jallcom.2013.02.106
"Fe(Se, Te)",FeSe0.5Te0.5,Bulk,,,SC,Iron-based,14.4 K,0 GPa,Tetragonal,,,3.796 Å,,6.062 Å,,,TRUE,10.1016/j.scriptamat.2019.04.029
"Fe(Se, Te) under pressure",FeSe0.5Te0.5,Bulk,,,SC,Iron-based,20.0 K,1.2 GPa,Tetragonal,,,3.796 Å,,6.062 Å,,,TRUE,10.1016/j.scriptamat.2019.04.029
FeSe0.5Te0.5,FeSe0.5Te0.5,Bulk,,,SC,Iron-based,15 K,,,,,,,,,,FALSE,10.1016/j.cryogenics.2013.01.004
FeSe0.5Te0.5,FeSe0.5Te0.5,Bulk,,,SC,Iron-based,15.07 K,,,,,,,0.60284 nm,,238.05 T,TRUE,10.1016/j.jallcom.2019.151851
FeSe0.5Te0.5,FeSe0.5Te0.5,Bulk,,,SC,Iron-based,12.5 K,,Tetragonal,PbO-type,P4/nmm,,,,,,TRUE,10.1016/j.ssc.2010.11.006
FeSe0.5Te0.5,FeSe0.5Te0.5,,,,SC,,14.5 K,,,,,,,,,,TRUE,10.1016/j.ssc.2023.115282
FeSe0.5Te0.5 + 0.03Gd,FeSe0.5Te0.5Gd0.036,Bulk,,,SC,Iron-based,14 K,Ambient,Tetragonal,,P4/nmm,3.7989,,5.9675,,,TRUE,10.1016/j.ceramint.2023.10.150
FeSe0.5Te0.5 + 0.05Gd (HP-HTS),FeSe0.5Te0.5Gd0.045,Bulk,,,SC,Iron-based,11.8 K,High Pressure,Tetragonal,,P4/nmm,3.8047,,6.0463,,,TRUE,10.1016/j.ceramint.2023.10.150
FeSe0.5Te0.5 + 0.05Gd,FeSe0.5Te0.5Gd0.06,Bulk,,,SC,Iron-based,14.3 K,Ambient,Tetragonal,,P4/nmm,3.7983,,5.9744,,,TRUE,10.1016/j.ceramint.2023.10.150
FeSe0.5Te0.5 + 0.07Gd,FeSe0.5Te0.5Gd0.069,Bulk,,,SC,Iron-based,13.1 K,Ambient,Tetragonal,,P4/nmm,3.7993,,5.9863,,,TRUE,10.1016/j.ceramint.2023.10.150
FeSe0.5Te0.5 + 0.1Gd,FeSe0.5Te0.5Gd0.1,Bulk,,,SC,Iron-based,13.5 K,Ambient,Tetragonal,,P4/nmm,3.7993,,5.9892,,,TRUE,10.1016/j.ceramint.2023.10.150
FeSe0.5Te0.5 + 0.2Gd,FeSe0.5Te0.5Gd0.2,Bulk,,,SC,Iron-based,12.7 K,Ambient,Tetragonal,,P4/nmm,3.7977,,5.9927,,,TRUE,10.1016/j.ceramint.2023.10.150
FeSe0.5Te0.75,FeSe0.5Te0.75,Thin Film,,,SC,Iron-based,10.3,,PbO-type,Tetragonal,,,,5.93,,,TRUE,10.1016/j.physc.2010.05.029
FeSe0.6S0.4,FeSe0.6S0.4,Bulk,,,SC,Iron-based,4.6,Ambient,Tetragonal,P 4/nmm,P 4/nmm,3.7295,3.7295,5.3480,,,TRUE,10.1016/j.scriptamat.2019.09.010
FeSexTe1-x (x~0.6),FeSe0.6Te0.4,Bulk,,,SC,iron-based,,,,,,,,,,,FALSE,10.1103/PhysRevB.90.035104
FeSe0.6Te0.4,FeSe0.6Te0.4,Thin Film,50 nm,LaAlO3,SC,iron-based,e-doped: ~35 K,ambient,,,,,,,,,TRUE,10.1103/PhysRevB.104.094512
FeSe0.6Te0.4,FeSe0.6Te0.4,Thin Film,,,SC,Iron-based,21.8,,Tetragonal,,,3.757,,5.874,,,TRUE,10.1016/j.physc.2016.05.001
FeSe0.6Te0.4,FeSe0.6Te0.4,Thin Film,,,SC,Iron-based,21.7,Ambient,,,,3.758,,5.874,,,TRUE,10.1016/j.physc.2016.02.020
FeSe0.6Te0.4,FeSe0.6Te0.4,Bulk,,,SC,Iron-based,13.4 K,,,,,,,,,,TRUE,10.1016/j.physc.2011.05.013
FeSe0.6Te0.4,FeSe0.6Te0.4,Thin Film,,,SC,Iron-based,21 K,,PbO-type,,,,,5.858 Å,,"180 T (B //c), 664 T (B //ab)",TRUE,10.1016/j.rinp.2016.11.054
FeSe0.6Te0.4,FeSe0.6Te0.4,Bulk,,,SC,Iron-based,15.42 K,,Anti-PbO-type,,,,,,,61 T,TRUE,10.1016/j.mtadv.2023.100354
FeSe0.70Sb0.20,FeSe0.70Sb0.20,Bulk,,,SC,Iron-based,8.63 K,,Tetragonal,,P4/nmm,,,,,26.14 T,TRUE,10.1016/j.physc.2012.12.001
FeSe0.70Si0.20,FeSe0.70Si0.20,Bulk,,,SC,Iron-based,8.52 K,,Tetragonal,,P4/nmm,,,,,26.90 T,TRUE,10.1016/j.physc.2012.12.001
FeSe0.70Te0.30,FeSe0.70Te0.30,Bulk,,,SC,iron-based,7.2 K,ambient,Tetragonal,PbO-type,,,,,,,TRUE,10.1103/PhysRevB.100.224516
FeSe0.71S0.29,FeSe0.71S0.29,Bulk,,,SC,iron-based,5 K,0 GPa,Tetragonal,,,,,,,,TRUE,10.1103/PhysRevB.98.020507
FeSe0.71S0.29,FeSe0.71S0.29,Bulk,,,SC,iron-based,,0-1.95 GPa,Tetragonal,quasi-two-dimensional layered,,,,,,,TRUE,10.1103/PhysRevB.107.134507
FeSe0.71S0.29,FeSe0.71S0.29,Bulk,,,SC,iron-based,approx. 8 K,ambient,Tetragonal (C4),,,,,,,,FALSE,10.1103/PhysRevB.101.180503
α-FeSe0.75,FeSe0.75,Bulk,,,SC,Iron-based,8 K,,Tetragonal,,P4/nmm,3.7692,,5.5137,,,TRUE,10.1016/j.jpcs.2009.12.020
FeSe1-xSx (x=0.25),FeSe0.75S0.25,Bulk,,,SC,iron-based,,ambient,Tetragonal,,,,,,,,TRUE,10.1103/PhysRevB.111.094503
FeSe0.75S0.25,FeSe0.75S0.25,Bulk,,,SC,iron-based,7.5 K,ambient,Tetragonal,,,,,,,,TRUE,10.1103/PhysRevLett.133.156506
FeSe0.75S0.25,FeSe0.75S0.25,Thin Film,50 nm,LaAlO3,SC,iron-based,e-doped: ~32 K,ambient,,,,,,,,,TRUE,10.1103/PhysRevB.104.094512
FeSe0.75S0.25,FeSe0.75S0.25,Bulk,,,SC,iron-based,,ambient,Tetragonal phase,,,,,,,,TRUE,10.1103/PhysRevResearch.2.013309
FeSe0.75Sb0.15,FeSe0.75Sb0.15,Bulk,,,SC,Iron-based,8.79 K,,Tetragonal,,P4/nmm,3.7749,,5.5236,,,FALSE,10.1016/j.jallcom.2015.10.140
FeSe0.75Sb0.15,FeSe0.75Sb0.15,Bulk,,,SC,Iron-based,8.79 K,,Tetragonal,,P4/nmm,,,,,33.15 T,TRUE,10.1016/j.physc.2012.12.001
FeSe0.75Si0.15,FeSe0.75Si0.15,Bulk,,,SC,Iron-based,9.16 K,,Tetragonal,,P4/nmm,3.7699,,5.5198,,,FALSE,10.1016/j.jallcom.2015.10.140
FeSe0.75Si0.15,FeSe0.75Si0.15,Bulk,,,SC,Iron-based,9.16 K,,Tetragonal,,P4/nmm,,,,,37.75 T,TRUE,10.1016/j.physc.2012.12.001
FeSe0.75Te0.25,FeSe0.75Te0.25,Bulk,,,SC,Iron-based,14 K,,,,,,,,,,TRUE,10.1016/j.physc.2011.05.037
FeSe0.77S0.23,FeSe0.77S0.23,Bulk,,,SC,iron-based,,ambient pressure,Tetragonal,,,,,,,,NMR,10.1103/PhysRevB.110.L020503
FeSe1-xSx (x=0.22),FeSe0.78S0.22,Bulk,,,SC,iron-based,,ambient,Tetragonal,,,,,,,,TRUE,10.1103/PhysRevB.111.094503
FeSe0.78S0.22,FeSe0.78S0.22,Bulk,,,SC,iron-based,8.5 K,ambient,Tetragonal,,,,,,,,TRUE,10.1103/PhysRevLett.133.156506
FeSe0.7Br0.3,FeSe0.7Br0.3,Bulk,,,SC,Type-II,5 K,,Tetragonal,PbO-type,P4/nmm,0.3773 nm,0.3773 nm,0.5528 nm,,,TRUE,10.1016/j.ssc.2013.08.001
FeSe0.7S0.3,FeSe0.7S0.3,Bulk,,,SC,Iron-based,7.3,Ambient,Tetragonal,P 4/nmm,P 4/nmm,3.7457,3.7457,5.4008,,,TRUE,10.1016/j.scriptamat.2019.09.010
FeSe0.7Sb0.2,FeSe0.7Sb0.2,Bulk,,,SC,Iron-based,8.63 K,,Tetragonal,,P4/nmm,3.7786,,5.5241,,,FALSE,10.1016/j.jallcom.2015.10.140
FeSe0.7Si0.2,FeSe0.7Si0.2,Bulk,,,SC,Iron-based,8.52 K,,Tetragonal,,P4/nmm,3.7701,,5.5208,,,FALSE,10.1016/j.jallcom.2015.10.140
FeSe0.7Te0.3,FeSe0.7Te0.3,Thin Film,100 nm,CaF2 (001),SC,iron-based,20.5 K,,,,,,,,,,TRUE,10.1103/PhysRevB.105.064519
FeSe0.7Te0.3,FeSe0.7Te0.3,Thin Film,,,SC,Iron-based,22,,Tetragonal,,,3.748,,5.869,,,TRUE,10.1016/j.physc.2016.05.001
FeSe0.7Te0.3,FeSe0.7Te0.3,Thin Film,,,SC,Iron-based,22.1,Ambient,,,,3.753,,5.784,,,TRUE,10.1016/j.physc.2016.02.020
FeSe0.7Te0.3,FeSe0.7Te0.3,Bulk,,,SC,Iron-based,15 K,0 GPa,,,,,,,,,TRUE,10.1016/j.actamat.2016.09.056
α-FeSe0.80,FeSe0.80,Bulk,,,SC,Iron-based,8 K,,Tetragonal,,P4/nmm,3.7688,,85.5150,,,TRUE,10.1016/j.jpcs.2009.12.020
FeSe0.80Sb0.10,FeSe0.80Sb0.10,Bulk,,,SC,Iron-based,9.05 K,,Tetragonal,,P4/nmm,,,,,40.14 T,TRUE,10.1016/j.physc.2012.12.001
FeSe0.80Si0.10,FeSe0.80Si0.10,Bulk,,,SC,Iron-based,9.29 K,,Tetragonal,,P4/nmm,,,,,41.31 T,TRUE,10.1016/j.physc.2012.12.001
FeSe1-xSx (x=0.19),FeSe0.81S0.19,Bulk,,,SC,iron-based,,ambient,Tetragonal,,,,,,,,TRUE,10.1103/PhysRevB.111.094503
FeSe0.81Te0.19,FeSe0.81Te0.19,Bulk,,,SC,iron-based,5.6 K,ambient,Tetragonal,PbO-type,,,,,,,TRUE,10.1103/PhysRevB.100.224516
FeSe0.82,FeSe0.82,Bulk,,,SC,iron-based,,ambient,Tetragonal,,,,,,,,FALSE,10.1103/PhysRevB.81.144513
FeSe0.82,FeSe0.82,,,,NSC,iron-based,,ambient,,,,,,,,,FALSE,10.1103/PhysRevB.88.174512
FeSe0.82,FeSe0.82,Bulk,,,SC,Iron-based,11.8 K,,Tetragonal,,P4/nmm,,,,,,TRUE,10.1016/j.ssc.2010.01.033
FeSe0.82,FeSe0.82,Bulk,,,SC,Iron-based,11.33 K,,Tetragonal,,P 4/nmm,,,,,,TRUE,10.1016/j.physc.2009.07.003
FeSe0.82Br0.18,FeSe0.82Br0.18,Bulk,,,SC,Type-II,5 K,,Tetragonal,PbO-type,P4/nmm,0.3770 nm,0.3770 nm,0.5518 nm,,,TRUE,10.1016/j.ssc.2013.08.001
FeSe1-xSx (x=0.18),FeSe0.82S0.18,Bulk,,,SC,iron-based,,ambient,Tetragonal,,,,,,,,TRUE,10.1103/PhysRevB.111.094503
FeSe0.82S0.18,FeSe0.82S0.18,Bulk,,,SC,iron-based,9.0 K,ambient,Tetragonal,,,,,,,,TRUE,10.1103/PhysRevLett.133.156506
FeSe0.82S0.18,FeSe0.82S0.18,Bulk,,,SC,iron-based,,ambient pressure,Tetragonal,,,,,,,,NMR,10.1103/PhysRevB.110.L020503
FeSe0.82S0.18,FeSe0.82S0.18,Bulk,,,SC,iron-based,,ambient,,Layered,,,,,,,FALSE,10.1103/PhysRevB.105.115130
FeSe0.83S0.17,FeSe0.83S0.17,Bulk,,,SC,iron-based,,,Tetragonal,quasi-two-dimensional layered,,,,,,,FALSE,10.1103/PhysRevB.107.134507
FeSe0.83S0.17,FeSe0.83S0.17,Bulk,,,SC,iron-based,4 K,ambient,Tetragonal,,,,,,,,TRUE,10.1103/PhysRevX.13.011032
FeSe0.83S0.17,FeSe0.83S0.17,Bulk,,,SC,iron-based,,ambient,Nematic B phase,,,,,,,16 T,TRUE,10.1103/PhysRevResearch.2.013309
Iron Selenide Sulfide (x=0.17),FeSe0.83S0.17,Bulk,,,SC,iron-based,,ambient pressure,Tetragonal,P4/nmm,P4/nmm,,,,,,Theoretical,10.1103/PhysRevB.109.L220501
FeSe0.84S0.16,FeSe0.84S0.16,,,,SC,iron-based,,,Tetragonal,,,,,,,,,10.1103/PhysRevB.96.195146
FeSe0.85,FeSe0.85,Bulk,,,SC,iron-based,8.26 K,ambient,,,,,,,,,FALSE,10.1103/PhysRevB.88.174512
α-FeSe0.85,FeSe0.85,Bulk,,,SC,Iron-based,8 K,,Tetragonal,,P4/nmm,3.7682,,5.5146,,,TRUE,10.1016/j.jpcs.2009.12.020
FeSe0.85,FeSe0.85,Bulk,,,SC,Iron-based,8.2 K,,,,,,,,,,FALSE,10.1016/j.matchemphys.2010.07.074
FeSe0.85,FeSe0.85,Bulk,,,SC,Type-II,7.2 K,0 GPa,Tetragonal,,,,,,,,TRUE,10.1016/j.ssc.2010.03.025
FeSe0.85S0.15,FeSe0.85S0.15,Bulk,,,SC,iron-based,8 K,0 GPa,Orthorhombic,,,,,,,,TRUE,10.1103/PhysRevB.98.020507
FeSe0.85S0.15,FeSe0.85S0.15,Bulk,,,SC,iron-based,9-11 K,0-2.1 GPa,Tetragonal (HTT) / Orthorhombic (LTO) depending on T and p,quasi-two-dimensional layered,,,,,,,TRUE,10.1103/PhysRevB.107.134507
FeSe0.85Sb0.05,FeSe0.85Sb0.05,Bulk,,,SC,Iron-based,9.20 K,,Tetragonal,,P4/nmm,3.7720,,5.5212,,,FALSE,10.1016/j.jallcom.2015.10.140
FeSe0.85Sb0.05,FeSe0.85Sb0.05,Bulk,,,SC,Iron-based,9.20 K,,Tetragonal,,P4/nmm,,,,,41.33 T,TRUE,10.1016/j.physc.2012.12.001
FeSe0.85Si0.05,FeSe0.85Si0.05,Bulk,,,SC,Iron-based,9.42 K,,Tetragonal,,P4/nmm,3.7696,,5.5186,,,FALSE,10.1016/j.jallcom.2015.10.140
FeSe0.85Si0.05,FeSe0.85Si0.05,Bulk,,,SC,Iron-based,9.42 K,,Tetragonal,,P4/nmm,,,,,42.91 T,TRUE,10.1016/j.physc.2012.12.001
FeSe0.85Te0.15,FeSe0.85Te0.15,Thin Film,,,SC,Iron-based,21.6,,Tetragonal,,,3.743,,5.693,,,TRUE,10.1016/j.physc.2016.05.001
FeSe0.86S0.14,FeSe0.86S0.14,Bulk,,,SC,iron-based,,ambient,"Tetragonal (above Ts), Orthorhombic (below Ts)",Layered,,,,,,,TRUE,10.1103/PhysRevB.94.134505
FeSe0.86S0.14,FeSe0.86S0.14,Bulk,,,SC,Iron-based,9.5 K,,,,,,,,,,TRUE,10.1016/j.physc.2016.05.023
FeSe0.875S0.125,FeSe0.875S0.125,Bulk,,,SC,Iron-based,10 K,0 GPa,Tetragonal,PbO-type,P 4/nmm,3.590,3.590,5.398,,,FALSE,10.1016/j.intermet.2013.04.015
FeSe0.88,FeSe0.88,Bulk,,,SC,iron-based,8 K,ambient,Tetragonal,,,,,,,,TRUE,10.1103/PhysRevB.81.144513
FeSe0.88,FeSe0.88,Bulk,,,SC,High-Tc/iron-based,8 K,ambient,Tetragonal,PbO-type,P4/nmm,3.7693,3.7693,5.4847,,,,10.1103/PhysRevB.78.174502
FeSe0.88 (under pressure),FeSe0.88,Bulk,,,SC,High-Tc/iron-based,27 K,1.48 GPa,Tetragonal,PbO-type,,,,,,,,10.1103/PhysRevB.78.174502
β-FeSe,FeSe0.88,Bulk,,,SC,Iron-based,9.53,,Tetragonal,,P4/nmm,3.76537,,5.51002,,23.2,TRUE,10.1016/j.jallcom.2014.09.045
FeSe0.88,FeSe0.88,Bulk,,,SC,Iron-based,8.5 K,0 GPa,Tetragonal,P4/nmm,P4/nmm,,,,,18.5 T,TRUE,10.1016/j.physc.2009.03.022
FeSe0.88,FeSe0.88,Thin Film,,,SC,Iron-based,11.7,,Tetragonal,,,3.769,,5.490,,50,TRUE,10.1016/j.physc.2010.08.011
FeSe0.88S0.12,FeSe0.88S0.12,Bulk,,,SC,iron-based,"approx. 10 K at ambient pressure, approx. 25 K at p > 0.5 GPa",ambient and >0.5 GPa,"Orthorhombic (C2) at ambient pressure, Tetragonal (C4) at p > 0.5 GPa",,,,,,,,FALSE,10.1103/PhysRevB.101.180503
FeSe0.88S0.12,FeSe0.88S0.12,Bulk,,,SC,iron-based,10.1 K,up to 1.8 GPa,"Tetragonal (at ambient pressure), Orthorhombic (below 60 K)",,,,,,,,TRUE,10.1103/PhysRevB.96.024511
FeSe,FeSe0.89,Bulk,,,SC,iron-based,9.5 K,ambient,Tetragonal,Layered,,3.780,3.780,5.490,,"28 T (H // c, 0.9ρn criterion); 31 T (H // ab, 0.9ρn criterion)",TRUE,10.1103/PhysRevB.87.134512
FeSe0.89S0.11,FeSe0.89S0.11,Bulk,,,SC,iron-based,10 K,4.7 kbar,,,,,,,,Hc2_on(0) ≈ 28 T,TRUE,10.1103/PhysRevLett.127.246402
FeSe(1-x)S(x) (x~0.11),FeSe0.89S0.11,Bulk,,,SC,iron-based,10.7 K,0 GPa,,,,,,,,,FALSE,10.1103/PhysRevB.99.054517
FeSe0.89S0.11,FeSe0.89S0.11,Bulk,,,SC,iron-based,9.6 K,ambient,Tetragonal,,P4/nmm,,,,,,TRUE,10.1103/PhysRevB.103.144501
FeSe0.89S0.11,FeSe0.89S0.11,Bulk,,,SC,iron-based,,ambient,Nematic B phase,,,,,,,16 T,TRUE,10.1103/PhysRevResearch.2.013309
FeSe0.89S0.11,FeSe0.89S0.11,Bulk,,,SC,iron-based,,up to 8 GPa,,,,,,,,,FALSE,10.1103/PhysRevB.101.180503
FeSe0.89S0.11,FeSe0.89S0.11,Bulk,,,SC,Iron-based,11 K,0 GPa,Tetragonal,Tetragonal,P4/n,3.8093 Å,3.8093 Å,5.529 Å,,,TRUE,10.1016/j.jallcom.2020.158419
FeSe0.89S0.11,FeSe0.89S0.11,Bulk,,,SC,Iron-based,11 K,10.5 GPa,Orthorhombic,Orthorhombic,Pnma,,,,,,TRUE,10.1016/j.jallcom.2020.158419
FeSe0.89S0.11,FeSe0.89S0.11,Bulk,,,SC,Iron-based,11 K,0 GPa,Hexagonal,Hexagonal,P63/mmc,3.603 Å,3.603 Å,6.073 Å,,,TRUE,10.1016/j.jallcom.2020.158419
FeSe0.89Te0.11,FeSe0.89Te0.11,Bulk,,,SC,iron-based,10 K,ambient,Orthorhombic,,,,,,,~16 T,TRUE,10.1103/PhysRevX.13.011032
FeSe0.8Br0.2,FeSe0.8Br0.2,Bulk,,,SC,Type-II,5 K,,Tetragonal,PbO-type,P4/nmm,0.3774 nm,0.3774 nm,0.5528 nm,,,TRUE,10.1016/j.ssc.2013.08.001
FeSe0.8S0.2,FeSe0.8S0.2,Thin Film,34 nm,"Li1+x+yAlx(Ti,Ge)2-xSiyP3-yO12",SC,iron-based,5 K (increases to 11 K then jumps to 30 K with gating),ambient,,,,,,,,,TRUE,10.1103/PhysRevLett.121.207003
FeSe0.8S0.2,FeSe0.8S0.2,Bulk,,,SC,Iron-based,11.1,Ambient,Tetragonal,P 4/nmm,P 4/nmm,3.7513,3.7513,5.4404,,,TRUE,10.1016/j.scriptamat.2019.09.010
FeSe0.8S0.2,FeSe0.8S0.2,Bulk,,,SC,Type-II,8.60,0,Tetragonal,Tetragonal,P4/nmm,3.754,,5.442,108,181.7,TRUE,10.1016/j.physc.2022.1354126
FeSe0.8Sb0.1,FeSe0.8Sb0.1,Bulk,,,SC,Iron-based,9.05 K,,Tetragonal,,P4/nmm,3.7729,,5.5227,,,FALSE,10.1016/j.jallcom.2015.10.140
FeSe0.8Si0.1,FeSe0.8Si0.1,Bulk,,,SC,Iron-based,9.29 K,,Tetragonal,,P4/nmm,3.7697,,5.5187,,,FALSE,10.1016/j.jallcom.2015.10.140
FeSe0.8Te0.2,FeSe0.8Te0.2,Thin Film,50 nm,LaAlO3,SC,iron-based,e-doped: ~38 K,ambient,,,,,,,,,TRUE,10.1103/PhysRevB.104.094512
"Fe(Se0.8Te0.2) (thin film, on CaF2)",FeSe0.8Te0.2,Thin Film,,CaF2,SC,iron-based,38 K,ambient,Tetragonal,Layered (FeChalcogenide),,,,,,,FALSE,10.1103/PhysRevB.99.064502
FeSe0.8Te0.2,FeSe0.8Te0.2,Thin Film,,,SC,Iron-based,22.6,Ambient,,,,3.749,,5.710,,,TRUE,10.1016/j.physc.2016.02.020
FeSe0.8Te0.2,FeSe0.8Te0.2,Thin Film,,,SC,Iron-based,24 K,,,,,3.75 Å,,5.72 Å,,,TRUE,10.1016/j.physc.2019.06.003
FeSe,FeSe0.9,Bulk,,,SC,iron-based,10.4 K,ambient,Tetragonal,Layered,,3.780,3.780,5.490,,"31 T (H // c, 0.9ρn criterion); 37 T (H // c, ρn criterion)",TRUE,10.1103/PhysRevB.87.134512
FeSe,FeSe0.9,Bulk,,,SC,iron-based,9.9 K,ambient,Tetragonal,Layered,,3.780,3.780,5.490,,"29 T (H // c, 0.9ρn criterion); 34 T (H // c, ρn criterion); 34 T (H // ab, 0.9ρn criterion); 54 T (H // ab, ρn criterion)",TRUE,10.1103/PhysRevB.87.134512
FeSe0.9,FeSe0.9,Bulk,,,SC,Iron-based,8.68 K,,Tetragonal,,P4/nmm,3.7694,,5.5176,,,FALSE,10.1016/j.jallcom.2015.10.140
FeSe0.9,FeSe0.9,Thin Film,,,SC,Iron-based,11-12,,Tetragonal,,,3.769,,5.490,,56,TRUE,10.1016/j.physc.2010.08.011
FeSe0.9,FeSe0.9,Bulk,,,SC,Iron-based,8.68 K,,Tetragonal,,P4/nmm,,,,,29.38 T,TRUE,10.1016/j.physc.2012.12.001
α-FeSe0.90,FeSe0.90,Bulk,,,SC,Iron-based,8 K,,Tetragonal,,P4/nmm,3.7704,,5.5161,,,TRUE,10.1016/j.jpcs.2009.12.020
FeSe0.904S0.096,FeSe0.904S0.096,Bulk,,,SC,iron-based,9.8 K,up to 1.8 GPa,"Tetragonal (at ambient pressure), Orthorhombic (below Ts)",,,,,,,,TRUE,10.1103/PhysRevB.96.024511
FeSe0.91,FeSe0.91,Thin Film,,,SC,Iron-based,10.5,,Tetragonal,,,3.769,,5.490,,58,TRUE,10.1016/j.physc.2010.08.011
FeSe0.91S0.09,FeSe0.91S0.09,Bulk,,,SC,iron-based,10 K,0 GPa,Orthorhombic,,,,,,,,TRUE,10.1103/PhysRevB.98.020507
FeSe0.91S0.09,FeSe0.91S0.09,Bulk,,,SC,iron-based,10 K,0 GPa,Orthorhombic,quasi-two-dimensional layered,,,,,,,FALSE,10.1103/PhysRevB.107.134507
FeSe0.91S0.09,FeSe0.91S0.09,Bulk,,,SC,iron-based,10.1 K,ambient,Tetragonal,PbO-type,,,,,,,FALSE,10.1103/PhysRevB.100.224516
FeSe0.91S0.09,FeSe0.91S0.09,Bulk,,,SC,iron-based,"approx. 10 K at 0 GPa, reaching a maximum of approx. 18 K under pressure",0-4.73 GPa,"Orthorhombic (nematic) below 0.5 GPa, Tetragonal above 0.5 GPa",,,,,,,,TRUE,10.1103/PhysRevB.101.180503
FeSe0.92,FeSe0.92,Bulk,,,SC,Type-II/iron-based,,ambient,,,,,,,,,FALSE,10.1103/PhysRevB.82.064506
FeSe0.92,FeSe0.92,Bulk,,,SC,iron-based,8 K,ambient,Tetragonal,,,,,,,,FALSE,10.1103/PhysRevB.81.144513
FeSe0.92,FeSe0.92,Bulk,,,SC,High-Tc/iron-based,14 K,ambient,Tetragonal,PbO-type,,,,,,,,10.1103/PhysRevB.78.174502
FeSe0.92,FeSe0.92,Thin Film,,,SC,Iron-based,11.4,,Tetragonal,,,3.769,,5.490,,56,TRUE,10.1016/j.physc.2010.08.011
Sn-doped FeSe0.93,FeSe0.93,Bulk,,,SC,Iron-based,9.5 K,,Tetragonal,,,3.772 Å,3.772 Å,5.522 Å,,,TRUE,10.1016/j.jallcom.2013.11.121
FeSe0.93S0.07,FeSe0.93S0.07,Bulk,,,SC,iron-based,,ambient,Nematic A phase,,,,,,,16 T,TRUE,10.1103/PhysRevResearch.2.013309
FeSe0.93S0.07,FeSe0.93S0.07,Bulk,,,SC,Iron-based,42.5 K,,,,,,,,,,TRUE,10.1016/j.scib.2017.12.009
Iron selenide,FeSe0.94,Bulk,,,SC,Type-II/iron-based,,,,,,,,,,,FALSE,10.1103/PhysRevB.93.174503
Iron selenide,FeSe0.94,,,,SC,iron-based,8.3 K,,,,,,,,,,,10.1103/PhysRevB.97.104505
FeSe0.94,FeSe0.94,Bulk,,,SC,Iron-based,10 K,,Tetragonal,,P4/nmm,3.771 Å,,5.524 Å,,,TRUE,10.1016/j.physc.2014.06.003
FeSe0.94Be0.06,FeSe0.94Be0.06,Bulk,,,SC,Iron-based,9.1 K,,Tetragonal,,P4/nmm,,,,,,FALSE,10.1016/j.commatsci.2020.110254
FeSe0.94S0.06,FeSe0.94S0.06,Thin Film,50 nm,LaAlO3,SC,iron-based,e-doped: ~38 K,ambient,,,,,,,,,TRUE,10.1103/PhysRevB.104.094512
α-FeSe0.95,FeSe0.95,Bulk,,,SC,Iron-based,8 K,,Tetragonal,,P4/nmm,3.7681,,5.5144,,,TRUE,10.1016/j.jpcs.2009.12.020
FeSe0.957S0.043,FeSe0.957S0.043,Bulk,,,SC,iron-based,9.2 K,up to 1.8 GPa,"Tetragonal (at ambient pressure), Orthorhombic (below Ts)",,,,,,,,TRUE,10.1103/PhysRevB.96.024511
FeSe0.95S0.05,FeSe0.95S0.05,Bulk,,,SC,iron-based,10 K,,Orthorhombic,,,5.385,5.385,5.52,,,TRUE,10.1103/PhysRevB.106.214522
FeSe0.95S0.05,FeSe0.95S0.05,Bulk,,,SC,Iron-based,11.9,Ambient,Tetragonal,P 4/nmm,P 4/nmm,3.7674,3.7674,5.5020,,,TRUE,10.1016/j.scriptamat.2019.09.010
FeSe0.95S0.05,FeSe0.95S0.05,Bulk,,,SC,Iron-based,10.7 K,,Tetragonal,PbO-type,P 4/nmm,,,,,,FALSE,10.1016/j.matpr.2022.11.032
FeSe0.95Te0.03S0.02,FeSe0.95Te0.03S0.02,Bulk,,,SC,Iron-based,9 K,,Tetragonal,,P 4/nmm,3.7710,,5.5204,,,TRUE,10.1016/j.jallcom.2017.01.064
FeSe0.96,FeSe0.96,Single Crystal,,,SC,iron-based,7.7-9 K,ambient,,,,,,,,,TRUE,10.1103/PhysRevB.89.220506
FeSe0.96,FeSe0.96,Thin Film,,,SC,Iron-based,10.2 K,,Tetragonal,,,,,,,,TRUE,10.1016/j.physc.2011.04.013
FeSe0.963,FeSe0.963,Bulk,,,SC,iron-based,8.28 K,,Tetragonal,PbO-type,P4/nmm,3.77320,3.77320,5.52496,,,TRUE,10.1103/PhysRevB.80.024517
FeSe0.968,FeSe0.968,Bulk,,,SC,iron-based,~8 K,,Tetragonal,PbO-type,P4/nmm,3.77353,3.77353,5.52382,,,TRUE,10.1103/PhysRevB.80.024517
FeSe0.96Te0.04,FeSe0.96Te0.04,Bulk,,,SC,iron-based,8.1 K,ambient,Tetragonal,PbO-type,,,,,,,TRUE,10.1103/PhysRevB.100.224516
FeSe0.97,FeSe0.97,Bulk,,,NSC,iron-based,NSC,,Tetragonal (down to 20 K),"Layered, edge-sharing Fe-Se tetrahedra",,,,,,,TRUE,10.1103/PhysRevLett.103.057002
FeSe0.97,FeSe0.97,Bulk,,,NSC,iron-based,,ambient,Tetragonal,,,,,,,,FALSE,10.1103/PhysRevB.81.144513
FeSe0.97,FeSe0.97,Bulk,,,SC,Iron-based,9 K,0 GPa,PbO-type,Tetragonal,,,,,,,TRUE,10.1016/j.ssc.2010.01.024
FeSe0.975,FeSe0.975,Bulk,,,SC,iron-based,8.21 K,,Tetragonal,PbO-type,P4/nmm,3.77381,3.77381,5.52330,,,TRUE,10.1103/PhysRevB.80.024517
FeSe0.976,FeSe0.976,Bulk,,,SC,iron-based,8.44 K,,Tetragonal,PbO-type,P4/nmm,3.77335,3.77335,5.52368,,,TRUE,10.1103/PhysRevB.80.024517
FeSe0.977,FeSe0.977,Bulk,,,SC,iron-based,8.21 K,,Tetragonal,PbO-type,P4/nmm,3.77294,3.77294,5.52421,,,TRUE,10.1103/PhysRevB.80.024517
FeSe0.978,FeSe0.978,Bulk,,,SC,iron-based,8.43 K,,Tetragonal,PbO-type,P4/nmm,3.77338,3.77338,5.52415,,,TRUE,10.1103/PhysRevB.80.024517
FeSe0.979,FeSe0.979,Bulk,,,SC,iron-based,8.34 K,,Tetragonal,PbO-type,P4/nmm,3.77280,3.77280,5.52303,,,TRUE,10.1103/PhysRevB.80.024517
FeSe0.98,FeSe0.98,Bulk,,,SC,Iron-based,9 K,,Tetragonal,Layered,P 4/nmm,0.3772 nm,0.3772 nm,0.5520 nm,,,TRUE,10.1016/j.jssc.2022.123024
FeSe,FeSe0.98,Bulk,,,SC,Iron-based,8.5 K,,Tetragonal,,,,,,,,TRUE,10.1016/j.ceramint.2017.05.280
FeSe0.99,FeSe0.99,Bulk,,,SC,iron-based,8.5 K,,"Orthorhombic (below 90 K), Tetragonal (above 90 K)","Layered, edge-sharing Fe-Se tetrahedra","Cmma (orthorhombic, below 90 K)",,,,,,TRUE,10.1103/PhysRevLett.103.057002
FeSe0.99,FeSe0.99,Bulk,,,SC,iron-based,8 K,ambient,Tetragonal,,,,,,,,FALSE,10.1103/PhysRevB.81.144513
"FeSe0.99 (36.7 K, high pressure)",FeSe0.99,Bulk,,,SC,iron-based,36.7 K,high pressure,Tetragonal,,,,,,,,FALSE,10.1103/PhysRevB.81.144513
FeSe0.99,FeSe0.99,Bulk,,,SC,iron-based,"7 K (ambient pressure, zero resistivity); 30.02 K (6 GPa, zero resistivity)",0–16 GPa,Tetragonal (ambient); Hexagonal (at ~9 GPa),PbO-type (tetragonal); NiAs-type (hexagonal),,,,,,,TRUE,10.1103/PhysRevB.81.205119
FeSe0.99,FeSe0.99,Bulk,,,SC,Iron-based,8 K,0 GPa,PbO-type,Tetragonal,,,,,,,FALSE,10.1016/j.ssc.2010.01.024
FeSe,FeSe0.99,Bulk,,,SC,Iron-based,8.5 K,,Tetragonal,,,,,,,,TRUE,10.1016/j.ceramint.2017.05.280
FeSe0.994,FeSe0.994,Bulk,,,NSC,,,,Tetragonal,PbO-type,P4/nmm,3.77413,3.77413,5.52141,,,TRUE,10.1103/PhysRevB.80.024517
FeSe0.9S0.1,FeSe0.9S0.1,Bulk,,,SC,iron-based,~10 K,ambient,Orthorhombic,,,,,,,,TRUE,10.1103/PhysRevX.13.011032
Iron Selenide Sulfide (x=0.1),FeSe0.9S0.1,Bulk,,,SC,iron-based,,ambient pressure,Tetragonal,P4/nmm,P4/nmm,,,,,,Theoretical,10.1103/PhysRevB.109.L220501
FeSe0.9S0.1,FeSe0.9S0.1,Bulk,,,SC,Iron-based,12.2,Ambient,Tetragonal,P 4/nmm,P 4/nmm,3.7611,3.7611,5.4823,,25.2,TRUE,10.1016/j.scriptamat.2019.09.010
FeSe0.9S0.1,FeSe0.9S0.1,Bulk,,,SC,Type-II,11.20,0,Tetragonal,Tetragonal,P4/nmm,3.762,,5.480,153,244.5,TRUE,10.1016/j.physc.2022.1354126
FeSe0.9Te0.057S0.043,FeSe0.9Te0.057S0.043,Bulk,,,SC,Iron-based,10.3 K,,Tetragonal,,P 4/nmm,3.7717,,5.5192,,,TRUE,10.1016/j.jallcom.2017.01.064
FeSe1-d,FeSe1-d,Bulk,,,SC,iron-based,,,,,,,,,,,TRUE,10.1103/PhysRevB.85.174519
FeSe,FeSe1-x,Bulk,,,SC,iron-based,27 K,under pressure,Tetragonal,,,,,,,,,10.1103/PhysRevB.79.060501
FeSe1-x,FeSe1-x,,,,SC,,,,,,,,,,,,FALSE,10.1103/PhysRevB.88.184511
FeSe1-x (under pressure),FeSe1-x,,,,SC,iron-based,37 K,applied pressure,,,,,,,,,FALSE,10.1103/PhysRevB.93.224512
FeSe1-xSx,FeSe1-xSx,Bulk,,,SC,iron-based,,,Tetragonal/Orthorhombic (depends on x),,,,,,,,,10.1103/PhysRevB.103.024519
FeSe1-xSx,FeSe1-xSx,Bulk,,,SC,iron-based,,ambient,,,,,,,,,,10.1103/PhysRevB.102.184512
FeSe1-xSx,FeSe1-xSx,,,,SC,iron-based,,ambient,Tetragonal,,,,,,,,,10.1103/PhysRevResearch.2.013336
FeSe1−xSx (x < 0.17),FeSe1-xSx,Bulk,,,SC,iron-based,,,,,,,,,,,,10.1103/PhysRevLett.120.267001
FeSe1-xSx,FeSe1-xSx,Bulk,,,SC,iron-based,,ambient,Tetragonal,PbO-type,P4/nmm,,,,,,TRUE,10.1103/PhysRevB.97.115165
FeSe1-xSx,FeSe1-xSx,,,,SC,iron-based,,,Tetragonal,,,,,,,,,10.1103/PhysRevB.102.064504
FeSe1-xSx,FeSe1-xSx,Bulk,,,SC,iron-based,8–9 K,ambient,,,,,,,,,TRUE,10.1103/PhysRevB.105.144507
FeSe1-xTex,FeSe1-xTex,Bulk,,,SC,iron-based,,,Tetragonal/Orthorhombic (depends on x),,,,,,,,,10.1103/PhysRevB.103.024519
FeSe1-xTex,FeSe1-xTex,Bulk,,,SC,Type-II/iron-based,14 K,ambient,,,,,,,<100 Oe,650 kOe,FALSE,10.1103/PhysRevB.87.174524
FeSe1-xTex,FeSe1-xTex,Bulk,,,SC,iron-based,14 K,ambient,,,,,,,,,TRUE,10.1103/PhysRevB.97.115165
FeSe1-xTex,FeSe1-xTex,Bulk,,,SC,iron-based,14 K,ambient,,,,,,,,,FALSE,10.1103/PhysRevB.83.132502
"Fe(Se,Te)",FeSe1-yTey,Bulk,,,SC,iron-based,,ambient,,,,,,,,,FALSE,10.1103/PhysRevB.90.144517
α-FeSe1.0,FeSe1.0,Bulk,,,SC,Iron-based,8 K,,Tetragonal,,P4/nmm,3.7720,,5.5161,,,TRUE,10.1016/j.jpcs.2009.12.020
FeSe1.00,FeSe1.00,Single Crystal,,,SC,iron-based,7.7-9 K,ambient,Tetragonal,,P4/nmm,,,,,,TRUE,10.1103/PhysRevB.89.220506
FeSe,FeSe1.01,Bulk,,,SC,iron-based,13.5 K,ambient,Tetragonal,Layered,,,,,,,FALSE,10.1103/PhysRevB.87.134512
Iron Selenide (FeSe2),FeSe2,Surface phase,,,NSC,,,,,,,,,,,,TRUE,10.1103/PhysRevB.106.214507
FeSe with K intercalation,FeSe with K intercalation,Bulk,,,SC,iron-based,40 K,ambient,,,,,,,,,,10.1103/PhysRevB.105.214518
Nb-coated FeSe,FeSe with Nb coating,Thin Film,,,SC,Iron-based,13.0 K,,β-FeSe,c-axis oriented,,,,,,,TRUE,10.1016/j.ssc.2022.115026
FeSex,FeSex,,,,SC,iron-based,,,,,,,,,,,,10.1103/PhysRevB.79.184407
FeSe,FeSex,,,,SC,iron-based,"8 K, 37 K (onset)","ambient pressure, 4.5 GPa",,anti-PbO-type,,,,,,,FALSE,10.1103/PhysRevB.85.054506
FeSex,FeSex,Bulk,,,SC,iron-based,8.8 K,,,,,,,,,,FALSE,10.1103/PhysRevLett.117.097003
FeSe_xTe_1-x,FeSe_xTe_1-x,Bulk,,,SC,iron-based,,,,,,,,,,,FALSE,10.1103/PhysRevLett.121.227003
FeSe_{1-x}S_x,FeSe_{1-x}S_x,Bulk,,,SC,iron-based,10 K,ambient,,,,,,,,,FALSE,10.1103/PhysRevB.96.134503
"FeSe (hexagonal, NiAs-type, thin film on SrTiO3)",FeSe₁₊ₓ,Thin Film,1 unit cell,SrTiO3,NSC,,NSC,ambient,Hexagonal,NiAs-type,,,,,,,TRUE,10.1103/PhysRevB.96.155124
FeSi,FeSi,Bulk,,,NSC,,,,,,,,,,,,True,10.1103/PhysRevB.58.15534
FeSi,FeSi,Bulk,,,NSC,,,,Cubic,,,,,,,,,10.1103/PhysRevB.60.15414
FeSr2(Tb0.65Ce0.35)2Cu2O8+δ,FeSr2(Tb0.65Ce0.35)2Cu2O8+δ,Bulk,,,SC,High-Tc,30 K,,Tetragonal,,I4/mmm,0.38353 nm,,2.81983 nm,,,TRUE,10.1016/j.physc.2007.03.152
FeSr2ErCu2O6+δ,FeSr2ErCu2O6+δ,Bulk,,,SC,High-Tc,50 K,,,,,,,,,,TRUE,10.1016/S0921-4534(03)01322-4
FeSr2ErCu2O6.50,FeSr2ErCu2O6.50,Bulk,,,SC,High-Tc,42,,Tetragonal,,,,,,,,TRUE,10.1016/j.physc.2014.10.005
FeSr2GdCu2O6.58,FeSr2GdCu2O6.58,Bulk,,,SC,High-Tc,26,,Tetragonal,,,,,,,,TRUE,10.1016/j.physc.2014.10.005
FeSr2Y0.5Nd0.5Cu2O6+δ,FeSr2Y0.5Nd0.5Cu2O6+δ,Bulk,,,SC,High-Tc,55 K,,Tetragonal,,P4/mmm,0.38307 nm,0.38307 nm,1.13886 nm,,,TRUE,10.1016/j.physc.2008.05.026
FeSr2Y0.5Nd0.5Cu2O6+δ,FeSr2Y0.5Nd0.5Cu2O6+δ,Bulk,,,SC,High-Tc,23 K,,Tetragonal,,P4/mmm,0.38455 nm,,1.14212 nm,,,TRUE,10.1016/j.physb.2007.10.097
FeSr2Y0.5Nd0.5Cu2O6+δ,FeSr2Y0.5Nd0.5Cu2O6.06,Bulk,,,SC,High-Tc,55 K,195 atm,Tetragonal,,P 4/mmm,,,,,,TRUE,10.1016/j.physc.2008.05.030
FeSr2Y0.6Nd0.4Cu2O6+δ,FeSr2Y0.6Nd0.4Cu2O6.26,Bulk,,,SC,High-Tc,56 K,195 atm,Tetragonal,,P 4/mmm,,,,,,TRUE,10.1016/j.physc.2008.05.030
FeSr2Y0.75Nd0.25Cu2O6+δ,FeSr2Y0.75Nd0.25Cu2O6+δ,Bulk,,,SC,High-Tc,60 K,,Tetragonal,,P4/mmm,0.38307 nm,0.38307 nm,1.13884 nm,,,TRUE,10.1016/j.physc.2008.05.026
FeSr2Y0.75Nd0.25Cu2O6+δ,FeSr2Y0.75Nd0.25Cu2O6+δ,Bulk,,,SC,High-Tc,34 K,,Tetragonal,,P4/mmm,0.38304 nm,,1.13952 nm,,,TRUE,10.1016/j.physb.2007.10.097
FeSr2Y0.7Nd0.3Cu2O6+δ,FeSr2Y0.7Nd0.3Cu2O6.20,Bulk,,,SC,High-Tc,58 K,195 atm,Tetragonal,,P 4/mmm,,,,,,TRUE,10.1016/j.physc.2008.05.030
FeSr2Y0.8Nd0.2Cu2O6+δ,FeSr2Y0.8Nd0.2Cu2O6.10,Bulk,,,SC,High-Tc,61 K,195 atm,Tetragonal,,P 4/mmm,,,,,,TRUE,10.1016/j.physc.2008.05.030
FeSr2Y0.9Nd0.1Cu2O6+δ,FeSr2Y0.9Nd0.1Cu2O6.16,Bulk,,,SC,High-Tc,64 K,195 atm,Tetragonal,,P 4/mmm,,,,,,TRUE,10.1016/j.physc.2008.05.030
FeSr2YCu2O6+δ,FeSr2YCu2O6,Bulk,,,SC,High-Tc,60 K,190 atm,Tetragonal,Ba2YCu3O6+δ-type,,,,,,,TRUE,10.1016/j.physc.2009.12.047
FeSr2YCu2O6+y,FeSr2YCu2O6+y,Bulk,,,SC,Type-II,56 K,,Tetragonal,,,,,,,,TRUE,10.1016/j.physc.2016.02.011
FeSr2YCu2O6+y,FeSr2YCu2O6+y,Bulk,,,SC,High-Tc,64 K,,Tetragonal,,,,,,,,TRUE,10.1016/j.physc.2013.01.017
FeSr2YCu2O6+δ,FeSr2YCu2O6+δ,Bulk,,,SC,High-Tc,50K,,Orthorhombic,Superstructure,Ima2,,,,,,TRUE,10.1016/j.physb.2006.05.359
FeSr2YCu2O6+δ,FeSr2YCu2O6+δ,Bulk,,,SC,High-Tc,60 K,,Tetragonal,,,,,,,,TRUE,10.1016/j.phpro.2013.04.055
FeSr2YCu2O6+δ,FeSr2YCu2O6+δ,Bulk,,,SC,High-Tc,60 K,,Tetragonal,,P4/mmm,0.38169 nm,0.38169 nm,1.13546 nm,,,TRUE,10.1016/j.physc.2008.05.026
FeSr2YCu2O6+δ,FeSr2YCu2O6+δ,Bulk,,,SC,High-Tc,50 K,,Tetragonal,,,,,,,,TRUE,10.1016/j.physc.2007.03.152
FeSr2YCu2O6+δ,FeSr2YCu2O6+δ,Bulk,,,SC,High-Tc,59 K,,Tetragonal,,P4/mmm,0.38220 nm,,1.1365 nm,,,TRUE,10.1016/j.physb.2007.10.097
FeSr2YCu2O6+δ,FeSr2YCu2O6+δ,Bulk,,,SC,High-Tc,50 K,,Orthorhombic,,Ima2,2.29238 nm,0.54584 nm,0.54097 nm,,,TRUE,10.1016/S0921-4534(03)01322-4
FeSr2YCu2O6+δ,FeSr2YCu2O6+δ,Bulk,,,SC,High-Tc,60 K,,,,,,,,,,TRUE,10.1016/j.physc.2009.05.117
FeSr2YCu2O6+δ,FeSr2YCu2O6+δ,Bulk,,,SC,High-Tc,40 K,High O2 pressure,,,,,,,,,TRUE,10.1016/j.phpro.2012.03.401
FeSr2YCu2O6+δ,FeSr2YCu2O6.16,Bulk,,,SC,High-Tc,65 K,195 atm,Tetragonal,,P 4/mmm,,,,,,TRUE,10.1016/j.physc.2008.05.030
FeSr2YCu2O6+δ,FeSr2YCu2O6.32,Bulk,,,SC,High-Tc,50 K,195 atm,Tetragonal,Tripled Perovskite,P 4/mmm,3.8286 Å,3.8286 Å,11.4024 Å,,,TRUE,10.1016/j.physc.2004.07.020
FeSr2YCu2O6.51,FeSr2YCu2O6.51,Bulk,,,SC,High-Tc,42,,Tetragonal,,,,,,,,TRUE,10.1016/j.physc.2014.10.005
FeSr2YCu2O6.68,FeSr2YCu2O6.68,Bulk,,,SC,High-Tc,56 K,195 atm,Tetragonal,,P4/mmm,0.38103 nm,,1.1327 nm,,,TRUE,10.1016/j.physc.2004.10.002
FeSr2YCu2Oy,FeSr2YCu2O7,Bulk,,,SC,Cuprate,62K,,,,,,,,,,,10.1016/S0921-4534(00)00593-1
FeSr2YCu2O7,FeSr2YCu2O7,Thin Film,,,SC,High-Tc,40 K,,,c-axis oriented,,,,11.33 Å,,,TRUE,10.1016/S0921-4534(02)01381-3
FeSr2YCu2O7.55,FeSr2YCu2O7.55,Bulk,,,SC,Type-II,53 K,200 atm,Tetragonal,,,,,,,,TRUE,10.1016/j.physc.2009.11.168
FeSr2YCu2O7.66,FeSr2YCu2O7.66,Bulk,,,SC,Cuprate,62 K,,,,,,,,,,FALSE,10.1016/j.physc.2013.06.014
FeSr2YCu2O8,FeSr2YCu2O8,Bulk,,,SC,Cuprate,60 K,Ambient,Tetragonal,P4/mmm,P4/mmm,3.81679,3.81679,11.3321,,,TRUE,10.1016/S0921-4534(02)02510-8
FeTe,FeTe,Bulk,,,NSC,iron-based,,,,,,,,,,,FALSE,10.1103/PhysRevLett.107.137002
FeTe,FeTe,Bulk,,,NSC,iron-based,NSC,,,,,,,,,,FALSE,10.1103/PhysRevLett.105.107004
FeTe,FeTe,Bulk,,,NSC,iron-based,,,Tetragonal,,,3.812 Å,3.812 Å,6.252 Å,,,First-principles calculations,10.1103/PhysRevLett.104.057003
FeTe,FeTe,Bulk,,,NSC,,NSC,ambient,Tetragonal,Layered,,,,,,,TRUE,10.1103/PhysRevB.82.064506
FeTe,FeTe,Bulk,,,NSC,iron-based,,,,,,,,,,,FALSE,10.1103/PhysRevB.98.020502
FeTe,FeTe,Bulk,,,NSC,iron-based,NSC,ambient,,,,,,,,,FALSE,10.1103/PhysRevB.94.035108
FeTe (hexagonal NiAs-type),FeTe,Bulk,,,NSC,iron-based,,,Hexagonal,NiAs-type,P63/mmc,,,,,,FALSE,10.1103/PhysRevB.85.064504
FeTe,FeTe,Thin Film,Monolayer,Bi2Te3,NSC,,NSC,,,,,,,,,,FALSE,10.1103/PhysRevB.97.224504
FeTe,FeTe,Bulk,,,NSC,,,,,,,,,,,,,10.1103/PhysRevB.87.241105
FeTe,FeTe,Bulk,,,NSC,iron-based,,up to 19 GPa,Monoclinic,Distorted PbO-type,P2_1/m,,,,,,FALSE,10.1103/PhysRevB.87.094516
FeTe,FeTe,Bulk,,,NSC,iron-based,,ambient,,,,,,,,,TRUE,10.1103/PhysRevX.13.011032
FeTe,FeTe,,,,NSC,iron-based,,,,,,,,,,,,10.1103/PhysRevB.82.144522
FeTe,FeTe,Bulk,,,NSC,iron-based,NSC,,Tetragonal,,,,,,,,FALSE,10.1103/PhysRevB.87.144508
FeTe,FeTe,Bulk,,,NSC,iron-based,,,Tetragonal,anti-PbO type,P4/nmm,,,,,,FALSE,10.1103/PhysRevB.93.104514
FeTe,FeTe,Bulk,,,SC,Type-II/iron-based,,,,,,,,,,,TRUE,10.1103/PhysRevLett.122.207001
FeTe,FeTe,Bulk,,,NSC,,,,,,,,,,,,FALSE,10.1103/PhysRevB.94.125147
FeTe (1 UC) on Bi2Te3,FeTe,Thin Film,1 unit cell (~6.3 Å),Bi2Te3,SC,iron-based,<6 K,,Tetragonal,,,3.78,3.78,6.3,,,TRUE,10.1103/PhysRevB.97.144513
FeTe (2 UC) on Bi2Te3,FeTe,Thin Film,2 unit cells (~12.8 Å),Bi2Te3,SC,iron-based,<6 K,,Tetragonal,,,3.78,3.78,6.3,,,TRUE,10.1103/PhysRevB.97.144513
FeTe,FeTe,Bulk,,,NSC,iron-based,NSC,ambient,Tetragonal,PbO-type,,,,,,,FALSE,10.1103/PhysRevB.100.224516
FeTe (as-grown film),FeTe,Thin Film,80 ± 15 nm,Si (100),NSC,iron-based,,,Tetragonal,PbO-type,,,,,,,TRUE,10.1103/PhysRevB.85.214517
FeTe (oxygen-incorporated film),FeTe,Thin Film,80 ± 15 nm,Si (100),SC,iron-based,,ambient,Tetragonal,PbO-type,,,,,,,TRUE,10.1103/PhysRevB.85.214517
FeTe,FeTe,Bulk,,,NSC,iron-based,,,Tetragonal,PbO-type,,,,,,,FALSE,10.1103/PhysRevB.85.214517
FeTe,FeTe,Bulk,,,AFM,,NSC,ambient,,,,,,,,,TRUE,10.1103/PhysRevB.97.115165
FeTe,FeTe,Thin Film,220 nm,ZnSe (50 nm) on GaAs (001),NSC,,,,,,,,,,,,TRUE,10.1103/PhysRevB.92.094502
FeTe,FeTe,Bulk,,,NSC,iron-based,,ambient pressure,,,,,,,,,FALSE,10.1103/PhysRevB.90.121114
FeTe,FeTe,Bulk,,,NSC,iron-based,,ambient,,,,,,,,,FALSE,10.1103/PhysRevB.82.212504
Fe1+yTe,FeTe,Bulk,,,NSC,iron-based,,,,,,,,,,,FALSE,10.1103/PhysRevB.82.144523
FeTe,FeTe,Bulk,,,NSC,iron-based,,,,,,,,,,,FALSE,10.1103/PhysRevB.81.205119
FeTe,FeTe,Bulk,,,NSC,,,,,,,,,,,,,10.1103/PhysRevB.78.174502
FeTe,FeTe,Bulk,,,NSC,iron-based,,ambient,Monoclinic,PbO-type,,3.8312,3.7830,6.264,,,TRUE,10.1103/PhysRevB.87.184105
"FeTe (thin film, tensile strain)",FeTe,Thin Film,90 nm,,SC,iron-based,13 K,,,,,,,,,,TRUE,10.1103/PhysRevB.87.184105
Beta-Iron Telluride,FeTe,Bulk,,,NSC,,,,,,,,,,,,TRUE,10.1103/PhysRevB.106.214507
FeTe,FeTe,Thin Film,"60, 90, 120, and 150 nm","MgO, SrTiO3, LSAT, LaAlO3",SC,iron-based,"13.0 K (onset), 9.1-10.6 K (zero resistance)",ambient,Tetragonal,,,,,,,123.0 T,TRUE,10.1103/PhysRevLett.104.017003
FeTe (bulk),FeTe,Bulk,,,NSC,iron-based,NSC,ambient,Tetragonal,,,,,,,,TRUE,10.1103/PhysRevLett.104.017003
FeTe (thin film),FeTe,Thin Film,,,NSC,iron-based,NSC (down to 2 K),ambient,Tetragonal,Layered (FeChalcogenide),,,,,,,FALSE,10.1103/PhysRevB.99.064502
FeTe,FeTe,Bulk,,,NSC,iron-based,,,Tetragonal,,,,,,,,TRUE,10.1103/PhysRevB.84.224506
FeTe,FeTe,Bulk,,,NSC,,,,,,,,,,,,TRUE,10.1103/PhysRevB.82.064518
FeTe,FeTe,Bulk,,,AFM,,NSC,ambient,,,,,,,,,FALSE,10.1103/PhysRevB.89.220506
FeTe,FeTe,,,,NSC,iron-based,NSC,,,,,,,,,,FALSE,10.1103/PhysRevB.90.174505
FeTe (bulk or thin film),FeTe,Bulk/Thin Film,10 ML (for thin film),Nb-doped SrTiO3 (0.05 wt%),NSC,,,,Tetragonal,Layered,,,,,,,TRUE,10.1103/PhysRevB.100.064518
FeTe,FeTe,Bulk,,,NSC,iron-based,,,,,,,,,,,FALSE,10.1103/PhysRevB.90.134421
FeTe,FeTe,Thin Film,,,SC,Iron-based,< 13 K,,Tetragonal,PbO-type,P4/nmm,0.382,,0.629,,,FALSE,10.1016/j.intermet.2014.03.018
FeTe,FeTe,Thin Film,,,SC,Iron-based,10 K,100 mTorr,,,,,,,,,TRUE,10.1016/j.susc.2012.02.026
FeTe$_{0.35}$Se$_{0.65}$,FeTe$_{0.35}$Se$_{0.65}$,Bulk,,,SC,iron-based,,,,,,,,,,,FALSE,10.1103/PhysRevB.87.144508
Iron Telluride Selenide,FeTe(1-x)Sex,Bulk,,,SC,Type-II,,,,,,,,,,,FALSE,10.1103/PhysRevB.103.035133
FeTe/FeSe bilayer (#FT-300),FeTe/FeSe,Thin Film,"FeSe: 7 nm, FeTe: ~7 nm",CaF2 (100),SC,iron-based,"17.6 K (onset), 14.4 K (zero)",ambient,Tetragonal,Layered (FeChalcogenide),,,,,,,TRUE,10.1103/PhysRevB.99.064502
FeTe/FeSe bilayer (#FT-r.t.),FeTe/FeSe,Thin Film,"FeSe: 7 nm, FeTe: ~7 nm",CaF2 (100),SC,iron-based,"7.6 K (onset), 5.3 K (zero)",ambient,Tetragonal,Layered (FeChalcogenide),,,,,,,TRUE,10.1103/PhysRevB.99.064502
FeTe0.35Se0.65,FeTe0.35Se0.65,Bulk,,,SC,Iron-based,14 K,,Tetragonal,Layered,,3.8,3.8,,,,TRUE,10.1016/j.aop.2015.02.005
FeTe0.48Se0.52 (as-prepared),FeTe0.48Se0.52,Bulk,,,SC,iron-based,,ambient,Tetragonal,,P4/nmm,,,,,,TRUE,10.1103/PhysRevB.84.054522
FeTe0.48Se0.52 (annealed),FeTe0.48Se0.52,Bulk,,,SC,iron-based,,ambient,Tetragonal,,P4/nmm,,,,,,TRUE,10.1103/PhysRevB.84.054522
FeTe0.49S0.13,FeTe0.49S0.13,Thin Film,,,SC,Iron-based,3.54 K,,Epitaxial,Cube-on-cube,,,,,,62.1 T,TRUE,10.1016/j.physc.2010.05.028
FeTe0.4Se0.6,FeTe0.4Se0.6,Bulk,,,SC,Iron-based,13.5 K,,Tetragonal,,,,,,,,TRUE,10.1016/j.physc.2014.03.005
FeTe0.52Se0.48 (as-prepared),FeTe0.52Se0.48,Bulk,,,SC,iron-based,,ambient,Tetragonal,,P4/nmm,,,,,,TRUE,10.1103/PhysRevB.84.054522
FeTe0.52Se0.48 (annealed),FeTe0.52Se0.48,Bulk,,,SC,iron-based,,ambient,Tetragonal,,P4/nmm,,,,,,TRUE,10.1103/PhysRevB.84.054522
FeTe0.52Se0.48,FeTe0.52Se0.48,Bulk,,,SC,Iron-based,20 K,1.1 GPa,,,,,,,,,TRUE,10.1016/j.physc.2009.10.053
FeTe0.55Se0.45,FeTe0.55Se0.45,Bulk,,,SC,iron-based,14 K,,,,,,,,,,TRUE,10.1103/PhysRevX.14.021043
FeTe0.55Se0.45,FeTe0.55Se0.45,Bulk,,,SC,iron-based,,,,,,,,,,,TRUE,10.1103/PhysRevB.98.020502
FeTe0.55Se0.45,FeTe0.55Se0.45,Exfoliated Flake,90-200 nm,"SiO2 (for transport device), MoS2 (for tunneling device)",SC,iron-based,14.5 K,ambient,,Layered,,,,,,,TRUE,10.1103/PhysRevB.100.064517
FeTe0.55Se0.45 (optimally doped),FeTe0.55Se0.45,Bulk,,,SC,iron-based,,,,,,,,,,,FALSE,10.1103/PhysRevB.85.064504
FeTe0.55Se0.45,FeTe0.55Se0.45,Bulk,,,SC,Type-II/iron-based,~14.5 K,,,Square (surface),,,,,,Extraordinarily high,TRUE,10.1103/PhysRevB.97.224504
FeTe0.55Se0.45,FeTe0.55Se0.45,Bulk,,,SC,iron-based,,,Tetragonal,anti-PbO type,P4/nmm,,,,,,FALSE,10.1103/PhysRevB.93.104514
FeTe0.55Se0.45,FeTe0.55Se0.45,Bulk,,,SC,iron-based,14.5 K,,Tetragonal,,P4/nmm,,,,,,TRUE,10.1103/PhysRevB.94.121103
FeTe0.55Se0.45,FeTe0.55Se0.45,Bulk,,,SC,iron-based,14 K,,Tetragonal,,P4/nmm,,,,,,TRUE,10.1103/PhysRevB.93.125135
