Repository: WyattBunstine/ML_SC_Project

# ML_SC_Project — Chemically and Geometrically Motivated Crystal Graph Neural Networks

This project predicts and screens superconductors from crystal structure. It frames the
problem as a **two-stage hurdle**: first classify whether a material is a superconductor
candidate (SC vs. non-SC), then regress the critical temperature T_c for superconductors.

Two graph-neural-network families are trained and compared:

- a **baseline CGCNN** ([txie-93/cgcnn](https://github.com/txie-93/cgcnn)), and
- an **MPNN** with learned edge features that consumes richer `crystal_graph_v4` graphs
  (this project's contribution).

File: database/superconductor_materials_full.csv (part 64 of 215)
Material_Name,Chemical_Composition,Material_Class,Film_Thickness,Substrate,Material_Type,Superconductor_Type,Superconducting_Transition_Temperature,Pressure,Crystal_Structure,Lattice_Structure,Space_Group,"Lattice_Constant(a)","Lattice_Constant(b)","Lattice_Constant(c)",Lower_Critical_Field,Upper_Critical_Field,Experimental,DOI
Iron Telluride Selenide,FeTe0.55Se0.45,,,,SC,iron-based,,,,,,,,,,,FALSE,10.1103/PhysRevB.109.125109
FeTe0.55Se0.45,FeTe0.55Se0.45,,,,SC,iron-based,,,,,,,,,,,FALSE,10.1103/PhysRevLett.126.257002
FeTe0.55Se0.45,FeTe0.55Se0.45,,,,SC,iron-based,,,,,,,,,,,FALSE,10.1103/PhysRevB.97.134501
FeTe0.55Se0.45,FeTe0.55Se0.45,Bulk,,,SC,iron-based,,ambient,,,,,,,,,FALSE,10.1103/PhysRevB.98.024505
FeTe0.55Se0.45,FeTe0.55Se0.45,,,,SC,Type-II,,,,,,,,,,,FALSE,10.1103/PhysRevB.100.054509
FeTe0.55Se0.45,FeTe0.55Se0.45,Bulk,,,SC,iron-based,,,,,,,,,,,TRUE,10.1103/PhysRevB.108.235147
Iron telluride selenide,FeTe0.55Se0.45,Bulk,,,SC,,,,,,,,,,,,,10.1103/PhysRevB.101.195144
FeTe0.55Se0.45,FeTe0.55Se0.45,,,,SC,iron-based,,,,,,,,,,,FALSE,10.1103/PhysRevB.85.180510
FeTe0.55Se0.45,FeTe0.55Se0.45,Bulk,,,SC,iron-based,14.5 K,,,,,,,,,,TRUE,10.1103/PhysRevLett.121.187003
FeTe0.55Se0.45,FeTe0.55Se0.45,,,,SC,iron-based,,,,,,,,,,,FALSE,10.1103/PhysRevB.93.144515
FeTe0.55Se0.45,FeTe0.55Se0.45,,,,SC,iron-based,,,,,,,,,,,FALSE,10.1103/PhysRevB.88.174512
FeTe0.55Se0.45,FeTe0.55Se0.45,Bulk,,,SC,Iron-based,14.5 K,,,,,,,,,,TRUE,10.1016/j.matt.2022.04.021
FeTe0.55Se0.45,FeTe0.55Se0.45,Bulk,,,SC,Iron-based,14 K,,,,,,,,,,TRUE,10.1016/j.jpcs.2010.10.014
FeTe0.55Se0.45,FeTe0.55Se0.45,Bulk,,,SC,,14.5 K,,,,,,,,,,FALSE,10.1016/j.physb.2022.414255
FeTe0.55Se0.45,FeTe0.55Se0.45,Bulk,,,SC,Iron-based,14 K,,,,,,,,,,TRUE,10.1016/j.jpcs.2010.10.004
FeTe0.56Se0.44,FeTe0.56Se0.44,Bulk,,,SC,iron-based,,,,,,,,,,,FALSE,10.1103/PhysRevB.94.024512
FeTe0.57Se0.43,FeTe0.57Se0.43,Bulk,,,SC,iron-based,,ambient,,,,,,,,,FALSE,10.1103/PhysRevB.87.214509
FeTe0.57Se0.45,FeTe0.57Se0.45,Bulk,,,SC,iron-based,,,,,,,,,,,FALSE,10.1103/PhysRevB.85.134533
FeTe0.5S0.5,FeTe0.5S0.5,Bulk,,,SC,iron-based,,,,,,,,,,,FALSE,10.1103/PhysRevLett.105.107004
FeTe0.5S0.5,FeTe0.5S0.5,Bulk,,,SC,Iron-based,8.9 K,,Tetragonal,,P4/nmm,3.8063 Å,,6.2268 Å,,,TRUE,10.1016/j.vacuum.2021.110661
FeTe0.5Se0.5,FeTe0.5Se0.5,Bulk,,,SC,iron-based,,,,,,,,,,,FALSE,10.1103/PhysRevLett.105.107004
FeTe0.5Se0.5,FeTe0.5Se0.5,Bulk,,,SC,Type-II/iron-based,,ambient pressure and 2 GPa,,,,,,,,,FALSE,10.1103/PhysRevB.82.064506
FeTe0.5Se0.5 (thin film),FeTe0.5Se0.5,Thin Film,150 nm,"LaAlO3 (lanthanum aluminate, LAO) single crystal",SC,iron-based,18.0 K,5 × 10^-9 mbar,,,,,,,,,TRUE,10.1103/PhysRevB.83.134523
FeTe0.5Se0.5 (bulk),FeTe0.5Se0.5,Bulk,,,SC,iron-based,16.2 K,,,,,,,,,,FALSE,10.1103/PhysRevB.83.134523
FeTe0.5Se0.5,FeTe0.5Se0.5,Thin Film,,,SC,iron-based,,,,,,,,,,,FALSE,10.1103/PhysRevB.89.144512
FeTe0.5Se0.5,FeTe0.5Se0.5,Bulk,,,SC,iron-based,15.6 K,0 GPa,Tetragonal,PbO-type,P4/nmm,,,,,,TRUE,10.1103/PhysRevB.87.094516
FeTe0.5Se0.5,FeTe0.5Se0.5,,,,SC,iron-based,,ambient,,,,,,,,,FALSE,10.1103/PhysRevB.83.094516
FeTe0.5Se0.5,FeTe0.5Se0.5,Bulk,,,SC,iron-based,15 K,ambient,,,,,,,,,FALSE,10.1103/PhysRevB.96.134503
FeTe0.5Se0.5 (as-prepared),FeTe0.5Se0.5,Bulk,,,SC,iron-based,13 K,ambient,Tetragonal,,P4/nmm,,,,,,TRUE,10.1103/PhysRevB.84.054522
FeTe0.5Se0.5 (annealed),FeTe0.5Se0.5,Bulk,,,SC,iron-based,11 K,ambient,Tetragonal,,P4/nmm,,,,,,TRUE,10.1103/PhysRevB.84.054522
FeTe0.5Se0.5 RTQ,FeTe0.5Se0.5,Bulk,,,SC,Iron-based,10 K,,Tetragonal,,P4/nmm,3.8009 Å,,6.0287 Å,,,TRUE,10.1016/j.ssc.2011.08.031
FeTe0.5Se0.5 300Q,FeTe0.5Se0.5,Bulk,,,SC,Iron-based,13 K,,Tetragonal,,P4/nmm,3.7945 Å,,6.0311 Å,,,TRUE,10.1016/j.ssc.2011.08.031
FeTe0.5Se0.5,FeTe0.5Se0.5,Bulk,,,SC,Iron-based,9.1 K,,,,,,,,,,TRUE,10.1016/j.physc.2011.05.146
FeTe0.5Se0.5,FeTe0.5Se0.5,Bulk,,,SC,Iron-based,15 K,,Tetragonal,Layered,,3.8,3.8,,,,TRUE,10.1016/j.aop.2015.02.005
Iron Tellurium Selenide,FeTe0.5Se0.5,Bulk,,,SC,Iron-based,13.5 K,,,,,,,,,,FALSE,10.1016/j.rinp.2020.103686
FeTe0.5Se0.5,FeTe0.5Se0.5,Bulk,,,SC,Iron-based,26.2 K,2 GPa,,,,,,,,,FALSE,10.1016/j.physc.2011.05.008
FeTe0.5Se0.5/STO,FeTe0.5Se0.5,Thin Film,,,SC,Iron-based,62 K,,,,,,,,,,TRUE,10.1016/j.matt.2022.04.021
FeTe0.5Se0.5,FeTe0.5Se0.5,Bulk,,,SC,Iron-based,14 K,Ambient,,,,,,,,,FALSE,10.1016/j.jpcs.2018.08.015
FeTe0.5Se0.5,FeTe0.5Se0.5,Bulk,,,SC,Iron-based,14 K,,Orthorhombic,Distorted from Tetragonal,C2h,3.8003 Å,,5.9540 Å,,,FALSE,10.1016/j.ssc.2013.01.007
Fe1+yTeSe1-x,FeTe0.5Se0.5,Bulk,,,SC,Iron-based,14 K,,,,,,,,,,FALSE,10.1016/j.matchemphys.2010.07.074
FeTe0.5Se0.5,FeTe0.5Se0.5,Bulk,,,SC,Iron-based,15 K,Ambient,Tetragonal,,,,,,,,FALSE,10.1016/j.jallcom.2015.01.024
FeTe0.5Se0.5,FeTe0.5Se0.5,Thin Film,,,SC,Iron-based,14 K,,,,,,,,,,FALSE,10.1016/j.physc.2017.02.004
FeTe0.5Se0.5,FeTe0.5Se0.5,Bulk,,,SC,Iron-based,15.4 K,,,,,,,5.89 Å,,65 T,TRUE,10.1016/j.supcon.2024.100127
FeTe0.5Se0.5,FeTe0.5Se0.5,Bulk,,,SC,Type-II,13.5 K,Ambient,Tetragonal,,P4/nmm,,,,,,TRUE,10.1016/j.ssc.2017.04.020
FeTe0.60Se0.40,FeTe0.60Se0.40,Bulk,,,SC,iron-based,,,Tetragonal,,,,,,,,TRUE,10.1103/PhysRevB.84.224506
FeTe0.60Se0.40,FeTe0.60Se0.40,Bulk,,,SC,Iron-based,14.5 K,,Tetragonal,,,,,,,65 T,TRUE,10.1016/j.ssc.2010.11.030
FeTe0.61Se0.39,FeTe0.61Se0.39,Bulk,,,SC,Iron-based,14 K,,,,,,,,,1000 kOe,TRUE,10.1016/j.physc.2010.03.003
FeTe0.61Se0.39,FeTe0.61Se0.39,Bulk,,,SC,Iron-based,14 K,,,,,,,,,,FALSE,10.1016/j.physc.2012.05.015
FeTe0.6S0.4,FeTe0.6S0.4,Bulk,,,SC,Iron-based,8.9 K,,Tetragonal,,P4/nmm,3.8052 Å,,6.2275 Å,,,TRUE,10.1016/j.vacuum.2021.110661
FeTe0.6Se0.4,FeTe0.6Se0.4,Bulk,,,SC,iron-based,14.3 K,,,,,,,,,,TRUE,10.1103/PhysRevB.89.144512
FeTe0.6Se0.4,FeTe0.6Se0.4,,,,SC,iron-based,,ambient,,Layered,,,,,,,FALSE,10.1103/PhysRevB.100.064517
FeTe0.6Se0.4,FeTe0.6Se0.4,Bulk,,,SC,iron-based,15 K,ambient,Tetragonal,layered,P4/nmm,,,,,,TRUE,10.1103/PhysRevB.96.134503
FeTe0.6Se0.4,FeTe0.6Se0.4,,,,SC,iron-based,,,,,,,,,,,FALSE,10.1103/PhysRevB.85.104512
FeTe0.6Se0.4,FeTe0.6Se0.4,single crystal,,,SC,iron-based,,,,,,,,,,,FALSE,10.1103/PhysRevMaterials.2.074802
FeTe0.6Se0.4,FeTe0.6Se0.4,Bulk,,,SC,iron-based,14.5 K,ambient,Tetragonal,PbO-type,P4/nmm,,,,,48 T,TRUE,10.1103/PhysRevB.81.184511
Fe1+yTe0.6Se0.4,FeTe0.6Se0.4,Bulk,,,SC,Iron-based,13.6 K,,,,,,,,,,TRUE,10.1016/j.physc.2015.07.007
FeTe0.6Se0.4,FeTe0.6Se0.4,Bulk,,,SC,Iron-based,14 K,,Tetragonal,,P 4/nmm,3.78319,3.78319,6.0484,,,TRUE,10.1016/j.jcrysgro.2015.09.014
FeTe0.70Se0.30,FeTe0.70Se0.30,Bulk,,,SC,iron-based,,,Tetragonal,,,,,,,,TRUE,10.1103/PhysRevB.84.224506
FeTe0.75S0.25,FeTe0.75S0.25,Bulk,,,SC,Iron-based,10 K,,Tetragonal,,P 4/nmm,3.8069,,6.2264,,,TRUE,10.1016/j.physc.2010.11.006
FeTe0.75S0.25,FeTe0.75S0.25,Bulk,,,SC,Iron-based,8.9 K,,Tetragonal,,P4/nmm,3.8064 Å,,6.2319 Å,,,TRUE,10.1016/j.vacuum.2021.110661
FeTe0.7S0.3,FeTe0.7S0.3,Bulk,,,SC,Iron-based,8.2 K,Ambient,Tetragonal,P4/nmm,P4/nmm,3.8089,3.8089,6.2282,,,TRUE,10.1016/j.jpcs.2018.08.015
FeTe0.7S0.3,FeTe0.7S0.3,Bulk,,,SC,Iron-based,10 K,,Tetragonal,,P 4/nmm,3.8057,,6.2242,,,TRUE,10.1016/j.physc.2010.11.006
FeTe0.7S0.3,FeTe0.7S0.3,Bulk,,,SC,Iron-based,8.9 K,,Tetragonal,,P4/nmm,3.8055 Å,,6.2335 Å,,,TRUE,10.1016/j.vacuum.2021.110661
FeTe0.7Se0.3,FeTe0.7Se0.3,single crystal,,,SC,iron-based,,,,,,,,,,,FALSE,10.1103/PhysRevMaterials.2.074802
FeTe0.80Se0.20,FeTe0.80Se0.20,Bulk,,,SC,iron-based,,,Tetragonal,,,,,,,,TRUE,10.1103/PhysRevB.84.224506
FeTe0.82Se0.18,FeTe0.82Se0.18,Bulk,,,SC,iron-based,,,Tetragonal,,,,,,,,TRUE,10.1103/PhysRevB.84.224506
FeTe0.83S0.12,FeTe0.83S0.12,Thin Film,,,SC,Iron-based,5.37 K,,Epitaxial,Cube-on-cube,,,,,,74.2 T,TRUE,10.1016/j.physc.2010.05.028
FeTe0.84Se0.16,FeTe0.84Se0.16,Bulk,,,SC,iron-based,,,Tetragonal,,,,,,,,TRUE,10.1103/PhysRevB.84.224506
FeTe0.85S0.15,FeTe0.85S0.15,Bulk,,,SC,Iron-based,10 K,,Tetragonal,,P 4/nmm,3.8091,,6.2376,,,TRUE,10.1016/j.physc.2010.11.006
FeTe0.85Se0.15,FeTe0.85Se0.15,Bulk,,,SC,iron-based,,,Tetragonal,,,,,,,,TRUE,10.1103/PhysRevB.84.224506
FeTe0.86Se0.14,FeTe0.86Se0.14,Bulk,,,SC,iron-based,,,Tetragonal,,,,,,,,TRUE,10.1103/PhysRevB.84.224506
FeTe0.87Se0.13,FeTe0.87Se0.13,Bulk,,,SC,iron-based,,,Tetragonal,,,,,,,,TRUE,10.1103/PhysRevB.84.224506
FeTe0.88Se0.12,FeTe0.88Se0.12,Bulk,,,SC,iron-based,,,Tetragonal,,,,,,,,TRUE,10.1103/PhysRevB.84.224506
FeTe0.89S0.11,FeTe0.89S0.11,Bulk,,,SC,Iron-based,11 K,5 GPa,Monoclinic,Layered,Cm,13.0097 Å,3.6510 Å,16.2532 Å,,6.2 T,TRUE,10.1016/j.jallcom.2024.175619
FeTe0.89S0.11,FeTe0.89S0.11,Bulk,,,SC,Iron-based,11 K,5 GPa,Triclinic,Polymer,P1,6.3144 Å,10.9148 Å,8.3196 Å,,,TRUE,10.1016/j.jallcom.2024.175619
FeTe0.8S0.2,FeTe0.8S0.2,Bulk,,,SC,Type-II/iron-based,8.4 K,ambient,,,,,,,,440 kOe,FALSE,10.1103/PhysRevB.87.174524
FeTe0.8S0.2,FeTe0.8S0.2,Bulk,,,SC,iron-based,7.2 K,,,,,,,,,,FALSE,10.1103/PhysRevB.86.054523
FeTe0.8S0.2,FeTe0.8S0.2,Bulk,,,SC,Iron-based,7.6 K,,,,,,,,,,TRUE,10.1016/j.physc.2013.02.001
FeTe0.8S0.2,FeTe0.8S0.2,Bulk,,,SC,Iron-based,9 K,,,,,,,,,,TRUE,10.1016/j.jmmm.2014.01.037
FeTe0.8S0.2,FeTe0.8S0.2,Bulk,,,SC,Iron-based,10 K,,,,,,,6.275 Å,,,TRUE,10.1016/j.jmmm.2012.10.013
FeTe0.8S0.2,FeTe0.8S0.2,Bulk,,,SC,Iron-based,13 K,1.86 GPa,Anti-PbO-type,,,,,,,,TRUE,10.1016/j.physc.2011.05.008
FeTe0.8S0.2,FeTe0.8S0.2,Bulk,,,SC,Iron-based,9.7 K,Ambient,Tetragonal,P4/nmm,P4/nmm,3.8090,3.8090,6.2286,,,TRUE,10.1016/j.jpcs.2018.08.015
FeTe0.8S0.2,FeTe0.8S0.2,Bulk,,,SC,Iron-based,6.5 K,,,,,,,,,,TRUE,10.1016/j.physc.2009.10.124
FeTe0.8S0.2,FeTe0.8S0.2,Bulk,,,SC,Iron-based,10 K,,Tetragonal,,P 4/nmm,3.8087,,6.2291,,,TRUE,10.1016/j.physc.2010.11.006
FeTe0.8S0.2,FeTe0.8S0.2,Bulk,,,SC,Iron-based,9.0 K,,Tetragonal,,P4/nmm,3.8062 Å,,6.2346 Å,,,TRUE,10.1016/j.vacuum.2021.110661
FeTe0.8S0.2,FeTe0.8S0.2,Bulk,,,SC,Iron-based,7 K,,Tetragonal,,,3.812 Å,,6.241 Å,,,TRUE,10.1016/j.ssc.2014.09.014
FeTe0.8S0.2,FeTe0.8S0.2,Bulk,,,SC,Iron-based,9.72 K,,Tetragonal,,P4/nmm,,,,,,TRUE,10.1016/j.ssc.2020.113846
FeTe0.8S0.2,FeTe0.8S0.2,Bulk,,,SC,Iron-based,8.5 K,,,,,,,,,,FALSE,10.1016/j.jallcom.2024.174633
FeTe0.90Se0.10,FeTe0.90Se0.10,Bulk,,,SC,iron-based,9.6 K,,Tetragonal,,,,,,,,TRUE,10.1103/PhysRevB.84.224506
FeTe0.93Se0.07,FeTe0.93Se0.07,Bulk,,,SC,iron-based,8.2 K,,Tetragonal,,,,,,,,TRUE,10.1103/PhysRevB.84.224506
FeTe0.95Se0.05,FeTe0.95Se0.05,Bulk,,,SC,iron-based,6.7 K,,Tetragonal,,,,,,,,TRUE,10.1103/PhysRevB.84.224506
FeTe0.97S0.03,FeTe0.97S0.03,Bulk,,,SC,Iron-based,10 K,,Tetragonal,,P4/nmm,,,,,,FALSE,10.1016/j.jallcom.2015.01.024
FeTe0.98Se0.02,FeTe0.98Se0.02,Bulk,,,NSC,iron-based,,,Tetragonal,,,,,,,,TRUE,10.1103/PhysRevB.84.224506
FeTe0.9S0.1,FeTe0.9S0.1,Bulk,,,SC,Iron-based,10 K,,,,,,,,,,TRUE,10.1016/j.jmmm.2014.01.037
FeTe0.9S0.1,FeTe0.9S0.1,Bulk,,,SC,Iron-based,10 K,Ambient,Tetragonal,P4/nmm,P4/nmm,3.8091,3.8091,6.2343,,,TRUE,10.1016/j.jpcs.2018.08.015
FeTe0.9S0.1,FeTe0.9S0.1,Bulk,,,SC,Iron-based,9.8 K,,Tetragonal,Layered,P 4/nmm,,,,,,TRUE,10.1016/j.cap.2019.01.020
FeTe0.9S0.1,FeTe0.9S0.1,Bulk,,,SC,Iron-based,10 K,,Tetragonal,,P 4/nmm,3.8119,,6.2393,,900 kOe,TRUE,10.1016/j.physc.2010.11.006
FeTe0.9S0.1,FeTe0.9S0.1,Bulk,,,SC,Iron-based,8.3 K,,Tetragonal,,P4/nmm,3.8097 Å,,6.2424 Å,,,TRUE,10.1016/j.vacuum.2021.110661
FeTe1-xSex,FeTe1-xSex,Bulk,,,SC,iron-based,11.5 K,,,,,,,,,,,10.1103/PhysRevB.85.014520
Iron Telluride Selenide,FeTe1-xSex,Bulk,,,SC,pnictide,14.5 K,,,,,,,,,,FALSE,10.1103/PhysRevB.100.184511
FeTe1-xSex,FeTe1-xSex,,,,SC,iron-based,,,,,,,,,,,FALSE,10.1103/PhysRevB.82.134503
FeTe1-xSex (optimally doped),FeTe1-xSex,Bulk,,,SC,iron-based,14.5 K,,,,,,,,,,,10.1103/PhysRevB.101.180511
FeTe1-xSex,FeTe1-xSex,,,,SC,iron-based,15 K,,,,,,,,,,FALSE,10.1103/PhysRevB.85.180510
"Fe(Te,Se) (monolayer)",FeTe1-xSex (x~0.5),Thin Film,1 unit cell,SrTiO3,SC,iron-based/High-Tc,60 K,,,Layered,,,,,,,FALSE,10.1103/PhysRevX.11.011041
"Fe(Te,Se) (monolayer, RALD region)","FeTe1-xSex (x~0.5, with missing Te/Se line defect)",Thin Film,1 unit cell,SrTiO3,SC,iron-based/High-Tc/topological,60 K,,,Layered with atomic line defect,,,,,,,FALSE,10.1103/PhysRevX.11.011041
FeTe1-xSx,FeTe1-xSx,Bulk,,,SC,iron-based/Type-II,,,,layered,,,,,,~130 T,Theoretical study using Bogoliubov-de Gennes (BdG) equations on a two-orbital model.,10.1103/PhysRevB.80.134505
Oxygen-incorporated FeTe,FeTe:O,,,,SC,,comparable to Bi2Te3/FeTe (up to ~12 K),,,,,,,,,,FALSE,10.1103/PhysRevB.100.064518
FeTe_xSe_1-x,FeTexSe1-x,Bulk,,,SC,iron-based,,,,,,,,,,,FALSE,10.1103/PhysRevX.8.041056
Iron telluride selenide,FeTexSe1-x,Bulk,,,SC,"Iron-based, Topological",,,,,,,,,,,,10.1103/PhysRevMaterials.6.054801
"FeTe_m complex (m ≥ 1, impurity)",FeTe_m,,,,NSC,,NSC,,,,,,,,,,FALSE,10.1103/PhysRevB.91.060513
Iron Telluride Selenide,FeTe_xSe_{1-x},,,,SC,topological superconductor candidate,,,,,,,,,,,,10.1103/PhysRevLett.127.157001
FeTi0.01Se,FeTi0.01Se,Bulk,,,SC,Iron-based,12,0,Tetragonal,P 4/nmm,P 4/nmm,3.770,3.770,5.517,,,TRUE,10.1016/j.ssc.2014.10.027
FeU₆,FeU₆,Bulk,,,SC,,3.9 K,,,,,,,,,,TRUE,Handbook of SC
FeV0.02Se,FeV0.02Se,Bulk,,,SC,Iron-based,12.6,0,Tetragonal,P 4/nmm,P 4/nmm,3.772,3.772,5.520,210,210,TRUE,10.1016/j.ssc.2014.10.027
Fe-intercalated TiSe2,FexTiSe2,Bulk,,,NSC,,,,Trigonal,1T (octahedral layered),,,,,,,FALSE,10.1103/PhysRevB.76.024513
FeyS1-xTex,FeyS1-xTex,Bulk,,,SC,iron-based/NA,,,,,,,,,,,FALSE,10.1103/PhysRevB.100.054507
FeySe1-xTex,FeySe1-xTex,Bulk,,,SC,iron-based/NA,,,,,,,,,,,FALSE,10.1103/PhysRevB.100.054507
Fe_{1+y}Te,Fe_{1+y}Te,Bulk,,,NSC,iron-based,NSC,ambient pressure,,,,,,,,,FALSE,10.1103/PhysRevB.96.174403
Fe_{1+y}Te_{1-x}Se_x,Fe_{1+y}Te_{1-x}Se_x,,,,SC,iron-based,,,,,,,,,,,FALSE,10.1103/PhysRevB.105.045133
Fe₀.₂₅Sr₁.₃₃Eu₂.₁₇Ce₀.₃Cu₂.₇₅O₈₊ₓ,Fe₀.₂₅Sr₁.₃₃Eu₂.₁₇Ce₀.₃Cu₂.₇₅O₈₊ₓ,Bulk,,,SC,cuprate,26 K,,,,,3.836 Å,,28.20 Å,,,TRUE,Handbook of SC
Fe₃Th₇,Fe₃Th₇,Bulk,,,SC,,1.9 K,,,hP20,,,,,,,TRUE,Handbook of SC
Ga-rich layer in Si,"Ga (amorphous, precipitates) in Si matrix",Thin Film,10 nm,Si (100) wafer with 30 nm SiO2,SC,"dirty, strong-coupling, s-wave",6.7 K,,"Amorphous (Ga-rich precipitates), Nanocrystalline (Si matrix)",,,,,,,,TRUE,10.1103/PhysRevB.87.014502
Ga film with Ag overlayer,Ga/Ag,Thin Film,,,SC,,,,,,,,,,,,,10.1103/PhysRevB.98.024506
Ga0.1Y0.9Ba2Cu3O6.5,Ga0.1Y0.9Ba2Cu3O6.5,Bulk,,,SC,High-Tc/cuprate,,,Orthorhombic,perovskite,,,,,,,True,10.1103/PhysRevB.37.7510
Ga0.2Y0.8Ba2Cu3O6.5,Ga0.2Y0.8Ba2Cu3O6.5,Bulk,,,SC,High-Tc/cuprate,80 K,,Orthorhombic,perovskite,,,,,,,True,10.1103/PhysRevB.37.7510
(Ga0.4Cd0.6)Sr2(Y0.7Ca0.3)Cu2O7,Ga0.4Cd0.6Sr2Y0.7Ca0.3Cu2O7,Bulk,,,SC,Cuprate,65 K,,Tetragonal,,P4/mmm,3.8303,,11.5063,,,TRUE,10.1016/j.physc.2004.05.020
(Ga0.4Cd0.6)Sr2YCu2O7,Ga0.4Cd0.6Sr2YCu2O7,Bulk,,,SC,Cuprate,50 K,,Tetragonal,,P4/mmm,3.8353,,11.5043,,,TRUE,10.1016/j.physc.2004.05.020
"Ga-rich layer at SiO2/Ge interface (high Ga fluence, before etching)",Ga0.6Ge0.4,Thin Film,< 3 nm,"Ge (100) wafer, SiO2 capping layer (30 nm)",SC,,6 K,ambient,Amorphous,,,,,,,"0.5 T (perpendicular), 0.8 T (parallel)",TRUE,10.1103/PhysRevB.85.134530
Ga0.8Cu0.2Sr2Y0.6Ca0.4Cu2O7,Ga0.8Cu0.2Sr2Y0.6Ca0.4Cu2O7,Bulk,,,SC,Cuprate,50 K,,,,,,,,,,TRUE,10.1016/0921-4534(92)90644-R
Ga0.95Sr2YCu2O7,Ga0.95Sr2YCu2O7,Bulk,,,SC,High-Tc,,,,,,5.396 Å,5.484 Å,22.793 Å,,,TRUE,Handbook of SC
Gallium-Silver alloy,Ga0.96Ag0.04,Bulk,,,SC,,,,,,,,,,,,True,10.1103/PhysRev.165.556
Gallium Manganese Arsenide nanowire,Ga0.98Mn0.02As,Nanowire,,,SC,Topological,2 K,,,zinc-blende,,0.565 nm,,,,0.7 T,,10.1103/PhysRevLett.111.186805
Ga10Ge90,Ga10Ge90,Bulk,,,SC,,3.5 K,,,eutectic,,,,,,,True,10.1103/PhysRevB.9.4742
GaAsH6,Ga1As1H6,Bulk,,,SC,High-Tc,98 K,180 GPa,Cubic,A15-type (related),Pm-3 (No. 200),3.1050 Å,3.1050 Å,3.1050 Å,,,FALSE,10.1103/PhysRevB.100.174506
Ga84[N(SiMe3)2]20-Li6Br2(thf)20·2toluene,Ga84[N(Si(CH3)3)2]20Li6Br2(C4H8O)20(C7H8)2,Bulk,,,SC,Type-II,7.75 K,,,molecular crystal,,,,,60 mT,0.26 T,TRUE,10.1103/PhysRevLett.97.077601
Gallium-84 cluster compound (non-conducting phase),Ga84[N(SiMe3)2]20-Li6Br2(thf)20,Bulk,,,NSC,,,,,,,,,,,,TRUE,10.1103/PhysRevLett.96.117002
Gallium-84 cluster compound,Ga84[N(SiMe3)2]20-Li6Br2(thf)20·2toluene,Bulk,,,SC,Type-II,7.4 K - 7.95 K,,,,,,,,a few 0.01 T,0.25 T - a few T,TRUE,10.1103/PhysRevLett.96.117002
Gallium-doped Germanium,Ga:Ge,Bulk,,,SC,Type-II,0.5 K,,,,,,,,,,FALSE,10.1016/j.physc.2009.12.065
LT-GaAs,GaAs,Bulk,,,SC,,,,,,,,,,,,,10.1103/PhysRevLett.68.550
Low-temperature-grown GaAs,GaAs,Bulk,1-2 μm,semi-insulating GaAs,SC,,10 K,,,,,,,,200 G,,True,10.1103/PhysRevLett.66.3079
Gallium Arsenide,GaAs,Bulk,,,SC,Type-II,,,,,,,,,,,False,10.1103/PhysRevB.43.288
GaAs quantum wire,GaAs,Nanowire,,AlxGa1-xAs,SC,,,,,cylindrical quantum wire,,,,,,,False,10.1103/PhysRevB.62.16001
GaAs electron-hole heterostructure,GaAs,Thin Film,,,SC,,100 mK,,,,,,,,,,True,10.1103/PhysRevB.57.1801
GaAs electron-hole heterostructure (specific case),GaAs,Thin Film,,,SC,,120 mK,,,,,,,,,,True,10.1103/PhysRevB.57.1801
GaAs bilayer,GaAs,Thin Film,50 Å,GaAlAs,SC,Type-II,1 K,,,quantum well,,,,,,,False,10.1103/PhysRevB.52.10327
2DEG in a GaAs quantum well,GaAs,2D,,,SC,,up to 0.03 K,,,,,,,,,,FALSE,10.1103/PhysRevB.108.024513
2DEG in a GaAs quantum well,GaAs,2D,,,SC,,up to 0.03 K,,,,,,,,,,FALSE,10.1103/PhysRevB.108.024513
GaAs Quantum Well in proximity to s-wave superconductor,GaAs,Thin Film,,s-wave superconductor,SC,Proximity-induced,,,,,,,,,,,FALSE,10.1103/PhysRevB.93.195308
Gallium Arsenide,GaAs,Substrate,,,NSC,,,,,,,,,,,,FALSE,10.1103/PhysRevB.76.195323
GaAs,GaAs,Bulk,,,SC,Type-I,6.2 K,,,,,,,,,0.054 T,FALSE,10.1016/j.physc.2009.04.003
p-GaAs/Al0.3Ga0.7As:Be (Sample 1),GaAs/Al0.3Ga0.7As:Be,Thin Film,"10 nm (well), 25 nm (barrier)",,NSC,,NSC,,,,,,,,,,TRUE,10.1103/PhysRevB.72.085337
p-GaAs/Al0.3Ga0.7As:Be (Sample 2),GaAs/Al0.3Ga0.7As:Be,Thin Film,"15 nm (well), 25 nm (barrier)",,NSC,,NSC,,,,,,,,,,TRUE,10.1103/PhysRevB.72.085337
p-GaAs/Al0.3Ga0.7As:Be (Sample 3),GaAs/Al0.3Ga0.7As:Be,Thin Film,"15 nm (well), 25 nm (barrier)",,NSC,,NSC,,,,,,,,,,TRUE,10.1103/PhysRevB.72.085337
GaAsH6,GaAsH6,Bulk,,,SC,High-Tc,98 K,,Cubic,,Pm-3,,,,,,FALSE,10.1103/PhysRevB.105.094108
GaB4,GaB4,Bulk,,,SC,Type-II,51.0 K,0.0,,,,,,,,,FALSE,10.1016/j.mtphys.2022.100954
hex-GaB6,GaB6,Thin Film,,,SC,Conventional/Phonon-mediated,14.02 K,,Hexagonal,hexagonal,,,,,,,FALSE,10.1103/PhysRevMaterials.4.114802
ortho-GaB6,GaB6,Thin Film,,,SC,Conventional/Phonon-mediated,1.67 K,,Orthorhombic,orthorhombic,,,,,,,FALSE,10.1103/PhysRevMaterials.4.114802
GaC6 (sodalite structure),GaC6,Bulk,,,SC,,77 K,ambient pressure,,Sodalite,,,,,,,FALSE,10.1103/PhysRevB.111.054523
GaCNi3,GaCNi3,Bulk,,,NSC,,,,Cubic,Antiperovskite,Pm-3m,3.79,3.79,3.79,,,FALSE,10.1103/PhysRevB.75.024431
GaH10,GaH10,Bulk,,,SC,High-Tc,300 K,150 GPa,FCC,Cubic,Fm-3m,4.794,4.794,4.794,,,FALSE,10.1016/j.physb.2021.413217
Gallane (GaH3),GaH3,Bulk,,,SC,High-Tc,"91-102 K at 120 GPa, 73-86 K at 160 GPa, 59-72 K at 200 GPa, 48-60 K at 240 GPa","120 GPa, 160 GPa, 200 GPa, 240 GPa",Cubic,,Pm-3n,,,,,,FALSE,10.1103/PhysRevB.84.064118
GaH3,GaH3,Bulk,,,SC,High-Tc,69.94 K,250 GPa,Pm-3n,,Pm-3n,,,,,,FALSE,10.1016/j.physb.2017.08.051
GaH5,GaH5,Bulk,,,SC,High-Tc,35.63 K,250 GPa,P21/m,,P21/m,,,,,,FALSE,10.1016/j.physb.2017.08.051
GaLa₃,GaLa₃,Bulk,,,SC,,5.8 K,,Cubic,Cu₃Au type,cP4,,,,,,TRUE,Handbook of SC
GaMo₂,GaMo₂,Bulk,,,SC,A15,1.0 K,,Cubic,Cr₃Si type (A15),cP8,,,,,,TRUE,Handbook of SC
GaN,GaN,Bulk,,,SC,,5.85 K,,Hexagonal,wurtzite,P6₃mc,3.190 Å,3.190 Å,5.189 Å,,,TRUE,Handbook of SC
GaN,GaN,Bulk,,,SC,,5.9 K,,Hexagonal,wurtzite (2H-ZnS type),,,,,,,TRUE,Handbook of SC
GaN,GaN,Bulk,,,SC,Type-I,5.85 K,,,,,,,,,,FALSE,10.1016/j.physc.2009.04.003
GaNb₂,GaNb₂,Bulk,,,SC,A15,20.7 K,,Cubic,Cr₃Si type (A15),cP8,,,,,,TRUE,Handbook of SC
GaP,GaP,Bulk,,,SC,Type-I,6.2 K,,,,,,,,,0.054 T,FALSE,10.1016/j.physc.2009.04.003
GaSb,GaSb,Bulk,,,SC,Classical,4.24 K,12 GPa,,,,5.1785,,2.8494,,,TRUE,Handbook of SC
GaSb,GaSb,Bulk,,,SC,,4.2 K,,,tI,,,,,,,TRUE,Handbook of SC
GaSr1.55Ca0.45Cu2O7,GaSr1.55Ca0.45Cu2O7,Bulk,,,SC,High-Tc,52 K,20 MPa,,,,22.659 Å,5.449 Å,5.420 Å,,,TRUE,10.1016/S0921-4534(98)00136-1
GaSr1.55Ca0.45Cu2O7,GaSr1.55Ca0.45Cu2O7,Bulk,,,SC,High-Tc,42 K,,,,,22.663 Å,5.448 Å,5.419 Å,,,TRUE,10.1016/S0921-4534(98)00136-1
GaSr1.55Ca0.45Cu2O7,GaSr1.55Ca0.45Cu2O7,Bulk,,,SC,High-Tc,45 K,2 GPa,,,,,,,,,TRUE,10.1016/S0921-4534(98)00136-1
"GaSr2(Y,Ca)Cu2O7","GaSr2(Y,Ca)Cu2O7",Bulk,,,SC,Cuprate,30 K,,,,,,,,,,FALSE,10.1016/j.physc.2013.06.014
Ga-1223,GaSr2Ca2Cu3O9,Bulk,,,SC,High-Tc cuprate,70 K,,Orthorhombic,,I2cm,5.391 Å,5.454 Å,29.371 Å,,,TRUE,Handbook of SC
GaSr2Er0.6Ca0.4Cu2O7,GaSr2Er0.6Ca0.4Cu2O7,Bulk,,,SC,High-Tc,35 K,,Orthorhombic,,,,,,,,TRUE,Handbook of SC
GaSr2Tm0.6Ca0.4Cu2O7,GaSr2Tm0.6Ca0.4Cu2O7,Bulk,,,SC,High-Tc,51 K,2 GPa,,,,5.369 Å,5.458 Å,22.787 Å,,,TRUE,Handbook of SC
GaSr2Y0.6Ca0.4Cu2O7,GaSr2Y0.6Ca0.4Cu2O7,Bulk,,,SC,High-Tc,41 K,,,,,5.3821 Å,5.4717 Å,22.805 Å,,,TRUE,Handbook of SC
GaSr2Y0.6Ca0.4Cu2O7,GaSr2Y0.6Ca0.4Cu2O7,Bulk,,,SC,Cuprate,40 K,,,,,,,,,,TRUE,10.1016/0921-4534(92)90644-R
GaSr2YCu2O7,GaSr2YCu2O7,Bulk,,,SC,cuprate,,up to 6.00 GPa,Orthorhombic,layered cuprate,Ima2,22.801(5) Å,5.4819(1) Å,5.3936(1) Å,,,True,10.1103/PhysRevB.65.014507
Ga₁(Sr₀.₅₀La₀.₅₀)₂Cu₁O₅,GaSrLaCuO₅,Bulk,,,NSC,,,,Tetragonal,,I2cm (Ima2),5.369 Å,5.510 Å,16.51 Å,,,TRUE,Handbook of SC
GaSr₂Ca₂Cu₃O₉,GaSr₂Ca₂Cu₃O₉,Bulk,,,SC,High-Tc,73 K,6 GPa,Orthorhombic,,Imma,5.4041 Å,5.4615 Å,29.355 Å,,,TRUE,Handbook of SC
GaSr₂Ca₃Cu₄O₁₀.₈,GaSr₂Ca₃Cu₄O₁₀.₈,Bulk,,,SC,High-Tc,93 K,6 GPa,,,,,,,,,TRUE,Handbook of SC
GaSr₂Er₀.₆Ca₀.₄Cu₂O₇,GaSr₂Er₀.₆Ca₀.₄Cu₂O₇,Bulk,,,SC,cuprate,35 K,,orthorhombic,,,,,,,,TRUE,Handbook of SC
GaTa4Se8,GaTa4Se8,Bulk,,,SC,Type-II,5-7 K,11.5 GPa,Deficient Spinel Cubic,,,,,,,,TRUE,10.1016/j.mee.2008.09.026
GaV₂,GaV₂,Bulk,,,SC,A15,14.9 K,,Cubic,Cr₃Si type (A15),cP8,,,,,,TRUE,Handbook of SC
Ga₀.₅Sr₁.₅Eu₂Ce₀.₅Cu₂.₅O₉,Ga₀.₅Sr₁.₅Eu₂Ce₀.₅Cu₂.₅O₉,Bulk,,,SC,High-Tc,28 K,,Tetragonal,,,3.840 Å,3.840 Å,28.14 Å,,,TRUE,Handbook of SC
Ga₀.₈Sr₂Y₁.₆Ce₀.₄Cu₂.₂O₉₋δ,Ga₀.₈Sr₂Y₁.₆Ce₀.₄Cu₂.₂O₉₋δ,Bulk,,,SC,High-Tc,14 K,,Tetragonal,,,3.812 Å,3.812 Å,28.16 Å,,,TRUE,Handbook of SC
Ga₀.₉₇Sr₂YCu₂O₇,Ga₀.₉₇Sr₂YCu₂O₇,Bulk,,,NSC,,,,Orthorhombic,,I2cm,5.396 Å,5.484 Å,22.793 Å,,,TRUE,Handbook of SC
Ga₁.₇₈Sr₃.₁₆Nd₃.₈₄Cu₄.₂₂O₁₆,Ga₁.₇₈Sr₃.₁₆Nd₃.₈₄Cu₄.₂₂O₁₆,Bulk,,,NSC,,,,Orthorhombic,intergrowth,,5.458 Å,5.535 Å,51.300 Å,,,TRUE,Handbook of SC
Ga₃Mo,Ga₃Mo,Bulk,,,SC,A15,0.8 K,,,A15,,,,,,,TRUE,Handbook of SC
Ga₃Nb,Ga₃Nb,Bulk,,,SC,A15,20.3 K,,,A15,,,,,,,TRUE,Handbook of SC
Ga₃V,Ga₃V,Bulk,,,SC,A15,16.8 K,,,A15,,,,,,,TRUE,Handbook of SC
Gd(1-x)Th(x)FeAsO,Gd(1-x)Th(x)FeAsO,,,,SC,iron-based,56 K,,,,,,,,,,,10.1103/PhysRevB.79.224503
Gd(1-x)Th(x)FeAsO,Gd(1-x)Th(x)FeAsO,Bulk,,,SC,iron-based,56 K,,,Layered,,,,,,,TRUE,10.1103/PhysRevB.84.054542
Gd1/3Eu1/3Nd1/3Ba2Cu3O7,Gd(1/3)Eu(1/3)Nd(1/3)Ba2Cu3O7,Thin Film,,,SC,High-Tc/cuprate,,,,perovskite,,,,,,,FALSE,10.1103/PhysRevB.70.064504
Gd-doped CeCoIn5,Gd(x)Ce(1-x)CoIn5,Bulk,,,SC,Heavy-fermion/Type-II,,,Tetragonal,,,,,,,,FALSE,10.1103/PhysRevB.96.224502
GBCO,Gd(Y)Ba2Cu3O7,Bulk,,,SC,High-Tc/cuprate,,,,,,,,,,,True,10.1103/PhysRevB.51.12861
R-Ba-Cu-O (R=Gd),Gd-Ba-Cu-O,Thin Film,,,SC,High-Tc,,,,,,,,,,,,10.1103/PhysRevB.44.10121
Gd-diffused YBa2Cu3O7,Gd-diffused YBa2Cu3O7,Bulk,,,SC,High-Tc,91 K,,Orthorhombic,,,,,11.6605 Å,,,TRUE,10.1016/j.jallcom.2006.06.082
Gd-diffused YBa2Cu3O7 (Gd900),Gd-diffused YBa2Cu3O7,Bulk,,,SC,High-Tc,91 K,0 T,,,,,,,,,TRUE,10.1016/j.jallcom.2007.08.070
Gd-La-Gd,Gd-La-Gd,Thin Film,,,SC,Type-II,5 K,,,,,,,,,,FALSE,10.1016/j.jmmm.2012.02.070
Gd-Pb alloy,Gd-Pb,Bulk,,,SC,,,,,,,,,,,,True,10.1103/PhysRevB.21.138
Gd₀.₀₁Y₀.₉₉Ba₂Cu₃O₆₊ₓ,Gd0.01Y0.99Ba2Cu3O6+x,,,,SC,High-Tc/cuprate,,,,perovskite,,,,,,,,10.1103/PhysRevB.52.1290
Gd0.01Y0.99Ba2Cu3O6.40,Gd0.01Y0.99Ba2Cu3O6.40,Bulk,,,SC,High-Tc,10 K,,,perovskite,,,,,,,True,10.1103/PhysRevB.54.10186
Gd0.01Y0.99Ba2Cu3O6.53,Gd0.01Y0.99Ba2Cu3O6.53,Bulk,,,SC,High-Tc,60 K,,,perovskite,,,,,,,True,10.1103/PhysRevB.54.10186
Gd0.01Y0.99Ba2Cu3O6.76,Gd0.01Y0.99Ba2Cu3O6.76,Bulk,,,SC,High-Tc,66 K,,,perovskite,,,,,,,True,10.1103/PhysRevB.54.10186
Gd0.01Y0.99Ba2Cu3O7.0,Gd0.01Y0.99Ba2Cu3O7.0,Bulk,,,SC,High-Tc,92 K,,,perovskite,,,,,,,True,10.1103/PhysRevB.54.10186
Gd0.02Eu0.98Ba2Cu3O7-δ,Gd0.02Eu0.98Ba2Cu3O7,Bulk,,,SC,High-Tc/cuprate,,,Orthorhombic,,,,,,,,True,10.1103/PhysRevB.38.257
Gd₀.₀₄₅La₀.₉₅₅Os₂,Gd0.045La0.955Os2,Bulk,,,SC,Type-II,,,,,,,,,,,True,10.1103/PhysRev.119.1570
Gd₀.₀₄Ce₀.₉₆Ru₂,Gd0.04Ce0.96Ru2,Bulk,,,SC,Type-II,,,,,,,,,,,True,10.1103/PhysRev.119.1570
Gd₀.₀₈₂Ce₀.₉₁₈Ru₂,Gd0.082Ce0.918Ru2,Bulk,,,SC,Type-II,6.3 K,,,,,,,,,,True,10.1103/PhysRev.119.1570
Gd0.08Ce0.92Ru2,Gd0.08Ce0.92Ru2,Bulk,,,SC,,,,,,,,,,,,True,10.1103/PhysRevLett.4.51
Gd₀.₀₉La₀.₉₁Os₂,Gd0.09La0.91Os2,Bulk,,,SC,Type-II,,,,,,,,,,,True,10.1103/PhysRev.119.1570
Gd0.15Y0.85Rh4B4,Gd0.15Y0.85Rh4B4,Bulk,,,SC,Type-II,~6.5 K,,Tetragonal,CeCo4B4-type,,5.31 Å,5.31 Å,7.41 Å,,,True,10.1103/PhysRevB.26.2450
Gd-doped BiSrCaCuO,Gd0.1Bi2Sr2Ca1Cu2O8,Bulk,,,SC,High-Tc,<90K,,Two layer structure,,,,,30 Å,,,TRUE,10.1016/0038-1098(89)90098-7
Gd10%-YBa2Cu3O7-δ,Gd0.1Y0.9Ba2Cu3O7-δ,Thin Film,,,SC,High-Tc/Cuprate,90.3±0.1 K,,,,,,,,,,TRUE,10.1016/j.jallcom.2024.173921
Gd0.1Y0.9Rh4B4,Gd0.1Y0.9Rh4B4,Bulk,,,SC,Type-II,~7.5 K,,Tetragonal,CeCo4B4-type,,5.31 Å,5.31 Å,7.41 Å,,,True,10.1103/PhysRevB.26.2450
Gd0.25Y0.75Rh4B4,Gd0.25Y0.75Rh4B4,Bulk,,,SC,Type-II,~4.5 K,,Tetragonal,CeCo4B4-type,,5.31 Å,5.31 Å,7.41 Å,,,True,10.1103/PhysRevB.26.2450
Gadolinium lead molybdenum sulfide,Gd0.2PbMo6S8,Bulk,,,SC,High-Tc,,,,Chevrel phase,,,,,,600 kOe (extrapolated at T=0),,10.1103/PhysRevB.27.212
Gd0.2Y0.8Ba2Cu3O7,Gd0.2Y0.8Ba2Cu3O7,Bulk,,,SC,High-Tc/cuprate,,0.5-16 kbar,Orthorhombic,layered perovskite,Pmmm,3.8246 Å,3.8854 Å,11.6763 Å,,,True,10.1103/PhysRevB.44.7601
Gd20%-YBa2Cu3O7-δ,Gd0.2Y0.8Ba2Cu3O7-δ,Thin Film,,,SC,High-Tc/Cuprate,90.8±0.2 K,,,,,,,,,,TRUE,10.1016/j.jallcom.2024.173921
Gd0.2Y0.8Rh4B4,Gd0.2Y0.8Rh4B4,Bulk,,,SC,Type-II,~5.5 K,,Tetragonal,CeCo4B4-type,,5.31 Å,5.31 Å,7.41 Å,,,True,10.1103/PhysRevB.26.2450
Gd0.315Y0.685Rh4B4,Gd0.315Y0.685Rh4B4,Bulk,,,SC,Type-II,~2.5 K,,Tetragonal,CeCo4B4-type,,5.31 Å,5.31 Å,7.41 Å,,,True,10.1103/PhysRevB.26.2450
Gd0.32Y0.68Rh4B4,Gd0.32Y0.68Rh4B4,Bulk,,,SC,Type-II,2.82 K,,Tetragonal,CeCo4B4-type,,5.31 Å,5.31 Å,7.41 Å,,,True,10.1103/PhysRevB.26.2450
Gd₁/₃Sr₂/₃FeO₃,Gd0.33Sr0.67FeO3,Bulk,,,NSC,,,,Rhombohedral,perovskite,R-3c,5.39 Å,,,,,True,10.1103/PhysRevB.60.10788
Gd0.3Y0.7Rh4B4,Gd0.3Y0.7Rh4B4,Bulk,,,SC,Type-II,~3.5 K,,Tetragonal,CeCo4B4-type,,5.31 Å,5.31 Å,7.41 Å,,,True,10.1103/PhysRevB.26.2450
Gd0.4Y0.6Ba2Cu3O7,Gd0.4Y0.6Ba2Cu3O7,Bulk,,,SC,High-Tc/cuprate,,0.5-16 kbar,Orthorhombic,layered perovskite,Pmmm,3.8284 Å,3.8893 Å,11.6828 Å,,,True,10.1103/PhysRevB.44.7601
Gd0.55Ca0.45Ba2Cu0.85Co0.15O7−δ,Gd0.55Ca0.45Ba2Cu0.85Co0.15O7−δ,Bulk,,,SC,High-Tc,63 K,,Orthorhombic,Orthorhombic,,3.831,3.883,11.701,,,TRUE,10.1016/S1466-6049(00)00053-2
Gd0.55Pr0.45Ba2Cu3O7-δ,Gd0.55Pr0.45Ba2Cu3O6.95,Bulk,,,SC,High-Tc/cuprate,,atmospheric pressure,Orthorhombic,perovskite,Pmmm,,,,,measured,,10.1103/PhysRevB.44.6999
Gd0.55Pr0.45Ba2Cu3O7,Gd0.55Pr0.45Ba2Cu3O7,Bulk,,,NSC,,< 4.2 K,,,,,,,,,,True,10.1103/PhysRevB.49.1320
Gd0.5Pr0.5Ba2Cu3O7,Gd0.5Pr0.5Ba2Cu3O7,Bulk,,,NSC,cuprate,,,Orthorhombic,,P4mmm,,,,,,True,10.1103/PhysRevB.49.12151
Gd1−xPrxBa2Cu3O7−y,Gd0.5Pr0.5Ba2Cu3O7−y,Bulk,,,SC,High-Tc,0 K,,,,,,,,,,TRUE,10.1016/0921-4534(96)00401-7
Gadolinium-Yttrium Barium Copper Oxide,Gd0.5Y0.5Ba2Cu3O7,Bulk,,,SC,High-Tc/cuprate,92 K,,Orthorhombic,perovskite,,,,,,,True,10.1103/PhysRevB.41.8955
Gd0.5Y0.5Ba2Cu3O7,Gd0.5Y0.5Ba2Cu3O7,Bulk,,,SC,High-Tc/cuprate,,0.5-16 kbar,Orthorhombic,layered perovskite,Pmmm,3.8294 Å,3.8891 Å,11.6837 Å,,,True,10.1103/PhysRevB.44.7601
Gd0.64Ca0.36Ba2Cu0.88Co0.12O7−δ,Gd0.64Ca0.36Ba2Cu0.88Co0.12O7−δ,Bulk,,,SC,High-Tc,68 K,,Orthorhombic,Orthorhombic,,3.815,3.881,11.667,,,TRUE,10.1016/S1466-6049(00)00053-2
Gd0.65Pr0.35Ba2Cu3O7-y,Gd0.65Pr0.35Ba2Cu3O6.9,Bulk,,,SC,High-Tc/cuprate,15.5 K,,Orthorhombic,perovskite,,3.859 Å,3.899 Å,11.697 Å,,,True,10.1103/PhysRevB.43.10568
Gd0.65Pr0.35Ba2Cu3O7,Gd0.65Pr0.35Ba2Cu3O7,Bulk,,,SC,High-Tc,28 K,,,,,,,,,,True,10.1103/PhysRevB.49.1320
Gd0.6Y0.4Ba2Cu3O7,Gd0.6Y0.4Ba2Cu3O7,Bulk,,,SC,High-Tc/cuprate,,0.5-16 kbar,Orthorhombic,layered perovskite,Pmmm,3.8349 Å,3.8912 Å,11.6897 Å,,,True,10.1103/PhysRevB.44.7601
Gd0.75Ce0.25Ba2Cu3O6.9,Gd0.75Ce0.25Ba2Cu3O6.9,Bulk,,,SC,High-Tc/Cuprate,54.0 K,,,,,,,,,,TRUE,10.1016/j.physc.2019.05.002
Gd0.75Pr1.10Ce0.15CuO4,Gd0.75Pr1.10Ce0.15CuO4,Bulk,,,SC,High-Tc,18 K,High Ar pressure,,,,,,,,,TRUE,10.1016/0921-4526(96)00171-8
Gd0.7Ca0.3Ba2Cu0.9Co0.1O7−δ,Gd0.7Ca0.3Ba2Cu0.9Co0.1O7−δ,Bulk,,,SC,High-Tc,83 K,,Orthorhombic,Orthorhombic,,3.866,3.887,11.729,,,TRUE,10.1016/S1466-6049(00)00053-2
Gd0.7Ce0.3Ba2Cu3O6.9,Gd0.7Ce0.3Ba2Cu3O6.9,Bulk,,,SC,Cuprate,51.0 K,,Gd-123,,,,,,,,TRUE,10.1016/j.physc.2018.01.020
Gd0.7Pr0.3Ba2Cu3O7-y,Gd0.7Pr0.3Ba2Cu3O6.9,Bulk,,,SC,High-Tc/cuprate,35.0 K,,Orthorhombic,perovskite,,3.857 Å,3.898 Å,11.699 Å,,,True,10.1103/PhysRevB.43.10568
Gd0.7Y0.3Ba2Cu3O7,Gd0.7Y0.3Ba2Cu3O7,Bulk,,,SC,High-Tc/cuprate,,0.5-16 kbar,Orthorhombic,layered perovskite,Pmmm,3.8344 Å,3.8936 Å,11.6914 Å,,,True,10.1103/PhysRevB.44.7601
Gd0.85La1.0Ce0.15CuO4-δ,Gd0.85La1.0Ce0.15CuO4-δ,Bulk,,,NSC,,,,Tetragonal,T' structure,,3.957 Å,3.957 Å,12.130 Å,,,True,10.1103/PhysRevB.55.3935
Gd0.8Dy0.6Ce0.6Sr2RuCu2O10,Gd0.8Dy0.6Ce0.6Sr2RuCu2O10,Bulk,,,SC,High-Tc,22 K,,Tetragonal,Body-centered,I4/mmm,3.8340 Å,,28.5472 Å,,,TRUE,10.1016/S0921-4534(03)00739-1
Gd0.8Pr0.2Ba2Cu3O7-y,Gd0.8Pr0.2Ba2Cu3O6.9,Bulk,,,SC,High-Tc/cuprate,58.0 K,,Orthorhombic,perovskite,,3.850 Å,3.895 Å,11.700 Å,,,True,10.1103/PhysRevB.43.10568
Gd0.8Pr0.2Ba2Cu3O7-y,Gd0.8Pr0.2Ba2Cu3O6.9,Bulk,,,SC,High-Tc/cuprate,65 K,,Orthorhombic,perovskite,,,,,,,True,10.1103/PhysRevB.43.10568
Gd0.8Pr0.2Ba2Cu3O7-y,Gd0.8Pr0.2Ba2Cu3O7-y,Bulk,,,SC,High-Tc/cuprate,~55 K,,Orthorhombic,perovskite,,,,,,,True,10.1103/PhysRevB.53.5839
Gd₀.₈Pr₀.₂Ba₂Cu₃O₇₋ᵧ,Gd0.8Pr0.2Ba2Cu3O7-y,Bulk,,,SC,High-Tc/cuprate,,,Orthorhombic,perovskite-like,,,,,,,True,10.1103/PhysRevB.54.6758
Gd0.8Th0.2FeAsO,Gd0.8Th0.2FeAsO,Bulk,,,SC,Iron-based,55 K,,Tetragonal,Layered,P 4/nmm,3.9 Å,3.9 Å,,,,FALSE,10.1016/j.cossms.2013.04.001
Gd0.8Th0.2OFeAs,Gd0.8Th0.2OFeAs,,,,SC,iron-based,56 K,ambient,,,,,,,,,FALSE,10.1103/PhysRevB.80.094504
Gd0.8Y0.2Ba2Cu3O7,Gd0.8Y0.2Ba2Cu3O7,Bulk,,,SC,High-Tc/cuprate,,0.5-16 kbar,Orthorhombic,layered perovskite,Pmmm,3.8363 Å,3.8923 Å,11.6905 Å,,,True,10.1103/PhysRevB.44.7601
Gd0.93Ca0.07BaSrCu3O7-δ,Gd0.93Ca0.07BaSrCu3O7-δ,Bulk,,,SC,High-Tc,57 K,,Tetragonal,,P 4/mmm,3.842,3.842,11.540,,,TRUE,10.1016/j.tca.2010.11.032
Gd0.93Ca0.07BaSrCu3O7−δ,Gd0.93Ca0.07BaSrCu3O7−δ,Bulk,,,SC,High-Tc,50 K,,Tetragonal,,P4/mmm,3.842,3.842,11.540,,,TRUE,10.1016/j.physc.2009.05.187
Gd123 (Gd-poor),Gd0.95Ba2Cu3O7,Thin Film,,,SC,High-Tc,87,,123-structure,,,,,11.623,,,TRUE,10.1016/j.physc.2007.05.011
Gd0.95Pr0.05Ba2Cu2.94Fe0.06O7−δ,Gd0.95Pr0.05Ba2Cu2.94Fe0.06O7−δ,Bulk,,,SC,High-Tc,54.5 K,,,,,3.863 Å,3.895 Å,11.679 Å,,140 T,TRUE,10.1016/j.ssc.2011.05.029
Gd0.95Pr0.05Ba2Cu2.94Mn0.06O7−δ,Gd0.95Pr0.05Ba2Cu2.94Mn0.06O7−δ,Bulk,,,SC,High-Tc,68.0 K,,,,,3.851 Å,3.898 Å,11.689 Å,,160 T,TRUE,10.1016/j.ssc.2011.05.029
Gd0.95Pr0.05Ba2Cu2.94Ni0.06O7−δ,Gd0.95Pr0.05Ba2Cu2.94Ni0.06O7−δ,Bulk,,,SC,High-Tc,64.0 K,,,,,3.823 Å,3.913 Å,11.651 Å,,64 T,TRUE,10.1016/j.ssc.2011.05.029
Gd0.95Pr0.05Ba2Cu2.94Zn0.06O7−δ,Gd0.95Pr0.05Ba2Cu2.94Zn0.06O7−δ,Bulk,,,SC,High-Tc,46.2 K,,,,,3.834 Å,3.913 Å,11.675 Å,,48 T,TRUE,10.1016/j.ssc.2011.05.029
Gd0.95Pr0.05Ba2Cu3O7−δ,Gd0.95Pr0.05Ba2Cu3O7−δ,Bulk,,,SC,High-Tc,86.5 K,,,,,3.844 Å,3.904 Å,11.675 Å,,95 T,TRUE,10.1016/j.ssc.2011.05.029
Gd0.96Ca0.04BaSrCu3O7-δ,Gd0.96Ca0.04BaSrCu3O7-δ,Bulk,,,SC,High-Tc,77 K,,Tetragonal,,P 4/mmm,3.840,3.840,11.530,,,TRUE,10.1016/j.tca.2010.11.032
Gd0.96Ca0.04BaSrCu3O7−δ,Gd0.96Ca0.04BaSrCu3O7−δ,Bulk,,,SC,High-Tc,65 K,,Tetragonal,,P4/mmm,3.840,3.840,11.530,,,TRUE,10.1016/j.physc.2009.05.187
Gd0.99Ca0.01BaSrCu3O7-δ,Gd0.99Ca0.01BaSrCu3O7-δ,Bulk,,,SC,High-Tc,77 K,,Tetragonal,,P 4/mmm,3.841,3.841,11.536,,,TRUE,10.1016/j.tca.2010.11.032
Gd0.99Ca0.01BaSrCu3O7−δ,Gd0.99Ca0.01BaSrCu3O7−δ,Bulk,,,SC,High-Tc,64 K,,Tetragonal,,P4/mmm,3.841,3.841,11.536,,,TRUE,10.1016/j.physc.2009.05.187
Gd₀.₉Ca₀.₁Ba₂Cu₃O₇₋ᵧ,Gd0.9Ca0.1Ba2Cu3O7-y,Bulk,,,SC,High-Tc/cuprate,,,Orthorhombic,perovskite-like,,,,,,,True,10.1103/PhysRevB.54.6758
Gd0.9Ca0.1Ba2Cu3O7-δ,Gd0.9Ca0.1Ba2Cu3O7-δ,Bulk,,,SC,High-Tc/cuprate,88 K,,Orthorhombic,perovskite,,3.830 Å,3.889 Å,11.683 Å,,,True,10.1103/PhysRevB.54.3580
Gd0.9Ca0.1Ba2Cu4O8,Gd0.9Ca0.1Ba2Cu4O8,Bulk,,,SC,cuprate,,,Orthorhombic,1:2:4 structure isomorphous with YBa2Cu4O8,,,,,,,True,10.1103/PhysRevB.45.2438
Gd0.9Ca0.1BaSrCu3O7-δ,Gd0.9Ca0.1BaSrCu3O7-δ,Bulk,,,SC,High-Tc,52 K,,Tetragonal,,P 4/mmm,3.851,3.851,11.569,,,TRUE,10.1016/j.tca.2010.11.032
Gd0.9Ca0.1BaSrCu3O7−δ,Gd0.9Ca0.1BaSrCu3O7−δ,Bulk,,,SC,High-Tc,34 K,,Tetragonal,,P4/mmm,3.851,3.851,11.569,,,TRUE,10.1016/j.physc.2009.05.187
Gd0.9Ce0.1Ba2Cu3O6.9,Gd0.9Ce0.1Ba2Cu3O6.9,Bulk,,,SC,Cuprate,45.9 K,,Gd-123,,,,,,,,TRUE,10.1016/j.physc.2018.01.020
Gd0.9Pr0.1Ba2Cu3O7-y,Gd0.9Pr0.1Ba2Cu3O6.9,Bulk,,,SC,High-Tc/cuprate,73.5 K,,Orthorhombic,perovskite,,3.845 Å,3.899 Å,11.701 Å,,,True,10.1103/PhysRevB.43.10568
Gd0.9Th0.1FeAs,Gd0.9Th0.1FeAs,Bulk,,,SC,Iron-based,56 K,,Tetragonal,,,,,,,,FALSE,10.1016/j.ssc.2010.11.030
Gd1.05Ba1.95Cu3O7,Gd1.05Ba1.95Cu3O7,Bulk,,,SC,High-Tc,85 K,,,,,,,,,,TRUE,10.1016/j.physc.2004.02.115
Gd123 (Gd-rich),Gd1.05Ba2Cu3O7,Thin Film,,,SC,High-Tc,88,,123-structure,,,,,11.694,,,TRUE,10.1016/j.physc.2007.05.011
Gd1.0Dy0.4Ce0.6Sr2RuCu2O10,Gd1.0Dy0.4Ce0.6Sr2RuCu2O10,Bulk,,,SC,High-Tc,23 K,,Tetragonal,Body-centered,I4/mmm,3.8353 Å,,28.5550 Å,,,TRUE,10.1016/S0921-4534(03)00739-1
Gd1.2Ba1.8Cu3O6.93,Gd1.2Ba1.8Cu3O6.93,Bulk,,,SC,High-Tc/Cuprate,40 K,,,,,,,,,,TRUE,10.1016/S0921-4534(03)00665-8
Gd1.2Ba1.8Cu3O7,Gd1.2Ba1.8Cu3O7,Bulk,,,SC,High-Tc,42 K,,,,,,,,,,TRUE,10.1016/j.physc.2004.02.115
Gd1.2Dy0.2Ce0.6Sr2RuCu2O10,Gd1.2Dy0.2Ce0.6Sr2RuCu2O10,Bulk,,,SC,High-Tc,32 K,,Tetragonal,Body-centered,I4/mmm,3.8355 Å,,28.5833 Å,,,TRUE,10.1016/S0921-4534(03)00739-1
Gd1.2Mo6S8,Gd1.2Mo6S8,Bulk,,,SC,Type-II,,,,,,,,,,mentioned but values not specified,,10.1103/PhysRevB.24.137
Gd1.2PbMo6S8,Gd1.2PbMo6S8,Bulk,,,SC,Chevrel,14 K,,,,,,,,,61 T,TRUE,Handbook of SC
Gd1.3Ce0.7RuSr2Cu2O9.78,Gd1.3Ce0.7RuSr2Cu2O9.78,Bulk,,,SC,cuprate,,,Tetragonal,M-2122,I4/mmm,,,,,,,10.1103/PhysRevB.66.024503
RuGd-1222,Gd1.40Ce0.56Sr2.12Ru0.94Cu1.98O10−δ,Bulk,,,SC,High-Tc,27 K,,,,,,,,,,TRUE,10.1016/j.physc.2020.1353798
Gd1.4Ce0.6RuSr2Cu2O10-δ,Gd1.4Ce0.6RuSr2Cu2O10,Bulk,,,SC,High-Tc/cuprate,,,,layered,,,,,,,,10.1103/PhysRevB.62.14541
Gd1.4Ce0.6RuSr2Cu2O10-δ (Gd),Gd1.4Ce0.6RuSr2Cu2O10,Bulk,,,SC,High-Tc,42 K,,,,,,,,,,,10.1103/PhysRevB.65.144506
Gd1.4Ce0.6RuSr2Cu2O10-δ,Gd1.4Ce0.6RuSr2Cu2O10-δ,Bulk,,,SC,High-Tc,42 K,,Tetragonal,,I4/mmm,3.844 Å,3.844 Å,28.62 Å,,,True,10.1103/PhysRevB.55.R3374
Gd1.4Ce0.6RuSr2Cu2O10−δ,Gd1.4Ce0.6RuSr2Cu2O10−δ,Bulk,,,SC,High-Tc,42 K,,,,,,,,,,,10.1006/spmi.1996.9987
Gd1.4Ce0.6Sr2Cu2TiO10,Gd1.4Ce0.6Sr2Cu2TiO10,Bulk,,,SC,Type-II/High-Tc,11 K,,,,,,,,,,,10.1103/PhysRevB.61.6303
Gd1.4Ce0.6Sr2Cu2TiOx,Gd1.4Ce0.6Sr2Cu2TiO10,Bulk,,,SC,High-Tc,11 K,,,,,,,,,,,10.1016/S0375-9601(98)00348-X
Gd1.4Ce0.6Sr2RuCu2O10,Gd1.4Ce0.6Sr2RuCu2O10,Bulk,,,SC,High-Tc,40 K,,Tetragonal,,I4/mmm,3.835 Å,,28.570 Å,,,TRUE,10.1016/j.ssc.2006.06.034
Gd1.4Ce0.6Sr2RuCu2O10,Gd1.4Ce0.6Sr2RuCu2O10,Bulk,,,SC,High-Tc,40 K,,Tetragonal,Body-centered,I4/mmm,3.8351 Å,,28.5793 Å,,,TRUE,10.1016/S0921-4534(03)00739-1
Gd-2122,Gd1.5Ce0.5NbSr2Cu2O10,Bulk,,,SC,High-Tc,28 K,,Tetragonal,,,3.858827 Å,,28.663190 Å,,,TRUE,10.1016/S0022-0248(01)01187-3
Gd1.5Ce0.5RuSr2Cu2O10,Gd1.5Ce0.5RuSr2Cu2O10,Bulk,,,SC,cuprate,,,Tetragonal,M-2122,I4/mmm,,,,,,,10.1103/PhysRevB.66.024503
Gd1.5Ce0.5RuSr2Cu2O10,Gd1.5Ce0.5RuSr2Cu2O10,Bulk,,,SC,Type-II,15 K,,Tetragonal,,I4/mmm,3.8336,3.8336,28.547,,,TRUE,10.1016/S0304-8853(00)00811-8
Gd1.5Ce0.5RuSr2Cu2O10,Gd1.5Ce0.5RuSr2Cu2O10,Bulk,,,SC,High-Tc,42 K,,Tetragonal,,I4/mmm,,,,,,TRUE,10.1016/S0921-4534(01)00798-5
Gd1.5Ce0.5RuSr2Cu2O10 (600 atm),Gd1.5Ce0.5RuSr2Cu2O10,Bulk,,,SC,High-Tc,52 K,600 atm,Tetragonal,,I4/mmm,,,,,,TRUE,10.1016/S0921-4534(01)00798-5
Gd1.5Ce0.5Sr2Cu2NbO10,Gd1.5Ce0.5Sr2Cu2NbO10,Bulk,,,SC,High-Tc,28 K,,,,,,,,,,True,10.1103/PhysRevB.57.10798
Gd1.5Ce0.5Sr2Cu2NbO10,Gd1.5Ce0.5Sr2Cu2NbO10,Bulk,,,SC,cuprate,28 K,,,,,,,,,,,10.1103/PhysRevB.53.11779
Gd1.5Ce0.5Sr2Cu2RuO10,Gd1.5Ce0.5Sr2Cu2RuO10,Bulk,,,SC,High-Tc,40 K,,,,,,,,,,TRUE,10.1016/j.ssc.2009.06.020
Gd1.5Ce0.5Sr2NbCu2O10,Gd1.5Ce0.5Sr2NbCu2O10,,,,SC,High-Tc,28 K,,Tetragonal,,I4/mmm,,,,,,,10.1103/PhysRevB.49.6903
Gd1.5Tb0.5CuO4,Gd1.5Tb0.5CuO4,Bulk,,,NSC,,,ambient pressure,Orthorhombic,T'-phase related,Acam,,,,,,True,10.1103/PhysRevB.60.13119
Gd1.6Ce0.4Sr2Cu2TiO10,Gd1.6Ce0.4Sr2Cu2TiO10,Bulk,,,SC,High-Tc,11 K,,,,,,,,,,,10.1103/PhysRevB.59.14593
Gd2-zCazCuO4,Gd1.85Ca0.15CuO4,Bulk,,,NSC,,,,Tetragonal,T' structure,,,,,,,,10.1103/PhysRevB.55.6605
Gd1.85Ce0.15CuO4-δ,Gd1.85Ce0.15CuO3.96,Bulk,,,NSC,,,,Tetragonal,T'-phase,I4/mmm,,,,,,True,10.1103/PhysRevB.65.104506
Gd2-zCezCuO4,Gd1.85Ce0.15CuO4,Bulk,,,NSC,,,,Tetragonal,T' structure,,,,,,,,10.1103/PhysRevB.55.6605
Gd1.85Ce0.15CuO4,Gd1.85Ce0.15CuO4,Thin Film,,,NSC,cuprate,0 K,ambient,Tetragonal,Nd2CuO4-type (T'),,,,,,,FALSE,10.1103/PhysRevB.79.100508
Gd1.85Ce0.15CuO4−δ,Gd1.85Ce0.15CuO4−δ,Bulk,,,NSC,,,,Tetragonal,T' phase,I4/mmm,3.9010 Å,3.9010 Å,11.832 Å,,,TRUE,Handbook of SC
Gd1.85Sr0.15CuO4,Gd1.85Sr0.15CuO4,Bulk,,,NSC,,,,Tetragonal,perovskite,,,,,,,True,10.1103/PhysRevB.40.4538
Gd2-zThzCuO4,Gd1.85Th0.15CuO4,Bulk,,,NSC,,,,Tetragonal,T' structure,,,,,,,,10.1103/PhysRevB.55.6605
Gd1.8Ce0.2Sr2Cu2RuO10,Gd1.8Ce0.2Sr2Cu2RuO10,Bulk,,,SC,High-Tc,49 K,,,,,,,,,,FALSE,10.1016/S0921-4534(02)02571-6
Gd1.93Bi0.07CuO4,Gd1.93Bi0.07CuO4,Bulk,,,NSC,,,ambient pressure,Orthorhombic,T'-phase related,Acam,5.5096 Å,5.5097 Å,,,,True,10.1103/PhysRevB.60.13119
Gd1.95Bi0.05CuO4,Gd1.95Bi0.05CuO4,Bulk,,,NSC,,,ambient pressure,Orthorhombic,T'-phase related,Acam,5.5090 Å,5.5092 Å,,,,True,10.1103/PhysRevB.60.13119
Gd1.9Bi0.1CuO4,Gd1.9Bi0.1CuO4,Bulk,,,NSC,,,ambient pressure,Orthorhombic,T'-phase related,Acam,,,,,,True,10.1103/PhysRevB.60.13119
Gd1.9Ce0.1CuO4,Gd1.9Ce0.1CuO4,,,,SC,cuprate,,,,,,,,,,,,10.1103/PhysRevB.51.12848
Gd1.9Tb0.1CuO4,Gd1.9Tb0.1CuO4,Bulk,,,NSC,,,ambient pressure,Orthorhombic,T'-phase related,Acam,,,,,,True,10.1103/PhysRevB.60.13119
Gd1Ba2Cu3O6.81,Gd1Ba2Cu3O6.81,Bulk,,,SC,High-Tc,90 K,,Orthorhombic,perovskite,,,,,,,,10.1103/PhysRevB.36.2417
GdBa2Cu3O7,Gd1Ba2Cu3O7,,,,SC,High-Tc,,,,123-type,,,,,,,,10.1103/PhysRevB.52.10452
Gd1Ba2Cu3O7-δ,Gd1Ba2Cu3O7,Bulk,,,SC,High-Tc/cuprate,94.4 K,,Orthorhombic,perovskite,,,,11.743 Å,,,True,10.1103/PhysRevB.37.2285
Gd1Ba2Cu3O7-delta,Gd1Ba2Cu3O7-delta,Thin Film,,SrTiO3 (100),SC,High-Tc/cuprate,,,,perovskite,,,,,,,FALSE,10.1103/PhysRevB.72.134521
GdCrO3,Gd1Cr1O3,,,,NSC,,,,,,,,,,,,FALSE,10.1103/PhysRevB.100.104301
GdFeAsO,Gd1Fe1As1O1,Bulk,,,NSC,iron-based,,ambient,Tetragonal,ZrCuSiAs-type,P4/nmm,3.9199,3.9199,8.4451,,,TRUE,10.1103/PhysRevB.82.134514
GdFeAsO1-xFx,Gd1Fe1As1O1-xFx,,,,SC,iron-based,up to 55 K,,,Layered,,,,,,High,FALSE,10.1103/PhysRevB.78.220502
Gd2.67Ce1.33La1.33Sr1.33Ba1.33Cu6O18.28,Gd2.67Ce1.33La1.33Sr1.33Ba1.33Cu6O18.28,Bulk,,,SC,cuprate,18 K,,Tetragonal,perovskite,,3.851 Å,3.851 Å,28.449 Å,,,True,10.1103/PhysRevB.41.1984
Gd2.67Ce1.33La1.33Sr1.33Ba1.33Cu6O18.28,Gd2.67Ce1.33La1.33Sr1.33Ba1.33Cu6O18.28,Bulk,,,SC,cuprate,28 K,,Tetragonal,perovskite,,3.842 Å,3.842 Å,28.366 Å,,,True,10.1103/PhysRevB.41.1984
Gd2.67Ce1.33La1.33Sr1.33Ba1.33Cu6O18.28,Gd2.67Ce1.33La1.33Sr1.33Ba1.33Cu6O18.28,Bulk,,,SC,cuprate,30 K,,Tetragonal,perovskite,,3.843 Å,3.843 Å,28.363 Å,,,True,10.1103/PhysRevB.41.1984
Gd2.67Ce1.33La1.33Sr1.33Ba1.33Cu6O18.49,Gd2.67Ce1.33La1.33Sr1.33Ba1.33Cu6O18.49,Bulk,,,SC,cuprate,35 K,,Tetragonal,perovskite,,3.843 Å,3.843 Å,28.363 Å,,,True,10.1103/PhysRevB.41.1984
Gd2.67Ce1.33La1.33Sr1.33Ba1.33Cu6O18.63,Gd2.67Ce1.33La1.33Sr1.33Ba1.33Cu6O18.63,Bulk,,,SC,cuprate,36 K,,Tetragonal,perovskite,,3.842 Å,3.842 Å,28.349 Å,,,True,10.1103/PhysRevB.41.1984
Gd2Ba4Cu7O15-x,Gd2Ba4Cu7O15,Bulk,,,SC,High-Tc,45 K,35 bar O2,Orthorhombic,,Ammm,3.872 Å,3.879 Å,50.36 Å,,,True,10.1103/PhysRevB.40.11406
Gd2Ba4Cu7O15-x,Gd2Ba4Cu7O15-x,Bulk,,,SC,High-Tc,40-50 K,High-pressure O2,Orthorhombic,2:4:7,,3.872(1) Å,3.879(1) Å,50.36(2) Å,,,True,10.1103/PhysRevB.39.7347
Gd2Ce2Sr2Cu2RuO10,Gd2Ce2Sr2Cu2RuO10,Bulk,,,SC,High-Tc,45 K,,,,,,,,,,FALSE,10.1016/S0921-4534(01)00715-8
Gd2CeSr2Cu2RuO10,Gd2CeSr2Cu2RuO10,Bulk,,,SC,High-Tc,45 K,,,,,,,,,,FALSE,10.1016/S0921-4534(01)00776-6
Gd2CuO4,Gd2CuO4,Bulk,,,SC,cuprate,,,,T'-phase,,,,,,,,10.1103/PhysRevB.57.10336
