Repository: WyattBunstine/ML_SC_Project

# ML_SC_Project — Chemically and Geometrically Motivated Crystal Graph Neural Networks

This project predicts and screens superconductors from crystal structure. It frames the
problem as a **two-stage hurdle**: first classify whether a material is a superconductor
candidate (SC vs. non-SC), then regress the critical temperature T_c for superconductors.

Two graph-neural-network families are trained and compared:

- a **baseline CGCNN** ([txie-93/cgcnn](https://github.com/txie-93/cgcnn)), and
- an **MPNN** with learned edge features that consumes richer `crystal_graph_v4` graphs
  (this project's contribution).

File: database/superconductor_materials_full.csv (part 65 of 215)
Material_Name,Chemical_Composition,Material_Class,Film_Thickness,Substrate,Material_Type,Superconductor_Type,Superconducting_Transition_Temperature,Pressure,Crystal_Structure,Lattice_Structure,Space_Group,"Lattice_Constant(a)","Lattice_Constant(b)","Lattice_Constant(c)",Lower_Critical_Field,Upper_Critical_Field,Experimental,DOI
Gd2CuO4,Gd2CuO4,Bulk,,,NSC,,,,,T'-phase,,,,,,,True,10.1103/PhysRevB.44.917
Gd2CuO4,Gd2CuO4,Bulk,,,SC,cuprate,,,tetragonal,K2NiF4-related,,,,,,,True,10.1103/PhysRevB.38.4668
Gd2CuO4,Gd2CuO4,Bulk,,,NSC,,,,,T'-phase,,,,,,,True,10.1103/PhysRevB.51.1258
Gd2CuO4,Gd2CuO4,Bulk,,,NSC,,,ambient pressure,Tetragonal,T' structure,I4/mmm,,,,,,True,10.1103/PhysRevB.46.3619
Gd2CuO4,Gd2CuO4,Bulk,,,NSC,,,,Orthorhombic,T' phase,Acam,,,,,,,10.1103/PhysRevB.53.R2975
Gd2CuO4,Gd2CuO4,Bulk,,,NSC,,,,Tetragonal,T'-phase,,,,,,,True,10.1103/PhysRevB.51.6617
Gd2CuO4,Gd2CuO4,Bulk,,,NSC,,,,Tetragonal,T'-phase,,,,,,,,10.1103/PhysRevB.65.104506
Gd2CuO4,Gd2CuO4,Bulk,,,NSC,,,,,T'-phase,,,,,,,True,10.1103/PhysRevB.47.8233
Gd2CuO4,Gd2CuO4,Bulk,,,SC,High-Tc/cuprate,,,,,,,,,,,,10.1103/PhysRevB.58.R14749
Gd2CuO4,Gd2CuO4,Bulk,,,NSC,,,,,,,,,,,,,10.1103/PhysRevB.61.6303
Gd2CuO4,Gd2CuO4,Bulk,,,NSC,cuprate,,,,,,,,,,,True,10.1103/PhysRevB.59.1468
Gd2CuO4,Gd2CuO4,Bulk,,,NSC,,,ambient pressure,Orthorhombic,T'-phase related,"Acam (Cmca, No. 64)",5.5082 Å,5.5084 Å,11.8864 Å,,,True,10.1103/PhysRevB.60.13119
Gd2CuO4,Gd2CuO4,Bulk,,,NSC,,,,,T' structure,,,,,,,,10.1103/PhysRevB.54.12576
Gd2CuO4,Gd2CuO4,Bulk,,,NSC,,,,,,,,,,,,,10.1103/PhysRevB.63.224512
Gd2CuO4,Gd2CuO4,Bulk,,,SC,cuprate,25 K,,Tetragonal,T',D4h17,,,,,,True,10.1103/PhysRevB.43.10496
Gd2CuO4,Gd2CuO4,Bulk,,,SC,High-Tc/cuprate,,,,T' phase,,,,,,,,10.1103/PhysRevB.54.12557
Gd2CuO4 (Ce-doped),Gd2CuO4,Bulk,,,NSC,,,,,T'-structure,,,,,,,,10.1103/PhysRevB.59.14593
Gd2CuO4,Gd2CuO4,Bulk,,,NSC,,,,,,,,,,,,True,10.1103/PhysRevLett.71.3709
Gd2CuO4,Gd2CuO4,Bulk,,,NSC,,,,Tetragonal,T' structure,,,,,,,,10.1103/PhysRevB.55.3935
Gd2CuO4,Gd2CuO4,Thin Film,,LaAlO3,NSC,,0 K,,,,,,,,,,True,10.1103/PhysRevB.60.4309
Gd2CuO4,Gd2CuO4,Bulk,,,NSC,,,,Tetragonal,perovskite,,,,,,,True,10.1103/PhysRevB.40.4538
Gd2CuO4,Gd2CuO4,Bulk,,,NSC,,,,,layered,,,,,,,,10.1103/PhysRevLett.63.1515
Gd₂CuO₄,Gd2CuO4,Bulk,,,NSC,,,,Tetragonal,,I4/mmm,3.892(2) Å,3.892(2) Å,11.863(8) Å,,,True,10.1103/PhysRevB.44.9486
¹⁵⁸Gd₂CuO₄,Gd2CuO4,Bulk,,,NSC,,,,Tetragonal,,I4/mmm,3.892(2) Å,3.892(2) Å,11.863(8) Å,,,True,10.1103/PhysRevB.44.9486
Gd2CuO4,Gd2CuO4,Bulk,,,NSC,,,,Tetragonal,T' structure,,3.8955 Å,3.8955 Å,11.883 Å,,,True,10.1103/PhysRevB.47.5477
Gd₂CuO₄,Gd2CuO4,Bulk,,,NSC,,,,Tetragonal,T' structure,,,,,,,True,10.1103/PhysRevB.49.585
Gd2CuO4,Gd2CuO4,Bulk,,,NSC,,,,Tetragonal,T' phase,I4/mmm,,,,,,,10.1103/PhysRevB.60.4302
Gd2CuO4,Gd2CuO4,Thin Film,500–1000 Å,,SC,cuprate,19.0 K,ambient,Tetragonal,Nd2CuO4-type (T'),,,,,,,TRUE,10.1103/PhysRevB.79.100508
Gd2CuO4,Gd2CuO4,Thin Film,,,SC,High-Tc,19 K,,T',,,,,11.805 Å,,,TRUE,10.1016/j.physc.2009.05.105
T'-Gd2CuO4,Gd2CuO4,Thin Film,,,SC,High-Tc,18.5,,T',Tetragonal,,3.888,,11.859,,,TRUE,10.1016/j.physc.2016.02.012
T'-Gd2CuO4,Gd2CuO4,Thin Film,,,SC,Cuprate,20K,,T',Square-planar CuO4,,,,,,,TRUE,10.1016/j.physc.2008.05.019
Gd2CuO4,Gd2CuO4,Thin Film,,,SC,Cuprate,18 K,,,,,,,,,,TRUE,10.1016/j.physc.2011.05.027
Gd2Ir3Si5,Gd2Ir3Si5,Bulk,,,NSC,,,,Tetragonal,U2Co3Si5-type,,9.925,11.521,5.822,,,TRUE,10.1103/PhysRevB.70.064403
Gd2O3,Gd2O3,Bulk,,,NSC,,,,Cubic,,I213,10.818,10.818,10.818,,,TRUE,10.1103/PhysRevB.111.064505
Gd-358,Gd3Ba5Cu8O18,Bulk,,,SC,High-Tc,76.87,,Orthorhombic,,Pmm2(25),,,,,2880,TRUE,10.1016/j.ceramint.2020.01.179
Gd4Fe2As2Te0.90O4,Gd4Fe2As2Te0.90O4,Bulk,,,SC,iron-based,25 K,,Tetragonal,body-centered tetragonal,I4/mmm,,,,,,FALSE,10.1103/PhysRevB.93.024518
Gd4Fe2As2Te0.92O3.8F0.2,Gd4Fe2As2Te0.92O3.8F0.2,Bulk,,,SC,iron-based,45 K,,Tetragonal,body-centered tetragonal,I4/mmm,,,,,,FALSE,10.1103/PhysRevB.93.024518
Gd4Fe2As2TeO4,Gd4Fe2As2TeO4,Bulk,,,NSC,iron-based,,,Orthorhombic,,,3.97,3.93,29.31,,,TRUE,10.1103/PhysRevB.93.024518
GdB2,GdB2,Bulk,,,NSC,,0.0 K,,Hexagonal,AlB2-type,P6/mmm,,,,,,TRUE,10.1103/PhysRevB.105.214517
GdBa1.4Sr0.6Cu3O7−δ,GdBa1.4Sr0.6Cu3O7−δ,Bulk,,,SC,High-Tc,95-98K,,Orthorhombic,,,,,,,,TRUE,10.1016/0038-1098(88)90990-8
Gd123 (Ba-poor),GdBa1.9Cu3O7,Thin Film,,,SC,High-Tc,92,,123-structure,,,,,11.642,,,TRUE,10.1016/j.physc.2007.05.011
Gd123 (Ba-rich),GdBa2.1Cu3O7,Thin Film,,,SC,High-Tc,86,,123-structure,,,,,11.651,,,TRUE,10.1016/j.physc.2007.05.011
GdBa2Cu2.43Al0.19O6+y,GdBa2Cu2.43Al0.19O6+y,Bulk,,,SC,High-Tc,85 K (onset),,orthorhombic,,,,,,,,True,10.1103/PhysRevB.50.4086
GdBa2(Cu0.85Fe0.15)3Oy,GdBa2Cu2.55Fe0.45O7,Bulk,,,NSC,,,,Tetragonal,perovskite,,,,,,,True,10.1103/PhysRevB.36.8877
GdBa2(Cu0.925Ni0.075)3O7-y,GdBa2Cu2.775Ni0.225O7,Bulk,,,SC,High-Tc/cuprate,65 K,,Orthorhombic,oxygen-deficient perovskite,,3.833 Å,3.882 Å,11.650 Å,,,True,10.1103/PhysRevB.42.2554
GdBa2(Cu0.925Zn0.075)3O7-y,GdBa2Cu2.775Zn0.225O7,Bulk,,,SC,High-Tc/cuprate,35 K,,Orthorhombic,oxygen-deficient perovskite,,3.841 Å,3.894 Å,11.662 Å,,,True,10.1103/PhysRevB.42.2554
GdBa2Cu2.7Fe0.3O7-δ,GdBa2Cu2.7Fe0.3O7-δ,Bulk,,,SC,High-Tc/cuprate,29 K,,,,,,,,,,True,10.1103/PhysRevB.46.448
GdBa2(Cu0.9Ni0.1)3O7-y,GdBa2Cu2.7Ni0.3O7,Bulk,,,NSC,,,,Orthorhombic,oxygen-deficient perovskite,,3.833 Å,3.878 Å,11.641 Å,,,True,10.1103/PhysRevB.42.2554
GdBa2(Cu0.9Zn0.1)3O7-y,GdBa2Cu2.7Zn0.3O7,Bulk,,,NSC,,,,Orthorhombic,oxygen-deficient perovskite,,3.845 Å,3.889 Å,11.647 Å,,,True,10.1103/PhysRevB.42.2554
GdBa2(Cu0.94Fe0.06)3O7-δ,GdBa2Cu2.82Fe0.18O7,Bulk,,,SC,High-Tc/cuprate,,,,perovskite-related,,,,,,,,10.1103/PhysRevB.37.5928
GdBa2(Cu0.94Fe0.06)3O9-δ,GdBa2Cu2.82Fe0.18O9-δ,Bulk,,,SC,High-Tc/cuprate,"31 K (zero resistance), 42 K (midpoint Tc), 39 K (from susceptibility)",,,perovskite,,,,,,,True,10.1103/PhysRevB.36.4018
GdBa2Cu2.85Cr0.15O7,GdBa2Cu2.85Cr0.15O7,Bulk,,,SC,High-Tc,46.4 K,,Orthorhombic,,,,,,,,TRUE,10.1016/j.physc.2007.06.012
GdBa2Cu2.85Fe0.15O7,GdBa2Cu2.85Fe0.15O7,Bulk,,,SC,High-Tc/cuprate,,,Tetragonal,perovskite,,3.892 Å,3.892 Å,11.676 Å,,,True,10.1103/PhysRevB.53.5856
GdBa2Cu2.85Ni0.15O7,GdBa2Cu2.85Ni0.15O7,Bulk,,,SC,High-Tc/cuprate,,,Orthorhombic,perovskite,,3.889 Å,3.911 Å,11.734 Å,,,True,10.1103/PhysRevB.53.5856
GdBa2(Cu0.95Ni0.05)3O7-y,GdBa2Cu2.85Ni0.15O7,Bulk,,,SC,High-Tc/cuprate,71 K,,Orthorhombic,oxygen-deficient perovskite,,3.834 Å,3.888 Å,11.677 Å,,,True,10.1103/PhysRevB.42.2554
Gd123 (Cu-poor),GdBa2Cu2.85O7,Thin Film,,,SC,High-Tc,88,,123-structure,,,,,11.647,,,TRUE,10.1016/j.physc.2007.05.011
GdBa2Cu2.85Ru0.15O7,GdBa2Cu2.85Ru0.15O7,Bulk,,,SC,High-Tc,80.88 K,,Orthorhombic,,Pmmm,3.855,3.887,11.671,,,TRUE,10.1016/j.physc.2012.02.015
GdBa2(Cu0.95Zn0.05)3O7-y,GdBa2Cu2.85Zn0.15O7,Bulk,,,SC,High-Tc/cuprate,37 K,,Orthorhombic,oxygen-deficient perovskite,,3.833 Å,3.887 Å,11.662 Å,,,True,10.1103/PhysRevB.42.2554
GdBa2Cu2.8Cr0.2O7,GdBa2Cu2.8Cr0.2O7,Bulk,,,SC,High-Tc,35.3 K,,Orthorhombic,,,,,,,,TRUE,10.1016/j.physc.2007.06.012
GdBa2Cu2.8Fe0.2O7-δ,GdBa2Cu2.8Fe0.2O7-δ,Bulk,,,SC,High-Tc/cuprate,49 K,,,,,,,,,,True,10.1103/PhysRevB.46.448
GdBa2Cu2.925Fe0.075O7,GdBa2Cu2.925Fe0.075O7,Bulk,,,SC,High-Tc/cuprate,,,Orthorhombic,perovskite,,3.862 Å,3.886 Å,11.610 Å,,,True,10.1103/PhysRevB.53.5856
GdBa2Cu2.925Ni0.075O7,GdBa2Cu2.925Ni0.075O7,Bulk,,,SC,High-Tc/cuprate,,,Orthorhombic,perovskite,,3.842 Å,3.897 Å,11.686 Å,,,True,10.1103/PhysRevB.53.5856
GdBa2(Cu0.975Ni0.025)3O7-y,GdBa2Cu2.925Ni0.075O7,Bulk,,,SC,High-Tc/cuprate,79 K,,Orthorhombic,oxygen-deficient perovskite,,3.821 Å,3.876 Å,11.633 Å,,,True,10.1103/PhysRevB.42.2554
GdBa2Cu2.925Ru0.075O7,GdBa2Cu2.925Ru0.075O7,Bulk,,,SC,High-Tc,89.14 K,,Orthorhombic,,Pmmm,3.845,3.895,11.680,,,TRUE,10.1016/j.physc.2012.02.015
GdBa2(Cu0.975Zn0.025)3O7-y,GdBa2Cu2.925Zn0.075O7,Bulk,,,SC,High-Tc/cuprate,54 K,,Orthorhombic,oxygen-deficient perovskite,,3.836 Å,3.891 Å,11.682 Å,,,True,10.1103/PhysRevB.42.2554
GdBa2Cu2.95Cr0.05O7,GdBa2Cu2.95Cr0.05O7,Bulk,,,SC,High-Tc,56.8 K,,Orthorhombic,,,,,,,,TRUE,10.1016/j.physc.2007.06.012
GdBa2Cu2.95Fe0.05O7,GdBa2Cu2.95Fe0.05O7,Bulk,,,SC,High-Tc/cuprate,,,Orthorhombic,perovskite,,3.845 Å,3.885 Å,11.670 Å,,,True,10.1103/PhysRevB.53.5856
GdBa2Cu2.95Ni0.05O7,GdBa2Cu2.95Ni0.05O7,Bulk,,,SC,High-Tc/cuprate,,,Orthorhombic,perovskite,,3.844 Å,3.900 Å,11.692 Å,,,True,10.1103/PhysRevB.53.5856
GdBa2Cu2.95Ru0.05O7,GdBa2Cu2.95Ru0.05O7,Bulk,,,SC,High-Tc,93.25 K,,Orthorhombic,,Pmmm,3.837,3.902,11.685,,,TRUE,10.1016/j.physc.2012.02.015
GdBa2Cu2.975Fe0.025O7,GdBa2Cu2.975Fe0.025O7,Bulk,,,SC,High-Tc/cuprate,,,Orthorhombic,perovskite,,3.847 Å,3.895 Å,11.640 Å,,,True,10.1103/PhysRevB.53.5856
GdBa2Cu2.975Ni0.025O7,GdBa2Cu2.975Ni0.025O7,Bulk,,,SC,High-Tc/cuprate,,,Orthorhombic,perovskite,,3.849 Å,3.900 Å,11.698 Å,,,True,10.1103/PhysRevB.53.5856
GdBa2Cu2.975Ru0.025O7,GdBa2Cu2.975Ru0.025O7,Bulk,,,SC,High-Tc,91.88 K,,Orthorhombic,,Pmmm,3.839,3.903,11.693,,,TRUE,10.1016/j.physc.2012.02.015
GdBa2Cu2.9Cr0.1O7,GdBa2Cu2.9Cr0.1O7,Bulk,,,SC,High-Tc,59.0 K,,Orthorhombic,,,,,,,,TRUE,10.1016/j.physc.2007.06.012
GdBa2Cu2.9Fe0.1O7,GdBa2Cu2.9Fe0.1O7,Bulk,,,SC,High-Tc/cuprate,,,Tetragonal,perovskite,,3.889 Å,3.889 Å,11.676 Å,,,True,10.1103/PhysRevB.53.5856
GdBa2Cu2.9Fe0.1O7-δ,GdBa2Cu2.9Fe0.1O7-δ,Bulk,,,SC,High-Tc/cuprate,75 K,,,,,,,,,,True,10.1103/PhysRevB.46.448
GdBa2Cu2.9Ni0.1O7,GdBa2Cu2.9Ni0.1O7,Bulk,,,SC,High-Tc/cuprate,,,Orthorhombic,perovskite,,3.868 Å,3.912 Å,11.737 Å,,,True,10.1103/PhysRevB.53.5856
Gd123 (Cu-rich),GdBa2Cu3.15O7,Thin Film,,,SC,High-Tc,88,,123-structure,,,,,11.651,,,TRUE,10.1016/j.physc.2007.05.011
GdBa2Cu3O6,GdBa2Cu3O6,,,,NSC,,,,,,,,,,,,,10.1103/PhysRevB.49.6388
GdBa2Cu3Ox,GdBa2Cu3O6,Bulk,,,NSC,cuprate,,,tetragonal,perovskite,,,,,,,True,10.1103/PhysRevB.38.4668
GdBa2Cu3O6,GdBa2Cu3O6,Bulk,,,NSC,,,,,perovskite,,,,,,,,10.1103/PhysRevB.61.4334
GdBa2Cu3O6,GdBa2Cu3O6,Bulk,,,NSC,,,up to 34 GPa,Tetragonal,,,,,,,,True,10.1103/PhysRevB.38.7105
GdBa2Cu3O6+x,GdBa2Cu3O6,Bulk,,,SC,High-Tc/cuprate,,,,perovskite,,,,,,,,10.1103/PhysRevB.47.8105
GdBa2Cu3O6,GdBa2Cu3O6,Bulk,,,NSC,,,,,,,,,,,,,10.1103/PhysRevB.54.12576
GdBa2Cu3O6,GdBa2Cu3O6,Bulk,,,NSC,,,,,perovskite,,,,,,,,10.1103/PhysRevB.51.15429
GdBa2Cu3O6,GdBa2Cu3O6,Bulk,,,NSC,,,,Tetragonal,perovskite,P4/mmm,3.877 Å,3.877 Å,11.81 Å,,,,10.1103/PhysRevB.49.1499
GdBa₂Cu₃O₆,GdBa2Cu3O6,Bulk,,,NSC,,,,Tetragonal,perovskite,,,,,,,True,10.1103/PhysRevB.38.11382
GdBa2Cu3O6+x,GdBa2Cu3O6+x,Bulk,,,SC,High-Tc/cuprate,92 K,ambient pressure,Tetragonal,,,3.89 Å,3.89 Å,11.73 Å,,,True,10.1103/PhysRevLett.58.1891
GdBa2Cu3O6+y (MTG),GdBa2Cu3O6+y,Bulk,,,SC,High-Tc,83 K (onset),,,,,,,,,,True,10.1103/PhysRevB.50.4086
Gadolinium Barium Copper Oxide (oxygen-depleted),GdBa2Cu3O6.05,Bulk,,,NSC,,,,Tetragonal,perovskite-related,,,,,,,True,10.1103/PhysRevB.37.9395
Gadolinium Barium Copper Oxide (oxygen deficient),GdBa2Cu3O6.15,Thin Film,1000-2000 Å,SrTiO3,NSC,,,,tetragonal,perovskite,,,,,,,True,10.1103/PhysRevB.51.1342
GdBa2Cu3O6.2,GdBa2Cu3O6.2,Bulk,,,NSC,,,,,,,,,,,,True,10.1103/PhysRevB.63.224512
GdBa2Cu3O6.3,GdBa2Cu3O6.3,,,,SC,cuprate,,,,,,,,,,,,10.1103/PhysRevB.42.6299
GdBa₂Cu₃O₆.₃₅,GdBa2Cu3O6.35,Thin Film,2000 Å,,SC,High-Tc/cuprate,,,,perovskite,,,,,,,True,10.1103/PhysRevB.61.4298
GBCO,GdBa2Cu3O6.4,Thin Film,180 nm,MgO,SC,High-Tc/cuprate,89.4 K,,,,,,,,,,True,10.1103/PhysRevLett.85.3708
GdBa₂Cu₃O₆.₄₀,GdBa2Cu3O6.40,Bulk,,,SC,High-Tc/cuprate,25 K,,,perovskite,,,,,,,True,10.1103/PhysRevB.52.1290
GdBa₂Cu₃O₆.₄₉,GdBa2Cu3O6.49,Bulk,,,SC,High-Tc/cuprate,48 K,,,perovskite,,,,,,,True,10.1103/PhysRevB.52.1290
GdBa2Cu3O6.53,GdBa2Cu3O6.53,Thin Film,2000 Å,MgO,SC,High-Tc/cuprate,85-90 K,,Orthorhombic,perovskite,,,,,,,True,10.1103/PhysRevB.58.9433
GdBa2Cu3O6.53,GdBa2Cu3O6.53,,,,SC,High-Tc,,,,,,,,,,,,10.1103/PhysRevB.40.2624
GdBa2Cu3O6.7,GdBa2Cu3O6.7,Thin Film,2000 Å,MgO,SC,High-Tc/cuprate,85-90 K,,Orthorhombic,perovskite,,,,,,,True,10.1103/PhysRevB.58.9433
Gd:123,GdBa2Cu3O6.758,Bulk,,,SC,High-Tc,,,,,,,,,,,TRUE,Handbook of SC
GdBa₂Cu₃O₆.₇₈,GdBa2Cu3O6.78,Bulk,,,SC,High-Tc/cuprate,79 K,,,perovskite,,,,,,,True,10.1103/PhysRevB.52.1290
Gadolinium Barium Copper Oxide (oxygen deficient),GdBa2Cu3O6.8,Bulk,,,SC,High-Tc/cuprate,92 ± 5 K,,,,,,,,,,True,10.1103/PhysRevB.38.11391
GdBa2Cu3O7-δ,GdBa2Cu3O6.8,Bulk,,,SC,High-Tc/cuprate,93.8 K,,,,,,,,,,True,10.1103/PhysRevB.36.6915
GdBa2Cu3O6.8,GdBa2Cu3O6.8,Thin Film,2000 Å,MgO,SC,High-Tc/cuprate,85-90 K,,Orthorhombic,perovskite,,,,,,,True,10.1103/PhysRevB.58.9433
GdBa₂Cu₃O₆.₈₄,GdBa2Cu3O6.84,Bulk,,,SC,High-Tc/cuprate,85 K,,,perovskite,,,,,,,True,10.1103/PhysRevB.52.1290
GdBa2Cu3O6.9,GdBa2Cu3O6.9,Bulk,,,SC,High-Tc/cuprate,~90 K,,Orthorhombic,perovskite,,,,,,,True,10.1103/PhysRevB.37.2368
GdBa2Cu3O7-y,GdBa2Cu3O6.9,Bulk,,,SC,High-Tc/cuprate,91.5 K,,Orthorhombic,perovskite,,3.840 Å,3.899 Å,11.702 Å,,,True,10.1103/PhysRevB.43.10568
GdBa2Cu3O7-δ,GdBa2Cu3O6.9,Bulk,,,SC,High-Tc/cuprate,93.8 K,,,,,,,,,,True,10.1103/PhysRevB.36.6915
GdBa2Cu3O7-y,GdBa2Cu3O6.9,Bulk,,,SC,High-Tc/cuprate,,,,,,,,,,,,10.1103/PhysRevB.40.4453
GdBa2Cu3O6.9,GdBa2Cu3O6.9,Bulk,,,SC,High-Tc,90 K,,,,,,,,,,,10.1103/PhysRevB.38.9276
GdBa2Cu3O7-δ,GdBa2Cu3O6.9,Bulk,,,SC,High-Tc/cuprate,~90 K,,Orthorhombic,perovskite,,,,,,,,10.1103/PhysRevB.40.10963
GdBa2Cu3O6.9,GdBa2Cu3O6.9,Bulk,,,SC,High-Tc/Cuprate,69.5 K,,,,,,,,,,TRUE,10.1016/j.physc.2019.05.002
Gd-Ba-Cu-O,GdBa2Cu3O6.9,Bulk,,,SC,High-Tc,77 K,,,,,,,,,,TRUE,10.1016/j.physc.2003.12.082
GdBa2Cu3O6.9,GdBa2Cu3O6.9,Bulk,,,SC,Cuprate,55.0 K,,Gd-123,,,,,,,,TRUE,10.1016/j.physc.2018.01.020
GdBa2Cu3O6.9,GdBa2Cu3O6.9,Bulk,,,SC,High-Tc/Cuprate,56.1 K,,,,,,,,,,TRUE,10.1016/j.physb.2016.11.018
GdBa2Cu3O6.92,GdBa2Cu3O6.92,Bulk,,,SC,High-Tc/cuprate,93.8 K,1 atm,Orthorhombic,perovskite,,3.8397 Å,3.8987 Å,11.703 Å,,,True,10.1103/PhysRevB.36.226
GdBa2Cu3O6.93,GdBa2Cu3O6.93,Thin Film,2000 Å,MgO,SC,High-Tc/cuprate,85-90 K,,Orthorhombic,perovskite,,,,,,,True,10.1103/PhysRevB.58.9433
GdBa2Cu3O7-δ,GdBa2Cu3O6.95,Bulk,,,SC,High-Tc/cuprate,90-95 K,atmospheric pressure,Orthorhombic,perovskite,Pmmm,,,,,,,10.1103/PhysRevB.44.6999
GdBa2Cu3O6.95,GdBa2Cu3O6.95,Bulk,,,SC,High-Tc,94.3 K,,,,,,,,,,TRUE,10.1016/S0921-4534(02)02502-9
NEG-123,GdBa2Cu3O6.98,Bulk,,,SC,High-Tc/cuprate,93.5 K,,,perovskite,,,,,,,True,10.1103/PhysRevB.64.172505
GBCO,GdBa2Cu3O7,Bulk,,,SC,High-Tc/cuprate,93.5 K,,,,,,,,,,True,10.1103/PhysRevB.54.606
GdBa2Cu3O7-δ,GdBa2Cu3O7,Bulk,,,SC,High-Tc/cuprate,90 K,,orthorhombic,oxygen-deficient perovskite,,,,,,,True,10.1103/PhysRevB.37.5828
Gadolinium Barium Copper Oxide,GdBa2Cu3O7,Bulk,,,SC,High-Tc/cuprate,92 K,,Orthorhombic,perovskite,,,,,,,True,10.1103/PhysRevB.41.8955
Gadolinium Barium Copper Oxide,GdBa2Cu3O7,Thin Film,1000-2000 Å,SrTiO3,SC,High-Tc/cuprate,above 88 K,,,perovskite,,,,,,,True,10.1103/PhysRevB.51.1342
GdBa2Cu3O7-δ (δ~0),GdBa2Cu3O7,,,,SC,High-Tc,,,,,,,,,,,,10.1103/PhysRevB.49.6388
GdBa2Cu3O7,GdBa2Cu3O7,Bulk,,,SC,High-Tc/cuprate,,,Orthorhombic,perovskite,,3.832 Å,3.894 Å,11.700 Å,,,True,10.1103/PhysRevB.53.5856
GdBa2Cu3Oy,GdBa2Cu3O7,Bulk,,,SC,High-Tc/cuprate,93-94 K,,Orthorhombic,perovskite,,3.842 Å,3.898 Å,,,,True,10.1103/PhysRevB.36.8877
GdBa2Cu3O7,GdBa2Cu3O7,Bulk,,,SC,High-Tc,,,,,,,,,,,,10.1103/PhysRevB.50.3288
GdBa2Cu3O7,GdBa2Cu3O7,Bulk,,,SC,High-Tc/cuprate,94.7 K,,Orthorhombic,perovskite,,3.8350 Å,3.8947 Å,11.6992 Å,,,True,10.1103/PhysRevB.40.9408
GdBa2Cu3O9-δ,GdBa2Cu3O7,Bulk,,,SC,High-Tc/cuprate,92 K,,,perovskite,,,,,,,False,10.1103/PhysRevB.36.4018
GdBa₂Cu₃O₇,GdBa2Cu3O7,Thin Film,2000 Å,,SC,High-Tc/cuprate,,,,perovskite,,,,,,,True,10.1103/PhysRevB.61.4298
GdBa2Cu3O7-δ,GdBa2Cu3O7,Bulk,,,SC,High-Tc,93 K,,Orthorhombic,,,,,,,,True,10.1103/PhysRevB.36.8910
GdBa2Cu3O7,GdBa2Cu3O7,Bulk,,,SC,High-Tc/cuprate,>80 K,,Orthorhombic,perovskite,Pmmm,,,,,,True,10.1103/PhysRevB.38.2460
GdBa₂Cu₃O₇₋δ,GdBa2Cu3O7,,,,SC,High-Tc/cuprate,,,,,,,,,,,,10.1103/PhysRevB.41.6605
GdBa2Cu3O7,GdBa2Cu3O7,Bulk,,,SC,High-Tc/cuprate,89.4 K,,,,,,,,,,True,10.1103/PhysRevB.37.1604
GdBa2Cu3O7,GdBa2Cu3O7,Bulk,,,SC,High-Tc/cuprate,94.5 K,,,,,,,,,,True,10.1103/PhysRevB.37.5164
GdBa2Cu3O7,GdBa2Cu3O7,,,,SC,High-Tc/cuprate,,,,,,,,,,,,10.1103/PhysRevB.61.14825
GdBa2Cu3O7-δ,GdBa2Cu3O7,Bulk,,,SC,High-Tc/cuprate,~90 K,,Orthorhombic,distorted perovskite,,,,,,,True,10.1103/PhysRevB.36.5251
GdBa2Cu3O7,GdBa2Cu3O7,Bulk,,,SC,High-Tc/cuprate,,,,perovskite,,,,,,,,10.1103/PhysRevB.49.9933
GdBa2Cu3O7,GdBa2Cu3O7,Bulk,,,SC,High-Tc/cuprate,,,,,,,,,,,,10.1103/PhysRevB.66.024508
GdBa2Cu3O7,GdBa2Cu3O7,Bulk,,,SC,High-Tc/cuprate,,,,layered,,,,,,,,10.1103/PhysRevB.46.5556
GdBCO,GdBa2Cu3O7,Bulk,,,SC,High-Tc/cuprate,,,,,,,,,,,True,10.1103/PhysRevB.50.1253
GdBa2Cu3O7-δ,GdBa2Cu3O7,Bulk,,,SC,High-Tc/cuprate,93 K,,,,,,,,,,True,10.1103/PhysRevB.63.132509
GdBa2Cu3O7-x,GdBa2Cu3O7,Bulk,,,SC,High-Tc,,atmospheric pressure,orthorhombic,,,,,,,,,10.1103/PhysRevB.43.5526
GdBa2Cu3O7,GdBa2Cu3O7,,,,SC,High-Tc/cuprate,,,,,,,,,,,,10.1103/PhysRevB.52.12883
GdBa2Cu3O7,GdBa2Cu3O7,Bulk,,,SC,High-Tc/cuprate,90 K,,,perovskite,,,,,,,,10.1103/PhysRevB.40.6564
Gadolinium Barium Copper Oxide,GdBa2Cu3O7,Bulk,,,SC,High-Tc/cuprate,92 ± 5 K,,,,,,,,"~40 Oe (parallel), ~260 Oe (perpendicular)",,True,10.1103/PhysRevB.38.11391
GdBa2Cu3O7,GdBa2Cu3O7,Bulk,,,SC,High-Tc/cuprate,,,,,,,,,,,,10.1103/PhysRevB.60.R12597
GdBa2Cu3O7-y,GdBa2Cu3O7,Bulk,,,SC,High-Tc/cuprate,91 K,,Orthorhombic,oxygen-deficient perovskite,,3.834 Å,3.897 Å,11.675 Å,,,True,10.1103/PhysRevB.42.2554
GdBa2Cu3O7,GdBa2Cu3O7,Bulk,,,SC,High-Tc/cuprate,,ambient pressure,,,,,,,,,True,10.1103/PhysRevB.51.12900
Gadolinium Barium Copper Oxide,GdBa2Cu3O7,Bulk,,,SC,High-Tc/cuprate,,,,,,,,,,,,10.1103/PhysRevB.53.5166
GdBa2Cu3O7,GdBa2Cu3O7,Bulk,,,SC,High-Tc/cuprate,94 K,,,perovskite,,,,,,,True,10.1103/PhysRevB.38.2832
Gadolinium Barium Copper Oxide,GdBa2Cu3O7,Thin Film,2000 Å,MgO,SC,High-Tc/cuprate,79.5 K,,,,,,,,,,True,10.1103/PhysRevB.49.9846
GdBa₂Cu₃O₇₋ᵧ,GdBa2Cu3O7,Bulk,,,SC,High-Tc/cuprate,95.7 K,,Orthorhombic,perovskite,,,,,,,True,10.1103/PhysRevB.45.3176
GdBa2Cu3O7-y,GdBa2Cu3O7,Bulk,,,SC,High-Tc/cuprate,~90 K,ambient pressure,Orthorhombic,perovskite-like,,3.8979 Å,3.8384 Å,11.7026 Å,,,True,10.1103/PhysRevB.53.15245
GdBa₂Cu₃O₇,GdBa2Cu3O7,,,,SC,High-Tc/cuprate,,,,,,,,,,,,10.1103/PhysRevB.39.11449
GdBa2Cu3O7,GdBa2Cu3O7,Bulk,,,SC,High-Tc/cuprate,,0.5-16 kbar,Orthorhombic,layered perovskite,Pmmm,3.8405 Å,3.8959 Å,11.6959 Å,,,True,10.1103/PhysRevB.44.7601
GdBa2Cu3O7-δ,GdBa2Cu3O7,Bulk,,,SC,High-Tc/cuprate,,,Orthorhombic,perovskite,,,,,,,True,10.1103/PhysRevB.37.5142
GdBa₂Cu₃O₇,GdBa2Cu3O7,Bulk,,,NSC,cuprate,NSC,,,,,,,,,,,10.1103/PhysRevB.45.515
GdBa2Cu3O7,GdBa2Cu3O7,Bulk,,,SC,High-Tc,,,,,,,,,,,,10.1103/PhysRevB.54.12576
GdBa2Cu3O7-δ,GdBa2Cu3O7,Bulk,,,SC,High-Tc/cuprate,,,Orthorhombic,,,3.905 Å,3.843 Å,11.721 Å,,,True,10.1103/PhysRevB.61.12457
GdBa2Cu3O7-x,GdBa2Cu3O7,Bulk,,,SC,High-Tc/cuprate,,,,,,,,,,,,10.1103/PhysRevB.49.6220
GdBa2Cu3O7,GdBa2Cu3O7,Bulk,,,SC,High-Tc/cuprate,95 K,,Orthorhombic,,,,,,,,True,10.1103/PhysRevB.40.6948
GdBa2Cu3O7-δ,GdBa2Cu3O7,Thin Film,,,SC,High-Tc/cuprate,,,,,,,,,,,,10.1103/PhysRevB.46.14059
GdBa2Cu3O7,GdBa2Cu3O7,Bulk,,,SC,High-Tc,,,,123-type,,,,,,,,10.1103/PhysRevB.53.6729
GdBa2Cu3O7,GdBa2Cu3O7,Bulk,,,SC,High-Tc/cuprate,92.2 K,,,,,,,,,,True,10.1103/PhysRevB.40.2674
GdBa2Cu3O7,GdBa2Cu3O7,Thin Film,,,SC,High-Tc/cuprate,,,,perovskite,,,,,,,,10.1103/PhysRevLett.63.1016
GdBa2Cu3O7,GdBa2Cu3O7,Bulk,,,SC,High-Tc/cuprate,,,,layered perovskite-like,,,,,,,True,10.1103/PhysRevB.58.11716
GdBa2Cu3O7,GdBa2Cu3O7,Bulk,,,SC,High-Tc/cuprate,~90 K,,Orthorhombic,perovskite-derived,Pmmm,,,,,,True,10.1103/PhysRevB.41.6372
GdBa2Cu3O7-δ,GdBa2Cu3O7,Bulk,,,SC,High-Tc/cuprate,93 K,,,,,,,,,,True,10.1103/PhysRevB.63.104517
GdBa2Cu3O7-y,GdBa2Cu3O7,Bulk,,,SC,High-Tc/cuprate,90 K,,Orthorhombic,,,,,,,,True,10.1103/PhysRevB.44.7042
GdBa2Cu3O7,GdBa2Cu3O7,,,,SC,cuprate,,,,,,,,,,,,10.1103/PhysRevB.42.6299
Gadolinium Barium Copper Oxide,GdBa2Cu3O7,Bulk,,,SC,High-Tc/cuprate,,,,layered,,,,,,,True,10.1103/PhysRevB.46.6409
GdBa2Cu3O7-δ,GdBa2Cu3O7,Bulk,,,SC,High-Tc/cuprate,90 K,,Orthorhombic,perovskite,,3.8415 Å,3.8954 Å,11.6842 Å,,,True,10.1103/PhysRevB.36.3603
GdBa₂Cu₃O₇₋δ,GdBa2Cu3O7,Thin Film,2000 Å,SrTiO3,SC,High-Tc/cuprate,,0-2.5 GPa,,perovskite,,,,,,,True,10.1103/PhysRevB.46.1257
GdBa2Cu3O7,GdBa2Cu3O7,Bulk,,,SC,High-Tc,90 K,,,,,,,,,,,10.1103/PhysRevB.59.14593
GdBa2Cu3O7-δ,GdBa2Cu3O7,Bulk,,,SC,cuprate,,,,1:2:3 compound,,,,,,,,10.1103/PhysRevB.41.11673
Gd-doped YBa2Cu3O7-δ,GdBa2Cu3O7,Bulk,,,SC,High-Tc/cuprate,91.4 K,,Orthorhombic,perovskite,,,,,,,True,10.1103/PhysRevB.38.4592
GdBa₂Cu₃O₇,GdBa2Cu3O7,,,,SC,High-Tc/cuprate,,,,,,,,,,,,10.1103/PhysRevB.39.9099
GdBa2Cu3O7,GdBa2Cu3O7,Bulk,,,SC,High-Tc/cuprate,,,Orthorhombic,pseudoperovskite,Pmmm,,,,,,True,10.1103/PhysRevB.36.8320
GdBa2Cu3O7,GdBa2Cu3O7,Bulk,,,SC,High-Tc/cuprate,92 K,,,layered-perovskite,,,,,,,True,10.1103/PhysRevB.36.4000
Gadolinium Barium Copper Oxide,GdBa2Cu3O7,Bulk,,,SC,High-Tc/cuprate,,,,perovskite,,,,,,,,10.1103/PhysRevB.46.1134
GdBa2Cu3O7-δ,GdBa2Cu3O7,Bulk,,,SC,High-Tc/cuprate,90 K,,,,,,,,,,,10.1103/PhysRevB.48.6431
GdBa2Cu3O7-δ,GdBa2Cu3O7,,,,SC,High-Tc,,,,,,,,,,,,10.1103/PhysRevB.39.4291
GBCO,GdBa2Cu3O7,Bulk,,,SC,High-Tc/cuprate,,,,,,,,,,,,10.1103/PhysRevB.58.9468
GdBa2Cu3O7-δ,GdBa2Cu3O7,Bulk,,,SC,High-Tc/cuprate,,,Orthorhombic,,,3.835 Å,3.898 Å,11.694 Å,,,True,10.1103/PhysRevB.38.257
GdBa2Cu3O7,GdBa2Cu3O7,Bulk,,,SC,High-Tc/cuprate,,,,perovskite,,,,,,,,10.1103/PhysRevB.51.15429
GdBa₂Cu₃O₇,GdBa2Cu3O7,Bulk,,,SC,High-Tc/cuprate,,,Orthorhombic,perovskite,,,,,,,,10.1103/PhysRevB.43.2989
GdBa₂Cu₃O₇₋δ,GdBa2Cu3O7,,,,SC,cuprate,,,,,,,,,,,,10.1103/PhysRevB.44.9486
GdBa2Cu3O7,GdBa2Cu3O7,Bulk,,,SC,High-Tc/cuprate,,,,,,,,,,,,10.1103/PhysRevB.54.10143
Gd-Ba-Cu-O,GdBa2Cu3O7,Bulk,,,SC,High-Tc,90 K,,,,,,,,,,True,10.1103/PhysRevB.49.1320
GdBa2Cu3O7,GdBa2Cu3O7,Bulk,,,SC,High-Tc/cuprate,87 K,,,,,,,,,,True,10.1103/PhysRevB.42.8049
GdBa2Cu3O7,GdBa2Cu3O7,Bulk,,,SC,High-Tc/cuprate,,,,,,,,,,,,10.1103/PhysRevB.57.5079
GdBa2Cu3O7,GdBa2Cu3O7,Bulk,,,SC,High-Tc/cuprate,90 K,,,,,,,,,,,10.1103/PhysRevB.51.11830
GdBa2Cu3O7,GdBa2Cu3O7,Bulk,,,SC,High-Tc/cuprate,,,,perovskite,,,,,,,,10.1103/PhysRevB.60.13062
GdBa2Cu3O7,GdBa2Cu3O7,Bulk,,,SC,High-Tc/cuprate,,,orthorhombic,perovskite,,,,,,,,10.1103/PhysRevB.38.11958
GdBa2Cu3O7-x,GdBa2Cu3O7,Bulk,,,SC,High-Tc/cuprate,,,,,,,,,,,False,10.1103/PhysRevB.37.9864
GdBa2Cu3O7,GdBa2Cu3O7,Bulk,,,SC,High-Tc/cuprate,,,,perovskite,,,,,,,True,10.1103/PhysRevB.54.R9686
GBCO,GdBa2Cu3O7,Bulk,,,SC,High-Tc/cuprate,,,,,,,,,,,True,10.1103/PhysRevB.55.8564
GdBa2Cu3Ox,GdBa2Cu3O7,Bulk,,,SC,High-Tc/cuprate,96 ± 1 K,,,,,,,,,,True,10.1103/PhysRevB.36.2298
GdBa2Cu3Ox,GdBa2Cu3O7,Thin Film,,MgO,SC,High-Tc/cuprate,85-90 K,,Orthorhombic,perovskite,,,,11.746 Å,,,True,10.1103/PhysRevLett.69.2859
Gadolinium Barium Copper Oxide,GdBa2Cu3O7,Bulk,,,SC,High-Tc/cuprate,92 K,,,,,,,,,,True,10.1103/PhysRevB.37.9401
GdBa2Cu3O7-δ,GdBa2Cu3O7,,,,SC,cuprate,,,,,,,,,,,,10.1103/PhysRevLett.83.2644
GdBa2Cu3O7,GdBa2Cu3O7,Bulk,,,SC,High-Tc,,,Orthorhombic,perovskite,Pmmm,3.844 Å,3.905 Å,11.71 Å,,,,10.1103/PhysRevB.49.1499
GdBa₂Cu₃O₇,GdBa2Cu3O7,Bulk,,,SC,High-Tc/cuprate,,,Orthorhombic,perovskite,,,,,,,True,10.1103/PhysRevB.38.11382
GdBa2Cu3O7,GdBa2Cu3O7,,,,SC,High-Tc/cuprate,,,,perovskite,,,,,,,,10.1103/PhysRevB.59.R11679
GdBa2Cu3O7-δ,GdBa2Cu3O7,Bulk,,,SC,High-Tc/cuprate,,,,,,,,,,,True,10.1103/PhysRevB.53.R11972
GdBa2Cu3O7,GdBa2Cu3O7,Bulk,,,SC,High-Tc/cuprate,,ambient pressure,,perovskite,,,,,,,,10.1103/PhysRevB.61.3691
GdBa2Cu3O7-y,GdBa2Cu3O7,Bulk,,,SC,High-Tc/cuprate,,,,perovskite,,,,,,,True,10.1103/PhysRevB.50.1223
GdBa2Cu3O7,GdBa2Cu3O7,,,,SC,High-Tc,,,,,,,,,,,,10.1103/PhysRevB.62.9709
GdBa2Cu3O7-δ,GdBa2Cu3O7,,,,SC,High-Tc,,,,,,,,,,,,10.1103/PhysRevB.40.2624
GdBCO-123,GdBa2Cu3O7,Bulk,,,SC,High-Tc/cuprate,~90 K,,,,,,,,,,True,10.1103/PhysRevB.36.8881
Gd:123,GdBa2Cu3O7,Bulk,,,SC,High-Tc,,,,,,,,,,,TRUE,Handbook of SC
GdBa2Cu3O7,GdBa2Cu3O7,Thin Film,125 nm,SrTiO3 (100),SC,High-Tc/cuprate,,,,perovskite,,3.897 Å,3.838 Å,,,,TRUE,10.1103/PhysRevB.70.064504
GdBCO,GdBa2Cu3O7,Bulk,,,SC,Type-II/High-Tc,73 K,,,,,,,,,,FALSE,10.1016/j.physc.2020.1353751
GdBa2Cu3O7,GdBa2Cu3O7,Thin Film,,,SC,High-Tc,90 K,,,c-axis oriented,,,,,,,TRUE,10.1016/S0169-4332(02)01407-1
GdBa2Cu3O7,GdBa2Cu3O7,Bulk,,,SC,High-Tc/Cuprate,95 K,,Orthorhombic,,,,,,,,TRUE,10.1016/S0925-8388(96)02853-8
GdBa2Cu3O7,GdBa2Cu3O7,Thin Film,,,SC,High-Tc,90 K,,,,,,,,,,TRUE,10.1016/S0921-4534(97)01654-7
GdBa2Cu3O7,GdBa2Cu3O7,Bulk,,,SC,High-Tc,92.5 K,1% O2 in Ar,,,,,,,,,TRUE,10.1016/S0921-4534(01)00352-5
GdBa2Cu3O7,GdBa2Cu3O7,Thin Film,,,SC,High-Tc,93.4K,,,,,,,,,,TRUE,10.1016/j.physc.2006.04.052
GdBCO,GdBa2Cu3O7,Thin Film,,,SC,High-Tc,90K,,,,,,,,,,TRUE,10.1016/j.physc.2006.04.085
GdBa2Cu3O7−δ,GdBa2Cu3O7,Bulk,,,SC,High-Tc/Cuprate,93.1,,,,,,,,,29,TRUE,10.1016/j.physc.2011.05.148
GdBCO,GdBa2Cu3O7,Bulk,,,SC,High-Tc/Cuprate,94.1 K,,,,,,,,,,TRUE,10.1016/j.jeurceramsoc.2024.01.018
GdBaCuO,GdBa2Cu3O7,Bulk,,,SC,High-Tc,90 K,1 atm,Orthorhombic,,,,,11.7 Å,,,TRUE,10.1016/j.mtla.2021.101029
GdBa2Cu3O7,GdBa2Cu3O7,Thin Film,,,SC,High-Tc,91 K,,,,,,,1.1703 nm,,,TRUE,10.1016/j.tsf.2012.11.013
GdBCO,GdBa2Cu3O7,Bulk,,,SC,High-Tc,91.5 K,,,,,,,,,,TRUE,10.1016/j.matchemphys.2010.07.047
GdBa2Cu3O7,GdBa2Cu3O7,Bulk,,,SC,High-Tc,77 K,0.5 atm,,,,,,,,,TRUE,10.1016/j.cryogenics.2018.12.006
Gadolinium Barium Copper Oxide,GdBa2Cu3O7,Bulk,,,SC,Type-II,91 K,,,,,,,,,,TRUE,10.1016/S0925-8388(02)00503-0
GdBa2Cu3O7,GdBa2Cu3O7,Bulk,,,SC,High-Tc,77K,,,,,,,,,,TRUE,10.1016/0921-4534(91)91011-R
GdBa2Cu3O7-δ,GdBa2Cu3O7,Bulk,,,SC,High-Tc,93.0K,,Orthorhombic,,,,,,,,TRUE,10.1016/0038-1098(87)90682-X
SuperOx HTS Tape,GdBa2Cu3O7,Bulk,,,SC,High-Tc,92 K,,,,,,,,,,TRUE,10.1016/j.jmmm.2024.171817
SWCNTs0.0GdBa2Cu3O7,GdBa2Cu3O7,Bulk,,,SC,High-Tc,89.89 K,,Orthorhombic,,Pmmm,,,,,,TRUE,10.1016/j.cplett.2017.08.016
SWCNTs0.02GdBa2Cu3O7,GdBa2Cu3O7,Bulk,,,SC,High-Tc,92.60 K,,Orthorhombic,,Pmmm,,,,,,TRUE,10.1016/j.cplett.2017.08.016
SWCNTs0.06GdBa2Cu3O7,GdBa2Cu3O7,Bulk,,,SC,High-Tc,94.60 K,,Orthorhombic,,Pmmm,,,,,,TRUE,10.1016/j.cplett.2017.08.016
SWCNTs0.1GdBa2Cu3O7,GdBa2Cu3O7,Bulk,,,SC,High-Tc,85.00 K,,Orthorhombic,,Pmmm,,,,,,TRUE,10.1016/j.cplett.2017.08.016
MWCNTs0.02GdBa2Cu3O7,GdBa2Cu3O7,Bulk,,,SC,High-Tc,92.00 K,,Orthorhombic,,Pmmm,,,,,,TRUE,10.1016/j.cplett.2017.08.016
MWCNTs0.06GdBa2Cu3O7,GdBa2Cu3O7,Bulk,,,SC,High-Tc,93.00 K,,Orthorhombic,,Pmmm,,,,,,TRUE,10.1016/j.cplett.2017.08.016
MWCNTs0.08GdBa2Cu3O7,GdBa2Cu3O7,Bulk,,,SC,High-Tc,93.25 K,,Orthorhombic,,Pmmm,,,,,,TRUE,10.1016/j.cplett.2017.08.016
MWCNTs0.1GdBa2Cu3O7,GdBa2Cu3O7,Bulk,,,SC,High-Tc,87.80 K,,Orthorhombic,,Pmmm,,,,,,TRUE,10.1016/j.cplett.2017.08.016
GdBCO,GdBa2Cu3O7,Bulk,,,SC,High-Tc,77 K,,,,,,,,,,TRUE,10.1016/j.rinp.2018.05.045
GdBa2Cu3O7−δ/TiO2,GdBa2Cu3O7,Bulk,,,SC,High-Tc,93.9 K,,,,,,,,,,FALSE,10.1016/j.jallcom.2021.163201
GdBa2Cu3O7,GdBa2Cu3O7,Bulk,,,SC,High-Tc,90.1 K,,Orthorhombic,,,,,,,,TRUE,10.1016/j.physc.2007.06.012
GdBa2Cu3O7,GdBa2Cu3O7,Bulk,,,SC,High-Tc,93.5 K,,,,,,,,,,TRUE,10.1016/S0921-4534(02)02128-7
2G-HTS Tape (Cu-plated),GdBa2Cu3O7,Bulk,,,SC,High-Tc,77 K,,,,,,,,,,TRUE,10.1016/j.jallcom.2023.171793
2G-HTS Tape (Cu-laminated),GdBa2Cu3O7,Bulk,,,SC,High-Tc,77 K,,,,,,,,,,TRUE,10.1016/j.jallcom.2023.171793
2G-HTS Tape (SS-laminated),GdBa2Cu3O7,Bulk,,,SC,High-Tc,77 K,,,,,,,,,,TRUE,10.1016/j.jallcom.2023.171793
GdBCO,GdBa2Cu3O7,Bulk,,,SC,High-Tc,92,,,,,,,,,,TRUE,10.1016/j.jallcom.2019.153637
GdBCO,GdBa2Cu3O7,Bulk,,,SC,High-Tc,77,,,,,,,,,,TRUE,10.1016/j.cryogenics.2021.103256
GdBa2Cu3O7,GdBa2Cu3O7,Thin Film,,,SC,High-Tc,87,,Epitaxial,,,,,,,,TRUE,10.1016/S0040-6090(98)00369-1
GdBa2Cu3O7,GdBa2Cu3O7,Thin Film,,,SC,High-Tc,84,,Epitaxial,,,,,,,,TRUE,10.1016/S0040-6090(98)00369-1
GdBa2Cu3O7,GdBa2Cu3O7,Thin Film,,,SC,High-Tc,85,,Epitaxial,,,,,,,,TRUE,10.1016/S0040-6090(98)00369-1
GdBa2Cu3O7,GdBa2Cu3O7,Thin Film,,,SC,High-Tc,90 K,,Orthorhombic,,,,,,,,TRUE,10.1016/S0038-1098(00)00040-5
GdBa2Cu3O7,GdBa2Cu3O7,Bulk,,,SC,High-Tc,90 K,,Orthorhombic,,Pmmm,3.840,3.904,11.701,,,TRUE,10.1016/j.physc.2012.02.015
GdBCO/Ag,GdBa2Cu3O7,Bulk,,,SC,High-Tc,92.6 K,,,,,,,,,,TRUE,10.1016/j.physc.2009.05.196
Gd123,GdBa2Cu3O7,Thin Film,,,SC,High-Tc,90,,123-structure,,,,,11.632,,,TRUE,10.1016/j.physc.2007.05.011
GdBa2Cu3O7,GdBa2Cu3O7,Bulk,,,SC,High-Tc/Cuprate,77 K,,,,,,,,,,TRUE,10.1016/j.physc.2020.1353631
Gd123,GdBa2Cu3O7,Bulk,,,SC,High-Tc,91.5,0.1% O2 + Ar,,,,,,,,,TRUE,10.1016/S0921-4534(02)02544-3
Gd123,GdBa2Cu3O7,Bulk,,,SC,High-Tc,90,1% O2 + Ar,,,,,,,,,TRUE,10.1016/S0921-4534(02)02544-3
Gd123,GdBa2Cu3O7,Bulk,,,SC,High-Tc,90,20% O2 + Ar,,,,,,,,,TRUE,10.1016/S0921-4534(02)02544-3
GdBa2Cu3O7,GdBa2Cu3O7,Nanoparticle,,,SC,High-Tc,91.5 K,,Orthorhombic,,Pmmm,3.8404 Å,3.8832 Å,11.6818 Å,,,TRUE,10.1016/j.jallcom.2014.06.083
GdBCO,GdBa2Cu3O7,Thin Film,,,SC,High-Tc,92.6 K,,,,,,,,,,TRUE,10.1016/j.jfluchem.2013.01.022
GdBa2Cu3O7,GdBa2Cu3O7,Bulk,,,SC,High-Tc,90 K,,Orthorhombic,,,3.8472 Å,3.8596 Å,11.6395 Å,,,TRUE,10.1016/S0921-4534(01)01105-4
GdBa2Cu3Oy,GdBa2Cu3O7,Thin Film,,,SC,High-Tc,91.2 K,,c-axis oriented,,,,,,,,TRUE,10.1016/j.physc.2008.05.070
GdBa2Cu3O7,GdBa2Cu3O7,Bulk,,,SC,High-Tc,94 K,,,,,,,,,,TRUE,10.1016/S0921-4534(02)02543-1
GdBa2Cu3O7,GdBa2Cu3O7,Bulk,,,SC,Cuprate,93 K,,,,,,,,,,TRUE,10.1016/j.physc.2013.03.047
GdBa2Cu3O7,GdBa2Cu3O7,Bulk,,,SC,Cuprate,81 K,,,,,,,,,,TRUE,10.1016/j.physc.2013.03.047
GBCO,GdBa2Cu3O7,Bulk,,,SC,High-Tc,80.2 K,,,,,,,,,,TRUE,10.1016/j.physleta.2022.128072
GdBa2Cu3O7,GdBa2Cu3O7,Thin Film,,,SC,High-Tc,77 K,,,,,,,,,,TRUE,10.1016/j.tsf.2017.01.010
GdBa2Cu3O7-x,GdBa2Cu3O7,Thin Film,,,SC,High-Tc,90 K,1.16% oxygen partial pressure,Perovskite,Orthorhombic,,3.8394 Å,3.8986 Å,11.7057 Å,,,TRUE,10.1016/j.matchar.2021.110899
GdBa2Cu3O7,GdBa2Cu3O7,Thin Film,,,SC,High-Tc,89 K,,,,,,,,,,TRUE,10.1016/j.physc.2004.03.045
GdBa2Cu3O7,GdBa2Cu3O7,Thin Film,,,SC,High-Tc,83 K,,Orthorhombic,,,,,,,,TRUE,10.1016/j.physc.2014.12.010
GdBa2Cu3O7,GdBa2Cu3O7,Thin Film,,,SC,High-Tc,86.5 K,,Orthorhombic,,,,,,,,TRUE,10.1016/j.physc.2014.12.010
GdBa2Cu3O7,GdBa2Cu3O7,Thin Film,,,SC,High-Tc,89.5 K,,Orthorhombic,,,,,,,,TRUE,10.1016/j.physc.2014.12.010
Gd123,GdBa2Cu3O7,Bulk,,,SC,High-Tc,91.29 K,,,,,3.846 Å,3.901 Å,11.825 Å,16.6 Oe,,TRUE,10.1016/j.physb.2007.05.027
Gd123 with BaCeO3 and Gd211,GdBa2Cu3O7,Bulk,,,SC,High-Tc,93 K,,,,,,,,,,TRUE,10.1016/j.physc.2006.04.069
GdBa2Cu3Oy,GdBa2Cu3O7,Bulk,,,SC,High-Tc,94 K,,Orthorhombic,,,,,,,,TRUE,10.1016/S0955-2219(00)00074-1
GdBCO,GdBa2Cu3O7,Bulk,,,SC,High-Tc,92.8 K,,,,,,,,,,TRUE,10.1016/j.physc.2010.05.101
GdBCO with 0 wt% Li2CO3,GdBa2Cu3O7,Bulk,,,SC,High-Tc/Cuprate,92.5 K,,,,,,,,,,TRUE,10.1016/j.ceramint.2016.11.094
GdBCO with 0.16 wt% Li2CO3,GdBa2Cu3O7,Bulk,,,SC,High-Tc/Cuprate,89.5 K,,,,,,,,,,TRUE,10.1016/j.ceramint.2016.11.094
GdBa2Cu3O7,GdBa2Cu3O7,Thin Film,,,SC,High-Tc,93 K,,Orthorhombic,,,0.383 nm,0.389 nm,1.17 nm,,,TRUE,10.1016/j.mseb.2020.114714
GdBCO,GdBa2Cu3O7,Bulk,,,SC,High-Tc,77 K,,,,,,,,,,FALSE,10.1016/j.mtphys.2021.100567
GdBa2Cu3O7,GdBa2Cu3O7,Bulk,,,SC,Type-II,91.8 K,2 MPa,,,,,,,,,TRUE,10.1016/j.jallcom.2009.10.144
GdBa2Cu3O7 with 0.05 wt.% Ga2O3,GdBa2Cu3O7,Bulk,,,SC,Type-II,92.7 K,2 MPa,,,,,,,,,TRUE,10.1016/j.jallcom.2009.10.144
GdBa2Cu3O7 with 0.2 wt.% Ga2O3,GdBa2Cu3O7,Bulk,,,SC,Type-II,92.1 K,2 MPa,,,,,,,,,TRUE,10.1016/j.jallcom.2009.10.144
GdBa2Cu3O7,GdBa2Cu3O7,Bulk,,,SC,High-Tc,92.5,p O2,,,,,,,,,FALSE,10.1016/j.physc.2006.03.065
GdBCO,GdBa2Cu3O7,Nanowire,,,SC,High-Tc,90,,,,,,,,,,TRUE,10.1016/j.matpr.2022.02.150
GdDyBCO,GdBa2Cu3O7,Bulk,,,SC,High-Tc,92.9 K,,Orthorhombic,,,,,,,,TRUE,10.1016/j.mseb.2020.114494
GdDy-Pt,GdBa2Cu3O7,Bulk,,,SC,High-Tc,92.8 K,,Orthorhombic,,,,,,,,TRUE,10.1016/j.mseb.2020.114494
GdDy-Pt-Ce,GdBa2Cu3O7,Bulk,,,SC,High-Tc,93.3 K,,Orthorhombic,,,,,,,,TRUE,10.1016/j.mseb.2020.114494
GdBCO,GdBa2Cu3O7,Bulk,,,SC,High-Tc,77 K,,Orthorhombic,,,,,,,,TRUE,10.1016/j.rinp.2017.08.046
GdBa2Cu3O7,GdBa2Cu3O7,Thin Film,,,SC,High-Tc,87.7 K,,Mixture of amorphous and crystalline phases,,,,,,,,TRUE,10.1016/j.micron.2013.04.004
GdBa2Cu3O7,GdBa2Cu3O7,Thin Film,,,SC,High-Tc,90.9 K,,Randomly oriented crystalline phases,,,,,,,,TRUE,10.1016/j.micron.2013.04.004
GdBa2Cu3O7,GdBa2Cu3O7,Bulk,,,SC,High-Tc,93.0 K,,,,,,,,,,TRUE,10.1016/j.physc.2009.05.020
GdBa2Cu3O7 with 0.12 wt.% magnetic powder,GdBa2Cu3O7,Bulk,,,SC,High-Tc,90.5 K,,,,,,,,,,TRUE,10.1016/j.physc.2009.05.020
GdBa2Cu3O7,GdBa2Cu3O7,Bulk,,,SC,High-Tc,93.5 K,,,,,,,,,,TRUE,10.1016/j.physc.2012.03.055
GdBa2Cu3O7,GdBa2Cu3O7,Bulk,,,SC,High-Tc,86.0 K,,,,Pmmm,,,11.6828 Å,,,TRUE,10.1016/j.physc.2018.09.006
GdBa2Cu3O7,GdBa2Cu3O7,Bulk,,,SC,High-Tc,92 K,,,,,,,,,,FALSE,10.1016/S0921-4534(01)00798-5
GdBa2Cu3Ox,GdBa2Cu3O7,Bulk,,,SC,High-Tc,95 K,,,,,,,,,,TRUE,10.1016/0304-8853(87)90221-6
GdBa2Cu3O7,GdBa2Cu3O7,Bulk,,,SC,High-Tc,94.8 K,,,,,,,,,,TRUE,10.1016/0378-4363(87)90093-3
GdBa2Cu3O7,GdBa2Cu3O7,Bulk,,,SC,High-Tc,77 K,,,,,,,,,,TRUE,10.1016/j.physc.2007.02.044
GdBa2Cu3O7+TiO2,GdBa2Cu3O7,Bulk,,,SC,High-Tc,93.9,,,,,,,,,,FALSE,10.1016/j.ceramint.2022.05.271
GdBa2Cu3O7,GdBa2Cu3O7,Thin Film,,,SC,High-Tc,90 K,,,,,,,,,,TRUE,10.1016/j.ceramint.2021.06.174
GdBa2Cu3O7-x,GdBa2Cu3O7,Thin Film,,,SC,High-Tc,89 K,,Orthorhombic,,,,,,,,TRUE,10.1016/j.ceramint.2021.08.096
GdBa2Cu3O7-z,GdBa2Cu3O7,Thin Film,,,SC,High-Tc,93 K,,Orthorhombic,,,,,,,,TRUE,10.1016/j.physc.2011.05.097
Gd–Ba–Cu–O,GdBa2Cu3O7,Bulk,,,SC,High-Tc,93.2 K,,,,,,,,,,TRUE,10.1016/j.physc.2005.01.042
GdBa2Cu3O7−δ,GdBa2Cu3O7,Bulk,,,SC,High-Tc,91.5-93.5 K,,,,,,,,,,TRUE,10.1016/j.physc.2011.05.069
GdBCO,GdBa2Cu3O7,Bulk,,,SC,High-Tc,92.5 K,,,,,,,,,,TRUE,10.1016/j.ceramint.2022.04.077
GdBa2Cu3O7-x,GdBa2Cu3O7,Thin Film,,,SC,High-Tc/Cuprate,91 K,,Orthorhombic,,,,,,,,TRUE,10.1016/j.ceramint.2021.09.192
Gd-Ba-Cu-O,GdBa2Cu3O7,Bulk,,,SC,High-Tc,90 K,,,,,,,,,,TRUE,10.1016/j.physc.2005.02.092
GdBa2Cu3O7,GdBa2Cu3O7,Bulk,,,SC,High-Tc,95 K,,Orthorhombic,,,3.840,3.895,11.680,,,TRUE,10.1016/j.matpr.2022.05.116
GdBa2Cu3Oy,GdBa2Cu3O7,Bulk,,,SC,High-Tc,93.6 K,0.05% O2,,,,,,,,,TRUE,10.1016/S0921-4534(02)01513-7
GdBa2Cu3O7,GdBa2Cu3O7,Bulk,,,SC,High-Tc,93.5 K,,,,,,,,,,TRUE,10.1016/j.physc.2009.05.249
GdBaCuO,GdBa2Cu3O7,Bulk,,,SC,High-Tc,92 K,,,,,,,,,,TRUE,10.1016/j.physc.2011.05.081
GdBa2Cu3O7,GdBa2Cu3O7,Thin Film,,,SC,High-Tc/Cuprate,93 K,,,,,,,,,,TRUE,10.1016/S0022-3697(02)00232-9
Gd-Ba-Cu-O,GdBa2Cu3O7,Bulk,,,SC,High-Tc,77 K,,,,,,,,,,TRUE,10.1016/j.physc.2023.1354284
GdBa2Cu3O7-y,GdBa2Cu3O7,Bulk,,,SC,High-Tc,90K,,,,,,,,,,TRUE,10.1016/0038-1098(88)90242-6
GdBa2Cu3O7,GdBa2Cu3O7,Bulk,,,SC,High-Tc,93.6 K,,,,,,,,,,TRUE,10.1016/j.jmmm.2021.168896
GdBCO,GdBa2Cu3O7,Bulk,,,SC,High-Tc,92.3 K,,,,,,,,,,TRUE,10.1016/j.physc.2013.05.007
Gd-Ba-Cu-O,GdBa2Cu3O7,Bulk,,,SC,High-Tc,92.7 K,,Perovskite,,,,,,,,TRUE,10.1016/j.physc.2013.06.017
GdBa2Cu3O7,GdBa2Cu3O7,Bulk,,,SC,High-Tc,90 K,,,,,,,,,,TRUE,10.1016/j.physc.2004.02.199
GdBa2Cu3O7,GdBa2Cu3O7,Bulk,,,SC,High-Tc,≥90K,,,,,,,,,,TRUE,10.1016/0921-4534(88)90441-8
GdBa2Cu3O7,GdBa2Cu3O7,Bulk,,,SC,High-Tc,88.60 K,,Orthorhombic,,,3.828 Å,3.889 Å,11.685 Å,,,TRUE,10.1016/j.ssc.2006.05.017
GdBa2Cu3O7,GdBa2Cu3O7,Bulk,,,SC,Cuprate,93 K,,,,,,,,,,TRUE,10.1016/S0921-4526(99)02235-8
GdBCO,GdBa2Cu3O7,Nanowire,,,SC,High-Tc,90 K,,,,,,,,,,TRUE,10.1016/j.matpr.2021.10.244
GdBa2Cu3O7,GdBa2Cu3O7,Bulk,,,SC,High-Tc,93.5 K,,,,,,,,,,TRUE,10.1016/j.physc.2010.05.064
GdBa2Cu3O7,GdBa2Cu3O7,Bulk,,,SC,High-Tc,90 K,,,,,,,,,,TRUE,10.1016/S0921-4534(88)80157-6
GdBa2Cu3O7 + 0.16 BaCuO2,GdBa2Cu3O7 + 0.16 BaCuO2,Bulk,,,SC,High-Tc,93.5 K,,,,,,,,,,TRUE,10.1016/S0921-4534(02)02128-7
GdBa2Cu3O7 + 0.33 BaCuO2,GdBa2Cu3O7 + 0.33 BaCuO2,Bulk,,,SC,High-Tc,93.5 K,,,,,,,,,,TRUE,10.1016/S0921-4534(02)02128-7
GdBa2Cu3O7-delta,GdBa2Cu3O7-delta,Bulk,,,SC,High-Tc/cuprate,90 K,,,,,,,,,,TRUE,10.1103/PhysRevB.77.024523
GdBa2Cu3O7-x orthorhombic,GdBa2Cu3O7-x,Bulk,,,SC,High-Tc/cuprate,,,Orthorhombic,perovskite,,,,,,,,10.1103/PhysRevB.46.1157
GdBa2Cu3O7-x tetragonal,GdBa2Cu3O7-x,Bulk,,,SC,High-Tc/cuprate,,,Tetragonal,perovskite,,,,,,,,10.1103/PhysRevB.46.1157
GdBa2Cu3O7-x,GdBa2Cu3O7-x,Thin Film,2 layers and 10 layers,SrTiO3,SC,High-Tc/cuprate,,,,layered,,,,11.746 Å,,,True,10.1103/PhysRevB.48.10524
GdBa₂Cu₃O₇₋ₓ,GdBa2Cu3O7-x,Bulk,,,SC,High-Tc/cuprate,,,,,,,,,,,,10.1103/PhysRevB.38.2918
GdBCO,GdBa2Cu3O7-x,Bulk,,,SC,High-Tc/cuprate,,,orthorhombic,perovskite,,,,,,,,10.1103/PhysRevB.64.094519
GdBa₂Cu₃O₇₋ₓ,GdBa2Cu3O7-x,Thin Film,,,SC,High-Tc/cuprate,,,,,,,,,,,,10.1103/PhysRevB.44.12003
GdBa2Cu3O7-x,GdBa2Cu3O7-x,Bulk,,,SC,High-Tc,,,,,,,,,,,,10.1103/PhysRevB.37.7470
GdBa2Cu3O7-x,GdBa2Cu3O7-x,Bulk,,,SC,High-Tc/cuprate,,,,,,,,,,,True,10.1103/PhysRevB.49.6967
GdBa2Cu3O7-x,GdBa2Cu3O7-x,Bulk,,,SC,High-Tc/cuprate,,,,perovskite,,,,,,,,10.1103/PhysRevB.43.13112
Gadolinium Barium Copper Oxide,GdBa2Cu3O7-x,Bulk,,,SC,High-Tc/cuprate,,,,,,,,,,,True,10.1103/PhysRevB.60.3100
GdBa2Cu3O7-x,GdBa2Cu3O7-x,,,,SC,High-Tc,,,,,,,,,,,,10.1103/PhysRevB.36.8791
GdBa2Cu3O7-x,GdBa2Cu3O7-x,Bulk,,,SC,High-Tc/cuprate,,,,,,,,,,,,10.1103/PhysRevB.39.278
GdBa2Cu3O7-x,GdBa2Cu3O7-x,Bulk,,,SC,High-Tc/cuprate,"91 K (onset), 74 K (midpoint)",1 atmosphere,,,,,,,,,True,10.1103/PhysRevB.46.11862
Gadolinium Barium Copper Oxide (8 nm film),GdBa2Cu3O7-x,Thin Film,8 nm,,SC,High-Tc/cuprate,,,,,,,,,,,,10.1103/PhysRevB.108.054508
Gadolinium Barium Copper Oxide (2 nm film),GdBa2Cu3O7-x,Thin Film,2 nm,,SC,High-Tc/cuprate,,,,,,,,,,,,10.1103/PhysRevB.108.054508
GdBa2Cu3O7-y,GdBa2Cu3O7-y,Bulk,,,SC,High-Tc,,,,perovskite-related,,,,,,,,10.1103/PhysRevB.50.4092
GdBa2Cu3O7-y,GdBa2Cu3O7-y,Bulk,,,SC,High-Tc,92 K,,Orthorhombic,,,,,,,,True,10.1103/PhysRevB.36.7129
GdBa2Cu3O7-y,GdBa2Cu3O7-y,Bulk,,,SC,High-Tc/cuprate,,,,,,,,,,,,10.1103/PhysRevB.40.6850
GdBa₂Cu₃O₇₋ᵧ,GdBa2Cu3O7-y,Bulk,,,SC,High-Tc/cuprate,,,Orthorhombic,perovskite-like,,,,,,,True,10.1103/PhysRevB.54.6758
GdBa2Cu3O7-y,GdBa2Cu3O7-y,Bulk,,,SC,High-Tc/cuprate,93±2 K,,,,,,,,,160±20 T,True,10.1103/PhysRevB.36.2394
Gadolinium Barium Copper Oxide,GdBa2Cu3O7-δ,Bulk,,,SC,High-Tc/cuprate,,,,,,,,,Temperature dependent H_c1*(T) values ranging from ~20 Oe at 55K to ~200 Oe at 9K,,True,10.1103/PhysRevB.46.11160
Gadolinium Barium Copper Oxide,GdBa2Cu3O7-δ,Thin Film,20-60 nm,SrTiO3,SC,High-Tc/cuprate,84.6 K,,,,,,,,,,True,10.1103/PhysRevB.64.024513
Gadolinium Barium Copper Oxide,GdBa2Cu3O7-δ,Thin Film,20-60 nm,SrTiO3,SC,High-Tc/cuprate,80.9 K,,,,,,,,,,True,10.1103/PhysRevB.64.024513
Gadolinium Barium Copper Oxide,GdBa2Cu3O7-δ,Thin Film,20-60 nm,SrTiO3,SC,High-Tc/cuprate,79.0 K,,,,,,,,,,True,10.1103/PhysRevB.64.024513
Gadolinium Barium Copper Oxide,GdBa2Cu3O7-δ,Thin Film,20-60 nm,SrTiO3,SC,High-Tc/cuprate,62.7 K,,,,,,,,,,True,10.1103/PhysRevB.64.024513
Gadolinium Barium Copper Oxide,GdBa2Cu3O7-δ,Thin Film,20-60 nm,SrTiO3,SC,High-Tc/cuprate,48.9 K,,,,,,,,,,True,10.1103/PhysRevB.64.024513
Gadolinium Barium Copper Oxide,GdBa2Cu3O7-δ,Thin Film,20-60 nm,SrTiO3,SC,High-Tc/cuprate,53.1 K,,,,,,,,,,True,10.1103/PhysRevB.64.024513
Gadolinium Barium Copper Oxide,GdBa2Cu3O7-δ,Thin Film,,,SC,High-Tc/cuprate,,,,,,,,,,,,10.1103/PhysRevB.66.094515
GdBa2Cu3O7-δ,GdBa2Cu3O7-δ,Bulk,,,SC,High-Tc/cuprate,,,Tetragonal/Orthorhombic,,,3.8397 Å,3.8987 Å,11.703 Å,,,,10.1103/PhysRevB.46.11033
GdBa₂Cu₃O₇₋δ,GdBa2Cu3O7-δ,Thin Film,10-100 nm,SrTiO3(001) and NdGaO3(001),SC,High-Tc/cuprate,,,Orthorhombic,perovskite,,0.3859 Å,0.3885 Å,1.1759 Å,,,True,10.1103/PhysRevB.65.113402
GdBa₂Cu₃O₇₋δ,GdBa2Cu3O7-δ,Thin Film,1.5-17 nm,"NdGaO3 (100), MgO (100)",SC,High-Tc/cuprate,"92 K (on NGO), 90 K (on MgO)",,,,,,,,,,True,10.1103/PhysRevB.54.1564
Gadolinium Barium Copper Oxide (Superconducting),GdBa2Cu3O7-δ,Bulk,,,SC,High-Tc/cuprate,93 K,,Orthorhombic,,,,,,,,True,10.1103/PhysRevB.37.592
Gadolinium Barium Copper Oxide (Non-superconducting),GdBa2Cu3O7-δ,Bulk,,,NSC,,,,Tetragonal,,,,,,,,True,10.1103/PhysRevB.37.592
GdBa₂Cu₃O₇₋δ,GdBa2Cu3O7-δ,Thin Film,0.7 μm,LaAlO3,SC,High-Tc/cuprate,,,,perovskite,,,,,,,True,10.1103/PhysRevB.46.9190
GdBa2Cu3O7-δ,GdBa2Cu3O7-δ,Bulk,,,SC,High-Tc/cuprate,90 K,,Orthorhombic,perovskite,Pmmm,,,,,,True,10.1103/PhysRevB.37.5837
GdBa2Cu3O7-δ,GdBa2Cu3O7-δ,Bulk,,,SC,High-Tc/cuprate,89 K,,,perovskite,,,,,,,True,10.1103/PhysRevB.49.13099
GdBa2Cu3O7-δ,GdBa2Cu3O7-δ,,,,SC,High-Tc/cuprate,93.5 K,,,123 structure,,,,,,,,10.1103/PhysRevB.59.636
GdBa2Cu3O7-δ,GdBa2Cu3O7-δ,Thin Film,,,SC,High-Tc/Cuprate,94 K,,,,,,,,,,FALSE,10.1016/j.jallcom.2024.173921
GdBCO-Ag,GdBa2Cu3O7-δ + Ag,Bulk,,,SC,High-Tc,92.7 K,,,,,,,,,,TRUE,10.1016/j.physc.2010.06.013
GdBa2Cu3O7/BaTiO3/GdBa2Cu3O7,GdBa2Cu3O7/BaTiO3/GdBa2Cu3O7,Thin Film,,,SC,High-Tc,77 K,,,,,,,,,,TRUE,10.1016/j.mseb.2020.114714
GdBa2Cu3O7/BaTiO3/GdBa2Cu3O7,GdBa2Cu3O7/BaTiO3/GdBa2Cu3O7,Thin Film,,,SC,High-Tc,41 K,,,,,,,,,,TRUE,10.1016/j.mseb.2020.114714
