Repository: WyattBunstine/ML_SC_Project

# ML_SC_Project — Chemically and Geometrically Motivated Crystal Graph Neural Networks

This project predicts and screens superconductors from crystal structure. It frames the
problem as a **two-stage hurdle**: first classify whether a material is a superconductor
candidate (SC vs. non-SC), then regress the critical temperature T_c for superconductors.

Two graph-neural-network families are trained and compared:

- a **baseline CGCNN** ([txie-93/cgcnn](https://github.com/txie-93/cgcnn)), and
- an **MPNN** with learned edge features that consumes richer `crystal_graph_v4` graphs
  (this project's contribution).

File: database/superconductor_materials_full.csv (part 66 of 215)
Material_Name,Chemical_Composition,Material_Class,Film_Thickness,Substrate,Material_Type,Superconductor_Type,Superconducting_Transition_Temperature,Pressure,Crystal_Structure,Lattice_Structure,Space_Group,"Lattice_Constant(a)","Lattice_Constant(b)","Lattice_Constant(c)",Lower_Critical_Field,Upper_Critical_Field,Experimental,DOI
GdBa2Cu3O7/EuBa2Cu3O7 bilayer,GdBa2Cu3O7/EuBa2Cu3O7,Thin Film,125 nm,SrTiO3 (100),SC,High-Tc/cuprate,,,,perovskite superlattice,,,,,,,TRUE,10.1103/PhysRevB.70.064504
GdBa2Cu3O7/NdBa2Cu3O7/EuBa2Cu3O7 trilayer,GdBa2Cu3O7/NdBa2Cu3O7/EuBa2Cu3O7,Thin Film,125 nm,SrTiO3 (100),SC,High-Tc/cuprate,>92 K,,,perovskite superlattice,,,,,,,TRUE,10.1103/PhysRevB.70.064504
GdBa2Cu3O7/NdBa2Cu3O7/EuBa2Cu3O7 multilayer (n=4),GdBa2Cu3O7/NdBa2Cu3O7/EuBa2Cu3O7,Thin Film,125 nm,SrTiO3 (100),SC,High-Tc/cuprate,<92 K,,,perovskite superlattice,,,,,,,TRUE,10.1103/PhysRevB.70.064504
GdBa2Cu3O7/NdBa2Cu3O7/EuBa2Cu3O7 multilayer (n=5),GdBa2Cu3O7/NdBa2Cu3O7/EuBa2Cu3O7,Thin Film,125 nm,SrTiO3 (100),SC,High-Tc/cuprate,<92 K,,,perovskite superlattice,,,,,,,TRUE,10.1103/PhysRevB.70.064504
GdBa2Cu3O7 with 0.2 mol.% TiO2,GdBa2Cu3O7 with 0.2 mol.% TiO2,Bulk,,,SC,High-Tc,93.9 K,,,,,,,,,,TRUE,10.1016/j.physc.2012.03.055
GdBa2Cu3O7 with 0.3 mol.% TiO2,GdBa2Cu3O7 with 0.3 mol.% TiO2,Bulk,,,SC,High-Tc,93.8 K,,,,,,,,,,TRUE,10.1016/j.physc.2012.03.055
GdBa2Cu3O7 with 2 wt.% BaSnO3,GdBa2Cu3O7 with 2 wt.% BaSnO3,Thin Film,,,SC,High-Tc,77 K,,,,,,,,,,TRUE,10.1016/j.tsf.2017.01.010
GdBa2Cu3O7 with NdBa2Cu3O7 seeds,GdBa2Cu3O7 with NdBa2Cu3O7 seeds,Bulk,,,SC,High-Tc,93 K,,,,,,,,,,TRUE,10.1016/j.physc.2010.05.064
"(RE,RE′)Ba2Cu3O7−d",GdBa2Cu3O7−d,Bulk,,,SC,High-Tc,93 K,,,,,,,,,,TRUE,10.1016/S0921-4534(97)01436-6
GdBa2Cu3O7−δ,GdBa2Cu3O7−δ,Bulk,,,SC,High-Tc,91 K,,,,,,,,,,TRUE,10.1016/S0964-1807(97)00011-2
GdBa2Cu3O7−δ,GdBa2Cu3O7−δ,Bulk,,,SC,High-Tc,91.77 K,,Orthorhombic,,Pmmm,,,,,,TRUE,10.1016/j.jallcom.2014.05.005
GdBa2Cu3O7−δ,GdBa2Cu3O7−δ,Bulk,,,SC,High-Tc,94 K,,Orthorhombic,,Pmmm,,,,,,TRUE,10.1016/j.physc.2008.05.126
GdBa2Cu3O7−δ,GdBa2Cu3O7−δ,Bulk,,,SC,High-Tc,91.8 K,,,,,3.854 Å,3.898 Å,11.698 Å,,84 T,TRUE,10.1016/j.ssc.2011.05.029
GdBa2Cu3O7−δ,GdBa2Cu3O7−δ,Thin Film,,,SC,High-Tc,92.7 K,,Orthorhombic,Pmmm,,,,,,,TRUE,10.1016/j.apsusc.2023.157780
GdBa2Cu3O7−δ,GdBa2Cu3O7−δ,Bulk,,,SC,High-Tc,95-98K,,Orthorhombic,,,,,,,,TRUE,10.1016/0038-1098(88)90990-8
GdBa2Cu3O7−δ,GdBa2Cu3O7−δ,Bulk,,,SC,High-Tc/Cuprate,90 K,,Orthorhombic,,,,,,,,TRUE,10.1016/0921-4534(89)90243-8
GdBa2Cu3O7−δ,GdBa2Cu3O7−δ,Bulk,,,SC,High-Tc,91,,Orthorhombic,,,3.8378,3.8971,11.7007,,,TRUE,10.1016/S0964-1807(98)00121-5
GdBa2Cu3Ox,GdBa2Cu3Ox,Bulk,,,SC,High-Tc/cuprate,90 K or greater,0-18 kbar,,,,,,,,,True,10.1103/PhysRevB.36.2404
GdBa2Cu3Ox,GdBa2Cu3Ox,Bulk,,,SC,High-Tc,90 K,,,,,,,,,300 kG,True,10.1103/PhysRevB.36.7266
GdBa2Cu3Oy,GdBa2Cu3Oy,Bulk,,,SC,cuprate,,,,,,,,,,,,10.1103/PhysRevB.41.6306
GdBa2Cu4O8,GdBa2Cu4O8,Bulk,,,SC,High-Tc/cuprate,,,Orthorhombic,,,3.874 Å,3.887 Å,27.14 Å,,,True,10.1103/PhysRevB.50.15858
GdBa2Cu4O8,GdBa2Cu4O8,Bulk,,,SC,High-Tc/cuprate,,,Orthorhombic,,,,,,,,True,10.1103/PhysRevB.47.11354
GdBa2Cu4O8,GdBa2Cu4O8,Bulk,,,SC,High-Tc,73.4 ± 1.2 K,High-pressure O2,Orthorhombic,1:2:4,Mmmm,3.863(1) Å,3.881(7) Å,27.259(5) Å,,,True,10.1103/PhysRevB.39.7347
GdBa2Cu4O8,GdBa2Cu4O8,Bulk,,,SC,cuprate,,,tetragonal,,,3.863 Å,3.881 Å,27.26 Å,,,True,10.1103/PhysRevB.50.7184
GdBa2Cu4O8,GdBa2Cu4O8,Bulk,,,SC,cuprate,60 K,,,,,,,,,,True,10.1103/PhysRevB.49.13175
GdBa2Cu4O8,GdBa2Cu4O8,Bulk,,,SC,High-Tc/cuprate,73.1 K,,,,,,,,,,True,10.1103/PhysRevB.52.R7030
GdBa2Cu4O8,GdBa2Cu4O8,,,,SC,High-Tc/cuprate,65 K,,,,,,,,,,,10.1103/PhysRevB.46.10997
GdBa2Cu4O8H1.96,GdBa2Cu4O8H1.96,Bulk,,,SC,High-Tc/cuprate,,,Orthorhombic,,,3.912 Å,3.927 Å,27.75 Å,,,True,10.1103/PhysRevB.50.15858
Gd-Ba2YCu3O7,GdBa2YCu3O7,Bulk,,,SC,High-Tc/Cuprate,90K,,Perovskite,,,,,,,,,10.1016/0025-5408(87)90211-X
GdBaCuO,GdBaCuO,Bulk,,,SC,High-Tc/cuprate,,,,,,,,,,,,10.1103/PhysRevB.43.2866
GdBaCuO,GdBaCuO,Thin Film,,,SC,High-Tc,89.24,,,,,,,,,,FALSE,10.1016/S0921-4534(02)00716-5
GdBaSr0.7Nd0.3Cu3O7,GdBaSr0.7Nd0.3Cu3O7,Bulk,,,SC,High-Tc,40.07,,Tetragonal,,,3.842,3.842,11.502,,,TRUE,10.1016/j.physc.2010.12.001
GdBaSr0.8Nd0.2Cu3O7,GdBaSr0.8Nd0.2Cu3O7,Bulk,,,SC,High-Tc,51.73,,Tetragonal,,,3.835,3.835,11.52,,,TRUE,10.1016/j.physc.2010.12.001
GdBaSr0.9Nd0.1Cu3O7,GdBaSr0.9Nd0.1Cu3O7,Bulk,,,SC,High-Tc,66.6,,Tetragonal,,,3.826,3.826,11.516,,,TRUE,10.1016/j.physc.2010.12.001
GdBaSr(Cu2.93Ni0.07)O7−δ,GdBaSrCu2.93Ni0.07O7−δ,Bulk,,,SC,High-Tc,66 K,,Tetragonal,,P 4/mmm,3.843,,11.532,,,TRUE,10.1016/j.physc.2008.05.035
GdBaSr(Cu2.93Zn0.07)O7−δ,GdBaSrCu2.93Zn0.07O7−δ,Bulk,,,SC,High-Tc,49 K,,Tetragonal,,P 4/mmm,3.837,,11.517,,,TRUE,10.1016/j.physc.2008.05.035
GdBaSrCu2.94Zn0.06O7-δ,GdBaSrCu2.94Zn0.06O7-δ,Bulk,,,SC,High-Tc/Cuprate,64,,Tetragonal,,P4/mmm,3.844,3.844,11.546,,,TRUE,10.1016/j.physb.2004.11.073
GdBaSr(Cu2.96Ni0.04)O7−δ,GdBaSrCu2.96Ni0.04O7−δ,Bulk,,,SC,High-Tc,75 K,,Tetragonal,,P 4/mmm,3.835,,11.541,,,TRUE,10.1016/j.physc.2008.05.035
GdBaSr(Cu2.96Zn0.04)O7−δ,GdBaSrCu2.96Zn0.04O7−δ,Bulk,,,SC,High-Tc,64 K,,Tetragonal,,P 4/mmm,3.847,,11.545,,,TRUE,10.1016/j.physc.2008.05.035
GdBaSrCu2.97Zn0.03O7-δ,GdBaSrCu2.97Zn0.03O7-δ,Bulk,,,SC,High-Tc/Cuprate,71,,Tetragonal,,P4/mmm,3.858,3.858,11.592,,,TRUE,10.1016/j.physb.2004.11.073
GdBaSr(Cu2.99Ni0.01)O7−δ,GdBaSrCu2.99Ni0.01O7−δ,Bulk,,,SC,High-Tc,77 K,,Tetragonal,,P 4/mmm,3.840,,11.549,,,TRUE,10.1016/j.physc.2008.05.035
GdBaSrCu2.99Zn0.01O7-δ,GdBaSrCu2.99Zn0.01O7-δ,Bulk,,,SC,High-Tc/Cuprate,74,,Tetragonal,,P4/mmm,3.844,3.844,11.558,,,TRUE,10.1016/j.physb.2004.11.073
GdBaSr(Cu2.99Zn0.01)O7−δ,GdBaSrCu2.99Zn0.01O7−δ,Bulk,,,SC,High-Tc,70 K,,Tetragonal,,P 4/mmm,3.837,,11.550,,,TRUE,10.1016/j.physc.2008.05.035
GdBaSrCu3O7−δ,GdBaSrCu3O6.89,Bulk,,,SC,High-Tc,66.7 K,,Orthorhombic,,,3.826,3.849,11.519,,,TRUE,10.1016/S0167-577X(99)00066-X
GdBaSrCu3O7−δ,GdBaSrCu3O6.90,Bulk,,,SC,High-Tc,74.3 K,,Orthorhombic,,,3.821,3.848,11.525,,,TRUE,10.1016/S0167-577X(99)00066-X
GdBaSrCu3O7−δ,GdBaSrCu3O6.92,Bulk,,,SC,High-Tc,84.9 K,,Orthorhombic,,,3.819,3.847,11.529,,,TRUE,10.1016/S0167-577X(99)00066-X
GdBaSrCu3O7−δ,GdBaSrCu3O6.94,Bulk,,,SC,High-Tc,83.7 K,,Orthorhombic,,,3.820,3.849,11.519,,,TRUE,10.1016/S0167-577X(99)00066-X
GdBaSrCu3O7−δ,GdBaSrCu3O6.94,Bulk,,,SC,High-Tc,83.1 K,,Orthorhombic,,,3.826,3.847,11.540,,,TRUE,10.1016/S0167-577X(99)00066-X
GdBaSrCu3O7−δ,GdBaSrCu3O6.95,Bulk,,,SC,High-Tc,85.2 K,,Orthorhombic,,,3.808,3.850,11.540,,,TRUE,10.1016/S0167-577X(99)00066-X
GdBaSrCu3O7−δ,GdBaSrCu3O6.95,Bulk,,,SC,High-Tc,82.5 K,,Orthorhombic,,,3.827,3.840,11.530,,,TRUE,10.1016/S0167-577X(99)00066-X
GdBaSrCu3O7−δ,GdBaSrCu3O6.96,Bulk,,,SC,High-Tc,82.2 K,,Orthorhombic,,,3.817,3.848,11.530,,,TRUE,10.1016/S0167-577X(99)00066-X
GdBaSrCu3O7−δ,GdBaSrCu3O6.96,Bulk,,,SC,High-Tc,84.0 K,,Orthorhombic,,,3.825,3.844,11.520,,,TRUE,10.1016/S0167-577X(99)00066-X
GdBaSrCu3O7−δ,GdBaSrCu3O6.96,Bulk,,,SC,High-Tc,84.4 K,,Orthorhombic,,,3.824,3.846,11.521,,,TRUE,10.1016/S0167-577X(99)00066-X
GdBaSrCu3O7−δ,GdBaSrCu3O6.96,Bulk,,,SC,High-Tc,84.8 K,,Orthorhombic,,,3.823,3.847,11.519,,,TRUE,10.1016/S0167-577X(99)00066-X
GdBaSrCu3O7−δ,GdBaSrCu3O6.96,Bulk,,,SC,High-Tc,84.0 K,,Orthorhombic,,,3.812,3.850,11.541,,,TRUE,10.1016/S0167-577X(99)00066-X
GdBaSrCu3O7−δ,GdBaSrCu3O6.96,Bulk,,,SC,High-Tc,83.3 K,,Orthorhombic,,,3.826,3.851,11.524,,,TRUE,10.1016/S0167-577X(99)00066-X
GdBaSrCu3O7−δ,GdBaSrCu3O6.97,Bulk,,,SC,High-Tc,83.5 K,,Orthorhombic,,,3.824,3.845,11.510,,,TRUE,10.1016/S0167-577X(99)00066-X
GdBaSrCu3O7−δ,GdBaSrCu3O6.97,Bulk,,,SC,High-Tc,85.2 K,,Orthorhombic,,,3.820,3.848,11.512,,,TRUE,10.1016/S0167-577X(99)00066-X
GdBaSrCu3O7−δ,GdBaSrCu3O6.97,Bulk,,,SC,High-Tc,83.4 K,,Orthorhombic,,,3.824,3.830,11.497,,,TRUE,10.1016/S0167-577X(99)00066-X
GdBaSrCu3O7−δ,GdBaSrCu3O6.98,Bulk,,,SC,High-Tc,85.0 K,,Orthorhombic,,,3.820,3.845,11.506,,,TRUE,10.1016/S0167-577X(99)00066-X
GdBaSrCu3O7,GdBaSrCu3O7,Bulk,,,SC,High-Tc,86 K,,Tetragonal,,,,,,,,,10.1016/0921-4534(91)90056-5
GdBaSrCu3O7,GdBaSrCu3O7,Bulk,,,SC,High-Tc,69 K,,Tetragonal,,,,,,,,TRUE,10.1016/0921-4534(94)90270-4
GdBaSrCu3O7,GdBaSrCu3O7,Bulk,,,SC,High-Tc,80 K,,Tetragonal,,,3.839 Å,,11.572 Å,,,TRUE,10.1016/0921-4534(94)02370-0
GdBaSrCu3O7,GdBaSrCu3O7,Bulk,,,SC,High-Tc,80 K,,Orthorhombic,,,3.804 Å,3.863 Å,11.588 Å,,,TRUE,10.1016/0921-4534(94)02370-0
GdBaSrCu3O7,GdBaSrCu3O7,Bulk,,,SC,High-Tc,65.24,,Tetragonal,,,3.808,3.808,11.54,,,TRUE,10.1016/j.physc.2010.12.001
GdBaSrCu3O7-δ,GdBaSrCu3O7-δ,Bulk,,,SC,High-Tc/Cuprate,77,,Tetragonal,,P4/mmm,3.849,3.849,11.558,,,TRUE,10.1016/j.physb.2004.11.073
GdBaSrCu3O7-δ,GdBaSrCu3O7-δ,Bulk,,,SC,High-Tc,83 K,,Tetragonal,,P 4/mmm,3.854,3.854,11.571,,,TRUE,10.1016/j.tca.2010.11.032
GdBaSrCu3O7−δ,GdBaSrCu3O7−δ,Bulk,,,SC,High-Tc,83 K,,Tetragonal,,P 4/mmm,3.854,,11.571,,,TRUE,10.1016/j.physc.2008.05.035
GdBaSrCu3O7−δ,GdBaSrCu3O7−δ,Bulk,,,SC,High-Tc,70 K,,Tetragonal,,P4/mmm,3.854,3.854,11.571,,,TRUE,10.1016/j.physc.2009.05.187
GdBa₂Cu₂.₇Fe₀.₃O₇₋δ (Sample 1),GdBa₂Cu₂.₇Fe₀.₃O₇₋δ,Bulk,,,SC,High-Tc/cuprate,30 K,,,perovskite,,,,,,,True,10.1103/PhysRevB.47.3374
GdBa₂Cu₂.₇Fe₀.₃O₇₋δ (Sample 2),GdBa₂Cu₂.₇Fe₀.₃O₇₋δ,Bulk,,,NSC,,,,,perovskite,,,,,,,True,10.1103/PhysRevB.47.3374
GdBa₂Cu₃O₆.₁₄,GdBa₂Cu₃O₆.₁₄,Bulk,,,NSC,,,,Tetragonal,,,,,,,,True,10.1103/PhysRevB.39.7248
GdBa₂Cu₃O₆.₄,GdBa₂Cu₃O₆.₄,Bulk,,,NSC,,,,Tetragonal,,,,,,,,True,10.1103/PhysRevB.39.7248
GdBa₂Cu₃O₆.₅,GdBa₂Cu₃O₆.₅,Bulk,,,SC,High-Tc,40 K,,,,,,,,,,True,10.1103/PhysRevB.38.838
GdBa₂Cu₃O₆.₅,GdBa₂Cu₃O₆.₅,Bulk,,,SC,High-Tc/cuprate,40 K,,Tetragonal,,,3.8770 Å,3.8770 Å,11.810 Å,,,True,10.1103/PhysRevB.39.7248
GdBa₂Cu₃O₆.₇,GdBa₂Cu₃O₆.₇,Bulk,,,SC,High-Tc/cuprate,,,,,,,,,,,,10.1103/PhysRevB.65.024522
GdBa₂Cu₃O₆.₇₅₈,GdBa₂Cu₃O₆.₇₅₈,Bulk,,,SC,High-Tc,,,,,,,,,,,TRUE,Handbook of SC
GdBa₂Cu₃O₆.₉₂,GdBa₂Cu₃O₆.₉₂,Bulk,,,SC,High-Tc/cuprate,,,Orthorhombic,perovskite,Pmmm,,,,"4.5 mT (intergrain), 15 mT (intragrain)",,True,10.1103/PhysRevB.56.7894
GdBa₂Cu₃O₆S,GdBa₂Cu₃O₆S,Bulk,,,SC,High-Tc/cuprate,92 K,,Orthorhombic,perovskite-related,,3.887 Å,3.911 Å,11.72 Å,700 Oe,,True,10.1103/PhysRevB.37.5820
GdBa₂Cu₃O₆₊ₓ,GdBa₂Cu₃O₆₊ₓ,,,,SC,High-Tc/cuprate,,,,,,,,,,,,10.1103/PhysRevB.60.6827
GdBa₂Cu₃O₇,GdBa₂Cu₃O₇,Bulk,,,SC,High-Tc,,,,perovskite,,,,,,,,10.1103/PhysRevB.38.4616
GdBa₂Cu₃O₇,GdBa₂Cu₃O₇,Bulk,,,SC,High-Tc,90 K,,,,,,,,,,,10.1103/PhysRevB.38.838
GdBa₂Cu₃O₇,GdBa₂Cu₃O₇,Bulk,,,SC,High-Tc,85.9 K,,Orthorhombic,,,3.844 Å,3.905 Å,11.714 Å,,,True,10.1103/PhysRevB.37.2341
GdBa₂Cu₃O₇,GdBa₂Cu₃O₇,Bulk,,,SC,High-Tc/cuprate,90 K,,Orthorhombic,,,3.8397 Å,3.8987 Å,11.703 Å,,,True,10.1103/PhysRevB.39.7248
GdBa₂Cu₃O₇,GdBa₂Cu₃O₇,Bulk,,,SC,High-Tc,,,,,,,,,,,,10.1103/PhysRevB.36.7234
GdBa₂Cu₃O₇,GdBa₂Cu₃O₇,Bulk,,,SC,High-Tc/cuprate,92 K,,Orthorhombic,perovskite-related,,3.844 Å,3.897 Å,11.70 Å,450 Oe,,True,10.1103/PhysRevB.37.5820
GdBa₂Cu₃O₇,GdBa₂Cu₃O₇,Bulk,,,SC,High-Tc/cuprate,,,,,,,,,,,True,10.1103/PhysRevB.38.9303
GdBa₂Cu₃O₇,GdBa₂Cu₃O₇,Bulk,,,SC,High-Tc/cuprate,90 K,,Orthorhombic,,,3.8369 Å,3.8963 Å,11.6881 Å,,,True,10.1103/PhysRevB.47.2840
GdBa₂Cu₃O₇,GdBa₂Cu₃O₇,Bulk,,,SC,High-Tc/cuprate,,,,,,,,,,,,10.1103/PhysRevB.36.8899
GdBa₂Cu₃O₇,GdBa₂Cu₃O₇,,,,SC,High-Tc/cuprate,,,,,,,,,,,,10.1103/PhysRevB.40.8861
GdBa₂Cu₃O₇,GdBa₂Cu₃O₇,Bulk,,,SC,High-Tc/cuprate,,,,,,,,,,,,10.1103/PhysRevB.39.2226
GdBa₂Cu₃O₇₋δ,GdBa₂Cu₃O₇₋δ,Bulk,,,SC,High-Tc/cuprate,,,,perovskite,,,,,,,,10.1103/PhysRevB.47.3374
Gd:123,GdBa₂Cu₃O₇₋ₓ,Bulk,,,SC,High-Tc,,,,,,,,,,,TRUE,Handbook of SC
RBa₂Cu₃Oₓ (R=Gd),GdBa₂Cu₃Oₓ,Bulk,,,SC,High-Tc,,,,perovskite,,,,,,,,10.1103/PhysRevB.48.7537
GdBa₂Cu₃Oₓ,GdBa₂Cu₃Oₓ,,,,SC,High-Tc/cuprate,,,,,,,,,,,,10.1103/PhysRevB.39.2748
GdCBr,GdCBr,Bulk,,,NSC,,,,Monoclinic,3ε-GdCBr type,C2/m,7.066 Å,3.827 Å,9.967 Å,,,TRUE,Handbook of SC
GdCBr,GdCBr,Bulk,,,NSC,,,,Monoclinic,,C2/m,7.025 Å,3.8361 Å,9.868 Å,,,TRUE,Handbook of SC
GdCBr,GdCBr,Bulk,,,SC,,,,Monoclinic,3s-GdCBr type,,,,,,,TRUE,Handbook of SC
Gadolinium Cerium Ruthenium,GdCeRu2,Bulk,,,SC,,,,,,,,,,,,,10.1103/PhysRevB.46.317
GdCo2B2C,GdCo2B2C,Bulk,,,NSC,,NSC,,Tetragonal,LuNi2B2C-type,I4/mmm,,,,,,True,10.1103/PhysRevB.62.8942
GdFe0.7Ir0.3AsO,GdFe0.7Ir0.3AsO,Bulk,,,SC,Iron-based,8.5 K,,Tetragonal,ZrCuSiAs-type,,,,,,,TRUE,10.1016/j.physc.2010.05.040
GdFe0.8Ir0.2AsO,GdFe0.8Ir0.2AsO,Bulk,,,SC,Iron-based,18.9 K,,Tetragonal,ZrCuSiAs-type,,3.9214 Å,,8.4661 Å,,24 T,TRUE,10.1016/j.physc.2010.05.040
GdFe0.9Ir0.1AsO,GdFe0.9Ir0.1AsO,Bulk,,,SC,Iron-based,16.6 K,,Tetragonal,ZrCuSiAs-type,,,,,,,TRUE,10.1016/j.physc.2010.05.040
GdFeAsO,GdFeAsO,Bulk,,,SC,Iron-based,26-52,,,,,,,,,,FALSE,10.1016/j.physc.2009.03.023
Th-doped GdFeAsO,GdFeAsO,Bulk,,,SC,High-Tc/Iron-based,56 K,,ZrCuSiAs-type,Tetragonal,,,,,,,FALSE,10.1016/j.physc.2009.03.026
GdFeAsO,GdFeAsO,Bulk,,,SC,Iron-based,56 K,,,,,,,,,,FALSE,10.1016/j.mseb.2010.01.051
GdFeAsO,GdFeAsO,Bulk,,,SC,Iron-based,53,High pressure,,,,,,,,,FALSE,10.1016/j.progsolidstchem.2020.100282
GdFeAsO,GdFeAsO,Bulk,,,SC,Iron-based,54 K,,,,,,,,,,FALSE,10.1016/j.cryogenics.2022.103525
GdFeAsO1-xFx,GdFeAsO(1-x)F(x),,,,SC,iron-based,,,,,,,,,,,FALSE,10.1103/PhysRevB.93.094519
GdFeAsO0.75F0.25,GdFeAsO0.75F0.25,Bulk,,,SC,Iron-based,40.2 K,Ambient,Tetragonal,ZrCuSiAs-type,P4/nmm,,,,,,TRUE,10.1016/j.jpcs.2010.10.041
GdFeAsO0.76F0.24,GdFeAsO0.76F0.24,Bulk,,,SC,Iron-based,22.7,,Tetragonal,,P4/nmm,3.9161,,8.4486,,,FALSE,10.1016/j.physc.2012.06.003
GdFeAsO0.76F0.24,GdFeAsO0.76F0.24,Bulk,,,SC,Iron-based,22.7 K,,Tetragonal,Layered,P 4/nmm,3.9161,,8.4486,,,TRUE,10.1016/j.physc.2009.03.048
GdFeAsO0.85,GdFeAsO0.85,Bulk,,,SC,Iron-based,52.9 K,,Tetragonal,,P4/nmm,0.389 nm,,0.838 nm,,,TRUE,10.1016/j.actaastro.2008.11.010
GdFeAsO0.85,GdFeAsO0.85,Bulk,,,SC,Iron-based,53.5,,,,,,,,,,FALSE,10.1016/j.matpr.2020.04.503
GdFeAsO0.85F0.15,GdFeAsO0.85F0.15,Bulk,,,SC,Iron-based,37.5 K,Ambient,Tetragonal,ZrCuSiAs-type,P4/nmm,,,,,,TRUE,10.1016/j.jpcs.2010.10.041
GdFeAsO0.8F0.2,GdFeAsO0.8F0.2,Bulk,,,SC,Iron-based,40.1 K,Ambient,Tetragonal,ZrCuSiAs-type,P4/nmm,,,,,,TRUE,10.1016/j.jpcs.2010.10.041
GdFeAsO0.9F0.1,GdFeAsO0.9F0.1,Bulk,,,SC,Iron-based,22 K,Ambient,Tetragonal,ZrCuSiAs-type,P4/nmm,,,,,,TRUE,10.1016/j.jpcs.2010.10.041
GdFeAsO (oxygen deficient),GdFeAsO1-δ,Bulk,,,SC,iron-based,53.5 K,,,,,,,,,,TRUE,10.1103/PhysRevB.78.212507
GdFePO,GdFePO,Bulk,,,SC,iron-based,,,Tetragonal,ZrCuSiAs-type,,,,,,,FALSE,10.1103/PhysRevB.86.214517
GdFePO,GdFePO,Bulk,,,SC,Iron-based,6.1 K,,Tetragonal,,P 4/nmm,3.859 Å,,8.132 Å,,,TRUE,10.1016/j.jallcom.2010.07.090
GdFePO,GdFePO,Bulk,,,SC,Iron-based,6.1 K,,Tetragonal,P4/nmm,,,,,,,FALSE,10.1016/j.physc.2019.1353542
GdMo6S8,GdMo6S8,Bulk,,,SC,Type-II,,,,,,,,,,,,10.1103/PhysRevB.24.3830
GdMo6S8,GdMo6S8,Bulk,,,SC,Type-II,1.2-1.5 K,,,Chevrel phase,,,,,,analyzed theoretically,,10.1103/PhysRevB.22.2307
GdMo6S8,GdMo6S8,,,,SC,,,,,,,,,,,,,10.1103/PhysRevB.46.14290
GdMo6S8,GdMo6S8,Bulk,,,SC,Type-II,1.4 K,,Rhombohedral,Chevrel phase,,,,,,,True,10.1103/PhysRevLett.44.178
GdMo6S8,GdMo6S8,Bulk,,,SC,,,,,,,,,,,,,10.1103/PhysRevB.30.122
GdMo6S8,GdMo6S8,Bulk,,,SC,,,,,Chevrel-phase,,,,,,,True,10.1103/PhysRevB.31.5712
Gadolinium molybdenum sulfide,GdMo6S8,Bulk,,,SC,,,,,Chevrel-phase,,,,,,,,10.1103/PhysRevLett.44.821
Gadolinium molybdenum sulfide,GdMo6S8,Bulk,,,SC,Type-II,,,,Chevrel,,,,,,,,10.1103/PhysRevB.29.6155
GdMo6S8,GdMo6S8,,,,SC,,,,,Chevrel phase,,,,,,,,10.1103/PhysRevB.23.4455
GdMo6S8,GdMo6S8,Bulk,,,SC,Type-II,1.3 K,ambient pressure,,Chevrel phase,,,,,,,,10.1103/PhysRevLett.51.601
GdMo6S8,GdMo6S8,Bulk,,,SC,,,,,,,,,,,,,10.1103/PhysRevB.36.7129
GdMo6S8,GdMo6S8,Bulk,,,SC,Type-II,1.1 K,,,,,,,,,calculated theoretically,,10.1103/PhysRevB.30.2603
GdMo6S8,GdMo6S8,Bulk,,,SC,Type-II,1.1 K,,,,,,,,,,,10.1103/PhysRevB.35.4781
GdMo6S8,GdMo6S8,Bulk,,,SC,Type-II,1.4 K,,Rhombohedral,Chevrel phase,R3̄,9.071 Å,9.071 Å,11.349 Å,,,TRUE,Handbook of SC
GdMo6Se8,GdMo6Se8,Bulk,,,SC,,,,,Chevrel-phase,,,,,,,True,10.1103/PhysRevB.31.5712
GdMo6Se8,GdMo6Se8,Bulk,,,SC,Type-II,5.4 K,,Chevrel phase,,,,,,,70 kOe,TRUE,10.1016/0022-3697(84)90009-X
GdMo₆Se₈,GdMo₆Se₈,Bulk,,,SC,,5.6 K,,,,,,,,,,TRUE,Handbook of SC
Gadolinium Nitride,GdN,Thin Film,3 nm,n-doped Si/SiO2 (285 nm),FM,,NSC,,,,,,,,,,TRUE,10.1103/PhysRevB.108.L140502
GdNi2B2C,GdNi2B2C,Bulk,,,NSC,,,,,,,,,,,,True,10.1103/PhysRevB.54.13020
Gadolinium nickel boride carbide,GdNi2B2C,Bulk,,,NSC,,,,tetragonal,body-centered tetragonal,I4/mmm,,,,,,,10.1103/PhysRevB.52.R9839
GdNi2B2C,GdNi2B2C,,,,NSC,,,,,,,,,,,,,10.1103/PhysRevB.54.9031
GdNi2B2C,GdNi2B2C,Bulk,,,NSC,,,,Tetragonal,Body-centered tetragonal,I4/mmm,,,,,,,10.1103/PhysRevB.60.6223
GdNi2B2C,GdNi2B2C,Bulk,,,NSC,,,,,,,,,,,,True,10.1103/PhysRevB.66.214512
GdNi2B2C,GdNi2B2C,Bulk,,,NSC,,,,Tetragonal,Body centered tetragonal,I4/mmm,,,,,,True,10.1103/PhysRevB.62.6774
Gadolinium nickel boride carbide,GdNi2B2C,Bulk,,,SC,Type-II,,,,Layered intermetallic,,,,,,,,10.1103/PhysRevB.53.3487
GdNi2B2C,GdNi2B2C,Bulk,,,NSC,,No superconductivity,,,,,,,,,,False,10.1103/PhysRevB.54.R3772
GdNi₂B₂C,GdNi2B2C,,,,NSC,,,,,,,,,,,,,10.1103/PhysRevB.64.100505
GdNi2B2C,GdNi2B2C,Bulk,,,NSC,,,,Tetragonal,ThCr2Si2,,,,,,,,10.1103/PhysRevB.55.8497
GdNi2B2C,GdNi2B2C,Bulk,,,NSC,,NSC above 1.4 K,,,,,,,,,,,10.1103/PhysRevB.55.8506
Gadolinium nickel borocarbide,GdNi2B2C,Bulk,,,NSC,,,,,,,,,,,,,10.1103/PhysRevLett.83.4824
GdNi2B2C,GdNi2B2C,Bulk,,,NSC,,,,,,,,,,,,,10.1103/PhysRevLett.76.507
GdNi2B2C,GdNi2B2C,,,,NSC,,NSC,,,,,,,,,,,10.1103/PhysRevB.66.212510
GdNi₂B₂C,GdNi2B2C,Bulk,,,NSC,,,,Tetragonal,body-centered tetragonal ThCr2Si2-like,,,,,,,,10.1103/PhysRevB.63.134519
GdNi2B2C,GdNi2B2C,,,,NSC,,,,Tetragonal,body centered tetragonal,I4/mmm,,,,,,,10.1103/PhysRevB.65.024505
GdNi2B2C,GdNi2B2C,,,,NSC,,NSC,,,,,,,,,,,10.1103/PhysRevB.53.8499
GdNi2B2C,GdNi2B2C,Bulk,,,NSC,,,,Tetragonal,body-centered tetragonal,I4/mmm,,,,,,,10.1103/PhysRevB.56.437
GdNi2B2C,GdNi2B2C,Bulk,,,SC,Type-II,,,,borocarbide,,3.588 Å,,,,,,10.1103/PhysRevB.61.R6487
Gadolinium nickel boride carbide,GdNi2B2C,Bulk,,,NSC,,,,Tetragonal,body-centered tetragonal,I4/mmm,,,,,,,10.1103/PhysRevB.57.7916
GdNi₂B₂C,GdNi2B2C,Bulk,,,NSC,,,,,,,,,,,,,10.1103/PhysRevB.53.R510
GdNi2B2C,GdNi2B2C,Bulk,,,NSC,,,,,,,,,,,,,10.1103/PhysRevB.55.6584
GdNi2B2C,GdNi2B2C,,,,SC,,,,,,,,,,,,,10.1103/PhysRevB.53.802
GdNi2B2C,GdNi2B2C,,,,SC,Type-II,,,,,,,,,,,,10.1103/PhysRevB.54.14963
GdNi2B2C,GdNi2B2C,Bulk,,,NSC,,0 K,,Tetragonal,ThCr2Si2-type,I4/mmm,,,,,,FALSE,10.1103/PhysRevB.109.L180505
GdNi2B2C,GdNi2B2C,Bulk,,,NSC,,NSC,,,,,,,,,,TRUE,10.1103/PhysRevB.93.195147
GdNi2B2C,GdNi2B2C,Bulk,,,NSC,,,,,,,,,,,,FALSE,10.1103/PhysRevB.83.104519
GdNi2B2C,GdNi2B2C,,,,NSC,,NSC,,,,,,,,,,FALSE,10.1103/PhysRevB.82.174513
GdNi4B4C,GdNi4B4C,Bulk,,,NSC,,,,Tetragonal,,,,,,,,True,10.1103/PhysRevB.51.8395
GdNiBiO,GdNiBiO,Bulk,,,SC,Type-II,4.5 K,,,,,,,,,,,10.1016/j.jallcom.2012.10.099
GdNiO2,GdNiO2,Bulk,,,NSC,,NSC,ambient,Tetragonal,infinite-layer,P4/mmm,,,3.177,,,FALSE,10.1103/PhysRevB.110.155156
GdNi₂B₂C,GdNi₂B₂C,Bulk,,,SC,Type-II,<1.8 K,,,borocarbide,,,,,,,TRUE,Handbook of SC
GdNi₂B₂C,GdNi₂B₂C,Bulk,,,NSC,,,,,,,,,,,,TRUE,Handbook of SC
GdNi₂B₂C,GdNi₂B₂C,Bulk,,,NSC,,,,Tetragonal,LuNi₂B₂C-type,,,,,,,TRUE,Handbook of SC
GdO1-ΔFΔFeAs,GdO0.83F0.17FeAs,Bulk,,,SC,Iron-based,26 K,,Tetragonal,,,0.40 nm,,0.86 nm,,,TRUE,10.1016/j.actaastro.2008.07.008
GdO0.86F0.14FeAs,GdO0.86F0.14FeAs,Bulk,,,SC,iron-based,45 K,,,1111-type,,,,,,,TRUE,10.1103/PhysRevB.83.094526
GdO0.8Th0.2FeAs,GdO0.8Th0.2FeAs,Bulk,,,SC,Iron-based,56 K,Ambient,,,,,,,,,FALSE,10.1016/j.physb.2017.10.035
GdO0.91F0.09FeAs,GdO0.91F0.09FeAs,Bulk,,,SC,Iron-based,50-53 K,Ambient,Tetragonal,Orthorhombic,,,,,,,TRUE,10.1016/j.physb.2017.10.035
GdO0.93F0.07FeAs,GdO0.93F0.07FeAs,Bulk,,,SC,iron-based,20 K,,,1111-type,,,,,,,TRUE,10.1103/PhysRevB.83.094526
GdOFeAs,GdOFeAs,Bulk,,,NSC,iron-based,,,,1111-type,,,,,,,TRUE,10.1103/PhysRevB.83.094526
GdReBC,GdReBC,Bulk,,,SC,Type-II,4 K,,,,,,,,,,TRUE,10.1016/S0921-4526(99)01016-9
GdReBC,GdReBC,Bulk,,,SC,Type-II,4 K,,,,,,,,,,TRUE,10.1016/S0038-1098(99)00140-4
GdRh4B4,GdRh4B4,Bulk,,,SC,,,,Tetragonal,,,,,,,,True,10.1103/PhysRevB.29.6244
GdRh4B4,GdRh4B4,Bulk,,,SC,Type-II,,,,,,,,,,,,10.1103/PhysRevB.33.3129
GdRh4B4,GdRh4B4,Bulk,,,SC,Type-II,,,,,,,,,,,True,10.1103/PhysRevB.34.1496
GdRu2,GdRu2,Bulk,,,FM,,NSC,,Hexagonal,Laves phase (MgZn2 type),P6_3/mmc,,,,,,TRUE,10.1103/PhysRevB.81.184404
GdSi2,GdSi2,Bulk,,,NSC,,0.0 K,,Hexagonal,AlB2-type,P6/mmm,,,,,,TRUE,10.1103/PhysRevB.105.214517
GdSr2Cu2.7Mo0.3O7-δ,GdSr2Cu2.7Mo0.3O7-δ,,,,SC,High-Tc/cuprate,32 K,,tetragonal,123 layered structure,,,,,,,,10.1103/PhysRevB.59.636
GdSr2Cu2.7Mo0.3O7−δ,GdSr2Cu2.7Mo0.3O7−δ,Bulk,,,SC,High-Tc,30 K,,Perovskite-layer,Tetragonal,P4/mmm,,,,,,TRUE,10.1016/0921-4534(95)00425-4
GdSr2Cu2.7Mo0.3Oy,GdSr2Cu2.7Mo0.3Oy,Bulk,,,SC,High-Tc,30-36 K,up to 16 kbar,Tetragonal,1:2:3 structure,,,,,,,True,10.1103/PhysRevB.47.11337
GdSr2Cu2.85Re0.15Oz,GdSr2Cu2.85Re0.15O7.2,Bulk,,,NSC,,25 K onset only,,Orthorhombic,perovskite,,3.830 Å,3.833 Å,11.511 Å,,,True,10.1103/PhysRevB.53.8604
Gadolinium Strontium Copper Ruthenate,GdSr2Cu2RuO8,Bulk,,,SC,High-Tc,45 K,,,,,,,,,,FALSE,10.1103/PhysRevB.72.146502
GdSr2Cu2RuO8,GdSr2Cu2RuO8,Bulk,,,SC,High-Tc,45 K,,,,,,,,,,TRUE,10.1016/S0921-4534(01)00776-6
GdSr2Cu2RuO8,GdSr2Cu2RuO8,Bulk,,,SC,High-Tc,45 K,,,,,,,,,,FALSE,10.1016/S0921-4534(01)00715-8
GdSr2Cu2RuO8,GdSr2Cu2RuO8,Bulk,,,SC,High-Tc,49 K,,,,,,,,,,FALSE,10.1016/S0921-4534(02)02571-6
GdSr2Cu2RuO8,GdSr2Cu2RuO8,Bulk,,,SC,Cuprate,45 K,,,,,,,,,,TRUE,10.1016/j.ssc.2012.09.014
GdSr2Ru0.8Cu2.2O8,GdSr2Ru0.8Cu2.2O8,Bulk,,,SC,High-Tc,40.0 K,,Tetragonal,,P4/mmm,3.83 Å,,11.57 Å,,,TRUE,10.1016/S0254-0584(02)00062-7
GdSr2Ru0.95Cu2.05O8,GdSr2Ru0.95Cu2.05O8,Bulk,,,SC,High-Tc,39.5 K,,Tetragonal,,P4/mmm,3.83 Å,,11.57 Å,,,TRUE,10.1016/S0254-0584(02)00062-7
GdSr2Ru0.9Cu2.1O8,GdSr2Ru0.9Cu2.1O8,Bulk,,,SC,High-Tc,47.2 K,,Tetragonal,,P4/mmm,3.83 Å,,11.57 Å,,,TRUE,10.1016/S0254-0584(02)00062-7
GdSr2RuCu2O10−δ,GdSr2RuCu2O10,Bulk,,,SC,,50 K,,,,,,,,,,FALSE,10.1016/j.ssc.2008.04.031
GdSr2RuCu2O8,GdSr2RuCu2O8,Bulk,,,NSC,,,,Tetragonal,perovskite,P4/mbm,,,,,,True,10.1103/PhysRevB.64.134304
GdSr2RuCu2O8,GdSr2RuCu2O8,Bulk,,,SC,cuprate,,,,Ru-1212,,,,,,,,10.1103/PhysRevB.66.024503
GdSr2RuCu2O8,GdSr2RuCu2O8,Bulk,,,SC,High-Tc,26.5 K,,Tetragonal,,P4/mmm,3.83 Å,,11.58 Å,<100 Oe,,TRUE,10.1016/S0254-0584(02)00062-7
GdSr2RuCu2O8,GdSr2RuCu2O8,Bulk,,,SC,High-Tc,24 K,,Tetragonal,,,3.845 Å,,11.592 Å,,28 T,TRUE,10.1016/j.physc.2004.07.004
GdSr2RuCu2O8,GdSr2RuCu2O8,Bulk,,,SC,High-Tc,40 K,,,,,,,,,,FALSE,10.1016/S0921-4534(02)01454-5
GdSr2RuCu2O8,GdSr2RuCu2O8,Bulk,,,SC,Type-II,30 K,,,,,,,,,,FALSE,10.1016/S0921-4534(02)02191-3
GdSr2RuCu2O8,GdSr2RuCu2O8,Bulk,,,SC,High-Tc,46 K,,Tetragonal,,P4/mmm,3.8396 Å,3.8396 Å,11.5735 Å,< 1 Oe,,TRUE,10.1016/j.physc.2006.05.057
GdTe3,GdTe3,Bulk,,,SC,,1 K,2 GPa,,,,,,,,,FALSE,10.1103/PhysRevB.109.094119
Gadolinium Thorium Ruthenium,GdThRu2,Bulk,,,SC,,,,,,,,,,,,,10.1103/PhysRevB.46.317
GdTiO3/SrTiO3 interface,GdTiO3/SrTiO3,Thin Film,,SrTiO3,SC,,,,,Perovskite,,,,,,,FALSE,10.1103/PhysRevB.92.174531
Gd-Tl-Sr-Ca-Cu-O,GdTl2Sr2Ca2Cu3O11.5,Bulk,,,SC,High-Tc,80-90 K,,,,,,,,,,True,10.1103/PhysRevB.39.2918
GdxY1-xBa2Cu3O7,GdxY1-xBa2Cu3O7,,,,SC,High-Tc/cuprate,,,,,,,,,,,FALSE,10.1103/PhysRevB.71.134526
Gd:YBa2Cu3O7,GdYBa2Cu3O7,Bulk,,,SC,High-Tc/cuprate,,,,,,,,,,,,10.1103/PhysRevLett.79.2726
Gd:YBa2Cu4O8,GdYBa2Cu4O8,Bulk,,,SC,High-Tc/cuprate,82 K,,,,,,,,,~100 T,True,10.1103/PhysRevLett.79.2726
Gd₀.₃Pr₀.₇Ba₂Cu₃O₆.₈₂,Gd₀.₃Pr₀.₇Ba₂Cu₃O₆.₈₂,Bulk,,,NSC,,,,Orthorhombic,perovskite,Pmmm,,,,,,True,10.1103/PhysRevB.56.7894
Gd₀.₄Pr₀.₆Ba₂Cu₃O₆.₈₇,Gd₀.₄Pr₀.₆Ba₂Cu₃O₆.₈₇,Bulk,,,NSC,,,,Orthorhombic,perovskite,Pmmm,,,,,,True,10.1103/PhysRevB.56.7894
GdDy₀.₉Ce₀.₁CuO₄,Gd₀.₅₃Dy₀.₄₇Ce₀.₁CuO₄,Bulk,,,SC,cuprate,,,,T' structure,,,,,,,True,10.1103/PhysRevB.49.6293
Gd₀.₅₅Pr₀.₄₅Ba₂Cu₃O₆.₉₂,Gd₀.₅₅Pr₀.₄₅Ba₂Cu₃O₆.₉₂,Bulk,,,NSC,,,,Orthorhombic,perovskite,Pmmm,,,,,,True,10.1103/PhysRevB.56.7894
Gd₀.₆₅Pr₀.₃₅Ba₂Cu₃O₆.₉₃,Gd₀.₆₅Pr₀.₃₅Ba₂Cu₃O₆.₉₃,Bulk,,,SC,High-Tc/cuprate,,,Orthorhombic,perovskite,Pmmm,,,,,,True,10.1103/PhysRevB.56.7894
Gd₀.₇Pr₀.₃Ba₂Cu₃O₆.₉₇,Gd₀.₇Pr₀.₃Ba₂Cu₃O₆.₉₇,Bulk,,,SC,High-Tc/cuprate,,,Orthorhombic,perovskite,Pmmm,,,,,,True,10.1103/PhysRevB.56.7894
Gd₀.₇₅Pr₀.₂₅Ba₂Cu₃O₆.₈₃,Gd₀.₇₅Pr₀.₂₅Ba₂Cu₃O₆.₈₃,Bulk,,,SC,High-Tc/cuprate,,,Orthorhombic,perovskite,Pmmm,,,,,,True,10.1103/PhysRevB.56.7894
Gd₀.₈₅Pr₀.₁₅Ba₂Cu₃O₆.₉₄,Gd₀.₈₅Pr₀.₁₅Ba₂Cu₃O₆.₉₄,Bulk,,,SC,High-Tc/cuprate,,,Orthorhombic,perovskite,Pmmm,,,,,,True,10.1103/PhysRevB.56.7894
Gd₀.₉Pr₀.₁Ba₂Cu₃O₆.₉₇,Gd₀.₉Pr₀.₁Ba₂Cu₃O₆.₉₇,Bulk,,,SC,High-Tc/cuprate,,,Orthorhombic,perovskite,Pmmm,,,,,,True,10.1103/PhysRevB.56.7894
Gd₀.₉₅Pr₀.₀₅Ba₂Cu₃O₆.₈₆,Gd₀.₉₅Pr₀.₀₅Ba₂Cu₃O₆.₈₆,Bulk,,,SC,High-Tc/cuprate,,,Orthorhombic,perovskite,Pmmm,,,,,,True,10.1103/PhysRevB.56.7894
Gd₁.₂PbMo₆S₈,Gd₁.₂PbMo₆S₈,Bulk,,,SC,Type-II,14 K,,,,,,,,,61 T,TRUE,Handbook of SC
Gd₁.₄Dy₀.₆CuO₄,Gd₁.₄Dy₀.₆CuO₄,Bulk,,,SC,cuprate,,,,T' structure,,3.888 Å,,,,,True,10.1103/PhysRevB.49.6293
Gd₂CuO₄,Gd₂CuO₄,Bulk,,,SC,cuprate,,,,,,,,,,,,10.1103/PhysRevB.49.3641
Gd₂CuO₄,Gd₂CuO₄,Bulk,,,SC,High-Tc/cuprate,,,,T'-structure,,,,,,,,10.1103/PhysRevB.45.2830
Gd₂CuO₄,Gd₂CuO₄,Bulk,,,SC,High-Tc,,,,,,,,,,,,10.1103/PhysRevB.46.14301
Gd₂O₃,Gd₂O₃,Bulk,,,NSC,,,,,,,,,,,,True,10.1103/PhysRevB.47.2840
Ge-Cu-Ge sandwich,Ge-Cu-Ge,Thin Film,20 Å,glass,SC,,0.4 K,,,,,,,,,,True,10.1103/PhysRevB.50.2606
Ge-Cu-Ge sandwich,Ge-Cu-Ge,Thin Film,18 Å,glass,SC,,0.4 K,,,,,,,,,,True,10.1103/PhysRevB.50.2606
Ge-Cu-Ge sandwich,Ge-Cu-Ge,Thin Film,25 Å,glass,SC,,0.4 K,,,,,,,,,,True,10.1103/PhysRevB.50.2606
Ge/a-Nb,Ge/Nb,Thin Film,,,SC,Type-II,0.7,,Amorphous,,,,,,,,TRUE,10.1016/j.physe.2005.06.041
Ge0.05As2Te3,Ge0.05As2Te3,Bulk,,,NSC,,Not observed above 1.8 K,Ambient,Rhombohedral,Layered,R-3m,4.048 Å,4.048 Å,29.40 Å,,,TRUE,10.1103/PhysRevMaterials.9.036201
Ge0.15As2Te3,Ge0.15As2Te3,Bulk,,,NSC,,Not observed above 1.8 K,Ambient,Rhombohedral,Layered,R-3m,4.047 Å,4.047 Å,29.48 Å,,,TRUE,10.1103/PhysRevMaterials.9.036201
Ge0.1As2Te3,Ge0.1As2Te3,Bulk,,,NSC,,Not observed above 1.8 K,Ambient,Rhombohedral,Layered,R-3m,4.047 Å,4.047 Å,29.45 Å,,,TRUE,10.1103/PhysRevMaterials.9.036201
2H–Ge0.1NbSe2,Ge0.1NbSe2,Bulk,,,SC,Type-II,4.9 K,,Hexagonal,2H,P63/mmc,,,,,,TRUE,10.1016/j.materresbull.2024.113103
Ge0.2As2Te3,Ge0.2As2Te3,Bulk,,,NSC,,Not observed above 1.8 K,Ambient,Rhombohedral,Layered,R-3m,4.048 Å,4.048 Å,29.50 Å,,,TRUE,10.1103/PhysRevMaterials.9.036201
Ge0.3As2Te3,Ge0.3As2Te3,Bulk,,,NSC,,Not observed above 2.1 K,Ambient,Rhombohedral,Layered,R-3m,4.0488 Å,4.0488 Å,29.500 Å,,,TRUE,10.1103/PhysRevMaterials.9.036201
GezSn1−zTe:In,Ge0.4Sn0.6Te:In,Bulk,,,SC,Type-II,>0.4 K,,,,,,,,,Hc2(0),TRUE,10.1016/0925-8388(94)05006-6
Germanium-Silicon alloy,Ge0.85Si0.15,Bulk,,,SC,Type-II,0.16 K,,,many-valley,,,,,,,False,10.1103/PhysRev.134.A511
Gallium-doped Germanium (Sample c),Ge0.94Ga0.06,Thin Film,60 nm,,SC,Type-II,0.45 K,Ambient,Polycrystalline,,,,,,,"1.1 T (in-plane), 0.30 T (perpendicular)",TRUE,10.1103/PhysRevLett.102.217003
Gallium-doped Germanium (Sample d),Ge0.94Ga0.06,Thin Film,60 nm,,SC,Type-II,0.19 K,Ambient,Polycrystalline,,,,,,,"0.18 T (in-plane), 0.025 T (perpendicular)",TRUE,10.1103/PhysRevLett.102.217003
Gallium-doped Germanium (Sample b),Ge0.94Ga0.06,Thin Film,60 nm,,SC,Type-II,0.14 K,Ambient,Polycrystalline,,,,,,,,TRUE,10.1103/PhysRevLett.102.217003
Gallium-doped Germanium (Sample a),Ge0.94Ga0.06,Thin Film,60 nm,,NSC,,,Ambient,Polycrystalline,,,,,,,,TRUE,10.1103/PhysRevLett.102.217003
Gallium-doped Germanium (Sample e),Ge0.94Ga0.06,Thin Film,60 nm,,NSC,,,Ambient,Polycrystalline,,,,,,,,TRUE,10.1103/PhysRevLett.102.217003
Germanium Telluride,Ge0.950Te,Bulk,,,SC,,0.17-0.27 K,,,,,,,,,500 gauss,True,10.1103/PhysRevLett.13.233
Germanium Telluride,Ge0.976Te,Bulk,,,SC,,0.08 K,,Rhombohedral,,,,,,,,True,10.1103/PhysRevLett.12.320
"Ga-doped Ge (after etching, high Ga fluence)",Ge0.97Ga0.03,Thin Film,120 nm,Ge (100) wafer,SC,,"0.46 K (830°C RTA), 0.28 K (870°C RTA)",ambient,Cubic,Diamond,Fd-3m,,,,,,TRUE,10.1103/PhysRevB.85.134530
Germanium Telluride,Ge1.006Te,Bulk,,,NSC,,,,Rhombohedral,,,,,,,,True,10.1103/PhysRevLett.12.320
GeSnPbTe,Ge1/3Sn1/3Pb1/3Te,Bulk,,,SC,Type-II,5.5 K,30.1 GPa,CsCl-type cubic,Cubic,,3.5 Å,,,,,TRUE,10.1016/j.jallcom.2024.173906
Ge10As3Y5,Ge10As3Y5,Bulk,,,SC,,9.1 K,,,,,,,,,,TRUE,Handbook of SC
Ge10As4Y5,Ge10As4Y5,Bulk,,,SC,,9.1 K,,Tetragonal,,,,,,,,TRUE,Handbook of SC
GeH3,Ge1H3,Bulk,,,SC,High-Tc,140 K,180 GPa,,,,,,,,,FALSE,10.1103/PhysRevB.100.174506
GeSb2Te4,Ge1Sb2Te4,Bulk,,,SC,,"6 K at 20 GPa, with a maximum Tc of ~8 K around 20-30 GPa",up to 40 GPa,,Layered van der Waals (124 phase),,,,,,,FALSE,10.1103/PhysRevB.108.184504
GeSb4Te7,Ge1Sb4Te7,Bulk,,,SC,Type-II,"Max 8 K at 34 GPa, ~6 K at 24.5 GPa, incipient at 11.2 GPa (compression); ~3.8 K at 6.4 GPa (decompression)",6.4-34 GPa,"Trigonal (ambient), Monoclinic (C2/m, ~10–17 GPa), Monoclinic (Cm, >17 GPa)","Layered van der Waals (tetradymite-type, 147 phase)","P-3m1 (No. 164, ambient); C2/m (~10–17 GPa); Cm (>17 GPa)",4.23,4.23,23.82,,"3.1 T (SC II, 18.4 GPa), 1.6 T (SC III, 34 GPa)",TRUE,10.1103/PhysRevB.108.184504
GeSeH16,Ge1Se1H16,Bulk,,,SC,High-Tc,151 K,450 GPa,,,,,,,,,FALSE,10.1103/PhysRevB.100.174506
Ge2Sb2Te5 (trigonal phase),Ge2Sb2Te5,Bulk,,,NSC,,,2.3 GPa,Trigonal,Layered (mixed Ge/Sb layers),P-3m1,4.172,4.172,16.789,,,TRUE,10.1103/PhysRevB.103.174515
"Ge2Sb2Te5 (amorphous phase, high pressure)",Ge2Sb2Te5,Bulk,,,SC,Type-II,4 K,13.4 GPa,Amorphous,Amorphous,,,,,,,TRUE,10.1103/PhysRevB.103.174515
"Ge2Sb2Te5 (bcc cubic phase, high pressure)",Ge2Sb2Te5,Bulk,,,SC,Type-II,8.2 K,49.8 GPa,Cubic,Body-centered cubic (bcc),Im-3m,3.392,3.392,3.392,,,TRUE,10.1103/PhysRevB.103.174515
"Ge2Sb2Te5 (amorphous phase, decompression)",Ge2Sb2Te5,Bulk,,,SC,Type-II,4.2 K,2.5 GPa,Amorphous,Amorphous,,,,,,,TRUE,10.1103/PhysRevB.103.174515
Ge2Te3,Ge2Te3,Bulk,,,SC,,1.83-1.56 K,High pressure,,,,,,,,,True,10.1103/PhysRevLett.13.127
Ge3H11,Ge3H11,Bulk,,,SC,High-Tc,"43 K (μ*=0.10), 34 K (μ*=0.13) at 285 GPa; 38 K (μ*=0.10), 29 K (μ*=0.13) at 300 GPa; 35 K (μ*=0.10), 26 K (μ*=0.13) at 320 GPa","285 GPa, 300 GPa, 320 GPa",Tetragonal,,I4̄m2,2.891,2.891,9.845,,,FALSE,10.1103/PhysRevB.95.134506
Ge3Te4,Ge3Te4,Bulk,,,SC,,1.80-1.55 K,High pressure,Rhombohedral,anti-Sn4As3 structure,,13.11 Å,13.11 Å,13.11 Å,,,True,10.1103/PhysRevLett.13.127
B-doped Ge (from cited work [5]),Ge:B,Thin Film,,,NSC,,NSC,ambient,,,,,,,,,FALSE,10.1103/PhysRevB.85.134530
Gallium-doped Germanium,Ge:Ga,,,,SC,,,,,,,,,,,,FALSE,10.1103/PhysRevB.81.020501
Ga-doped Ge,Ge:Ga,Thin Film,,,SC,,1 K,ambient,,,,,,,,,FALSE,10.1103/PhysRevB.83.214504
Ge:Ga,Ge:Ga,Bulk,,,SC,Type-II,0.5,,Diamond,Cubic,,,,,,0.5,TRUE,10.1016/j.physc.2015.02.021
GeAg₄,GeAg₄,Bulk,,,SC,,0.8 K,,,,,,,,,,TRUE,Handbook of SC
"GeAs (rocksalt phase, high pressure)",GeAs,Bulk,,,SC,Type-II,8 K,15.3 GPa,Cubic,rocksalt,,,,,,0.65 T,TRUE,10.1103/PhysRevB.100.214516
"GeAs (tetragonal phase, decompressed)",GeAs,Bulk,,,SC,,3–3.5 K,ambient,Tetragonal,polar tetragonal,I4mm,,,,,,TRUE,10.1103/PhysRevB.100.214516
"GeAs (monoclinic phase, ambient pressure)",GeAs,Bulk,,,NSC,,,ambient,Monoclinic,layered,C2/m,,,,,,TRUE,10.1103/PhysRevB.100.214516
GeBi₃,GeBi₃,Bulk,,,SC,,0.4 K,,,,,,,,,,TRUE,Handbook of SC
GeC6 (sodalite structure),GeC6,Bulk,,,SC,,77 K,ambient pressure,,Sodalite,,,,,,,FALSE,10.1103/PhysRevB.111.054523
GeCr₂,GeCr₂,Bulk,,,SC,A15,1.2 K,,Cubic,Cr₃Si type (A15),cP8,,,,,,TRUE,Handbook of SC
GeH3,GeH3,Bulk,,,SC,High-Tc,194.4 K,180 GPa,A15,fcc,Pm3̄n,,,,,,FALSE,10.1016/j.jpcs.2019.04.009
GeH3,GeH3,Bulk,,,SC,High-Tc,147.2 K,180 GPa,Cccm,orthorhombic,Cccm,,,,,,FALSE,10.1016/j.jpcs.2019.04.009
GeH3,GeH3,Bulk,,,SC,High-Tc,132.9 K,180 GPa,P42/mmc,tetragonal,P42/mmc,,,,,,FALSE,10.1016/j.jpcs.2019.04.009
Germanium Tetrahydride (GeH4),GeH4,Bulk,,,SC,,64 K,220 GPa,,,,,,,,,FALSE,10.1103/PhysRevB.86.014118
Germanium tetrahydride,GeH4,Bulk,,,SC,High-Tc,57 K,,Orthorhombic,Contains 2 H2 units,Ama2,,,,,,FALSE,10.1103/PhysRevB.110.224507
Germanium Tetrahydride,GeH4,Bulk,,,SC,,57 K,,Orthorhombic,Ama2,Ama2,,,,,,FALSE,10.1103/PhysRevB.109.L180501
GeH4,GeH4,Bulk,,,SC,High-Tc,70-84 K,500 GPa,,,,,,,,,FALSE,10.1103/PhysRevB.103.035131
Germane (GeH4),GeH4,Bulk,,,SC,High-Tc,,,,,,,,,,,FALSE,10.1103/PhysRevB.84.064118
Germanium tetrahydride,GeH4,Bulk,,,SC,High-Tc,64 K,220 GPa,,,,,,,,,FALSE,10.1103/PhysRevLett.103.077002
GeH4,GeH4,Bulk,,,SC,High-Tc,"67 K (μ*=0.10), 56 K (μ*=0.13) at 280 GPa; 63 K (μ*=0.10), 52 K (μ*=0.13) at 300 GPa","280 GPa, 300 GPa",Monoclinic,,C2/m,10.226,2.967,2.922,,,FALSE,10.1103/PhysRevB.95.134506
GeH4,GeH4,Bulk,,,SC,High-Tc,64 K,220 GPa,C2/c,,C2/c,,,,,,FALSE,10.1016/j.physc.2023.1354394
GeH4,GeH4,Bulk,,,SC,High-Tc,64 K,220 GPa,,,,,,,,,FALSE,10.1016/j.physc.2021.1353899
GeH4,GeH4,Bulk,,,SC,High-Tc,31.2-54.5,20 GPa,Cmmm,,,,,,,,FALSE,10.1016/j.ssc.2013.04.015
Germanium Hydride,GeH4(H2)2,Bulk,,,SC,,90 K,,,,,,,,,,FALSE,10.1103/PhysRevB.109.L180501
GeH4(H2)2,GeH4(H2)2,Bulk,,,SC,High-Tc,76-90 K,250 GPa,,,,,,,,,FALSE,10.1016/j.physb.2017.08.051
GeH4(H2)2,GeH4(H2)2,Bulk,,,SC,High-Tc,76-90 K,250 GPa,P21/c,,,,,,,,FALSE,10.1016/j.physb.2012.10.039
GeH4(H2)2,GeH4(H2)2,Bulk,,,SC,High-Tc,69.8-128.5 K,250 GPa,Metallic,Orthorhombic,P21/c,,,,,,FALSE,10.1016/j.ssc.2013.12.036
GeIr,GeIr,Bulk,,,SC,,4.7 K,,Orthorhombic,MnP,,,,,,,TRUE,Handbook of SC
GeIrLa,GeIrLa,Bulk,,,SC,,1.6 K,,,tI12,,,,,,,TRUE,Handbook of SC
GeLaPt,GeLaPt,Bulk,,,SC,,3.5 K,,,tI12,,,,,,,TRUE,Handbook of SC
GeMo₂,GeMo₂,Bulk,,,SC,A15,1.8 K,,Cubic,Cr₃Si type (A15),cP8,,,,,,TRUE,Handbook of SC
GeNb₂,GeNb₂,Bulk,,,SC,A15,23.2 K,,Cubic,Cr₃Si type (A15),cP8,,,,,,TRUE,Handbook of SC
GeNb₂,GeNb₂,Bulk,,,SC,,1.9 K,,,,,,,,,,TRUE,Handbook of SC
GePt,GePt,Bulk,,,SC,,very small Tc,,,,,,,,,,,10.1103/PhysRevB.11.4242
GeRh,GeRh,Bulk,,,SC,,very small Tc,,,,,,,,,,,10.1103/PhysRevB.11.4242
"GeSb2Te4 (high pressure, cited work)",GeSb2Te4,,,,SC,,,,,,,,,,,,FALSE,10.1103/PhysRevB.103.174515
Amorphous GeSb2Te4 (a-GST),GeSb2Te4,Bulk,,,SC,,up to 6 K,10–21 GPa,Amorphous,Amorphous,,,,,,up to 2.5 T,TRUE,10.1103/PhysRevB.95.064514
Body-centered cubic GeSb2Te4 (bcc-GST),GeSb2Te4,Bulk,,,SC,,up to 8 K,21–45 GPa,Cubic,bcc,,,,,,up to 3.2 T,TRUE,10.1103/PhysRevB.95.064514
Hexagonal GeSb2Te4 (h-GST),GeSb2Te4,Bulk,,,NSC,,,<14 GPa,Hexagonal,Hexagonal,,,,,,,TRUE,10.1103/PhysRevB.95.064514
Orthorhombic GeSb2Te4,GeSb2Te4,Bulk,,,SC,,up to 6 K,>14 GPa,Orthorhombic,Orthorhombic,,,,,,,TRUE,10.1103/PhysRevB.95.064514
fcc-GeSb2Te4,GeSb2Te4,Bulk,,,SC,,1.8 K to 5.8 K,4.0 GPa to 10.4 GPa,Cubic,face-centered cubic (fcc),,,,,,,TRUE,10.1103/PhysRevB.97.024513
bcc-GeSb2Te4,GeSb2Te4,Bulk,,,SC,,higher than 6.6 K,exceeding 29 GPa,Cubic,body-centered cubic (bcc),,,,,,,TRUE,10.1103/PhysRevB.97.024513
a'-GeSb2Te4 (high-pressure amorphous),GeSb2Te4,Bulk,,,SC,,up to 6.6 K,12.7 GPa to 27 GPa,Amorphous,cubic framework (amorphous),,,,,,,TRUE,10.1103/PhysRevB.97.024513
h-GeSb2Te4,GeSb2Te4,Bulk,,,NSC,,,,Hexagonal,,,,,,,,TRUE,10.1103/PhysRevB.97.024513
GeTa₂,GeTa₂,Bulk,,,SC,A15,8.0 K,,Cubic,Cr₃Si type (A15),cP8,,,,,,TRUE,Handbook of SC
Germanium Telluride,GeTe,Bulk,,,SC,,,,,,,,,,,,,10.1103/PhysRevLett.32.215
Germanium Telluride,GeTe,Bulk,,,SC,,0.1 K,,Rhombohedral,rocksalt,,,,,,,,10.1103/PhysRev.169.388
Germanium Telluride,GeTe,Bulk,,,SC,,,,,,,,,,,,,10.1103/PhysRevB.43.288
GeTe,GeTe,Bulk,,,SC,,≤0.5 K,,,,,,,,,,,10.1103/PhysRevLett.46.280
GeTe,GeTe,Bulk,,,SC,,Variable with carrier concentration (see experimental data in Fig. 1),,Cubic/Rhombohedral,fcc/fcr,,5.996 Å,,,,,,10.1103/PhysRev.177.704
Germanium telluride,GeTe,Bulk,,,SC,,,,,,,,,,,,,10.1103/PhysRevB.19.1039
Germanium Telluride,GeTe,Bulk,,,SC,,,,,,,,,,,,,10.1103/PhysRevB.3.305
GeTe,GeTe,Bulk,,,SC,,,,,,,,,,,,,10.1103/PhysRev.182.568
Germanium Telluride,GeTe,Bulk,,,SC,,,,,,,,,,,,,10.1103/PhysRev.177.707
GeTe,GeTe,,,,SC,Type-II,0.4 K,,,,,,,,,,,10.1103/PhysRev.179.497
Germanium telluride,GeTe,Bulk,,,SC,,,,,,,,,,,,,10.1103/PhysRev.180.508
GeTe,GeTe,,,,SC,,,,,,,,,,,,,10.1103/PhysRev.148.280
GeTe,GeTe,,,,SC,Type-II,0.080 K,,,,,,,,,20 Oe,,10.1103/PhysRevLett.24.53
Germanium telluride,GeTe,Bulk,,,SC,,,,,,,,,,,,,10.1103/PhysRev.163.380
Germanium telluride,GeTe,,,,SC,,,,,,,,,,,,,10.1103/PhysRevB.10.870
GeTe,GeTe,Bulk,,,SC,Conventional,few hundred mK,,,,,,,,,,FALSE,10.1103/PhysRevLett.116.137001
Germanium telluride,GeTe,,,,SC,,lower or comparable to 1.5 K,,,,,,,,,,FALSE,10.1103/PhysRevB.74.134512
Germanium Telluride,GeTe,,,,SC,,,,,,,,,,,,FALSE,10.1103/PhysRevLett.102.217003
GeTe,GeTe,Bulk,,,SC,Type-II,0.08,,Rhombohedral,Distorted Cubic,,,,,,0.0016,TRUE,10.1016/j.physc.2015.02.021
GeV₂,GeV₂,Bulk,,,SC,A15,8.2 K,,Cubic,Cr₃Si type (A15),cP8,,,,,,TRUE,Handbook of SC
GeZr₃,GeZr₃,Bulk,,,SC,,3.7 K,,,,,,,,,,TRUE,Handbook of SC
Ge₀.₅Sr₂Ca₁.₈Y₀.₂Cu₃.₅O₉.₃,Ge₀.₅Sr₂Ca₁.₈Y₀.₂Cu₃.₅O₉.₃,Bulk,,,SC,High-Tc,77 K,,Tetragonal,,,3.8313 Å,3.8313 Å,14.533 Å,,,TRUE,Handbook of SC
Ge₃Cr,Ge₃Cr,Bulk,,,SC,A15,1.2 K,,,A15,,,,,,,TRUE,Handbook of SC
Ge₃Mo,Ge₃Mo,Bulk,,,SC,A15,1.8 K,,,A15,,,,,,,TRUE,Handbook of SC
Ge₃Nb,Ge₃Nb,Bulk,,,SC,A15,23.2 K,,,A15,,,,,,,TRUE,Handbook of SC
Ge₃Ta,Ge₃Ta,Bulk,,,SC,A15,8.0 K,,,A15,,,,,,,TRUE,Handbook of SC
Ge₃V,Ge₃V,Bulk,,,SC,A15,11.2 K,,,A15,,,,,,,TRUE,Handbook of SC
H-doped c-BN,H(BN)4,Bulk,,,SC,,122 K,ambient pressure,Cubic,Diamond-like,,,,,,,FALSE,10.1103/PhysRevB.111.054523
H+-FeSe,H+-FeSe,Bulk,,,SC,Iron-based,44.5 K,,,,,,,5.5203 Å,,91 T,TRUE,10.1016/j.cjph.2024.09.042
Liquid Metallic Hydrogen-Deuterium Mixture,H+D,Bulk,,,SC,Type-II,,,,,,,,,,,FALSE,10.1103/PhysRevB.71.214509
Liquid Metallic Hydrogen-Deuterium-Tritium Mixture,H+D+T,Bulk,,,SC,Type-II,,,,,,,,,,,FALSE,10.1103/PhysRevB.71.214509
Liquid Metallic Hydrogen-Tritium Mixture,H+T,Bulk,,,SC,Type-II,,,,,,,,,,,FALSE,10.1103/PhysRevB.71.214509
Hydrogen-doped WO3,H/WO3,Thin Film,,,SC,High-Tc,120 K,,,,,,,,,,FALSE,10.1016/j.physc.2017.02.002
H₀.₀₂₁YBa₂Cu₃O₇,H0.021YBa2Cu3O7,Bulk,,,SC,High-Tc/cuprate,,,Orthorhombic,perovskite,,,,,,,True,10.1103/PhysRevB.47.2821
H₀.₀₅₈YBa₂Cu₃O₇,H0.058YBa2Cu3O7,Bulk,,,SC,High-Tc/cuprate,,,Orthorhombic,perovskite,,,,,,,True,10.1103/PhysRevB.47.2821
H0.13YBa2Cu3O7,H0.13YBa2Cu3O7,Bulk,,,SC,High-Tc,92.5-93.5 K,650 mmHg,Orthorhombic,,Pmmm,3.8215 Å,3.8866 Å,11.6882 Å,,,True,10.1103/PhysRevB.36.5694
H0.14YBa2Cu3O7,H0.14YBa2Cu3O7,Bulk,,,SC,High-Tc,92.5 K,650 mmHg,Orthorhombic,,Pmmm,,,,,,True,10.1103/PhysRevB.36.5694
H0.14YBa2Cu3O7,H0.14YBa2Cu3O7,Bulk,,,SC,High-Tc/cuprate,92.5 K,,,solid solution,,,,,,,True,10.1103/PhysRevB.36.8798
H0.19YBa2Cu3O7,H0.19YBa2Cu3O7,Bulk,,,SC,High-Tc,93.5 K,650 mmHg,Orthorhombic,,Pmmm,3.8248 Å,3.8860 Å,11.6907 Å,,,True,10.1103/PhysRevB.36.5694
H0.1YBa2Cu3O7,H0.1YBa2Cu3O7,Bulk,,,SC,High-Tc,93.6 K,650 mmHg,Orthorhombic,,Pmmm,,,,,,True,10.1103/PhysRevB.36.5694
H0.21YBa2Cu3O6.7,H0.21YBa2Cu3O6.7,Bulk,,,SC,High-Tc/cuprate,60 K,,,,,,,,,,True,10.1103/PhysRevB.52.3091
H₀.₂₁YBa₂Cu₃O₇,H0.21YBa2Cu3O7,Bulk,,,SC,High-Tc/cuprate,,,Orthorhombic,perovskite,,,,,,,True,10.1103/PhysRevB.47.2821
H0.38YBa2Cu3O7,H0.38YBa2Cu3O7,Bulk,,,SC,High-Tc,93.8 K,650 mmHg,Orthorhombic,,Pmmm,3.8246 Å,3.8861 Å,11.6900 Å,,,True,10.1103/PhysRevB.36.5694
Hydrogen inserted LiNbO2,H0.3LiNbO2,Bulk,,,SC,Type-II,5.5 K,,Layered,,,2.922,,10.48,,,TRUE,10.1016/S0025-5408(00)00380-9
H0.48YBa2Cu3O7,H0.48YBa2Cu3O7,Bulk,,,SC,High-Tc,93.6-93.8 K,650 mmHg,Orthorhombic,,Pmmm,,,,,,True,10.1103/PhysRevB.36.5694
H0.48YBa2Cu3O7,H0.48YBa2Cu3O7,Bulk,,,SC,High-Tc/cuprate,93.6 K,,,,,,,,,,True,10.1103/PhysRevB.36.8798
H0.50YBa2Cu3O6.7,H0.50YBa2Cu3O6.7,Bulk,,,SC,High-Tc/cuprate,40 K,,,,,,,,,,True,10.1103/PhysRevB.52.3091
H0.58YBa2Cu3O7,H0.58YBa2Cu3O7,Bulk,,,SC,High-Tc,94.8 K,650 mmHg,Orthorhombic,,Pmmm,,,,,,True,10.1103/PhysRevB.36.5694
Hydrogenated Bi2Sr2CaCu2O8+δ,H0.5Bi2Sr2CaCu2O8+δ,Bulk,,,SC,High-Tc,87.5 K,,Orthorhombic,,,0.537 nm,0.540 nm,3.075 nm,,,TRUE,10.1016/S0921-4534(98)00538-3
Hydrogen inserted LiNbO2,H0.5LiNbO2,Bulk,,,SC,Type-II,5.5 K,,Layered,,,2.923,,10.46,,,TRUE,10.1016/S0025-5408(00)00380-9
H0.5YBa2Cu3O7,H0.5YBa2Cu3O7,Bulk,,,SC,High-Tc,94.0 K,650 mmHg,Orthorhombic,,Pmmm,,,,,,True,10.1103/PhysRevB.36.5694
H₀.₆₀YBa₂Cu₃O₇,H0.60YBa2Cu3O7,Bulk,,,SC,High-Tc/cuprate,,,Orthorhombic,perovskite,,,,,,,True,10.1103/PhysRevB.47.2821
H0.70YBa2Cu3O6.7,H0.70YBa2Cu3O6.7,Bulk,,,NSC,,,,,,,,,,,,True,10.1103/PhysRevB.52.3091
H0.8YBa2Cu3O7,H0.8YBa2Cu3O7,Bulk,,,SC,High-Tc,92.8 K,650 mmHg,Orthorhombic,,Pmmm,,,,,,True,10.1103/PhysRevB.36.5694
H₁.₀₀YBa₂Cu₃O₇,H1.00YBa2Cu3O7,Bulk,,,NSC,,,,Tetragonal,perovskite,,,,,,,True,10.1103/PhysRevB.47.2821
H1.04YBa2Cu3O6.7,H1.04YBa2Cu3O6.7,Bulk,,,NSC,,,,,,,,,,,,True,10.1103/PhysRevB.52.3091
H1.0YBa2Cu3O7,H1.0YBa2Cu3O7,Bulk,,,SC,High-Tc,93.2-94.0 K,650 mmHg,Orthorhombic,,Pmmm,,,,,,True,10.1103/PhysRevB.36.5694
