Repository: WyattBunstine/ML_SC_Project

# ML_SC_Project — Chemically and Geometrically Motivated Crystal Graph Neural Networks

This project predicts and screens superconductors from crystal structure. It frames the
problem as a **two-stage hurdle**: first classify whether a material is a superconductor
candidate (SC vs. non-SC), then regress the critical temperature T_c for superconductors.

Two graph-neural-network families are trained and compared:

- a **baseline CGCNN** ([txie-93/cgcnn](https://github.com/txie-93/cgcnn)), and
- an **MPNN** with learned edge features that consumes richer `crystal_graph_v4` graphs
  (this project's contribution).

File: database/superconductor_materials_full.csv (part 67 of 215)
Material_Name,Chemical_Composition,Material_Class,Film_Thickness,Substrate,Material_Type,Superconductor_Type,Superconducting_Transition_Temperature,Pressure,Crystal_Structure,Lattice_Structure,Space_Group,"Lattice_Constant(a)","Lattice_Constant(b)","Lattice_Constant(c)",Lower_Critical_Field,Upper_Critical_Field,Experimental,DOI
H1.0YBa2Cu3O7,H1.0YBa2Cu3O7,Bulk,,,SC,High-Tc/cuprate,93.2 K,,,two phases,,,,,,,True,10.1103/PhysRevB.36.8798
H1.2YBa2Cu3O7,H1.2YBa2Cu3O7,Bulk,,,SC,High-Tc,93.8 K,650 mmHg,Orthorhombic,,Pmmm,,,,,,True,10.1103/PhysRevB.36.5694
H1.4KTaO3,H1.4KTaO3,Bulk,50 nm,KTaO3 (111),NSC,,,,,,,,,,,,TRUE,10.1103/PhysRevMaterials.9.025002
H1.7YBa2Cu3O7,H1.7YBa2Cu3O7,Bulk,,,SC,High-Tc,92.9-95.7 K,650 mmHg,Orthorhombic,,Pmmm,,,,,,True,10.1103/PhysRevB.36.5694
Hydrogen Sulfide (Magnéli-type phase),H10S4,Bulk,,,SC,conventional/High-Tc,,,,long-period modulated,,,,,,,FALSE,10.1103/PhysRevLett.117.075503
Hydrogen Sulfide (Magnéli-type phase),H11S5,Bulk,,,SC,conventional/High-Tc,,,,long-period modulated,,,,,,,FALSE,10.1103/PhysRevLett.117.075503
Hydrogen Sulfide (Magnéli-type phase),H12S6,Bulk,,,SC,conventional/High-Tc,,,,long-period modulated,,,,,,,FALSE,10.1103/PhysRevLett.117.075503
H12ScY2Ca,H12ScY2Ca,Bulk,,,SC,,5.7 K,10 GPa,Cubic,(12-1-2-1)V structure,Fm-3,,,,,,FALSE,10.1103/PhysRevMaterials.6.114802
H12ScY2Sr,H12ScY2Sr,Bulk,,,SC,,6.7 K,10 GPa,Cubic,(12-1-2-1)V structure,Fm-3,,,,,,FALSE,10.1103/PhysRevMaterials.6.114802
Hydrogen Sulfide (Magnéli-type phase),H13S5,Bulk,,,SC,conventional/High-Tc,107 K,190 GPa,,long-period modulated,,,,,,,FALSE,10.1103/PhysRevLett.117.075503
Hydrogen Sulfide (Magnéli-type phase),H14S6,Bulk,,,SC,conventional/High-Tc,,,,long-period modulated,,,,,,,FALSE,10.1103/PhysRevLett.117.075503
Hydrogen Sulfide (Magnéli-type phase),H15S7,Bulk,,,SC,conventional/High-Tc,,,,long-period modulated,,,,,,,FALSE,10.1103/PhysRevLett.117.075503
Hydrogen Sulfide (Magnéli-type phase),H16S8,Bulk,,,SC,conventional/High-Tc,,,,long-period modulated,,,,,,,FALSE,10.1103/PhysRevLett.117.075503
Hydrogenated Bi2Sr2CaCu2O8+δ,H1Bi2Sr2CaCu2O8+δ,Bulk,,,SC,High-Tc,87.5 K,,Orthorhombic,,,0.540 nm,0.546 nm,3.075 nm,,,TRUE,10.1016/S0921-4534(98)00538-3
H2.7YBa2Cu3O7,H2.7YBa2Cu3O7,Bulk,,,SC,High-Tc,93.8 K,650 mmHg,Orthorhombic,,Pmmm,,,,,,True,10.1103/PhysRevB.36.5694
H24S7B,H24S7B,Bulk,,,SC,High-Tc,154-171 K,200 GPa,Cubic,,Im-3m,,,,,,FALSE,10.1103/PhysRevResearch.3.043102
H24S7B,H24S7B,Bulk,,,SC,High-Tc,126-143 K,250 GPa,Cubic,,Im-3m,,,,,,FALSE,10.1103/PhysRevResearch.3.043102
H24S7C,H24S7C,Bulk,,,SC,High-Tc,134-150 K,250 GPa,Cubic,,Im-3m,,,,,,FALSE,10.1103/PhysRevResearch.3.043102
H24S7Cl,H24S7Cl,Bulk,,,SC,High-Tc,137-154 K,200 GPa,Cubic,,Im-3m,,,,,,FALSE,10.1103/PhysRevResearch.3.043102
H24S7Cl,H24S7Cl,Bulk,,,SC,High-Tc,115-133 K,250 GPa,Cubic,,Im-3m,,,,,,FALSE,10.1103/PhysRevResearch.3.043102
H24S7F,H24S7F,Bulk,,,SC,High-Tc,97-113 K,250 GPa,Cubic,,Im-3m,,,,,,FALSE,10.1103/PhysRevResearch.3.043102
H24S7Na,H24S7Na,Bulk,,,SC,High-Tc,154-169 K,150 GPa,Cubic,,Im-3m,,,,,,FALSE,10.1103/PhysRevResearch.3.043102
H24S7Na,H24S7Na,Bulk,,,SC,High-Tc,133-148 K,200 GPa,Cubic,,Im-3m,,,,,,FALSE,10.1103/PhysRevResearch.3.043102
H24S7Na,H24S7Na,Bulk,,,SC,High-Tc,125-140 K,250 GPa,Cubic,,Im-3m,,,,,,FALSE,10.1103/PhysRevResearch.3.043102
H24S7P,H24S7P,Bulk,,,SC,High-Tc,197-215 K,200 GPa,Cubic,,Im-3m,,,,,,FALSE,10.1103/PhysRevResearch.3.043102
H24S7P,H24S7P,Bulk,,,SC,High-Tc,180-199 K,250 GPa,Cubic,,Im-3m,,,,,,FALSE,10.1103/PhysRevResearch.3.043102
H24S7Si,H24S7Si,Bulk,,,SC,High-Tc,182-199 K,200 GPa,Cubic,,Im-3m,,,,,,FALSE,10.1103/PhysRevResearch.3.043102
H24S7Si,H24S7Si,Bulk,,,SC,High-Tc,161-179 K,250 GPa,Cubic,,Im-3m,,,,,,FALSE,10.1103/PhysRevResearch.3.043102
H24S8,H24S8,Bulk,,,SC,High-Tc,195-214 K,200 GPa,Cubic,,Im-3m,,,,,,FALSE,10.1103/PhysRevResearch.3.043102
H24S8,H24S8,Bulk,,,SC,High-Tc,175-195 K,250 GPa,Cubic,,Im-3m,,,,,,FALSE,10.1103/PhysRevResearch.3.043102
Cmcm-H2Br,H2Br,Bulk,,,SC,,12.1 K,240 GPa,Orthorhombic,,Cmcm,,,,,,FALSE,10.1103/PhysRevB.96.064517
Nanoconfined Water,H2O,Nanowire,,,SC,High-Tc,230 K,,,,,,,,,,FALSE,10.1016/j.physc.2018.01.004
Hydrogen Disulfide (H2S),H2S,Bulk,,,SC,,80 K,similar high pressures,,,,,,,,,,10.1103/PhysRevB.93.104526
H2S,H2S,Bulk,,,SC,High-Tc,,about 200 GPa,,,,,,,,,,10.1103/PhysRevB.92.155140
H2S,H2S,Bulk,,,SC,,,extreme,,,,,,,,,FALSE,10.1103/PhysRevB.93.180506
Hydrogen Sulfide,H2S,Bulk,,,SC,conventional/High-Tc,"over 150 K, up to 203 K",>100 GPa,Triclinic/Orthorhombic,interlaced square nets,"P-1, Cmca",,,,,,TRUE,10.1103/PhysRevLett.117.075503
Hydrogen Sulfide,H2S,Bulk,,,SC,,80 K,,,,,,,,,,FALSE,10.1103/PhysRevB.95.020104
Sulfur hydride (H2S),H2S,Bulk,,,SC,High-Tc,,,,,,,,,,,FALSE,10.1103/PhysRevB.95.064516
H2S,H2S,Bulk,,,SC,High-Tc,200,,,,,,,,,,FALSE,10.1016/j.ssc.2016.05.019
H2S,H2S,Bulk,,,SC,High-Tc,204 K,High Pressure,,,,,,,,,FALSE,10.1016/j.physc.2018.04.004
H2S,H2S,Bulk,,,SC,High-Tc,203 K,150 GPa,,,,,,,,,,10.1016/j.matpr.2020.09.771
H2S,H2S,Bulk,,,SC,High-Tc,150 K,200 GPa,,,,,,,,,FALSE,10.1016/j.ssc.2015.06.014
Hydrogen Sulfide,H2S,Bulk,,,SC,High-Tc,203 K,155 GPa,,,,,,,,,TRUE,10.1016/j.physb.2016.05.013
H2S,H2S,Bulk,,,SC,High-Tc,190 K,150-200 GPa,Cmca,Planar,,,,,,,FALSE,10.1016/j.physc.2015.01.008
H2S,H2S,Bulk,,,SC,High-Tc,31-150 K,115-200 GPa,Cmca,,,,,,,,TRUE,10.1016/j.physc.2015.04.005
H2S,H2S,Bulk,,,SC,High-Tc,203 K,155 GPa,,,,,,,,,TRUE,10.1016/j.physb.2017.08.051
H2S,H2S,Bulk,,,SC,High-Tc,30-150,110-200 GPa,,,,,,,,25 T,FALSE,10.1016/j.physc.2015.02.017
H2S,H2S,Bulk,,,SC,Conventional,190 K,180 GPa,,,,,,,,,TRUE,10.1016/j.ssc.2015.10.008
H2YBa2Cu3O7 hydride phase,H2YBa2Cu3O7,Thin Film,180-300 nm,SrTiO3,NSC,,,100 mbar H2,,,,,,1.365 nm,,,True,10.1103/PhysRevB.49.600
Pseudo-1248 (phase B),H2YBa2Cu3O7.5,Bulk,,,NSC,,NSC,ambient,Tetragonal,pseudo-1248,,0.39 nm,0.39 nm,2.724 nm,,,TRUE,10.1103/PhysRevB.70.054506
Hydrogenated YBa2Cu4O8,H2YBa2Cu4O8,Thin Film,300-400 nm,SrTiO3,NSC,,,100 mbar H2,,,,,,1.382 nm,,,True,10.1103/PhysRevB.49.600
H3Br,H3Br,Bulk,,,SC,High-Tc,98 K,,Im3m,Cubic,Im3m,,,,,,FALSE,10.1016/j.jpcs.2019.109315
Hydrogen Phosphide,H3P,,,,SC,High-Tc,100 K,,,,,,,,,,TRUE,10.1103/PhysRevLett.121.047002
H3P0.15S0.85,H3P0.15S0.85,Bulk,,,SC,High-Tc,197 K,200 GPa,Im3m,Cubic,Im3m,5.6,5.6,5.6,,,FALSE,10.1016/j.jpcs.2016.08.007
Hydrogen sulfide,H3S,Bulk,,,SC,High-Tc,204 K,200 GPa,,Covalent bonded H,,,,,,,TRUE,10.1103/PhysRevB.110.224507
Hydrogen Sulfide (Superhydride),H3S,Bulk,,,SC,High-Tc,204 K,,Cubic,,Im-3m,,,,,,TRUE,10.1103/PhysRevB.99.100505
Sulfur hydride,H3S,Bulk,,,SC,BCS,203 K,200 GPa,Cubic,,Im-3m,,,,,,TRUE,10.1103/PhysRevB.108.174514
Hydrogen Sulfide (H3S),H3S,Bulk,,,SC,High-Tc,203 K,in the pressure range of 200 GPa,Cubic,bcc sublattice for S,Im-3m,2.963 Å,2.963 Å,2.963 Å,,,TRUE,10.1103/PhysRevB.93.104526
H3S,H3S,Bulk,,,SC,High-Tc,,about 200 GPa,,,,,,,,,,10.1103/PhysRevB.92.155140
H3S,H3S,Bulk,,,SC,sulfide,203 K,high pressure,,,,,,,,,FALSE,10.1103/PhysRevB.94.134509
Sulfur hydride,H3S,Bulk,,,SC,High-Tc,203 K,155 GPa,,,,,,,,,TRUE,10.1103/PhysRevB.95.104110
Sulphur hydride,H3S,,,,SC,High-Tc,200 K,150 GPa,,,,,,,,,FALSE,10.1103/PhysRevX.9.031008
Sulfur Hydride,H3S,Bulk,,,SC,High-Tc,above 200 K,,Cubic,bcc S with H atoms,,,,,,,TRUE,10.1103/PhysRevLett.125.217001
Hydrogen Sulfide,H3S,Bulk,,,SC,High-Tc,"209.62 K (PBE, μ*=0.10, Im-3m), 202.96 K (PBE, μ*=0.15, Im-3m), 183.06 K (vdW-DF2, μ*=0.10, R3m), 177.86 K (vdW-DF2, μ*=0.15, R3m), 207.72 K (rVV10, μ*=0.10, R3m)",200 GPa,"Cubic (Im-3m, PBE), Trigonal (R3m, vdW-DF2)",perovskite-like,"Im-3m (PBE), R3m (vdW-DF2)","2.989 (Im-3m, PBE), 3.020 (Im-3m, vdW-DF2), 3.035 (R3m, vdW-DF2)","2.989 (Im-3m, PBE), 3.020 (Im-3m, vdW-DF2), 3.035 (R3m, vdW-DF2)","2.989 (Im-3m, PBE), 3.020 (Im-3m, vdW-DF2), 3.035 (R3m, vdW-DF2)",,,FALSE,10.1103/PhysRevB.105.024512
Hydrogen Sulfide (H3S),H3S,Bulk,,,SC,conventional,190 K,200 GPa,,,,,,,,,FALSE,10.1103/PhysRevB.91.220507
H3S,H3S,,,,SC,hydride,203 K,,,,,,,,,,,10.1103/PhysRevResearch.2.023291
Hydrogen sulfide,H3S,Bulk,,,SC,High-Tc,203 K,155 GPa,,,,,,,,,FALSE,10.1103/PhysRevB.110.024107
Sulfur trihydride,H3S,Bulk,,,SC,High-Tc,203 K,150 GPa,,,,,,,,,TRUE,10.1103/PhysRevB.99.140501
Hydrogen Sulfide,H3S,Bulk,,,SC,High-Tc,203 K,200 GPa,,,,,,,,,FALSE,10.1103/PhysRevB.110.184517
H3S,H3S,Bulk,,,SC,High-Tc,203 K,155 GPa,,,,,,,,,FALSE,10.1103/PhysRevB.106.214508
H3S,H3S,,,,SC,,,,,,,,,,,,FALSE,10.1103/PhysRevB.98.035433
H3S,H3S,Bulk,,,SC,High-Tc,204 K,200 GPa,,,,,,,,,TRUE,10.1103/PhysRevB.109.054505
H3S,H3S,Bulk,,,SC,High-Tc,203 K,155 GPa,,,,,,,,,TRUE,10.1103/PhysRevB.110.144523
Sulfur trihydride,H3S,Bulk,,,SC,High-Tc,203 K,150 GPa,,,,,,,,,TRUE,10.1103/PhysRevB.104.174506
Sulfur trihydride,H3S,Bulk,,,SC,High-Tc,203 K,,Cubic,,Im-3m,,,,,,FALSE,10.1103/PhysRevB.102.014510
H3S,H3S,Bulk,,,SC,High-Tc,,,Trigonal,,R3m,,,,,,FALSE,10.1103/PhysRevB.105.094108
Hydrogen Sulfide,H3S,Bulk,,,SC,High-Tc,203 K,155 GPa,,,,,,,,,TRUE,10.1103/PhysRevB.109.L180501
Sulfur hydride,H3S,Bulk,,,SC,High-Tc,203 K,,,,,,,,,,TRUE,10.1103/PhysRevB.97.214510
H3S,H3S,Bulk,,,SC,High-Tc,203 K,155 GPa,,,,,,,,,TRUE,10.1103/PhysRevB.102.195140
SH3,H3S,Bulk,,,SC,High-Tc,200 K,155 GPa,,,,,,,,,TRUE,10.1103/PhysRevB.109.014501
Sulfur trihydride,H3S,Bulk,,,SC,High-Tc/NA,203 K,155 GPa,,,,,,,,,TRUE,10.1103/PhysRevB.106.024515
Hydrogen Sulfide (H3S),H3S,Bulk,,,SC,High-Tc,exceeding 200 K,,,,,,,,,,TRUE,10.1103/PhysRevB.108.174507
Hydrogen sulfide (H3S),H3S,Bulk,,,SC,High-Tc,,,,,,,,,,,,10.1103/PhysRevB.105.214503
H3S,H3S,Bulk,,,SC,High-Tc,191-204 K,150 GPa,,,,,,,,,TRUE,10.1103/PhysRevB.106.064507
Hydrogen Sulfide,H3S,Bulk,,,SC,High-Tc,>200 K,Megabar,,,,,,,,,,10.1103/PhysRevB.110.174515
H3S,H3S,Bulk,,,SC,High-Tc,203 K,200 GPa,,,,,,,,,TRUE,10.1103/PhysRevResearch.7.013049
Hydrogen sulfide,H3S,Bulk,,,SC,High-Tc,203 K,,,,,,,,,,TRUE,10.1103/PhysRevLett.123.077001
Sulfur hydride,H3S,Bulk,,,SC,,,,Cubic,,,,,,,,FALSE,10.1103/PhysRevB.106.054106
H3S,H3S,Bulk,,,SC,High-Tc,200 K,>150 GPa,,,,,,,,,,10.1103/PhysRevB.98.134501
Hydrogen Sulfide (High-Pressure Phase),H3S,Bulk,,,SC,conventional/High-Tc,203 K,200 GPa,Cubic,bcc,Im-3m,,,,,,TRUE,10.1103/PhysRevLett.117.075503
Hydrogen Sulfide (Trigonal Phase),H3S,Bulk,,,SC,conventional/High-Tc,,,Trigonal,distorted bcc,R3m,,,,,,FALSE,10.1103/PhysRevLett.117.075503
H3S,H3S,Bulk,,,SC,High-Tc,203 K,,Cubic,,,,,,,,TRUE,10.1103/PhysRevB.104.104509
H3S,H3S,Bulk,,,SC,High-Tc,203 K,high pressure,,,,,,,,,TRUE,10.1103/PhysRevB.99.104508
Hydrogen sulfide,H3S,Bulk,,,SC,High-Tc,,,,,,,,,,,FALSE,10.1103/PhysRevB.104.214505
H3S,H3S,Bulk,,,SC,High-Tc,203 K,150 GPa,,,,,,,,,TRUE,10.1103/PhysRevB.107.L060501
Hydrogen Sulfide,H3S,,,,SC,High-Tc,203 K,155 GPa,Cubic,Im-3m,Im-3m,,,,,,TRUE,10.1103/PhysRevLett.121.047002
H3S,H3S,Bulk,,,SC,High-Tc,203 K,,,,,,,,,,TRUE,10.1103/PhysRevB.105.245420
H3S,H3S,Bulk,,,SC,High-Tc,203 K (measured); 191-204 K (predicted),155 GPa (measured); 200 GPa (predicted),,,,,,,,,TRUE,10.1103/PhysRevB.101.024508
H3S,H3S,Bulk,,,SC,High-Tc,203 K,,Cubic,,Im-3m,,,,,,FALSE,10.1103/PhysRevResearch.3.043102
H3S,H3S,Bulk,,,SC,Perovskite-type/High-Tc,,,,Perovskite-type,,,,,,,,10.1103/PhysRevB.107.L100501
Sulfur Hydride,H3S,Bulk,,,SC,High-Tc,203 K,155 GPa,Cubic,,Im-3m,,,,,70 T,FALSE,10.1103/PhysRevB.104.174509
Hydrogen Sulfide,H3S,Bulk,,,SC,High-Tc,203 K,,,,,,,,,,TRUE,10.1103/PhysRevLett.126.117002
H3S,H3S,Bulk,,,SC,High-Tc,203 K,200 GPa,,,,,,,,,TRUE,10.1103/PhysRevB.95.134506
H3S,H3S,Bulk,,,SC,High-Tc,203 K,,,,,,,,,,TRUE,10.1103/PhysRevB.96.064517
Hydrogen Sulfide,H3S,Bulk,,,SC,High-Tc,203 K,155 GPa,,,,,,,,,FALSE,10.1103/PhysRevLett.128.167001
H3S,H3S,Bulk,,,SC,High-Tc,191-204 K,200 GPa,Cubic,,Im-3m,,,,,,TRUE,10.1103/PhysRevB.109.184516
H3S,H3S,Bulk,,,SC,High-Tc,190 K,200 GPa,Cubic,Im-3m phase,Im-3m,,,,,,FALSE,10.1103/PhysRevMaterials.6.114802
"Sulfur Trihydride (Cccm phase, this work)",H3S,Bulk,,,NSC,,,75-160 GPa,Orthorhombic,,Cccm,7.81 Å (100 GPa); 7.38 Å (160 GPa),7.83 Å (100 GPa); 7.50 Å (160 GPa),4.59 Å (100 GPa); 4.32 Å (160 GPa),,,TRUE,10.1103/PhysRevB.95.020104
"Sulfur Trihydride (R3m phase, cited work)",H3S,Bulk,,,SC,High-Tc,,110-150 GPa,Trigonal,,R3m,,,,,,FALSE,10.1103/PhysRevB.95.020104
"Sulfur Trihydride (Im-3m phase, cited work)",H3S,Bulk,,,SC,High-Tc,200 K,150 GPa,Cubic,bcc,Im-3m,,,,,,FALSE,10.1103/PhysRevB.95.020104
Hydrogen Sulfide (high pressure),H3S,Bulk,,,SC,Hydride,,155 GPa,,,,,,,,,TRUE,10.1103/PhysRevB.110.186501
H3S (sulfur hydride),H3S,Bulk,,,SC,conventional,203 K,extremely high pressure,,,,,,,,,TRUE,10.1103/PhysRevB.101.155139
H3S,H3S,Bulk,,,SC,High-Tc,203 K,155 GPa,,,,,,,,,TRUE,10.1103/PhysRevB.111.054517
H3S,H3S,Bulk,,,SC,High-Tc,203 K,,,,,,,,,,TRUE,10.1103/PhysRevB.108.054512
Sulfur hydride (H3S),H3S,Bulk,,,SC,High-Tc,200 K,,,,,,,,,,TRUE,10.1103/PhysRevB.95.064516
Hydrogen Sulfide,H3S,Bulk,,,SC,High-Tc,200 K,150 GPa,,,,,,,,,,10.1103/PhysRevB.100.174513
H3S,H3S,Bulk,,,SC,,246 K,200 GPa,Cubic,bcc,Im-3m,,,,,,FALSE,10.1103/PhysRevB.98.174101
H3S,H3S,Bulk,,,SC,High-Tc,203 K,150 GPa,,,,,,,,,TRUE,10.1103/PhysRevB.107.214511
Sulfur hydride,H3S,Bulk,,,SC,conventional/Type-II,,,,,,,,,>2.5 T,70 T,TRUE,10.1103/PhysRevB.104.024503
Sulfur Hydride,H3S,Bulk,,,SC,High-Tc,203 K,155 GPa,,,,,,,,,TRUE,10.1103/PhysRevB.108.L020506
Sulfur Hydride,H3S,Bulk,,,SC,High-Tc,203 K,High Pressure,,,,,,,,,TRUE,10.1016/j.physc.2021.1353916
H3S,H3S,Bulk,,,SC,High-Tc,203 K,155 GPa,Im3̄m,Cubic,,,,,,,FALSE,10.1016/j.jpcs.2021.110451
H3S,H3S,Bulk,,,SC,High-Tc,203 K,150 GPa,Im-3m,,,,,,,,TRUE,10.1016/j.matlet.2016.02.139
H3S,H3S,Bulk,,,SC,High-Tc,190 K,200 GPa,,,,,,,,,TRUE,10.1016/j.matlet.2016.02.139
H3S,H3S,Bulk,,,SC,High-Tc,200,,,,,,,,,,FALSE,10.1016/j.ssc.2016.05.019
Sulfur Hydride,H3S,Bulk,,,SC,High-Tc,185 K,195 GPa,,,,,,,0.03 T,73 T,FALSE,10.1016/j.physc.2021.1353851
H3S,H3S,Bulk,,,SC,High-Tc,203,200 GPa,,,,,,,,,FALSE,10.1016/j.rinp.2024.107498
H3S,H3S,Bulk,,,SC,High-Tc,203,155 GPa,,,,,,,,,TRUE,10.1016/j.mtcomm.2024.109516
H3S,H3S,Bulk,,,SC,High-Tc,200-250 K,High Pressure,,,,,,,,,,10.1016/j.physc.2023.1354343
Sulfur Hydride,H3S,Bulk,,,SC,High-Tc,203 K,200 GPa,bcc,cP,Im3-m,2.984 Å,2.984 Å,2.984 Å,,,FALSE,10.1016/j.rinp.2015.11.011
Unannealed Sulphur Hydride,H3S,Bulk,,,SC,Unconventional,46 K,155 GPa,,,,,,,,,TRUE,10.1016/j.rinp.2020.102993
H3S,H3S,Bulk,,,SC,High-Tc,203 K,155 GPa,Im-3m,,,,,,,,TRUE,10.1016/j.physleta.2019.126189
H3S,H3S,Bulk,,,SC,High-Tc,190 K,150 GPa,,,,,,,,,FALSE,10.1016/j.ssc.2015.06.014
Sulfur Trihydride,H3S,Bulk,,,SC,High-Tc,200 K,150 GPa,,,,,,,,,FALSE,10.1016/j.ssc.2016.11.002
H3S,H3S,Bulk,,,SC,High-Tc,203,155 GPa,,,,,,,,,FALSE,10.1016/j.solidstatesciences.2024.107551
H3S,H3S,Bulk,,,SC,Conventional,206.2 K,250 GPa,Body-centered cubic,,Im3m,,,,,,FALSE,10.1016/j.jpcs.2023.111348
H3S,H3S,Bulk,,,SC,High-Tc,203 K,,,,,,,,,,TRUE,10.1016/j.mtphys.2024.101499
H3S,H3S,Bulk,,,SC,High-Tc,166,133 GPa,,,,,,,,,FALSE,10.1016/j.nxmate.2024.100302
H3S,H3S,Bulk,,,SC,Conventional,203 K,155 GPa,,,,,,,,,FALSE,10.1016/j.mtphys.2022.100630
H3S,H3S,Bulk,,,SC,High-Tc,191-204 K,200 GPa,,,,,,,,,FALSE,10.1016/j.mtphys.2024.101403
Hydrogen Sulfide,H3S,Bulk,,,SC,High-Tc,203 K,150 GPa,,,,,,,,,FALSE,10.1016/j.physc.2019.03.010
H3S,H3S,Bulk,,,SC,High-Tc,203 K,155 GPa,Body-centered cubic,,,,,,,,FALSE,10.1016/j.physc.2023.1354297
H3S,H3S,Bulk,,,SC,High-Tc,203 K,200 GPa,,,Im3m,,,,,,FALSE,10.1016/j.physleta.2017.05.039
Hydrogen Sulfide,H3S,Bulk,,,SC,High-Tc,203 K,155 GPa,,,,,,,,,FALSE,10.1016/j.physb.2017.11.008
H3S,H3S,Bulk,,,SC,High-Tc,203 K,150 GPa,,,,,,,,,TRUE,10.1016/j.mtphys.2023.101299
H3S,H3S,Bulk,,,SC,High-Tc,203 K,200 GPa,Body-centered cubic,Cubic,Im3m,2.96 Å,2.96 Å,2.96 Å,,,TRUE,10.1016/j.physrep.2020.02.003
H3S,H3S,Bulk,,,SC,High-Tc,203 K,155 GPa,,,,,,,,,FALSE,10.1016/j.commatsci.2020.110254
H3S,H3S,Bulk,,,SC,High-Tc,185 K,200 GPa,Im3m,Cubic,Im3m,5.6,5.6,5.6,,,FALSE,10.1016/j.jpcs.2016.08.007
H3S,H3S,Bulk,,,SC,High-Tc,203 K,155 GPa,Im-3m,,,,,,,,TRUE,10.1016/j.mtphys.2021.100546
H3S,H3S,Bulk,,,SC,High-Tc,190 K,>150 GPa,,,,,,,,,TRUE,10.1016/j.physc.2015.04.005
H3S,H3S,Bulk,,,SC,High-Tc,200 K,200 GPa,,,,,,,,,TRUE,10.1016/j.ssc.2016.10.012
H3S,H3S,Bulk,,,SC,High-Tc,191-204 K,200 GPa,,,,,,,,,FALSE,10.1016/j.physb.2017.08.051
H3S,H3S,Bulk,,,SC,High-Tc,160-190,150-200 GPa,,,,,,,,72 T,FALSE,10.1016/j.physc.2015.02.017
Sulfur Hydride,H3S,Bulk,,,SC,High-Tc,203 K,100-250 GPa,,,,,,,0.03 T,60-80 T,FALSE,10.1016/j.physc.2021.1353896
H3S,H3S,Bulk,,,SC,High-Tc,203 K,150 GPa,Im-3m,bcc,Im-3m,,,,,,TRUE,10.1016/j.physc.2018.05.011
Sulfur Hydride,H3S,Bulk,,,SC,High-Tc,200 K,156 GPa,,,,,,,,,FALSE,10.1016/j.jpcs.2018.08.020
H3S,H3S,Bulk,,,SC,High-Tc,203,150,,,,,,,,,TRUE,10.1016/j.rinp.2021.104219
H3S,H3S,Bulk,,,SC,High-Tc,201,155,,,,,,,,,TRUE,10.1016/j.rinp.2021.104219
H3S,H3S,Bulk,,,SC,High-Tc,174,160,,,,,,,,,TRUE,10.1016/j.rinp.2021.104219
Hydrogen Sulfide,H3S,Bulk,,,SC,High-Tc,203 K,150 GPa,,,,,,,,,TRUE,10.1016/j.ssc.2019.05.002
H3S0.375P0.625,H3S0.375P0.625,Bulk,,,SC,High-Tc,116,155,,,,,,,,,FALSE,10.1016/j.physc.2018.09.004
H3S0.375P0.625,H3S0.375P0.625,Bulk,,,SC,High-Tc,99,180,,,,,,,,,FALSE,10.1016/j.physc.2018.09.004
H3S0.375P0.625,H3S0.375P0.625,Bulk,,,SC,High-Tc,81,205,,,,,,,,,FALSE,10.1016/j.physc.2018.09.004
H3S0.375P0.625,H3S0.375P0.625,Bulk,,,SC,High-Tc,57,230,,,,,,,,,FALSE,10.1016/j.physc.2018.09.004
H3S0.5P0.5,H3S0.5P0.5,Bulk,,,SC,High-Tc,157,155,,,,,,,,,FALSE,10.1016/j.physc.2018.09.004
H3S0.5P0.5,H3S0.5P0.5,Bulk,,,SC,High-Tc,138,180,,,,,,,,,FALSE,10.1016/j.physc.2018.09.004
H3S0.5P0.5,H3S0.5P0.5,Bulk,,,SC,High-Tc,124,205,,,,,,,,,FALSE,10.1016/j.physc.2018.09.004
H3S0.5P0.5,H3S0.5P0.5,Bulk,,,SC,High-Tc,106,230,,,,,,,,,FALSE,10.1016/j.physc.2018.09.004
H3S0.875P0.125,H3S0.875P0.125,Bulk,,,SC,High-Tc,190,155,,,,,,,,,FALSE,10.1016/j.physc.2018.09.004
H3S0.875P0.125,H3S0.875P0.125,Bulk,,,SC,High-Tc,174,180,,,,,,,,,FALSE,10.1016/j.physc.2018.09.004
H3S0.875P0.125,H3S0.875P0.125,Bulk,,,SC,High-Tc,161,205,,,,,,,,,FALSE,10.1016/j.physc.2018.09.004
H3S0.875P0.125,H3S0.875P0.125,Bulk,,,SC,High-Tc,146,230,,,,,,,,,FALSE,10.1016/j.physc.2018.09.004
H3S0.925P0.075,H3S0.925P0.075,Bulk,,,SC,High-Tc,280 K,250 GPa,Cubic,,Im-3m,,,,,,FALSE,10.1103/PhysRevB.96.064517
H3S0.960Si0.040,H3S0.960Si0.040,Bulk,,,SC,High-Tc,283 K,230 GPa,Cubic,Im3̄m,,,,,,,FALSE,10.1016/j.mtphys.2020.100330
H3S0.962C0.038,H3S0.962C0.038,Bulk,,,SC,High-Tc,289 K,260 GPa,Cubic,Im3̄m,,,,,,,FALSE,10.1016/j.mtphys.2020.100330
H3S,H3S1,Bulk,,,SC,High-Tc,200 K,High pressure,,,,,,,,,TRUE,10.1103/PhysRevB.96.144518
H3S,H3S1,Bulk,,,SC,High-Tc,"245 K (μ★=0.10), 230 K (μ★=0.13) at 180 GPa; 233 K (μ★=0.10), 217 K (μ★=0.13) at 200 GPa; 199 K (μ★=0.10), 178 K (μ★=0.13) at 300 GPa",180 GPa; 200 GPa; 300 GPa,Cubic,,Im-3m,,,,,,FALSE,10.1103/PhysRevB.105.134501
H3S,H3S1,Bulk,,,SC,High-Tc,204 K,200 GPa,,,,,,,,,FALSE,10.1103/PhysRevB.100.174506
H3SAr,H3SAr,Bulk,,,SC,High-Tc,68 K,240 GPa,,,,2.810 Å,,,,,FALSE,10.1016/j.jallcom.2024.173911
Hydrogen Selenide (H3Se),H3Se,Bulk,,,SC,,,,,,,,,,,,FALSE,10.1103/PhysRevB.93.104526
Selenium Hydride,H3Se,Bulk,,,SC,High-Tc,,,Cubic,Sixfold cubic,,,,,,,FALSE,10.1103/PhysRevLett.125.217001
H3Se,H3Se,Bulk,,,SC,High-Tc,131 K,,,,,,,,,,FALSE,10.1103/PhysRevResearch.7.013049
H3Se,H3Se,Bulk,,,SC,High-Tc,118 K,,Im3m,Cubic,Im3m,,,,,,FALSE,10.1016/j.jpcs.2019.109315
H3Se,H3Se,Bulk,,,SC,High-Tc,123-131 K,200 GPa,,,Im3m,,,,,,FALSE,10.1016/j.physleta.2017.05.039
H3SKr,H3SKr,Bulk,,,SC,High-Tc,123 K,240 GPa,,,,2.891 Å,,,,,FALSE,10.1016/j.jallcom.2024.173911
H3SNe,H3SNe,Bulk,,,SC,High-Tc,44.2 K,60 GPa,,,,3.053 Å,,,,,FALSE,10.1016/j.jallcom.2024.173911
H3SRn,H3SRn,Bulk,,,SC,High-Tc,215 K,240 GPa,,,,3.024 Å,,,,,FALSE,10.1016/j.jallcom.2024.173911
H3SSr,H3SSr,Bulk,,,SC,High-Tc,92 K,220 GPa,Pm3̄m,Body-centered cubic,,,,,,,FALSE,10.1016/j.cjph.2024.02.025
H3STl,H3STl,Bulk,,,SC,High-Tc,111.7 K,160 GPa,Pm3̄m,Body-centered cubic,,,,,,,FALSE,10.1016/j.cjph.2024.02.025
H3SXe,H3SXe,Bulk,,,SC,High-Tc,89 K,240 GPa,Cubic,,Pm-3m,,,,,,FALSE,10.1103/PhysRevB.105.094108
H3SXe,H3SXe,Bulk,,,SC,High-Tc,178 K,240 GPa,,,,2.988 Å,,,,,FALSE,10.1016/j.jallcom.2024.173911
H3SXe,H3SXe,Bulk,,,SC,High-Tc,89,240 GPa,,,,,,,,,FALSE,10.1016/j.rinp.2024.107498
HSXe,H3SXe,Bulk,,,SC,High-Tc,89,240 GPa,,,,,,,,,FALSE,10.1016/j.solidstatesciences.2024.107551
H4.0YBa2Cu3O7,H4.0YBa2Cu3O7,Bulk,,,NSC,,,650 mmHg,Orthorhombic,,Pmmm,,,,,,True,10.1103/PhysRevB.36.5694
H4.0YBa2Cu3O7,H4.0YBa2Cu3O7,Bulk,,,NSC,,NSC above 4.2 K,,,amorphous,,,,,,,True,10.1103/PhysRevB.36.8798
H48S15P,H48S15P,Bulk,,,SC,High-Tc,212-231 K,200 GPa,Cubic,,Im-3m,,,,,,FALSE,10.1103/PhysRevResearch.3.043102
H48S15P,H48S15P,Bulk,,,SC,High-Tc,196-216 K,250 GPa,Cubic,,Im-3m,,,,,,FALSE,10.1103/PhysRevResearch.3.043102
P6/mmm-H4I,H4I,Bulk,,,SC,,17.5 K,100 GPa,Hexagonal,,P6/mmm,,,,,,FALSE,10.1103/PhysRevB.96.064517
H4Te,H4Te,Bulk,,,SC,High-Tc,104 K,,,,,,,,,,FALSE,10.1103/PhysRevResearch.7.013049
H5.0YBa2Cu3O7,H5.0YBa2Cu3O7,Bulk,,,NSC,,,650 mmHg,Orthorhombic,,Pmmm,,,,,,True,10.1103/PhysRevB.36.5694
H5.0YBa2Cu3O7,H5.0YBa2Cu3O7,Bulk,,,NSC,,NSC above 4.2 K,,,hydride phase,,,,,,,True,10.1103/PhysRevB.36.8798
H5.9YBa2Cu3O7,H5.9YBa2Cu3O7,Bulk,,,NSC,,,650 mmHg,Orthorhombic,,Pmmm,,,,,,True,10.1103/PhysRevB.36.5694
Hydrogen Sulfide (Magnéli-type phase),H5S2,Bulk,,,SC,conventional/High-Tc,80 K,180 GPa,,long-period modulated,,,,,,,FALSE,10.1103/PhysRevLett.117.075503
H6PCl,H6P1Cl1,Bulk,,,SC,High-Tc,120 K,200 GPa,,,,,,,,,FALSE,10.1103/PhysRevB.100.174506
H6SCl,H6SCl,Bulk,,,SC,,>150 K,>82.5 GPa,,,,,,,,,FALSE,10.1103/PhysRevResearch.7.013049
H6SO,H6SO,Bulk,,,NSC,,,200 GPa,Triclinic,,P-1,,,,,,FALSE,10.1103/PhysRevB.98.174101
H6SSe,H6SSe,Bulk,,,SC,High-Tc,195 K,,Cubic,,Pm-3m,,,,,,FALSE,10.1103/PhysRevB.105.094108
H6SSe,H6SSe,Bulk,,,SC,,196 K,200 GPa,Cubic,,Pm-3m,3.07,3.07,3.07,,,FALSE,10.1103/PhysRevB.98.174101
H6SSe,H6SSe,Bulk,,,SC,,181 K,200 GPa,Orthorhombic,,Cmmm,4.30,3.07,4.37,,,FALSE,10.1103/PhysRevB.98.174101
H6SSe,H6SSe,Bulk,,,SC,,115 K,200 GPa,Cubic,,Fd-3m,6.13,6.13,6.13,,,FALSE,10.1103/PhysRevB.98.174101
Hydrogen Sulfide (Magnéli-type phase),H7S3,Bulk,,,SC,conventional/High-Tc,41 K,130 GPa,,long-period modulated,,,,,,,FALSE,10.1103/PhysRevLett.117.075503
HBr,HBr,Bulk,,,SC,,73 K,170 GPa,Tetragonal,2D netlike,P4/nmm,,,,,,FALSE,10.1103/PhysRevB.96.064517
HBr (C2/m phase),HBr,Bulk,,,SC,,9.7e-3 K,120 GPa,Monoclinic,1D chainlike,C2/m,,,,,,FALSE,10.1103/PhysRevB.96.064517
Bromium Halide,HBr,Bulk,,,SC,High-Tc,28.8-55.1 K,140-200 GPa,P2_1,Monoclinic,,,,,,,FALSE,10.1016/j.physb.2016.05.013
HC6,HC6,Bulk,,,SC,,107 K,ambient pressure,Hexagonal,3D carbon mesh,P6_3/mcm,4.440,4.440,4.271,,,FALSE,10.1103/PhysRevB.111.054523
H-doped diamond,HC8,Bulk,,,SC,High-Tc,117.7 K,5 GPa,P4̄3m,Cubic,P4̄3m,3.627 Å,3.627 Å,3.627 Å,,,FALSE,10.1016/j.mtphys.2023.101115
HCl (C2/m phase),HCl,Bulk,,,SC,,20 K,250 GPa,Monoclinic,,C2/m,,,,,,FALSE,10.1103/PhysRevB.96.064517
HCl0.5Br0.5,HCl0.5Br0.5,Bulk,,,SC,,95 K,170 GPa,Tetragonal,,P4mm,,,,,,FALSE,10.1103/PhysRevB.96.064517
"HCl0.5Br0.5 (170 GPa, cited work)",HCl0.5Br0.5,Bulk,,,SC,,95 K,170 GPa,,,,,,,,,FALSE,10.1103/PhysRevB.104.064104
"Yttrium Barium Copper Oxide (oxygen-deficient, heat-treated)",heat-treated YBCO,Bulk,,,NSC,,NSC,,,,,,,,,,TRUE,10.1103/PhysRevB.87.056504
Hf0.04Mo0.96B2 (arc-melted),Hf0.04Mo0.96B2,Bulk,,,SC,,6.31 K,ambient,Hexagonal,AlB2-type,P6/mmm,3.052 A,3.052 A,3.344 A,,,TRUE,10.1103/PhysRevB.109.104520
(HfNb)0.10(MoReRu)0.90,Hf0.05Nb0.05Mo0.3Re0.3Ru0.3,Bulk,,,SC,Type-II,5.2 K,ambient,Cubic,alpha-Mn,I-43m,9.6170,9.6170,9.6170,2.1 mT,9.4 T,TRUE,10.1103/PhysRevB.104.094515
Hf0.095Zr0.905,Hf0.095Zr0.905,Bulk,,,SC,,<1.43 K,,Hexagonal,α,,,,,,,True,10.1103/PhysRev.168.715
Hf0.21Nb0.25Ti0.15V0.15Zr0.24,Hf0.21Nb0.25Ti0.15V0.15Zr0.24,,,,SC,,,,,,,,,,,,FALSE,10.1103/PhysRevB.106.184512
Hf0.305Zr0.695,Hf0.305Zr0.695,Bulk,,,SC,,<1.31 K,,Hexagonal,α,,,,,,,True,10.1103/PhysRev.168.715
Hf0.4Zr0.6V2,Hf0.4Zr0.6V2,Bulk,,,SC,,10.1 K,ambient,Cubic,C15 Laves phase,,,,,,28 T,FALSE,10.1103/PhysRevB.72.024543
Hf0.52Zr0.48,Hf0.52Zr0.48,Bulk,,,SC,,<1.25 K,,Hexagonal,α,,,,,,,True,10.1103/PhysRev.168.715
Hf0.5Al0.5B2,Hf0.5Al0.5B2,Bulk,,,SC,Type-II,1.58 K,,Hexagonal,AlB2-type,P6/mmm,3.058 Å,,6.976 Å,,,FALSE,10.1016/j.commatsci.2018.08.005
Hafnium Niobium Vanadium Zirconium Alloy,Hf0.5Nb0.2V2Zr0.3,,,,SC,,,,,,,,,,,,,10.1103/PhysRevB.103.014509
Hf0.722Zr0.278,Hf0.722Zr0.278,Bulk,,,SC,,<1.41 K,,Hexagonal,α,,,,,,,True,10.1103/PhysRev.168.715
Hf-25Nb No. 1,Hf0.75Nb0.25,Bulk,,,SC,Type-II,>4.2 K,,Cubic,bcc,,,,,,>26 kG at 4.2 K,True,10.1103/PhysRevLett.15.865
Hf-25Nb No. 2,Hf0.75Nb0.25,Bulk,,,SC,Type-II,>4.2 K,,Cubic,bcc,,,,,,>28 kG at 4.2 K,True,10.1103/PhysRevLett.15.865
Hf0.915Zr0.085,Hf0.915Zr0.085,Bulk,,,SC,,<1.64 K,,Hexagonal,α,,,,,,,True,10.1103/PhysRev.168.715
Hf0.935Zr0.065,Hf0.935Zr0.065,Bulk,,,SC,,<1.36 K,,Hexagonal,α,,,,,,,True,10.1103/PhysRev.168.715
HfH10,Hf1H10,Bulk,,,SC,High-Tc,about 234 K,250 GPa,Hexagonal,Pentagraphene-like,P63/mmc,,,,,,FALSE,10.1103/PhysRevB.109.184516
HfH14,Hf1H14,Bulk,,,SC,High-Tc,80 K,243 GPa,Monoclinic,,C2/m,,,,,,TRUE,10.1103/PhysRevB.109.184516
HfH6,Hf1H6,Bulk,,,SC,High-Tc,132 K,600 GPa,Cubic,Cagelike,Im-3m,,,,,,FALSE,10.1103/PhysRevB.109.184516
HfH9,Hf1H9,Bulk,,,SC,High-Tc,110 K,200 GPa,Hexagonal,Tube-shaped,P63/m,,,,,,FALSE,10.1103/PhysRevB.109.184516
HfInPd2,Hf1In1Pd2,Bulk,,,SC,,2.86 K,,Cubic,Full Heusler (rock-salt type),Fm-3m,,,,,,TRUE,10.1103/PhysRevB.100.245151
Hf20Nb20Ta20Ti20V20,Hf20Nb20Ta20Ti20V20,Bulk,,,SC,Type-II,5.0 K,,BCC,Cubic,Im-3m,3.32 Å,3.32 Å,3.32 Å,19 mT,6.63 T,TRUE,10.1016/j.intermet.2022.107503
Hf2H5,Hf2H5,Bulk,,,SC,Type-II,10.3 K,,Hexagonal,P 3m1,P 3m1,3.244,3.244,20,,,FALSE,10.1016/j.ijhydene.2024.06.031
Hf2Rh,Hf2Rh,Bulk,,,SC,Type-II,1.60 K,,Ti2Ni-type,,,,,,,,TRUE,10.1016/0038-1098(88)90250-5
Hafnium nitride defect structure,Hf3N4,Bulk,,,NSC,,,,,defect NaCl structure,,,,,,,True,10.1103/PhysRevB.32.8312
Hf4H15,Hf4H15,Bulk,,,SC,Type-II,4.5 K,23 GPa,I-43d,,,,,,,,TRUE,10.1016/j.mtphys.2021.100546
Hf-Nb-Si,Hf55Nb30Si15,Bulk,,,SC,Type-II,8.7 K,,Amorphous,,,,,,,,FALSE,10.1016/j.intermet.2010.01.002
HfTa,Hf55Ta45,Bulk,,,SC,,6.5 K,,,A2,,,,,,,,10.1103/PhysRevB.12.4816
Hf60V40,Hf60V40,Bulk,,,SC,,< 1.2 K,,,amorphous,,,,,,,True,10.1103/PhysRevB.27.1610
Hf67Co33,Hf67Co33,Bulk,,,SC,Type-II,,,,amorphous,,,,,,measured but specific values not provided,True,10.1103/PhysRevB.48.12866
Hf67Co33,Hf67Co33,Bulk,,,SC,Type-II,1.75 K,,,amorphous,,,,,,,,10.1103/PhysRevB.49.9716
Hf67Ni33,Hf67Ni33,Bulk,,,SC,Type-II,1.75 K,,,amorphous,,,,,,,,10.1103/PhysRevB.49.9716
Hf70Fe30,Hf70Fe30,Bulk,,,SC,,< 1.2 K,,,amorphous,,,,,,,True,10.1103/PhysRevB.27.1610
Hf70Ni30,Hf70Ni30,Bulk,,,SC,,1.5 K,,,amorphous,,,,,,,True,10.1103/PhysRevB.27.1610
Hf72Pd28,Hf72Pd28,Bulk,,,SC,,1.3 K,,,amorphous,,,,,,,True,10.1103/PhysRevB.27.1610
Hf80Pt20,Hf80Pt20,Bulk,,,SC,,1.4 K,,,amorphous,,,,,,,True,10.1103/PhysRevB.27.1610
Hf90.6Mo9.4,Hf90.6Mo9.4,Bulk,,,SC,Type-II,2.71 K,,Cubic,body-centered-cubic,,,,,,90 kG,True,10.1103/PhysRevB.30.1253
Hf90Mo10,Hf90Mo10,Bulk,,,SC,Type-II,2.37 K,,Cubic,body-centered-cubic,,,,,,measured but specific values not provided,True,10.1103/PhysRevB.35.5361
HfB,HfB,Bulk,,,SC,Classical,3.1 K,,Cubic,NaCl type,,4.62 Å,,,,,TRUE,Handbook of SC
HfB,HfB,Bulk,,,SC,Classical,3.1 K,,Cubic,NaCl type (rock salt),,,,,,,TRUE,Handbook of SC
HfB2,HfB2,Bulk,,,NSC,,0.0 K,,Hexagonal,AlB2-type,P6/mmm,,,,,,TRUE,10.1103/PhysRevB.105.214517
HfB2,HfB2,Bulk,,,NSC,,,,,,,,,,,,TRUE,10.1103/PhysRevB.75.144506
Hafnium carbide,HfC,Bulk,,,SC,,<0.015 K,,Cubic,rock-salt,,,,,,,,10.1103/PhysRevLett.29.1593
HfC,HfC,Bulk,,,NSC,,<0.05 K,,Cubic,,,,,,,,True,10.1103/PhysRevB.8.5093
HfC,HfC,,,,SC,,,,Cubic,rock-salt,,,,,,,,10.1103/PhysRevB.28.977
HfC,HfC,Bulk,,,NSC,,,,,,,,,,,,,10.1103/PhysRevB.17.111
Hafnium carbide,HfC,Bulk,,,SC,,,,Cubic,fcc,,,,,,,True,10.1103/PhysRevLett.28.600
HfC,HfC,Bulk,,,NSC,,,,Cubic,sodium chloride,,8.4206 a.u.,,,,,True,10.1103/PhysRevB.22.1946
Hafnium carbide,HfC,Bulk,,,SC,Type-II,<1 K,,,,,,,,,,,10.1103/PhysRevB.66.014513
Hafnium Carbide,HfC,Bulk,,,SC,,,,,,,,,,,,True,10.1103/PhysRevLett.29.353
HfC,HfC,Bulk,,,SC,,,,,,,,,,,,True,10.1103/PhysRevB.11.558
HfC,HfC,Bulk,,,SC,,,,Cubic,NaCl-structure,,,,,,,,10.1103/PhysRevB.25.745
Hafnium carbide,HfC,Bulk,,,SC,Type-I,≤0.05 K,,,,,,,,,,True,10.1103/PhysRevB.14.5205
Hafnium Carbide,HfC,Bulk,,,SC,,<1 K,,Cubic,rock-salt,,,,,,,,10.1103/PhysRevLett.26.543
HfC,HfC,Bulk,,,SC,,<1 K,,Cubic,NaCl structure,,4.644 Å,,,,,True,10.1103/PhysRevLett.25.1611
HfC,HfC,Bulk,,,SC,,,,Cubic,rock-salt,,,,,,,,10.1103/PhysRevB.11.1895
Hafnium Carbide,HfC,Bulk,,,NSC,,~0 K,,Cubic,NaCl-structure,,,,,,,True,10.1103/PhysRevLett.32.1193
HfC,HfC,Bulk,,,SC,Classical,0.25 K,,Cubic,NaCl type (rock salt),,,,,,,TRUE,Handbook of SC
Hafnium Carbide,HfC,Bulk,,,NSC,,,,Cubic,NaCl-type (B1),Fm-3m,4.651,4.651,4.651,,,FALSE,10.1103/PhysRevB.72.064515
HfC,HfC,Bulk,,,SC,Type-II,3.4-9.0,,Cubic,FCC,Fm3m,,,,,,FALSE,10.1016/j.physc.2023.1354209
HfCuGe2,HfCuGe2,Bulk,,,SC,Type-II,0.6 K,,Layered tetragonal,Tetragonal,P4/nmm,3.756,,8.967,,,FALSE,10.1016/j.intermet.2013.06.001
Hafnium Digermanide,HfGe2,Bulk,,,SC,Type-II,2.2 K,,Digermanide,,,,,,,,TRUE,10.1016/0038-1098(77)90447-1
HfGeTe4,HfGeTe4,Bulk,,,SC,Type-II,6.6 K,60 GPa,,,,,,,,,FALSE,10.1016/j.ssc.2021.114363
Hafnium decahydride,HfH10,Bulk,,,SC,High-Tc,213 K,250 GPa,,Penta-graphene-like H,,,,,,,FALSE,10.1103/PhysRevB.110.224507
Hafnium Decahydride,HfH10,Bulk,,,SC,High-Tc,213-234 K,250 GPa,Hexagonal,Layered pentagraphenelike,P6_3/mmc,,,,,,FALSE,10.1103/PhysRevLett.125.217001
Hafnium Decahydride (P-1 structure),HfH10,Bulk,,,SC,,28.9-37.4 K,200 GPa,Triclinic,Layered with H2 units,P-1,,,,,,FALSE,10.1103/PhysRevLett.125.217001
Hafnium decahydride,HfH10,Bulk,,,SC,High-Tc/NA,234 K,250 GPa,Hexagonal,penta-graphene-like,P6_3/mmc,,,,,,FALSE,10.1103/PhysRevB.106.024515
Hafnium hydride (HfH10),HfH10,Bulk,,,SC,High-Tc,,,,,,,,,,,,10.1103/PhysRevB.105.214503
HfH10,HfH10,Bulk,,,SC,High-Tc,234 K,250 GPa,,,,,,,,,FALSE,10.1103/PhysRevB.104.104509
Hafnium Polyhydride,HfH14,Bulk,,,SC,High-Tc,83 K,243 GPa,,,,,,,,,TRUE,10.1016/j.mtphys.2023.101298
C2/m-HfH14,HfH14,Bulk,,,SC,High-Tc,83 K,243 GPa,C2/m,Monoclinic,C2/m,4.72 Å,3.33 Å,4.70 Å,,24 T,TRUE,10.1016/j.mtphys.2022.100826
HfH2,HfH2,Bulk,,,SC,High-Tc,19.74,500 GPa,P-3m1,,P-3m1,,,,,,FALSE,10.1016/j.mtcomm.2024.109516
Hafnium Hydride,HfH2,Bulk,,,SC,Type-II,8 K,180 GPa,Orthorhombic,Cmma,Cmma,,,,,,FALSE,10.1016/j.physb.2017.10.107
Hafnium Hydride,HfH2,Bulk,,,SC,Type-II,13 K,260 GPa,Monoclinic,P21/m,P21/m,,,,,,FALSE,10.1016/j.physb.2017.10.107
Hafnium Hydride (high pressure),HfHx,Bulk,,,SC,Hydride,,243 GPa,,,,,,,,,TRUE,10.1103/PhysRevB.110.186501
HfIrGe,HfIrGe,Bulk,,,SC,Type-II,4.98K,,TiNiSi-type,,,,,,,,TRUE,10.1016/0025-5408(87)90049-3
HfIrSi,HfIrSi,Bulk,,,SC,Classical,3.50 K,,Orthorhombic,,,6.4710 Å,3.9380 Å,7.3763 Å,,,TRUE,Handbook of SC
HfIrSi,HfIrSi,Bulk,,,SC,,3.5 K,,,oP12,,,,,,,TRUE,Handbook of SC
HfIrSi,HfIrSi,,,,SC,,3.1 K,,,,,,,,,,FALSE,10.1103/PhysRevB.99.174513
HfIrSi,HfIrSi,,,,SC,,,,Orthorhombic,TiNiSi-type,Pnma,,,,,,FALSE,10.1103/PhysRevResearch.4.L012031
HfIrSi,HfIrSi,Bulk,,,SC,,,,Orthorhombic,Co2P-type,Pnma,,,,,,FALSE,10.1103/PhysRevB.103.144516
HfIrSi,HfIrSi,Bulk,,,SC,Type-II,3.50 K,,Orthorhombic,TiNiSi type,Pnma,646.34 pm,393.57 pm,736.8 pm,,,FALSE,10.1016/j.solidstatesciences.2017.04.002
HfMoNbTiZr,HfMoNbTiZr,Bulk,,,SC,Type-II,4.1 K,,Body-Centered Cubic,,,3.374,,,5.2 mT,5.55 T,TRUE,10.1016/j.jallcom.2022.166473
HfMo₂,HfMo₂,Bulk,,,SC,,0.07 K,,Hexagonal,Laves phase,,,,,,,TRUE,Handbook of SC
HfMo₂,HfMo₂,Bulk,,,SC,,0.07 K,,hexagonal,Laves phase,,,,,,,TRUE,Handbook of SC
HfN,HfN,Bulk,,,SC,Type-II,8.83 K,,Cubic,,,,,,,,True,10.1103/PhysRevB.8.5093
HfN,HfN,,,,SC,High-Tc,,,Cubic,sodium chloride (B1),,,,,,,,10.1103/PhysRevLett.57.3284
HfN,HfN,Bulk,,,SC,Classical,8.83 K,,Cubic,NaCl type,,4.512 Å,,,,,TRUE,Handbook of SC
HfN,HfN,Bulk,,,SC,Classical,8.8 K,,Cubic,NaCl type (rock salt),,,,,,,TRUE,Handbook of SC
Hafnium Nitride,HfN,Bulk,,,SC,Type-II,8.7 K,,Cubic,NaCl-type (B1),Fm-3m,,,,,,FALSE,10.1103/PhysRevB.71.092302
HfN,HfN,Bulk,,,SC,,,,,,,,,,,,FALSE,10.1103/PhysRevMaterials.7.094801
Hafnium Nitride,HfN,Bulk,,,SC,,8.83 K,0 GPa,,,,,,,,,TRUE,10.1103/PhysRevB.70.014501
Hafnium Nitride,HfN,Bulk,,,SC,,8.83 K,,Cubic,NaCl-type (B1),Fm-3m,4.54,4.54,4.54,,,FALSE,10.1103/PhysRevB.72.064515
HfN,HfN,Thin Film,,,SC,Type-II,8.3-3.0,,B1,,,,,,,,TRUE,10.1016/0168-583X(88)90685-4
Hafnium Nitride,HfN,Bulk,,,SC,Type-II,8.83 K,,,,,,,,,,FALSE,10.1016/j.solidstatesciences.2013.02.004
HfN,HfN,Bulk,,,SC,Type-II,8.8 K,,NaCl,,,4.525 Å,,,,,FALSE,10.1016/S1359-0286(01)00031-6
HfN,HfN0.94,Bulk,,,SC,,8.2 K,,Cubic,rock-salt,,4.5241 Å,4.5241 Å,4.5241 Å,,,True,10.1103/PhysRevB.28.977
HfNbReTiZr,HfNbReTiZr,Bulk,,,SC,Type-II,5.3 K,,Body-Centered Cubic,,,,,,33 mT,8.88 T,FALSE,10.1016/j.jallcom.2022.166473
HfNbTaTiV,HfNbTaTiV,Bulk,,,SC,Type-II,4.37 K,,Body-Centered Cubic,,,,,,19.5 mT,6.63 T,FALSE,10.1016/j.jallcom.2022.166473
HfNbTaTiZr,HfNbTaTiZr,Bulk,,,SC,Type-II,6.0 K,,Body-Centered Cubic,,,,,,,10.45 T,FALSE,10.1016/j.jallcom.2022.166473
β-HfNCl,HfNCl,Bulk,,,NSC,,,,,layered,,,,9.23 Å,,,True,10.1103/PhysRevLett.86.5775
β-HfNCl,HfNCl,Bulk,,,NSC,,,,Hexagonal,layered,P3̄m1,3.573 Å,3.573 Å,9.226 Å,,,False,10.1103/PhysRevB.60.1573
HfNCl,HfNCl,Bulk,,,SC,,25 K,,,layered,,,,,,,,10.1103/PhysRevLett.86.4366
β-HfNCl,HfNCl,Bulk,,,NSC,,,,,,R-3m,,,,,,True,10.1103/PhysRevB.64.153107
β-HfNCl,HfNCl,Bulk,,,NSC,,,,,layered,,,,9.23 Å,,,,10.1103/PhysRevB.63.020508
Hafnium Nitride Chloride,HfNCl,Bulk,,,NSC,,,,,Layered,,,,,,,FALSE,10.1103/PhysRevB.77.104518
HfNCl,HfNCl,Bulk,,,SC,,26 K,,Rhombohedral,Layered honeycomb,,,,,,,TRUE,10.1103/PhysRevB.90.125145
β-HfNCl,HfNCl,Bulk,,,SC,Type-II,25.5 K,,SmSI,,R-3m,3.576 Å,,27.711 Å,,,TRUE,10.1016/S1359-0286(01)00031-6
β-HfNCl,HfNCl,Bulk,,,SC,High-Tc,24 K,,Hexagonal,,,,,,,,FALSE,10.1016/j.physc.2013.05.009
Hafnium Nitride Chloride,HfNCl,Bulk,,,SC,Layered,25.5 K,,,,,,,,,,FALSE,10.1016/S0921-4534(03)00656-7
β-HfNCl0.7,HfNCl0.7,Bulk,,,SC,High-Tc,24K,,Layered,Double honeycomb,,0.369 nm,,,,,TRUE,10.1016/j.physc.2010.01.061
HfNCl0.7,HfNCl0.7,Bulk,,,SC,Type-II,24 K,,,,,,,,,,TRUE,10.1016/j.physc.2006.03.082
HfNi2Al,HfNi2Al,Bulk,,,SC,,0.74 K,,Cubic,Heusler (L21),Fm-3m (225),,,,,,FALSE,10.1103/PhysRevB.85.174505
HfNi2Ga,HfNi2Ga,Bulk,,,SC,,1.12 K,,Cubic,Heusler (L21),Fm-3m (225),,,,,,FALSE,10.1103/PhysRevB.85.174505
HfNi2Ga,HfNi2Ga,Bulk,,,SC,Type-II,1.12 K,,Cubic,,,,,,,,FALSE,10.1016/j.physc.2022.1354142
Electron-doped ferroelectric hafnia,HfO2 with 0.3 electrons per unit cell,Bulk,,,SC,BCS,17 K,,Orthorhombic,Polar,Pca21,5.179,4.980,4.998,,,FALSE,10.1103/PhysRevB.108.L241114
HfOH,HfOH,Thin Film,Monolayer,,SC,Topological,,,Hexagonal,Layered/hexagonal,,,,,,,FALSE,10.1103/PhysRevB.100.245120
HfOs,HfOs,Bulk,,,SC,Classical,2.4 K,,Cubic,CsCl type,Pm3̄m,3.239 Å,3.239 Å,3.239 Å,,,TRUE,Handbook of SC
HfOs,HfOs,Bulk,,,SC,,2.4 K,,Cubic,CsCl type,,,,,,,TRUE,Handbook of SC
HfOs,HfOs,Bulk,,,SC,Type-II,1.16 K,,Cubic,B2,,3.287,3.287,3.287,,,FALSE,10.1016/j.physc.2021.1353862
HfOsAs,HfOsAs,Bulk,,,SC,Classical,3.2 K,,Hexagonal,ZrNiAl type,P6̄2m,6.569 Å,,3.808 Å,,,TRUE,Handbook of SC
HfOsP,HfOsP,Bulk,,,SC,Classical,6.10 K,,Hexagonal,ZrNiAl type,P6̄2m,6.417 Å,,3.792 Å,,,TRUE,Handbook of SC
HfOsP,HfOsP,Bulk,,,SC,,6.1 K,,,hP9,,,,,,,TRUE,Handbook of SC
HfOs₂,HfOs₂,Bulk,,,SC,,2.7 K,,Hexagonal,Laves phase,,,,,,,TRUE,Handbook of SC
HfOs₂,HfOs₂,Bulk,,,SC,,2.7 K,,hexagonal,Laves phase,,,,,,,TRUE,Handbook of SC
HfOs₂,HfOs₂,Bulk,,,SC,Classical,2.69 K,,,,,5.184 Å,,8.468 Å,,,TRUE,Handbook of SC
HfPd2Al,HfPd2Al,Bulk,,,SC,Type-II,3.66 K,,Cubic,Heusler (L21),Fm-3m (225),6.3728,6.3728,6.3728,9 mT,1.81 T,TRUE,10.1103/PhysRevB.85.174505
HfPd2In,HfPd2In,Bulk,,,SC,,2.86 K,,Cubic,Heusler (L21),Fm-3m (225),6.5342,6.5342,6.5342,,1.00 T,TRUE,10.1103/PhysRevB.85.174505
HfPRu,HfPRu,Bulk,,,SC,,9.9 K,,,,,,,,,,TRUE,Handbook of SC
HfPRu,HfPRu,Bulk,,,SC,,9.9 K,,,,,,,,,,TRUE,Handbook of SC
HfPRu,HfPRu,Bulk,,,SC,,10.0 K,,,hP9,,,,,,,TRUE,Handbook of SC
HfRe₂,HfRe₂,Bulk,,,SC,,5.6 K,,Hexagonal,Laves phase,,,,,,,TRUE,Handbook of SC
HfRe₂,HfRe₂,Bulk,,,SC,,5.2 K,,hexagonal,Laves phase,,,,,,,TRUE,Handbook of SC
HfRe₂,HfRe₂,Bulk,,,SC,,5.2 K,,Hexagonal,"MgZn₂ type, hexagonal Laves phase",P6₃/mmc,5.254 Å,,8.600 Å,,,TRUE,Handbook of SC
HfRe₃,HfRe₃,Bulk,,,SC,,5.9 K,,Cubic,α-Mn type,cI58,,,,,,TRUE,Handbook of SC
HfRhGe2,HfRhGe2,Bulk,,,SC,Type-II,3.01 K,,Orthorhombic,TiMnSi2-type,Pbam,,,,50.4 Oe,9.1-13.1 kOe,TRUE,10.1016/j.jallcom.2003.08.068
HfRhSi,HfRhSi,Bulk,,,SC,Type-II,2.2 K,,Orthorhombic,,Pnma,,,,10 Oe,5.4 kOe,TRUE,10.1016/S0925-8388(99)00649-0
HfRhSi,HfRhSi,Bulk,,,SC,Type-II,2.3 K,4 GPa,Co2P-type,Orthorhombic,,6.476,7.415,3.901,,,TRUE,10.1016/S0038-1098(98)00469-4
HfRu,HfRu,Bulk,,,SC,Type-II,1.163 K,,Cubic,B2,,3.270,3.270,3.270,,,FALSE,10.1016/j.physc.2021.1353862
HfRu4P2,HfRu4P2,Bulk,,,SC,Type-II,9.5 K,,ZrFe4Si2-type,,,,,,,,TRUE,10.1016/S0038-1098(97)00324-4
HfRuAs,HfRuAs,Bulk,,,SC,Classical,4.93 K,,Hexagonal,ZrNiAl type,P6̄2m,6.568 Å,,3.842 Å,,,TRUE,Handbook of SC
HfRuAs,HfRuAs,Bulk,,,SC,Type-II,4.93-4.37 K,,ZrRuSi-type,,,,,,,,,10.1016/0375-9601(83)90171-8
HfRuH3.6,HfRuH3.6,Bulk,,,SC,Type-II,4.5 K,0 GPa,ZrNiH3 type,Base-centred orthorhombic,,,,,,,TRUE,10.1016/0925-8388(94)91116-9
h-HfRuP,HfRuP,,,,SC,,,,Hexagonal,Fe2P-type,,,,,,,,10.1103/PhysRevB.65.174507
h-HfRuP,HfRuP,,,,SC,,>10 K,,Hexagonal,Fe2P-type,,,,,,,,10.1103/PhysRevB.52.6197
HfRuP,HfRuP,Bulk,,,SC,Classical,10.8 K,,Hexagonal,ZrNiAl type,P6̄2m,6.414 Å,,3.753 Å,,,TRUE,Handbook of SC
HfRuP,HfRuP,Bulk,,,SC,,12.7 K,,Hexagonal,Fe2P-type,P-62m,,,,,,FALSE,10.1103/PhysRevB.103.144516
HfRuP,HfRuP,Bulk,,,SC,Topological,11 K,,Hexagonal,Hexagonal,P6̅2m,,,,,,FALSE,10.1016/j.physleta.2024.129723
HfRu₄P₂,HfRu₄P₂,Bulk,,,SC,,9.5 K,,Tetragonal,ZrFe₄Si₂ type,P4₂/mnm,,,,,,TRUE,Handbook of SC
1T-HfS₂,HfS2,Bulk,,,NSC,,,,Hexagonal,Layer compound,P-3m1,3.635 Å,3.635 Å,5.837 Å,,,True,10.1103/PhysRevB.8.3719
Hafnium disulfide,HfS2,,,,SC,,,above 80 GPa,,1T,,,,,,,FALSE,10.1103/PhysRevB.110.134525
HfS2,HfS2,Bulk,,,SC,Type-II,12.2 K,173 GPa,Tetragonal,I4/mmm,I4/mmm,,,,,2.2 T,TRUE,10.1016/j.mtphys.2023.101091
Hafnium trisulfide,HfS3,Bulk,,,SC,,8.1 K,121 GPa,Monoclinic,quasi-one-dimensional,P21/m,,,,,,FALSE,10.1103/PhysRevB.110.144515
1T-HfSe2,HfSe2,Bulk,,,SC,Type-II,6.6-7.5 K,26-38 GPa,Hexagonal,,P63/mmc,,,,,3.4 T,TRUE,10.1016/j.mtphys.2022.100698
HfSe₂,HfSe₂,Bulk,,,SC,,0.05 K,,,hP,,,,,,,TRUE,Handbook of SC
HfTc₂,HfTc₂,Bulk,,,SC,,5.6 K,,,Laves phase,,,,,,,TRUE,Handbook of SC
HfTc₂,HfTc₂,Bulk,,,SC,,5.6 K,,Hexagonal,"MgZn₂ type, hexagonal Laves phase",P6₃/mmc,5.2001 Å,,8.6175 Å,,,TRUE,Handbook of SC
1T-HfTe2,HfTe2,Bulk,,,SC,Type-II,7.415 K,,1T-CdI2,Layered,P3̄m1,4.02 Å,4.02 Å,7.63 Å,,,FALSE,10.1016/j.cocom.2020.e00527
1T-HfTe2,HfTe2,Bulk,,,SC,Type-II,1.562 K,,1T-CdI2,Layered,P3̄m1,4.02 Å,4.02 Å,7.63 Å,,,FALSE,10.1016/j.cocom.2020.e00527
HfTe3 (polycrystalline),HfTe3,Bulk,,,SC,Type-II,1.7 K,ambient,Monoclinic,"Q1D chain, layered",P21/m,5.8857,3.9034,10.0671,,0.6 T,TRUE,10.1103/PhysRevB.96.174510
HfTe3 (single crystal),HfTe3,Bulk,,,NSC,,NSC,ambient,Monoclinic,"Q1D chain, layered",P21/m,5.8845,3.9026,10.0551,,,TRUE,10.1103/PhysRevB.96.174510
HfTe5,HfTe5,Bulk,,,SC,,,,,,,,,,,,FALSE,10.1103/PhysRevB.99.024110
Hafnium Pentatelluride (ambient pressure),HfTe5,Bulk,,,NSC,,,0 GPa,Orthorhombic,Layered,Cmcm,3.974,14.481,13.720,,,TRUE,10.1103/PhysRevB.94.054517
"Hafnium Pentatelluride (high pressure, phase II)",HfTe5,Bulk,,,SC,Type-II,Rises from 1.8 K at 5.5 GPa,~4-9 GPa,Monoclinic,Layered,C2/m,,,,,,TRUE,10.1103/PhysRevB.94.054517
"Hafnium Pentatelluride (high pressure, phase III)",HfTe5,Bulk,,,SC,Type-II,"up to 4.8 K (max at 20 GPa), persists to 4.5 K at 42 GPa",>9-42 GPa,Triclinic,Chainlike,P-1,,,,,3.6-4.5 T at 19.5 GPa,TRUE,10.1103/PhysRevB.94.054517
Hafnium Pentatelluride (high pressure),HfTe5,Bulk,,,SC,,,high pressure,,,,,,,,,FALSE,10.1103/PhysRevMaterials.3.034201
HfTe5,HfTe5,Bulk,,,SC,,,,,,,,,,,,TRUE,10.1103/PhysRevB.95.094513
HfTe₂,HfTe₂,Bulk,,,SC,,5.6 K,,Hexagonal,Laves phase,,,,,,,TRUE,Handbook of SC
HfTe₂,HfTe₂,Bulk,,,SC,,5.6 K,,hexagonal,Laves phase,,,,,,,TRUE,Handbook of SC
HfV₂,HfV2,Bulk,,,SC,Type-II,9.2 K,,Cubic,C15 Laves phase,,,,,,,True,10.1103/PhysRevB.64.024509
HfV2,HfV2,Bulk,,,SC,High-Tc,,,Cubic,C15 Laves phase,,,,,,,,10.1103/PhysRevB.22.2332
HfV2,HfV2,Bulk,,,SC,,,,"Cubic at room temperature, Orthorhombic at low temperature",C15 (cubic Laves phase),,,,,,,True,10.1103/PhysRevB.17.1136
HfV2,HfV2,Bulk,,,SC,High-Tc,,,Cubic,Laves-phase,C15,,,,,,,10.1103/PhysRevLett.41.899
