Repository: WyattBunstine/ML_SC_Project

# ML_SC_Project — Chemically and Geometrically Motivated Crystal Graph Neural Networks

This project predicts and screens superconductors from crystal structure. It frames the
problem as a **two-stage hurdle**: first classify whether a material is a superconductor
candidate (SC vs. non-SC), then regress the critical temperature T_c for superconductors.

Two graph-neural-network families are trained and compared:

- a **baseline CGCNN** ([txie-93/cgcnn](https://github.com/txie-93/cgcnn)), and
- an **MPNN** with learned edge features that consumes richer `crystal_graph_v4` graphs
  (this project's contribution).

File: database/superconductor_materials_full.csv (part 68 of 215)
Material_Name,Chemical_Composition,Material_Class,Film_Thickness,Substrate,Material_Type,Superconductor_Type,Superconducting_Transition_Temperature,Pressure,Crystal_Structure,Lattice_Structure,Space_Group,"Lattice_Constant(a)","Lattice_Constant(b)","Lattice_Constant(c)",Lower_Critical_Field,Upper_Critical_Field,Experimental,DOI
HfV2,HfV2,Bulk,,,SC,Type-II,8.6-10.1 K,,Cubic,Laves phase C15,,,,,,100-230 kOe at 4.2 K,True,10.1103/PhysRevLett.37.1410
HfV2,HfV2,Bulk,,,SC,Type-II,8.9 K,,,,,,,,,,,10.1103/PhysRevB.15.1340
HfV2,HfV2,Bulk,,,SC,,9.6 K,,,C15,,,,,,,,10.1103/PhysRevB.12.4816
HfV2,HfV2,Bulk,,,SC,Type-II,,,Cubic,C15 Laves-phase,,,,,,,,10.1103/PhysRevB.65.094108
Hafnium vanadium,HfV2,Bulk,,,SC,,8.85 K,,Cubic,C15,,,,,,,True,10.1103/PhysRevB.26.1208
HfV2,HfV2,Bulk,,,SC,,9.4 K,,Cubic,MgCu2,,,,,,,TRUE,Handbook of SC
"HfV2 (single crystal, sc1)",HfV2,Bulk,,,SC,Type-II,7.78-9.00 K,ambient,"Cubic (above TM), Orthorhombic (below TM)","C15 Laves phase (cubic), orthorhombic",,,,,0.009-0.02 T,22.6-35.4 T,TRUE,10.1103/PhysRevB.72.024543
"HfV2 (single crystal, sc2)",HfV2,Bulk,,,SC,Type-II,8.10 K,ambient,"Cubic (above TM), Orthorhombic (below TM)","C15 Laves phase (cubic), orthorhombic",,,,,,,TRUE,10.1103/PhysRevB.72.024543
"HfV2 (polycrystalline, pc1)",HfV2,Bulk,,,SC,Type-II,7.60 K,ambient,"Cubic (above TM), Orthorhombic (below TM)","C15 Laves phase (cubic), orthorhombic",,,,,,,TRUE,10.1103/PhysRevB.72.024543
"HfV2 (polycrystalline, pc2)",HfV2,Bulk,,,SC,Type-II,9.00 K,ambient,"Cubic (above TM), Orthorhombic (below TM)","C15 Laves phase (cubic), orthorhombic",,,,,,,TRUE,10.1103/PhysRevB.72.024543
HfV2,HfV2,Bulk,,,SC,Type-II,8.1 K,,Cubic,Laves C15,Fd-3m,7.398 Å,,,,,TRUE,10.1016/S0038-1098(99)00554-2
HfV2,HfV2,Bulk,,,SC,Type-II,9 K,,Cubic,C-15,,,,,,,FALSE,10.1016/S0925-8388(01)01584-5
HfV2,HfV2,,,,SC,,9.5 K,,,,,,,,,,FALSE,10.1016/j.physleta.2018.02.018
HfV2,HfV2,Bulk,,,SC,Type-II,9.2 K,,C15 Laves phase,,,,,,,,FALSE,10.1016/S0921-4534(99)00040-4
HfV2Ga4,HfV2Ga4,Bulk,,,SC,Type-II,4.1 K,,Tetragonal,,I4/mmm,0.645 nm,0.645 nm,0.520 nm,4.5 mT,1.13 T,TRUE,10.1016/j.physleta.2018.02.018
HfV2Ga4,HfV2Ga4,Bulk,,,SC,Type-II,4.1 K,0,Tetragonal,Body-centered,I4/mmm,6.45,6.45,5.19,,,TRUE,10.1016/j.mtcomm.2020.100935
HfV2H0.5,HfV2H0.5,Bulk,,,SC,Type-II,,,Cubic,Laves phase C15,,,,,,,True,10.1103/PhysRevLett.37.1410
HfV2H1.0,HfV2H1.0,Bulk,,,SC,Type-II,Tc reduced by 4.8 K from HfV2,,Cubic,Laves phase C15,,,,,,,True,10.1103/PhysRevLett.37.1410
HfV₂ (Laves),HfV₂,Bulk,,,SC,Type-II,9.2 K,,,Laves,,,,,187.0 mT,21.7 T,TRUE,Handbook of SC
HfV₂ Laves,HfV₂,Bulk,,,SC,Type-II,9.2 K,,,Laves,,,,,,,TRUE,Handbook of SC
HfV₂,HfV₂,Bulk,,,SC,,9.3 K,,,Laves phase,,,,,,,TRUE,Handbook of SC
HfV₂ (laves),HfV₂,Bulk,,,SC,Type-II,9.2 K,,,Laves,,,,,,,TRUE,Handbook of SC
HfV₂,HfV₂,Bulk,,,SC,,9.4 K,,,,,,,,,,TRUE,Handbook of SC
HfV₂,HfV₂,Bulk,,,SC,Type-II,9.3 K,,Orthorhombic,MgCu₂-type Laves phase,,,,,,,TRUE,Handbook of SC
HfV₂,HfV₂,Bulk,,,SC,,9.2 K,,,Laves,,,,,,,TRUE,Handbook of SC
HfV₂,HfV₂,Bulk,,,SC,Type-II,9.27 K,,Cubic,cubic Laves phase,Fd3̄m,7.396 Å,7.396 Å,7.396 Å,,,TRUE,Handbook of SC
HfW2,HfW2,Bulk,,,SC,Type-II,0.12 K,,Laves phase,,,,,,,,TRUE,10.1016/j.cocom.2016.06.001
HfY₂,HfY₂,Bulk,,,SC,,9.4 K,,Cubic,Laves phase,,,,,,,TRUE,Handbook of SC
Hf₀.₁₄Re₀.₈₆,Hf₀.₁₄Re₀.₈₆,Bulk,,,SC,,5.86 K,,,,,9.6801 Å,,,,,TRUE,Handbook of SC
Hf₀.₈₄Nb₀.₁₆V₂,Hf₀.₈₄Nb₀.₁₆V₂,Bulk,,,SC,Type-II,maximum Tc,,,Laves phase solid solution,,,,,,,TRUE,Handbook of SC
Hf₀.₈₄Nb₀.₁₆V₂,Hf₀.₈₄Nb₀.₁₆V₂,Bulk,,,SC,Type-II,10.67 K,,Cubic,cubic Laves phase,Fd3̄m,7.390 Å,7.390 Å,7.390 Å,,,TRUE,Handbook of SC
Hg(Ba₁₋ₓSrₓ)₂CaCu₂Re₀O₇,Hg(Ba₁₋ₓSrₓ)₂CaCu₂Re₀O₇,Bulk,,,SC,High-Tc,130 K,,,,,,,,,,TRUE,Handbook of SC
Hg(Tl)Ba2Ca2Cu3O8+δ,Hg(Tl)Ba2Ca2Cu3O8+δ,Bulk,,,SC,High-Tc,134K,,,,,,,,,,TRUE,10.1016/S0921-4534(97)00561-3
Hg-Ba-Ca-Cu-O,Hg-Ba-Ca-Cu-O,Bulk,,,SC,Type-II/High-Tc/Cuprate,125 K,,,,,,,,,,FALSE,10.1016/j.cjph.2019.11.022
Mercury-Indium alloy (90% In),Hg0.10In0.90,Bulk,,,SC,,3.2 K,,Cubic,fcc,,,,,,,True,10.1103/PhysRev.130.1719
Mercury-Indium alloy (80% In),Hg0.20In0.80,Bulk,,,SC,,4.5 K,,Cubic,fcc,,,,,,,True,10.1103/PhysRev.130.1719
Hg0.25Tl0.75Ba2(Ca0.86Sr0.14)2Cu3O8+δ,Hg0.25Tl0.75Ba2(Ca0.86Sr0.14)2Cu3O8+δ,Bulk,,,SC,High-Tc/cuprate,124-128 K,ambient pressure,,,,,,,,,True,10.1103/PhysRevB.52.15078
Hg0.2Tl0.8Ba2Ca2Cu3O8+δ,Hg0.2Tl0.8Ba2Ca2Cu3O8+δ,Bulk,,,SC,High-Tc/Cuprate,127-129 K,Ambient,Tetragonal,,,3.848,,15.849,,,TRUE,10.1016/S0921-4534(98)00287-1
Mercury Thallium Barium Calcium Copper Oxide,Hg0.2Tl0.8Ba2Ca2Cu3O8.33,Bulk,,,SC,Cuprate,138 K,,,,,,,,,,FALSE,10.1016/j.cplett.2009.02.025
Hg-1223,Hg0.31Pb0.4Sr1.6Ba0.4Ca2Cu3O8+δ,Bulk,,,SC,High-Tc,112.3 K,,,,,3.8372 Å,,15.4527 Å,530 A/m,,TRUE,10.1016/S0921-4534(99)00351-2
Hg0.3La0.7Ba2Ca3(Cu0.5Ag0.5)4O10+δ,Hg0.3La0.7Ba2Ca3(Cu0.5Ag0.5)4O10+δ,Bulk,,,SC,High-Tc,106.57 K,,,,,,,,,,TRUE,10.1016/j.physc.2016.06.021
Hg0.3La0.7Ba2Ca3(Cu0.7Ag0.3)4O10+δ,Hg0.3La0.7Ba2Ca3(Cu0.7Ag0.3)4O10+δ,Bulk,,,SC,High-Tc,126.8 K,,,,,,,,,,TRUE,10.1016/j.physc.2016.06.021
Hg0.3La0.7Ba2Ca3(Cu0.8Ag0.2)4O10+δ,Hg0.3La0.7Ba2Ca3(Cu0.8Ag0.2)4O10+δ,Bulk,,,SC,High-Tc,126.7 K,,,,,,,,,,TRUE,10.1016/j.physc.2016.06.021
Hg0.3La0.7Ba2Ca3(Cu0.9Ag0.1)4O10+δ,Hg0.3La0.7Ba2Ca3(Cu0.9Ag0.1)4O10+δ,Bulk,,,SC,High-Tc,121.7 K,,,,,,,,,,TRUE,10.1016/j.physc.2016.06.021
Mercury Rhenium Oxide,Hg0.44ReO3,Bulk,,,SC,Type-II,7.7 K,Ambient pressure,Hexagonal,Hexagonal bronze,P6_3/mcm,7.366 Å,7.366 Å,7.506 Å,60 Oe,4.8 T,TRUE,10.1103/PhysRevLett.106.017001
"(Hg,Pb)-1223",Hg0.45Pb0.45Cu0.1Sr0.74Ba0.26Ca0.91Sr0.09Cu3O8.31,Bulk,,,SC,Cuprate,116 K,,Layered-perovskite,Tetragonal,P4/mmm,,,15.43,,,TRUE,10.1016/S0921-4534(00)00203-3
Hg0.4Au0.6Ba2Ca2Cu3O8,Hg0.4Au0.6Ba2Ca2Cu3O8,Bulk,,,SC,High-Tc/cuprate,,,Tetragonal,Perovskite-related layered,,,,,,,FALSE,10.1103/PhysRevResearch.6.023163
Hg0.4Cr0.6Sr4Cu2(CO3)O6+δ,Hg0.4Cr0.6Sr4Cu2(CO3)O6,Bulk,,,SC,High-Tc,37 K,,,,,3.8747 Å,3.8747 Å,16.1555 Å,,,TRUE,10.1016/j.ssc.2006.05.044
Hg0.4Cr0.6Sr4Cu2(CO3)O6+δ,Hg0.4Cr0.6Sr4Cu2(CO3)O6+δ,Bulk,,,SC,High-Tc,37 K,,Tetragonal,,,3.8747,,16.1555,,,TRUE,10.1016/0921-4534(95)00131-X
(Hg0.4Pr0.6)(Sr1.5La0.5)CuO4+δ,Hg0.4Pr0.6Sr1.5La0.5CuO4+δ,Bulk,,,SC,High-Tc/Cuprate,41 K,,,,,3.7720 Å,,8.8940 Å,,,FALSE,10.1016/j.physc.2008.08.009
Hg0.4Pt0.6Sr2.3Pr1.7Cu2O9,Hg0.4Pt0.6Sr2.3Pr1.7Cu2O9,Bulk,,,NSC,,,,,,,3.8603 Å,,29.614 Å,,,TRUE,Handbook of SC
(Hg0.59Ti0.41)Sr2(Ca0.32Y0.68)Cu2O6.66,Hg0.59Ti0.41Sr2Ca0.32Y0.68Cu2O6.66,Bulk,,,SC,High-Tc,100 K,,Tetragonal,,P4/mmm,,,,,,TRUE,10.1016/S0921-4534(97)01695-X
Hg0.5Ba2Ca2Cu3O8+y (Hg1223),Hg0.5Ba2Ca2Cu3O8,Bulk,,,SC,High-Tc/cuprate,,,,,,,,,,,True,10.1103/PhysRevB.54.12569
Hg0.5Bi0.5Sr2-xLaxCuO5-δ,Hg0.5Bi0.5Sr1.25La0.75CuO5-δ,Bulk,,,SC,High-Tc,27 K,,Tetragonal,,,3.8 Å,3.8 Å,8.9 Å,,,TRUE,10.1016/0921-4534(93)90111-3
(Hg0.5Bi0.5)(Sr1.5La0.5)CuO4+δ,Hg0.5Bi0.5Sr1.5La0.5CuO4+δ,Bulk,,,SC,High-Tc/Cuprate,27 K,,,,,3.7750 Å,,8.8760 Å,,,FALSE,10.1016/j.physc.2008.08.009
Hg0.5Bi0.5Sr1.5La0.5CuO5,Hg0.5Bi0.5Sr1.5La0.5CuO5,Bulk,,,SC,High-Tc,27 K,,,,,3.7769 Å,,8.8252 Å,,,TRUE,Handbook of SC
Hg0.5Bi0.5Sr2Ca0.35Nd0.65Cu2O6+δ,Hg0.5Bi0.5Sr2Ca0.35Nd0.65Cu2O6+δ,Bulk,,,SC,Cuprate,94 K,,1212-type,,,,,,,,TRUE,10.1016/0921-4534(93)90069-3
Hg0.5Bi0.5Sr2Ca0.5Nd0.5Cu2O6+δ,Hg0.5Bi0.5Sr2Ca0.5Nd0.5Cu2O6+δ,Bulk,,,SC,Cuprate,94 K,,1212-type,,,,,,,,TRUE,10.1016/0921-4534(93)90069-3
Hg0.5Cr0.5Sr2CuO4.82,Hg0.5Cr0.5Sr2CuO4.82,Bulk,,,SC,Cuprate,58 K,,Tetragonal,,P4/mmm,,,,,,TRUE,10.1016/S0921-4534(98)00298-6
Hg0.5Cr0.5Sr4Cu2O7CO3,Hg0.5Cr0.5Sr4Cu2O7CO3,Bulk,,,SC,Cuprate,37 K,,Tetragonal,,P4/mbm,5.4812 Å,5.4812 Å,16.1679 Å,,,TRUE,10.1016/S0921-4534(98)00298-6
(Hg0.5Fe0.5)Sr2(Y0.3Ca0.7)Cu2O7−δ,Hg0.5Fe0.5Sr2Y0.3Ca0.7Cu2O7−δ,Bulk,,,SC,High-Tc/Cuprate,82K,Ambient,Tetragonal,P4/mmm,P4/mmm,3.8196,3.8196,11.8772,,,TRUE,10.1016/j.physc.2005.03.018
(Hg0.5Fe0.5)Sr2(Y0.4Ca0.6)Cu2O7−δ,Hg0.5Fe0.5Sr2Y0.4Ca0.6Cu2O7−δ,Bulk,,,SC,High-Tc/Cuprate,82K,Ambient,Tetragonal,P4/mmm,P4/mmm,3.8196,3.8196,11.8772,,,TRUE,10.1016/j.physc.2005.03.018
(Hg0.5Fe0.5)Sr2(Y0.5Ca0.5)Cu2O7−δ,Hg0.5Fe0.5Sr2Y0.5Ca0.5Cu2O7−δ,Bulk,,,SC,High-Tc/Cuprate,72K,Ambient,Tetragonal,P4/mmm,P4/mmm,3.8222,3.8222,11.8655,,,TRUE,10.1016/j.physc.2005.03.018
(Hg0.5Fe0.5)Sr2(Y0.6Ca0.4)Cu2O7−δ,Hg0.5Fe0.5Sr2Y0.6Ca0.4Cu2O7−δ,Bulk,,,SC,High-Tc/Cuprate,55K,Ambient,Tetragonal,P4/mmm,P4/mmm,3.8249,3.8249,11.8538,,,TRUE,10.1016/j.physc.2005.03.018
(Hg0.5Fe0.5)Sr2(Y0.7Ca0.3)Cu2O7−δ,Hg0.5Fe0.5Sr2Y0.7Ca0.3Cu2O7−δ,Bulk,,,SC,High-Tc/Cuprate,30K,Ambient,Tetragonal,P4/mmm,P4/mmm,3.8267,3.8267,11.8440,,,TRUE,10.1016/j.physc.2005.03.018
(HgI₂)₀.₅Bi₂Sr₂CaCu₂Oᵧ,Hg0.5I1Bi2Sr2CaCu2Oy,Bulk,,,SC,High-Tc/cuprate,82 K,,,,,,,44.9 Å,,,True,10.1103/PhysRevB.53.12416
Hg0.5Mo0.5Sr4Cu2(CO3)O6+δ,Hg0.5Mo0.5Sr4Cu2(CO3)O6,Bulk,,,SC,High-Tc,74 K,,,,,3.8448 Å,3.8448 Å,16.3173 Å,,,TRUE,10.1016/j.ssc.2006.05.044
Hg0.5Mo0.5Sr4Cu2(CO3)O6+δ,Hg0.5Mo0.5Sr4Cu2(CO3)O6+δ,Bulk,,,SC,High-Tc,74 K,,Tetragonal,,,3.8448,,16.3173,,,TRUE,10.1016/0921-4534(95)00131-X
Hg0.5Pb0.5Ba2Ca2Cu3O8+δ,Hg0.5Pb0.5Ba2Ca2Cu3O8+δ,Bulk,,,SC,High-Tc/Cuprate,113 K,,Tetragonal,Polycrystalline,,,,,,,TRUE,10.1016/S0921-4534(99)00289-0
(Hg0.5Pb0.5)(Sr1.2La0.8)CuO4+δ,Hg0.5Pb0.5Sr1.2La0.8CuO4+δ,Bulk,,,SC,High-Tc/Cuprate,32 K,,,,,3.7910 Å,,8.6910 Å,,,FALSE,10.1016/j.physc.2008.08.009
Hg0.5Pb0.5Sr1.2La0.8CuO5,Hg0.5Pb0.5Sr1.2La0.8CuO5,Bulk,,,SC,High-Tc,32 K,,,,,3.7908 Å,,8.6915 Å,,,TRUE,Handbook of SC
Hg0.5Pb0.5Sr2Gd1.5Ce0.5Cu2O9,Hg0.5Pb0.5Sr2Gd1.5Ce0.5Cu2O9,Bulk,,,SC,High-Tc,38 K,,,,,3.846 Å,,29.418 Å,,,TRUE,Handbook of SC
"(Hg,Re)-1212",Hg0.5Re0.1Ba2CaCu2O8,Thin Film,,,SC,High-Tc,104 K,,,c-axis oriented,,,,,,,TRUE,10.1016/S0921-4534(02)02277-3
Hg0.5Tl0.5Ba2(Ca0.86Sr0.14)2Cu3O8+δ,Hg0.5Tl0.5Ba2(Ca0.86Sr0.14)2Cu3O8+δ,Bulk,,,SC,High-Tc/cuprate,124-128 K,ambient pressure,,,,,,,,,True,10.1103/PhysRevB.52.15078
Hg0.5Tl0.5Ba2Ca0.86Sr0.14Cu2O6+δ,Hg0.5Tl0.5Ba2Ca0.86Sr0.14Cu2O6+δ,Bulk,,,SC,High-Tc/cuprate,122 K,ambient,Tetragonal,,P4/mmm,3.8496 Å,3.8496 Å,12.6536 Å,,,True,10.1103/PhysRevB.57.1259
Hg0.5Tl0.5Ba2(Ca0.86Sr0.14)2Cu3O8+δ,Hg0.5Tl0.5Ba2Ca1.72Sr0.28Cu3O8+δ,Bulk,,,SC,High-Tc/cuprate,128 K,ambient,Tetragonal,,P4/mmm,3.8649 Å,3.8649 Å,15.9573 Å,,,True,10.1103/PhysRevB.57.1259
Hg0.5Tl0.5Ba2Ca2Cu3O8+δ,Hg0.5Tl0.5Ba2Ca2Cu3O8+δ,Bulk,,,SC,High-Tc/Cuprate,106-129 K,Ambient,Tetragonal,,,3.847,,15.807,,,TRUE,10.1016/S0921-4534(98)00287-1
(Hg0.60V0.40)Sr2(Nd0.53Sr0.47)Cu2O6.94,Hg0.60V0.40Sr2Nd0.53Sr0.47Cu2O6.94,Bulk,,,SC,High-Tc,67 K,,,,P4/mmm,3.8765,,11.9232,,,TRUE,10.1016/S0921-4534(03)00889-X
Hg0.8Re0.2Sr2CaCu2Oz (vacuum annealed),Hg0.62Re0.38Sr2CaCu2O6,Bulk,,,SC,cuprate,90 K,6 GPa,Tetragonal,,P4/mmm,3.8152 Å,3.8152 Å,12.0621 Å,,,True,10.1103/PhysRevB.53.14647
Hg0.65Pb0.21Ba0.14CuO4+δ,Hg0.65Pb0.21Ba0.14CuO4+δ,Thin Film,,,SC,High-Tc,97 K,,Centrosymmetric,,P4/mmm,,,,,,TRUE,10.1016/j.optmat.2004.03.012
Hg0.65Pb0.35Ba2Ca2Cu3O8+δ,Hg0.65Pb0.35Ba2Ca2Cu3O8+δ,Bulk,,,SC,High-Tc/Cuprate,119 K,,Tetragonal,Polycrystalline,,,,,,,TRUE,10.1016/S0921-4534(99)00289-0
Hg0.65Pb0.35Ba2Ca2Cu3O8+δAg0.2,Hg0.65Pb0.35Ba2Ca2Cu3O8+δAg0.2,Bulk,,,SC,High-Tc/Cuprate,123 K,,Tetragonal,Polycrystalline,,,,,,,TRUE,10.1016/S0921-4534(99)00289-0
Hg0.65Re0.35Sr4Cu2CO3O7,Hg0.65Re0.35Sr4Cu2CO3O7,Bulk,,,SC,Cuprate,77K,,,,,,,,,,TRUE,10.1016/S0921-4534(00)01107-2
(Hg0.65V0.35)Sr2(Nd0.5Sr0.5)Cu2O6+δ,Hg0.65V0.35Sr2Nd0.5Sr0.5Cu2O6+δ,Bulk,,,SC,High-Tc,82 K,,,,,3.8764,,11.930,,,TRUE,10.1016/S0921-4534(03)00889-X
(Hg0.65V0.35)Sr2(Nd0.6Sr0.4)Cu2O6+δ,Hg0.65V0.35Sr2Nd0.6Sr0.4Cu2O6+δ,Bulk,,,SC,High-Tc,67 K,,,,,3.8770,,11.924,,,TRUE,10.1016/S0921-4534(03)00889-X
Hg0.66Pb0.34Ba2Ca2Cu3O8+x,Hg0.66Pb0.34Ba2Ca2Cu3O8+x,Bulk,,,SC,High-Tc,127 K,,,,,,,,,,TRUE,10.1016/j.ssc.2006.01.021
Hg0.66V0.34Sr1.8La0.2CuO4.82,Hg0.66V0.34Sr1.8La0.2CuO4.82,Bulk,,,SC,High-Tc,41 K,,,,,3.8170 Å,,8.7564 Å,,,TRUE,Handbook of SC
(Hg0.67Bi0.33)Sr2(Y0.5Ca0.5)Cu2O7−δ,Hg0.67Bi0.33Sr2Y0.5Ca0.5Cu2O7−δ,Bulk,,,SC,Cuprate,92 K,,,,,,,,,,TRUE,10.1016/0921-4534(94)91676-4
Hg0.67Pb0.33Ba2Ca2Cu3Oy,Hg0.67Pb0.33Ba2Ca2Cu3Oy,Bulk,,,SC,High-Tc/cuprate,130 K,ambient pressure,Tetragonal,cuprate,,3.849 Å,3.849 Å,15.860 Å,,,True,10.1103/PhysRevB.49.12322
Hg0.75Re0.25Sr2Ca2Cu3Oz (vacuum annealed),Hg0.68Re0.32Sr2Ca2Cu3O8,Bulk,,,SC,cuprate,120 K,6 GPa,Tetragonal,,P4/mmm,3.8265 Å,3.8265 Å,15.2126 Å,,,True,10.1103/PhysRevB.53.14647
Hg0.6Cr0.4Sr2CuO4+δ,Hg0.6Cr0.4Sr2CuO4+δ,Bulk,,,SC,High-Tc,60 K,,Tetragonal,perovskite-related,P4/mmm,3.8500 Å,3.8500 Å,8.6961 Å,,,True,10.1103/PhysRevB.52.15636
Hg0.6Pb0.4Ba2Ca2Cu3O8+δ,Hg0.6Pb0.4Ba2Ca2Cu3O8+δ,Bulk,,,SC,High-Tc/Cuprate,116 K,,Tetragonal,Polycrystalline,,,,,,,TRUE,10.1016/S0921-4534(99)00289-0
"(Hg, Mo)-1201",Hg0.70Mo0.30Sr2CuO4+δ,Bulk,,,SC,Cuprate,36 K,,Tetragonal,,,3.805,,8.814,,,TRUE,10.1016/S0254-0584(02)00043-3
Hg0.70Re0.30Ba2Ca2Cu3O8+δ,Hg0.70Re0.30Ba2Ca2Cu3O8+δ,Bulk,,,SC,High-Tc,134.3,1 bar,Tetragonal,,,,,,,,TRUE,10.1016/S0921-4534(98)00385-2
Hg0.75Re0.25Sr2Ca2Cu3Oz,Hg0.71Re0.29Sr2Ca2Cu3O8,Bulk,,,SC,cuprate,107 K,6 GPa,Orthorhombic,,Pmmm,3.8197 Å,3.8252 Å,15.1709 Å,,,True,10.1103/PhysRevB.53.14647
(Hg0.73Pb0.18)1Ba2Ca3Cu4O10.14,Hg0.73Pb0.18Ba2Ca3Cu4O10.14,Bulk,,,SC,High-Tc,129 K,1 GPa,Tetragonal,cuprate,P4/mmm,3.8530 Å,3.8530 Å,18.968 Å,,,TRUE,Handbook of SC
Hg0.75Bi0.25Ba2Ca2Cu3O8+δ,Hg0.75Bi0.25Ba2Ca2Cu3O8+δ,Bulk,,,SC,High-Tc,118 K,,Tetragonal,,,3.850,,15.830,,,TRUE,10.1016/S0925-8388(03)00695-9
Hg0.75Mo0.25Ba2CuO4.51,Hg0.75Mo0.25Ba2CuO4.51,Bulk,,,SC,High-Tc,40 K,,Tetragonal,P4/mmm,P4/mmm,3.8875,3.8875,9.3592,,,TRUE,10.1016/S0921-4534(99)00530-4
Hg0.75Mo0.25Ba2CuO4.59,Hg0.75Mo0.25Ba2CuO4.59,Bulk,,,SC,High-Tc,12 K,,Tetragonal,P4/mmm,P4/mmm,3.8830,3.8830,9.3547,,,TRUE,10.1016/S0921-4534(99)00530-4
"(Hg, Mo)-1201",Hg0.75Mo0.25Sr2CuO4+δ,Bulk,,,SC,Cuprate,50 K,,Tetragonal,,,3.791,,8.818,,,TRUE,10.1016/S0254-0584(02)00043-3
Hg0.75Pb0.25Ba2(Y0.5Ca0.5)Cu2O8-δ,Hg0.75Pb0.25Ba2(Y0.5Ca0.5)Cu2O8-δ,Bulk,,,SC,High-Tc,82-84,,Tetragonal,,,3.86671,3.86671,28.9804,,,TRUE,10.1016/S0921-4534(01)00908-X
Hg0.75Re0.25Ba2Ca2Cu3O8+δ,Hg0.75Re0.25Ba2Ca2Cu3O8+δ,Bulk,,,SC,High-Tc/cuprate,,0-1.0 GPa,Tetragonal,,P4/mmm,3.8548 Å,3.8548 Å,15.710 Å,,,True,10.1103/PhysRevB.61.15454
Hg0.75Re0.25Ba2Ca2Cu3O8+δ,Hg0.75Re0.25Ba2Ca2Cu3O8+δ,Thin Film,,,SC,High-Tc,133.5 K,<30 bars,,c-axis orientation,P4/mmm,,,15.685 Å,,,TRUE,10.1016/S0040-6090(01)00824-0
Hg0.75Re0.25Ba2Ca2Cu3O8+δ,Hg0.75Re0.25Ba2Ca2Cu3O8+δ,Bulk,,,SC,High-Tc,134.6,1 bar,Tetragonal,,,,,,,,TRUE,10.1016/S0921-4534(98)00385-2
Hg0.75Re0.25Ba2Ca2Cu3O8+δ,Hg0.75Re0.25Ba2Ca2Cu3O8+δ,Bulk,,,SC,High-Tc,133 K,,,,,,,,,,TRUE,10.1016/S0921-4534(01)00089-2
Hg0.75Re0.25Ba2Ca2Cu3O8+δ,Hg0.75Re0.25Ba2Ca2Cu3O8+δ,Bulk,,,SC,High-Tc,135 K,Ambient,,,,,,,,,FALSE,10.1016/S0921-4534(99)00583-3
(Hg0.75Se0.25)(Sr1.3La0.7)CuO4+δ,Hg0.75Se0.25Sr1.3La0.7CuO4+δ,Bulk,,,SC,High-Tc/Cuprate,50 K,,Tetragonal,,P4/mmm,3.8077 Å,,8.6673 Å,,,TRUE,10.1016/j.physc.2008.08.009
Hg0.75Se0.25Sr2(Y0.3Ca0.7)Cu2O6.84,Hg0.75Se0.25Sr2(Y0.3Ca0.7)Cu2O6.84,Bulk,,,SC,High-Tc/Cuprate,85 K,,Tetragonal,,P 4/mmm,3.8101,,11.8849,,,TRUE,10.1016/j.jssc.2008.08.021
Hg0.75Se0.25Sr2(Y0.4Ca0.6)Cu2O6+δ,Hg0.75Se0.25Sr2(Y0.4Ca0.6)Cu2O6+δ,Bulk,,,SC,High-Tc/Cuprate,77 K,,Tetragonal,,P 4/mmm,3.8116,,11.8757,,,TRUE,10.1016/j.jssc.2008.08.021
Hg0.75Se0.25Sr2(Y0.5Ca0.5)Cu2O6+δ,Hg0.75Se0.25Sr2(Y0.5Ca0.5)Cu2O6+δ,Bulk,,,SC,High-Tc/Cuprate,67 K,,Tetragonal,,P 4/mmm,3.8134,,11.8640,,,TRUE,10.1016/j.jssc.2008.08.021
Hg0.75Se0.25Sr2(Y0.6Ca0.4)Cu2O6+δ,Hg0.75Se0.25Sr2(Y0.6Ca0.4)Cu2O6+δ,Bulk,,,SC,High-Tc/Cuprate,59 K,,Tetragonal,,P 4/mmm,3.8153,,11.8521,,,TRUE,10.1016/j.jssc.2008.08.021
Hg0.75Se0.25Sr2(Y0.7Ca0.3)Cu2O6+δ,Hg0.75Se0.25Sr2(Y0.7Ca0.3)Cu2O6+δ,Bulk,,,SC,High-Tc/Cuprate,50 K,,Tetragonal,,P 4/mmm,3.8169,,11.8425,,,TRUE,10.1016/j.jssc.2008.08.021
Hg0.75Tl0.25Ba2(Ca0.86Sr0.14)2Cu3O8+δ,Hg0.75Tl0.25Ba2(Ca0.86Sr0.14)2Cu3O8+δ,Bulk,,,SC,High-Tc/cuprate,124-128 K,ambient pressure,,,,,,,,,True,10.1103/PhysRevB.52.15078
Hg0.75V0.25Ba2CuO4+δ,Hg0.75V0.25Ba2CuO4.6,Bulk,,,SC,High-Tc/Cuprate,72-88 K,100 atm,Tetragonal,P-type,P 4/mmm,3.8895 Å,3.8895 Å,9.345 Å,,,TRUE,10.1016/S0921-4534(98)00418-3
Mercury-Rhenium Barium Calcium Copper Oxide (x=0.24),Hg0.76Re0.24Ba2Ca2Cu3O8+δ,Bulk,,,SC,High-Tc,122 K,,,,,,,,,,True,10.1103/PhysRevB.60.3673
Sample C,Hg0.79Re0.21Ba2.03Ca1.98Cu2.99O8+d,Bulk,,,SC,High-Tc,129 ± 1,,,,,,,,,,TRUE,10.1016/j.physc.2004.10.017
Hg0.7Au0.3Ba2Ca2Cu3O8.3,Hg0.7Au0.3Ba2Ca2Cu3O8.3,Bulk,,,SC,High-Tc/cuprate,,up to 10 GPa,,,,,,,,,True,10.1103/PhysRevB.57.R5630
(Hg0.7Bi0.3)Sr2(Ca0.75Gd0.25)Cu2O6+δ,Hg0.7Bi0.3Sr2Ca0.75Gd0.25Cu2O6+δ,Bulk,,,SC,High-Tc,82 K,,,,,,,,,,TRUE,10.1016/0921-4534(96)00482-0
(Hg0.7Bi0.3)Sr2(Ca0.75Nd0.25)Cu2O6+δ,Hg0.7Bi0.3Sr2Ca0.75Nd0.25Cu2O6+δ,Bulk,,,SC,High-Tc,90 K,,,,,,,,,,TRUE,10.1016/0921-4534(96)00482-0
(Hg0.7Bi0.3)Sr2(Ca0.75Pr0.25)Cu2O6+δ,Hg0.7Bi0.3Sr2Ca0.75Pr0.25Cu2O6+δ,Bulk,,,SC,High-Tc,91 K,,,,,,,,,,TRUE,10.1016/0921-4534(96)00189-X
(Hg0.7Bi0.3)Sr2(Ca0.75Y0.25)Cu2O6+δ,Hg0.7Bi0.3Sr2Ca0.75Y0.25Cu2O6+δ,Bulk,,,SC,High-Tc,99 K,,,,,,,,,,TRUE,10.1016/0921-4534(96)00482-0
Hg0.7Cr0.3Sr2CuO4+δ,Hg0.7Cr0.3Sr2CuO4,Thin Film,,,SC,High-Tc,50 K,Room Pressure,,,,,,8.9 Å,,,TRUE,10.1016/S1463-0176(99)00014-9
Hg₀.₇Cr₀.₃Sr₂CuO₄₊δ,Hg0.7Cr0.3Sr2CuO4+δ,Bulk,,,SC,High-Tc/cuprate,58 K,,Tetragonal,,,3.845 Å,3.845 Å,8.715 Å,,,True,10.1103/PhysRevB.58.538
(Hg0.7Cr0.3)Sr2CuO4+δ,Hg0.7Cr0.3Sr2CuO4+δ,Bulk,,,SC,High-Tc/Cuprate,58 K,,,,,3.8400 Å,,8.7050 Å,,,FALSE,10.1016/j.physc.2008.08.009
Hg0.7Pb0.3Ba0.5Sr1.5Ca2Cu3O8+δ,Hg0.7Pb0.3Ba0.5Sr1.5Ca2Cu3O8+δ,Bulk,,,SC,High-Tc,115,,,,,3.826,,15.36,,,TRUE,10.1016/j.physc.2003.11.019
Hg0.7Pb0.3Ba0.5Sr1.5Ca2Cu3O8.18,Hg0.7Pb0.3Ba0.5Sr1.5Ca2Cu3O8.18,Bulk,,,SC,High-Tc,115 K,,,,,3.823,,15.369,,,TRUE,10.1016/S0921-4534(01)00455-5
Hg0.7Pb0.3Ba1.0Sr1.0Ca2Cu3O8+δ,Hg0.7Pb0.3Ba1.0Sr1.0Ca2Cu3O8+δ,Bulk,,,SC,High-Tc,128,,,,,3.859,,15.56,,,TRUE,10.1016/j.physc.2003.11.019
Hg0.7Pb0.3Ba1.0Sr1.0Ca2Cu3O8.21,Hg0.7Pb0.3Ba1.0Sr1.0Ca2Cu3O8.21,Bulk,,,SC,High-Tc,125 K,,,,,3.837,,15.587,,,TRUE,10.1016/S0921-4534(01)00455-5
Hg0.7Pb0.3Ba2Ca2Cu3Oy,Hg0.7Pb0.3Ba2Ca2Cu3Oy,Bulk,,,SC,High-Tc/cuprate,127 K,ambient pressure,,,,,,15.9 Å,,128 T at 0 K,True,10.1103/PhysRevB.60.13094
Hg0.7Pb0.3Sr2Ca2Cu3Ox,Hg0.7Pb0.3Sr2Ca2Cu3O7,Bulk,,,SC,High-Tc/cuprate,125.5 K,,,,,,,,,,,10.1103/PhysRevB.66.144506
Hg0.7Pb0.3Sr2Ca2Cu3Oy,Hg0.7Pb0.3Sr2Ca2Cu3Oy,Bulk,,,SC,High-Tc/cuprate,110 K,ambient pressure,,,,,,15.2 Å,,226 T at 0 K,True,10.1103/PhysRevB.60.13094
Hg0.7Re0.3Ba2Ca2Cu3O8+δ,Hg0.7Re0.3Ba2Ca2Cu3O8+δ,Bulk,,,SC,High-Tc,110 K,0.8 GPa,1223 and 1212 type structures,,,,,,,,TRUE,10.1016/S0921-4534(03)00675-0
(Hg0.7V0.3)(Sr1.8La0.2)CuO4+δ,Hg0.7V0.3Sr1.8La0.2CuO4+δ,Bulk,,,SC,High-Tc/Cuprate,50 K,,,,,3.8170 Å,,8.7564 Å,,,FALSE,10.1016/j.physc.2008.08.009
HgBa2CuO4+δ,Hg0.80-0.94Ba2CuO4+δ,Bulk,,,SC,High-Tc,97 K,,,,,,,,,,TRUE,10.1016/S0921-4534(02)01270-4
Hg0.80Bi0.20Ba2Ca2Cu3O8+δ,Hg0.80Bi0.20Ba2Ca2Cu3O8+δ,Bulk,,,SC,High-Tc,122 K,,Tetragonal,,,3.848,,15.840,,,TRUE,10.1016/S0925-8388(03)00695-9
Mercury-Indium alloy (20% In),Hg0.80In0.20,Bulk,,,SC,,3.1 K,,,,,,,,,,True,10.1103/PhysRev.130.1719
Hg(Pb)-1223,Hg0.80Pb0.20Ba2Ca2Cu3O8+δ,Bulk,,,SC,High-Tc/Cuprate,130 K,Ambient,Tetragonal,Polycrystalline,,3.842 Å,,15.878 Å,,,TRUE,10.1016/j.physc.2006.07.001
Sample B,Hg0.80Re0.20Ba1.99Ca2.00Cu2.98O8+d,Bulk,,,SC,High-Tc,128 ± 1,,,,,,,,,,TRUE,10.1016/j.physc.2004.10.017
Hg0.80Re0.20Ba2Ca2Cu3O8+δ,Hg0.80Re0.20Ba2Ca2Cu3O8+δ,Bulk,,,SC,High-Tc/cuprate,,0-1.0 GPa,Tetragonal,,P4/mmm,3.8534 Å,3.8534 Å,15.684 Å,,,True,10.1103/PhysRevB.61.15454
Hg0.80Re0.20Ba2Ca2Cu3O8+δ,Hg0.80Re0.20Ba2Ca2Cu3O8+δ,Bulk,,,SC,High-Tc,133.3,1 bar,Tetragonal,,,,,,,,TRUE,10.1016/S0921-4534(98)00385-2
"Hg(Sb,Pb)-1223",Hg0.80Sb0.05Pb0.15Ba2Ca2Cu3O8+δ,Bulk,,,SC,High-Tc/Cuprate,133 K,Ambient,Tetragonal,Polycrystalline,,3.843 Å,,15.871 Å,,,TRUE,10.1016/j.physc.2006.07.001
"Hg(Sb,Pb)-1223",Hg0.80Sb0.10Pb0.10Ba2Ca2Cu3O8+δ,Bulk,,,SC,High-Tc/Cuprate,129 K,Ambient,Tetragonal,Polycrystalline,,3.847 Å,,15.866 Å,,,TRUE,10.1016/j.physc.2006.07.001
"Hg(Sb,Pb)-1223",Hg0.80Sb0.15Pb0.05Ba2Ca2Cu3O8+δ,Bulk,,,SC,High-Tc/Cuprate,127 K,Ambient,Tetragonal,Polycrystalline,,3.845 Å,,15.854 Å,,,TRUE,10.1016/j.physc.2006.07.001
"Hg(Sb,Pb)-1223",Hg0.80Sb0.20Ba2Ca2Cu3O8+δ,Bulk,,,SC,High-Tc/Cuprate,126 K,Ambient,Tetragonal,Polycrystalline,,3.846 Å,,15.846 Å,,,TRUE,10.1016/j.physc.2006.07.001
Mercury-Rhenium Barium Calcium Copper Oxide (x=0.19),Hg0.81Re0.19Ba2Ca2Cu3O8+δ,Bulk,,,SC,High-Tc,,,,,,,,,,,True,10.1103/PhysRevB.60.3673
Hg0.82Re0.12Ba2Ca2Cu3O8+δ,Hg0.82Re0.12Ba2Ca2Cu3O8+δ,Bulk,,,SC,High-Tc/cuprate,,ambient,,,,,,,,,FALSE,10.1103/PhysRevB.74.184520
Hg0.82Re0.18Ba2Ca2Cu3O8,Hg0.82Re0.18Ba2Ca2Cu3O8,Bulk,,,SC,High-Tc/cuprate,133 K,,,,,,,,,,True,10.1103/PhysRevB.61.9793
Hg0.82Re0.18Ba2Ca2Cu3O8+d,Hg0.82Re0.18Ba2Ca2Cu3O8+d,Bulk,,,SC,High-Tc,132.6 K,0 GPa,P 4/mmm,Tetragonal,,3.854512,3.854512,15.687437,,,TRUE,10.1016/j.physc.2005.11.016
Hg0.82Re0.18Ba2Ca2Cu3O8+d,Hg0.82Re0.18Ba2Ca2Cu3O8+d,Bulk,,,SC,High-Tc,133.2 K,0 GPa,P 4/mmm,Tetragonal,,3.854124,3.854124,15.688051,,,TRUE,10.1016/j.physc.2005.11.016
Hg0.82Re0.18Ba2Ca2Cu3O8+d,Hg0.82Re0.18Ba2Ca2Cu3O8+d,Bulk,,,SC,High-Tc,132.7 K,0 GPa,P 4/mmm,Tetragonal,,3.854388,3.854388,15.689096,,,TRUE,10.1016/j.physc.2005.11.016
Hg0.82Re0.18Ba2Ca2Cu3O8+x,Hg0.82Re0.18Ba2Ca2Cu3O8+x,Bulk,,,SC,High-Tc/cuprate,132.5 K,,,layered cuprate,,,,,,,True,10.1103/PhysRevB.60.7579
Hg0.82Re0.18Ba2Ca2Cu3O8+δ,Hg0.82Re0.18Ba2Ca2Cu3O8+δ,Bulk,,,SC,High-Tc/cuprate,,,,,,,,,,,,10.1103/PhysRevB.62.4148
Mercury-Rhenium Barium Calcium Copper Oxide,Hg0.82Re0.18Ba2Ca2Cu3O8+δ,Bulk,,,SC,High-Tc/cuprate,"131.5 K (sample A), 132.0 K (sample B)",up to 1.23 GPa,,,,,,,,,True,10.1103/PhysRevB.66.092504
Hg0.82Re0.18Ba2Ca2Cu3O8+δ,Hg0.82Re0.18Ba2Ca2Cu3O8+δ,Bulk,,,SC,High-Tc/cuprate,133 K,0-0.92 GPa,Tetragonal,,P4/mmm,3.8519 Å,3.8519 Å,15.686 Å,,,True,10.1103/PhysRevB.61.15454
Hg0.82Re0.18Ba2Ca2Cu3O8+δ,Hg0.82Re0.18Ba2Ca2Cu3O8+δ,Bulk,,,SC,High-Tc/cuprate,"131.9 K at 0 kbar, 132.7 K at 3.2 kbar, 133.2 K at 5.9 kbar","0 kbar, 3.2 kbar, 5.9 kbar",,,,,,,,,True,10.1103/PhysRevB.63.054516
Hg0.82Re0.18Ba2Ca2Cu3O8+δ,Hg0.82Re0.18Ba2Ca2Cu3O8+δ,Bulk,,,SC,High-Tc/Cuprate,131.9 K,0 kbar,,,,,,,,,TRUE,10.1016/S0038-1098(02)00377-0
Hg0.82Re0.18Ba2Ca2Cu3O8+δ,Hg0.82Re0.18Ba2Ca2Cu3O8+δ,Bulk,,,SC,High-Tc/Cuprate,132.7 K,3.2 kbar,,,,,,,,,TRUE,10.1016/S0038-1098(02)00377-0
Hg0.82Re0.18Ba2Ca2Cu3O8+δ,Hg0.82Re0.18Ba2Ca2Cu3O8+δ,Bulk,,,SC,High-Tc/Cuprate,133.2 K,5.9 kbar,,,,,,,,,TRUE,10.1016/S0038-1098(02)00377-0
Hg0.82Re0.18Ba2Ca2Cu3O8+δ,Hg0.82Re0.18Ba2Ca2Cu3O8+δ,Bulk,,,SC,High-Tc,133 K,,,,,,,,,,TRUE,10.1016/S0921-4534(99)00464-5
Hg0.82Re0.18Ba2Ca2Cu3O8+δ,Hg0.82Re0.18Ba2Ca2Cu3O8+δ,Bulk,,,SC,High-Tc,133 K,,,,,,,,,,TRUE,10.1016/S0921-4534(01)00089-2
Hg0.82Re0.18Ba2Ca2Cu3O8+δ,Hg0.82Re0.18Ba2Ca2Cu3O8+δ,Bulk,,,SC,High-Tc/Cuprate,133 K,,,,,,,,,,TRUE,10.1016/S0921-4534(98)00291-3
Hg0.82Re0.18Ba2Ca2Cu3O8+δ,Hg0.82Re0.18Ba2Ca2Cu3O8+δ,Bulk,,,SC,High-Tc,131.9 K,,,,,,,,,,TRUE,10.1016/j.physc.2004.03.079
Hg0.82Re0.18Sr2CaCu2O6,Hg0.82Re0.18Sr2CaCu2O6,Bulk,,,SC,High-Tc/cuprate,107 K,,,,,,,,,,True,10.1103/PhysRevB.61.9793
Hg0.82Re0.18Sr2CaCu2O6+x,Hg0.82Re0.18Sr2CaCu2O6+x,Bulk,,,SC,High-Tc/cuprate,107.5 K,,,layered cuprate,,,,,,,True,10.1103/PhysRevB.60.7579
Hg0.82Re0.18Sr2CaCu2O6+δ,Hg0.82Re0.18Sr2CaCu2O6+δ,Bulk,,,SC,High-Tc/cuprate,,,,,,,,,,,,10.1103/PhysRevB.62.4148
Sample A,Hg0.83Re0.17Ba1.98Ca2.01Cu2.98O8+d,Bulk,,,SC,High-Tc,130 ± 1,,,,,,,,,,TRUE,10.1016/j.physc.2004.10.017
Re-doped Hg-1223,Hg0.83Re0.18Ba2Ca2.4Cu3.6O14,Bulk,,,SC,High-Tc/cuprate,"129 K at ambient pressure, 135.5 K at 10.3 GPa",0-20 GPa,Tetragonal,perovskite-related,,3.843,3.843,16.14,,,TRUE,10.1103/PhysRevB.95.064503
Hg0.84Ba2Ca3Cu4O10.4,Hg0.84Ba2Ca3Cu4O10.4,Bulk,,,SC,High-Tc,125 K,,Tetragonal,cuprate,,3.8495 Å,3.8495 Å,19.003 Å,,,TRUE,Handbook of SC
Hg-1201 (alternate composition),Hg0.84Cu0.16Ba2CuO4.19,Bulk,,,SC,High-Tc/cuprate,95 K,,Tetragonal,,,,,,,,True,10.1103/PhysRevB.56.10824
Hg0.85Bi0.15Ba2Ca2Cu3O8+δ,Hg0.85Bi0.15Ba2Ca2Cu3O8+δ,Bulk,,,SC,High-Tc,125 K,,Tetragonal,,,3.847,,15.867,,,TRUE,10.1016/S0925-8388(03)00695-9
(Hg0.85Mo0.15)Sr2CuO4+δ,Hg0.85Mo0.15Sr2CuO4+δ,Bulk,,,SC,Cuprate,78 K,,,,,,,,,,TRUE,10.1016/0921-4534(94)91676-4
"(Hg, Mo)-1201",Hg0.85Mo0.15Sr2CuO4+δ,Bulk,,,SC,Cuprate,66 K,,Tetragonal,,,3.775,,8.888,,,TRUE,10.1016/S0254-0584(02)00043-3
(Hg0.85Mo0.15)Sr2CuO4+δ,Hg0.85Mo0.15Sr2CuO4+δ,Bulk,,,SC,High-Tc/Cuprate,78 K,,,,,3.7870 Å,,8.8440 Å,,,FALSE,10.1016/j.physc.2008.08.009
Hg0.85Pb0.18Ba0.13CuO4+δ,Hg0.85Pb0.18Ba0.13CuO4+δ,Thin Film,,,SC,High-Tc,112 K,,Centrosymmetric,,P4/mmm,,,,,,TRUE,10.1016/j.optmat.2004.03.012
Sr28,Hg0.85Re0.14Ba0.74Sr0.28Ca2Cu3O8+δ,Bulk,,,SC,High-Tc,128.7 K,,,,,,,15.600 Å,,,TRUE,10.1016/S0921-4534(02)01346-1
Sr17,Hg0.85Re0.15Ba0.84Sr0.17Ca2Cu3O8+δ,Bulk,,,SC,High-Tc,131.3 K,,,,,,,15.632 Å,,,TRUE,10.1016/S0921-4534(02)01346-1
Hg0.85Re0.15Ba2Ca2Cu3O8+δ,Hg0.85Re0.15Ba2Ca2Cu3O8+δ,Bulk,,,SC,High-Tc/cuprate,133 K,0-1.0 GPa,Tetragonal,,P4/mmm,3.8563 Å,3.8563 Å,15.697 Å,,,True,10.1103/PhysRevB.61.15454
Hg0.85Re0.15Ba2Ca2Cu3O8+δ,Hg0.85Re0.15Ba2Ca2Cu3O8+δ,Bulk,,,SC,High-Tc,134.7,1 bar,Tetragonal,,,,,,,,TRUE,10.1016/S0921-4534(98)00385-2
Hg15%Re1223,Hg0.85Re0.15Ba2Ca2Cu3O8+δ,Bulk,,,SC,High-Tc,30 K,,,,,,,,,,FALSE,10.1016/S0921-4534(01)01198-4
Hg0.85Re0.15Ba2Ca2Cu3O8+δ,Hg0.85Re0.15Ba2Ca2Cu3O8+δ,Bulk,,,SC,High-Tc,133 K,,,,,,,,,,TRUE,10.1016/S0921-4534(01)00089-2
Sr00,Hg0.85Re0.15Ba2Ca2Cu3O8+δ,Bulk,,,SC,High-Tc,132.9 K,,,,,,,15.697 Å,,,TRUE,10.1016/S0921-4534(02)01346-1
Hg0.85Re0.15Ba2CuO4+δ,Hg0.85Re0.15Ba2CuO4.53,Bulk,,,SC,High-Tc/cuprate,95 K,,,,,,,,,,True,10.1103/PhysRevB.62.4148
Hg0.85Re0.15Ba2CuO4.58,Hg0.85Re0.15Ba2CuO4.58,Bulk,,,SC,High-Tc/cuprate,35 K,ambient pressure,Tetragonal,,P4/mmm,3.8760 Å,3.8760 Å,9.390 Å,,,True,10.1103/PhysRevB.63.014508
Sr20,Hg0.85Re0.16Ba0.85Sr0.20Ca2Cu3O8+δ,Bulk,,,SC,High-Tc,130.3 K,,,,,,,15.625 Å,,,TRUE,10.1016/S0921-4534(02)01346-1
Hg0.875Pb0.125Ba2YCu2O8-δ,Hg0.875Pb0.125Ba2YCu2O8-δ,Bulk,,,SC,High-Tc,82-84,,Tetragonal,,,3.87499,3.87499,28.9122,,,TRUE,10.1016/S0921-4534(01)00908-X
Hg0.8Ba2Ca2Cu3.2O8+δ,Hg0.8Ba2Ca2Cu3.2O8+δ,Bulk,,,SC,High-Tc,100 K,0 GPa,,,,3.8501,,15.773,,,TRUE,10.1016/S0921-4534(00)00201-X
Hg0.8Ba2Ca2Cu3.2O8+δ,Hg0.8Ba2Ca2Cu3.2O8+δ,Bulk,,,SC,High-Tc,138 K,0 GPa,,,,3.8524,,15.819,,,TRUE,10.1016/S0921-4534(00)00201-X
Hg0.8Bi0.2Ba2Ca2Cu3O8+δ,Hg0.8Bi0.2Ba2Ca2Cu3O8+δ,Bulk,,,SC,High-Tc/cuprate,130 K,,Tetragonal,1223,P4/mmm,3.8 Å,3.8 Å,15.8 Å,,,True,10.1103/PhysRevB.54.16246
Hg0.8Bi0.2Ba2CaCu2O6+δ,Hg0.8Bi0.2Ba2CaCu2O6+δ,Bulk,,,SC,High-Tc/cuprate,121 K,,Tetragonal,1212,P4/mmm,3.8565 Å,3.8565 Å,12.711 Å,,,True,10.1103/PhysRevB.54.16246
Hg0.8Bi0.2Ba2CuO4+δ,Hg0.8Bi0.2Ba2CuO4+δ,Bulk,,,SC,High-Tc/cuprate,75 K,,Tetragonal,1201,,,,,,,,10.1103/PhysRevB.54.16246
Hg0.8Cr0.2Ba2CuO4+δ,Hg0.8Cr0.2Ba2CuO4,Bulk,,,SC,High-Tc/cuprate,,up to 7.64 GPa,Tetragonal,layered cuprate,P4/mmm,3.9112(1) Å,3.9112(1) Å,9.3458(3) Å,,,True,10.1103/PhysRevB.65.014507
Hg-1201,Hg0.8Cu0.2Ba2CuO4+δ,Bulk,,,SC,High-Tc/cuprate,94 K,,,,,,,,,,True,10.1103/PhysRevLett.81.2140
Hg-1201,Hg0.8Cu0.2Ba2CuO4+δ,Bulk,,,SC,High-Tc/cuprate,92 K,,,,,,,,,,True,10.1103/PhysRevB.61.3610
Hg-1201,Hg0.8Cu0.2Ba2CuO4+δ,Bulk,,,SC,High-Tc/Cuprate,94 K,,,,,,,,,,TRUE,10.1016/S0921-4534(00)01518-5
Hg0.8Cu0.2Ba2CuO4+δ,Hg0.8Cu0.2Ba2CuO4+δ,Bulk,,,SC,High-Tc/Cuprate,97 K,,,,P 4/mmm,3.8827 Å,,9.5274 Å,,160 T,TRUE,10.1016/S0921-4534(99)00179-3
Hg0.8Cu0.2Ba2CuO4+δ,Hg0.8Cu0.2Ba2CuO4+δ,Bulk,,,SC,High-Tc/Cuprate,92 K,,,,,,,,,114 T,TRUE,10.1016/S0921-4534(99)00179-3
Hg0.8Cu0.2Ba2CuO4+δ,Hg0.8Cu0.2Ba2CuO4+δ,Bulk,,,SC,High-Tc/Cuprate,85 K,,,,,,,,,67 T,TRUE,10.1016/S0921-4534(99)00179-3
Hg0.8Cu0.2Ba2CuO4+δ,Hg0.8Cu0.2Ba2CuO4.18,Bulk,,,SC,High-Tc/Cuprate,96 K,,,,,,,,,,FALSE,10.1016/S0921-4534(98)00418-3
Hg-1201,Hg0.8Cu0.2Ba2CuO4.19,Bulk,,,SC,High-Tc/cuprate,95 K,,Tetragonal,,,,,,,,True,10.1103/PhysRevB.56.10824
"(Hg,Pb)(Ba,Sr)-1223",Hg0.8Pb0.2(Ba0.25Sr0.75)2Ca2Cu3O8+δ,Bulk,,,SC,High-Tc,116 K,,,,,,,,,,TRUE,10.1016/S0921-4534(00)00315-4
Hg0.8Pb0.2Ba1.5Sr0.5Ca2Cu3Oy,Hg0.8Pb0.2Ba1.5Sr0.5Ca2Cu3O7,Bulk,,,SC,High-Tc/cuprate,,,,,,,,,,,,10.1103/PhysRevB.65.214528
Hg0.8Pb0.2Ba1.5Sr0.5Ca2Cu3O8+δ,Hg0.8Pb0.2Ba1.5Sr0.5Ca2Cu3O8+δ,Bulk,,,SC,High-Tc,129,,,,,3.845,,15.75,,,TRUE,10.1016/j.physc.2003.11.019
Hg0.8Pb0.2Ba1.5Sr0.5Ca2Cu3O8+δ,Hg0.8Pb0.2Ba1.5Sr0.5Ca2Cu3O8+δ,Bulk,,,SC,High-Tc,130,,,,,3.852,,15.82,,,TRUE,10.1016/j.physc.2003.11.019
Hg0.8Pb0.2Ba1.5Sr0.5Ca2Cu3O8+δ,Hg0.8Pb0.2Ba1.5Sr0.5Ca2Cu3O8+δ,Bulk,,,SC,High-Tc,130,,,,,3.848,,15.80,,,TRUE,10.1016/j.physc.2003.11.019
Hg0.8Pb0.2Ba1.5Sr0.5Ca2Cu3O8+δ,Hg0.8Pb0.2Ba1.5Sr0.5Ca2Cu3O8+δ,Bulk,,,SC,High-Tc,130,,,,,3.852,,15.82,,,TRUE,10.1016/j.physc.2003.11.019
Hg0.8Pb0.2Ba1.5Sr0.5Ca2Cu3O8.23,Hg0.8Pb0.2Ba1.5Sr0.5Ca2Cu3O8.23,Bulk,,,SC,High-Tc,128 K,,,,,3.847,,15.69,,,TRUE,10.1016/S0921-4534(01)00455-5
Hg0.8Pb0.2Ba1.5Sr0.5Ca2Cu3Oy,Hg0.8Pb0.2Ba1.5Sr0.5Ca2Cu3Oy,Bulk,,,SC,High-Tc/cuprate,125 K,,,,,,,15.8 Å,,145 T,True,10.1103/PhysRevB.55.12719
Hg0.8Pb0.2Ba1.5Sr0.5Ca2Cu3Oy,Hg0.8Pb0.2Ba1.5Sr0.5Ca2Cu3Oy,,,,SC,High-Tc/cuprate,,,,,,,,,,,,10.1103/PhysRevB.60.13094
Hg0.8Pb0.2Ba1.5Sr2Cu3O8-x,Hg0.8Pb0.2Ba1.5Sr2Cu3O8,Bulk,,,SC,Type-II/High-Tc/cuprate,,,,,,,,,,,,10.1103/PhysRevB.60.15384
Hg0.8Pb0.2Ba2Ca2Cu3O8,Hg0.8Pb0.2Ba2Ca2Cu3O8,Bulk,,,SC,High-Tc,135 K,,,,,,,,5 Oe,,TRUE,10.1016/S0921-4534(99)00362-7
Hg0.8Pb0.2Ba2Ca2Cu3O8+δ,Hg0.8Pb0.2Ba2Ca2Cu3O8+δ,Bulk,,,SC,High-Tc/cuprate,"134 K at ambient pressure, 145 K at 9 GPa",0-9 GPa,,layered,,,,,,,True,10.1103/PhysRevB.50.4260
HgPbBaCaCuO,Hg0.8Pb0.2Ba2Ca2Cu3O8+δ,Bulk,,,SC,High-Tc,164 K,,,,,,,,,,FALSE,10.1016/j.physb.2010.08.055
Hg0.8Pb0.2-1223,Hg0.8Pb0.2Ba2Ca2Cu3O8+δ,Bulk,,,SC,High-Tc,132 K,,,,,,,,,,TRUE,10.1016/S0921-4534(02)01009-2
Hg0.8Pb0.2Ba2Ca2Cu3O8+δ,Hg0.8Pb0.2Ba2Ca2Cu3O8+δ,Bulk,,,SC,High-Tc/Cuprate,112 K,,Tetragonal,Polycrystalline,,,,,,,TRUE,10.1016/S0921-4534(99)00289-0
Hg2223,Hg0.8Pb0.2Ba2Ca2Cu3O8+δ,Bulk,,,SC,High-Tc/Cuprate,133 K,,,,,,,,,,TRUE,10.1016/S0921-4534(98)00658-3
Hg0.8Pb0.2Ba2CuO4+δ,Hg0.8Pb0.2Ba2CuO4+δ,Bulk,,,SC,High-Tc,90 K,0.15 GPa,,,,,,,,,TRUE,10.1016/S0921-4534(98)00030-6
"(Hg,Re)-1212",Hg0.8Re0.1Ba2CaCu2O8,Thin Film,,,SC,High-Tc,120 K,,,c-axis oriented,,,,,,,TRUE,10.1016/S0921-4534(02)02277-3
Hg₀.₈Re₀.₂Ba₂Ca₂Cu₃O₈,Hg0.8Re0.2Ba2Ca2Cu3O8,Bulk,,,SC,High-Tc/cuprate,126 K,,,trilayer,,,,,,,True,10.1103/PhysRevB.59.R14169
HgRe1223,Hg0.8Re0.2Ba2Ca2Cu3O8.3,Bulk,,,SC,High-Tc/cuprate,130 K,,,trilayered,,,,,,,True,10.1103/PhysRevB.65.092502
HgRe1212,Hg0.8Re0.2Ba2CaCu2O8,Thin Film,,,SC,High-Tc,124 K,,,c-axis oriented,,,,,,,TRUE,10.1016/S0921-4534(02)00906-1
Hg0.8Re0.2Sr2(Nd0.6Ca0.4)Cu2O6.8+δ,Hg0.8Re0.2Sr2(Nd0.6Ca0.4)Cu2O6.8,Bulk,,,SC,High-Tc,100 K,Room Pressure,,,,3.835 Å,,11.942 Å,,,TRUE,10.1016/S1463-0176(99)00014-9
Hg0.8Re0.2Sr2Ca2Cu3O8+δ,Hg0.8Re0.2Sr2Ca2Cu3O8,Bulk,,,SC,High-Tc,109 K,Room Pressure,,,,,,,,,TRUE,10.1016/S1463-0176(99)00014-9
Hg0.8Re0.2Sr2CaCu2Oz,Hg0.8Re0.2Sr2CaCu2O6,Bulk,,,NSC,cuprate,0 K,6 GPa,Orthorhombic,,Pmmm,3.8014 Å,3.8101 Å,12.0124 Å,,,True,10.1103/PhysRevB.53.14647
Hg0.8Tl0.2Ba2Ca2Cu3O8,Hg0.8Tl0.2Ba2Ca2Cu3O8,Bulk,,,SC,Type-II/High-Tc/Cuprate,138 K,,,,,,,,,,FALSE,10.1016/j.cjph.2019.11.022
Hg0.8Tl0.2Ba2Ca2Cu3O8+δ,Hg0.8Tl0.2Ba2Ca2Cu3O8+δ,Bulk,,,SC,High-Tc/cuprate,"138 K (zero resistance), 133.5 K (onset)",atmospheric pressure,Tetragonal,,P4/mmm,3.8574 Å,3.8574 Å,15.794 Å,"Hc1_inter = 10±1 Oe (intergranular), Hc1_gr = 160±10 Oe at 3K, 140±10 Oe at 5K (intragranular)",,True,10.1103/PhysRevB.52.1325
Hg0.8Tl0.2Ba2Ca2Cu3O8+δ,Hg0.8Tl0.2Ba2Ca2Cu3O8+δ,Bulk,,,SC,High-Tc/Cuprate,127-133 K,Ambient,Tetragonal,,,3.843,,15.763,,,TRUE,10.1016/S0921-4534(98)00287-1
Hg0.8Tl0.2-1223,Hg0.8Tl0.2Ba2Ca2Cu3O8+δ,Bulk,,,SC,High-Tc,138 K,,,,,,,,,,FALSE,10.1016/S0921-4534(00)00273-2
Hg0.8Tl0.2Ba2Ca2Cu3O8.09,Hg0.8Tl0.2Ba2Ca2Cu3O8.09,Bulk,,,SC,High-Tc,127 K,,,,,,,,,,TRUE,10.1016/S0921-4526(99)02442-4
Hg0.8Tl0.2Ba2Ca2Cu3O8.15,Hg0.8Tl0.2Ba2Ca2Cu3O8.15,Bulk,,,SC,High-Tc,125 K,0 GPa,,,,,,,,,TRUE,10.1016/S0921-4534(02)02382-1
Hg0.8V0.2Ba2CuO4+δ,Hg0.8V0.2Ba2CuO4+δ,Bulk,,,SC,High-Tc,90 K,0.15 GPa,,,,3.87 Å,,9.35 Å,,,TRUE,10.1016/S0921-4534(98)00030-6
(Hg0.8W0.2)(Sr1.4La0.6)CuO4+δ,Hg0.8W0.2Sr1.4La0.6CuO4+δ,Bulk,,,SC,High-Tc/Cuprate,37 K,,,,,3.7810 Å,,8.8280 Å,,,FALSE,10.1016/j.physc.2008.08.009
Hg0.90Bi0.10Ba2Ca2Cu3O8+δ,Hg0.90Bi0.10Ba2Ca2Cu3O8+δ,Bulk,,,SC,High-Tc,126 K,,Tetragonal,,,3.843,,15.877,,,TRUE,10.1016/S0925-8388(03)00695-9
Mercury-Indium alloy (10% In),Hg0.90In0.10,Thin Film,50-75 μm,,SC,Type-II,,,,polycrystalline,,,,,,Hc2,True,10.1103/PhysRevB.1.4304
Hg0.90Re0.10Ba2Ca2Cu3O8+δ,Hg0.90Re0.10Ba2Ca2Cu3O8+δ,Bulk,,,SC,High-Tc/cuprate,,0-1.0 GPa,Tetragonal,,P4/mmm,3.8513 Å,3.8513 Å,15.692 Å,,,True,10.1103/PhysRevB.61.15454
Hg0.90Re0.10Ba2Ca2Cu3O8+δ,Hg0.90Re0.10Ba2Ca2Cu3O8+δ,Bulk,,,SC,High-Tc,133.8,1 bar,Tetragonal,,,,,,,,TRUE,10.1016/S0921-4534(98)00385-2
Hg0.90Re0.10Ba2CuO4.42,Hg0.90Re0.10Ba2CuO4.42,Bulk,,,SC,High-Tc/cuprate,95.0 K,ambient pressure,Tetragonal,,P4/mmm,3.872 Å,3.872 Å,9.420 Å,,,True,10.1103/PhysRevB.63.014508
Mercury-Indium alloy (8.9% In),Hg0.911In0.089,Thin Film,50-75 μm,,SC,Type-II,,,,polycrystalline,,,,,,Hc2,True,10.1103/PhysRevB.1.4304
Mercury-Indium alloy (8.5% In),Hg0.915In0.085,Thin Film,50-75 μm,,SC,Type-II,,,,polycrystalline,,,,,,Hc2,True,10.1103/PhysRevB.1.4304
Hg0.93Au0.04Ba2CuO4+δ,Hg0.93Au0.04Ba2CuO4.09,Bulk,,,SC,High-Tc,72,,Tetragonal,,P 4/mmm,3.8626,,9.4632,,,TRUE,10.1016/j.materresbull.2019.05.004
Hg0.93Au0.04Ba2CuO4+δ,Hg0.93Au0.04Ba2CuO4.09,Bulk,,,SC,High-Tc,72,,Tetragonal,,P 4/mmm,3.8591,,9.4649,,,TRUE,10.1016/j.materresbull.2019.05.004
Hg0.93Au0.04Ba2CuO4+δ,Hg0.93Au0.04Ba2CuO4.09,Bulk,,,SC,High-Tc,65,,Tetragonal,,P 4/mmm,3.8579,,9.4673,,,TRUE,10.1016/j.materresbull.2019.05.004
Hg0.93Au0.04Ba2CuO4+δ,Hg0.93Au0.04Ba2CuO4.096,Bulk,,,SC,High-Tc,88,,Tetragonal,,P 4/mmm,3.8721,,9.4931,,,TRUE,10.1016/j.materresbull.2019.05.004
Hg0.93Re0.07Ba2Ca2Cu3O8+δ,Hg0.93Re0.07Ba2Ca2Cu3O8+δ,Bulk,,,SC,High-Tc,130 K,,Tetragonal,,,3.8531 Å,,15.6677 Å,,,TRUE,10.1016/S0921-4534(98)00055-0
Hg0.95Bi0.05Ba2Ca2Cu3O8+δ,Hg0.95Bi0.05Ba2Ca2Cu3O8+δ,Bulk,,,SC,High-Tc,128 K,,Tetragonal,,,3.841,,15.886,,,TRUE,10.1016/S0925-8388(03)00695-9
Hg0.95Re0.05Ba2Ca2Cu3O8+δ,Hg0.95Re0.05Ba2Ca2Cu3O8+δ,Bulk,,,SC,High-Tc/cuprate,,0-1.0 GPa,Tetragonal,,P4/mmm,3.8536 Å,3.8536 Å,15.742 Å,,,True,10.1103/PhysRevB.61.15454
Hg0.95Re0.05Ba2Ca2Cu3O8+δ,Hg0.95Re0.05Ba2Ca2Cu3O8+δ,Bulk,,,SC,High-Tc,135.0,1 bar,Tetragonal,,,,,,,,TRUE,10.1016/S0921-4534(98)00385-2
Hg0.95Re0.05Ba2CuO4.37,Hg0.95Re0.05Ba2CuO4.37,Bulk,,,SC,High-Tc/cuprate,96.0 K,ambient pressure,Tetragonal,,P4/mmm,3.872 Å,3.872 Å,9.464 Å,,,True,10.1103/PhysRevB.63.014508
Hg0.95Sn0.05Ba2Ca2Cu3O8+δ,Hg0.95Sn0.05Ba2Ca2Cu3O8+δ,Bulk,,,SC,High-Tc,134 K,,,,,,,,,,TRUE,10.1016/S0921-4534(97)01776-0
HgBa2CuO4+δ,Hg0.970Ba2CuO4.059(CO3)0.0088,Bulk,,,SC,High-Tc/Cuprate,98.0 K,,,,P4/mmm,3.88170 Å,,9.53386 Å,,,TRUE,10.1016/S0921-4534(00)01641-5
Mercury-Indium alloy (2% In),Hg0.98In0.02,Thin Film,50-75 μm,,SC,Type-II,,,,polycrystalline,,,,,,Hc2,True,10.1103/PhysRevB.1.4304
Hg0.9Au0.1Ba2Ca2Cu3O8.1,Hg0.9Au0.1Ba2Ca2Cu3O8.1,Bulk,,,SC,High-Tc/cuprate,,up to 10 GPa,,,,,,,,,True,10.1103/PhysRevB.57.R5630
Hg0.9Bi0.1Ba2Ca2Cu3O8+δ,Hg0.9Bi0.1Ba2Ca2Cu3O8+δ,Bulk,,,SC,High-Tc,131K,,,,,,,,,,TRUE,10.1016/S0921-4534(97)00565-0
Hg0.9Bi0.1Ba2CaCu2O6+δ,Hg0.9Bi0.1Ba2CaCu2O6+δ,Bulk,,,SC,High-Tc,121K,,,,,,,,,,TRUE,10.1016/S0921-4534(97)00565-0
Hg0.9Bi0.1Ba2CuO4+δ,Hg0.9Bi0.1Ba2CuO4+δ,Bulk,,,SC,High-Tc,75K,,,,,,,,,,TRUE,10.1016/S0921-4534(97)00565-0
Hg0.9Cr0.1Ba2CaCu2O6+δ,Hg0.9Cr0.1Ba2CaCu2O6+δ,Bulk,,,SC,Cuprate,57–104 K,Normal,Tetragonal,Tetragonal,,,,,,,TRUE,10.1016/0921-4534(95)00022-4
Hg0.9Cr0.1Sr2Ca0.9Y0.1Cu2O6,Hg0.9Cr0.1Sr2Ca0.9Y0.1Cu2O6,Bulk,,,SC,High-Tc,100K,,,,,,,,,,TRUE,10.1016/0921-4534(94)91682-9
Hg0.9Cr0.1Sr2CuO4,Hg0.9Cr0.1Sr2CuO4,Bulk,,,SC,High-Tc,50-70K,,,,,,,,,,TRUE,10.1016/0921-4534(94)91682-9
Hg0.9Cu0.1Ba2CuO4+δ,Hg0.9Cu0.1Ba2CuO4+δ,Bulk,,,SC,High-Tc,96K,,,,,,,,,,TRUE,10.1016/S0921-4534(97)00565-0
Hg0.9Mo0.1Ba2Ca2Cu3O8+δ,Hg0.9Mo0.1Ba2Ca2Cu3O8+δ,Bulk,,,SC,Cuprate,131–132 K,Normal,Tetragonal,Tetragonal,,,,,,,TRUE,10.1016/0921-4534(95)00022-4
Hg0.9Mo0.1Ba2CaCu2O6+δ,Hg0.9Mo0.1Ba2CaCu2O6+δ,Bulk,,,SC,Cuprate,123–124 K,Normal,Tetragonal,Tetragonal,,,,,,,TRUE,10.1016/0921-4534(95)00022-4
Hg0.9Mo0.1Sr2Ca0.9Y0.1Cu2O6,Hg0.9Mo0.1Sr2Ca0.9Y0.1Cu2O6,Bulk,,,SC,High-Tc,100K,,,,,,,,,,TRUE,10.1016/0921-4534(94)91682-9
Hg0.9Mo0.1Sr2CuO4,Hg0.9Mo0.1Sr2CuO4,Bulk,,,SC,High-Tc,50-70K,,,,,,,,,,TRUE,10.1016/0921-4534(94)91682-9
Hg0.9Pb0.1Ba2Ca2Cu3O8+δ,Hg0.9Pb0.1Ba2Ca2Cu3O8+δ,Bulk,,,SC,High-Tc/cuprate,"134 K at ambient pressure, 151 K at 10 GPa",0-10 GPa,,layered,,,,,,,True,10.1103/PhysRevB.50.4260
Hg(Pb)1223,Hg0.9Pb0.1Ba2Ca2Cu3O8+δ,Bulk,,,SC,Cuprate,134 K,,,,,,,,,,FALSE,10.1016/S0921-4534(02)02538-8
"(Hg,Pb)Ba2CaCu2Oy",Hg0.9Pb0.2Ba1.9Ca1.0Cu1.8O6.1,Thin Film,,,SC,High-Tc/Cuprate,132 K,Ambient,C-axis oriented,,,,,1268 pm,,,TRUE,10.1016/S0921-4534(98)00415-8
"(Hg,Re)-1212",Hg0.9Re0.1Ba2Ca1.1Cu2.2O8,Thin Film,,,SC,High-Tc,112-116 K,,,,,,,,,,TRUE,10.1016/S0921-4534(00)01540-9
Hg0.9Re0.1Ba2CaCu2O6+δ,Hg0.9Re0.1Ba2CaCu2O6+δ,Bulk,,,SC,High-Tc,120 K,,Tetragonal,,,3.8634 Å,,12.7723 Å,,,TRUE,10.1016/S0921-4534(98)00055-0
Hg0.9Re0.1Ba2CuO4+δ,Hg0.9Re0.1Ba2CuO4.42,Bulk,,,SC,High-Tc/cuprate,95 K,,,,,,,,,,True,10.1103/PhysRevB.62.4148
Hg0.9Re0.1Sr2Ca0.9Y0.1Cu2O6,Hg0.9Re0.1Sr2Ca0.9Y0.1Cu2O6,Bulk,,,SC,High-Tc,100K,,,,,,,,,,TRUE,10.1016/0921-4534(94)91682-9
Hg0.9Re0.1Sr2CuO4,Hg0.9Re0.1Sr2CuO4,Bulk,,,SC,High-Tc,50-70K,,,,,,,,,,TRUE,10.1016/0921-4534(94)91682-9
(Hg0.9Re0.1)Sr2CuO4+δ,Hg0.9Re0.1Sr2CuO4+δ,Bulk,,,SC,High-Tc/Cuprate,60 K,,,,,3.783 Å,,8.8830 Å,,,FALSE,10.1016/j.physc.2008.08.009
Hg0.9Sn0.1Ba2Ca2Cu3O8+δ,Hg0.9Sn0.1Ba2Ca2Cu3O8+δ,Bulk,,,SC,High-Tc,134 K,,,,,,,,,,TRUE,10.1016/S0921-4534(97)01776-0
Hg0.9Ti0.1Ba2Ca2Cu3O8+δ,Hg0.9Ti0.1Ba2Ca2Cu3O8+δ,Bulk,,,SC,High-Tc,130K,,,,,,,,,,TRUE,10.1016/S0921-4534(97)00565-0
Hg0.9Ti0.1Ba2Ca2Cu3O8+δ,Hg0.9Ti0.1Ba2Ca2Cu3O8+δ,Bulk,,,SC,Cuprate,131–132 K,Normal,Tetragonal,Tetragonal,,,,,,,TRUE,10.1016/0921-4534(95)00022-4
Hg0.9Ti0.1Ba2CaCu2O6+δ,Hg0.9Ti0.1Ba2CaCu2O6+δ,Bulk,,,SC,Cuprate,123–124 K,Normal,Tetragonal,Tetragonal,,,,,,,TRUE,10.1016/0921-4534(95)00022-4
Hg0.9V0.1Ba2CaCu2O6+δ,Hg0.9V0.1Ba2CaCu2O6+δ,Bulk,,,SC,Cuprate,89 K,Normal,Tetragonal,Tetragonal,,,,,,,TRUE,10.1016/0921-4534(95)00022-4
"(Hg,Re)-1212",Hg1.0Re0.1Ba2CaCu2O8,Thin Film,,,SC,High-Tc,114 K,,,c-axis oriented,,,,,,,TRUE,10.1016/S0921-4534(02)02277-3
Hg1.4Tl0.6Ba2Ca2Cu3O9,Hg1.4Tl0.6Ba2Ca2Cu3O9,Bulk,,,SC,High-Tc,45 K,5 GPa,Tetragonal,cuprate,,3.840 Å,3.840 Å,35.69 Å,,,TRUE,Handbook of SC
Hg1.4Tl0.6Ba2Ca3Cu4Ox,Hg1.4Tl0.6Ba2Ca3Cu4Ox,Bulk,,,SC,High-Tc cuprate,114 K,5 GPa,Tetragonal,,,3.845 Å,3.845 Å,42.06 Å,,,TRUE,Handbook of SC
(Hg0.7Tl0.3)2Ba2Y0.2Ca0.8Cu2O8−δ,Hg1.4Tl0.6Ba2Y0.2Ca0.8Cu2O8−δ,Bulk,,,SC,High-Tc/Cuprate,40 K,High Pressure,,,,,,,,,TRUE,10.1016/0921-4534(96)00414-5
(Hg0.7Tl0.3)2Ba2Y0.3Ca0.7Cu2O8−δ,Hg1.4Tl0.6Ba2Y0.3Ca0.7Cu2O8−δ,Bulk,,,SC,High-Tc/Cuprate,40 K,High Pressure,,,,,,,,,TRUE,10.1016/0921-4534(96)00414-5
(Hg0.7Tl0.3)2Ba2Y0.4Ca0.6Cu2O8−δ,Hg1.4Tl0.6Ba2Y0.4Ca0.6Cu2O8−δ,Bulk,,,SC,High-Tc/Cuprate,40 K,High Pressure,,,,,,,,,TRUE,10.1016/0921-4534(96)00414-5
(Hg0.7Tl0.3)2Ba2Y0.5Ca0.5Cu2O8−δ,Hg1.4Tl0.6Ba2Y0.5Ca0.5Cu2O8−δ,Bulk,,,SC,High-Tc/Cuprate,40 K,High Pressure,,,,,,,,,TRUE,10.1016/0921-4534(96)00414-5
(Hg0.7Tl0.3)2Ba2Y0.6Ca0.4Cu2O8−δ,Hg1.4Tl0.6Ba2Y0.6Ca0.4Cu2O8−δ,Bulk,,,SC,High-Tc/Cuprate,84 K,High Pressure,,,,,,,,,TRUE,10.1016/0921-4534(96)00414-5
(Hg0.7Tl0.3)2Ba2Y0.7Ca0.3Cu2O8−δ,Hg1.4Tl0.6Ba2Y0.7Ca0.3Cu2O8−δ,Bulk,,,SC,High-Tc/Cuprate,84 K,High Pressure,,,,,,,,,TRUE,10.1016/0921-4534(96)00414-5
(Hg0.7Tl0.3)2Ba2Y0.8Ca0.2Cu2O8−δ,Hg1.4Tl0.6Ba2Y0.8Ca0.2Cu2O8−δ,Bulk,,,SC,High-Tc/Cuprate,84 K,High Pressure,,,,,,,,,TRUE,10.1016/0921-4534(96)00414-5
(Hg0.7Tl0.3)2Ba2Y0.9Ca0.1Cu2O8−δ,Hg1.4Tl0.6Ba2Y0.9Ca0.1Cu2O8−δ,Bulk,,,SC,High-Tc/Cuprate,12 K,High Pressure,,,,,,,,,TRUE,10.1016/0921-4534(96)00414-5
(Hg0.75Pb0.25)2Ba2(Y0.5Ca0.5)Cu2O8,Hg1.5Pb0.5Ba2Y0.5Ca0.5Cu2O8,Bulk,,,SC,High-Tc/Cuprate,84 K,3.5 GPa,Tetragonal,I 4/mmm,I 4/mmm,3.85554,3.85554,28.9314,,,TRUE,10.1016/S0921-4534(01)01129-7
(Hg0.875Pb0.125)2Ba2(Y0.7Ca0.3)Cu2O8,Hg1.75Pb0.25Ba2Y0.7Ca0.3Cu2O8,Bulk,,,SC,High-Tc/Cuprate,70 K,3.5 GPa,Tetragonal,I 4/mmm,I 4/mmm,3.85742,3.85742,28.8228,,,TRUE,10.1016/S0921-4534(01)01129-7
HgBa2CuO(4+delta),Hg1Ba2Cu1O(4+delta),Single Crystal,,,SC,High-Tc/cuprate,94.3 K,Ambient,,,,,,,,,FALSE,10.1103/PhysRevB.83.144508
HgBa2CuO4,Hg1Ba2Cu1O4,,,,SC,High-Tc/cuprate,81 K,,,,,,,,,,,10.1103/PhysRevB.85.155130
HgBa2CuO4+x,Hg1Ba2Cu1O4+x,Bulk,,,SC,High-Tc/cuprate,,,,perovskite-related,,,,,,,FALSE,10.1103/PhysRevB.94.075155
HgBa2CuO4+δ,Hg1Ba2Cu1O4+δ,,,,SC,cuprate/High-Tc,,ambient,,,,,,,,,FALSE,10.1103/PhysRevX.7.031042
