Repository: WyattBunstine/ML_SC_Project

# ML_SC_Project — Chemically and Geometrically Motivated Crystal Graph Neural Networks

This project predicts and screens superconductors from crystal structure. It frames the
problem as a **two-stage hurdle**: first classify whether a material is a superconductor
candidate (SC vs. non-SC), then regress the critical temperature T_c for superconductors.

Two graph-neural-network families are trained and compared:

- a **baseline CGCNN** ([txie-93/cgcnn](https://github.com/txie-93/cgcnn)), and
- an **MPNN** with learned edge features that consumes richer `crystal_graph_v4` graphs
  (this project's contribution).

File: database/superconductor_materials_full.csv (part 69 of 215)
Material_Name,Chemical_Composition,Material_Class,Film_Thickness,Substrate,Material_Type,Superconductor_Type,Superconducting_Transition_Temperature,Pressure,Crystal_Structure,Lattice_Structure,Space_Group,"Lattice_Constant(a)","Lattice_Constant(b)","Lattice_Constant(c)",Lower_Critical_Field,Upper_Critical_Field,Experimental,DOI
Hg2(Ba0.3Sr0.7)2(Y0.80Ca0.20)Cu2O8−δ,Hg2(Ba0.3Sr0.7)2(Y0.80Ca0.20)Cu2O8−δ,Bulk,,,SC,Cuprate,60 K,3.5 GPa,,,,3.8134,3.8134,28.302,,,TRUE,10.1016/j.physc.2003.09.074
Hg2(Ba0.5Sr0.5)2YCu2O8−δ,Hg2(Ba0.5Sr0.5)2YCu2O8−δ,Bulk,,,SC,Cuprate,32 K,3.5 GPa,,,,3.8327,3.8327,28.422,,,TRUE,10.1016/j.physc.2003.09.074
Hg2(Ba0.6Sr0.4)2(Y0.80Ca0.20)Cu2O8−δ,Hg2(Ba0.6Sr0.4)2(Y0.80Ca0.20)Cu2O8−δ,Bulk,,,SC,Cuprate,51 K,3.5 GPa,,,,3.8333,3.8333,28.575,,,TRUE,10.1016/j.physc.2003.09.074
Hg2(Ba0.75Sr0.25)2(Y0.80Ca0.20)Cu2O8−δ,Hg2(Ba0.75Sr0.25)2(Y0.80Ca0.20)Cu2O8−δ,Bulk,,,SC,Cuprate,41 K,3.5 GPa,,,,3.8425,3.8425,28.733,,,TRUE,10.1016/j.physc.2003.09.074
Hg2(Ba0.85Sr0.15)2(Y0.80Ca0.20)Cu2O8−δ,Hg2(Ba0.85Sr0.15)2(Y0.80Ca0.20)Cu2O8−δ,Bulk,,,SC,Cuprate,39.5 K,3.5 GPa,,,,3.8477,3.8477,28.806,,,TRUE,10.1016/j.physc.2003.09.074
Hg2(Ba0.8Sr0.2)2(Y0.80Ca0.20)Cu2O8−δ,Hg2(Ba0.8Sr0.2)2(Y0.80Ca0.20)Cu2O8−δ,Bulk,,,SC,Cuprate,38.5 K,3.5 GPa,,,,3.8454,3.8454,28.763,,,TRUE,10.1016/j.physc.2003.09.074
Hg2(Ba0.95Sr0.05)2(Y0.80Ca0.20)Cu2O8−δ,Hg2(Ba0.95Sr0.05)2(Y0.80Ca0.20)Cu2O8−δ,Bulk,,,SC,Cuprate,27 K,3.5 GPa,,,,3.8546,3.8546,28.873,,,TRUE,10.1016/j.physc.2003.09.074
Hg2(Ba0.9Sr0.1)2(Y0.80Ca0.20)Cu2O8−δ,Hg2(Ba0.9Sr0.1)2(Y0.80Ca0.20)Cu2O8−δ,Bulk,,,SC,Cuprate,32.5 K,3.5 GPa,,,,3.8514,3.8514,28.846,,,TRUE,10.1016/j.physc.2003.09.074
Mercury arsenate hexafluoride,Hg2.79AsF6,Bulk,,,SC,Type-I,0.27 K,10 kbar,,mercury chains,,7.45 Å,,,,,True,10.1103/PhysRevB.34.3503
Mercury antimonide hexafluoride,Hg2.79SbF6,Bulk,,,SC,,,,,,,,,,,,,10.1103/PhysRevB.34.3503
Hg2.86AsF6,Hg2.86AsF6,Bulk,,,SC,Type-I,4.1 K,,Tetragonal,Linear-chain mercury in tetragonal array,,,,,,380 G at 1.4 K,True,10.1103/PhysRevLett.40.1184
Mercury arsenic hexafluoride,Hg2.86AsF6,Bulk,,,SC,Type-I,4.1 K,,Tetragonal,Linear-chain,,7.55 Å,7.55 Å,,< 0.015 G,380 G,True,10.1103/PhysRevLett.39.650
Hg2.91SbF6,Hg2.91SbF6,Bulk,,,SC,Type-I,,,Tetragonal,Linear-chain mercury in tetragonal array,,,,,,,True,10.1103/PhysRevLett.40.1184
Hg2Ba2Ca2Cu3O10,Hg2Ba2Ca2Cu3O10,Bulk,,,SC,cuprate/High-Tc/hole-doped,,ambient,,Layered perovskite,,,,,,,FALSE,10.1103/PhysRevB.76.134503
Hg-1223,Hg2Ba2Ca2Cu3O8,Bulk,,,SC,High-Tc/Cuprate,130 K,,Perovskite,Tetragonal,,,,,,,FALSE,10.1016/S0955-2219(03)00443-6
Hg2Ba2CaCu2O8,Hg2Ba2CaCu2O8,Bulk,,,SC,High-Tc,84 K,,,,,,,,,,TRUE,10.1016/S0921-4534(00)00646-8
Hg2Ba2Y0.5Ca0.5Cu2O8-δ,Hg2Ba2Y0.5Ca0.5Cu2O8-δ,Bulk,,,SC,High-Tc,45 K,,,,,,,,,,,10.1103/PhysRevB.63.134506
Hg2Ba2(Y0.6Ca0.4)Cu2O8,Hg2Ba2Y0.6Ca0.4Cu2O8,Bulk,,,SC,High-Tc/Cuprate,40 K,,Tetragonal,I 4/mmm,I 4/mmm,3.8545,3.8545,29.034,,,FALSE,10.1016/S0921-4534(01)01129-7
Hg2Ba2Y0.6Ca0.4Cu2O8-δ,Hg2Ba2Y0.6Ca0.4Cu2O8-δ,Bulk,,,SC,High-Tc,40 K,,,,,,,,,,,10.1103/PhysRevB.63.134506
Hg2Ba2Y0.7Ca0.3Cu2O8-δ,Hg2Ba2Y0.7Ca0.3Cu2O8-δ,Bulk,,,SC,High-Tc,35 K,,,,,,,,,,,10.1103/PhysRevB.63.134506
Hg2Ba2YCu2O8,Hg2Ba2YCu2O8,Bulk,,,SC,High-Tc,,,Tetragonal,body-centered tetragonal,I4/mmm,3.875 Å,3.875 Å,28.89 Å,,,False,10.1103/PhysRevB.63.134506
Hg2Ba2YCu2O8-δ (x=0),Hg2Ba2YCu2O8-δ,Bulk,,,NSC,,,,,,,,,,,,,10.1103/PhysRevB.63.134506
Hg2Sr2(Y0.80Ca0.20)Cu2O8−δ,Hg2Sr2(Y0.80Ca0.20)Cu2O8−δ,Bulk,,,SC,Cuprate,58 K,3.5 GPa,,,,3.8039,3.8039,28.107,,,TRUE,10.1016/j.physc.2003.09.074
Hg2Sr2YCu2O8−δ,Hg2Sr2YCu2O8−δ,Bulk,,,SC,Cuprate,42 K,3.5 GPa,,,,3.8108,3.8108,28.141,,,TRUE,10.1016/j.physc.2003.09.074
Mercury arsenate hexafluoride,Hg3.8AsF6,Bulk,,,SC,,4 K,0-4 kbar,,incommensurate linear-chain,,,,,,"380 G (α-Hg), 314 G (β-Hg)",True,10.1103/PhysRevB.26.6291
Mercury arsenic fluoride,Hg3AsF6,Bulk,,,SC,,4 K,,,,,,,,,400 G,,10.1103/PhysRevB.35.3170
Mercury arsenic fluoride,Hg3AsF6,Bulk,,,SC,,0.4 K,,,,,,,,,,,10.1103/PhysRevB.35.3170
Hg3-δAsF6,Hg3AsF6,Bulk,,,SC,,,,,chain compound,,,,,,,,10.1103/PhysRevB.38.8900
Mercury arsenate hexafluoride,Hg3AsF6,Bulk,,,SC,Type-II,"4.1 K (upper transition), 0.4 K (lower transition)",0-14 kbar,,linear-chain,,,,,,,True,10.1103/PhysRevB.28.6325
Hg₃₋δAsF₆,Hg3AsF6,,,,SC,,below 4 K,,,one-dimensional,,,,,,,,10.1103/PhysRevB.62.10565
Hg3-δAsF6,Hg3AsF6,Bulk,,,SC,,,,,linear-chain mercury compound,,,,,,,,10.1103/PhysRevB.28.5049
Mercury Arsenic Fluoride,Hg3AsF6,Bulk,,,SC,Type-I,0.42 K,0 kbar,Tetragonal,Linear chains of mercury atoms in tetragonal lattice of AsF6- ions,,,,,,16 G,True,10.1103/PhysRevB.45.4836
Mercury Arsenic Fluoride,Hg3AsF6,Bulk,,,SC,,,,,,,,,,,,,10.1103/PhysRevB.43.5119
Hg3-δAsF6,Hg3AsF6,Bulk,,,SC,Type-II,0.3 K,10 kbar,,,,,,,,,TRUE,10.1016/0379-6779(87)90475-9
Hg3-δAsF6,Hg3AsF6,Bulk,,,SC,Type-II,0.43 K,,,,,,,,,,TRUE,10.1016/0038-1098(79)90718-X
Hg3NbF6,Hg3NbF6,Bulk,,,SC,Type-I,0.38 K,,,hexagonal net sheets,,,,,,150 G,True,10.1103/PhysRevB.47.11275
Hg3NbF6,Hg3NbF6,Bulk,,,SC,Type-I,7.0 ± 0.1 K,,,layered structure with hexagonally close-packed NbF6 octahedra separated by hexagonal close-packed sheets of mercury atoms,,,,,,0.13 T (extrapolated to T=0 K),True,10.1103/PhysRevB.28.5049
Mercury antimony fluoride,Hg3SbF6,Bulk,,,SC,Type-I,3.7 K,,,,,,,,,400 G,True,10.1103/PhysRevB.35.3170
Mercury antimony fluoride,Hg3SbF6,Bulk,,,SC,Type-I,0.42 K,,,,,,,,,15.4 G,True,10.1103/PhysRevB.35.3170
Hg3TaF6,Hg3TaF6,Bulk,,,SC,Type-I,0.44 K,,,hexagonal net sheets,,,,,,60 G,True,10.1103/PhysRevB.47.11275
Hg3TaF6,Hg3TaF6,Bulk,,,SC,Type-I,7.0 ± 0.1 K,,,layered structure with hexagonally close-packed TaF6 octahedra separated by hexagonal close-packed sheets of mercury atoms,,,,,,0.17 T (extrapolated to T=0 K),True,10.1103/PhysRevB.28.5049
HgBa2(Ca0.86Sr0.14)2Cu3O8+δ,HgBa2(Ca0.86Sr0.14)2Cu3O8+δ,Bulk,,,SC,High-Tc/cuprate,124-128 K,ambient pressure,,,,,,,,,True,10.1103/PhysRevB.52.15078
HgBa2Ca(n-1)CunO(2n+2+δ),HgBa2Ca(n-1)CunO(2n+2+δ),Bulk,,,SC,High-Tc/cuprate,,,,,,,,,,,Tunneling spectroscopy,10.1103/PhysRevB.75.064516
HgBa2Ca0.86Sr0.14Cu2O6+δ,HgBa2Ca0.86Sr0.14Cu2O6+δ,Bulk,,,SC,High-Tc/cuprate,120 K,ambient,Tetragonal,,P4/mmm,3.8584 Å,3.8584 Å,12.6646 Å,,,True,10.1103/PhysRevB.57.1259
HgBa2Ca0.86Sr0.14Cu2O6-δ,HgBa2Ca0.86Sr0.14Cu2O6-δ,Bulk,,,SC,High-Tc/cuprate,116 K,,Tetragonal,1212 type structure,P4/mmm,3.8584 Å,3.8584 Å,12.6646 Å,"234 Oe (clean limit), 199 Oe (dirty limit)","170.4 T (clean limit), 162.3 T (dirty limit)",True,10.1103/PhysRevB.53.9460
HgBa2(Ca0.86Sr0.14)2Cu3O8+δ,HgBa2Ca1.72Sr0.28Cu3O8+δ,Bulk,,,SC,High-Tc/cuprate,126 K,ambient,Tetragonal,,P4/mmm,3.8648 Å,3.8648 Å,16.0319 Å,,,True,10.1103/PhysRevB.57.1259
HgBa2Ca2-xPbxCu3O8+δ (HgPb1223),HgBa2Ca1.73Pb0.17Cu2.86O8+δ,Bulk,,,SC,High-Tc/cuprate,133 K,ambient pressure,Tetragonal,layered perovskite,,3.8499 Å,3.8499 Å,15.8491 Å,,,True,10.1103/PhysRevB.50.13778
Hg-1212 (A2 not irradiated),HgBa2Ca1Cu2O6,Bulk,,,SC,High-Tc,127 K,,,,,,,,,,True,10.1103/PhysRevB.51.581
Hg-1212 (A2 n irradiated),HgBa2Ca1Cu2O6,Bulk,,,SC,High-Tc,127 K,,,,,,,,,,True,10.1103/PhysRevB.51.581
Hg-1212 (O2),HgBa2Ca1Cu2O6,Bulk,,,SC,High-Tc,123 K,,,,,,,,,,True,10.1103/PhysRevB.51.581
HgBa2Ca1Cu2O6,HgBa2Ca1Cu2O6,Bulk,,,SC,High-Tc/cuprate,,,,,,,,,,,,10.1103/PhysRevLett.85.3983
HgBa2Ca1Cu2O6+δ,HgBa2Ca1Cu2O6+δ,Bulk,,,SC,cuprate,126 K,,Tetragonal,,P4/mmm,,,,,,,10.1103/PhysRevB.52.462
HgBa2Ca1Cu2O6-δ,HgBa2Ca1Cu2O6-δ,,,,SC,High-Tc/cuprate,,,,,,,,,,,,10.1103/PhysRevB.53.9460
HgBa2Ca2Cu3O10,HgBa2Ca2Cu3O10,Bulk,,,SC,High-Tc,135 K,,,,,,,,,,FALSE,10.1016/j.physb.2014.10.019
Re-doped Hg-1223,HgBa2Ca2Cu3O10,Thin Film,,,SC,High-Tc/Cuprate,127.5 K,,,c-axis oriented,,,,15.65 Å,,,TRUE,10.1016/S0921-4534(98)00247-0
Undoped Hg-1223,HgBa2Ca2Cu3O10,Thin Film,,,SC,High-Tc/Cuprate,123 K,,,c-axis oriented,,,,15.68 Å,,,TRUE,10.1016/S0921-4534(98)00247-0
HgBa2Ca2Cu3O10,HgBa2Ca2Cu3O10,Bulk,,,SC,High-Tc,135 K,,,,,,,,,,FALSE,10.1016/j.physc.2017.07.010
HBCCO 1223,HgBa2Ca2Cu3O10,Bulk,,,SC,High-Tc,135 K,,,,,,,,,,FALSE,10.1016/S0924-0136(00)00432-5
Hg-1223,HgBa2Ca2Cu3O10,Bulk,,,SC,High-Tc,135 K,,,,,,,,,,FALSE,10.1016/S0921-4534(02)02277-3
HgBa2Ca2Cu3O10,HgBa2Ca2Cu3O10,Bulk,,,SC,High-Tc,135 K,,,,,,,,,,FALSE,10.1016/j.physb.2018.12.011
HgBa2Ca2Cu3O10,HgBa2Ca2Cu3O10,Bulk,,,SC,High-Tc,135 K,,,,,,,,,,FALSE,10.1016/j.physc.2015.10.010
HgBa2Ca2Cu3O3+delta,HgBa2Ca2Cu3O3+delta,Bulk,,,SC,cuprate/High-Tc,,,,Perovskite-type,,,,,,,FALSE,10.1103/PhysRevB.76.144515
Hg-1223,HgBa2Ca2Cu3O8,Bulk,,,SC,High-Tc/cuprate,,,,,,,,,,,True,10.1103/PhysRevLett.79.1551
HgBa2Ca2Cu3O8+δ (Hg-1223),HgBa2Ca2Cu3O8,Bulk,,,SC,High-Tc/cuprate,134 K,1 atm,,,,,,,,,True,10.1103/PhysRevB.51.644
HgBa2Ca2Cu3O8+δ (Hg-1223) under pressure,HgBa2Ca2Cu3O8,Bulk,,,SC,High-Tc/cuprate,164 K,30 GPa,,,,,,,,,,10.1103/PhysRevB.51.644
HgBa2Ca2Cu3O8+δ (Hg1223),HgBa2Ca2Cu3O8,,,,SC,High-Tc/cuprate,133 K,,,triple CuO2 layers,,,,,,,,10.1103/PhysRevB.54.10131
HgBa2Ca2Cu3O8+δ,HgBa2Ca2Cu3O8,Bulk,,,SC,High-Tc/cuprate,,,,,,,,,,,,10.1103/PhysRevB.58.9536
HgBa2Ca2Cu3O8,HgBa2Ca2Cu3O8,Bulk,,,SC,High-Tc/cuprate,164 K,high pressure,,,,,,,,,,10.1103/PhysRevB.54.1313
HgBa2Ca2Cu3O8,HgBa2Ca2Cu3O8,Bulk,,,SC,High-Tc/cuprate,,,,,,,,,,,,10.1103/PhysRevB.60.667
HgBa2Ca2Cu3O8,HgBa2Ca2Cu3O8,Bulk,,,SC,High-Tc/cuprate,111 K,,,layered,,,,,,101.8 T,True,10.1103/PhysRevB.57.5401
HgBa2Ca2Cu3O8+δ,HgBa2Ca2Cu3O8,Bulk,,,SC,High-Tc/cuprate,,,,,,,,,,,,10.1103/PhysRevB.57.8632
HgBa2Ca2Cu3O8,HgBa2Ca2Cu3O8,,,,SC,High-Tc/cuprate,,,,,,,,,,,,10.1103/PhysRevB.66.014536
HgBa2Ca2Cu3O8+δ (Hg-1223),HgBa2Ca2Cu3O8,Bulk,,,SC,High-Tc/cuprate,135 K,ambient pressure,Tetragonal,layered cuprate,,3.8566 Å,3.8566 Å,15.840 Å,,,True,10.1103/PhysRevB.63.064511
HBCO,HgBa2Ca2Cu3O8,,,,SC,High-Tc/cuprate,121 K,,,,,,,,,,,10.1103/PhysRevLett.89.067005
HgBa2Ca2Cu3O8,HgBa2Ca2Cu3O8,,,,SC,cuprate,"134 K at ambient pressure, 153 K at 15 GPa, 164 K at 30 GPa",ambient to 30 GPa,,,,,,,,,,10.1103/PhysRevB.50.12752
Hg-1223,HgBa2Ca2Cu3O8,Bulk,,,SC,High-Tc/cuprate,,,,,,,,,,,,10.1103/PhysRevB.59.4513
HgBa₂Ca₂Cu₃O₈₋δ,HgBa2Ca2Cu3O8,Bulk,,,SC,High-Tc/cuprate,,,,,,,,,,,,10.1103/PhysRevB.58.8812
HgBa2Ca2Cu3O8,HgBa2Ca2Cu3O8,Bulk,,,SC,High-Tc/cuprate,"153 K, 158 K, 164 K at 30 GPa",up to 30 GPa,,,,,,,,,,10.1103/PhysRevB.57.R5630
HgBa2Ca2Cu3Oy,HgBa2Ca2Cu3O8,Bulk,,,SC,High-Tc/cuprate,,,,,,,,,,,,10.1103/PhysRevB.65.214528
HgBa2Ca2Cu3O8,HgBa2Ca2Cu3O8,Bulk,,,SC,High-Tc/cuprate,132 K,,,layered,,,,,,,,10.1103/PhysRevB.55.1081
HgBa2Ca2Cu3O8+δ,HgBa2Ca2Cu3O8,Bulk,,,SC,High-Tc/cuprate,135 K,,tetragonal,,,,,,,,,10.1103/PhysRevB.57.13422
Mercury Barium Calcium Copper Oxide,HgBa2Ca2Cu3O8,Bulk,,,SC,High-Tc/cuprate,,,,,,,,,,,,10.1103/PhysRevB.61.11689
Mercury Barium Calcium Copper Oxide,HgBa2Ca2Cu3O8,Bulk,,,SC,High-Tc/cuprate,,,,,,,,,,,,10.1103/PhysRevLett.88.177201
HgBa₂Ca₂Cu₃O₈₊δ,HgBa2Ca2Cu3O8,Bulk,,,SC,High-Tc/cuprate,132 K,,,,,,,,,,True,10.1103/PhysRevB.49.15416
HgBa2Ca2Cu3O8-δ,HgBa2Ca2Cu3O8,Bulk,,,SC,High-Tc/cuprate,,,,,,,,,,,True,10.1103/PhysRevLett.78.721
HgBa2Ca2Cu3O8,HgBa2Ca2Cu3O8,Bulk,,,SC,High-Tc/cuprate,134 K,,,,,,,,,,,10.1103/PhysRevB.61.9793
HgBa₂Ca₂Cu₃O₈₊δ,HgBa2Ca2Cu3O8,Bulk,,,SC,High-Tc/cuprate,135 K,,,,,,,,,,,10.1103/PhysRevLett.78.1960
Hg-1223,HgBa2Ca2Cu3O8,Bulk,,,SC,High-Tc/cuprate,133 K,,,layered,,,,,,140 K,True,10.1103/PhysRevB.54.12386
Mercury cuprate,HgBa2Ca2Cu3O8,Bulk,,,SC,High-Tc/cuprate,,,,,,,,,,,,10.1103/PhysRevB.56.10747
HgBa2Ca2Cu3O8+δ (Hg-1223),HgBa2Ca2Cu3O8,Bulk,,,SC,High-Tc/cuprate,133.5 K,,Tetragonal,cuprate,,,,,,190 T (extrapolated to T=0),True,10.1103/PhysRevB.54.7505
HgBa2Ca2Cu3O8-x,HgBa2Ca2Cu3O8,Bulk,,,SC,Type-II/High-Tc/cuprate,,,,,,,,,,,,10.1103/PhysRevB.60.15384
Hg-1223,HgBa2Ca2Cu3O8,Thin Film,,,SC,High-Tc/cuprate,,,,,,,,,,,True,10.1103/PhysRevB.58.5862
HgBa2Ca2Cu3O8,HgBa2Ca2Cu3O8,Bulk,,,SC,High-Tc/cuprate,"133 K at ambient pressure, 164 K at 31 GPa",31 GPa,,,,,,,,,,10.1103/PhysRevB.65.224521
HgBa2Ca2Cu3O8+δ (Hg-1223),HgBa2Ca2Cu3O8,,,,SC,High-Tc/cuprate,135 K,ambient pressure,,,,,,,,,,10.1103/PhysRevB.51.15657
HgBa2Ca2Cu3O8+δ (Hg-1223),HgBa2Ca2Cu3O8,Bulk,,,SC,High-Tc/cuprate,134 K,atmospheric pressure,,,,,,,,,True,10.1103/PhysRevB.51.1330
HgBa2Ca2Cu3O8+δ under pressure,HgBa2Ca2Cu3O8,Bulk,,,SC,High-Tc/cuprate,150 K,high pressure,,,,,,,,,,10.1103/PhysRevB.51.1330
Hg-1223,HgBa2Ca2Cu3O8,Bulk,,,SC,High-Tc/cuprate,,,,,,,,,,,,10.1103/PhysRevB.61.1490
HgBa2Ca2Cu3O8,HgBa2Ca2Cu3O8,,,,SC,High-Tc/cuprate,,,,,,,,,,,,10.1103/PhysRevB.54.682
HgBa2Ca2Cu3O8+δ (Hg-1223),HgBa2Ca2Cu3O8,Thin Film,700 nm,SrTiO3,SC,High-Tc/cuprate,128.5 K,,,,,,,,,,True,10.1103/PhysRevB.56.862
HgBa2Ca2Cu3O8 (trilayer cuprate),HgBa2Ca2Cu3O8,Bulk,,,SC,High-Tc/cuprate,High-Tc,,,trilayer cuprate,,,,,,,,10.1103/PhysRevB.66.054535
HgBa2Ca2Cu3O8+δ (Hg-1223),HgBa2Ca2Cu3O8,Bulk,,,SC,High-Tc/cuprate,135 K,atmospheric pressure,,,,,,15.81 Å,"339±21 Oe (H_c1∥c at 0K), 100±33 Oe (H_c1⊥c at 0K)","88±20 T (H_c2∥c at 0K), 390±240 T (H_c2⊥c at 0K)",True,10.1103/PhysRevB.52.3756
HgBa2Ca2Cu3O8+δ (Hg1223),HgBa2Ca2Cu3O8,Bulk,,,SC,High-Tc/cuprate,"135 K at ambient pressure, 164 K at 31 GPa",ambient pressure to 31 GPa,Tetragonal,,,3.8573(2) Å,3.8573(2) Å,15.857(2) Å,,,True,10.1103/PhysRevB.57.13922
HgBa2Ca2Cu3O8,HgBa2Ca2Cu3O8,Bulk,,,SC,cuprate,,,,,,,,,,,,10.1103/PhysRevB.57.6126
HgBa2Ca2Cu3O8+y,HgBa2Ca2Cu3O8,Bulk,,,SC,High-Tc/cuprate,121 K,,,,,,,,,,,10.1103/PhysRevB.62.12418
HgBa2Ca2Cu3O8+y,HgBa2Ca2Cu3O8,Bulk,,,SC,High-Tc/cuprate,130 K,,,,,,,,,,,10.1103/PhysRevB.62.12418
Mercury barium calcium copper oxide,HgBa2Ca2Cu3O8,Bulk,,,SC,High-Tc,,,,,,,,,,,,10.1103/PhysRevB.55.3141
HgBa2Ca2Cu3O8,HgBa2Ca2Cu3O8,Bulk,,,SC,High-Tc/cuprate,,,,,,,,,,,,10.1103/PhysRevB.65.180511
HgBa2Ca2Cu3O8,HgBa2Ca2Cu3O8,Bulk,,,SC,High-Tc/cuprate,,,,,,,,,,,,10.1103/PhysRevLett.87.047003
HgBa2Ca2Cu3O8,HgBa2Ca2Cu3O8,Bulk,,,SC,cuprate,"134 K at 1 bar, >160 K at 310 kbar","1 bar, 310 kbar",,,,,,,,,,10.1103/PhysRevLett.89.107001
Hg-1223,HgBa2Ca2Cu3O8,Bulk,,,SC,High-Tc/cuprate,,,,,,,,,,,True,10.1103/PhysRevB.59.3823
Hg-1223 (A3 not irradiated),HgBa2Ca2Cu3O8,Bulk,,,SC,High-Tc,135 K,,,,,,,,,,True,10.1103/PhysRevB.51.581
Hg-1223 (A3 n irradiated),HgBa2Ca2Cu3O8,Bulk,,,SC,High-Tc,135 K,,,,,,,,,,True,10.1103/PhysRevB.51.581
Hg-1223 (O3),HgBa2Ca2Cu3O8,Bulk,,,SC,High-Tc,134 K,,,,,,,,,,True,10.1103/PhysRevB.51.581
Hg1223,HgBa2Ca2Cu3O8,,,,SC,High-Tc/cuprate,,,,,,,,,,,,10.1103/PhysRevB.65.092502
HgBa₂Ca₂Cu₃O₈,HgBa2Ca2Cu3O8,Bulk,,,SC,High-Tc/cuprate,135 K,,,,,,,,,,,10.1103/PhysRevB.53.R518
Mercury Barium Calcium Copper Oxide (3-layer),HgBa2Ca2Cu3O8,Bulk,,,SC,High-Tc/cuprate,,,,,,,,,,,,10.1103/PhysRevB.57.8656
HgBa2Ca2Cu3O8,HgBa2Ca2Cu3O8,Bulk,,,SC,High-Tc/cuprate,,,,,,,,,,,,10.1103/PhysRevLett.74.3249
HgBa2Ca2Cu3O8+δ (Hg-1223),HgBa2Ca2Cu3O8,Bulk,,,SC,High-Tc/cuprate,164 K,30 GPa,Tetragonal,perovskite,P4/mmm,3.88 Å,3.88 Å,15.9 Å,,,,10.1103/PhysRevB.61.11769
Hg:1223,HgBa2Ca2Cu3O8,,,,SC,High-Tc/cuprate,,,,,,,,,,,,10.1103/PhysRevLett.83.3928
HgBa2Ca2Cu3O8,HgBa2Ca2Cu3O8,Bulk,,,SC,High-Tc,"133 K at ambient pressure, 164 K under 31 GPa",31 GPa,,layered,,,,,,,True,10.1103/PhysRevLett.84.1579
HgBa2Ca2Cu3O8-δ,HgBa2Ca2Cu3O8,Bulk,,,SC,High-Tc/cuprate,130 K,,,,,,,,,,,10.1103/PhysRevB.59.11495
HgBa2Ca2Cu3O8+y (Hg-1223),HgBa2Ca2Cu3O8,Bulk,,,SC,High-Tc/cuprate,"134 K at ambient pressure, up to 146 K under pressure",up to 30 GPa,,layered structure with 3 CuO2 layers per unit cell,,,,,,,True,10.1103/PhysRevB.54.4265
HgBa2Ca2Cu3O8+δ (Hg-1223),HgBa2Ca2Cu3O8,Bulk,,,SC,High-Tc/cuprate,133 K,,,layered,,,,,,,True,10.1103/PhysRevB.66.054509
HgBa2Ca2Cu3O8,HgBa2Ca2Cu3O8,Bulk,,,SC,High-Tc/cuprate,,,,,,,,,,,,10.1103/PhysRevLett.85.3983
Hg-1223,HgBa2Ca2Cu3O8,Bulk,,,SC,High-Tc/cuprate,,,,perovskite,,,,,,,,10.1103/PhysRevB.65.054503
HgBa2Ca2Cu3O8+x,HgBa2Ca2Cu3O8,Bulk,,,SC,High-Tc/cuprate,131.5 K,,,,,,,,,,,10.1103/PhysRevB.66.144506
Hg-1223,HgBa2Ca2Cu3O8,Bulk,,,SC,High-Tc,"~135 K at 0 GPa, ~165 K at 15 GPa",0-15 GPa,,,,,,,,,TRUE,Handbook of SC
HgBa2Ca2Cu3O8,HgBa2Ca2Cu3O8,Bulk,,,SC,High-Tc/cuprate,133 K,ambient,,perovskite,,,,,,,TRUE,10.1103/PhysRevB.71.172505
HgBa2Ca2Cu3O8,HgBa2Ca2Cu3O8,Bulk,,,SC,High-Tc/cuprate,164 K,30 GPa,,perovskite,,,,,,,TRUE,10.1103/PhysRevB.71.172505
HgBa2Ca2Cu3O8,HgBa2Ca2Cu3O8,Bulk,,,SC,High-Tc/cuprate,138 K at ambient pressure; 164 K at 30 GPa,"0 GPa (ambient), 30 GPa (optimal), up to 60 GPa studied",Tetragonal,Perovskite-related layered,,,,,,,FALSE,10.1103/PhysRevResearch.6.023163
HgBa2Ca2Cu3O8,HgBa2Ca2Cu3O8,Thin Film,,,SC,High-Tc/cuprate,,,,,,,,,,,FALSE,10.1103/PhysRevB.72.176503
Hg-1223,HgBa2Ca2Cu3O8,Bulk,,,SC,High-Tc/cuprate,"130 K at ambient pressure, up to 153 K at 15 GPa",up to 15 GPa,Tetragonal,perovskite-related,,3.852,3.852,15.76,,,FALSE,10.1103/PhysRevB.95.064503
Mercury Barium Calcium Copper Oxide (Hg-1223),HgBa2Ca2Cu3O8,Bulk,,,SC,High-Tc/cuprate,,,,,,,,,,,FALSE,10.1103/PhysRevLett.94.207001
HgBa2Ca2Cu3O8,HgBa2Ca2Cu3O8,Bulk,,,SC,Type-II/high-Tc/cuprate,133 K,,,,,,,,,347 T,TRUE,10.1103/PhysRevB.76.140506
HgBa2Ca2Cu3O8,HgBa2Ca2Cu3O8,,,,SC,High-Tc/cuprate,135 K,,,,,,,,,,FALSE,10.1103/PhysRevLett.97.236401
HgBa2Ca2Cu3O8,HgBa2Ca2Cu3O8,Bulk,,,SC,High-Tc,133 K,0 GPa,,,,,,,,,FALSE,10.1016/S0039-6028(01)01284-5
HgBa2Ca2Cu3O8,HgBa2Ca2Cu3O8,Bulk,,,SC,High-Tc,164 K,31 GPa,,,,,,,,,FALSE,10.1016/S0039-6028(01)01284-5
HgBa2Ca2Cu3O8,HgBa2Ca2Cu3O8,Bulk,,,SC,High-Tc/Cuprate,133 K,,,,,,,,,,FALSE,10.1016/j.physc.2023.1354307
HgBa2Ca2Cu3O8,HgBa2Ca2Cu3O8,Bulk,,,SC,Cuprate,164 K,25-30 GPa,,,,,,,,,FALSE,10.1016/j.jallcom.2006.07.133
Hg-1223,HgBa2Ca2Cu3O8,Bulk,,,SC,High-Tc,64 K,,,,,,,,,,TRUE,10.1016/0921-4534(95)00010-0
Hg-Ba-Ca-Cu-O,HgBa2Ca2Cu3O8,Bulk,,,SC,Cuprate,133 K,Ambient,,,,,,,,,,10.1016/j.jmst.2023.08.001
Hg-1223,HgBa2Ca2Cu3O8,Bulk,,,SC,High-Tc,133.0,0 GPa,,,,,,,,,TRUE,10.1016/j.physleta.2008.05.058
Hg-1223,HgBa2Ca2Cu3O8,Bulk,,,SC,High-Tc,133.8,0.54 GPa,,,,,,,,,TRUE,10.1016/j.physleta.2008.05.058
Hg-1223,HgBa2Ca2Cu3O8,Bulk,,,SC,High-Tc,134.9,1.04 GPa,,,,,,,,,TRUE,10.1016/j.physleta.2008.05.058
Hg-1223,HgBa2Ca2Cu3O8,Bulk,,,SC,High-Tc,135.4,1.40 GPa,,,,,,,,,TRUE,10.1016/j.physleta.2008.05.058
Hg-1223,HgBa2Ca2Cu3O8,Bulk,,,SC,High-Tc,135.8,1.75 GPa,,,,,,,,,TRUE,10.1016/j.physleta.2008.05.058
HgBa2Ca2Cu3O8,HgBa2Ca2Cu3O8,Bulk,,,SC,High-Tc,135,,,,,,,,,,FALSE,10.1016/j.cplett.2003.08.033
Hg-1223,HgBa2Ca2Cu3O8,Bulk,,,SC,High-Tc,133 K,Ambient,,,,,,,,,FALSE,10.1016/S0921-4534(00)00071-X
Hg-1223,HgBa2Ca2Cu3O8,Bulk,,,SC,High-Tc,135,,,,,3.854,,15.855,,,FALSE,10.1016/j.physleta.2018.04.001
Mercury Barium Calcium Copper Oxide,HgBa2Ca2Cu3O8,Bulk,,,SC,Cuprate,153 K,15 GPa,,,,,,,,,FALSE,10.1016/j.ssc.2016.11.002
Hg-1223,HgBa2Ca2Cu3O8,Thin Film,,,SC,High-Tc,135 K,,,,,,,,,,TRUE,10.1016/0921-4534(95)00559-5
Hg-1223,HgBa2Ca2Cu3O8,Thin Film,,,SC,High-Tc,135K,,,,,,,,,,FALSE,10.1016/j.apsusc.2007.10.067
HgBa2Ca2Cu3O8+δ,HgBa2Ca2Cu3O8,Bulk,,,SC,High-Tc/Cuprate,164 K,High Pressure,,,,,,,,,FALSE,10.1016/j.mtphys.2024.101551
HgBa2Ca2Cu3O8,HgBa2Ca2Cu3O8,Bulk,,,SC,Cuprate,164 K,25-30 GPa,,,,,,,,,FALSE,10.1016/j.physc.2006.10.014
Hg-1223,HgBa2Ca2Cu3O8,Bulk,,,SC,High-Tc,134 K,,,,,,,,,,FALSE,10.1016/j.physc.2020.1353706
HgBa2Ca2Cu3O8+δ,HgBa2Ca2Cu3O8,Bulk,,,SC,High-Tc,134 K,0 GPa,,,,,,,,,FALSE,10.1016/j.physc.2019.04.008
HgBa2Ca2Cu3Oy,HgBa2Ca2Cu3O8,Bulk,,,SC,High-Tc,135,,,,,,,,,,FALSE,10.1016/S0921-4534(02)01836-1
Hg-1223,HgBa2Ca2Cu3O8,Bulk,,,SC,High-Tc/Cuprate,134 K,0 GPa,,,,,,,,,FALSE,10.1016/j.physb.2018.05.005
HgBa2Ca2Cu3O8,HgBa2Ca2Cu3O8,Bulk,,,SC,High-Tc/Cuprate,134 K,,,,,,,,,,,10.1016/j.physa.2005.01.017
Mercury Barium Calcium Copper Oxide,HgBa2Ca2Cu3O8,Bulk,,,SC,Cuprate,133 K,,,,,,,,,,FALSE,10.1016/j.physb.2017.11.008
HgBa2Ca2Cu3O8,HgBa2Ca2Cu3O8,Bulk,,,SC,High-Tc/Cuprate,136 K,,,,,,,,,,FALSE,10.1016/j.physc.2004.04.028
HgBa2Ca2Cu3O8+δ,HgBa2Ca2Cu3O8,Bulk,,,SC,High-Tc,134 K,0 GPa,,,,,,,,,FALSE,10.1016/j.physc.2018.11.009
Hg-1223,HgBa2Ca2Cu3O8,Bulk,,,SC,High-Tc,134 K,,,,,,,,0.5 Oe,25 Oe,TRUE,10.1016/S0921-4534(98)00111-7
Copper Mercury Oxide,HgBa2Ca2Cu3O8,Bulk,,,SC,High-Tc,135 K,Ambient,,,,,,,,,FALSE,10.1016/j.physc.2007.08.017
HgBa2Ca2Cu3Oy,HgBa2Ca2Cu3O8,Bulk,,,SC,High-Tc/Cuprate,135 K,Ambient,,,,,,,,,FALSE,10.1016/S0921-4534(98)00415-8
Hg-1223,HgBa2Ca2Cu3O8,Bulk,,,SC,High-Tc/Cuprate,134 K,0 GPa,,,,,,,,,FALSE,10.1016/j.physc.2018.07.001
HgBa2Ca2Cu3O8,HgBa2Ca2Cu3O8,Bulk,,,SC,High-Tc/Cuprate,160 K,310 kbar,,,,,,,,,FALSE,10.1016/j.physc.2004.03.218
HgBa2Ca2Cu3O8,HgBa2Ca2Cu3O8,Bulk,,,SC,High-Tc,143 K,,,,,,,,,,FALSE,10.1016/S0921-4534(02)02812-5
HgBa2Ca2Cu3O8,HgBa2Ca2Cu3O8,Bulk,,,SC,High-Tc/Cuprate,134 K,Ambient,Tetragonal,Layered,P4/mmm,3.85 Å,3.85 Å,15.85 Å,,,TRUE,10.1016/j.physc.2012.04.033
HgBCCO,HgBa2Ca2Cu3O8,Bulk,,,SC,High-Tc,>77 K,,,,,,,,,,FALSE,10.1016/j.physc.2012.03.058
HgBa2Ca2Cu3O8,HgBa2Ca2Cu3O8,Bulk,,,SC,High-Tc,120-135,,,,,3.84,,,,,FALSE,10.1016/S0038-1098(03)00482-4
HgBa2Ca2Cu3O8,HgBa2Ca2Cu3O8,Bulk,,,SC,High-Tc/Cuprate,136 K,,,,,,,,,,FALSE,10.1016/j.physb.2021.413182
HgBa2Ca2Cu3O8,HgBa2Ca2Cu3O8+d,Bulk,,,SC,High-Tc/cuprate,164 K,under pressure,,,,,,,,,FALSE,10.1103/PhysRevLett.114.247201
HgBa2Ca2Cu3O8+d,HgBa2Ca2Cu3O8+d,Bulk,,,SC,Cuprate,133 K,,,,,,,,,,FALSE,10.1016/S0925-8388(96)02832-0
HgBa2Ca2Cu3O8+d,HgBa2Ca2Cu3O8+d,Bulk,,,SC,Cuprate,160 K,High,,,,,,,,,FALSE,10.1016/S0925-8388(96)02832-0
HgBa2Ca2Cu3O8+delta,HgBa2Ca2Cu3O8+delta,Bulk,,,SC,cuprate,135 K,,,,,,,,,,FALSE,10.1103/PhysRevB.81.205123
HgBa2Ca2Cu3O8+delta,HgBa2Ca2Cu3O8+delta,Bulk,,,SC,cuprate,164 K,under pressure,,,,,,,,,FALSE,10.1103/PhysRevB.81.205123
Mercury Barium Calcium Copper Oxide,HgBa2Ca2Cu3O8+x,Bulk,,,SC,High-Tc/cuprate,,,tetragonal,,,,,,,,,10.1103/PhysRevLett.77.4632
HgBa2Ca2Cu3O8+x,HgBa2Ca2Cu3O8+x,Bulk,,,SC,High-Tc/cuprate,150-155 K,5-10 GPa,,,,,,,,,,10.1103/PhysRevB.56.6213
HgBa2Ca2Cu3O8+x,HgBa2Ca2Cu3O8+x,Bulk,,,SC,High-Tc/cuprate,135 K,,,layered cuprate,,,,,,,,10.1103/PhysRevB.60.7579
HgBa₂Ca₂Cu₃O₈₊ₓ,HgBa2Ca2Cu3O8+x,Bulk,,,SC,High-Tc/cuprate,120 K,,,,,,,,,,True,10.1103/PhysRevB.61.791
HgBa2Ca2Cu3O8+x,HgBa2Ca2Cu3O8+x,Bulk,,,SC,Cuprate,133 K,Ambient,Tetragonal,Layered,,,,,,,FALSE,10.1016/j.physc.2015.02.047
Hg-1223,HgBa2Ca2Cu3O8+x,Bulk,,,SC,High-Tc/Cuprate,126 K,150 bar,Tetragonal,Tetragonal,P4/mmm,3.8684 Å,3.8684 Å,15.7182 Å,,,TRUE,10.1016/j.jmmm.2014.07.012
Hg-1223,HgBa2Ca2Cu3O8+x,Bulk,,,SC,High-Tc/Cuprate,140 K,150 bar,Tetragonal,Tetragonal,P4/mmm,3.8684 Å,3.8684 Å,15.7182 Å,,,TRUE,10.1016/j.jmmm.2014.07.012
Hg-1223,HgBa2Ca2Cu3O8+x,Powder,,,SC,High-Tc/Cuprate,110 K,150 bar,Tetragonal,Tetragonal,P4/mmm,3.856 Å,3.856 Å,15.883 Å,,,TRUE,10.1016/j.jmmm.2014.07.012
Hg-1223,HgBa2Ca2Cu3O8+x,Bulk,,,SC,High-Tc/Cuprate,140 K,Normal atmospheric pressure,Tetragonal,,D4h,,,,0.25 T,,TRUE,10.1016/j.chaos.2009.03.149
Hg-Ba-Ca-Cu-O,HgBa2Ca2Cu3O8+x,Bulk,,,SC,High-Tc,>140 K,,,,,,,,,,,10.1016/0167-577X(93)90106-8
HgBa2Ca2Cu3O8+x,HgBa2Ca2Cu3O8+x,Bulk,,,SC,High-Tc,120 K,,,,,,,,,,TRUE,10.1016/j.physleta.2006.01.099
HgBa2Ca2Cu3O8+y (Hg1223-a),HgBa2Ca2Cu3O8+y,Bulk,,,SC,High-Tc/cuprate,115 K,,,,,,,,,,True,10.1103/PhysRevB.64.064515
HgBa2Ca2Cu3O8+y (Hg1223-c),HgBa2Ca2Cu3O8+y,Bulk,,,SC,High-Tc/cuprate,133 K,,,,,,,,,,True,10.1103/PhysRevB.64.064515
HgBa2Ca2Cu3O8+y,HgBa2Ca2Cu3O8+y,Bulk,,,SC,Cuprate,164 K,31 GPa,,,,,,,,,FALSE,10.1016/j.ssc.2013.05.006
HgBa2Ca2Cu3O8+y,HgBa2Ca2Cu3O8+y,Bulk,,,SC,Cuprate,135,,,,,,,,,,FALSE,10.1016/j.ssc.2016.05.019
Hg-1223,HgBa2Ca2Cu3O8+y,Thin Film,,,SC,High-Tc,133 K,,,,,,,,,,TRUE,10.1016/S0921-4534(99)00191-4
HgBa2Ca2Cu3O8+y,HgBa2Ca2Cu3O8+y,Bulk,,,SC,Cuprate,164 K,31 GPa,,,,,,,,,FALSE,10.1016/j.ssc.2015.06.014
HgBa2Ca2Cu3O8+y,HgBa2Ca2Cu3O8+y,Bulk,,,SC,High-Tc,153 K,15 GPa,,,,,,,,,FALSE,10.1016/j.physleta.2017.08.029
HgBa2Ca2Cu3O8+y,HgBa2Ca2Cu3O8+y,Bulk,,,SC,High-Tc/Cuprate,133K,,,,,,,,,,TRUE,10.1016/S0022-3697(00)00122-0
HgBa2Ca2Cu3O8+y,HgBa2Ca2Cu3O8+y,Bulk,,,SC,High-Tc/Cuprate,135 K,Ambient,,,,,,,,,FALSE,10.1016/S0921-4534(98)00291-3
HgBa2Ca2Cu3O8+δ,HgBa2Ca2Cu3O8+δ,Bulk,,,SC,High-Tc/cuprate,136 K,ambient pressure,,,,,,,,,True,10.1103/PhysRevB.54.6137
HgBa2Ca2Cu3O8+δ,HgBa2Ca2Cu3O8+δ,,,,SC,High-Tc/cuprate,134 K,,,,,,,,,,,10.1103/PhysRevB.62.4148
HgBa2Ca2Cu3O8+δ,HgBa2Ca2Cu3O8+δ,Bulk,,,SC,High-Tc/cuprate,"135 K at ambient pressure, 164 K at 31 GPa",0-31 GPa,,layered,,,,,,,True,10.1103/PhysRevB.50.4260
HgBa2Ca2Cu3O8+δ (Ar-annealed at 280°C),HgBa2Ca2Cu3O8+δ,Bulk,,,SC,High-Tc/cuprate,131 K,ambient,,,,3.850 Å,,15.77 Å,,,True,10.1103/PhysRevB.56.14790
HgBa2Ca2Cu3O8+δ (Ar-annealed at 400°C),HgBa2Ca2Cu3O8+δ,Bulk,,,SC,High-Tc/cuprate,118 K,ambient,,,,,,,,,True,10.1103/PhysRevB.56.14790
HgBa2Ca2Cu3O8+δ (from BaCuO2.13+BaO2),HgBa2Ca2Cu3O8+δ,Bulk,,,SC,High-Tc/cuprate,97 K,5 GPa,,,,3.841 Å,,15.73 Å,,,True,10.1103/PhysRevB.56.14790
HgBa2Ca2Cu3O8+δ (referenced - maximum Tc),HgBa2Ca2Cu3O8+δ,Bulk,,,SC,High-Tc/cuprate,135 K,ambient,,,,,,,,,,10.1103/PhysRevB.56.14790
HgBa2Ca2Cu3O8+δ (referenced - under pressure),HgBa2Ca2Cu3O8+δ,Bulk,,,SC,High-Tc/cuprate,150 K,high pressure,,,,,,,,,,10.1103/PhysRevB.56.14790
HgBa2Ca2Cu3O8+δ,HgBa2Ca2Cu3O8+δ,Bulk,,,SC,High-Tc/cuprate,133.5 K,,Tetragonal,,,,,,,150 T,True,10.1103/PhysRevB.52.4438
HgBa2Ca2Cu3O8+δ,HgBa2Ca2Cu3O8+δ,Bulk,,,SC,High-Tc/cuprate,133 K,,,1223,,,,,,,,10.1103/PhysRevB.54.16246
HgBa2Ca2Cu3O8+δ (Hg-1223) - optimally doped,HgBa2Ca2Cu3O8+δ,Bulk,,,SC,High-Tc/cuprate,130 K,,,,,,,,,,True,10.1103/PhysRevB.62.8711
HgBa2Ca2Cu3O8+δ (Hg-1223) - underdoped,HgBa2Ca2Cu3O8+δ,Bulk,,,SC,High-Tc/cuprate,121 K,,,,,,,,,,True,10.1103/PhysRevB.62.8711
HgBa2Ca2Cu3O8+δ,HgBa2Ca2Cu3O8+δ,Bulk,,,SC,High-Tc/cuprate,134 K,ambient pressure,Tetragonal,,P4/mmm,3.854 Å,3.854 Å,15.835 Å,,,,10.1103/PhysRevB.61.15454
HgBa₂Ca₂Cu₃O₈₊δ,HgBa2Ca2Cu3O8+δ,Bulk,,,SC,cuprate,,,,,,,,,,,,10.1103/PhysRevB.54.R3753
Hg-1223,HgBa2Ca2Cu3O8+δ,Bulk,,,SC,High-Tc/cuprate,135 K,,Tetragonal,,,,,,,,True,10.1103/PhysRevB.57.3650
HgBa2Ca2Cu3O8+δ,HgBa2Ca2Cu3O8+δ,Bulk,,,SC,High-Tc/cuprate,,,,layered,,,,,,,True,10.1103/PhysRevLett.81.2336
HgBa2Ca2Cu3O8+δ,HgBa2Ca2Cu3O8+δ,Bulk,,,SC,High-Tc/cuprate,129 K,,,,,,,,,,True,10.1103/PhysRevB.51.9161
Hg-1223,HgBa2Ca2Cu3O8+δ,Bulk,,,SC,High-Tc/cuprate,135 K,,,Triple-layer cuprate,,,,,,,,10.1103/PhysRevB.57.8667
Hg1223,HgBa2Ca2Cu3O8+δ,Bulk,,,SC,High-Tc/cuprate,164 K,25-30 GPa,,,,,,,,,,10.1103/PhysRevB.56.466
Mercury Barium Calcium Copper Oxide (Hg-1223),HgBa2Ca2Cu3O8+δ,Bulk,,,SC,High-Tc/cuprate,126 K,,Tetragonal,,P4/mmm,3.844 Å,3.844 Å,15.72 Å,,,True,10.1103/PhysRevB.58.11721
HgBa2Ca2Cu3O8+δ,HgBa2Ca2Cu3O8+δ,Bulk,,,SC,High-Tc/cuprate,134.5 K,,Tetragonal,,,,,,,,True,10.1103/PhysRevLett.79.2320
HgBa2Ca2Cu3O8+δ,HgBa2Ca2Cu3O8+δ,,,,SC,High-Tc/cuprate,127 K,,,,,,,,,,,10.1103/PhysRevB.52.15627
HgBa2Ca2Cu3O8+δ (Hg-1223),HgBa2Ca2Cu3O8+δ,,,,SC,High-Tc/cuprate,135 K,,,,,,,,,,,10.1103/PhysRevB.57.6121
HgBa2Ca2Cu3O8+δ,HgBa2Ca2Cu3O8+δ,Bulk,,,SC,High-Tc/cuprate,131 K,5 GPa,Tetragonal,layered cuprate,,3.852 Å,3.852 Å,15.792 Å,,,True,10.1103/PhysRevB.50.517
HgBa2Ca2Cu3O8+δ,HgBa2Ca2Cu3O8+δ,Bulk,,,SC,High-Tc/cuprate,135 K,ambient pressure,,,,,,,,,,10.1103/PhysRevB.49.3683
HgBa2Ca2Cu3O8+δ,HgBa2Ca2Cu3O8+δ,Bulk,,,SC,High-Tc/cuprate,150 K,150 kbar,,,,,,,,,,10.1103/PhysRevB.49.3683
HgBa2Ca2Cu3O8+δ (n=2),HgBa2Ca2Cu3O8+δ,Bulk,,,SC,High-Tc/cuprate,,,,,,,,,,,,10.1103/PhysRevB.60.9775
HgBa2Ca2Cu3O8+δ,HgBa2Ca2Cu3O8+δ,Bulk,,,SC,High-Tc/cuprate,122 K,,,,,,,,,,True,10.1103/PhysRevB.65.132501
HgBa2Ca2Cu3O8+δ (Hg1223),HgBa2Ca2Cu3O8+δ,Bulk,,,SC,High-Tc/cuprate,134 K,ambient pressure,Tetragonal,layered perovskite,,3.8502 Å,3.8502 Å,15.7829 Å,,,,10.1103/PhysRevB.50.13778
HgBa2Ca2Cu3O8+δ (Hg-1223),HgBa2Ca2Cu3O8+δ,,,,SC,High-Tc/cuprate,"134 K at ambient pressure, 164 K under hydrostatic pressure",ambient pressure and hydrostatic pressure,,,,,,,,,,10.1103/PhysRevB.50.3330
HgBa2Ca2Cu3O8+δ,HgBa2Ca2Cu3O8+δ,Bulk,,,SC,High-Tc/cuprate,,,,layered cuprate,,,,,,,,10.1103/PhysRevB.51.9167
HgBa2Ca2Cu3O8+δ (Hg-1223),HgBa2Ca2Cu3O8+δ,,,,SC,High-Tc/cuprate,,,,,,,,,,,,10.1103/PhysRevB.58.1043
HgBa2Ca2Cu3O8+δ,HgBa2Ca2Cu3O8+δ,Bulk,,,SC,High-Tc/cuprate,135 K,,,layered cuprate,,,,,,,,10.1103/PhysRevB.55.12776
HgBa2Ca2Cu3O8+δ,HgBa2Ca2Cu3O8+δ,Bulk,,,SC,High-Tc/cuprate,133.5 K,,,,,,,,,149 T,,10.1103/PhysRevB.55.12719
HgBa2Ca2Cu3O8+δ,HgBa2Ca2Cu3O8+δ,Bulk,,,SC,High-Tc/cuprate,135 K,,Tetragonal,perovskite,P4/mmm,3.845 Å,3.845 Å,15.885 Å,,,,10.1103/PhysRevB.52.10510
HgBa2Ca2Cu3O8+δ,HgBa2Ca2Cu3O8+δ,Bulk,,,SC,High-Tc/cuprate,,,,,,,,,,,,10.1103/PhysRevB.65.140510
HgBa2Ca2Cu3O8+δ,HgBa2Ca2Cu3O8+δ,Bulk,,,SC,Type-II/High-Tc/cuprate,133.5 K,,,,,,,,"280 Oe (H||c), 50 Oe (H||ab)","149 T (H||c), 1150 T (H||ab)",True,10.1103/PhysRevB.51.11767
HgBa2Ca2Cu3O8+δ (Hg-1223),HgBa2Ca2Cu3O8+δ,,,,SC,High-Tc/cuprate,135 K,,,,,,,,,,,10.1103/PhysRevB.59.654
HgBa2Ca2Cu3O8+δ,HgBa2Ca2Cu3O8+δ,,,,SC,High-Tc/cuprate,134 K,ambient pressure,,,,,,,,,,10.1103/PhysRevB.60.9827
HgBa2Ca2Cu3O8+δ,HgBa2Ca2Cu3O8+δ,Bulk,,,SC,High-Tc/cuprate,165 K (under high pressure),high pressure,,,,,,,,,,10.1103/PhysRevB.52.15078
HgBa2Ca2Cu3O8+δ,HgBa2Ca2Cu3O8+δ,Bulk,,,SC,High-Tc/cuprate,110.4 K,ambient pressure,,,,,,,,,True,10.1103/PhysRevB.55.R8674
HgBa2Ca2Cu3O8+δ,HgBa2Ca2Cu3O8+δ,Bulk,,,SC,High-Tc/cuprate,133 K,,,,,,,,,,True,10.1103/PhysRevB.53.R8906
HgBa2Ca2Cu3O8+δ,HgBa2Ca2Cu3O8+δ,Bulk,,,SC,High-Tc/cuprate,"135 K at ambient pressure, 164 K at 31 GPa",ambient to 8.5 GPa,Tetragonal,layered cuprate,,3.85159 Å,3.85159 Å,15.7644 Å,,,True,10.1103/PhysRevB.52.15551
HgBa2Ca2Cu3O8+δ,HgBa2Ca2Cu3O8+δ,Bulk,,,SC,High-Tc/cuprate,131 ± 0.5 K,5 GPa,Tetragonal,,,3.852 Å,3.852 Å,15.792 Å,,,True,10.1103/PhysRevB.50.16644
HgBa2Ca2Cu3O8+δ,HgBa2Ca2Cu3O8+δ,,,,SC,High-Tc/cuprate,135 K,,,,,,,,,,,10.1103/PhysRevB.61.778
HgBa2Ca2Cu3O8+δ,HgBa2Ca2Cu3O8+δ,Bulk,,,SC,High-Tc/cuprate,160 K,high pressure,,,,,,,,,,10.1103/PhysRevB.57.1259
HgBa2Ca2Cu3O8+δ,HgBa2Ca2Cu3O8+δ,Bulk,,,SC,cuprate,135 K,,Tetragonal,,P4/mmm,,,,,,,10.1103/PhysRevB.52.462
Hg1223,HgBa2Ca2Cu3O8+δ,,,,SC,High-Tc/cuprate,,,,,,,,,,,,10.1103/PhysRevLett.88.107001
HgBa2Ca2Cu3O8+δ,HgBa2Ca2Cu3O8+δ,,,,SC,High-Tc/cuprate,"134 K at ambient pressure, 164 K under high pressure",ambient and high pressure,,,,,,,,,,10.1103/PhysRevB.60.13094
Hg-1:2:2:3,HgBa2Ca2Cu3O8+δ,,,,SC,High-Tc/cuprate,133 K,ambient pressure,,cuprate,,,,,,,,10.1103/PhysRevB.49.12322
HgBa2Ca2Cu3O8+δ,HgBa2Ca2Cu3O8+δ,Bulk,,,SC,High-Tc,,,,,,,,,,,,10.1103/PhysRevB.63.134506
HgBa2Ca2Cu3O8+δ,HgBa2Ca2Cu3O8+δ,,,,SC,High-Tc/cuprate,"135 K at ambient pressure, 164 K at 31 GPa",ambient pressure and 31 GPa,,,,,,,,,,10.1103/PhysRevB.63.014508
Mercury Barium Calcium Copper Oxide,HgBa2Ca2Cu3O8+δ,Bulk,,,SC,High-Tc/cuprate,,,,,,,,,,,,10.1103/PhysRevB.64.184506
HgBa2Ca2Cu3O8+δ,HgBa2Ca2Cu3O8+δ,Bulk,,,SC,High-Tc,131 K,,,,,,,,,,TRUE,Handbook of SC
HgBa2Ca2Cu3O8+δ,HgBa2Ca2Cu3O8+δ,Bulk,,,SC,High-Tc cuprate,133 K,ambient pressure,,,,,,,,,TRUE,Handbook of SC
HgBa2Ca2Cu3O8+δ (high pressure),HgBa2Ca2Cu3O8+δ,Bulk,,,SC,High-Tc cuprate,157 K,23.5 GPa,,,,,,,,,TRUE,Handbook of SC
HgBa2Ca2Cu3O8+δ,HgBa2Ca2Cu3O8+δ,Bulk,,,SC,Type-II,131 K,,,,,,,,45 mT (c),190 T (c),TRUE,Handbook of SC
Hg-1223,HgBa2Ca2Cu3O8+δ,Bulk,,,SC,High-Tc cuprate,157 K,23.5 GPa,Tetragonal,,,3.93 Å,3.93 Å,16.1 Å,,,TRUE,Handbook of SC
HgBa2Ca2Cu3O8+δ,HgBa2Ca2Cu3O8+δ,Bulk,,,SC,High-Tc/cuprate,,,,perovskite-related,,,,,,,FALSE,10.1103/PhysRevB.88.014509
HgBa2Ca2Cu3O8+δ,HgBa2Ca2Cu3O8+δ,,,,SC,cuprate,166 K,26 GPa,,,,,,,,,FALSE,10.1103/PhysRevB.78.100507
HgBa2Ca2Cu3O8+δ,HgBa2Ca2Cu3O8+δ,Bulk,,,SC,cuprate,,,,,,,,,,,FALSE,10.1103/PhysRevB.70.214517
HgBa2Ca2Cu3O8+δ,HgBa2Ca2Cu3O8+δ,Bulk,,,SC,High-Tc/cuprate,135 K,ambient,,perovskite,,,,,,,FALSE,10.1103/PhysRevB.85.134510
HgBa2Ca2Cu3O8+δ (UD 117),HgBa2Ca2Cu3O8+δ,Bulk,,,SC,High-Tc/cuprate,117 K,,,,,,,,,,TRUE,10.1103/PhysRevB.101.214520
HgBa2Ca2Cu3O8+δ,HgBa2Ca2Cu3O8+δ,Bulk,,,SC,High-Tc/cuprate,134 K,,,,,,,,,,TRUE,10.1103/PhysRevB.85.054501
HgBa2Ca2Cu3O8+δ,HgBa2Ca2Cu3O8+δ,,,,SC,High-Tc/cuprate/Type-II,,,,layered,,,,,,,FALSE,10.1103/PhysRevB.96.224509
HgBa2Ca2Cu3O8+δ,HgBa2Ca2Cu3O8+δ,,,,SC,High-Tc/cuprate,"134 K at room pressure, 164 K at ~34 GPa","room pressure, ~34 GPa",,layered copper oxide,,,,,,,FALSE,10.1103/PhysRevB.70.214101
HgBa2Ca2Cu3O8+δ,HgBa2Ca2Cu3O8+δ,Bulk,,,SC,cuprate,164 K,31 GPa,,,,,,,,,TRUE,10.1103/PhysRevB.102.195140
HgBa2Ca2Cu3O8+δ,HgBa2Ca2Cu3O8+δ,Bulk,,,SC,cuprate,164 K,31 GPa,,,,,,,,,TRUE,10.1103/PhysRevB.106.064507
HgBa2Ca2Cu3O8+δ,HgBa2Ca2Cu3O8+δ,Bulk,,,SC,High-Tc/cuprate,≈133 K,ambient,,Layered perovskite,,,,,,,,10.1103/PhysRevB.82.064513
"Mercury Barium Calcium Copper Oxide (Reference, Triple Layer)",HgBa2Ca2Cu3O8+δ,Bulk,,,SC,High-Tc/cuprate,,,,,,,,,,,FALSE,10.1103/PhysRevB.70.214502
Hg-1223,HgBa2Ca2Cu3O8+δ,Bulk,,,SC,High-Tc/cuprate,,,,,,,,,,,FALSE,10.1103/PhysRevB.107.224508
HgBa2Ca2Cu3O8+δ,HgBa2Ca2Cu3O8+δ,Bulk,,,SC,cuprate/High-Tc,130 K,ambient,,,,,,,,,FALSE,10.1103/PhysRevB.107.195152
HgBa2Ca2Cu3O8+δ,HgBa2Ca2Cu3O8+δ,Bulk,,,SC,High-Tc/cuprate,135 K,,,,,,,,,,FALSE,10.1103/PhysRevB.71.014519
Hg-1223,HgBa2Ca2Cu3O8+δ,,,,SC,High-Tc/cuprate,132 K,,,,,,,,,,FALSE,10.1103/PhysRevB.84.094524
Hg-1223,HgBa2Ca2Cu3O8+δ,Bulk,,,SC,High-Tc,134 K,,Tetragonal,Tetragonal,,0.39 nm,,1.61 nm,,,FALSE,10.1016/j.actaastro.2012.02.016
HgBa2Ca2Cu3O8+δ,HgBa2Ca2Cu3O8+δ,Bulk,,,SC,High-Tc,135 K,,,,,,,,,,TRUE,10.1016/0921-4534(94)91673-X
HgBa2Ca2Cu3O8+δ,HgBa2Ca2Cu3O8+δ,Bulk,,,SC,High-Tc,134 K,,,,,,,,,,TRUE,10.1016/0921-4534(94)90835-4
Hg-Ba-Ca-Cu-O,HgBa2Ca2Cu3O8+δ,Bulk,,,SC,High-Tc,135 K,0 kbar,,,,,,,,,TRUE,10.1016/0921-4534(93)90440-2
HgBa2Ca2Cu3O8+δ,HgBa2Ca2Cu3O8+δ,Bulk,,,SC,Cuprate,167,,,,,,,,,,FALSE,10.1016/S0925-8388(99)00747-1
Hg-1223,HgBa2Ca2Cu3O8+δ,Bulk,,,SC,High-Tc,133 K,,,,,,,,,,FALSE,10.1016/j.physc.2004.02.037
Hg-1223,HgBa2Ca2Cu3O8+δ,Bulk,,,SC,High-Tc,132 K,,,,,,,,,,TRUE,10.1016/S0921-4534(02)01009-2
HgBa2Ca2Cu3O8+δ,HgBa2Ca2Cu3O8+δ,Bulk,,,SC,High-Tc,160 K,,,,,,,,,,FALSE,10.1016/0378-4371(94)90144-9
Hg-1223,HgBa2Ca2Cu3O8+δ,Bulk,,,SC,High-Tc,132 K,1.8 GPa,Tetragonal,,P4/mmm,3.8618 Å,,15.7930 Å,,,TRUE,10.1016/j.physc.2011.09.005
Hg-1223,HgBa2Ca2Cu3O8+δ,Bulk,,,SC,High-Tc,130 K,1.8 GPa,Tetragonal,,P4/mmm,3.8721 Å,,15.7283 Å,,,TRUE,10.1016/j.physc.2011.09.005
HgBa2Ca2Cu3O8+δ,HgBa2Ca2Cu3O8+δ,Bulk,,,SC,High-Tc,135 K,,Orthorhombic,,,5.451 Å,5.432 Å,15.826 Å,,,TRUE,10.1016/0921-4534(93)90786-P
HgBa2Ca2Cu3O8+δ,HgBa2Ca2Cu3O8+δ,Bulk,,,SC,High-Tc,134 K,,,,,,,,,,TRUE,10.1016/S0921-4534(97)01776-0
HgBa2Ca2Cu3O8+δ,HgBa2Ca2Cu3O8+δ,Bulk,,,SC,High-Tc,135 K,,,,,,,,,,TRUE,10.1016/S0921-4534(97)00925-8
HgBa2Ca2Cu3O8+δ,HgBa2Ca2Cu3O8+δ,Bulk,,,SC,High-Tc,133.9 K,0 GPa,,,,,,,,,TRUE,10.1016/0921-4534(94)91275-0
Hg-1223,HgBa2Ca2Cu3O8+δ,Bulk,,,SC,High-Tc,134 K,0 GPa,,,,,,,,,FALSE,10.1016/j.ssc.2022.114671
Hg-1223,HgBa2Ca2Cu3O8+δ,Bulk,,,SC,High-Tc/Cuprate,135 K,,,,,,,,,,FALSE,10.1016/j.jpcs.2011.03.010
Hg-1223,HgBa2Ca2Cu3O8+δ,Thin Film,,,SC,High-Tc,134 K,1 bar,,,,,,,,,TRUE,10.1016/j.tsf.2004.08.173
Hg-based Cuprates,HgBa2Ca2Cu3O8+δ,Bulk,,,SC,Cuprate,135 K,,,,,,,,,,FALSE,10.1016/j.solidstatesciences.2015.03.001
Hg1223,HgBa2Ca2Cu3O8+δ,Bulk,,,SC,High-Tc,120 K,,,,,,,,,,TRUE,10.1016/S0921-4534(01)01198-4
HgBa2Ca2Cu3O8+δ,HgBa2Ca2Cu3O8+δ,Bulk,,,SC,High-Tc,130 K,,Tetragonal,,,,,,,,FALSE,10.1016/S0921-4534(98)00055-0
Hg-1223,HgBa2Ca2Cu3O8+δ,Bulk,,,SC,Cuprate,133 K,,Layered-perovskite,Tetragonal,P4/mmm,,,15.818,,,FALSE,10.1016/S0921-4534(00)00203-3
HgBa2Ca2Cu3O8+δ,HgBa2Ca2Cu3O8+δ,,,,SC,High-Tc,133 K,,,,,,,,,,FALSE,10.1016/S0921-4534(99)00464-5
Sb-doped Hg-1223,HgBa2Ca2Cu3O8+δ,Bulk,,,SC,High-Tc,132 K,,,,,,,,,,TRUE,10.1016/S0921-4534(99)00503-1
Hg-1223,HgBa2Ca2Cu3O8+δ,Thin Film,,,SC,Cuprate,130 K,,,,,,,15.73 Å,,,FALSE,10.1016/S0921-4534(99)00535-3
HgBa2Ca2Cu3O8+δ,HgBa2Ca2Cu3O8+δ,Bulk,,,SC,Cuprate,127 K,,,,,,,,,,TRUE,10.1016/S0921-4534(00)00160-X
Hg-1223,HgBa2Ca2Cu3O8+δ,Bulk,,,SC,High-Tc,140 K,5.4 GPa,,,,,,,,,TRUE,10.1016/j.physleta.2004.06.064
Hg-1223,HgBa2Ca2Cu3O8+δ,Bulk,,,SC,High-Tc/Cuprate,135 K,Room Pressure,,,,,,,,,FALSE,10.1016/S0921-4534(98)00151-8
HgBa2Ca2Cu3O8+δ,HgBa2Ca2Cu3O8+δ,Thin Film,,,SC,High-Tc,138 K,,Tetragonal,,,3.85,3.85,,,,TRUE,10.1016/j.physc.2013.03.037
HgBa2Ca2Cu3O8+δ,HgBa2Ca2Cu3O8+δ,Bulk,,,SC,High-Tc,131 K,,Tetragonal,,,3.85,3.85,,,,TRUE,10.1016/j.physc.2013.03.037
HgBa2Ca2Cu3O8+δ,HgBa2Ca2Cu3O8+δ,Bulk,,,SC,High-Tc,166 K,23 GPa,Tetragonal,,,3.85,3.85,,,,FALSE,10.1016/j.physc.2013.03.037
Hg-1223,HgBa2Ca2Cu3O8+δ,Bulk,,,SC,High-Tc,133 K,,,,,,,,,,FALSE,10.1016/S0921-4534(00)00273-2
HgBa2Ca2Cu3O8+δ,HgBa2Ca2Cu3O8+δ,Bulk,,,SC,High-Tc,133 K,,Tetragonal,,P4/mmm,0.385 nm,,1.585 nm,,,TRUE,10.1016/j.physc.2004.02.006
Hg-1223,HgBa2Ca2Cu3O8+δ,Bulk,,,SC,High-Tc/Cuprate,133 K,,,,,,,,,,FALSE,10.1016/S0921-4534(00)01518-5
HgBa2Ca2Cu3O8+δ,HgBa2Ca2Cu3O8+δ,Bulk,,,SC,High-Tc,134 K,,,,,,,,,,TRUE,10.1016/0921-4534(95)00105-0
HgBa2Ca2Cu3O8+δ,HgBa2Ca2Cu3O8+δ,Bulk,,,SC,High-Tc,135 K,,,,,,,,,,TRUE,10.1016/S0921-4534(98)80028-2
HgBa2Ca2Cu3O8+δ,HgBa2Ca2Cu3O8+δ,Bulk,,,SC,High-Tc/Cuprate,135.4,,,,,,,,,,FALSE,10.1016/j.physleta.2008.04.064
HgBa2Ca2Cu3O8+δ under pressure,HgBa2Ca2Cu3O8+δ,Bulk,,,SC,High-Tc/Cuprate,164,31 GPa,,,,,,,,,FALSE,10.1016/j.physleta.2008.04.064
Hg-1223,HgBa2Ca2Cu3O8+δ,Bulk,,,SC,High-Tc,135,0,Tetragonal,,,,,,,,TRUE,10.1016/S0022-3697(98)00213-3
HgBa2Ca2Cu3O8+δ,HgBa2Ca2Cu3O8+δ,Bulk,,,SC,Cuprate,127,,,,,,,,,,TRUE,10.1016/S0921-4534(98)00684-4
Hg-1223,HgBa2Ca2Cu3O8+δ,Bulk,,,SC,High-Tc,120 K,20 kbar,,,,,,,,,TRUE,10.1016/0921-4534(94)90609-2
Hg-1223,HgBa2Ca2Cu3O8+δ,Thin Film,,,SC,Cuprate,132 K,,,,,,,,,,TRUE,10.1016/S0921-4534(01)01283-7
Hg-1223,HgBa2Ca2Cu3O8+δ,Bulk,,,SC,High-Tc/Cuprate,133 K,,Distorted Layered Perovskite,,P4/mmm,,,,,,FALSE,10.1016/S0921-4534(00)01322-8
Hg-1223,HgBa2Ca2Cu3O8+δ,Bulk,,,SC,High-Tc,133 K,,,,,,,,,,TRUE,10.1016/j.ssc.2004.10.034
HgBa2Ca2Cu3O8+δ,HgBa2Ca2Cu3O8+δ,Bulk,,,SC,High-Tc/Cuprate,134 K,,,,,,,15.80 Å,,,TRUE,10.1016/S0921-4534(98)00570-X
HgBa2Ca2Cu3O8+δ,HgBa2Ca2Cu3O8+δ,Thin Film,,,SC,High-Tc/Cuprate,130 K,,,,,,,,,,TRUE,10.1016/S0921-4534(98)00570-X
HgBa2Ca2Cu3O8+δ,HgBa2Ca2Cu3O8+δ,Bulk,,,SC,High-Tc,134.6 K,Ambient,,,,,,,,,TRUE,10.1016/S0921-4534(98)00286-X
Na-doped Hg-1223,HgBa2Ca2Cu3O8+δ,Bulk,,,SC,High-Tc/Cuprate,132 K,Ambient,,,,,,,,,TRUE,10.1016/S0921-4534(98)00699-6
Undoped Hg-1223,HgBa2Ca2Cu3O8+δ,Bulk,,,SC,High-Tc/Cuprate,129 K,Ambient,,,,,,,,,TRUE,10.1016/S0921-4534(98)00699-6
Hg-1223,HgBa2Ca2Cu3O8+δ,Thin Film,,,SC,High-Tc,120-130 K,,,,,,,,,,TRUE,10.1016/S0921-4534(98)00367-0
HgBa2Ca2Cu3O8+δ,HgBa2Ca2Cu3O8+δ,Bulk,,,SC,High-Tc,134 K,Ambient,,,,,,,,,FALSE,10.1016/j.physc.2009.05.012
HgBa2Ca2Cu3O8+δ,HgBa2Ca2Cu3O8+δ,Bulk,,,SC,High-Tc/Cuprate,133 K,,Perovskite,Tetragonal,P4/mmm,3.85 Å,3.85 Å,15.8 Å,,,TRUE,10.1016/S1466-6049(00)00085-4
HgBa2Ca2Cu3O8+δ,HgBa2Ca2Cu3O8+δ,Bulk,,,SC,Cuprate,125 K,,,,,,,,,,FALSE,10.1016/j.physc.2019.03.005
HgBa2Ca2Cu3O8+δ,HgBa2Ca2Cu3O8+δ,Bulk,,,SC,High-Tc,135 K,,,,,,,,,,FALSE,10.1016/j.physc.2006.07.002
Hg-1223,HgBa2Ca2Cu3O8+δ,Bulk,,,SC,High-Tc,135 K,Atmospheric,,,,,,,,,TRUE,10.1016/S0921-4534(99)00414-1
Hg-1223,HgBa2Ca2Cu3O8+δ,Bulk,,,SC,High-Tc,160 K,High,,,,,,,,,FALSE,10.1016/S0921-4534(99)00414-1
HgBa2Ca2Cu3O8+δ,HgBa2Ca2Cu3O8+δ,Bulk,,,SC,Cuprate,164 K,31 GPa,,,,,,,,,FALSE,10.1016/j.mtphys.2020.100291
HgBa2Ca2Cu3O8+δ,HgBa2Ca2Cu3O8+δ,Bulk,,,SC,High-Tc,134 K,,,,,,,,,,TRUE,10.1016/0025-5408(95)00133-6
HgBa2Ca2Cu3O8+δ,HgBa2Ca2Cu3O8+δ,Bulk,,,SC,High-Tc/Cuprate,135 K,,,,,,,,0.83 T,88 T,FALSE,10.1016/j.ssc.2004.11.044
HgBa2Ca2Cu3O8+δ,HgBa2Ca2Cu3O8+δ,Bulk,,,SC,Cuprate,153 K,15 GPa,,,,,,,,,FALSE,10.1016/j.ssc.2013.12.036
HgBa2Ca2Cu3O8+δ,HgBa2Ca2Cu3O8+δ,Bulk,,,SC,High-Tc,133 K,,,,,,,,,,TRUE,10.1016/S0038-1098(03)00412-5
HgBa2Ca2Cu3O8+δ,HgBa2Ca2Cu3O8+δ,Bulk,,,SC,High-Tc,135 K,Normal Pressure,,,,,,,,,TRUE,10.1016/0921-4534(94)91670-5
Hg-1223(F),HgBa2Ca2Cu3O8+δF,Bulk,,,SC,High-Tc,134 K,,,,,,,,,,TRUE,10.1016/S0921-4534(02)01009-2
HgBa₂Ca₂Cu₃O₈₋ₓ,HgBa2Ca2Cu3O8-x,Bulk,,,SC,High-Tc/cuprate,135.7 ± 0.2 K,,,layered Cu-O,,,,,,"108 ± 1.6 T (at 0 K, dirty limit)",True,10.1103/PhysRevB.51.3261
HgBa₂Ca₂Cu₃O₈₊δ (Hg-1223),HgBa2Ca2Cu3O8.1,Bulk,,,SC,High-Tc/cuprate,132 K,,,layered,,,,1.6 nm,,Hc2(T) derived from scaling - varies with temperature,True,10.1103/PhysRevB.61.1605
Hg1223,HgBa2Ca2Cu3O8.1,Bulk,,,SC,High-Tc/Cuprate,122K,6 GPa,,,,3.853,,15.823,,,TRUE,10.1016/S0955-2219(98)00479-8
HgBa2Ca2Cu3O8.10,HgBa2Ca2Cu3O8.10,Bulk,,,SC,High-Tc/cuprate,132 K,5 GPa,,,,3.850 Å,,15.79 Å,,,True,10.1103/PhysRevB.56.14790
HgBa2Ca2Cu3O8+δ (strongly underdoped),HgBa2Ca2Cu3O8.12,Bulk,,,SC,High-Tc/cuprate,121 K,,Tetragonal,,P4/mmm,,,,,,True,10.1103/PhysRevB.61.7122
HgBa2Ca2Cu3O8.16,HgBa2Ca2Cu3O8.16,Bulk,,,SC,High-Tc/cuprate,101 K,ambient pressure,Tetragonal,,,3.8860 Å,3.8860 Å,15.887 Å,,,True,10.1103/PhysRevB.55.6612
HgBa2Ca2Cu3O8+δ (slightly underdoped),HgBa2Ca2Cu3O8.16,Bulk,,,SC,High-Tc/cuprate,126 K,,Tetragonal,,P4/mmm,,,,,,True,10.1103/PhysRevB.61.7122
