Repository: WyattBunstine/ML_SC_Project

# ML_SC_Project — Chemically and Geometrically Motivated Crystal Graph Neural Networks

This project predicts and screens superconductors from crystal structure. It frames the
problem as a **two-stage hurdle**: first classify whether a material is a superconductor
candidate (SC vs. non-SC), then regress the critical temperature T_c for superconductors.

Two graph-neural-network families are trained and compared:

- a **baseline CGCNN** ([txie-93/cgcnn](https://github.com/txie-93/cgcnn)), and
- an **MPNN** with learned edge features that consumes richer `crystal_graph_v4` graphs
  (this project's contribution).

File: database/superconductor_materials_full.csv (part 70 of 215)
Material_Name,Chemical_Composition,Material_Class,Film_Thickness,Substrate,Material_Type,Superconductor_Type,Superconducting_Transition_Temperature,Pressure,Crystal_Structure,Lattice_Structure,Space_Group,"Lattice_Constant(a)","Lattice_Constant(b)","Lattice_Constant(c)",Lower_Critical_Field,Upper_Critical_Field,Experimental,DOI
HgBa2Ca2Cu3O8.18,HgBa2Ca2Cu3O8.18,Bulk,,,SC,High-Tc/cuprate,94 K,ambient pressure,Tetragonal,,P4/mmm,3.85465 Å,3.85465 Å,15.8251 Å,,,True,10.1103/PhysRevB.51.15407
HgBa2Ca2Cu3O8.19,HgBa2Ca2Cu3O8.19,Bulk,,,SC,High-Tc/cuprate,107 K,5 GPa,,,,3.847 Å,,15.76 Å,,,True,10.1103/PhysRevB.56.14790
Hg1223,HgBa2Ca2Cu3O8.2,Bulk,,,SC,High-Tc/Cuprate,118K,6 GPa,,,,3.853,,15.833,,,TRUE,10.1016/S0955-2219(98)00479-8
HgBa2Ca2Cu3O8.20,HgBa2Ca2Cu3O8.20,Bulk,,,SC,High-Tc/cuprate,105 K,ambient pressure,Tetragonal,,,3.858 Å,3.858 Å,15.873 Å,,,True,10.1103/PhysRevB.55.6612
HgBa2Ca2Cu3O8.22,HgBa2Ca2Cu3O8.22,Bulk,,,SC,High-Tc/cuprate,107 K,ambient pressure,Tetragonal,,P4/mmm,3.85453 Å,3.85453 Å,15.8252 Å,,,True,10.1103/PhysRevB.51.15407
HgBa2Ca2Cu3O8.25,HgBa2Ca2Cu3O8.25,Bulk,,,SC,High-Tc/cuprate,132 K,ambient pressure,Tetragonal,,,3.8541 Å,3.8541 Å,15.855 Å,,,True,10.1103/PhysRevB.55.6612
HgBa2Ca2Cu3O8.27,HgBa2Ca2Cu3O8.27,Bulk,,,SC,High-Tc/cuprate,135 K,ambient pressure,Tetragonal,,P4/mmm,3.84786 Å,3.84786 Å,15.7782 Å,,,True,10.1103/PhysRevB.51.15407
HgBa2Ca2Cu3O8.29,HgBa2Ca2Cu3O8.29,Bulk,,,SC,High-Tc/cuprate,135 K,ambient pressure,Tetragonal,,,3.854 Å,3.854 Å,15.855 Å,,,True,10.1103/PhysRevB.55.6612
HgBa2Ca2Cu3O8.29,HgBa2Ca2Cu3O8.29,Bulk,,,SC,High-Tc/Cuprate,134 K,Ambient,Tetragonal,,,,,,,,FALSE,10.1016/j.jallcom.2018.06.134
Hg1223,HgBa2Ca2Cu3O8.3,Bulk,,,SC,High-Tc/Cuprate,100K,6 GPa,,,,3.852,,15.818,,,TRUE,10.1016/S0955-2219(98)00479-8
HgBa2Ca2Cu3O8.30,HgBa2Ca2Cu3O8.30,Bulk,,,SC,High-Tc/cuprate,134 K,ambient pressure,Tetragonal,,,3.8538 Å,3.8538 Å,15.865 Å,,,True,10.1103/PhysRevB.55.6612
HgBa₂Ca₂Cu₃O₈₊δ,HgBa2Ca2Cu3O8.4,Bulk,,,SC,High-Tc/cuprate,134.5 K,,,,,,,15.8 Å,,,True,10.1103/PhysRevB.53.R2999
Hg1223,HgBa2Ca2Cu3O8.4,Bulk,,,SC,High-Tc/Cuprate,94K,6 GPa,,,,3.850,,15.787,,,TRUE,10.1016/S0955-2219(98)00479-8
HgBa2Ca2Cu3O8+δ (δ=0.5),HgBa2Ca2Cu3O8.5,Bulk,,,SC,High-Tc/cuprate,,,,,,,,,,,,10.1103/PhysRevB.74.024503
Hg1223,HgBa2Ca2Cu3O8.5,Bulk,,,SC,High-Tc/Cuprate,90K,6 GPa,,,,3.847,,15.784,,,TRUE,10.1016/S0955-2219(98)00479-8
Fluorinated HgBa2Ca2Cu3O8+δ,HgBa2Ca2Cu3O8F,Bulk,,,SC,High-Tc/cuprate,138 K,ambient pressure,Tetragonal,layered cuprate,,3.8423 Å,3.8423 Å,15.675 Å,,,True,10.1103/PhysRevB.63.064511
HgBa2Ca2Cu3O8+x,HgBa2Ca2Cu3O9,Bulk,,,SC,High-Tc/Cuprate,135-160 K,,,,,,,,,,FALSE,10.1016/j.commatsci.2012.08.038
HgBa2Ca2Cu3O9,HgBa2Ca2Cu3O9,Bulk,,,SC,High-Tc/Cuprate,135 K,Atmospheric,,,,,,,,,FALSE,10.1016/j.physleta.2018.09.024
HgBa2Ca2Cu3O9-x,HgBa2Ca2Cu3O9,Bulk,,,SC,Cuprate,134,,,,,,,,,,FALSE,10.1016/j.patter.2022.100609
HgBa₂Ca₂Cu₃Oₓ (Hg-1223),HgBa2Ca2Cu3Ox,Bulk,,,SC,High-Tc/cuprate,133 K,,,,,,,,,,True,10.1103/PhysRevB.53.900
HgBa2Ca2Cu3Oy,HgBa2Ca2Cu3Oy,,,,SC,High-Tc/cuprate,,,,,,,,,,,,10.1103/PhysRevB.59.14080
HgBa2Ca2Cu3Oy (1223),HgBa2Ca2Cu3Oy,Bulk,,,SC,High-Tc/cuprate,133 K,,,,,,,,,,,10.1103/PhysRevB.61.1618
HgBa₂Ca₂Cu₃Oᵧ,HgBa2Ca2Cu3Oy,,,,SC,High-Tc/cuprate,133 K,,,,,,,,,,,10.1103/PhysRevB.59.R14169
Hg-1223,HgBa2Ca2Cu3Oy,,,,SC,High-Tc/cuprate,117 K,,,,,,,,,,,10.1103/PhysRevB.53.11348
HgBa₂Ca₂Cu₃Oᵧ (Hg-1223),HgBa2Ca2Cu3Oy,Thin Film,3 μm,SrTiO3,SC,High-Tc/cuprate,130 K,,,,,,,,,,True,10.1103/PhysRevB.56.14809
HgBa2Ca2Cu3Oy,HgBa2Ca2Cu3Oy,,,,SC,High-Tc/cuprate,,,,,,,,,,,,10.1103/PhysRevB.60.13094
HgBa2Ca2Cu3Oy,HgBa2Ca2Cu3Oy,Bulk,,,SC,High-Tc/cuprate,>100 K,,,,,,,,,,NMR,10.1103/PhysRevB.84.014508
HgBa2Ca2Cu4O10+x,HgBa2Ca2Cu4O10,Bulk,,,SC,High-Tc/cuprate,123.1 K,,,,,,,,,,,10.1103/PhysRevB.66.144506
HgBa2Ca2CuO8,HgBa2Ca2CuO8,Bulk,,,SC,High-Tc/cuprate,134 K,,,,,,,,,,,10.1103/PhysRevB.66.054519
Hg-1234,HgBa2Ca3Cu4O10,Bulk,,,SC,High-Tc/cuprate,,,,,,,,,,,,10.1103/PhysRevB.59.4513
Mercury barium calcium copper oxide,HgBa2Ca3Cu4O10,Bulk,,,SC,High-Tc/cuprate,,,,,,,,,,,,10.1103/PhysRevB.64.174503
HgBa2Ca3Cu4O10+δ (Hg-1234),HgBa2Ca3Cu4O10,Bulk,,,SC,High-Tc/cuprate,125 K,,,,,,,,,205 T,,10.1103/PhysRevB.63.134513
HgBa2Ca3Cu4O10+y (Hg-1234),HgBa2Ca3Cu4O10,Bulk,,,SC,High-Tc/cuprate,"114-116 K at ambient pressure, up to 121 K under pressure",up to 30 GPa,,layered structure with 4 CuO2 layers per unit cell,,,,,,,True,10.1103/PhysRevB.54.4265
Hg-1234,HgBa2Ca3Cu4O10,Bulk,,,SC,High-Tc,"~125 K at 0 GPa, ~155 K at 15 GPa",0-15 GPa,,,,,,,,,TRUE,Handbook of SC
HgBa2Ca3Cu4O10,HgBa2Ca3Cu4O10,Bulk,,,SC,Type-II/high-Tc/cuprate,125 K,,,,,,,,,320 T,TRUE,10.1103/PhysRevB.76.140506
Hg-1234,HgBa2Ca3Cu4O10,Bulk,,,SC,High-Tc,125,,,,,3.8580,,18.988,,,FALSE,10.1016/j.physleta.2018.04.001
HgBa2Ca3Cu4O10+δ,HgBa2Ca3Cu4O10,Bulk,,,SC,High-Tc,116 K,,,,,3.8524 Å,,18.942 Å,,,TRUE,10.1016/0921-4534(95)00804-7
HgBa2Ca3Cu4O10+y (Hg1234-e),HgBa2Ca3Cu4O10+y,Bulk,,,SC,High-Tc/cuprate,123 K,,,,,,,,,,True,10.1103/PhysRevB.64.064515
Hg-1234,HgBa2Ca3Cu4O10+y,Bulk,,,SC,High-Tc/Cuprate,125 K,,,,,,,,1.12 T,205 T,FALSE,10.1016/j.ssc.2012.07.016
HgBa2Ca3Cu4O10+y,HgBa2Ca3Cu4O10+y,Bulk,,,SC,High-Tc/Cuprate,123K,,,,,,,,,,TRUE,10.1016/S0022-3697(00)00122-0
HgBa2Ca3Cu4O10+δ,HgBa2Ca3Cu4O10+δ,Bulk,,,SC,High-Tc/cuprate,,ambient pressure,,,,,,,,,True,10.1103/PhysRevB.54.6137
HgBa2Ca3Cu4O10+δ,HgBa2Ca3Cu4O10+δ,Bulk,,,SC,High-Tc/cuprate,,,,1234,,,,,,,,10.1103/PhysRevB.54.16246
HgBa2Ca3Cu4O10+δ,HgBa2Ca3Cu4O10+δ,,,,SC,High-Tc/cuprate,134 K,,,,,,,,,,,10.1103/PhysRevB.52.15627
HgBa2Ca3Cu4O10+δ (Hg-1234),HgBa2Ca3Cu4O10+δ,Bulk,,,SC,High-Tc/cuprate,125 K,,Tetragonal,,P4/mmm,3.8516 Å,3.8516 Å,18.988 Å,,205 T (at 0 K),True,10.1103/PhysRevB.57.6121
HgBa2Ca3Cu4O10+δ (Hg-1234),HgBa2Ca3Cu4O10+δ,Bulk,,,SC,High-Tc/cuprate,123 K,,Tetragonal,,P4/mmm,,,,,,True,10.1103/PhysRevB.58.1043
Hg-1234,HgBa2Ca3Cu4O10+δ,Bulk,,,SC,High-Tc/cuprate,,,,layered,,,,,,,,10.1103/PhysRevB.54.R15661
HgBa2Ca3Cu4O10+δ,HgBa2Ca3Cu4O10+δ,Bulk,,,SC,High-Tc/cuprate,,,,,,,,,,,,10.1103/PhysRevB.59.R9031
HgBa2Ca3Cu4O10+δ,HgBa2Ca3Cu4O10+δ,Bulk,,,SC,High-Tc/cuprate,,ambient to 8.5 GPa,Tetragonal,layered cuprate,,3.85159 Å,3.85159 Å,18.9919 Å,,,True,10.1103/PhysRevB.52.15551
HgBa2Ca3Cu4O10+δ,HgBa2Ca3Cu4O10+δ,Bulk,,,SC,cuprate,126 K,,Tetragonal,,P4/mmm,,,,,,,10.1103/PhysRevB.52.462
HgBa2Ca3Cu4O10+δ,HgBa2Ca3Cu4O10+δ,Bulk,,,SC,High-Tc/cuprate,125 K,,,,,,,,,,TRUE,10.1103/PhysRevB.85.054501
HgBa2Ca3Cu4O10+δ,HgBa2Ca3Cu4O10+δ,,,,SC,High-Tc/cuprate,125 K,,,,,,,,,205 T,FALSE,10.1103/PhysRevB.70.092501
HgBa2Ca3Cu4O10+δ,HgBa2Ca3Cu4O10+δ,Bulk,,,SC,High-Tc/cuprate,125 K,,,,,,,,,,FALSE,10.1103/PhysRevB.71.014519
Hg-1234,HgBa2Ca3Cu4O10+δ,Bulk,,,SC,High-Tc,117 K,3.5 GPa,Modulated,,,,,,,,TRUE,10.1016/j.physc.2004.02.037
Hg-1234,HgBa2Ca3Cu4O10+δ,Bulk,,,SC,High-Tc,131 K,3.5 GPa,Unmodulated,,,,,,,,TRUE,10.1016/j.physc.2004.02.037
Hg-1234,HgBa2Ca3Cu4O10+δ,Bulk,,,SC,Cuprate,126 K,,Layered-perovskite,Tetragonal,P4/mmm,,,,,,FALSE,10.1016/S0921-4534(00)00203-3
HgBa2Ca3Cu4O10+δ,HgBa2Ca3Cu4O10+δ,Bulk,,,SC,High-Tc,125 K,,Tetragonal,,,3.85,3.85,,,,TRUE,10.1016/j.physc.2013.03.037
Hg-1234,HgBa2Ca3Cu4O10+δ,Bulk,,,SC,High-Tc,126,0,Tetragonal,,,,,,,,TRUE,10.1016/S0022-3697(98)00213-3
Hg-1234,HgBa2Ca3Cu4O10+δ,Bulk,,,SC,High-Tc/Cuprate,126 K,,Distorted Layered Perovskite,,P4/mmm,,,,,,FALSE,10.1016/S0921-4534(00)01322-8
HgBa2Ca3Cu4O10+δ,HgBa2Ca3Cu4O10+δ,Bulk,,,SC,High-Tc,126 K,,Tetragonal,,p4/mmm,3.8516 Å,,18.988 Å,1.1 T,105 T,TRUE,10.1016/S0921-4534(01)00759-6
HgBa2Ca3Cu4Oy (1234),HgBa2Ca3Cu4Oy,Bulk,,,SC,High-Tc/cuprate,123 K,,,,,,,,,,,10.1103/PhysRevB.61.1618
HgBa2Ca3Cu4Oy,HgBa2Ca3Cu4Oy,Bulk,,,SC,High-Tc/cuprate,126 K,,,,,,,,,,,10.1103/PhysRevB.50.16008
HgBa2Ca4Cu5Oy,HgBa2Ca4Cu5O10,Bulk,,,SC,High-Tc/Cuprate,108 K,,,,,,,,,,TRUE,10.1016/S0921-4534(02)02400-0
Hg-1245,HgBa2Ca4Cu5O10,Bulk,,,SC,High-Tc,108 K,4.5 GPa,,,,,,,,,TRUE,10.1016/S0921-4534(02)02404-8
Hg-1245,HgBa2Ca4Cu5O12,Bulk,,,SC,High-Tc/cuprate,,,,,,,,,,,,10.1103/PhysRevB.59.4513
HgBa2Ca4Cu5O12,HgBa2Ca4Cu5O12,Bulk,,,SC,Type-II/high-Tc/cuprate,108 K,,,,,,,,,278 T,TRUE,10.1103/PhysRevB.76.140506
Hg-1245(OPT),HgBa2Ca4Cu5O12,Bulk,,,SC,High-Tc/Cuprate,108 K,,,,,,,,,,TRUE,10.1016/j.jmmm.2006.10.858
Hg-1245(UD),HgBa2Ca4Cu5O12,Bulk,,,SC,High-Tc/Cuprate,72 K,,,,,,,,,,TRUE,10.1016/j.jmmm.2006.10.858
Hg-1245,HgBa2Ca4Cu5O12,Bulk,,,SC,High-Tc,108,,,,,3.849,,22.200,,,FALSE,10.1016/j.physleta.2018.04.001
Hg-1245(UD),HgBa2Ca4Cu5O12,Bulk,,,SC,High-Tc/Cuprate,72 K,,,,,,,,,,TRUE,10.1016/j.physb.2006.01.199
Hg-1245(OPT),HgBa2Ca4Cu5O12,Bulk,,,SC,High-Tc/Cuprate,108 K,,,,,,,,,,FALSE,10.1016/j.physb.2006.01.199
Hg-1245,HgBa2Ca4Cu5O12,Bulk,,,SC,High-Tc,108 K,,,,,,,,,,TRUE,10.1016/j.physc.2004.03.081
HgBa2Ca4Cu5Oy,HgBa2Ca4Cu5O12,Bulk,,,SC,High-Tc,100K,3.5 GPa,Multilayered,,,,,,,,TRUE,10.1016/j.physc.2006.03.067
Hg-1245,HgBa2Ca4Cu5O12+y,Bulk,,,SC,High-Tc/Cuprate,108 K,,,,,,,,0.66 T,111.2 T,FALSE,10.1016/j.ssc.2012.07.016
Hg-1245(UD)#2,HgBa2Ca4Cu5O12+y,Bulk,,,SC,High-Tc/Cuprate,82 K,,,,,,,,,,TRUE,10.1016/j.physc.2009.10.083
Hg-1245(UD)#3,HgBa2Ca4Cu5O12+y,Bulk,,,SC,High-Tc/Cuprate,92 K,,,,,,,,,,TRUE,10.1016/j.physc.2009.10.083
Hg-1245(OPT)#1,HgBa2Ca4Cu5O12+y,Bulk,,,SC,High-Tc/Cuprate,108 K,,,,,,,,,,FALSE,10.1016/j.physc.2009.10.083
Hg-1245(OPT)#2,HgBa2Ca4Cu5O12+y,Bulk,,,SC,High-Tc/Cuprate,110 K,,,,,,,,,,FALSE,10.1016/j.physc.2009.10.083
HgBa2Ca4Cu5O12+δ,HgBa2Ca4Cu5O12+δ,Bulk,,,SC,High-Tc/cuprate,,ambient pressure,,,,,,,,,True,10.1103/PhysRevB.54.6137
HgBa2Ca4Cu5O12+δ,HgBa2Ca4Cu5O12+δ,,,,SC,High-Tc/cuprate,126 K,,,,,,,,,,,10.1103/PhysRevB.52.15627
HgBa2Ca4Cu5O12+δ,HgBa2Ca4Cu5O12+δ,Bulk,,,SC,cuprate,101 K,,Tetragonal,,P4/mmm,,,,,,,10.1103/PhysRevB.52.462
HgBa2Ca4Cu5O12+δ,HgBa2Ca4Cu5O12+δ,Bulk,,,SC,High-Tc/cuprate,103 K,,,,,,,,,,TRUE,10.1103/PhysRevB.85.054501
HgBa2Ca4Cu5O12+δ,HgBa2Ca4Cu5O12+δ,Bulk,,,SC,High-Tc/cuprate,110 K,,,,,,,,,,FALSE,10.1103/PhysRevB.71.014519
"HgBa2Ca4Cu5O12+δ (Hg-1245, underdoped)",HgBa2Ca4Cu5O12+δ,Bulk,,,SC,High-Tc/cuprate,72 K,,,"perovskite-related, five-layered",,,,,,,TRUE,10.1103/PhysRevLett.96.087001
"HgBa2Ca4Cu5O12+δ (Hg-1245, optimally doped)",HgBa2Ca4Cu5O12+δ,Bulk,,,SC,High-Tc/cuprate,108 K,,,"perovskite-related, five-layered",,,,,,,FALSE,10.1103/PhysRevLett.96.087001
Hg-1245,HgBa2Ca4Cu5O12+δ,Bulk,,,SC,Cuprate,101 K,,Layered-perovskite,Tetragonal,P4/mmm,,,,,,FALSE,10.1016/S0921-4534(00)00203-3
Hg-1245(UD)#2,HgBa2Ca4Cu5O12+δ,Bulk,,,SC,Cuprate,82 K,,,,,,,,,,FALSE,10.1016/j.jpcs.2010.10.020
Hg-1245(UD)#3,HgBa2Ca4Cu5O12+δ,Bulk,,,SC,Cuprate,92 K,,,,,,,,,,FALSE,10.1016/j.jpcs.2010.10.020
Hg-1245(OPT)#1,HgBa2Ca4Cu5O12+δ,Bulk,,,SC,Cuprate,108 K,,,,,,,,,,FALSE,10.1016/j.jpcs.2010.10.020
Hg-1245(OPT)#2,HgBa2Ca4Cu5O12+δ,Bulk,,,SC,Cuprate,110 K,,,,,,,,,,FALSE,10.1016/j.jpcs.2010.10.020
Hg-1245,HgBa2Ca4Cu5O12+δ,Bulk,,,SC,High-Tc,111,0,Tetragonal,,,,,,,,TRUE,10.1016/S0022-3697(98)00213-3
Hg-1245,HgBa2Ca4Cu5O12+δ,Bulk,,,SC,High-Tc/Cuprate,114 K,,Distorted Layered Perovskite,,P4/mmm,,,,,,FALSE,10.1016/S0921-4534(00)01322-8
Hg-1245(UD),HgBa2Ca4Cu5O12+δ,Bulk,,,SC,High-Tc/Cuprate,72 K,,,,,,,,,,TRUE,10.1016/j.physc.2007.03.259
Hg-1245(OPT),HgBa2Ca4Cu5O12+δ,Bulk,,,SC,High-Tc/Cuprate,108 K,,,,,,,,,,TRUE,10.1016/j.physc.2007.03.259
HgBa2Ca4Cu5Oy (1245),HgBa2Ca4Cu5Oy,Bulk,,,SC,High-Tc/cuprate,110 K,,,,,,,,,,,10.1103/PhysRevB.61.1618
HgBa2Ca4Cu5O_y,HgBa2Ca4Cu5Oy,,,,"SC, AFM",cuprate,,,,,,,,,,,FALSE,10.1103/PhysRevB.81.094511
HgBa2Ca4Cu5Oy,HgBa2Ca4Cu5Oy,Bulk,,,SC,High-Tc/cuprate,108 K,,,,,,,,,,FALSE,10.1103/PhysRevLett.98.257002
HgBa2Ca4Cu5Oy (underdoped),HgBa2Ca4Cu5Oy,Bulk,,,SC,High-Tc/cuprate,72 K,,,,,,,,,,FALSE,10.1103/PhysRevLett.98.257002
HgBa2Ca4Cu5Oy (Hg:1245),HgBa2Ca4Cu5Oy,Bulk,,,SC,High-Tc/cuprate,108 K,,,,,,,,,,FALSE,10.1103/PhysRevB.74.184517
HgBa2Ca4Cu5Oy (underdoped),HgBa2Ca4Cu5Oy,Bulk,,,SC,High-Tc/cuprate,72 K,,,,,,,,,,FALSE,10.1103/PhysRevB.74.184517
HgBa2Ca5Cu6Oy,HgBa2Ca5Cu6O14,Bulk,,,SC,High-Tc,100K,3.5 GPa,Multilayered,,,,,,,,TRUE,10.1016/j.physc.2006.03.067
HgBa2Ca5Cu6O14+δ,HgBa2Ca5Cu6O14+δ,Bulk,,,SC,High-Tc/cuprate,97 K,,,,,,,,,,FALSE,10.1103/PhysRevB.71.014519
HgBa2Ca6Cu7O16+δ,HgBa2Ca6Cu7O16+δ,Bulk,,,SC,High-Tc/cuprate,88 K,,,,,,,,,,FALSE,10.1103/PhysRevB.71.014519
HgBa2CaCu2O5,HgBa2CaCu2O5,Bulk,,,SC,High-Tc,124,,,,,,,,,,FALSE,10.1016/j.cplett.2003.08.033
HgBa₂CaCu₂O₆₊δ,HgBa2CaCu2O6,Thin Film,800 nm,SrTiO3,SC,High-Tc/cuprate,123 K,,,,,,,,,,True,10.1103/PhysRevB.56.7862
HgBa2CaCu2O6,HgBa2CaCu2O6,Bulk,,,SC,High-Tc/cuprate,,,,,,,,,,,,10.1103/PhysRevB.54.1313
HgBa2CaCu2O6+δ,HgBa2CaCu2O6,Bulk,,,SC,High-Tc/cuprate,,,,,,,,,,,,10.1103/PhysRevB.57.8632
HgBa2CaCu2O6+δ,HgBa2CaCu2O6,Bulk,,,SC,High-Tc/cuprate,,,,,,,,,,,,10.1103/PhysRevB.60.9801
HgBa2CaCu2O6+δ (Hg-1212),HgBa2CaCu2O6,Bulk,,,SC,High-Tc/cuprate,122.5 K,,Tetragonal,cuprate,,,,,,135 T (extrapolated to T=0),True,10.1103/PhysRevB.54.7505
Hg-1212,HgBa2CaCu2O6,Thin Film,4000 Å,SrTiO3,SC,High-Tc/cuprate,119.5 K,,,,,,,,,,True,10.1103/PhysRevB.58.5862
HgBa2CaCu2O6+δ (Hg-1212),HgBa2CaCu2O6,Thin Film,3000 Å,SrTiO3,SC,High-Tc/cuprate,120-123 K,ambient pressure,,,,,,,,,True,10.1103/PhysRevB.51.15657
HgBa2CaCu2O6+δ (Hg-1212),HgBa2CaCu2O6,Bulk,,,SC,High-Tc/cuprate,120 K,,,,,,,,,,,10.1103/PhysRevB.51.1330
Hg-1212,HgBa2CaCu2O6,Bulk,,,SC,High-Tc/cuprate,128 K,,,,,,,,,,True,10.1103/PhysRevB.53.5830
Mercury barium calcium copper oxide,HgBa2CaCu2O6,Thin Film,,,SC,High-Tc/cuprate,,,,,,,,,,,,10.1103/PhysRevB.65.184520
Hg-1212,HgBa2CaCu2O6,Thin Film,2000 Å,,SC,High-Tc/cuprate,125 K,,,1212 structure,,,,,,,True,10.1103/PhysRevB.64.052505
Hg-1212 Sample 1,HgBa2CaCu2O6,Thin Film,2000 Å,,SC,High-Tc/cuprate,120 K,,,1212 structure,,,,,,,True,10.1103/PhysRevB.64.052505
Hg-1212 Sample 2,HgBa2CaCu2O6,Thin Film,2000 Å,,SC,High-Tc/cuprate,118 K,,,1212 structure,,,,,,,True,10.1103/PhysRevB.64.052505
HgBa2CaCu2O6+δ (Hg-1212),HgBa2CaCu2O6,Thin Film,700 nm,SrTiO3,SC,High-Tc/cuprate,124.0 K,,,,,,,,,,True,10.1103/PhysRevB.56.862
HgBa2CaCu2O6,HgBa2CaCu2O6,,,,SC,High-Tc/cuprate,128 K,ambient pressure,,,,,,,,,,10.1103/PhysRevB.51.15407
HgBa₂CaCu₂O₆₊δ (Hg-1212),HgBa2CaCu2O6,,,,SC,High-Tc/cuprate,,,,,,,,,,,,10.1103/PhysRevB.61.1605
HgBa2CaCu2O6+δ (Hg-1212),HgBa2CaCu2O6,Bulk,,,SC,High-Tc/cuprate,127 K,atmospheric pressure,,,,,,12.65 Å,"208±9 Oe (H_c1∥c at 0K), 65±6 Oe (H_c1⊥c at 0K)","113±19 T (H_c2∥c at 0K), 455±125 T (H_c2⊥c at 0K)",True,10.1103/PhysRevB.52.3756
HgBa2CaCu2O6+δ,HgBa2CaCu2O6,Thin Film,,,SC,High-Tc/cuprate,116-117 K,,,,,,,,,,,10.1103/PhysRevB.60.4309
HgBa2CaCu2O6+δ (Hg1212),HgBa2CaCu2O6,Bulk,,,SC,High-Tc/cuprate,127 K,ambient pressure,Tetragonal,,,3.8609(2) Å,3.8609(2) Å,12.701(2) Å,,,True,10.1103/PhysRevB.57.13922
HgBa2CaCu2O6+δ (as-prepared),HgBa2CaCu2O6,Bulk,,,SC,High-Tc/cuprate,,ambient pressure,Tetragonal,,,3.8651(1) Å,3.8651(1) Å,12.713(1) Å,,,True,10.1103/PhysRevB.57.13922
HgBa2CaCu2O6+δ,HgBa2CaCu2O6,Thin Film,,,SC,High-Tc/cuprate,117 K,,,,,,,,,,,10.1103/PhysRevB.55.14623
Hg-1212,HgBa2CaCu2O6,Bulk,,,SC,High-Tc/cuprate,,,,,,,,,,,True,10.1103/PhysRevB.59.3823
Mercury Barium Calcium Copper Oxide (2-layer),HgBa2CaCu2O6,Bulk,,,SC,High-Tc/cuprate,,,,,,,,,,,,10.1103/PhysRevB.57.8656
HgBa2CaCu2O6+y (Hg-1212),HgBa2CaCu2O6,Bulk,,,SC,High-Tc/cuprate,127 K,,,layered structure with 2 CuO2 layers per unit cell,,,,,,,,10.1103/PhysRevB.54.4265
Hg-1212,HgBa2CaCu2O6,Bulk,,,SC,High-Tc/cuprate,,,,perovskite,,,,,,,,10.1103/PhysRevB.65.054503
HgBa2CaCu2O6+x,HgBa2CaCu2O6,Bulk,,,SC,High-Tc/cuprate,117.1 K,,,,,,,,,,,10.1103/PhysRevB.66.144506
Hg-1212,HgBa2CaCu2O6,Bulk,,,SC,High-Tc,"~125 K at 0 GPa, ~150 K at 15 GPa",0-15 GPa,,,,,,,,,TRUE,Handbook of SC
HgBa₂CaCu₂O₆,HgBa2CaCu2O6,Thin Film,,,SC,High-Tc/cuprate/Type-II,,,,,,,,,,,FALSE,10.1103/PhysRevB.106.104507
HgBa2CaCu2O6,HgBa2CaCu2O6,Bulk,,,SC,High-Tc/cuprate,128 K,ambient,,perovskite,,,,,,,TRUE,10.1103/PhysRevB.71.172505
HgBa2CaCu2O6,HgBa2CaCu2O6,Bulk,,,SC,cuprate/High-Tc,,,,,,,,,,,,10.1103/PhysRevLett.121.157001
HgBa2CaCu2O6,HgBa2CaCu2O6,Thin Film,,,SC,High-Tc,110 K,,,c-axis-oriented,,,,,,,TRUE,10.1016/S0921-4534(97)01599-2
HgBa2CaCu2O6,HgBa2CaCu2O6,Thin Film,,,SC,High-Tc,100 K,,,c-axis-oriented,,,,,,,TRUE,10.1016/S0921-4534(97)01599-2
Hg-1212,HgBa2CaCu2O6,Bulk,,,SC,High-Tc,127,,,,,3.860,,12.693,,,FALSE,10.1016/j.physleta.2018.04.001
Hg-1212,HgBa2CaCu2O6,Thin Film,,,SC,High-Tc,122K,,,,,,,1.2525 nm,,,TRUE,10.1016/j.apsusc.2007.10.067
Hg-1212,HgBa2CaCu2O6,Thin Film,,,SC,High-Tc,120-124 K,,,c-axis oriented,,,,,,,TRUE,10.1016/j.physc.2003.07.008
HgBa2CaCu2O6,HgBa2CaCu2O6,Thin Film,,,SC,High-Tc,127 K,,,,,,,,,,FALSE,10.1016/S0921-4534(02)01201-7
HgBa2CaCu2O6,HgBa2CaCu2O6,Thin Film,,,SC,High-Tc,122-124 K,,,,,,,1.267 nm,,,TRUE,10.1016/S0921-4534(99)00560-2
HgBa2CaCu2O6,HgBa2CaCu2O6,Thin Film,,,SC,Type-II,120 K,,,,,,,,,90 T,TRUE,10.1016/j.ssc.2024.115697
Hg-1212,HgBa2CaCu2O6,Bulk,,,SC,High-Tc,121 K,,,,,,,,,,TRUE,10.1016/S0921-4534(98)00193-2
HgBa2CaCu2O6,HgBa2CaCu2O6,Thin Film,,,SC,High-Tc,121 K,,,,,,,,,,TRUE,10.1016/S0921-4534(97)00037-3
HgBa2CaCu2O6,HgBa2CaCu2O6,Bulk,,,SC,High-Tc,128 K,,,,,,,,,,FALSE,10.1016/0921-4534(93)90071-W
Hg-1212,HgBa2CaCu2O6,Thin Film,,,SC,High-Tc,122 K,,,,,,,,,,TRUE,10.1016/S0921-4534(01)00630-X
Hg-1212,HgBa2CaCu2O6,Thin Film,,,SC,High-Tc,120 K,,,,,,,,,,TRUE,10.1016/S0921-4534(01)01284-9
HgBa2CaCu2O6,HgBa2CaCu2O6,Bulk,,,SC,High-Tc,125-132,,,,,3.85,,,,,FALSE,10.1016/S0038-1098(03)00482-4
HgBa2CaCu2O6+x (Hg-1212),HgBa2CaCu2O6+x,Bulk,,,SC,High-Tc/cuprate,127 K,,,,,,,,,,True,10.1103/PhysRevB.52.10447
HgBa2CaCu2O6+x,HgBa2CaCu2O6+x,Bulk,,,SC,High-Tc/cuprate,164 K,hydrostatic pressure,,layered cuprate,,,,,,,,10.1103/PhysRevB.60.7579
HgBa₂CaCu₂O₆₊ₓ,HgBa2CaCu2O6+x,Bulk,,,SC,High-Tc/cuprate,,,,,,,,,,,,10.1103/PhysRevB.61.791
HgBa2CaCu2O6+x,HgBa2CaCu2O6+x,Thin Film,,,SC,cuprate,,,,,,,,,,,FALSE,10.1103/PhysRevB.82.134525
HgBa2CaCu2O6+y,HgBa2CaCu2O6+y,Bulk,,,SC,High-Tc/cuprate,,,,,,,,,,,,10.1103/PhysRevB.64.024503
Hg-1212,HgBa2CaCu2O6+y,Thin Film,,,SC,High-Tc,112 K,,,,,,,,,,FALSE,10.1016/S0921-4534(99)00191-4
HgBa2CaCu2O6+δ,HgBa2CaCu2O6+δ,Bulk,,,SC,High-Tc/cuprate,,ambient pressure,,,,,,,,,True,10.1103/PhysRevB.54.6137
HgBa2CaCu2O6+δ,HgBa2CaCu2O6+δ,Bulk,,,SC,High-Tc/cuprate,"114 K (before oxygenation), 120 K (after oxygenation)",,,,,,,,,,True,10.1103/PhysRevB.49.4218
HgBa2CaCu2O6+δ,HgBa2CaCu2O6+δ,Bulk,,,SC,High-Tc/cuprate,"128 K at ambient pressure, 154 K at 29 GPa",0-29 GPa,,layered,,,,,,,True,10.1103/PhysRevB.50.4260
HgBa2CaCu2O6+δ,HgBa2CaCu2O6+δ,Bulk,,,SC,High-Tc/cuprate,,,,,,,,,,,,10.1103/PhysRevB.52.4438
HgBa2CaCu2O6+δ,HgBa2CaCu2O6+δ,Bulk,,,SC,High-Tc/cuprate,125 K,,,1212,,,,,,,,10.1103/PhysRevB.54.16246
Hg-1212,HgBa2CaCu2O6+δ,Thin Film,,SrTiO3,SC,High-Tc/cuprate,123 K,,Tetragonal,,,3.9 Å,3.9 Å,,,,True,10.1103/PhysRevB.57.3650
HgBa2CaCu2O6+δ,HgBa2CaCu2O6+δ,Bulk,,,SC,High-Tc/cuprate,,,,,,,,,,,,10.1103/PhysRevB.51.9161
Hg2212,HgBa2CaCu2O6+δ,Bulk,,,SC,High-Tc/cuprate,,0-20 GPa,,,,,,,,,,10.1103/PhysRevB.56.466
Mercury Barium Calcium Copper Oxide (Hg-1212),HgBa2CaCu2O6+δ,Bulk,,,SC,High-Tc/cuprate,,,Tetragonal,,,,,12.71 Å,,,True,10.1103/PhysRevB.58.11721
HgBa2CaCu2O6+δ,HgBa2CaCu2O6+δ,Bulk,,,SC,High-Tc,,,Tetragonal,Hg-1212-type,,,,,,,,10.1103/PhysRevB.53.6729
HgBa2CaCu2O6+δ (Hg-1212),HgBa2CaCu2O6+δ,Thin Film,0.26 μm,,SC,High-Tc/cuprate,120-123 K,ambient pressure,,,,3.86 Å,,12.67±0.01 Å,,,True,10.1103/PhysRevB.59.203
HgBa2CaCu2O6+δ,HgBa2CaCu2O6+δ,Bulk,,,SC,High-Tc/cuprate,128 K,,,,,,,,,,,10.1103/PhysRevB.50.16008
HgBa2CaCu2O6+δ (Hg-1212),HgBa2CaCu2O6+δ,,,,SC,High-Tc/cuprate,127 K,,,,,,,,,,,10.1103/PhysRevB.57.6121
HgBa2CaCu2O6+δ,HgBa2CaCu2O6+δ,Thin Film,,,SC,High-Tc/cuprate,,,,layered cuprate,,,,,,,,10.1103/PhysRevB.50.517
HgBa2CaCu2O6+δ (n=1),HgBa2CaCu2O6+δ,Bulk,,,SC,High-Tc/cuprate,,,,,,,,,,,,10.1103/PhysRevB.60.9775
HgBa2CaCu2O6+δ (Hg1212),HgBa2CaCu2O6+δ,Bulk,,,SC,High-Tc/cuprate,127 K,ambient pressure,,layered perovskite,,,,,,,,10.1103/PhysRevB.50.13778
HgBa2CaCu2O6+δ,HgBa2CaCu2O6+δ,,,,SC,High-Tc/cuprate,,,,,,,,,,,,10.1103/PhysRevB.50.3330
HgBa2CaCu2O6+δ,HgBa2CaCu2O6+δ,Bulk,,,SC,High-Tc/cuprate,,,,layered cuprate,,,,,,,,10.1103/PhysRevB.51.9167
HgBa2CaCu2O6+δ,HgBa2CaCu2O6+δ,Bulk,,,SC,High-Tc/cuprate,128 K,,,layered cuprate,,,,,,,,10.1103/PhysRevB.55.12776
HgBa2CaCu2O6+δ,HgBa2CaCu2O6+δ,Bulk,,,SC,High-Tc/cuprate,,,Tetragonal,perovskite,P4/mmm,,,,,,,10.1103/PhysRevB.52.10510
HgBa2CaCu2O6+δ,HgBa2CaCu2O6+δ,,,,SC,High-Tc/cuprate,,,,,,,,,,,,10.1103/PhysRevB.59.654
HgBa2CaCu2O6+δ,HgBa2CaCu2O6+δ,,,,SC,High-Tc/cuprate,,,,,,,,,,,,10.1103/PhysRevB.60.9827
HgBa2CaCu2O6+δ (Hg-1212),HgBa2CaCu2O6+δ,Bulk,,,SC,High-Tc/cuprate,,,,,,,,,,,,10.1103/PhysRevB.59.3851
HgBa2CaCu2O6+δ,HgBa2CaCu2O6+δ,Thin Film,,,SC,High-Tc/cuprate,,,,,,,,,,,True,10.1103/PhysRevB.59.R9031
HgBa2CaCu2O6+δ,HgBa2CaCu2O6+δ,Bulk,,,SC,High-Tc/cuprate,,,,layered cuprate,,,,,,,,10.1103/PhysRevB.52.15551
HgBa2CaCu2O6+δ,HgBa2CaCu2O6+δ,Bulk,,,SC,High-Tc/cuprate,121-124 K,,,,,,,,,,True,10.1103/PhysRevB.50.3246
HgBa2CaCu2O6+δ,HgBa2CaCu2O6+δ,,,,SC,High-Tc/cuprate,120 K,,,,,,,,,,,10.1103/PhysRevB.61.778
HgBa2CaCu2O6+δ,HgBa2CaCu2O6+δ,Bulk,,,SC,High-Tc/cuprate,"111 K (as-synthesized), 117 K (oxygenated)",up to 18 kbar,Tetragonal,layered cuprate,,3.862 Å,3.862 Å,12.707 Å,,,True,10.1103/PhysRevB.48.16047
Hg1212,HgBa2CaCu2O6+δ,,,,SC,High-Tc/cuprate,,,,,,,,,,,,10.1103/PhysRevLett.88.107001
Hg-1:2:1:2,HgBa2CaCu2O6+δ,,,,SC,High-Tc/cuprate,128 K,ambient pressure,,cuprate,,,,,,,,10.1103/PhysRevB.49.12322
HgBa2CaCu2O6+δ,HgBa2CaCu2O6+δ,Bulk,,,SC,High-Tc,,,,,,,,,,,,10.1103/PhysRevB.63.134506
HgBa2CaCu2O6+δ,HgBa2CaCu2O6+δ,Bulk,,,SC,High-Tc cuprate,,,,,,,,,,,TRUE,Handbook of SC
HgBa2CaCu2O6+δ,HgBa2CaCu2O6+δ,Bulk,,,SC,cuprate,,,,,,,,,,,FALSE,10.1103/PhysRevB.70.214517
HgBa2CaCu2O6+δ,HgBa2CaCu2O6+δ,Bulk,,,SC,High-Tc/cuprate,127 K,,,,,,,,,,TRUE,10.1103/PhysRevB.85.054501
HgBa2CaCu2O6+δ (underdoped),HgBa2CaCu2O6+δ,Bulk,,,SC,High-Tc/cuprate,103 K,,,,,,,,,,TRUE,10.1103/PhysRevB.95.094501
HgBa2CaCu2O6+δ (optimally doped),HgBa2CaCu2O6+δ,Bulk,,,SC,High-Tc/cuprate,127 K,,,,,,,,,,TRUE,10.1103/PhysRevB.95.094501
HgBa2CaCu2O6+δ (overdoped),HgBa2CaCu2O6+δ,Bulk,,,SC,High-Tc/cuprate,93 K,,,,,,,,,,TRUE,10.1103/PhysRevB.95.094501
"Mercury Barium Calcium Copper Oxide (Reference, Double Layer)",HgBa2CaCu2O6+δ,Bulk,,,SC,High-Tc/cuprate,,,,,,,,,,,FALSE,10.1103/PhysRevB.70.214502
HgBa2CaCu2O6+δ,HgBa2CaCu2O6+δ,Bulk,,,SC,High-Tc/cuprate,126 K,,,,,,,,,,FALSE,10.1103/PhysRevB.71.014519
HgBa2CaCu2O6+δ,HgBa2CaCu2O6+δ,,,,SC,High-Tc/cuprate,127 K,,,,,,,,,,FALSE,10.1103/PhysRevB.79.064507
HgBa2CaCu2O6+δ,HgBa2CaCu2O6+δ,Bulk,,,SC,Cuprate,133,,,,,,,,,,FALSE,10.1016/S0925-8388(99)00747-1
Hg-1212,HgBa2CaCu2O6+δ,Bulk,,,SC,High-Tc,121 K,,,,,,,,,,FALSE,10.1016/j.physc.2004.02.037
Hg-1212,HgBa2CaCu2O6+δ,Thin Film,,,SC,High-Tc/Cuprate,104.7 K,,Tetragonal,,P4/mmm,3.872 Å,,12.648 Å,,,TRUE,10.1016/S0921-4534(03)01203-6
Hg-1212,HgBa2CaCu2O6+δ,Thin Film,,,SC,High-Tc/Cuprate,120 K,,Tetragonal,,P4/mmm,3.85766 Å,,12.6562 Å,,,FALSE,10.1016/S0921-4534(03)01203-6
Hg-1212,HgBa2CaCu2O6+δ,Thin Film,,,SC,High-Tc/Cuprate,122 K,,Tetragonal,,P4/mmm,3.8570 Å,,12.6923 Å,,,FALSE,10.1016/S0921-4534(03)01203-6
Hg-1212,HgBa2CaCu2O6+δ,Thin Film,,,SC,High-Tc/Cuprate,123 K,,Tetragonal,,P4/mmm,3.8543 Å,,12.6416 Å,,,FALSE,10.1016/S0921-4534(03)01203-6
Hg-1212,HgBa2CaCu2O6+δ,Thin Film,,,SC,High-Tc/Cuprate,126 K,,Tetragonal,,P4/mmm,3.8601 Å,,12.7030 Å,,,FALSE,10.1016/S0921-4534(03)01203-6
Hg-1212,HgBa2CaCu2O6+δ,Thin Film,,,SC,High-Tc/Cuprate,127 K,,Tetragonal,,P4/mmm,3.8580 Å,,12.681 Å,,,FALSE,10.1016/S0921-4534(03)01203-6
HgBa2CaCu2O6+δ,HgBa2CaCu2O6+δ,Bulk,,,SC,High-Tc,154 K,,,,,,,,,,FALSE,10.1016/0378-4371(94)90144-9
HgBa2CaCu2O6+δ,HgBa2CaCu2O6+δ,Thin Film,,,SC,High-Tc,117 K,,,,,,,,,,TRUE,10.1016/0921-4534(96)00272-9
HgBa2CaCu2O6+δ,HgBa2CaCu2O6+δ,Bulk,,,SC,High-Tc,128 K,,,,,,,,,,TRUE,10.1016/0921-4534(93)90630-9
HgBa2CaCu2O6+δ,HgBa2CaCu2O6+δ,Bulk,,,SC,High-Tc,126.6 K,0 GPa,,,,,,,,,TRUE,10.1016/0921-4534(94)91275-0
Hg-1212,HgBa2CaCu2O6+δ,Thin Film,,,SC,High-Tc,120 K,1 bar,,,,,,,,,TRUE,10.1016/j.tsf.2004.08.173
Hg-1212,HgBa2CaCu2O6+δ,Bulk,,,SC,Cuprate,120 K,,Layered-perovskite,Tetragonal,P4/mmm,,,,,,FALSE,10.1016/S0921-4534(00)00203-3
HgBa2CaCu2O6+δ,HgBa2CaCu2O6+δ,Bulk,,,SC,High-Tc,119 K,,,,,,,,,53 T,TRUE,10.1016/0921-4534(94)90411-1
HgBa2CaCu2O6+δ,HgBa2CaCu2O6+δ,Thin Film,,,SC,High-Tc,120-124 K,,,,,,,,,,TRUE,10.1016/S0921-4534(01)00898-X
Hg-1212,HgBa2CaCu2O6+δ,Thin Film,,,SC,Cuprate,118 K,,Tetragonal,c-axis-oriented,,3.85 Å,,12.58 Å,,,TRUE,10.1016/S0921-4534(99)00535-3
Hg-1212,HgBa2CaCu2O6+δ,Bulk,,,SC,Cuprate,126 K,,,,,,,12.67 Å,,,FALSE,10.1016/S0921-4534(99)00535-3
HgBa2CaCu2O6+δ,HgBa2CaCu2O6+δ,Bulk,,,SC,High-Tc,123 K,,Tetragonal,,,3.85,3.85,,,,TRUE,10.1016/j.physc.2013.03.037
Hg-1212,HgBa2CaCu2O6+δ,Bulk,,,SC,High-Tc,121 K,,,,,,,,0.0077 T,100 T,TRUE,10.1016/S0921-4534(03)00958-4
Hg-1212,HgBa2CaCu2O6+δ,Thin Film,,,SC,High-Tc,120.5 K,,,,,,,,,,TRUE,10.1016/S0921-4534(99)00509-2
HgBa2CaCu2O6+δ,HgBa2CaCu2O6+δ,Bulk,,,SC,High-Tc,128 K,,,,,,,,,,TRUE,10.1016/S0921-4534(98)80028-2
HgBa2CaCu2O6+δ,HgBa2CaCu2O6+δ,Bulk,,,SC,High-Tc,132 K,60 kbar,,,,3.8556 Å,,12.652 Å,,,TRUE,10.1016/0921-4534(93)90588-H
HgBa2CaCu2O6+δ,HgBa2CaCu2O6+δ,Bulk,,,SC,High-Tc/Cuprate,127,,,,,,,,,,FALSE,10.1016/j.physleta.2008.04.064
HgBa2CaCu2O6+δ under pressure,HgBa2CaCu2O6+δ,Bulk,,,SC,High-Tc/Cuprate,154,31 GPa,,,,,,,,,FALSE,10.1016/j.physleta.2008.04.064
Hg-1212,HgBa2CaCu2O6+δ,Bulk,,,SC,High-Tc,127,0,Tetragonal,,,,,,,,TRUE,10.1016/S0022-3697(98)00213-3
Hg-1212,HgBa2CaCu2O6+δ,Bulk,,,SC,High-Tc,124-127.5 K,,,,,,,,,,TRUE,10.1016/0921-4534(95)00392-4
Hg-1212,HgBa2CaCu2O6+δ,Bulk,,,SC,High-Tc,132 K,20 kbar,,,,,,,,,TRUE,10.1016/0921-4534(94)90609-2
Hg-1212,HgBa2CaCu2O6+δ,Thin Film,,,SC,Cuprate,124 K,,,,,,,,,,TRUE,10.1016/S0921-4534(01)01283-7
Hg-1212,HgBa2CaCu2O6+δ,Bulk,,,SC,High-Tc/Cuprate,120 K,,Layered Perovskite,,P4/mmm,3.8694 Å,,12.246 Å,,,TRUE,10.1016/S0921-4534(00)01322-8
Hg-1212,HgBa2CaCu2O6+δ,Thin Film,,,SC,High-Tc,120.5 K,,,,,,,,,,TRUE,10.1016/S0921-4534(98)00367-0
Hg-1212,HgBa2CaCu2O6+δ,Thin Film,,,SC,High-Tc,100-115 K,,,,,,,,,,TRUE,10.1016/j.physc.2006.01.013
HgBa2CaCu2O6+δ,HgBa2CaCu2O6+δ,Bulk,,,SC,High-Tc,112-117 K,,Tetragonal,,,3.862,,12.707,,,TRUE,10.1016/0921-4534(93)90831-A
HgBa2CaCu2O6+δ,HgBa2CaCu2O6+δ,Bulk,,,SC,High-Tc,127 K,,,,,,,,,,FALSE,10.1016/j.physc.2006.07.002
Mercury Barium Calcium Copper Oxide (Hg-1212) thin film,HgBa2CaCu2O6-δ,Thin Film,,,SC,High-Tc/cuprate,,,,,,,,,,,FALSE,10.1103/PhysRevB.72.174509
HgBa2CaCu2O6-δ,HgBa2CaCu2O6-δ,,,,SC,cuprate,,,,,,,,,,,FALSE,10.1103/PhysRevB.105.064519
HgBa2CaCu2O6.08,HgBa2CaCu2O6.08,Bulk,,,SC,High-Tc/cuprate,,ambient pressure,,,,,,,,,True,10.1103/PhysRevB.56.6302
HgBa2CaCu2Oy,HgBa2CaCu2O6.1,Thin Film,,,SC,High-Tc/Cuprate,132 K,Ambient,C-axis oriented,,,,,1269 pm,,,TRUE,10.1016/S0921-4534(98)00415-8
HgBa2CaCu2O6.10,HgBa2CaCu2O6.10,Bulk,,,SC,High-Tc/cuprate,93 K,ambient pressure,Tetragonal,,,3.8641 Å,3.8641 Å,12.712 Å,,,True,10.1103/PhysRevB.55.6612
HgBa2CaCu2O6.13,HgBa2CaCu2O6.13,Bulk,,,SC,High-Tc/cuprate,102 K,ambient pressure,Tetragonal,,,3.8616 Å,3.8616 Å,12.698 Å,,,True,10.1103/PhysRevB.55.6612
HgBa2CaCu2O6.14,HgBa2CaCu2O6.14,Bulk,,,SC,High-Tc/cuprate,105 K,ambient pressure,Tetragonal,,,3.8603 Å,3.8603 Å,12.690 Å,,,True,10.1103/PhysRevB.55.6612
HgBa2CaCu2O6.19,HgBa2CaCu2O6.19,Bulk,,,SC,High-Tc/cuprate,122 K,ambient pressure,Tetragonal,,,3.860 Å,3.860 Å,12.703 Å,,,True,10.1103/PhysRevB.55.6612
HgBa2CaCu2O6.20,HgBa2CaCu2O6.20,Bulk,,,SC,High-Tc/cuprate,,ambient pressure,,,,,,,,,True,10.1103/PhysRevB.56.6302
HgBa2CaCu2O6.21,HgBa2CaCu2O6.21,Bulk,,,SC,High-Tc/cuprate,127 K,ambient pressure,Tetragonal,,,3.860 Å,3.860 Å,12.693 Å,,,True,10.1103/PhysRevB.55.6612
HgBa2CaCu2O6.22,HgBa2CaCu2O6.22,Bulk,,,SC,High-Tc/cuprate,,,,,,,,,,,,10.1103/PhysRevB.59.4513
HgBa2CaCu2O6.22,HgBa2CaCu2O6.22,Bulk,,,SC,High-Tc/cuprate,127 K,ambient pressure,,,,,,,,,True,10.1103/PhysRevB.56.6302
HgBa2CaCu2O6.22,HgBa2CaCu2O6.22,Bulk,,,SC,High-Tc/cuprate,128 K,Ambient,Tetragonal,perovskite-related,P4/mmm,3.869,3.869,12.6746,,,TRUE,10.1103/PhysRevB.84.094524
HgBa2CaCu2O6.22,HgBa2CaCu2O6.22,Bulk,,,SC,High-Tc/Cuprate,127 K,Ambient,Tetragonal,,,,,,,,FALSE,10.1016/j.jallcom.2018.06.134
HgBa2CaCu2O6.24,HgBa2CaCu2O6.24,Bulk,,,SC,High-Tc/cuprate,121 K,ambient pressure,Tetragonal,,,3.855 Å,3.855 Å,12.684 Å,,,True,10.1103/PhysRevB.55.6612
HgBa2CaCu2O6.24,HgBa2CaCu2O6.24,Bulk,,,SC,High-Tc/cuprate,126 K,ambient pressure,,,,,,,,,True,10.1103/PhysRevB.56.6302
HgBa2CaCu2O6.27,HgBa2CaCu2O6.27,Bulk,,,SC,High-Tc/cuprate,110 K,ambient pressure,Tetragonal,,,3.854 Å,3.854 Å,12.681 Å,,,True,10.1103/PhysRevB.55.6612
HgBa2CaCu2O6.28,HgBa2CaCu2O6.28,Bulk,,,SC,High-Tc/cuprate,,ambient pressure,,,,,,,,,True,10.1103/PhysRevB.56.6302
HgBa2CaCu2O6.30,HgBa2CaCu2O6.30,Bulk,,,SC,High-Tc/cuprate,100 K,ambient pressure,Tetragonal,,,3.853 Å,3.853 Å,12.675 Å,,,True,10.1103/PhysRevB.55.6612
HgBa2CaCu2O6.31,HgBa2CaCu2O6.31,Bulk,,,SC,High-Tc/cuprate,98 K,ambient pressure,Tetragonal,,,3.853 Å,3.853 Å,12.683 Å,,,True,10.1103/PhysRevB.55.6612
HgBa2CaCu2O6.35,HgBa2CaCu2O6.35,Bulk,,,SC,High-Tc/cuprate,,ambient pressure,,,,,,,,,True,10.1103/PhysRevB.56.6302
HgBa2CaCu2O8,HgBa2CaCu2O8,Thin Film,,,SC,High-Tc,115-124 K,,Epitaxial,C-axis oriented,,0.386 nm,0.386 nm,1.267 nm,,,TRUE,10.1016/S0040-6090(01)00882-3
HgBa2CaCu2O8,HgBa2CaCu2O8,Thin Film,,,SC,High-Tc,117 K,,Epitaxial,,,0.386 nm,,1.267 nm,,,TRUE,10.1016/S0921-4534(98)00689-3
HgBa2CaCu2O8,HgBa2CaCu2O8,Thin Film,,,SC,High-Tc,120 K,,Epitaxial,,,0.386 nm,,1.267 nm,,,TRUE,10.1016/S0921-4534(98)00689-3
Hg-1212,HgBa2CaCu2O8,Bulk,,,SC,High-Tc,127 K,,,,,,,,,,FALSE,10.1016/S0921-4534(02)02277-3
HgBa2CaCu2Oy,HgBa2CaCu2O8,Thin Film,,,SC,High-Tc,115-124K,,Epitaxial,,,,,,,,TRUE,10.1016/S0921-4534(00)01279-X
HgBa2CaCu2O8,HgBa2CaCu2O8,Thin Film,,,SC,High-Tc,115 K,,Epitaxial,,,0.386 nm,,1.267 nm,,,TRUE,10.1016/S0921-4534(00)00058-7
HgBa2CaCu2Oy,HgBa2CaCu2Oy,Bulk,,,SC,High-Tc/cuprate,~100 K,,,,,,,,,,,10.1103/PhysRevB.51.3097
HgBa2CaCu2Oy (1212),HgBa2CaCu2Oy,Bulk,,,SC,High-Tc/cuprate,128 K,,,,,,,,,,,10.1103/PhysRevB.61.1618
HgBa₂Ca₂Cu₃Oᵧ (Hg-1212),HgBa2CaCu2Oy,Thin Film,,,SC,High-Tc/cuprate,,,,,,,,,,,,10.1103/PhysRevB.56.14809
HgBa2Cu0.97Co0.03O4+δ,HgBa2Cu0.97Co0.03O4+δ,Bulk,,,SC,High-Tc,94,,Tetragonal,,P4/mmm,3.877,,9.508,,,TRUE,10.1016/S0921-4534(01)00131-9
HgBa2Cu0.97Fe0.03O4+δ,HgBa2Cu0.97Fe0.03O4+δ,Bulk,,,SC,High-Tc,95,,Tetragonal,,P4/mmm,3.875,,9.504,,,TRUE,10.1016/S0921-4534(01)00131-9
HgBa2Cu0.97Mg0.03O4+δ,HgBa2Cu0.97Mg0.03O4+δ,Bulk,,,SC,High-Tc,85,,Tetragonal,,P4/mmm,3.884,,9.532,,,TRUE,10.1016/S0921-4534(01)00131-9
HgBa2Cu0.97Ni0.03O4+δ,HgBa2Cu0.97Ni0.03O4+δ,Bulk,,,SC,High-Tc,95,,Tetragonal,,P4/mmm,3.879,,9.526,,,TRUE,10.1016/S0921-4534(01)00131-9
HgBa2Cu0.97Zn0.03O4+δ,HgBa2Cu0.97Zn0.03O4+δ,Bulk,,,SC,High-Tc,78 K,,Tetragonal,,,,,,,,TRUE,10.1016/S0921-4534(00)00204-5
HgBa2Cu0.97Zn0.03O4+δ,HgBa2Cu0.97Zn0.03O4+δ,Bulk,,,SC,High-Tc,78,,Tetragonal,,P4/mmm,3.884,,9.534,,,TRUE,10.1016/S0921-4534(01)00131-9
HgBa2Cu0.97Zn0.03O4+δ,HgBa2Cu0.97Zn0.03O4.027,Bulk,,,SC,High-Tc/cuprate,28 K,,,,,,,,,,True,10.1103/PhysRevB.65.104505
HgBa2Cu0.97Zn0.03O4+δ,HgBa2Cu0.97Zn0.03O4.032,Bulk,,,SC,High-Tc/cuprate,>2 K,,,,,,,,,,True,10.1103/PhysRevB.65.104505
HgBa2Cu0.97Zn0.03O4+δ,HgBa2Cu0.97Zn0.03O4.043,Bulk,,,SC,High-Tc/cuprate,53 K,,,,,,,,,,True,10.1103/PhysRevB.65.104505
HgBa2Cu0.97Zn0.03O4+δ,HgBa2Cu0.97Zn0.03O4.052,Bulk,,,SC,High-Tc/cuprate,69 K,,,,,,,,,,True,10.1103/PhysRevB.65.104505
HgBa2Cu0.97Zn0.03O4+δ,HgBa2Cu0.97Zn0.03O4.063,Bulk,,,SC,High-Tc/cuprate,75 K,,,,,,,,,,True,10.1103/PhysRevB.65.104505
HgBa2Cu0.97Zn0.03O4+δ,HgBa2Cu0.97Zn0.03O4.073,Bulk,,,SC,High-Tc/cuprate,82 K,,,,,,,,,,True,10.1103/PhysRevB.65.104505
HgBa2Cu0.97Zn0.03O4+δ,HgBa2Cu0.97Zn0.03O4.081,Bulk,,,SC,High-Tc/cuprate,83 K,,,,,,,,,,True,10.1103/PhysRevB.65.104505
HgBa2Cu0.98Co0.02O4+δ,HgBa2Cu0.98Co0.02O4+δ,Bulk,,,SC,High-Tc,96,,Tetragonal,,P4/mmm,3.879,,9.521,,,TRUE,10.1016/S0921-4534(01)00131-9
HgBa2Cu0.98Fe0.02O4+δ,HgBa2Cu0.98Fe0.02O4+δ,Bulk,,,SC,High-Tc,96,,Tetragonal,,P4/mmm,3.876,,9.515,,,TRUE,10.1016/S0921-4534(01)00131-9
HgBa2Cu0.98Mg0.02O4+δ,HgBa2Cu0.98Mg0.02O4+δ,Bulk,,,SC,High-Tc,89,,Tetragonal,,P4/mmm,3.883,,9.534,,,TRUE,10.1016/S0921-4534(01)00131-9
HgBa2Cu0.98Ni0.02O4+δ,HgBa2Cu0.98Ni0.02O4+δ,Bulk,,,SC,High-Tc,94,,Tetragonal,,P4/mmm,3.880,,9.524,,,TRUE,10.1016/S0921-4534(01)00131-9
HgBa2Cu0.98Zn0.02O4+δ,HgBa2Cu0.98Zn0.02O4+δ,Bulk,,,SC,High-Tc,85 K,,Tetragonal,,,,,,,,TRUE,10.1016/S0921-4534(00)00204-5
HgBa2Cu0.98Zn0.02O4+δ,HgBa2Cu0.98Zn0.02O4+δ,Bulk,,,SC,High-Tc,85,,Tetragonal,,P4/mmm,3.882,,9.536,,,TRUE,10.1016/S0921-4534(01)00131-9
HgBa2Cu0.99Co0.01O4+δ,HgBa2Cu0.99Co0.01O4+δ,Bulk,,,SC,High-Tc,96,,Tetragonal,,P4/mmm,3.880,,9.526,,,TRUE,10.1016/S0921-4534(01)00131-9
HgBa2Cu0.99Fe0.01O4+δ,HgBa2Cu0.99Fe0.01O4+δ,Bulk,,,SC,High-Tc,96,,Tetragonal,,P4/mmm,3.879,,9.519,,,TRUE,10.1016/S0921-4534(01)00131-9
HgBa2Cu0.99Mg0.01O4+δ,HgBa2Cu0.99Mg0.01O4+δ,Bulk,,,SC,High-Tc,94,,Tetragonal,,P4/mmm,3.881,,9.535,,,TRUE,10.1016/S0921-4534(01)00131-9
HgBa2Cu0.99Ni0.01O4+δ,HgBa2Cu0.99Ni0.01O4+δ,Bulk,,,SC,High-Tc,96,,Tetragonal,,P4/mmm,3.880,,9.525,,,TRUE,10.1016/S0921-4534(01)00131-9
HgBa2Cu0.99Zn0.01O4+δ,HgBa2Cu0.99Zn0.01O4+δ,Bulk,,,SC,High-Tc,89 K,,Tetragonal,,,,,,,,TRUE,10.1016/S0921-4534(00)00204-5
HgBa2Cu0.99Zn0.01O4+δ,HgBa2Cu0.99Zn0.01O4+δ,Bulk,,,SC,High-Tc,89,,Tetragonal,,P4/mmm,3.882,,9.532,,,TRUE,10.1016/S0921-4534(01)00131-9
HgBa2Cu2O4,HgBa2Cu2O4,Bulk,,,SC,High-Tc/cuprate,,,,,,,,,,,,10.1103/PhysRevB.65.134511
HgBa2Cu2O4+δ,HgBa2Cu2O4,Bulk,,,SC,High-Tc/cuprate,,,,,,,,,,,,10.1103/PhysRevB.60.9801
HgBa2Cu3O4+δ (HBCO),HgBa2Cu3O4+δ,Bulk,,,SC,High-Tc/cuprate,,,,,,,,,,,TRUE,10.1103/PhysRevB.89.165126
HgBa2Cu3O8+δ,HgBa2Cu3O8+δ,Bulk,,,SC,High-Tc/cuprate,,,,layered,,,,,,70 T,,10.1103/PhysRevB.56.14827
Mercury Barium Copper Oxide,HgBa2CuO(4+delta),Bulk,,,SC,cuprate,,,,perovskite,,,,,,,FALSE,10.1103/PhysRevB.71.060501
Mercury Barium Copper Oxide,HgBa2CuO4,Bulk,,,SC,High-Tc/cuprate,,,Tetragonal,,,7.32 a.u.,,,,,True,10.1103/PhysRevB.64.060507
Hg1201,HgBa2CuO4,Bulk,,,SC,High-Tc/cuprate,96 K,,,,,,,,,,,10.1103/PhysRevLett.82.2366
HgBa2CuO4+δ,HgBa2CuO4,Bulk,,,SC,High-Tc/cuprate,,up to 6.05 GPa,Tetragonal,layered cuprate,P4/mmm,3.87766(4) Å,3.87766(4) Å,9.5073(1) Å,,,True,10.1103/PhysRevB.65.014507
HgBa2CuO4+δ (Hg-1201),HgBa2CuO4,Bulk,,,SC,High-Tc/cuprate,92 K,1 atm,,,,,,,,,True,10.1103/PhysRevB.51.644
HgBa2CuO4+y (Hg1201),HgBa2CuO4,Bulk,,,SC,High-Tc/cuprate,,,,,,,,,,,True,10.1103/PhysRevB.54.12569
HgBa2CuO4,HgBa2CuO4,Bulk,,,SC,High-Tc,,24 GPa,,,,,,,,,,10.1103/PhysRevB.52.12556
HgBa2CuO4,HgBa2CuO4,Bulk,,,SC,High-Tc/cuprate,95 K,,Tetragonal,,,7.500 Å,7.500 Å,18.455 Å,,,True,10.1103/PhysRevB.54.1313
HgBa2Can-1CunO2n+2,HgBa2CuO4,Bulk,,,SC,High-Tc/cuprate,,,,,,,,,,,,10.1103/PhysRevB.57.8632
HgBa2CuO4+δ (Hg-1201),HgBa2CuO4,Bulk,,,SC,High-Tc/cuprate,97 K,ambient pressure,Tetragonal,layered cuprate,,3.880 Å,3.880 Å,,,,,10.1103/PhysRevB.63.064511
Hg-1201,HgBa2CuO4,Bulk,,,SC,High-Tc/cuprate,97 K,0 GPa,,,,,,,,,,10.1103/PhysRevB.59.4513
HgBa2CuO4+x,HgBa2CuO4,Bulk,,,SC,High-Tc/cuprate,,,,,,,,,,,,10.1103/PhysRevLett.86.4899
HgBa2CuO4+δ (optimally doped),HgBa2CuO4,Bulk,,,SC,High-Tc/cuprate,96 K,,,,,,,,"129 Oe (H∥c), 82 Oe (H⊥c)","72 T (H∥c), 125 T (H⊥c)",True,10.1103/PhysRevB.53.86
HgBa2CuO4+δ (overdoped),HgBa2CuO4,Bulk,,,SC,High-Tc/cuprate,52 K,,,,,,,,"89 Oe (H∥c), 71 Oe (H⊥c)","19.4 T (H∥c), 25.7 T (H⊥c)",True,10.1103/PhysRevB.53.86
Mercury Barium Copper Oxide,HgBa2CuO4,Bulk,,,SC,High-Tc/cuprate,,,,layered,,,,,,,,10.1103/PhysRevLett.73.1019
HgBa2CuO4+δ,HgBa2CuO4,Bulk,,,SC,High-Tc/cuprate,93 K,,tetragonal,,,,,,,,,10.1103/PhysRevB.57.13422
HgBa2CuO,HgBa2CuO4,Bulk,,,SC,High-Tc/cuprate,,,,,,,,,,,,10.1103/PhysRevB.51.11819
Mercury Barium Copper Oxide,HgBa2CuO4,Bulk,,,SC,High-Tc/cuprate,,,,,,,,,,,,10.1103/PhysRevB.49.6864
Mercury Barium Copper Oxide,HgBa2CuO4,Bulk,,,SC,High-Tc/cuprate,95.6 K,,Tetragonal,,,,,,,,True,10.1103/PhysRevB.60.1332
HgBa₂CuO₄₊δ,HgBa2CuO4,,,,SC,High-Tc/cuprate,92 K,,,,,,,,,,,10.1103/PhysRevB.49.15416
HgBa2CuO4+δ,HgBa2CuO4,Bulk,,,SC,High-Tc/cuprate,96 K,,,,,,,,,,True,10.1103/PhysRevLett.78.721
HgBa2CuO4,HgBa2CuO4,Bulk,,,SC,High-Tc/cuprate,97 K,,,,,,,,,,True,10.1103/PhysRevB.61.9793
Hg-1201,HgBa2CuO4,Bulk,,,SC,High-Tc/cuprate,100 K,,,layered,,,,,,,True,10.1103/PhysRevB.54.12386
HgBa2CuO4+δ (Hg-1201),HgBa2CuO4,Bulk,,,SC,High-Tc/cuprate,95.1 K,,Tetragonal,cuprate,,,,,,80 T (extrapolated to T=0),True,10.1103/PhysRevB.54.7505
HgBa2CuO4,HgBa2CuO4,Bulk,,,SC,High-Tc/cuprate,94 K,,,,I4/mmm,,,,,,,10.1103/PhysRevB.65.224521
HgBa2CuO4,HgBa2CuO4,Bulk,,,SC,High-Tc/cuprate,~90 K,,,,,,,,,,,10.1103/PhysRevB.49.13137
HgBa2CuO4+δ (Hg-1201),HgBa2CuO4,,,,SC,High-Tc/cuprate,95 K,ambient pressure,,,,,,,,,,10.1103/PhysRevB.51.15657
Hg-1201,HgBa2CuO4,Bulk,,,SC,High-Tc/cuprate,90 K,,,,,,,,,,,10.1103/PhysRevB.66.085109
HgBa₂CuO₄,HgBa2CuO4,,,,SC,cuprate,,,,,,,,,,,,10.1103/PhysRevB.64.134502
HgBa2CuO4+δ,HgBa2CuO4,Bulk,,,SC,High-Tc/cuprate,95 K,,,,,,,,,,,10.1103/PhysRevLett.81.1086
HgBa₂CuO₄₊δ,HgBa2CuO4,,,,SC,High-Tc/cuprate,,,,,,,,,,,,10.1103/PhysRevLett.82.3524
Mercury Barium Copper Oxide,HgBa2CuO4,Bulk,,,SC,High-Tc/cuprate,95 K,,,,,,,,,,True,10.1103/PhysRevB.59.12121
HgBa2CuO4,HgBa2CuO4,,,,SC,High-Tc/cuprate,94 K,ambient pressure,,,,,,,,,,10.1103/PhysRevB.51.15407
HgBa2CuO4+δ (Hg-1201),HgBa2CuO4,Bulk,,,SC,High-Tc/cuprate,96 K,atmospheric pressure,,,,,,9.51 Å,"129±7 Oe (H_c1∥c at 0K), 82±4 Oe (H_c1⊥c at 0K)","72±11 T (H_c2∥c at 0K), 125±40 T (H_c2⊥c at 0K)",True,10.1103/PhysRevB.52.3756
Hg-1201,HgBa2CuO4,Bulk,,,SC,High-Tc/cuprate,,,,,,,,,,,True,10.1103/PhysRevB.58.6633
HgBa2CuO4,HgBa2CuO4,Bulk,,,SC,cuprate,,,,,,,,,,,,10.1103/PhysRevLett.74.2303
HgBa2CuO4,HgBa2CuO4,Bulk,,,SC,High-Tc/cuprate,90 K,,tetragonal,,,,,,,,,10.1103/PhysRevLett.87.047003
HgBa2CuO4,HgBa2CuO4,Bulk,,,SC,High-Tc/cuprate,,,,single-layer,,,,,,,,10.1103/PhysRevB.64.024523
Hg-1201,HgBa2CuO4,Bulk,,,SC,High-Tc/cuprate,,,,,,,,,,,True,10.1103/PhysRevB.59.3823
HgBa₂CuO₄,HgBa2CuO4,Bulk,,,SC,High-Tc/cuprate,94 K,,,,,,,,,,,10.1103/PhysRevB.53.R518
Mercury Barium Copper Oxide,HgBa2CuO4,Bulk,,,SC,High-Tc/cuprate,,,,,,,,,,,,10.1103/PhysRevB.57.8656
Hg-1201,HgBa2CuO4,Bulk,,,SC,High-Tc/cuprate,,,,layered,,,,,,,,10.1103/PhysRevB.59.11587
HgBa2CuO4+δ,HgBa2CuO4,,,,SC,High-Tc/cuprate,,,,,,,,,,,,10.1103/PhysRevB.63.144502
HgBa2CuO4+δ (Hg1201),HgBa2CuO4,Bulk,,,SC,High-Tc/cuprate,,,Tetragonal,perovskite,P4/mmm,3.888 Å,3.888 Å,9.540 Å,,,True,10.1103/PhysRevB.61.11769
Hg:1201,HgBa2CuO4,,,,SC,High-Tc/cuprate,,,,,,,,,,,,10.1103/PhysRevLett.83.3928
HgBa₂CuO₄,HgBa2CuO4,Bulk,,,SC,High-Tc/cuprate,94 K,,,perovskite-derived,,,,,,,,10.1103/PhysRevB.48.16690
HgBa2CuO4+δ,HgBa2CuO4,,,,SC,High-Tc/cuprate,96 K,,,,,,,,,,,10.1103/PhysRevB.55.R8717
HgBa2CuO4+y (Hg-1201),HgBa2CuO4,Bulk,,,SC,High-Tc/cuprate,98 K,,,layered structure with 1 CuO2 layer per unit cell,,,,,,,,10.1103/PhysRevB.54.4265
HgBa2CuO4+δ,HgBa2CuO4,Bulk,,,SC,High-Tc/cuprate,,,,,,,,,,,,10.1103/PhysRevB.57.10923
Hg1201,HgBa2CuO4,Bulk,,,SC,High-Tc/cuprate,,,,,,,,,,,,10.1103/PhysRevB.63.054526
HgBa2CuO4+δ,HgBa2CuO4,Bulk,,,SC,High-Tc/cuprate,95 K,,Tetragonal,,P4mmm,,,,,,True,10.1103/PhysRevB.50.1165
HgBa2CuO4,HgBa2CuO4,Bulk,,,SC,High-Tc/cuprate,,,,,,,,,,,,10.1103/PhysRevLett.85.3983
Hg-1201,HgBa2CuO4,Bulk,,,SC,High-Tc,"~95 K at 0 GPa, ~130 K at 15 GPa",0-15 GPa,,,,,,,,,TRUE,Handbook of SC
HgBa2CuO4,HgBa2CuO4,,,,SC,cuprate,100 K,,,layered cuprate,,,,,,,FALSE,10.1103/PhysRevResearch.2.022055
HgBa2CuO4,HgBa2CuO4,,,,SC,cuprate/High-Tc/Type-II,90 K,,,,,,,,,,,10.1103/PhysRevResearch.2.013228
HgBa2CuO4,HgBa2CuO4,Bulk,,,SC,High-Tc/cuprate,,,,,,,,,,,FALSE,10.1103/PhysRevResearch.3.033157
HgBa2CuO4,HgBa2CuO4,Bulk,,,SC,cuprate,,,,,,,,,,,,10.1103/PhysRevB.109.104508
HgBa2CuO4,HgBa2CuO4,,,,SC,High-Tc/cuprate,90 K,,,,,,,,,,FALSE,10.1103/PhysRevB.85.155122
HgBa2CuO4,HgBa2CuO4,Bulk,,,SC,High-Tc/cuprate,97 K,ambient,,perovskite,,,,,,,TRUE,10.1103/PhysRevB.71.172505
HgBa2CuO4,HgBa2CuO4,Bulk,,,SC,High-Tc/cuprate,94 K,0 GPa (ambient),,,,,,,,,TRUE,10.1103/PhysRevResearch.6.023163
HgBa2CuO4,HgBa2CuO4,Bulk,,,SC,cuprate,90 K,,,,,,,,,,TRUE,10.1103/PhysRevB.96.184513
HgBa2CuO4,HgBa2CuO4,Bulk,,,SC,cuprate/High-Tc,,,,,,,,,,,,10.1103/PhysRevLett.121.157001
Hg-1201,HgBa2CuO4,Bulk,,,SC,High-Tc/cuprate,,,,perovskite-related,,,,,,,FALSE,10.1103/PhysRevB.95.064503
HgBa2CuO4,HgBa2CuO4,Bulk,,,SC,cuprate/High-Tc,90 K,ambient,,,,3.8782 Å,,9.5073 Å,,,FALSE,10.1103/PhysRevB.98.134501
HgBa2CuO4,HgBa2CuO4,Bulk,,,SC,High-Tc/cuprate,98 K,,,,,,,,,,FALSE,10.1103/PhysRevB.99.195141
HgBa2CuO4,HgBa2CuO4,Bulk,,,SC,High-Tc/cuprate,100 K,,,Layered perovskite,,,,,,,TRUE,10.1103/PhysRevResearch.2.033356
