Repository: WyattBunstine/ML_SC_Project

# ML_SC_Project — Chemically and Geometrically Motivated Crystal Graph Neural Networks

This project predicts and screens superconductors from crystal structure. It frames the
problem as a **two-stage hurdle**: first classify whether a material is a superconductor
candidate (SC vs. non-SC), then regress the critical temperature T_c for superconductors.

Two graph-neural-network families are trained and compared:

- a **baseline CGCNN** ([txie-93/cgcnn](https://github.com/txie-93/cgcnn)), and
- an **MPNN** with learned edge features that consumes richer `crystal_graph_v4` graphs
  (this project's contribution).

File: database/superconductor_materials_full.csv (part 71 of 215)
Material_Name,Chemical_Composition,Material_Class,Film_Thickness,Substrate,Material_Type,Superconductor_Type,Superconducting_Transition_Temperature,Pressure,Crystal_Structure,Lattice_Structure,Space_Group,"Lattice_Constant(a)","Lattice_Constant(b)","Lattice_Constant(c)",Lower_Critical_Field,Upper_Critical_Field,Experimental,DOI
HgBa2CuO4,HgBa2CuO4,,,,SC,High-Tc/cuprate,,,,,,,,,,,FALSE,10.1103/PhysRevLett.125.077003
HgBa2CuO4,HgBa2CuO4,Bulk,,,SC,High-Tc/cuprate,90 K,,Tetragonal,,,,,,,,FALSE,10.1103/PhysRevB.111.134503
Mercury barium cuprate,HgBa2CuO4,Bulk,,,SC,High-Tc/cuprate,,up to 30 GPa,Tetragonal,,,3.88,3.88,9.51,,,FALSE,10.1103/PhysRevB.86.134520
HgBa2CuO4,HgBa2CuO4,Bulk,,,SC,High-Tc,94,,,,,,,,,,FALSE,10.1016/j.cplett.2003.08.033
Hg-1201,HgBa2CuO4,Bulk,,,SC,High-Tc,97,,,,,3.8825,,9.510,,,FALSE,10.1016/j.physleta.2018.04.001
HgBa2CuO4,HgBa2CuO4,Bulk,,,SC,High-Tc,95 K,,,,,,,,,,FALSE,10.1016/0921-4534(93)90071-W
HgBa2CuO4,HgBa2CuO4,Bulk,,,SC,High-Tc/Cuprate,97 K,,,,,,,,,,FALSE,10.1016/j.physb.2021.413182
HgBa2CuO4+d,HgBa2CuO4+d,single crystal,,,SC,High-Tc/cuprate,97 K,ambient pressure,Tetragonal,,,3.85,3.85,9.5,,>14 T,TRUE,10.1103/PhysRevB.75.054522
Hg-1201,HgBa2CuO4+d,Bulk,,,SC,High-Tc/Cuprate,98.0 K,,,,,,,,,,TRUE,10.1016/S0921-4534(00)00182-9
HgBa2CuO4+delta,HgBa2CuO4+delta,Bulk,,,SC,cuprate/High-Tc,,,,,,,,,,,,10.1103/PhysRevB.76.174522
HgBa2CuO4+δ (Hg-1201),HgBa2CuO4+x,Bulk,,,SC,High-Tc/cuprate,,,Tetragonal,,,3.8888 Å,,9.5398 Å,,,,10.1103/PhysRevB.62.9155
HgBa₂CuO₄₊ₓ,HgBa2CuO4+x,Bulk,,,SC,High-Tc/cuprate,,,,,,,,,,,,10.1103/PhysRevB.61.791
HgBa2CuO4+x (Hg1201),HgBa2CuO4+x,Bulk,,,SC,High-Tc/cuprate,,,,,,,,,,,Neutron scattering,10.1103/PhysRevB.96.014522
HgBa2CuO4+x,HgBa2CuO4+x,Bulk,,,SC,High-Tc/cuprate,,,,,,,,,,,FALSE,10.1103/PhysRevB.96.214504
HgBa2CuO4+y,HgBa2CuO4+y,,,,SC,cuprate,,,,,,,,,,,FALSE,10.1103/PhysRevB.82.134503
HgBa2CuO4+y,HgBa2CuO4+y,,,,SC,High-Tc/cuprate,,,,,,,,,,,TRUE,10.1103/PhysRevB.105.134513
HgBa2CuO4+δ,HgBa2CuO4+δ,Bulk,,,SC,High-Tc/cuprate,,ambient pressure,,,,,,,,,True,10.1103/PhysRevB.54.6137
HgBa2CuO4+δ,HgBa2CuO4+δ,Bulk,,,SC,High-Tc/cuprate,,,,,,,,,,,,10.1103/PhysRevB.58.14548
HgBa2CuO4+δ,HgBa2CuO4+δ,Bulk,,,SC,High-Tc/cuprate,,,,,,,,,,,,10.1103/PhysRevB.60.667
HgBa2CuO4+δ,HgBa2CuO4+δ,Bulk,,,SC,High-Tc/cuprate,98 K,,Tetragonal,,P4/mmm,3.8755 Å,3.8755 Å,9.4952 Å,,,True,10.1103/PhysRevB.64.092507
HgBa2CuO4+δ,HgBa2CuO4+δ,Bulk,,,SC,High-Tc/cuprate,"97 K at ambient pressure, 118 K at 24 GPa",0-24 GPa,,layered,,,,,,,True,10.1103/PhysRevB.50.4260
HgBa2CuO4+δ,HgBa2CuO4+δ,Bulk,,,SC,High-Tc/cuprate,,,,layered,,,,,,,,10.1103/PhysRevB.52.9657
Mercury Barium Copper Oxide,HgBa2CuO4+δ,Bulk,,,SC,High-Tc/cuprate,,,tetragonal,,,,,,,,,10.1103/PhysRevLett.77.4632
Mercury Barium Copper Oxide,HgBa2CuO4+δ,Bulk,,,SC,High-Tc/cuprate,96 K,,,,,,,,,,True,10.1103/PhysRevLett.76.1928
Hg1201,HgBa2CuO4+δ,Bulk,,,SC,High-Tc/cuprate,90 K (maximum),,,,,,,,,,,10.1103/PhysRevB.62.15131
HgBa2CuO4+δ,HgBa2CuO4+δ,Bulk,,,SC,High-Tc/cuprate,,,,layered,,,,,,120 T,,10.1103/PhysRevB.56.14827
HgBa2CuO4+δ,HgBa2CuO4+δ,Bulk,,,SC,High-Tc/cuprate,,,,,,,,,,,,10.1103/PhysRevB.63.054506
HgBa2CuO4+δ,HgBa2CuO4+δ,Bulk,,,SC,High-Tc/cuprate,,,,1201,,,,,,,,10.1103/PhysRevB.54.16246
HgBa2CuO4+δ,HgBa2CuO4+δ,Bulk,,,SC,High-Tc/cuprate,80 K,,,,,,,,,,,10.1103/PhysRevB.58.R5960
HgBa2CuO4+δ,HgBa2CuO4+δ,Bulk,,,SC,High-Tc/cuprate,95 K,,Tetragonal,,,,,,,Various values at different temperatures,True,10.1103/PhysRevB.48.14031
Hg-1201,HgBa2CuO4+δ,Bulk,,,SC,High-Tc/cuprate,97 K,,Tetragonal,,,,,,,,True,10.1103/PhysRevB.57.3650
Hg-1201,HgBa2CuO4+δ,,,,SC,High-Tc/cuprate,,,,,,,,,,,,10.1103/PhysRevLett.81.2140
HgBa2CuO4+δ,HgBa2CuO4+δ,Bulk,,,SC,High-Tc/cuprate,,,,layered,,,,,,,True,10.1103/PhysRevLett.81.2336
HgBa2CuO4+δ,HgBa2CuO4+δ,Bulk,,,SC,High-Tc/cuprate,,,,,,,,,,,,10.1103/PhysRevB.55.6612
HgBa2CuO4+δ,HgBa2CuO4+δ,Bulk,,,SC,High-Tc/cuprate,93 K,,Tetragonal,,,,,,,,True,10.1103/PhysRevLett.79.2320
HgBa2CuO4+δ (oxygenated),HgBa2CuO4+δ,Bulk,,,SC,High-Tc/cuprate,95 K,,Tetragonal,simple tetragonal,,3.8750 Å,3.8750 Å,9.5132 Å,,,,10.1103/PhysRevB.52.15627
HgBa2CuO4+δ (argon-reduced),HgBa2CuO4+δ,Bulk,,,SC,High-Tc/cuprate,59 K,,Tetragonal,simple tetragonal,,3.8888 Å,3.8888 Å,9.5398 Å,,,,10.1103/PhysRevB.52.15627
HgBa2CuO4+δ,HgBa2CuO4+δ,Bulk,,,SC,High-Tc/cuprate,94 K,,,layered cuprate,,,,,,,,10.1103/PhysRevB.49.3616
HgBa2CuO4+δ,HgBa2CuO4+δ,Bulk,,,SC,High-Tc,,,Tetragonal,perovskite-related,,3.875 Å,3.875 Å,9.5132 Å,,,False,10.1103/PhysRevB.52.15636
HgBa2CuO4+δ (Hg-1201),HgBa2CuO4+δ,,,,SC,High-Tc/cuprate,,,,,,,,,,,,10.1103/PhysRevB.57.6121
HgBa2CuO4+δ,HgBa2CuO4+δ,Bulk,,,SC,High-Tc/cuprate,94 K,,,single CuO2 layer,,,,,,,,10.1103/PhysRevB.50.517
HgBa2Can-1CunO2n+2+δ (n=0),HgBa2CuO4+δ,Bulk,,,SC,High-Tc/cuprate,,,,,,,,,,,,10.1103/PhysRevB.60.9775
HgBa2CuO4+δ,HgBa2CuO4+δ,Bulk,,,SC,High-Tc/cuprate,94.4 K,,,,,,,,,,True,10.1103/PhysRevB.65.132501
HgBa2CuO4+δ (Hg1201),HgBa2CuO4+δ,Bulk,,,SC,High-Tc/cuprate,94 K,ambient pressure,,layered perovskite,,,,,,,,10.1103/PhysRevB.50.13778
HgBa2CuO4+δ (Hg-1201),HgBa2CuO4+δ,Bulk,,,SC,High-Tc/cuprate,93 K,ambient pressure,,,,3.876 Å,,9.515 Å,,,True,10.1103/PhysRevB.50.3330
HgBa2CuO4+δ,HgBa2CuO4+δ,Bulk,,,SC,High-Tc/cuprate,,,,layered cuprate,,,,,,,,10.1103/PhysRevB.51.9167
HgBa2CuO4+δ,HgBa2CuO4+δ,Bulk,,,SC,High-Tc/cuprate,94 K,1 atm,Tetragonal,layered cuprate,P4/mmm,3.871 Å,3.871 Å,9.493 Å,,,True,10.1103/PhysRevB.55.12776
HgBa2CuO4+δ,HgBa2CuO4+δ,Bulk,,,SC,High-Tc/cuprate,94 K,,Tetragonal,perovskite,P4/mmm,,,,,,,10.1103/PhysRevB.52.10510
HgBa2CuO4+δ (overdoped sample B),HgBa2CuO4+δ,Bulk,,,SC,High-Tc/cuprate,40.0 K,1 bar,,,,,,,,,True,10.1103/PhysRevB.60.9827
HgBa2CuO4+δ (Hg-1201),HgBa2CuO4+δ,Bulk,,,SC,High-Tc/cuprate,98 K,,,perovskite,,,,,,,True,10.1103/PhysRevB.59.3851
HgBa₂CuO₄₊δ,HgBa2CuO4+δ,Bulk,,,SC,High-Tc/cuprate,,,,,,,,,,,,10.1103/PhysRevB.62.1361
HgBa₂CuO₄₊δ,HgBa2CuO4+δ,Bulk,,,SC,High-Tc/cuprate,,,Tetragonal,,,3.88 Å,3.88 Å,9.51 Å,,,False,10.1103/PhysRevB.58.538
HgBa₂CuO₄₊δ,HgBa2CuO4+δ,Bulk,,,SC,High-Tc/cuprate,89.9 K,,,,,,,,,,True,10.1103/PhysRevB.65.134524
HgBa2CuO4+δ,HgBa2CuO4+δ,Bulk,,,SC,High-Tc/cuprate,,,,layered cuprate,,,,,,,,10.1103/PhysRevB.52.15551
HgBa2CuO4+δ,HgBa2CuO4+δ,,,,SC,High-Tc/cuprate,,,,,,,,,,,,10.1103/PhysRevB.50.16644
HgBa2CuO4+δ,HgBa2CuO4+δ,Bulk,,,SC,High-Tc/cuprate,,,,,,,,,,,,10.1103/PhysRevB.54.10192
HgBa2CuO4+δ,HgBa2CuO4+δ,,,,SC,High-Tc/cuprate,85 K,,,,,,,,,,,10.1103/PhysRevB.61.778
HgBa2CuO4+δ,HgBa2CuO4+δ,Bulk,,,SC,High-Tc/cuprate,94 K,,,layered cuprate,,,,,,,,10.1103/PhysRevB.48.16047
HgBa2CuO4+δ,HgBa2CuO4+δ,Bulk,,,SC,High-Tc/cuprate,92 K,ambient,Tetragonal,,P4/mmm,3.8868 Å,3.8868 Å,9.4886 Å,,,True,10.1103/PhysRevB.57.1259
Hg1201,HgBa2CuO4+δ,,,,SC,High-Tc/cuprate,,,,,,,,,,,,10.1103/PhysRevLett.88.107001
HgBa2CuO4+δ,HgBa2CuO4+δ,,,,SC,High-Tc/cuprate,94 K,ambient pressure,,cuprate,,,,,,,,10.1103/PhysRevB.49.12322
HgBa2CuO4+δ,HgBa2CuO4+δ,Bulk,,,SC,High-Tc,,,,,,,,,,,,10.1103/PhysRevB.63.134506
HgBa2CuO4+δ,HgBa2CuO4+δ,Bulk,,,SC,High-Tc cuprate,94 K,ambient pressure,,,,,,,,,TRUE,Handbook of SC
HgBa2CuO4+δ,HgBa2CuO4+δ,,,,SC,cuprate,,,,,,,,,,,FALSE,10.1103/PhysRevLett.122.027003
HgBa2CuO4+δ (Hg1201),HgBa2CuO4+δ,Bulk,,,SC,High-Tc/cuprate,70 K,ambient,Tetragonal,simple tetragonal,,,,,,,TRUE,10.1103/PhysRevX.10.021059
HgBa2CuO4+δ (UD45),HgBa2CuO4+δ,Bulk,,,SC,High-Tc/cuprate,45 K,,Tetragonal,,,,,,,,TRUE,10.1103/PhysRevLett.111.187001
HgBa2CuO4+δ (UD64),HgBa2CuO4+δ,Bulk,,,SC,High-Tc/cuprate,64 K,,Tetragonal,,,,,,,,TRUE,10.1103/PhysRevLett.111.187001
HgBa2CuO4+δ (UD70),HgBa2CuO4+δ,Bulk,,,SC,High-Tc/cuprate,70 K,,Tetragonal,,,,,,,,TRUE,10.1103/PhysRevLett.111.187001
HgBa2CuO4+δ (UD94),HgBa2CuO4+δ,Bulk,,,SC,High-Tc/cuprate,94 K,,Tetragonal,,,,,,,,TRUE,10.1103/PhysRevLett.111.187001
HgBa2CuO4+δ,HgBa2CuO4+δ,Bulk,,,SC,High-Tc/cuprate,,,Tetragonal,perovskite-related,,,,,,,TRUE,10.1103/PhysRevB.95.125110
HgBa2CuO4+δ (UN45),HgBa2CuO4+δ,Bulk,,,SC,High-Tc/cuprate,45 K,,,,,,,,,,TRUE,10.1103/PhysRevB.92.081115
HgBa2CuO4+δ (UN74),HgBa2CuO4+δ,Bulk,,,SC,High-Tc/cuprate,74 K,,,,,,,,,,TRUE,10.1103/PhysRevB.92.081115
HgBa2CuO4+δ (OP97),HgBa2CuO4+δ,Bulk,,,SC,High-Tc/cuprate,97 K,,,,,,,,,,TRUE,10.1103/PhysRevB.92.081115
HgBa2CuO4+δ (OV85),HgBa2CuO4+δ,Bulk,,,SC,High-Tc/cuprate,85 K,,,,,,,,,,TRUE,10.1103/PhysRevB.92.081115
Hg-1201 (HgBa2CuO4+δ),HgBa2CuO4+δ,Bulk,,,SC,High-Tc/cuprate,95 K,,Tetragonal,,,,,,,,TRUE,10.1103/PhysRevB.71.012506
Hg-1201 (HgBa2CuO4+δ),HgBa2CuO4+δ,Bulk,,,SC,High-Tc/cuprate,78 K,,Tetragonal,,,,,,,,TRUE,10.1103/PhysRevB.71.012506
Hg-1201 (HgBa2CuO4+δ),HgBa2CuO4+δ,Bulk,,,SC,High-Tc/cuprate,63 K,,Tetragonal,,,,,,,,TRUE,10.1103/PhysRevB.71.012506
HgBa2CuO4+δ,HgBa2CuO4+δ,Bulk,,,SC,High-Tc/cuprate,95 K,,,,,,,,,,TRUE,10.1103/PhysRevB.71.100504
HgBa2CuO4+δ,HgBa2CuO4+δ,Bulk,,,SC,cuprate/High-Tc/Type-II,,,,,,,,,,,FALSE,10.1103/PhysRevB.81.144517
HgBa2CuO4+δ,HgBa2CuO4+δ,Bulk,,,SC,cuprate,,,,,,,,,,,FALSE,10.1103/PhysRevB.70.214517
HgBa2CuO4+δ,HgBa2CuO4+δ,Bulk,,,SC,High-Tc/cuprate,,,,perovskite-related,,,,,,,TRUE,10.1103/PhysRevB.95.184520
HgBa2CuO4+δ,HgBa2CuO4+δ,,,,SC,High-Tc/cuprate,95 K,,,,,,,,,,,10.1103/PhysRevB.78.014519
HgBa2CuO4+δ,HgBa2CuO4+δ,Bulk,,,SC,High-Tc/cuprate,,,,,,,,,,,FALSE,10.1103/PhysRevB.98.035102
HgBa2CuO4+δ,HgBa2CuO4+δ,,,,SC,High-Tc/cuprate,,,,,,,,,,,FALSE,10.1103/PhysRevB.77.174504
"HgBa2CuO4+δ (Hg1201), p ≈ 5.7% (underdoped)",HgBa2CuO4+δ,Bulk,,,SC,High-Tc/cuprate,45 K,ambient,Tetragonal,perovskite-derived,P4/mmm,3.8,3.8,9.5,,,TRUE,10.1103/PhysRevB.110.214519
"HgBa2CuO4+δ (Hg1201), p ≈ 6.0% (underdoped)",HgBa2CuO4+δ,Bulk,,,SC,High-Tc/cuprate,50 K,ambient,Tetragonal,perovskite-derived,P4/mmm,3.8,3.8,9.5,,,TRUE,10.1103/PhysRevB.110.214519
"HgBa2CuO4+δ (Hg1201), p ≈ 9.0% (moderately underdoped)",HgBa2CuO4+δ,Bulk,,,SC,High-Tc/cuprate,71 K,ambient,Tetragonal,perovskite-derived,P4/mmm,3.8,3.8,9.5,,,TRUE,10.1103/PhysRevB.110.214519
"HgBa2CuO4+δ (Hg1201), optimally doped",HgBa2CuO4+δ,Bulk,,,SC,High-Tc/cuprate,97 K,ambient,Tetragonal,perovskite-derived,P4/mmm,3.8,3.8,9.5,,,FALSE,10.1103/PhysRevB.110.214519
HgBa2CuO4+δ (UD 72),HgBa2CuO4+δ,Bulk,,,SC,High-Tc/cuprate,72 K,,,,,,,,,,TRUE,10.1103/PhysRevB.101.214520
HgBa2CuO4+δ,HgBa2CuO4+δ,,,,SC,High-Tc/cuprate,97 K,,,,,,,,,,FALSE,10.1103/PhysRevB.85.054501
HgBa2CuO4+δ,HgBa2CuO4+δ,Bulk,,,SC,High-Tc/cuprate,,,,,,,,,,,FALSE,10.1103/PhysRevB.80.094523
HgBa2CuO4+δ (p=0.10),HgBa2CuO4+δ,Bulk,,,SC,cuprate/High-Tc,71 K,,,,,,,,,,FALSE,10.1103/PhysRevB.98.224508
HgBa2CuO4+δ (p=0.13),HgBa2CuO4+δ,Bulk,,,SC,cuprate/High-Tc,88 K,,,,,,,,,,FALSE,10.1103/PhysRevB.98.224508
HgBa2CuO4+δ,HgBa2CuO4+δ,,,,SC,cuprate,,,,,,,,,,,FALSE,10.1103/PhysRevB.95.165120
HgBa2CuO4+δ,HgBa2CuO4+δ,,,,SC,High-Tc/cuprate,,ambient,,,,,,,,,FALSE,10.1103/PhysRevB.94.184511
HgBa2CuO4+δ,HgBa2CuO4+δ,,,,SC,High-Tc/cuprate/Type-II,,,,,,,,,,,FALSE,10.1103/PhysRevB.73.174524
HgBa2CuO4+δ,HgBa2CuO4+δ,Bulk,,,SC,cuprate/High-Tc,,,,,,,,,,,FALSE,10.1103/PhysRevB.107.174523
HgBa2CuO4+δ,HgBa2CuO4+δ,Bulk,,,SC,High-Tc/cuprate,,,,,,,,,,,FALSE,10.1103/PhysRevB.80.104509
Mercury Barium Copper Oxide (Hg1201),HgBa2CuO4+δ,,,,SC,cuprate/High-Tc/Type-II,,,,,,,,,,,FALSE,10.1103/PhysRevB.93.064513
Hg1201,HgBa2CuO4+δ,,,,SC,cuprate/High-Tc,,,,,,,,,,,FALSE,10.1103/PhysRevResearch.3.023066
"HgBa2CuO4+δ (Hg1201, UD-61)",HgBa2CuO4+δ,Bulk,,,SC,High-Tc/cuprate,61 K,,,perovskite-related,,,,,,,FALSE,10.1103/PhysRevB.89.094523
Mercury Barium Copper Oxide (Hg1201),HgBa2CuO4+δ,Bulk,,,SC,High-Tc/cuprate,,,,perovskite-related,,,,,,,FALSE,10.1103/PhysRevB.94.134514
Mercury Barium Copper Oxide,HgBa2CuO4+δ,,,,SC,High-Tc/cuprate,,,,,,,,,,,TRUE,10.1103/PhysRevB.92.224504
HgBa2CuO4+δ,HgBa2CuO4+δ,,,,SC,High-Tc/cuprate,,,,,,,,,,,,10.1103/PhysRevB.93.085131
Mercury Barium Copper Oxide (Hg-1201),HgBa2CuO4+δ,Bulk,,,SC,cuprate/High-Tc,,ambient,,,,,,,,,FALSE,10.1103/PhysRevB.92.224502
HgBa2CuO4+δ (UD-61),HgBa2CuO4+δ,Bulk,,,SC,cuprate,61 K,,Tetragonal,simple tetragonal,,,,,,,FALSE,10.1103/PhysRevB.86.020504
HgBa2CuO4+δ,HgBa2CuO4+δ,Bulk,,,SC,High-Tc/cuprate,,,,,,,,,,,TRUE,10.1103/PhysRevB.83.024411
HgBa2CuO4+δ,HgBa2CuO4+δ,Bulk,,,SC,cuprate/High-Tc,,,Tetragonal,,,,,,,,,10.1103/PhysRevB.100.214519
HgBa2CuO4+δ,HgBa2CuO4+δ,,,,SC,High-Tc/cuprate,,,,,,,,,,,FALSE,10.1103/PhysRevB.80.140502
"HgBa2CuO4+δ (Hg1201), p ≈ 0.095, Tc = 70 K",HgBa2CuO4+δ,Bulk,,,SC,High-Tc/cuprate,70 K,,Tetragonal,,P4/mmm,,,,,,TRUE,10.1103/PhysRevLett.113.177005
"HgBa2CuO4+δ (Hg1201), p ≈ 0.11, Tc = 80.5 K",HgBa2CuO4+δ,Bulk,,,SC,High-Tc/cuprate,80.5 K,,Tetragonal,,P4/mmm,,,,,,TRUE,10.1103/PhysRevLett.113.177005
"Mercury Barium Copper Oxide (Reference, Single Layer)",HgBa2CuO4+δ,Bulk,,,SC,High-Tc/cuprate,,,,,,,,,,,FALSE,10.1103/PhysRevB.70.214502
Hg1201 (x=0.16),HgBa2CuO4+δ,Bulk,,,SC,cuprate,97 K,,,,,,,,,,TRUE,10.1103/PhysRevB.79.184512
HgBa2CuO4+δ (UD70),HgBa2CuO4+δ,Bulk,,,SC,High-Tc/cuprate,70 K,ambient,Tetragonal,,,,,,,,TRUE,10.1103/PhysRevB.102.205109
HgBa2CuO4+δ (UD80),HgBa2CuO4+δ,Bulk,,,SC,High-Tc/cuprate,,ambient,Tetragonal,,,,,,,,TRUE,10.1103/PhysRevB.102.205109
HgBa2CuO4+δ (OP98),HgBa2CuO4+δ,Bulk,,,SC,High-Tc/cuprate,98 K,ambient,Tetragonal,,,,,,,,TRUE,10.1103/PhysRevB.102.205109
"HgBa2CuO4+δ (Hg1201, underdoped)",HgBa2CuO4+δ,Bulk,,,SC,High-Tc/cuprate,"65 K (ambient), up to 84 K at 17 GPa",0–17 GPa,Tetragonal,perovskite,,3.885,3.885,9.549,,,TRUE,10.1103/PhysRevB.89.024515
"HgBa2CuO4+δ (Hg1201, optimally doped)",HgBa2CuO4+δ,Bulk,,,SC,High-Tc/cuprate,"97 K (ambient), 108 K (7 GPa), 116 K (11 GPa), up to 118 K at 23 GPa",0–23 GPa,Tetragonal,perovskite,,"3.885 (0 GPa), 3.78 (7 GPa), 3.754 (11 GPa)","3.885 (0 GPa), 3.78 (7 GPa), 3.754 (11 GPa)","9.549 (0 GPa), 9.205 (7 GPa), 9.089 (11 GPa)",,,TRUE,10.1103/PhysRevB.89.024515
HgBa2CuO4+δ (UD77),HgBa2CuO4+δ,Bulk,,,SC,High-Tc/cuprate,77 K,,Tetragonal,,,,,,,,TRUE,10.1103/PhysRevLett.108.227003
HgBa2CuO4+δ (UD94),HgBa2CuO4+δ,Bulk,,,SC,High-Tc/cuprate,94 K,,Tetragonal,,,,,,,,TRUE,10.1103/PhysRevLett.108.227003
HgBa2CuO4+δ (OV90),HgBa2CuO4+δ,Bulk,,,SC,High-Tc/cuprate,90 K,,Tetragonal,,,,,,,,TRUE,10.1103/PhysRevLett.108.227003
HgBa2CuO4+δ,HgBa2CuO4+δ,,,,SC,cuprate,,,,,,,,,,,FALSE,10.1103/PhysRevB.110.125108
HgBa2CuO4+δ,HgBa2CuO4+δ,,,,SC,cuprate,,,,,,,,,,,FALSE,10.1103/PhysRevB.92.195122
HgBa2CuO4+δ (Hg1201),HgBa2CuO4+δ,,,,SC,cuprate/High-Tc,,ambient,,,,,,,,,FALSE,10.1103/PhysRevMaterials.6.044804
HgBa2CuO4+δ,HgBa2CuO4+δ,Bulk,,,SC,High-Tc/cuprate,97 K,,,,,,,,,,FALSE,10.1103/PhysRevB.71.014519
HgBa2CuO4+δ,HgBa2CuO4+δ,,,,SC,High-Tc/cuprate,,,,,,,,,,,,10.1103/PhysRevB.100.224510
Hg-1201,HgBa2CuO4+δ,,,,SC,High-Tc/cuprate,,,,,,,,,,,FALSE,10.1103/PhysRevB.84.094524
HgBa2CuO4+δ,HgBa2CuO4+δ,Bulk,,,SC,High-Tc/cuprate,"54 K, 67 K, 81 K, 89 K, 96 K",ambient,Tetragonal,perovskite-derived,,,,,,,TRUE,10.1103/PhysRevB.99.214502
HgBa2CuO4+δ,HgBa2CuO4+δ,,,,SC,High-Tc/cuprate/Type-II,96 K,,,,,,,,,,,10.1103/PhysRevB.76.184512
HgBa2CuO4+δ,HgBa2CuO4+δ,,,,SC,High-Tc/cuprate/Type-II,52 K,,,,,,,,,,,10.1103/PhysRevB.76.184512
HgBa2CuO4+δ,HgBa2CuO4+δ,Bulk,,,SC,High-Tc,95 K,,Tetragonal,,,,,,,,TRUE,10.1016/j.jpcs.2010.10.055
HgBa2CuO4+δ,HgBa2CuO4+δ,Bulk,,,SC,High-Tc/Cuprate,64-78,,Tetragonal,,,,,,,,TRUE,10.1016/j.physc.2018.10.001
HgBa2CuO4+δ,HgBa2CuO4+δ,Bulk,,,SC,Cuprate,97 K,,,,,,,,,,TRUE,10.1016/S0921-4534(00)00177-5
Hg-1201,HgBa2CuO4+δ,Bulk,,,SC,High-Tc,94 K,,,,,,,,,,FALSE,10.1016/j.physc.2004.02.037
HgBa2CuO4+δ,HgBa2CuO4+δ,Bulk,,,SC,High-Tc,96 K,,,,,,,,,,TRUE,10.1016/S0921-4534(96)00649-1
HgBa2CuO4+δ,HgBa2CuO4+δ,Bulk,,,SC,High-Tc,98 K,,Tetragonal,,,,,,,,TRUE,10.1016/S0921-4534(00)00204-5
HgBa2CuO4+δ,HgBa2CuO4+δ,Bulk,,,SC,High-Tc,95.8,,Tetragonal,,P 4/mmm,0.388,0.388,0.951,,64,TRUE,10.1016/j.physc.2004.11.010
HgBa2CuO4+δ,HgBa2CuO4+δ,Bulk,,,SC,High-Tc,95.4,,Tetragonal,,P 4/mmm,0.388,0.388,0.951,,64,TRUE,10.1016/j.physc.2004.11.010
HgBa2CuO4+δ,HgBa2CuO4+δ,Bulk,,,SC,High-Tc,90.9,,Tetragonal,,P 4/mmm,0.388,0.388,0.951,,,TRUE,10.1016/j.physc.2004.11.010
HgBa2CuO4+δ,HgBa2CuO4+δ,Bulk,,,SC,High-Tc,88.7,,Tetragonal,,P 4/mmm,0.388,0.388,0.951,,,TRUE,10.1016/j.physc.2004.11.010
HgBa2CuO4+δ,HgBa2CuO4+δ,Bulk,,,SC,High-Tc,84.1,,Tetragonal,,P 4/mmm,0.388,0.388,0.951,,,TRUE,10.1016/j.physc.2004.11.010
HgBa2CuO4+δ,HgBa2CuO4+δ,Bulk,,,SC,High-Tc,85.8,,Tetragonal,,P 4/mmm,0.388,0.388,0.951,,,TRUE,10.1016/j.physc.2004.11.010
HgBa2CuO4+δ,HgBa2CuO4+δ,Bulk,,,SC,High-Tc,77.6,,Tetragonal,,P 4/mmm,0.388,0.388,0.951,,,TRUE,10.1016/j.physc.2004.11.010
HgBa2CuO4+δ,HgBa2CuO4+δ,Bulk,,,SC,High-Tc,77.7,,Tetragonal,,P 4/mmm,0.388,0.388,0.951,,,TRUE,10.1016/j.physc.2004.11.010
HgBa2CuO4+δ,HgBa2CuO4+δ,Bulk,,,SC,High-Tc,64.8,,Tetragonal,,P 4/mmm,0.388,0.388,0.951,,,TRUE,10.1016/j.physc.2004.11.010
HgBa2CuO4+δ,HgBa2CuO4+δ,Bulk,,,SC,High-Tc,92.8,,Tetragonal,,P 4/mmm,0.388,0.388,0.951,,,TRUE,10.1016/j.physc.2004.11.010
HgBa2CuO4+δ,HgBa2CuO4+δ,Bulk,,,SC,High-Tc,79.4,,Tetragonal,,P 4/mmm,0.388,0.388,0.951,,,TRUE,10.1016/j.physc.2004.11.010
HgBa2CuO4+δ,HgBa2CuO4+δ,Bulk,,,SC,High-Tc,98,,Tetragonal,,P4/mmm,3.879,,9.532,,,TRUE,10.1016/S0921-4534(01)00131-9
HgBa2CuO4+δ,HgBa2CuO4+δ,Bulk,,,SC,High-Tc/Cuprate,94.3K,,Tetragonal,,,,,,,,TRUE,10.1016/j.physc.2009.11.044
HgBa2CuO4+δ,HgBa2CuO4+δ,Bulk,,,SC,High-Tc,97 K,0 GPa,,,,,,,,,FALSE,10.1016/S0378-4371(98)00443-9
HgBa2CuO4+δ,HgBa2CuO4+δ,Bulk,,,SC,High-Tc/Cuprate,90 K,,,,,,,,,,FALSE,10.1016/j.physc.2014.12.003
HgBa2CuO4+δ,HgBa2CuO4+δ,Bulk,,,SC,Cuprate,90 K,,,,,,,,,,FALSE,10.1016/j.jpcs.2010.10.011
Hg-1201,HgBa2CuO4+δ,Bulk,,,SC,Cuprate,94 K,,Layered-perovskite,Tetragonal,P4/mmm,,,,,,FALSE,10.1016/S0921-4534(00)00203-3
Hg-1201,HgBa2CuO4+δ,Bulk,,,SC,Cuprate,95 K,,,,,,,9.52 Å,,,FALSE,10.1016/S0921-4534(99)00535-3
HgBa2CuO4+δ,HgBa2CuO4+δ,Bulk,,,SC,Cuprate,95 K,,,,,,,,,,TRUE,10.1016/S0921-4534(00)00160-X
Hg-1201,HgBa2CuO4+δ,Bulk,,,SC,High-Tc/Cuprate,32-96 K,Room Pressure,Tetragonal,P4/mmm,P4/mmm,3.8920 Å,3.8920 Å,9.534 Å,,,TRUE,10.1016/S0921-4534(98)00151-8
HgBa2CuO4+δ,HgBa2CuO4+δ,Bulk,,,SC,High-Tc,98 K,0 GPa,,,,,,,,,TRUE,10.1016/0921-4534(93)90441-R
HgBa2CuO4+δ,HgBa2CuO4+δ,Bulk,,,SC,High-Tc/Cuprate,26 K,,,,,3.8940 Å,,9.5500 Å,,,TRUE,10.1016/S0921-4534(00)01641-5
HgBa2CuO4+δ,HgBa2CuO4+δ,Bulk,,,SC,High-Tc/Cuprate,46 K,,,,,3.8920 Å,,9.550 Å,,,TRUE,10.1016/S0921-4534(00)01641-5
HgBa2CuO4+δ,HgBa2CuO4+δ,Bulk,,,SC,High-Tc/Cuprate,62 K,,,,,3.8895 Å,,9.5455 Å,,,TRUE,10.1016/S0921-4534(00)01641-5
HgBa2CuO4+δ,HgBa2CuO4+δ,Bulk,,,SC,High-Tc/Cuprate,72 K,,,,,3.8869 Å,,9.5436 Å,,,TRUE,10.1016/S0921-4534(00)01641-5
HgBa2CuO4+δ,HgBa2CuO4+δ,Bulk,,,SC,High-Tc/Cuprate,77 K,,,,,3.8853 Å,,9.5412 Å,,,TRUE,10.1016/S0921-4534(00)01641-5
HgBa2CuO4+δ,HgBa2CuO4+δ,Bulk,,,SC,High-Tc/Cuprate,83 K,,,,,3.8843 Å,,9.5395 Å,,,TRUE,10.1016/S0921-4534(00)01641-5
HgBa2CuO4+δ,HgBa2CuO4+δ,Bulk,,,SC,High-Tc/Cuprate,91 K,,,,,3.8825 Å,,9.5377 Å,,,TRUE,10.1016/S0921-4534(00)01641-5
HgBa2CuO4+δ,HgBa2CuO4+δ,Bulk,,,SC,High-Tc/Cuprate,95 K,,,,,3.8810 Å,,9.5335 Å,,,TRUE,10.1016/S0921-4534(00)01641-5
HgBa2CuO4+δ,HgBa2CuO4+δ,Bulk,,,SC,High-Tc/Cuprate,98 K,,,,,3.8789 Å,,9.5315 Å,,,TRUE,10.1016/S0921-4534(00)01641-5
HgBa2CuO4+δ,HgBa2CuO4+δ,Bulk,,,SC,High-Tc/Cuprate,98 K,,,,,3.8775 Å,,9.5259 Å,,,TRUE,10.1016/S0921-4534(00)01641-5
HgBa2CuO4+δ,HgBa2CuO4+δ,Bulk,,,SC,High-Tc/Cuprate,92 K,,,,,3.8759 Å,,9.523 Å,,,TRUE,10.1016/S0921-4534(00)01641-5
HgBa2CuO4+δ,HgBa2CuO4+δ,Bulk,,,SC,High-Tc/Cuprate,86 K,,,,,3.8750 Å,,9.5174 Å,,,TRUE,10.1016/S0921-4534(00)01641-5
HgBa2CuO4+δ,HgBa2CuO4+δ,Bulk,,,SC,High-Tc/Cuprate,80 K,,,,,3.8743 Å,,9.5157 Å,,,TRUE,10.1016/S0921-4534(00)01641-5
HgBa2CuO4+δ,HgBa2CuO4+δ,Bulk,,,SC,High-Tc,84 K,,Perovskite-related,,,,,,,,TRUE,10.1016/j.physb.2006.01.197
HgBa2CuO4+δ,HgBa2CuO4+δ,Bulk,,,SC,High-Tc,91 K,,Perovskite-related,,,,,,,,TRUE,10.1016/j.physb.2006.01.197
HgBa2CuO4+δ,HgBa2CuO4+δ,Bulk,,,SC,High-Tc,54 K,,Perovskite-related,,,,,,,,TRUE,10.1016/j.physb.2006.01.197
HgBa2CuO4+δ,HgBa2CuO4+δ,Bulk,,,SC,High-Tc,96 K,,,,,,,,,,TRUE,10.1016/S0921-4534(98)80028-2
Hg-1201,HgBa2CuO4+δ,Bulk,,,SC,Cuprate,97 K,,Tetragonal,,,,,,,,FALSE,10.1016/S0254-0584(02)00043-3
Hg-1201,HgBa2CuO4+δ,Bulk,,,SC,High-Tc,98,0,Tetragonal,,,,,,,,TRUE,10.1016/S0022-3697(98)00213-3
HgBa2CuO4+δ,HgBa2CuO4+δ,Bulk,,,SC,High-Tc,94.3 K,,,,,,,,,176 T,FALSE,10.1016/j.ssc.2017.03.011
Hg-1201,HgBa2CuO4+δ,Bulk,,,SC,High-Tc/Cuprate,94 K,,Distorted Layered Perovskite,,P4/mmm,,,,,,FALSE,10.1016/S0921-4534(00)01322-8
HgBa2CuO4+δ,HgBa2CuO4+δ,Bulk,,,SC,High-Tc,90 K,0.15 GPa,,,,3.87 Å,,9.51 Å,,,TRUE,10.1016/S0921-4534(98)00030-6
HgBa2CuO4+δ,HgBa2CuO4+δ,Bulk,,,SC,High-Tc,98 K,,,,,,,,,,TRUE,10.1016/j.physc.2004.02.023
HgBa2CuO4+δ,HgBa2CuO4+δ,Bulk,,,SC,High-Tc,96 K,,,,,,,,,,TRUE,10.1016/j.physc.2004.02.023
HgBa2CuO4+δ,HgBa2CuO4+δ,Bulk,,,SC,Cuprate,90-95 K,,,,,,,,,,FALSE,10.1016/j.physc.2019.03.005
HgBa2CuO4+δ,HgBa2CuO4+δ,Bulk,,,SC,High-Tc,97 K,,,,,,,,,,FALSE,10.1016/j.physc.2006.07.002
HgBa2CuO4+δ,HgBa2CuO4+δ,Bulk,,,SC,Cuprate,95 K,,Tetragonal,,,,,,,,TRUE,10.1016/j.physc.2007.03.256
HgBa2CuO4-δ,HgBa2CuO4-δ,Bulk,,,SC,High-Tc/cuprate,97 K,0-30 GPa,,,,,,,,,,10.1103/PhysRevB.56.466
Mercury Barium Copper Oxide (HgBa2CuO4-δ),HgBa2CuO4-δ,,,,SC,Type-II/cuprate/High-Tc,,,,,,,,,,,FALSE,10.1103/PhysRevB.75.174517
HgBa2CuO4+δ,HgBa2CuO4.0,Bulk,,,SC,High-Tc/Cuprate,94.1,,,,,,,,,,TRUE,10.1016/S0921-4534(97)01855-8
HgBa2CuO4+δ,HgBa2CuO4.01,Bulk,,,SC,High-Tc/cuprate,44 K,ambient pressure,,,,,,9.5 Å,,,,10.1103/PhysRevB.49.3683
HgBa2CuO4.01,HgBa2CuO4.01,Bulk,,,SC,High-Tc/cuprate,61 K,,,,,3.8915 Å,3.8915 Å,9.529 Å,,,True,10.1103/PhysRevLett.80.385
HgBa2CuO4+δ,HgBa2CuO4.01,Bulk,,,SC,High-Tc,59 K,,,,,,,,,,TRUE,10.1016/0921-4534(93)90989-4
HgBa2CuO4+δ (Sample No. 1),HgBa2CuO4.015,Bulk,,,SC,High-Tc/cuprate,39 K,,,,,,,,,,True,10.1103/PhysRevB.59.654
HgBa2CuO4+δ (Sample No. 2),HgBa2CuO4.02,Bulk,,,SC,High-Tc/cuprate,70 K,,,,,,,,,,True,10.1103/PhysRevB.59.654
HgBa2CuO4+δ (Sample No. 3),HgBa2CuO4.02,Bulk,,,SC,High-Tc/cuprate,72 K,,,,,,,,,,True,10.1103/PhysRevB.59.654
HgBa2CuO4.03,HgBa2CuO4.03,Bulk,,,SC,High-Tc/cuprate,1 K,,,,,,,,,,True,10.1103/PhysRevB.50.10346
HgBa2CuO4+δ,HgBa2CuO4.032,Bulk,,,SC,High-Tc/cuprate,36 K,,,,,,,,,,True,10.1103/PhysRevB.65.104505
HgBa2CuO4+δ,HgBa2CuO4.033,Bulk,,,SC,High-Tc/cuprate,48 K,,,,,,,,,,True,10.1103/PhysRevB.65.104505
HgBa2CuO4+δ (Hg-1201),HgBa2CuO4.04,Bulk,,,SC,High-Tc/cuprate,<2 K,,,,,3.8986 Å,,,,,True,10.1103/PhysRevB.63.024504
HgBa2CuO4.04,HgBa2CuO4.04,Bulk,,,NSC,cuprate,0 K,,Tetragonal,,P4/mmm,3.8577 Å,3.8577 Å,9.5457 Å,,,True,10.1103/PhysRevB.52.462
HgBa2CuO4+δ,HgBa2CuO4.043,Bulk,,,SC,High-Tc/cuprate,72 K,,,,,,,,,,True,10.1103/PhysRevB.65.104505
HgBa2CuO4+δ (Hg-1201),HgBa2CuO4.046,Bulk,,,SC,High-Tc/cuprate,<2 K,,,,,3.8948 Å,,,,,True,10.1103/PhysRevB.63.024504
HgBa2CuO4.049,HgBa2CuO4.049,Bulk,,,SC,High-Tc/cuprate,70.0 K,,,,,,,,,,,10.1103/PhysRevB.59.13628
HgBa2CuO4+δ (Hg-1201),HgBa2CuO4.05,Bulk,,,SC,High-Tc/cuprate,26 K,,,,,3.8940 Å,,,,,True,10.1103/PhysRevB.63.024504
HgBa2CuO4+δ (Hg-1201),HgBa2CuO4.05,Bulk,,,SC,High-Tc/cuprate,,ambient,Tetragonal,,P4/mmm,3.87,3.87,9.48,,,FALSE,10.1103/PhysRevB.93.174419
HgBa2CuO4+δ,HgBa2CuO4.052,Bulk,,,SC,High-Tc/cuprate,82 K,,,,,,,,,,True,10.1103/PhysRevB.65.104505
HgBa2CuO4.055,HgBa2CuO4.055,Bulk,,,SC,High-Tc/cuprate,78.2 K,,,,,,,,,,,10.1103/PhysRevB.59.13628
HgBa2CuO4+δ (Hg-1201),HgBa2CuO4.057,Bulk,,,SC,High-Tc/cuprate,46 K,,,,,3.8920 Å,,,,,True,10.1103/PhysRevB.63.024504
HgBa2CuO4+δ,HgBa2CuO4.058,Bulk,,,SC,High-Tc/cuprate,89 K,,,,,,,,,,True,10.1103/PhysRevB.65.104505
HgBa2CuO4+δ,HgBa2CuO4.06,Bulk,,,SC,High-Tc/cuprate,97 K,ambient pressure,,,,,,9.5 Å,,,True,10.1103/PhysRevB.49.3683
HgBa2CuO4+δ,HgBa2CuO4.06,Bulk,,,SC,High-Tc/cuprate,95 K,ambient pressure,,,,,,9.5 Å,,,True,10.1103/PhysRevB.49.3683
HgBa2CuO4+δ (Sample No. 4),HgBa2CuO4.06,Bulk,,,SC,High-Tc/cuprate,95 K,,,,,,,,,,True,10.1103/PhysRevB.59.654
HgBa2CuO4+δ,HgBa2CuO4.06,Bulk,,,SC,High-Tc,75 K,0 GPa,,,,,,,,,TRUE,10.1016/S0921-4534(00)00201-X
HgBa2CuO4+δ,HgBa2CuO4.06,Bulk,,,SC,High-Tc,95 K,,,,,,,,,,TRUE,10.1016/0921-4534(93)90989-4
HgBa2CuO4.066,HgBa2CuO4.066,Bulk,,,SC,High-Tc/cuprate,88.5 K,,,,,,,,,,,10.1103/PhysRevB.59.13628
HgBa2CuO4+δ (Hg-1201),HgBa2CuO4.069,Bulk,,,SC,High-Tc/cuprate,62 K,,,,,3.8895 Å,,,,,True,10.1103/PhysRevB.63.024504
HgBa2CuO4.07,HgBa2CuO4.07,Bulk,,,SC,High-Tc/cuprate,45 K,up to 1.7 GPa,,,,,,,,,True,10.1103/PhysRevB.52.6854
HgBa2CuO4+δ,HgBa2CuO4.073,Bulk,,,SC,High-Tc/cuprate,95 K,,,,,,,,,,True,10.1103/PhysRevB.65.104505
HgBa2CuO4.08,HgBa2CuO4.08,Bulk,,,SC,High-Tc/cuprate,95 K,,Tetragonal,layered perovskite,P4/mmm,3.888 Å,3.888 Å,9.538 Å,,,True,10.1103/PhysRevB.58.9536
HgBa2CuO4+δ (Sample No. 5),HgBa2CuO4.08,Bulk,,,SC,High-Tc/cuprate,96 K,,,,,,,,,,True,10.1103/PhysRevB.59.654
HgBa2CuO4.08,HgBa2CuO4.08,Bulk,,,SC,cuprate,53 K,,Tetragonal,,P4/mmm,3.8526 Å,3.8526 Å,9.5260 Å,,,True,10.1103/PhysRevB.52.462
HgBa2CuO4+δ,HgBa2CuO4.081,Bulk,,,SC,High-Tc/cuprate,98 K,,,,,,,,,,True,10.1103/PhysRevB.65.104505
HgBa2CuO4+δ (Sample No. 6),HgBa2CuO4.09,Bulk,,,SC,High-Tc/cuprate,89 K,,,,,,,,,,True,10.1103/PhysRevB.59.654
HgBa2CuO4+δ (Hg-1201),HgBa2CuO4.09,Bulk,,,SC,High-Tc/cuprate,72 K,,,,,3.8869 Å,,,,,True,10.1103/PhysRevB.63.024504
HgBa2CuO4.09,HgBa2CuO4.09,Bulk,,,SC,cuprate,97 K,ambient,,,,,,,,,FALSE,10.1103/PhysRevB.88.085108
HgBa2CuO4+δ,HgBa2CuO4.09,Bulk,,,SC,High-Tc,55,,Tetragonal,,P 4/mmm,3.8850,,9.5048,,,TRUE,10.1016/j.materresbull.2019.05.004
HgBa2CuO4.096,HgBa2CuO4.096,Bulk,,,SC,High-Tc/cuprate,95.6 K,,,,,,,,,,,10.1103/PhysRevB.59.13628
Mercury Barium Copper Oxide,HgBa2CuO4.096,Bulk,,,SC,High-Tc/cuprate,95.65 K,,Tetragonal,,,,,,,,True,10.1103/PhysRevB.62.631
HgBa2CuO4+δ,HgBa2CuO4.096,Bulk,,,SC,High-Tc,62,,Tetragonal,,P 4/mmm,3.8799,,9.5084,,,TRUE,10.1016/j.materresbull.2019.05.004
HgBa2CuO4.097,HgBa2CuO4.097,Bulk,,,SC,High-Tc/cuprate,95.3 K,,,,,,,,,,,10.1103/PhysRevB.59.13628
HgBa2CuO4.1,HgBa2CuO4.1,Bulk,,,SC,High-Tc/cuprate,94.1 K,,,,,,,,,,,10.1103/PhysRevB.59.13628
HgBa2CuO4.1,HgBa2CuO4.1,Bulk,,,SC,High-Tc/cuprate,60 K,,,,,,,,,,True,10.1103/PhysRevB.61.R3808
HgBa2CuO4.1,HgBa2CuO4.1,Bulk,,,SC,High-Tc/cuprate,60 K,,,,,,,,,,True,10.1103/PhysRevB.60.14617
HgBa2CuO4.1,HgBa2CuO4.1,Bulk,,,SC,cuprate,98 K,,,,,,,,,,TRUE,10.1103/PhysRevX.4.011056
HgBa2CuO4+δ,HgBa2CuO4.1,Bulk,,,SC,High-Tc/Cuprate,93.4,,,,,,,,,,TRUE,10.1016/S0921-4534(97)01855-8
HgBa2CuO4.101,HgBa2CuO4.101,Bulk,,,SC,High-Tc/cuprate,93.4 K,,,,,,,,,,,10.1103/PhysRevB.59.13628
HgBa2CuO4+δ (Hg-1201),HgBa2CuO4.103,Bulk,,,SC,High-Tc/cuprate,77 K,,,,,3.8853 Å,,,,,True,10.1103/PhysRevB.63.024504
HgBa2CuO4.105,HgBa2CuO4.105,Bulk,,,SC,High-Tc/cuprate,90.9 K,,,,,,,,,,,10.1103/PhysRevB.59.13628
HgBa2CuO4.108,HgBa2CuO4.108,Bulk,,,SC,High-Tc/cuprate,89.1 K,,,,,,,,,,,10.1103/PhysRevB.59.13628
Mercury Barium Copper Oxide,HgBa2CuO4.108,Bulk,,,SC,High-Tc/cuprate,88.80 K,,Tetragonal,,,,,,,,True,10.1103/PhysRevB.62.631
HgBa2CuO4+δ,HgBa2CuO4.109,Bulk,,,SC,High-Tc,73,,Tetragonal,,P 4/mmm,3.8824,,9.5092,,,TRUE,10.1016/j.materresbull.2019.05.004
HgBa2CuO4+δ (Hg-1201),HgBa2CuO4.11,Bulk,,,SC,High-Tc/cuprate,83 K,,,,,3.8843 Å,,,,,True,10.1103/PhysRevB.63.024504
HgBa2CuO4+δ (Hg-1201),HgBa2CuO4.119,Bulk,,,SC,High-Tc/cuprate,91 K,,,,,3.8825 Å,,,,,True,10.1103/PhysRevB.63.024504
HgBa2CuO4.12,HgBa2CuO4.12,Bulk,,,SC,High-Tc/cuprate,72 K,,Tetragonal,,,,,,,,True,10.1103/PhysRevB.54.682
HgBa2CuO4+δ (underdoped),HgBa2CuO4.12,Bulk,,,SC,High-Tc/cuprate,47.55 K,1 bar,,,,,,,,,True,10.1103/PhysRevB.60.9827
HgBa2CuO4.12,HgBa2CuO4.12,Bulk,,,SC,High-Tc/cuprate,,up to 1.7 GPa,,,,,,,,,True,10.1103/PhysRevB.52.6854
HgBa2CuO4+δ (δ=0.125),HgBa2CuO4.125,Bulk,,,SC,High-Tc/cuprate,,,Tetragonal,,,,,,,,FALSE,10.1103/PhysRevB.74.024503
HgBa2CuO4+δ,HgBa2CuO4.125,Bulk,,,SC,High-Tc/Cuprate,98 K,,Tetragonal,Simple Tetragonal,P 4/mmm,3.875 Å,3.875 Å,9.504 Å,,,FALSE,10.1016/j.cap.2017.06.005
HgBa2CuO4+δ (Hg-1201),HgBa2CuO4.127,Bulk,,,SC,High-Tc/cuprate,95 K,,,,,3.8810 Å,,,,,True,10.1103/PhysRevB.63.024504
HgBa2CuO4+δ,HgBa2CuO4.13,Bulk,,,SC,High-Tc,97 K,0 GPa,,,,,,,,,TRUE,10.1016/S0921-4534(00)00201-X
HgBa2CuO4.13,HgBa2CuO4.13,Bulk,,,SC,High-Tc/Cuprate,97 K,Ambient,Tetragonal,,,,,,,,FALSE,10.1016/j.jallcom.2018.06.134
HgBa2CuO4+δ,HgBa2CuO4.13,Bulk,,,SC,Cuprate,91 K,,,,,,,,,,TRUE,10.1016/0921-4534(94)02419-7
HgBa2CuO4+δ (Sample No. 7),HgBa2CuO4.14,Bulk,,,NSC,,,,,,,,,,,,True,10.1103/PhysRevB.59.654
HgBa2CuO4.15,HgBa2CuO4.15,Bulk,,,SC,High-Tc/cuprate,97.2 K,ambient pressure,Tetragonal,,P4/mmm,3.880 Å,3.880 Å,9.527 Å,,,True,10.1103/PhysRevB.63.014508
HgBa2CuO4+δ (Hg-1201),HgBa2CuO4.157,Bulk,,,SC,High-Tc/cuprate,98 K,,,,,3.8789 Å,,,,,True,10.1103/PhysRevB.63.024504
HgBa2CuO4.16,HgBa2CuO4.16,Bulk,,,SC,High-Tc/cuprate,88 K,,,,,,,,,,True,10.1103/PhysRevB.53.2811
HgBa2CuO4+δ,HgBa2CuO4.16,Bulk,,,SC,High-Tc,93,,Tetragonal,,P 4/mmm,3.8781,,9.4988,,,TRUE,10.1016/j.materresbull.2019.05.004
HgBa2CuO4+δ (δ=0.167),HgBa2CuO4.167,Bulk,,,SC,High-Tc/cuprate,,,Orthorhombic,,,,,,,,FALSE,10.1103/PhysRevB.74.024503
HgBa2CuO4.18,HgBa2CuO4.18,Bulk,,,SC,High-Tc/cuprate,97 K,,Tetragonal,,,,,,,,True,10.1103/PhysRevB.54.682
HgBa2CuO4+δ (Hg-1201),HgBa2CuO4.18,Bulk,,,SC,High-Tc/cuprate,92 K,,,,,3.8759 Å,,,,,True,10.1103/PhysRevB.63.024504
HgBa2CuO4.18,HgBa2CuO4.18,Bulk,,,SC,cuprate,95 K,,Tetragonal,,P4/mmm,3.8539 Å,3.8539 Å,9.5401 Å,,,True,10.1103/PhysRevB.52.462
HgBa2CuO4+δ,HgBa2CuO4.18,Bulk,,,SC,High-Tc,95 K,,,,,,,,,,FALSE,10.1016/S0921-4534(97)01046-0
HgBa2CuO4+δ,HgBa2CuO4.183,Bulk,,,SC,High-Tc,89,,Tetragonal,,P 4/mmm,3.8759,,9.4796,,,TRUE,10.1016/j.materresbull.2019.05.004
HgBa2CuO4+δ,HgBa2CuO4.19,Bulk,,,SC,High-Tc/cuprate,95 K,,,,,,,,,,True,10.1103/PhysRevB.62.4148
HgBa2CuO4.19,HgBa2CuO4.19,Bulk,,,SC,High-Tc/cuprate,,up to 1.7 GPa,,,,,,,,,True,10.1103/PhysRevB.52.6854
HgBa2CuO4+δ (Hg-1201),HgBa2CuO4.19,Bulk,,,SC,High-Tc/cuprate,86 K,,,,,3.8750 Å,,,,,True,10.1103/PhysRevB.63.024504
HgBa2CuO4+δ,HgBa2CuO4.19,Bulk,,,SC,High-Tc,70 K,0 GPa,,,,,,,,,TRUE,10.1016/S0921-4534(00)00201-X
HgBa2CuO4+δ (Hg-1201),HgBa2CuO4.208,Bulk,,,SC,High-Tc/cuprate,80 K,,,,,3.7430 Å,,,,,True,10.1103/PhysRevB.63.024504
HgBa2CuO4.21,HgBa2CuO4.21,Bulk,,,SC,cuprate,80 K,,Tetragonal,,P4/mmm,3.8481 Å,3.8481 Å,9.5089 Å,,,True,10.1103/PhysRevB.52.462
HgBa2CuO4.22,HgBa2CuO4.22,Bulk,,,SC,High-Tc/cuprate,97 K,,,,,,,,,,True,10.1103/PhysRevB.50.10346
HgBa2CuO4+δ (overdoped sample A),HgBa2CuO4.22,Bulk,,,SC,High-Tc/cuprate,47.81 K,1 bar,,,,,,,,,True,10.1103/PhysRevB.60.9827
HgBa2CuO4.22,HgBa2CuO4.22,Bulk,,,SC,High-Tc/cuprate,97 K,up to 1.7 GPa,,,,,,,,,True,10.1103/PhysRevB.52.6854
HgBa2CuO4+δ (δ=0.22),HgBa2CuO4.22,Bulk,,,SC,High-Tc/cuprate,,,Orthorhombic,,,,,,,,FALSE,10.1103/PhysRevB.74.024503
HgBa2CuO4.23,HgBa2CuO4.23,Bulk,,,SC,High-Tc/cuprate,97 K,,,,,,,,,,True,10.1103/PhysRevB.53.2811
HgBa2CuO4.23,HgBa2CuO4.23,Bulk,,,SC,cuprate,30 K,,Tetragonal,,P4/mmm,3.8470 Å,3.8470 Å,9.5013 Å,,,True,10.1103/PhysRevB.52.462
HgBa2CuO4+δ,HgBa2CuO4.23,Bulk,,,SC,Cuprate,35 K,,,,,,,,,,TRUE,10.1016/0921-4534(94)02419-7
HgBa2CuO4+δ (δ=0.25),HgBa2CuO4.25,Bulk,,,SC,High-Tc/cuprate,,,Tetragonal,,,,,,,,FALSE,10.1103/PhysRevB.74.024503
HgBa2CuO4.27,HgBa2CuO4.27,Bulk,,,SC,High-Tc/cuprate,,up to 1.7 GPa,,,,,,,,,True,10.1103/PhysRevB.52.6854
HgBa2CuO4.28,HgBa2CuO4.28,Bulk,,,SC,High-Tc/cuprate,75 K,,,,,,,,,,True,10.1103/PhysRevB.50.10346
HgBa2CuO4.28,HgBa2CuO4.28,Bulk,,,SC,High-Tc/cuprate,88 K,,,,,,,,,,True,10.1103/PhysRevB.53.2811
HgBa2CuO4+δ,HgBa2CuO4.3,Bulk,,,SC,High-Tc/Cuprate,92.5,,,,,,,,,,TRUE,10.1016/S0921-4534(97)01855-8
HgBa2CuO4.30,HgBa2CuO4.30,Bulk,,,SC,High-Tc/cuprate,,up to 1.7 GPa,,,,,,,,,True,10.1103/PhysRevB.52.6854
HgBa2CuO4.31,HgBa2CuO4.31,Bulk,,,SC,High-Tc/cuprate,,up to 1.7 GPa,,,,,,,,,True,10.1103/PhysRevB.52.6854
HgBa2CuO4.34,HgBa2CuO4.34,Bulk,,,SC,High-Tc/cuprate,,up to 1.7 GPa,,,,,,,,,True,10.1103/PhysRevB.52.6854
HgBa2CuO4.36,HgBa2CuO4.36,Bulk,,,SC,High-Tc/cuprate,40 K,,Tetragonal,,,,,,,,True,10.1103/PhysRevB.54.682
HgBa2CuO4.36,HgBa2CuO4.36,Bulk,,,SC,High-Tc/cuprate,,up to 1.7 GPa,,,,,,,,,True,10.1103/PhysRevB.52.6854
HgBa2CuO4.37,HgBa2CuO4.37,Bulk,,,SC,High-Tc/cuprate,,up to 1.7 GPa,,,,,,,,,True,10.1103/PhysRevB.52.6854
HgBa2CuO4.37,HgBa2CuO4.37,Bulk,,,SC,High-Tc/cuprate,35 K,,,,,,,,,,True,10.1103/PhysRevB.60.14617
HgBa2CuO4.39,HgBa2CuO4.39,Bulk,,,SC,High-Tc/cuprate,26 K,up to 1.7 GPa,,,,,,,,,True,10.1103/PhysRevB.52.6854
HgBa2CuO4.4,HgBa2CuO4.4,Bulk,,,SC,High-Tc/cuprate,20 K,,,,,,,,,,True,10.1103/PhysRevB.50.10346
HgBa2CuO4.40,HgBa2CuO4.40,Bulk,,,SC,High-Tc/cuprate,25 K,,Tetragonal,,,,,,,,True,10.1103/PhysRevB.54.682
HgBa2CuO4+δ,HgBa2CuO4.5,Bulk,,,SC,High-Tc/Cuprate,78.2,,,,,,,,,,TRUE,10.1016/S0921-4534(97)01855-8
HgBa2CuO4+δ,HgBa2CuO4.5,Bulk,,,SC,High-Tc/Cuprate,78.5,,,,,,,,,,TRUE,10.1016/S0921-4534(97)01855-8
HgBa2CuO4+δ,HgBa2CuO4.5,Bulk,,,SC,High-Tc/Cuprate,90.9,,,,,,,,,,TRUE,10.1016/S0921-4534(97)01855-8
HgBa2CuO4+δ,HgBa2CuO4.6,Bulk,,,SC,High-Tc/Cuprate,88.5,,,,,,,,,,TRUE,10.1016/S0921-4534(97)01855-8
HgBa2CuO4+δ,HgBa2CuO4.7,Bulk,,,SC,High-Tc/Cuprate,95.3,,,,,,,,,,TRUE,10.1016/S0921-4534(97)01855-8
HgBa2CuO4+δ,HgBa2CuO4.8,Bulk,,,SC,High-Tc/Cuprate,89.1,,,,,,,,,,TRUE,10.1016/S0921-4534(97)01855-8
HgBa2CuO4+δ,HgBa2CuO4.9,Bulk,,,SC,High-Tc/Cuprate,70,,,,,,,,,,TRUE,10.1016/S0921-4534(97)01855-8
HgBa2CuO4+δ,HgBa2CuO4.9,Bulk,,,SC,High-Tc/Cuprate,95.6,,,,,,,,,,TRUE,10.1016/S0921-4534(97)01855-8
Hg-1201,HgBa2CuO4F,Bulk,,,SC,High-Tc/Cuprate,97 K,,,,,,,,,,TRUE,10.1016/S0921-4526(99)02180-8
Hg-1201,HgBa2CuO4F,Bulk,,,SC,High-Tc/Cuprate,96 K,,,,,,,,,,TRUE,10.1016/S0921-4526(99)02180-8
HgBa2CuO4F0.24,HgBa2CuO4F0.24,Bulk,,,SC,High-Tc/cuprate,97 K,,,,,3.8808 Å,3.8808 Å,9.5107 Å,,,True,10.1103/PhysRevLett.80.385
HgBa2CuO4Fδ,HgBa2CuO4F0.24,Bulk,,,SC,High-Tc,97 K,0 GPa,,,,,,,,,TRUE,10.1016/S0921-4534(00)00201-X
HgBa2CuO4F0.32,HgBa2CuO4F0.32,Bulk,,,SC,High-Tc/cuprate,90 K,,,,,3.8734 Å,3.8734 Å,9.4895 Å,,,True,10.1103/PhysRevLett.80.385
HgBa2CuO4Fδ,HgBa2CuO4F0.32,Bulk,,,SC,High-Tc,80 K,0 GPa,,,,,,,,,TRUE,10.1016/S0921-4534(00)00201-X
HgBa2CuO4+x,HgBa2CuO5,Bulk,,,SC,High-Tc/cuprate,,,,,,,,,,,,10.1103/PhysRevB.50.13563
HgBa2CuO6+δ,HgBa2CuO6,,,,SC,High-Tc/cuprate,,,,,,,,,,,,10.1103/PhysRevLett.83.4172
HgBa2CuO6,HgBa2CuO6,Bulk,,,SC,High-Tc/cuprate,,,,,,,,,,,TRUE,10.1103/PhysRevMaterials.8.024803
HgBa2CuO6,HgBa2CuO6,,,,SC,High-Tc/cuprate,94 K,,,perovskite-related,,,,,,,FALSE,10.1103/PhysRevB.71.174503
HgBa2CuO6+δ,HgBa2CuO6+δ,Bulk,,,SC,High-Tc/cuprate,,,,,,,,,,,FALSE,10.1103/PhysRevB.92.195130
HgBa2CuOy (1201),HgBa2CuOy,Bulk,,,SC,High-Tc/cuprate,94 K,,,,,,,,,,,10.1103/PhysRevB.61.1618
Hg-1201,HgBa2CuO_{4+δ},single-layer compound,,,SC,High-Tc/cuprate,,,,,,,,,,,,10.1103/PhysRevB.93.075156
HgBa2RCu2O7,HgBa2RCu2O7,Bulk,,,NSC,,,,Tetragonal,,P4/mmm,3.8905 Å,,12.546 Å,,,TRUE,Handbook of SC
HgBa2Sm0.5Ca0.5Cu2O6+δ,HgBa2Sm0.5Ca0.5Cu2O6+δ,Bulk,,,SC,High-Tc,115,,,,,,,,,,FALSE,10.1016/j.jallcom.2009.02.156
HgBa2Sr2Cu2(CO3)O7,HgBa2Sr2Cu2(CO3)O7,,,,SC,High-Tc/cuprate,,,,,,,,,,,FALSE,10.1103/PhysRevB.71.094501
HgBa2Sr2Cu2(CO3)Oy,HgBa2Sr2Cu2(CO3)Oy,Bulk,,,SC,High-Tc,58 K,,,layered,,,,,,,True,10.1103/PhysRevB.54.9066
HgBa2Sr2Cu3Oz (Hg1223),HgBa2Sr2Cu3Oz,Bulk,,,SC,High-Tc/cuprate,,,,,,,,,,,FALSE,10.1103/PhysRevB.98.144503
HgBaCaCuO,HgBaCaCuO,Bulk,,,SC,High-Tc,126 K,,,,,,,,,,TRUE,Handbook of SC
Mercury Barium Copper Oxide,HgBaCuO,Bulk,,,SC,High-Tc/cuprate,,,,,,,,,,,,10.1103/PhysRevB.54.3617
HgBaCuO4+δ (Hg-1201),HgBaCuO4,Bulk,,,SC,High-Tc/cuprate,,,,,,,,,,,,10.1103/PhysRevB.51.1330
HgBaCuO4+δ,HgBaCuO4+δ,Bulk,,,SC,High-Tc/cuprate,94 K,,,,,,,,,,,10.1103/PhysRevB.52.4438
HgBaCuO4+δ,HgBaCuO4+δ,Bulk,,,SC,High-Tc/cuprate,,,,,,,,,,,,10.1103/PhysRevB.51.9161
HgBa₂CaCu₂O₆,HgBa₂CaCu₂O₆,Bulk,,,SC,cuprate,,,,layered cuprate,,,,,,,,10.1103/PhysRevB.49.1200
HgBa₂CaCu₂O₆,HgBa₂CaCu₂O₆,Thin Film,,SrTiO₃,SC,High-Tc/cuprate,122-124 K,,,,,,,,,,True,10.1103/PhysRevB.61.722
HgBa₂CaCu₂O₆,HgBa₂CaCu₂O₆,Bulk,,,SC,cuprate,,,,,,3.86 Å,3.86 Å,12.66 Å,,,TRUE,Handbook of SC
HgBa₂CaCu₂O₆,HgBa₂CaCu₂O₆,Bulk,,,SC,cuprate,124 K,,,,,,,,,,TRUE,Handbook of SC
HgBa₂CaCu₂O₆,HgBa₂CaCu₂O₆,Bulk,,,SC,cuprate,122 K,,Tetragonal,,,3.86,3.86,12.6,,,TRUE,Handbook of SC
HgBa₂CaCu₂O₆.₂₀,HgBa₂CaCu₂O₆.₂₀,Bulk,,,SC,High-Tc,,,Tetragonal,1212,P4/mmm,3.85766,3.85766,12.6562,,,TRUE,Handbook of SC
HgBa₂CaCu₂O₆.₂₆,HgBa₂CaCu₂O₆.₂₆,Bulk,,,SC,High-Tc cuprate,,,Tetragonal,1212 structure,,,,,,,TRUE,Handbook of SC
HgBa₂CaCu₂O₆₊δ (Hg-1212),HgBa₂CaCu₂O₆₊δ,Thin Film,400 nm,SrTiO₃,SC,Type-II/High-Tc/cuprate,120 K,,,,,,,,,,True,10.1103/PhysRevB.60.14913
HgBa₂CaCu₂O₆₊δ,HgBa₂CaCu₂O₆₊δ,Bulk,,,SC,High-Tc/cuprate,,,,layered,,,,,,,,10.1103/PhysRevB.63.064509
HgBa₂CaCu₂O₆₊δ,HgBa₂CaCu₂O₆₊δ,Bulk,,,SC,High-Tc,,up to 15 GPa,,,,,,,,,TRUE,Handbook of SC
HgBa₂CaCu₂O₆₊δ,HgBa₂CaCu₂O₆₊δ,Bulk,,,SC,High-Tc,107 K,,,,,,,,,,TRUE,Handbook of SC
HgBa₂CaCu₂O₆₊ᵧ,HgBa₂CaCu₂O₆₊ᵧ,Bulk,,,SC,High-Tc,,,Tetragonal,,,,,,,,TRUE,Handbook of SC
HgBa₂Ca₂Cu₃O₈,HgBa₂Ca₂Cu₃O₈,Bulk,,,SC,cuprate,133 K,,,layered cuprate,,,,,,,,10.1103/PhysRevB.49.1200
HgBa₂Ca₂Cu₃O₈,HgBa₂Ca₂Cu₃O₈,,,,SC,High-Tc/cuprate,,,,,,,,,,,,10.1103/PhysRevB.60.3680
HgBa₂Ca₂Cu₃O₈,HgBa₂Ca₂Cu₃O₈,,,,SC,High-Tc/cuprate,,,,,,,,,,,,10.1103/PhysRevB.56.11294
HgBa₂Ca₂Cu₃O₈,HgBa₂Ca₂Cu₃O₈,Thin Film,,,SC,High-Tc/cuprate,,,,,,,,,,,,10.1103/PhysRevB.61.722
HgBa₂Ca₂Cu₃O₈₊δ,HgBa₂Ca₂Cu₃O₈,Bulk,,,SC,High-Tc/cuprate,,,,,,,,,,,,10.1103/PhysRevLett.81.1298
HgBa₂Ca₂Cu₃O₈,HgBa₂Ca₂Cu₃O₈,Bulk,,,SC,cuprate,,,,,,3.85 Å,3.85 Å,15.78 Å,,,TRUE,Handbook of SC
HgBa₂Ca₂Cu₃O₈,HgBa₂Ca₂Cu₃O₈,Bulk,,,SC,High-Tc cuprate,133 K,,,,,,,,,,TRUE,Handbook of SC
HgBa₂Ca₂Cu₃O₈,HgBa₂Ca₂Cu₃O₈,Bulk,,,SC,cuprate,135 K,,,,,,,,,,TRUE,Handbook of SC
HgBa₂Ca₂Cu₃O₈,HgBa₂Ca₂Cu₃O₈,Bulk,,,SC,High-Tc,131 K,,,,,,,,,,TRUE,Handbook of SC
HgBa₂Ca₂Cu₃O₈,HgBa₂Ca₂Cu₃O₈,Bulk,,,SC,High-Tc cuprate,129 K,,,,,,,,,,TRUE,Handbook of SC
HgBa₂Ca₂Cu₃O₈,HgBa₂Ca₂Cu₃O₈,Bulk,,,SC,cuprate,133 K,,Tetragonal,,,3.86,3.86,17.7,,,TRUE,Handbook of SC
HgBa₂Ca₂Cu₃O₈.₄₄,HgBa₂Ca₂Cu₃O₈.₄₄,Bulk,,,SC,High-Tc cuprate,,,Tetragonal,1223 structure,,,,,,,TRUE,Handbook of SC
HgBa₂Ca₂Cu₃O₈.₄₄,HgBa₂Ca₂Cu₃O₈.₄₄,Bulk,,,SC,High-Tc,133 K,1.8 GPa,Tetragonal,,P4/mmm,3.8502 Å,3.8502 Å,15.7829 Å,,,TRUE,Handbook of SC
HgBa₂Ca₂Cu₃O₈₊δ (Hg-1223),HgBa₂Ca₂Cu₃O₈₊δ,Thin Film,,SrTiO₃,SC,Type-II/High-Tc/cuprate,,,,,,,,,,,True,10.1103/PhysRevB.60.14913
HgBa₂Ca₂Cu₃O₈₊δ,HgBa₂Ca₂Cu₃O₈₊δ,,,,SC,High-Tc/cuprate,"135 K at ambient, above 150 K at 15 GPa",ambient to 15 GPa,,layered,,,,,,,,10.1103/PhysRevB.49.13075
HgBa₂Ca₂Cu₃O₈₊δ,HgBa₂Ca₂Cu₃O₈₊δ,Bulk,,,SC,High-Tc/cuprate,115 K,,,,,,,,,,True,10.1103/PhysRevLett.76.4238
HgBa₂Ca₂Cu₃O₈₊δ,HgBa₂Ca₂Cu₃O₈₊δ,Bulk,,,SC,High-Tc,,up to 15 GPa,,,,,,,,,TRUE,Handbook of SC
HgBa₂Ca₂Cu₃O₈₊δ,HgBa₂Ca₂Cu₃O₈₊δ,Bulk,,,SC,High-Tc,133 K,,,,,,,,,,TRUE,Handbook of SC
HgBa₂Ca₂Cu₃O₈₊δ,HgBa₂Ca₂Cu₃O₈₊δ,Bulk,,,SC,High-Tc cuprate,133 K,,,,,,,,,,TRUE,Handbook of SC
HgBa₂Ca₂Cu₃O₈₊δ,HgBa₂Ca₂Cu₃O₈₊δ,Bulk,,,SC,High-Tc cuprate,155 K,25 GPa,,,,,,,,,TRUE,Handbook of SC
HgBa₂Ca₂Cu₃O₈₊δ,HgBa₂Ca₂Cu₃O₈₊δ,Bulk,,,SC,High-Tc cuprate,164 K,30 GPa,,,,,,,,,TRUE,Handbook of SC
HgBa₂Ca₂Cu₃O₈₊δ,HgBa₂Ca₂Cu₃O₈₊δ,Bulk,,,SC,High-Tc cuprate,135 K,,,,,,,,,,TRUE,Handbook of SC
HgBa₂Ca₂Cu₃O₈₊δ,HgBa₂Ca₂Cu₃O₈₊δ,Bulk,,,SC,High-Tc,131 K,,,,,,,,,45,TRUE,Schilling (1994)
HgBa₂Ca₂Cu₃O₈₊δ,HgBa₂Ca₂Cu₃O₈₊δ,Bulk,,,SC,High-Tc,133 K,,,,,,,,,,TRUE,Handbook of SC
HgBa₂Ca₂Cu₃O₈₊δ,HgBa₂Ca₂Cu₃O₈₊δ,Bulk,,,SC,High-Tc,135 K,,,,,,,,,,TRUE,Handbook of SC
HgBa₂Ca₂Cu₃O₈₊ᵧ,HgBa₂Ca₂Cu₃O₈₊ᵧ,Bulk,,,SC,High-Tc,,,Tetragonal,,,,,,,,TRUE,Handbook of SC
HgBa₂Ca₃Cu₄O₁₀₊δ,HgBa₂Ca₃Cu₄O₁₀₊δ,Bulk,,,SC,High-Tc,126 K,,Tetragonal,,,3.8540 Å,,19.006 Å,,,TRUE,Handbook of SC
HgBa₂Ca₃Cu₄O₁₀₊δ,HgBa₂Ca₃Cu₄O₁₀₊δ,Bulk,,,SC,High-Tc,,up to 15 GPa,,,,,,,,,TRUE,Handbook of SC
HgBa₂Ca₃Cu₄O₁₄.₄₀,HgBa₂Ca₃Cu₄O₁₄.₄₀,Bulk,,,SC,High-Tc,114 K,1.8 GPa,Tetragonal,cuprate,P4/mmm,3.8515 Å,3.8515 Å,25.3313 Å,,,TRUE,Handbook of SC
HgBa₂Ca₄Cu₅O₁₂₊δ,HgBa₂Ca₄Cu₅O₁₂₊δ,Bulk,,,SC,High-Tc,101 K,1.8 GPa,,,,3.85151 Å,,22.1049 Å,,,TRUE,Handbook of SC
HgBa₂Ca₆Cu₇O₁₆₊δ,HgBa₂Ca₆Cu₇O₁₆₊δ,Bulk,,,SC,High-Tc cuprate,88 K,,,,,,,,,,TRUE,Handbook of SC
Mercury Superconductor,HgBa₂Ca₍ₙ₋₁₎Cu₍ₙ₎O₍₂ₙ₊₂₎,Bulk,,,SC,cuprate,,,,,,,,,,,TRUE,Handbook of SC
HgBa₂CuO₄,HgBa₂CuO₄,Bulk,,,SC,cuprate,94 K,,Tetragonal,layered cuprate,,3.8797 Å,3.8797 Å,9.5059 Å,,,True,10.1103/PhysRevB.49.1200
HgBa₂CuO₄,HgBa₂CuO₄,,,,SC,High-Tc/cuprate,,,,,,,,,,,,10.1103/PhysRevB.56.11294
HgBa₂CuO₄,HgBa₂CuO₄,,,,SC,High-Tc/cuprate,,,,,,,,,,,,10.1103/PhysRevB.63.092508
HgBa₂CuO₄,HgBa₂CuO₄,Bulk,,,SC,cuprate,,,,,,3.88 Å,3.88 Å,9.53 Å,,,TRUE,Handbook of SC
HgBa₂CuO₄,HgBa₂CuO₄,Bulk,,,SC,High-Tc,93 K,,,,,,,,,,TRUE,Handbook of SC
HgBa₂CuO₄,HgBa₂CuO₄,Bulk,,,SC,cuprate,94 K,,,,,,,,,,TRUE,Handbook of SC
HgBa₂CuO₄,HgBa₂CuO₄,Bulk,,,SC,cuprate,97 K,,,,,,,,,,TRUE,Handbook of SC
HgBa₂CuO₄,HgBa₂CuO₄,Bulk,,,SC,cuprate,95 K,,Tetragonal,,,3.86,3.86,9.5,,,TRUE,Handbook of SC
