Repository: WyattBunstine/ML_SC_Project

# ML_SC_Project — Chemically and Geometrically Motivated Crystal Graph Neural Networks

This project predicts and screens superconductors from crystal structure. It frames the
problem as a **two-stage hurdle**: first classify whether a material is a superconductor
candidate (SC vs. non-SC), then regress the critical temperature T_c for superconductors.

Two graph-neural-network families are trained and compared:

- a **baseline CGCNN** ([txie-93/cgcnn](https://github.com/txie-93/cgcnn)), and
- an **MPNN** with learned edge features that consumes richer `crystal_graph_v4` graphs
  (this project's contribution).

File: database/superconductor_materials_full.csv (part 72 of 215)
Material_Name,Chemical_Composition,Material_Class,Film_Thickness,Substrate,Material_Type,Superconductor_Type,Superconducting_Transition_Temperature,Pressure,Crystal_Structure,Lattice_Structure,Space_Group,"Lattice_Constant(a)","Lattice_Constant(b)","Lattice_Constant(c)",Lower_Critical_Field,Upper_Critical_Field,Experimental,DOI
HgBa₂CuO₄.₁₀,HgBa₂CuO₄.₁₀,Bulk,,,SC,High-Tc,94 K,,Tetragonal,,,3.8766 Å,,9.5073 Å,,,TRUE,Handbook of SC
HgBa₂CuO₄.₁₁,HgBa₂CuO₄.₁₁,Bulk,,,SC,High-Tc/cuprate,,,,,,,,,,,,10.1103/PhysRevB.61.6994
HgBa₂CuO₄.₁₈,HgBa₂CuO₄.₁₈,Bulk,,,SC,High-Tc cuprate,,,Tetragonal,1201 structure,,,,,,,TRUE,Handbook of SC
HgBa₂CuO₄.₁₈,HgBa₂CuO₄.₁₈,Bulk,,,SC,cuprate,,,,perovskite,,,,,,,TRUE,Handbook of SC
Hg₁Ba₂Cu₁O₄.₁₈,HgBa₂CuO₄.₁₈,Bulk,,,SC,High-Tc,95 K,,Tetragonal,,P4/mmm,3.88051 Å,3.88051 Å,9.5288 Å,,,TRUE,Handbook of SC
HgBa₂CuO₄₊δ,HgBa₂CuO₄₊δ,,,,SC,High-Tc/cuprate,95 K,,Tetragonal,,,,,,,,,10.1103/PhysRevB.57.R3245
HgBa₂CuO₄₊δ,HgBa₂CuO₄₊δ,Bulk,,,SC,High-Tc/cuprate,94 K,ambient pressure,,layered,,3.8739 Å,3.8739 Å,9.5029 Å,,,True,10.1103/PhysRevB.49.13075
HgBa₂CuO₄₊δ,HgBa₂CuO₄₊δ,Bulk,,,SC,High-Tc,99 K,,,,,,,,,>35 T,TRUE,Handbook of SC
HgBa₂CuO₄₊δ,HgBa₂CuO₄₊δ,Bulk,,,SC,High-Tc,,,,,,,,,,,TRUE,Handbook of SC
HgBa₂CuO₄₊δ,HgBa₂CuO₄₊δ,Bulk,,,SC,High-Tc,,up to 15 GPa,,,,,,,,,TRUE,Handbook of SC
HgBa₂CuO₄₊δ,HgBa₂CuO₄₊δ,Bulk,,,SC,High-Tc,94 K,,Tetragonal,,P4/mmm,,,,,,TRUE,Handbook of SC
HgBa₂CuO₄₊δ,HgBa₂CuO₄₊δ,Bulk,,,SC,High-Tc cuprate,95 K,,,,,,,,,,TRUE,Handbook of SC
HgBa₂CuO₄₊δ,HgBa₂CuO₄₊δ,Bulk,,,SC,High-Tc,93 K,,,,,,,,,,TRUE,Handbook of SC
HgBa₂CuO₄₊δ,HgBa₂CuO₄₊δ,Bulk,,,SC,High-Tc,94 K,,,,,,,,,,TRUE,Handbook of SC
HgBa₂CuO₄₊δ,HgBa₂CuO₄₊δ,Bulk,,,SC,High-Tc/cuprate,,,,,,,,,,,TRUE,10.1103/PhysRevResearch.6.023194
HgBa₂CuO₄₊ᵧ,HgBa₂CuO₄₊ᵧ,Bulk,,,SC,High-Tc,,,Tetragonal,,,,,,,,TRUE,Handbook of SC
HgBr2-Bi2212,HgBr2-Bi2Sr2CaCu2O8,Bulk,,,SC,High-Tc,65-75 K,,,,,,,,,,TRUE,10.1016/S0921-4534(00)01700-7
HgBr2-Bi2Sr2CaCu2O8+δ,HgBr2-Bi2Sr2CaCu2O8+δ,Mesa,,,SC,High-Tc/cuprate,,,,Layered,,,,,,,FALSE,10.1103/PhysRevB.81.054501
HgCa2CuO4,HgCa2CuO4,Bulk,,,SC,High-Tc/cuprate,,,,,,,,,,,,10.1103/PhysRevLett.82.3148
Mercury Calcium Copper Oxide,HgCaCuO,Bulk,,,SC,High-Tc/cuprate,,,,,,,,,,,,10.1103/PhysRevB.54.3617
(HgCu)Ba2CuO4+x,HgCuBa2CuO4,Bulk,,,SC,High-Tc/cuprate,97.4 K,,,,,,,,,,,10.1103/PhysRevB.66.144506
"(Hg, Cu)-1201",HgCuSr2CuO6,Bulk,,,SC,Cuprate,95K,,,,,,,,,,TRUE,10.1016/S0921-4534(00)01107-2
HgI2-Bi2Sr2CaCu2O8,HgI2Bi2Sr2CaCu2O8,Bulk,,,SC,High-Tc/cuprate,decreases ~10 K,,,,,,,,,,TRUE,10.1103/PhysRevB.71.094501
Mercury Indium,HgIn,Bulk,,,SC,,3.81 K,,,,,,,,,,True,10.1103/PhysRev.130.1719
HgIn0.5Sm0.5Pb2,HgIn0.5Sm0.5Pb2,Bulk,,,SC,Type-II,6.9 K,,Pseudo-cubic,,P4/mmm,4.883 Å,,4.8716 Å,,,TRUE,10.1016/j.matlet.2006.04.094
HgMg,HgMg,Bulk,,,SC,,1.4 K,,,,,,,,,,TRUE,Handbook of SC
HgMg₂,HgMg₂,Bulk,,,SC,,0.5 K,,,,,,,,,,TRUE,Handbook of SC
HgO,HgO,Bulk,,,NSC,,,,,,,,,,,,True,10.1103/PhysRevB.61.7122
HgPb2,HgPb2,Bulk,,,SC,Type-II,5.7-6.0 K,,Tetragonal,,P4/mmm,4.985 Å,,4.55 Å,,,FALSE,10.1016/j.matlet.2006.04.094
HgPb2,HgPb2,Bulk,,,SC,Type-II,5.6-6.0 K,,Tetragonal,,P4/mmm,5.001 Å,,4.511 Å,,,TRUE,10.1016/j.matlet.2004.08.007
Hg1-yPbyBa2-zSrzCa2Cu3Ox,HgPbBaSrCa2Cu3O7,Bulk,,,SC,High-Tc/cuprate,124.6 K,,,,,,,,,,,10.1103/PhysRevB.66.144506
"Hg, Re-1223 (1GPa)",HgReBa2Ca2Cu3O8,Bulk,,,SC,High-Tc,140,1,,,,,,15.766,,,FALSE,10.1016/j.physleta.2018.04.001
"Hg, Re-1223 (31GPa)",HgReBa2Ca2Cu3O8,Bulk,,,SC,High-Tc,164,31,,,,,,13.103,,,FALSE,10.1016/j.physleta.2018.04.001
"Mercury(II) sulfide (NaCl-type, high-pressure phase)",HgS,Bulk,,,SC,,11.0 K,25.4 GPa,Cubic,NaCl-type,Fm-3m,,,,,5.65 T,TRUE,10.1103/PhysRevB.110.L060502
"Mercury(II) sulfide (Cinnabar phase, ambient pressure)",HgS,Bulk,,,NSC,,,Ambient,Trigonal,Cinnabar-type (helical chains),P3_1 21,,,,,,TRUE,10.1103/PhysRevB.110.L060502
HgSm0.5Pb2,HgSm0.5Pb2,Bulk,,,SC,Type-II,5.7 K,,Tetragonal,,,,,,,,TRUE,10.1016/j.matlet.2006.04.094
HgSmPb2,HgSmPb2,Bulk,,,SC,Type-II,5.9 K,,Tetragonal,,,,,,,,TRUE,10.1016/j.matlet.2006.04.094
HgSn₆,HgSn₆,Bulk,,,SC,,5.1 K,,,,,,,,,,TRUE,Handbook of SC
HgSr2Ca2Cu3O10+y,HgSr2Ca2Cu3O10+y,Bulk,,,SC,High-Tc/cuprate,,,,,,,,,,,,10.1103/PhysRevB.66.064502
HgSr2Ca2Cu3O8+δ,HgSr2Ca2Cu3O8+δ,Bulk,,,SC,High-Tc/cuprate,135 K,,,,,,,,,,FALSE,10.1103/PhysRevB.81.180507
HgSr2CaCu2O6+δ,HgSr2CaCu2O6+δ,Bulk,,,SC,High-Tc/cuprate,,,,,,,,,,,FALSE,10.1103/PhysRevB.81.180507
HgSr2CaCuO6,HgSr2CaCuO6-delta,,,,SC,cuprate,,ambient,,,,,,,,,FALSE,10.1103/PhysRevB.87.064504
HgSr₂CuO₄₊ₓ,HgSr2CuO4+x,Bulk,,,SC,High-Tc/cuprate,,,,,,,,,,,,10.1103/PhysRevB.61.791
HgSr2CuO4+δ,HgSr2CuO4+δ,Bulk,,,SC,High-Tc/cuprate,97 K,,,,,,,,,,FALSE,10.1103/PhysRevB.81.180507
HgSr2PrCu2O6+δ,HgSr2PrCu2O6+δ,Bulk,,,NSC,,,,Tetragonal,Hg-1212-type,P4/mmm,3.8532 Å,3.8532 Å,12.1199 Å,,,True,10.1103/PhysRevB.53.6729
"Hg(Sr,Ba)2Ca3Cu4O10+δ (Hg-1234)",HgSrBaCa3Cu4O10,Bulk,,,SC,High-Tc/cuprate,115 K,,,layered,,,,,,,True,10.1103/PhysRevB.66.054509
Mercury telluride,HgTe,Bulk,,,NSC,,,,Cubic,,,,,,,,FALSE,10.1103/PhysRevMaterials.1.021201
HgTe,HgTe,2D topological insulator,,,SC,Proximity-induced/Topological,,,,,,,,,,,TRUE,10.1103/PhysRevB.86.155431
HgTe,HgTe,Thin Film,,CdTe,NSC,,,,,,,,,,,,FALSE,10.1103/PhysRevLett.118.147001
HgTe,HgTe,Bulk,,,NSC,,,,Cubic,,,,,,,,FALSE,10.1103/PhysRevB.99.054505
"(Hg,Tl)Ba2CaCu2O6+δ",HgTlBa2CaCu2O6+δ,Bulk,,,SC,High-Tc/cuprate,lower Tc than 1223 phase (approximately 110 K),,,,,,,,,,True,10.1103/PhysRevB.52.1325
HgTl₂Ba₂Cu₂O₁₀,HgTl₂Ba₂Cu₂O₁₀,Bulk,,,SC,High-Tc,50 K,,Tetragonal,,I4/mmm,3.8584 Å,3.8584 Å,42.2031 Å,,,TRUE,Handbook of SC
Hg–Xe alloy,Hg–Xe,Conventional 2D,,,SC,Type-II,3.04 K,,,,,,,,,,FALSE,10.1016/S0921-4534(99)00010-6
Hg₀.₅₀Cr₀.₅₀Sr₂CuO₄.₈₈,Hg₀.₅₀Cr₀.₅₀Sr₂CuO₄.₈₈,Bulk,,,SC,High-Tc,60 K,,Tetragonal,,,3.85000 Å,,8.6961 Å,,,TRUE,Handbook of SC
Hg₀.₆Tl₀.₄Ba₂Ca₂Cu₃O₈.₃₃,Hg₀.₆Tl₀.₄Ba₂Ca₂Cu₃O₈.₃₃,Bulk,,,SC,High-Tc,138 K,,Tetragonal,,,3.8489 Å,3.8489 Å,15.816 Å,,,TRUE,Handbook of SC
Hg₀.₆₁₈Pb₀.₃₈₂Ba₂Ca₂Cu₃O₈.₄₅₀,Hg₀.₆₁₈Pb₀.₃₈₂Ba₂Ca₂Cu₃O₈.₄₅₀,Bulk,,,SC,High-Tc,130 K,,Tetragonal,,,3.8457 Å,3.8457 Å,15.8252 Å,,,TRUE,Handbook of SC
Hg₀.₆₂₃Pb₀.₃₄₄Ba₂Ca₄Cu₅O₁₂.₅₂,Hg₀.₆₂₃Pb₀.₃₄₄Ba₂Ca₄Cu₅O₁₂.₅₂,Bulk,,,SC,High-Tc,116 K,1 GPa,,,,3.8529 Å,,22.172 Å,,,TRUE,Handbook of SC
Hg₀.₆₈Re₀.₃₂Sr₂Ca₂Cu₃O₈.₉₀,Hg₀.₆₈Re₀.₃₂Sr₂Ca₂Cu₃O₈.₉₀,Bulk,,,SC,High-Tc,120 K,6 GPa,Tetragonal,,,3.8265 Å,3.8265 Å,15.2126 Å,,,TRUE,Handbook of SC
Hg₀.₆₉Au₀.₁₇Ba₂Ca₂Cu₃O₈.₃₀,Hg₀.₆₉Au₀.₁₇Ba₂Ca₂Cu₃O₈.₃₀,Bulk,,,SC,High-Tc,131 K,,Tetragonal,,,3.8464 Å,3.8464 Å,15.739 Å,,,TRUE,Handbook of SC
Hg₀.₇Au₀.₃Ba₂Ca₄Cu₅O₁₂₊δ,Hg₀.₇Au₀.₃Ba₂Ca₄Cu₅O₁₂₊δ,Bulk,,,SC,High-Tc,110 K,1.8 GPa,,,,3.849 Å,,22.061 Å,,,TRUE,Handbook of SC
Hg₀.₇Tl₀.₃Ba₂CuO₄₊δ,Hg₀.₇Tl₀.₃Ba₂CuO₄₊δ,Bulk,,,SC,High-Tc,41 K,,Tetragonal,,,3.885 Å,,9.53 Å,,,TRUE,Handbook of SC
Hg₀.₇₄₅S₀.₁₈₄Ba₂CuO₄.₄₈₆,Hg₀.₇₄₅S₀.₁₈₄Ba₂CuO₄.₄₈₆,Bulk,,,SC,High-Tc,62 K,,Tetragonal,,,3.8986 Å,,9.2466 Å,,,TRUE,Handbook of SC
Hg₀.₈Bi₀.₂Ba₂Ca₂Cu₃O₈.₂,Hg₀.₈Bi₀.₂Ba₂Ca₂Cu₃O₈.₂,Bulk,,,SC,High-Tc,130 K,,Tetragonal,,,3.8504 Å,3.8504 Å,15.813 Å,,,TRUE,Handbook of SC
Hg₀.₈Cr₀.₂Ba₂Ca₂Cu₃O₈.₁,Hg₀.₈Cr₀.₂Ba₂Ca₂Cu₃O₈.₁,Bulk,,,SC,High-Tc,110 K,,Tetragonal,,,3.8631 Å,3.8631 Å,15.625 Å,,,TRUE,Handbook of SC
Hg₀.₈Mo₀.₂Ba₂Ca₂Cu₃O₈.₄,Hg₀.₈Mo₀.₂Ba₂Ca₂Cu₃O₈.₄,Bulk,,,SC,High-Tc,134 K,,Tetragonal,,,3.8537 Å,3.8537 Å,15.731 Å,,,TRUE,Handbook of SC
Hg₀.₈Mo₀.₂Ba₂CuO₄.₄,Hg₀.₈Mo₀.₂Ba₂CuO₄.₄,Bulk,,,SC,High-Tc,74 K,,Tetragonal,,,3.8819 Å,,9.378 Å,,,TRUE,Handbook of SC
Hg₀.₈Pb₀.₂Ba₂Ca₂Cu₃O_x,Hg₀.₈Pb₀.₂Ba₂Ca₂Cu₃O_x,Bulk,,,SC,High-Tc cuprate,133 K,,,,,,,,,,TRUE,Handbook of SC
Hg₀.₈Re₀.₂Ba₂Ca₂Cu₃O₈,Hg₀.₈Re₀.₂Ba₂Ca₂Cu₃O₈,Bulk,,,SC,High-Tc,134 K,,Tetragonal,,,,,,,,TRUE,Handbook of SC
Hg₀.₈V₀.₂Ba₂Ca₂Cu₃O₈.₃,Hg₀.₈V₀.₂Ba₂Ca₂Cu₃O₈.₃,Bulk,,,SC,High-Tc,127 K,,Tetragonal,,,3.8629 Å,3.8629 Å,15.652 Å,,,TRUE,Handbook of SC
Hg₀.₈W₀.₂Ba₂CuO₄.₄,Hg₀.₈W₀.₂Ba₂CuO₄.₄,Bulk,,,SC,High-Tc,45 K,,Tetragonal,,,3.8713 Å,,9.416 Å,,,TRUE,Handbook of SC
Hg₀.₈₅Ce₀.₁₅Ba₂CuO₄.₁₅,Hg₀.₈₅Ce₀.₁₅Ba₂CuO₄.₁₅,Bulk,,,SC,High-Tc,90 K,,Tetragonal,,,3.8801 Å,,9.495 Å,,,TRUE,Handbook of SC
Hg₁.₀₅Ti₀.₄Ba₂Ca₂Cu₃O₈.₄,Hg₁.₀₅Ti₀.₄Ba₂Ca₂Cu₃O₈.₄,Bulk,,,SC,High-Tc,134 K,,Tetragonal,,,3.8507 Å,3.8507 Å,15.707 Å,,,TRUE,Handbook of SC
Hg₁.₃Ba₂Pr₁.₃Cu₂O₈₋δ,Hg₁.₃Ba₂Pr₁.₃Cu₂O₈₋δ,Bulk,,,NSC,,,,Tetragonal,,,3.9236 Å,,28.993 Å,,,TRUE,Handbook of SC
Hg₁.₄T₀.₆Ba₂Y₀.₆Ca₀.₄Cu₂O₇.₇₈,Hg₁.₄T₀.₆Ba₂Y₀.₆Ca₀.₄Cu₂O₇.₇₈,Bulk,,,SC,High-Tc,84 K,5 GPa,Tetragonal,,,3.86 Å,,29.05 Å,,,TRUE,Handbook of SC
Hg₁.₅Ba₂Pr₂.₅Cu₃.₅O₁₀₋δ,Hg₁.₅Ba₂Pr₂.₅Cu₃.₅O₁₀₋δ,Bulk,,,NSC,,n.s. (not superconducting),,Tetragonal,,P4/mmm,3.9072 Å,,17.2192 Å,,,TRUE,Handbook of SC
Hg₂Ba₂YCu₂O₇.₅₅,Hg₂Ba₂YCu₂O₇.₅₅,Bulk,,,NSC,,,1.8 GPa,Tetragonal,,,3.8606 Å,,28.915 Å,,,TRUE,Handbook of SC
Hg₂Ba₂Y₀.₅Ca₀.₅Cu₂O₈₋δ,Hg₂Ba₂Y₀.₅Ca₀.₅Cu₂O₈₋δ,Bulk,,,SC,High-Tc,45 K,1.8 GPa,Tetragonal,,,,,,,,TRUE,Handbook of SC
Hg₂Mg,Hg₂Mg,Bulk,,,SC,,4.0 K,,,,,,,,,,TRUE,Handbook of SC
HI,HI,Bulk,,,SC,,47 K,150 GPa,Tetragonal,,P4/nmm,,,,,,FALSE,10.1103/PhysRevB.96.064517
HNb2,HNb2,Bulk,,,SC,,7.3 K,,,,,,,,,,TRUE,Handbook of SC
Ho(Ir0.17Rh0.83)4B4,Ho(Ir0.17Rh0.83)4B4,Bulk,,,SC,,2.23 K,,,,,,,,,,True,10.1103/PhysRevB.25.5692
Ho(Ir0.5Rh0.5)4B4,Ho(Ir0.5Rh0.5)4B4,Bulk,,,SC,,,,,,,,,,,,True,10.1103/PhysRevB.25.5692
Ho(Rh0.3Ir0.7)4B4,Ho(Rh0.3Ir0.7)4B4,Bulk,,,SC,,,,tetragonal,,,,,,,,,10.1103/PhysRevB.32.2902
Ho(Rh0.55Ir0.45)4B4,Ho(Rh0.55Ir0.45)4B4,Bulk,,,SC,,,,tetragonal,,,,,,,,True,10.1103/PhysRevB.32.2902
Ho(Rh0.60Ru0.40)4B4,Ho(Rh0.60Ru0.40)4B4,Bulk,,,SC,,1.4 K,,Tetragonal,body-centered-tetragonal,,,,,,,True,10.1103/PhysRevB.29.2477
Ho(Rh0.63Ru0.37)4B4,Ho(Rh0.63Ru0.37)4B4,Bulk,,,SC,,<1.3 K,,Tetragonal,body-centered-tetragonal,,,,,,,True,10.1103/PhysRevB.29.2477
Ho(Rh0.65Ru0.35)4B4,Ho(Rh0.65Ru0.35)4B4,Bulk,,,SC,,<1.3 K,,Tetragonal,body-centered-tetragonal,,,,,,,True,10.1103/PhysRevB.29.2477
Ho(Rh0.70Ru0.30)4B4,Ho(Rh0.70Ru0.30)4B4,Bulk,,,SC,,6.3 K,,Tetragonal,body-centered-tetragonal,,,,,,,True,10.1103/PhysRevB.29.2477
Ho(Rh0.7Ir0.3)4B4,Ho(Rh0.7Ir0.3)4B4,Bulk,,,SC,,,,tetragonal,,,,,,,,True,10.1103/PhysRevB.32.2902
Ho(Rh0.85Ir0.15)4B4,Ho(Rh0.85Ir0.15)4B4,Bulk,,,SC,,,,,,,,,,,,,10.1103/PhysRevB.32.2902
Ho(Rh0.93Ru0.07)4B4,Ho(Rh0.93Ru0.07)4B4,Bulk,,,SC,,6.3 K,,Tetragonal,body-centered-tetragonal,,,,,,,True,10.1103/PhysRevB.29.2477
Ho(10nm)/Nb(20nm)/Dy(10nm) Trilayer,Ho/Nb/Dy,Thin Film,10 nm / 20 nm / 10 nm,a-plane (110) sapphire,SC,,,,,,,,,,,,TRUE,10.1103/PhysRevLett.115.067201
Ho(10nm)/Nb(20nm)/Ho(40nm) Trilayer,Ho/Nb/Ho,Thin Film,10 nm / 20 nm / 40 nm,a-plane (110) sapphire,SC,,6.1-6.8 K,,,,,,,,,,TRUE,10.1103/PhysRevLett.115.067201
Ho(10nm)/Nb(20nm)/Ho(70nm) Trilayer,Ho/Nb/Ho,Thin Film,10 nm / 20 nm / 70 nm,a-plane (110) sapphire,SC,,5.5-6.4 K,,,,,,,,,,TRUE,10.1103/PhysRevLett.115.067201
Ho/S (Holmium/Conventional s-wave Superconductor Bilayer),Ho/S,Thin Film,d_S = 150 k_{FS}^{-1}; d_F is varied,,SC,,"At D_F = 4.3: T_c1 ≈ 0.07 T_c^0, T_c2 ≈ 0.47 T_c^0 (T_c^0 = bulk S transition temperature)",,,,,,,,,,Theoretical,10.1103/PhysRevLett.108.117005
Ho0.1Y0.9Ba2Cu3O7,Ho0.1Y0.9Ba2Cu3O7,Bulk,,,SC,High-Tc/cuprate,94 K,,,,,,,,,,True,10.1103/PhysRevB.49.13089
Ho0.1Y0.9Ba2Cu3O7,Ho0.1Y0.9Ba2Cu3O7,Bulk,,,SC,High-Tc/cuprate,~115 K,,,,,,,,,,True,10.1103/PhysRevLett.77.1600
Ho₀.₁Y₀.₉Ba₂Cu₃O₇,Ho0.1Y0.9Ba2Cu3O7,,,,SC,High-Tc/cuprate,,,,,,,,,,,,10.1103/PhysRevLett.84.1990
Ho0.1Y0.9Ba2Cu3O7,Ho0.1Y0.9Ba2Cu3O7,,,,SC,cuprate/High-Tc,,,,,,,,,,,FALSE,10.1103/PhysRevLett.101.217002
Ho0.2Y0.8Ba2Cu3O7,Ho0.2Y0.8Ba2Cu3O7,Bulk,,,SC,High-Tc/cuprate,94 K,,,,,,,,,,True,10.1103/PhysRevB.49.13089
Ho0.3Er0.7Rh4B4,Ho0.3Er0.7Rh4B4,Bulk,,,SC,Type-II,1.2 K,,Tetragonal,,P42/nmc,,,,,,True,10.1103/PhysRevB.25.372
Ho1-xPrxBa2Cu3O7-δ,Ho0.43Pr0.57Ba2Cu3O7-δ,Bulk,,,SC,High-Tc/Cuprate,9.51,,,,,,,,,,TRUE,10.1016/S0921-4534(99)00346-9
Ho1-xPrxBa2Cu3O7-δ,Ho0.45Pr0.55Ba2Cu3O7-δ,Bulk,,,SC,High-Tc/Cuprate,20.7,,,,,,,,,,TRUE,10.1016/S0921-4534(99)00346-9
HoxLa1-xNi2B2C,Ho0.48La0.52Ni2B2C,Bulk,,,SC,Type-II,2.5 K,,Layered,,,,,,,,FALSE,10.1016/j.matpr.2022.06.535
Ho1-xPrxBa2Cu3O7-δ,Ho0.48Pr0.52Ba2Cu3O7-δ,Bulk,,,SC,High-Tc/Cuprate,25.8,,,,,,,,,,TRUE,10.1016/S0921-4534(99)00346-9
Ho0.4Dy0.6Ni2B2C,Ho0.4Dy0.6Ni2B2C,Bulk,,,SC,Type-II,5.8 K,,Body-centered tetragonal,Tetragonal,I4/mmm,,,,,,TRUE,10.1016/j.physb.2007.05.032
Ho1-xPrxBa2Cu3O7-δ,Ho0.55Pr0.45Ba2Cu3O7-δ,Bulk,,,SC,High-Tc/Cuprate,39.8,,,,,,,,,,TRUE,10.1016/S0921-4534(99)00346-9
Ho0.5Lu0.5Rh4B4,Ho0.5Lu0.5Rh4B4,Bulk,,,SC,Type-II,,,,,,,,,,,,10.1103/PhysRevB.20.4486
Ho0.5Pr0.5Ba2Cu3O7,Ho0.5Pr0.5Ba2Cu3O7,Bulk,,,SC,cuprate,,,Orthorhombic,,P4mmm,,,,,,True,10.1103/PhysRevB.49.12151
Ho1-xPrxBa2Cu3O7-δ,Ho0.5Pr0.5Ba2Cu3O7-δ,Bulk,,,SC,High-Tc/Cuprate,28.3,,,,,,,,,,TRUE,10.1016/S0921-4534(99)00346-9
Ho0.5Y0.5Ni2B2C,Ho0.5Y0.5Ni2B2C,Bulk,,,SC,Type-II,12 K,,ThCr2Si2-type,,,,,,,,TRUE,10.1016/S0921-4534(02)02715-6
Ho1-xPrxBa2Cu3O7-δ,Ho0.65Pr0.35Ba2Cu3O7-δ,Bulk,,,SC,High-Tc/Cuprate,53.4,,,,,,,,,,TRUE,10.1016/S0921-4534(99)00346-9
Ho 2:2:3,Ho0.67Ce0.33La0.33Ba0.33Sr0.33Cu3O9-δ,Bulk,,,NSC,,<2 K,3 atm O2,,2:2:3 phase,,,,,,,True,10.1103/PhysRevB.45.5659
Ho0.6Dy0.4Ni2B2C,Ho0.6Dy0.4Ni2B2C,Bulk,,,SC,Type-II,6.0 K at 0.1 GPa,0.1-2.0 GPa,,,,,,,,,True,10.1103/PhysRevB.65.024520
Ho0.6Dy0.4Ni2B2C,Ho0.6Dy0.4Ni2B2C,Bulk,,,SC,Type-II,5.9 K,,Body-centered tetragonal,Tetragonal,I4/mmm,,,,,,TRUE,10.1016/j.physb.2007.05.032
Ho0.6Er0.4Rh4B4,Ho0.6Er0.4Rh4B4,Bulk,,,SC,Type-II,3.60 K,,Tetragonal,,P42/nmc,,,,,,True,10.1103/PhysRevB.25.372
Ho₀.₆Er₀.₄Rh₄B₄,Ho0.6Er0.4Rh4B4,Bulk,,,SC,,,,,,,,,,,,True,10.1103/PhysRevLett.45.2060
Ho1-xPrxBa2Cu3O7-δ,Ho0.6Pr0.4Ba2Cu3O7-δ,Bulk,,,SC,High-Tc/Cuprate,44.0,,,,,,,,,,TRUE,10.1016/S0921-4534(99)00346-9
Ho1-xPrxBa2Cu3O7-δ,Ho0.75Pr0.25Ba2Cu3O7-δ,Bulk,,,SC,High-Tc/Cuprate,67.5,,,,,,,,,,TRUE,10.1016/S0921-4534(99)00346-9
Ho0.75Y0.25Ni2B2C,Ho0.75Y0.25Ni2B2C,Bulk,,,SC,Type-II,7.6 K,,,,,,,,,,TRUE,10.1016/j.physc.2007.04.131
Ho0.7Ca0.3Ba2Cu3O7,Ho0.7Ca0.3Ba2Cu3O7,Bulk,,,SC,High-Tc,30 K,,Orthorhombic,Tetragonal,,,,,,,TRUE,10.1016/S0921-4526(99)01648-8
Ho0.7Dy0.3Ni2B2C,Ho0.7Dy0.3Ni2B2C,Bulk,,,SC,Type-II,5.8 K,,Body-centered tetragonal,Tetragonal,I4/mmm,,,,,,TRUE,10.1016/j.physb.2007.05.032
Ho1-xPrxBa2Cu3O7-δ,Ho0.7Pr0.3Ba2Cu3O7-δ,Bulk,,,SC,High-Tc/Cuprate,60.0,,,,,,,,,,TRUE,10.1016/S0921-4534(99)00346-9
Ho0.83Ce0.17Sr2Cu2.5(CO3)0.5Oy,Ho0.83Ce0.17Sr2Cu2.5(CO3)0.5Oy,Bulk,,,SC,High-Tc,,,,layered,,,,,,,True,10.1103/PhysRevB.54.9066
Ho0.85Er0.35Mo6S8,Ho0.85Er0.35Mo6S8,Bulk,,,SC,,,,,,,,,,,,True,10.1103/PhysRevB.30.1188
Ho1-xPrxBa2Cu3O7-δ,Ho0.85Pr0.15Ba2Cu3O7-δ,Bulk,,,SC,High-Tc/Cuprate,81.2,,,,,,,,,,TRUE,10.1016/S0921-4534(99)00346-9
Ho0.87Th0.13Ba2Cu3O6.95,Ho0.87Th0.13Ba2Cu3O6.95,Bulk,,,SC,High-Tc,65 K,,Orthorhombic,,Pmmm,3.8242,3.8809,11.6388,,,TRUE,10.1016/j.physb.2004.03.082
Ho0.8Dy0.2Ni2B2C,Ho0.8Dy0.2Ni2B2C,Bulk,,,SC,Type-II,6.6 K,,Body-centered tetragonal,Tetragonal,I4/mmm,,,,,,TRUE,10.1016/j.physb.2007.05.032
Ho0.8Pr0.2Ba2Cu3O7-y,Ho0.8Pr0.2Ba2Cu3O6.9,Bulk,,,SC,High-Tc/cuprate,80 K,,Orthorhombic,perovskite,,,,,,,True,10.1103/PhysRevB.43.10568
Ho1-xPrxBa2Cu3O7-δ,Ho0.8Pr0.2Ba2Cu3O7-δ,Bulk,,,SC,High-Tc/Cuprate,75.6,,,,,,,,,,TRUE,10.1016/S0921-4534(99)00346-9
Ho0.93Th0.07Ba2Cu3O6.95,Ho0.93Th0.07Ba2Cu3O6.95,Bulk,,,SC,High-Tc,72 K,,Orthorhombic,,Pmmm,3.8210,3.8808,11.6368,,,TRUE,10.1016/j.physb.2004.03.082
Ho0.95Er0.25Mo6S8,Ho0.95Er0.25Mo6S8,Bulk,,,SC,,,,,,,,,,,,True,10.1103/PhysRevB.30.1188
Ho1-xPrxBa2Cu3O7-δ,Ho0.95Pr0.05Ba2Cu3O7-δ,Bulk,,,SC,High-Tc/Cuprate,90.5,,,,,,,,,,TRUE,10.1016/S0921-4534(99)00346-9
Ho0.97La0.03Ni2B2C,Ho0.97La0.03Ni2B2C,Bulk,,,SC,Type-II,7.5 K,,LuNi2B2C-type,Tetragonal,I4/mmm,,,,,,TRUE,10.1016/S0921-4534(99)00208-7
Ho₀.₉Ca₀.₁Ba₂Cu₃O₇₋ᵧ,Ho0.9Ca0.1Ba2Cu3O7-y,Bulk,,,SC,High-Tc/cuprate,,,Orthorhombic,perovskite-like,,,,,,,True,10.1103/PhysRevB.54.6758
Ho0.9Ca0.1Ba2Cu3O7-δ,Ho0.9Ca0.1Ba2Cu3O7-δ,Bulk,,,SC,High-Tc/cuprate,89 K,,Orthorhombic,perovskite,,3.815 Å,3.878 Å,11.661 Å,,,True,10.1103/PhysRevB.54.3580
Ho0.9Ca0.1Ba2Cu4O8,Ho0.9Ca0.1Ba2Cu4O8,Bulk,,,SC,cuprate,,,Orthorhombic,1:2:4 structure isomorphous with YBa2Cu4O8,,,,,,,True,10.1103/PhysRevB.45.2438
Ho0.9Dy0.1Ni2B2C,Ho0.9Dy0.1Ni2B2C,Bulk,,,SC,Type-II,8.2 K at 0.1 GPa,0.1-2.0 GPa,,,,,,,,measured up to 5 kOe,True,10.1103/PhysRevB.65.024520
Ho0.9Dy0.1Ni2B2C,Ho0.9Dy0.1Ni2B2C,Bulk,,,SC,Type-II,7.9 K,,Body-centered tetragonal,Tetragonal,I4/mmm,,,,,,TRUE,10.1016/j.physb.2007.05.032
Ho0.9La0.1Ni2B2C,Ho0.9La0.1Ni2B2C,Bulk,,,SC,Type-II,2 K,,LuNi2B2C-type,Tetragonal,I4/mmm,,,,,,TRUE,10.1016/S0921-4534(99)00208-7
Ho1-xPrxBa2Cu3O7-δ,Ho0.9Pr0.1Ba2Cu3O7-δ,Bulk,,,SC,High-Tc/Cuprate,86.7,,,,,,,,,,TRUE,10.1016/S0921-4534(99)00346-9
Ho1.0Tb0.2Mo6S8,Ho1.0Tb0.2Mo6S8,Bulk,,,SC,,,,,,,,,,,,True,10.1103/PhysRevB.30.1188
Ho1.2Mo6S8,Ho1.2Mo6S8,Bulk,,,SC,Type-II,,,,,,,,,,,,10.1103/PhysRevB.25.372
Ho1.2Mo6S8,Ho1.2Mo6S8,Bulk,,,SC,Type-II,1.2 K,,Rhombohedral,distorted CsCl type,,,,,,,,10.1103/PhysRevB.18.4688
Ho1.2Mo6S8,Ho1.2Mo6S8,Bulk,,,SC,,1.8 K,,,,,,,,,,True,10.1103/PhysRevB.30.1188
Ho1.2Mo6S8,Ho1.2Mo6S8,Bulk,,,SC,Type-II,1.82 K,,Rhombohedral,,,6.45 Å,6.45 Å,6.45 Å,,,,10.1103/PhysRevB.27.158
Ho1.2Mo6S8,Ho1.2Mo6S8,Bulk,,,SC,Type-II,,,,,,,,,,,,10.1103/PhysRevB.20.1915
Ho1.2Mo6S8,Ho1.2Mo6S8,Bulk,,,SC,,,,,,,,,,,,,10.1103/PhysRevLett.42.918
Ho1.2Mo6S8,Ho1.2Mo6S8,Bulk,,,SC,Chevrel phase,2.0 K,,,,,,,,,,TRUE,Handbook of SC
Ho1.2Mo6S8,Ho1.2Mo6S8,Bulk,,,SC,,,ambient,,,,,,,,,FALSE,10.1103/PhysRevB.103.195112
Ho1.2Mo6S8,Ho1.2Mo6S8,Bulk,,,SC,Type-II,1.2K,,,,,,,,,,,10.1016/0038-1098(93)90258-O
Ho1.2Mo6Se8,Ho1.2Mo6Se8,Bulk,,,SC,Chevrel phase,6.1 K,,,,,,,,,,TRUE,Handbook of SC
HoBa2Cu3O6.0,Ho1Ba2Cu3O6.0,Bulk,0.1 mm,,NSC,cuprate,NSC,,Tetragonal,layered perovskite,,,,11.841 Å,,,TRUE,10.1103/PhysRevB.82.134444
HoBa2Cu3O6.3,Ho1Ba2Cu3O6.3,Bulk,0.1 mm,,NSC,cuprate,NSC,,Tetragonal,layered perovskite,,,,,,,TRUE,10.1103/PhysRevB.82.134444
Ho1Ba2Cu3O6.81,Ho1Ba2Cu3O6.81,Bulk,,,SC,High-Tc,90 K,,Orthorhombic,perovskite,,,,,,,,10.1103/PhysRevB.36.2417
HoBa2Cu3O7,Ho1Ba2Cu3O7,Bulk,,,SC,High-Tc/cuprate,90 K,,,,,,,,,,,10.1103/PhysRevB.37.3389
Ho1Ba2Cu3O7-δ,Ho1Ba2Cu3O7,Bulk,,,SC,High-Tc/cuprate,88.8 K,,Orthorhombic,perovskite,,,,11.700 Å,,,True,10.1103/PhysRevB.37.2285
Ho1Ba2Cu3O7,Ho1Ba2Cu3O7,Bulk,,,SC,High-Tc,93 K,Ambient,,,,,,,,,TRUE,10.1016/0921-4534(88)90630-2
HoMo₆S₈,Ho1Mo6S8,Bulk,,,SC,,,,,,,,,,,,,10.1103/PhysRevB.50.2118
(Ho2/3Ce1/3)4(La1/3Ba1/3Sr1/3)4Cu6Oy,Ho2.67Ce1.33La1.33Ba1.33Sr1.33Cu6Oy,Bulk,,,NSC,,,,,4:4:6 phase,,,,,,,True,10.1103/PhysRevB.41.11673
Ho2Ba4Cu7O15-x,Ho2Ba4Cu7O15,Bulk,,,SC,High-Tc,55 K,15 bar O2,Orthorhombic,,Ammm,3.857 Å,3.879 Å,50.40 Å,,,True,10.1103/PhysRevB.40.11406
Ho2BaNiO5,Ho2BaNiO5,Bulk,,,NSC,,,,Orthorhombic,,Immm,,,,,,FALSE,10.1103/PhysRevB.88.094438
Ho2C3,Ho2C3,Bulk,,,SC,,10-12 K,,Cubic,sesquicarbide,I-43d (No. 220),8.189,8.189,8.189,,,TRUE,10.1103/PhysRevB.104.045111
Ho2Ir3Si5,Ho2Ir3Si5,Bulk,,,NSC,,,,Tetragonal,U2Co3Si5-type,,9.883,11.371,5.759,,,TRUE,10.1103/PhysRevB.70.064403
Holmium Oxide,Ho2O3,Bulk,,,NSC,,,,,,,,,,,,True,10.1103/PhysRevB.41.4747
Ho-358,Ho3Ba5Cu8O18,Bulk,,,SC,High-Tc,83.75,,Orthorhombic,,Pmm2(25),,,,,1608,TRUE,10.1016/j.ceramint.2020.01.179
Ho3Ba5Cu8Oδ,Ho3Ba5Cu8Oδ,Bulk,,,SC,High-Tc,90.92 K,,Tetragonal,,#25,,,,,4459 Oe,TRUE,10.1016/j.physb.2014.07.050
Holmium dodecaboride,HoB12,Bulk,,,NSC,,,,Cubic,NaCl-type (fcc),,,,,,,TRUE,10.1103/PhysRevB.70.224416
HoB2,HoB2,Bulk,,,NSC,,0.0 K,,Hexagonal,AlB2-type,P6/mmm,,,,,,TRUE,10.1103/PhysRevB.105.214517
Ho(Ba1.5La0.5)Cu3O7.21,HoBa1.5La0.5Cu3O7.21,Bulk,,,SC,High-Tc,26.9 K,,Orthorhombic,,Pmmm,3.8548 Å,3.8623 Å,11.5703 Å,,,TRUE,10.1016/S0921-4526(01)01162-0
Ho(Ba1.6La0.4)Cu3O7.10,HoBa1.6La0.4Cu3O7.10,Bulk,,,SC,High-Tc,48.2 K,,Orthorhombic,,Pmmm,3.8527 Å,3.8631 Å,11.5955 Å,,,TRUE,10.1016/S0921-4526(01)01162-0
Ho(Ba1.7La0.3)Cu3O7.07,HoBa1.7La0.3Cu3O7.07,Bulk,,,SC,High-Tc,59.6 K,,Orthorhombic,,Pmmm,3.8458 Å,3.8704 Å,11.6245 Å,,,TRUE,10.1016/S0921-4526(01)01162-0
HoBa1.85Ho0.15Cu3O7−δ,HoBa1.85Ho0.15Cu3O7−δ,Bulk,,,SC,High-Tc,70 K,,Orthorhombic,,,3.87,3.88,11.68,,,TRUE,10.1016/j.ceramint.2003.12.192
Ho(Ba1.8La0.2)Cu3O7.01,HoBa1.8La0.2Cu3O7.01,Bulk,,,SC,High-Tc,79.9 K,,Orthorhombic,,Pmmm,3.8298 Å,3.8826 Å,11.6533 Å,,,TRUE,10.1016/S0921-4526(01)01162-0
Ho(Ba1.9La0.1)Cu3O6.98,HoBa1.9La0.1Cu3O6.98,Bulk,,,SC,High-Tc,88.2 K,,Orthorhombic,,Pmmm,3.8250 Å,3.8449 Å,11.6706 Å,,,TRUE,10.1016/S0921-4526(01)01162-0
HoBa2Cu2.94O6.48,HoBa2Cu2.94O6.48,Bulk,,,SC,High-Tc/cuprate,20 K,,Orthorhombic,perovskite,Pmmm,,,11.724 Å,,,True,10.1103/PhysRevB.49.1387
HoBa2Cu2.94O6.94,HoBa2Cu2.94O6.94,Bulk,,,SC,High-Tc/cuprate,77 K,,Orthorhombic,perovskite,Pmmm,,,11.682 Å,,,True,10.1103/PhysRevB.49.1387
HoBa2Cu3O6+x,HoBa2Cu3O6+x,Bulk,,,SC,High-Tc/cuprate,88 K,ambient pressure,Tetragonal,,,3.89 Å,3.89 Å,11.52 Å,,,True,10.1103/PhysRevLett.58.1891
Holmium Barium Copper Oxide (oxygen-depleted),HoBa2Cu3O6.05,Bulk,,,NSC,,,,Tetragonal,perovskite-related,,,,,,,True,10.1103/PhysRevB.37.9395
HoBa2Cu3O6.11,HoBa2Cu3O6.11,Bulk,,,NSC,,,,Tetragonal,perovskite-type,,,,,,,True,10.1103/PhysRevB.50.4068
HoBa2Cu3O6.39,HoBa2Cu3O6.39,Bulk,,,NSC,,,,Tetragonal,perovskite-type,,,,,,,True,10.1103/PhysRevB.50.4068
HoBa2Cu3O6.49,HoBa2Cu3O6.49,Bulk,,,SC,High-Tc/cuprate,60 K,,Orthorhombic,perovskite-type,,,,,,,True,10.1103/PhysRevB.50.4068
HoBa2Cu3O6.61,HoBa2Cu3O6.61,Bulk,,,SC,High-Tc/cuprate,60 K,,Orthorhombic,perovskite-type,,,,,,,True,10.1103/PhysRevB.50.4068
HoBa2Cu3O6.66,HoBa2Cu3O6.66,Bulk,,,SC,High-Tc/cuprate,60 K,,Orthorhombic,perovskite-type,,,,,,,True,10.1103/PhysRevB.50.4068
Holmium Barium Copper Oxide (oxygen deficient),HoBa2Cu3O6.8,Bulk,,,SC,High-Tc/cuprate,92 ± 5 K,,,,,,,,,,True,10.1103/PhysRevB.38.11391
HoBa2Cu3O6.89,HoBa2Cu3O6.89,Bulk,,,SC,High-Tc/cuprate,90 K,,Orthorhombic,perovskite-type,,,,,,,True,10.1103/PhysRevB.50.4068
HoBa2Cu3O6.9,HoBa2Cu3O6.9,Bulk,,,SC,High-Tc,90 K,,Orthorhombic,perovskite,,,,,,,True,10.1103/PhysRevB.38.9276
HoBa2Cu3O7-δ,HoBa2Cu3O6.9,Bulk,,,SC,High-Tc/cuprate,~90 K,,Orthorhombic,perovskite,,,,,,,,10.1103/PhysRevB.40.10963
HoBa2Cu3O6.95,HoBa2Cu3O6.95,Bulk,,,SC,High-Tc,92 K,,Orthorhombic,,Pmmm,3.81400,3.87997,11.6349,,,TRUE,10.1016/j.physb.2004.03.082
Ho(Ba2)Cu3O6.96,HoBa2Cu3O6.96,Bulk,,,SC,High-Tc,90.4 K,,Orthorhombic,,Pmmm,3.8260 Å,3.8846 Å,11.6842 Å,,,TRUE,10.1016/S0921-4526(01)01162-0
HoBa2Cu3O7-δ,HoBa2Cu3O7,Bulk,,,SC,High-Tc/cuprate,92 K,,orthorhombic,oxygen-deficient perovskite,,,,,,,True,10.1103/PhysRevB.37.5828
Holmium Barium Copper Oxide,HoBa2Cu3O7,Bulk,,,SC,High-Tc/cuprate,90 K,,Orthorhombic,perovskite,,,,,,,True,10.1103/PhysRevB.41.8955
HoBaCuO,HoBa2Cu3O7,Bulk,,,SC,High-Tc/cuprate,,,,,,,,,,,,10.1103/PhysRevB.62.14359
HoBa2Cu3O7,HoBa2Cu3O7,Bulk,,,SC,High-Tc/cuprate,,,Orthorhombic,perovskite,,,,,,,True,10.1103/PhysRevB.53.5856
HoBCO,HoBa2Cu3O7,Bulk,,,SC,High-Tc/cuprate,,,,,,,,,,,,10.1103/PhysRevB.65.094515
HoBa2Cu3O7,HoBa2Cu3O7,Bulk,,,SC,High-Tc/cuprate,93.4 K,,Orthorhombic,perovskite,,3.8192 Å,3.8850 Å,11.6770 Å,,,True,10.1103/PhysRevB.40.9408
Ho-Ba-Cu-O single crystal,HoBa2Cu3O7,Bulk,,,SC,High-Tc/cuprate,,,,,,,,,,,,10.1103/PhysRevB.49.1294
HoBa2Cu3O7,HoBa2Cu3O7,,,,SC,High-Tc/cuprate,,,,,,,,,,,,10.1103/PhysRevB.50.6375
HoBa2Cu3O7,HoBa2Cu3O7,Bulk,,,SC,High-Tc/cuprate,>80 K,,Orthorhombic,perovskite,Pmmm,,,,,,True,10.1103/PhysRevB.38.2460
HoBa₂Cu₃O₇₋ᵧ,HoBa2Cu3O7,Thin Film,,,SC,High-Tc/cuprate,,,,,,,,,,,,10.1103/PhysRevB.50.7007
HoBa2Cu3O7-δ,HoBa2Cu3O7,Bulk,,,SC,High-Tc/cuprate,66 K,,,,,,,,,,True,10.1103/PhysRevB.63.132509
Holmium Barium Copper Oxide,HoBa2Cu3O7,Bulk,,,SC,High-Tc/cuprate,92 ± 5 K,,,,,,,,,,True,10.1103/PhysRevB.38.11391
HoBa2Cu3O7,HoBa2Cu3O7,Bulk,,,SC,High-Tc/cuprate,,,,perovskite,,,,,,,,10.1103/PhysRevB.52.9736
HoBa2Cu3O7-δ,HoBa2Cu3O7,Thin Film,,SrTiO3,SC,High-Tc/cuprate,89-91.6 K,,,,,,,,,,True,10.1103/PhysRevLett.76.1920
HoBa2Cu3O7,HoBa2Cu3O7,Bulk,,,SC,High-Tc/cuprate,91.5 K,ambient pressure,,,,,,,,,True,10.1103/PhysRevB.51.12900
HoBa2Cu3O7,HoBa2Cu3O7,Thin Film,250-300 nm,SrTiO3,SC,High-Tc/cuprate,90 K,,,perovskite,,,,,,,True,10.1103/PhysRevB.49.3496
HoBa2Cu3O7,HoBa2Cu3O7,Bulk,,,SC,High-Tc/cuprate,,,,,,,,,,,False,10.1103/PhysRevB.49.13089
HoBa₂Cu₃O₇,HoBa2Cu3O7,Bulk,,,SC,High-Tc/cuprate,90 K,,Orthorhombic,perovskite,,3.814 Å,3.882 Å,11.63 Å,,,True,10.1103/PhysRevB.39.11449
HoBa2Cu3O7,HoBa2Cu3O7,Bulk,,,SC,High-Tc/cuprate,,,,layered perovskite-like,,,,,,,True,10.1103/PhysRevB.58.11716
HoBa2Cu3O7,HoBa2Cu3O7,Bulk,,,SC,Type-II/High-Tc/cuprate,91 K,,,perovskite,,,,,Hc1,Hc2,True,10.1103/PhysRevB.50.16023
HoBa2Cu3O7-δ,HoBa2Cu3O7,Bulk,,,SC,High-Tc/cuprate,90 K,,Orthorhombic,perovskite,,3.8253 Å,3.8856 Å,11.6578 Å,,,True,10.1103/PhysRevB.36.3603
HoBa₂Cu₃O₇,HoBa2Cu3O7,,,,SC,High-Tc/cuprate,,,,,,,,,,,,10.1103/PhysRevB.39.9099
HoBa2Cu3O7-δ,HoBa2Cu3O7,Bulk,,,SC,High-Tc/cuprate,90 K,,Orthorhombic,perovskite,,,,,,,True,10.1103/PhysRevB.37.1580
HoBa₂Cu₃O₇₋ᵧ,HoBa2Cu3O7,,,,SC,cuprate,,,,,,,,,,,,10.1103/PhysRevB.40.6872
HoBa2Cu3O7,HoBa2Cu3O7,Bulk,,,SC,High-Tc/cuprate,,,,perovskite,,,,,,,True,10.1103/PhysRevB.46.14872
Holmium Barium Copper Oxide,HoBa2Cu3O7,Bulk,,,SC,High-Tc,,,Orthorhombic,perovskite,Pmmm,,,,,,True,10.1103/PhysRevB.42.132
HoBa2Cu3O7,HoBa2Cu3O7,Bulk,,,SC,High-Tc/cuprate,92 K,,Orthorhombic,perovskite,Pmmm,,,,,,,10.1103/PhysRevB.43.7923
HoBa2Cu3O7,HoBa2Cu3O7,Bulk,,,SC,High-Tc/cuprate,90 K,,,,,,,,,,,10.1103/PhysRevB.51.11830
HoBa2Cu3Ox,HoBa2Cu3O7,Bulk,,,SC,High-Tc/cuprate,93 ± 2 K,,,,,,,,,,True,10.1103/PhysRevB.36.2298
HoBa2Cu3Oz,HoBa2Cu3O7,Bulk,,,SC,High-Tc/cuprate,90.2 K,,orthorhombic,perovskite,,,,,,,True,10.1103/PhysRevB.36.836
Holmium Barium Copper Oxide,HoBa2Cu3O7,Bulk,,,SC,High-Tc/cuprate,,,,YBa2Cu3O7 structure,,,,,,,True,10.1103/PhysRevB.36.3891
HoBa2Cu3O7,HoBa2Cu3O7,Bulk,,,SC,High-Tc/cuprate,,ambient pressure,,perovskite,,,,,,,,10.1103/PhysRevB.61.3691
Ho:123,HoBa2Cu3O7,Bulk,,,SC,High-Tc,,,,,,,,,,,TRUE,Handbook of SC
Ho:123,HoBa2Cu3O7,Bulk,,,SC,High-Tc,,,,,,,,,,,TRUE,Handbook of SC
Ho–Ba–Cu–O,HoBa2Cu3O7,Bulk,,,SC,High-Tc,91 K,,,,,,,,,,TRUE,10.1016/S0921-4534(03)01006-2
HoBa2Cu3O7,HoBa2Cu3O7,Bulk,,,SC,High-Tc,77K,,,,,,,,,,TRUE,10.1016/0921-4534(91)91011-R
HoBa2Cu3O7,HoBa2Cu3O7,Bulk,,,SC,High-Tc/Cuprate,92 K,,,,,,,,,150 T,TRUE,10.1016/j.physleta.2005.08.094
HoBa2Cu3O7,HoBa2Cu3O7,Bulk,,,SC,High-Tc,92 K,,Layered,,,,,,,,TRUE,10.1016/j.physleta.2007.06.035
HoBa2Cu3Oy,HoBa2Cu3O7,Bulk,,,SC,High-Tc,93 K,,Orthorhombic,,,,,,,,TRUE,10.1016/S0955-2219(00)00074-1
HoBa2Cu3O7,HoBa2Cu3O7,Bulk,,,SC,High-Tc,92K,,,,,3.880 Å,2.885 Å,11.682 Å,,,TRUE,10.1016/j.physc.2010.05.005
HoBa2Cu3O7,HoBa2Cu3O7,Bulk,,,SC,High-Tc,92,air,,,,,,,,,FALSE,10.1016/j.physc.2006.03.065
HoBa2Cu3Ox,HoBa2Cu3O7,Bulk,,,SC,High-Tc,94 K,,"Mixed phases of Ho123, Ho211, CuO, and BaCuO2",,,,,,,,TRUE,10.1016/j.physc.2004.01.118
HoBa2Cu3O7,HoBa2Cu3O7,Nanorod,,,SC,High-Tc,91.5 K,,Orthorhombic,,Pmmm,3.885 Å,3.819 Å,11.677 Å,,,TRUE,10.1016/j.ceramint.2014.03.135
HoBa2Cu3O7-delta,HoBa2Cu3O7-delta,Bulk,,,SC,High-Tc/cuprate,90 K,,,,,,,,,,TRUE,10.1103/PhysRevB.77.024523
HoBa2Cu3O7-x,HoBa2Cu3O7-x,Bulk,,,SC,High-Tc/cuprate,,,,,,,,,,,,10.1103/PhysRevB.40.841
HoBa2Cu3O7-y,HoBa2Cu3O7-y,Bulk,,,SC,High-Tc,,,,,,,,,,,,10.1103/PhysRevB.53.6806
HoBa2Cu3O7-y,HoBa2Cu3O7-y,Bulk,,,SC,High-Tc,92 K,,Orthorhombic,,,,,,,,True,10.1103/PhysRevB.36.7129
HoBa2Cu3O7-y,HoBa2Cu3O7-y,Bulk,,,SC,High-Tc/cuprate,93±2 K,,,,,,,,,160±20 T,True,10.1103/PhysRevB.36.2394
HoBa2Cu3O7-δ,HoBa2Cu3O7-δ,Bulk,,,SC,High-Tc/cuprate,,,Tetragonal/Orthorhombic,,,,,,,,,10.1103/PhysRevB.46.11033
Holmium Barium Copper Oxide,HoBa2Cu3O7-δ,Thin Film,,,SC,High-Tc/cuprate,,,,,,,,,,,,10.1103/PhysRevB.53.791
Ho1-xPrxBa2Cu3O7-δ,HoBa2Cu3O7-δ,Bulk,,,SC,High-Tc/Cuprate,90.7,,,,,,,,,,TRUE,10.1016/S0921-4534(99)00346-9
HoBa2Cu3O7-σ,HoBa2Cu3O7-σ,Bulk,,,SC,High-Tc,90.5 K,,,,,,,,,,FALSE,10.1016/j.ceramint.2019.04.001
HoBa2Cu3O7.05,HoBa2Cu3O7.05,Bulk,,,SC,High-Tc/cuprate,90 K,,Orthorhombic,perovskite-type,,,,,,,True,10.1103/PhysRevB.50.4068
HoBa2Cu3O7.29,HoBa2Cu3O7.29,Bulk,,,SC,High-Tc/cuprate,92.9 K,1 atm,Orthorhombic,perovskite,,3.8221 Å,3.8879 Å,11.670 Å,,,True,10.1103/PhysRevB.36.226
HoBa2Cu3O7−δ,HoBa2Cu3O7−δ,Bulk,,,SC,High-Tc,89 K,,Orthorhombic,,,3.83,3.88,11.68,,,TRUE,10.1016/j.ceramint.2003.12.192
HoBa2Cu3O9-y,HoBa2Cu3O9-y,Bulk,,,SC,High-Tc/cuprate,,,,perovskite,,,,,,,,10.1103/PhysRevB.37.631
HoBa2Cu3Ox,HoBa2Cu3Ox,,,,SC,High-Tc/cuprate,,,,,,,,,,,,10.1103/PhysRevB.36.2404
HoBa₂Cu₃Oᵧ,HoBa2Cu3Oy,Bulk,,,SC,High-Tc/cuprate,,,,,,,,,,,,10.1103/PhysRevLett.70.2166
HoBa2Cu4O8,HoBa2Cu4O8,Bulk,,,SC,High-Tc,77.4 ± 0.6 K,High-pressure O2,Orthorhombic,1:2:4,Mmmm,3.8404(6) Å,3.8704(6) Å,27.221(5) Å,,,True,10.1103/PhysRevB.39.7347
HoBa2Cu4O8,HoBa2Cu4O8,,,,SC,High-Tc/cuprate,,,,,,,,,,,,10.1103/PhysRevB.66.184506
Holmium Barium Copper Oxide,HoBa2Cu4O8,Bulk,,,SC,High-Tc/cuprate,,,,,,,,,,,,10.1103/PhysRevB.66.092504
HBCO-124,HoBa2Cu4O8,Bulk,,,SC,High-Tc/cuprate,,,,,,,,,,,,10.1103/PhysRevLett.87.056401
HoBa₂Cu₄O₈ (¹⁶O),HoBa2Cu4O8,Bulk,,,SC,High-Tc/cuprate,79 K,,,,,,,,,,True,10.1103/PhysRevLett.84.1990
HoBa₂Cu₄O₈ (¹⁸O),HoBa2Cu4O8,Bulk,,,SC,High-Tc/cuprate,78.5 K,,,,,,,,,,True,10.1103/PhysRevLett.84.1990
HoBa2Cu4O8,HoBa2Cu4O8,Bulk,,,SC,High-Tc/cuprate,,ambient,,,,,,,,,FALSE,10.1103/PhysRevB.74.184520
HoBa2Cu4O8,HoBa2Cu4O8,,,,SC,cuprate/High-Tc,,,,,,,,,,,FALSE,10.1103/PhysRevLett.101.217002
HoBa2Cu4O8,HoBa2Cu4O8,Bulk,,,SC,High-Tc/cuprate,,,,,,,,,,,FALSE,10.1103/PhysRevB.107.224508
HoBa2Cu4O8,HoBa2Cu4O8,Bulk,,,SC,High-Tc/Cuprate,79.0 K,,,,,,,,,,TRUE,10.1016/S0925-8388(01)01142-2
HoBa2Cu4O8,HoBa2Cu4O8,Bulk,,,SC,High-Tc/Cuprate,78.6 K,,,,,,,,,,TRUE,10.1016/S0925-8388(01)01142-2
HoBa2Cu4O8,HoBa2Cu4O8,Bulk,,,SC,High-Tc,79 K,,,,,,,,,,TRUE,10.1016/S0921-4534(00)00728-0
HoBa₂Fe₃O₈,HoBa2Fe3O8,Bulk,,,NSC,,,,,,,,,,,,,10.1103/PhysRevB.48.16040
Ho-Ba2YCu3O7,HoBa2YCu3O7,Bulk,,,SC,High-Tc/Cuprate,90K,,Perovskite,,,,,,,,,10.1016/0025-5408(87)90211-X
HoBa₂Cu₃O₆,HoBa₂Cu₃O₆,Bulk,,,SC,High-Tc,,,Tetragonal,perovskite,D₄ₕ,,,,,,,10.1103/PhysRevB.38.4616
HoBa₂Cu₃O₆.₈₇,HoBa₂Cu₃O₆.₈₇,Bulk,,,SC,High-Tc,,,Orthorhombic,perovskite,D₂ₕ,,,,,,True,10.1103/PhysRevB.38.4616
HoBa₂Cu₃O₇₋δ,HoBa₂Cu₃O₆.₈₈,Bulk,,,SC,High-Tc,93.5 K,,Orthorhombic,perovskite,D₂ₕ,,,,,,True,10.1103/PhysRevB.38.4616
HoBa₂Cu₃O₇,HoBa₂Cu₃O₇,Bulk,,,SC,High-Tc/cuprate,89.39 K,,,perovskite,,,,,,,True,10.1103/PhysRevB.39.9203
HoBa₂Cu₃O₇,HoBa₂Cu₃O₇,Bulk,,,SC,High-Tc/cuprate,91.5 K,,Tetragonal,perovskite,P4/mmm,,,,,,,10.1103/PhysRevB.47.2795
HoBa₂Cu₃O₇,HoBa₂Cu₃O₇,Bulk,,,SC,High-Tc,,,,,,,,,,,,10.1103/PhysRevB.36.7234
HoBa₂Cu₃O₇,HoBa₂Cu₃O₇,Bulk,,,SC,High-Tc/cuprate,,,Orthorhombic,perovskite,,,,,,,True,10.1103/PhysRevB.54.7279
HoBa₂Cu₃O₇,HoBa₂Cu₃O₇,Bulk,,,SC,High-Tc/cuprate,,,Orthorhombic,perovskite-related,,,,,,,,10.1103/PhysRevB.45.10062
HoBa₂Cu₃O₇,HoBa₂Cu₃O₇,Bulk,,,SC,High-Tc/cuprate,,,,,,,,,,,,10.1103/PhysRevB.39.2226
Ho:123,HoBa₂Cu₃O₇₋ₓ,Bulk,,,SC,High-Tc,,,,,,,,,,,TRUE,Handbook of SC
HoBa₂Cu₄O₈,HoBa₂Cu₄O₈,Bulk,,,SC,High-Tc/cuprate,,,,,,,,,,,,10.1103/PhysRevB.61.9130
HoCo2B2C,HoCo2B2C,Bulk,,,NSC,,,,Tetragonal,LuNi2B2C-type,,3.500(3) Å,3.500(3) Å,10.590(9) Å,,,True,10.1103/PhysRevB.60.3355
HoCo2B2C,HoCo2B2C,Bulk,,,NSC,,NSC,,Tetragonal,LuNi2B2C-type,I4/mmm,,,,,,True,10.1103/PhysRevB.62.8942
HoIr₄B₄,HoIr₄B₄,Bulk,,,SC,,2.12 K,,Tetragonal,CeCo₄B₄ type,P4₂/nmc,,,,,,TRUE,Handbook of SC
HoIr₄B₄,HoIr₄B₄,Bulk,,,SC,,2.1 K,,Tetragonal,,tP18,,,,,,TRUE,Handbook of SC
hole-doped PrNiO2,hole-doped PrNiO2,Thin Film,,,SC,High-Tc,17 K to 31 K,ambient to 12 GPa,,infinite-layer,,,,,,,TRUE,10.1103/PhysRevB.110.155156
HoMo6S8,HoMo6S8,Bulk,,,SC,High-Tc,1.8 K,,,,,,,,,,,10.1103/PhysRevB.63.104503
HoMo6S8,HoMo6S8,Bulk,,,SC,Type-II,,,,Chevrel,,,,,,,,10.1103/PhysRevB.35.145
HoMo6S8,HoMo6S8,Bulk,,,SC,Type-II,,,,,,,,,,,,10.1103/PhysRevB.24.3830
HoMo6S8,HoMo6S8,Bulk,,,SC,High-Tc,,,,,,,,,,,,10.1103/PhysRevB.30.6463
HoMo6S8,HoMo6S8,Bulk,,,SC,Type-II,,,,Chevrel phase,,,,,,,,10.1103/PhysRevB.22.2307
Holmium molybdenum sulfide,HoMo6S8,Bulk,,,SC,,,,,,,,,,,,False,10.1103/PhysRevLett.61.1253
HoMo6S8,HoMo6S8,,,,SC,Chevrel-phase,,,,,,,,,,,,10.1103/PhysRevB.54.507
HoMo6S8,HoMo6S8,Bulk,,,SC,Type-II,,,,,,,,,,,,10.1103/PhysRevB.27.2770
HoMo6S8,HoMo6S8,,,,SC,,,,,,,,,,,,,10.1103/PhysRevB.26.5272
HoMo6S8,HoMo6S8,Bulk,,,SC,,,,,,,,,,,,,10.1103/PhysRevB.23.5960
Holmium Molybdenum Sulfide/Selenide,HoMo6S8,,,,SC,,,,,,,,,,,,,10.1103/PhysRevLett.73.2756
HoMo6S8,HoMo6S8,Bulk,,,SC,,,,,Chevrel-phase,,,,,,,,10.1103/PhysRevB.33.1671
HoMo₆S₈,HoMo6S8,Bulk,,,SC,Type-II,1.82 K,,,,,,,,,,True,10.1103/PhysRevLett.46.368
HoMo₆S₈,HoMo6S8,,,,SC,,,,,,,,,,,,,10.1103/PhysRevLett.51.2151
Holmium Molybdenum Sulfide,HoMo6S8,,,,SC,,,,,,,,,,,,,10.1103/PhysRevLett.49.1342
HoMo₆S₈,HoMo6S8,,,,SC,Type-II,,,,,,,,,,,,10.1103/PhysRevLett.78.1122
Holmium Molybdenum Sulfide,HoMo6S8,Bulk,,,SC,Type-II,,,Rhombohedral,,,,,,,,,10.1103/PhysRevB.28.5342
HoMo6S8,HoMo6S8,Bulk,,,SC,Type-II,,,,,,,,,,,,10.1103/PhysRevB.46.5556
HoMo6S8,HoMo6S8,Bulk,,,SC,,1.8 K,,,,,,,,,,,10.1103/PhysRevB.31.5756
Holmium Molybdenum Sulfide,HoMo6S8,Bulk,,,SC,High-Tc,,,,,,,,,,,,10.1103/PhysRevB.30.2582
Holmium Molybdenum Sulfide,HoMo6S8,Bulk,,,SC,,,,,,,,,,,,,10.1103/PhysRevB.29.2799
HoMo6S8,HoMo6S8,Bulk,,,SC,,,,,Chevrel phase,,,,,,,,10.1103/PhysRevB.60.R12597
HoMo6S8,HoMo6S8,Bulk,,,SC,,,,,,,,,,,,,10.1103/PhysRevB.61.R14960
Holmium molybdenum sulfide,HoMo6S8,Bulk,,,SC,,,,,,,,,,,,,10.1103/PhysRevB.63.054439
HoMo6S8,HoMo6S8,,,,SC,,,,,,,,,,,,,10.1103/PhysRevB.25.5692
HoMo6S8,HoMo6S8,,,,SC,,,,,,,,,,,,,10.1103/PhysRevLett.52.133
HoMo6S8,HoMo6S8,,,,SC,,,,,,,,,,,,,10.1103/PhysRevLett.48.1433
HoMo6S8,HoMo6S8,Bulk,,,SC,,,,,,,,,,,,,10.1103/PhysRevB.30.122
HoMo6S8,HoMo6S8,Bulk,,,SC,,,,,,,,,,,,,10.1103/PhysRevB.45.10509
HoMo6S8,HoMo6S8,Bulk,,,SC,,,,,,,,,,,,,10.1103/PhysRevB.39.2159
HoMo6S8,HoMo6S8,Bulk,,,SC,,,,,Chevrel-phase,,,,,,,,10.1103/PhysRevB.31.5712
HoMo6S8,HoMo6S8,Bulk,,,SC,,,,,,,,,,,,,10.1103/PhysRevB.49.3894
HoMo₆S₈,HoMo6S8,Bulk,,,SC,Type-II,1.82 K,,Rhombohedral,Chevrel phase,R3̄,6.427 Å,6.427 Å,6.427 Å,,,True,10.1103/PhysRevB.24.3817
HoMo6S8,HoMo6S8,Bulk,,,SC,Type-II,1.82 K,,Rhombohedral,,,6.45 Å,6.45 Å,6.45 Å,,,,10.1103/PhysRevB.27.158
HoMo₆S₈,HoMo6S8,Bulk,,,SC,magnetic superconductor,,,,,,,,,,,,10.1103/PhysRevB.37.7582
HoMo6S8,HoMo6S8,Bulk,,,SC,,,,,,,,,,,,,10.1103/PhysRevLett.78.330
HoMo6S8,HoMo6S8,Bulk,,,SC,Type-II,,,,,,,,,,,,10.1103/PhysRevB.30.1294
HoMo6S8,HoMo6S8,,,,SC,,,,,Chevrel phase,,,,,,,,10.1103/PhysRevB.23.4455
HoMo₆S₈,HoMo6S8,Bulk,,,SC,Type-II,,,,,,,,,,,,10.1103/PhysRevB.56.R11415
HoMo6S8,HoMo6S8,Bulk,,,SC,Type-II,,,,,,,,,,,True,10.1103/PhysRevB.34.4928
HoMo6S8,HoMo6S8,,,,SC,Chevrel-phase,,,,,,,,,,,,10.1103/PhysRevLett.72.136
HoMo6S8,HoMo6S8,Bulk,,,SC,,,,,,,,,,,,,10.1103/PhysRevB.61.15468
HoMo6S8,HoMo6S8,Bulk,,,SC,,,,,,,,,,,,,10.1103/PhysRevB.61.R6471
HoMo₆S₈,HoMo6S8,,,,SC,,,,,,,,,,,,,10.1103/PhysRevLett.45.2060
HoMo6S8,HoMo6S8,Bulk,,,SC,,,,,,,,,,,,,10.1103/PhysRevB.62.11369
HoMo6S8,HoMo6S8,Bulk,,,SC,reentrant,,,,,,,,,,,,10.1103/PhysRevB.27.2740
Holmium Molybdenum Sulfide,HoMo6S8,Bulk,,,SC,Type-II,1.82 K,,,Chevrel-phase,,,,,,,True,10.1103/PhysRevB.27.581
HoMo6S8,HoMo6S8,Bulk,,,SC,Type-II,2 K,,,,,,,,,calculated theoretically,,10.1103/PhysRevB.30.2603
HoMo6S8,HoMo6S8,Bulk,,,SC,,,,,,,,,,,,,10.1103/PhysRevB.34.1550
HoMo₆S₈,HoMo6S8,,,,SC,,,,,,,,,,,,,10.1103/PhysRevB.63.144519
HoMo6S8,HoMo6S8,,,,SC,Type-II,,,,Chevrel phase,,,,,,,,10.1103/PhysRevLett.41.1133
HoMo6S8,HoMo6S8,Bulk,,,SC,,,,,,,,,,,,,10.1103/PhysRevB.63.020502
HoMo6S8,HoMo6S8,Bulk,,,SC,,,,,,,,,,,,,10.1103/PhysRevLett.86.850
HoMo6S8 (Chevrel phase),HoMo6S8,Bulk,,,SC,,,,,Chevrel phase,,,,,,,,10.1103/PhysRevB.40.6548
HoMo6S8,HoMo6S8,,,,SC,,,,,,,,,,,,,10.1103/PhysRevB.22.4424
Holmium Molybdenum Sulfide,HoMo6S8,Bulk,,,SC,,,,,,,,,,,,,10.1103/PhysRevB.21.70
HoMo6S8,HoMo6S8,Bulk,,,SC,Type-II,1.8 K,,Rhombohedral,,,,,,,3 kOe,True,10.1103/PhysRevB.28.1370
HoMo₆S₈,HoMo6S8,,,,SC,,,,,,,,,,,,,10.1103/PhysRevLett.87.107001
Holmium Molybdenum Sulfide,HoMo6S8,,,,SC,,,,,,,,,,,,,10.1103/PhysRevB.37.9844
HoMo6S8,HoMo6S8,,,,SC,,,,,,,,,,,,,10.1103/PhysRevB.26.245
HoMo6S8,HoMo6S8,Bulk,,,SC,,,,,,,,,,,,,10.1103/PhysRevB.62.12516
Holmium molybdenum sulfide,HoMo6S8,Bulk,,,SC,,,,Rhombohedral,Chevrel phase,,,,,,,,10.1103/PhysRevB.37.1680
Holmium Molybdenum Sulfide,HoMo6S8,Bulk,,,SC,,,,,,,,,,,,,10.1103/PhysRevB.32.7232
HoMo6S8,HoMo6S8,Bulk,,,SC,,,,,,,,,,,,,10.1103/PhysRevB.49.15849
HoMo6S8,HoMo6S8,Bulk,,,SC,,,,,,,,,,,,,10.1103/PhysRevB.62.11846
HoMo6S8,HoMo6S8,Bulk,,,SC,Type-II,2.0 K,,,,,,,,,,,10.1103/PhysRevB.35.4781
Holmium molybdenum sulfide,HoMo6S8,Thin Film,0.5 μm,sapphire,SC,Type-II,1.3 K,,,Chevrel phase,,,,,,1150-2100 G,True,10.1103/PhysRevB.35.38
HoMo6S8,HoMo6S8,Bulk,,,SC,Type-II,1.91 K,,Rhombohedral,Chevrel phase,R3̄,9.0674 Å,9.0674 Å,11.2933 Å,,,TRUE,Handbook of SC
HoMo6S8,HoMo6S8,Bulk,,,SC,Chevrel compound,,,,,,,,,,,FALSE,10.1103/PhysRevB.89.064420
HoMo6S8,HoMo6S8,Chevrel-phase,,,"SC,FM",,,,,,,,,,,,FALSE,10.1103/PhysRevB.92.060510
Holmium Molybdenum Sulfide,HoMo6S8,Bulk,,,SC,,,,,,,,,,,,TRUE,10.1103/PhysRevB.74.134505
HoMo6S8,HoMo6S8,Bulk,,,"SC, Magnetic",,0.7-1.8 K,,,,,,,,,,,10.1103/PhysRevB.77.064521
HoMo6S8,HoMo6S8,Bulk,,,SC,,,,,,,,,,,,,10.1103/PhysRevLett.108.117005
HoMo6S8,HoMo6S8,Bulk,,,SC,,,,,,,,,,,,FALSE,10.1103/PhysRevB.71.144520
HoMo6S8,HoMo6S8,Bulk,,,SC,,,,,,,,,,,,FALSE,10.1103/PhysRevLett.121.237001
Holmium Molybdenum Sulfide Chevrel Phase,HoMo6S8,Bulk,,,SC,Type-II,,,,Chevrel phase,,,,,,,TRUE,10.1103/PhysRevB.103.144507
HoMo6S8,HoMo6S8,Bulk,,,"SC,FM",,,,,,,,,,,,,10.1103/PhysRevLett.94.187202
HoMo6S8,HoMo6S8,,,,"SC,FM",,,,,,,,,,,,FALSE,10.1103/PhysRevB.106.035152
Holmium Molybdenum Sulfide,HoMo6S8,Bulk,,,"SC,FM",,,,,,,,,,,,FALSE,10.1103/PhysRevB.83.140501
HoMo6S8,HoMo6S8,Bulk,,,SC,,,,,,,,,,,,,10.1103/PhysRevB.85.144505
HoMo6S8,HoMo6S8,,,,"SC, Magnetic",,,,,,,,,,,,FALSE,10.1103/PhysRevB.73.014514
HoMo6S8,HoMo6S8,Bulk,,,SC,Type-II,Tc2,,,,,,,,,,TRUE,10.1016/0378-4363(87)90170-7
HoMo6S8,HoMo6S8,Bulk,,,SC,Type-II,0.685 K,,,,,,,,,3170 G,TRUE,10.1016/0378-4363(87)90169-0
HoMo6S8,HoMo6S8,,,,SC,,1.8 K,,,,,,,,,,FALSE,10.1016/S0921-4534(00)00176-3
HoMo6S8,HoMo6S8,Bulk,,,SC,Type-II,0.65 K,,,,,,,,,,TRUE,10.1016/0304-8853(86)90917-0
HoMo6S8,HoMo6S8,Bulk,,,SC,Type-II,0.15 K,,Chevrel phase,,,,,,,,TRUE,10.1016/S0378-4363(84)80059-5
HoMo6Se8,HoMo6Se8,Bulk,,,SC,High-Tc,,,,,,,,,,,,10.1103/PhysRevB.63.104503
HoMo6Se8,HoMo6Se8,Bulk,,,SC,Type-II,,,,,,,,,,,,10.1103/PhysRevLett.42.1079
Holmium molybdenum selenide,HoMo6Se8,Bulk,,,SC,,,,,,,,,,,,False,10.1103/PhysRevLett.61.1253
HoMo₆Se₈,HoMo6Se8,,,,SC,,,,,,,,,,,,,10.1103/PhysRevLett.78.1122
HoMo6Se8,HoMo6Se8,Bulk,,,SC,Type-II,,,,,,,,,,,,10.1103/PhysRevB.46.5556
HoMo6Se8,HoMo6Se8,Bulk,,,SC,,,,,,,,,,,,,10.1103/PhysRevB.31.5756
HoMo6Se8,HoMo6Se8,Bulk,,,SC,Type-II,5.6 K,,,,,,,,,,True,10.1103/PhysRevLett.52.133
HoMo6Se8,HoMo6Se8,Bulk,,,SC,,,,,,,,,,,,,10.1103/PhysRevB.39.2159
HoMo6Se8,HoMo6Se8,Bulk,,,SC,,,,,Chevrel-phase,,,,,,,,10.1103/PhysRevB.31.5712
HoMo₆Se₈,HoMo6Se8,Bulk,,,SC,magnetic superconductor,,,,,,,,,,,,10.1103/PhysRevB.37.7582
HoMo₆Se₈,HoMo6Se8,Bulk,,,SC,Type-II,,,,,,,,,,,,10.1103/PhysRevB.56.R11415
HoMo6Se8,HoMo6Se8,Bulk,,,SC,Type-II,,,,,,,,,,,,10.1103/PhysRevB.34.4928
HoMo6Se8,HoMo6Se8,Bulk,,,SC,,,,,,,,,,,,,10.1103/PhysRevB.62.11369
HoMo₆Se₈,HoMo6Se8,,,,SC,,,,,,,,,,,,,10.1103/PhysRevLett.87.107001
Holmium molybdenum selenide,HoMo6Se8,Bulk,,,SC,,,,,Chevrel phase,,,,,,,,10.1103/PhysRevB.37.1680
HoMo6Se8,HoMo6Se8,Bulk,,,SC,,,,,,,,,,,,,10.1103/PhysRevB.62.11846
HoMo6Se8,HoMo6Se8,,,,SC,,,,,,,,,,,,,10.1103/PhysRevB.53.802
HoMo6Se8,HoMo6Se8,Chevrel-phase,,,"SC,FM",,,,,,,,,,,,FALSE,10.1103/PhysRevB.92.060510
HoMo6Se8,HoMo6Se8,,,,SC,,5.5 K,,,,,,,,,,FALSE,10.1016/S0921-4534(00)00176-3
HoMo₆Se₈,HoMo₆Se₈,Bulk,,,SC,,,,,,,,,,,,,10.1103/PhysRevB.64.184501
HoMo₆S₈,HoMo₆S₈,,,,SC,,,,,,,,,,,,,10.1103/PhysRevB.36.7277
HoMo₆S₈,HoMo₆S₈,,,,SC,,,,,,,,,,,,,10.1103/PhysRevB.53.12389
HoMo₆S₈,HoMo₆S₈,Bulk,,,SC,,1.8 K,,,,,,,,,,,10.1103/PhysRevB.64.184501
HoMo₆S₈ Chevrel,HoMo₆S₈,Bulk,,,SC,Type-II,0.685 K,,,Chevrel,,,,,,0.32 T,TRUE,Handbook of SC
HoNbO3,HoNbO3,Bulk,,,SC,Type-II,15 K,,Perovskite-like,Cubic,,4.22 Å,4.22 Å,4.22 Å,,,TRUE,10.1016/S0921-4534(00)01643-9
Ho(Ni0.8Co0.2)2B2C,HoNi1.6Co0.4B2C,Bulk,,,SC,Type-II,,,Tetragonal,ThCr2Si2,,,,,,,True,10.1103/PhysRevB.55.8497
HoNi1.985Co0.015B2C,HoNi1.985Co0.015B2C,Bulk,,,NSC,,<3 K,,Tetragonal,,,,,,,,True,10.1103/PhysRevB.53.802
HoNi2B2C,HoNi2B2C,Bulk,,,SC,High-Tc,,,,,,,,,,,,10.1103/PhysRevB.63.104503
Holmium nickel borocarbide,HoNi2B2C,Bulk,,,SC,,,,,,,,,,,,True,10.1103/PhysRevLett.75.2628
HoNi2B2C,HoNi2B2C,Bulk,,,SC,,8.0 K,,,,,,,,,4.5 kG,True,10.1103/PhysRevB.54.13020
Holmium nickel boride carbide,HoNi2B2C,Bulk,,,SC,conventional,8 K,,tetragonal,body-centered tetragonal,I4/mmm,,,,,,,10.1103/PhysRevB.52.R9839
HoNi2B2C,HoNi2B2C,,,,SC,Type-II,,,,,,,,,,,,10.1103/PhysRevB.54.9031
