Repository: WyattBunstine/ML_SC_Project

# ML_SC_Project — Chemically and Geometrically Motivated Crystal Graph Neural Networks

This project predicts and screens superconductors from crystal structure. It frames the
problem as a **two-stage hurdle**: first classify whether a material is a superconductor
candidate (SC vs. non-SC), then regress the critical temperature T_c for superconductors.

Two graph-neural-network families are trained and compared:

- a **baseline CGCNN** ([txie-93/cgcnn](https://github.com/txie-93/cgcnn)), and
- an **MPNN** with learned edge features that consumes richer `crystal_graph_v4` graphs
  (this project's contribution).

File: database/superconductor_materials_full.csv (part 73 of 215)
Material_Name,Chemical_Composition,Material_Class,Film_Thickness,Substrate,Material_Type,Superconductor_Type,Superconducting_Transition_Temperature,Pressure,Crystal_Structure,Lattice_Structure,Space_Group,"Lattice_Constant(a)","Lattice_Constant(b)","Lattice_Constant(c)",Lower_Critical_Field,Upper_Critical_Field,Experimental,DOI
HoNi₂B₂C,HoNi2B2C,Bulk,,,SC,Type-II,8.5 K,,Tetragonal,ThCr2Si2-type,I4/mmm,,,,,,,10.1103/PhysRevB.54.9421
HoNi2B2C,HoNi2B2C,,,,SC,Type-II,,,,,,,,,,,,10.1103/PhysRevB.54.507
Holmium nickel boride carbide,HoNi2B2C,Bulk,,,SC,,8 K,,,,,,,,,,,10.1103/PhysRevB.51.15585
HoNi2B2C,HoNi2B2C,Bulk,,,SC,Type-II,8.4 K,ambient pressure,,borocarbide,,,,,,0.5 T,True,10.1103/PhysRevB.51.12644
HoNi₂B₂C,HoNi2B2C,Bulk,,,SC,Type-II,8 K,,Tetragonal,ThCr2Si2-type,I4/mmm,,,,,,,10.1103/PhysRevB.52.3684
HoNi2B2C,HoNi2B2C,Bulk,,,SC,Type-II,8.7 K,,Tetragonal,layered,,,,,≤300 Oe,,True,10.1103/PhysRevB.53.5688
HoNi2B2C,HoNi2B2C,Bulk,,,SC,Type-II,7.5 K,,Tetragonal,ThCr2Si2-type variant,I4/mmm,3.5170 Å,3.5170 Å,10.5217 Å,,,True,10.1103/PhysRevB.51.3701
HoNi2B2C,HoNi2B2C,Bulk,,,SC,Type-II,8.0 K,,Tetragonal,Body-centered tetragonal,I4/mmm,,,,,,,10.1103/PhysRevB.60.6223
Holmium Nickel Boron Carbide,HoNi2B2C,Bulk,,,SC,High-Tc,7.5 K,,Tetragonal,,I4/mmm,3.50833 Å,3.50833 Å,10.5268 Å,,,True,10.1103/PhysRevLett.73.2756
HoNi2B2C,HoNi2B2C,Bulk,,,SC,,,,,,,,,,,,True,10.1103/PhysRevB.51.16159
Holmium nickel borocarbide,HoNi2B2C,Bulk,,,SC,Type-II,,,,,,,,,,,,10.1103/PhysRevB.58.14490
HoNi2B2C,HoNi2B2C,Bulk,,,SC,Type-II,8.5 K,,,,,,,,,,True,10.1103/PhysRevB.66.214512
Holmium nickel borocarbide,HoNi2B2C,Bulk,,,SC,Type-II,,,Tetragonal,,,,,,,,,10.1103/PhysRevB.64.024510
HoNi2B2C,HoNi2B2C,Bulk,,,SC,Type-II,,,Tetragonal,ThCr2Si2-type,I4/mmm,,,,,,,10.1103/PhysRevB.64.020504
Holmium nickel boride carbide,HoNi2B2C,Bulk,,,SC,Type-II,,,,layered,,,,,,,,10.1103/PhysRevB.50.9660
HoNi2B2C,HoNi2B2C,Bulk,,,SC,Type-II,,,Tetragonal,Body centered tetragonal,I4/mmm,,,,,,True,10.1103/PhysRevB.62.6774
Holmium nickel borocarbide,HoNi2B2C,Bulk,,,SC,Type-II,7.5 K,,Tetragonal,body-centered tetragonal,I4/mmm,,,,,,,10.1103/PhysRevB.57.3668
Holmium nickel borocarbide,HoNi2B2C,,,,SC,Type-II,,,,,,,,,,,,10.1103/PhysRevB.64.012512
Holmium nickel boride carbide,HoNi2B2C,Bulk,,,SC,Type-II,8.5 K,,Tetragonal,Layered intermetallic,,3.51 Å,3.51 Å,10.53 Å,,HC2 measured but specific values not provided,True,10.1103/PhysRevB.53.3487
HoNi₂B₂C,HoNi2B2C,,,,SC,Type-II,,,,,,,,,,,,10.1103/PhysRevB.64.100505
HoNi2B2C,HoNi2B2C,Bulk,,,SC,Type-II,8.5 K,,,,,,,,,,,10.1103/PhysRevLett.83.5350
Holmium nickel borocarbide,HoNi2B2C,,,,SC,Type-II,,,,,,,,,,,,10.1103/PhysRevB.64.020503
HoNi₂B₂C,HoNi2B2C,Bulk,,,SC,Type-II,,,,Layered,,,,,,,,10.1103/PhysRevB.54.15341
HoNi2B2C,HoNi2B2C,Bulk,,,SC,Type-II,7.7 K,,Tetragonal,ThCr2Si2,,,,,,,True,10.1103/PhysRevB.55.8497
Holmium nickel borocarbide,HoNi2B2C,,,,SC,,,,,,,,,,,,,10.1103/PhysRevB.52.15082
HoNi₂B₂C,HoNi2B2C,,,,SC,,,,,,,,,,,,,10.1103/PhysRevB.50.3485
Holmium nickel borocarbide,HoNi2B2C,Bulk,,,SC,Type-II,8 K,,,,,,,,,2-3.5 kG,True,10.1103/PhysRevB.57.10684
Holmium nickel cobalt borocarbide,HoNi2B2C,Bulk,,,NSC,,,,,,,,,,,,,10.1103/PhysRevB.57.10684
Holmium nickel borocarbide,HoNi2B2C,Bulk,,,SC,Type-II,8.9 K,,Tetragonal,,,,,~10 Å,,~8 kG at 0 K,True,10.1103/PhysRevLett.82.827
HoNi2B2C,HoNi2B2C,Bulk,,,SC,Type-II,8 K,,Tetragonal,LuNi2B2C-type,,3.5177 Å,3.5177 Å,10.5278 Å,,,,10.1103/PhysRevB.60.3355
Holmium nickel borocarbide,HoNi2B2C,Bulk,,,SC,Type-II,,,,,,,,,,,,10.1103/PhysRevLett.83.4824
HoNi2B2C,HoNi2B2C,Bulk,,,SC,,9.0 K,,,ThCr2Si2-like,,,,,,0.2 T,True,10.1103/PhysRevLett.76.507
HoNi2B2C,HoNi2B2C,Bulk,,,SC,Type-II,,,Tetragonal,,I4/mmm,,,,,,True,10.1103/PhysRevB.61.11695
Holmium nickel borocarbide,HoNi2B2C,Bulk,,,SC,,15-23 K,,,layered,,,,,,,,10.1103/PhysRevB.51.15363
HoNi₂B₂C,HoNi2B2C,Bulk,,,SC,Type-II,,,,,,,,,,,,10.1103/PhysRevB.63.060501
Holmium nickel borocarbide,HoNi2B2C,Bulk,,,SC,Type-II,8 K,,,,,,,,,,True,10.1103/PhysRevB.52.R7022
HoNi2B2C,HoNi2B2C,Bulk,,,SC,Type-II,,,Tetragonal,ThCr2Si2-type,I4/mmm,3.513 Å,3.513 Å,10.525 Å,,,True,10.1103/PhysRevB.51.489
Holmium nickel boride carbide,HoNi2B2C,Bulk,,,SC,Type-II,8 K,,Tetragonal,Layered structure with R-C layers separated by Ni2B2 sheets,I4/mmm,,,,,Shows deep minimum around 5 K with anisotropic behavior parallel and perpendicular to c-axis,True,10.1103/PhysRevB.50.9668
Holmium nickel borocarbide,HoNi2B2C,Bulk,,,SC,Type-II,3.6 K,,,layered,,,,,,,True,10.1103/PhysRevB.54.3062
HoNi₂B₂C,HoNi2B2C,Bulk,,,SC,Type-II,,,Tetragonal,body-centered tetragonal ThCr2Si2-like,,,,,,,,10.1103/PhysRevB.63.134519
HoNi2B2C,HoNi2B2C,Bulk,,,SC,High-Tc,8-9 K,,Tetragonal,body-centered-tetragonal,I4/mmm,,,,,,False,10.1103/PhysRevLett.84.1800
Holmium Nickel Borocarbide,HoNi2B2C,Bulk,,,SC,Type-II,,,Tetragonal,body-centered tetragonal,,,,,,,,10.1103/PhysRevLett.79.1738
HoNi2B2C,HoNi2B2C,Bulk,,,SC,Type-II,,,,,,,,,,,,10.1103/PhysRevB.63.020502
HoNi2B2C,HoNi2B2C,,,,SC,Type-II,,,Tetragonal,body centered tetragonal,I4/mmm,,,,,,,10.1103/PhysRevB.65.024505
Holmium nickel borocarbide,HoNi2B2C,Bulk,,,SC,Type-II,,,,,,,,,,,,10.1103/PhysRevLett.78.4849
HoNi2B2C,HoNi2B2C,Bulk,,,SC,Type-II,8.7 K,,,,,,,,,,True,10.1103/PhysRevLett.78.935
HoNi₂B₂C,HoNi2B2C,,,,SC,,8.5 K,,,,,,,,,,,10.1103/PhysRevB.57.R8123
Holmium nickel borocarbide,HoNi2B2C,,,,SC,,,,,,,,,,,,,10.1103/PhysRevLett.78.547
HoNi2B2C,HoNi2B2C,,,,SC,,,,,,,,,,,,,10.1103/PhysRevB.53.8499
HoNi2B2C,HoNi2B2C,Bulk,,,SC,Type-II,8 K,,,layered,,,,,,,,10.1103/PhysRevB.52.3676
HoNi2B2C,HoNi2B2C,Bulk,,,SC,,,,,,,,,,,,,10.1103/PhysRevB.63.104507
HoNi2B2C,HoNi2B2C,Bulk,,,SC,Type-II,,,,,,,,,,,,10.1103/PhysRevB.57.10320
HoNi2B2C,HoNi2B2C,Bulk,,,SC,,,,Tetragonal,Layered,,,,,,,,10.1103/PhysRevB.51.678
HoNi2B2C,HoNi2B2C,Bulk,,,SC,Type-II,7.5 K,,Tetragonal,ThCr2Si2 type,,,,,,≈10 T,False,10.1103/PhysRevB.53.5640
HoNi2B2C,HoNi2B2C,Bulk,,,SC,Type-II,7.8 K,,Tetragonal,LuNi2B2C-type,I4/mmm,3.516 Å,3.516 Å,10.530 Å,250 G,3.5 kG,True,10.1103/PhysRevB.52.1181
HoNi2B2C,HoNi2B2C,Bulk,,,SC,Type-II,8 K,,,,,,,,,,,10.1103/PhysRevB.51.12852
HoNi2B2C,HoNi2B2C,Bulk,,,SC,Type-II,,,,,,,,,,,,10.1103/PhysRevLett.77.4628
HoNi2B2C,HoNi2B2C,Bulk,,,SC,Type-II,7.5 K,,,layered,,,,,,,True,10.1103/PhysRevB.50.647
HoNi2B2C,HoNi2B2C,,,,SC,Type-II,,,,,,,,,,,,10.1103/PhysRevB.51.681
Holmium nickel borocarbide,HoNi2B2C,Bulk,,,SC,Type-II,,,Tetragonal,,,,,,,,,10.1103/PhysRevLett.84.4982
HoNi2B2C,HoNi2B2C,Bulk,,,SC,Type-II,8.6 K,,Tetragonal,body-centered tetragonal,I4/mmm,,,,,,True,10.1103/PhysRevB.56.437
HoNi2B2C,HoNi2B2C,,,,SC,,,,,,,,,,,,,10.1103/PhysRevB.65.024520
HoNi2B2C,HoNi2B2C,,,,SC,quaternary intermetallic,,,,quaternary intermetallic,,,,,,,,10.1103/PhysRevB.51.674
HoNi2B2C,HoNi2B2C,,,,SC,,,,,,,,,,,,,10.1103/PhysRevB.57.126
HoNi2B2C,HoNi2B2C,Bulk,,,SC,Type-II,,,,borocarbide,,,,,,,,10.1103/PhysRevB.61.R6487
Holmium nickel boride carbide,HoNi2B2C,Bulk,,,SC,High-Tc,,,Tetragonal,body-centered tetragonal,I4/mmm,,,,,,,10.1103/PhysRevB.57.7916
HoNi₂B₂C,HoNi2B2C,Bulk,,,SC,Type-II,8 K,,Tetragonal,body-centered-tetragonal,,,,,,2 kOe,True,10.1103/PhysRevB.53.R510
HoNi2B2C,HoNi2B2C,Bulk,,,SC,Type-II,8 K,,Tetragonal,Body-centered-tetragonal,I4/mmm,3.5177 Å,3.5177 Å,10.5278 Å,,,True,10.1103/PhysRevB.55.6584
HoNi2B2C,HoNi2B2C,,,,SC,,8.5 K,,Tetragonal,Layered,I4/mmm,,,,,,,10.1103/PhysRevB.53.307
HoNi2B2C,HoNi2B2C,,,,SC,High-Tc,7.5 K,,,,,,,,,,,10.1103/PhysRevB.52.R3864
HoNi2B2C,HoNi2B2C,Bulk,,,SC,,dTc/dP = -0.25 K/GPa,up to 8 GPa,Tetragonal,ThCr2Si2-type tetragonal body-centered,I4/mmm,,,,,,True,10.1103/PhysRevB.58.3377
HoNi2B2C,HoNi2B2C,Bulk,,,SC,Type-II,8 K,,Tetragonal,,,,,,,,True,10.1103/PhysRevB.53.802
HoNi2B2C,HoNi2B2C,Bulk,,,SC,,,,Tetragonal,LuNi2B2C-type,I4/mmm,,,,,,,10.1103/PhysRevB.62.8942
HoNi2B2C,HoNi2B2C,,,,SC,Type-II,,,,,,,,,,,,10.1103/PhysRevB.54.14963
HoNi2B2C,HoNi2B2C,Bulk,,,SC,,8 K,,,,,,,,,,,10.1103/PhysRevB.50.4030
HoNi2B2C (annealed at 800°C),HoNi2B2C,Bulk,,,SC,Type-II,9.21 K,,Tetragonal,,I4/mmm,3.51761 Å,3.51761 Å,10.5307 Å,,,True,10.1103/PhysRevB.63.184518
HoNi2B2C (annealed at 1100°C),HoNi2B2C,Bulk,,,SC,Type-II,8.30 K,,Tetragonal,,I4/mmm,3.51735 Å,3.51735 Å,10.5296 Å,,,True,10.1103/PhysRevB.63.184518
HoNi2B2C,HoNi2B2C,Bulk,,,SC,Type-II,,,,,,,,,,,,10.1103/PhysRevB.52.4592
HoNi2B2C,HoNi2B2C,Bulk,,,SC,borocarbide,7.8 K,,,,,,,,,,TRUE,Handbook of SC
HoNi2B2C,HoNi2B2C,Single Crystal,,,SC,,8.6 K,,Tetragonal,,,,,,,,TRUE,10.1103/PhysRevB.80.224522
HoNi2B2C,HoNi2B2C,Bulk,,,SC,,8.5 K,,Tetragonal,ThCr2Si2-type,I4/mmm,,,,,,FALSE,10.1103/PhysRevB.109.L180505
HoNi2B2C,HoNi2B2C,Bulk,,,SC,,8 K,,,,,,,,,,FALSE,10.1103/PhysRevB.72.144521
HoNi2B2C,HoNi2B2C,Bulk,,,SC,,,,,,,,,,,,TRUE,10.1103/PhysRevB.93.195147
Holmium Nickel Borocarbide,HoNi2B2C,,,,SC,,,,,,,,,,,,FALSE,10.1103/PhysRevLett.100.257004
HoNi2B2C,HoNi2B2C,Bulk,,,SC,,,,,,,,,,,,FALSE,10.1103/PhysRevB.83.104519
Holmium Nickel Borocarbide,HoNi2B2C,Bulk,,,"SC,AFM",Type-II,,,Tetragonal,,,,,,,,FALSE,10.1103/PhysRevB.73.020504
HoNi2B2C,HoNi2B2C,Bulk,,,SC,Type-II,8 K,,Tetragonal,,I4/mmm,,,,,,TRUE,10.1016/j.jcrysgro.2004.11.411
HoNi2B2C,HoNi2B2C,Bulk,,,SC,Type-II,8.2 K,,Body-centered tetragonal,Tetragonal,I4/mmm,,,,,,TRUE,10.1016/j.physb.2007.05.032
HoNi2B2C,HoNi2B2C,Bulk,,,SC,Type-II,8.7 K,,,,,,,,,,TRUE,10.1016/S0921-4534(02)01462-4
HoNi2B2C,HoNi2B2C,Bulk,,,SC,Type-II,8.5 K,,LuNi2B2C-type,Tetragonal,I4/mmm,,,,,,TRUE,10.1016/S0921-4534(99)00208-7
HoNi2B2C,HoNi2B2C,Bulk,,,SC,Type-II,8.3 K,,I4/mmm,Tetragonal,I4/mmm,3.5183 Å,3.5183 Å,10.5304 Å,,,TRUE,10.1016/S0304-8853(00)00975-6
HoNi2B2C,HoNi2B2C,Bulk,,,SC,Type-II,9.2 K,0.1 GPa,Tetragonal,ThCr2Si2 type,,,,,,,TRUE,10.1016/j.jallcom.2005.04.062
HoNi2B2C,HoNi2B2C,Bulk,,,SC,Type-II,8.8 K,0.1 GPa,Tetragonal,ThCr2Si2 type,,,,,,,TRUE,10.1016/j.jallcom.2005.04.062
HoNi2B2C,HoNi2B2C,Bulk,,,SC,Type-II,8.5 K,,ThCr2Si2-type,,,,,,,0.15 T,TRUE,10.1016/j.jmmm.2004.03.004
HoNi2B2C,HoNi2B2C,Bulk,,,SC,Type-II,8.5 K,0 Oe,LuNi2B2C type,Tetragonal,I4/mmm,,,,,,FALSE,10.1016/j.jmmm.2003.12.1135
HoNi2B2C,HoNi2B2C,Bulk,,,SC,Type-II,8 K,,,,,,,,5 G at 5.2 K,,TRUE,10.1016/S0304-8853(00)00805-2
HoNi2B2C,HoNi2B2C,Bulk,,,SC,Type-II,8.5 K,,Layered,,,,,,,,FALSE,10.1016/j.matpr.2022.06.535
HoNi2B2C,HoNi2B2C,Bulk,,,SC,Type-II,9 K,Ambient,Tetragonal,Tetragonal,,,,,,0.15 T,TRUE,10.1016/S0921-4526(00)00648-7
HoNi2B2C,HoNi2B2C,Bulk,,,SC,Type-II,7.0 K,,,,,,,,,,,10.1016/S0921-4534(97)00724-7
HoNi2B2C,HoNi2B2C,Bulk,,,SC,Type-II,8 K,,,,,,,,,,TRUE,10.1016/S0925-8388(98)00397-1
HoNi2B2C,HoNi2B2C,Bulk,,,SC,Type-II,9K,,,,,,,,,,TRUE,10.1016/S0304-8853(03)00355-X
HoNi2B2C,HoNi2B2C,Bulk,,,SC,Type-II,8 K,,,,,,,,,,TRUE,10.1016/S0925-8388(96)02526-1
HoNi2B2C,HoNi2B2C,Bulk,,,SC,Type-II,8.8 K,,Tetragonal,Layered,I4/mmm,,,,,,TRUE,10.1016/S0921-4534(99)00051-9
HoNi2B2C,HoNi2B2C,Bulk,,,SC,Type-II,8 K,,ThCr2Si2-type,Body centred tetragonal,I4/mmm,3.512,,10.492,,4-8 kOe,FALSE,10.1016/S0925-8388(98)00377-6
HoNi2B2C,HoNi2B2C,Bulk,,,SC,Type-II,8.5 K,,,,,,,,,,TRUE,10.1016/S0304-8853(98)00130-9
Holmium Nickel Boride Carbide,HoNi2B2C,Bulk,,,SC,Conventional,8.7 K,,Body-centered tetragonal,Tetragonal,I4/mmm,3.5 Å,3.5 Å,10.5 Å,,,TRUE,10.1016/S0925-8388(96)02528-5
HoNi2B2C,HoNi2B2C,Bulk,,,SC,Type-II,8.5 K,,,,,,,,,,TRUE,10.1016/j.jmmm.2003.11.073
HoNi2B2C,HoNi2B2C,Bulk,,,SC,Type-II,7.8 K,,,,,,,,,,TRUE,10.1016/j.jmmm.2006.08.013
HoNi2B2C,HoNi2B2C,Bulk,,,SC,Type-II,8 K,,Body-centered tetragonal,,I4/mmm,,,,,,TRUE,10.1016/S0925-8388(96)02634-5
HoNi2B2C,HoNi2B2C,Bulk,,,SC,Type-II,8.5K,,,,,,,,,,TRUE,10.1016/j.physc.2007.03.165
HoNi2B2C,HoNi2B2C,Bulk,,,SC,Type-II,8 K,,Layered,,I4/mmm,,,,,,TRUE,10.1016/S0921-4534(01)00043-0
HoNi2B2C,HoNi2B2C,Bulk,,,SC,Type-II,6 K,,,,,,,,,,FALSE,10.1016/S0921-4534(00)00227-6
HoNi2B2C,HoNi2B2C,Bulk,,,SC,Type-II,8 K,,,Tetragonal,,,,,,,TRUE,10.1016/S0921-4526(99)01738-X
HoNi2B2C,HoNi2B2C,Bulk,,,SC,Type-II,8 K,,,,,,,,,,TRUE,10.1016/j.physb.2008.02.020
HoNi2B2C,HoNi2B2C,Bulk,,,SC,Type-II,8 K,0 GPa,Tetragonal,,,,,,,,TRUE,10.1016/j.physb.2006.01.207
HoNi2B2C,HoNi2B2C,Bulk,,,SC,Type-II,8.8 K,,,,,,,,,6.2 kOe,TRUE,10.1016/j.physc.2007.03.294
HoNi2B2C,HoNi2B2C,Bulk,,,SC,Type-II,8.5 K,,,,,,,,,2-3 T,TRUE,10.1016/S0921-4534(99)00282-8
HoNi2B2C,HoNi2B2C,Bulk,,,SC,Type-II,8 K,,Body-centered tetragonal,,I4/mmm,,,,,,TRUE,10.1016/S0921-4526(98)00730-3
HoNi2B2C,HoNi2B2C,Bulk,,,SC,Type-II,8 K,,Tetragonal,,I4/mmm,,,,,,TRUE,10.1016/j.physb.2004.03.256
HoNi2B2C,HoNi2B2C,Bulk,,,SC,Type-II,7 K,,,,,,,,,,TRUE,10.1016/S0921-4534(99)00404-9
HoNi2B2C,HoNi2B2C,Bulk,,,SC,Type-II,8.5 K,,,,,,,,,,TRUE,10.1016/S0921-4534(01)00767-5
HoNi2B2C,HoNi2B2C,Bulk,,,SC,Type-II,8.0 K,,Body centered tetragonal,,I4/mmm,,,,,,FALSE,10.1016/S0921-4534(00)01532-X
HoNi2B2C,HoNi2B2C,Bulk,,,SC,Type-II,8.2 K,,,,,,,,,4 kG,FALSE,10.1016/j.physc.2014.10.001
HoNi2B2C,HoNi2B2C,Bulk,,,SC,Type-II,7.1 K,0,,,,,,,,,TRUE,10.1016/S0921-4526(99)02075-X
HoNi2B2C,HoNi2B2C,Bulk,,,SC,Type-II,8 K,,,,,,,,,,FALSE,10.1016/j.physc.2015.03.018
HoNi2B2C,HoNi2B2C,Bulk,,,SC,Type-II,8.5 K,,,,,,,,,,TRUE,10.1016/j.physc.2007.03.166
HoNi2B2C,HoNi2B2C,Bulk,,,SC,Type-II,8.34 K,,,,,,,,,,TRUE,10.1016/j.physc.2007.04.206
HoNi2B2C,HoNi2B2C,Thin Film,,,SC,Type-II,8.5 K,,Polycrystalline,c-axis oriented,,,,,,,TRUE,10.1016/S0921-4526(99)02453-9
HoNi2B2C,HoNi2B2C,Bulk,,,SC,Type-II,5.5 K,,Tetragonal,Orthorhombic,,,,,,,TRUE,10.1016/S0921-4526(02)02380-3
HoNi2B2C,HoNi2B2C,Bulk,,,SC,Type-II,7 K,0 GPa,Tetragonal,ThCr2Si2-type,,,,,,,FALSE,10.1016/S0921-4526(99)00968-0
HoNi2B2C,HoNi2B2C,Bulk,,,SC,Type-II,8.7 K,,Tetragonal,Body-centered,ThCr2Si2-type,,,,,,TRUE,10.1016/j.jcrysgro.2007.11.227
HoNi2B2C,HoNi2B2C,Bulk,,,SC,Type-II,5.5-6,Ambient,,,,,,,,,TRUE,10.1016/0921-4534(95)00150-6
HoNi4B4C,HoNi4B4C,Bulk,,,SC,Type-II,6.3 K,,Tetragonal,,,,,,,,True,10.1103/PhysRevB.51.8395
HoNiBC,HoNiBC,Bulk,,,SC,Type-II,,,,,,,,,,,,10.1103/PhysRevB.60.3355
HoNiO2,HoNiO2,Bulk,,,NSC,,NSC,ambient,Tetragonal,infinite-layer,P4/mmm,,,3.110,,,FALSE,10.1103/PhysRevB.110.155156
HoNiO3,HoNiO3,Bulk,,,NSC,,,,Monoclinic,Perovskite,P21/c,,,,,,TRUE,10.1103/PhysRevB.88.054101
HoNi₂B₂C,HoNi₂B₂C,Bulk,,,SC,,8.5 K,,,,,,,,,,,10.1103/PhysRevB.52.R3844
HoNi₂B₂C,HoNi₂B₂C,,,,SC,,,,,,,,,,,0.4 T,,10.1103/PhysRevB.52.9186
HoNi₂B₂C,HoNi₂B₂C,,,,SC,,,,,,,,,,,,,10.1103/PhysRevB.53.12389
HoNi₂B₂C,HoNi₂B₂C,,,,SC,,,,,layered structure,,,,,,,,10.1103/PhysRevB.53.R8871
HoNi₂B₂C,HoNi₂B₂C,Bulk,,,SC,,,,,,,,,,,,,10.1103/PhysRevB.64.184501
HoNi₂B₂C,HoNi₂B₂C,Bulk,,,SC,,8.0 K,,,,,3.527 Å,,10.560 Å,,,TRUE,Handbook of SC
HoNi₂B₂C,HoNi₂B₂C,Bulk,,,SC,Type-II,8.7 K,,,borocarbide,,,,,,5 kG (B ‖ c),TRUE,Handbook of SC
HoNi₂B₂C,HoNi₂B₂C,Bulk,,,SC,,,,,,,,,,,,TRUE,Handbook of SC
HoNi₂B₂C,HoNi₂B₂C,Bulk,,,SC,,"8, 7.5 K",,,,,,,,,,TRUE,Handbook of SC
HoNi₂B₂C,HoNi₂B₂C,Bulk,,,SC,Type-II,slightly below 8 K,,Tetragonal,LuNi₂B₂C-type,,,,,,,TRUE,Handbook of SC
HoOsSi,HoOsSi,Bulk,,,SC,Type-II,10.8 K,,,,,,,,,,,10.1016/0921-4534(88)90695-8
HoPdBi,HoPdBi,Bulk,,,SC,Type-II,0.7 K,,,,,,,,,,FALSE,10.1016/j.jnoncrysol.2022.121969
HoPdBi,HoPdBi,,,,SC,,0.70 K,,Cubic,,F -43 m,,,,,,FALSE,10.1016/j.jallcom.2023.172100
HoRh4B4,HoRh4B4,Bulk,,,SC,,,,Tetragonal,,,,,,,,True,10.1103/PhysRevB.29.6244
HoRh4B4,HoRh4B4,Bulk,,,NSC,,,,Tetragonal,,P42/nmc,,,,,,True,10.1103/PhysRevB.25.372
HoRh₄B₄,HoRh4B4,Bulk,,,SC,,,,,,,,,,,,,10.1103/PhysRevB.27.5526
HoRh4B4,HoRh4B4,Bulk,,,NSC,,,,Tetragonal,,,,,,,,,10.1103/PhysRevB.39.2159
HoRh4B4,HoRh4B4,Bulk,,,SC,Type-II,,,,,,,,,,,,10.1103/PhysRevB.20.1915
HoRh4B4,HoRh4B4,Bulk,,,SC,,,,,,,,,,,,True,10.1103/PhysRevB.32.2902
HoRh4B4,HoRh4B4,Bulk,,,NSC,,,,Tetragonal,,,,,,,,,10.1103/PhysRevLett.63.453
HoRh4B4,HoRh4B4,Bulk,,,SC,Type-II,,,,,,,,,,,True,10.1103/PhysRevB.34.1496
HoRh4B4,HoRh4B4,,,,SC,,,,tetragonal,,,,,,,,,10.1103/PhysRevB.22.4424
HoRh4B4,HoRh4B4,Bulk,,,NSC,,,,Tetragonal,,,,,,,,True,10.1103/PhysRevLett.42.918
HoRh4B4,HoRh4B4,Bulk,,,SC,,,,,,,,,,,,,10.1103/PhysRevB.29.466
HoRh4B4,HoRh4B4,Bulk,,,SC,Type-II,,,,,,,,,,,,10.1103/PhysRevB.38.8724
HoRh4B4,HoRh4B4,Bulk,,,SC,,,,,,,,,,,,,10.1103/PhysRevLett.43.86
HoRh4B4,HoRh4B4,Bulk,,,SC,Type-II,,,,,,,,,,,True,10.1103/PhysRevB.40.2133
HoRh₀.₈₅Ru₀.₁₅₄B₄,HoRh₀.₈₅Ru₀.₁₅₄B₄,Bulk,,,SC,,6.5 K,,Tetragonal,,tI72,,,,,,TRUE,Handbook of SC
HoRh₂Ir₂B₄,HoRh₂Ir₂B₄,Bulk,,,SC,,6.41 K,,Tetragonal,CeCo₄B₄ type,P4₂/nmc,,,,,,TRUE,Handbook of SC
HoRh₄Ir₄B₄,HoRh₄Ir₄B₄,Bulk,,,SC,,6.4 K,,Tetragonal,,tP18,,,,,,TRUE,Handbook of SC
HoRu2,HoRu2,Bulk,,,FM,,NSC,,Hexagonal,Laves phase (MgZn2 type),P6_3/mmc,5.2310 Å,5.2310 Å,8.8265 Å,,,TRUE,10.1103/PhysRevB.81.184404
HoSr2Cu2.7Mo0.3Oy,HoSr2Cu2.7Mo0.3Oy,Bulk,,,SC,High-Tc,30-36 K,up to 16 kbar,Tetragonal,1:2:3 structure,,,,,,,True,10.1103/PhysRevB.47.11337
HoSr2Cu2.85Re0.15Oz,HoSr2Cu2.85Re0.15O7.14,Bulk,,,SC,High-Tc,42 K,,Orthorhombic,perovskite,,3.807 Å,3.822 Å,11.501 Å,,,True,10.1103/PhysRevB.53.8604
HoTe3,HoTe3,Bulk,,,NSC,,,,Orthorhombic,Layered,,,,,,,TRUE,10.1103/PhysRevB.93.115133
Ho-Tl-Sr-Ca-Cu-O,HoTl2Sr2Ca2Cu3O11.5,Bulk,,,SC,High-Tc,80-90 K,,,,,,,,,,True,10.1103/PhysRevB.39.2918
Ho₁.₂Mo₆Se₈,Ho₁.₂Mo₆Se₈,Bulk,,,SC,,6.1 K,,,,,,,,,,TRUE,Handbook of SC
Ho₂B₂C₆,Ho₂B₂C₆,Bulk,,,NSC,,,,Tetragonal,La₂B₂C₆ type,,7.981 Å,7.981 Å,11.561 Å,,,TRUE,Handbook of SC
Ho₄Os₆Sn₁₉,Ho₄Os₆Sn₁₉,Bulk,,,SC,,1.4 K,,Cubic,Tb₄Rh₆Sn₁₉ type,Fm3̄m,13.774 Å,,,,,TRUE,Handbook of SC
Hydrogenated monolayer PC3,HPC3,Thin Film,,,SC,High-Tc,31.0 K,,,,,,,,,,FALSE,10.1103/PhysRevB.105.245420
Hydrogen tungsten bronze,HWO3,Bulk,,,NSC,,<0.35 K,,Cubic,tungsten bronze,,,,,,,,10.1103/PhysRevB.19.5652
Hydrogenated MgB2 Monolayer,Hydrogenated MgB2,Thin Film,Monolayer,,SC,High-Tc,69 K,Ambient pressure,,,,,,,,,FALSE,10.1103/PhysRevB.106.214508
I2Mo6S8,I2Mo6S8,Bulk,,,SC,,14.0 K,,,,,,,,,,TRUE,Handbook of SC
I2Mo6Se7,I2Mo6Se7,Bulk,,,SC,Chevrel phase,14.0 K,,,,,,,,,,TRUE,Handbook of SC
I2Mo6Te8,I2Mo6Te8,Bulk,,,SC,Chevrel phase,2.6 K,,,,,,,,,,TRUE,Handbook of SC
Iodine silicon clathrate,I8Si46,Bulk,,,NSC,,,,,clathrate,,,,,,,True,10.1103/PhysRevB.66.014532
IBi2.2Sr1.8CaCu2O8+y,IBi2.2Sr1.8CaCu2O8,Bulk,,,SC,High-Tc/cuprate,73.6 K,ambient pressure,Tetragonal,layered perovskite,,0.513 nm,0.513 nm,3.710 nm,,,True,10.1103/PhysRevB.49.9885
I-Bi2Sr2Ca2Cu3Ox,IBi2Sr2Ca2Cu3Ox,Bulk,,,SC,High-Tc/cuprate,100 K,,,layered,,5.40 Å,,22.01 Å,,,True,10.1103/PhysRevB.43.11496
IBi2Sr2CaCu2O8,IBi2Sr2CaCu2O8,Bulk,,,SC,High-Tc/cuprate,78 K,,,,P4/mmm,,,,,,True,10.1103/PhysRevB.48.9869
IBi2Sr2CaCu2O8+y,IBi2Sr2CaCu2O8,Bulk,,,SC,High-Tc/cuprate,,,,layered perovskite,,,,,,,,10.1103/PhysRevB.49.9885
I-Bi2Sr2CaCu2O8,IBi2Sr2CaCu2O8,Bulk,,,SC,High-Tc/cuprate,decreases by ~15 K,,,,,,,,,,TRUE,10.1103/PhysRevB.71.094501
IBi2Sr2CaCu2Ox,IBi2Sr2CaCu2Ox,Bulk,,,SC,High-Tc/cuprate,80 K,,,layered,,,,expanded by 23% compared to pristine,,,True,10.1103/PhysRevLett.68.530
I-Bi₂Sr₂CaCu₂Oₓ,IBi2Sr2CaCu2Ox,Bulk,,,SC,High-Tc/cuprate,,,Triclinic,,,0.54 nm,0.54 nm,1.89 nm,,,True,10.1103/PhysRevB.51.16220
I-Bi2Sr2CaCu2Ox,IBi2Sr2CaCu2Ox,Bulk,,,SC,High-Tc/cuprate,80 K,,,layered,,5.40 Å,,19.02 Å,,,True,10.1103/PhysRevB.43.11496
IBi2Sr2CaCu2Oy,IBi2Sr2CaCu2Oy,Bulk,,,SC,High-Tc,,,,,,,,,,,True,10.1103/PhysRevB.47.1029
I-Bi2Sr2CuOx,IBi2Sr2CuOx,Bulk,,,SC,High-Tc/cuprate,22 K,,,layered,,5.40 Å,,15.76 Å,,,True,10.1103/PhysRevB.43.11496
IMo6Se7,IMo6Se7,Bulk,,,SC,Chevrel phase,7.6 K,,,,,,,,,,TRUE,Handbook of SC
In+40% Pb,In+40% Pb,Bulk,,,SC,Type-I,,,,,,,,,,,TRUE,Handbook of SC
Indium-Manganese,In+400 ppm Mn,Thin Film,,,SC,Type-I,1.15 K,,,,,,,,,,TRUE,10.1016/S0921-4534(98)00335-9
In + 40 at.% Pb alloy,In + 40 at.% Pb,Bulk,,,SC,Type-II,,,,,,,,,,3255 Oe,TRUE,Solomon and Otter (1967)
Indium-Bismuth Alloy,In-Bi,,,,SC,,,,,,,,,,,,,10.1103/PhysRev.138.A464
Indium with Cobalt impurities,In-Co,Bulk,,,SC,,Depression of 0.07 K/at.%,,,,,,,,,,True,10.1103/PhysRevB.10.4044
Indium-Chromium alloy,In-Cr,Bulk,,,SC,Type-II,0.98 × Tc0,,,,,,,,,,,10.1103/PhysRevB.29.165
Indium-Chromium alloy,In-Cr,Thin Film,4671 Å,Pyrex,SC,Type-I,3.350 K (164 at.ppm Cr),,,,,,,,,,True,10.1103/PhysRevB.19.1409
Indium with Chromium impurities,In-Cr,Bulk,,,SC,,Depression of 65 K/at.%,,,,,,,,,,True,10.1103/PhysRevB.10.4044
Indium-doped Tin Telluride,In-doped SnTe,,,,SC,Topological,,,,,,,,,,,FALSE,10.1103/PhysRevLett.121.097701
Indium-Iron,In-Fe,Thin Film,,,SC,,,,,,,,,,,,,10.1103/PhysRevLett.19.1184
Indium-Iron,In-Fe,,,,SC,,,,,,,,,,,,,10.1103/PhysRevB.19.1409
Indium with Iron impurities,In-Fe,Bulk,,,SC,,Depression of 2.5 K/at.% and 2.0 K/at.%,,,,,,,,,,True,10.1103/PhysRevB.10.4044
Indium-Gallium Alloy,In-Ga,,,,SC,,,,,,,,,,,,,10.1103/PhysRev.138.A464
Indium-Germanium,In-Ge,Thin Film,,,SC,,,,,large-grain structures,,,,,,,True,10.1103/PhysRevB.31.1679
Indium-Germanium alloy,In-Ge,Bulk,,,SC,,,,,,,,,,,,,10.1103/PhysRevB.30.2617
Indium-Indium sandwich,In-In,Thin Film,935 Å,DuPont Kapton H film,SC,Type-I,4.084 K,,,,,,,,,,True,10.1103/PhysRevB.8.5065
Indium-manganese alloy films,In-Mn,Thin Film,,,SC,,,,,,,,,,,,False,10.1103/PhysRevB.15.2835
Indium-Manganese alloy,In-Mn,Thin Film,~4000 Å,Pyrex,SC,Type-I,"3.148 K (214 at.ppm Mn), 2.528 K (325 at.ppm Mn), 2.452 K (396 at.ppm Mn)",,,,,,,,,,True,10.1103/PhysRevB.19.1409
Indium with Manganese impurities,In-Mn,Bulk,,,SC,,Depression of 53 K/at.% and 49 K/at.%,,,,,,,,,,True,10.1103/PhysRevB.10.4044
Indium-Manganese alloy,In-Mn,Bulk,,,SC,Type-I,,,,,,,,,,,,10.1103/PhysRev.140.A899
Indium-Manganese alloy,In-Mn,Bulk,,,SC,Type-I,"varies with Mn concentration, decreases by ~70 K per unit resistance ratio",,,,,,,,,,True,10.1103/PhysRev.136.A17
Indium-Manganese-Lead alloy,In-Mn-Pb,Bulk,,,SC,Type-I,"varies with composition, Mn effect diminishes with Pb addition",,,,,,,,,,True,10.1103/PhysRev.136.A17
Indium-Manganese-Tin alloy,In-Mn-Sn,Bulk,,,SC,Type-I,"varies with composition, Mn effect diminishes with Sn addition",,,,,,,,,,True,10.1103/PhysRev.136.A17
Indium-Lead alloy,In-Pb,Bulk,,,SC,Type-I,,,,,,,,,,,,10.1103/PhysRev.149.186
In-Pb alloys,In-Pb,Bulk,,,SC,Type-I,,,,,,,,,,,,10.1103/PhysRevB.41.11630
Indium-lead alloy,In-Pb,Thin Film,~1000 Å,,SC,Type-II,,,,,,,,,,,,10.1103/PhysRevB.9.912
In-Pb alloys,In-Pb,,,,SC,Type-II,,,,,,,,,,,,10.1103/PhysRevB.46.11050
"In, Pb doped alloy",In-Pb,Bulk,,,SC,Type-II,3.7 K,,,,,,,,30 mT,0.04 T,TRUE,Handbook of SC
Indium-Tin Alloy,In-Sn,Thin Film,,,SC,Type-I,,,,,,,,,,,True,10.1103/PhysRev.167.361
Indium-Thallium solid solution,In-Tl,Bulk,,,SC,Type-I,increased relative to pure Tl,,,,,,,,,,True,10.1103/PhysRev.123.466
Indium-Thallium sandwich,In-Tl,Thin Film,1086 Å,DuPont Kapton H film,SC,Type-I,3.434 K,,,,,,,,,,True,10.1103/PhysRevB.8.5065
Indium-Thallium sandwich,In-Tl,Thin Film,1343 Å,DuPont Kapton H film,SC,Type-I,3.525 K,,,,,,,,,,True,10.1103/PhysRevB.8.5065
Indium-Thallium sandwich,In-Tl,Thin Film,722 Å,DuPont Kapton H film,SC,Type-I,3.558 K,,,,,,,,,,True,10.1103/PhysRevB.8.5065
Indium-Thallium sandwich,In-Tl,Thin Film,1064 Å,DuPont Kapton H film,SC,Type-I,3.691 K,,,,,,,,,,True,10.1103/PhysRevB.8.5065
Granular In/InOx composite (further annealed),In/InOx,Thin Film,80 nm,Borosilicate glass,SC,,3.4 K,,Amorphous (InOx); Polycrystalline (In grains),Granular composite,,,,,,1000 Oe,TRUE,10.1103/PhysRevResearch.7.013183
Indium/Molybdenum,In/Mo,Thin Film,,,SC,Type-II,1.5,,,,,,,,,,TRUE,10.1016/j.physc.2009.05.182
In/Mo,In/Mo,Nanowire,,,SC,Type-II,5.1 K,,,,,,,,,7 T,TRUE,10.1016/j.physe.2015.09.038
In/Mo,In/Mo,Thin Film,,,SC,Type-II,3.6 K,,,,,,,,,,TRUE,10.1016/j.physe.2015.09.038
Si(111)-(√7×√3)-In,In/Si(111),Surface 2D Material,Atomically thin,Si(111),SC,Type-II,3 K,,,Surface reconstruction (√7×√3),,,,,,,TRUE,10.1103/PhysRevLett.113.247004
Indium double atomic layer on Si(111)-(√7×√3),In/Si(111),Thin Film,Double atomic layer,Si(111),SC,2D,3.0 K,Ambient,,quasisquare (√7×√3) supercell,,,,,,,TRUE,10.1103/PhysRevMaterials.7.024805
Indium double atomic layer on Si(111)-(√7×√3) with 1.0 ML PTCDA adsorption,In/Si(111) + 1.0ML C24H8O6,Thin Film,"Double atomic layer (In), 1.0 ML (PTCDA)",Si(111),SC,2D,<3 K (suppressed from pristine value),Ambient,,quasisquare (√7×√3) supercell (In); herringbone/disordered (PTCDA),,,,,,,TRUE,10.1103/PhysRevMaterials.7.024805
Indium double atomic layer on Si(111)-(√7×√3) with 1.9 ML PTCDA adsorption,In/Si(111) + 1.9ML C24H8O6,Thin Film,"Double atomic layer (In), 1.9 ML (PTCDA)",Si(111),Insulator,,NSC,Ambient,,quasisquare (√7×√3) supercell (In); herringbone/disordered (PTCDA),,,,,,,TRUE,10.1103/PhysRevMaterials.7.024805
Copper phthalocyanine adsorbed Indium double atomic layer on Si(111)-(√7×√3),In/Si(111) + CuC32H16N8,Thin Film,"Double atomic layer (In), NA (CuPc)",Si(111),SC,2D,3.15 K,Ambient,,quasisquare (√7×√3) supercell (In); ordered (CuPc),,,,,,,FALSE,10.1103/PhysRevMaterials.7.024805
Manganese phthalocyanine adsorbed Indium double atomic layer on Si(111)-(√7×√3),In/Si(111) + MnC32H16N8,Thin Film,"Double atomic layer (In), NA (MnPc)",Si(111),SC,2D,<3 K (rapidly suppressed),Ambient,,quasisquare (√7×√3) supercell (In); ordered (MnPc),,,,,,,FALSE,10.1103/PhysRevMaterials.7.024805
Zinc phthalocyanine adsorbed Indium double atomic layer on Si(111)-(√7×√3),In/Si(111) + ZnC32H16N8,Thin Film,"Double atomic layer (In), NA (ZnPc)",Si(111),SC,2D,NA (reported to increase Tc),Ambient,,quasisquare (√7×√3) supercell (In); ordered (ZnPc),,,,,,,FALSE,10.1103/PhysRevMaterials.7.024805
Indium doped Pb0.75Sn0.25Te with Pb inclusion,In0.01Pb0.75Sn0.25Te,Thin Film,,,SC,Type-II,6K,,,,,,,,,,TRUE,10.1016/0038-1098(90)90292-J
Indium-Tin alloy (1 at.% In),In0.01Sn0.99,Bulk,,,SC,Type-I,,,,,,,,,,,True,10.1103/PhysRev.148.313
Indium-Lead alloy,In0.02Pb0.98,Bulk,,,SC,Type-I,,,,,,,,,,,False,10.1103/PhysRevB.49.15813
Indium-Tin alloy (2 at.% In),In0.02Sn0.98,Bulk,,,SC,Type-I,,,,,,,,,,,True,10.1103/PhysRev.148.313
Indium-Tin alloy (3 at.% In),In0.03Sn0.97,Bulk,,,SC,Type-I,,,,,,,,,,,True,10.1103/PhysRev.148.313
Indium-Tin alloy (4 at.% In),In0.04Sn0.96,Bulk,,,SC,Type-I,,,,,,,,,,,True,10.1103/PhysRev.148.313
Indium-Tin alloy (5 at.% In),In0.05Sn0.95,Bulk,,,SC,Type-I,,,,,,,,,,,True,10.1103/PhysRev.148.313
Indium-Tin alloy,In0.05Sn0.95,Thin Film,,glass microscopic slides,SC,Type-I,3.78 K,,Tetragonal,tetragonal,,5.828 Å,5.828 Å,3.182 Å,,,True,10.1103/PhysRevB.15.187
In0.07Tl0.93,In0.07Tl0.93,Thin Film,,,SC,Type-I,2.77 K,,Hexagonal,hexagonal close-packed,,,,,,,True,10.1103/PhysRevB.2.644
In0.07Tl0.93,In0.07Tl0.93,Bulk,,,SC,,2.77 K,,,,,,,,,,True,10.1103/PhysRevB.4.3255
Indium-Lead alloy,In0.1393Pb0.8607,Bulk,,,SC,Type-II,,,,,,,,,,,True,10.1103/PhysRev.184.460
Indium-Tin alloy,In0.14Sn0.86,Thin Film,,glass microscopic slides,SC,Type-I,4.78 K,,Hexagonal,hexagonal,,,,,,,True,10.1103/PhysRevB.15.187
Indium-Tin alloy,In0.16Sn0.84,Thin Film,,glass microscopic slides,SC,Type-I,4.50 K,,Hexagonal,hexagonal,,3.221 Å,3.221 Å,3.000 Å,,,True,10.1103/PhysRevB.15.187
In0.17Tl0.83,In0.17Tl0.83,Thin Film,,,SC,Type-I,3.19 K,,Hexagonal,hexagonal close-packed,,,,,,,True,10.1103/PhysRevB.2.644
In0.17Tl0.83,In0.17Tl0.83,Bulk,,,SC,,3.19 K,,,,,,,,,,True,10.1103/PhysRevB.4.3255
Indium-Lead alloy,In0.19Pb0.81,Bulk,,,SC,Type-II,,1 atmosphere,,,,,,,210 Oe,3150 Oe,True,10.1103/PhysRevB.49.4331
Indium-Thallium alloy,In0.1Tl0.9,Bulk,,,SC,Type-II,2.945 ± 0.01 K,,,hcp,,,,,,,True,10.1103/PhysRevB.21.5111
Indium-doped Yttrium Barium Copper Oxide,In0.1Y0.9Ba2Cu3O9-δ,Bulk,,,SC,High-Tc/cuprate,84 K,,Orthorhombic,perovskite,,,,,,,True,10.1103/PhysRevB.38.2824
Indium-Tin alloy,In0.20Sn0.80,Thin Film,,glass microscopic slides,SC,Type-I,4.40 K,,Hexagonal,hexagonal,,3.216 Å,3.216 Å,2.998 Å,,,True,10.1103/PhysRevB.15.187
In0.27Tl0.73,In0.27Tl0.73,Thin Film,,,SC,Type-I,3.64 K,,Cubic,body-centered cubic,,,,,,,True,10.1103/PhysRevB.2.644
In0.27Tl0.73,In0.27Tl0.73,Bulk,,,SC,,3.64 K,,,,,,,,,,True,10.1103/PhysRevB.4.3255
(InSe2)0.2NbSe2,In0.2NbSe1.87,Bulk,,,SC,Type-II,9.45 K,ambient,Hexagonal,2H-type layered,,,,19.16,"6.82e-4 T (H⊥ab), 1.07e-3 T (H∥ab)","11.81 T (H⊥ab), 12.42 T (H∥ab)",TRUE,10.1103/PhysRevB.111.094517
Indium-Thallium alloy,In0.3Tl0.7,Bulk,,,SC,Type-II,3.774 ± 0.002 K,,,bcc,,,,,,,True,10.1103/PhysRevB.21.5111
In0.50Tl0.50,In0.50Tl0.50,Thin Film,,,SC,Type-I,2.52 K,,Cubic,face-centered cubic,,,,,,,True,10.1103/PhysRevB.2.644
Indium-Thallium alloy (50% Tl),In0.50Tl0.50,Bulk,,,SC,Type-I,2.652 K,,,face-centered cubic,,,,,,,True,10.1103/PhysRev.88.703
In0.50Tl0.50,In0.50Tl0.50,Bulk,,,SC,Type-II,2.52 K,,,face-centered cubic,,,,,,,True,10.1103/PhysRevB.5.4410
In0.50Tl0.50,In0.50Tl0.50,Bulk,,,SC,,2.52 K,,,,,,,,,,True,10.1103/PhysRevB.4.3255
Indium Gallium Arsenide,In0.53Ga0.47As,Thin Film,1000 Å,InP,SC,,7.55 K,,,,,,,,,,True,10.1103/PhysRevLett.64.958
Indium Gallium Arsenide,In0.53Ga0.47As,Thin Film,3000 Å,InP,SC,,7.55 K,,,,,,,,,,True,10.1103/PhysRevLett.64.958
In0.57Tl0.43,In0.57Tl0.43,Thin Film,,,SC,Type-I,2.60 K,,Cubic,face-centered cubic,,,,,,,True,10.1103/PhysRevB.2.644
In0.57Tl0.43,In0.57Tl0.43,Bulk,,,SC,,2.60 K,,,,,,,,,,True,10.1103/PhysRevB.4.3255
In0.58TaS2,In0.58TaS2,Bulk,,,SC,,0.69 K,,,,,,,,,"Hc2(0) = 0.028 T (H∥c), 0.34 T (H⊥c)",FALSE,10.1103/PhysRevB.107.174509
In0.58TaSe2,In0.58TaSe2,Bulk,,,SC,Type-II,0.91 K,,Hexagonal,,P6̅m2,3.4605 Å,3.4605 Å,8.3231 Å,,0.5428 T,TRUE,10.1016/j.scib.2020.09.007
Indium-Thallium alloy (50% Tl),In0.5Tl0.5,Bulk,,,SC,Type-I,2.652 K,,,,,,,,,128 oersteds,True,10.1103/PhysRev.97.902
Indium-Thallium alloy,In0.5Tl0.5,Bulk,,,SC,Type-I,,,,,,,,,,,,10.1103/PhysRevB.14.990
Indium-Thallium Alloy,In0.5Tl0.5,Bulk,,,SC,Type-I,,,,,,,,,,,,10.1103/PhysRevB.14.993
In0.60Pb0.40,In0.60Pb0.40,Bulk,,,SC,Type-II,,,,,,,,,,,,10.1103/PhysRev.183.516
Indium-Thallium alloy (38% Tl),In0.62Tl0.38,Bulk,,,SC,Type-I,2.938 K,,,,,,,,,178 oersteds,True,10.1103/PhysRev.97.902
Indium-Thallium alloy (38% Tl),In0.62Tl0.38,Bulk,,,SC,Type-I,2.938 K,,,face-centered cubic,,,,,,,True,10.1103/PhysRev.88.703
In-36.5 at.% Tl,In0.635Tl0.365,Bulk,,,SC,,~2.9 K,0-2.5 GPa,Cubic,fcc,,,,,,,True,10.1103/PhysRevB.49.12559
In-35.5 at.% Tl,In0.645Tl0.355,Bulk,,,SC,,~3.1 K,0-2.5 GPa,Cubic,fcc,,,,,,,True,10.1103/PhysRevB.49.12559
In-36.0 at.% Tl,In0.64Tl0.36,Bulk,,,SC,,~3.0 K,0-2.5 GPa,Cubic,fcc,,,,,,,True,10.1103/PhysRevB.49.12559
In0.65Sb0.35,In0.65Sb0.35,Bulk,,,SC,Classical,5.6 K,5.5 GPa,,,,8.34 Å,,12.34 Å,,,TRUE,Handbook of SC
Indium-Thallium alloy,In0.65Tl0.35,Bulk,,,SC,Type-II,3.129 ± 0.002 K,,,fcc,,,,,,,True,10.1103/PhysRevB.21.5111
In-35.0 at.% Tl,In0.65Tl0.35,Bulk,,,SC,,~3.2 K,0-2.5 GPa,Cubic,fcc,,,,,,,True,10.1103/PhysRevB.49.12559
In-Sn alloy (33.5 at.% Sn),In0.665Sn0.335,Bulk,,,SC,Type-I,6.60 K,,,,,,,,,,True,10.1103/PhysRev.131.637
In-34.0 at.% Tl,In0.66Tl0.34,Bulk,,,SC,,~3.3 K,0-2.5 GPa,Cubic,fcc,,,,,,,True,10.1103/PhysRevB.49.12559
In0.67Tl0.33,In0.67Tl0.33,Thin Film,,,SC,Type-I,3.26 K,,Cubic,face-centered cubic,,,,,,,True,10.1103/PhysRevB.2.644
Indium-Thallium alloy,In0.67Tl0.33,Bulk,,,SC,Type-I,,,,,,,,,,,,10.1103/PhysRevB.14.990
In0.67Tl0.33,In0.67Tl0.33,Bulk,,,SC,Type-II,3.26 K,,,face-centered cubic,,,,,,,True,10.1103/PhysRevB.5.4410
In0.67Tl0.33,In0.67Tl0.33,Bulk,,,SC,,3.26 K,,,,,,,,,,True,10.1103/PhysRevB.4.3255
In-33.0 at.% Tl,In0.67Tl0.33,Bulk,,,SC,,~3.4 K,0-2.5 GPa,Cubic,fcc,,,,,,,True,10.1103/PhysRevB.49.12559
Indium-Thallium Alloy,In0.67Tl0.33,Bulk,,,SC,Type-I,,,,,,,,,,,,10.1103/PhysRevB.14.993
In-31.5 at.% Tl,In0.685Tl0.315,Bulk,,,SC,,~3.5 K,0-2.5 GPa,Cubic,fcc,,,,,,,True,10.1103/PhysRevB.49.12559
In-32.0 at.% Tl,In0.68Tl0.32,Bulk,,,SC,,~3.5 K,0-2.5 GPa,Cubic,fcc,,,,,,,True,10.1103/PhysRevB.49.12559
Indium-Thallium alloy,In0.69Tl0.31,Bulk,,,SC,Type-II,3.286 ± 0.03 K,,,fcc,,,,,,,True,10.1103/PhysRevB.21.5111
Indium Vanadium Sulfide,In0.69V6S8,Bulk,,,SC,Type-II,3.7 K,,Hexagonal,,,,,,,,TRUE,10.1016/0025-5408(95)00120-4
In0.69V6S8,In0.69V6S8,Bulk,,,SC,Type-II,3.7 K,,,,,,,,,,TRUE,10.1016/S0038-1098(01)00495-1
Indium-Lead alloy,In0.6Pb0.4,Bulk,,,SC,Type-II,,,,,,,,,,,True,10.1103/PhysRevLett.16.681
Indium-Thallium alloy (30% Tl),In0.70Tl0.30,Bulk,,,SC,Type-I,3.304 K,,,face-centered tetragonal,,,,,,,True,10.1103/PhysRev.88.703
In0.71V6S8,In0.71V6S8,Bulk,,,SC,Type-II,0.37 K,,Nb3Te4 type,Quasi-one-dimensional,P63,,,,,0.26 T,TRUE,10.1016/S0921-4534(02)02747-8
In0.71V6S8,In0.71V6S8,Bulk,,,SC,Type-II,5.4 K,,,,,,,,1.7e-2 T,0.6 T,TRUE,10.1016/S0038-1098(01)00495-1
In0.73Tl0.27,In0.73Tl0.27,Thin Film,,,SC,Type-I,3.36 K,,Tetragonal,face-centered tetragonal,,,,,,,True,10.1103/PhysRevB.2.644
Indium-Thallium alloy,In0.73Tl0.27,Bulk,,,SC,Type-I,,,,,,,,,,,,10.1103/PhysRevB.14.990
In0.73Tl0.27,In0.73Tl0.27,Bulk,,,SC,Type-II,3.36 K,,,face-centered tetragonal,,,,,,,True,10.1103/PhysRevB.5.4410
In0.73Tl0.27,In0.73Tl0.27,Bulk,,,SC,,3.36 K,,,,,,,,,,True,10.1103/PhysRevB.4.3255
Indium-Thallium Alloy,In0.73Tl0.27,Bulk,,,SC,Type-I,,,,,,,,,,,,10.1103/PhysRevB.14.993
Indium Gallium Arsenide,In0.75Ga0.25As,Bulk,,,SC,Type-II,50 mK,,,,,,,,,0.25 T,TRUE,10.1016/j.jmmm.2017.10.057
Indium-Tin alloy,In0.75Sn0.25,Thin Film,,glass microscopic slides,SC,Type-I,,,Tetragonal,body-centered tetragonal,,3.474 Å,3.474 Å,4.358 Å,,,True,10.1103/PhysRevB.15.187
Indium-Tin alloy,In0.79Sn0.21,Thin Film,,glass microscopic slides,SC,Type-I,,,Tetragonal,body-centered tetragonal,,,,,,,True,10.1103/PhysRevB.15.187
Indium-Thallium alloy (30% Tl),In0.7Tl0.3,Bulk,,,SC,Type-I,3.304 K,,,,,,,,,200 oersteds,True,10.1103/PhysRev.97.902
In-30 at.% Tl,In0.7Tl0.3,Bulk,,,SC,,~3.4 K,0-2.5 GPa,Tetragonal,fct,,,,,,,True,10.1103/PhysRevB.49.12559
Indium-Thallium alloy (20% Tl),In0.80Tl0.20,Bulk,,,SC,Type-I,3.223 K,,,face-centered tetragonal,,,,,,252.3 gauss,True,10.1103/PhysRev.88.703
Indium-Thallium alloy (20% Tl),In0.80Tl0.20,Bulk,,,SC,Type-I,,,,,,,,,,,True,10.1103/PhysRev.79.396
Indium-Tin alloy,In0.83Sn0.17,Thin Film,,glass microscopic slides,SC,Type-I,,,Tetragonal,body-centered tetragonal,,3.431 Å,3.431 Å,4.451 Å,,,True,10.1103/PhysRevB.15.187
Indium-Thallium alloy,In0.84Tl0.16,,,,SC,,,,,,,,,,,,,10.1103/PhysRevB.7.3058
"In-Cd alloy (cubic phase, ~15 at.% Cd)",In0.85Cd0.15,Bulk,,,SC,Type-I,3.284-3.241 K,,Cubic,,,,,,,,True,10.1103/PhysRev.144.300
Indium-Thallium alloy (15% Tl),In0.85Tl0.15,Bulk,,,SC,Type-I,3.252 K,,,,,,,,,281.1 oersteds,True,10.1103/PhysRev.97.902
Indium-Thallium alloy (15% Tl),In0.85Tl0.15,Bulk,,,SC,Type-I,3.252 K,,,face-centered tetragonal,,,,,,281.1 gauss,True,10.1103/PhysRev.88.703
Indium-Thallium alloy (15 at.%),In0.85Tl0.15,Bulk,,,SC,Type-II,3.23 K,,,,,,,,,,True,10.1103/PhysRevB.7.3039
Indium-Thallium alloy (15% Tl),In0.85Tl0.15,Bulk,,,SC,Type-I,,,,,,,,,,,True,10.1103/PhysRev.79.396
Indium-Thallium alloy,In0.86Tl0.14,Bulk,,,SC,Type-II,,,,,,,,,,,True,10.1103/PhysRevLett.22.534
In0.88Sn0.12,In0.88Sn0.12,Bulk,,,SC,Type-II,5.03 K,,,,,,,,,562 Oe at 3.43 K,True,10.1103/PhysRev.183.516
Indium-tin alloy (12% tin),In0.88Sn0.12,Thin Film,750 ± 50 Å,microscope glass slide,SC,Type-II,,,,,,,,,,,True,10.1103/PhysRev.155.373
Indium-Thallium alloy (20% Tl),In0.8Tl0.2,Bulk,,,SC,Type-I,3.223 K,,,,,,,,,252.3 oersteds,True,10.1103/PhysRev.97.902
Indium-Thallium crystal,In0.8Tl0.2,Bulk,,,SC,Type-II,,,,,,,,,,,True,10.1103/PhysRev.166.436
Indium-Thallium alloy,In0.8Tl0.2,Bulk,,,SC,Type-II,,,,,,,,,,,False,10.1103/PhysRevLett.10.98
Indium-Thallium alloy (20% Tl),In0.8Tl0.2,Bulk,,,SC,Type-I,,,,,,,,,,,True,10.1103/PhysRev.91.1280
Indium-lead alloy reference,In0.90Pb0.10,Bulk,,,SC,,4.5 K,,,,,,,,,,True,10.1103/PhysRevB.22.174
In0.90Tl0.10,In0.90Tl0.10,Thin Film,,,SC,Type-I,3.28 K,,Tetragonal,face-centered tetragonal,,,,,,,True,10.1103/PhysRevB.2.644
Indium-Thallium alloy (10% Tl),In0.90Tl0.10,Bulk,,,SC,Type-I,3.255 K,,,face-centered tetragonal,,,,,,284.7 gauss,True,10.1103/PhysRev.88.703
In0.90Tl0.10,In0.90Tl0.10,Bulk,,,SC,Type-II,3.28 K,,,face-centered cubic,,,,,,,True,10.1103/PhysRevB.5.4410
In0.90Tl0.10,In0.90Tl0.10,Bulk,,,SC,,3.28 K,,,,,,,,,,True,10.1103/PhysRevB.4.3255
Indium-Thallium alloy (10% Tl),In0.90Tl0.10,Bulk,,,SC,Type-I,,,,,,,,,,,True,10.1103/PhysRev.79.396
Indium-Lead alloy,In0.91Pb0.09,Bulk,,,SC,Type-II,,,,,,,,,,,True,10.1103/PhysRevLett.22.534
Indium-Tin alloy,In0.91Sn0.09,Thin Film,,glass microscopic slides,SC,Type-I,4.00 K,,Tetragonal,body-centered tetragonal,,,,,,,True,10.1103/PhysRevB.15.187
Indium-Tin alloy,In0.921Sn0.079,Bulk,,,SC,Type-I,,atmospheric pressure,Tetragonal,face-centered-tetragonal,,,,,,,True,10.1103/PhysRevB.15.1357
Indium-lead alloy,In0.9269Pb0.0731,Bulk,,,SC,Type-II,,,,,,,,,,,True,10.1103/PhysRev.177.749
In92Pb08 primary film,In0.92Pb0.08,Thin Film,4000 Å,,SC,Type-II,4.05 K,,,,,,,,,,True,10.1103/PhysRevLett.21.1521
In92Pb08 secondary film,In0.92Pb0.08,Thin Film,2000 Å,,SC,Type-II,,,,,,,,,,,True,10.1103/PhysRevLett.21.1521
Indium-Lead alloy (8% Pb),In0.92Pb0.08,Bulk,,,SC,,~3.7 K,,Tetragonal,,,,,,,,True,10.1103/PhysRevLett.11.321
Indium-Tin alloy (8% Sn),In0.92Sn0.08,Bulk,,,SC,,~3.5 K,,Tetragonal,,,,,,,,True,10.1103/PhysRevLett.11.321
Indium-Thallium alloy (8 at.%),In0.92Tl0.08,Bulk,,,SC,Type-II,3.26 K,,,,,,,,,,True,10.1103/PhysRevB.7.3039
Indium-Thallium alloy (6.8% Tl),In0.932Tl0.068,Bulk,,,SC,Type-I,3.2830 K,,,face-centered tetragonal,,,,,,272.41 G,True,10.1103/PhysRevB.2.2547
Indium-Lead alloy,In0.933Pb0.067,Bulk,,,SC,Type-I,,atmospheric pressure,Tetragonal,face-centered-tetragonal,,,,,,,True,10.1103/PhysRevB.15.1357
Fe-doped InAs (In0.94Fe0.06As),In0.94Fe0.06As,Thin Film,50 nm,GaAs (001) with GaSb/AlSb buffer layers,FM,Proximity-induced spin-triplet,"Proximity-induced, observed below 2 K (zero resistance at 0.1 K)",,,,,,,,,,TRUE,10.1103/PhysRevLett.122.107001
Indium-Thallium alloy,In0.952Tl0.048,Bulk,,,SC,Type-I,,atmospheric pressure,Tetragonal,face-centered-tetragonal,,,,,,,True,10.1103/PhysRevB.15.1357
Indium with tin doping (4.60 at.%),In0.954Sn0.046,Thin Film,216 Å,,SC,Type-II,,,,,,,,,,,True,10.1103/PhysRev.138.A73
Indium-Thallium alloy (4.5% Tl),In0.955Tl0.045,Bulk,,,SC,Type-I,3.2974 K,,,face-centered tetragonal,,,,,,273.32 G,True,10.1103/PhysRevB.2.2547
Indium-lead alloy,In0.9595Pb0.0405,Bulk,,,SC,Type-II,,,,,,,,,,,True,10.1103/PhysRev.177.749
Indium with tin doping (4.04 at.%),In0.9596Sn0.0404,Thin Film,236 Å,,SC,Type-II,,,,,,,,,,,True,10.1103/PhysRev.138.A73
In-Cd alloy (5.00 at.% Cd),In0.95Cd0.05,Bulk,,,SC,Type-I,3.255-3.232 K,,Tetragonal,,,,,,,,True,10.1103/PhysRev.144.300
Indium-Mercury Alloy (5 at% Hg),In0.95Hg0.05,Bulk,,,SC,Type-I,3.427 K,,,,,,,,,,True,10.1103/PhysRev.117.1476
In₀.₉₅Pb₀.₀₅ alloy film,In0.95Pb0.05,Thin Film,16000 Å,glass,SC,Type-II,3.85 K,,,,,,,,"varies with temperature, e.g., 35 G at 3.50 K","varies with temperature, e.g., 76 G at 3.50 K",True,10.1103/PhysRevLett.18.47
bulk In₀.₉₅Pb₀.₀₅,In0.95Pb0.05,Bulk,,,SC,Type-II,3.70 K,,,,,,,,,,,10.1103/PhysRevLett.18.47
Indium-Lead alloy,In0.95Pb0.05,Thin Film,16000 Å,,SC,Type-II,,,,,,,,,,,,10.1103/PhysRev.167.345
Indium-Tin alloy,In0.95Sn0.05,Thin Film,,glass microscopic slides,SC,Type-I,3.67 K,,Tetragonal,body-centered tetragonal,,3.227 Å,3.227 Å,5.020 Å,,,True,10.1103/PhysRevB.15.187
Indium-Thallium alloy (5% Tl),In0.95Tl0.05,Bulk,,,SC,Type-I,3.280 K,,,,,,,,,276.5 oersteds,True,10.1103/PhysRev.97.902
Indium-Thallium alloy (5% Tl),In0.95Tl0.05,Bulk,,,SC,Type-I,3.280 K,,,face-centered tetragonal,,,,,,276.5 gauss,True,10.1103/PhysRev.88.703
Indium-Thallium alloy (5% Tl),In0.95Tl0.05,Bulk,,,SC,Type-I,,,,,,,,,,,True,10.1103/PhysRev.79.396
Indium-Thallium alloy (5.0% Tl),In0.95Tl0.05,Bulk,,,SC,Type-I,3.2929 K,,,face-centered tetragonal,,,,,,272.97 G,True,10.1103/PhysRevB.2.2547
Indium-Thallium alloy (3.5% Tl),In0.965Tl0.035,Bulk,,,SC,Type-I,3.3076 K,,,face-centered tetragonal,,,,,,274.09 G,True,10.1103/PhysRevB.2.2547
In₀.₉₆Bi₀.₀₄,In0.96Bi0.04,,,,SC,Type-II,,,,,,,,,,,,10.1103/PhysRevLett.18.47
Indium-Bismuth Alloy,In0.96Bi0.04,Bulk,,,SC,Type-II,,,,,,,,,,,True,10.1103/PhysRev.139.A1920
Indium-Bismuth Alloy Specimen 3,In0.96Bi0.04,Bulk,,,SC,Type-II,4.45 K,,,,,,,,,,True,10.1103/PhysRevB.1.1097
In-Bi alloy,In0.96Bi0.04,Bulk,,,SC,Type-II,4.42 K,,,,,,,,,Hc2,True,10.1103/PhysRev.171.461
Indium-Lead alloy (4.0 at.% Pb),In0.96Pb0.04,Bulk,,,SC,Type-I,,,,,,,,,,,True,10.1103/PhysRevB.2.3991
Indium-tin alloy (4% tin),In0.96Sn0.04,Thin Film,750 ± 50 Å,microscope glass slide,SC,Type-II,,,,,,,,,,,True,10.1103/PhysRev.155.373
Indium-Thallium alloy (4.0% Tl),In0.96Tl0.04,Bulk,,,SC,Type-I,3.3008 K,,,face-centered tetragonal,,,,,,273.73 G,True,10.1103/PhysRevB.2.2547
In-Bi alloy (2.9 at.% Bi),In0.971Bi0.029,Bulk,,,SC,Type-II,4.156 K,,,,,,,,,,True,10.1103/PhysRevB.2.2512
Indium-Bismuth alloy,In0.975Bi0.025,Bulk,,,SC,Type-II,4.074 K,,,,,,,,,,True,10.1103/PhysRev.184.460
Indium-Thallium alloy (2.5% Tl),In0.975Tl0.025,Bulk,,,SC,Type-I,3.3253 K,,,face-centered tetragonal,,,,,,275.67 G,True,10.1103/PhysRevB.2.2547
Indium-Bismuth Alloy Film with Manganese Layers (Sample 5),In0.97Bi0.03,Thin Film,1940 Å,Glass,SC,Type-II,1.25 K,,,,,,,,,,True,10.1103/PhysRevB.1.2169
