Repository: WyattBunstine/ML_SC_Project

# ML_SC_Project — Chemically and Geometrically Motivated Crystal Graph Neural Networks

This project predicts and screens superconductors from crystal structure. It frames the
problem as a **two-stage hurdle**: first classify whether a material is a superconductor
candidate (SC vs. non-SC), then regress the critical temperature T_c for superconductors.

Two graph-neural-network families are trained and compared:

- a **baseline CGCNN** ([txie-93/cgcnn](https://github.com/txie-93/cgcnn)), and
- an **MPNN** with learned edge features that consumes richer `crystal_graph_v4` graphs
  (this project's contribution).

File: database/superconductor_materials_full.csv (part 74 of 215)
Material_Name,Chemical_Composition,Material_Class,Film_Thickness,Substrate,Material_Type,Superconductor_Type,Superconducting_Transition_Temperature,Pressure,Crystal_Structure,Lattice_Structure,Space_Group,"Lattice_Constant(a)","Lattice_Constant(b)","Lattice_Constant(c)",Lower_Critical_Field,Upper_Critical_Field,Experimental,DOI
Indium-Bismuth Alloy Specimen 2,In0.97Bi0.03,Bulk,,,SC,Type-II,4.20 K,,,,,,,,,,True,10.1103/PhysRevB.1.1097
In-Bi alloy (3 at.% Bi),In0.97Bi0.03,Bulk,,,SC,Type-II,,,,,,,,,,,True,10.1103/PhysRevLett.12.101
Indium-Bismuth alloy,In0.97Bi0.03,Bulk,,,SC,Type-II,4.21 K,,,,,,,,Hc2 < Hc < Hc1,Hc1,True,10.1103/PhysRevLett.10.98
Indium-Lead alloy (3.0 at.% Pb),In0.97Pb0.03,Bulk,,,SC,Type-I,,,,,,,,,,,True,10.1103/PhysRevB.2.3991
Indium-Lead Film,In0.97Pb0.03,Thin Film,1000 Å,,SC,Type-II,,,,,,,,,,,True,10.1103/PhysRevLett.19.116
Indium-Thallium alloy (3.0% Tl),In0.97Tl0.03,Bulk,,,SC,Type-I,3.3140 K,,,face-centered tetragonal,,,,,,274.82 G,True,10.1103/PhysRevB.2.2547
Indium Bismuth,In0.981Bi0.019,Thin Film,2200-16300 Å,Glass substrate with Mn layers,SC,,"Variable Tc values, with one sample showing Tc = 0.56 times bulk InBi Tc",,,,,,,,,,True,10.1103/PhysRevLett.21.79
In+1.9 at% Bi,In0.981Bi0.019,Bulk,,,SC,Type-II,3.86 K,,,,,,,,,,True,10.1103/PhysRevLett.13.365
Indium-Bismuth alloy,In0.981Bi0.019,Bulk,,,SC,Type-II,3.86 K,,,,,,,,,,True,10.1103/PhysRev.140.A1169
Indium-Mercury Alloy (1.75 at% Hg),In0.9825Hg0.0175,Bulk,,,SC,Type-I,3.343 K,,,,,,,,,,True,10.1103/PhysRev.117.1476
Indium-Bismuth alloy,In0.985Bi0.015,Bulk,,,SC,Type-II,,,,,,,,,250 Oe at 2.00 K,296 Oe at 2.00 K,True,10.1103/PhysRevB.3.2231
In-Bi alloy (1.5 at.% Bi),In0.985Bi0.015,Bulk,,,SC,Type-II,,,,,,,,,Hc1,Hc2,True,10.1103/PhysRevB.3.2223
Indium-Bismuth alloy,In0.985Bi0.015,Bulk,,,SC,Type-II,,,,,,,,,,,,10.1103/PhysRevB.4.3022
Indium-Bismuth alloy,In0.985Bi0.015,Bulk,,,SC,Type-I/Type-II,3.730 K,,,,,,,,,,True,10.1103/PhysRev.184.460
Indium-Thallium alloy (1.5% Tl),In0.985Tl0.015,Bulk,,,SC,Type-I,3.3629 K,,,face-centered tetragonal,,,,,,278.98 G,True,10.1103/PhysRevB.2.2547
Indium-Bismuth Alloy Film with Manganese Layers (Sample 1),In0.98Bi0.02,Thin Film,16000 Å,Glass,SC,Type-II,3.75 K,,,,,,,,,,True,10.1103/PhysRevB.1.2169
Indium-Bismuth Alloy Film with Manganese Layers (Sample 2),In0.98Bi0.02,Thin Film,3250 Å,Glass,SC,Type-II,3.00 K,,,,,,,,,,True,10.1103/PhysRevB.1.2169
Indium-Bismuth Alloy Film with Manganese Layers (Sample 3),In0.98Bi0.02,Thin Film,3060 Å,Glass,SC,Type-II,3.03 K,,,,,,,,,,True,10.1103/PhysRevB.1.2169
Indium-Bismuth Alloy Film with Manganese Layers (Sample 4),In0.98Bi0.02,Thin Film,2160 Å,Glass,SC,Type-II,2.17 K,,,,,,,,,,True,10.1103/PhysRevB.1.2169
Indium-Bismuth Alloy Film with Manganese Layers (Sample 6),In0.98Bi0.02,Thin Film,1890 Å,Glass,SC,Type-II,0.52 K,,,,,,,,,,True,10.1103/PhysRevB.1.2169
Indium-Bismuth Alloy Specimen 1,In0.98Bi0.02,Bulk,,,SC,Type-II,3.90 K,,,,,,,,,,True,10.1103/PhysRevB.1.1097
Indium-Bismuth Alloy Specimen 4,In0.98Bi0.02,Bulk,,,SC,Type-II,3.87 K,,,,,,,,,,True,10.1103/PhysRevB.1.1097
Indium-Bismuth Alloy,In0.98Bi0.02,Thin Film,1050-4570 Å,Pyrex glass,SC,Type-II,"1.86 K (Sample 1), 1.49 K (Sample 2), 1.41 K (Sample 3)",,,,,,,,,515-711 Oe,True,10.1103/PhysRevB.14.1916
In-Bi alloy (2 at.% Bi),In0.98Bi0.02,Bulk,,,SC,Type-II,3.83 K,,,,,,,,~200 Oe,1150 Oe,True,10.1103/PhysRevLett.12.101
In-Bi alloy,In0.98Bi0.02,Bulk,,,SC,Type-II,3.81 K,,,,,,,,,Hc2,True,10.1103/PhysRev.171.461
Indium-Bismuth alloy (2% Bi),In0.98Bi0.02,Thin Film,1000 Å,glass,SC,Type-II,4.1 K,,,,,,,,,,True,10.1103/PhysRevB.7.4111
Indium with Cadmium,In0.98Cd0.02,Bulk,,,SC,Type-II,,,,,,,,,,,,10.1103/PhysRevB.1.221
In-Cd alloy (2.00 at.% Cd),In0.98Cd0.02,Bulk,,,SC,Type-I,3.303-3.286 K,,Tetragonal,,,,,,,,True,10.1103/PhysRev.144.300
Indium-Lead alloy,In0.98Pb0.02,Thin Film,3000 Å,,SC,,,,,,,,,,,,True,10.1103/PhysRevLett.19.163
Indium-Lead alloy,In0.98Pb0.02,Bulk,45 μm,,SC,Type-I,3.47 K,,,,,,,,,310 Oe,True,10.1103/PhysRev.178.650
In-Sn alloy (2.0 at.% Sn),In0.98Sn0.02,Bulk,,,SC,Type-I,3.515 K,,,,,,,,,,True,10.1103/PhysRev.131.637
Indium-Thallium alloy (2.0% Tl),In0.98Tl0.02,Bulk,,,SC,Type-I,3.3422 K,,,face-centered tetragonal,,,,,,277.08 G,True,10.1103/PhysRevB.2.2547
Indium-Iron alloy,In0.9914Fe0.0086,Thin Film,,,SC,,,,,,,,,,,,True,10.1103/PhysRevB.13.2895
In-Cd alloy (0.75 at.% Cd),In0.9925Cd0.0075,Bulk,,,SC,Type-I,3.365-3.357 K,,Tetragonal,,,,,,,,True,10.1103/PhysRev.144.300
Indium with Iron impurities (0.8% Fe),In0.992Fe0.008,Thin Film,~10 Å per pellet,Al/Al2O3 on quartz,SC,,,,,quenched alloy,,,,,,,True,10.1103/PhysRevLett.9.315
Indium-Lead alloy (0.8 at.% Pb),In0.992Pb0.008,Bulk,,,SC,Type-I,,,,,,,,,,,True,10.1103/PhysRevB.2.3991
Indium-Gadolinium alloy film InGd 4,In0.9939Gd0.0061,Thin Film,1720 ± 40 Å,Kapton-H film,SC,Type-II,1.236 K,,,,,,,,,,True,10.1103/PhysRevB.7.4844
In0.993Bi0.007,In0.993Bi0.007,Thin Film,,,SC,Type-I,3.5 K,,,,,,,,,,,10.1103/PhysRevB.62.14359
Indium-Bismuth alloy,In0.993Bi0.007,Bulk,,,SC,Type-I,3.5 K,,,,,,,,,,FALSE,10.1103/PhysRevB.72.174510
Indium-Thallium alloy (0.6% Tl),In0.994Tl0.006,Bulk,,,SC,Type-I,3.3896 K,,,face-centered tetragonal,,,,,,280.93 G,True,10.1103/PhysRevB.2.2547
Indium-Bismuth alloy (0.5% Bi),In0.995Bi0.005,Thin Film,1900 Å,glass,SC,Type-II,3.5 K,,,,,,,,,,True,10.1103/PhysRevB.7.4111
Indium with Zinc impurities,In0.995Zn0.005,Thin Film,~10 Å per pellet,Al/Al2O3 on quartz,SC,,,,,quenched alloy,,,,,,,True,10.1103/PhysRevLett.9.315
Indium-Gadolinium alloy film InGd 3,In0.996Gd0.004,Thin Film,1180 ± 50 Å,Kapton-H film,SC,Type-II,2.028 K,,,,,,,,,,True,10.1103/PhysRevB.7.4844
Indium-Gadolinium alloy film InGd 2,In0.9971Gd0.0029,Thin Film,1390 ± 50 Å,Kapton-H film,SC,Type-II,3.263 K,,,,,,,,,,True,10.1103/PhysRevB.7.4844
In-Cd alloy (0.24 at.% Cd),In0.9976Cd0.0024,Bulk,,,SC,Type-I,3.385 K,,Tetragonal,,,,,,,,True,10.1103/PhysRev.144.300
Indium-Bismuth alloy (0.3% Bi),In0.997Bi0.003,Thin Film,2000 Å,glass,SC,Type-II,,,,,,,,,,,True,10.1103/PhysRevB.7.4111
Indium-Iron alloy,In0.9982Fe0.0018,Thin Film,,,SC,,,,,,,,,,,,True,10.1103/PhysRevB.13.2895
Indium-Gadolinium alloy film InGd 1,In0.9984Gd0.0016,Thin Film,2400 ± 60 Å,Kapton-H film,SC,Type-II,3.512 K,,,,,,,,,,True,10.1103/PhysRevB.7.4844
Indium with Iron impurities (0.2% Fe),In0.998Fe0.002,Thin Film,~10 Å per pellet,Al/Al2O3 on quartz,SC,,,,,quenched alloy,,,,,,,True,10.1103/PhysRevLett.9.315
Indium-Thallium alloy (0.2% Tl),In0.998Tl0.002,Bulk,,,SC,Type-I,3.4017 K,,,face-centered tetragonal,,,,,,281.25 G,True,10.1103/PhysRevB.2.2547
Indium-Manganese Sample 19,In0.99961Mn0.00039,Thin Film,2546 Å,z-cut crystal quartz,SC,Type-II,2.227 K,,,,,,,,,measured but specific values vary with temperature,True,10.1103/PhysRevB.18.6105
Indium-Lead alloy (0.04 at.% Pb),In0.9996Pb0.0004,Bulk,,,SC,Type-I,,,,,,,,,,,True,10.1103/PhysRevB.2.3991
Indium-Manganese Sample 13,In0.9997Mn0.0003,Thin Film,1930 Å,z-cut crystal quartz,SC,Type-II,2.746 K,,,,,,,,,measured but specific values vary with temperature,True,10.1103/PhysRevB.18.6105
Indium-manganese alloy (Sample G),In0.9997Mn0.0003,Thin Film,3898 Å,Kapton H-film,SC,Type-II,2.51 K,,,,,,,,,,True,10.1103/PhysRevB.14.1039
Indium-Manganese Alloy Sample B,In0.999978Mn0.000022,Thin Film,1400 Å,z-cut quartz,SC,Type-I,4.197 K,,,,,,,,,,True,10.1103/PhysRevB.21.132
Indium-Manganese Alloy Sample C,In0.999978Mn0.000022,Thin Film,780 Å,z-cut quartz,SC,Type-I,4.653 K,,,,,,,,,,True,10.1103/PhysRevB.21.132
Indium-Bismuth alloy (1% Bi),In0.99Bi0.01,Thin Film,2000 Å,glass,SC,Type-II,3.6 K,,,,,,,,,,True,10.1103/PhysRevB.7.4111
In-Cd alloy (1.00 at.% Cd),In0.99Cd0.01,Bulk,,,SC,Type-I,3.349-3.340 K,,Tetragonal,,,,,,,,True,10.1103/PhysRev.144.300
Indium-Thallium alloy (1.0% Tl),In0.99Tl0.01,Bulk,,,SC,Type-I,3.3796 K,,,face-centered tetragonal,,,,,,280.41 G,True,10.1103/PhysRevB.2.2547
Indium-Lead Alloy,In0.9Pb0.1,Bulk,50 μm,,SC,Type-II,,,,,,,,,,,True,10.1103/PhysRevLett.53.1590
In-Pb 10%,In0.9Pb0.1,Thin Film,,Glass with SiO layer,SC,Type-II,,,,,,,,,,,True,10.1103/PhysRev.137.A853
Indium-Lead alloy,In0.9Pb0.1,Bulk,,sapphire,SC,Type-II,4.41 K,,,,,,,,,1270 Oe,True,10.1103/PhysRevB.44.360
Indium-Lead alloy,In0.9Pb0.1,Bulk,,sapphire,SC,Type-II,4.34 K,,,,,,,,,1207 Oe,True,10.1103/PhysRevB.44.360
Indium-Lead alloy,In0.9Pb0.1,Bulk,,sapphire,SC,Type-II,4.42 K,,,,,,,,,1237 Oe,True,10.1103/PhysRevB.44.360
Indium-Lead alloy,In0.9Pb0.1,Bulk,,sapphire,SC,Type-II,4.37 K,,,,,,,,,1140 Oe,True,10.1103/PhysRevB.44.360
Indium-Lead alloy,In0.9Pb0.1,Bulk,,sapphire,SC,Type-II,4.42 K,,,,,,,,,1247 Oe,True,10.1103/PhysRevB.44.360
Indium Thallium,In0.9Tl0.1,Bulk,,,SC,Type-II,3.28 K,,,,,,,,,,,10.1103/PhysRevB.34.4622
Indium-Thallium alloy,In0.9Tl0.1,Bulk,,,SC,Type-I,,,,,,,,,,,,10.1103/PhysRevB.14.990
Indium-Thallium alloy,In0.9Tl0.1,Bulk,,,SC,Type-II,3.276 ± 0.002 K,,,fct,,,,,,,True,10.1103/PhysRevB.21.5111
Indium-Thallium Alloy,In0.9Tl0.1,Bulk,,,SC,Type-I,,,,,,,,,,,,10.1103/PhysRevB.14.993
Indium monolayer on Si(111) (4×1-In/Si(111)),In1.0Si(111),Thin Film,1.0 ML,Si(111),NSC,,NSC,,,"zigzag chain, 4×1 surface reconstruction",,,,,,,TRUE,10.1103/PhysRevB.86.245408
In1.86Fe0.14O3,In1.86Fe0.14O3,Thin Film,,,SC,,<2 K,,Cubic,,,10.13,10.13,10.13,,,TRUE,10.1016/j.jallcom.2015.02.167
In₁₋ₓOₓ,In1O1,Bulk,,,SC,Type-I,,,,,,,,,,,,10.1103/PhysRevB.53.6819
Indium double layer on Si(111) (√7×√3-In/Si(111)),In2.4Si(111),Thin Film,2.4 ML,Si(111),SC,,3.18 K,,,"double layer, √7×√3 surface reconstruction",,,,,,,TRUE,10.1103/PhysRevB.86.245408
In2Bi,In2Bi,Bulk,,,SC,,5.6 ± 0.1 K,,,,,,,,,,True,10.1103/PhysRev.113.1520
Indium bismuth,In2Bi,Bulk,,,SC,,,,,,,,,,,,,10.1103/PhysRevB.46.14883
In2Bi,In2Bi,Bulk,,,SC,Type-II,5.9 K,Ambient,,,,,,,,0.2 T,TRUE,10.1016/S0921-4526(02)02272-X
In2Mo6Se6,In2Mo6Se6,Bulk,,,SC,,3 K,,Hexagonal,quasi-one-dimensional,,,,,,,True,10.1103/PhysRevB.41.6315
Indium molybdenum selenide,In2Mo6Se6,Bulk,,,SC,,,,Hexagonal,"Chevrel phase, quasi-1D",P63/m,,,,,,TRUE,10.1103/PhysRevMaterials.6.124804
"Amorphous indium oxide (high-N, heat-treated)",In2O2.5,Thin Film,20 nm,Undoped silicon wafer <100>,SC,,,,Amorphous,,,,,,,,TRUE,10.1103/PhysRevB.106.184205
Amorphous Indium Oxide films,In2O3,Thin Film,,,NSC,,,,Amorphous,,,,,,,,,10.1103/PhysRevB.65.012501
Amorphous indium oxide,In2O3,Thin Film,2000 Å,SiO2,SC,,3.3 K,,Amorphous,,,,,,,,True,10.1103/PhysRevB.46.10917
Indium oxide,In2O3,Thin Film,,,SC,,,,,,,,,,,,,10.1103/PhysRevLett.81.701
In/In2O3 composite thin film (S2),In2O3,Thin Film,,,SC,Type-II,1.782 K,,,,,,,,,,True,10.1103/PhysRevB.29.1440
Indium oxide film,In2O3,Thin Film,,,SC,,,,,,,,,,,,,10.1103/PhysRevB.29.5232
Polycrystalline indium oxide,In2O3,Bulk,,,NSC,,,,,polycrystalline,,,,,,,,10.1103/PhysRevLett.52.2057
Indium oxide,In2O3,Bulk,,,NSC,,,,,,,,,,,,,10.1103/PhysRevB.43.3732
Indium oxide thin films,In2O3,Thin Film,,,NSC,,,,,,,,,,,,,10.1103/PhysRevB.66.174506
Amorphous Indium Oxide (disk),In2O3,Film,30 nm,Si/SiO2,SC,,4 K,,Amorphous,,,,,,,,TRUE,10.1103/PhysRevB.91.174505
Amorphous Indium Oxide (ring),In2O3,Film,30 nm,Si/SiO2,SC,,3 K,,Amorphous,,,,,,,,TRUE,10.1103/PhysRevB.91.174505
Amorphous In2O3 Thin Film,In2O3,Thin Film,,,SC,,,,Amorphous,Amorphous,,,,,,,FALSE,10.1103/PhysRevB.73.094521
Amorphous Indium Oxide Thin Film,In2O3,Thin Film,30 nm,SiO2,SC,,,,Amorphous,,,,,,,,TRUE,10.1103/PhysRevLett.119.247001
"Amorphous Indium Oxide (annealed, Ma1f)",In2O3,Thin Film,200–300 Å,Glass or Sapphire,SC,,1.5 K,,Amorphous,,,,,,,0.69 T,TRUE,10.1103/PhysRevLett.92.107005
"Amorphous Indium Oxide (as-deposited, Ma1a)",In2O3,Thin Film,200–300 Å,Glass or Sapphire,NSC,,,,Amorphous,,,,,,,,TRUE,10.1103/PhysRevLett.92.107005
"Amorphous Indium Oxide (Na1c, superconducting at B=0)",In2O3,Thin Film,200–300 Å,Glass or Sapphire,SC,,1.27 K,,Amorphous,,,,,,,0.45 T,TRUE,10.1103/PhysRevLett.92.107005
Amorphous Indium Oxide Thin Film,In2O3,Thin Film,28-40 nm,Si/SiO2,SC,,1-2 K,,Amorphous,,,,,,,Hc2 ~ 14 T,TRUE,10.1103/PhysRevB.98.184515
In2O3,In2O3,Thin Film,,,SC,,2 K,,Cubic,,,10.11,10.11,10.11,,,TRUE,10.1016/j.jallcom.2015.02.167
In2O3,In2O3,Bulk,,,SC,Type-I,3.3 K,,,,,,,,,4.6 T,FALSE,10.1016/j.physc.2009.04.003
Amorphous Indium-Oxide,In2O3,Thin Film,,,SC,Type-II,0.5-3 K,,Amorphous,,,,,,,,TRUE,10.1016/j.ssc.2011.01.007
Crystalline indium oxide,In2O3-x (n ≈ 5x10^19 - 6x10^19 cm^-3),Thin Film,,,NSC,,NSC (no superconductivity observed),,Cubic,,,,,,,,FALSE,10.1103/PhysRevB.86.165101
Zn-doped In2O3,In2O3-ZnO,Thin Film,,,SC,,2.8 K,,Polycrystalline,,,,,,,,TRUE,10.1016/j.physc.2011.05.036
In2O3-ZnO,In2O3-ZnO,Thin Film,,,SC,Type-II,3.3 K,,Bixbite,,,,,,,6 T,TRUE,10.1016/j.physc.2009.05.115
"Monolayer InSe (hole-doped, +0.01 e/f.u.)",In2Se2,Thin Film,Monolayer,,SC,,"73 K (anisotropic Eliashberg, μc*=0.1); 64 K (μc*=0.15); 54 K (μc*=0.2)",,Hexagonal,Layered,D3h,3.90,3.90,,,,FALSE,10.1103/PhysRevB.103.035411
"Monolayer InSe (hole-doped, +0.04 e/f.u.)",In2Se2,Thin Film,Monolayer,,SC,,"75 K (anisotropic Eliashberg, μc*=0.1); 68 K (μc*=0.15); 62 K (μc*=0.2)",,Hexagonal,Layered,D3h,3.90,3.90,,,,FALSE,10.1103/PhysRevB.103.035411
"Monolayer InSe (hole-doped, +0.1 e/f.u.)",In2Se2,Thin Film,Monolayer,,NSC,,"55 K (anisotropic Eliashberg, μc*=0.1); 50 K (μc*=0.15); 43 K (μc*=0.2)",,Hexagonal,Layered,D3h,3.90,3.90,,,,FALSE,10.1103/PhysRevB.103.035411
"Monolayer InSe (hole-doped, +0.2 e/f.u.)",In2Se2,Thin Film,Monolayer,,NSC,,"20 K (anisotropic Eliashberg, μc*=0.1); 17 K (μc*=0.15); 15 K (μc*=0.2)",,Hexagonal,Layered,D3h,3.90,3.90,,,,FALSE,10.1103/PhysRevB.103.035411
"Monolayer InSe (hole-doped, +0.3 e/f.u.)",In2Se2,Thin Film,Monolayer,,NSC,,"9 K (anisotropic Eliashberg, μc*=0.1); 8 K (μc*=0.15); 7 K (μc*=0.2)",,Hexagonal,Layered,D3h,3.90,3.90,,,,FALSE,10.1103/PhysRevB.103.035411
"Monolayer InSe (hole-doped, +0.4 e/f.u.)",In2Se2,Thin Film,Monolayer,,SC,,"4 K (anisotropic Eliashberg, μc*=0.1); 3 K (μc*=0.15); 2 K (μc*=0.2)",,Hexagonal,Layered,D3h,3.90,3.90,,,,FALSE,10.1103/PhysRevB.103.035411
"Monolayer InSe (electron-doped, -0.1 e/f.u.)",In2Se2,Thin Film,Monolayer,,SC,,"2 K (anisotropic Eliashberg, μc*=0.1); 0 K (μc*=0.15); 0 K (μc*=0.2)",,Hexagonal,Layered,D3h,3.90,3.90,,,,FALSE,10.1103/PhysRevB.103.035411
"Monolayer InSe (electron-doped, -0.2 e/f.u.)",In2Se2,Thin Film,Monolayer,,SC,,"2 K (anisotropic Eliashberg, μc*=0.1); 1 K (μc*=0.15); 0 K (μc*=0.2)",,Hexagonal,Layered,D3h,3.90,3.90,,,,FALSE,10.1103/PhysRevB.103.035411
In2Se3,In2Se3,,,,SC,,,,,,,,,,,,FALSE,10.1103/PhysRevB.99.054501
In3Bi3,In3Bi3,Bulk,,,SC,Classical,4.2 K,,,,,8.544 Å,,12.68 Å,,,TRUE,Handbook of SC
In3Cu2VO9,In3Cu2VO9,Bulk,,,SC,,,,Hexagonal,Honeycomb,,,,,,,FALSE,10.1103/PhysRevB.96.014521
In3Sn,In3Sn,Bulk,,,SC,Type-II,6.0 K,,,,,,,,205 Oe,3561 Oe,TRUE,10.1016/j.physc.2019.04.002
In3Te4,In3Te4,Bulk,,,SC,,1.25-1.15 K,High pressure,Rhombohedral,anti-Sn4As3 structure,,13.75 Å,13.75 Å,13.75 Å,,,True,10.1103/PhysRevLett.13.127
Indium Lead Alloy,In60Pb40,Bulk,,,SC,Type-II,,,,,,,,,,,,10.1103/PhysRevB.46.5735
Indium-Lead alloy,In60Pb40,Bulk,,,SC,Type-II,,,,,,,,,,,True,10.1103/PhysRev.164.608
Indium-Tin Intermetallic Compound,In6Sn2,Bulk,,,SC,,5.5 K,,,,,,,,,,True,10.1103/PhysRev.109.686
In70Ge30,In70Ge30,Bulk,,,NSC,,,,,eutectic,,,,,,,True,10.1103/PhysRevB.9.4742
In80Sb20,In80Sb20,Bulk,,,SC,,,,,amorphous,,,,,,,True,10.1103/PhysRevB.18.233
In:Pb III,In87Pb13,Bulk,,,SC,Type-II,,,,,,,,,,measured but specific values not provided,True,10.1103/PhysRevLett.20.1154
Indium-Lead Nanowire,In88Pb12,Nanowire,,,SC,Type-II,5 K,,,,,,,,,,TRUE,10.1016/j.physc.2015.06.010
Indium-Thallium alloy,In90Tl10,Bulk,,,SC,Type-I,3.281 K,,,,,,,,,,True,10.1103/PhysRevB.32.2976
In:Pb II,In92.12Pb7.88,Bulk,,,SC,Type-II,,,,,,,,,,measured but specific values not provided,True,10.1103/PhysRevLett.20.1154
In:Pb I,In92.95Pb7.05,Bulk,,,SC,Type-II,,,,,,,,,,measured but specific values not provided,True,10.1103/PhysRevLett.20.1154
Indium-Thallium alloy,In94Tl6,Bulk,,,SC,Type-I,3.290 K,,,,,,,,,,True,10.1103/PhysRevB.32.2976
Indium-Cadmium Alloy (3.3 at%),In96.7Cd3.3,Bulk,,,SC,,,,Tetragonal,face-centered tetragonal,,,,,,,True,10.1103/PhysRevB.3.3765
Indium-Thallium alloy,In96Tl4,Bulk,,,SC,Type-I,3.315 K,,,,,,,,,,True,10.1103/PhysRevB.32.2976
InBi 2.65 at.%,In97.35Bi2.65,Bulk,,,SC,Type-II,4.044 ± 0.008 K,,,,,,,,,,True,10.1103/PhysRevB.19.3482
InBi alloy,In97.5Bi2.5,Thin Film,200-10000 Å,SiO on microscopic slides,SC,Type-II,4.1 K,,,,,,,,,HM (varies with temperature and geometry),True,10.1103/PhysRev.156.452
InBi 2.15 at.%,In97.85Bi2.15,Bulk,,,SC,Type-II,3.908 ± 0.008 K,,,,,,,,,,True,10.1103/PhysRevB.19.3482
Indium-Bismuth alloy,In97Bi3,Bulk,,,SC,Type-II,4.21 K,,,,,,,,,,True,10.1103/PhysRevLett.10.96
InBi alloy,In97Bi3,Thin Film,200-10000 Å,SiO on microscopic slides,SC,Type-II,,,,,,,,,,HM (varies with temperature and geometry),True,10.1103/PhysRev.156.452
Indium-Cadmium Alloy (3 at%),In97Cd3,Bulk,,,SC,,,,Tetragonal,face-centered tetragonal,,,,,,,True,10.1103/PhysRevB.3.3765
InBi 1.70 at.%,In98.3Bi1.7,Bulk,,,SC,Type-II,3.796 ± 0.008 K,,,,,,,,,,True,10.1103/PhysRevB.19.3482
Indium-Tin Alloy,In98.5Sn1.5,Bulk,,,SC,,,,Tetragonal,face-centered tetragonal,,,,,,,True,10.1103/PhysRevB.3.3765
In-1.25 at.% Bi,In98.75Bi1.25,Bulk,,,SC,Type-I/Type-II,3.65 K,,,,,,,,,Various values from 14-299 G depending on temperature,True,10.1103/PhysRev.166.432
InBi 1.24 at.%,In98.76Bi1.24,Bulk,,,SC,Type-II,3.659 ± 0.008 K,,,,,,,,,,True,10.1103/PhysRevB.19.3482
In-1.15 at.% Bi,In98.85Bi1.15,Bulk,,,SC,Type-I/Type-II,,,,,,,,,,,True,10.1103/PhysRev.166.432
InBi alloy,In98Bi2,Thin Film,200-10000 Å,SiO on microscopic slides,SC,Type-II,,,,,,,,,,HM (varies with temperature and geometry),True,10.1103/PhysRev.156.452
Indium-Cadmium Alloy (2 at%),In98Cd2,Bulk,,,SC,,,,Tetragonal,face-centered tetragonal,,,,,,,True,10.1103/PhysRevB.3.3765
Indium-Thallium alloy,In98Tl2,Bulk,,,SC,Type-I,3.350 K,,,,,,,,,,True,10.1103/PhysRevB.32.2976
In-0.86 at.% Bi,In99.14Bi0.86,Bulk,,,SC,Type-I,,,,,,,,,,,True,10.1103/PhysRev.166.432
Indium-Cadmium Alloy (0.9 at%),In99.1Cd0.9,Bulk,,,SC,,,,Tetragonal,face-centered tetragonal,,,,,,,True,10.1103/PhysRevB.3.3765
InBi 0.80 at.%,In99.2Bi0.8,Bulk,,,SC,Type-I,3.538 ± 0.008 K,,,,,,,,,,True,10.1103/PhysRevB.19.3482
Indium-Thallium alloy,In99.3Tl0.7,Bulk,,,SC,Type-I,3.388 K,,,,,,,,,,True,10.1103/PhysRevB.32.2976
Indium Bismuth alloy (0.60 at.%),In99.4Bi0.6,Bulk,,,SC,Type-I,3.4949 K,,,,,,,,,284.1 ± 3 G,True,10.1103/PhysRevB.14.2849
Indium Bismuth alloy (0.395 at.%),In99.605Bi0.395,Bulk,,,SC,Type-I,3.4396 K,,,,,,,,,280.4 G,True,10.1103/PhysRevB.14.2849
Indium-Cadmium Alloy (0.3 at%),In99.7Cd0.3,Bulk,,,SC,,,,Tetragonal,face-centered tetragonal,,,,,,,True,10.1103/PhysRevB.3.3765
Indium Bismuth alloy (0.19 at.%),In99.81Bi0.19,Bulk,,,SC,Type-I,3.4051 K,,,,,,,,,277.9 G,True,10.1103/PhysRevB.14.2849
Indium-Manganese Alloy,In99.8Mn0.2,Bulk,,,SC,Type-I,3.129 K,,,,,,,,,,True,10.1103/PhysRev.138.A464
Indium-Manganese Alloy (0.0496 at.% Mn),In99.9504Mn0.0496,Thin Film,,Kapton-H film,SC,Type-I,<1.15 K,,,,,,,,,,True,10.1103/PhysRevB.5.854
Indium-Manganese Alloy (0.0424 at.% Mn),In99.9576Mn0.0424,Thin Film,2240 ± 50 Å,Kapton-H film,SC,Type-I,1.8900 K,,,,,,,,,,True,10.1103/PhysRevB.5.854
Indium-Manganese Alloy,In99.95Mn0.05,Bulk,,,SC,Type-I,3.281 K,,,,,,,,,,True,10.1103/PhysRev.138.A464
Indium-Manganese Alloy (0.0315 at.% Mn),In99.9685Mn0.0315,Thin Film,877 ± 49 Å,Kapton-H film,SC,Type-I,2.3660 K,,,,,,,,,,True,10.1103/PhysRevB.5.854
Indium-Manganese Alloy (0.0256 at.% Mn),In99.9744Mn0.0256,Thin Film,1423 ± 48 Å,Kapton-H film,SC,Type-I,2.8290 K,,,,,,,,,,True,10.1103/PhysRevB.5.854
Indium-Manganese Alloy (0.0160 at.% Mn),In99.984Mn0.016,Thin Film,1150 ± 42 Å,Kapton-H film,SC,Type-I,3.1985 K,,,,,,,,,,True,10.1103/PhysRevB.5.854
Indium-Silver Alloy,In99.9Ag0.1,Bulk,,,SC,,,,Tetragonal,face-centered tetragonal,,,,,,,True,10.1103/PhysRevB.3.3765
Two-dimensional electron gas in inversion layer,InAs,Thin Film,,p-type InAs,SC,,<7.2 K,,,,,,,,,,True,10.1103/PhysRevLett.54.2449
Square quantum dot superlattice,InAs,Nanowire,,In0.776Ga0.224As,SC,,40 mK,,,square lattice,,,,,,,False,10.1103/PhysRevB.66.132508
Plaquette quantum dot superlattice,InAs,Nanowire,,In0.776Ga0.224As,SC,,90 mK,,,plaquette lattice,,,,,,,False,10.1103/PhysRevB.66.132508
Indium Arsenide,InAs,Thin Film,,AlSb,SC,,,,,,,,,,,,,10.1103/PhysRevB.64.104515
Indium Arsenide Nanowire,InAs,Nanowire,Diameter: 70 nm,SiNx,NSC,,NSC,,,,,,,,,,TRUE,10.1103/PhysRevResearch.4.023143
Proximitized Indium Arsenide Nanowire,InAs,Nanowire,,s-wave superconductor,SC,"Proximity-induced s-wave, synthetic topological",,,,,,,,,,,Theoretical simulation,10.1103/PhysRevB.110.115413
Indium Arsenide nanowire (nuclear spin isotope),InAs,Nanowire,,,SC,Topological,7.4 mK,,,,,0.605 nm,,,,0.4 T,,10.1103/PhysRevLett.111.186805
InAs Nanowire,InAs,Nanowire,,,,,NSC,,,,,,,,,,TRUE,10.1103/PhysRevB.85.174512
InAs nanowire,InAs,Nanowire,80 nm diameter,Si/SiO2,NSC,,NSC,,,,,,,,,,TRUE,10.1103/PhysRevResearch.2.033435
Indium Arsenide Nanowire with Proximity-Induced Superconductivity,InAs,Nanowire,,Nb,SC,,,,,,,,,,,,,10.1103/PhysRevB.88.064506
Indium Arsenide Nanowire with Proximity-Induced Superconductivity,InAs,Nanowire,,Al,SC,,,,,,,,,,,,,10.1103/PhysRevB.88.064506
Indium Arsenide Nanowire,InAs,Nanowire,,,SC,,140 µeV (induced gap),,Hexagonal,wurtzite,,,,,,,TRUE,10.1103/PhysRevLett.118.137701
Indium Arsenide,InAs,Nanowire,,Si/SiO2,NSC,,NSC,,,,,,,,,,TRUE,10.1103/PhysRevB.109.L140501
InAs Quantum Well in proximity to s-wave superconductor,InAs,Thin Film,,s-wave superconductor,SC,Proximity-induced,,,,,,,,,,,FALSE,10.1103/PhysRevB.93.195308
Indium Arsenide Nanowire,InAs,Nanowire,,,SC,Topological (Class D),,,,,,,,,,,TRUE,10.1103/PhysRevB.91.094505
InAs (Indium Arsenide),InAs,Nanowire,,,NSC,,NSC,,,,,,,,,,,10.1103/PhysRevB.102.205101
Indium Arsenide Nanowire with Proximity-Induced Superconductivity,InAs,Nanowire,,"Josephson junction (conventional SCs, e.g., Al, Nb, Pb)",SC,,,,,,,,,,,,FALSE,10.1103/PhysRevB.92.014514
Indium Arsenide Two-Dimensional Electron Gas with Proximity-Induced Superconductivity,InAs,Thin Film,,"Josephson junction (conventional SCs, e.g., Al, Nb, Pb)",SC,,,,,,,,,,,,FALSE,10.1103/PhysRevB.92.014514
Indium Arsenide Two-Dimensional Electron Gas (2DEG) in In0.52Al0.48As/In0.53Ga0.47As Heterostructure,InAs,Thin Film,4 nm,Fe doped semi-insulating InP,SC,,,,,Heterostructure,,,,,,,TRUE,10.1103/PhysRevB.71.174502
Indium Arsenide,InAs,Nanowire,,,NSC,,,,,,,,,,,,FALSE,10.1103/PhysRevB.99.220504
Indium Arsenide quantum well,InAs,Thin Film,15 nm,AlGaSb,SC,Proximity-induced,2-3 K,,,,,,,,,,TRUE,10.1103/PhysRevB.80.220507
Indium Arsenide,InAs,2DEG quantum well,,InP,NSC,,,,,,,,,,,,TRUE,10.1103/PhysRevResearch.7.013248
InAs nanowire,InAs,Nanowire,,,NSC,,,,,,,,,,,,,10.1103/PhysRevB.111.115153
InAs,InAs,Nanowire,~75 nm diameter,,NSC,,NSC,,,,,,,,,,TRUE,10.1103/PhysRevB.99.085434
InAs-Al hybrid nanowire,InAs/Al,Nanowire,,,SC,Type-I,"1.14 K (parent Al), induced gap ~0.2-0.3 meV",,,,,,,,,~2 T,FALSE,10.1103/PhysRevB.105.085424
InAs/Al Hybrid Nanowire,InAs/Al,Nanowire,,,SC,Proximity-induced,,,,,,,,,,,TRUE,10.1103/PhysRevB.99.220504
InAs/Al,InAs/Al,Thin Film,,,SC,Hybrid,,,,,,,,,,,FALSE,10.1103/PhysRevResearch.5.033109
"InAs/GaSb (10 nm InAs, 10 nm GaSb, 50 nm AlSb barriers)",InAs/GaSb/AlSb,Thin Film,"10 nm InAs, 10 nm GaSb, 50 nm AlSb barriers",GaAs (100),NSC,,,,,,,,,,,,TRUE,10.1103/PhysRevB.96.245304
"InAs/GaSb (12 nm InAs, 10 nm GaSb, 50 nm AlSb barriers)",InAs/GaSb/AlSb,Thin Film,"12 nm InAs, 10 nm GaSb, 50 nm AlSb barriers",GaAs (100),SC,Proximity-induced,below 0.6 K,,,,,,,,,above 30 mT,TRUE,10.1103/PhysRevB.96.245304
"InAs/GaSb (14 nm InAs, 10 nm GaSb, 50 nm AlSb barriers)",InAs/GaSb/AlSb,Thin Film,"14 nm InAs, 10 nm GaSb, 50 nm AlSb barriers",GaAs (100),SC,Proximity-induced,,,,,,,,,,"approx. 10 mT (mesoscopic fluctuations suppressed), approx. 30 mT (superconductivity suppressed)",TRUE,10.1103/PhysRevB.96.245304
InAs/Al Josephson junction array,InAs/InGaAs/Al,Josephson Junction Array,"7 nm Al, 7 nm InAs, 10 nm InGaAs",,SC,,1.6 K,,,,,,,,,,TRUE,10.1103/PhysRevB.110.L180502
InAs/Al heterostructure,InAs/InGaAs/Al,Thin Film,"7 nm Al, 7 nm InAs, 10 nm InGaAs",,SC,,1.6 K,,,,,,,,,,FALSE,10.1103/PhysRevB.110.L180502
Aluminum-proximitized Indium Arsenide Nanowire Josephson Junction,"InAs nanowire with 10 nm epitaxial Al shell, 200 nm Al gap",Nanowire,10 nm (Al shell),Intrinsic Si with 300 nm SiO2,SC,,,,Wurtzite (for InAs nanowire),,,,,,,,TRUE,10.1103/PhysRevLett.121.047001
ortho-InB6,InB6,Thin Film,,,SC,Conventional/Phonon-mediated,7.77 K,,Orthorhombic,orthorhombic,,,,,,,FALSE,10.1103/PhysRevMaterials.4.114802
hex-InB6,InB6,Thin Film,,,SC,Conventional/Phonon-mediated,4.83 K,,Hexagonal,hexagonal,,,,,,,FALSE,10.1103/PhysRevMaterials.4.114802
InBi,InBi,Bulk,,,SC,Type-II,,,,,,,,,,,,10.1103/PhysRevB.52.1187
InBi,InBi,Bulk,,,NSC,,,,,,,,,,,,True,10.1103/PhysRev.113.1520
Indium-Bismuth alloy,InBi,Bulk,,,SC,,,,,,,,,,,,True,10.1103/PhysRev.136.A1167
InBi foil,InBi,Bulk,,,SC,,,,,,,,,,,,True,10.1103/PhysRevLett.23.118
Indium-Bismuth alloy,InBi,Bulk,,,SC,,,,,,,,,,,,,10.1103/PhysRev.187.574
Indium-Bismuth alloy,InBi,Thin Film,,,SC,Type-II,,,,,,,,,,,True,10.1103/PhysRevB.12.3673
Indium-Bismuth alloy,InBi,Bulk,,,SC,Type-II,,,,,,,,,,,,10.1103/PhysRevB.6.2579
InBi,InBi,Bulk,,,SC,,5.8 K,,,,,,,,,,TRUE,Handbook of SC
InBi,InBi,Bulk,,,SC,,5.8 K,,,tI,,,,,,,TRUE,Handbook of SC
InBi,InBi,Bulk,,,SC,s-wave,,,,,,,,,,,FALSE,10.1103/PhysRevB.84.054507
Indium Bismuth,InBi,Alloy,,,SC,,,,,,,,,,,,FALSE,10.1103/PhysRevB.93.020503
InBi,InBi,Bulk,,,SC,s-wave,,,,,,,,,,,FALSE,10.1103/PhysRevB.92.180505
InBi,InBi,Bulk,,,SC,isotropic s-wave,,,,,,,,,,,FALSE,10.1103/PhysRevB.80.140503
InBi,InBi,Bulk,,,SC,dirty s-wave,,ambient,,,,,,,,,FALSE,10.1103/PhysRevB.102.024523
InBi,InBi,,,,SC,s-wave / dirty,,,,,,,,,,,FALSE,10.1103/PhysRevB.88.014523
Indium Bismuth,InBi,Bulk,,,SC,"dirty, fully gapped s-wave",,,,,,,,,,,FALSE,10.1103/PhysRevLett.102.147004
InCd,InCd,Bulk,,,SC,,,,,,,,,,,,,10.1103/PhysRevLett.28.1127
Indium-Cadmium Alloy,InCd,Bulk,,,SC,Type-I,,,,,,,,,,,True,10.1103/PhysRevB.8.125
Indium-Cadmium Alloy,InCd,Bulk,,,SC,Type-I,Variable with concentration,,,,,,,,,,True,10.1103/PhysRevB.5.2738
InCd3 compound,InCd3,Bulk,,,SC,,3.03-2.90 K,,,,,,,,,,True,10.1103/PhysRev.144.300
Indium Cerium,InCe,Thin Film,,Z-cut quartz,SC,Type-II,"Variable with Ce concentration, decreases from 4.33 K (pure In) with Ce addition",,,amorphous,,,,,,,True,10.1103/PhysRevB.11.4212
Indium copper vanadium oxide,InCu2/3V1/3O3,Thin Film,,,NSC,,,,,honeycomb,,,,,,,,10.1103/PhysRevResearch.3.L012021
Indium-Gallium Alloy,InGa,Bulk,,,SC,Type-I,,,,,,,,,,,True,10.1103/PhysRevB.8.125
InGa solid solutions,InGa,Bulk,,,NSC,,,,,,,,,,,,True,10.1103/PhysRevLett.68.551
InGe,InGe,Thin Film,2000 Å,glass substrate,SC,Type-II,,,,random continuous medium,,,,,,varies with metal volume fraction x,True,10.1103/PhysRevLett.48.1497
Indium Germanium,InGe,,,,SC,,,,,,,,,,,,FALSE,10.1103/PhysRevB.88.104510
InH3,InH3,Bulk,,,SC,High-Tc,34.1-40.5 K,200 GPa,R-3,,R-3,,,,,,FALSE,10.1016/j.physb.2017.08.051
InH5,InH5,Bulk,,,SC,High-Tc,22.4-27.1 K,150 GPa,P21/m,,P21/m,,,,,,FALSE,10.1016/j.physb.2017.08.051
Indium-Mercury Alloy,InHg,Bulk,,,SC,Type-I,,,,,,,,,,,True,10.1103/PhysRevB.8.125
Indium-Mercury Alloy,InHg,Bulk,,,SC,Type-I,Variable with concentration,,,,,,,,,,True,10.1103/PhysRevB.5.2738
Indium Indium Oxide,InInOx,Thin Film,,,SC,,,,,,,,,,,,,10.1103/PhysRevB.45.4819
InLa₃,InLa₃,Bulk,,,SC,,9.7 K,,Cubic,Cu₃Au type,cP4,,,,,,TRUE,Handbook of SC
InMg₃,InMg₃,Bulk,,,SC,,2.2 K,,Cubic,Cu₃Au type,cP4,,,,,,TRUE,Handbook of SC
InMn,InMn,Bulk,,,SC,,,,,,,,,,,,,10.1103/PhysRev.183.492
InMo6S8,InMo6S8,Bulk,,,NSC,,< 1.5 K,,Rhombohedral,Chevrel phase,R3,6.519 Å,6.519 Å,6.519 Å,,,True,10.1103/PhysRevB.29.172
InMo6Se8,InMo6Se8,Bulk,,,SC,Type-II,8.2 K,,Rhombohedral,Chevrel phase,R3,6.786 Å,6.786 Å,6.786 Å,,,True,10.1103/PhysRevB.29.172
InN,InN,Thin Film,,,SC,Type-II,2 K,,Wurtzite,,,,,,,,TRUE,10.1016/j.diamond.2005.12.059
InN,InN,Bulk,,,SC,Type-I,3.3 K,,,,,,,,,2 T,FALSE,10.1016/j.physc.2009.04.003
InN,InN,Thin Film,,,SC,Type-II,3.5 K,,Hexagonal,,,3.53 Å,,5.70 Å,0.08 T,0.8 T,TRUE,10.1016/j.jcrysgro.2004.05.072
Indium Nitride,InN,Thin Film,,,SC,Type-II,3 K,,Hexagonal,,,3.53,,5.70,,,TRUE,10.1016/j.stam.2006.05.009
Mn-implanted InN,InN:Mn,Thin Film,,,SC,Type-II,2.4 K,,Wurtzite,C-axis oriented,,,,5.722 Å,"11,940 A/m","15,920 A/m",TRUE,10.1016/j.tsf.2016.02.050
Mn-implanted InN,InN:Mn,Thin Film,,,SC,Type-II,2.6 K,,Wurtzite,C-axis oriented,,,,5.711 Å,"11,940 A/m","15,920 A/m",TRUE,10.1016/j.tsf.2016.02.050
InNb₂,InNb₂,Bulk,,,SC,A15,9.2 K,,Cubic,Cr₃Si type (A15),cP8,,,,,,TRUE,Handbook of SC
In/InOₓ,InO,Thin Film,< 300 Å,,SC,,,,,,,,,,,,,10.1103/PhysRevB.43.2962
InO films,InO,Thin Film,,,SC,,,,,uniform morphology,,,,,,,,10.1103/PhysRevB.48.4164
Indium Oxide,InO,Thin Film,,,SC,,,,,,,,,,,,,10.1103/PhysRevB.53.359
Indium oxide,InO,,,,SC,,,,,,,,,,,,,10.1103/PhysRevB.66.172506
Amorphous indium oxide,InO,Thin Film,350 Å,Glass,SC,Type-II,3.28 K,,Amorphous,,,,,,,,True,10.1103/PhysRevB.43.3732
Amorphous indium oxide,InO,Thin Film,350 Å,Glass,SC,Type-II,2.38 K,,Amorphous,,,,,,,,True,10.1103/PhysRevB.43.3732
Indium Oxide films,InO,Thin Film,,,SC,,,,amorphous,,,,,,,,,10.1103/PhysRevB.49.12115
Indium Oxide (amorphous),InO,Thin Film,,,SC,,,,Amorphous,,,,,,,,FALSE,10.1103/PhysRevB.86.014514
Amorphous Indium Oxide,InO,Thin Film,30 nm,SiO2/Si,SC,,3.5 K,,Amorphous,,,,,,,,TRUE,10.1103/PhysRevB.105.L100507
Indium Oxide,InO,Thin Film,,,SC,bosonic mechanism,very low T,,,,,,,,,,FALSE,10.1103/PhysRevLett.120.037004
InO (amorphous indium-oxide nanowire),InO,Nanowire,30 nm,WS2 nanowire,SC,conventional,,,,amorphous,,,,,,,FALSE,10.1103/PhysRevB.94.054504
Amorphous Indium Oxide,InO,,,,SC,oxide,,,,Amorphous,,,,,,,FALSE,10.1103/PhysRevB.102.134506
Indium Oxide,InO,,,,SC,,,,,,,,,,,,,10.1103/PhysRevB.105.094515
InO (nanowire),InO,Nanowire,,,SC,,,,,,,,,,,,FALSE,10.1103/PhysRevX.15.011006
Indium Oxide,InO,Thin Film,,,SC,,,,,,,,,,,,,10.1103/PhysRevB.76.094511
Indium Oxide (amorphous nanowire),InO,Nanowire,,,SC,,,,,Amorphous,,,,,,,FALSE,10.1103/PhysRevB.93.224504
Indium Oxide,InO,Thin Film,,,SC,Type-II,0.3 K,,Amorphous,,,,,,,,TRUE,10.1016/j.physc.2007.07.012
Amorphous indium oxide sample A,InO1.22,Thin Film,600 Å,glass,SC,,2.9 K,,,amorphous,,,,,,,True,10.1103/PhysRevLett.52.2057
Amorphous indium oxide sample B,InO1.27,Thin Film,600 Å,glass,SC,,,,,amorphous,,,,,,,True,10.1103/PhysRevLett.52.2057
InOx,InO2,Thin Film,,,SC,,,,amorphous,,,,,,,,,10.1103/PhysRevB.56.410
granular InO2 film,InO2,Thin Film,,,SC,,,,,,,,,,,,FALSE,10.1103/PhysRevB.110.L180502
Indium sqrt(7) x sqrt(3) on Si(111) (Sample 1),In on Si(111),Thin Film,monolayer,Si(111),SC,,3.3 K,,,sqrt(7) x sqrt(3) reconstruction,,,,,,,TRUE,10.1103/PhysRevLett.127.127003
Indium sqrt(7) x sqrt(3) on Si(111) (Sample 2),In on Si(111),Thin Film,monolayer,Si(111),SC,,2.95 K,,,sqrt(7) x sqrt(3) reconstruction,,,,,,,TRUE,10.1103/PhysRevLett.127.127003
Indium sqrt(7) x sqrt(3) on Si(111) (Sample 3),In on Si(111),Thin Film,monolayer,Si(111),SC,,2.9 K,,,sqrt(7) x sqrt(3) reconstruction,,,,,,,TRUE,10.1103/PhysRevLett.127.127003
Indium sqrt(7) x sqrt(3) on Si(111) (Sample 4),In on Si(111),Thin Film,monolayer,Si(111),NSC,,,,,sqrt(7) x sqrt(3) reconstruction,,,,,,,TRUE,10.1103/PhysRevLett.127.127003
Indium Oxide,InOx,Thin Film,,,SC,,,,,amorphous,,,,,,,,10.1103/PhysRevB.60.4320
Amorphous indium oxide,InOx,Thin Film,100 Å,glass or oxidized silicon substrates,SC,Type-II,,,,amorphous,,,,,,,True,10.1103/PhysRevLett.69.1604
Indium oxide films,InOx,Thin Film,,,SC,,,,,,,,,,,,,10.1103/PhysRevLett.69.2971
Indium Oxide,InOx,Thin Film,,,SC,,,,,,,,,,,,,10.1103/PhysRevB.44.4587
Indium oxide films,InOx,Thin Film,,,SC,,,,,,,,,,,,True,10.1103/PhysRevB.65.064519
Indium oxide,InOx,Thin Film,,,SC,Type-II,,,Amorphous,Amorphous,,,,,,,,10.1103/PhysRevB.58.2816
Indium oxide,InOx,Thin Film,ultrathin,,SC,,,,,amorphous,,,,,,,,10.1103/PhysRevB.66.014533
amorphous indium oxide,InOx,Thin Film,,,SC,,,,amorphous,amorphous,,,,,,,,10.1103/PhysRevB.57.1206
Amorphous Indium Oxide,InOx,Thin Film,70-1000 Å,Glass slides,NSC,,,,Amorphous,,,,,,,,True,10.1103/PhysRevB.55.9047
Indium Oxide,InOx,Thin Film,,,SC,,,,,,,,,,,,,10.1103/PhysRevLett.81.5217
amorphous indium oxide,InOx,Thin Film,50 Å to 600 Å,"SrTiO3, LiNbO3, SiO2, glass",SC,,,,amorphous,amorphous,,,,,,,True,10.1103/PhysRevLett.65.666
Amorphous composite indium oxide,InOx,Thin Film,100 Å,,SC,Type-II,0.29 K,,Amorphous,,,,,,,,True,10.1103/PhysRevLett.65.927
Amorphous composite indium oxide,InOx,Thin Film,100 Å,,SC,Type-II,0.54 K,,Amorphous,,,,,,,,True,10.1103/PhysRevLett.65.927
Indium Oxide,InOx,Thin Film,,,SC,,,,,,,,,,,,,10.1103/PhysRevLett.88.206802
Indium Oxide,InOx,Thin Film,100 Å,,SC,,,,,,,,,,,,,10.1103/PhysRevLett.75.132
Indium Oxide,InOx,,,,SC,,,,,,,,,,,,,10.1103/PhysRevB.54.R15649
InOx,InOx,Thin Film,50 Å,,SC,,,,,,,,,,,,,10.1103/PhysRevB.41.2627
Indium oxide,InOx,Thin Film,,,SC,,,,,,,,,,,,,10.1103/PhysRevLett.67.3195
InOx,InOx,Bulk,,,SC,,,,,amorphous,,,,,,,,10.1103/PhysRevB.61.14733
Amorphous indium oxide,InOx,Thin Film,350-830 Å,Glass,SC,Type-II,2.19-3.78 K,,Amorphous,,,,,,,,True,10.1103/PhysRevB.39.4140
Amorphous indium oxide,InOx,Thin Film,"350 Å, 375 Å, 180 Å, 840 Å",Glass,SC,Type-II,1.37 K to 3.77 K,,Amorphous,Amorphous composite,,,,,,,True,10.1103/PhysRevB.44.7555
InOx thin film,InOx,Thin Film,,,SC,Type-II/NA,,,,,,,,,,,FALSE,10.1103/PhysRevB.90.064501
Indium Oxide,InOx,Thin Film,,,SC,,,,,,,,,,,,FALSE,10.1103/PhysRevB.104.054508
Amorphous InOx,InOx,Thin Film,,,NSC,,,,Amorphous,,,,,,,,TRUE,10.1103/PhysRevResearch.7.013183
Amorphous Indium Oxide Thin Film,InOx,Thin Film,,,SC,,1 K,,Amorphous,,,,,,,,TRUE,10.1103/PhysRevLett.100.086805
Amorphous InOx Thin Film,InOx,Thin Film,,,SC,,,,Amorphous,Amorphous,,,,,,,FALSE,10.1103/PhysRevB.73.094521
Indium oxide,InOx,Thin Film,,,SC,,,,,,,,,,,,FALSE,10.1103/PhysRevLett.134.066002
InOx,InOx,Thin Film,,,SC,,,,,,,,,,,,FALSE,10.1103/PhysRevB.93.100503
Indium Oxide,InOx,Thin Film,,,SC,,,,,,,,,,,,FALSE,10.1103/PhysRevLett.108.097001
Indium Oxide,InOx,Thin Film,,,SC,,,,,,,,,,,,FALSE,10.1103/PhysRevLett.106.047001
Amorphous Indium Oxide,InOx,Thin Film,30 nm,High-resistivity silicon,SC,Type-II,2.36 K,,Amorphous,,,,,,,,TRUE,10.1103/PhysRevB.84.024511
Indium Oxide,InO_x,Thin Film,,,SC,,,,,,,,,,,,FALSE,10.1103/PhysRevB.96.144507
Amorphous Indium Oxide Thin Film,InO_x,Thin Film,30 nm,,SC,,2.8 K,Ambient,Amorphous,Amorphous,,,,,,7.21 T,TRUE,10.1103/PhysRevB.99.054515
Indium Oxide Thin Film,InO_x,Thin Film,,,SC,,2.5 K,,,,,,,,,,TRUE,10.1103/PhysRevLett.120.167002
Amorphous Indium Oxide,InOₓ,Thin Film,30 nm,Silicon with silicon dioxide layer,SC,,T* = 613 mK (at B = 1 T); T* = 438 mK (at R = 1.29 kΩ),4.4 × 10^-6 Torr (during growth),Amorphous,,,,,,,,TRUE,10.1103/PhysRevB.109.014514
Amorphous Indium Oxide Thin Film,InOₓ,Thin Film,30 nm,MEMpax borosilicate glass,SC,,variable,,Amorphous,,,,,,,,TRUE,10.1103/PhysRevLett.121.047003
Amorphous Indium Oxide Thin Film (Insulating Phase),InOₓ,Thin Film,30 nm,MEMpax borosilicate glass,NSC,,,,Amorphous,,,,,,,,TRUE,10.1103/PhysRevLett.121.047003
Indium Oxide,InOₓ,Thin Film,,,SC,,,,,,,,,,,,FALSE,10.1103/PhysRevB.88.104510
Indium Oxide,InOₓ,Thin Film,,,SC,,2.36 K,,,,,,,,,,TRUE,10.1103/PhysRevLett.111.067003
Indium-Lead Alloy,InPb,Bulk,,,SC,Type-I,,,,,,,,,,,True,10.1103/PhysRevB.8.125
Indium-Lead Alloy,InPb,Bulk,,,SC,Type-I,Variable with concentration,,,,,,,,,,True,10.1103/PhysRevB.5.2738
Indium-Lead alloy,InPb,Bulk,,,SC,,,,,,,,,,,,True,10.1103/PhysRev.136.A1167
InSb,InSb,Bulk,,,SC,,,,,,,,,,,,,10.1103/PhysRevLett.68.550
Indium Antimonide (metallic phase),InSb,Bulk,,,SC,,1.89 K,27 kbar (during synthesis),,white tin structure,,,,,,,True,10.1103/PhysRev.134.A15
Indium Antimonide (metallic phase),InSb,Bulk,,,SC,Type-I,1.88 K,27 kbars,,white tin structure,,,,,,100 G,True,10.1103/PhysRev.134.A21
Metallic Indium Antimonide,InSb,Bulk,,,SC,,1.6-2.1 K,atmospheric pressure,,identical to white tin,,,,,,,True,10.1103/PhysRev.135.A1460
InSb,InSb,Bulk,,,SC,Classical,2.1 K,2.25 GPa,,,,5.810,,3.136,,,TRUE,Handbook of SC
InSb,InSb,Bulk,,,SC,,5.8 K,,,,,,,,,,TRUE,Handbook of SC
InSb,InSb,Bulk,,,SC,,2.0 K,,,tI,,,,,,,TRUE,Handbook of SC
InSb Nanowire Junction,InSb,Nanowire,,,SC,Topological,,,,,,,,,,,FALSE,10.1103/PhysRevB.108.094514
Indium Antimonide,InSb,Nanowire,100 nm diameter,,NSC,,,,,,,,,,,,TRUE,10.1103/PhysRevLett.119.187704
Indium Antimonide Nanowire,InSb,Nanowire,,"InP (for nanowire growth), Si (for device fabrication)",NSC,,,,,,,,,,,,TRUE,10.1103/PhysRevB.95.014515
Indium Antimonide Nanosheet,InSb,Thin Film,10-80 nm,"Si(111) (growth), n-type Si with 200 nm SiO2 (device)",SC,Proximity-induced,"Proximity-induced, determined by Nb electrodes (7.2 K)",,Cubic,zinc-blende,,,,,,,TRUE,10.1103/PhysRevB.99.245302
Indium Antimonide Nanowire with Proximity-Induced Superconductivity,InSb,Nanowire,,NbTiN,SC,,,,,,,,,,,,,10.1103/PhysRevB.88.064506
Indium Antimonide Quantum Well,InSb,Thin Film,2 nm,,SC,"Proximity-induced, unconventional pairing (SE, SO, TE, TO)",,,,,,,,,,,FALSE,10.1103/PhysRevB.95.075304
InSb (100) Quantum Well in proximity to s-wave superconductor,InSb,Thin Film,3 nm,s-wave superconductor,SC,"Proximity-induced, Triplet p-wave (px ± ipy)",,,,,,,,,,,FALSE,10.1103/PhysRevB.93.195308
Indium Antimonide Nanowire,InSb,Nanowire,,,SC,Topological (Class D),,,,,,,,,,,TRUE,10.1103/PhysRevB.91.094505
InSb,InSb,Nanowire,,s-wave superconductor,SC,Proximity-induced/Semiconductor,,,,,,,,,,,TRUE,10.1103/PhysRevB.86.155431
Indium Antimonide Nanowire with Proximity-Induced Superconductivity,InSb,Nanowire,,"Josephson junction (conventional SCs, e.g., Al, Nb, Pb)",SC,,,,,,,,,,,,FALSE,10.1103/PhysRevB.92.014514
Indium Antimonide Two-Dimensional Electron Gas with Proximity-Induced Superconductivity,InSb,Thin Film,,"Josephson junction (conventional SCs, e.g., Al, Nb, Pb)",SC,,,,,,,,,,,,FALSE,10.1103/PhysRevB.92.014514
Indium Antimonide Three-Dimensional Nanowire with Proximity-Induced Superconductivity,InSb,Nanowire,,"Josephson junction (conventional SCs, e.g., Al, Nb, Pb, or high-Tc Fe-based SCs)",SC,,,,,,,,,,,,FALSE,10.1103/PhysRevB.92.014514
Indium Antimonide,InSb,Nanoflag,100 nm,highly doped Si,NSC,,NSC,,Cubic,zincblende,,,,,,,TRUE,10.1103/PhysRevResearch.5.033015
Indium Antimonide Nanowire Proximitized with Aluminum,InSb/Al,Heterostructure,,,SC,Type-II,,,,,,,,,,,FALSE,10.1103/PhysRevB.105.214525
InSb-Al hybrid nanowire,InSb/Al,Nanowire,,,SC,Type-I,"1.14 K (parent Al), induced gap ~0.2-0.3 meV",,,,,,,,,~2 T,FALSE,10.1103/PhysRevB.105.085424
Indium Antimonide Nanowire Proximitized with Niobium,InSb/Nb,Heterostructure,,,SC,Type-II,,,,,,,,,,,FALSE,10.1103/PhysRevB.105.214525
Indium antimonide/Niobium nanowire,InSb/Nb,Nanowire,,,SC,Topological,,,,,,,,,,,,10.1103/PhysRevMaterials.6.054801
Indium Antimonide Tin Alloy,InSbSn,Bulk,,,SC,,between 1.6-3.7 K,atmospheric pressure,,identical to white tin,,,,,,,True,10.1103/PhysRev.135.A1460
Indium Antimonide Tin Alloy,InSbSn2,Bulk,,,SC,,between 1.6-3.7 K,atmospheric pressure,,identical to white tin,,,,,,,True,10.1103/PhysRev.135.A1460
Indium Antimonide Tin Alloy,InSbSn4,Bulk,,,SC,,between 1.6-3.7 K,atmospheric pressure,,identical to white tin,,,,,,,True,10.1103/PhysRev.135.A1460
"InSe (cubic, high pressure)",InSe,Bulk,,,SC,,8.5 K,10.4 GPa,Cubic,rock-salt,,,,,,,FALSE,10.1103/PhysRevMaterials.2.044802
Bulk InSe,InSe,Bulk,,,NSC,,,,,,,,,,,,FALSE,10.1103/PhysRevB.103.035411
"Monolayer InSe (from cited work, electron-doped)",InSe,Thin Film,Monolayer,,SC,,3.41 K,,,Layered,,,,,,,FALSE,10.1103/PhysRevB.103.035411
Electron-doped monolayer InSe,InSe,Thin Film,,,SC,Type-II,3.41 K,,Hexagonal,Honeycomb,P6̅m2,3.974 Å,,,,,FALSE,10.1016/j.jpcs.2018.09.039
Indium-Tin film,InSn,Thin Film,,,SC,Type-II,,,,,,,,,,,True,10.1103/PhysRev.155.370
Indium-Tin Alloy,InSn,Bulk,,,SC,Type-I,Variable with concentration,,,,,,,,,,True,10.1103/PhysRevB.5.2738
Indium-Tin eutectic solder,InSn,Bulk,,,SC,,,,,,,,,,,,True,10.1103/PhysRev.140.A1568
Indium-Tin alloy,InSn,Bulk,,,SC,,,,,,,,,,,,True,10.1103/PhysRev.136.A1167
InSn,InSn,Nanowire,,,SC,Type-II,6.22 K,0.05 Torr,Tetragonal,,I4/mmm,3.4933 Å,3.4933 Å,4.3860 Å,,,TRUE,10.1016/j.jallcom.2016.06.269
InSn,InSn,Nanowire,,,SC,Type-II,6.19 K,0.1 Torr,Tetragonal,,I4/mmm,3.4886 Å,3.4886 Å,4.3783 Å,,,TRUE,10.1016/j.jallcom.2016.06.269
InSn,InSn,Nanowire,,,SC,Type-II,6.03 K,0.5 Torr,Tetragonal,,I4/mmm,3.4674 Å,3.4674 Å,4.3959 Å,,,TRUE,10.1016/j.jallcom.2016.06.269
InSn,InSn,Bulk,,,SC,Type-II,5.92 K,,Tetragonal,,I4/mmm,3.4822 Å,3.4822 Å,4.3687 Å,,,TRUE,10.1016/j.jallcom.2016.06.269
