Repository: WyattBunstine/ML_SC_Project

# ML_SC_Project — Chemically and Geometrically Motivated Crystal Graph Neural Networks

This project predicts and screens superconductors from crystal structure. It frames the
problem as a **two-stage hurdle**: first classify whether a material is a superconductor
candidate (SC vs. non-SC), then regress the critical temperature T_c for superconductors.

Two graph-neural-network families are trained and compared:

- a **baseline CGCNN** ([txie-93/cgcnn](https://github.com/txie-93/cgcnn)), and
- an **MPNN** with learned edge features that consumes richer `crystal_graph_v4` graphs
  (this project's contribution).

File: database/superconductor_materials_full.csv (part 75 of 215)
Material_Name,Chemical_Composition,Material_Class,Film_Thickness,Substrate,Material_Type,Superconductor_Type,Superconducting_Transition_Temperature,Pressure,Crystal_Structure,Lattice_Structure,Space_Group,"Lattice_Constant(a)","Lattice_Constant(b)","Lattice_Constant(c)",Lower_Critical_Field,Upper_Critical_Field,Experimental,DOI
InTaS2,InTaS2,,,,SC,,1.0 K,,,Layered,,,,,,,FALSE,10.1103/PhysRevB.89.020505
InTe,InTe,Bulk,,,SC,,3.45-3.20 K,High pressure,Cubic,NaCl-type,,6.18 Å,6.18 Å,6.18 Å,,,True,10.1103/PhysRevLett.13.127
Indium telluride,InTe,Bulk,,,SC,,,,,,,,,,,,,10.1103/PhysRev.180.508
Metallic Indium Telluride,InTe,Bulk,,,SC,Type-II,2.2 K,atmospheric pressure,,B1-type,,,,,,800 G,True,10.1103/PhysRev.135.A1460
"InTe (cubic, high pressure)",InTe,Bulk,,,SC,,2.6 K,3 GPa,Cubic,rock-salt,,,,,,,TRUE,10.1103/PhysRevMaterials.2.044802
"InTe (tetragonal, ambient pressure)",InTe,Bulk,,,NSC,,,ambient,Tetragonal,,,,,,,,FALSE,10.1103/PhysRevMaterials.2.044802
InTe,InTe,Bulk,,,NSC,,,ambient pressure,Tetragonal,,,,,,,,TRUE,10.1103/PhysRevB.88.020505
InTe (under pressure),InTe,Bulk,,,SC,,1-3 K,High pressure,Cubic,,,,,,,,,10.1103/PhysRevB.104.L180503
Indium telluride,InTe,,,,SC,,lower or comparable to 1.5 K,,,,,,,,,,FALSE,10.1103/PhysRevB.74.134512
InTe0.5As0.5,InTe0.5As0.5,Bulk,,,SC,,0.62-0.44 K,High pressure,Cubic,NaCl-type,,5.91 Å,5.91 Å,5.91 Å,,,True,10.1103/PhysRevLett.13.127
InTe0.67As0.33,InTe0.67As0.33,Bulk,,,SC,,1.15-0.85 K,High pressure,Cubic,NaCl-type,,5.98 Å,5.98 Å,5.98 Å,,,True,10.1103/PhysRevLett.13.127
InTe0.7Se0.3,InTe0.7Se0.3,Bulk,,,SC,,5.0 K,5 GPa,Cubic,rock-salt,,,,,,,TRUE,10.1103/PhysRevMaterials.2.044802
"InTeBr (P4/nmm-I, 20 GPa)",InTeBr,Bulk,,,SC,,6.6 K,20 GPa,Tetragonal,Layered,P4/nmm,,,,,,FALSE,10.1103/PhysRevB.104.064104
"InTeCl (P4/nmm-I, 20 GPa)",InTeCl,Bulk,,,SC,,9.7 K,20 GPa,Tetragonal,Layered,P4/nmm,,,,,,FALSE,10.1103/PhysRevB.104.064104
"InTeI (P2_1/c, ambient pressure)",InTeI,Bulk,,,NSC,,,0 GPa,Monoclinic,Layered,P2_1/c,8.076,7.731,8.407,,,FALSE,10.1103/PhysRevB.104.064104
"InTeI (P4/nmm-I, 20 GPa)",InTeI,Bulk,,,SC,,5.4 K,20 GPa,Tetragonal,Layered,P4/nmm,3.541,3.541,11.029,,,FALSE,10.1103/PhysRevB.104.064104
"InTeI (P4/nmm-II, 20 GPa)",InTeI,Bulk,,,SC,,5.2 K,20 GPa,Tetragonal,Layered,P4/nmm,4.121,4.121,8.527,,,FALSE,10.1103/PhysRevB.104.064104
Indium-Thallium Alloy,InTl,Bulk,,,SC,Type-I,,,,,,,,,,,True,10.1103/PhysRevB.8.125
Indium-Thallium alloy,InTl,Bulk,,,SC,,,,,,,,,,,,,10.1103/PhysRevB.5.4404
Indium-Thallium Alloy,InTl,Bulk,,,SC,Type-I,Variable with concentration,,,,,,,,,,True,10.1103/PhysRevB.5.2738
Indium-Thallium alloy,InTl,Bulk,,,SC,,,,,,,,,,,,True,10.1103/PhysRev.136.A1167
Indium-Thallium alloy (bcc phase),InTl,Bulk,,,SC,,3.8 K,,Cubic,bcc,,,,,,,True,10.1103/PhysRev.154.422
Indium-Thallium alloy (fcc phase),InTl,Bulk,,,SC,,2.5 K,,Cubic,fcc,,,,,,,True,10.1103/PhysRev.154.422
Indium-Thallium,InTl,Bulk,,,SC,Type-II,,,,,,,,,,,True,10.1103/PhysRev.166.432
Indium-Thallium alloy,InTl,Bulk,,,SC,Type-II,,,,,,,,,,,,10.1103/PhysRevB.6.2579
InV6S8,InV6S8,Bulk,,,SC,Type-II,3.9 K,,Hexagonal,,P63,,,,,,TRUE,10.1016/S0038-1098(01)00333-7
InV6S8,InV6S8,Bulk,,,SC,Type-II,3.5 K,,Nb3Te4 type,Quasi-one-dimensional,P63,,,,,9.1 T,TRUE,10.1016/S0921-4534(02)02747-8
InV₂,InV₂,Bulk,,,SC,A15,13.9 K,,Cubic,Cr₃Si type (A15),cP8,,,,,,TRUE,Handbook of SC
Amorphous indium oxide (low carrier concentration),InxO (n = (5-13)x10^18 cm^-3),Thin Film,900–1500 Å,Microscope glass slide,NSC,,NSC (no superconductivity down to 0.3 K),,Amorphous,Amorphous,,,,,,,TRUE,10.1103/PhysRevB.86.165101
Amorphous indium oxide (electron-rich),InxO (n ≈ 1x10^21 - 3x10^21 cm^-3),Thin Film,1300 Å,,SC,,T_c ≈ 1.5 - 3 K,,Amorphous,Amorphous,,,,,,,TRUE,10.1103/PhysRevB.86.165101
Indium Oxide,InxOy,Thin Film,,,SC,Type-II,,,,,,,,,,,FALSE,10.1103/PhysRevB.90.214521
InxSn1-xTe,InxSn1-xTe,Bulk,,,SC,Topological,,Ambient,,,,,,,,,FALSE,10.1103/PhysRevB.93.241103
Indium Tungsten Bronze,InxWO3,Bulk,,,SC,,2 K - 4 K,,,Bronze,,,,,,,TRUE,10.1103/PhysRevMaterials.3.064804
"Indium Oxide (Film 1, annealed, amorphous)",In_x O_y,Thin Film,22 nm,SrTiO3,SC,,200-350 mK,,Amorphous,,,,,,,,TRUE,10.1103/PhysRevB.78.014506
"Indium Oxide (Film 2, annealed, amorphous)",In_x O_y,Thin Film,22 nm,SrTiO3,SC,,200-300 mK,,Amorphous,,,,,,,,TRUE,10.1103/PhysRevB.78.014506
"Indium Oxide (cited, Gantmakher et al.)",In_x O_y,Thin Film,,,SC,,,,,,,,,,,,FALSE,10.1103/PhysRevB.78.014506
In₀.₀₃Pb₀.₀₅ (alloy),In₀.₀₃Pb₀.₀₅,Bulk,,,SC,Type-II,3.7 K,,,,,,,,31.8 mT,0.049 T,TRUE,Handbook of SC
In₀.₆₅Sb₀.₃₅,In₀.₆₅Sb₀.₃₅,Bulk,,,SC,,~5 K,,Tetragonal,Cr₅B₃ type,I4/mcm,,,,,,TRUE,Handbook of SC
In₀.₈₀Sb₀.₂₀,In₀.₈₀Sb₀.₂₀,Bulk,,,SC,,5.8 K,5.5 GPa,Hexagonal,Ni₃In type,P6₃/mmc,5.364 Å,5.364 Å,6.408 Å,,,TRUE,Handbook of SC
In₀.₉₂Pb₀.₀₈,In₀.₉₂Pb₀.₀₈,Bulk,,,SC,,,,,,,,,,,,TRUE,Handbook of SC
In₀.₉₉₃Bi₀.₀₀₇,In₀.₉₉₃Bi₀.₀₀₇,Bulk,,,SC,Type-I,2.992 K,,,,,,,,,72 Oe,True,10.1103/PhysRevLett.23.120
In₂.₃₇Mo₁₅Se₁₉,In₂.₃₇Mo₁₅Se₁₉,Bulk,,,SC,,3.8 K,,Hexagonal,α-Mo₁₅Se₁₉ type,P6₃/m,9.804 Å,9.804 Å,19.49 Å,,,TRUE,Handbook of SC
In₂Bi,In₂Bi,Bulk,,,SC,,5.8 K,,Hexagonal,Ni₃In type,P6₃/mmc,5.495 Å,5.495 Å,6.579 Å,,,TRUE,Handbook of SC
In₃Bi,In₃Bi,Bulk,,,SC,Type-II,5.6 K,,,,,,,,,,TRUE,Handbook of SC
In₃Bi₃,In₃Bi₃,Bulk,,,SC,,~5 K,,Tetragonal,Cr₅B₃ type,I4/mcm,,,,,,TRUE,Handbook of SC
In₃Mo₁₅Se₁₉,In₃Mo₁₅Se₁₉,Bulk,,,SC,Classical,3.8 K,,Hexagonal,β-Mo₁₅Se₁₉ type,R3c,9.793 Å,,19.44 Å,,,TRUE,Handbook of SC
In₃Mo₁₅Se₁₉,In₃Mo₁₅Se₁₉,Bulk,,,SC,Classical,1.4 K,,Hexagonal,β-Mo₁₅Se₁₉ type,R3c,9.687 Å,,58.15 Å,,,TRUE,Handbook of SC
In₃Nb,In₃Nb,Bulk,,,SC,A15,9.2 K,,,A15,,,,,,,TRUE,Handbook of SC
In₃V,In₃V,Bulk,,,SC,A15,13.9 K,,,A15,,,,,,,TRUE,Handbook of SC
Ir(1-x)Pt(x)Te2,Ir(1-x)Pt(x)Te2,Bulk,,,SC,,,,,,,,,,,,TRUE,10.1103/PhysRevB.109.064511
Ir(1-x)Pt(x)Te2,Ir(1-x)Pt(x)Te2,Bulk,,,SC,Topological/Dirac semimetal,,,,,,,,,,,TRUE,10.1103/PhysRevLett.123.027003
Ir0.43Rh0.52Te2,Ir0.43Rh0.52Te2,Bulk,,,SC,Type-II,2.4 K,ambient,Cubic,pyrite,,,,,,,TRUE,10.1103/PhysRevB.87.224504
Ir0.58Rh0.36Se2,Ir0.58Rh0.36Se2,Bulk,,,SC,,9.6 K,,Cubic,pyrite,,,,,,,FALSE,10.1103/PhysRevB.87.224504
Ir0.68Se2,Ir0.68Se2,Bulk,,,NSC,,,,Cubic,pyrite,Pa-3,5.947,5.947,5.947,,,TRUE,10.1103/PhysRevLett.109.217002
Ir0.6Os0.4,Ir0.6Os0.4,Bulk,,,SC,Type-II,0.73 K,,Cubic,face-centered cubic,,,,,,,True,10.1103/PhysRev.165.533
Ir0.75Os0.25,Ir0.75Os0.25,Bulk,,,SC,Type-II,0.37-0.40 K,,Cubic,face-centered cubic,,,,,,,True,10.1103/PhysRev.165.533
Ir0.75Se2,Ir0.75Se2,Bulk,,,NSC,,,,Cubic,pyrite,,,,,,,FALSE,10.1103/PhysRevB.87.224504
Ir0.75Te2,Ir0.75Te2,Bulk,,,SC,,1.8 K,ambient,Rhombohedral,,,,,,,,FALSE,10.1103/PhysRevB.87.224504
Ir0.7Os0.3,Ir0.7Os0.3,Bulk,,,SC,Type-II,0.40-0.48 K,,Cubic,face-centered cubic,,,,,,,True,10.1103/PhysRev.165.533
Ir0.7Re0.30,Ir0.7Re0.30,Bulk,,,SC,Type-II,1.4-1.7 K,,Cubic,face-centered cubic,,,,,,,True,10.1103/PhysRev.165.533
Ir0.7Rh0.3Te2,Ir0.7Rh0.3Te2,Bulk,,,SC,,2.8 K,ambient,Trigonal,CdI2-type,P-3m1,3.932,3.932,5.397,,,TRUE,10.1103/PhysRevB.98.134506
Ir0.80Re0.20,Ir0.80Re0.20,Bulk,,,SC,Type-II,0.66 K,,Cubic,face-centered cubic,,,,,,,True,10.1103/PhysRev.165.533
Ir0.85Re0.15,Ir0.85Re0.15,Bulk,,,SC,Type-II,0.445-0.61 K,,Cubic,face-centered cubic,,,,,,,True,10.1103/PhysRev.165.533
Ir0.88Rh0.12Te2,Ir0.88Rh0.12Te2,Bulk,,,SC,,2.6 K,ambient,"Trigonal (high T), Phase-separated Triclinic and Trigonal (low T)","CdI2-type (high T), Phase-separated dimerized and CdI2-type (low T)","P-3m1 (high T), Phase-separated P-1 and P-3m1 (low T)",,,,,,TRUE,10.1103/PhysRevB.98.134506
Ir0.8Pt0.2,Ir0.8Pt0.2,Bulk,,,SC,Type-II,0.032-0.046 K,,Cubic,face-centered cubic,,,,,,,True,10.1103/PhysRev.165.533
Ir0.8Rh0.2Te2,Ir0.8Rh0.2Te2,Bulk,,,SC,,2.8 K,ambient,Trigonal,CdI2-type,P-3m1,3.932,3.932,5.397,,,TRUE,10.1103/PhysRevB.98.134506
Ir0.91Se2,Ir0.91Se2,Bulk,,,SC,Type-II,6.4 K,,Cubic,pyrite,Pa-3,5.980,5.980,5.980,,14.3 T,TRUE,10.1103/PhysRevLett.109.217002
Ir0.91Se2,Ir0.91Se2,Bulk,,,SC,,6.4 K,,Cubic,pyrite,,,,,,,,10.1103/PhysRevB.87.174510
Ir0.91Se2,Ir0.91Se2,Bulk,,,SC,,6.4 K,,Cubic,pyrite,,,,,,,FALSE,10.1103/PhysRevB.87.224504
Ir0.92Pt0.08Te2,Ir0.92Pt0.08Te2,Bulk,,,SC,Type-II,2.6 K,,Trigonal,Equilateral triangular lattice,P3̄m1,,,,,,TRUE,10.1016/j.physc.2013.04.055
Ir0.93Pd0.07Te2,Ir0.93Pd0.07Te2,Bulk,,,SC,Type-II,,,Trigonal,Layered,P-3m1,,,,,,TRUE,10.1103/PhysRevLett.108.116402
Ir0.93Pt0.07Te2,Ir0.93Pt0.07Te2,Bulk,,,SC,,2.8 K,,,,,,,,,,TRUE,10.1016/j.physc.2016.01.007
Ir0.93Re0.07,Ir0.93Re0.07,Bulk,,,SC,Type-II,0.197-0.220 K,,Cubic,face-centered cubic,,,,,,,True,10.1103/PhysRev.165.533
Ir0.93Te2,Ir0.93Te2,Bulk,,,SC,,4.7 K,,Cubic,pyrite,Pa-3,,,,,4.58 T,TRUE,10.1103/PhysRevLett.109.217002
Ir0.94Rh0.06Te2,Ir0.94Rh0.06Te2,Bulk,,,NSC,,,ambient,"Trigonal (high T), Triclinic (low T)","CdI2-type (high T), dimerized (low T)","P-3m1 (high T), P-1 (low T)",3.932,3.932,5.397,,,TRUE,10.1103/PhysRevB.98.134506
Ir0.95Pd0.05Te2,Ir0.95Pd0.05Te2,Bulk,,,SC,Type-II,,,Trigonal,Layered,P-3m1,,,,,,TRUE,10.1103/PhysRevLett.108.116402
Ir0.95Pt0.05Te2,Ir0.95Pt0.05Te2,Single Crystal,,,SC,,<4 K,0 to 9.6 kbar,,,,,,,,,TRUE,10.1103/PhysRevB.87.121107
Ir0.95Pt0.05Te2,Ir0.95Pt0.05Te2,,,,SC,,,,,,,,,,,,FALSE,10.1103/PhysRevB.106.144505
Ir0.95Pt0.05Te2,Ir0.95Pt0.05Te2,Bulk,,,SC,,,,,,,,,,,,FALSE,10.1103/PhysRevB.98.134506
Ir0.95Te2,Ir0.95Te2,Bulk,,,SC,Type-II,4.7 K,ambient,Cubic,pyrite,,,,,,,TRUE,10.1103/PhysRevB.87.224504
Ir0.965Pt0.035Te2,Ir0.965Pt0.035Te2,Bulk,,,SC,,3.1 K,,,,,,,,,,FALSE,10.1103/PhysRevB.105.104104
Ir0.96Pd0.04Te2,Ir0.96Pd0.04Te2,Bulk,,,SC,Type-II,2.99 K,,Trigonal,Layered,P-3m1,,,,,,TRUE,10.1103/PhysRevLett.108.116402
Ir0.96Pt0.04Te2,Ir0.96Pt0.04Te2,Bulk,,,SC,,2.9 K,,Trigonal,CdI2-type,,,,,,,TRUE,10.1103/PhysRevB.86.014519
Ir0.96Pt0.04Te2,Ir0.96Pt0.04Te2,Bulk,,,SC,Type-II,3.1 K,,Trigonal,Equilateral triangular lattice,P3̄m1,,,,,,TRUE,10.1016/j.physc.2013.04.055
Ir0.96Re0.04,Ir0.96Re0.04,Bulk,,,SC,Type-II,0.130-0.142 K,,Cubic,face-centered cubic,,,,,,,True,10.1103/PhysRev.165.533
Ir0.97Pd0.03Te2,Ir0.97Pd0.03Te2,Bulk,,,SC,Type-II,,,Trigonal,Layered,P-3m1,,,,,,TRUE,10.1103/PhysRevLett.108.116402
Palladium-doped Iridium Telluride,Ir0.97Pd0.03Te2,Bulk,,,SC,Type-II,2.5 K,,,,,,,,,,FALSE,10.1016/j.supcon.2024.100098
Ir0.97Pt0.03Te2,Ir0.97Pt0.03Te2,Polycrystalline,,,SC,,<4 K,0 to 4 kbar,,,,,,,,,TRUE,10.1103/PhysRevB.87.121107
Ir0.97Pt0.03Te2,Ir0.97Pt0.03Te2,Bulk,,,SC,,3.1 K,,Trigonal,CdI2-type,,,,,,,TRUE,10.1103/PhysRevB.86.014519
Ir0.97Rh0.03Te2,Ir0.97Rh0.03Te2,Bulk,,,NSC,,,ambient,"Trigonal (high T), Triclinic (low T)","CdI2-type (high T), dimerized (low T)","P-3m1 (high T), P-1 (low T)",3.932,3.932,5.397,,,TRUE,10.1103/PhysRevB.98.134506
Iridium-Nickel alloy,Ir0.9835Ni0.0165,Bulk,,,SC,Type-I,0.052 K,,,,,,,,,,True,10.1103/PhysRevB.3.91
Iridium-Nickel alloy,Ir0.988Ni0.012,Bulk,,,SC,Type-I,0.057 K,,,,,,,,,,True,10.1103/PhysRevB.3.91
Ir0.98Pt0.02Te2,Ir0.98Pt0.02Te2,Polycrystalline,,,SC,,<4 K,0 to >=4 kbar,,,,,,,,,TRUE,10.1103/PhysRevB.87.121107
Ir0.98Re0.02,Ir0.98Re0.02,Bulk,,,SC,Type-II,0.109-0.112 K,,Cubic,face-centered cubic,,,,,,,True,10.1103/PhysRev.165.533
Iridium-Cobalt alloy,Ir0.9962Co0.0038,Bulk,,,SC,Type-I,0.046 K,,,,,,,,,,True,10.1103/PhysRevB.3.91
Iridium-Cobalt alloy,Ir0.9977Co0.0023,Bulk,,,SC,Type-I,0.057 K,,,,,,,,,,True,10.1103/PhysRevB.3.91
Iridium-Iron alloy,Ir0.99967Fe0.00033,Bulk,,,SC,Type-I,0.051 K,,,,,,,,,,True,10.1103/PhysRevB.3.91
Iridium-Iron alloy,Ir0.99983Fe0.00017,Bulk,,,SC,Type-I,0.070 K,,,,,,,,,,True,10.1103/PhysRevB.3.91
Ir0.9Pt0.1,Ir0.9Pt0.1,Bulk,,,SC,Type-II,0.053-0.066 K,,Cubic,face-centered cubic,,,,,,,True,10.1103/PhysRev.165.533
Ir0.9Re0.1,Ir0.9Re0.1,Bulk,,,SC,Type-II,0.28-0.34 K,,Cubic,face-centered cubic,,,,,,,True,10.1103/PhysRev.165.533
Ir0.9Rh0.1Te2,Ir0.9Rh0.1Te2,Bulk,,,SC,,2.2 K,ambient,"Trigonal (high T), Phase-separated Triclinic and Trigonal (low T)","CdI2-type (high T), Phase-separated dimerized and CdI2-type (low T)","P-3m1 (high T), Phase-separated P-1 and P-3m1 (low T)",,,,,,TRUE,10.1103/PhysRevB.98.134506
"Ir1-xPdxTe2 (x > critical value, cited from Yang et al. [6])",Ir1-xPdxTe2,Bulk,,,SC,,,,,,,,,,,,,10.1103/PhysRevB.90.195136
"Ir1-xPtxTe2 (x > critical value, cited from Yang et al. [6])",Ir1-xPtxTe2,Bulk,,,SC,,,,,,,,,,,,,10.1103/PhysRevB.90.195136
Iridium Platinum Telluride,Ir1-xPtxTe2,Bulk,,,SC,,,,,,,,,,,,,10.1103/PhysRevB.90.144501
Ir1-δSb,Ir1-δSb,Bulk,,,SC,Type-II,2.8-4.2 K,1.5-5.5 GPa,P63/mmc,Hexagonal,P63/mmc,,,,,,TRUE,10.1016/j.scib.2020.12.007
Ir2Ga9,Ir2Ga9,Bulk,,,SC,Type-I/Type-II,2.25 K,ambient,,distorted Co2Al9-type,,,,,,,TRUE,10.1103/PhysRevB.110.064506
Ir2Ga9,Ir2Ga9,,,,SC,Noncentrosymmetric,,ambient pressure,,,,,,,,,FALSE,10.1103/PhysRevB.83.064522
Ir2Ga9,Ir2Ga9,,,,SC,,,,,,,,,,,,FALSE,10.1103/PhysRevB.99.134509
Ir2Ga9,Ir2Ga9,Bulk,,,SC,"Conventional, Type-I",,,,,,,,,,,FALSE,10.1103/PhysRevB.89.094509
Ir2Ga9,Ir2Ga9,Bulk,,,SC,Type-II,2.2 K,,,,,,,,,,FALSE,10.1016/j.physleta.2024.129922
Ir/Nb(001) Heterostructure (3 Ir layers),Ir3/Nb,Thin Film,3 atomic layers Ir / 288 Å Nb,,SC,,approx. 3.5 K,,,,,,,,,,FALSE,10.1103/PhysRevB.94.104511
Ir3Ge7,Ir3Ge7,,,,SC,,0.87 K,,,,,,,,,,FALSE,10.1016/S0038-1098(02)00301-0
Ir3Se8,Ir3Se8,Bulk,,,NSC,,,,Rhombohedral,pyrite (vacancy-ordered),R-3,6.066,6.066,6.066,,,FALSE,10.1103/PhysRevLett.109.217002
Ir3Se8,Ir3Se8,Bulk,,,NSC,,,,rhombohedral,,R-3,,,,,,,10.1103/PhysRevB.87.174510
Ir3Te8,Ir3Te8,Bulk,,,NSC,,,,,pyrite (vacancy-ordered),,,,,,,FALSE,10.1103/PhysRevLett.109.217002
Ir3Te8,Ir3Te8,Bulk,,,SC,,1.8 K,ambient pressure,"Rhombohedral (below 350 K), Cubic (above 350 K)",,"R-3 (No. 148) below 350 K, Pa3 (No. 205) above 350 K","6.4024 (at 90 K), 6.4081 (at 250 K), 6.4152 (at 390 K)","6.4024 (at 90 K), 6.4081 (at 250 K), 6.4152 (at 390 K)","6.4024 (at 90 K), 6.4081 (at 250 K), 6.4152 (at 390 K)",,,TRUE,10.1103/PhysRevB.87.174510
Ir73Rh27,Ir73Rh27,Bulk,,,SC,Type-I,22 mK,,,,,,,,,,TRUE,10.1016/S0921-4526(99)01943-2
Ir80Rh20,Ir80Rh20,Bulk,,,SC,Type-I,35 mK,,,,,,,,,,TRUE,10.1016/S0921-4526(99)01943-2
Ir92Rh08,Ir92Rh08,Bulk,,,SC,Type-I,61 mK,,,,,,,,,,TRUE,10.1016/S0921-4526(99)01943-2
IrCr₂,IrCr₂,Bulk,,,SC,A15,0.8 K,,Cubic,Cr₃Si type (A15),cP8,,,,,,TRUE,Handbook of SC
IrGe,IrGe,Bulk,,,SC,,4.7 K,,,MnP,,,,,,,True,10.1103/PhysRev.92.874
IrGe,IrGe,Bulk,,,SC,,4.7 K,,Orthorhombic,FeAs (MnP) type,,,,,,,TRUE,Handbook of SC
IrGe,IrGe,Bulk,,,SC,,4.7 K,,Orthorhombic,FeAs,Pnma,,,,,,TRUE,Handbook of SC
IrGe,IrGe,Bulk,,,SC,,4.7 K,,Orthorhombic,FeAs type (MnP type),,,,,,,TRUE,Handbook of SC
IrGe,IrGe,Bulk,,,SC,,4.7 K,ambient,Orthorhombic,MnP-type,Pnma,,,,,,FALSE,10.1103/PhysRevB.91.174514
IrGe,IrGe,,,,SC,,4.7 K,,,,,,,,,,FALSE,10.1103/PhysRevB.99.174513
IrGe,IrGe,Bulk,,,SC,Type-II,4.74 K,,Orthorhombic,,Pnma,5.6000,3.4935,6.2865,13.3 mT,1.13 T,TRUE,10.1103/PhysRevB.105.054517
Iridium Germanide,IrGe,,,,SC,,4.7 K,,Orthorhombic,MnP-type,,,,,,,FALSE,10.1103/PhysRevB.105.174511
IrGe,IrGe,Bulk,,,SC,Type-II,5.17 K,,Orthorhombic,MnP-type,Pnma,5.626 Å,3.590 Å,6.353 Å,,,FALSE,10.1016/j.intermet.2018.12.017
IrGe,IrGe,Bulk,,,SC,Type-II,4.7 K,,,,,,,,,,FALSE,10.1016/j.ssc.2019.02.009
IrGe₂,IrGe₂,Bulk,,,SC,,2.2 K,,,,,,,,,,TRUE,Handbook of SC
IrLaSi₂,IrLaSi₂,Bulk,,,SC,,2.0 K,,,oS16,,,,,,,TRUE,Handbook of SC
IrLaSi₃,IrLaSi₃,Bulk,,,SC,,2.7 K,,,tI10,,,,,,,TRUE,Handbook of SC
IrMo₂,IrMo₂,Bulk,,,SC,A15,9.1 K,,Cubic,Cr₃Si type (A15),cP8,,,,,,TRUE,Handbook of SC
Iridium dinitride,IrN2,Bulk,,,NSC,,,,,,,,,,,,TRUE,10.1103/PhysRevB.77.092504
IrNb₂,IrNb₂,Bulk,,,SC,A15,3.2 K,,Cubic,Cr₃Si type (A15),cP8,,,,,,TRUE,Handbook of SC
IrSe2,IrSe2,Bulk,,,NSC,,,,Cubic,pyrite,Pa-3,6.109,6.109,6.109,,,FALSE,10.1103/PhysRevLett.109.217002
IrSiTh,IrSiTh,Bulk,,,SC,,6.5 K,,,tI12,,,,,,,TRUE,Handbook of SC
IrSiTi,IrSiTi,Bulk,,,SC,,<1.7 K,,,oP12,,,,,,,TRUE,Handbook of SC
IrSiY,IrSiY,Bulk,,,SC,,2.7 K,,,oP12,,,,,,,TRUE,Handbook of SC
IrSiZr,IrSiZr,Bulk,,,SC,,2.0 K,,,oP12,,,,,,,TRUE,Handbook of SC
IrTa₂,IrTa₂,Bulk,,,SC,A15,6.6 K,,Cubic,Cr₃Si type (A15),cP8,,,,,,TRUE,Handbook of SC
IrTc,IrTc,Bulk,,,SC,,3.0 K,,Hexagonal,NiAs type,,,,,,,TRUE,Handbook of SC
IrTe,IrTe,Bulk,,,SC,,3.0 K,,,,,3.930 Å,5.386 Å,,,,TRUE,Handbook of SC
IrTe1.7Se0.3,IrTe1.7Se0.3,Bulk,,,NSC,,,ambient,"Trigonal (high T), Monoclinic (low T)",CdI2-type,"P-3m1 (high T), C2/m (low T)",3.91,3.91,5.37,,,TRUE,10.1103/PhysRevB.94.134507
IrTe2,IrTe2,Bulk,,,NSC,,,,Trigonal,layered,P-3m1,3.92966,3.92966,5.39886,,,TRUE,10.1103/PhysRevB.105.104104
IrTe2 (low temperature phase),IrTe2,Bulk,,,NSC,,,,Triclinic,layered,P-1,6.95604,6.66230,14.24540,,,TRUE,10.1103/PhysRevB.105.104104
IrTe2 (CdI2-type),IrTe2,Bulk,,,SC,,3.1 K,,,CdI2-type,,,,,,,FALSE,10.1103/PhysRevLett.109.217002
IrTe2,IrTe2,Bulk,,,NSC,,NSC,,Trigonal,Layered,P-3m1,3.930,3.930,5.386,,,TRUE,10.1103/PhysRevLett.108.116402
IrTe2,IrTe2,Bulk,,,NSC,,,,"rhombohedral (above 260 K), monoclinic (below 260 K)",layered,,,,,,,,10.1103/PhysRevB.87.174510
IrTe2,IrTe2,Single Crystal,,,NSC,,,0 to >8.4 kbar,"Trigonal (high T), Monoclinic (low T)","Layered, edge-sharing IrTe6 octahedra",C2/m,,,,,,TRUE,10.1103/PhysRevB.87.121107
IrTe2,IrTe2,Bulk,,,NSC,,,ambient,"Trigonal (high T), Triclinic (low T)","CdI2-type (high T), dimerized (low T)","P-3m1 (high T), P-1 (low T)",3.932,3.932,5.397,,,TRUE,10.1103/PhysRevB.98.134506
IrTe2 (high-T phase),IrTe2,Bulk,,,NSC,,,,Hexagonal,CdI2-type,,,,,,,,10.1103/PhysRevB.90.195136
"IrTe2 (low-T phase, 5X modulated structure)",IrTe2,Bulk,,,NSC,,,,Triclinic,"5X modulated (q1/5 = (1/5,0,1/5)), Ir-Ir dimerized",,,,,,,,10.1103/PhysRevB.90.195136
IrTe2,IrTe2,Bulk,,,NSC,,,,"Trigonal (at high T), Monoclinic (at low T)",CdI2-type,"P3m-1 (high T), C2/m (low T)",,,,,,TRUE,10.1103/PhysRevB.86.014519
IrTe2,IrTe2,Bulk,,,NSC,,,ambient,"Trigonal (high T), Monoclinic (low T)",CdI2-type,"P-3m1 (high T), C2/m (low T)",3.93,3.93,5.39,,,TRUE,10.1103/PhysRevB.94.134507
IrTe2,IrTe2,Bulk,,,SC,Type-II,2.5 K,,Trigonal,Layered,P3̄m1,,,,,0.5 T,TRUE,10.1016/j.jpcs.2017.08.033
IrTe2 with Indium electrodes,IrTe2,Bulk,,,SC,Type-II,4.0 K,,Trigonal,Layered,P3̄m1,,,,,0.7 T,TRUE,10.1016/j.jpcs.2017.08.033
IrTe2/In2Se3 (heterobilayer),IrTe2/In2Se3,Thin Film,Heterobilayer,,SC,,,,,,,,,,,,FALSE,10.1103/PhysRevB.110.094507
IrTh,IrTh,Bulk,,,SC,,0.4 K,,,oS,,,,,,,TRUE,Handbook of SC
IrTi₂,IrTi₂,Bulk,,,SC,A15,5.0 K,,Cubic,Cr₃Si type (A15),cP8,,,,,,TRUE,Handbook of SC
IrV₂,IrV₂,Bulk,,,SC,A15,1.7 K,,Cubic,Cr₃Si type (A15),cP8,,,,,,TRUE,Handbook of SC
IrZn₂,IrZn₂,Bulk,,,SC,,0.8 K,,,,,,,,,,TRUE,Handbook of SC
IrZr2,IrZr2,Bulk,,,SC,,8.0 K,,,C16,,,,,,,,10.1103/PhysRevB.12.4816
Ir₀.₄Nb₀.₆,Ir₀.₄Nb₀.₆,Bulk,,,SC,,10 K,,,,,,,,,,TRUE,Handbook of SC
Ir₃Cr,Ir₃Cr,Bulk,,,SC,A15,0.8 K,,,A15,,,,,,,TRUE,Handbook of SC
Ir₃Ge₇,Ir₃Ge₇,Bulk,,,SC,,0.9 K,,,,,,,,,,TRUE,Handbook of SC
Ir₃La₇,Ir₃La₇,Bulk,,,SC,,2.2 K,,,hP20,,,,,,,TRUE,Handbook of SC
Ir₃Mo,Ir₃Mo,Bulk,,,SC,Type-II,6.7 K,,Tetragonal,CrFe type (σ phase),tP30,,,,,,TRUE,Handbook of SC
Ir₃Mo,Ir₃Mo,Bulk,,,SC,A15,9.6 K,,,A15,,,,,,,TRUE,Handbook of SC
Ir₃Nb,Ir₃Nb,Bulk,,,SC,Type-II,2.2/9.8 K,,Tetragonal,CrFe type (σ phase),tP30,,,,,,TRUE,Handbook of SC
Ir₃Nb,Ir₃Nb,Bulk,,,SC,A15,3.2 K,,,A15,,,,,,,TRUE,Handbook of SC
Ir₃Ta,Ir₃Ta,Bulk,,,SC,Type-II,1.2 K,,Tetragonal,CrFe type (σ phase),tP30,,,,,,TRUE,Handbook of SC
Ir₃Ta,Ir₃Ta,Bulk,,,SC,A15,6.6 K,,,A15,,,,,,,TRUE,Handbook of SC
Ir₃Th₇,Ir₃Th₇,Bulk,,,SC,,1.5 K,,,hP20,,,,,,,TRUE,Handbook of SC
Ir₃Ti,Ir₃Ti,Bulk,,,SC,A15,5.4 K,,,A15,,,,,,,TRUE,Handbook of SC
Ir₃V,Ir₃V,Bulk,,,SC,A15,1.7 K,,,A15,,,,,,,TRUE,Handbook of SC
Ir₃W,Ir₃W,Bulk,,,SC,Type-II,4.5 K,,Tetragonal,CrFe type (σ phase),tP30,,,,,,TRUE,Handbook of SC
K(1-x)Fe(2-y)Se2,K(1-x)Fe(2-y)Se2,Bulk,,,SC,iron-based,,ambient,,,,,,,,,FALSE,10.1103/PhysRevLett.110.146402
KxFe2-yS2,K(x)Fe(2-y)S2,Bulk,,,NSC,iron-based,NSC,ambient,Tetragonal,,I4/m,,,,,,TRUE,10.1103/PhysRevB.100.094108
KxFe2Se2,K(x)Fe(2-y)Se2,Bulk,,,SC,iron-based,32 K,,,,,,,,,,FALSE,10.1103/PhysRevB.85.140511
KxFe2-ySe2,K(x)Fe(2-y)Se2,Bulk,,,SC,iron-based,30 K,ambient,Tetragonal,,I4/mmm,,,,,,TRUE,10.1103/PhysRevB.100.094108
K-(ET)2Cu[N(CN)2]Br,K-(ET)2Cu[N(CN)2]Br,Bulk,,,SC,Type-II,11.6 K,,,,,,,,,,TRUE,Handbook of SC
K-(ET)₂Cu(NCS)₂ Org,K-(ET)₂Cu(NCS)₂,Bulk,,,SC,Type-II,9.3 K,,,,,,,,,,TRUE,Handbook of SC
K- and Na-doped BaFe2As2 (BaK122 and BaNa122),K- and Na-doped BaFe2As2,,,,SC,iron-based,,,,,,,,,,,FALSE,10.1103/PhysRevB.93.064503
K-BC2N,K-BC2N,Bulk,,,SC,Type-II,3-6 K,Atmospheric,Cmmm,Hexagonal,Cmmm,,,,,,FALSE,10.1016/j.physleta.2021.127348
K-BC2N,K-BC2N,Bulk,,,SC,Type-II,3-6 K,Atmospheric,Pmm2,Hexagonal,Pmm2,,,,,,FALSE,10.1016/j.physleta.2021.127348
K-doped C60,K-doped C60,Thin Film,,,SC,,8.1 K,,,,,,,,,,FALSE,10.1016/S0038-1098(99)00559-1
FeSe (K-doped),K-doped FeSe,Bulk,,,SC,iron-based,,,,layered,,,,,,,FALSE,10.1103/PhysRevB.93.180506
K-doped FeSe (3 monolayers) on SrTiO3,K-doped FeSe,Thin Film,3 monolayers,SrTiO3,SC,iron-based,over 40 K,,,,,,,,,,TRUE,10.1103/PhysRevB.102.014502
Potassium-covered Strontium Iridate,K/Sr2IrO4,Thin Film,,,NSC,,,,,,,,,,,,FALSE,10.1103/PhysRevB.98.045107
K0.02Fe0.98Se0.42Te0.58,K0.02Fe0.98Se0.42Te0.58,Bulk,,,SC,Iron-based,14 K,,,,,,,,,,TRUE,10.1016/j.jallcom.2022.165358
K0.05Fe0.98Se0.42Te0.55,K0.05Fe0.98Se0.42Te0.55,Bulk,,,SC,Iron-based,14 K,,,,,,,,,,TRUE,10.1016/j.jallcom.2022.165358
K0.06Fe0.98Se0.40Te0.57,K0.06Fe0.98Se0.40Te0.57,Bulk,,,SC,Iron-based,14 K,,,,,,,,,,TRUE,10.1016/j.jallcom.2022.165358
K0.09Fe0.94Se0.37Te0.61,K0.09Fe0.94Se0.37Te0.61,Bulk,,,SC,Iron-based,14 K,,,,,,,,,,TRUE,10.1016/j.jallcom.2022.165358
K0.14FeTe0.93S0.07,K0.14FeTe0.93S0.07,Bulk,,,SC,Iron-based,8.1 K,,Tetragonal,Layered,P 4/nmm,,,,,,TRUE,10.1016/j.cap.2019.01.020
Potassium molybdenum disulfide,K0.15MoS2,Thin Film,,Corning 7059 glass,SC,Type-II,8-12 K,,Hexagonal,Layered,,,,,,,True,10.1103/PhysRevB.43.5276
Potassium intercalated molybdenum disulfide,K0.1MoS2,Bulk,,,SC,Type-II,4.5 K,,Hexagonal,Layered,,,,expanded by 4.0 Å,,,True,10.1103/PhysRevLett.27.402
K0.2(NH3)0.47Fe1.97Se2,K0.2(NH3)0.47Fe1.97Se2,Bulk,,,SC,Iron-based,44 K,,,,,,,,,,FALSE,10.1016/j.jssc.2022.123024
Potassium tungsten bronze,K0.20WO3,Bulk,,,SC,,~1.2 K,,Hexagonal,hexagonal tungsten bronze,,,,,,,True,10.1103/PhysRevB.23.2219
α-K0.21TiNBr,K0.21TiNBr,Bulk,,,SC,Unconventional,17.2 K,,,,,,,,,,FALSE,10.1016/j.physc.2015.02.022
Potassium molybdenum disulfide,K0.25MoS2,Thin Film,,Corning 7059 glass,SC,Type-II,8-12 K,,Hexagonal,Layered,,,,,,,True,10.1103/PhysRevB.43.5276
K0.25Rb0.05MoO3,K0.25Rb0.05MoO3,,,,NSC,,NSC,,,,,,,,,,FALSE,10.1103/PhysRevLett.98.147001
K0.25Rb0.25Cs2.5C60,K0.25Rb0.25Cs2.5C60,Bulk,,,SC,Unconventional,29.4 K,Ambient,Cubic,Face-centered cubic (fcc),Fm-3m,14.6422 Å,14.6422 Å,14.6422 Å,,,TRUE,10.1016/j.jpcs.2019.03.017
Potassium tungsten bronze,K0.25WO3,Bulk,,,SC,,minimum near x=0.25,,Hexagonal,hexagonal tungsten bronze,,,,,,,True,10.1103/PhysRevB.23.2219
"Potassium-doped Tungsten Bronze (Bulk, x = 0.25)",K0.25WO3,Bulk,,,NSC,,,,Hexagonal,Hexagonal,,,,,,,FALSE,10.1103/PhysRevB.89.184501
K0.2FeTe0.9S0.1,K0.2FeTe0.9S0.1,Bulk,,,SC,Iron-based,11.4 K,,Tetragonal,Layered,P 4/nmm,,,,,,TRUE,10.1016/j.cap.2019.01.020
K0.3(NH3)0.47Fe2Se2,K0.3(NH3)0.47Fe2Se2,Bulk,,,SC,Iron-based,44,,,,,,,,,,FALSE,10.1016/j.jssc.2016.04.008
Potassium-intercalated molybdenum disulfide (low K concentration),K0.32MoS2,Bulk,100 nm,Platinum TEM grid,NSC,,,,Hexagonal (mixed with trigonal),2H/1T mixed,,3.18,3.18,16.28,,,TRUE,10.1103/PhysRevB.101.155429
Potassium tungsten bronze,K0.32WO3,Bulk,,,SC,,rises slowly as x decreases below 0.32,,Hexagonal,hexagonal tungsten bronze,,,,,,,True,10.1103/PhysRevB.23.2219
Potassium-doped single-layer molybdenum disulfide,K0.33MoS2,Monolayer,Monolayer,,SC,,,,Hexagonal,Layered,,,,,,,computational,10.1103/PhysRevB.87.241408
Potassium tungsten bronze,K0.33WO3,Bulk,,,SC,,2.34 K,,Hexagonal,tungsten bronze,,,,,,,True,10.1103/PhysRevLett.43.1607
Hexagonal potassium tungsten bronze,K0.33WO3,Bulk,,,SC,Type-II,~1.5 K,,Hexagonal,hexagonal tungsten bronze,,7.38 Å,7.38 Å,,,~300 G,True,10.1103/PhysRevB.9.3220
Potassium tungsten bronze,K0.33WO3,Bulk,,,SC,,,,Hexagonal,tungsten bronze,,,,,,,,10.1103/PhysRevB.25.501
Potassium-doped Tungsten Bronze (100 nm film on LAO),K0.33WO3,Thin Film,100 nm,LaAlO3 (LAO) (100),SC,,4.19 K,,Hexagonal,Hexagonal,,7.39,,,,,TRUE,10.1103/PhysRevB.89.184501
"Potassium-doped Tungsten Bronze (Bulk, x=0.33)",K0.33WO3,Bulk,,,SC,,2-2.5 K,,Hexagonal,Hexagonal,,,,,,,FALSE,10.1103/PhysRevB.89.184501
Potassium-doped Tungsten Bronze (250 nm film on LAO),K0.33WO3,Thin Film,250 nm,LaAlO3 (LAO) (100),SC,,3.79 K,,Hexagonal,Hexagonal,,7.39,,,,,TRUE,10.1103/PhysRevB.89.184501
Potassium-doped Tungsten Bronze (10 nm film on LAO),K0.33WO3,Thin Film,10 nm,LaAlO3 (LAO) (100),NSC,,,,Hexagonal,Hexagonal,,7.39,,,,,TRUE,10.1103/PhysRevB.89.184501
K0.33WO3,K0.33WO3,Thin Film,,,SC,,3-4 K,,,,,,,,,,TRUE,10.1016/j.physc.2015.02.009
"Potassium-doped Tungsten Bronze (250 nm film on YSZ, metallic)",K0.33WO3-y,Thin Film,250 nm,Y-ZrO2 (YSZ) (111),SC,,2.89 K,,Hexagonal,Hexagonal,,,,7.614,,,TRUE,10.1103/PhysRevB.89.184501
Potassium Barium Bismuth Oxide,K0.35Ba0.65BiO3,Bulk,,,SC,Type-II,31 K,,Cubic,,,,,,,20 T,True,10.1103/PhysRevB.53.9337
Potassium Barium Bismuth Oxide,K0.35Ba0.65BiO3,Single Crystal,,,SC,Type-II/High-Tc,32.4 K,,Cubic,,,,,,,,TRUE,10.1103/PhysRevB.72.214504
K0.38Fe2.06Se2,K0.38Fe2.06Se2,Bulk,,,SC,iron-based,30 K,ambient,Tetragonal,ThCr2Si2-type,I4/mmm,3.82707,3.82707,14.2658,,,TRUE,10.1103/PhysRevB.86.184511
K0.38Fe2.1Se2,K0.38Fe2.1Se2,Bulk,,,SC,Iron-based,28,,,,,,,,,,FALSE,10.1016/j.jssc.2016.04.008
Potassium molybdenum bronze,K0.3MoO3,Bulk,,,NSC,,,,,,,,,,,,True,10.1103/PhysRevB.38.12740
Potassium molybdenum oxide,K0.3MoO3,Bulk,,,SC,,,,,linear-chain,,,,,,,,10.1103/PhysRevB.42.7614
Potassium molybdenum oxide,K0.3MoO3,Bulk,,,SC,,,,,,,,,,,,,10.1103/PhysRevB.24.1164
K0.3MoO3,K0.3MoO3,Bulk,,,NSC,,NSC,,Incommensurate charge density wave,Incommensurate,,,,,,,FALSE,10.1103/PhysRevB.108.054203
K0.3MoO3,K0.3MoO3,,,,NSC,,,,,Quasi-1D,,,,,,,FALSE,10.1103/PhysRevB.87.235124
K0.3MoS2,K0.3MoS2,Bulk,,,SC,Type-II,~7 K,,,layered,,,,,,measured up to 11 T,True,10.1103/PhysRevLett.32.712
Potassium Rhenium Oxide,K0.3ReO3,,,,SC,,3.6 K,,Hexagonal,Hexagonal bronze,P6_3/mcm,,,,,,FALSE,10.1103/PhysRevLett.106.017001
Potassium-intercalated molybdenum disulfide,K0.41MoS2,Bulk,100 nm,Platinum TEM grid,NSC,,,,Trigonal,1T' or 1T'' (distorted octahedral),,3.20,3.20,8.23,,,TRUE,10.1103/PhysRevB.101.155429
Potassium Barium Bismuth Oxide,K0.4Ba0.6BiO3,Bulk,,,SC,Type-II,31 K,,,perovskite,,,,,,~30 T,True,10.1103/PhysRevLett.88.177201
Potassium Barium Bismuth Oxide,K0.4Ba0.6BiO3,Bulk,,,SC,High-Tc,30 K,,,,,,,,,,,10.1103/PhysRevLett.61.2713
K0.4Ba0.6BiO3,K0.4Ba0.6BiO3,Bulk,,,SC,Type-II,34.0,,,,,,,,,30,FALSE,10.1016/j.physc.2012.08.005
K0.4Ba0.6Fe2As2,K0.4Ba0.6Fe2As2,Bulk,,,SC,iron-based,37 K,,Tetragonal,122-type,I4/mmm,,,,,,Theoretical study,10.1103/PhysRevLett.107.117001
K0.4Ba0.6Fe2As2,K0.4Ba0.6Fe2As2,Bulk,,,SC,iron-based,38 K,ambient,,,,,,,,,TRUE,10.1103/PhysRevB.79.024509
K0.4Fe2Se2,K0.4Fe2Se2,Bulk,,,SC,iron-based,"~8 K, ~31 K",ambient pressure,,,,,,,,,TRUE,10.1103/PhysRevB.82.180520
K0.4FeTe0.8S0.2,K0.4FeTe0.8S0.2,Bulk,,,SC,Iron-based,8.9 K,,Tetragonal,Layered,P 4/nmm,,,,,,TRUE,10.1016/j.cap.2019.01.020
Potassium-intercalated molybdenum disulfide,K0.4MoS2,Bulk,,,SC,,7 K,,,Layered,,,,,,,experimental,10.1103/PhysRevB.87.241408
K0.51Eu0.49Fe2As2,K0.51Eu0.49Fe2As2,Bulk,,,SC,iron-based,34 K,ambient,Tetragonal,ThCr2Si2-type,I4/mmm,,,,,,TRUE,10.1103/PhysRevB.85.024511
K0.51Fe0.698Se,K0.51Fe0.698Se,Bulk,,,NSC,,NSC,ambient,Tetragonal,PbClF-type,P4/nmm,3.8952,3.8952,9.1948,,,TRUE,10.1103/PhysRevB.86.184511
K0.53Fe2Se2,K0.53Fe2.002Se2,Bulk,,,SC,iron-based,32 K,ambient,Orthorhombic,iron pnictide,Fmmm,5.3966,5.3653,14.043,,,TRUE,10.1103/PhysRevB.89.134509
K0.55Fe2.00Se2,K0.55Fe2.00Se2,Bulk,,,SC,iron-based,30 K,ambient,Tetragonal,ThCr2Si2-type,I4/mmm,3.82803,3.82803,14.2634,,,TRUE,10.1103/PhysRevB.86.184511
K0.56Fe1.86Se2,K0.56Fe1.86Se2,Platelet Phase,,,SC,iron-based,29 K,1 bar,Tetragonal,,,,,,,,TRUE,10.1103/PhysRevB.86.224502
K0.58Fe1.56Se2,K0.58Fe1.56Se2,Bulk,,,SC,Iron-based,31.9 K,,,,,,,,,276 T,TRUE,10.1016/j.physc.2012.04.041
K0.58Fe1.84Se2,K0.58Fe1.84Se2,Bulk,,,SC,iron-based,30 K,ambient,Tetragonal,ThCr2Si2-type,I4/mmm,3.83414,3.83414,14.2360,,,TRUE,10.1103/PhysRevB.86.184511
K0.5Al0.5B2,K0.5Al0.5B2,Bulk,,,SC,Type-II,1.15 K,,Hexagonal,AlB2-type,P6/mmm,3.049 Å,,8.090 Å,,,FALSE,10.1016/j.commatsci.2018.08.005
K0.5Ba0.5BiO3,K0.5Ba0.5BiO3,Bulk,,,SC,High-Tc,,,,,,,,,,,,10.1103/PhysRevB.39.7359
Potassium Barium Bismuth Oxide,K0.5Ba0.5BiO3,Bulk,,,SC,Type-II,30 K,,Cubic,perovskite,,,,,,30 T,True,10.1103/PhysRevB.58.12411
Sample A,K0.5Ba0.5BiO3,Bulk,,,SC,Type-II,24.2 K,,Cubic,perovskite,,,,,,,True,10.1103/PhysRevB.58.12411
Sample B,K0.5Ba0.5BiO3,Bulk,,,SC,Type-II,30.8 K,,Cubic,perovskite,,,,,,,True,10.1103/PhysRevB.58.12411
Sample C,K0.5Ba0.5BiO3,Bulk,,,SC,Type-II,22.1 K,,Cubic,perovskite,,,,,,,True,10.1103/PhysRevB.58.12411
Sample D,K0.5Ba0.5BiO3,Bulk,,,SC,Type-II,31.2 K,,Cubic,perovskite,,,,,,,True,10.1103/PhysRevB.58.12411
K0.5Fe2Se2,K0.5Fe2Se2,Bulk,,,SC,iron-based,30 K,,,,,,,,,,FALSE,10.1103/PhysRevB.90.024520
K-dosed Sr2IrO4 (0.5 ML K),K0.5ML/Sr2IrO4,Bulk,,,,,50 ± 5 K,,,Layered perovskite,,,,,,,TRUE,10.1103/PhysRevX.5.041018
K0.5MoO3,K0.5MoO3,Bulk,,,SC,Type-II,4.2 K,,Tetragonal,,,,,,,,FALSE,10.1016/j.physc.2019.01.006
Potassium intercalated molybdenum disulfide,K0.5MoS2,Bulk,,,SC,Type-II,4.5 K,,Hexagonal,Layered,,,,expanded by 4.0 Å,,,True,10.1103/PhysRevLett.27.402
K0.5Pb0.5(BC)3,K0.5Pb0.5(BC)3,Bulk,,,SC,High-Tc,88.3 K,0 GPa,,,,,,,,,FALSE,10.1016/j.mtphys.2023.101115
K0.6(NH3)0.37Fe2Se2,K0.6(NH3)0.37Fe2Se2,Bulk,,,SC,Iron-based,31,,,,,,,,,,FALSE,10.1016/j.jssc.2016.04.008
K0.60Co1.73Se2,K0.60Co1.73Se2,Bulk,,,NSC,iron-based,NSC,,Tetragonal,,I4/mmm,,,,,,TRUE,10.1103/PhysRevB.92.174522
K0.64Fe1.44Se2,K0.64Fe1.44Se2,,,,SC,iron-based,,,,,,,,,,,FALSE,10.1103/PhysRevB.105.045133
K0.64Fe1.44Se2,K0.64Fe1.44Se2,Bulk,,,SC,iron-based,31 K,ambient,,,,,,,,"60 T (H||ab, 1.5 K); 20 T (H||c, 1.4 K)",TRUE,10.1103/PhysRevB.90.024505
K0.64Fe1.44Se2.00,K0.64Fe1.44Se2.00,Bulk,,,SC,iron-based,31 K,,Tetragonal,ThCr2Si2-type,I4/m,3.911,3.911,14.075,,,TRUE,10.1103/PhysRevLett.107.137002
K0.64Fe1.44Se2,K0.64Fe1.44Se2.00,Single Crystal,,,SC,iron-based,33.0 K,,,,,,,,,,TRUE,10.1103/PhysRevB.84.052507
K0.65Fe1.74Se2,K0.651Fe1.74Se2,Bulk,,,SC,iron-based,29 K,1 bar,Tetragonal,,,,,,,,TRUE,10.1103/PhysRevB.86.224502
K0.68Fe1.70S2,K0.68Fe1.70S2,Bulk,,,NSC,,,ambient pressure,,,,3.772,,13.546,,,TRUE,10.1103/PhysRevB.85.054506
K0.68Fe1.79Se2,K0.68Fe1.79Se2,Bulk,,,SC,iron-based,32 K,,,,,,,,,,TRUE,10.1103/PhysRevB.83.140508
K0.69Na0.31Fe2As2,K0.69Na0.31Fe2As2,Bulk,,,SC,iron-based,2.0 K (at 0.01 GPa),0-0.55 GPa,Tetragonal,ThCr2Si2-type,I4/mmm,3.8341,3.8341,13.656,,,TRUE,10.1103/PhysRevB.90.094511
K0.6Fe1.5Se2,K0.6Fe1.5Se2,Bulk,,,SC,iron-based,33 K,,,,,,,,,,FALSE,10.1103/PhysRevB.89.144106
K-dosed Sr2IrO4 (0.6 ML K),K0.6ML/Sr2IrO4,Bulk,,,,,50 ± 5 K,,,Layered perovskite,,,,,,,TRUE,10.1103/PhysRevX.5.041018
K0.70Fe1.46Se1.85Te0.15,K0.70Fe1.46Se1.85Te0.15,Bulk,,,SC,iron-based,29.5 K,,Tetragonal,,I4/mmm,3.910,3.910,14.268,,"Hc2(ab, 0) = 100 T; Hc2(c, 0) = 45.7 T",TRUE,10.1103/PhysRevX.4.031018
K0.70Fe1.55Se1.01S0.99,K0.70Fe1.55Se1.01S0.99,Bulk,,,SC,iron-based,21 K,,Tetragonal,ThCr2Si2-type,I4/m,3.805,3.805,13.903,,,TRUE,10.1103/PhysRevLett.107.137002
K0.70Fe1.55Se1.01S0.99,K0.70Fe1.55Se1.01S0.99,,,,SC,iron-based,,,,,,,,,,,FALSE,10.1103/PhysRevB.105.045133
K0.70Fe1.55Se1.01S0.99,K0.70Fe1.55Se1.01S0.99,Single Crystal,,,SC,iron-based,24.6 K,,,,,,,,,,TRUE,10.1103/PhysRevB.84.052507
K0.70Fe1.55Se1.01S0.99,K0.70Fe1.55Se1.01S0.99,Bulk,,,SC,iron-based,26 K,ambient,,,,,,,,"20 T (H||ab, 1.4 K); 7 T (H||c, 1.4 K)",TRUE,10.1103/PhysRevB.90.024505
Potassium iron selenide,K0.737Fe1.631Se2,Bulk,,,SC,iron-based,32 K,ambient,Tetragonal,"ThCr2Si2-type, vacancy-ordered",I4/m,8.729,8.729,14.120,,,TRUE,10.1103/PhysRevB.83.132509
K0.73Fe1.37Ni0.06Se2,K0.73Fe1.37Ni0.06Se2,Bulk,,,NSC,iron-based,NSC,ambient,Tetragonal,ThCr2Si2-type,I4/m and I4/mmm (coexist),,,,,,TRUE,10.1103/PhysRevB.91.184503
K0.73Fe1.44Se1.68S0.32,K0.73Fe1.44Se1.68S0.32,Bulk,,,SC,iron-based,31 K,,Tetragonal,ThCr2Si2-type,I4/m,3.847,3.847,14.046,,,TRUE,10.1103/PhysRevLett.107.137002
K0.73Fe1.68Se2,K0.73Fe1.68Se2,Bulk,,,SC,iron-based,,,,,,,,,,,FALSE,10.1103/PhysRevB.87.094508
K0.74Fe1.70Se2,K0.74Fe1.70Se2,Bulk,,,SC,iron-based,,ambient,Tetragonal,I4/m vacancy-ordered,I4/m,,,,,,TRUE,10.1103/PhysRevB.94.024503
K0.75Ca0.25BiO3,K0.75Ca0.25BiO3,Bulk,,,SC,Type-II,9 K,5 GPa,Cubic Perovskite,Cubic,Pm3m,,,,,,TRUE,10.1016/S0921-4534(01)00122-8
K0.75Fe1.66Se2,K0.75Fe1.66Se2,Matrix Phase,,,NSC,iron-based,NSC,1 bar,Tetragonal,,,,,,,,TRUE,10.1103/PhysRevB.86.224502
K0.75Fe1.66Se2,K0.75Fe1.66Se2,Bulk,,,SC,iron-based,"31 K (onset), 28.7 K (zero resistance), 29 K (shielding)",ambient,Tetragonal,ThCr2Si2-type,I4/mmm,3.8912,3.8912,14.1390,,"208 T (H//ab), 67 T (H//c)",TRUE,10.1103/PhysRevB.83.212502
KxFe2-ySe2,K0.75Fe1.67Se2,Bulk,,,SC,Iron-based,30 K,,,,,,,,,,TRUE,10.1016/j.jcrysgro.2012.01.016
K0.75Fe1.75Se2,K0.75Fe1.75Se2,,,,SC,iron-based,,,,,,,,,,,TRUE,10.1103/PhysRevB.89.245134
K0.75Fe1.75Se2,K0.75Fe1.75Se2,,,,SC,iron-based,,,,,,,,,,,FALSE,10.1103/PhysRevB.85.180510
K0.76Fe1.12Co0.27Se2,K0.76Fe1.12Co0.27Se2,Bulk,,,NSC,iron-based,NSC,,Tetragonal,,I4/m and I4/mmm (coexistence),,,,,,TRUE,10.1103/PhysRevB.92.174522
K0.76Fe1.61Se0.96S1.04,K0.76Fe1.61Se0.96S1.04,Bulk,,,SC,iron-based,16 K,,Tetragonal,ThCr2Si2-type,I4/m,3.797,3.797,13.859,,,TRUE,10.1103/PhysRevLett.107.137002
K0.76Fe1.61Se0.96S1.04,K0.76Fe1.61Se0.96S1.04,Bulk,,,SC,iron-based,16 K,ambient,,,,,,,,"7 T (H||ab, 1.5 K); 2 T (H||c, 1.4 K)",TRUE,10.1103/PhysRevB.90.024505
K0.76Fe1.61Se0.96S1.04,K0.76Fe1.61Se0.96S1.04,,,,SC,iron-based,,,,,,,,,,,FALSE,10.1103/PhysRevB.85.064513
K0.76Fe1.70Se2,K0.76Fe1.70Se2,Bulk,,,SC,iron-based,31 K,ambient,Tetragonal,I4/m vacancy-ordered,I4/m,8.671,8.671,14.029,,,TRUE,10.1103/PhysRevB.94.024503
Potassium iron selenide,K0.775Fe1.613Se2,Bulk,,,SC,iron-based,32 K,ambient,Tetragonal,"ThCr2Si2-type, vacancy-ordered",I4/m,8.7186,8.7186,14.0853,,,TRUE,10.1103/PhysRevB.83.132509
K0.77Fe0.92Co0.61Se2,K0.77Fe0.92Co0.61Se2,Bulk,,,NSC,iron-based,NSC,,Tetragonal,,I4/m and I4/mmm (coexistence),,,,,,TRUE,10.1103/PhysRevB.92.174522
K0.77Fe1.60Se2,K0.77Fe1.60Se2,Bulk,,,SC,iron-based,25.9 K,ambient,,,,,,,,,TRUE,10.1103/PhysRevB.83.132502
K0.77Fe1.65Se2,K0.77Fe1.65Se2,Bulk,,,SC,iron-based,above 30 K,ambient,,,,,,,,,TRUE,10.1103/PhysRevX.4.031041
K0.78Fe0.19Co1.50Se2,K0.78Fe0.19Co1.50Se2,Bulk,,,NSC,iron-based,NSC,,Tetragonal,,I4/mmm,,,,,,TRUE,10.1103/PhysRevB.92.174522
K0.78Fe1.58Se2,K0.78Fe1.58Se2,Bulk,,,NSC,iron-based,NSC,ambient,Tetragonal,"block AF, iron vacancy ordered",I4/m',8.68403,8.68403,14.0084,,,TRUE,10.1103/PhysRevB.89.134509
K0.78Fe1.70Se1.84Te0.15,K0.78Fe1.70Se1.84Te0.15,Bulk,,,NSC,iron-based,NSC,,,,,,,,,,TRUE,10.1103/PhysRevX.4.031018
K0.78Fe1.74Se2,K0.78Fe1.74Se2,Bulk,,,SC,iron-based,31 K,ambient,Tetragonal,I4/m vacancy-ordered,I4/m,8.648,8.648,14.029,,,TRUE,10.1103/PhysRevB.94.024503
K0.798Fe1.59Se2,K0.798Fe1.59Se2,Bulk,,,NSC,iron-based,NSC,ambient,Tetragonal,"block AF, iron vacancy ordered",I4/m',8.68535,8.68535,14.0054,,,TRUE,10.1103/PhysRevB.89.134509
K0.79Fe1.37Co0.06Se2,K0.79Fe1.37Co0.06Se2,Bulk,,,NSC,iron-based,NSC,,Tetragonal,,I4/m and I4/mmm (coexistence),,,,,,TRUE,10.1103/PhysRevB.92.174522
KxFe2-ySe2,K0.7Fe1.57Se2,Bulk,,,SC,Iron-based,30 K,,,,,,,,,,TRUE,10.1016/j.jcrysgro.2012.01.016
K-dosed Sr2IrO4 (0.7 ML K),K0.7ML/Sr2IrO4,Bulk,,,,,20 K,,,Layered perovskite,,,,,,,TRUE,10.1103/PhysRevX.5.041018
K0.80Fe1.60Se2,K0.80Fe1.60Se2,Bulk,,,NSC,iron-based,NSC,,,245-type,,5.504 Å,5.504 Å,14.03 Å,,,TRUE,10.1103/PhysRevLett.109.267003
K0.80Fe1.64Se0.42S1.58,K0.80Fe1.64Se0.42S1.58,Bulk,,,NSC,iron-based,,,Tetragonal,ThCr2Si2-type,I4/m,3.781,3.781,13.707,,,TRUE,10.1103/PhysRevLett.107.137002
K0.80Fe1.72S2.00,K0.80Fe1.72S2.00,Bulk,,,NSC,iron-based,,,Tetragonal,ThCr2Si2-type,I4/m,3.753,3.753,13.569,,,TRUE,10.1103/PhysRevLett.107.137002
K0.80Fe1.97Mn0.03Se2,K0.80Fe1.97Mn0.03Se2,Bulk,,,SC,Iron-based,37.4 K,,,,,,,14.31 Å,,137.4 T,TRUE,10.1016/j.physc.2014.08.005
K0.80Fe1.97Mn0.03Se2,K0.80Fe1.97Mn0.03Se2,Bulk,,,SC,Iron-based,42.2 K,,,,,,,14.31 Å,,178.4 T,TRUE,10.1016/j.physc.2014.08.005
K0.81Fe0.60Co0.92Se2,K0.81Fe0.60Co0.92Se2,Bulk,,,NSC,iron-based,NSC,,Tetragonal,,I4/m and I4/mmm (coexistence),,,,,,TRUE,10.1103/PhysRevB.92.174522
K0.81Fe1.70Se2,K0.81Fe1.70Se2,Bulk,,,SC,iron-based,32 K,ambient,Tetragonal,122 structure (ThCr2Si2-type),,,,,,,TRUE,10.1103/PhysRevB.86.144507
K0.82Fe0.26Ni1.44Se2,K0.82Fe0.26Ni1.44Se2,Bulk,,,NSC,iron-based,NSC,ambient,Tetragonal,ThCr2Si2-type,I4/mmm,,,,,,TRUE,10.1103/PhysRevB.91.184503
K0.82Fe1.626Se2,K0.82Fe1.626Se2,Bulk,,,SC,iron-based,,,,,,,,,,,TRUE,10.1103/PhysRevB.84.052502
K0.82Fe1.63Se2,K0.82Fe1.63Se2,Bulk,,,SC,iron-based,31.5 K,ambient,,,,,,,,Hc2^ab = 159 T; Hc2^c = 48 T,TRUE,10.1103/PhysRevB.83.132502
K0.82Na0.18Fe2As2,K0.82Na0.18Fe2As2,Bulk,,,SC,iron-based,2.4 K (at 0 GPa),0-0.44 GPa,Tetragonal,ThCr2Si2-type,I4/mmm,3.8172,3.8172,13.596,,,TRUE,10.1103/PhysRevB.90.094511
K0.83Fe0.56Ni1.13Se2,K0.83Fe0.56Ni1.13Se2,Bulk,,,NSC,iron-based,NSC,ambient,Tetragonal,ThCr2Si2-type,I4/mmm,,,,,,TRUE,10.1103/PhysRevB.91.184503
K0.83Fe1.53Se2,K0.83Fe1.53Se2,,,,NSC,iron-based,NSC,,,,,,,,,,FALSE,10.1103/PhysRevB.94.035134
K0.83Fe1.60Se2,K0.83Fe1.60Se2,Bulk,,,SC,iron-based,30.7 K,ambient,,,,,,,,,TRUE,10.1103/PhysRevB.83.132502
KFS1,K0.83Fe1.83Se2,Bulk,,,SC,iron-based,32.5 K,,,,,,,,,,TRUE,10.1103/PhysRevB.87.094508
K0.84Fe0.85Ni0.73Se2,K0.84Fe0.85Ni0.73Se2,Bulk,,,NSC,iron-based,NSC,ambient,Tetragonal,ThCr2Si2-type,I4/m and I4/mmm (coexist),,,,,,TRUE,10.1103/PhysRevB.91.184503
K0.84Fe1.59Se2,K0.84Fe1.59Se2,Bulk,,,SC,iron-based,30.2 K,ambient,,,,,,14.15,,,TRUE,10.1103/PhysRevB.83.132502
K0.85Fe1.54Se2,K0.85Fe1.54Se2,Bulk,,,NSC,iron-based,NSC,,,122-type,,,,,,,TRUE,10.1103/PhysRevLett.109.267003
K0.85Fe1.62Se2,K0.85Fe1.62Se2,Bulk,,,SC,iron-based,31.2 K,ambient,,,,,,,,,TRUE,10.1103/PhysRevB.83.132502
K0.85Fe1.67Se2,K0.85Fe1.67Se2,Bulk,,,SC,iron-based,,ambient,Tetragonal,122 structure (ThCr2Si2-type),,,,,,,TRUE,10.1103/PhysRevB.86.144507
K0.86Fe2Se1.82,K0.86Fe2Se1.82,Bulk,,,SC,Iron-based,31 K,,Tetragonal,ThCr2Si2-type,I4/mmm,3.8912 Å,,14.1390 Å,,,TRUE,10.1016/j.physc.2011.04.009
K0.87Bi0.13BiO3,K0.87Bi0.13BiO3,Bulk,,,SC,Type-II,10.2 K,High Pressure,Perovskite,Cubic,Pm-3m,4.23 Å,4.23 Å,4.23 Å,,,TRUE,10.1016/S0921-4534(00)00177-5
K0.87Fe1.15Ni0.27Se2,K0.87Fe1.15Ni0.27Se2,Bulk,,,NSC,iron-based,NSC,ambient,Tetragonal,ThCr2Si2-type,I4/m and I4/mmm (coexist),,,,,,TRUE,10.1103/PhysRevB.91.184503
K0.88Fe1.63Se2,K0.88Fe1.63Se2,Bulk,,,SC,iron-based,30 K,,,122-type,,,,,,,TRUE,10.1103/PhysRevLett.109.267003
K0.8Bi1.2O3,K0.8Bi1.2O3,Bulk,,,SC,Type-II,10.2 K,5 GPa,Cubic Perovskite,Cubic,Pm3̄m,4.2332,4.2332,4.2332,,,TRUE,10.1016/S0921-4534(98)00340-2
Potassium iron selenide,K0.8Fe(2-y)Se2,Bulk,,,SC,iron-based,31 K,,,,,,,,,,TRUE,10.1103/PhysRevB.86.144530
K0.8Fe1.60Se2,K0.8Fe1.60Se2,Bulk,,,NSC,,,0–18.6 GPa,Tetragonal,√5 × √5 × 1 superlattice,,,,,,,TRUE,10.1103/PhysRevB.89.094514
K0.8Fe1.6S2,K0.8Fe1.6S2,Bulk,,,NSC,iron-based,,ambient pressure,,,,,,,,,TRUE,10.1103/PhysRevB.85.054507
K0.8Fe1.6Se2,K0.8Fe1.6Se2,Bulk,,,NSC,,NSC,ambient,,,,,,,,,FALSE,10.1103/PhysRevB.96.064512
K0.8Fe1.6Se2,K0.8Fe1.6Se2,Bulk,,,SC,iron-based,over 30 K,,Tetragonal,"ThCr2Si2-type, vacancy-ordered superstructure",,,,,,,FALSE,10.1103/PhysRevB.83.224510
K0.8Fe1.6Se2,K0.8Fe1.6Se2,Bulk,,,NSC,iron-based,NSC,,,,,,,,,,FALSE,10.1103/PhysRevB.86.224502
Potassium iron selenide,K0.8Fe1.6Se2,,,,SC,iron-based,,ambient,,,,,,,,,FALSE,10.1103/PhysRevB.83.144410
K0.8Fe1.6Se2,K0.8Fe1.6Se2,Bulk,,,NSC,iron-based,NSC,ambient,Tetragonal,iron-vacancy ordered superstructure (√5 × √5 × 1),,,,,,,TRUE,10.1103/PhysRevB.86.144507
K0.8Fe1.6Se2,K0.8Fe1.6Se2,,,,SC,iron-based,about 30 K,,Tetragonal,ThCr2Si2-type,,,,,,,TRUE,10.1103/PhysRevB.87.115131
K0.8Fe1.6Se2,K0.8Fe1.6Se2,Bulk,,,SC,iron-based,32 K,,Tetragonal,"vacancy-ordered, sqrt(5) x sqrt(5)",I4/m,,,,,,TRUE,10.1103/PhysRevB.85.214508
K0.8Fe1.6Se2,K0.8Fe1.6Se2,Bulk,,,NSC,,NSC,ambient,Tetragonal,layered,I4/m,8.7248,8.7248,14.1339,,,TRUE,10.1103/PhysRevB.92.064515
K0.8Fe1.6Se2,K0.8Fe1.6Se2,Bulk,,,NSC,,NSC,ambient,Tetragonal,"iron-vacancy-ordered, sqrt(5)x sqrt(5)",I4/m,6.15,6.15,,,,FALSE,10.1103/PhysRevB.85.184519
K0.8Fe1.6Se2,K0.8Fe1.6Se2,Bulk,,,NSC,iron-based,NSC,,Tetragonal,Fe vacancy-ordered superstructure (√5 × √5 × 1),,,,,,,TRUE,10.1103/PhysRevB.84.052502
