Repository: WyattBunstine/ML_SC_Project

# ML_SC_Project — Chemically and Geometrically Motivated Crystal Graph Neural Networks

This project predicts and screens superconductors from crystal structure. It frames the
problem as a **two-stage hurdle**: first classify whether a material is a superconductor
candidate (SC vs. non-SC), then regress the critical temperature T_c for superconductors.

Two graph-neural-network families are trained and compared:

- a **baseline CGCNN** ([txie-93/cgcnn](https://github.com/txie-93/cgcnn)), and
- an **MPNN** with learned edge features that consumes richer `crystal_graph_v4` graphs
  (this project's contribution).

File: database/superconductor_materials_full.csv (part 76 of 215)
Material_Name,Chemical_Composition,Material_Class,Film_Thickness,Substrate,Material_Type,Superconductor_Type,Superconducting_Transition_Temperature,Pressure,Crystal_Structure,Lattice_Structure,Space_Group,"Lattice_Constant(a)","Lattice_Constant(b)","Lattice_Constant(c)",Lower_Critical_Field,Upper_Critical_Field,Experimental,DOI
K0.8Fe1.6Se2,K0.8Fe1.6Se2,Bulk,,,SC,Iron-based,31 K,,,,,,,,,,TRUE,10.1016/j.physc.2015.02.040
K0.8Fe1.6Se2,K0.8Fe1.6Se2,Bulk,,,SC,Iron-based,32 K,Ambient,Tetragonal,,I4/mmm,,,,,,FALSE,10.1016/j.physc.2015.02.011
K0.8Fe1.70Se2,K0.8Fe1.70Se2,Bulk,,,SC,iron-based,32 K,ambient,,,,,,,,,TRUE,10.1103/PhysRevB.89.094514
K0.8Fe1.76Se2,K0.8Fe1.76Se2,Bulk,,,SC,iron-based,,,,,,,,,,,FALSE,10.1103/PhysRevB.87.094508
K0.8Fe1.76Se2,K0.8Fe1.76Se2,Bulk,,,SC,iron-based,,,,,,,,,,,FALSE,10.1103/PhysRevB.90.024505
K0.8Fe1.76Se2,K0.8Fe1.76Se2,,,,SC,iron-based,,,,,,,,,,,FALSE,10.1103/PhysRevB.85.064513
K0.8Fe1.78Se2,K0.8Fe1.78Se2,Bulk,,,SC,iron-based,32 K,"suppressed around 9 GPa, reemerged near 10.5 GPa (Tc=48.7 K), disappeared above 13.2 GPa",,,,,,,,,FALSE,10.1103/PhysRevB.89.144106
K0.8Fe1.7S2,K0.8Fe1.7S2,Bulk,,,NSC,iron-based,,ambient pressure,Tetragonal,ThCr2Si2-type,I4/mmm,3.7451,3.7451,13.5782,,,TRUE,10.1103/PhysRevB.85.054507
K0.8Fe1.7Se2,K0.8Fe1.7Se2,Bulk,,,SC,iron-based,30 K,ambient pressure,,,,,,,,,TRUE,10.1103/PhysRevLett.106.187001
K0.8Fe1.7Se2,K0.8Fe1.7Se2,Bulk,,,SC,High-Tc/iron-based,30 K,,,Layered,,,,,,,,10.1103/PhysRevB.99.144522
K0.8Fe1.7Se2,K0.8Fe1.7Se2,,,,SC,iron-based,about 30 K,,Tetragonal,ThCr2Si2-type,,,,,,,TRUE,10.1103/PhysRevB.87.115131
K0.8Fe1.7Se2,K0.8Fe1.7Se2,Bulk,,,SC,iron-based,32.5 K,suppressed at 9 GPa,,,,,,,,,FALSE,10.1103/PhysRevB.89.144106
K0.8Fe1.7Se2,K0.8Fe1.7Se2,Bulk,,,SC,iron-based,30 K,,Tetragonal,ThCr2Si2-type,I4/mmm,,,,,,FALSE,10.1103/PhysRevB.83.100515
K0.8Fe1.7Se2,K0.8Fe1.7Se2,Bulk,,,SC,Iron-based,48.7 K,12.5 GPa,,,,,,,,,FALSE,10.1016/j.physc.2015.02.011
K0.8Fe1.7SSe,K0.8Fe1.7SSe,Bulk,,,SC,iron-based,26.3 K,ambient pressure,,,,,,,,13.5 T,TRUE,10.1103/PhysRevB.85.054507
K0.8Fe2-ySe2,K0.8Fe2-ySe2,Bulk,,,SC,iron-based,30 K,ambient,,,,,,,,,FALSE,10.1103/PhysRevB.85.064509
K0.8Fe2-ySe2,K0.8Fe2-ySe2,Bulk,,,SC,iron-based,31 K,,Tetragonal,,I4/m,,,,,,TRUE,10.1103/PhysRevB.85.180510
K0.8Fe2Se2,K0.8Fe2Se2,Bulk,,,SC,iron-based,30 K,ambient,Tetragonal,ThCr2Si2,I4/mmm,3.9136,3.9136,14.0367,,,FALSE,10.1103/PhysRevB.87.174524
KFS2,K0.8Fe2Se2,Bulk,,,SC,iron-based,32.5 K,,,,,,,,,Hc2^ab(0) = 114 T; Hc2^c(0) = 56 T,TRUE,10.1103/PhysRevB.87.094508
K0.8Fe2Se2,K0.8Fe2Se2,Bulk,,,SC,iron-based/High-Tc,30 K,ambient,Tetragonal,ThCr2Si2-type,I4/m and I4/mmm (coexist),,,,,,FALSE,10.1103/PhysRevB.91.184503
K0.8Fe2Se2,K0.8Fe2Se2,Bulk,,,SC,iron-based,32 K,ambient,,,,,,,,,FALSE,10.1103/PhysRevB.87.235111
K0.8Fe2Se2,K0.8Fe2Se2,Single Crystal,,,SC,Type-II/iron-based,31 K,ambient pressure,,,,,,,around 0.2 T,higher than 9 T,TRUE,10.1103/PhysRevB.82.180520
K0.8Fe2Se2,K0.8Fe2Se2,Bulk,,,SC,iron-based,30 K,,Tetragonal,ThCr2Si2-type,,,,,,,TRUE,10.1103/PhysRevB.84.052502
K0.8Fe2Se2,K0.8Fe2Se2,,,,SC,Iron-based,32 K,,,,,,,,,,FALSE,10.1016/j.physb.2017.09.080
K0.8Fe2Se2,K0.8Fe2Se2,,,,SC,Iron-based,31 K,,,,,,,,,,FALSE,10.1016/j.physc.2011.07.005
K0.8Fe2Se2,K0.8Fe2Se2,Bulk,,,SC,Iron-based,45 K,,,,,,,,,,TRUE,10.1016/j.phpro.2012.03.422
K0.8Fe2Se2,K0.8Fe2Se2,Bulk,,,SC,Iron-based,30 K,Ambient,Tetragonal,ThCr2Si2-type,I4/mmm,3.9136 Å,3.9136 Å,14.0367 Å,,,FALSE,10.1016/j.physleta.2010.12.070
K0.8Fe2Se2,K0.8Fe2Se2,Bulk,,,SC,Iron-based,31 K,,Tetragonal,ThCr2Si2-type,I4/mmm,3.9034 Å,,14.165 Å,,,TRUE,10.1016/j.physc.2011.04.009
K0.8Fe2Se2,K0.8Fe2Se2,Bulk,,,SC,Iron-based,31 K,,ThCr2Si2,,,,,,,,FALSE,10.1016/j.physc.2015.09.005
K0.8Fe2Se2,K0.8Fe2Se2,Bulk,,,SC,Iron-based,30 K,,,,,,,,,,FALSE,10.1016/j.physc.2018.01.007
K0.8Fe2Se2,K0.8Fe2Se2,Bulk,,,SC,Iron-based,44 K,,,,,,,,,,FALSE,10.1016/j.jcrysgro.2014.07.028
K0.8Fe2Se2,K0.8Fe2Se2,Bulk,,,SC,Iron-based,30,,,,,,,,,,FALSE,10.1016/j.physleta.2015.06.030
K0.8La0.2BiO3,K0.8La0.2BiO3,Bulk,,,SC,Type-II,12.4 K,5 GPa,Cubic Perovskite,Cubic,,,,,,,TRUE,10.1016/S0921-4534(01)00122-8
K0.959Fe1.606Se2,K0.959Fe1.606Se2,Bulk,,,NSC,iron-based,NSC,ambient,Tetragonal,ThCr2Si2-type,I4/mmm,,,,,,TRUE,10.1103/PhysRevB.86.184511
K0.95Bi1.05O3,K0.95Bi1.05O3,Bulk,,,SC,Type-II,10.2 K,5 GPa,Cubic Perovskite,Cubic,Pm3̄m,4.2294,4.2294,4.2294,,,TRUE,10.1016/S0921-4534(98)00340-2
K0.95Ni1.86Se2,K0.95Ni1.86Se2,Bulk,,,NSC,iron-based,NSC,ambient,Tetragonal,ThCr2Si2-type,I4/mmm,,,,,,FALSE,10.1103/PhysRevB.91.184503
K0.95Ni1.86Se2,K0.95Ni1.86Se2,Bulk,,,NSC,,NSC,,Tetragonal,ThCr2Si2-type,I4/mmm,,,,,,TRUE,10.1103/PhysRevB.101.045125
K0.99Fe1.48Se2,K0.99Fe1.48Se2,Bulk,,,NSC,iron-based,,ambient,,,,,,,,,TRUE,10.1103/PhysRevB.83.132502
K0.9B6,K0.9B6,Bulk,,,SC,High-Tc,65.3 K,,Cubic,,Pm-3m (No. 221),4.225 Å,,,,,FALSE,10.1016/j.physc.2018.05.002
K0.9Bi1.1O3,K0.9Bi1.1O3,Bulk,,,SC,Type-II,10 K,,Perovskite,,,,,,,,FALSE,10.1016/j.jallcom.2014.12.274
K0.9Bi1.1O3,K0.9Bi1.1O3,Bulk,,,SC,Type-II,10.2 K,5 GPa,Cubic Perovskite,Cubic,Pm3̄m,4.2320,4.2320,4.2320,,,TRUE,10.1016/S0921-4534(98)00340-2
K0.9Na0.1Fe2As2,K0.9Na0.1Fe2As2,Bulk,,,SC,iron-based,2.75 K,,,,,,,,,,TRUE,10.1103/PhysRevB.87.180507
K1-xBaxTaO3,K1-xBaxTaO3,Bulk,,,NSC,,,,Cubic,perovskite,,,,,,,FALSE,10.1103/PhysRevMaterials.3.051401
KFe2Se2,K1-xFe2-ySe2,Bulk,,,SC,iron-based,30 K,,,,,,,,,,FALSE,10.1103/PhysRevB.92.155139
KBa3(Bi0.89Na0.11)4O12,K1.00Ba3.00Bi3.56Na0.44O12,Bulk,,,SC,Type-II,31.5 K,,Cubic,,Im3̄m (No. 229),8.5067 Å,,,,,FALSE,10.1016/j.commatsci.2017.06.030
KFe0.85Ag1.15Te2,K1.00Fe0.85Ag1.15Te2.00,Bulk,,,NSC,,,,Tetragonal,ThCr2Si2-type,I4/mmm,4.3707,4.3707,14.9540,,,TRUE,10.1103/PhysRevB.84.060506
"Potassium-intercalated molybdenum disulfide (high K concentration, decomposed)",K1.58MoS2,Bulk,100 nm,Platinum TEM grid,NSC,,,,,Decomposed (K2S formation),,,,,,,TRUE,10.1103/PhysRevB.101.155429
K1.5Rb1.5C60,K1.5Rb1.5C60,Bulk,,,SC,fulleride,,,cubic,face-centered cubic,,,,,,,,10.1103/PhysRevLett.77.167
K1.5Rb1.5C60,K1.5Rb1.5C60,Bulk,,,SC,High-Tc,22.2,,Face-centered cubic,Cubic,,14.341,,,,,FALSE,10.1016/j.physc.2019.02.001
KAuH2,K1Au1H2,Bulk,,,SC,,0.3 K,120 GPa,Tetragonal,,P4/mmm,,,,,,FALSE,10.1103/PhysRevB.96.144518
Potassium-doped dibenzopentacene,K1C30H18,Thin Film,,,NSC,,NSC,,,,,,,,,,FALSE,10.1103/PhysRevB.88.245414
K1C60,K1C60,Bulk,,,SC,High-Tc,,,,,,,,,,,,10.1103/PhysRevB.46.14150
KCa2Fe4As4F2,K1Ca2Fe4As4F2,Bulk,,,SC,iron-based,33 K,,,12442-type,,,,,,,TRUE,10.1103/PhysRevB.100.144505
K-dosed Sr2IrO4 (1 ML K),K1ML/Sr2IrO4,Bulk,,,NSC,,NSC,,,Layered perovskite,,,,,,,TRUE,10.1103/PhysRevX.5.041018
KScH12,K1Sc1H12,Bulk,,,SC,High-Tc,122 K,300 GPa,Monoclinic,Hydrogen-cage,C2/m (No. 12),5.3726 Å,9.5582 Å,2.7565 Å,,,FALSE,10.1103/PhysRevB.100.174506
KScH24,K1Sc1H24,Bulk,,,SC,High-Tc,207 K,150 GPa,,,,,,,,,FALSE,10.1103/PhysRevB.100.174506
KV3Sb4.75Sn0.25,K1V3Sb4.75Sn0.25,Bulk,,,SC,,4.37 K,ambient,Hexagonal,kagome,P6/mmm,,,,,,TRUE,10.1103/PhysRevMaterials.6.074802
KV3Sb4.80Sn0.20,K1V3Sb4.80Sn0.20,Bulk,,,SC,,4.25 K,ambient,Hexagonal,kagome,P6/mmm,,,,,,TRUE,10.1103/PhysRevMaterials.6.074802
KV3Sb4.97Sn0.03,K1V3Sb4.97Sn0.03,Bulk,,,SC,,detected above 1.8 K,ambient,Hexagonal,kagome,P6/mmm,,,,,,TRUE,10.1103/PhysRevMaterials.6.074802
KV3Sb5,K1V3Sb5,Bulk,,,SC,,~2 K,,Hexagonal,kagome,P6/mmm,,,,,,,10.1103/PhysRevB.107.155131
KV3Sb5,K1V3Sb5,Bulk,,,SC,,0.92 K,ambient,Hexagonal,kagome,,5.35 Å,5.35 Å,8.62 Å,,,TRUE,10.1103/PhysRevMaterials.8.074601
KV3Sb5 (strained flake),K1V3Sb5,Flake,about 2 μm,sticky tape,SC,,2.15 K,estimated 0.25 GPa,Hexagonal,kagome,,,,,,0.014 T,TRUE,10.1103/PhysRevMaterials.8.074601
"KV3Sb5 (surface, STM/STS)",K1V3Sb5,Bulk,,,SC,,0.73 K,ambient,Hexagonal,kagome,,5.35 Å,5.35 Å,8.62 Å,,0.007 T,TRUE,10.1103/PhysRevMaterials.8.074601
KV3Sb5,K1V3Sb5,Bulk,,,SC,,0.93 K,ambient,Hexagonal,kagome,P6/mmm,,,,,,TRUE,10.1103/PhysRevB.107.155128
KV3Sb5,K1V3Sb5,Bulk,,,SC,,0.93 K,ambient,Hexagonal,kagome,P6/mmm,,,,,,FALSE,10.1103/PhysRevB.105.235134
KV3Sb5,K1V3Sb5,Bulk,,,SC,,0.9–2.7 K,,Hexagonal,Kagome,,,,,,,TRUE,10.1103/PhysRevB.104.045122
KV3Sb5,K1V3Sb5,Bulk,,,SC,,0.93 K,ambient,Hexagonal,kagome,P6/mmm,,,,,,TRUE,10.1103/PhysRevMaterials.6.074802
KV3Sb5,K1V3Sb5,Bulk,,,SC,Type-II,up to 3.1 K,0 to ~10 GPa,,kagome,,,,,,,TRUE,10.1103/PhysRevB.103.L220504
KV3Sb5,K1V3Sb5,Bulk,,,SC,Type-II,up to 1.0 K,~10 to ~28 GPa,,kagome,,,,,,,TRUE,10.1103/PhysRevB.103.L220504
K2.75Ba0.25C60,K2.75Ba0.25C60,Bulk,,,SC,fulleride,~13 K,,cubic,face-centered cubic,Fm-3m,,,,,,True,10.1103/PhysRevLett.77.167
K2.9Ba4.9Si46,K2.9Ba4.9Si46,Bulk,,,SC,Type-II,3.2 K,,Cubic,clathrate,Pm3n,10.273 Å,,,,,True,10.1103/PhysRevB.57.7686
K2B9 monolayer,K2B9,2D,,,SC,,12.56 K,ambient,Hexagonal,kagome-like,P-62m (No. 189),5.95,5.95,,,,FALSE,10.1103/PhysRevB.107.235154
K2C60,K2C60,Bulk,,,SC,High-Tc,,,,,,,,,,,,10.1103/PhysRevB.46.14150
K2C60,K2C60,Bulk,,,NSC,,NSC,,,,,,,,,,,10.1103/PhysRevLett.129.066403
Potassium-doped fullerene (low doping),K2C60,Thin Film,,Bilayer graphene on SiC,NSC,,,,,,,,,,,,TRUE,10.1103/PhysRevLett.130.216004
K2Cr3As3,K2Cr3As3,,,,SC,unconventional superconductor,,,,,,,,,,,FALSE,10.1103/PhysRevB.106.094507
K2Cr3As3,K2Cr3As3,Bulk,,,SC,Type-II,,,Hexagonal,quasi-one-dimensional (Q1D) double-wall subnanotube,,,,,,,FALSE,10.1103/PhysRevB.100.155108
K2Cr3As3,K2Cr3As3,,,,SC,chiral p-wave,,,,,,,,,,,FALSE,10.1103/PhysRevB.109.125113
K2Cr3As3,K2Cr3As3,Bulk,,,SC,Type-II,6.1 K,,Hexagonal,quasi-one-dimensional chain,P-6m2,9.9832,9.9832,4.2304,9 mT,5.0 to 16.1 T/K (slope near Tc),TRUE,10.1103/PhysRevB.92.020508
K2Cr3As3,K2Cr3As3,Bulk,,,SC,,6.1 K,ambient pressure,Hexagonal,quasi-one-dimensional,P-6m2 (No. 187),9.9832,9.9832,4.2304,,,,10.1103/PhysRevMaterials.5.064402
K2Cr3As3,K2Cr3As3,,,,SC,Noncentrosymmetric,,,,,,,,,,,FALSE,10.1103/PhysRevB.104.024505
Potassium chromium arsenide,K2Cr3As3,Bulk,,,SC,,,,,quasi-one-dimensional,,,,,,exceeds the paramagnetic limit,TRUE,10.1103/PhysRevB.93.094523
K2Cr3As3,K2Cr3As3,Bulk,,,SC,,6.1 K,ambient,,chains in a triangular lattice,,,,,,,FALSE,10.1103/PhysRevB.93.174508
K2Cr3As3,K2Cr3As3,Bulk,,,SC,,,ambient pressure,,,,,,,,,FALSE,10.1103/PhysRevB.97.224506
K2Cr3As3,K2Cr3As3,,,,SC,,,,,,,,,,,,FALSE,10.1103/PhysRevLett.125.217003
K2Cr3As3,K2Cr3As3,Bulk,,,SC,"Unconventional, Noncentrosymmetric, Q1D",6.1 K,ambient,Hexagonal,"quasi-one-dimensional, double-walled subnanotubes",P-6m2,,,,,31.2 T,TRUE,10.1103/PhysRevB.91.220502
K2Cr3As3,K2Cr3As3,Bulk,,,SC,Unconventional/Type-II,6.1 K,Ambient Pressure,Hexagonal,Double-walled subnanotube,,,,,,exceeding the Pauli paramagnetic limit by a factor over 3,FALSE,10.1103/PhysRevB.91.180404
Potassium chromium arsenide,K2Cr3As3,,,,SC,,,,Hexagonal,quasi-1D,P-6m2,,,,,,FALSE,10.1103/PhysRevMaterials.6.124804
K2Cr3As3,K2Cr3As3,Bulk,,,SC,Type-II,,ambient,Hexagonal,quasi-one-dimensional,,,,,,,FALSE,10.1103/PhysRevMaterials.5.L021801
K2Cr3As3,K2Cr3As3,,,,SC,spin-triplet,,,,,,,,,,,TRUE,10.1103/PhysRevB.101.174506
K2Cr3As3,K2Cr3As3,Bulk,,,SC,Quasi-one-dimensional,6.1 K,ambient,,,,,,,,,TRUE,10.1103/PhysRevB.96.134116
K2Cr3As3,K2Cr3As3,Bulk,,,SC,Type-II,6.1 K,ambient pressure,Hexagonal,quasi-one-dimensional,P-6m2 (No. 187),,,,,,FALSE,10.1103/PhysRevMaterials.2.034803
K2Cr3As3,K2Cr3As3,Bulk,,,SC,Unconventional,6.1 K,Ambient,,,,,,,,,TRUE,10.1103/PhysRevLett.123.047001
K2Cr3As3,K2Cr3As3,Bulk,,,SC,"Unconventional, Type-II, spin-triplet",6.1 K,ambient pressure,Hexagonal,"quasi-one-dimensional, noncentrosymmetric hexagonal lattice",D3h (point group),,,,,exceeds the BCS weak-coupling Pauli limit field by 3-4 times,TRUE,10.1103/PhysRevB.94.205129
A2Cr3As3 (A=K),K2Cr3As3,Bulk,,,SC,,,,,quasi-1D,,,,,,,FALSE,10.1103/PhysRevB.97.134524
K2Cr3As3,K2Cr3As3,,,,SC,,2-6 K,,,,P-6m2 (No. 187),,,,,up to 40 T,FALSE,10.1103/PhysRevB.105.144506
K2Cr3As3,K2Cr3As3,Bulk,,,SC,Unconventional,6.1 K,ambient pressure,,quasi-one-dimensional,,,,,,,FALSE,10.1103/PhysRevLett.115.147002
Potassium Chromium Arsenide,K2Cr3As3,Bulk,,,SC,,,,,,,,,,,,TRUE,10.1103/PhysRevB.103.144507
K2Cr3As3,K2Cr3As3,,,,SC,,,,,,,,,,,,FALSE,10.1103/PhysRevB.98.180504
Potassium Chromium Arsenide,K2Cr3As3,Bulk,,,SC,Type-II,5.8 K,,Hexagonal,quasi-one-dimensional,P-6m2 (No. 187),,,,70 G,320 kOe,TRUE,10.1103/PhysRevB.92.134505
K2Cr3As3,K2Cr3As3,Bulk,,,SC,Type-II,6.1 K,ambient pressure,Hexagonal,quasi-one-dimensional (Q1D),P-6m2,,,,,,FALSE,10.1103/PhysRevB.100.214512
Potassium Chromium Arsenide,K2Cr3As3,Bulk,,,SC,Type-II,6.1 K,0 kbar,Hexagonal,Quasi-one-dimensional (Q1D) chain,,9.983,9.983,4.230,70 Oe,312 kOe,TRUE,10.1103/PhysRevB.91.020507
K2Cr3As3,K2Cr3As3,Bulk,,,SC,,,,,,,,,,,,FALSE,10.1103/PhysRevB.100.054507
Potassium Chromium Arsenide,K2Cr3As3,Bulk,,,SC,Type-II,6.5 K,ambient,,,,,,,,,FALSE,10.1103/PhysRevB.107.L100505
K2Cr3As3,K2Cr3As3,Bulk,,,SC,Unconventional,6.1 K,,Quasi-one-dimensional,,,,,,,31.2 T,TRUE,10.1016/j.jmmm.2015.08.093
K2CsC60,K2CsC60,Bulk,,,SC,,,,,,,,,,,,True,10.1103/PhysRevB.54.R6861
K2CsC60,K2CsC60,Bulk,,,SC,Fullerene,24 K,,Face-centered cubic,Cubic,,14.292 Å,14.292 Å,14.292 Å,,,FALSE,10.1016/j.physleta.2024.129936
K2CsC60,K2CsC60,Bulk,,,SC,Type-II,24 K,,Face-centered cubic,,,1.4292 nm,,,,,FALSE,10.1016/S0008-6223(03)00063-0
K2CsC60,K2CsC60,Bulk,,,SC,High-Tc,24,,Face-centered cubic,Cubic,,14.292,,,,,FALSE,10.1016/j.physc.2019.02.001
K2CsC60,K2CsC60,Bulk,,,SC,Type-II,24,,fcc,fcc,,14.292,14.292,14.292,,,FALSE,10.1016/j.physc.2015.02.048
K2Fe4Se5,K2Fe4Se5,Bulk,,,AFM,,NSC,,,,,,,,,,FALSE,10.1103/PhysRevB.89.020507
K2Fe4Se5,K2Fe4Se5,Bulk,,,NSC,,NSC,ambient,,,,,,,,,FALSE,10.1103/PhysRevB.96.064512
K2Fe4Se5,K2Fe4Se5,Bulk,,,"NSC,AFM",iron-based,NSC,ambient,Tetragonal,vacancy-ordered ThCr2Si2-type,I4/m,8.72176,8.72176,14.12518,,,TRUE,10.1103/PhysRevB.86.184511
K2Fe4Se5,K2Fe4Se5,Bulk,,,SC,iron-based,30 K,ambient,,,,,,,,,FALSE,10.1103/PhysRevB.89.014512
K2Fe4Se5,K2Fe4Se5,Bulk,,,NSC,iron-based,NSC,,Tetragonal,,I4/m,,,,,,FALSE,10.1103/PhysRevB.92.174522
K2Fe4Se5,K2Fe4Se5,Bulk,,,"SC, AFM",iron-based,,,,,,,,,,,FALSE,10.1103/PhysRevB.90.144502
K2Fe4Se5,K2Fe4Se5,Bulk,,,NSC,iron-based,NSC,ambient,Tetragonal,Fe-vacancy ordered,I4/m,,,,,,FALSE,10.1103/PhysRevB.100.094108
K2Fe4Se5,K2Fe4Se5,Thin Film,,,NSC,iron-based,NSC,,Tetragonal,sqrt(5) x sqrt(5) Fe vacancy order,,,,,,,TRUE,10.1103/PhysRevLett.109.057003
K2GaBiC60,K2GaBiC60,Bulk,,,SC,Type-II,14.9,,fcc,,,14.255,,,,,TRUE,10.1016/j.poly.2015.10.044
K2GaC60,K2GaC60,Bulk,,,SC,Type-II,18,,fcc,,,14.291,,,,,TRUE,10.1016/j.poly.2015.10.044
K2GaInC60,K2GaInC60,Bulk,,,SC,Type-II,13.1,,fcc,,,14.265,,,,,TRUE,10.1016/j.poly.2015.10.044
K2GaSnC60,K2GaSnC60,Bulk,,,SC,Type-II,15.3,,fcc,,,14.282,,,,,TRUE,10.1016/j.poly.2015.10.044
K2MnF4,K2MnF4,Bulk,,,NSC,,,,,,,,,,,,,10.1103/PhysRevB.40.6890
K2Mo3As3,K2Mo3As3,Bulk,,,SC,Type-II,10.4 K,ambient,Hexagonal,quasi-one-dimensional,,,,,,,TRUE,10.1103/PhysRevMaterials.5.L021801
K2Mo3As3,K2Mo3As3,Bulk,,,SC,Type-II,9.2 K,1.2 GPa,Hexagonal,quasi-one-dimensional,,,,,,,TRUE,10.1103/PhysRevMaterials.5.L021801
K2Mo3As3,K2Mo3As3,Bulk,,,NSC,,,8.7-18.2 GPa,Hexagonal,quasi-one-dimensional,,,,,,,TRUE,10.1103/PhysRevMaterials.5.L021801
K2Mo3As3,K2Mo3As3,Bulk,,,SC,Type-II,4.6 K,18.2 GPa,Hexagonal,quasi-one-dimensional,,,,,,,TRUE,10.1103/PhysRevMaterials.5.L021801
K2Mo3As3,K2Mo3As3,Bulk,,,SC,Type-II,8.1 K,30 GPa,Hexagonal,quasi-one-dimensional,,,,,,,TRUE,10.1103/PhysRevMaterials.5.L021801
K2Mo3As3,K2Mo3As3,Bulk,,,SC,Type-II,,41.8 GPa,Hexagonal,quasi-one-dimensional,,,,,,4.8 T,TRUE,10.1103/PhysRevMaterials.5.L021801
K2Mo3As3,K2Mo3As3,Bulk,,,SC,Type-II,,19.6 GPa,Hexagonal,quasi-one-dimensional,,,,,,4.0 T,TRUE,10.1103/PhysRevMaterials.5.L021801
K2Mo3As3,K2Mo3As3,Bulk,,,SC,Type-II,10.4 K,,Hexagonal,Q1D,P-6m2,10.145,,4.453,,22.0 T,TRUE,10.1016/j.scib.2018.06.011
K2NiF4,K2NiF4,Bulk,,,NSC,,,,,,,,,,,,,10.1103/PhysRevB.40.6890
K2RbC60,K2RbC60,Bulk,,,SC,fulleride,,,cubic,face-centered cubic,,,,,,,,10.1103/PhysRevLett.77.167
Potassium rubidium fulleride,K2RbC60,Bulk,,,SC,High-Tc,,,Cubic,face-centered-cubic,,,,,,,,10.1103/PhysRevB.57.1226
K2RbC60,K2RbC60,Bulk,,,SC,,,,,,,,,,,,True,10.1103/PhysRevB.54.R6861
K2RbC60,K2RbC60,Bulk,,,SC,Fullerene,23 K,,Face-centered cubic,Cubic,,14.299 Å,14.299 Å,14.299 Å,,,FALSE,10.1016/j.physleta.2024.129936
K2RbC60,K2RbC60,Bulk,,,SC,High-Tc,21.8,,Face-centered cubic,Cubic,,14.299,,,,,FALSE,10.1016/j.physc.2019.02.001
K2RbC60,K2RbC60,Bulk,,,SC,Type-II,21.8,,fcc,fcc,,14.299,14.299,14.299,,,FALSE,10.1016/j.physc.2015.02.048
K3.3-picene,K3.3C22H14,Bulk,,,SC,,18 K,,,,,,,,,,FALSE,10.1103/PhysRevB.96.224501
K3.45dibenzopentacene,K3.45C30H18,Bulk,,,SC,Type-II,33,0,,,,,,,,,TRUE,10.1016/j.physc.2015.02.015
K3Ba3C60,K3Ba3C60,Bulk,,,SC,Type-II,5.6 K,ambient pressure,Cubic,body-centered-cubic,Im-3,11.245 Å,11.245 Å,11.245 Å,,,True,10.1103/PhysRevB.57.13395
K3Ba3C60,K3Ba3C60,Bulk,,,SC,Type-II,5.6 K,,Cubic,body-centered-cubic,Im-3,11.24 Å,11.24 Å,11.24 Å,,,True,10.1103/PhysRevB.54.14960
K3Ba3C60,K3Ba3C60,Bulk,,,SC,,5.6 K,,Cubic,body-centered cubic,,11.246 Å,,,,,,10.1103/PhysRevB.60.16186
K3Ba3C60,K3Ba3C60,Bulk,,,SC,,5.6 K,,Cubic,body-centered-cubic,,,,,,,,10.1103/PhysRevB.61.14204
K3Ba3C60,K3Ba3C60,Bulk,,,SC,Type-II,5.6K,,Body Centered Cubic,,,,,,,,TRUE,10.1016/S0379-6779(97)81138-1
"K3-2,2′-bipyridine",K3C10H8N2,Bulk,,,SC,Type-II,7.2 K,,Monoclinic,,P21,7.468 Å,7.686 Å,13.681 Å,211 Oe,5731 Oe,TRUE,10.1016/j.mseb.2022.116155
Tripotassium-intercalated phenanthrene,K3C14H10,Bulk,,,SC,,5 K,,,,,,,,,,FALSE,10.1103/PhysRevB.85.165102
K3-phenanthrene,K3C14H10,Bulk,,,SC,,5-6 K,,Monoclinic,Molecular crystal,,,,,,,TRUE,10.1103/PhysRevB.85.155452
K3-phenanthrene,K3C14H10,Bulk,,,SC,,5 K,,,,,,,,,,FALSE,10.1103/PhysRevB.96.224501
K3phenanthrene,K3C14H10,Bulk,,,SC,Type-II,4.95,0,,,,8.430,6.134,9.417,,,TRUE,10.1016/j.physc.2015.02.015
K3-p-terphenyl (high pressure synthesized),K3C18H14,Bulk,,,SC,Type-II,125 K,2 GPa,Monoclinic,,P2/m,12.97 Å,16.26 Å,3.71 Å,,1.0 T,TRUE,10.1103/PhysRevB.96.224501
K3-p-terphenyl (ambient pressure synthesized),K3C18H14,Bulk,,,NSC,,,ambient,Monoclinic,,P2/m,14.24 Å,3.44 Å,11.17 Å,,,TRUE,10.1103/PhysRevB.96.224501
Potassium-doped p-terphenyl,K3C18H14,Bulk,,,SC,High-Tc,107 K,,Monoclinic,Herringbone,,8.24 Å,5.56 Å,13.89 Å,,,TRUE,10.1016/j.physc.2018.08.011
K3 picene,K3C22H11,Bulk,,,SC,,7-18 K,,,,,,,,,,FALSE,10.1103/PhysRevB.85.214520
Tripotassium-doped picene,K3C22H14,Bulk,,,SC,,18 K,,,,,,,,,,TRUE,10.1103/PhysRevB.85.165102
K3-picene,K3C22H14,Bulk,,,SC,,"18 K, 7 K",,Monoclinic,Molecular crystal,,,,,,,TRUE,10.1103/PhysRevB.85.155452
Potassium-doped picene,K3C22H14,Thin Film,24 nm,Highly Oriented Pyrolytic Graphite (HOPG),SC,organic,"7 K, 18 K",,,,,,,,,,TRUE,10.1103/PhysRevB.88.245414
K3-picene,K3C22H14,Bulk,,,SC,,,,,,,,,,,,FALSE,10.1103/PhysRevB.96.224501
K3picene,K3C22H14,Bulk,,,SC,Type-II,7,0,Monoclinic,P21,P21,8.707,5.912,12.97,300,>10000,TRUE,10.1016/j.physc.2015.02.015
K3picene,K3C22H14,Bulk,,,SC,Type-II,18,0,Monoclinic,P21,P21,8.571,6.270,14.001,400,>10000,TRUE,10.1016/j.physc.2015.02.015
K3-coronene,K3C24H12,Bulk,,,SC,,15 K,,Monoclinic,Molecular crystal,,,,,,,TRUE,10.1103/PhysRevB.85.155452
K3-p-quaterphenyl (high pressure synthesized),K3C24H18,Bulk,,,SC,,125 K,2 GPa,,,,,,,,,TRUE,10.1103/PhysRevB.96.224501
Potassium-doped p-quinquephenyl,K3C30H22,Bulk,,,SC,Type-II,7.3 K,,Layered,,P21,6.914 Å,22.619 Å,6.981 Å,24.2 Oe,1324.3 Oe,TRUE,10.1016/j.carbon.2018.12.001
Potassium-doped fullerene,K3C60,Bulk,,,SC,Type-II,19.8 K,,,,,,,,,,True,10.1103/PhysRevB.46.11247
K3C60,K3C60,Bulk,,,SC,High-Tc,,,Cubic,,,,,,,,,10.1103/PhysRevB.52.R723
K₃C₆₀,K3C60,,,,SC,Type-II,,,,,,,,,,,,10.1103/PhysRevLett.72.3092
K3C60,K3C60,Bulk,,,SC,High-Tc,,,Cubic,face-centered-cubic,,,,,,,True,10.1103/PhysRevLett.88.096401
K3C60,K3C60,Bulk,,,SC,High-Tc,33 K,,Cubic,face-centered cubic,,,,,,,,10.1103/PhysRevB.56.14703
Potassium fulleride,K3C60,Bulk,,,SC,High-Tc,,,,,,14.150 Å,,,,,True,10.1103/PhysRevLett.74.1649
K3C60,K3C60,Bulk,,,SC,Type-II,,,,,,,,,,,,10.1103/PhysRevB.59.R6628
Potassium-doped fullerene,K3C60,Bulk,,,SC,Type-II,19.3 K,,,,,,,,42 ± 1 Oe at T=0,,True,10.1103/PhysRevB.52.15517
K3C60,K3C60,Bulk,,,SC,,19.3 K,,,,,,,,,,,10.1103/PhysRevB.57.7686
K3C60,K3C60,Bulk,,,SC,High-Tc,,,Cubic,face-centered-cubic,,,,,,,,10.1103/PhysRevB.55.R3366
K₃C₆₀,K3C60,Bulk,,,SC,High-Tc,,,,,,,,,,,True,10.1103/PhysRevB.65.155421
Potassium-doped fulleride,K3C60,Thin Film,200 nm,Al2O3,SC,High-Tc,19 K,,,,,,,,,,True,10.1103/PhysRevLett.85.1970
K₃C₆₀,K3C60,Bulk,,,SC,High-Tc,,,,,,,,,,,,10.1103/PhysRevB.54.17486
Potassium fulleride,K3C60,Bulk,,,SC,Type-II,19.5 K,,,fcc,,,,,,3.5 ± 1.0 T/K (slope dHc2/dT),True,10.1103/PhysRevLett.69.1687
K3C60,K3C60,Bulk,,,SC,,18.9 K,,Cubic,fcc,,,,,,,,10.1103/PhysRevB.47.8172
Potassium-doped fullerene,K3C60,Bulk,,,SC,High-Tc,30 K,,Cubic,fcc,,14.24 Å,,,,,,10.1103/PhysRevB.46.603
K₃C₆₀,K3C60,Bulk,,,SC,Type-II,19 K,,Cubic,face-centered-cubic,,,,,,,True,10.1103/PhysRevB.58.12433
K₃C₆₀,K3C60,Bulk,,,SC,High-Tc,,,,,,,,,,,,10.1103/PhysRevB.49.13008
K3C60,K3C60,Thin Film,2-4 monolayers,,SC,High-Tc,18 K,,,,,,,,,,True,10.1103/PhysRevB.46.3696
K₃C₆₀,K3C60,Bulk,,,SC,High-Tc,,,Cubic,fcc,Fm-3m,,,,,,,10.1103/PhysRevLett.78.3725
Potassium-doped fullerene,K3C60,Bulk,,,SC,High-Tc,,,Cubic,fcc,Fm-3m,14.245 Å,,,,,True,10.1103/PhysRevB.47.12373
Potassium fulleride,K3C60,Bulk,,,SC,Type-II,19 K,,Cubic,face-centered cubic,,,,,130 Oe,49 T,,10.1103/PhysRevB.50.13890
Potassium-doped fulleride,K3C60,Bulk,,,SC,High-Tc,33 K,ambient,,,,,,,,,,10.1103/PhysRevB.58.8236
Potassium-doped fulleride under pressure,K3C60,Bulk,,,SC,High-Tc,40 K,high pressure,,,,,,,,,,10.1103/PhysRevB.58.8236
Potassium fulleride,K3C60,Bulk,,,SC,Type-II,19.4 K,,,,,,,,,,True,10.1103/PhysRevB.54.14952
Potassium fulleride,K3C60,Bulk,,,SC,Type-II,19.2 K,,,,,,,,,,True,10.1103/PhysRevB.54.14952
Potassium fulleride,K3C60,Bulk,,,SC,Type-II,19.5 K,,,,,,,,,,True,10.1103/PhysRevB.54.14952
K₃C₆₀,K3C60,Bulk,,,SC,Type-II,19 K,,,,,,,,,,True,10.1103/PhysRevLett.69.2987
K₃C₆₀,K3C60,Bulk,,,SC,,,,,,,,,,,,,10.1103/PhysRevB.47.5539
K3C60,K3C60,Bulk,,,SC,Type-II,18.6 K,ambient pressure,Cubic,fcc,Fm-3m,,,,,,True,10.1103/PhysRevB.58.1004
K3C60,K3C60,Bulk,,,SC,,18 K,,,fulleride,,,,,,,,10.1103/PhysRevB.49.16234
Potassium fulleride,K3C60,Bulk,,,SC,High-Tc,18 K,,,,,,,,,,,10.1103/PhysRevLett.74.1875
K3C60,K3C60,Bulk,,,SC,High-Tc,,,Cubic,fcc,Fm-3,14.24 Å,,,,,False,10.1103/PhysRevB.51.5805
Potassium-doped fullerene,K3C60,Bulk,,,SC,Type-II,19 K,,,,,,,,,,True,10.1103/PhysRevB.49.7012
Potassium fulleride,K3C60,Bulk,,,SC,High-Tc,19.3 K,,Cubic,face-centered-cubic,,,,,,,True,10.1103/PhysRevB.46.12088
K3C60,K3C60,Bulk,,,SC,High-Tc,20 K,,,,,14 Å,,,,,False,10.1103/PhysRevB.54.3655
Potassium fulleride,K3C60,Bulk,,,SC,Type-II,19 K,,,,,,,,,25 T at T=0,True,10.1103/PhysRevB.61.7118
K3C60,K3C60,Bulk,,,SC,High-Tc,~18 K,,,,,,,,,,True,10.1103/PhysRevLett.74.1637
K₃C₆₀,K3C60,Bulk,,,SC,High-Tc,,,,,,,,,,,False,10.1103/PhysRevB.57.7462
K3C60,K3C60,Bulk,,,SC,High-Tc,,,Cubic,face-centered cubic,,14.24 Å,,,,,,10.1103/PhysRevB.54.11981
Potassium fulleride,K3C60,Bulk,,,SC,High-Tc,,,Cubic,fcc,,,,,,,True,10.1103/PhysRevB.46.12064
K3C60,K3C60,Bulk,,,SC,High-Tc,,ambient pressure,Cubic,face-centered-cubic,,,,,,,,10.1103/PhysRevB.57.13395
Potassium-doped fullerene,K3C60,Bulk,,,SC,Type-II,19 K,,,,,,,,,,True,10.1103/PhysRevB.46.14883
Potassium fulleride,K3C60,Bulk,,,SC,High-Tc,,,,,,,,,,,,10.1103/PhysRevLett.81.441
Potassium-doped fullerene,K3C60,Thin Film,,glass substrate,SC,High-Tc,,,,,,,,,,2.65 T/K slope,True,10.1103/PhysRevB.50.3462
K₃C₆₀,K3C60,Bulk,,,SC,High-Tc,18 K,,Cubic,face-centered-cubic,,14.24 Å,,,,,,10.1103/PhysRevLett.67.3452
K₃C₆₀,K3C60,Bulk,,,SC,,,,Cubic,fcc,,,,,,,,10.1103/PhysRevB.47.14657
Potassium-intercalated fullerite,K3C60,Bulk,,,SC,High-Tc,≥30 K,,Cubic,fcc,,,,,,,,10.1103/PhysRevLett.68.526
K3C60,K3C60,Bulk,,,SC,Type-II,19 K,1 bar,Cubic,face-centered cubic,,,,,,,True,10.1103/PhysRevB.52.483
Potassium fulleride,K3C60,Bulk,,,SC,High-Tc,,,,,,,,,,,True,10.1103/PhysRevB.54.R3764
Potassium fulleride,K3C60,Bulk,,,SC,,19 K,,,,,,,,,,,10.1103/PhysRevLett.87.047002
Potassium-doped fullerene,K3C60,Bulk,,,SC,Type-II,,,,,,,,,1.2 mT at T=0,,True,10.1103/PhysRevB.54.R9651
K3C60,K3C60,Bulk,,,SC,,18 K,,Cubic,face-centered-cubic,Fm-3m,,,,,,,10.1103/PhysRevB.52.R7054
K3C60,K3C60,,,,SC,,,,,,,,,,,,,10.1103/PhysRevB.52.R8700
A₃C₆₀ (A = K),K3C60,Bulk,,,SC,Type-I,,,,,,,,,,,,10.1103/PhysRevB.52.10364
Potassium-doped fullerene,K3C60,Bulk,,,SC,High-Tc,,,,,,,,,,,True,10.1103/PhysRevB.55.R10165
Potassium fulleride,K3C60,Bulk,,,SC,,,,,,,,,,,,,10.1103/PhysRevB.64.012509
K3C60,K3C60,Bulk,,,SC,,3 K,,,,,,,,,,,10.1103/PhysRevB.45.2597
K₃C₆₀,K3C60,Bulk,,,SC,High-Tc,,,,,,,,,,,,10.1103/PhysRevB.51.3731
K3C60,K3C60,Thin Film,30 Å to 2600 Å,"GaAs(110), silica glass, Ti films",SC,High-Tc,,,fcc,face-centered cubic,,,,,,,True,10.1103/PhysRevB.45.6899
Potassium fulleride,K3C60,Bulk,,,SC,High-Tc,,,,,,,,,,,,10.1103/PhysRevB.64.172504
Potassium-doped fullerene,K3C60,Bulk,,,SC,High-Tc,20-30 K,,,,,,,,,,,10.1103/PhysRevLett.72.2931
K3C60,K3C60,Bulk,,,SC,fulleride,~18 K,,cubic,face-centered cubic,Fm-3m,,,,,,,10.1103/PhysRevLett.77.167
Potassium fulleride,K3C60,Bulk,,,SC,Type-II,18 K,,,,,,,,132 ± 10 Oe at T=0K,49 +5/-10 T at T=0K,True,10.1103/PhysRevLett.67.271
Potassium fulleride,K3C60,Bulk,,,SC,Type-II,19.5 K,,,,,,,,,30.0±0.5 T at 4.2 K,True,10.1103/PhysRevB.46.14936
Potassium fulleride,K3C60,Bulk,,,SC,Type-II,,,,,,,,,,,,10.1103/PhysRevB.52.1176
Potassium fulleride,K3C60,Thin Film,700-2000 Å,amorphous silicon nitride-coated Si,SC,Type-II,"Variable with disorder, onset temperature decreases with increasing disorder",,,fulleride,,,,,,,True,10.1103/PhysRevB.55.3866
K3C60,K3C60,Bulk,,,SC,High-Tc,,,,,,,,,,,,10.1103/PhysRevB.59.3956
Potassium fulleride,K3C60,Bulk,,,SC,High-Tc,,,,,,,,,,,,10.1103/PhysRevB.51.5943
K3C60,K3C60,Bulk,,,SC,High-Tc,,,Cubic,face-centered-cubic,,,,,,,,10.1103/PhysRevB.49.7048
Potassium fulleride,K3C60,Bulk,,,SC,High-Tc,19 K,,Cubic,face-centered-cubic,,14.253 Å,,,,,True,10.1103/PhysRevB.57.1226
Potassium-intercalated C60,K3C60,Bulk,,,SC,,,,,,,,,,,,,10.1103/PhysRevLett.69.212
Potassium fulleride,K3C60,Bulk,,,SC,High-Tc,moderate Tc,,,,,,,,,,,10.1103/PhysRevB.58.11613
K3C60,K3C60,Bulk,,,SC,High-Tc,19.5 K,,,,,14.253 Å,,,,,False,10.1103/PhysRevB.46.11993
K3C60,K3C60,Bulk,,,SC,,,,,fcc,,,,,,,True,10.1103/PhysRevB.54.R6861
Potassium fulleride,K3C60,Bulk,,,SC,High-Tc,19 K,,Cubic,face-centered-cubic,,~10 Å,~10 Å,~10 Å,,,,10.1103/PhysRevB.51.3031
K3C60,K3C60,Bulk,,,SC,High-Tc,,,,,,,,,,,,10.1103/PhysRevB.49.13299
K3C60,K3C60,Bulk,,,SC,High-Tc,,,Cubic,fcc,,14.24 Å,,,,,True,10.1103/PhysRevB.48.7651
Potassium-doped fullerene,K3C60,Bulk,100 Å,gold-coated molybdenum,SC,High-Tc,,,,,,,,,,,True,10.1103/PhysRevLett.68.1232
Potassium-doped C60,K3C60,Bulk,,,SC,High-Tc,18 K,,,fcc,,,,,,,,10.1103/PhysRevB.45.8213
Potassium-doped fulleride,K3C60,Bulk,,,SC,,,,,,,,,,,,False,10.1103/PhysRevB.52.15534
K3C60,K3C60,Bulk,,,SC,High-Tc,19.5 K,,Cubic,,,,,,,,True,10.1103/PhysRevB.58.11603
Potassium fulleride,K3C60,Bulk,,,SC,High-Tc,18 K,,Cubic,fcc,,14.2 Å,,,,,,10.1103/PhysRevB.44.10414
Potassium Fulleride,K3C60,Bulk,,,SC,High-Tc,,,Cubic,face-centered-cubic,,,,,,,,10.1103/PhysRevB.49.3619
Potassium-doped fullerene,K3C60,Bulk,,,SC,High-Tc,,,,,,,,,,,,10.1103/PhysRevLett.81.3936
Potassium-intercalated fullerene,K3C60,Bulk,,,SC,Type-II,18 K,,Cubic,face-centered-cubic,,14 Å,,,,28 T,True,10.1103/PhysRevB.46.5880
K₃C₆₀,K3C60,Bulk,,,SC,High-Tc,,,,,,,,,,,,10.1103/PhysRevB.48.16881
Potassium-doped C60,K3C60,Bulk,,,SC,High-Tc,,,,fcc C60 with octahedral and tetrahedral voids filled (BiF3 structure),,,,,,,,10.1103/PhysRevB.47.13067
K3C60,K3C60,Bulk,,,SC,,,,,,,,,,,,,10.1103/PhysRevB.62.9054
Potassium Fulleride,K3C60,,,,SC,,,,,,,,,,,,,10.1103/PhysRevB.54.6133
K3C60,K3C60,Bulk,,,SC,High-Tc,33 K,,,face-centered-cubic,,,,,,,,10.1103/PhysRevLett.71.121
K3C60,K3C60,Bulk,,,SC,High-Tc,,,,fcc,,,,,,,,10.1103/PhysRevB.45.8845
K3C60,K3C60,Bulk,,,SC,High-Tc,,,fcc,fullerite,,,,,,,,10.1103/PhysRevB.48.3491
K3C60 regions in intermediate KC60,K3C60,Bulk,,,SC,Type-II,16 K,,Cubic,fcc,,14.22 Å,,,,,True,10.1103/PhysRevB.52.3199
Bulk K3C60,K3C60,Bulk,,,SC,Type-II,19 K,,Cubic,fcc,,14.25 Å,,,,,,10.1103/PhysRevB.52.3199
Potassium-doped fullerene,K3C60,Bulk,,,SC,High-Tc,,,,fcc,,,,,,,,10.1103/PhysRevB.46.331
K3C60,K3C60,Bulk,,,SC,fulleride,31.3 K,ambient pressure,,fulleride,,,,,,~30 Tesla,True,10.1103/PhysRevB.45.10684
Potassium fulleride,K3C60,Bulk,,,SC,Type-II,20 K,,,,,,,,,,True,10.1103/PhysRevB.54.R6865
K3C60,K3C60,Bulk,,,SC,High-Tc,,,Cubic,face-centered cubic,Fm-3m,,,,,,,10.1103/PhysRevB.59.4439
Potassium-doped fullerene,K3C60,Bulk,,,SC,Type-II,19.0 ± 0.1 K,,,face-centered cubic,,,,,,,True,10.1103/PhysRevB.49.4285
K3C60,K3C60,Bulk,,,SC,High-Tc,~10 K,high pressure,Cubic,face-centered cubic,Fm-3m,,,,,,,10.1103/PhysRevB.50.3466
Potassium-doped fullerene,K3C60,Thin Film,1600 Å,glass,SC,Type-II,12.8 K,,,,,,,,,~47 T,True,10.1103/PhysRevLett.68.1054
Potassium fulleride,K3C60,Bulk,,,SC,High-Tc,18 K,,,,,,,,,,True,10.1103/PhysRevB.53.655
Potassium fulleride,K3C60,Bulk,,,SC,High-Tc,,,,,,,,,,,,10.1103/PhysRevB.54.6648
K₃C₆₀,K3C60,Thin Film,300 Å,C60 single crystal (111) surface,SC,High-Tc,,,Face-centered cubic,,,14.253 Å,,,,,True,10.1103/PhysRevB.61.13256
Potassium fulleride,K3C60,Bulk,,,SC,Type-II,,,,,,,,,1.27 mT,,True,10.1103/PhysRevLett.81.3749
K3C60,K3C60,Thin Film,,quartz,SC,Type-II,19 K,,,,,,,,,,True,10.1103/PhysRevB.48.8412
Potassium-doped fullerene,K3C60,Bulk,,,SC,High-Tc,,,,,,,,,,,,10.1103/PhysRevLett.83.620
K3C60,K3C60,Bulk,,,SC,High-Tc,,,Cubic,fcc,,,,,,,,10.1103/PhysRevB.59.10536
K3C60,K3C60,Bulk,,,SC,High-Tc,,,Cubic,fcc,,,,,,,,10.1103/PhysRevLett.85.381
K3C60,K3C60,Bulk,,,SC,,,,,,,,,,,,,10.1103/PhysRevB.44.11532
K3C60,K3C60,Bulk,,,SC,High-Tc,33 K,ambient pressure,Cubic,,,,,,,,,10.1103/PhysRevLett.83.2258
K-doped C60,K3C60,Bulk,,,SC,High-Tc,33 K,,,,,,,,,,,10.1103/PhysRevB.49.1427
Potassium fulleride,K3C60,Bulk,,,SC,,~19 K,,,,,,,,,~25 T at T=0,,10.1103/PhysRevLett.89.087602
K3C60,K3C60,Bulk,,,SC,High-Tc,19.0 K,,Cubic,fcc,,,,,,,True,10.1103/PhysRevB.46.2644
K3C60,K3C60,Thin Film,5000 Å,"quartz, glass, sapphire",SC,BCS/fulleride,18 K,,cubic,fcc,,,,,,,True,10.1103/PhysRevB.62.1366
K3C60,K3C60,Bulk,,,SC,High-Tc,,,,,,,,,,,,10.1103/PhysRevLett.75.1158
Potassium fulleride,K3C60,Bulk,,,SC,fullerene,,,,,,,,,,,,10.1103/PhysRevB.62.5366
K3C60,K3C60,Bulk,,,SC,High-Tc,,,,fcc,,,,,,,,10.1103/PhysRevB.48.4114
K3C60,K3C60,Bulk,,,SC,High-Tc,20 K,,,,,,,,,,,10.1103/PhysRevB.52.14935
K3C60,K3C60,Bulk,,,SC,High-Tc,,,,,,,,,,,,10.1103/PhysRevB.65.235425
K3C60,K3C60,Bulk,,,SC,High-Tc,,,Cubic,fcc,Fm-3m,14.204 Å,14.204 Å,14.204 Å,,,True,10.1103/PhysRevB.64.132414
K₃C₆₀,K3C60,Bulk,,,SC,Type-II,19.3 K,ambient pressure,Cubic,fcc,,14.240 Å,14.240 Å,14.240 Å,13 mT,49 T,,10.1103/PhysRevLett.68.1228
Potassium-doped fullerene,K3C60,Bulk,,,SC,Type-II,19.2-19.6 K,normal pressure,,fullerene,,,,,1.2 ± 0.3 mT at T=0,28 T at T=0,True,10.1103/PhysRevB.56.14128
K3C60,K3C60,Bulk,,,SC,High-Tc,,,Cubic,Face-centered cubic,,14.2 Å,14.2 Å,14.2 Å,,,True,10.1103/PhysRevB.46.14150
Potassium fulleride,K3C60,Thin Film,,Ag(100),SC,High-Tc,,,Cubic,fcc,,,,,,,True,10.1103/PhysRevLett.87.076401
K3C60,K3C60,Bulk,,,SC,High-Tc,,,,,,,,,,,,10.1103/PhysRevB.45.12465
K₃C₆₀,K3C60,Bulk,,,SC,Type-II,,,,,,,,,,,,10.1103/PhysRevB.54.454
K3C60,K3C60,,,,SC,High-Tc,33 K,,,,,,,,,,,10.1103/PhysRevB.47.14532
Potassium-doped fullerene,K3C60,Bulk,,,SC,High-Tc,19 K,0 GPa,Cubic,fcc,,14.24 Å,,,,,True,10.1103/PhysRevB.48.13959
K3C60,K3C60,,,,SC,,,,,,,,,,,,,10.1103/PhysRevB.46.7961
K₃C₆₀,K3C60,Bulk,,,SC,,,,fcc,,,,,,,,,10.1103/PhysRevB.45.10173
K3C60,K3C60,Bulk,,,SC,High-Tc,,,,,,,,,,,,10.1103/PhysRevB.57.608
Potassium-doped fullerene,K3C60,Bulk,,,SC,High-Tc,~15 K,,,,,,,,,,True,10.1103/PhysRevB.49.655
K3C60,K3C60,Bulk,,,SC,,19 K,,Cubic,face-centered cubic,,,,,,,,10.1103/PhysRevB.60.16186
K3C60,K3C60,Bulk,,,SC,High-Tc,,ambient,,,,,,,,,True,10.1103/PhysRevB.53.R8836
Potassium-doped fulleride,K3C60,Bulk,,,SC,High-Tc,20 K,,Cubic,fcc,,,,,,,,10.1103/PhysRevB.52.3083
K₃C₆₀,K3C60,,,,SC,Type-II/High-Tc,,,,,,,,,,,,10.1103/PhysRevB.55.11722
K3C60,K3C60,Bulk,,,SC,Type-II,11 K,,Cubic,fcc,Fm-3,14.1 Å,,,,,,10.1103/PhysRevB.45.5114
K₃C₆₀,K3C60,Thin Film,50-200 nm,Al2O3,SC,High-Tc,19 K,,Cubic,fcc,,,,,,,True,10.1103/PhysRevB.62.16046
Potassium fulleride,K3C60,Bulk,,,SC,,,,,,,,,,,,,10.1103/PhysRevLett.70.3987
Potassium fulleride,K3C60,Bulk,,,SC,High-Tc,18 K,,Cubic,fcc,,,,,,,True,10.1103/PhysRevB.54.R6853
K3C60,K3C60,Bulk,,,SC,High-Tc,19.5 K,,,fulleride,,,,,,,,10.1103/PhysRevB.62.130
Potassium-doped C60,K3C60,Bulk,,,SC,,18 K,,,fcc,,,,,,,True,10.1103/PhysRevLett.69.3797
Potassium-doped C60 (sample from Fig. 2),K3C60,Bulk,,,SC,,19 K,,,fcc,,,,,,,True,10.1103/PhysRevLett.69.3797
K3C60,K3C60,Bulk,,,SC,,,,,,,,,,,,,10.1103/PhysRevB.50.15974
K3C60,K3C60,Bulk,,,SC,Type-II,19 K,,,,,,,,,,TRUE,Handbook of SC
K3C60,K3C60,,,,SC,,,,,,,,,,,,FALSE,10.1103/PhysRevB.70.104506
K3C60,K3C60,Bulk,,,SC,Unconventional,42 K,,,fulleride,,,,,,,FALSE,10.1103/PhysRevB.96.064515
fcc-K3C60,K3C60,Bulk,,,SC,,19 K,0 kbar,Cubic,face-centered cubic (fcc),Fm-3m (lowered to Fm-3 in calculation),14.240,14.240,14.240,,,TRUE,10.1103/PhysRevB.85.155452
K3C60,K3C60,Bulk,,,SC,,20-40 K,,Cubic,face-centered cubic (fcc),,,,,,,,10.1103/PhysRevLett.129.066403
K3C60 (monolayer),K3C60,Thin Film,Monolayer,Graphene,NSC,,NSC,,,,,,,,,,TRUE,10.1103/PhysRevLett.129.066403
K3C60 (trilayer),K3C60,Thin Film,Trilayer,Graphene,SC,,,,Cubic,face-centered cubic (fcc),,,,,,,TRUE,10.1103/PhysRevLett.129.066403
Potassium fulleride,K3C60,,,,SC,,19 K,,,,,,,,,25 T,FALSE,10.1103/PhysRevLett.89.087602
K3C60 (fcc polymorph),K3C60,Bulk,,,SC,,,,Cubic,fcc,,,,,,,TRUE,10.1103/PhysRevLett.101.136404
Potassium-doped fulleride,K3C60,,,,SC,,,,,Fulleride,,,,,,,,10.1103/PhysRevB.104.L220503
K3C60,K3C60,Bulk,,,SC,,,,,,,,,,,,,10.1103/PhysRevB.82.064508
Potassium-doped fulleride,K3C60,Bulk,,,SC,molecular/unconventional/s-wave,about 40 K,,Cubic,face-centered cubic (FCC),,,,,,,FALSE,10.1103/PhysRevB.100.155106
K3C60,K3C60,,,,SC,3D fulleride superconductor,18.9 K,,,,,,,,,,TRUE,10.1103/PhysRevLett.94.097006
Potassium-doped fullerene,K3C60,Thin Film,5 monolayers,Bilayer graphene on SiC,SC,"s-wave, strong-coupling",20.6 K,,Cubic,face-centered cubic (fcc),,,,,,,TRUE,10.1103/PhysRevLett.130.216004
K3C60,K3C60,Bulk,,,SC,High-Tc/organic,,,Cubic,,,,,,,,,10.1103/PhysRevLett.111.056401
Potassium-doped fullerene,K3C60,Bulk,,,SC,Type-II,,,Cubic,fulleride,Fm-3m,,,,,,FALSE,10.1103/PhysRevB.72.092511
fcc-K3C60,K3C60,Bulk,,,SC,High-Tc,,,Cubic,face-centered cubic,,,,,,,FALSE,10.1103/PhysRevLett.104.256402
K3C60,K3C60,Bulk,,,SC,,18 K,,,Fulleride,,,,,,,TRUE,10.1103/PhysRevB.101.184521
K3C60,K3C60,Bulk,,,SC,Alkali-doped fulleride,20 K,ambient,Cubic,,,14.24 Å,14.24 Å,14.24 Å,,,,10.1103/PhysRevMaterials.3.104801
Potassium Fulleride,K3C60,,,,SC,Type-II,,ambient,,,,,,,,,TRUE,10.1103/PhysRevB.110.186501
K3C60,K3C60,Bulk,,,SC,High-Tc,,,Cubic,fcc,,,,,,,FALSE,10.1103/PhysRevB.101.085413
K3C60,K3C60,,,,SC,,,,,fulleride,,,,,,,,10.1103/PhysRevB.72.014511
K3C60,K3C60,Bulk,,,SC,,19 K,0 GPa,Cubic,face-centered cubic,,14.240,14.240,14.240,,,FALSE,10.1103/PhysRevB.92.245108
Potassium-doped fulleride,K3C60,Bulk,,FR4,SC,Type-II,19.8 K,ambient,Cubic,face-centered cubic (fcc),,,,,,39 T,TRUE,10.1103/PhysRevX.13.021008
K3C60,K3C60,Bulk,,,SC,Type-II,19.5 K,,,,,,,,,,FALSE,10.1016/j.physb.2014.10.019
K3C60,K3C60,Bulk,,,SC,Type-II,16 K,,fcc,,,,,,,,FALSE,10.1016/0921-4534(92)90936-7
K3C60,K3C60,Bulk,,,SC,Low-Tc,19.5 K,,,,,,,,,,FALSE,10.1016/j.physc.2017.07.010
K3C60,K3C60,Bulk,,,SC,High-Tc,21.1 K,,fcc,,,14.28 Å,,,,,FALSE,10.1016/S0022-3697(98)00327-8
K3C60,K3C60,Bulk,,,SC,High-Tc,18.0 K,,fcc,,,,,,,,FALSE,10.1016/S1293-2558(01)01157-8
K3C60 (unstable phase),K3C60,Bulk,,,SC,High-Tc,21.0 K,,fcc,,,,,,,,FALSE,10.1016/S1293-2558(01)01157-8
K3C60,K3C60,Bulk,,,SC,Conventional,18 K,Ambient,Cubic,Face-centered cubic (fcc),,14.253 Å,14.253 Å,14.253 Å,,,FALSE,10.1016/j.jpcs.2019.03.017
K3C60,K3C60,Bulk,,,SC,Fullerene,19 K,,Face-centered cubic,Cubic,,14.253 Å,14.253 Å,14.253 Å,,,FALSE,10.1016/j.physleta.2024.129936
K3C60,K3C60,Bulk,,,SC,High-Tc,18K,,FCC,,,,,,,,TRUE,10.1016/0038-1098(91)90169-V
K3C60,K3C60,Bulk,,,SC,Type-II,19 K,,Face-centered cubic,,,1.4240 nm,,,,,FALSE,10.1016/S0008-6223(03)00063-0
K-fulleride,K3C60,Bulk,,,SC,High-Tc,18.5 K,,,,,,,,,,TRUE,10.1016/S0921-4534(96)00669-7
K3C60,K3C60,Bulk,,,SC,High-Tc,19.3 K,,,,,,,,132 Oe,49 x 10^4 Oe,FALSE,10.1016/j.stam.2006.02.012
K3C60,K3C60,Bulk,,,SC,High-Tc,19,,Face-centered cubic,,Fm-3m,,,,,,FALSE,10.1016/j.ssc.2007.02.012
K3C60,K3C60,Bulk,,,SC,Type-II,12-13,,,,,,,,,,TRUE,10.1016/0921-4534(96)00231-6
K3C60,K3C60,Bulk,,,SC,BCS-like,18 K,,,,,,,,,,FALSE,10.1016/j.cjph.2019.07.004
Electron-doped K3C60,K3C60,Bulk,,,SC,Type-II,14-15 K,,Face-centered cubic,Cubic,,14.16 Å,,,,,TRUE,10.1016/S0378-4371(01)00325-9
Potassium-doped Fullerene,K3C60,Bulk,,,SC,High-Tc,18 K,,,,,,,,,,,10.1016/0921-4534(91)90577-L
Potassium-doped C60 (Sample B),K3C60,Bulk,,,SC,High-Tc,18 K,,,,,1.420 nm,1.420 nm,1.420 nm,,,TRUE,10.1016/j.physc.2003.12.066
Potassium-doped C60 Powder,K3C60,Bulk,,,SC,High-Tc,18 K,,,,,,,,,,FALSE,10.1016/j.physc.2003.12.066
K3C60,K3C60,Bulk,,,SC,High-Tc,19.3,,Face-centered cubic,Cubic,,14.253,,,,,FALSE,10.1016/j.physc.2019.02.001
K3C60,K3C60,Bulk,,,SC,High-Tc,18 K,,,,,,,,,,,10.1016/j.physa.2005.01.017
K3C60,K3C60,Bulk,,,SC,Type-II,18.5 K,,Face-centered cubic,Cubic,Fm-3m,14.22 Å,14.22 Å,14.22 Å,6.9 mT,33.0 T,TRUE,10.1016/j.carbon.2022.10.076
K3C60,K3C60,Bulk,,,SC,High-Tc,19 K,,Body-centered orthorhombic,,,,,,,,FALSE,10.1016/j.theochem.2004.08.051
K3C60,K3C60,Bulk,,,SC,High-Tc,19 K,,Cubic,,,,,,,,FALSE,10.1016/S0921-4534(01)00175-7
K3C60,K3C60,Bulk,,,SC,Low-Tc,19.5 K,,,,,,,,,,FALSE,10.1016/j.physb.2018.12.011
K3C60,K3C60,Bulk,,,SC,High-Tc,19 K,,fcc,,,,,,,,FALSE,10.1016/j.physc.2018.12.001
K3C60,K3C60,Bulk,,,SC,Type-II,19.0,0.00,fcc,fcc,,14.240,14.240,14.240,,,TRUE,10.1016/j.physc.2017.12.005
K3C60,K3C60,Bulk,,,SC,High-Tc,18 K,,,,,,,,,,FALSE,10.1016/j.physc.2009.04.003
K3C60,K3C60,Bulk,,,SC,Low-Tc,19.5 K,,,,,,,,,,FALSE,10.1016/j.physc.2015.10.010
K3C60,K3C60,Bulk,,,SC,Type-II,19.5 K,,Face Centered Cubic,FCC,Fm-3m,14.24 Å,14.24 Å,14.24 Å,4.6 mT,26 T,TRUE,10.1016/j.physc.2015.02.014
K3C60,K3C60,Bulk,,,SC,High-Tc,45 K,,,,,,,,,,FALSE,10.1016/j.aop.2021.168580
K3C60,K3C60,Bulk,,,SC,Type-II,18 K,,Face-centered cubic,fcc,Fm-3m,,,,,,TRUE,10.1016/j.carbon.2022.03.065
K3C60,K3C60,Bulk,,,SC,Low-Tc,19.5 K,,,,,,,,,,FALSE,10.1016/j.physc.2018.09.001
K3C60,K3C60,Bulk,,,SC,Type-II,19,,fcc,fcc,,14.240,14.240,14.240,,,FALSE,10.1016/j.physc.2015.02.048
K3C60,K3C60,Bulk,,,SC,High-Tc,19 K,0 GPa,Face-centered cubic,Cubic,Fm-3m,14.15 Å,14.15 Å,14.15 Å,,,TRUE,10.1016/j.carbon.2022.07.070
K3C60,K3C60,Bulk,,,SC,High-Tc,19 K,,,,,,,,,,FALSE,10.1016/S0921-4526(02)00729-9
K3C60,K3C60,Bulk,,,SC,High-Tc,19.0,,fcc,,F m 3̄ m,,,,,,FALSE,10.1016/j.materresbull.2012.10.033
Potassium-doped picene,K4C22H14,Thin Film,24 nm,Highly Oriented Pyrolytic Graphite (HOPG),NSC,,NSC,,,,,,,,,,TRUE,10.1103/PhysRevB.88.245414
K4C60,K4C60,Bulk,,,NSC,,,,Tetragonal,body-centered-tetragonal,I4/mmm,11.867 Å,11.867 Å,10.765 Å,,,True,10.1103/PhysRevB.55.R3366
K₄C₆₀,K4C60,Bulk,,,NSC,,,,Tetragonal,body-centered tetragonal,,,,,,,,10.1103/PhysRevB.49.13008
K₄C₆₀,K4C60,Bulk,,,NSC,,,,,,,,,,,,,10.1103/PhysRevB.51.3731
K4C60,K4C60,Bulk,,,SC,High-Tc,,,tetragonal,body-centered tetragonal,,,,,,,,10.1103/PhysRevB.45.6899
K4C60,K4C60,Bulk,,,NSC,,,,Tetragonal,,I4/mmm,,,,,,,10.1103/PhysRevLett.83.2258
K₄C₆₀,K4C60,Bulk,,,NSC,,,,Tetragonal,bct,,,,,,,True,10.1103/PhysRevB.62.16046
K4C60,K4C60,Bulk,,,NSC,,NSC,,,,,,,,,,,10.1103/PhysRevLett.129.066403
K₄C₇₀,K4C70,Thin Film,2500 Å,suprasil,NSC,,No superconducting transition above 1.35 K,,,,,,,,,,True,10.1103/PhysRevB.48.16881
K6C60,K6C60,Bulk,,,NSC,,,,Cubic,body-centered-cubic,,,,,,,True,10.1103/PhysRevB.55.R3366
K₆C₆₀,K6C60,Bulk,,,NSC,,,,,,,,,,,,,10.1103/PhysRevB.58.12433
Potassium fulleride,K6C60,Bulk,,,NSC,,,,,,,,,,,,True,10.1103/PhysRevB.46.12088
K6C60,K6C60,Bulk,,,NSC,,,,,,,,,,,,,10.1103/PhysRevB.54.3655
K₆C₆₀,K6C60,Bulk,,,SC,,,,Cubic,bcc,,11.39 Å,,,,,,10.1103/PhysRevB.47.14657
K6C60,K6C60,Thin Film,30 Å,"GaAs(110), silica glass",NSC,,,,cubic,body-centered cubic,,,,,,,True,10.1103/PhysRevB.45.6899
K6C60,K6C60,Bulk,,,SC,Type-II,,,Cubic,body-centered-cubic,,11.39 Å,11.39 Å,11.39 Å,,,,10.1103/PhysRevB.54.14960
K6C60,K6C60,Thin Film,,quartz,NSC,,,,,,,,,,,,True,10.1103/PhysRevB.48.8412
K6C60,K6C60,Bulk,,,NSC,,,,Cubic,fcc,,,,,,,True,10.1103/PhysRevB.46.2644
