Repository: WyattBunstine/ML_SC_Project

# ML_SC_Project — Chemically and Geometrically Motivated Crystal Graph Neural Networks

This project predicts and screens superconductors from crystal structure. It frames the
problem as a **two-stage hurdle**: first classify whether a material is a superconductor
candidate (SC vs. non-SC), then regress the critical temperature T_c for superconductors.

Two graph-neural-network families are trained and compared:

- a **baseline CGCNN** ([txie-93/cgcnn](https://github.com/txie-93/cgcnn)), and
- an **MPNN** with learned edge features that consumes richer `crystal_graph_v4` graphs
  (this project's contribution).

File: database/superconductor_materials_full.csv (part 77 of 215)
Material_Name,Chemical_Composition,Material_Class,Film_Thickness,Substrate,Material_Type,Superconductor_Type,Superconducting_Transition_Temperature,Pressure,Crystal_Structure,Lattice_Structure,Space_Group,"Lattice_Constant(a)","Lattice_Constant(b)","Lattice_Constant(c)",Lower_Critical_Field,Upper_Critical_Field,Experimental,DOI
K₆C₆₀,K6C60,Bulk,,,SC,,,,,,,,,,,,True,10.1103/PhysRevB.45.10173
K6C60,K6C60,Bulk,,,SC,,,,Cubic,body-centered cubic,,11.39 Å,,,,,,10.1103/PhysRevB.60.16186
K₆C₆₀,K6C60,Bulk,,,NSC,,,,Cubic,bcc,,,,,,,True,10.1103/PhysRevB.62.16046
kappa-(BEDT-TTF)2Cu(NCS)2,kappa-(BEDT-TTF)2Cu(NCS)2,Bulk,,,SC,,9.5 K,,Monoclinic,quasi-2D layered,,16.256,8.456,13.143,,,TRUE,10.1103/PhysRevLett.107.087002
kappa-(BEDT-TTF)2Cu(NCS)2,kappa-(BEDT-TTF)2Cu(NCS)2,Bulk,,,SC,Organic,,,,Layered,,,,,,,TRUE,10.1103/PhysRevB.81.064513
kappa-(BEDT-TTF)2Cu(SCN)2,kappa-(BEDT-TTF)2Cu(SCN)2,Bulk,,,SC,organic,9.5 K,ambient pressure,Monoclinic,layered,,,,,,,TRUE,10.1103/PhysRevB.83.132507
kappa-(BEDT-TTF)2Cu[N(CN)2]Br,kappa-(BEDT-TTF)2Cu[N(CN)2]Br,Bulk,,,SC,organic,11.9 K,ambient pressure,Orthorhombic,layered,,,,,,,TRUE,10.1103/PhysRevB.83.132507
kappa-(BEDT-TTF)2Cu[N(CN)2]Cl,kappa-(BEDT-TTF)2Cu[N(CN)2]Cl,Bulk,,,NSC,organic/NA,NSC,ambient pressure,Orthorhombic,layered,,,,,,,FALSE,10.1103/PhysRevB.83.132507
kappa-(ET)2Cu2(CN)3,kappa-(ET)2Cu2(CN)3,,,,SC,"Organic, Unconventional",3.9 K,moderate hydrostatic pressure,,anisotropic triangular lattice,,,,,,,FALSE,10.1103/PhysRevB.74.094515
kappa-(ET)2Cu[N(CN)2]Br,kappa-(ET)2Cu[N(CN)2]Br,,,,SC,"Organic, Unconventional",,,,anisotropic triangular lattice,,,,,,,FALSE,10.1103/PhysRevB.74.094515
KB18 monolayer,KB18,2D,,,SC,,10.5 K,ambient,,kagome-like,,,,,,,FALSE,10.1103/PhysRevB.107.235154
KB2H8,KB2H8,Bulk,,,SC,High-Tc,146 K,12 GPa,,,,,,,,,FALSE,10.1103/PhysRevB.109.054505
KB2H8,KB2H8,Bulk,,,SC,High-Tc,134-146 K,12 GPa,,,,,,,,,FALSE,10.1103/PhysRevB.108.054515
KB2H8,KB2H8,Bulk,,,SC,High-Tc,96.44,12 GPa,Cubic,Cubic,Fm-3m,6.40427,6.40427,6.40427,,,FALSE,10.1016/j.rinp.2024.107498
KB2H8,KB2H8,Bulk,,,SC,High-Tc,84.80,16 GPa,Cubic,Cubic,Fm-3m,6.30247,6.30247,6.30247,,,FALSE,10.1016/j.rinp.2024.107498
KB2H8,KB2H8,Bulk,,,SC,High-Tc,77.50,20 GPa,Cubic,Cubic,Fm-3m,6.21513,6.21513,6.21513,,,FALSE,10.1016/j.rinp.2024.107498
KB2H8,KB2H8,Bulk,,,SC,High-Tc,134-146 K,12 GPa,,,,,,,,,FALSE,10.1016/j.mtphys.2024.101403
KB2H8,KB2H8,Bulk,,,SC,High-Tc,134-146 K,12 GPa,,,,,,,,,FALSE,10.1016/j.mtphys.2023.101299
KB2H8,KB2H8,Bulk,,,SC,High-Tc,155 K,12 GPa,Fm3̄m,,,,,,,,FALSE,10.1016/j.mtphys.2024.101443
KB6,KB6,Bulk,,,SC,Type-II,0.14 K,,Cubic,,Pm-3m (No. 221),4.135 Å,,,,,FALSE,10.1016/j.physc.2018.05.002
KB6,KB6,Bulk,,,SC,,14.6 K,Ambient,Cubic,,,,,,,,FALSE,10.1016/j.physleta.2024.129663
KB6,KB6,Bulk,,,SC,Type-II,14.6 K,Ambient,Cubic,Cubic,Pm-3m,4.2166 Å,4.2166 Å,4.2166 Å,,,FALSE,10.1016/j.cplett.2019.02.038
KB9 monolayer,KB9,2D,,,SC,,14.46 K,ambient,,kagome-like,,,,,,,FALSE,10.1103/PhysRevB.107.235154
KBa2C60,KBa2C60,Bulk,,,NSC,,No superconductivity down to 0.5 K,,Cubic,face-centered cubic,Fm-3m or Fm-3,,,,,,True,10.1103/PhysRevB.54.11981
KBaBi2O6,KBaBi2O6,Bulk,,,SC,,,,,perovskite,,,,,,,False,10.1103/PhysRevB.42.366
KBaCsC60,KBaCsC60,Bulk,,,NSC,,,,,,,,,,,,,10.1103/PhysRevB.59.R6628
KBaCsC60,KBaCsC60,Bulk,,,NSC,,No superconductivity down to 0.5 K,,Cubic,face-centered cubic,Fm-3m or Fm-3,,,,,,True,10.1103/PhysRevB.54.11981
KBaCsC60,KBaCsC60,Bulk,,,NSC,,<2 K,,cubic,face-centered cubic,Fm-3m,,,,,,True,10.1103/PhysRevLett.77.167
KBi,KBi,,,,SC,Type-I,,,,,,,,,,,FALSE,10.1103/PhysRevB.99.144519
KBi2,KBi2,Bulk,,,SC,Type-I,,,,,,,,,,,FALSE,10.1103/PhysRevB.99.224505
KBi2,KBi2,Bulk,,,SC,Conventional,3.57,,,,,,,,,,TRUE,10.1016/j.commatsci.2019.109466
KBBO,KBiO3,Bulk,,,SC,,,,,,,,,,,,,10.1103/PhysRevLett.88.187002
KBiO3,KBiO3,Bulk,,,SC,,,,Cubic,perovskite,,8.1069 Å,8.1069 Å,8.1069 Å,,,False,10.1103/PhysRevB.40.8844
KBiO3,KBiO3,Bulk,,,NSC,,,,,,,,,,,,TRUE,Handbook of SC
KBiO3,KBiO3,Bulk,,,SC,High-Tc,9,,Cubic,,Pm3m,4.22236,,,,,TRUE,10.1016/S0921-4534(01)00772-9
KBiO3,KBiO3,Bulk,,,SC,High-Tc,9 K,,Cubic,Pm3m,Pm3m,4.22236,,,,,TRUE,10.1016/S0921-4534(01)00263-5
KBiO3,KBiO3,Bulk,,,SC,Type-II,10.2 K,5 GPa,Cubic Perovskite,Cubic,Pm3̄m,4.2287,4.2287,4.2287,,,TRUE,10.1016/S0921-4534(98)00340-2
KBi₂,KBi₂,Bulk,,,SC,,3.6 K,,,Laves phase,,,,,,,TRUE,Handbook of SC
KBi₂,KBi₂,Bulk,,,SC,,,,,,,9.501 Å,,3.58 Å,,,TRUE,Handbook of SC
KC24,KC24,Bulk,,,NSC,,,10 kbar,,layered,,,,,,,True,10.1103/PhysRevB.26.6315
KC24,KC24,Bulk,,,NSC,,,,,,,,,4.35 Å,,,True,10.1103/PhysRevB.30.5852
KC3,KC3,,,,SC,,3 K,,,,,,,,,,FALSE,10.1016/j.solidstatesciences.2007.11.034
KC3,KC3,Bulk,,,SC,,3,,,,,,,,,1.1,FALSE,10.1016/j.physc.2015.02.029
KC3,KC3,Bulk,,,SC,Type-II,5 K,High Pressure,,,,,,,,,FALSE,10.1016/j.physc.2006.01.040
KC4,KC4,,,,SC,,5.5 K,,,,,,,,,,FALSE,10.1016/j.solidstatesciences.2007.11.034
KC6,KC6,Bulk,,,SC,,1.5,,,,,,,,,2-3,FALSE,10.1016/j.physc.2015.02.029
KC₆₀,KC60,Bulk,,,NSC,,,,Orthorhombic,,,,,,,,True,10.1103/PhysRevB.54.17486
Potassium fulleride,KC60,Bulk,,,NSC,,,,,,,,,,,,True,10.1103/PhysRevB.54.14952
KC60,KC60,Bulk,,,NSC,,NSC - no superconductivity found above 1.9 K,up to 16 kbar,Orthorhombic,polymerized,,,,,,,True,10.1103/PhysRevB.52.R8700
KC60 intermediate,KC60,Bulk,,,SC,Type-II,,,Cubic,fcc,,14.20 Å,,,,,True,10.1103/PhysRevB.52.3199
Potassium fullerene,KC60,,,,NSC,,,,,fullerene,,,,,,,True,10.1103/PhysRevB.56.14128
KC8,KC8,Bulk,,,SC,,0.55 K,,,,,,,,,,,10.1103/PhysRevB.60.1573
KC8,KC8,Bulk,,,SC,,0.13 K,1 bar,,layered,,,,,,,True,10.1103/PhysRevB.26.6315
KC8 high-pressure phase,KC8,Bulk,,,SC,,1.7 K,15 kbar,,layered,,,,,,,True,10.1103/PhysRevB.26.6315
Potassium-intercalated graphite,KC8,,,,SC,,,,,,,,,,,,,10.1103/PhysRevB.50.3462
KC8,KC8,Bulk,,,SC,,0.55 K,,,graphite intercalation compound,,,,,,,,10.1103/PhysRevB.64.092503
Graphite intercalated with potassium,KC8,Bulk,,,SC,,0.2-0.5 K,,,,,,,,,,,10.1103/PhysRevLett.86.2416
Potassium graphite intercalation compound,KC8,Bulk,,,SC,,,,,layered,,,,,,,,10.1103/PhysRevB.66.014533
Potassium graphite intercalation compound,KC8,,,,SC,,,,,,,,,,,,,10.1103/PhysRevLett.68.1232
Potassium graphite intercalation compound,KC8,Bulk,,,SC,Type-I,< 5 K,,,graphite intercalation,,,,,,,,10.1103/PhysRevB.65.184525
KC8,KC8,Bulk,,,SC,,,,,,,,,5.35 Å,,,True,10.1103/PhysRevB.30.5852
KC8,KC8,Bulk,,,SC,,0.2 K,,,,,,,,,,,10.1103/PhysRevLett.75.1158
KC8 intercalated graphite,KC8,Bulk,,,SC,,0.15 K,,,graphitic,,,,,,,,10.1103/PhysRevB.52.14935
Potassium graphite intercalation compound,KC8,Bulk,,,SC,,<1 K,ambient pressure,,Graphite intercalation compound (GIC),,,,,,,TRUE,10.1103/PhysRevB.108.214507
Potassium Graphite Intercalation Compound,KC8,Bulk,,,SC,Type-II,,,,Graphite Intercalation Compound,,,,,,,FALSE,10.1103/PhysRevLett.114.247201
Potassium intercalated graphite,KC8,Bulk,,,SC,,T_c increases by ~1 K in 1.5-2 GPa,1.5-2 GPa,,Graphite intercalated compound (GIC),,,,,,,FALSE,10.1103/PhysRevLett.98.067002
Potassium-intercalated graphite,KC8,,,,SC,,,ambient,,Graphite intercalation compound,,,,,,,FALSE,10.1103/PhysRevLett.96.217002
Potassium-intercalated graphite,KC8,Bulk,,,SC,,< 2 K,,,Graphite intercalation compound,,,,,,,FALSE,10.1103/PhysRevB.74.184519
Potassium graphite intercalation compound,KC8,Bulk,,,SC,,,,,,,,,,,,TRUE,10.1103/PhysRevB.74.214513
KC8,KC8,Bulk,,,SC,,< 20 K,,,,,,,,,,FALSE,10.1103/PhysRevB.96.224501
KC8,KC8,,,,SC,,0.14 K,,,,,,,,,,FALSE,10.1016/j.solidstatesciences.2007.11.034
KC8,KC8,Bulk,,,SC,,0.15,,,,,,,,,4-6,FALSE,10.1016/j.physc.2015.02.029
KC8,KC8,Bulk,,,SC,Type-II,0.13-0.55 K,,,,,,,,,,FALSE,10.1016/j.physc.2006.01.040
KC8,KC8,Bulk,,,SC,,0.39 K,,,,,,,,,,FALSE,10.1016/j.carbon.2015.12.046
KC8,KC8,Bulk,,,SC,Type-II,1 K,,,,,,,,,,FALSE,10.1016/j.ssc.2012.08.019
KCa2(Fe0.83Ni0.17)4As4F2,KCa2(Fe0.83Ni0.17)4As4F2,Bulk,,,NSC,iron-based,NSC,ambient,,12442-type (hybrid of 122-type and 1111-type),,,,,,,TRUE,10.1103/PhysRevB.109.014506
KCa2(Fe0.87Ni0.13)4As4F2,KCa2(Fe0.87Ni0.13)4As4F2,Bulk,,,SC,iron-based,15.7 K,ambient,,12442-type (hybrid of 122-type and 1111-type),,,,,,,TRUE,10.1103/PhysRevB.109.014506
KCa2(Fe0.95Ni0.05)4As4F2,KCa2(Fe0.95Ni0.05)4As4F2,Bulk,,,SC,iron-based,29 K,,,quasi-two-dimensional layered,,,,,,,TRUE,10.1103/PhysRevB.106.014523
KCa2(Fe0.95Ni0.05)4As4F2,KCa2(Fe0.95Ni0.05)4As4F2,Bulk,,,SC,iron-based,28.8 K,ambient,,12442-type (hybrid of 122-type and 1111-type),,,,,,,TRUE,10.1103/PhysRevB.109.014506
KCa2Fe4As4F2,KCa2Fe4As4F2,Bulk,,,SC,iron-based,33.5 K,,,quasi-two-dimensional layered,,,,,,,TRUE,10.1103/PhysRevB.106.014523
KCa2Fe4As4F2,KCa2Fe4As4F2,Bulk,,,SC,iron-based,33 K,ambient pressure,,intergrowth of AFe2As2 and CaFeAsF layers,,,,31.007(1) Å,,,FALSE,10.1103/PhysRevB.97.060506
KCa2Fe4As4F2,KCa2Fe4As4F2,Bulk,,,SC,iron-based,33.5 K,,Tetragonal,layered,I4/mmm,3.85,3.85,30.02,,,TRUE,10.1103/PhysRevLett.125.117002
KCa2Fe4As4F2,KCa2Fe4As4F2,Bulk,,,SC,iron-based,33.5 K,,,,,,,,,,TRUE,10.1103/PhysRevLett.126.257002
KCa2Fe4As4F2,KCa2Fe4As4F2,Bulk,,,SC,iron-based,33.0 K,ambient,Tetragonal,12442-type,,,,,,"Hc2^ab(0 K): 10820 kOe (at 0.9ρn), 3012 kOe (at 0.5ρn); Hc2^c(0 K): 1326 kOe (at 0.9ρn), 407 kOe (at 0.5ρn)",TRUE,10.1103/PhysRevMaterials.4.104801
"KCa2Fe4As4F2 (2.6 GeV U-irradiated, BΦ = 40 kG)",KCa2Fe4As4F2,Bulk,,,SC,iron-based,,ambient,Tetragonal,12442-type,,,,,,,TRUE,10.1103/PhysRevMaterials.4.104801
KCa2Fe4As4F2,KCa2Fe4As4F2,Bulk,,,SC,iron-based,,,,,,,,,,,TRUE,10.1103/PhysRevB.97.094105
KCa2Fe4As4F2,KCa2Fe4As4F2,Bulk,,,SC,iron-based,approx. 30 K,ambient,,intergrowth of 122-type and 1111-type (double FeAs layers between Ca2F2 layers),,,,,,,FALSE,10.1103/PhysRevB.111.L081110
KCa2Fe4As4F2,KCa2Fe4As4F2,Bulk,,,SC,iron-based,,,,12442-type,,,,,,,FALSE,10.1103/PhysRevB.105.104512
Potassium Calcium Iron Arsenide Fluoride,KCa2Fe4As4F2,Bulk,,,SC,iron-based,,ambient pressure,Tetragonal,12442-type,,,,,,,FALSE,10.1103/PhysRevB.107.224514
KCa2Fe4As4F2,KCa2Fe4As4F2,Bulk,,,SC,iron-based,33.5 K,ambient,,bilayer FeAs blocks separated by insulating Ca2F2 blocks,,,,,,,TRUE,10.1103/PhysRevB.101.224508
KCa2Fe4As4F2,KCa2Fe4As4F2,Bulk,,,SC,iron-based,33.6 K,ambient,,12442-type (hybrid of 122-type and 1111-type),,,,,,,TRUE,10.1103/PhysRevB.109.014506
KCa2Fe4As4F2,KCa2Fe4As4F2,Bulk,,,SC,iron-based,33 K,,,hybrid phase between the iron-based parent compounds and AFe2As2,,,,,,,FALSE,10.1103/PhysRevB.95.064506
KCa2Fe4As4F2,KCa2Fe4As4F2,Bulk,,,SC,Iron-based,33 K,,,,,,,,,,FALSE,10.1016/j.jpcs.2022.111085
KCa2Fe4As4F2,KCa2Fe4As4F2,Bulk,,,SC,Iron-based,33 K,,Body-centered Tetragonal,,I 4/mmm,,,,,,FALSE,10.1016/j.jpcs.2021.110310
KCa2Fe4As4F2,KCa2Fe4As4F2,Bulk,,,SC,Iron-based,33K,,Tetragonal,Body centered,I4/mmm,3.8684,3.8684,31.0070,,,TRUE,10.1016/j.commatsci.2020.109802
KCa2Nb3O10,KCa2Nb3O10,Bulk,,,SC,,~7 K,,,,,,,,,,,10.1103/PhysRevB.60.1573
KCaB6C6,KCaB6C6,Bulk,,,SC,conventional,77 K,0 GPa,Cubic,bcc clathrate,,,,,,,FALSE,10.1103/PhysRevB.105.064516
KCaFe4As4,KCaFe4As4,,,,SC,iron-based,,,,,,,,,,,FALSE,10.1103/PhysRevLett.126.257002
KCo2As2,KCo2As2,Bulk,,,NSC,,,,Tetragonal,ThCr2Si2-type,I4/mmm,3.809,3.809,13.580,,,TRUE,10.1103/PhysRevMaterials.6.045003
KCr3As3,KCr3As3,Bulk,,,NSC,,,,Hexagonal,quasi-one-dimensional (Q1D) double-wall subnanotube,P6_3/m (No. 176),,,,,,FALSE,10.1103/PhysRevB.100.155108
KCr3As3,KCr3As3,Bulk,,,NSC,,,,,quasi-one-dimensional,,,,,,,,10.1103/PhysRevMaterials.5.064402
KCr3As3,KCr3As3,Bulk,,,NSC,,NSC,,Hexagonal,quasi-1D double-walled subnanotube,P6_3/m,,,,,,FALSE,10.1103/PhysRevB.105.134509
KCr3As3,KCr3As3,Bulk,,,NSC,,,,Hexagonal,TlFe3Te3-type,P63/m,9.0909,9.0909,4.1806,,,TRUE,10.1103/PhysRevB.91.180404
KCr3As3,KCr3As3,Bulk,,,SC,Type-II,5 K,ambient pressure,,,,,,,,,FALSE,10.1103/PhysRevMaterials.2.034803
KCr3As3,KCr3As3,Bulk,,,SC,Type-II,5 K,ambient pressure,Hexagonal,quasi-one-dimensional (Q1D),P63/m,,,,,,FALSE,10.1103/PhysRevB.100.214512
KCr3As3H,KCr3As3H,Bulk,,,SC,Type-II,,,Hexagonal,quasi-one-dimensional (Q1D) double-wall subnanotube,P6_3/m (No. 176),,,,,,FALSE,10.1103/PhysRevB.100.155108
KCr3As3H0.4,KCr3As3H0.4,Bulk,,,SC,Type-II,,,Hexagonal,quasi-1D double-walled subnanotube,P6_3/m,,,,,,FALSE,10.1103/PhysRevB.105.134509
KCr3As3H0.5,KCr3As3H0.5,Bulk,,,SC,Type-II,,,Hexagonal,quasi-1D double-walled subnanotube,P6_3/m,,,,,,FALSE,10.1103/PhysRevB.105.134509
KCr3As3H0.6,KCr3As3H0.6,Bulk,,,SC,Type-II,,,Hexagonal,quasi-1D double-walled subnanotube,P6_3/m,,,,,,FALSE,10.1103/PhysRevB.105.134509
KCr3As3H0.67,KCr3As3H0.67,Bulk,,,SC,Type-II,,,Hexagonal,quasi-1D double-walled subnanotube,P6_3/m,,,,,,FALSE,10.1103/PhysRevB.105.134509
KCr3As3H0.75,KCr3As3H0.75,Bulk,,,SC,Type-II,,,Hexagonal,quasi-1D double-walled subnanotube,P6_3/m,,,,,,FALSE,10.1103/PhysRevB.105.134509
KCr3As3H1,KCr3As3H1,Bulk,,,SC,Type-II,,,Hexagonal,quasi-1D double-walled subnanotube,P6_3/m,9.09481 Å,9.09481 Å,4.17703 Å,,,FALSE,10.1103/PhysRevB.105.134509
Potassium copper fluoride,KCuF3,Bulk,,,NSC,,,,Cubic,perovskite,,,,,,,FALSE,10.1103/PhysRevB.100.155106
KCuO2,KCuO2,Bulk,,,NSC,,,,,,,,,,,,,10.1103/PhysRevB.78.054527
KC₆₀,KC₆₀,Bulk,,,NSC,,,,Orthorhombic,fullerene,Pmnn,9.109 Å,9.953 Å,14.321 Å,,,TRUE,Handbook of SC
KC₈,KC₈,Bulk,,,SC,,,,,,,,,,,,,10.1103/PhysRevB.49.17413
KFe0.85Ag1.15Te2,KFe0.85Ag1.15Te2,Bulk,,,NSC,,,,Tetragonal,ThCr2Si2-type,I4/mmm,4.371,4.371,14.954,,,FALSE,10.1103/PhysRevB.91.174517
KFe1.05Ag0.88Te2,KFe1.05Ag0.88Te2,Bulk,,,NSC,,,,Tetragonal,ThCr2Si2-type,I4/mmm,4.336,4.336,15.019,,,TRUE,10.1103/PhysRevB.91.174517
KFe1.5S2,KFe1.5S2,Bulk,,,NSC,iron-based,,ambient pressure,,,,,,,,,TRUE,10.1103/PhysRevB.85.054507
KFe1.5Se2,KFe1.5Se2,Bulk,,,NSC,iron-based,,,,,,,,,,,TRUE,10.1103/PhysRevB.85.214508
KFe2As2,KFe2As2,,,,SC,iron-based,,,,122-type,,,,,,,FALSE,10.1103/PhysRevB.99.104506
KFe2As2,KFe2As2,Bulk,,,SC,iron-based,,,,,,,,,,,FALSE,10.1103/PhysRevB.99.094508
KFe2As2,KFe2As2,,,,SC,iron-based,,,,,,,,,,,FALSE,10.1103/PhysRevB.91.121102
KFe2As2,KFe2As2,Bulk,,,SC,iron-based,,ambient,,,,,,,,,FALSE,10.1103/PhysRevB.90.024512
KFe2As2,KFe2As2,Bulk,,,SC,iron-based,,up to ±10 MPa,Tetragonal,,,,,,,,TRUE,10.1103/PhysRevResearch.1.033154
KFe2As2,KFe2As2,Bulk,,,SC,iron-based,3.8 K,ambient,Tetragonal,,,,,,,,FALSE,10.1103/PhysRevB.87.094505
KFe2As2,KFe2As2,Bulk,,,SC,iron-based,,,,,,,,,,,,10.1103/PhysRevB.92.094506
KFe2As2,KFe2As2,,,,SC,iron-based,3 K,,,,,,,,,,FALSE,10.1103/PhysRevB.84.144517
KFe2As2,KFe2As2,Polycrystalline,,,SC,iron-based,3.8 K,,Tetragonal,ThCr2Si2-type,I4/mmm,,,,,,TRUE,10.1103/PhysRevB.81.235107
KFe2As2,KFe2As2,Bulk,,,SC,iron-based,,,,,,,,,,,FALSE,10.1103/PhysRevB.84.054507
KFe2As2,KFe2As2,Bulk,,,SC,iron-based,,ambient,Tetragonal,,,,,,,,FALSE,10.1103/PhysRevLett.125.187001
Potassium Iron Arsenide,KFe2As2,Bulk,,,SC,iron-based,3.5 K,0 GPa,Tetragonal,ThCr2Si2-type,I4/mmm (139),3.842,3.842,13.861,,,FALSE,10.1103/PhysRevB.99.134103
"Potassium Iron Arsenide (high pressure, collapsed tetragonal phase)",KFe2As2,Bulk,,,NSC,iron-based,NSC,>= 14 GPa,Tetragonal,ThCr2Si2-type (collapsed tetragonal),I4/mmm (139),,,,,,FALSE,10.1103/PhysRevB.99.134103
KFe2As2,KFe2As2,Bulk,,,SC,iron-based,3 K,,Tetragonal,122-type,I4/mmm,,,,,,Theoretical study,10.1103/PhysRevLett.107.117001
KFe2As2,KFe2As2,Bulk,,,SC,iron-based,3.4 K,,Tetragonal,,,,,,,,FALSE,10.1103/PhysRevB.89.081103
KFe2As2,KFe2As2,Bulk,,,SC,iron-based,<4 K,ambient,Tetragonal,ThCr2Si2-type,I4/mmm,,,,,,FALSE,10.1103/PhysRevB.79.224519
KFe2As2,KFe2As2,Bulk,,,SC,iron-based,,,,,,,,,,,TRUE,10.1103/PhysRevB.103.054503
KFe2As2,KFe2As2,,,,SC,iron-based,,,,,,,,,,,FALSE,10.1103/PhysRevB.93.064503
KFe2As2,KFe2As2,,,,SC,iron-based,,,,,,,,,,,FALSE,10.1103/PhysRevB.82.220504
KFe2As2,KFe2As2,Bulk,,,SC,iron-based,3.4 K,ambient,Tetragonal,ThCr2Si2-type,I4/mmm,,,,,,FALSE,10.1103/PhysRevB.85.024511
KFe2As2,KFe2As2,,,,SC,iron-based,3 K,ambient pressure,,,,,,,,,FALSE,10.1103/PhysRevLett.106.187001
KFe2As2,KFe2As2,Bulk,,,SC,iron-based/Type-II/High-Tc,3.2 K,,Tetragonal,ThCr2Si2-type,I4/mmm,,,,,,TRUE,10.1103/PhysRevB.88.144502
KFe2As2,KFe2As2,Bulk,,,SC,iron-based,,,,,,,,,,,FALSE,10.1103/PhysRevB.93.104514
KFe2As2,KFe2As2,Bulk,,,SC,iron-based,3 K,,,,,,,,,,,10.1103/PhysRevB.85.014520
Potassium Iron Arsenide,KFe2As2,Bulk,,,SC,iron-based,3.2 K (ambient pressure); 1.3 K (1.9 GPa); disappears at ~11 GPa,"0 GPa, 1.9 GPa, up to 11 GPa",Tetragonal,ThCr2Si2-type,,,,,,,TRUE,10.1103/PhysRevB.94.020502
Potassium Iron Arsenide (collapsed tetragonal phase),KFe2As2,Bulk,,,NSC,iron-based,,14–17.5 GPa,Collapsed Tetragonal,ThCr2Si2-type (collapsed),,,,,,,TRUE,10.1103/PhysRevB.94.020502
KFe2As2,KFe2As2,,,,SC,iron-based,,,,,,,,,,,FALSE,10.1103/PhysRevB.101.224509
KFe2As2,KFe2As2,Bulk,,,SC,iron-based,,,,,,,,,,,FALSE,10.1103/PhysRevB.94.100504
Potassium iron arsenide,KFe2As2,Bulk,,,SC,iron-based,,ambient,Tetragonal,,,,,,,,TRUE,10.1103/PhysRevB.97.115110
KFe2As2,KFe2As2,Bulk,,,SC,iron-based,,,,,,,,,,,FALSE,10.1103/PhysRevB.97.060506
Potassium iron arsenide,KFe2As2,Bulk,,,SC,iron-based,3.4 K,ambient,,,,,,,,,TRUE,10.1103/PhysRevB.94.024508
KFe2As2,KFe2As2,,,,SC,iron-based,,,,,,,,,,,FALSE,10.1103/PhysRevB.86.144515
KFe2As2,KFe2As2,Bulk,,,SC,iron-based,3.4 K,ambient,,ThCr2Si2-type,,,,,,,FALSE,10.1103/PhysRevB.87.214509
KFe2As2,KFe2As2,,,,SC,iron-based,,,Tetragonal,,,,,,,,,10.1103/PhysRevLett.113.217001
Potassium Iron Arsenide,KFe2As2,,,,SC,iron-based,,,,,,,,,,,FALSE,10.1103/PhysRevB.92.245133
KFe2As2,KFe2As2,Bulk,,,SC,iron-based,,,,,,,,,,,FALSE,10.1103/PhysRevLett.106.127002
Potassium Iron Arsenide,KFe2As2,Bulk,,,SC,iron-based,,,,,,,,,,,FALSE,10.1103/PhysRevB.91.161102
KFe2As2,KFe2As2,Bulk,,,SC,iron-based,4 K,,,,,,,,,,FALSE,10.1103/PhysRevB.87.054504
KFe2As2,KFe2As2,Bulk,,,SC,iron-based,4 K,,,Layered,,,,,,,,10.1103/PhysRevB.99.144522
KFe2As2,KFe2As2,,,,SC,iron-based,,,,,,,,,,,FALSE,10.1103/PhysRevLett.125.117002
KFe2As2,KFe2As2,Bulk,,,SC,iron-based,,,Tetragonal,ThCr2Si2-type,I4/mmm,,,,,,FALSE,10.1103/PhysRevB.82.144527
KFe2As2,KFe2As2,,,,SC,,,,,,,,,,,,FALSE,10.1103/PhysRevB.94.054514
KFe2As2,KFe2As2,,,,SC,iron-based,,,,,,,,,,,FALSE,10.1103/PhysRevB.84.054505
KFe2As2,KFe2As2,,,,SC,iron-based,,,,,,,,,,,FALSE,10.1103/PhysRevB.93.104520
KFe2As2,KFe2As2,,,,SC,iron-based,,,,,,,,,,,FALSE,10.1103/PhysRevB.84.064512
KFe2As2,KFe2As2,Bulk,,,SC,iron-based,3.7 K,,,,,,,,,1.8 T,TRUE,10.1103/PhysRevB.89.115112
KFe2As2,KFe2As2,Bulk,,,SC,iron-based,3 K,ambient,Tetragonal,ThCr2Si2-type,I4/mmm,,,,,,TRUE,10.1103/PhysRevB.83.172503
KFe2As2,KFe2As2,Bulk,,,SC,iron-based,,ambient,,,,,,,,,FALSE,10.1103/PhysRevB.98.024505
Potassium Iron Arsenide,KFe2As2,Bulk,,,SC,iron-based,3 K,ambient,Tetragonal,ThCr2Si2-type (122 structure),I4/mmm,,,,,,FALSE,10.1103/PhysRevB.91.174512
KFe2As2,KFe2As2,,,,SC,iron-based,,,,,,,,,,,FALSE,10.1103/PhysRevB.89.245134
KFe2As2,KFe2As2,Bulk,,,SC,Iron-based/Type-II,,,,,,,,,,,measurements of the temperature and angular dependencies of Hc2,10.1103/PhysRevB.94.214512
Potassium Iron Arsenide,KFe2As2,Bulk,,,SC,iron-based/High-Tc,,,,,,,,,,,FALSE,10.1103/PhysRevB.86.060507
KFe2As2,KFe2As2,,,,SC,Iron-based,,,,,,,,,,,FALSE,10.1103/PhysRevX.14.021048
KFe2As2,KFe2As2,Bulk,,,SC,iron-based,,,,,,,,,,,,10.1103/PhysRevLett.116.097002
KFe2As2,KFe2As2,Bulk,,,SC,iron-based,3.8 K,,Tetragonal,ThCr2Si2-type,I4/mmm,,,,,,FALSE,10.1103/PhysRevB.86.174516
KFe2As2,KFe2As2,Bulk,,,SC,iron-based,3 K,ambient pressure,,,,,,,,,FALSE,10.1103/PhysRevB.83.060502
KFe2As2,KFe2As2,Bulk,,,SC,iron-based,3 K,,,,,,,,,,FALSE,10.1103/PhysRevB.88.220508
KFe2As2,KFe2As2,Bulk,,,SC,iron-based,3.8 K,,Tetragonal,122-type,I4/mmm,,,,,,FALSE,10.1103/PhysRevB.94.064501
Potassium Iron Arsenide,KFe2As2,Bulk,,,SC,iron-based,3.6 K,ambient,,,,,,,,,TRUE,10.1103/PhysRevB.92.144513
KFe2As2,KFe2As2,Bulk,,,SC,iron-based,3 K,,Tetragonal,ThCr2Si2-type,I4/mmm,3.8251,3.8251,13.7846,,,TRUE,10.1103/PhysRevB.85.184507
KFe2As2,KFe2As2,Bulk,,,SC,iron-based,3.8 K,ambient pressure,Tetragonal,122-type,I4/mmm,,,,,,,10.1103/PhysRevB.97.224521
KFe2As2,KFe2As2,Bulk,,,SC,iron-based,3 K,,,,,,,,,,Theoretical,10.1103/PhysRevB.98.024501
KFe2As2,KFe2As2,Intergrowth,,,SC,iron-based,,ambient,,122-type,,,,13.8 Å,,,FALSE,10.1103/PhysRevB.111.054510
"KFe2As2 (CTP, high pressure)",KFe2As2,Bulk,,,SC,iron-based,,>15 GPa,Tetragonal,collapsed tetragonal,,,,,,,FALSE,10.1103/PhysRevB.96.174430
"Potassium Iron Arsenide (tetragonal phase, ambient pressure)",KFe2As2,Bulk,,,SC,iron-based,3.6 K,0 GPa,Tetragonal,,,,,,,,TRUE,10.1103/PhysRevB.91.060508
"Potassium Iron Arsenide (tetragonal phase, low pressure SC1)",KFe2As2,Bulk,,,SC,iron-based,6 K,3.1 GPa,Tetragonal,,,,,,,,TRUE,10.1103/PhysRevB.91.060508
"Potassium Iron Arsenide (collapsed tetragonal phase, high pressure SC2)",KFe2As2,Bulk,,,SC,iron-based,11 K,15 GPa,Tetragonal,collapsed tetragonal phase,,,,,,,TRUE,10.1103/PhysRevB.91.060508
KFe2As2,KFe2As2,,,,SC,,,,,,,,,,,,FALSE,10.1103/PhysRevB.96.100503
Potassium Iron Arsenide,KFe2As2,Bulk,,,SC,iron-based,"3.3 K (ambient pressure), decreases with pressure up to 1.8 GPa, then is weakly pressure dependent",0-5 GPa,Tetragonal,,,,,,,,TRUE,10.1103/PhysRevB.97.064509
KFe2As2,KFe2As2,Bulk,,,SC,iron-based,3.5 K,,,,,,,,,,TRUE,10.1103/PhysRevB.87.180507
KFe2As2,KFe2As2,Bulk,,,SC,iron-based,"3.6 K (at P=0), 1.6 K (at Pc)","0 kbar, 17.5 kbar",,ThCr2Si2-type,,3.84,,13.84,,"A twofold jump in (1/Tc)(-dHc2/dT)|Tc is observed at the critical pressure, Pc = 17.5 kbar.",TRUE,10.1103/PhysRevB.91.054511
Potassium iron arsenide (under pressure),KFe2As2,,,,SC,,,High pressure,,,,,,,,,,10.1103/PhysRevB.98.094514
Potassium iron arsenide (clean),KFe2As2,Single Crystal,,,SC,iron-based,3.8 K,,,,,,,,,1.60 T,FALSE,10.1103/PhysRevB.91.024502
Potassium iron arsenide (dirty),KFe2As2,Single Crystal,,,SC,iron-based,2.5 K,,,,,,,,,1.25 T,FALSE,10.1103/PhysRevB.91.024502
KFe2As2,KFe2As2,Bulk,,,SC,iron-based,,ambient,,,,,,,,,FALSE,10.1103/PhysRevB.84.024509
KFe2As2,KFe2As2,Bulk,,,SC,iron-based,3.6 K,ambient,Tetragonal,ThCr2Si2-type,I4/mmm,3.84,3.84,13.85,,,TRUE,10.1103/PhysRevB.95.165129
KFe2As2,KFe2As2,Bulk,,,NSC,iron-based,,,,,,,,,,,FALSE,10.1103/PhysRevB.93.024518
KFe2As2,KFe2As2,,,,SC,iron-based,<4 K,,,,,,,,,,FALSE,10.1103/PhysRevB.91.214506
KFe2As2,KFe2As2,Bulk,,,SC,Iron-based,,Ambient,,,,,,,,,FALSE,10.1103/PhysRevB.92.054505
KFe2As2,KFe2As2,,,,SC,iron-based,,,,,,,,,,,,10.1103/PhysRevB.88.214508
KFe2As2,KFe2As2,,,,SC,iron-based,low,,,,,,,,,,,10.1103/PhysRevX.1.011009
KFe2As2,KFe2As2,,,,SC,iron-based,3.4 K,,,,,,,,,,TRUE,10.1103/PhysRevLett.111.027002
KFe2As2,KFe2As2,,,,SC,,,,,,,,,,,,FALSE,10.1103/PhysRevB.92.195122
KFe2As2,KFe2As2,,,,SC,iron-based,3 K,,,,,,,,,,FALSE,10.1103/PhysRevB.85.180510
KFe2As2,KFe2As2,Bulk,,,SC,iron-based,3.5-3.6 K,ambient,Tetragonal,ThCr2Si2-type,,3.8414,3.8414,13.837,,μ0Hc2^c(0) ≈ 1.4 T; μ0Hc2^ab(0) ≈ 7 T,TRUE,10.1103/PhysRevB.85.134533
Potassium Iron Arsenide,KFe2As2,Bulk,,,SC,iron-based,"Decreases with pressure up to a critical pressure Pc = 17.5 kbar, and then increases with pressure above Pc.",0-24.7 kbar,,,,,,,,Decreases with pressure for P < 17.5 kbar and increases for P > 17.5 kbar.,TRUE,10.1103/PhysRevB.89.134520
KFe2As2,KFe2As2,Bulk,,,SC,iron-based/NA,,,,,,,,,,,FALSE,10.1103/PhysRevB.100.054507
KFe2As2,KFe2As2,Bulk,,,SC,iron-based,3.4 K,,,,,,,,,"5.8 T (at 0.37 K, parallel to FeAs layers)",TRUE,10.1103/PhysRevLett.119.217002
KFe2As2,KFe2As2,,,,SC,Multiband,,,,,,,,,,,,10.1103/PhysRevB.105.104504
KFe2As2,KFe2As2,Bulk,,,SC,iron-based,,,Tetragonal,Layered,I4/mmm,,,,,,FALSE,10.1103/PhysRevB.88.155125
Potassium Iron Arsenide,KFe2As2,Bulk,,,SC,iron-based,3.8 K,ambient,Tetragonal,,,,,,,"1.5 T (H // c, T=0), ~9 T (H // b, T=0)",TRUE,10.1103/PhysRevB.87.134513
KFe2As2,KFe2As2,Bulk,,,SC,iron-based,"3.5 K (at 0 GPa), decreases to ~2.5 K at 1.66 GPa, minimum at ~2 GPa",0-3 GPa,Tetragonal,ThCr2Si2-type,I4/mmm,3.83,3.83,13.79,,,TRUE,10.1103/PhysRevB.90.094511
KFe2As2,KFe2As2,Bulk,,,NSC,iron-based,,ambient,,,,,,,,,TRUE,10.1103/PhysRevB.86.134503
KFe2As2,KFe2As2,Bulk,,,SC,iron-based,3.7 K,ambient,Tetragonal,ThCr2Si2-type,I4/mmm,,,13.85 Å,,"Hc2,c(0) ~ 2 T; Hc2,ab(0) ~ 8 T",TRUE,10.1103/PhysRevB.89.134504
Potassium Iron Arsenide,KFe2As2,Bulk,,,SC,iron-based,3.80 K,,,,,,,,,,TRUE,10.1103/PhysRevLett.109.087001
KFe2As2,KFe2As2,,,,SC,nodal,,,,,,,,,,,FALSE,10.1103/PhysRevLett.117.097003
Potassium iron arsenide,KFe2As2,,,,SC,iron-based,3 K,,,,,,,,,,FALSE,10.1103/PhysRevB.86.144530
KFe2As2,KFe2As2,Bulk,,,SC,iron-based,3.6 K,ambient,Tetragonal,,,,,,,"1.8 T (at 50 mK, H // c); 1.3 T (at 1.5 K, H // c)",TRUE,10.1103/PhysRevB.84.024507
KFe2As2,KFe2As2,Bulk,,,SC,iron-based,,,Tetragonal,,,,,,,,FALSE,10.1103/PhysRevB.99.235147
KFe2As2,KFe2As2,Bulk,,,SC,iron-based,3 K,,Tetragonal,ThCr2Si2-type,I4/mmm,,,,,,FALSE,10.1103/PhysRevB.83.100515
Potassium Iron Arsenide,KFe2As2,Bulk,,,SC,iron-based,3.5 K,0 GPa,Tetragonal,,,,,,,"1.5 T (at 0.5 K, 0 GPa)",TRUE,10.1103/PhysRevB.89.220509
"Potassium Iron Arsenide (under pressure, Fluorinert FC70:FC77 medium)",KFe2As2,Bulk,,,SC,iron-based,3.19 K,5.8 GPa,,,,,,,,,TRUE,10.1103/PhysRevB.89.220509
"Potassium Iron Arsenide (under pressure, Daphne 7474 medium)",KFe2As2,Bulk,,,SC,iron-based,3.8 K,5.5 GPa,,,,,,,,,TRUE,10.1103/PhysRevB.89.220509
KFe2As2,KFe2As2,,,,SC,iron-based,,,,,,,,,,,FALSE,10.1103/PhysRevB.88.174512
KFe2As2,KFe2As2,Bulk,,,SC,iron-based,,,Tetragonal,ThCr2Si2-type,I4/mmm,,,,,,FALSE,10.1103/PhysRevB.95.064506
KFe2As2,KFe2As2,Bulk,,,SC,Iron-based,3.8 K,,Tetragonal,,,,,,,,FALSE,10.1016/j.jpcs.2021.110310
KFe2As2,KFe2As2,Bulk,,,SC,Iron-based,3.8 K,,Tetragonal,ThCr2Si2-type,I4/mmm,3.80,,13.68,,,FALSE,10.1016/j.ssc.2010.12.039
KFe2As2,KFe2As2,Bulk,,,SC,Iron-based,< 20 K,,,,,,,,,,FALSE,10.1016/j.physc.2016.09.002
KFe2As2,KFe2As2,Bulk,,,SC,Iron-based,3.8 K,,Tetragonal,ThCr2Si2-type,I4/mmm,396.25 pm,396.25 pm,1301.68 pm,,,FALSE,10.1016/j.physc.2009.03.018
KFe2As2,KFe2As2,,,,SC,Iron-based,3 K,,,,,,,,,,FALSE,10.1016/j.physc.2011.05.016
KFe2As2,KFe2As2,Bulk,,,SC,Iron-based,3.8 K,,122,Tetragonal,,,,,,,TRUE,10.1016/j.physc.2009.10.096
KFe2As2,KFe2As2,,,,SC,Iron-based,3.8 K,,,,,,,,,,FALSE,10.1016/j.physc.2009.11.103
KFe2As2,KFe2As2,Bulk,,,SC,Iron-based,2.79 K,,,,,,,,,"4.47 T (ab-plane), 1.25 T (c-axis)",FALSE,10.1016/j.ssc.2010.04.019
KFe2As2,KFe2As2,Bulk,,,SC,Iron-based,3.8 K,,ThCr2Si2-type,Tetragonal,,,,,,,FALSE,10.1016/j.physc.2009.12.040
KFe2S2,KFe2S2,Bulk,,,NSC,,,,Tetragonal,FeCh-122-type,I4/mmm,,,,,,FALSE,10.1103/PhysRevB.84.060506
KFe2S3,KFe2S3,Bulk,,,NSC,iron-based,,,Orthorhombic,ladder,Cmcm,,,,,,FALSE,10.1103/PhysRevB.102.035104
Potassium Iron Selenide,KFe2Se2,Bulk,,,SC,iron-based,30 K,,Tetragonal,body-centered tetragonal,,,,,,,FALSE,10.1103/PhysRevB.83.140512
KFe2Se2,KFe2Se2,Bulk,,,SC,iron-based,,ambient pressure,Tetragonal,ThCr2Si2-type,I4/mmm,,,,,,FALSE,10.1103/PhysRevB.91.174517
KFe2Se2,KFe2Se2,Bulk,,,SC,iron-based/High-Tc,33 K,ambient,Tetragonal,ThCr2Si2-type,I4/m and I4/mmm (coexist),,,,,,FALSE,10.1103/PhysRevB.91.184503
KFe2Se2,KFe2Se2,Bulk,,,SC,iron-based/High-Tc,30-65 K,,Tetragonal,,,,,,,,,10.1103/PhysRevB.103.165105
KFe2Se2,KFe2Se2,Bulk,,,SC,iron-based,,,,,,,,,,,FALSE,10.1103/PhysRevB.86.224502
KFe2Se2,KFe2Se2,Bulk,,,SC,iron-based,,ambient,Tetragonal,122 structure (ThCr2Si2-type),,,,,,,FALSE,10.1103/PhysRevB.86.144507
KFe2Se2,KFe2Se2,Bulk,,,SC,Type-II/iron-based,32 K,ambient,,,,,,,,,FALSE,10.1103/PhysRevB.110.134504
KFe2Se2,KFe2Se2,Bulk,,,SC,iron-based,30 K,,Tetragonal,FeCh-122-type,I4/mmm,,,,,,FALSE,10.1103/PhysRevB.84.060506
KFe2Se2,KFe2Se2,,,,SC,iron-based,more than 40 K,,,,,,,,,,,10.1103/PhysRevX.1.011009
KFe2Se2,KFe2Se2,Bulk,,,SC,iron-based,,ambient pressure,Tetragonal,ThCr2Si2-type,I4/mmm,3.9136,3.9136,14.0367,,,TRUE,10.1103/PhysRevB.82.180520
KFe2Se2,KFe2Se2,Bulk,,,SC,iron-based,above 30 K,ambient,Tetragonal,,I4/mmm,,,,,,FALSE,10.1103/PhysRevB.85.184519
KFe2Se2,KFe2Se2,Thin Film,0.7 nm,SrTiO3(001),SC,iron-based,,,Tetragonal,,,3.9,3.9,,,,TRUE,10.1103/PhysRevLett.109.057003
KFe2Se2,KFe2Se2,Bulk,,,SC,iron-based,30 K,,Tetragonal,ThCr2Si2-type,I4/mmm,,,,,,FALSE,10.1103/PhysRevB.83.100515
KxFe2-ySe2,KFe2Se2,Bulk,,,SC,Iron-based,30 K,,,,,,,,,,FALSE,10.1016/j.physb.2017.08.085
KFe2Se2,KFe2Se2,Bulk,,,SC,Iron-based,31 K,,,,,,,,,,FALSE,10.1016/j.jmmm.2012.02.071
KFe2Se2,KFe2Se2,Bulk,,,SC,Iron-based,30 K,,Body-centered tetragonal,,,,,,,,FALSE,10.1016/j.ssc.2012.01.012
KFe2Se2,KFe2Se2,Bulk,,,SC,Iron-based,31 K,,Tetragonal,ThCr2Si2-type,I4/mmm,3.8608 Å,3.8608 Å,13.8369 Å,,,FALSE,10.1016/j.ssc.2011.02.024
KFe2Se3,KFe2Se3,Bulk,,,NSC,iron-based,,,Orthorhombic,ladder,Cmcm,,,,,,FALSE,10.1103/PhysRevB.102.035104
KFe2Se3,KFe2Se3,Bulk,,,NSC,iron-based,NSC,,,two-leg ladder,,,,,,,FALSE,10.1103/PhysRevB.94.075119
KGaBiC60,KGaBiC60,Bulk,,,SC,Type-II,10,,fcc,,,14.2989,,,,,TRUE,10.1016/j.poly.2015.10.044
KGaC60,KGaC60,Bulk,,,SC,Type-II,16.7,,fcc,,,14.329,,,,,TRUE,10.1016/j.poly.2015.10.044
KGaH3,KGaH3,Bulk,,,SC,High-Tc,146 K,10 GPa,Cubic,perovskite,Fm-3m,,,,,,FALSE,10.1103/PhysRevB.111.054517
KGaInC60,KGaInC60,Bulk,,,SC,Type-II,17.5,,fcc,,,14.272,,,,,TRUE,10.1016/j.poly.2015.10.044
KGaSnC60,KGaSnC60,Bulk,,,SC,Type-II,17,,fcc,,,14.390,,,,,TRUE,10.1016/j.poly.2015.10.044
KH (potassium hydride),KH,Bulk,,,NSC,,,,,,,,,,,,,10.1103/PhysRevB.33.1292
KH10,KH10,Bulk,,,SC,conventional/High-Tc,134-157 K,100 GPa,Monoclinic,cagelike,C2/m,,,,,,FALSE,10.1103/PhysRevB.104.054501
Potassium Hexahydride (KH6) - C2/c phase,KH6,Bulk,,,SC,High-Tc,58.66-69.84 K,166 GPa,Monoclinic,Layered,C2/c,3.863,5.914,5.090,,,FALSE,10.1103/PhysRevB.86.014118
Potassium Hexahydride,KH6,Bulk,,,SC,,,,,Layered,,,,,,,FALSE,10.1103/PhysRevLett.125.217001
KH6,KH6,Bulk,,,SC,High-Tc,58.6-69.8 K,166 GPa,,,,,,,,,FALSE,10.1016/j.physleta.2020.126525
Potassium Hydride,KH6,Bulk,,,SC,High-Tc,72.91-55.50 K,166-300 GPa,C2/c,,,,,,,,FALSE,10.1016/j.ssc.2015.03.015
KHCr3As3,KHCr3As3,Bulk,,,SC,Type-II,,,Hexagonal,quasi-1D double-walled subnanotube,P6_3/m,9.09481 Å,9.09481 Å,4.17703 Å,,,FALSE,10.1103/PhysRevB.105.134509
KHg alloy,KHg,Bulk,,,SC,,0.9 K,,,,,,,,,,,10.1103/PhysRevB.32.533
KHg,KHg,Bulk,,,SC,Type-II,0.94 K,,,,,,,,,,True,10.1103/PhysRevB.25.4583
KHg1.3C4,KHg1.3C4,Bulk,,,SC,,,,,graphite intercalation compound,,,,10.84 Å,,,True,10.1103/PhysRevB.37.1711
KHg2,KHg2,Bulk,,,SC,,1.20 K,,,,,,,,,,,10.1103/PhysRevB.25.4583
KHgC4,KHgC4,Bulk,,,SC,,1.4 K,1 bar,,layered,,,,,,,True,10.1103/PhysRevB.26.6315
KHgC4,KHgC4,Bulk,,,SC,,0.73 K,,,graphite intercalation compound,,,,10.24 Å,,,True,10.1103/PhysRevB.37.1711
KHgC4,KHgC4,Bulk,,,SC,,,,,,,,,10.15 Å,,,True,10.1103/PhysRevB.30.5852
KHgC4,KHgC4,Bulk,,,SC,,,,,intercalated graphite,,,,,,,True,10.1103/PhysRevB.34.3620
Potassium-mercury-intercalated graphite,KHgC4,,,,SC,,,ambient,,Graphite intercalation compound,,,,,,,FALSE,10.1103/PhysRevLett.96.217002
Potassium-mercury graphite intercalation compound,KHgC4,Bulk,,,SC,,,,,,,,,,,,TRUE,10.1103/PhysRevB.74.214513
KHgC4,KHgC4,Bulk,,,SC,,0.73,,,,,,,,,10-12,FALSE,10.1016/j.physc.2015.02.029
Potassium mercury intercalated graphite,KHgC6,Bulk,,,SC,,T_c increases by ~1 K in 1.5-2 GPa,1.5-2 GPa,,Graphite intercalated compound (GIC),,,,,,,FALSE,10.1103/PhysRevLett.98.067002
KHgC8,KHgC8,Bulk,,,SC,,1.9 K,,,layered,,,,,,,,10.1103/PhysRevB.26.6315
KHgC8,KHgC8,Bulk,,,SC,,1.96 K,,,graphite intercalation compound,,,,13.35 Å,,,True,10.1103/PhysRevB.37.1711
KHgC8,KHgC8,Bulk,,,SC,,,,,,,,,6.75 Å,,,True,10.1103/PhysRevB.30.5852
KHgC8,KHgC8,Bulk,,,SC,,,,,intercalated graphite,,,,,,,True,10.1103/PhysRevB.34.3620
Stage-2 Potassium Mercurographitide,KHgC8,Bulk,,,SC,Type-II,1.85K,0 bar,,,,,,,,,TRUE,10.1016/0038-1098(82)91073-0
KHgC8,KHgC8,Bulk,,,SC,Type-II,1.93 K,,,,,,,,,,TRUE,10.1016/0038-1098(81)90799-7
KHgC8,KHgC8,,,,SC,,1.4 K,,,,,,,,,,FALSE,10.1016/j.solidstatesciences.2007.11.034
KHgC8,KHgC8,Bulk,,,SC,,1.9,,,,,,,,,15-30,FALSE,10.1016/j.physc.2015.02.029
KHgC8,KHgC8,Bulk,,,SC,Type-II,1.90K,,,,,,,,,,TRUE,10.1016/0038-1098(81)90396-3
KMn6Bi5,KMn6Bi5,Bulk,,,SC,,,~12 GPa,Monoclinic,Quasi-one-dimensional,C2/m,,,,,,FALSE,10.1103/PhysRevB.106.214515
KMn6Bi5,KMn6Bi5,Bulk,,,SC,,,,,,,,,,,,FALSE,10.1103/PhysRevB.108.054516
Potassium Manganese Bismuth,KMn6Bi5,Bulk,,,SC,,~9 K,,,,,,,,,,FALSE,10.1103/PhysRevResearch.5.043026
KMo₆O₁₇,KMo6O17,,,,SC,CDW superconductor,,,,,,,,,,,,10.1103/PhysRevB.65.214519
KMo6S8,KMo6S8,Bulk,,,SC,Chevrel phase,2.9 K,,,,,,,,,,TRUE,Handbook of SC
K-intercalated MoS2,KMoS2,Bulk,,,SC,Type-II,4.5 K,,,,,,,,,,FALSE,10.1016/j.jallcom.2016.07.290
KNb3Sn5,KNb3Sn5,Bulk,,,SC,,2.102 K,ambient,Hexagonal,kagome,P6/mmm,,,,,,FALSE,10.1103/PhysRevB.106.L220505
KNi2S2,KNi2S2,Bulk,,,SC,,0.46 K,,Tetragonal,ThCr2Si2-type,I4/mmm,,,,,,FALSE,10.1103/PhysRevLett.111.207001
KNi2S2,KNi2S2,Bulk,,,SC,Type-II,0.46 K,,Tetragonal,ThCr2Si2-type,I4/mmm (No. 139),3.7792,3.7792,12.7139,,0.04 T,TRUE,10.1103/PhysRevB.87.045124
KNi2S2,KNi2S2,Bulk,,,SC,,,,,,,,,,,,FALSE,10.1103/PhysRevB.97.014514
KNi2S2,KNi2S2,Bulk,,,SC,,0.46 K,,Tetragonal,ThCr2Si2-type,I4/mmm,3.779,3.779,12.714,,,FALSE,10.1103/PhysRevB.87.115131
KNi2Se2,KNi2Se2,Bulk,,,SC,,0.8 K,,Tetragonal,ThCr2Si2-type,I4/mmm,,,,,,FALSE,10.1103/PhysRevLett.111.207001
KNi2Se2,KNi2Se2,Bulk,,,SC,,,,,,,,,,,,FALSE,10.1103/PhysRevB.97.014514
KNi2Se2,KNi2Se2,Bulk,,,SC,,0.8 K,,Tetragonal,ThCr2Si2-type,I4/mmm,3.9714,3.9714,13.1168,,,FALSE,10.1103/PhysRevB.101.045125
KNi2Se2,KNi2Se2,Bulk,,,SC,Heavy-fermion,0.80(1) K,ambient pressure,Tetragonal,ThCr2Si2-type,I4/mmm,3.89295(2) Å,3.89295(2) Å,13.3158(1) Å,,0.05(1) T,TRUE,10.1103/PhysRevB.86.054512
KNiF3,KNiF3,Bulk,,,NSC,,,,,,,,,,,,,10.1103/PhysRevB.40.6890
KOH_aq + TaS₂,KOH_aq + TaS₂,Bulk,,,SC,Type-II,5.3 K,,Hexagonal,2H-NbS₂ type,P6₃/mmc,3.328 Å,3.328 Å,18.04 Å,,,TRUE,Handbook of SC
Potassium Osmate,KOs2O6,,,,SC,,,,,β-pyrochlore,,,,,,,FALSE,10.1103/PhysRevB.85.174524
KOs2O6,KOs2O6,Bulk,,,SC,Possibly noncentrosymmetric/Nodeless,,,,,,,,,,,TRUE,10.1103/PhysRevB.76.184513
Potassium Osmate,KOs2O6,Bulk,,,SC,,9.6 K,,Cubic,pyrochlore,Fd-3m,10.101,10.101,10.101,,,FALSE,10.1103/PhysRevB.70.174510
KOs2O6,KOs2O6,Bulk,,,SC,,9.6 K,ambient,Cubic,pyrochlore,,,,,,,FALSE,10.1103/PhysRevB.71.024524
Potassium Osmate Pyrochlore,KOs2O6,Bulk,,,SC,,9.6 K,0 GPa,Cubic,pyrochlore,Fd-3m,10.298,10.298,10.298,,,FALSE,10.1103/PhysRevB.72.024522
Potassium Osmate Pyrochlore (0.583 GPa),KOs2O6,Bulk,,,SC,,,0.583 GPa,Cubic,pyrochlore,Fd-3m,,,,,,FALSE,10.1103/PhysRevB.72.024522
Potassium Osmate Pyrochlore (1.166 GPa),KOs2O6,Bulk,,,SC,,,1.166 GPa,Cubic,pyrochlore,Fd-3m,,,,,,FALSE,10.1103/PhysRevB.72.024522
KOs2O6,KOs2O6,Bulk,,,SC,,,,,pyrochlore,,,,,,,FALSE,10.1103/PhysRevB.71.214517
Potassium Osmium Oxide,KOs2O6,Bulk,,,SC,Type-II,9.6 K,,Cubic,pyrochlore,,,,,106 Oe at 6.4 K,dHc2/dT = -33 kOe/K near Tc,TRUE,10.1103/PhysRevLett.99.257001
KOs2O6,KOs2O6,,,,SC,,,,,,,,,,,,FALSE,10.1103/PhysRevLett.108.237001
KOs2O6,KOs2O6,Single Crystal,,,SC,Type-II,9.65 K,ambient,Cubic,pyrochlore,F-43m,10.0968,10.0968,10.0968,90 Oe (at 5 K),230 kOe (at 0 K),TRUE,10.1103/PhysRevB.73.144506
KOs2O6,KOs2O6,,,,SC,,,,,,,,,,,,FALSE,10.1103/PhysRevB.105.054517
Potassium Osmate,KOs2O6,Bulk,,,SC,,9.6 K,0 kbar,,pyrochlore,,,,,,,FALSE,10.1103/PhysRevLett.93.157004
Potassium Osmate,KOs2O6,Bulk,,,SC,Type-II,,ambient,Cubic,pyrochlore,Fd-3m,10.099 Å,10.099 Å,10.099 Å,,exceeds 11.7 T,FALSE,10.1103/PhysRevB.70.020503
KOs2O6,KOs2O6,Bulk,,,SC,,9.6 K,,Cubic,β-pyrochlore,,,,,,,FALSE,10.1103/PhysRevB.93.134507
Potassium osmate,KOs2O6,Bulk,,,SC,,9.6 K,,Cubic,pyrochlore,,,,,,,TRUE,10.1103/PhysRevB.78.104307
Potassium osmate,KOs2O6,Bulk,,,SC,Type-II,9.6 K,,Cubic,pyrochlore,,,,,,above the Clogston limit,TRUE,10.1103/PhysRevLett.101.057004
KOs2O6,KOs2O6,Bulk,,,SC,Type-II,9.6 K,,,pyrochlore,,,,,,,FALSE,10.1103/PhysRevB.73.224520
KOs2O6,KOs2O6,Bulk,,,SC,Noncentrosymmetric,,,Cubic,Noncentrosymmetric,,,,,,,,10.1103/PhysRevB.77.104520
Potassium osmate,KOs2O6,,,,SC,,,,,,,,,,,,,10.1103/PhysRevLett.93.176401
Potassium osmium oxide,KOs2O6,Bulk,,,SC,,9.7 K,,Cubic,pyrochlore,,10.101,10.101,10.101,,,FALSE,10.1103/PhysRevB.74.094302
KOs2O6,KOs2O6,,,,SC,,,,,,,,,,,,FALSE,10.1103/PhysRevB.74.220502
KOs2O6,KOs2O6,Bulk,,,SC,Type-II,9.6 K,,β-pyrochlore,,,,,,,,TRUE,10.1016/j.jmmm.2006.10.186
KOs2O6,KOs2O6,Bulk,,,SC,Type-II,9.6 K,,β-pyrochlore,,,,,,,,TRUE,10.1016/j.physb.2007.10.090
KOs2O6,KOs2O6,Bulk,,,SC,Type-II,9.6 K,,β-pyrochlore,Cubic,Fd3̄m,10.089 Å,10.089 Å,10.089 Å,,38 T,TRUE,10.1016/j.jssc.2005.10.039
KOs2O6,KOs2O6,Bulk,,,SC,Type-II,9.6 K,,Non-centrosymmetric,,,,,,,High,FALSE,10.1016/j.jmmm.2006.10.141
KOs2O6,KOs2O6,Bulk,,,SC,Type-II,9.6 K,,β-pyrochlore,,,,,,,32 T,TRUE,10.1016/j.jpcs.2008.06.058
KOs2O6,KOs2O6,Bulk,,,SC,Type-II,9.8 K,0 GPa,β-pyrochlore,Cubic,,,,,,,TRUE,10.1016/j.physe.2010.07.039
KOs2O6,KOs2O6,Bulk,,,SC,Type-II,9.5 K,,Non-centrosymmetric,Pyrochlore,F 4̄ 3m,,,,,30 T,TRUE,10.1016/j.physc.2007.03.376
KOs2O6,KOs2O6,Bulk,,,SC,Type-II,9.6 K,,Cubic,,Fd-3m,,,,,,TRUE,10.1016/j.physc.2011.05.059
KOs2O6,KOs2O6,Bulk,,,SC,Unconventional,9.6 K,0 GPa,β-pyrochlore,,,,,,,,TRUE,10.1016/j.physb.2006.01.323
KOs2O6,KOs2O6,Bulk,,,SC,Type-II,9.6 K,0 GPa,Pyrochlore,,,,,,,,FALSE,10.1016/j.physb.2006.01.322
KOs2O6,KOs2O6,Bulk,,,SC,Type-II,9.6 K,,β-pyrochlore,Pyrochlore lattice,,,,,,,TRUE,10.1016/j.physb.2005.01.123
KOs2O6,KOs2O6,Bulk,,,SC,Type-II,9.6 K,,Defect Pyrochlore,,,,,,,,FALSE,10.1016/j.physc.2005.01.028
KOs2O6,KOs2O6,Bulk,,,SC,Type-II,9.6 K,,Cubic,Pyrochlore,Fd-3m,1.01065 nm,1.01065 nm,1.01065 nm,,30.6 T,TRUE,10.1016/j.physc.2007.03.023
KOs2O6,KOs2O6,Bulk,,,SC,Type-II,9.6 K,0 GPa,Cubic,,,,,,,,TRUE,10.1016/j.physc.2009.11.169
KOs2O6,KOs2O6,Bulk,,,SC,Type-II,9.8 K,1.0 GPa,Cubic,,,,,,,,TRUE,10.1016/j.physc.2009.11.169
KOs2O6,KOs2O6,Bulk,,,SC,Type-II,6.5 K,3.5 GPa,Cubic,,,,,,,,TRUE,10.1016/j.physc.2009.11.169
KOs2O6,KOs2O6,Bulk,,,SC,Type-II,3.2 K,3.6 GPa,Monoclinic,,,,,,,,TRUE,10.1016/j.physc.2009.11.169
KOs2O6,KOs2O6,Bulk,,,SC,Type-II,9.6 K,,Cubic,Cubic,Fd3̄m,10.0710 Å,10.0710 Å,10.0710 Å,,,TRUE,10.1016/j.ssc.2008.10.029
KOs2O6,KOs2O6,Bulk,,,SC,Type-II,9.7 K,,Pyrochlore,Diamond,,,,,,,FALSE,10.1016/j.physb.2006.01.491
KPbB6C6,KPbB6C6,Bulk,,,SC,High-Tc,88 K,,,,,,,,,,FALSE,10.1016/j.commatsci.2024.113419
KPbB6C6,KPbB6C6,Bulk,,,SC,Type-II,88 K,1 atm,,,,,,,,,FALSE,10.1016/j.commatsci.2023.112755
KRb2C60,KRb2C60,Bulk,,,SC,Fullerene,27 K,,Face-centered cubic,Cubic,,14.364 Å,14.364 Å,14.364 Å,,,FALSE,10.1016/j.physleta.2024.129936
KRb2C60,KRb2C60,Bulk,,,SC,Type-II,27.0,0.00,fcc,fcc,,14.337,14.337,14.337,,,TRUE,10.1016/j.physc.2017.12.005
KRbC₆₀,KRbC₆₀,Bulk,,,SC,,27 K,,Cubic,,cF252,,,,,,TRUE,Handbook of SC
KScH12,KScH12,Bulk,,,SC,High-Tc,122 K,,Monoclinic,,C2/m,,,,,,FALSE,10.1103/PhysRevB.105.094108
KTaO3,KTaO3,Bulk,,,NSC,,,,Cubic,perovskite,,,,,,,TRUE,10.1103/PhysRevMaterials.9.025002
Potassium Tantalate,KTaO3,Bulk,,,SC,oxide,,,,,,,,,,,,10.1103/PhysRevB.87.014505
KTaO3 bulk,KTaO3,Bulk,,,NSC,,NSC,,,,,,,,,,FALSE,10.1103/PhysRevLett.127.086804
KTaO3(001) surface (electric double-layer gated),KTaO3,Surface,,,SC,,~50 mK,,,,,,,,,,FALSE,10.1103/PhysRevLett.127.086804
KTaO3 (surface superconductivity),KTaO3,Bulk,,,SC,oxide,,,Cubic,Perovskite,,3.989 Å,3.989 Å,3.989 Å,,,,10.1103/PhysRevLett.132.216201
"KTaO3 (bulk, chemically doped)",KTaO3,Bulk,,,NSC,,,,Cubic,perovskite,,3.99,3.99,3.99,,,FALSE,10.1103/PhysRevLett.126.026802
KTaO3(001) surface (electric double-layer gated),KTaO3,Bulk (surface),,,SC,2D/oxide interface,0.05 K,ambient,Cubic,perovskite,,3.99,3.99,3.99,,,FALSE,10.1103/PhysRevLett.126.026802
KTaO3 (electrostatically induced),KTaO3,,,,SC,,,,,,,,,,,,FALSE,10.1103/PhysRevB.98.054509
KTaO3 (111) interface,KTaO3,Thin Film,,KTaO3 (111),SC,oxide interface,up to 2.2 K,Ambient,,,,,,,,,FALSE,10.1103/PhysRevB.104.184505
2D Electron Gas at KTaO3 Interface,KTaO3,Thin Film,,,SC,High-Tc,2 K,,,,,,,,,,FALSE,10.1016/j.aop.2021.168494
KTi3Pb5,KTi3Pb5,Bulk,,,SC,,2.039 K,ambient,Hexagonal,kagome,P6/mmm,,,,,,FALSE,10.1103/PhysRevB.106.L220505
KTi3Sn5,KTi3Sn5,Bulk,,,SC,,0.974 K,ambient,Hexagonal,kagome,P6/mmm,,,,,,FALSE,10.1103/PhysRevB.106.L220505
Potassium-thallium graphite intercalation compound,KTl1.5C4,Bulk,,,SC,,,,,,,,,,,,TRUE,10.1103/PhysRevB.74.214513
KTl1.5C4,KTl1.5C4,,,,SC,,2.7 K,,,,,,,,,,FALSE,10.1016/j.solidstatesciences.2007.11.034
KTl1.5C4,KTl1.5C4,Bulk,,,SC,Type-II,2.7 K,,,,,,,,4 kOe,20 kOe,TRUE,10.1016/0038-1098(82)91142-5
KTl1.5C4,KTl1.5C4,Bulk,,,SC,,2.7,,,,,,,,,5,FALSE,10.1016/j.physc.2015.02.029
KTl1.5C8,KTl1.5C8,Bulk,,,SC,Type-II,2.45 K,,,,,,,,,,TRUE,10.1016/0038-1098(82)91142-5
KTl1.5C8,KTl1.5C8,Bulk,,,SC,,2.45,,,,,,,,,5,FALSE,10.1016/j.physc.2015.02.029
KV3Sb5,KV3Sb5,,,,SC,,,,,,,,,,,,FALSE,10.1103/PhysRevB.107.224503
KV3Sb5,KV3Sb5,Bulk,,,SC,,1-2 K,,Hexagonal,Kagome,,,,,,,TRUE,10.1103/PhysRevB.108.214516
KV3Sb5,KV3Sb5,,,,SC,,,,Hexagonal,kagome,P6/mmm,,,,,,FALSE,10.1103/PhysRevB.104.L041103
