Repository: WyattBunstine/ML_SC_Project

# ML_SC_Project — Chemically and Geometrically Motivated Crystal Graph Neural Networks

This project predicts and screens superconductors from crystal structure. It frames the
problem as a **two-stage hurdle**: first classify whether a material is a superconductor
candidate (SC vs. non-SC), then regress the critical temperature T_c for superconductors.

Two graph-neural-network families are trained and compared:

- a **baseline CGCNN** ([txie-93/cgcnn](https://github.com/txie-93/cgcnn)), and
- an **MPNN** with learned edge features that consumes richer `crystal_graph_v4` graphs
  (this project's contribution).

File: database/superconductor_materials_full.csv (part 78 of 215)
Material_Name,Chemical_Composition,Material_Class,Film_Thickness,Substrate,Material_Type,Superconductor_Type,Superconducting_Transition_Temperature,Pressure,Crystal_Structure,Lattice_Structure,Space_Group,"Lattice_Constant(a)","Lattice_Constant(b)","Lattice_Constant(c)",Lower_Critical_Field,Upper_Critical_Field,Experimental,DOI
KV3Sb5,KV3Sb5,Bulk,,,SC,,0.9–2.5 K,,Hexagonal,kagome,P6/mmm,5.48,5.48,8.958,,,FALSE,10.1103/PhysRevB.105.245121
KV3Sb5,KV3Sb5,Bulk,,,SC,,0.93 K,,,kagome,,,,,,,FALSE,10.1103/PhysRevB.108.104504
KV3Sb5,KV3Sb5,Bulk,,,SC,,,,Hexagonal,kagome,P6/mmm,,,,,,,10.1103/PhysRevB.108.L060503
KV3Sb5,KV3Sb5,Bulk,,,SC,,,,Hexagonal,Kagome,,,,,,,FALSE,10.1103/PhysRevB.104.035131
KV3Sb5,KV3Sb5,,,,SC,,0.93 K,,,kagome,,,,,,,FALSE,10.1103/PhysRevB.108.035117
KV3Sb5,KV3Sb5,Bulk,,,SC,Conventional,0.3-3 K,,Hexagonal,kagome,,,,,,,FALSE,10.1103/PhysRevB.111.035145
KV3Sb5,KV3Sb5,,,,SC,,,,,kagome,,,,,,,FALSE,10.1103/PhysRevB.107.165119
KV3Sb5,KV3Sb5,,,,SC,,,,,kagome,,,,,,,,10.1103/PhysRevLett.132.146501
"AV3Sb5 (A=K, Rb, Cs)",KV3Sb5,,,,SC,,,,,kagome,,,,,,,FALSE,10.1103/PhysRevB.107.024503
KV3Sb5,KV3Sb5,Bulk,,,SC,,"1.0 K (bulk, specific heat); 1.8 K (SPCS); 3.1 K (MPCS)",Ambient,,kagome,,,,,,"0.21 T (SPCS, H||c); 1.2 T (MPCS, H||c)",TRUE,10.1103/PhysRevB.104.174507
KV3Sb5,KV3Sb5,,,,SC,,,,,kagome,,,,,,,FALSE,10.1103/PhysRevResearch.4.023244
KV3Sb5,KV3Sb5,,,,SC,kagome,,,Hexagonal,kagome,,,,,,,FALSE,10.1103/PhysRevB.107.184504
KV3Sb5,KV3Sb5,Bulk,,,SC,,1 K,,Hexagonal,kagome,P6/mmm (#191),,,,,,FALSE,10.1103/PhysRevB.108.L100510
KV3Sb5,KV3Sb5,Bulk,,,SC,Type-II/Unconventional/Strong-coupling,0.93 K,ambient,Hexagonal,Kagome,P6/mmm,,,,,,,10.1103/PhysRevLett.127.177001
KV3Sb5,KV3Sb5,Bulk,,,SC,,1-3 K,0 GPa,Hexagonal,Kagome,,,,,,,,10.1103/PhysRevB.109.L041110
KV3Sb5,KV3Sb5,Bulk,,,SC,unconventional,1 K,ambient,Hexagonal,kagome,,,,,,,,10.1103/PhysRevB.110.245138
KV3Sb5,KV3Sb5,Bulk,,,SC,,0.9–3.5 K,,,kagome,,,,,,,FALSE,10.1103/PhysRevB.104.165110
KV3Sb5,KV3Sb5,Bulk,,,SC,,,,Hexagonal,kagome,P6/mmm,,,,,,FALSE,10.1103/PhysRevMaterials.8.064002
KV3Sb5,KV3Sb5,Bulk,,,SC,,,,,kagome,,,,,,,TRUE,10.1103/PhysRevB.106.L081101
KV3Sb5,KV3Sb5,Bulk,,,SC,,,,,kagome,,,,,,,FALSE,10.1103/PhysRevB.105.L180507
KV3Sb5 (bulk),KV3Sb5,Bulk,,,SC,,0.93 K,0 GPa,,kagome,,,,,,,FALSE,10.1103/PhysRevB.109.054501
KV3Sb5,KV3Sb5,,,,SC,,1-3 K,,Hexagonal,kagome,P6/mmm,,,,,,,10.1103/PhysRevB.111.054508
KV3Sb5,KV3Sb5,Bulk,,,SC,unconventional,,ambient,,kagome,,,,,,,FALSE,10.1103/PhysRevB.109.134501
KV3Sb5,KV3Sb5,Bulk,,,SC,Topological,0.93 K,,,,,,,,,,TRUE,10.1103/PhysRevB.109.054506
KV3Sb5,KV3Sb5,Bulk,,,SC,,"0.93 K (exp), 0.22 K (calc)",ambient,Hexagonal,kagome,P6/mmm,,,,,,TRUE,10.1103/PhysRevB.106.L220505
KV3Sb5,KV3Sb5,Bulk,,,SC,unconventional,,,"Hexagonal (room temperature), Orthorhombic (below T_CDW)",kagome,,,,,,,FALSE,10.1103/PhysRevMaterials.8.093601
KV3Sb5,KV3Sb5,Bulk,,,SC,,,ambient,Hexagonal,kagome,P6/mmm,,,,,,TRUE,10.1103/PhysRevB.105.155106
KV3Sb5,KV3Sb5,,,,SC,,,,,kagome,,,,,,,TRUE,10.1103/PhysRevResearch.5.023037
KV3Sb5,KV3Sb5,,,,SC,,0.3–3 K,,Hexagonal,kagome,,,,,,,FALSE,10.1103/PhysRevB.107.075120
KV3Sb5,KV3Sb5,,,,SC,,,,,Kagome,,,,,,,FALSE,10.1103/PhysRevB.106.224505
KV3Sb5,KV3Sb5,Bulk,,,SC,Conventional,0.9-2.7 K,,Hexagonal,kagome,P6/mmm,5.41 Å,5.41 Å,8.89 Å,,,FALSE,10.1103/PhysRevB.105.235130
KV3Sb5,KV3Sb5,Bulk,,,SC,,,,Hexagonal,Kagome,,,,,,,FALSE,10.1103/PhysRevMaterials.5.034803
KV3Sb5,KV3Sb5,Bulk,,,SC,,,ambient,Hexagonal,kagome,,,,,,,FALSE,10.1103/PhysRevB.110.024512
KV3Sb5,KV3Sb5,Bulk,,,SC,,,,,kagome,,,,,,,FALSE,10.1103/PhysRevMaterials.5.L111801
KV3Sb5,KV3Sb5,Bulk,,,SC,,≤2.5 K,,Hexagonal,kagome,P6/mmm,,,,,,,10.1103/PhysRevB.104.035142
KV3Sb5,KV3Sb5,,,,SC,,0.9-2.5 K,ambient,,kagome,,,,,,,,10.1103/PhysRevB.109.014517
KV3Sb5,KV3Sb5,Bulk,,,SC,,1–3 K,ambient,Hexagonal,kagome,P6/mmm,,,,,,FALSE,10.1103/PhysRevB.104.214513
KV3Sb5,KV3Sb5,,,,SC,,,,,kagome,,,,,,,FALSE,10.1103/PhysRevB.106.104510
KV3Sb5,KV3Sb5,,,,SC,,,,,kagome,,,,,,,FALSE,10.1103/PhysRevB.111.014503
KV3Sb5,KV3Sb5,Bulk,,,SC,Type-II,0.93 K,0 GPa,,,,,,,,,FALSE,10.1016/j.physleta.2024.129526
KV3Sb5,KV3Sb5,Bulk,,,SC,Type-II,0.9-2.5 K,,Hexagonal,Layered,P6/mmm,5.411,,8.893,,,FALSE,10.1016/j.cap.2024.08.009
KV6S8,KV6S8,Bulk,,,SC,Type-II,0.71 K,,Hexagonal,,P63,,,,,,TRUE,10.1016/S0038-1098(01)00333-7
Potassium tungsten bronze,KWO3,Bulk,,,SC,,0.5-5.7 K,,Tetragonal/Hexagonal,tungsten bronze,,,,,,,,10.1103/PhysRevB.19.5652
"K-doped 1,2:8,9-dibenzopentacene",KxC30H18,Bulk,,,SC,,33 K,,,,,,,,,,FALSE,10.1103/PhysRevB.96.224501
KxFe(2-y)Se2,KxFe(2-y)Se2,Bulk,,,SC,iron-based,,,,,,,,,,,FALSE,10.1103/PhysRevB.89.100402
KxFe1.6Se2,KxFe1.6Se2,Bulk,,,NSC,,NSC,ambient,Tetragonal,"iron-vacancy-ordered, sqrt(5)x sqrt(5)",I4/m,6.15,6.15,,,,FALSE,10.1103/PhysRevB.85.184519
KxFe2-yS2,KxFe2-yS2,Bulk,,,NSC,iron-based,,,Tetragonal,ThCr2Si2-type,I4/m,,,,,,FALSE,10.1103/PhysRevLett.107.137002
KxFe2-ySe2,KxFe2-ySe2,Bulk,,,SC,iron-based,32 K,0 GPa,,,,,,,,,FALSE,10.1103/PhysRevB.89.020507
"KxFe2-ySe2 (I4/m, SC sample)",KxFe2-ySe2,Bulk,,,SC,iron-based,29 K,ambient,Tetragonal,Fe-vacancy ordered superlattice,I4/m,8.7261,8.7261,14.108,,,TRUE,10.1103/PhysRevB.97.184502
"KxFe2-ySe2 (I4/m, NSC sample)",KxFe2-ySe2,Bulk,,,NSC,iron-based,,ambient,Tetragonal,Fe-vacancy ordered superlattice,I4/m,8.7243,8.7243,14.104,,,TRUE,10.1103/PhysRevB.97.184502
KxFe2-ySe2,KxFe2-ySe2,Bulk,,,SC,iron-based,"30 K (Fe-vacancy ordered), 44 K (Fe-vacancy free)",ambient,Tetragonal,layered,I4/mmm,,,,,,FALSE,10.1103/PhysRevB.96.064512
KxFe2-ySe2,KxFe2-ySe2,Bulk,,,SC,iron-based,>30 K,,,,,,,,,,,10.1103/PhysRevB.97.144507
KxFe2-ySe2,KxFe2-ySe2,,,,SC,iron-based,about 30 K,ambient pressure,,isostructural to 122 iron pnictide superconductors,,,,,,,FALSE,10.1103/PhysRevB.85.054506
KxFe2-ySe2,KxFe2-ySe2,Bulk,,,SC,iron-based,"32 K (main), 44 K (trace)",ambient,,,,,,,,,FALSE,10.1103/PhysRevLett.121.207003
Potassium iron selenide,KxFe2-ySe2,Bulk,,,SC,iron-based,32 K,,,,,,,,,48 T,TRUE,10.1103/PhysRevB.83.144511
KxFe2-ySe2,KxFe2-ySe2,Bulk,,,SC,iron-based,30 K,,Tetragonal,,I4/mmm,,,,,,FALSE,10.1103/PhysRevB.92.174522
KxFe2-ySe2,KxFe2-ySe2,single crystal,,,SC,iron-based,,,,,,,,,,,FALSE,10.1103/PhysRevMaterials.2.074802
KxFe2-ySe2,KxFe2-ySe2,,,,SC,iron-based,,,,,,,,,,,FALSE,10.1103/PhysRevB.89.115112
KxFe2-ySe2 (under pressure),KxFe2-ySe2,Bulk,,,SC,Type-II/iron-based,48 K,12 GPa,,,,,,,,,,10.1103/PhysRevB.98.214508
KxFe2-ySe2,KxFe2-ySe2,Bulk,,,SC,iron-based,30 K,ambient,Tetragonal,,,,,,0.3 mT,,FALSE,10.1103/PhysRevB.85.064509
KxFe2-ySe2,KxFe2-ySe2,Bulk,,,SC,iron-based,40 K or higher,,,layered,,,,,,,,10.1103/PhysRevB.91.041112
KxFe2-ySe2,KxFe2-ySe2,Bulk,,,SC,iron-based,,,,,,,,,,,FALSE,10.1103/PhysRevB.92.235138
KxFe2-ySe2,KxFe2-ySe2,Bulk,,,SC,iron-based,30 K,,Tetragonal,ThCr2Si2-type,I4/mmm,3.881,3.881,14.151,,"Hc2(ab, 0) = 125-275 T; Hc2(c, 0) = 30-60 T",TRUE,10.1103/PhysRevX.4.031018
Potassium Iron Selenide,KxFe2Se2,,,,SC,iron chalcogenide,,,,,,,,,,,FALSE,10.1103/PhysRevB.86.180502
"KxFe2-ySe2 (P4/mmm, SC sample)",KxFe2Se2,Bulk,,,SC,iron-based,29 K,ambient,Tetragonal,"Fe-vacancy free, K-vacancy ordered",P4/mmm,5.437,5.437,14.230,,,TRUE,10.1103/PhysRevB.97.184502
"KxFe2-ySe2 (P4/mmm, NSC sample)",KxFe2Se2,Bulk,,,NSC,iron-based,,ambient,Tetragonal,"Fe-vacancy free, K-vacancy ordered",P4/mmm,5.433,5.433,14.237,,,TRUE,10.1103/PhysRevB.97.184502
KxFe2Se2,KxFe2Se2,Bulk,,,SC,iron-based,30 K,ambient,Tetragonal,ThCr2Si2-type,I4/mmm,,,,,,FALSE,10.1103/PhysRevB.83.060512
K0.05TaO1.3,"KxTaOy (x ~ 0.05, y ~ 1.3)",Bulk,,,SC,,8.7 K,,,rock-salt-type,,,,,,,FALSE,10.1103/PhysRevMaterials.9.025002
KYB6C6,KYB6C6,Bulk,,,SC,High-Tc,35 K,ambient pressure,Cubic,clathrate,Pm-3,,,,,,FALSE,10.1103/PhysRevB.109.054505
KYH14,KYH14,Bulk,,,SC,High-Tc,167.1,300 GPa,Cmmm,Cage-like,,,,,,,FALSE,10.1016/j.physleta.2021.127750
KYH8,KYH8,Bulk,,,SC,High-Tc,111.3,200 GPa,C2/m,Layered,,,,,,,FALSE,10.1016/j.physleta.2021.127750
KYH8,KYH8,Bulk,,,SC,High-Tc,122.0,250 GPa,C2/m,Layered,,,,,,,FALSE,10.1016/j.physleta.2021.127750
KYH8,KYH8,Bulk,,,SC,High-Tc,163.7,300 GPa,C2/m,Layered,,,,,,,FALSE,10.1016/j.physleta.2021.127750
KZnBi,KZnBi,Bulk,,,SC,,,,,,,,,,,,TRUE,10.1103/PhysRevB.107.115127
KZr3Pb5,KZr3Pb5,Bulk,,,SC,,5.027 K,ambient,Hexagonal,kagome,P6/mmm,,,,,,FALSE,10.1103/PhysRevB.106.L220505
K-intercalated ZrSe2,KZrSe2,Bulk,,,SC,Type-II,2.1 K,,,,,,,,,,TRUE,10.1016/0379-6779(83)90037-1
K_1-xFe_2-ySe_2,K_1-xFe_2-ySe_2,Bulk,,,SC,iron-based,30 K,,Tetragonal,ThCr2Si2-type,,,,,,,,10.1103/PhysRevB.90.144519
K-intercalated FeSe,K_xFe_{2-y}Se_2,Bulk,,,SC,iron-based,32 K,,,,,,,,,,,10.1103/PhysRevMaterials.2.074801
K_xFe_{2-y}Se_2,K_xFe_{2-y}Se_2,,,,SC,iron-based,,,,,,,,,,,,10.1103/PhysRevB.91.205303
K_yFe_{2-x}Se_2,K_yFe_{2-x}Se_2,,,,SC,iron-based,30 K,,,,,,,,,,FALSE,10.1103/PhysRevB.94.161104
K-doped alpha-Ca(BH4)2 (3% K substitution),K_{0.03}Ca_{0.97}(BH_4)_2,Bulk,,,SC,conventional/High-Tc,110 K,ambient pressure,,molecular crystal,,,,,,,FALSE,10.1103/PhysRevB.107.L060501
K-doped alpha-Ca(BH4)2 (10% K substitution),K_{0.1}Ca_{0.9}(BH_4)_2,Bulk,,,SC,conventional/High-Tc,130 K,ambient pressure,,molecular crystal,,,,,,,FALSE,10.1103/PhysRevB.107.L060501
KFe2Se2,K_{y}Fe_{2-x}Se_{2},Bulk,,,SC,iron-based,comparable to that of iron pnictides,,,,,,,,,,Theoretical study of angle-resolved specific heat and thermal conductivity,10.1103/PhysRevLett.109.187006
K₀.₂₀WO₃,K₀.₂₀WO₃,Bulk,,,SC,,5.70 K,,Hexagonal,hexagonal bronze,,7.3869 Å,,7.5101 Å,,,TRUE,Handbook of SC
K₀.₃₃(H₂O)₀.₆₆TaS₂,K₀.₃₃(H₂O)₀.₆₆TaS₂,Bulk,,,SC,Type-II,,,,,,,,,,,TRUE,Handbook of SC
Potassium molybdenum disulfide intercalate,K₀.₄MoS₂,Bulk,,,SC,Type-II,6.9 K,,Hexagonal,layered,,,,,,4 tesla (perpendicular),True,10.1103/PhysRevB.13.3843
K₀.₄MoS₂,K₀.₄MoS₂,Bulk,,,SC,,5.5 K,,Hexagonal,3R-MoS₂ type,R3m,3.2072 Å,,24.7915 Å,,,TRUE,Handbook of SC
K₀.₄MoS₂,K₀.₄MoS₂,Bulk,,,SC,Classical,6.1 K,,Hexagonal,2H-molybdenite,P6₃/mmc,3.2036 Å,3.2036 Å,16.5804 Å,,,TRUE,Handbook of SC
K₂AgCl₃,K₂AgCl₃,Bulk,,,NSC,,,,,,,,,,,,True,10.1103/PhysRevB.38.870
K₂CsC₆₀,K₂CsC₆₀,Bulk,,,SC,High-Tc,,,Cubic,fcc,,,,,,,,10.1103/PhysRevB.51.3038
K₂CsC₆₀,K₂CsC₆₀,Bulk,,,SC,Type-II,24 K,,Cubic,fullerene,f.c.c.,14.292 Å,14.292 Å,14.292 Å,,,TRUE,Handbook of SC
K₂CsC₆₀,K₂CsC₆₀,Bulk,,,SC,Fullerene,23 K,,,,,,,,17 mT,21 T,TRUE,Handbook of SC
K₂CsC₆₀,K₂CsC₆₀,Bulk,,,SC,,24 K,,Cubic,,cF252,,,,,,TRUE,Handbook of SC
K₂CsC₆₀,K₂CsC₆₀,Bulk,,,SC,Fulleride,24 K,,,,,,,,,,TRUE,Handbook of SC
K₂CuCl₃,K₂CuCl₃,Bulk,,,NSC,,,,,,,,,,,,True,10.1103/PhysRevB.38.870
K₂InMo₁₅Se₁₉,K₂InMo₁₅Se₁₉,Bulk,,,SC,,1.3 K,,Hexagonal,,,9.790 Å,9.790 Å,19.59 Å,,,TRUE,Handbook of SC
K₂Mo₁₅S₁₉,K₂Mo₁₅S₁₉,Bulk,,,SC,Classical,3.32 K,,Hexagonal,β-Mo₁₅Se₁₉ type,R3c,,,,,,TRUE,Handbook of SC
K₂RbC₆₀,K₂RbC₆₀,Bulk,,,SC,High-Tc,,,Cubic,fcc,,,,,,,True,10.1103/PhysRevB.51.3038
K₂RbC₆₀,K₂RbC₆₀,Bulk,,,SC,Type-II,23 K,,Cubic,fullerene,f.c.c.,14.243 Å,14.243 Å,14.243 Å,,,TRUE,Handbook of SC
K₂RbC₆₀,K₂RbC₆₀,Bulk,,,SC,,23 K,,Cubic,,cF252,,,,,,TRUE,Handbook of SC
K₂RbC₆₀,K₂RbC₆₀,Bulk,,,SC,Type-II,22 K,,,,,,,,,,TRUE,Handbook of SC
K₃(NH₃)C₆₀,K₃(NH₃)C₆₀,Bulk,,,NSC,,,,Orthorhombic,fullerene,Fmmm,13.687 Å,14.895 Å,14.971 Å,,,TRUE,Handbook of SC
K₃C₆₀,K₃C₆₀,Bulk,,,SC,,,,,,,,,,,,,10.1103/PhysRevB.49.5687
K₃C₆₀,K₃C₆₀,Bulk,,,SC,Type-II,,,,,,,,,12 Oe at T=0,,True,10.1103/PhysRevB.61.6366
K₃C₆₀,K₃C₆₀,Bulk,,,SC,High-Tc,,,,,,,,,,,,10.1103/PhysRevB.51.990
K₃C₆₀,K₃C₆₀,,,,SC,Type-II,,,,,,,,,,,,10.1103/PhysRevB.52.4432
K₃C₆₀,K₃C₆₀,Bulk,,,SC,High-Tc,,,,,,,,,,,,10.1103/PhysRevB.49.17413
K₃C₆₀,K₃C₆₀,Bulk,,,SC,High-Tc,,,Cubic,fcc,,,,,,,,10.1103/PhysRevB.51.3038
K₃C₆₀,K₃C₆₀,,,,SC,,,,,,,,,,,,,10.1103/PhysRevLett.76.523
K₃C₆₀,K₃C₆₀,Bulk,,,SC,High-Tc,,,,fcc,,,,,,,,10.1103/PhysRevB.54.13665
K₃C₆₀,K₃C₆₀,Bulk,,,SC,fullerene,18.0 K,,cubic,fcc,,,,,,,,10.1103/PhysRevB.52.12946
K₃C₆₀,K₃C₆₀,Bulk,,,SC,High-Tc,,,,,,,,,,,,10.1103/PhysRevLett.86.3100
K₃C₆₀,K₃C₆₀,Bulk,,,SC,High-Tc,20-30 K,,,,,,,,,,,10.1103/PhysRevB.49.12998
K₃C₆₀,K₃C₆₀,Bulk,,,SC,High-Tc,,,,fullerene,,,,,,,,10.1103/PhysRevB.54.R9662
K₃C₆₀,K₃C₆₀,,,,SC,High-Tc,,,,,,,,,,,,10.1103/PhysRevLett.83.404
K₃C₆₀ (buckyball),K₃C₆₀,Bulk,,,SC,Type-II,19.0 K,,,,,,,,13.0 mT,32.0 T,TRUE,Handbook of SC
K₃C₆₀,K₃C₆₀,Bulk,,,SC,Type-II,19.3 K,,Cubic,fullerene,Fm3̄m,14.24 Å,14.24 Å,14.24 Å,,,TRUE,Handbook of SC
K₃C₆₀,K₃C₆₀,Bulk,,,SC,,,,Cubic,BiF₃ type,,,,,,,TRUE,Handbook of SC
K₃C₆₀,K₃C₆₀,Bulk,,,SC,Type-II,16.3 K,,,,,,,,,,TRUE,Handbook of SC
K₃C₆₀,K₃C₆₀,Bulk,,,NSC,,,,Tetragonal,,I4/mmm,11.886 Å,11.886 Å,10.774 Å,,,TRUE,Handbook of SC
K₃C₆₀,K₃C₆₀,Bulk,,,SC,fullerene,,,,,,,,,,,TRUE,Handbook of SC
K₃C₆₀,K₃C₆₀,Bulk,,,SC,Fullerene,19.5 K,,,,,,,,13 mT,32 T,TRUE,Handbook of SC
K₃C₆₀,K₃C₆₀,,,,SC,,,,,K₃C₆₀ type with C₆₀ fullerene balls,,,,,,,TRUE,Handbook of SC
K₃C₆₀,K₃C₆₀,Bulk,,,SC,Type-II,19.5 K,,,,,,,,4.6 mT,26 T,TRUE,Handbook of SC
K₃C₆₀,K₃C₆₀,Bulk,,,SC,,19.5 K,,Cubic,,cF252,,,,,,TRUE,Handbook of SC
K₃C₆₀,K₃C₆₀,Bulk,,,SC,,19.5 K,,,,,,,,,,TRUE,Handbook of SC
K₃C₆₀ (buckyball),K₃C₆₀,Bulk,,,SC,Fulleride,19 K,,,,,,,,,,TRUE,Handbook of SC
K₃C₆₀,K₃C₆₀,Bulk,,,SC,Type-II,19 K,,,,,,,,,,TRUE,Handbook of SC
K₃C₆₀,K₃C₆₀,Bulk,,,SC,Type-II,19 K,,,,,,,,,,TRUE,Handbook of SC
K₃C₆₀,K₃C₆₀,Bulk,,,SC,Fulleride,17.8 K,,,,,,,,,,TRUE,Handbook of SC
K₃Mo₁₅Se₁₉,K₃Mo₁₅Se₁₉,Bulk,,,SC,Classical,2.1 K,,Hexagonal,β-Mo₁₅Se₁₉ type,R3c,9.727 Å,,58.17 Å,,,TRUE,Handbook of SC
K₃Tl₁.₅C₆₀,K₃Tl₁.₅C₆₀,Bulk,,,SC,fulleride,25.6 K,,Cubic,f.c.c.,,14.7 Å,,,,,TRUE,Handbook of SC
K₄C₆₀C₃₂,K₄C₆₀C₃₂,Bulk,,,SC,High-Tc,,,Hexagonal,stage-1 cointercalation compound,D₃,9.824 Å,9.824 Å,12.530 Å,,,True,10.1103/PhysRevB.49.17413
K₆C₆₀,K₆C₆₀,Bulk,,,NSC,,,,Cubic,,Im3̄,11.385 Å,11.385 Å,11.385 Å,,,TRUE,Handbook of SC
Lanthanum Strontium Manganite,La(1-x)Sr(x)MnO3,,,,NSC,,NSC,,,,,,,,,,,10.1103/PhysRevB.83.094507
La(1.6-x)Nd(0.4)Sr(x)CuO4,La(1.6-x)Nd(0.4)Sr(x)CuO4,,,,SC,High-Tc/cuprate,,,,,,,,,,,FALSE,10.1103/PhysRevB.70.214514
La(1.6-x)Nd0.4SrxCuO4,La(1.6-x)Nd0.4SrxCuO4,,,,SC,cuprate/High-Tc,,ambient,,,,,,,,,FALSE,10.1103/PhysRevB.85.224524
La(1.8-x)Eu0.2SrxCuO4,La(1.8-x)Eu0.2SrxCuO4,,,,SC,cuprate/High-Tc,,ambient,,,,,,,,,FALSE,10.1103/PhysRevB.85.224524
Lanthanum strontium manganite,La(1/3)Sr(2/3)MnO3,Bulk,,,FM,,NSC,,,,,,,,,,TRUE,10.1103/PhysRevB.106.224417
La(2-x)Ba(x)CuO4,La(2-x)Ba(x)CuO4,Bulk,,,SC,cuprate,,ambient,,,,,,,,,FALSE,10.1103/PhysRevB.107.174514
La(2-x)Ba(x)CuO4,La(2-x)Ba(x)CuO4,Bulk,,,SC,High-Tc/cuprate,,,,,,,,,,,TRUE,10.1103/PhysRevX.5.041012
Lanthanum Barium Copper Oxide,La(2-x)BaxCuO4,,,,SC,High-Tc/cuprate,,,,,,,,,,,Referenced in the context of optical excitation experiments that promote transient superconducting signatures attributed to the melting of stripe order.,10.1103/PhysRevB.91.014503
Lanthanum Calcium Copper Oxide (Reference),La(2-x)Ca(1+x)Cu2O6,Bulk,,,SC,High-Tc/cuprate,,,,,,,,,,,FALSE,10.1103/PhysRevB.70.214502
La2-xSrxCuO4,La(2-x)Sr(x)Cu1O4,,,,SC,cuprate,,,,,,,,,,,FALSE,10.1103/PhysRevB.86.064516
La(2-x)Sr(x)CuO4,La(2-x)Sr(x)CuO4,,,,SC,cuprate,,,,,,,,,,,FALSE,10.1103/PhysRevB.80.024501
Lanthanum Strontium Copper Oxide,La(2-x)Sr(x)CuO4,,,,SC,High-Tc/cuprate,,,,,,,,,,,FALSE,10.1103/PhysRevResearch.2.023218
La(2-x)Sr(x)CuO4,La(2-x)Sr(x)CuO4,Thin Film,,,SC,cuprate,,,,,,,,,,,ARPES,10.1103/PhysRevB.85.092501
Lanthanum Strontium Copper Oxide,La(2-x)Sr(x)CuO4,,,,SC,High-Tc/cuprate,,,,,,,,,,,TRUE,10.1103/PhysRevLett.110.197001
"La(2-x)Sr(x)CuO4 (optimally doped, thin film, cited)",La(2-x)Sr(x)CuO4,Thin Film,,LaSrAlO4,SC,cuprate,,,,,,,,,,,FALSE,10.1103/PhysRevMaterials.8.094801
Lanthanum Strontium Copper Oxide (Reference),La(2-x)Sr(x)CuO4,Bulk,,,SC,High-Tc/cuprate,,,,,,,,,,,FALSE,10.1103/PhysRevB.70.214502
La(2-x)Sr(x)CuO4,La(2-x)Sr(x)CuO4,Thin Film,,,SC,High-Tc/cuprate,5.1 K,,,,,,,,,,TRUE,10.1103/PhysRevLett.128.137001
La(2-x)Sr(x)CuO4,La(2-x)Sr(x)CuO4,Thin Film,,,SC,High-Tc/cuprate,41.6 K,,,,,,,,,,TRUE,10.1103/PhysRevLett.128.137001
Lanthanum Strontium Copper Oxide,La(2-x)Sr(x)CuO4,,,,SC,High-Tc/cuprate,,,,,,,,,,,,10.1103/PhysRevB.95.224511
Lanthanum Strontium Copper Oxide (LSCO),La(2-x)SrxCuO4,Film,100 nm,SrTiO3,SC,High-Tc/cuprate,,,,,,,,,,,TRUE,10.1103/PhysRevB.88.060502
La(2-x)SrxCuO4 (cited),La(2-x)SrxCuO4,Bulk,,,SC,High-Tc/cuprate,,ambient,,,,,,,,,FALSE,10.1103/PhysRevMaterials.4.114801
"La(2-x)SrxCuO4 (LSCO, near optimal doping)",La(2-x)SrxCuO4,,,,SC,High-Tc/cuprate,,ambient,,,,,,,,,FALSE,10.1103/PhysRevB.102.205109
Lanthanum Strontium Copper Oxide,La(2-x)SrxCuO4,,,,SC,High-Tc/cuprate,,,,,,,,,,,Mentioned as exhibiting a strong Nernst signal over a large range of temperatures above Tc. Analysis of Nernst measurements estimated the vortex core energy to Tc ratio (ɛc/Tc) to be approximately 4-5.,10.1103/PhysRevB.91.014503
La1.833Sr0.167CuO4,"La(2-x)SrxCuO4, x=1/6",Bulk,,,NSC,cuprate,,,Tetragonal,,I4/mmm,,,,,,FALSE,10.1103/PhysRevB.84.085104
La(Ba)2CuO4,La(Ba)2CuO4,,,,SC,High-Tc/cuprate,,,,,,,,,,,,10.1103/PhysRevB.39.4784
La(Ba1.5Sr0.5)Cu3Oy,La(Ba1.5Sr0.5)Cu3O6.902,Bulk,,,SC,High-Tc,54,,Tetragonal,Triple-perovskite,,3.9047,,11.758,,,TRUE,10.1016/S0921-4534(01)00855-3
La(BN)5,La(BN)5,Bulk,,,SC,High-Tc,69.2 K,0 GPa,,,,,,,,,FALSE,10.1016/j.mtphys.2023.101115
La(La0.15Ba0.85)2Cu3O7,La(La0.15Ba0.85)2Cu3O7,Bulk,,,SC,High-Tc,40K,,Orthorhombic,Polycrystalline,Pmmm,3.9075,3.9199,11.7433,,,TRUE,10.1016/j.phpro.2012.06.084
"La(O,F)BiS2","La(O,F)BiS2",,,,SC,Type-II,2.5 K,Ambient,,,,,,,,,FALSE,10.1016/j.jssc.2014.07.026
"La(O,F)BiS2","La(O,F)BiS2",,,,SC,Type-II,11.5 K,High,,,,,,,,,FALSE,10.1016/j.jssc.2014.07.026
"La(O,F)BiSe2","La(O,F)BiSe2",,,,SC,Type-II,2.6 K,,,,,,,,,,FALSE,10.1016/j.jssc.2014.07.026
Lanthanum Oxyfluoride Iron Arsenide,La(O-F)FeAs,,,,SC,iron-based,,,,,,,,,,,FALSE,10.1103/PhysRevB.84.054541
La(O/F)FeAs,La(O/F)FeAs,,,,SC,iron-based,,,,,,,,,,,FALSE,10.1103/PhysRevB.80.020404
"Cd-doped La(O,F)BiS2",La(O0.54F0.46)(Bi0.92Cd0.08)S2,Bulk,,,SC,Type-II,2.3 K,,Tetragonal,,P 4/nmm,4.0647,,13.328,,,TRUE,10.1016/j.ssc.2017.05.022
La(O1-xFx)FeAs,La(O1-xFx)FeAs,,,,SC,iron-based,26 K,,,,,,,,,,FALSE,10.1103/PhysRevB.81.184402
"La(O,F)FeAs",La(O_{1-x}F_x)FeAs,,,,SC,iron-based,26 K,,,,,,,,,,FALSE,10.1103/PhysRevB.105.045133
La(Pt₁.₅Au₀.₆)₂B₂C,La(Pt₁.₅Au₀.₆)₂B₂C,Bulk,,,SC,Type-II,11.0 K,,Tetragonal,borocarbide,tI12,,,,,,TRUE,Handbook of SC
La(Ru0.95Fe0.05)3Si2,La(Ru0.95Fe0.05)3Si2,Bulk,,,NSC,,,ambient,,kagome,,,,,,,TRUE,10.1103/PhysRevB.109.134501
La(Ru0.97Fe0.03)3Si2,La(Ru0.97Fe0.03)3Si2,Bulk,,,SC,Type-II,>1.8 K,ambient,,kagome,,,,,,,TRUE,10.1103/PhysRevB.109.134501
La(Ru0.985Fe0.015)3Si2,La(Ru0.985Fe0.015)3Si2,Bulk,,,SC,Type-II,5.5 K,ambient,,kagome,,,,,,,TRUE,10.1103/PhysRevB.109.134501
La(Ru0.98Fe0.02)3Si2,La(Ru0.98Fe0.02)3Si2,Bulk,,,SC,Type-II,4.5 K,ambient,,kagome,,,,,,,TRUE,10.1103/PhysRevB.109.134501
La(Ru0.99Fe0.01)3Si2,La(Ru0.99Fe0.01)3Si2,Bulk,,,SC,Type-II,6.5 K,ambient,,kagome,,,,,,,TRUE,10.1103/PhysRevB.109.134501
La(Sr),La(Sr),Bulk,,,SC,High-Tc,21 K,,,,,,,,,,TRUE,Handbook of SC
Lanthanum Barium Copper Oxide,La-Ba-Cu-O,Bulk,,,SC,High-Tc/cuprate,,,,,,,,,,,,10.1103/PhysRevB.43.10560
La-Ba-Cu-O,La-Ba-Cu-O,Bulk,,,SC,High-Tc/cuprate,,,,,,,,,,,,10.1103/PhysRevB.61.4289
La-Ba-Cu-O,La-Ba-Cu-O,Bulk,,,SC,High-Tc/cuprate,,,,CuO2 layers,,,,,,,,10.1103/PhysRevB.39.4277
La-Ba-Cu-O,La-Ba-Cu-O,,,,SC,cuprate,40 K,,,,,,,,,,,10.1103/PhysRevB.37.7917
La-Ba-Cu-O,La-Ba-Cu-O,Bulk,,,SC,High-Tc/cuprate,,,tetragonal/orthorhombic,,,,,,,,,10.1103/PhysRevLett.59.1468
Lanthanum Barium Copper Oxide,La-Ba-Cu-O,,,,SC,High-Tc/cuprate,,,,,,,,,,,,10.1103/PhysRevB.37.548
Lanthanum Barium Copper Oxide,La-Ba-Cu-O,,,,SC,High-Tc/cuprate,,,,,,,,,,,,10.1103/PhysRevB.49.4285
La-Ba-Cu-O,La-Ba-Cu-O,Bulk,,,SC,High-Tc,,,,perovskite,,,,,,,,10.1103/PhysRevB.38.9295
La-Ba-Cu-O system,La-Ba-Cu-O,Bulk,,,SC,High-Tc/cuprate,,,,,,,,,,,,10.1103/PhysRevB.37.7506
La-Ba-Cu-O,La-Ba-Cu-O,Bulk,,,SC,High-Tc,36.9K,,K2NiF4 type,,,,,,,,TRUE,10.1016/0038-1098(87)91117-3
La-Ca-Cu-O,La-Ca-Cu-O,Bulk,,,SC,High-Tc,23.5K,,K2NiF4 type,,,,,,,,TRUE,10.1016/0038-1098(87)91117-3
Lanthanum-Cerium alloy,La-Ce,Bulk,,,SC,,varies with concentration and pressure,"normal pressure, 5 kbar, 10 kbar",,,,,,,,,True,10.1103/PhysRevLett.21.1065
La-doped SrTiO3 (bLaSTO73),La-doped SrTiO3,Thin Film,100 nm,LSAT(001) with a SrTiO3 buffer layer,SC,Oxide,~0.5 K,,,,,,,,,,TRUE,10.1103/PhysRevLett.133.136003
La-doped SrTiO3 (bLaSTO18),La-doped SrTiO3,Thin Film,100 nm,LSAT(001) with a SrTiO3 buffer layer,SC,Oxide,~0.5 K,,,,,,,,,,TRUE,10.1103/PhysRevLett.133.136003
La-doped SrTiO3 (LaSTO72),La-doped SrTiO3,Thin Film,66 nm,LSAT(001),SC,Oxide,~0.5 K,,,,,,,,,,TRUE,10.1103/PhysRevLett.133.136003
La-doped SrTiO3 (LaSTO27),La-doped SrTiO3,Thin Film,100 nm,LSAT(001),SC,Oxide,~0.5 K,,,,,,,,,,TRUE,10.1103/PhysRevLett.133.136003
La-doped YBa2Cu3O7-delta,La-doped YBa2Cu3O7-delta,Bulk,,,SC,High-Tc/cuprate,depressed from 90 K,,,,,,,,,,TRUE,10.1103/PhysRevB.77.024523
Lanthanum-Gadolinium alloy,La-Gd,Bulk,,,SC,,varies with concentration,"normal pressure, 5 kbar, 10 kbar",,,,,,,,,True,10.1103/PhysRevLett.21.1065
La-H system,La-H,Bulk,,,SC,High-Tc,above 200 K,,,,,,,,,,TRUE,10.1103/PhysRevB.102.184103
Lanthanum-Lutetium alloy,La-Lu,Thin Film,,,SC,,,,Hexagonal,double hexagonal close-packed,,,,,,,True,10.1103/PhysRev.164.498
La(Sn): 21,La-Sn,Bulk,,,SC,High-Tc,21 K,,,,,,,,,,TRUE,Handbook of SC
La-Sr-Cu-O,La-Sr-Cu-O,,,,SC,High-Tc/cuprate,,,,,,,,,,,,10.1103/PhysRevLett.67.2737
La-Sr-Cu-O,La-Sr-Cu-O,Bulk,,,SC,High-Tc/cuprate,,,,,,,,,,,,10.1103/PhysRevB.53.5775
La-Sr-Cu-O,La-Sr-Cu-O,Bulk,,,SC,High-Tc/cuprate,,,,,,,,,,,,10.1103/PhysRevB.39.2726
Lanthanum Strontium Copper Oxide,La-Sr-Cu-O,Bulk,,,SC,High-Tc/cuprate,,,,,,,,,,,,10.1103/PhysRevB.39.2722
La-Sr-Cu-O,La-Sr-Cu-O,Bulk,,,SC,High-Tc/cuprate,,,,layered,,3.8 Å,,6.5 Å,,,,10.1103/PhysRevB.43.2691
La-Sr-Cu-O,La-Sr-Cu-O,Bulk,,,SC,High-Tc/cuprate,40 K,,,,,,,,,,,10.1103/PhysRevB.44.4473
La-Sr-Cu-O,La-Sr-Cu-O,Bulk,,,SC,High-Tc/cuprate,40 K,,,,,,,,,,,10.1103/PhysRevB.48.597
La-Sr-Cu-O,La-Sr-Cu-O,Bulk,,,SC,cuprate,,,,,,,,,,,,10.1103/PhysRevB.42.6076
La-Sr-Cu-O compound,La-Sr-Cu-O,Bulk,,,SC,High-Tc,40 K,,,,,,,,,,True,10.1103/PhysRevLett.58.1979
Degraded La-Sr-Cu-O compound,La-Sr-Cu-O,Bulk,,,SC,High-Tc,5.5 K,,,,,,,,,,True,10.1103/PhysRevLett.58.1979
La-Sr-Cu-O,La-Sr-Cu-O,Bulk,,,SC,High-Tc/cuprate,,,,,,,,,,,,10.1103/PhysRevB.61.4289
La-Sr-Cu-O,La-Sr-Cu-O,Thin Film,,,SC,High-Tc,35 K,,,perovskite,,,,,,,,10.1103/PhysRevB.35.8850
La-Sr-Cu-O,La-Sr-Cu-O,Bulk,,,SC,High-Tc/cuprate,,,,CuO2 layers,,,,,,,,10.1103/PhysRevB.39.4277
La-Sr-Cu-O,La-Sr-Cu-O,,,,SC,cuprate,40 K,,,,,,,,,,,10.1103/PhysRevB.37.7917
Lanthanum Strontium Copper Oxide,La-Sr-Cu-O,Bulk,,,SC,High-Tc/cuprate,,,,,,,,,,,,10.1103/PhysRevB.38.11290
La-Sr-Cu-O system,La-Sr-Cu-O,Bulk,,,SC,High-Tc/cuprate,,,,layered CuO planes,,,,,,,,10.1103/PhysRevB.45.9976
La-Sr-Cu-O,La-Sr-Cu-O,Bulk,,,SC,High-Tc/cuprate,,,,,,,,,,,,10.1103/PhysRevB.45.7397
La-Sr-Cu-O,La-Sr-Cu-O,,,,SC,High-Tc/cuprate,,,,,,,,,,,,10.1103/PhysRevB.42.2659
La-Sr-Cu-O,La-Sr-Cu-O,Bulk,,,SC,High-Tc,,,,,,,,,,,,10.1103/PhysRevB.42.301
La-Sr-Cu-O,La-Sr-Cu-O,Bulk,,,SC,High-Tc/cuprate,,,,,,,,,,,,10.1103/PhysRevB.57.1266
La-Sr-Cu-O,La-Sr-Cu-O,Bulk,,,SC,High-Tc,43.0K,,K2NiF4 type,,,,,,,,TRUE,10.1016/0038-1098(87)91117-3
"Bi2Sr2CuO6+δ (Bi2201), La/Pb-doped, OD3K",La/Pb-doped Bi2Sr2CuO6+δ,Bulk,,,SC,cuprate/High-Tc,3 K,ambient,,,,,,12.3,,,TRUE,10.1103/PhysRevMaterials.6.044804
"Bi2Sr2CuO6+δ (Bi2201), La/Pb-doped, OD12K",La/Pb-doped Bi2Sr2CuO6+δ,Bulk,,,SC,cuprate/High-Tc,12 K,ambient,,,,,,12.3,,,TRUE,10.1103/PhysRevMaterials.6.044804
"Bi2Sr2CuO6+δ (Bi2201), La/Pb-doped, UD32K",La/Pb-doped Bi2Sr2CuO6+δ,Bulk,,,SC,cuprate/High-Tc,32 K,ambient,,,,,,12.3,,,TRUE,10.1103/PhysRevMaterials.6.044804
Lanthanum-doped Strontium Titanate,La0.01Sr0.99TiO3,Thin Film,,,SC,Type-II,400 mK,,Perovskite,,,,,,,,TRUE,10.1016/j.tsf.2004.10.063
La0.04Ce0.22Pr0.40Nd0.34O0.5F0.5BiS2,La0.04Ce0.22Pr0.40Nd0.34O0.5F0.5BiS2,Bulk,,,SC,Type-II,3.69,,Tetragonal,,P 4/nmm,4.01168,,13.3679,,,TRUE,10.1016/j.ssc.2019.04.001
La0.13Ba0.59K0.41Bi0.87O3,La0.13Ba0.59K0.41Bi0.87O3,Bulk,,,SC,High-Tc,11.3 K,,Cubic,Pm-3m,Pm-3m,4.3046,,,,,TRUE,10.1016/j.actamat.2021.117437
LCBCO,La0.1Ca0.9Ba0.85La1.15Cu3O7+δ,Bulk,,,SC,Cuprate,67.2 K,,Tetragonal,,,,,,,,TRUE,10.1016/S0921-4534(02)01433-8
La0.1Er0.95Ba1.95Cu3Oy,La0.1Er0.95Ba1.95Cu3O7,Thin Film,,,SC,High-Tc,88.5 K,,c-axis orientation,,,,,,,,TRUE,10.1016/j.physc.2008.05.171
L1ErBCO,La0.1Er0.95Ba1.95Cu3O7,Thin Film,,,SC,High-Tc,90 K,,,,,,,,,,TRUE,10.1016/j.physc.2012.03.053
La0.20Ce0.19Pr0.21Nd0.20Sm0.20O0.5F0.5BiS2,La0.20Ce0.19Pr0.21Nd0.20Sm0.20O0.5F0.5BiS2,Bulk,,,SC,Type-II,3.97,,Tetragonal,,P 4/nmm,4.01031,,13.3847,,,TRUE,10.1016/j.ssc.2019.04.001
La0.20Th0.80Ce,La0.20Th0.80Ce,Bulk,,,SC,,,zero pressure,cubic,fcc,,,,,,,True,10.1103/PhysRevLett.32.54
La0.25Nd0.75BaCaCu3O7,La0.25Nd0.75BaCaCu3O7,Bulk,,,SC,High-Tc,33 K,,Tetragonal,P4/mmm,,3.862 Å,,11.623 Å,,,TRUE,10.1016/S0921-4534(98)00113-0
La0.25Sm0.75BaCaCu3O7,La0.25Sm0.75BaCaCu3O7,Bulk,,,SC,High-Tc,65 K,,Tetragonal,P4/mmm,,3.862 Å,,11.601 Å,,,TRUE,10.1016/S0921-4534(98)00113-0
LCBCO,La0.2Ca0.8Ba0.95La1.05Cu3O7+δ,Bulk,,,SC,Cuprate,74.1 K,,Tetragonal,,,,,,,,TRUE,10.1016/S0921-4534(02)01433-8
La0.2K0.8BiO3,La0.2K0.8BiO3,Bulk,,,SC,Type-II,12 K,,Perovskite,,,,,,,,FALSE,10.1016/j.jallcom.2014.12.274
La0.2Na0.8Fe2As2,La0.2Na0.8Fe2As2,Bulk,,,SC,iron-based,27 K,ambient,,,,,,,,,FALSE,10.1103/PhysRevMaterials.4.114803
La0.2Nd0.8PtSi,La0.2Nd0.8PtSi,Bulk,,,SC,Type-II,2.2 K,,Tetragonal,α-ThSi2 derivative,I41md,,,,,,True,10.1103/PhysRevB.52.6784
La0.2Y0.9Ba1.9Cu3O7-x,La0.2Y0.9Ba1.9Cu3O7,Thin Film,,,SC,High-Tc,85K,,,,,,,,,,TRUE,10.1016/j.physc.2006.05.068
La–YBCO,La0.2Y0.9Ba1.9Cu3O7,Bulk,,,SC,High-Tc,38K,,,,,,,,,,TRUE,10.1016/j.physc.2005.03.060
La0.2Y0.9Ba1.9Cu3Oy,La0.2Y0.9Ba1.9Cu3O7,Thin Film,,,SC,High-Tc,85 K,,,,,,,,,,TRUE,10.1016/S0921-4534(03)01057-8
La0.2Y0.9Ba1.9Cu3O7−δ,La0.2Y0.9Ba1.9Cu3O7−δ,Thin Film,,,SC,High-Tc,<50 K,,,,,,,,,,TRUE,10.1016/S0921-4534(03)01191-2
La0.2Yb0.9Ba1.9Cu3O7-x,La0.2Yb0.9Ba1.9Cu3O7,Thin Film,,,SC,High-Tc,86K,,,,,,,,,,TRUE,10.1016/j.physc.2006.05.068
La–YbBCO,La0.2Yb0.9Ba1.9Cu3O7,Bulk,,,SC,High-Tc,38K,,,,,,,,,,TRUE,10.1016/j.physc.2005.03.060
La₁/₃Sr₂/₃FeO₃,La0.33Sr0.67FeO3,Bulk,,,NSC,,,,Rhombohedral,perovskite,R-3c,5.47 Å,,,,,True,10.1103/PhysRevB.60.10788
La0.35Th0.65Ce,La0.35Th0.65Ce,Bulk,,,SC,,,zero pressure,cubic,fcc,,,,,,,True,10.1103/PhysRevLett.32.54
La0.3Nd0.7Pt2.1B2.4C1.2,La0.3Nd0.7Pt2.1B2.4C1.2,Bulk,,,SC,Type-II,2.8 K,,,,,,,,,,TRUE,10.1016/S0921-4534(03)01308-X
(La0.3Sr0.7)(Al0.65Ta0.35)O3/SrTiO3 (111),La0.3Sr0.7Al0.65Ta0.35O3/SrTiO3,Thin Film,12 monolayers,SrTiO3 (111),2DEG,,Not observed down to 40 mK,,,,,,,,,,TRUE,10.1103/PhysRevB.99.035408
La0.490(Ag0.84Mn0.16)0.5,La0.490(Ag0.84Mn0.16)0.5,Bulk,,,SC,Type-II,5.27,,CsCl,Cubic,,,,,,,TRUE,10.1016/j.jmmm.2003.12.482
LCBCO,La0.4Ca0.6Ba1.15La0.85Cu3O7+δ,Bulk,,,SC,Cuprate,81.4 K,,Tetragonal,,,,,,,,TRUE,10.1016/S0921-4534(02)01433-8
La0.4Na0.6Fe2As2,La0.4Na0.6Fe2As2,Bulk,,,NSC,iron-based,,ambient,,,,,,,,,FALSE,10.1103/PhysRevMaterials.4.114803
La0.4Pr0.6BaCaCu3O7,La0.4Pr0.6BaCaCu3O7,Bulk,,,SC,High-Tc,14 K,,Tetragonal,,P4/mmm,3.870 Å,,11.624 Å,,,TRUE,10.1016/S0304-8853(98)00120-6
La0.4Pr0.6BaCaCu3O7,La0.4Pr0.6BaCaCu3O7,Bulk,,,SC,High-Tc,14 K,,Tetragonal,P4/mmm,,3.870 Å,,11.624 Å,,,TRUE,10.1016/S0921-4534(98)00113-0
La0.505Ag0.495,La0.505Ag0.495,Bulk,,,SC,Type-II,1.077,,CsCl,Cubic,,3.805,,,,,TRUE,10.1016/j.jmmm.2003.12.482
La0.510(Ag0.94Mn0.06)0.5,La0.510(Ag0.94Mn0.06)0.5,Bulk,,,SC,Type-II,5.15,,CsCl,Cubic,,,,,,,TRUE,10.1016/j.jmmm.2003.12.482
La0.520(Ag0.75Mn0.25)0.5,La0.520(Ag0.75Mn0.25)0.5,Bulk,,,SC,Type-II,5.20,,CsCl,Cubic,,,,,,,TRUE,10.1016/j.jmmm.2003.12.482
"Lanthanum-Lutetium alloy (55% La, 45% Lu)",La0.55Lu0.45,Bulk,,,SC,,2.2 K,,Hexagonal,lanthanum hexagonal structure,,,,,,,True,10.1103/PhysRev.109.243
La0.55Th0.45Ce,La0.55Th0.45Ce,Bulk,,,SC,,,zero pressure,cubic,fcc,,,,,,,True,10.1103/PhysRevLett.32.54
LCBCO,La0.5Ca0.5Ba1.25La0.75Cu3O7+δ,Bulk,,,SC,Cuprate,81.4 K,,Tetragonal,,,,,,,,TRUE,10.1016/S0921-4534(02)01433-8
La0.5Ce0.5Ru2,La0.5Ce0.5Ru2,Bulk,,,SC,Type-II,0.3 K,,,,,,,,,,TRUE,10.1016/S0925-8388(00)01384-0
La0.5Dy0.5BaCaCu3O7,La0.5Dy0.5BaCaCu3O7,Bulk,,,SC,High-Tc,55 K,,Tetragonal,P4/mmm,,3.860 Å,,11.606 Å,,,TRUE,10.1016/S0921-4534(98)00113-0
La0.5Dy0.5BaCaCu3O7-δ,La0.5Dy0.5BaCaCu3O7-δ,Bulk,,,SC,High-Tc,75.3 K,,Tetragonal,Perovskite,P4/mmm,3.859 Å,,11.645 Å,,,TRUE,10.1016/j.physb.2009.06.120
La0.5Gd0.5BaCaCu3O7-δ,La0.5Gd0.5BaCaCu3O7-δ,Bulk,,,SC,High-Tc,66.0 K,,Tetragonal,Perovskite,P4/mmm,3.859 Å,,11.645 Å,,,TRUE,10.1016/j.physb.2009.06.120
La0.5Ho0.5BaCaCu3O7-δ,La0.5Ho0.5BaCaCu3O7-δ,Bulk,,,SC,High-Tc,77.0 K,,Tetragonal,Perovskite,P4/mmm,3.859 Å,,11.645 Å,,,TRUE,10.1016/j.physb.2009.06.120
La0.5Lu0.5Ni2B2C,La0.5Lu0.5Ni2B2C,Bulk,,,SC,,14.8 K,,Tetragonal,LuNi2B2C-type,I4/mmm,3.577 Å,3.577 Å,10.44 Å,,,True,10.1103/PhysRevB.51.420
La0.5Lu0.5Ni2B2C,La0.5Lu0.5Ni2B2C,Bulk,,,SC,borocarbide,14.8 K,,,,,,,,,,TRUE,Handbook of SC
La0.5Nd0.5Ba2Cu3O6+x,La0.5Nd0.5Ba2Cu3O6+x,Bulk,,,SC,High-Tc,89 K,,,,,,,,,,TRUE,10.1016/S0921-4534(99)00129-X
La0.5Pr0.5Ba2Cu3O7,La0.5Pr0.5Ba2Cu3O7,Bulk,,,SC,cuprate,,,Orthorhombic,,P4mmm,,,,,,True,10.1103/PhysRevB.49.12151
La0.5Pr0.5BaCaCu3O7,La0.5Pr0.5BaCaCu3O7,Bulk,,,SC,High-Tc,22 K,,Tetragonal,,P4/mmm,3.867 Å,,11.628 Å,,,TRUE,10.1016/S0304-8853(98)00120-6
La0.5Sm0.5BaCaCu3O7,La0.5Sm0.5BaCaCu3O7,Bulk,,,SC,High-Tc,66 K,,Tetragonal,P4/mmm,,3.866 Å,,11.621 Å,,,TRUE,10.1016/S0921-4534(98)00113-0
La0.5Sm0.5BaCaCu3O7-δ,La0.5Sm0.5BaCaCu3O7-δ,Bulk,,,SC,High-Tc,62.5 K,,Tetragonal,Perovskite,P4/mmm,3.859 Å,,11.645 Å,,,TRUE,10.1016/j.physb.2009.06.120
La0.5Sr0.5CoO3,La0.5Sr0.5CoO3,Thin Film,,MgO,NSC,,NSC - no superconductivity down to 4.2 K,,Cubic,pseudocubic,,3.82 Å,,,,,True,10.1103/PhysRevLett.73.1436
La0.5Sr0.5NiO2,La0.5Sr0.5Ni1O2,Bulk,,,NSC,,,,Tetragonal,Infinitely layered,P4/mmm,,,,,,FALSE,10.1103/PhysRevMaterials.8.064801
La0.5Th0.5Ni2B2C,La0.5Th0.5Ni2B2C,Bulk,,,SC,,3.9 K,,Tetragonal,LuNi2B2C-type,I4/mmm,3.746 Å,3.746 Å,9.929 Å,,,True,10.1103/PhysRevB.51.420
La0.5Th0.5Ni2B2C,La0.5Th0.5Ni2B2C,Bulk,,,SC,borocarbide,3.9 K,,,,,,,,,,TRUE,Handbook of SC
La0.5Th0.5NiC2,La0.5Th0.5NiC2,Bulk,,,SC,Noncentrosymmetric/Type-II/NA,7.9 K,Ambient,Orthorhombic,CeNiC2-type,Amm2,,,,,,FALSE,10.1103/PhysRevB.96.014507
La0.5Th0.5NiC2,La0.5Th0.5NiC2,Bulk,,,SC,Type-II,7.9 K,,,,,,,,,,TRUE,10.1016/S0038-1098(96)00589-3
La0.5Th0.5OBiS2,La0.5Th0.5OBiS2,Bulk,,,SC,Type-II,1.5-3 K,0 GPa,Tetragonal,P4mm,P4mm,4.0552,4.0552,13.6178,,,FALSE,10.1016/j.cocom.2014.10.002
La0.5Y0.5BaCaCu3O7-δ,La0.5Y0.5BaCaCu3O7-δ,Bulk,,,SC,High-Tc,79.7 K,,Tetragonal,Perovskite,P4/mmm,3.859 Å,,11.645 Å,,,TRUE,10.1016/j.physb.2009.06.120
La0.5Y0.5FeAsO0.6,La0.5Y0.5FeAsO0.6,Bulk,,,SC,Iron-based,43.1,,,,,,,,,,FALSE,10.1016/j.matpr.2020.04.503
La0.5Yb0.5BaCaCu3O7-δ,La0.5Yb0.5BaCaCu3O7-δ,Bulk,,,SC,High-Tc,79.0 K,,Tetragonal,Perovskite,P4/mmm,3.859 Å,,11.645 Å,,,TRUE,10.1016/j.physb.2009.06.120
La0.65Ca0.35MnO3,La0.65Ca0.35MnO3,Bulk,,,NSC,,NSC,,,,,,,,,,TRUE,10.1103/PhysRevB.86.104502
Lanthanum calcium manganite,La0.65Ca0.35MnO3,Bulk,,,SC,p-wave triplet,,,,,,,,,,,TRUE,10.1103/PhysRevB.75.214508
La2/3Ca1/3MnO3,La0.6667Ca0.3333MnO3,Thin Film,,,FM,,NSC,,,,,,,,,,FALSE,10.1103/PhysRevB.104.174513
(La0.66Pr0.34)(Ba1.875La0.125)Cu3O7+δ,La0.66Pr0.34Ba1.875La0.125Cu3O7.08,Bulk,,,NSC,,0 K,,Orthorhombic,perovskite,Pmmm,3.83 Å,3.87 Å,11.73 Å,,,True,10.1103/PhysRevB.38.6667
La2/3Ca1/3MnO3,La0.67Ca0.33MnO3,Bulk,,,SC,,,,,perovskite,,,,,,,,10.1103/PhysRevB.57.557
La0.67Ca0.33MnO3,La0.67Ca0.33MnO3,Thin Film,"12 nm, 20 nm",SrTiO3 (100),FM,,NSC,,,,,,,,,,TRUE,10.1103/PhysRevB.84.134517
La0.67Ca0.33MnO3,La0.67Ca0.33MnO3,Thin Film,about 10 nm,"NdGaO3, Sr0.7La0.3Al0.65Ta0.35O3",FM,,NSC,Ambient,Cubic,perovskite,,,,,,,TRUE,10.1103/PhysRevB.85.054514
La0.67Ca0.33MnO3/YBa2Cu3O7−δ,La0.67Ca0.33MnO3/YBa2Cu3O7,Thin Film,,,SC,High-Tc,64,,,,,,,11.744,,,TRUE,10.1016/S0921-4534(02)02010-5
La0.67Ca0.33MnO3/YBa2Cu3O7−δ,La0.67Ca0.33MnO3/YBa2Cu3O7,Thin Film,,,SC,High-Tc,78,,,,,,,11.709,,,TRUE,10.1016/S0921-4534(02)02010-5
La0.67Ca0.33MnO3/YBa2Cu3O7−δ,La0.67Ca0.33MnO3/YBa2Cu3O7,Thin Film,,,SC,High-Tc,81,,,,,,,11.697,,,TRUE,10.1016/S0921-4534(02)02010-5
La0.67Ca0.33MnO3/YBa2Cu3O7−δ,La0.67Ca0.33MnO3/YBa2Cu3O7,Thin Film,,,SC,High-Tc,85,,,,,,,11.680,,,TRUE,10.1016/S0921-4534(02)02010-5
La0.67Sr0.33MnO3,La0.67Sr0.33MnO3,Thin Film,"8-30 nm (barrier), 100 nm (top electrode)",SrTiO3,FM,,NSC,0.16 mbar O2,,,,3.885 Å,,,,,TRUE,10.1103/PhysRevB.82.134513
La0.67Sr0.33MnO3,La0.67Sr0.33MnO3,Thin Film,20 nm,,FM,,NSC,,,,,,,,,,FALSE,10.1103/PhysRevB.84.134517
La0.67Sr0.33MnO3,La0.67Sr0.33MnO3,Nanoparticle,,,NSC,,NSC,,,,,,,,,,TRUE,10.1103/PhysRevB.86.104502
Lanthanum Strontium Manganite,La0.67Sr0.33MnO3,Thin Film,,,FM,,NSC,,,,,,,,,,FALSE,10.1103/PhysRevB.72.184515
La0.67Sr0.33MnO3/YBa2Cu3O7,La0.67Sr0.33MnO3/YBa2Cu3O7,Thin Film,,,SC,High-Tc,88,,,,,,,,,,TRUE,10.1016/S0921-4526(98)00936-3
La0.68Sr0.32NiO2,La0.68Sr0.32NiO2,Thin Film,5-10 nm,SrTiO3 (001),NSC,,,ambient,Tetragonal,infinite-layer,,,,,,,TRUE,10.1103/PhysRevMaterials.7.L051801
La0.68Sr0.32NiO2,La0.68Sr0.32NiO2,Thin Film,8 nm,SrTiO3 (001),NSC,,NSC,,,infinite-layer,,,,,,,TRUE,10.1103/PhysRevB.111.094506
LCBCO,La0.6Ca0.4Ba1.35La0.65Cu3O7+δ,Bulk,,,SC,Cuprate,78.7 K,,Tetragonal,,,,,,,,TRUE,10.1016/S0921-4534(02)01433-8
La0.6Pr0.4BaCaCu3O7,La0.6Pr0.4BaCaCu3O7,Bulk,,,SC,High-Tc,32 K,,Tetragonal,,P4/mmm,3.866 Å,,11.630 Å,,,TRUE,10.1016/S0304-8853(98)00120-6
La0.6Pr0.4BaCaCu3O7,La0.6Pr0.4BaCaCu3O7,Bulk,,,SC,High-Tc,28 K,,Tetragonal,P4/mmm,,3.866 Å,,11.630 Å,,,TRUE,10.1016/S0921-4534(98)00113-0
La0.6Rh4P12,La0.6Rh4P12,Bulk,,,SC,Type-II,16 K,,Skutterudite,Cubic,Im3̄ (No. 204),,,,,,FALSE,10.1016/j.actamat.2019.01.002
La0.6Sr1.4NiO4,La0.6Sr1.4NiO4,Bulk,,,NSC,,No superconductivity down to 30 mK,,,K2NiF4 structure type,,,,,,,True,10.1103/PhysRevB.43.1229
"Lanthanum-Yttrium alloy (60% La, 40% Y)",La0.6Y0.4,Bulk,,,SC,,1.7 K,,Hexagonal,lanthanum hexagonal structure,,,,,,,True,10.1103/PhysRev.109.243
La0.6Y0.4FeAsO0.8F0.2,La0.6Y0.4FeAsO0.8F0.2,Bulk,,,SC,Iron-based,36 K,,,,,,,,,,FALSE,10.1016/j.jssc.2012.07.033
(La0.72Pr0.28)(Ba1.875La0.125)Cu3O7+δ,La0.72Pr0.28Ba1.875La0.125Cu3O7.08,Bulk,,,SC,High-Tc,15 K,,Orthorhombic,perovskite,Pmmm,3.84 Å,3.88 Å,11.74 Å,,,True,10.1103/PhysRevB.38.6667
La0.72Sr0.28NiO2,La0.72Sr0.28NiO2,Thin Film,5-10 nm,SrTiO3 (001),SC,,1.6 K,ambient,Tetragonal,infinite-layer,,,,,,,TRUE,10.1103/PhysRevMaterials.7.L051801
La0.72Sr0.28NiO2,La0.72Sr0.28NiO2,Thin Film,8 nm,SrTiO3 (001),NSC,,NSC,,,infinite-layer,,,,,,,TRUE,10.1103/PhysRevB.111.094506
La0.73Rh4P12,La0.73Rh4P12,Bulk,,,SC,Type-II,17 K,4 GPa,Skutterudite,Cubic,Im3̄,8.058,8.058,8.058,,,TRUE,10.1016/j.jmmm.2006.10.023
La0.74Sr0.26NiO2,La0.74Sr0.26NiO2,Thin Film,8 nm,SrTiO3 (001),NSC,,NSC,,,infinite-layer,,,,,,,TRUE,10.1103/PhysRevB.111.094506
Hole-doped lanthanum calcium manganese oxide,La0.75Ca0.25MnO3,Bulk,,,NSC,,,0-15 GPa,Orthorhombic,perovskite,Pnma,Variable with pressure,Variable with pressure,Variable with pressure,,,True,10.1103/PhysRevB.65.012111
La0.75Dy0.25BaCaCu3O7,La0.75Dy0.25BaCaCu3O7,Bulk,,,SC,High-Tc,56 K,,Tetragonal,P4/mmm,,3.862 Å,,11.623 Å,,,TRUE,10.1016/S0921-4534(98)00113-0
La0.75Nd0.25BaCaCu3O7,La0.75Nd0.25BaCaCu3O7,Bulk,,,SC,High-Tc,55 K,,Tetragonal,P4/mmm,,3.866 Å,,11.642 Å,,,TRUE,10.1016/S0921-4534(98)00113-0
La0.75Sm0.25BaCaCu3O7,La0.75Sm0.25BaCaCu3O7,Bulk,,,SC,High-Tc,71 K,,Tetragonal,P4/mmm,,3.865 Å,,11.632 Å,,,TRUE,10.1016/S0921-4534(98)00113-0
La0.75Sr0.25NiO2,La0.75Sr0.25NiO2,Bulk,,,SC,,,,,infinite-layer,,,,,,,FALSE,10.1103/PhysRevB.107.165153
La0.75Sr1.25NiO4,La0.75Sr1.25NiO4,Bulk,,,NSC,,No superconductivity down to 30 mK,,,K2NiF4 structure type,,,,,,,True,10.1103/PhysRevB.43.1229
La0.75Th0.25,La0.75Th0.25,Bulk,,,SC,Type-II,~6.5 K,0 kbar,Cubic,fcc,,,,,,,True,10.1103/PhysRevB.49.3894
La0.75Th0.25Ce,La0.75Th0.25Ce,Bulk,,,SC,,,zero pressure,cubic,fcc,,,,,,,True,10.1103/PhysRevLett.32.54
"Lanthanum-Yttrium alloy (75% La, 25% Y)",La0.75Y0.25,Bulk,,,SC,,2.5 K,,Hexagonal,lanthanum hexagonal structure,,,,,,,True,10.1103/PhysRev.109.243
La0.75Y0.25H10,La0.75Y0.25H10,Bulk,,,SC,High-Tc,253 K,183 GPa,Fm3m,Cubic,Fm3m,5.031 Å,,,,100-135 T,TRUE,10.1016/j.mattod.2021.03.025
La0.75Y0.25O0.5F0.5BiS2,La0.75Y0.25O0.5F0.5BiS2,Bulk,,,SC,,3.1 K,ambient,Tetragonal,CeOBiS2-type,P4/nmm,4.047 Å,4.047 Å,,,,TRUE,10.1103/PhysRevB.90.054510
La0.76Sr0.24NiO2,La0.76Sr0.24NiO2,Thin Film,5-10 nm,SrTiO3 (001),SC,,8.4 K,ambient,Tetragonal,infinite-layer,,,,,,,TRUE,10.1103/PhysRevMaterials.7.L051801
La0.78Ga0.22,La0.78Ga0.22,Bulk,,,SC,,,,,,,,,,,,,10.1103/PhysRevB.51.6328
(La0.78Pr0.22)(Ba1.875La0.125)Cu3O7+δ,La0.78Pr0.22Ba1.875La0.125Cu3O7.08,Bulk,,,SC,High-Tc,30 K,,Orthorhombic,perovskite,Pmmm,3.85 Å,3.89 Å,11.75 Å,,,True,10.1103/PhysRevB.38.6667
La0.8Th0.2Ce0.00158,La0.79842Th0.2Ce0.00158,Bulk,,,SC,Type-II,~5.9 K,0 kbar,Cubic,fcc,,,,,,,True,10.1103/PhysRevB.49.3894
LCBCO,La0.7Ca0.3Ba1.45La0.55Cu3O7+δ,Bulk,,,SC,Cuprate,71.7 K,,Tetragonal,,,,,,,,TRUE,10.1016/S0921-4534(02)01433-8
La0.7Ca0.3MnO3,La0.7Ca0.3MnO3,Thin Film,15 nm,SrTiO3 (100),FM,,NSC,,,perovskite,,,,,,,TRUE,10.1103/PhysRevB.75.054501
Lanthanum Calcium Manganese Oxide,La0.7Ca0.3MnO3,Thin Film,100 nm,YBa2Cu3O7-δ,FM,,NSC,"0.7 mbar (growth), 0.8 bar (annealing)",Orthorhombic,Pseudocubic,,,,,,,TRUE,10.1103/PhysRevB.77.144528
La0.7Ca0.3MnO3,La0.7Ca0.3MnO3,Thin Film,,,NSC,,,,,,,,,,,,FALSE,10.1103/PhysRevLett.93.157002
Lanthanum Calcium Manganese Oxide,La0.7Ca0.3MnO3,Thin Film,"8 nm, 25-50 nm",SrTiO3,FM,,NSC,,,,,,,,,,TRUE,10.1103/PhysRevLett.111.247203
La0.7Ca0.3MnO3,La0.7Ca0.3MnO3,Thin Film,15 unit cells (60 Å),SrTiO3 (100),FM,,NSC,,,perovskite,,,,,,,TRUE,10.1103/PhysRevB.72.140407
La0.7Ca0.3MnO3,La0.7Ca0.3MnO3,Thin Film,105 Å,SrTiO3,FM,,NSC,,Orthorhombic,perovskite,,3.881,3.867,5.829,,,TRUE,10.1103/PhysRevB.74.224414
La0.7Ca0.3MnO3,La0.7Ca0.3MnO3,Bulk,,,FM,,NSC,,,,,,,,,,FALSE,10.1103/PhysRevB.74.224414
La0.7Ca0.3MnO3/YBa2Cu3O4/La0.7Ca0.3MnO3 trilayer,La0.7Ca0.3MnO3/YBa2Cu3O4/La0.7Ca0.3MnO3,Thin Film,,,SC,cuprate,,,,,,,,,,,FALSE,10.1103/PhysRevB.74.220507
La0.7Ca0.3MnO3/YBa2Cu3O7 Superlattice,La0.7Ca0.3MnO3/YBa2Cu3O7,Thin Film,,,SC,cuprate,,,,,,,,,,,FALSE,10.1103/PhysRevB.74.094504
La0.7Ce0.3OBiSSe,La0.7Ce0.3OBiSSe,Bulk,,,SC,Type-II,2.7 K,,Tetragonal,,P4/nmm,,,,1.6 mT,,TRUE,10.1016/j.jpcs.2022.110898
La0.7Nd0.3PtSi,La0.7Nd0.3PtSi,Bulk,,,SC,Type-II,3.2 K,,Tetragonal,α-ThSi2 derivative,I41md,,,,,,True,10.1103/PhysRevB.52.6784
La0.7Pr0.3BaCaCu3O7,La0.7Pr0.3BaCaCu3O7,Bulk,,,SC,High-Tc,44 K,,Tetragonal,,P4/mmm,3.866 Å,,11.632 Å,,,TRUE,10.1016/S0304-8853(98)00120-6
La0.7Sr0.3MnO3 Thin Film on MgO,La0.7Sr0.3MnO3,Thin Film,60 nm,MgO (100),Ferromagnetic,,,,Pseudocubic,Perovskite,,3.87 Å,3.87 Å,3.87 Å,,,TRUE,10.1103/PhysRevB.102.054433
La0.7Sr0.3MnO3,La0.7Sr0.3MnO3,Thin Film,100 nm,SrTiO3 (001),FM,,NSC,0.25 mbar,,,,,,,,,TRUE,10.1103/PhysRevB.87.134514
Lanthanum Strontium Manganese Oxide,La0.7Sr0.3MnO3,Thin Film,,YBa2Cu3O7-δ,FM,,NSC,,,,,,,,,,FALSE,10.1103/PhysRevB.77.144528
Lanthanum Strontium Manganese Oxide,La0.7Sr0.3MnO3,,,,FM,,NSC,,,,,,,,,,FALSE,10.1103/PhysRevB.89.180506
La0.7Sr0.3NiO2,La0.7Sr0.3NiO2,Thin Film,8 nm,SrTiO3 (001),NSC,,NSC,,,infinite-layer,,,,,,,TRUE,10.1103/PhysRevB.111.094506
"La0.7Sr1.3Cu(O,F)4+δ","La0.7Sr1.3Cu(O,F)4+δ",Bulk,,,SC,cuprate,55 K,ambient pressure,Tetragonal,body-centered,,3.9368(7) Å,3.9368(7) Å,13.075(4) Å,,,True,10.1103/PhysRevB.52.16233
"La0.7Sr1.3Cu(O,F)4+δ","La0.7Sr1.3Cu(O,F)4+δ",Bulk,,,SC,Cuprate,55 K,,Tetragonal,,,,,,,,FALSE,10.1016/j.jallcom.2014.12.027
La0.7Sr1.3CuO3.25,La0.7Sr1.3CuO3.25,Bulk,,,NSC,,,,Tetragonal,,,3.7547(5) Å,3.7547(5) Å,12.896(3) Å,,,True,10.1103/PhysRevB.52.16233
La0.7Y0.3FeAsO0.7,La0.7Y0.3FeAsO0.7,Bulk,,,SC,Iron-based,34K,,,,,,,,,,TRUE,10.1016/j.physc.2009.11.125
La0.7Y0.3H6,La0.7Y0.3H6,Bulk,,,SC,High-Tc,237 K,180 GPa,Im3m,Cubic,Im3m,3.64 Å,,,,70-80 T,TRUE,10.1016/j.mattod.2021.03.025
La0.7Y0.3O0.9F0.1FeAs,La0.7Y0.3O0.9F0.1FeAs,Bulk,,,SC,Iron-based,34.8 K,Ambient,Tetragonal,ZrCuSiAs type,,,,,,60.5 T,TRUE,10.1016/j.physc.2010.04.013
La0.8125Sr0.1875NiO2,La0.8125Sr0.1875Ni1O2,Bulk,,,SC,,15-25 K,,Tetragonal,Infinitely layered,P4/mmm,,,,,,FALSE,10.1103/PhysRevMaterials.8.064801
La0.825Sr0.175CuO2.5,La0.825Sr0.175CuO2.5,Bulk,,,SC,Cuprate,0.0082 J,,,,,,,,,,FALSE,10.1016/S0921-4534(99)00112-4
La0.82Sm1.0Sr0.18CuO4,La0.82Sm1.0Sr0.18CuO4,Bulk,,,SC,cuprate,"30 K (3 kbar O2), 21 K (150 bar O2)","3 kbar O2, 150 bar O2",Tetragonal,T* phase,,,,,,,True,10.1103/PhysRevB.40.5251
La0.5Lu4.5Rh6Sn18,La0.83Lu2.62Rh6Sn16.68,Bulk,,,SC,,3.83 K,ambient,Tetragonal,cage-type,I41/acd,13.7095,13.7095,27.3885,,,TRUE,10.1103/PhysRevB.109.075202
