Repository: WyattBunstine/ML_SC_Project

# ML_SC_Project — Chemically and Geometrically Motivated Crystal Graph Neural Networks

This project predicts and screens superconductors from crystal structure. It frames the
problem as a **two-stage hurdle**: first classify whether a material is a superconductor
candidate (SC vs. non-SC), then regress the critical temperature T_c for superconductors.

Two graph-neural-network families are trained and compared:

- a **baseline CGCNN** ([txie-93/cgcnn](https://github.com/txie-93/cgcnn)), and
- an **MPNN** with learned edge features that consumes richer `crystal_graph_v4` graphs
  (this project's contribution).

File: database/superconductor_materials_full.csv (part 79 of 215)
Material_Name,Chemical_Composition,Material_Class,Film_Thickness,Substrate,Material_Type,Superconductor_Type,Superconducting_Transition_Temperature,Pressure,Crystal_Structure,Lattice_Structure,Space_Group,"Lattice_Constant(a)","Lattice_Constant(b)","Lattice_Constant(c)",Lower_Critical_Field,Upper_Critical_Field,Experimental,DOI
(La0.83Pr0.17)(Ba1.875La0.125)Cu3O7+δ,La0.83Pr0.17Ba1.875La0.125Cu3O7.08,Bulk,,,SC,High-Tc,50 K,,Orthorhombic,perovskite,Pmmm,3.86 Å,3.90 Å,11.76 Å,,,True,10.1103/PhysRevB.38.6667
Lanthanum-Cerium alloy (high Ce content),La0.84Ce0.16,Bulk,,,SC,Type-I,Superconducting above 27 kbar,>27 kbar,,,,,,,,,True,10.1103/PhysRevLett.23.1375
La0.84Rh4P12,La0.84Rh4P12,Bulk,,,SC,Type-II,14.8 K,,Skutterudite,Cubic,Im3̄ (No. 204),,,,,,FALSE,10.1016/j.actamat.2019.01.002
La0.84Sm0.96Sr0.2CuO4,La0.84Sm0.96Sr0.2CuO4,Bulk,,,NSC,,,,,T* phase,,,,,,,True,10.1103/PhysRevB.41.6582
La0.84Sr0.16NiO2,La0.84Sr0.16NiO2,Thin Film,5-10 nm,SrTiO3 (001),SC,,13.9 K,ambient,Tetragonal,infinite-layer,,,,,,,TRUE,10.1103/PhysRevMaterials.7.L051801
La0.84Tm0.16Ru3Si2,La0.84Tm0.16Ru3Si2,Bulk,,,SC,Type-II,6.1 K,,Hexagonal,,,5.635 Å,,7.080 Å,,,True,10.1103/PhysRevB.49.12051
La-Ba-Cu-O Type II,La0.85Ba0.15CuO2-y,Bulk,,,SC,High-Tc,36 K,0 kbar,,K2NiF4,,,,,,,True,10.1103/PhysRevLett.58.405
La-Ba-Cu-O compound,La0.85Ba0.15CuO3,,,,SC,High-Tc,30 K range,,,K2NiF4,,,,,,,,10.1103/PhysRevLett.58.908
La1-xBaxCuO4,La0.85Ba0.15CuO4,Bulk,,,SC,High-Tc,35 K,,Orthorhombic,,,,,,,,FALSE,10.1016/j.ssc.2015.02.008
La0.85Ca0.15Nd1.0CuO4,La0.85Ca0.15Nd1.0CuO4,Bulk,,,SC,High-Tc/cuprate,,ambient,Orthorhombic,K2NiF4-type,Cmca,,,,,,True,10.1103/PhysRevLett.76.1348
La0.85Ca0.15OCu0.85Ni0.15S,La0.85Ca0.15OCu0.85Ni0.15S,Bulk,,,SC,,,,Tetragonal,(LaO)AgS type,P4/nmm,3.995 Å,3.995 Å,8.516 Å,,,True,10.1103/PhysRevB.62.15598
La0.85Ga0.15FeAsO,La0.85Ga0.15FeAsO,Bulk,,,SC,Iron-based,37 K,,Tetragonal,ZrCuSiAs-type,P4/nmm,4.032 Å,,8.741 Å,0.6 kOe,,TRUE,10.1016/j.physc.2022.1354139
La0.85Na0.15O0.85F0.15FeAs,La0.85Na0.15O0.85F0.15FeAs,Bulk,,,SC,Iron-based,30.9 K,Ambient,Tetragonal,Layered,P4/nmm,,,,,63.5 T,TRUE,10.1016/j.physc.2009.03.002
La1-xSrxCuO2.5 (x=0.15),La0.85Sr0.15CuO2.5,Bulk,,,SC,cuprate,,,,two-chain ladder,,,,,,,False,10.1103/PhysRevLett.82.4296
La-Sr-Cu-O (15% Sr doping),La0.85Sr0.15CuO4,Bulk,,,SC,High-Tc/cuprate,,,,,,,,,,,,10.1103/PhysRevB.48.6575
La0.85Sr0.15CuO4,La0.85Sr0.15CuO4,,,,SC,High-Tc/cuprate,,,,,,,,,,,,10.1103/PhysRevLett.61.1313
Lanthanum Strontium Copper Oxide,La0.85Sr0.15CuO4,Bulk,,,SC,High-Tc/cuprate,,,,,,,,,,,,10.1103/PhysRevB.59.7191
La0.85Sr0.15CuO4,La0.85Sr0.15CuO4,Bulk,,,SC,cuprate/High-Tc,37.3 K,,,Perovskite-type,,,,,,,TRUE,10.1103/PhysRevB.76.144515
La0.85Sr0.15CuO4,La0.85Sr0.15CuO4,Thin Film,,,SC,High-Tc,45 K,,,,,,,,,,FALSE,10.1016/j.physc.2004.03.013
La0.85Sr0.15FeAsO,La0.85Sr0.15FeAsO,Bulk,,,SC,High-Tc,25.5 K,,Tetragonal,ZrCuSiAs-type,,,,,,78 T,TRUE,10.1016/j.physc.2009.05.093
La0.85Sr0.15FeAsO (as-grown),La0.85Sr0.15FeAsO1-δ,Bulk,,,SC,iron-based,"6 K (trace, not zero resistivity)",ambient pressure,Tetragonal,ZrCuSiAs-type,,4.031,4.031,8.749,,,TRUE,10.1103/PhysRevB.78.092503
La0.85Sr0.15FeAsO (2h vacuum annealed),La0.85Sr0.15FeAsO1-δ,Bulk,,,SC,iron-based,8 K (no zero resistivity),ambient pressure,Tetragonal,ZrCuSiAs-type,,4.027,4.027,8.730,,,TRUE,10.1103/PhysRevB.78.092503
La0.85Sr0.15FeAsO (4h vacuum annealed),La0.85Sr0.15FeAsO1-δ,Bulk,,,SC,iron-based,26 K (zero resistivity at 23 K),ambient pressure,Tetragonal,ZrCuSiAs-type,,4.019,4.019,8.723,,,TRUE,10.1103/PhysRevB.78.092503
La0.85Sr0.15OFeAs,La0.85Sr0.15OFeAs,Bulk,,,SC,Iron-based,21.8 K,,,,,,,,,,FALSE,10.1016/j.ssc.2010.10.041
La0.85Sr1.15GaCuO5,La0.85Sr1.15GaCuO5,Bulk,,,NSC,,,,,,,,,,,,True,10.1103/PhysRevB.51.3104
La0.85Sr1.15GaCuO5,La0.85Sr1.15GaCuO5,Bulk,,,NSC,,,,,,,,,,,,True,10.1103/PhysRevB.54.12488
La0.85Sr1.15NiO3.98,La0.85Sr1.15NiO3.98,Bulk,,,NSC,,,,Tetragonal,layered perovskite,,5.416 Å,5.416 Å,12.36 Å,,,True,10.1103/PhysRevB.44.4570
"Lanthanum-Yttrium alloy (85% La, 15% Y)",La0.85Y0.15,Bulk,,,SC,,3.2 K,,Hexagonal,hexagonal,,,,,,,True,10.1103/PhysRev.109.243
La0.85Y0.15O0.5F0.5BiS2,La0.85Y0.15O0.5F0.5BiS2,Bulk,,,SC,,2.8 K,ambient,Tetragonal,CeOBiS2-type,P4/nmm,4.051 Å,4.051 Å,,,,TRUE,10.1103/PhysRevB.90.054510
La0.861Sr0.139CuO2.5,La0.861Sr0.139CuO2.5,Bulk,,,SC,Cuprate,0.0120 J,,,,,,,,,,FALSE,10.1016/S0921-4534(99)00112-4
La0.8675Eu0.8675Sr0.265Cu0.975Fe0.025O4,La0.8675Eu0.8675Sr0.265Cu0.975Fe0.025O4,Bulk,,,SC,cuprate,<2 K,,,T*-type,,,,,,,TRUE,10.1103/PhysRevB.110.085116
La0.868Nd0.058Ba0.075CuO4,La0.868Nd0.058Ba0.075CuO4,Bulk,,,SC,cuprate,,,Orthorhombic,LTO2,Pccn,5.35120 Å,5.34459 Å,13.2209 Å,,,True,10.1103/PhysRevB.66.014514
La1-xBaxCuO4 (x=0.125),La0.875Ba0.125CuO4,,,,SC,High-Tc/cuprate,,,,,,,,,,,FALSE,10.1103/PhysRevB.104.174513
La1-xSrxCuO4,La0.875Sr0.125CuO4,Bulk,,,SC,High-Tc/cuprate,,,,,,,,,,,,10.1103/PhysRevB.59.13810
La0.875Y0.125O0.5F0.5BiS2,La0.875Y0.125O0.5F0.5BiS2,Bulk,,,SC,,2.9 K,ambient,Tetragonal,CeOBiS2-type,P4/nmm,4.053 Å,4.053 Å,13.347 Å,,,TRUE,10.1103/PhysRevB.90.054510
La0.87Ca0.13FePO,La0.87Ca0.13FePO,Bulk,,,SC,iron-based,5.4 K,,,,,,,,,,TRUE,10.1103/PhysRevB.78.174507
(La0.87Ca0.13)FePO,La0.87Ca0.13FePO,Bulk,,,SC,iron-based,8 K,ambient,,,,,,,,,TRUE,10.1103/PhysRevLett.101.077006
La1.15Pr0.85SrxCuO4 (x=0.28),La0.87Pr0.85Sr0.28CuO4,Bulk,,,NSC,,,,Tetragonal,K2NiF4-type,,,,,,,True,10.1103/PhysRevB.49.9248
La0.87Sm0.13FeAs0.91P0.09O,La0.87Sm0.13FeAs0.91P0.09O,Bulk,,,SC,Iron-based,13.3 K,,ZrCuSiAs-type,Tetragonal,P 4/nmm (No. 123),4.0179 Å,,8.6630 Å,0.85 mT,11 T,TRUE,10.1016/j.jallcom.2023.170384
La0.87Sr0.13FeAsO,La0.87Sr0.13FeAsO,Bulk,,,SC,Iron-based,25 K,,Tetragonal,,,,,,,,TRUE,10.1016/j.physc.2010.02.004
La0.87Sr0.13OFeAs,La0.87Sr0.13OFeAs,Bulk,,,SC,Iron-based,25 K,,,,,,,,,,FALSE,10.1016/j.jcrysgro.2011.02.033
La1-xSrxOFeAs,La0.87Sr0.13OFeAs,Bulk,,,SC,Iron-based,25 K,,,,,,,,,,FALSE,10.1016/j.physc.2008.05.051
La0.888Nd0.037Sr0.007Ba0.068CuO4,La0.888Nd0.037Sr0.007Ba0.068CuO4,Bulk,,,SC,cuprate,,,Orthorhombic,LTO2,Pccn,5.35043 Å,5.34393 Å,13.2246 Å,,,True,10.1103/PhysRevB.66.014514
La0.888Sr0.112CuO2.5,La0.888Sr0.112CuO2.5,Bulk,,,SC,Cuprate,0.0149 J,,,,,,,,,,FALSE,10.1016/S0921-4534(99)00112-4
La0.88Eu0.88Sr0.24CuO4,La0.88Eu0.88Sr0.24CuO4,Bulk,,,SC,cuprate,11.9 K,,,T*-type,,,,,,,TRUE,10.1103/PhysRevB.110.085116
La0.88Sr0.12NiO2,La0.88Sr0.12NiO2,Thin Film,5-10 nm,SrTiO3 (001),SC,,6.2 K,ambient,Tetragonal,infinite-layer,,,,,,,TRUE,10.1103/PhysRevMaterials.7.L051801
(La0.89Pr0.11)(Ba1.875La0.125)Cu3O7+δ,La0.89Pr0.11Ba1.875La0.125Cu3O7.08,Bulk,,,SC,High-Tc,65 K,,Orthorhombic,perovskite,Pmmm,3.87 Å,3.91 Å,11.77 Å,,,True,10.1103/PhysRevB.38.6667
La0.8Ba0.2CuO3-y,La0.8Ba0.2CuO3,Bulk,,,SC,High-Tc,32 K,≤17 kbar,,perovskite-like,,,,,,,,10.1103/PhysRevB.36.5284
La-Ba-Cu-O compound,La0.8Ba0.2CuO3,,,,SC,High-Tc,30 K range,,,K2NiF4,,,,,,,,10.1103/PhysRevLett.58.908
La-Ba-Cu-O Type I,La0.8Ba0.2CuO3-y,Bulk,,,SC,High-Tc,36 K,0 kbar,,perovskite,,,,,,,True,10.1103/PhysRevLett.58.405
La-Ba-Cu-O Type I under pressure,La0.8Ba0.2CuO3-y,Bulk,,,SC,High-Tc,40.2 K,13 kbar,,perovskite,,,,,,,True,10.1103/PhysRevLett.58.405
La0.8Ba0.2CuO4-δ (Type-II),La0.8Ba0.2CuO4,Bulk,,,SC,High-Tc,"53 K (zero resistance), 56 K (onset), 54.5 K (midpoint)",ambient pressure,,,,,,,,,True,10.1103/PhysRevB.36.2313
Lanthanum Barium Copper Oxide (referenced),La0.8Ba0.2CuO4,Bulk,,,SC,High-Tc/cuprate,,,,,,,,,,,,10.1103/PhysRevB.42.347
LCBCO,La0.8Ca0.2Ba1.55La0.45Cu3O7+δ,Bulk,,,SC,Cuprate,54.8 K,,Tetragonal,,,,,,,,TRUE,10.1016/S0921-4534(02)01433-8
La0.8Eu0.2FeAsO0.8F0.2,La0.8Eu0.2FeAsO0.8F0.2,Bulk,,,SC,Iron-based,30 K,,,,,,,,,,TRUE,10.1016/j.physb.2017.10.049
La0.8Eu0.2Mo6Se8,La0.8Eu0.2Mo6Se8,Bulk,,,SC,Type-II,,,Rhombohedral,distorted CsCl type,,,,,,>300 kG,,10.1103/PhysRevB.18.4688
"Lanthanum-Lutetium alloy (80% La, 20% Lu)",La0.8Lu0.2,Bulk,,,SC,,3.4 K,,Hexagonal,lanthanum hexagonal structure,,,,,,,True,10.1103/PhysRev.109.243
La0.8Na0.2O0.8F0.2FeAs,La0.8Na0.2O0.8F0.2FeAs,Bulk,,,SC,Iron-based,23 K,Ambient,Tetragonal,Layered,P4/nmm,,,,,19 T,TRUE,10.1016/j.physc.2009.03.002
La0.8Pr0.2Ba2Cu3O7-y,La0.8Pr0.2Ba2Cu3O6.9,Bulk,,,SC,High-Tc/cuprate,35 K,,Orthorhombic,perovskite,,,,,,,True,10.1103/PhysRevB.43.10568
La0.8Pr0.2BaCaCu3O7,La0.8Pr0.2BaCaCu3O7,Bulk,,,SC,High-Tc,50 K,,Tetragonal,,P4/mmm,3.867 Å,,11.639 Å,,,TRUE,10.1016/S0304-8853(98)00120-6
La0.8Pr0.2BaCaCu3O7,La0.8Pr0.2BaCaCu3O7,Bulk,,,SC,High-Tc,52 K,,Tetragonal,P4/mmm,,3.867 Å,,11.639 Å,,,TRUE,10.1016/S0921-4534(98)00113-0
La0.8Rh4P12,La0.8Rh4P12,Bulk,,,SC,,14.9 K,,Cubic,Filled skutterudite,Im-3 (No. 204),,,,,,FALSE,10.1103/PhysRevB.98.024513
Sm T*,La0.8SmSr0.2CuO4-δ,Bulk,,,SC,High-Tc/cuprate,21 K,80 atm O2,,T* phase,,3.876 Å,,12.600 Å,,,True,10.1103/PhysRevB.45.5659
La0.8Sr0.2CuO3,La0.8Sr0.2CuO3,Bulk,,,SC,,35.5,,,,,,,,,,FALSE,10.1016/S0921-4534(97)01763-2
La0.8Sr0.2NiO2,La0.8Sr0.2Ni1O2,Bulk,,,SC,,15-25 K,,Tetragonal,Infinitely layered,P4/mmm,,,,,,TRUE,10.1103/PhysRevMaterials.8.064801
La0.8Sr0.2NiO2,La0.8Sr0.2NiO2,Thin Film,10 nm,,SC,,,,Tetragonal,infinite-layer,P4/mmm,,,,,,TRUE,10.1103/PhysRevMaterials.7.024801
La0.8Sr0.2NiO2,La0.8Sr0.2NiO2,Thin Film,,,SC,High-Tc,,,,Infinite-layer,,,,,,,TRUE,10.1103/PhysRevB.111.125111
La0.8Sr0.2NiO2,La0.8Sr0.2NiO2,Thin Film,5-10 nm,SrTiO3 (001),SC,,14 K,ambient,Tetragonal,infinite-layer,,,,3.41 Å,,,TRUE,10.1103/PhysRevMaterials.7.L051801
La0.8Sr0.2NiO2,La0.8Sr0.2NiO2,Thin Film,8 nm,SrTiO3 (001),SC,High-Tc,,,,infinite-layer,,,,,,,TRUE,10.1103/PhysRevB.111.094506
La0.8Sr0.2NiO2,La0.8Sr0.2NiO2,Bulk,,,SC,nickelate,9-14 K,,,,,,,,,,TRUE,10.1103/PhysRevB.110.235107
La0.8Th0.2,La0.8Th0.2,Bulk,,,SC,Type-II,~6.0 K,0 kbar,Cubic,fcc,,,,,,,True,10.1103/PhysRevB.49.3894
La0.8Th0.2Pt4Ge12,La0.8Th0.2Pt4Ge12,Bulk,,,SC,Multiband,7.3 K,ambient,Cubic,filled skutterudite,Im-3,,,,,,TRUE,10.1103/PhysRevB.94.094501
La0.8Y0.2Fe0.8Mn0.2AsO0.89F0.11,La0.8Y0.2Fe0.8Mn0.2AsO0.89F0.11,Bulk,,,NSC,iron-based,,ambient,Tetragonal,ZrCuSiAs-type,P4/nmm,,,,,,TRUE,10.1103/PhysRevB.92.020505
La0.8Y0.2Fe0.995Mn0.005AsO0.89F0.11,La0.8Y0.2Fe0.995Mn0.005AsO0.89F0.11,Bulk,,,SC,iron-based,,ambient,Tetragonal,ZrCuSiAs-type,P4/nmm,,,,,,TRUE,10.1103/PhysRevB.92.020505
La0.8Y0.2Fe0.997Mn0.003AsO0.89F0.11,La0.8Y0.2Fe0.997Mn0.003AsO0.89F0.11,Bulk,,,SC,iron-based,,ambient,Tetragonal,ZrCuSiAs-type,P4/nmm,,,,,,TRUE,10.1103/PhysRevB.92.020505
La0.8Y0.2Fe0.9Mn0.1AsO0.89F0.11,La0.8Y0.2Fe0.9Mn0.1AsO0.89F0.11,Bulk,,,NSC,iron-based,,ambient,Tetragonal,ZrCuSiAs-type,P4/nmm,,,,,,TRUE,10.1103/PhysRevB.92.020505
La0.8Y0.2FeAsO0.89F0.11,La0.8Y0.2FeAsO0.89F0.11,Bulk,,,SC,iron-based,,ambient,Tetragonal,ZrCuSiAs-type,P4/nmm,,,,,,TRUE,10.1103/PhysRevB.92.020505
La0.8Y0.2FeAsO1-y,La0.8Y0.2FeAsO1-y,Bulk,,,SC,Iron-based,34 K,,ZrCuSiAs-type,,,4.004 Å,,,,,TRUE,10.1016/j.jpcs.2010.10.020
La0.8Y0.2O0.5F0.5BiS2,La0.8Y0.2O0.5F0.5BiS2,Bulk,,,SC,,3.1 K,ambient,Tetragonal,CeOBiS2-type,P4/nmm,4.049 Å,4.049 Å,,,,TRUE,10.1103/PhysRevB.90.054510
La0.900Nd0.025Ca0.037Ba0.038CuO4,La0.900Nd0.025Ca0.037Ba0.038CuO4,Bulk,,,SC,cuprate,,,Orthorhombic,LTO1,Abma,5.36154 Å,5.32617 Å,13.1752 Å,,,True,10.1103/PhysRevB.66.014514
La0.906Nd0.019Sr0.013Ba0.062CuO4,La0.906Nd0.019Sr0.013Ba0.062CuO4,Bulk,,,SC,cuprate,,,Orthorhombic,LTO2,Pccn,5.34979 Å,5.34316 Å,13.2294 Å,,,True,10.1103/PhysRevB.66.014514
La1.15Pr0.85SrxCuO4 (x=0.25),La0.90Pr0.85Sr0.25CuO4,Bulk,,,SC,High-Tc/cuprate,~5 K,,Tetragonal,K2NiF4-type,,,,,,,True,10.1103/PhysRevB.49.9248
La0.90Th0.10Ce,La0.90Th0.10Ce,Bulk,,,SC,,,zero pressure,cubic,fcc,,,,,,,True,10.1103/PhysRevLett.32.54
(La0.90Y0.10)FeAsO,La0.90Y0.10FeAsO,Bulk,,,NSC,iron-based,,,,1111-type,,,,,,,TRUE,10.1103/PhysRevB.85.224534
La0.918Sr0.082CuO2.5,La0.918Sr0.082CuO2.5,Bulk,,,SC,Cuprate,0.0192 J,,,,,,,,,,FALSE,10.1016/S0921-4534(99)00112-4
Lanthanum-Lutetium Alloy,La0.91Lu0.09,Thin Film,2200 Å,Al2O3,SC,Type-II,3.28 K,,Hexagonal,dhcp,,,,,,,True,10.1103/PhysRev.164.510
La0.921Nd0.004Sr0.018Ba0.057CuO4,La0.921Nd0.004Sr0.018Ba0.057CuO4,Bulk,,,SC,cuprate,,,Orthorhombic,LTO2,Pccn,5.34847 Å,5.34187 Å,13.2319 Å,,,True,10.1103/PhysRevB.66.014514
La0.92Gd0.08Sn3,La0.92Gd0.08Sn3,Bulk,,,SC,Type-II,3.98 K,,,,,,,,,,True,10.1103/PhysRevLett.37.930
La1.15Pr0.85SrxCuO4 (x=0.23),La0.92Pr0.85Sr0.23CuO4,Bulk,,,SC,High-Tc/cuprate,~15 K,,Tetragonal,K2NiF4-type,,,,,,,True,10.1103/PhysRevB.49.9248
La0.92Sr0.08NiO2,La0.92Sr0.08NiO2,Thin Film,5-10 nm,SrTiO3 (001),NSC,,,ambient,Tetragonal,infinite-layer,,,,,,,TRUE,10.1103/PhysRevMaterials.7.L051801
La0.92Tm0.08Ru3Si2,La0.92Tm0.08Ru3Si2,Bulk,,,SC,Type-II,6.8 K,,Hexagonal,,,,,,,>11 kG,True,10.1103/PhysRevB.49.12051
La0.93Eu0.93Sr0.14CuO4,La0.93Eu0.93Sr0.14CuO4,Bulk,,,SC,cuprate,24.5 K,,,T*-type,,,,,,,TRUE,10.1103/PhysRevB.110.085116
La0.949Sr0.051CuO2.5,La0.949Sr0.051CuO2.5,Bulk,,,SC,Cuprate,0.0204 J,,,,,,,,,,FALSE,10.1016/S0921-4534(99)00112-4
La-6.0 at.% Gd,La0.94Gd0.06,Bulk,,,SC,,,,,dhcp,,,,,,,True,10.1103/PhysRevLett.15.891
Lanthanum-Gadolinium alloy,La0.94Gd0.06,Bulk,,,SC,,,,,dhcp,,,,,,,True,10.1103/PhysRevLett.15.888
(La0.94Pr0.06)(Ba1.875La0.125)Cu3O7+δ,La0.94Pr0.06Ba1.875La0.125Cu3O7.08,Bulk,,,SC,High-Tc,75 K,,Orthorhombic,perovskite,Pmmm,3.88 Å,3.92 Å,11.78 Å,,,True,10.1103/PhysRevB.38.6667
(LaPr)Sn3 with 4.98 at.% Pr,La0.9502Pr0.0498Sn3,Bulk,,,SC,,,,Cubic,Cu3Au (L12),,,,,,,True,10.1103/PhysRevLett.34.1620
Lanthanum-Lutetium Alloy,La0.951Lu0.049,Thin Film,1600 Å,Al2O3,SC,Type-II,4.37 K,,Hexagonal,dhcp,,,,,,,True,10.1103/PhysRev.164.510
La0.95Ca0.05OCu0.95Ni0.05S,La0.95Ca0.05OCu0.95Ni0.05S,Bulk,,,SC,,,,Tetragonal,(LaO)AgS type,P4/nmm,3.995 Å,3.995 Å,8.516 Å,,,True,10.1103/PhysRevB.62.15598
La0.95Ce0.05Pt4Ge12,La0.95Ce0.05Pt4Ge12,Bulk,,,SC,Single-band s-wave,7.2 K,ambient,Cubic,filled skutterudite,Im-3,,,,,,TRUE,10.1103/PhysRevB.94.094501
La0.95Gd0.05Ru3Si2,La0.95Gd0.05Ru3Si2,Bulk,,,SC,Type-II,6 K,,,,,,,,,,TRUE,10.1016/0375-9601(87)90692-X
(LaPr)Sn3 with 5.0 at.% Pr,La0.95Pr0.05Sn3,Bulk,,,SC,,,,Cubic,Cu3Au (L12),,,,,,,True,10.1103/PhysRevLett.34.1620
La1.15Pr0.85SrxCuO4 (x=0.20),La0.95Pr0.85Sr0.20CuO4,Bulk,,,SC,High-Tc/cuprate,~30 K,,Orthorhombic,K2NiF4-type,,,,,,,True,10.1103/PhysRevB.49.9248
La-Sr-Cu-O (5% Sr doping),La0.95Sr0.05CuO4,Bulk,,,SC,High-Tc/cuprate,,,,,,,,,,,,10.1103/PhysRevB.48.6575
"Lanthanum-Yttrium alloy (95% La, 5% Y)",La0.95Y0.05,Bulk,,,SC,,4.4 K,,Hexagonal,hexagonal structure,,,,,,,True,10.1103/PhysRev.109.243
La0.95Y0.05O0.5F0.5BiS2,La0.95Y0.05O0.5F0.5BiS2,Bulk,,,SC,,2.5 K,ambient,Tetragonal,CeOBiS2-type,P4/nmm,4.058 Å,4.058 Å,13.340 Å,,,TRUE,10.1103/PhysRevB.90.054510
(LaPr)Sn3 with 3.5 at.% Pr,La0.965Pr0.035Sn3,Bulk,,,SC,,,,Cubic,Cu3Au (L12),,,,,,,True,10.1103/PhysRevLett.34.1620
Lanthanum-Cerium alloy,La0.96Ce0.04,Thin Film,100-4000 Å,sapphire (1120) orientation,NSC,,,,Hexagonal,dhcp,,,,,,,True,10.1103/PhysRevB.54.3454
La-4.0 at.% Gd,La0.96Gd0.04,Bulk,,,SC,,,,,dhcp,,,,,,,True,10.1103/PhysRevLett.15.891
Lanthanum Gadolinium,La0.96Gd0.04,Bulk,,,SC,,,,,,,,,,,,,10.1103/PhysRevLett.16.91
Lanthanum-Gadolinium alloy,La0.96Gd0.04,Bulk,,,SC,,approximately 0.5 K,,,dhcp,,,,,,,True,10.1103/PhysRevLett.15.888
(LaPr)Sn3 with 2.57 at.% Pr,La0.9743Pr0.0257Sn3,Bulk,,,SC,,,,Cubic,Cu3Au (L12),,,,,,,True,10.1103/PhysRevLett.34.1620
La0.975Ce0.025NiC2,La0.975Ce0.025NiC2,Bulk,,,NSC,,,Ambient,Orthorhombic,CeNiC2-type,Amm2,,,,,,TRUE,10.1103/PhysRevB.95.144502
La0.97Ce0.03NiC2,La0.97Ce0.03NiC2,Bulk,,,NSC,,,Ambient,Orthorhombic,CeNiC2-type,Amm2,,,,,,TRUE,10.1103/PhysRevB.95.144502
La0.97Ce0.03PtSi,La0.97Ce0.03PtSi,Bulk,,,SC,Type-II,3.3 K,,Tetragonal,α-ThSi2 derivative,I41md,,,,,,True,10.1103/PhysRevB.52.6784
LaFeAsO0.86H0.52,La0.97Fe1.00As1.00O0.86H0.52,Bulk,,,SC,iron-based,30.5 K,,Tetragonal,ZrCuSiAs-type,P4/nmm,4.012 Å,4.012 Å,8.692 Å,5.97 mT,31.9 T,TRUE,10.1103/PhysRevB.86.054523
LaLu4Rh6Sn18,La0.97Lu2.88Rh6Sn16.53,Bulk,,,SC,Type-II,3.33 K,ambient,Tetragonal,cage-type,I41/acd,13.7143,13.7143,27.404,1.68 mT,4.30 T,TRUE,10.1103/PhysRevB.109.075202
La1.15Pr0.85SrxCuO4 (x=0.18),La0.97Pr0.85Sr0.18CuO4,Bulk,,,SC,High-Tc/cuprate,~35 K,,Orthorhombic,K2NiF4-type,,,,,,,True,10.1103/PhysRevB.49.9248
La0.97Sm1.00Sr0.03CuO4,La0.97Sm1.00Sr0.03CuO4,Bulk,,,SC,cuprate,33 K,3 kbar O2,Tetragonal,T' phase (predominantly),,,,,,,True,10.1103/PhysRevB.40.5251
La0.985Ce0.015NiC2,La0.985Ce0.015NiC2,Bulk,,,SC,Type-II,1.4 K,Ambient,Orthorhombic,CeNiC2-type,Amm2,,,,,,TRUE,10.1103/PhysRevB.95.144502
La-Ce alloy (1.3 at.% Ce),La0.987Ce0.013,Bulk,,,SC,,,up to ~10 kbar,,,,,,,,,True,10.1103/PhysRevLett.17.386
Lanthanum-Cerium alloy (as-cast),La0.987Ce0.013,Bulk,,,SC,Type-I,"Variable with pressure, minimum near 13 kbar, converges toward pure La at high pressure",0-140 kbar,Mixed,fcc/dhcp mixture,,,,,,,True,10.1103/PhysRevLett.23.1375
Lanthanum-Cerium alloy (dhcp),La0.987Ce0.013,Bulk,,,SC,Type-I,Pair-breaking parameter increases monotonically with pressure to 23 kbar,0-23 kbar,Hexagonal,dhcp,,,,,,,True,10.1103/PhysRevLett.23.1375
La-Gd alloy (1.2 at.% Gd),La0.988Gd0.012,Bulk,,,SC,,,up to ~10 kbar,,,,,,,,,True,10.1103/PhysRevLett.17.386
La0.9894Pr0.0106Sn3,La0.9894Pr0.0106Sn3,Bulk,,,SC,,4.46 K,,,,,,,,,,True,10.1103/PhysRevB.12.4836
Lanthanum-Cerium alloy (as-cast),La0.98Ce0.02,Bulk,,,SC,Type-I,Shows normal gap between 5-15 kbar,0-23 kbar,Mixed,fcc/dhcp mixture,,,,,,,True,10.1103/PhysRevLett.23.1375
Lanthanum-Cerium alloy,La0.98Ce0.02,Thin Film,100 Å,sapphire (1120) orientation,SC,Type-II,,,Hexagonal,dhcp,,,,,,,True,10.1103/PhysRevB.54.3454
La0.98Ce0.02NiC2,La0.98Ce0.02NiC2,Bulk,,,SC,Type-II,0.1 K (extrapolated),Ambient,Orthorhombic,CeNiC2-type,Amm2,,,,,,TRUE,10.1103/PhysRevB.95.144502
La 2 at.% Lu,La0.98Lu0.02,Bulk,,,SC,Type-II,5.88,,,,,,,,,0.9,TRUE,10.1016/j.physc.2007.03.120
Lanthanum-Praseodymium alloy,La0.98Pr0.02,Bulk,,,SC,,"Variable with pressure, suppressed below 1.2 K at high pressure",120-230 kbar,,,,,,,,,True,10.1103/PhysRevLett.46.1431
La 2 at.% Pr,La0.98Pr0.02,Bulk,,,SC,Type-II,5.40,,,,,,,,,1.0,TRUE,10.1016/j.physc.2007.03.120
LaGd alloy (0.98% Gd),La0.9902Gd0.0098,Bulk,,,SC,,,,,,,,,,,,True,10.1103/PhysRevLett.2.500
LaGd alloy (0.95% Gd),La0.9905Gd0.0095,Bulk,,,SC,,,,,,,,,,,,True,10.1103/PhysRevLett.2.500
LaGd alloy (0.90% Gd),La0.991Gd0.009,Bulk,,,SC,,,,,,,,,,,,True,10.1103/PhysRevLett.2.500
La0.991Gd0.009Al2,La0.991Gd0.009Al2,Bulk,,,NSC,,,Ambient,,,,,,,,,FALSE,10.1103/PhysRevB.95.144502
La0.991Pr0.009Sn3,La0.991Pr0.009Sn3,Bulk,,,SC,,4.73 K,,,,,,,,,,True,10.1103/PhysRevB.12.4836
Cerium-doped Lanthanum (0.75 at.%),La0.9925Ce0.0075,Thin Film,,,SC,,,,,,,,,,,,True,10.1103/PhysRev.180.505
Lanthanum-Praseodymium alloy,La0.9926Pr0.0074,Bulk,,,SC,,"Variable with pressure, shows minimum at ~230 kbar",120-270 kbar,,,,,,,,,True,10.1103/PhysRevLett.46.1431
La-Gd alloy (0.8 at.% Gd),La0.992Gd0.008,Bulk,,,SC,,,up to ~10 kbar,,,,,,,,,True,10.1103/PhysRevLett.17.386
La-0.8 at.% Gd,La0.992Gd0.008,Bulk,,,SC,,0.45°K,,,dhcp,,,,,,,True,10.1103/PhysRevLett.15.891
LaGd alloy (0.80% Gd),La0.992Gd0.008,Bulk,,,SC,,,,,,,,,,,,True,10.1103/PhysRevLett.2.500
LaAl2 doped with Ce,La0.9937Ce0.0063Al2,Bulk,,,SC,Kondo,1.5 K,,,,,,,,,,TRUE,10.1016/j.physc.2007.03.406
Lanthanum-Cerium alloy (as-cast),La0.993Ce0.007,Bulk,,,SC,Type-I,"Variable with pressure, minimum near 15 kbar",0-23 kbar,Mixed,fcc/dhcp mixture,,,,,,,True,10.1103/PhysRevLett.23.1375
La0.993Gd0.007,La0.993Gd0.007,Bulk,,,SC,,1.4-1.8 K,,,,,,,,,,True,10.1103/PhysRev.121.105
La-0.7 at.% Gd,La0.993Gd0.007,Bulk,,,SC,,,,,,,,,,,,,10.1103/PhysRevLett.15.891
La0.993Gd0.007,La0.993Gd0.007,Bulk,,,SC,,2.0 K,,,,,,,,,,True,10.1103/PhysRev.159.369
Lanthanum-Gadolinium alloy,La0.993Gd0.007,Bulk,,,SC,Type-I,Behaves qualitatively like pure La,0-125 kbar,,,,,,,,,True,10.1103/PhysRevLett.23.1375
La-Gd alloy (0.6 at.% Gd),La0.994Gd0.006,Bulk,,,SC,,,up to ~10 kbar,,,,,,,,,True,10.1103/PhysRevLett.17.386
LaGd alloy (0.60% Gd),La0.994Gd0.006,Bulk,,,SC,,2.6 K,,,,,,,,,,True,10.1103/PhysRevLett.2.500
La-Ce alloy (0.5 at.% Ce),La0.995Ce0.005,Bulk,,,SC,,,up to ~10 kbar,,,,,,,,,True,10.1103/PhysRevLett.17.386
La0.995Ce0.005Al2,La0.995Ce0.005Al2,Bulk,,,SC,,,,,,,,,,,,True,10.1103/PhysRevB.32.5683
La0.995Ce0.005NiC2,La0.995Ce0.005NiC2,Bulk,,,SC,Type-II,2.3 K,Ambient,Orthorhombic,CeNiC2-type,Amm2,,,,,,TRUE,10.1103/PhysRevB.95.144502
La₀.₉₉₅Ce₀.₀₀₅Pb₃,La0.995Ce0.005Pb3,Bulk,,,SC,Type-II,1.62 K,,Cubic,AuCu3-type,,,,,,,True,10.1103/PhysRevB.11.4156
La0.995Ce0.005RhSb,La0.995Ce0.005RhSb,Bulk,,,NSC,,,,Orthorhombic,ε-TiNiSi-type,Pnma,,,,,,True,10.1103/PhysRevB.51.399
La0.995Gd0.005Al2,La0.995Gd0.005Al2,Bulk,,,SC,,,,,,,,,,,,True,10.1103/PhysRevB.32.5683
La₀.₉₉₅Gd₀.₀₀₅Pb₃,La0.995Gd0.005Pb3,Bulk,,,SC,Type-II,≤4.2 K,,Cubic,AuCu3-type,,,,,,,True,10.1103/PhysRevB.11.4156
La₀.₉₉₅Gd₀.₀₀₅Sn₃,La0.995Gd0.005Sn3,Bulk,,,SC,,6.25 K,,Cubic,AuCu3-type,,,,,,,True,10.1103/PhysRevB.11.4156
La0.995Pr0.005Sn3,La0.995Pr0.005Sn3,Bulk,,,SC,,5.5 K,,,,,,,,,,True,10.1103/PhysRevB.12.4836
La0.996Ce0.004Al2,La0.996Ce0.004Al2,Bulk,,,SC,Type-II,~3.0 K,0 kbar,,,,,,,,,True,10.1103/PhysRevB.49.3894
La0.997Ce0.003Al2,La0.997Ce0.003Al2,Bulk,,,SC,Type-II,~3.1 K,0 kbar,,,,,,,,,True,10.1103/PhysRevB.49.3894
La0.997Ce0.003Al2,La0.997Ce0.003Al2,Bulk,,,SC,,,,,,,,,,,,True,10.1103/PhysRevB.32.5683
La0.997Tb0.003Al2,La0.997Tb0.003Al2,Bulk,,,SC,Type-II,2.6 K,,Cubic,,,,,,,,True,10.1103/PhysRevLett.47.610
La0.998Ce0.002Al2,La0.998Ce0.002Al2,Bulk,,,SC,Type-II,~3.2 K,0 kbar,,,,,,,,,True,10.1103/PhysRevB.49.3894
La₀.₉₉₈Ce₀.₀₀₂Pb₃,La0.998Ce0.002Pb3,Bulk,,,SC,Type-II,3.82 K,,Cubic,AuCu3-type,,,,,,,True,10.1103/PhysRevB.11.4156
La-Gd alloy (0.2% Gd),La0.998Gd0.002,Bulk,,,SC,,,,,fcc,,,,,,,True,10.1103/PhysRevB.18.1162
La₀.₉₉₈Gd₀.₀₀₂Pb₃,La0.998Gd0.002Pb3,Bulk,,,SC,Type-II,≤4.2 K,,Cubic,AuCu3-type,,,,,,,True,10.1103/PhysRevB.11.4156
La₀.₉₉₈Gd₀.₀₀₂Sn₃,La0.998Gd0.002Sn3,Bulk,,,SC,,6.37 K,,Cubic,AuCu3-type,,,,,,,True,10.1103/PhysRevB.11.4156
La0.99945Ce0.00055Al2,La0.99945Ce0.00055Al2,Bulk,,,SC,Type-II,~2.8 K,0 kbar,,,,,,,,,True,10.1103/PhysRevB.49.3894
Cerium-doped Lanthanum (0.1 at.%),La0.999Ce0.001,Thin Film,,,SC,,,,,,,,,,,,True,10.1103/PhysRev.180.505
La₀.₉₉₉Ce₀.₀₀₁Pb₃,La0.999Ce0.001Pb3,Bulk,,,SC,Type-II,3.89 K,,Cubic,AuCu3-type,,,,,,,True,10.1103/PhysRevB.11.4156
La₀.₉₉₉Gd₀.₀₀₁Pb₃,La0.999Gd0.001Pb3,Bulk,,,SC,Type-II,≤4.2 K,,Cubic,AuCu3-type,,,,,,,True,10.1103/PhysRevB.11.4156
La₀.₉₉₉Gd₀.₀₀₁Sn₃,La0.999Gd0.001Sn3,Bulk,,,SC,,6.41 K,,Cubic,AuCu3-type,,,,,,,True,10.1103/PhysRevB.11.4156
La0.999Tb0.001Al2,La0.999Tb0.001Al2,Bulk,,,SC,Type-II,3.1 K,,Cubic,,,,,,,,True,10.1103/PhysRevLett.47.610
"Lanthanum decahydride, boron-doped (La site)",La0.99B0.01H10,Bulk,,,SC,High-Tc,245 K,210 GPa,Cubic,clathrate (fcc),Fm-3m,,,,,,FALSE,10.1103/PhysRevB.104.214505
Cerium-doped Lanthanum (1.0 at.%),La0.99Ce0.01,Thin Film,,,SC,,,,,,,,,,,,True,10.1103/PhysRev.180.505
La-Ce alloy (1 at.% Ce),La0.99Ce0.01,Bulk,,,SC,,,up to ~10 kbar,,,,,,,,,True,10.1103/PhysRevLett.17.386
Lanthanum-Cerium alloy,La0.99Ce0.01,Thin Film,100 Å,sapphire (1120) orientation,SC,Type-II,1.57 K,,Hexagonal,dhcp,,,,,,,True,10.1103/PhysRevB.54.3454
La0.99Ce0.01NiC2,La0.99Ce0.01NiC2,Bulk,,,SC,Type-II,1.9 K,Ambient,Orthorhombic,CeNiC2-type,Amm2,,,,,,TRUE,10.1103/PhysRevB.95.144502
La₀.₉₉Ce₀.₀₁Pb₃,La0.99Ce0.01Pb3,Bulk,,,NSC,,<1.5 K,,Cubic,AuCu3-type,,,,,,,True,10.1103/PhysRevB.11.4156
La0.99Ce0.01RhSb,La0.99Ce0.01RhSb,Bulk,,,NSC,,,,Orthorhombic,ε-TiNiSi-type,Pnma,,,,,,True,10.1103/PhysRevB.51.399
La₀.₉₉Ce₀.₀₁Sn₃,La0.99Ce0.01Sn3,Bulk,,,SC,,>4.2 K,,Cubic,AuCu3-type,,,,,,,True,10.1103/PhysRevB.11.4156
LaFeAsO0.85H0.14,La0.99Fe1.00As0.98O0.85H0.14,Bulk,,,SC,iron-based,28.2 K,,Tetragonal,ZrCuSiAs-type,P4/nmm,4.025 Å,4.025 Å,8.705 Å,6.19 mT,33.6 T,TRUE,10.1103/PhysRevB.86.054523
LaFeAsO0.88H0.82,La0.99Fe1.00As1.00O0.88H0.82,Bulk,,,SC,iron-based,35.5 K,,Tetragonal,ZrCuSiAs-type,P4/nmm,4.002 Å,4.002 Å,8.685 Å,5.87 mT,32.7 T,TRUE,10.1103/PhysRevB.86.054523
La-Gd alloy (1.0 at.% Gd),La0.99Gd0.01,Bulk,,,SC,,,up to ~10 kbar,,,,,,,,,True,10.1103/PhysRevLett.17.386
La 1 at.% Lu,La0.99Lu0.01,Bulk,,,SC,Type-II,5.88,,,,,,,,,1.0,TRUE,10.1016/j.physc.2007.03.120
La-Pr alloy (1 at.% Pr),La0.99Pr0.01,Bulk,,,SC,,,up to ~10 kbar,,,,,,,,,True,10.1103/PhysRevLett.17.386
La 1 at.% Pr,La0.99Pr0.01,Bulk,,,SC,Type-II,5.51,,,,,,,,,0.9,TRUE,10.1016/j.physc.2007.03.120
La0.99Rh4P12,La0.99Rh4P12,Bulk,,,SC,Type-II,16.4 K,,Skutterudite,Cubic,Im3̄ (No. 204),8.0788 Å,8.0788 Å,8.0788 Å,,,TRUE,10.1016/j.actamat.2019.01.002
La-Yb alloy (1 at.% Yb),La0.99Yb0.01,Bulk,,,SC,,,up to ~10 kbar,,,,,,,,,True,10.1103/PhysRevLett.17.386
La0.9Ba0.1CuO4-y,La0.9Ba0.1CuO4,Bulk,,,SC,High-Tc/cuprate,"39 K at atmospheric pressure, 52.5 K at 1.2 GPa",1.2 GPa,,,,,,,,,,10.1103/PhysRevB.48.6431
La1-xBaxCuO4,La0.9Ba0.1CuO4,Bulk,,,SC,Cuprate,35 K,,,,,,,,,,,10.1016/j.physc.2023.1354343
LCBCO,La0.9Ca0.1Ba1.65La0.35Cu3O7+δ,Bulk,,,SC,Cuprate,39.6 K,,Tetragonal,,,,,,,,TRUE,10.1016/S0921-4534(02)01433-8
La0.9Ca0.1FePO,La0.9Ca0.1FePO,Bulk,,,SC,iron-based,,ambient,Tetragonal,layered,P4/nmm,3.961 Å,3.961 Å,8.516 Å,20-50 Oe,,TRUE,10.1103/PhysRevB.77.214515
La0.9Ca0.1OCu0.9Ni0.1S,La0.9Ca0.1OCu0.9Ni0.1S,Bulk,,,SC,,,,Tetragonal,(LaO)AgS type,P4/nmm,3.995 Å,3.995 Å,8.516 Å,,,True,10.1103/PhysRevB.62.15598
La0.9Ce0.1Pt2B2C,La0.9Ce0.1Pt2B2C,Bulk,,,NSC,,,,Tetragonal,LuNi2B2C-type,,,,,,,True,10.1103/PhysRevB.65.132519
La0.9Ce0.1Pt4Ge12,La0.9Ce0.1Pt4Ge12,Bulk,,,SC,Single-band s-wave,3.2 K,ambient,Cubic,filled skutterudite,Im-3,,,,,,TRUE,10.1103/PhysRevB.94.094501
La0.9Ce0.1PtSi,La0.9Ce0.1PtSi,Bulk,,,SC,Type-II,2.1 K,,Tetragonal,α-ThSi2 derivative,I41md,,,,,,True,10.1103/PhysRevB.52.6784
La₀.₉Ce₀.₁Sn₃,La0.9Ce0.1Sn3,Bulk,,,NSC,,<1.5 K,,Cubic,AuCu3-type,,,,,,,True,10.1103/PhysRevB.11.4156
La0.9Dy0.9Sr0.2CuO4,La0.9Dy0.9Sr0.2CuO4,Bulk,,,NSC,,,160 bars oxygen,Tetragonal,T*-phase,,,,,,,True,10.1103/PhysRevB.44.7008
La0.9Eu0.9Sr0.2CuO4,La0.9Eu0.9Sr0.2CuO4,Bulk,,,SC,High-Tc/cuprate,above 30 K,high-pressure oxygen treatment,Tetragonal,T*-phase,,,,,,,True,10.1103/PhysRevB.44.7008
Eu T*,La0.9Eu0.9Sr0.2CuO4-δ,Bulk,,,SC,High-Tc/cuprate,12 K,80 atm O2,,T* phase,,3.869 Å,,12.580 Å,,,True,10.1103/PhysRevB.45.5659
La0.9Gd0.1Sn3,La0.9Gd0.1Sn3,Bulk,,,SC,Type-II,3.06 K,,,,,,,,,,True,10.1103/PhysRevLett.37.930
La0.9Gd0.9Sr0.2CuO4,La0.9Gd0.9Sr0.2CuO4,Bulk,,,SC,cuprate,13 ± 1 K,,Tetragonal,T*-phase,P4/nmm,3.85344 Å,3.85344 Å,12.53367 Å,,,True,10.1103/PhysRevB.41.1889
La0.9Gd0.9Sr0.2CuO4,La0.9Gd0.9Sr0.2CuO4,Bulk,,,SC,High-Tc/cuprate,above 30 K,high-pressure oxygen treatment,Tetragonal,T*-phase,,,,,,,True,10.1103/PhysRevB.44.7008
La0.9Gd0.9Sr0.2CuO4-δ,La0.9Gd0.9Sr0.2CuO4-δ,Bulk,,,SC,High-Tc,below 2 K,,,T*,,,,,,,,10.1103/PhysRevB.48.1217
Gd T*,La0.9Gd0.9Sr0.2CuO4-δ,Bulk,,,NSC,,<2 K,80 atm O2,,T* phase,,3.865 Å,,12.567 Å,,,True,10.1103/PhysRevB.45.5659
La0.9Nd0.1Pt2B2C,La0.9Nd0.1Pt2B2C,Bulk,,,SC,Type-II,9.0 K,,Tetragonal,LuNi2B2C-type,,,,,,,True,10.1103/PhysRevB.65.132519
La0.9Nd0.1PtSi,La0.9Nd0.1PtSi,Bulk,,,SC,Type-II,3.6 K,,Tetragonal,α-ThSi2 derivative,I41md,,,,,,True,10.1103/PhysRevB.52.6784
La0.9OFeP,La0.9OFeP,Bulk,,,SC,Type-II,7 K,,ZrCuSiAs type,,P 4/n m m,0.3961 nm,,0.8506 nm,200 Oe,17000 Oe,TRUE,10.1016/j.jallcom.2009.08.108
La0.9Pr0.1BaCaCu3O7,La0.9Pr0.1BaCaCu3O7,Bulk,,,SC,High-Tc,55 K,,Tetragonal,,P4/mmm,3.868 Å,,11.642 Å,,,TRUE,10.1016/S0304-8853(98)00120-6
La0.9Pr0.1Pt2B2C,La0.9Pr0.1Pt2B2C,Bulk,,,SC,Type-II,9.5 K,,Tetragonal,LuNi2B2C-type,,,,,,,True,10.1103/PhysRevB.65.132519
La0.9Sm0.9Sr0.2CuO4,La0.9Sm0.9Sr0.2CuO4,Bulk,,,SC,High-Tc/cuprate,21 K (onset of diamagnetism),160 bars oxygen,Tetragonal,T*-phase,,,,,,,True,10.1103/PhysRevB.44.7008
La0.9Tb0.9Sr0.2CuO4,La0.9Tb0.9Sr0.2CuO4,Bulk,,,NSC,,,160 bars oxygen,Tetragonal,T*-phase,,,,,,,True,10.1103/PhysRevB.44.7008
La0.9Th0.1,La0.9Th0.1,Bulk,,,SC,Type-II,~6.2 K,0 kbar,Cubic,fcc,,,,,,,True,10.1103/PhysRevB.49.3894
La0.9Y0.1Co2B2,La0.9Y0.1Co2B2,Bulk,,,SC,Type-II,4.1 K,,Antifluorite-type,Tetragonal,I4/mmm,,,,,,TRUE,10.1016/j.ssc.2011.12.016
La0.9Y0.1O0.5F0.5BiS2,La0.9Y0.1O0.5F0.5BiS2,Bulk,,,SC,,1.8 K,ambient,Tetragonal,CeOBiS2-type,P4/nmm,4.055 Å,4.055 Å,13.345 Å,,,TRUE,10.1103/PhysRevB.90.054510
Lanthanum-free hydrogen clathrate,La0H10,,,,NSC,,,,Cubic,clathrate,,4.748,4.748,4.748,,,FALSE,10.1103/PhysRevMaterials.5.024801
Lanthanum strontium copper oxide,La1-xSrxCuO4,Bulk,,,SC,cuprate,,,,,,,,,,,FALSE,10.1103/PhysRevLett.92.257007
La1-xSrxCuO4,La1-xSrxCuO4,Bulk,,,SC,High-Tc/cuprate,,,,,,,,,,,FALSE,10.1103/PhysRevLett.103.067003
La1-xSrxFeAsO,La1-xSrxFeAsO,,,,SC,iron-based,,,,,,,,,,,,10.1103/PhysRevLett.101.057010
Lanthanum strontium iron oxypnictide,La1-xSrxFeAsO,,,,SC,iron-based,25 K,,,layered,,,,,,,FALSE,10.1103/PhysRevB.78.092504
Lanthanum strontium manganite,La1-xSrxMnOz,,,,NSC,,,,,,,,,,,,FALSE,10.1103/PhysRevB.75.214508
Sr-doped LaNiO2,La1-xSrxNiO2,Thin Film,,,SC,unconventional,,,,infinite-layer,,,,,,,FALSE,10.1103/PhysRevB.104.144504
LaFeAsO0.87H0.66,La1.00Fe1.00As0.97O0.87H0.66,Bulk,,,SC,iron-based,32.5 K,,Tetragonal,ZrCuSiAs-type,P4/nmm,4.004 Å,4.004 Å,8.688 Å,5.91 mT,30.2 T,TRUE,10.1103/PhysRevB.86.054523
LaFeAsO0.88H0.33,La1.00Fe1.00As0.99O0.88H0.33,Bulk,,,SC,iron-based,29.5 K,,Tetragonal,ZrCuSiAs-type,P4/nmm,4.018 Å,4.018 Å,8.698 Å,6.09 mT,31.5 T,TRUE,10.1103/PhysRevB.86.054523
LaFeAsO0.86,La1.00Fe1.00As1.00O0.86,Bulk,,,SC,iron-based,26.4 K,,Tetragonal,ZrCuSiAs-type,P4/nmm,4.032 Å,4.032 Å,8.713 Å,6.28 mT,35.0 T,TRUE,10.1103/PhysRevB.86.054523
La1.15Pr0.85SrxCuO4 (x=0.15),La1.00Pr0.85Sr0.15CuO4,Bulk,,,SC,High-Tc/cuprate,~38 K,,Orthorhombic,K2NiF4-type,,,,,,,True,10.1103/PhysRevB.49.9248
"La(O,F)BiSe2",La1.010(O0.82F0.18)Bi0.992Se2,Bulk,,,SC,Type-II,3.6 K,,Tetragonal,,P4/nmm,4.1408 Å,,14.1096 Å,,,TRUE,10.1016/j.jssc.2014.07.026
(La0.55Gd0.45)1.85Sr0.15CuO4,La1.0175Gd0.8325Sr0.15CuO4,Bulk,,,NSC,,,,Tetragonal,perovskite,,,,,,,True,10.1103/PhysRevB.40.4538
La1.075Sr0.925NiO3.99,La1.075Sr0.925NiO3.99,Bulk,,,NSC,,,,Tetragonal,layered perovskite,,5.412 Å,5.412 Å,12.47 Å,,,True,10.1103/PhysRevB.44.4570
La1.08Dy0.72Sr0.2CuO4,La1.08Dy0.72Sr0.2CuO4,Bulk,,,NSC,,,,,T* phase,,3.8487 Å,3.8487 Å,12.5310 Å,,,True,10.1103/PhysRevB.41.6582
(LaSe)1.14(NbSe2)2,La1.14Se1.14Nb2Se4,Bulk,,,SC,Type-II,5.7 K,ambient,Triclinic,misfit layered (alternating LaSe rocksalt and 2H-NbSe2 bilayers),P1,6 Å,6.875 Å,18.25 Å,,,TRUE,10.1103/PhysRevB.110.075430
La1.6-xNd0.4SrxCuO4,La1.15Nd0.4Sr0.125CuO4,Bulk,,,SC,High-Tc/cuprate,,,Tetragonal,,,,,,,,,10.1103/PhysRevB.66.094418
La1.1Ba1.5Ca0.4Cu3Oz,La1.1Ba1.5Ca0.4Cu3O7.25,Bulk,,,SC,cuprate,,350 bars O2,Tetragonal,perovskite,,,,,,,True,10.1103/PhysRevB.55.15228
La1.22Sr0.18Nd0.6CuO4,La1.22Sr0.18Nd0.6CuO4,Bulk,,,SC,cuprate,strongly suppressed,,,,,,,,,,True,10.1103/PhysRevB.60.9793
La1.25Dy0.75CuO3.75F0.5,La1.25Dy0.75CuO3.75F0.5,Bulk,,,NSC,cuprate,,,Orthorhombic,T*-tetragonal,,5.463 Å,5.510 Å,12.487 Å,,,True,10.1103/PhysRevB.42.138
La1.25Dy0.75CuO3.875F0.25,La1.25Dy0.75CuO3.875F0.25,Bulk,,,NSC,cuprate,,,Tetragonal,T*-tetragonal,,3.870 Å,3.870 Å,12.450 Å,,,True,10.1103/PhysRevB.42.138
La1.25Nd0.6Sr0.15CuO4,La1.25Nd0.6Sr0.15CuO4,Bulk,,,NSC,,,,,,,,,,,,True,10.1103/PhysRevLett.86.4362
La1.25Sr0.15Nd0.6CuO4,La1.25Sr0.15Nd0.6CuO4,Bulk,,,SC,cuprate,strongly suppressed,,,,,,,,,,True,10.1103/PhysRevB.60.9793
La1.25Sr0.75Cu0.70Ru0.30O4,La1.25Sr0.75Cu0.70Ru0.30O4,Bulk,,,NSC,High-Tc/cuprate,NSC,,Tetragonal,K2NiF4-type,,3.83092,3.83092,13.08026,,,TRUE,10.1103/PhysRevB.73.174515
La1.4-xNd0.6SrxCuO4,La1.275Nd0.6Sr0.125CuO4,Bulk,,,SC,High-Tc/cuprate,,,,layered,,,,,,,,10.1103/PhysRevLett.85.2160
La1.275Nd0.6Sr0.125CuO4,La1.275Nd0.6Sr0.125CuO4,Bulk,,,NSC,,,,,,,,,,,,True,10.1103/PhysRevLett.88.147003
La₂₋ᵧ₋ₓNdᵧSrₓCuO₄ (LNSCO),La1.275Nd0.6Sr0.125CuO4,Bulk,,,SC,cuprate,,,,,,,,,,,,10.1103/PhysRevB.64.052512
La1.275Nd0.6Sr0.125CuO4,La1.275Nd0.6Sr0.125CuO4,Bulk,,,SC,High-Tc/cuprate,,,,,,,,,,,FALSE,10.1103/PhysRevLett.96.257002
La1.28Nd0.6Sr0.12CuO4,La1.28Nd0.6Sr0.12CuO4,Bulk,,,SC,cuprate,,,,,,,,,,,,10.1103/PhysRevB.64.134528
La1.28Nd0.6Sr0.12CuO4,La1.28Nd0.6Sr0.12CuO4,Bulk,,,NSC,High-Tc/cuprate,NSC,,,,,,,,,,,10.1103/PhysRevB.76.174521
La1.28Nd0.6Sr0.12CuO4,La1.28Nd0.6Sr0.12CuO4,Bulk,,,NSC,High-Tc/cuprate,NSC,,Tetragonal,perovskite,,,,,,,TRUE,10.1103/PhysRevLett.107.187001
La1.28Sr0.12Nd0.6CuO4,La1.28Sr0.12Nd0.6CuO4,Bulk,,,SC,cuprate,strongly suppressed,,,,,,,,,,True,10.1103/PhysRevB.60.9793
La1.2Ba1.5Ca0.3Cu3Oz,La1.2Ba1.5Ca0.3Cu3O7.06,Bulk,,,SC,cuprate,75.2 K,75 bars O2,Tetragonal,perovskite,,,,,,,True,10.1103/PhysRevB.55.15228
La1.2Nd0.4Sr0.15CuO4,La1.2Nd0.4Sr0.15CuO4,Bulk,,,SC,High-Tc/cuprate,,,,,,,,,,,,10.1103/PhysRevB.60.10500
La1.2Nd0.4Sr0.4CuO4,La1.2Nd0.4Sr0.4CuO4,Bulk,,,NSC,High-Tc/cuprate,NSC,ambient,Tetragonal,HTT,I4/mmm,3.7523,3.7523,13.1932,,,TRUE,10.1103/PhysRevMaterials.4.114801
La1.2Sr0.2Nd0.6CuO4,La1.2Sr0.2Nd0.6CuO4,Bulk,,,SC,cuprate,strongly suppressed,,,,,,,,,,True,10.1103/PhysRevB.60.9793
La1.2Sr0.8NiO3.99,La1.2Sr0.8NiO3.99,Bulk,,,NSC,,,,Tetragonal,layered perovskite,,5.402 Å,5.402 Å,12.55 Å,,,True,10.1103/PhysRevB.44.4570
(La₀.₆Sr₀.₄)₂NiO₄,La1.2Sr0.8NiO4,Bulk,,,NSC,,,,Tetragonal,K₂NiF₄-type,,,,,,,True,10.1103/PhysRevB.47.11391
La1.34Nd0.4Sr0.26CuO4,La1.34Nd0.4Sr0.26CuO4,Bulk,,,SC,High-Tc/cuprate,~4 K,ambient,Tetragonal,HTT,I4/mmm,,,,,,TRUE,10.1103/PhysRevMaterials.4.114801
La1.35Nd0.4Sr0.25CuO4,La1.35Nd0.4Sr0.25CuO4,Bulk,,,SC,cuprate,,,,,,,,,,,True,10.1103/PhysRevLett.85.1738
La1.35Nd0.4Sr0.25CuO4,La1.35Nd0.4Sr0.25CuO4,Bulk,,,SC,cuprate,,,orthorhombic,,,,,,,,True,10.1103/PhysRevB.60.15345
La1.35Pr0.5Sr0.15CuO4,La1.35Pr0.5Sr0.15CuO4,Bulk,,,SC,High-Tc/cuprate,,,Orthorhombic,T structure,,,,,,,True,10.1103/PhysRevB.59.6557
La1.6-xNd0.4SrxCuO4,La1.36Nd0.4Sr0.24CuO4,Bulk,,,SC,cuprate/High-Tc,17 K,ambient,Tetragonal,perovskite,,,,,,,FALSE,10.1103/PhysRevB.97.064502
La1.36Nd0.4Sr0.24CuO4,La1.36Nd0.4Sr0.24CuO4,Bulk,,,SC,High-Tc/cuprate,11 K,ambient,"Tetragonal (HTT, LTT), Orthorhombic (LTO1)","HTT (T > 150K), LTO1 (65K < T < 150K), LTT (T < 65K)","I4/mmm (HTT), Bmab (LTO1), P42/ncmz (LTT)",,,,,,TRUE,10.1103/PhysRevMaterials.4.114801
Nd-LSCO (p=0.24),La1.36Nd0.4Sr0.24CuO4,Bulk,,,SC,cuprate/High-Tc,,"0.1 GPa, 2.0 GPa",Tetragonal,,,,,,,,TRUE,10.1103/PhysRevResearch.3.023066
Nd-LSCO (p=0.24),La1.36Nd0.4Sr0.24CuO4,Bulk,,,SC,cuprate/High-Tc/Type-II,10.7 K,,Tetragonal,,,,,,,,TRUE,10.1103/PhysRevX.8.041010
La1.375Nd0.4Sr0.225CuO4,La1.375Nd0.4Sr0.225CuO4,Bulk,,,SC,High-Tc/cuprate,,ambient,,,,,,,,,TRUE,10.1103/PhysRevMaterials.4.114801
Nd-LSCO (p=0.23),La1.37Nd0.4Sr0.23CuO4,Bulk,,,SC,cuprate/High-Tc/Type-II,12.4 K,,Tetragonal,,,,,,,,TRUE,10.1103/PhysRevX.8.041010
Nd-LSCO (p=0.22),La1.38Nd0.4Sr0.22CuO4,Bulk,,,SC,cuprate/High-Tc,,"0.1 GPa, 2.0 GPa",Tetragonal,,,,,,,,TRUE,10.1103/PhysRevResearch.3.023066
Nd-LSCO (p=0.22),La1.38Nd0.4Sr0.22CuO4,Bulk,,,SC,cuprate/High-Tc/Type-II,14.7 K,,Tetragonal,,,,,,,,TRUE,10.1103/PhysRevX.8.041010
La1.6-xNd0.4SrxCuO4,La1.39Nd0.4Sr0.21CuO4,Bulk,,,SC,cuprate/High-Tc,,ambient,Tetragonal,perovskite,,,,,,,TRUE,10.1103/PhysRevB.97.064502
Nd-LSCO (p=0.21),La1.39Nd0.4Sr0.21CuO4,Bulk,,,SC,cuprate/High-Tc/Type-II,15.0 K,,Tetragonal,,,,,,,,TRUE,10.1103/PhysRevX.8.041010
La1.3Ba1.3Ca0.4Cu3O7−δ,La1.3Ba1.3Ca0.4Cu3O7−δ,Bulk,,,SC,High-Tc,57-72 K,,,,,,,,,,TRUE,10.1016/0921-4534(93)90681-F
La1.3Ba1.7Cu3O7+δ,La1.3Ba1.7Cu3O7,Bulk,,,SC,cuprate,48 K,,Tetragonal,perovskite,,3.9101 Å,,11.7485 Å,,,True,10.1103/PhysRevB.61.4334
La1.3Na0.7CuO4-δ,La1.3Na0.7CuO4-δ,Bulk,,,SC,High-Tc,40 K,,Tetragonal,K2NiF4,,,,,,,TRUE,10.1016/0921-4534(90)90008-3
La1.3Sr0.1Nd0.6CuO4,La1.3Sr0.1Nd0.6CuO4,Bulk,,,SC,cuprate,strongly suppressed,,,,,,,,,,True,10.1103/PhysRevB.60.9793
La1.40Nd0.4Sr0.20CuO4,La1.40Nd0.4Sr0.20CuO4,Bulk,,,SC,cuprate,,,orthorhombic,,,,,,,,True,10.1103/PhysRevB.60.15345
La1.40Sm0.40Sr0.20CuO4,La1.40Sm0.40Sr0.20CuO4,Bulk,,,SC,cuprate,33 K,3 kbar O2,Tetragonal,T phase (predominantly),,,,,,,True,10.1103/PhysRevB.40.5251
La1.41Nd0.4Sr0.19CuO4,La1.41Nd0.4Sr0.19CuO4,Bulk,,,SC,High-Tc/cuprate,15 K,ambient,"Tetragonal (HTT, LTT), Orthorhombic (LTO1)","HTT (T > 275K), LTO1 (70K < T < 275K), LTT (T < 70K)","I4/mmm (HTT), Bmab (LTO1), P42/ncmz (LTT)",,,,,,TRUE,10.1103/PhysRevMaterials.4.114801
"La(1.6-x)Nd(0.4)Sr(x)CuO4 (x=0.19, cited)",La1.41Nd0.4Sr0.19CuO4,Bulk,,,SC,High-Tc/cuprate,15 K,ambient,,,,,,,,,FALSE,10.1103/PhysRevMaterials.4.114801
La1.41Nd0.4Sr0.19CuO4,La1.41Nd0.4Sr0.19CuO4,Bulk,,,SC,Cuprate,14.6 K,6.5 bar,K2NiF4-type,Tetragonal,I 4 /mmm,3.7666,3.7666,13.1677,,,TRUE,10.1016/j.jcrysgro.2021.126082
La1.43Eu0.17Sr0.24CuO4,La1.43Eu0.17Sr0.24CuO4,Bulk,,,SC,High-Tc/cuprate,13 K,,,,,,,,,,True,10.1103/PhysRevLett.84.2949
La1.44Nd0.40Sr0.14CuO4,La1.44Nd0.40Sr0.14CuO4,Bulk,,,SC,,,,,,,,,,,,,10.1103/PhysRevB.87.020503
La1.44Nd0.4Sr0.16CuO4,La1.44Nd0.4Sr0.16CuO4,Thin Film,,,SC,High-Tc,21.1 K,,T-phase,,,,,13.173 Å,,,TRUE,10.1016/j.physc.2007.04.030
La1.44Nd0.4Sr0.16CuO4,La1.44Nd0.4Sr0.16CuO4,Thin Film,,,SC,High-Tc,18.8 K,,T-phase,,,,,13.168 Å,,,TRUE,10.1016/j.physc.2007.04.030
La1.44Nd0.4Sr0.16CuO4,La1.44Nd0.4Sr0.16CuO4,Thin Film,,,SC,High-Tc,15.8 K,,T-phase,,,,,13.160 Å,,,TRUE,10.1016/j.physc.2007.04.030
La1.44Nd0.4Sr0.16CuO4,La1.44Nd0.4Sr0.16CuO4,Thin Film,,,SC,High-Tc,10.6 K,,T-phase,,,,,13.120 Å,,,TRUE,10.1016/j.physc.2007.04.030
La₁.₄₄Sr₀.₁₆Nd₀.₄CuO₄,La1.44Sr0.16Nd0.4CuO4,Bulk,,,SC,High-Tc/cuprate,14 K,,Tetragonal,perovskite,P42/ncm,,,,,,True,10.1103/PhysRevB.66.094101
La1.45Eu0.17Sr0.22CuO4,La1.45Eu0.17Sr0.22CuO4,Bulk,,,SC,High-Tc/cuprate,16 K,,,,,,,,,,True,10.1103/PhysRevLett.84.2949
La1.45Nd0.40Sr0.12CuO4,La1.45Nd0.40Sr0.12CuO4,Bulk,,,SC,cuprate,,,,,,,,,,,,10.1103/PhysRevB.56.2820
La1.45Nd0.40Sr0.15CuO4,La1.45Nd0.40Sr0.15CuO4,Bulk,,,SC,cuprate,10.5 K,,,,,,,,,< 5.0 T at 1.85 K,True,10.1103/PhysRevB.56.2820
La1.45Nd0.40Sr0.15CuO4,La1.45Nd0.40Sr0.15CuO4,,,,SC,High-Tc/cuprate,,,,,,,,,,,,10.1103/PhysRevB.63.064512
La1.45Nd0.40Sr0.15CuO4,La1.45Nd0.40Sr0.15CuO4,Bulk,,,SC,,10.5 K,,,,,,,,,5.9 T,,10.1103/PhysRevB.87.020503
La1.45Nd0.40Sr0.15CuO4,La1.45Nd0.40Sr0.15CuO4,Bulk,,,SC,High-Tc,10.5 K,,,,,,,,,,TRUE,10.1016/S0921-4526(02)01030-X
La1.45Nd0.4Sr0.15CuO4,La1.45Nd0.4Sr0.15CuO4,Bulk,,,SC,High-Tc/cuprate,9.0 K (zero resistance),,,K2NiF4 structure,,3.7682 Å,,13.1732 Å,,dHc2/dT = -0.97 T/K,True,10.1103/PhysRevB.36.5258
La1.45Nd0.4Sr0.15CuO4,La1.45Nd0.4Sr0.15CuO4,Bulk,,,SC,cuprate,~10 K,,,,,,,,,,True,10.1103/PhysRevLett.78.338
La1.45Nd0.4Sr0.15CuO4,La1.45Nd0.4Sr0.15CuO4,Bulk,,,SC,cuprate,,,,,,,,,,,True,10.1103/PhysRevLett.85.1738
La1.6-xNd0.4SrxCuO4,La1.45Nd0.4Sr0.15CuO4,Bulk,,,SC,High-Tc/cuprate,,,,,,,,,,,,10.1103/PhysRevB.65.184501
La1.6-xNd0.4SrxCuO4 (x=0.15),La1.45Nd0.4Sr0.15CuO4,Bulk,,,SC,High-Tc/cuprate,11 K,,,,,,,,,,,10.1103/PhysRevB.60.3294
La1.45Nd0.4Sr0.15CuO4,La1.45Nd0.4Sr0.15CuO4,Bulk,,,SC,cuprate,7 K,,,,,,,,,,,10.1103/PhysRevB.66.014524
La1.45Nd0.4Sr0.15CuO4,La1.45Nd0.4Sr0.15CuO4,Bulk,,,SC,cuprate,,,Tetragonal,perovskite,P42/ncm,,,,,,True,10.1103/PhysRevB.59.14712
La1.45Nd0.4Sr0.15CuO4,La1.45Nd0.4Sr0.15CuO4,Bulk,,,SC,High-Tc/cuprate,,,,,,,,,,,,10.1103/PhysRevB.56.8367
La1.6-xNd0.4SrxCuO4,La1.45Nd0.4Sr0.15CuO4,Bulk,,,SC,High-Tc/cuprate,11 K,,Tetragonal,,,,,,,,,10.1103/PhysRevB.60.3643
La1.45Nd0.4Sr0.15CuO4,La1.45Nd0.4Sr0.15CuO4,Bulk,,,SC,High-Tc/cuprate,7 K,,,214 cuprate,,,,,,,True,10.1103/PhysRevB.58.8760
La1.45Nd0.4Sr0.15CuO4,La1.45Nd0.4Sr0.15CuO4,Bulk,,,SC,cuprate,,,orthorhombic,,,,,,,,True,10.1103/PhysRevB.60.15345
La1.6-xNd0.4SrxCuO4,La1.45Nd0.4Sr0.15CuO4,Bulk,,,SC,cuprate/High-Tc,12 K,ambient,Tetragonal,perovskite,,,,,,,FALSE,10.1103/PhysRevB.97.064502
Nd-LSCO (p=0.15),La1.45Nd0.4Sr0.15CuO4,Bulk,,,SC,cuprate/High-Tc/Type-II,14.5 K,,Tetragonal,,,,,,,,TRUE,10.1103/PhysRevX.8.041010
La1.45Nd0.4Sr0.15CuO4,La1.45Nd0.4Sr0.15CuO4,Bulk,,,SC,Cuprate,14.3 K,,,,,,,,,,TRUE,10.1016/j.physc.2015.12.005
La1.45Nd0.4Sr0.15CuO4,La1.45Nd0.4Sr0.15CuO4,Bulk,,,SC,High-Tc,10.9 K,,,,,,,,,,TRUE,10.1016/j.physc.2012.04.037
La1.45Nd0.4Sr0.15CuO4,La1.45Nd0.4Sr0.15CuO4,Nanowire,,,SC,High-Tc/Cuprate,24 K,,,,,,,,,,FALSE,10.1016/j.physb.2019.02.026
La1.45Nd0.4Sr0.15CuO4,La1.45Nd0.4Sr0.15CuO4,Bulk,,,SC,High-Tc/Cuprate,"21 K, 13.6 K",,,,,,,,,,TRUE,10.1016/j.physc.2009.12.003
La1.45Nd0.4Sr0.15CuO4,La1.45Nd0.4Sr0.15CuO4,Bulk,,,SC,High-Tc/Cuprate,12 K,,,,,,,,,,FALSE,10.1016/j.physc.2012.04.002
La1.45Nd0.4Sr0.15CuO4,La1.45Nd0.4Sr0.15CuO4,Bulk,,,SC,Cuprate,11 K,,Orthorhombic,,,,,,,,TRUE,10.1016/0921-4534(91)90618-9
La1.45Nd0.4Sr0.2CuO4,La1.45Nd0.4Sr0.2CuO4,Bulk,,,SC,cuprate,12 K,,,,,,,,,,,10.1103/PhysRevB.66.014524
La1.45Pr0.4Sr0.15CuO4,La1.45Pr0.4Sr0.15CuO4,Bulk,,,SC,High-Tc/cuprate,,,Orthorhombic,T structure,,,,,,,True,10.1103/PhysRevB.59.6557
La1.45Sr0.15Nd0.4CuO4,La1.45Sr0.15Nd0.4CuO4,Bulk,,,SC,cuprate,strongly suppressed,,,,,,,,,,True,10.1103/PhysRevB.60.9793
