Repository: WyattBunstine/ML_SC_Project

# ML_SC_Project — Chemically and Geometrically Motivated Crystal Graph Neural Networks

This project predicts and screens superconductors from crystal structure. It frames the
problem as a **two-stage hurdle**: first classify whether a material is a superconductor
candidate (SC vs. non-SC), then regress the critical temperature T_c for superconductors.

Two graph-neural-network families are trained and compared:

- a **baseline CGCNN** ([txie-93/cgcnn](https://github.com/txie-93/cgcnn)), and
- an **MPNN** with learned edge features that consumes richer `crystal_graph_v4` graphs
  (this project's contribution).

File: database/superconductor_materials_full.csv (part 80 of 215)
Material_Name,Chemical_Composition,Material_Class,Film_Thickness,Substrate,Material_Type,Superconductor_Type,Superconducting_Transition_Temperature,Pressure,Crystal_Structure,Lattice_Structure,Space_Group,"Lattice_Constant(a)","Lattice_Constant(b)","Lattice_Constant(c)",Lower_Critical_Field,Upper_Critical_Field,Experimental,DOI
La1.45Sr0.55Cu0.80Ru0.20O4,La1.45Sr0.55Cu0.80Ru0.20O4,Bulk,,,NSC,High-Tc/cuprate,NSC,,Tetragonal,K2NiF4-type,,3.81191,3.81191,13.14535,,,TRUE,10.1103/PhysRevB.73.174515
La2-xSrxNiO4,La1.45Sr0.55NiO4,Bulk,,,NSC,,,,Tetragonal,,,,,,,,True,10.1103/PhysRevB.66.094418
La1.46Nd0.4Sr0.14CuO4,La1.46Nd0.4Sr0.14CuO4,Bulk,,,SC,cuprate/High-Tc,11 K,,Tetragonal,Low-Temperature Tetragonal (LTT),,,,,,>9 T,TRUE,10.1103/PhysRevB.97.195130
La1.475Nd0.4Sr0.125Cu0.90Zn0.10O4,La1.475Nd0.4Sr0.125Cu0.90Zn0.10O4,Bulk,,,NSC,High-Tc/cuprate,NSC,ambient,Tetragonal,perovskite,,3.78,3.78,13.14,,,TRUE,10.1103/PhysRevB.109.134411
La1.475Nd0.4Sr0.125Cu0.95Zn0.05O4,La1.475Nd0.4Sr0.125Cu0.95Zn0.05O4,Bulk,,,NSC,High-Tc/cuprate,NSC,ambient,Tetragonal,perovskite,,3.78,3.78,13.14,,,TRUE,10.1103/PhysRevB.109.134411
La1.475Nd0.4Sr0.125Cu0.98Zn0.02O4,La1.475Nd0.4Sr0.125Cu0.98Zn0.02O4,Bulk,,,NSC,High-Tc/cuprate,NSC,ambient,Tetragonal,perovskite,,3.78,3.78,13.14,,,TRUE,10.1103/PhysRevB.109.134411
La1.475Nd0.4Sr0.125CuO4,La1.475Nd0.4Sr0.125CuO4,Bulk,,,SC,High-Tc/cuprate,,,,,,,,,,,,10.1103/PhysRevB.64.054519
La1.475Nd0.4Sr0.125CuO4,La1.475Nd0.4Sr0.125CuO4,Bulk,,,SC,High-Tc/cuprate,,,,214 cuprate,,,,,,,True,10.1103/PhysRevB.58.8760
La1.475Nd0.4Sr0.125CuO4,La1.475Nd0.4Sr0.125CuO4,Bulk,,,SC,cuprate,,,,,,,,,,,,10.1103/PhysRevB.59.5431
La1.475Nd0.4Sr0.125CuO4,La1.475Nd0.4Sr0.125CuO4,Bulk,,,SC,cuprate,5 K,0 GPa,"Orthorhombic (LTO) above 63 K, Tetragonal (LTT) below 63 K",,,,,,,,TRUE,10.1103/PhysRevResearch.3.L022004
La1.475Nd0.4Sr0.125CuO4 (uniaxial stress ~0.1 GPa),La1.475Nd0.4Sr0.125CuO4,Bulk,,,SC,cuprate,,0.1 GPa,"Orthorhombic (LTO) above 34 K, Tetragonal (LTT) below 34 K",,,,,,,,TRUE,10.1103/PhysRevResearch.3.L022004
La1.475Nd0.4Sr0.125CuO4,La1.475Nd0.4Sr0.125CuO4,Bulk,,,SC,cuprate/High-Tc,5 K,,Tetragonal,Low-Temperature Tetragonal (LTT),,,,,,>9 T,TRUE,10.1103/PhysRevB.97.195130
Lanthanum Neodymium Strontium Copper Oxide,La1.475Nd0.4Sr0.125CuO4,Bulk,,,SC,High-Tc/cuprate,exhibits a substantial dip at x = 1/8,,,,,,,,,,,10.1103/PhysRevB.79.014509
La1.475Nd0.4Sr0.125CuO4,La1.475Nd0.4Sr0.125CuO4,Bulk,,,SC,High-Tc/cuprate,3 K,ambient,Tetragonal,perovskite,,3.78,3.78,13.14,,,TRUE,10.1103/PhysRevB.109.134411
La1.475Sm0.4Sr0.125CuO4,La1.475Sm0.4Sr0.125CuO4,Bulk,,,NSC,cuprate,,,Tetragonal/Orthorhombic,perovskite,"I4/mmm (HTT), Bmab (LTO), Pccn, P42/ncm (LTT)",,,,,,True,10.1103/PhysRevB.48.9710
La1.47Eu0.17Sr0.20CuO4,La1.47Eu0.17Sr0.20CuO4,Bulk,,,SC,High-Tc/cuprate,18 K,,,,,,,,,,True,10.1103/PhysRevLett.84.2949
La1.47Nd0.4Sr0.13CuO4,La1.47Nd0.4Sr0.13CuO4,Bulk,,,SC,cuprate,,,,,,,,,,,,10.1103/PhysRevB.66.014524
La1.480Nd0.400Sr0.120CuO4,La1.480Nd0.400Sr0.120CuO4,Bulk,,,SC,High-Tc/cuprate,,,Tetragonal,K2NiF4-type,,,,,,,True,10.1103/PhysRevB.51.9045
La1.48Nd0.40Sr0.12CuO4,La1.48Nd0.40Sr0.12CuO4,Bulk,,,SC,High-Tc/cuprate,,,,,,,,,,,True,10.1103/PhysRevB.64.134525
(La1.48Nd0.40Sr0.12)CuO4,La1.48Nd0.40Sr0.12CuO4,Thin Film,150 Å,SrTiO3 (100),SC,cuprate,,,Tetragonal,T*-phase,,,,,,,True,10.1103/PhysRevB.64.224501
(La1.48Nd0.40Sr0.12)CuO4,La1.48Nd0.40Sr0.12CuO4,Thin Film,1500 Å,LaSrAlO4 (001),SC,cuprate,8.5 K,,Tetragonal,T-phase,,,,13.13 Å,,,True,10.1103/PhysRevB.64.224501
La1.48Nd0.40Sr0.12CuO4,La1.48Nd0.40Sr0.12CuO4,Bulk,,,SC,cuprate,,,,,,,,,,,,10.1103/PhysRevB.66.014514
La1.48Nd0.40Sr0.12CuO4,La1.48Nd0.40Sr0.12CuO4,Bulk,,,SC,Cuprate,10,,,,,,,,,,FALSE,10.1016/j.physb.2014.01.017
La1.48Nd0.4Sr0.12CuO4,La1.48Nd0.4Sr0.12CuO4,Bulk,,,NSC,cuprate,,,,,,,,,,,,10.1103/PhysRevLett.77.155
La1.48Nd0.4Sr0.12CuO4,La1.48Nd0.4Sr0.12CuO4,Bulk,,,SC,cuprate,,,,,,,,,,,,10.1103/PhysRevLett.78.2465
La1.48Nd0.4Sr0.12CuO4,La1.48Nd0.4Sr0.12CuO4,Bulk,,,NSC,cuprate,,,,perovskite,,,,,,,,10.1103/PhysRevB.58.453
La2-x-y Nd y Sr x Cu O4,La1.48Nd0.4Sr0.12CuO4,Bulk,,,SC,High-Tc/cuprate,,,,,,,,,,,,10.1103/PhysRevLett.75.4650
La1.48Nd0.4Sr0.12CuO4,La1.48Nd0.4Sr0.12CuO4,Bulk,,,SC,High-Tc/cuprate,,,,,,,,,,,,10.1103/PhysRevB.64.104509
La₁.₄₈Nd₀.₄Sr₀.₁₂CuO₄,La1.48Nd0.4Sr0.12CuO4,,,,SC,High-Tc/cuprate,,,,,,,,,,,,10.1103/PhysRevLett.82.3536
La1.48Nd0.4Sr0.12CuO4,La1.48Nd0.4Sr0.12CuO4,Bulk,,,SC,cuprate,,,,,,,,,,,,10.1103/PhysRevB.54.16216
La₁.₄₈Nd₀.₄Sr₀.₁₂CuO₄,La1.48Nd0.4Sr0.12CuO4,Bulk,,,NSC,cuprate,NSC,ambient pressure,Tetragonal,perovskite,P4₂/ncm,,,,,,,10.1103/PhysRevB.61.7055
La1.48Nd0.4Sr0.12CuO4,La1.48Nd0.4Sr0.12CuO4,Bulk,,,SC,High-Tc/cuprate,,,,,,,,,,,True,10.1103/PhysRevB.65.045109
La1.48Nd0.4Sr0.12CuO4,La1.48Nd0.4Sr0.12CuO4,Bulk,,,SC,cuprate,~5 K,,,,,,,,,,True,10.1103/PhysRevLett.78.338
La1.48Nd0.4Sr0.12CuO4,La1.48Nd0.4Sr0.12CuO4,Bulk,,,NSC,cuprate,traces below 10 K,,Tetragonal,perovskite,P42/ncm,5.341 Å,5.341 Å,13.08 Å,,,True,10.1103/PhysRevB.54.7489
La1.48Nd0.4Sr0.12CuO4,La1.48Nd0.4Sr0.12CuO4,Bulk,,,SC,High-Tc/cuprate,,,,,,,,,,,,10.1103/PhysRevLett.85.2585
La₁.₆₋ₓNd₀.₄SrₓCuO₄,La1.48Nd0.4Sr0.12CuO4,Bulk,,,SC,High-Tc/cuprate,,,Tetragonal,,,,,,,,,10.1103/PhysRevB.62.R14677
La1.6-xNd0.4SrxCuO4,La1.48Nd0.4Sr0.12CuO4,Bulk,,,SC,cuprate,,,,,,,,,,,,10.1103/PhysRevB.64.134528
La1.48Nd0.4Sr0.12CuO4,La1.48Nd0.4Sr0.12CuO4,Bulk,,,SC,cuprate,,,,,,,,,,,True,10.1103/PhysRevLett.85.1738
La1.48Nd0.4Sr0.12CuO4,La1.48Nd0.4Sr0.12CuO4,Bulk,,,SC,High-Tc/cuprate,,,,,,,,,,,,10.1103/PhysRevB.62.R799
La₁.₄₈Nd₀.₄Sr₀.₁₂CuO₄,La1.48Nd0.4Sr0.12CuO4,,,,SC,High-Tc/cuprate,,,,,,,,,,,,10.1103/PhysRevB.63.144508
La1.48Nd0.4Sr0.12CuO4,La1.48Nd0.4Sr0.12CuO4,Bulk,,,SC,cuprate,10 K,,tetragonal,,,,,,,,True,10.1103/PhysRevB.46.5841
La1.6-xNd0.4SrxCuO4 (x=0.12),La1.48Nd0.4Sr0.12CuO4,Bulk,,,SC,High-Tc/cuprate,4 K,,,,,,,,,,,10.1103/PhysRevB.60.3294
La₁.₄₈Nd₀.₄Sr₀.₁₂CuO₄,La1.48Nd0.4Sr0.12CuO4,,,,SC,High-Tc/cuprate,,,,,,,,,,,,10.1103/PhysRevB.62.R11985
La1.48Nd0.4Sr0.12CuO4,La1.48Nd0.4Sr0.12CuO4,Bulk,,,SC,cuprate,,,,,,,,,,,,10.1103/PhysRevB.57.R3241
La1.48Nd0.4Sr0.12CuO4,La1.48Nd0.4Sr0.12CuO4,Bulk,,,SC,cuprate,,,Tetragonal,perovskite,P42/ncm,5.34 Å,5.34 Å,13.1 Å,,,True,10.1103/PhysRevB.59.14712
La₁.₄₈Nd₀.₄Sr₀.₁₂CuO₄,La1.48Nd0.4Sr0.12CuO4,Bulk,,,SC,High-Tc/cuprate,,,,La-214,,,,,,,,10.1103/PhysRevB.64.144524
La1.48Nd0.4Sr0.12CuO4,La1.48Nd0.4Sr0.12CuO4,Bulk,,,SC,High-Tc/cuprate,,,,,,,,,,,True,10.1103/PhysRevB.64.132510
La1.48Nd0.4Sr0.12CuO4,La1.48Nd0.4Sr0.12CuO4,Bulk,,,SC,High-Tc/cuprate,,,,,,,,,,,,10.1103/PhysRevB.56.8367
La1.6-xNd0.4SrxCuO4,La1.48Nd0.4Sr0.12CuO4,Bulk,,,SC,High-Tc/cuprate,4 K,,Tetragonal,,,,,,,,,10.1103/PhysRevB.60.3643
La₁.₄₈Nd₀.₄Sr₀.₁₂CuO₄,La1.48Nd0.4Sr0.12CuO4,,,,SC,High-Tc/cuprate,,,,perovskite,,,,,,,,10.1103/PhysRevB.63.140510
La1.48Nd0.4Sr0.12CuO4,La1.48Nd0.4Sr0.12CuO4,,,,SC,cuprate,,,,,,,,,,,,10.1103/PhysRevB.57.7491
La1.48Nd0.4Sr0.12CuO4,La1.48Nd0.4Sr0.12CuO4,Bulk,,,SC,cuprate,,,orthorhombic,,,,,,,,True,10.1103/PhysRevB.60.15345
La1.48Nd0.4Sr0.12CuO4,La1.48Nd0.4Sr0.12CuO4,Bulk,,,SC,High-Tc/cuprate,,,Tetragonal,,P42/ncm,,,,,,True,10.1103/PhysRevB.44.7749
La1.48Nd0.4Sr0.12CuO4,La1.48Nd0.4Sr0.12CuO4,Bulk,,,SC,cuprate,,,tetragonal,,,,,,,,,10.1103/PhysRevB.54.12443
Nd-doped LSCO,La1.48Nd0.4Sr0.12CuO4,Bulk,,,SC,High-Tc/cuprate,,,tetragonal,,,,,,,,,10.1103/PhysRevB.58.13506
La1.48Nd0.4Sr0.12CuO4,La1.48Nd0.4Sr0.12CuO4,Bulk,,,SC,High-Tc/cuprate,,,,,,,,,,,,10.1103/PhysRevLett.83.604
La1.48Nd0.4Sr0.12CuO4,La1.48Nd0.4Sr0.12CuO4,,,,SC,cuprate/High-Tc,,,,,,,,,,,FALSE,10.1103/PhysRevB.95.054508
La1.48Nd0.4Sr0.12CuO4,La1.48Nd0.4Sr0.12CuO4,Bulk,,,NSC,cuprate,NSC,,,,,,,,,,,10.1103/PhysRevB.76.220503
Lanthanum Neodymium Strontium Copper Oxide (Nd-LSCO),La1.48Nd0.4Sr0.12CuO4,Bulk,,,SC,High-Tc/cuprate,,,Tetragonal,LTT,,,,,,,FALSE,10.1103/PhysRevLett.104.057005
La1.48Nd0.4Sr0.12CuO4,La1.48Nd0.4Sr0.12CuO4,,,,SC,High-Tc/cuprate,,,,,,,,,,,FALSE,10.1103/PhysRevB.98.035102
La1.48Nd0.4Sr0.12CuO4,La1.48Nd0.4Sr0.12CuO4,,,,SC,High-Tc/cuprate,,,,,,,,,,,FALSE,10.1103/PhysRevB.94.214511
La1.48Nd0.4Sr0.12CuO4,La1.48Nd0.4Sr0.12CuO4,,,,SC,High-Tc/cuprate,,,,,,,,,,,FALSE,10.1103/PhysRevLett.104.057004
La1.48Nd0.4Sr0.12CuO4,La1.48Nd0.4Sr0.12CuO4,Bulk,,,SC,High-Tc/cuprate,,ambient,Orthorhombic,LTO1,Bmab,5.3289,5.3625,13.1421,,,TRUE,10.1103/PhysRevMaterials.4.114801
La1.48Nd0.4Sr0.12CuO4 (10K),La1.48Nd0.4Sr0.12CuO4,Bulk,,,SC,High-Tc/cuprate,,ambient,Tetragonal,LTT,P42/ncmz,,,,,,TRUE,10.1103/PhysRevMaterials.4.114801
La1.48Nd0.4Sr0.12CuO4,La1.48Nd0.4Sr0.12CuO4,Bulk,,,SC,cuprate/High-Tc,,,Tetragonal,,,,,,,,FALSE,10.1103/PhysRevX.11.041038
La1.48Nd0.4Sr0.12CuO4,La1.48Nd0.4Sr0.12CuO4,Bulk,,,SC,cuprate,6.8 K,,Tetragonal,perovskite,,,,,,,TRUE,10.1103/PhysRevLett.98.197003
La1.48Nd0.4Sr0.12CuO4,La1.48Nd0.4Sr0.12CuO4,Bulk,,,SC,cuprate/High-Tc,3.2 K,,Tetragonal,Low-temperature tetragonal (LTT),,,,,,,TRUE,10.1103/PhysRevB.107.174523
Nd-LSCO (p=0.12),La1.48Nd0.4Sr0.12CuO4,Bulk,,,SC,cuprate/High-Tc,"7 K (at 0.3 GPa), 15 K (at 2.2 GPa)","0.3 GPa, 1.2 GPa, 2.2 GPa","Orthorhombic (LTO), Tetragonal (LTT)",,,,,,,,TRUE,10.1103/PhysRevResearch.3.023066
La1.48Nd0.4Sr0.12CuO4,La1.48Nd0.4Sr0.12CuO4,Bulk,,,NSC,High-Tc/cuprate,NSC,,Tetragonal,perovskite,,,,,,,TRUE,10.1103/PhysRevLett.107.187001
La1.48Nd0.4Sr0.12CuO4,La1.48Nd0.4Sr0.12CuO4,Bulk,,,SC,High-Tc/cuprate,6 K,ambient,Tetragonal (LTT phase at low T),perovskite,,,,,,,FALSE,10.1103/PhysRevB.97.104506
La1.48Nd0.4Sr0.12CuO4,La1.48Nd0.4Sr0.12CuO4,Bulk,,,SC,cuprate,,,,,,,,,,,FALSE,10.1103/PhysRevLett.107.127002
La1.48Nd0.4Sr0.12CuO4,La1.48Nd0.4Sr0.12CuO4,Bulk,,,SC,High-Tc/cuprate,Strongly suppressed near x=1/8,,"Tetragonal (LTT) at low T, Orthorhombic (LTO) at higher T",,,,,,,,FALSE,10.1103/PhysRevB.96.224508
La1.48Nd0.4Sr0.12CuO4,La1.48Nd0.4Sr0.12CuO4,,,,SC,High-Tc/cuprate,,,,,,,,,,,FALSE,10.1103/PhysRevB.101.100504
La1.48Nd0.4Sr0.12CuO4,La1.48Nd0.4Sr0.12CuO4,Bulk,,,SC,cuprate/High-Tc/Type-II,,ambient,,,,,,,,,FALSE,10.1103/PhysRevB.103.045138
La1.48Nd0.4Sr0.12CuO4,La1.48Nd0.4Sr0.12CuO4,Bulk,,,SC,High-Tc/cuprate,,ambient,,,,,,,,,FALSE,10.1103/PhysRevB.70.104517
La1.48Nd0.4Sr0.12CuO4,La1.48Nd0.4Sr0.12CuO4,Bulk,,,SC,High-Tc/cuprate,,,Tetragonal (LTT),,,,,,,,FALSE,10.1103/PhysRevB.97.064511
Nd-LSCO (p=0.12),La1.48Nd0.4Sr0.12CuO4,Bulk,,,SC,cuprate/High-Tc/Type-II,5.0 K,,Tetragonal,,,,,,,,TRUE,10.1103/PhysRevX.8.041010
La1.48Nd0.4Sr0.12CuO4,La1.48Nd0.4Sr0.12CuO4,Bulk,,,SC,High-Tc/cuprate,,ambient,Tetragonal,Low Temperature Tetragonal (LTT),,,,,,,FALSE,10.1103/PhysRevB.77.064520
La1.48Nd0.4Sr0.12CuO4,La1.48Nd0.4Sr0.12CuO4,Bulk,,,SC,High-Tc,4 K,,,,,,,,,,FALSE,10.1016/S0921-4526(99)02047-5
La1.48Nd0.4Sr0.12CuO4,La1.48Nd0.4Sr0.12CuO4,Bulk,,,SC,High-Tc,3.7 K,,,,,,,,,,TRUE,10.1016/j.physc.2012.04.037
La₁.₄₈Sr₀.₁₂Nd₀.₄CuO₄,La1.48Sr0.12Nd0.4CuO4,Bulk,,,SC,High-Tc/cuprate,,,Tetragonal,perovskite,P42/ncm,,,,,,True,10.1103/PhysRevB.66.094101
La₁.₄₈Sr₀.₁₂Nd₀.₄CuO₄,La1.48Sr0.12Nd0.4CuO4,Bulk,,,SC,High-Tc/cuprate,,,,,,,,,,,,10.1103/PhysRevB.62.3050
La1.48Sr0.12Nd0.4CuO4,La1.48Sr0.12Nd0.4CuO4,Bulk,,,NSC,,,,,,,,,,,,,10.1103/PhysRevB.54.R9689
La1.48Sr0.12Nd0.4CuO4,La1.48Sr0.12Nd0.4CuO4,Bulk,,,NSC,,,,Tetragonal,K2NiF4-type,P42/ncm,,,,,,True,10.1103/PhysRevB.58.9549
La1.48Sr0.12Nd0.4CuO4,La1.48Sr0.12Nd0.4CuO4,Bulk,,,SC,cuprate,,,,,,,,,,,,10.1103/PhysRevB.60.9793
La1.49Eu0.17Sr0.18CuO4,La1.49Eu0.17Sr0.18CuO4,Bulk,,,SC,High-Tc/cuprate,19 K,,,,,,,,,,True,10.1103/PhysRevLett.84.2949
La1.49Nd0.42Sr0.19CuO4−δ,La1.49Nd0.42Sr0.19CuO4−δ,Bulk,,,SC,Cuprate,18 K,,,,,,,13.1 Å,15 kOe,,TRUE,10.1016/S0921-4534(02)01492-2
La1.49Nd0.4Sr0.11CuO4,La1.49Nd0.4Sr0.11CuO4,Bulk,,,SC,cuprate/High-Tc,7 K,,Tetragonal,Low-Temperature Tetragonal (LTT),,,,,,>9 T,TRUE,10.1103/PhysRevB.97.195130
La1.4Dy0.6CuO4,La1.4Dy0.6CuO4,Bulk,,,SC,cuprate,25 K,,Tetragonal,T*,D4h7,3.86 Å,,,,,True,10.1103/PhysRevB.43.10496
La1.4Eu0.6O2Bi3Ag0.6Sn0.4S6,La1.4Eu0.6O2Bi3Ag0.6Sn0.4S6,Bulk,,,SC,Type-II,4.1 K,,Tetragonal,,P4/nmm,,,,,1.9 T,TRUE,10.1016/j.physc.2020.1353731
La1.4Nd0.4Sr0.2CuO4,La1.4Nd0.4Sr0.2Cu1O4,,,,SC,cuprate/High-Tc,,ambient,,,,,,,,,FALSE,10.1103/PhysRevX.7.031042
La1.4Nd0.4Sr0.2CuO4,La1.4Nd0.4Sr0.2CuO4,Bulk,,,SC,cuprate,~15 K,,,,,,,,,,True,10.1103/PhysRevLett.78.338
La1.4Nd0.4Sr0.2CuO4,La1.4Nd0.4Sr0.2CuO4,Bulk,,,SC,cuprate,17 K,,tetragonal,,,,,,,,True,10.1103/PhysRevB.46.5841
La1.6-xNd0.4SrxCuO4 (x=0.20),La1.4Nd0.4Sr0.2CuO4,Bulk,,,SC,High-Tc/cuprate,15 K,,,,,,,,,,,10.1103/PhysRevB.60.3294
La1.4Nd0.4Sr0.2CuO4,La1.4Nd0.4Sr0.2CuO4,Bulk,,,SC,High-Tc/cuprate,,,,,,,,,,,,10.1103/PhysRevB.56.8367
La1.6-xNd0.4SrxCuO4,La1.4Nd0.4Sr0.2CuO4,Bulk,,,SC,High-Tc/cuprate,15 K,,Tetragonal,,,,,,,,,10.1103/PhysRevB.60.3643
La1.4Nd0.4Sr0.2CuO4,La1.4Nd0.4Sr0.2CuO4,Bulk,,,SC,High-Tc/cuprate,12 K,,,214 cuprate,,,,,,,True,10.1103/PhysRevB.58.8760
La1.6-xNd0.4SrxCuO4,La1.4Nd0.4Sr0.2CuO4,Bulk,,,SC,cuprate/High-Tc,20 K,ambient,Tetragonal,perovskite,,,,,,,TRUE,10.1103/PhysRevB.97.064502
La1.4Nd0.4Sr0.2CuO4,La1.4Nd0.4Sr0.2CuO4,Bulk,,,SC,High-Tc/cuprate,10 K,,Tetragonal,perovskite,,,,,,,TRUE,10.1103/PhysRevLett.107.187001
Nd-LSCO (p=0.20),La1.4Nd0.4Sr0.2CuO4,Bulk,,,SC,cuprate/High-Tc/Type-II,15.5 K,,Tetragonal,,,,,,,,TRUE,10.1103/PhysRevX.8.041010
Nd-doped La2-xSrxCuO4,La1.4Nd0.6Sr0.125CuO4,Bulk,,,SC,High-Tc/cuprate,,,,layered,,,,,,,,10.1103/PhysRevLett.85.2160
La1.4Nd0.6Sr0.125CuO4,La1.4Nd0.6Sr0.125CuO4,Bulk,,,SC,High-Tc/cuprate,4 K,,Tetragonal (LTT phase),Perovskite-derived,,5.341,5.341,,,,FALSE,10.1103/PhysRevB.73.184508
La1.4Pr0.7Ca0.4Nd0.5CaBa3Cu7Oz,La1.4Pr0.7Ca0.4Nd0.5CaBa3Cu7O16.6,Bulk,,,SC,High-Tc,42K,,Triple-perovskite,Tetragonal,P4/mmm,,,,,,TRUE,10.1016/S0921-4526(01)01067-5
La1.4Sm0.4Sr0.2CuO4,La1.4Sm0.4Sr0.2CuO4,Bulk,,,SC,High-Tc/cuprate,,,Tetragonal,T-phase,,,,,,,True,10.1103/PhysRevB.44.7008
La1.4Sr0.2Nd0.4CuO4,La1.4Sr0.2Nd0.4CuO4,Bulk,,,SC,cuprate,,,,,,,,,,,,10.1103/PhysRevB.60.9793
La1.4Sr0.6CuO4,La1.4Sr0.6CuO4,Bulk,,,SC,High-Tc,38.5K,,,,,,,,,,TRUE,10.1016/S0022-0248(01)02019-X
(La₀.₇Sr₀.₃)₂NiO₄,La1.4Sr0.6NiO4,Bulk,,,NSC,,,,Tetragonal,K₂NiF₄-type,,,,,,,True,10.1103/PhysRevB.47.11391
La1.5(Ba1.0Ca0.5)Cu3O7+δ,La1.5(Ba1.0Ca0.5)Cu3O7+δ,Bulk,,,SC,High-Tc,45 K,,,,,,,,,,TRUE,10.1016/0921-4534(93)90681-F
La₁.₅₀Nd₀.₄Sr₀.₁₀CuO₄,La1.50Nd0.4Sr0.10CuO4,Bulk,,,SC,High-Tc/cuprate,,,,La-214,,,,,,,,10.1103/PhysRevB.64.144524
La1.50Sr0.50Cu0.825Ru0.175O4,La1.50Sr0.50Cu0.825Ru0.175O4,Bulk,,,NSC,High-Tc/cuprate,NSC,,Tetragonal,K2NiF4-type,,3.80104,3.80104,13.14396,,,TRUE,10.1103/PhysRevB.73.174515
La1.51Nd0.3Sr0.19CuO4,La1.51Nd0.3Sr0.19CuO4,Bulk,,,SC,Cuprate,21.7 K,6 bar,K2NiF4-type,Tetragonal,I 4 /mmm,3.7678,3.7678,13.1870,,,TRUE,10.1016/j.jcrysgro.2021.126082
La1.51Nd0.4Sr0.09CuO4,La1.51Nd0.4Sr0.09CuO4,Bulk,,,SC,cuprate,,,orthorhombic,,,,,,,,True,10.1103/PhysRevB.60.15345
La1.52Eu0.17Sr0.15CuO4,La1.52Eu0.17Sr0.15CuO4,Bulk,,,SC,High-Tc/cuprate,14 K,,,,,,,,,,True,10.1103/PhysRevLett.84.2949
La1.52Nd0.4Sr0.08CuO4,La1.52Nd0.4Sr0.08CuO4,Bulk,,,SC,cuprate,,,,,,,,,,,True,10.1103/PhysRevLett.85.1738
La1.6-xNd0.4SrxCuO4,La1.52Nd0.4Sr0.08CuO4,Bulk,,,SC,Cuprate,100K,,,,,,,,,,FALSE,10.1016/j.jpcs.2005.10.016
La1.52Nd0.4Sr0.12CuO4,La1.52Nd0.4Sr0.12CuO4,,,,SC,High-Tc/cuprate,,,,,P42/ncm,,,,,,,10.1103/PhysRevB.59.1491
La1.52Nd0.4Sr0.12CuO4,La1.52Nd0.4Sr0.12CuO4,Bulk,,,SC,High-Tc,,,,,,,,,,,,10.1103/PhysRevB.65.064505
La1.53Nd0.4Sr0.07CuO4,La1.53Nd0.4Sr0.07CuO4,Bulk,,,SC,cuprate,,,orthorhombic,,,,,,,,True,10.1103/PhysRevB.60.15345
La1.53Nd0.4Sr0.07CuO4,La1.53Nd0.4Sr0.07CuO4,Bulk,,,SC,High-Tc/cuprate,,ambient,Orthorhombic,LTO1,Bmab,,,,,,TRUE,10.1103/PhysRevMaterials.4.114801
La1.54Eu0.17Sr0.13CuO4,La1.54Eu0.17Sr0.13CuO4,Bulk,,,SC,High-Tc/cuprate,9 K,,,,,,,,,,True,10.1103/PhysRevLett.84.2949
La1.55Pr0.3Sr0.15CuO4,La1.55Pr0.3Sr0.15CuO4,Bulk,,,SC,High-Tc/cuprate,,,Orthorhombic,T structure,,,,,,,True,10.1103/PhysRevB.59.6557
La1.55Sr0.12Nd0.3CuO4,La1.55Sr0.12Nd0.3CuO4,Bulk,,,SC,cuprate,strongly suppressed,,,,,,,,,,True,10.1103/PhysRevB.60.9793
La1.55Sr0.15Nd0.3CuO4,La1.55Sr0.15Nd0.3CuO4,Bulk,,,SC,High-Tc/cuprate,,,Tetragonal,perovskite,P42/ncm,,,,,,True,10.1103/PhysRevLett.73.1841
La1.55Sr0.15Nd0.3CuO4,La1.55Sr0.15Nd0.3CuO4,Bulk,,,SC,cuprate,strongly suppressed,,,,,,,,,,True,10.1103/PhysRevB.60.9793
La1.55Sr0.45CuO4,La1.55Sr0.45CuO4,Bulk,,,NSC,cuprate,,,tetragonal,perovskite,,,,,,,True,10.1103/PhysRevB.62.8811
La1.55Sr0.45CuO4,La1.55Sr0.45CuO4,Bulk,,,NSC,,,,Tetragonal,Perovskite,,,,,,,FALSE,10.1103/PhysRevB.110.184510
La1.55Sr0.45CuO4,La1.55Sr0.45CuO4,Bulk/Thin Film,,,NSC,cuprate,NSC,,Tetragonal,perovskite,I4/mmm,,,,,,FALSE,10.1103/PhysRevB.87.014108
La1.55Sr0.45CuO4,La1.55Sr0.45CuO4,Thin Film,,,SC,cuprate,30 K,,,,,,,,,,FALSE,10.1103/PhysRevB.85.235138
La1.55Sr0.45CuO4,La1.55Sr0.45CuO4,Thin Film,,,NSC,cuprate,,,,,,,,,,,TRUE,10.1103/PhysRevB.94.014507
La1.55Sr0.45CuO4,La1.55Sr0.45CuO4,Thin Film,,,NSC,,,,,,,,,,,,TRUE,10.1103/PhysRevB.91.064511
La1.55Sr0.45CuO4,La1.55Sr0.45CuO4,Bulk,,,NSC,,NSC,,,,,,,,,,FALSE,10.1103/PhysRevB.82.140502
La1.55Sr0.45CuO4/La2CuO4 (Sample S1),La1.55Sr0.45CuO4/La2CuO4,Thin Film,6 unit cells,LaSrAlO4,SC,High-Tc/cuprate,35 K,9e-6 Torr,Tetragonal,perovskite,I4/mmm,3.755,3.755,12.636,,,TRUE,10.1103/PhysRevB.87.014108
La1.55Sr0.45CuO4/La2CuO4,La1.55Sr0.45CuO4/La2CuO4,Thin Film,5 unit cells La2CuO4 + 5 unit cells La1.55Sr0.45CuO4,LaSrAlO4,SC,High-Tc/cuprate,31 K,,,,,,,,,>40 T (H_m at 1.4 K),TRUE,10.1103/PhysRevB.94.014507
La1.55Sr0.45CuO4/La2CuO4 interface,La1.55Sr0.45CuO4/La2CuO4,Thin Film,,,SC,High-Tc,50 K,,,,,,,,,,FALSE,10.1016/j.ssc.2010.05.039
La1.56Ba1.44Cu2.86O6.98,La1.56Ba1.44Cu2.86O6.98,Bulk,,,NSC,,,,Orthorhombic,oxygen-deficient triperovskite,Pmmm,3.9182(7) Å,3.9277(7) Å,11.742(2) Å,,,True,10.1103/PhysRevB.40.6771
La1.56Eu0.2Sr0.24CuO4,La1.56Eu0.2Sr0.24CuO4,Bulk,168 μm,,SC,cuprate,9 K,,Tetragonal,,I4/mmm,,,,,,TRUE,10.1103/PhysRevX.14.041011
La1.56Nd0.4Sr0.04CuO4,La1.56Nd0.4Sr0.04CuO4,,,,SC,cuprate,,,,,,,,,,,,10.1103/PhysRevB.54.R9592
La1.56Sr0.44CuO4 (Sample S2),La1.56Sr0.44CuO4,Thin Film,6 unit cells,LaSrAlO4,NSC,High-Tc/cuprate,NSC,9e-6 Torr,Tetragonal,perovskite,I4/mmm,3.755,3.755,12.636,,,TRUE,10.1103/PhysRevB.87.014108
La1.56Sr0.44CuO4 (Sample S3),La1.56Sr0.44CuO4,Thin Film,6 unit cells,LaSrAlO4,NSC,High-Tc/cuprate,NSC,9e-6 Torr,Tetragonal,perovskite,I4/mmm,3.755,3.755,12.636,,,TRUE,10.1103/PhysRevB.87.014108
La1.56Sr0.44CuO4/La2CuO4,La1.56Sr0.44CuO4/La2CuO4,Thin Film,,,SC,cuprate,,,,,,,,,,,,10.1103/PhysRevB.107.L121108
La1.56Sr0.44CuO4/La2CuO4 Superlattices,La1.56Sr0.44CuO4/La2CuO4,Thin Film,,,SC,High-Tc,25K,,,,,,,,,,TRUE,10.1016/j.phpro.2012.04.089
M–I bilayer,La1.56Sr0.44CuO4/La2CuO4,Thin Film,,,SC,High-Tc/Cuprate,30-36 K,,,,,5.3130 Å,5.3122 Å,13.2446 Å,,,TRUE,10.1016/j.jpcs.2010.03.014
M–S bilayer,La1.56Sr0.44CuO4/La2CuO4+δ,Thin Film,,,SC,High-Tc/Cuprate,50 K,,,,,5.3113 Å,5.3113 Å,13.2890 Å,,,TRUE,10.1016/j.jpcs.2010.03.014
La1.575Sm0.3Sr0.125CuO4,La1.575Sm0.3Sr0.125CuO4,Bulk,,,NSC,cuprate,,,Tetragonal/Orthorhombic,perovskite,"I4/mmm (HTT), Bmab (LTO), Pccn, P42/ncm (LTT)",,,,,,True,10.1103/PhysRevB.48.9710
La1.57Eu0.17Sr0.26CuO4,La1.57Eu0.17Sr0.26CuO4,Bulk,,,SC,cuprate,,,,,,,,,,,True,10.1103/PhysRevB.54.R800
La1.57Nd0.45Sr0.10CuO4−δ,La1.57Nd0.45Sr0.10CuO4−δ,Bulk,,,SC,Cuprate,8 K,,,,,,,13.1 Å,540 Oe,,TRUE,10.1016/S0921-4534(02)01492-2
La1.5833Sr0.4167Cu0.80Mn0.20O4,La1.5833Sr0.4167Cu0.80Mn0.20O4,Bulk,,,SC,High-Tc/cuprate,,ambient,Tetragonal,K2NiF4-type,,,,,,,TRUE,10.1103/PhysRevB.71.144520
La1.58Nd0.3Sr0.12CuO4,La1.58Nd0.3Sr0.12CuO4,Bulk,,,NSC,cuprate,,,,,,,,,,,True,10.1103/PhysRevLett.80.3843
La1.8-xEu0.2SrxCuO4,La1.59Eu0.2Sr0.21CuO4,Bulk,,,SC,cuprate/High-Tc,,ambient,Tetragonal,perovskite,,,,,,,TRUE,10.1103/PhysRevB.97.064502
La1.59Eu0.2Sr0.21CuO4,La1.59Eu0.2Sr0.21CuO4,Bulk,,,SC,High-Tc/cuprate,15 K,,Tetragonal,body-centered tetragonal,,3.79,3.79,13.14,,,TRUE,10.1103/PhysRevLett.121.077004
La1.59Eu0.2Sr0.21CuO4,La1.59Eu0.2Sr0.21CuO4,Bulk,127 μm,,SC,cuprate,14 K,,Tetragonal,,I4/mmm,,,,,,TRUE,10.1103/PhysRevX.14.041011
La1.59Na0.41CuO3.59,La1.59Na0.41CuO3.59,Bulk,,,SC,High-Tc,18 K,,K2NiF4-type,,,,,,,,TRUE,10.1016/0038-1098(88)90862-9
La1.59Sr0.41CuO4,La1.59Sr0.41CuO4,Thin Film,5 unit cells,,NSC,,,,,,,,,,,,TRUE,10.1103/PhysRevB.91.060506
La1.5Ba1.1Ca0.4Cu3Oz,La1.5Ba1.1Ca0.4Cu3O7.082,Bulk,,,SC,cuprate,62 K,125 bars O2,Tetragonal,perovskite,,,,,,,True,10.1103/PhysRevB.55.15228
La1.5Ba1.3Ca0.2Cu3Oz,La1.5Ba1.3Ca0.2Cu3O7.002,Bulk,,,SC,cuprate,42 K,125 bars O2,Tetragonal,perovskite,,,,,,,True,10.1103/PhysRevB.55.15228
La1.5Ba1.5Cu2.98O7.12,La1.5Ba1.5Cu2.98O7.12,,,,NSC,,,,Tetragonal,oxygen-deficient triperovskite,P4/mmm,,,,,,,10.1103/PhysRevB.40.6771
La1.5Ba1.5Cu3Oz,La1.5Ba1.5Cu3O7,Bulk,,,NSC,,,,Tetragonal,perovskite,,,,,,,True,10.1103/PhysRevB.55.15228
La1.5Ba1.5Cu3O7+δ,La1.5Ba1.5Cu3O7+δ,,,,NSC,,,,Tetragonal,perovskite,,,,,,,,10.1103/PhysRevB.39.9074
La1.5Ba1.5Cu3O7.19,La1.5Ba1.5Cu3O7.19,Bulk,,,NSC,,,,Tetragonal,,,,,,,,True,10.1103/PhysRevB.38.5091
La1.5Ba1Ca0.5Cu3Oz,La1.5Ba1Ca0.5Cu3O7.195,Bulk,,,SC,cuprate,74 K,125 bars O2,Tetragonal,perovskite,,,,,,,True,10.1103/PhysRevB.55.15228
"La2-xCaxCuO4 (La-214, Ca-doped) with x = 0.5",La1.5Ca0.5CuO4,Bulk,,,SC,cuprate/High-Tc,,,,,,,,,,,FALSE,10.1103/PhysRevB.110.024521
La1.5CuO4,La1.5CuO4,Bulk,,,SC,High-Tc/cuprate,37 K,,,,,,,,,,True,10.1103/PhysRevB.38.856
La1.5Eu0.5O2Bi3Ag0.6Sn0.4S6,La1.5Eu0.5O2Bi3Ag0.6Sn0.4S6,Bulk,,,SC,Type-II,4.1 K,,Tetragonal,,P4/nmm,,,,,2.1 T,TRUE,10.1016/j.physc.2020.1353731
La1.5Gd0.3Sr0.2CuO3.7,La1.5Gd0.3Sr0.2CuO3.7,Bulk,,,SC,High-Tc,18.5K,,,,,,,,,,TRUE,10.1016/0038-1098(87)90279-1
La1.5Nd0.4Sr0.10CuO4,La1.5Nd0.4Sr0.10CuO4,Bulk,,,SC,cuprate,,,,,,,,,,,True,10.1103/PhysRevLett.85.1738
La1.5Nd0.4Sr0.1CuO4,La1.5Nd0.4Sr0.1CuO4,Bulk,,,SC,cuprate,,,,perovskite,,,,,,,,10.1103/PhysRevB.59.14712
La1.5Nd0.4Sr0.1CuO4,La1.5Nd0.4Sr0.1CuO4,Bulk,,,SC,Cuprate,7.6 K,,,,,,,,,,TRUE,10.1016/j.physc.2015.12.005
La1.5Nd0.4Sr0.1CuO4,La1.5Nd0.4Sr0.1CuO4,Bulk,,,SC,High-Tc,6.9 K,,,,,,,,,,TRUE,10.1016/j.physc.2012.04.037
La1.5Nd0.5Ca1Ba2(Cu0.90Mo0.10)5O11.119,La1.5Nd0.5Ca1Ba2(Cu0.90Mo0.10)5O11.119,Bulk,,,SC,High-Tc,48 K,,Tetragonal,,,,,,,,TRUE,10.1016/S0921-4534(03)00937-7
La1.5Nd0.5Ca1Ba2(Cu0.95Mo0.05)5O11.143,La1.5Nd0.5Ca1Ba2(Cu0.95Mo0.05)5O11.143,Bulk,,,SC,High-Tc,65 K,,Tetragonal,,,,,,,,TRUE,10.1016/S0921-4534(03)00937-7
La1.5Nd0.5Ca1Ba2(Cu0.965Zn0.035)5O7,La1.5Nd0.5Ca1Ba2(Cu0.965Zn0.035)5O7,Bulk,,,SC,Cuprate,43.5 K,,Tetragonal,Pseudocubic,P4/mmm,3.873 Å,,11.669 Å,,,TRUE,10.1016/j.physc.2004.01.008
La1.5Nd0.5Ca1Ba2(Cu0.96Zn0.04)5O7,La1.5Nd0.5Ca1Ba2(Cu0.96Zn0.04)5O7,Bulk,,,SC,Cuprate,45.9 K,,Tetragonal,Pseudocubic,P4/mmm,3.874 Å,,11.670 Å,,,TRUE,10.1016/j.physc.2004.01.008
La1.5Nd0.5Ca1Ba2(Cu0.975Zn0.025)5O7,La1.5Nd0.5Ca1Ba2(Cu0.975Zn0.025)5O7,Bulk,,,SC,Cuprate,51.6 K,,Tetragonal,Pseudocubic,P4/mmm,3.872 Å,,11.666 Å,,,TRUE,10.1016/j.physc.2004.01.008
La1.5Nd0.5Ca1Ba2(Cu0.97Mo0.03)5O11.322,La1.5Nd0.5Ca1Ba2(Cu0.97Mo0.03)5O11.322,Bulk,,,SC,High-Tc,68 K,,Tetragonal,,,,,,,,TRUE,10.1016/S0921-4534(03)00937-7
La1.5Nd0.5Ca1Ba2(Cu0.97Zn0.03)5O7,La1.5Nd0.5Ca1Ba2(Cu0.97Zn0.03)5O7,Bulk,,,SC,Cuprate,51.7 K,,Tetragonal,Pseudocubic,P4/mmm,3.867 Å,,11.643 Å,,,TRUE,10.1016/j.physc.2004.01.008
La1.5Nd0.5Ca1Ba2(Cu0.985Zn0.015)5O7,La1.5Nd0.5Ca1Ba2(Cu0.985Zn0.015)5O7,Bulk,,,SC,Cuprate,62.8 K,,Tetragonal,Pseudocubic,P4/mmm,3.870 Å,,11.649 Å,,,TRUE,10.1016/j.physc.2004.01.008
La1.5Nd0.5Ca1Ba2(Cu0.98Zn0.02)5O7,La1.5Nd0.5Ca1Ba2(Cu0.98Zn0.02)5O7,Bulk,,,SC,Cuprate,57.6 K,,Tetragonal,Pseudocubic,P4/mmm,3.872 Å,,11.647 Å,,,TRUE,10.1016/j.physc.2004.01.008
La1.5Nd0.5Ca1Ba2(Cu0.99Mo0.01)5O11.345,La1.5Nd0.5Ca1Ba2(Cu0.99Mo0.01)5O11.345,Bulk,,,SC,High-Tc,75 K,,Tetragonal,,,,,,,,TRUE,10.1016/S0921-4534(03)00937-7
La1.5Nd0.5Ca1Ba2(Cu0.99Zn0.01)5O7,La1.5Nd0.5Ca1Ba2(Cu0.99Zn0.01)5O7,Bulk,,,SC,Cuprate,66.0 K,,Tetragonal,Pseudocubic,P4/mmm,3.870 Å,,11.644 Å,,,TRUE,10.1016/j.physc.2004.01.008
La1.5Nd0.5Ca1Ba2Cu5O11.583,La1.5Nd0.5Ca1Ba2Cu5O11.583,Bulk,,,SC,High-Tc,78 K,,Tetragonal,,,,,,,,TRUE,10.1016/S0921-4534(03)00937-7
La1.5Nd0.5Ca1Ba2Cu5O7,La1.5Nd0.5Ca1Ba2Cu5O7,Bulk,,,SC,Cuprate,78.5 K,,Tetragonal,Pseudocubic,P4/mmm,3.860 Å,,11.619 Å,,,TRUE,10.1016/j.physc.2004.01.008
La1.5Nd0.5Rh3Si5,La1.5Nd0.5Rh3Si5,Bulk,,,SC,Type-II,,,Orthorhombic,BaAl4-type derived,Ibam,,,,,,True,10.1103/PhysRevB.52.9679
La1.5Pr0.3Sr0.2CuO3.7,La1.5Pr0.3Sr0.2CuO3.7,Bulk,,,SC,High-Tc,36.8K,,,,,,,,,,TRUE,10.1016/0038-1098(87)90279-1
La1.5Pr0.5Ca1.0Ba2Cu5O11.782,La1.5Pr0.5Ca1.0Ba2Cu5O11.782,Bulk,,,SC,High-Tc,58 K,,Tetragonal,R-123 type,P4/mmm,3.8712,3.8712,11.6388,,,TRUE,10.1016/S0038-1098(03)00658-6
La1.5Sr0.2Nd0.3CuO4,La1.5Sr0.2Nd0.3CuO4,Bulk,,,SC,cuprate,25 K,,,,,,,,,,True,10.1103/PhysRevB.60.9793
La1.5Sr0.5CuO4,La1.5Sr0.5CuO4,Bulk,,,SC,cuprate,,,Tetragonal,,I4/mmm,3.812 Å,3.812 Å,13.219 Å,,,False,10.1103/PhysRevB.65.144501
La1.5Sr0.5CuO4,La1.5Sr0.5CuO4,Bulk,,,SC,cuprate,,,Orthorhombic,,,,,,,,False,10.1103/PhysRevB.41.8949
La1.5Sr0.5CuO4-y,La1.5Sr0.5CuO4-y,Bulk,,,SC,High-Tc/cuprate,,,,,,,,,,,True,10.1103/PhysRevB.42.6817
La1.5Sr0.5CuO4/La2CuO4 Superlattice,La1.5Sr0.5CuO4/La2CuO4,Thin Film,,,SC,High-Tc/Cuprate,30 K,8×10^-6 Torr,,,,,,,,,TRUE,10.1016/j.physb.2007.10.351
La1.5Sr0.5NiO3.99,La1.5Sr0.5NiO3.99,Bulk,,,NSC,,,,Tetragonal,layered perovskite,,5.391 Å,5.391 Å,12.74 Å,,,True,10.1103/PhysRevB.44.4570
La₁.₅Sr₀.₅NiO₄,La1.5Sr0.5NiO4,Bulk,,,NSC,,,,,,,,,,,,True,10.1103/PhysRevB.45.12513
La2-xSrxNiO4,La1.5Sr0.5NiO4,Bulk,,,NSC,,,,Tetragonal,,,,,,,,True,10.1103/PhysRevB.66.094418
La1.6-xNd0.40SrxCuO4,La1.6-xNd0.40SrxCuO4,Bulk,,,SC,High-Tc/cuprate,,,,,,,,,,,FALSE,10.1103/PhysRevB.95.094501
La1.6-xNd0.4SrxCuO4,La1.6-xNd0.4SrxCuO4,Bulk,,,NSC,High-Tc/cuprate,,,Low-Temperature Tetragonal (LTT),perovskite,P42/ncm,,,,,,FALSE,10.1103/PhysRevB.89.224513
La1.60Sr0.40CuO4,La1.60Sr0.40CuO4,Thin Film,13 nm,LaSrAlO4,NSC,High-Tc/cuprate,,,,,,,,,,,TRUE,10.1103/PhysRevB.103.024528
La1.61Eu0.17Sr0.22CuO4,La1.61Eu0.17Sr0.22CuO4,Bulk,,,SC,cuprate,,,,,,,,,,,True,10.1103/PhysRevB.54.R800
La1.61Nd0.2Sr0.19CuO4,La1.61Nd0.2Sr0.19CuO4,Bulk,,,SC,Cuprate,24.6 K,5.5 bar,K2NiF4-type,Tetragonal,I 4 /mmm,3.7691,3.7691,13.2101,,,TRUE,10.1016/j.jcrysgro.2021.126082
La1.61Sr0.39Cu0.88Ru0.12O4,La1.61Sr0.39Cu0.88Ru0.12O4,Bulk,,,NSC,High-Tc/cuprate,NSC,,Tetragonal,K2NiF4-type,,3.79305,3.79305,13.14276,,,TRUE,10.1103/PhysRevB.73.174515
La1.62Eu0.2Sr0.18CuO4,La1.62Eu0.2Sr0.18CuO4,Bulk,,,SC,High-Tc,15 K,0.3 GPa,Orthorhombic,,,,,,,,TRUE,10.1016/j.physb.2005.01.089
La1.63Eu0.17Sr0.12CuO4,La1.63Eu0.17Sr0.12CuO4,Bulk,,,SC,High-Tc/cuprate,6 K,,,,,,,,,,True,10.1103/PhysRevLett.84.2949
La1.64Eu0.20Sr0.16CuO4,La1.64Eu0.20Sr0.16CuO4,Bulk,,,SC,High-Tc/cuprate,,,,,,,,,,,True,10.1103/PhysRevB.64.134525
La1.64Eu0.2Sr0.16CuO4,La1.64Eu0.2Sr0.16CuO4,,,,SC,cuprate/High-Tc,5 K,,Tetragonal,,,,,,,,FALSE,10.1103/PhysRevB.97.195130
La1.8-xEu0.2SrxCuO4,La1.64Eu0.2Sr0.16CuO4,Bulk,,,SC,cuprate/High-Tc,,ambient,Tetragonal,perovskite,,,,,,,FALSE,10.1103/PhysRevB.97.064502
La1.64Eu0.2Sr0.16CuO4,La1.64Eu0.2Sr0.16CuO4,,,,SC,High-Tc/cuprate,,,"Tetragonal (LTT), Orthorhombic (LTO)",,,,,,,,FALSE,10.1103/PhysRevLett.104.057004
La1.64Eu0.2Sr0.16CuO4,La1.64Eu0.2Sr0.16CuO4,Bulk,,,SC,High-Tc/cuprate,,,,,,,,,,,FALSE,10.1103/PhysRevLett.98.067004
La1.64Sr0.35Gd0.01CuO3.98,La1.64Sr0.35Gd0.01CuO3.98,Bulk,,,NSC,,0 K,,,,,,,,,,True,10.1103/PhysRevB.48.13042
La1.64Sr0.36Cu0.85Mn0.15O4,La1.64Sr0.36Cu0.85Mn0.15O4,Bulk,,,SC,High-Tc/Cuprate,9-10 K,,Tetragonal,,I4/mmm,,,,,,TRUE,10.1016/j.physc.2011.05.251
La₁.₆₄Sr₀.₃₆CuO₄,La1.64Sr0.36CuO4,Bulk,,,SC,High-Tc/cuprate,,,Tetragonal,perovskite,I4/mmm,,,,,,True,10.1103/PhysRevLett.76.439
La₁.₆₅Eu₀.₂Sr₀.₁₅CuO₄,La1.65Eu0.2Sr0.15CuO4,,,,SC,High-Tc/cuprate,,,,,,,,,,,,10.1103/PhysRevB.63.144508
La1.65Pr0.2Sr0.15CuO4,La1.65Pr0.2Sr0.15CuO4,Bulk,,,SC,High-Tc/cuprate,,,Orthorhombic,T structure,,,,,,,True,10.1103/PhysRevB.59.6557
La1.65Sr0.10Gd0.01Eu0.24CuO4,La1.65Sr0.10Gd0.01Eu0.24CuO4,Bulk,,,NSC,cuprate,,,Tetragonal,,,,,,,,True,10.1103/PhysRevB.58.R11876
La1.65Sr0.35CaCu2O6,La1.65Sr0.35CaCu2O6,Bulk,,,SC,High-Tc,60K,,,,,,,,,,TRUE,10.1016/0921-4534(91)91969-B
(La0.825Sr0.175)2CuO4,La1.65Sr0.35Cu1O4,Bulk,,,NSC,,,,,K2NiF4-type,,,,,,,True,10.1103/PhysRevB.40.2254
La1.65Sr0.35CuO3.90,La1.65Sr0.35CuO3.90,Bulk,,,NSC,,,,,,,,,,,,,10.1103/PhysRevLett.77.151
La1.65Sr0.35CuO3.90,La1.65Sr0.35CuO3.90,Bulk,,,NSC,,,,,,,,,,,,True,10.1103/PhysRevB.51.3104
La1.65Sr0.35CuO3.90,La1.65Sr0.35CuO3.90,Bulk,,,NSC,,,,,,,,,,,,,10.1103/PhysRevB.54.12488
La1.65Sr0.35CuO4,La1.65Sr0.35CuO4,Bulk,,,NSC,,,,,,,,,,,,True,10.1103/PhysRevB.60.14872
La₂₋ₓSrₓCuO₄ (x=0.35),La1.65Sr0.35CuO4,Bulk,,,SC,High-Tc/cuprate,,,,,,3.79 Å,,,,,True,10.1103/PhysRevB.53.11817
La1.65Sr0.35CuO4,La1.65Sr0.35CuO4,Bulk,,,NSC,,NSC,,,,,,,,,,FALSE,10.1103/PhysRevB.79.174509
La1.65Sr0.35CuO4,La1.65Sr0.35CuO4,Thin Film,,,N,,NSC,,,,,,,,,,FALSE,10.1103/PhysRevB.84.134517
La1.65Sr0.35CuO4,La1.65Sr0.35CuO4,Thin Film,,,SC,cuprate/High-Tc,,,,,,,,,,,TRUE,10.1103/PhysRevB.91.064511
La1.65Sr0.35CuO4,La1.65Sr0.35CuO4,Thin Film,5 nm,,NSC,High-Tc/cuprate,NSC,,,,,,,,,,TRUE,10.1103/PhysRevB.89.184509
La1.65Sr0.35CuO4/La1.875Ba0.125CuO4 bilayer,La1.65Sr0.35CuO4/La1.875Ba0.125CuO4,Thin Film,,,SC,cuprate/High-Tc,32 K,,,,,,,,,,TRUE,10.1103/PhysRevB.91.064511
La1.65Sr0.4CaCu2O5.908,La1.65Sr0.4CaCu2O5.908,Bulk,,,SC,High-Tc,55 K,,,,,3.8208 Å,,19.5993 Å,,,TRUE,Handbook of SC
La1.6633Sr0.3367Cu0.86Mn0.14O4,La1.6633Sr0.3367Cu0.86Mn0.14O4,Bulk,,,SC,High-Tc/cuprate,18 K,ambient,Tetragonal,K2NiF4-type,,,,,,,TRUE,10.1103/PhysRevB.71.144520
(La0.9Gd0.1)1.85Sr0.15CuO4,La1.665Gd0.185Sr0.15CuO4,Bulk,,,SC,High-Tc/cuprate,19 K,,Tetragonal,perovskite,,,,,,,True,10.1103/PhysRevB.40.4538
La₅/₃Sr₁/₃NiO₄,La1.667Sr0.333NiO4,Bulk,,,NSC,,,,Tetragonal,,,,,,,,True,10.1103/PhysRevLett.82.3536
Lanthanum Calcium Copper Oxide (x=0.34),La1.66Ca0.34CuO4,Bulk,,,SC,High-Tc,,,Orthorhombic,perovskite,,,,,,,,10.1103/PhysRevB.36.854
La1.66Eu0.17Sr0.17CuO4,La1.66Eu0.17Sr0.17CuO4,Bulk,,,SC,cuprate,,,,,Pccn,,,,,,True,10.1103/PhysRevB.54.R800
La1.66Sr0.34CuO4,La1.66Sr0.34CuO4,Thin Film,3500-8000 Å,SrTiO3(100),NSC,,,,tetragonal,,,,,,,,True,10.1103/PhysRevLett.69.2975
La1.66Sr0.34CuO4,La1.66Sr0.34CuO4,Bulk,,,SC,High-Tc/cuprate,,,,layered,,,,,,,,10.1103/PhysRevB.60.R3735
La1.66Sr0.34CuO4,La1.66Sr0.34CuO4,Bulk,,,SC,High-Tc/cuprate,,,,,,,,,,,,10.1103/PhysRevB.51.9253
La1.66Sr0.34CuO4,La1.66Sr0.34CuO4,Thin Film,,SrTiO3,NSC,,,,,perovskite,,,,,,,True,10.1103/PhysRevB.48.9925
La2-xSrxCuO4 (x=0.34),La1.66Sr0.34CuO4,Thin Film,,,NSC,High-Tc/cuprate,0 K,,,,,,,,,,,10.1103/PhysRevB.47.14634
La1.66Sr0.34CuO4,La1.66Sr0.34CuO4,Bulk,,,NSC,,,atmospheric pressure,,,,,,,,,True,10.1103/PhysRevB.51.6111
La1.66Sr0.34CuO4,La1.66Sr0.34CuO4,,,,SC,High-Tc/cuprate,,,,,,,,,,,,10.1103/PhysRevB.58.14219
La1.66Sr0.34CuO4,La1.66Sr0.34CuO4,Bulk,,,SC,High-Tc/cuprate,,,,layered,,,,,,,True,10.1103/PhysRevLett.72.2636
La₁.₆₆Sr₀.₃₄CuO₄,La1.66Sr0.34CuO4,Bulk,,,SC,High-Tc/cuprate,,,,,,,,,,,,10.1103/PhysRevB.60.15339
Lanthanum Europium Strontium Copper Oxide (Eu-LSCO),La1.675Eu0.2Sr0.125CuO4,Bulk,,,SC,High-Tc/cuprate,,,Tetragonal,LTT,,,,,,,TRUE,10.1103/PhysRevLett.104.057005
La1.8-xEu0.2SrxCuO4,La1.675Eu0.2Sr0.125CuO4,Bulk,,,SC,cuprate/High-Tc,,ambient,Tetragonal,perovskite,,,,,,,FALSE,10.1103/PhysRevB.97.064502
Eu-LSCO (p=0.125),La1.675Eu0.2Sr0.125CuO4,Bulk,,,SC,cuprate/High-Tc,,"0.3 GPa, 1.1 GPa, 2.0 GPa","Orthorhombic (LTO), Tetragonal (LTT)",,,,,,,,TRUE,10.1103/PhysRevResearch.3.023066
Lanthanum Europium Strontium Copper Oxide,La1.675Eu0.2Sr0.125CuO4,,,,SC,High-Tc/cuprate,,,,,,,,,,,TRUE,10.1103/PhysRevB.92.224504
La1.675Eu0.2Sr0.125CuO4,La1.675Eu0.2Sr0.125CuO4,Bulk,,,NSC,cuprate,,,,,,,,,,,TRUE,10.1103/PhysRevB.91.020505
La1.675Eu0.2Sr0.125CuO4,La1.675Eu0.2Sr0.125CuO4,,,,SC,High-Tc/cuprate,<2 K,ambient,,,,,,,,,FALSE,10.1103/PhysRevX.10.011056
La1.675Eu0.2Sr0.125CuO4,La1.675Eu0.2Sr0.125CuO4,,,,SC,cuprate/High-Tc,,,,,,,,,,,,10.1103/PhysRevLett.114.137001
La1.675Eu0.2Sr0.125CuO4,La1.675Eu0.2Sr0.125CuO4,Bulk,,,SC,High-Tc/cuprate,,,,,,,,,,,,10.1103/PhysRevMaterials.3.104801
La1.675Eu0.2Sr0.125CuO4,La1.675Eu0.2Sr0.125CuO4,,,,SC,cuprate,,,,,,,,,,,FALSE,10.1103/PhysRevX.14.011036
La1.675Eu0.2Sr0.125CuO4+δ,La1.675Eu0.2Sr0.125CuO4+δ,Bulk,,,SC,cuprate/High-Tc,,,Tetragonal,Low-temperature tetragonal (LTT),,3.79,3.79,13.14,,,TRUE,10.1103/PhysRevLett.125.097002
La1.675Sm0.2Sr0.125CuO4,La1.675Sm0.2Sr0.125CuO4,Bulk,,,NSC,cuprate,,,Tetragonal/Orthorhombic,perovskite,"I4/mmm (HTT), Bmab (LTO)",,,,,,True,10.1103/PhysRevB.48.9710
La1.67Ba0.33NiO4,La1.67Ba0.33NiO4,Bulk,,,NSC,,,0-15.7 kbar,Tetragonal,,I4/mmm,3.849 Å,3.849 Å,,,,True,10.1103/PhysRevB.52.1347
La1.67Ca0.33NiO4,La1.67Ca0.33NiO4,Bulk,,,NSC,,,0-15.7 kbar,Tetragonal,,I4/mmm,,,,,,True,10.1103/PhysRevB.52.1347
La1.67Eu0.2Sr0.13CuO4,La1.67Eu0.2Sr0.13CuO4,Bulk,,,NSC,cuprate,NSC,,Tetragonal/Orthorhombic/Tetragonal (temperature dependent),perovskite,,,,,,,TRUE,10.1103/PhysRevB.87.174505
La1.67Sr0.33Cu0.88Mn0.12O4,La1.67Sr0.33Cu0.88Mn0.12O4,Bulk,,,SC,High-Tc/Cuprate,9-10 K,,Tetragonal,,I4/mmm,,,,,,TRUE,10.1016/j.physc.2011.05.251
La1.67Sr0.33Cu2O5,La1.67Sr0.33Cu2O5,Bulk,,,NSC,,,,,,,,,,,,True,10.1103/PhysRevB.52.6840
La₁.₆₇Sr₀.₃₃Cu₂O₅,La1.67Sr0.33Cu2O5,Bulk,,,NSC,,,,,perovskite,,,,,,,True,10.1103/PhysRevB.45.355
La1.67Sr0.33CuO4,La1.67Sr0.33CuO4,Bulk,,,NSC,,<5 K,100 bars O2,Tetragonal,K2NiF4,,,,,,,True,10.1103/PhysRevB.40.8872
La1.67Sr0.33CuO4,La1.67Sr0.33CuO4,Bulk,,,NSC,,NSC down to 4.2 K,1 bar,Tetragonal,K2NiF4-type,,,,,,,True,10.1103/PhysRevB.41.371
La1.67Sr0.33CuO4,La1.67Sr0.33CuO4,Thin Film,25 nm,LaSrAlO4,SC,High-Tc/cuprate,12 K,,,,,,,1.32 nm,,,TRUE,10.1103/PhysRevB.103.024528
"La2-xSrxCuO4 (LSCO, p=0.33)",La1.67Sr0.33CuO4,,,,SC,cuprate/High-Tc/Type-II,,,,,,,,,,,FALSE,10.1103/PhysRevX.8.041010
La1.67Sr0.33NiO4,La1.67Sr0.33Ni1O4,Bulk,,,NSC,,,,,,,,,,,,,10.1103/PhysRevB.106.165110
La1.67Sr0.33NiO4,La1.67Sr0.33NiO4,Bulk,,,NSC,,,,,perovskite,,,,,,,,10.1103/PhysRevB.58.3663
La1.67Sr0.33NiO4,La1.67Sr0.33NiO4,Bulk,,,NSC,,,,,,,,,,,,True,10.1103/PhysRevB.59.R10397
La2-xSrxNiO4,La1.67Sr0.33NiO4,Bulk,,,NSC,,,,Tetragonal,,,,,,,,True,10.1103/PhysRevB.66.094418
La1.67Sr0.33NiO4,La1.67Sr0.33NiO4,Bulk,,,NSC,,,0-15.7 kbar,Tetragonal,,I4/mmm,3.827 Å,3.827 Å,,,,True,10.1103/PhysRevB.52.1347
La2-xSrxNiO4 (x=1/3),La1.67Sr0.33NiO4,,,,NSC,,,,,,,,,,,,FALSE,10.1103/PhysRevLett.126.087001
La1.67Sr0.33NiO4,La1.67Sr0.33NiO4,Bulk,,,NSC,,NSC,ambient,Tetragonal,perovskite,I4/mmm,,,,,,FALSE,10.1103/PhysRevB.76.014508
La1.67Sr0.33NiO4,La1.67Sr0.33NiO4,Bulk,,,NSC,,NSC,,,,,,,,,,FALSE,10.1103/PhysRevX.9.031042
La1.67Sr0.33NiO4,La1.67Sr0.33NiO4,Bulk,,,NSC,,NSC,ambient,,,,,,,,,FALSE,10.1103/PhysRevB.70.134512
La1.68Eu0.20Sr0.12CuO4,La1.68Eu0.20Sr0.12CuO4,Bulk,,,NSC,cuprate,,,Tetragonal,,,,,,,,,10.1103/PhysRevB.58.R11876
La1.68Eu0.20Sr0.12CuO4,La1.68Eu0.20Sr0.12CuO4,Bulk,,,SC,High-Tc/cuprate,,,,,,,,,,,True,10.1103/PhysRevB.64.134525
La1.68Eu0.20Sr0.12CuO4,La1.68Eu0.20Sr0.12CuO4,Bulk,,,SC,High-Tc/cuprate,,,,,,,,,,,FALSE,10.1103/PhysRevB.95.094501
La1.68Eu0.2Sr0.12CuO4,La1.68Eu0.2Sr0.12CuO4,Bulk,,,SC,cuprate,,,,,,,,,,,True,10.1103/PhysRevB.60.15345
La1.68Eu0.2Sr0.12CuO4,La1.68Eu0.2Sr0.12CuO4,,,,SC,cuprate/High-Tc,,,,,,,,,,,FALSE,10.1103/PhysRevB.95.054508
La1.68Eu0.2Sr0.12CuO4,La1.68Eu0.2Sr0.12CuO4,Bulk,,,SC,High-Tc/cuprate,,,Tetragonal (LTT),,,,,,,,FALSE,10.1103/PhysRevB.96.224508
La1.68Eu0.2Sr0.12CuO4,La1.68Eu0.2Sr0.12CuO4,Bulk,,,SC,High-Tc/cuprate,,,Tetragonal (LTT),,,,,,,,FALSE,10.1103/PhysRevB.97.064511
La1.68Nd0.14Na0.10K0.082CuO3.93,La1.68Nd0.14Na0.10K0.082CuO3.93,Bulk,,,SC,cuprate,20 K,,Tetragonal,T structure type,I4/mmm,3.763 Å,3.763 Å,39.63 Å,,,True,10.1103/PhysRevB.50.9419
La1.68Nd0.14Na0.10K0.082CuO4,La1.68Nd0.14Na0.10K0.082CuO4,Bulk,,,SC,cuprate,20 K,,Tetragonal,T structure type,I4/mmm,3.763 Å,3.763 Å,39.63 Å,,,True,10.1103/PhysRevB.50.9419
La1.68Nd0.2Sr0.12CuO4,La1.68Nd0.2Sr0.12CuO4,Bulk,,,SC,High-Tc/cuprate,,,Orthorhombic,,Pccn,,,,,,True,10.1103/PhysRevB.44.7749
La1.68Sr0.12Nd0.2CuO4,La1.68Sr0.12Nd0.2CuO4,Bulk,,,SC,High-Tc/cuprate,8 K,,Tetragonal,K2NiF4-type,P42/ncm,,,,,,True,10.1103/PhysRevB.58.9549
La1.68Sr0.32CuO4,La1.68Sr0.32CuO4,Thin Film,4500 Å,LaSrAlO4,NSC,,,,tetragonal,K2NiF4-type,,,,,,,True,10.1103/PhysRevB.61.12447
La1.68Sr0.32CuO4,La1.68Sr0.32CuO4,Thin Film,13 nm,LaSrAlO4 (001),NSC,High-Tc/cuprate,5 K,,Tetragonal,,,,,,,,TRUE,10.1103/PhysRevB.106.195110
La1.68Sr0.32CuO4,La1.68Sr0.32CuO4,Thin Film,25 nm,LaSrAlO4,SC,High-Tc/cuprate,12 K,,,,,,,1.32 nm,,,TRUE,10.1103/PhysRevB.103.024528
La1.68Sr0.32CuO4,La1.68Sr0.32CuO4,Bulk,,,SC,High-Tc/Cuprate,4.2,,Pseudo-tetragonal,,,3.75594,,13.2292,,,FALSE,10.1016/j.physb.2024.416589
La1.69Sr0.30Gd0.01CuO4,La1.69Sr0.30Gd0.01CuO4,Bulk,,,SC,High-Tc/cuprate,0 K,,,,,,,,,,True,10.1103/PhysRevB.48.13042
La1.69Sr0.31Cu0.88Mn0.12O4,La1.69Sr0.31Cu0.88Mn0.12O4,Bulk,,,SC,High-Tc/cuprate,25 K,ambient,Tetragonal,K2NiF4-type,,,,,,,TRUE,10.1103/PhysRevB.71.144520
La1.69Sr0.31Cu0.92Ru0.08O4,La1.69Sr0.31Cu0.92Ru0.08O4,Bulk,,,NSC,High-Tc/cuprate,NSC,,Tetragonal,K2NiF4-type,,3.78307,3.78307,13.1868,,,TRUE,10.1103/PhysRevB.73.174515
La1.69Sr0.31CuO4,La1.69Sr0.31CuO4,Bulk,,,NSC,,<5 K,100 bars O2,Tetragonal,K2NiF4,,,,,,,True,10.1103/PhysRevB.40.8872
La1.69Sr0.31NiO4,La1.69Sr0.31NiO4,Bulk,,,NSC,,NSC,,,,,,,,,,FALSE,10.1103/PhysRevLett.93.147002
La1.6Ba0.4CuO4-δ (Type-I),La1.6Ba0.4CuO4,Bulk,,,SC,High-Tc,"49 K (zero resistance), 51.2 K (onset), 50.2 K (midpoint)",ambient pressure,,,,,,,,,True,10.1103/PhysRevB.36.2313
Lanthanum barium cuprate,La1.6Ba0.4CuO4,Bulk,,,SC,High-Tc/cuprate,,,Tetragonal,perovskite,I4/mmm,,,13.22,,,TRUE,10.1103/PhysRevB.77.092508
La1.6Ba0.4SrCu2O6,La1.6Ba0.4SrCu2O6,Bulk,,,SC,Cuprate,60K,,Tetragonal,,I4/mmm,,,,,,TRUE,10.1016/0025-5408(94)90027-2
La1.6Eu0.25Sr0.15CuO4,La1.6Eu0.25Sr0.15CuO4,Bulk,,,SC,High-Tc,17K,,Tetragonal,,,,,,,,TRUE,10.1016/0038-1098(87)90821-0
La1.6Eu0.2Sr0.2CuO4,La1.6Eu0.2Sr0.2Cu1O4,,,,SC,cuprate/High-Tc,,ambient,,,,,,,,,FALSE,10.1103/PhysRevX.7.031042
La1.6Eu0.2Sr0.2CuO4,La1.6Eu0.2Sr0.2CuO4,Bulk,,,SC,cuprate,,,Tetragonal,LTT,,,,,,,True,10.1103/PhysRevLett.85.4590
La1.6Eu0.2Sr0.2CuO4,La1.6Eu0.2Sr0.2CuO4,Bulk,,,NSC,cuprate,NSC,,Tetragonal/Orthorhombic/Tetragonal (temperature dependent),perovskite,,,,,,,TRUE,10.1103/PhysRevB.87.174505
La1.6Eu0.4O2Bi3Ag0.6Sn0.4S6,La1.6Eu0.4O2Bi3Ag0.6Sn0.4S6,Bulk,,,SC,Type-II,4.0 K,,Tetragonal,,P4/nmm,4.04984 Å,,19.42801 Å,,3.5 T,TRUE,10.1016/j.physc.2020.1353731
La1.6Nd0.2Sr0.2CuO4,La1.6Nd0.2Sr0.2CuO4,Bulk,,,SC,High-Tc/cuprate,20 K,,Tetragonal,perovskite,,,,,,,TRUE,10.1103/PhysRevLett.107.187001
La1.6Nd0.4Ba0.125CuO4,La1.6Nd0.4Ba0.125CuO4,Bulk,,,NSC,cuprate,,,,,,,,,,,,10.1103/PhysRevLett.80.3843
La1.6-xNd0.4SrxCuO4,La1.6Nd0.4CuO4,Bulk,,,SC,cuprate,,,,214,,,,,,,,10.1103/PhysRevB.61.1251
La1.6CuO4,La1.6Nd0.4CuO4,Bulk,,,SC,High-Tc/cuprate,,,Orthorhombic,,Pccn,,,,,,True,10.1103/PhysRevB.44.7749
La1.6Nd0.4CuO4.09,La1.6Nd0.4CuO4.09,Bulk,,,SC,High-Tc,40 K,60 kbar,,,,,,,,,TRUE,10.1016/0022-4596(91)90264-I
La1.6Nd0.4Sr0.12CuO4,La1.6Nd0.4Sr0.12CuO4,Bulk,,,SC,cuprate,,,Tetragonal,,,,,,,,,10.1103/PhysRevB.58.R11876
La1.6Nd0.4Sr0.20CuO4,La1.6Nd0.4Sr0.20CuO4,Bulk,,,SC,cuprate,,,Tetragonal,,,,,,,,,10.1103/PhysRevB.58.R11876
La1.6-xNd0.4SrxCuO4,La1.6Nd0.4Sr0.4CuO4,Bulk,,,SC,cuprate,,,,,,,,,,,,10.1103/PhysRevB.59.R11649
La1.6Sr0.2Nd0.2CuO4,La1.6Sr0.2Nd0.2CuO4,Bulk,,,SC,High-Tc/cuprate,,,Tetragonal,perovskite,P42/ncm,,,,,,True,10.1103/PhysRevLett.73.1841
La1.6Sr0.4CaCu2O5.94,La1.6Sr0.4CaCu2O5.94,,,,SC,cuprate,,,,,,,,,,,,10.1103/PhysRevB.45.5558
La1.6Sr0.4CaCu2O6,La1.6Sr0.4CaCu2O6,Bulk,,,NSC,,NSC,ambient,Tetragonal,,I4/mmm,3.843 Å,3.843 Å,19.68 Å,,,True,10.1103/PhysRevB.47.12190
La1.6Sr0.4CaCu2O6,La1.6Sr0.4CaCu2O6,Bulk,,,SC,High-Tc,60 K,,,,,,,,,,,10.1103/PhysRevB.42.6795
La1.6Sr0.4CaCu2O6,La1.6Sr0.4CaCu2O6,Bulk,,,SC,High-Tc/cuprate,60 K,,,,,,,,,,,10.1103/PhysRevB.45.8007
La1.6Sr0.4CaCu2O6,La1.6Sr0.4CaCu2O6,Bulk,,,SC,High-Tc/cuprate,60 K,,,,,,,,,,,10.1103/PhysRevB.45.12647
La1.6Sr0.4CaCu2O6,La1.6Sr0.4CaCu2O6,Bulk,,,SC,cuprate,,,,,,,,,,,,10.1103/PhysRevB.46.9116
La1.6Sr0.4CaCu2O6+y,La1.6Sr0.4CaCu2O6+y,Bulk,,,SC,cuprate,60 K,,,Ruddlesden-Popper,,,,,,,,10.1103/PhysRevB.56.853
La1.6Sr0.4CaCu2O6+δ,La1.6Sr0.4CaCu2O6+δ,Bulk,,,SC,High-Tc/Cuprate,60 K,,,,,,,,,,FALSE,10.1016/j.jcrysgro.2005.11.026
La1.6Sr0.4CaCu2O6-δ,La1.6Sr0.4CaCu2O6-δ,Bulk,,,SC,cuprate,60 K,,Tetragonal,,I4/mmm,,,,,,,10.1103/PhysRevB.48.12941
La1.6Sr0.4CaCu4O4+δCl2-y,La1.6Sr0.4CaCu4O4+δCl2-y,Bulk,,,SC,Cuprate,34 K,Ambient,212 cuprate,,I4/mmm,3.827 Å,,19.42 Å,,,TRUE,10.1016/S0921-4534(96)00652-1
(La₀.₈Sr₀.₂)₂CuO₄,La1.6Sr0.4CuO4,Bulk,,,SC,cuprate,,,Tetragonal,K₂NiF₄-type,,5.33 Å,5.33 Å,13.1 Å,,,True,10.1103/PhysRevB.47.11391
