Repository: WyattBunstine/ML_SC_Project

# ML_SC_Project — Chemically and Geometrically Motivated Crystal Graph Neural Networks

This project predicts and screens superconductors from crystal structure. It frames the
problem as a **two-stage hurdle**: first classify whether a material is a superconductor
candidate (SC vs. non-SC), then regress the critical temperature T_c for superconductors.

Two graph-neural-network families are trained and compared:

- a **baseline CGCNN** ([txie-93/cgcnn](https://github.com/txie-93/cgcnn)), and
- an **MPNN** with learned edge features that consumes richer `crystal_graph_v4` graphs
  (this project's contribution).

File: database/superconductor_materials_full.csv (part 81 of 215)
Material_Name,Chemical_Composition,Material_Class,Film_Thickness,Substrate,Material_Type,Superconductor_Type,Superconducting_Transition_Temperature,Pressure,Crystal_Structure,Lattice_Structure,Space_Group,"Lattice_Constant(a)","Lattice_Constant(b)","Lattice_Constant(c)",Lower_Critical_Field,Upper_Critical_Field,Experimental,DOI
Lanthanum Strontium Copper Oxide (LSCO) buffer layer,La1.6Sr0.4CuO4,Thin Film,15.96 nm,SrLaAlO4,NSC,,NSC,,Tetragonal,,,3.8 Å,3.8 Å,13.2 Å,,,TRUE,10.1103/PhysRevLett.96.227002
La1.6Sr0.4CuO4,La1.6Sr0.4CuO4,Thin Film,,,SC,Cuprate,10 K,,,,,3.784 Å,,13.26 Å,,,TRUE,10.1016/S0038-1101(03)00191-6
La1.70Sr0.30Cu0.90Mn0.10O4,La1.70Sr0.30Cu0.90Mn0.10O4,Bulk,,,SC,High-Tc/Cuprate,9-10 K,,Tetragonal,,I4/mmm,,,,,,TRUE,10.1016/j.physc.2011.05.251
La1.70Sr0.30Cu0.97Zn0.03O4,La1.70Sr0.30Cu0.97Zn0.03O4,Bulk,,,NSC,High-Tc/cuprate,NSC,ambient,Tetragonal,,P4_2/ncm,,,,,,TRUE,10.1103/PhysRevB.77.054516
La1.70Sr0.30Cu0.99Fe0.01O4,La1.70Sr0.30Cu0.99Fe0.01O4,Bulk,,,NSC,cuprate,0 K,,Tetragonal,,,3.8,3.8,,,,TRUE,10.1103/PhysRevLett.107.127002
La1.70Sr0.30CuO3.90,La1.70Sr0.30CuO3.90,Bulk,,,NSC,,,,Tetragonal,perovskite,,5.331 Å,5.331 Å,13.261 Å,,,True,10.1103/PhysRevB.62.5989
La1.70Sr0.30CuO4,La1.70Sr0.30CuO4,Bulk,,,SC,High-Tc,10.2 K,,,,,,,,,,True,10.1103/PhysRevB.60.14872
Lanthanum Strontium Copper Oxide (x=0.30),La1.70Sr0.30CuO4,Bulk,,,SC,High-Tc/cuprate,,,,,,,,,,,,10.1103/PhysRevLett.75.979
La₂₋ₓSrₓCuO₄ (x=0.30),La1.70Sr0.30CuO4,Bulk,,,SC,High-Tc/cuprate,,,,,,3.79 Å,,,,,True,10.1103/PhysRevB.53.11817
La2-xSrxCuO4 (x=0.30),La1.70Sr0.30CuO4,Bulk,,,NSC,High-Tc/cuprate,NSC,ambient,Tetragonal,,P4_2/ncm,,,,,,TRUE,10.1103/PhysRevB.77.054516
La1.70Sr0.30CuO4,La1.70Sr0.30CuO4,Bulk,,,SC,cuprate,,,Tetragonal,perovskite,,,,,,,TRUE,10.1103/PhysRevB.87.104511
La1.70Sr0.30CuO4,La1.70Sr0.30CuO4,Thin Film,90 nm,LaSrAlO4 (100),SC,cuprate/High-Tc,9.0 K,,Tetragonal,perovskite,,,,,,,TRUE,10.1103/PhysRevB.82.214513
La1.70Sr0.30CuO4,La1.70Sr0.30CuO4,Bulk,,,SC,High-Tc/Cuprate,17.8,,Pseudo-tetragonal,,,3.75608,,13.2275,,,FALSE,10.1016/j.physb.2024.416589
La1.7167Sr0.2833Cu0.90Mn0.10O4,La1.7167Sr0.2833Cu0.90Mn0.10O4,Bulk,,,SC,High-Tc/cuprate,31 K,ambient,Tetragonal,K2NiF4-type,,,,,,,TRUE,10.1103/PhysRevB.71.144520
La1.71Sr0.25Ho0.04CuO4,La1.71Sr0.25Ho0.04CuO4,Bulk,,,SC,High-Tc/cuprate,"10.1 K (O16), 9.8 K (O18)",ambient,Orthorhombic,Low-temperature orthorhombic (LTO),Cmca,,,,,,TRUE,10.1103/PhysRevB.74.184520
La1.71Sr0.25Ho0.04CuO4,La1.71Sr0.25Ho0.04CuO4,Bulk,,,SC,High-Tc,10.1 K,0 GPa,,,,,,,,,TRUE,10.1016/j.progsolidstchem.2007.03.002
La1.71Sr0.28Gd0.01CuO4,La1.71Sr0.28Gd0.01CuO4,Bulk,,,SC,High-Tc/cuprate,17 K,,,,,,,,,,True,10.1103/PhysRevB.48.13042
La1.71Sr0.29CuO4,La1.71Sr0.29CuO4,Bulk,,,NSC,,<5 K,100 bars O2,Tetragonal,K2NiF4,,,,,,,True,10.1103/PhysRevB.40.8872
Lanthanum Strontium Copper Oxide,La1.71Sr0.29CuO4,Bulk,,,NSC,cuprate,NSC,,Tetragonal,perovskite,,,,,,,TRUE,10.1103/PhysRevB.71.060501
La1.71Sr0.29CuO4,La1.71Sr0.29CuO4,Single crystal,,,SC,High-Tc/cuprate,<5 K,ambient,Tetragonal,,,3.8 Å,,,,,TRUE,10.1103/PhysRevB.109.184510
La1.71Sr0.29CuO4,La1.71Sr0.29CuO4,Single Crystal,,,NSC,cuprate,NSC,,,,,,,,,,FALSE,10.1103/PhysRevB.94.180509
La1.71Sr0.29CuO4,La1.71Sr0.29CuO4,Bulk,,,SC,Cuprate,29K,,,,,,,,,,TRUE,10.1016/S0921-4534(97)00329-8
La1.725Sr0.275CuO4,La1.725Sr0.275CuO4,Thin Film,5000 Å,LaSrAlO3,SC,cuprate,10.7 K,,,,,,,,,,True,10.1103/PhysRevB.57.R8083
La1.8-xEu0.2SrxCuO4,La1.72Eu0.2Sr0.08CuO4,Bulk,,,SC,cuprate/High-Tc,,ambient,Tetragonal,perovskite,,,,,,,TRUE,10.1103/PhysRevB.97.064502
La2-xSrxCuO4 (x=0.28),La1.72Sr0.28CuO4,Thin Film,200-300 nm,SrTiO3,SC,High-Tc/cuprate,9.5 K,,,,,,,,,,True,10.1103/PhysRevLett.80.3594
La1.72Sr0.28CuO4,La1.72Sr0.28CuO4,Bulk,,,NSC,,,,,,,,,,,,True,10.1103/PhysRevB.53.8733
La1.72Sr0.28CuO4,La1.72Sr0.28CuO4,Bulk,,,SC,High-Tc/cuprate,,,,,,,,,,,True,10.1103/PhysRevB.51.3104
La1.72Sr0.28CuO4,La1.72Sr0.28CuO4,Thin Film,13 nm,LaSrAlO4 (001),SC,High-Tc/cuprate,17.5 K,,Tetragonal,,,,,,,,TRUE,10.1103/PhysRevB.106.195110
La1.72Sr0.28CuO4,La1.72Sr0.28CuO4,Thin Film,5 unit cells,,SC,High-Tc/cuprate,7 K,,,,,,,,,,TRUE,10.1103/PhysRevB.91.060506
La1.72Sr0.28CuO4,La1.72Sr0.28CuO4,Bulk,,,SC,High-Tc/Cuprate,14.3,,Pseudo-tetragonal,,,3.75764,,13.2245,,,FALSE,10.1016/j.physb.2024.416589
La1.737Sr0.263CuO4,La1.737Sr0.263CuO4,Bulk,,,SC,cuprate,8.0 K,,,,,,,,,,True,10.1103/PhysRevB.41.282
La1.73Eu0.17Sr0.10CuO4,La1.73Eu0.17Sr0.10CuO4,Bulk,,,SC,cuprate,,,,,,,,,,,True,10.1103/PhysRevB.54.R800
La1.73Eu0.2Sr0.07CuO4+δ,La1.73Eu0.2Sr0.07CuO4+δ,Bulk,,,SC,cuprate/High-Tc,,,Tetragonal,Low-temperature tetragonal (LTT),,3.79,3.79,13.14,,,TRUE,10.1103/PhysRevLett.125.097002
La1.73Nd0.12Sr0.15CuO4,La1.73Nd0.12Sr0.15CuO4,Bulk,,,SC,High-Tc/cuprate,,,,,,,,,,,FALSE,10.1103/PhysRevB.82.100505
La1.73Nd0.12Sr0.15CuO4,La1.73Nd0.12Sr0.15CuO4,,,,SC,cuprate,,,,,,,,,,,FALSE,10.1103/PhysRevX.14.011036
La1.73Sr0.27Cu0.92Mn0.08O4,La1.73Sr0.27Cu0.92Mn0.08O4,Bulk,,,SC,High-Tc/Cuprate,9-10 K,,Tetragonal,,I4/mmm,,,,,,TRUE,10.1016/j.physc.2011.05.251
La1.73Sr0.27Cu0.92Mn0.08O4,La1.73Sr0.27Cu0.92Mn0.08O4,Bulk,,,SC,High-Tc/Cuprate,37 K,,Tetragonal,,I4/mmm,3.7822 Å,,13.1028 Å,,,TRUE,10.1016/j.physc.2005.02.015
La1.73Sr0.27CuO4,La1.73Sr0.27CuO4,Bulk,,,SC,High-Tc/cuprate,,1 atm,Tetragonal,K2NiF4-type,,,,,,,True,10.1103/PhysRevB.41.8723
La1.73Sr0.27CuO4,La1.73Sr0.27CuO4,Bulk,,,SC,cuprate,~30 K,,tetragonal,perovskite,,,,,,,True,10.1103/PhysRevB.62.8811
La1.73Sr0.27CuO4,La1.73Sr0.27CuO4,Bulk,,,NSC,,<5 K,100 bars O2,Tetragonal,K2NiF4,,,,,,,True,10.1103/PhysRevB.40.8872
La1.73Sr0.27CuO4,La1.73Sr0.27CuO4,Bulk,,,SC,High-Tc/cuprate,~15 K,atmospheric pressure,Tetragonal,perovskite,,,,,,,True,10.1103/PhysRevB.49.9084
La1.73Sr0.27CuO4,La1.73Sr0.27CuO4,Bulk,,,SC,High-Tc/cuprate,,ambient,Tetragonal,K2NiF4-type,I4/mmm,,,,,,True,10.1103/PhysRevLett.76.1348
La1.73Sr0.27CuO4,La1.73Sr0.27CuO4,Thin Film,13 nm,LaSrAlO4 (001),SC,High-Tc/cuprate,13.5 K,,Tetragonal,,,,,,,,TRUE,10.1103/PhysRevB.106.195110
La2-xSrxCuO4 (x=0.27),La1.73Sr0.27CuO4,,,,NSC,,NSC,,,,,,,,,,,10.1103/PhysRevB.78.014519
La1.73Sr0.27CuO4,La1.73Sr0.27CuO4,Thin Film,90 nm,LaSrAlO4 (001),SC,High-Tc/cuprate,20 K,,,,,,,,,,TRUE,10.1103/PhysRevB.83.140507
La1.73Sr0.27CuO4,La1.73Sr0.27CuO4,Thin Film,45 nm,LaSrAlO4 (100),SC,cuprate/High-Tc,4.0 K,,Tetragonal,perovskite,,,,,,,TRUE,10.1103/PhysRevB.82.214513
La1.73Sr0.27CuO4,La1.73Sr0.27CuO4,Thin Film,90 nm,LaSrAlO4 (100),SC,cuprate/High-Tc,21 K,,Tetragonal,perovskite,,,,,,,TRUE,10.1103/PhysRevB.82.214513
La1.73Sr0.27CuO4,La1.73Sr0.27CuO4,Bulk,,,SC,High-Tc/Cuprate,7 K,,,,,,,,,,FALSE,10.1016/j.physb.2008.11.013
La1.73Sr0.27CuO4,La1.73Sr0.27CuO4,Thin Film,,,SC,High-Tc/Cuprate,9.2 K,,,,,,,,,,TRUE,10.1016/j.physc.2005.07.015
La1.73Sr0.27CuO4-δ,La1.73Sr0.27CuO4-δ,Bulk,,,SC,cuprate,31 K,,tetragonal,K2NiF4-type,,,,,,,True,10.1103/PhysRevB.36.4047
La1.741Sr0.259CuO4,La1.741Sr0.259CuO4,Single Crystal,,,SC,cuprate/Type-II,6.5 K,,,,,,,,,,FALSE,10.1103/PhysRevB.94.180509
La1.7433Sr0.2567Cu0.92Mn0.08O4,La1.7433Sr0.2567Cu0.92Mn0.08O4,Bulk,,,SC,High-Tc/cuprate,36 K,ambient,Tetragonal,K2NiF4-type,,,,,,,TRUE,10.1103/PhysRevB.71.144520
La1.74Sr0.25Gd0.01CuO4,La1.74Sr0.25Gd0.01CuO4,Bulk,,,SC,High-Tc/cuprate,21.5 K,,,,,,,,,,True,10.1103/PhysRevB.48.13042
La1.74Sr0.26Cu0.99Fe0.01O4,La1.74Sr0.26Cu0.99Fe0.01O4,Bulk,,,SC,cuprate,11 K,,Tetragonal,,,3.8,3.8,,,,TRUE,10.1103/PhysRevLett.107.127002
La1.74Sr0.26CuO4,La1.74Sr0.26CuO4,Bulk,,,SC,High-Tc/cuprate,~18 K,,,K2NiF4-type,,,,,,,True,10.1103/PhysRevB.62.R11981
La1.74Sr0.26CuO4,La1.74Sr0.26CuO4,Bulk,,,SC,High-Tc/cuprate,,,,,,,,,,,True,10.1103/PhysRevB.51.3104
La2-xSrxCuO4,La1.74Sr0.26CuO4,Thin Film,,,SC,cuprate/High-Tc/Type-II,0 K,,,,,,,,,,,10.1103/PhysRevResearch.2.013228
La1.74Sr0.26CuO4,La1.74Sr0.26CuO4,Thin Film,,,NSC,,0 K,,,,,,,,,,TRUE,10.1103/PhysRevB.102.201108
La2-xSrxCuO4 (La-214) with x = 0.26,La1.74Sr0.26CuO4,Bulk,,,SC,cuprate/High-Tc,0 K,,,,,,,,,,FALSE,10.1103/PhysRevB.110.024521
LSCO (p=0.26),La1.74Sr0.26CuO4,Bulk,,,SC,High-Tc/cuprate,,ambient,,,,,,,,,FALSE,10.1103/PhysRevLett.124.076801
La1.74Sr0.26CuO4,La1.74Sr0.26CuO4,Bulk,,,NSC,,<2 K,,,,,,,,,,TRUE,10.1103/PhysRevB.73.024510
La1.75Ba0.25CuO4,La1.75Ba0.25CuO4,Bulk,,,SC,High-Tc/cuprate,,up to 18 kbar,Tetragonal,perovskite,,,,,,,True,10.1103/PhysRevB.45.4897
La1.75Ca1.25Cu2O6±δ,La1.75Ca1.25Cu2O6,Bulk,,,SC,cuprate,51 K (zero resistance),400 atm O2,,,,,,,,,True,10.1103/PhysRevB.46.9116
La1.75Ca1.25Cu2O6+δ,La1.75Ca1.25Cu2O6+δ,Bulk,,,SC,High-Tc/Cuprate,44.7 K,,,,,,,,,,FALSE,10.1016/j.jcrysgro.2005.11.026
La1.75Eu0.1Sr0.15CuO4,La1.75Eu0.1Sr0.15CuO4,Bulk,,,SC,High-Tc/Cuprate,30 K,,,,,,,,,,TRUE,10.1016/S0921-4526(00)00407-5
La1.75Eu0.2Ca0.05CuO4,La1.75Eu0.2Ca0.05CuO4,Bulk,,,SC,High-Tc,13K,,Nd2CuO4-type,,,,,,,,TRUE,10.1016/j.phpro.2014.09.012
La1.75Nd0.125Sr0.125CuO4,La1.75Nd0.125Sr0.125CuO4,Bulk,,,SC,High-Tc/cuprate,~30 K,,Tetragonal,perovskite,P42/ncm,,,,,,True,10.1103/PhysRevB.53.11324
La1.75Nd0.15Sr0.1CuO4,La1.75Nd0.15Sr0.1CuO4,Thin Film,5000 Å,LaSrAlO3,SC,cuprate,9.6 K,,,,,,,,,,True,10.1103/PhysRevB.57.R8083
La1.75Pr0.1Sr0.15CuO4,La1.75Pr0.1Sr0.15CuO4,Bulk,,,SC,High-Tc/cuprate,,,Orthorhombic,T structure,,,,,,,True,10.1103/PhysRevB.59.6557
La1.75Sr0.15CuO4,La1.75Sr0.15CuO4,Bulk,,,SC,High-Tc/cuprate,~40 K,,,,,,,,,,,10.1103/PhysRevB.62.12527
La1.75Sr0.25CaCu2O6+δ,La1.75Sr0.25CaCu2O6+δ,Bulk,,,SC,High-Tc/Cuprate,46 K,11 bar,,,,,,,,,TRUE,10.1016/j.jcrysgro.2005.11.026
La1.75Sr0.25Cu0.94Ti0.06O4,La1.75Sr0.25Cu0.94Ti0.06O4,Bulk,,,SC,Cuprate,33,,Tetragonal,Tetragonal,I4/mmm,,,,,,TRUE,10.1016/j.ssc.2010.09.011
La1.75Sr0.25Cu0.98Zn0.02O4-δ,La1.75Sr0.25Cu0.98Zn0.02O4-δ,Bulk,,,SC,Cuprate,1.9,,Tetragonal,F 4/mmm,F 4/mmm,5.3294,5.3294,13.2176,,,TRUE,10.1016/j.jallcom.2008.06.113
(La0.875Sr0.125)2CuO4,La1.75Sr0.25Cu1O4,Bulk,,,SC,cuprate,,,,K2NiF4-type,,,,,,,True,10.1103/PhysRevB.40.2254
La1.75Sr0.25CuO3.93,La1.75Sr0.25CuO3.93,Bulk,,,SC,High-Tc/cuprate,~15 K,,Tetragonal,perovskite,,5.330 Å,5.330 Å,13.260 Å,,,True,10.1103/PhysRevB.62.5989
La2-xSrxCuO4 (x=0.25),La1.75Sr0.25CuO4,Bulk,,,SC,High-Tc/cuprate,24.0 K,,Tetragonal,,D4h17,,,,,,,10.1103/PhysRevB.59.13628
La1.75Sr0.25CuO4,La1.75Sr0.25CuO4,Bulk,,,SC,cuprate,,,tetragonal,,,,,,,,True,10.1103/PhysRevLett.84.5856
La1.75Sr0.25CuO4,La1.75Sr0.25CuO4,Bulk,,,SC,High-Tc,,,tetragonal,,,,,,,,True,10.1103/PhysRevLett.68.345
La1.75Sr0.25CuO4,La1.75Sr0.25CuO4,Thin Film,1000 Å,SrTiO3 with SrLaAlO4 buffer layer,SC,High-Tc/cuprate,14.0 K,,,cuprate,,,,,,60 T,True,10.1103/PhysRevB.66.060501
La1.75Sr0.25CuO4,La1.75Sr0.25CuO4,Bulk,,,SC,High-Tc/cuprate,,,,,,,,,,,,10.1103/PhysRevB.48.4019
La1.75Sr0.25CuO4,La1.75Sr0.25CuO4,Bulk,,,SC,High-Tc,18.0 K,,,,,,,,,,True,10.1103/PhysRevB.60.14872
La1.75Sr0.25CuO4,La1.75Sr0.25CuO4,Bulk,,,NSC,,,,tetragonal,,,,,,,,True,10.1103/PhysRevLett.69.2975
La1.75Sr0.25CuO4,La1.75Sr0.25CuO4,Bulk,,,SC,cuprate,,,,,,,,,,,,10.1103/PhysRevB.36.5680
La1.75Sr0.25CuO4,La1.75Sr0.25CuO4,Bulk,,,NSC,,,,Tetragonal,K2NiF4,,,,,,,True,10.1103/PhysRevB.53.14558
La₁.₇₅Sr₀.₂₅CuO₄,La1.75Sr0.25CuO4,Bulk,,,SC,High-Tc/cuprate,15 K,,,,,,,,,,True,10.1103/PhysRevB.57.6165
La1.75Sr0.25CuO4,La1.75Sr0.25CuO4,Thin Film,,SrTiO3,NSC,,,,,perovskite,,,,,,,True,10.1103/PhysRevB.48.9925
La1.75Sr0.25CuO4-y,La1.75Sr0.25CuO4,Bulk,,,SC,High-Tc/cuprate,10 K,,,K2NiF4,,,,,,,True,10.1103/PhysRevLett.62.599
LSCO,La1.75Sr0.25CuO4,Bulk,,,SC,High-Tc/cuprate,,,,,,,,,,,True,10.1103/PhysRevB.51.15393
La1.75Sr0.25CuO4,La1.75Sr0.25CuO4,Bulk,,,NSC,,,,,,,,,,,,True,10.1103/PhysRevB.35.7232
La1.75Sr0.25CuO4,La1.75Sr0.25CuO4,Bulk,,,NSC,,,,Tetragonal,,,,,,,,True,10.1103/PhysRevLett.68.3777
La1.75Sr0.25CuO4,La1.75Sr0.25CuO4,Bulk,,,NSC,,<5 K,100 bars O2,Tetragonal,K2NiF4,,,,,,,True,10.1103/PhysRevB.40.8872
La1.75Sr0.25CuO4,La1.75Sr0.25CuO4,Bulk,,,SC,High-Tc/cuprate,,,,perovskite-like,,,,,,,True,10.1103/PhysRevB.36.5676
La1.75Sr0.25CuO4,La1.75Sr0.25CuO4,Bulk,,,SC,High-Tc/cuprate,,,,layered,,,,,,,True,10.1103/PhysRevLett.72.2636
La₂₋ₓSrₓCuO₄ (x=0.25),La1.75Sr0.25CuO4,Bulk,,,SC,High-Tc/cuprate,,,,,,3.79 Å,,,,,True,10.1103/PhysRevB.53.11817
La1.75Sr0.25CuO4,La1.75Sr0.25CuO4,Bulk,,,SC,cuprate,,,Tetragonal,,I4/mmm,3.812 Å,3.812 Å,13.219 Å,,,False,10.1103/PhysRevB.65.144501
La1.75Sr0.25CuO4,La1.75Sr0.25CuO4,Bulk,,,SC,High-Tc/cuprate,,,,perovskite,,,,,,,,10.1103/PhysRevB.47.12059
La1.75Sr0.25CuO4,La1.75Sr0.25CuO4,Bulk,,,SC,cuprate,,,Orthorhombic,,,,,,,,False,10.1103/PhysRevB.41.8949
La1.75Sr0.25CuO4,La1.75Sr0.25CuO4,Bulk,,,SC,cuprate,,,,,,,,,,,True,10.1103/PhysRevB.59.4445
La1.75Sr0.25CuO4,La1.75Sr0.25CuO4,Bulk,,,SC,High-Tc/cuprate,31.2 K,,,K2NiF4 structure,,,,,,,True,10.1103/PhysRevB.35.8807
La1.75Sr0.25CuO4,La1.75Sr0.25CuO4,Bulk,,,SC,High-Tc/cuprate,~25 K,1 bar,Tetragonal,K2NiF4-type,,,,,,,True,10.1103/PhysRevB.41.371
La1.75Sr0.25CuO4,La1.75Sr0.25CuO4,Bulk,,,SC,High-Tc/cuprate,,,,,,,,,,,,10.1103/PhysRevB.37.5924
La1.75Sr0.25CuO4,La1.75Sr0.25CuO4,Thin Film,40 nm,LaSrAlO4 (001),SC,High-Tc/cuprate,32.5 K,,Tetragonal,,,,,,,,TRUE,10.1103/PhysRevB.106.195110
La1.75Sr0.25CuO4,La1.75Sr0.25CuO4,Thin Film,13 nm,LaSrAlO4 (001),SC,High-Tc/cuprate,26 K,,Tetragonal,,,,,,,,TRUE,10.1103/PhysRevB.106.195110
Lanthanum Strontium Copper Oxide (overdoped),La1.75Sr0.25CuO4,Bulk,,,SC,High-Tc/cuprate,19.9 K,,Tetragonal,,F4mmm,,,,,64 T,TRUE,10.1103/PhysRevB.76.134509
La1.75Sr0.25CuO4,La1.75Sr0.25CuO4,Bulk,,,SC,cuprate/High-Tc,14 K,ambient,Tetragonal,,I4/mmm,3.76,3.76,,,,TRUE,10.1103/PhysRevLett.98.247003
La1.75Sr0.25CuO4,La1.75Sr0.25CuO4,Bulk,,,SC,cuprate,12.0 K,,,,,,,,,,,10.1103/PhysRevB.111.115109
La1.75Sr0.25CuO4,La1.75Sr0.25CuO4,Single crystal,,,SC,High-Tc/cuprate,≈17 K,ambient,Tetragonal,,,3.8 Å,,,,,TRUE,10.1103/PhysRevB.109.184510
La1.75Sr0.25CuO4,La1.75Sr0.25CuO4,Bulk,,,SC,High-Tc/cuprate,,,Tetragonal,,,3.76,3.76,13.28,,,TRUE,10.1103/PhysRevLett.124.207005
La1.75Sr0.25CuO4,La1.75Sr0.25CuO4,Bulk,,,SC,cuprate,approximately 20 K,,Tetragonal,,,3.8,3.8,,,,TRUE,10.1103/PhysRevLett.107.127002
La1.75Sr0.25CuO4,La1.75Sr0.25CuO4,,,,SC,High-Tc/cuprate,15 K,,,,,,,,,,FALSE,10.1103/PhysRevB.101.100504
La1.75Sr0.25CuO4,La1.75Sr0.25CuO4,Bulk,,,NSC,cuprate,almost zero,,Tetragonal,,I4/mmm,,,,,,FALSE,10.1103/PhysRevB.84.085104
La1.75Sr0.25CuO4,La1.75Sr0.25CuO4,Bulk,,,SC,High-Tc/Cuprate,15 K,,,,,,,,,,FALSE,10.1016/j.physb.2008.11.013
La1.75Sr0.25CuO4,La1.75Sr0.25CuO4,Thin Film,,,SC,Cuprate,18 K,,K2NiO4,Epitaxial,,,,13.278 Å,,,TRUE,10.1016/j.tsf.2018.01.046
La1.75Sr0.25CuO4,La1.75Sr0.25CuO4,Bulk,,,SC,High-Tc/Cuprate,14 K,,Tetragonal,Orthorhombic,Bmab,3.76 Å,3.76 Å,,,,TRUE,10.1016/j.physc.2007.03.306
La1.75Sr0.25CuO4,La1.75Sr0.25CuO4,Thin Film,,,SC,High-Tc/Cuprate,15.6 K,,,,,,,,,,TRUE,10.1016/j.physc.2005.07.015
La2-xSrxCuO4,La1.75Sr0.25CuO4,Bulk,,,SC,High-Tc/Cuprate,13 K,,Orthorhombic,,,,,,,,TRUE,10.1016/j.jpcs.2008.06.020
La1.75Sr0.25CuO4,La1.75Sr0.25CuO4,Thin Film,,,SC,High-Tc,15.6 K,,,,,,,,,,TRUE,10.1016/j.physc.2003.11.027
La1.75Sr0.25CuO4-y,La1.75Sr0.25CuO4-y,Bulk,,,SC,High-Tc/cuprate,10 K,,,,,,,,,,True,10.1103/PhysRevB.41.307
La1.75Sr0.25CuO4-δ,La1.75Sr0.25CuO4-δ,Bulk,,,SC,Cuprate,12.3,,Tetragonal,F 4/mmm,F 4/mmm,5.3221,5.3221,13.2325,,,TRUE,10.1016/j.jallcom.2008.06.113
La2-xSrxNiO4,La1.75Sr0.25NiO4,Bulk,,,NSC,,,,Tetragonal,,,,,,,,True,10.1103/PhysRevB.66.094418
La1.75Sr0.25NiO4,La1.75Sr0.25NiO4,,,,CO,,,,,,,,,,,,FALSE,10.1103/PhysRevB.100.205125
La1.75Sr0.25NiO4.02,La1.75Sr0.25NiO4.02,Bulk,,,NSC,,,,Tetragonal,layered perovskite,,5.428 Å,5.428 Å,12.70 Å,,,True,10.1103/PhysRevB.44.4570
La₁.₇₆₂₅Sr₀.₂₃₇₅CuO₄,La1.7625Sr0.2375CuO4,Bulk,,,SC,cuprate,~18 K,ambient,Tetragonal,K2NiF4-type,F4/mmm,5.3197 Å,5.3197 Å,13.2266 Å,,,True,10.1103/PhysRevB.49.4163
La1.76Sr0.20Ho0.04CuO4,La1.76Sr0.20Ho0.04CuO4,Bulk,,,SC,High-Tc/cuprate,"28.4 K (O16), 27.3 K (O18)",ambient,Orthorhombic,Low-temperature orthorhombic (LTO),Cmca,,,,,,TRUE,10.1103/PhysRevB.74.184520
La1.76Sr0.20Ho0.04CuO4,La1.76Sr0.20Ho0.04CuO4,Bulk,,,SC,High-Tc,28.4 K,0 GPa,,,,,,,,,TRUE,10.1016/j.progsolidstchem.2007.03.002
La1.76Sr0.24Cu0.94Mn0.06O4,La1.76Sr0.24Cu0.94Mn0.06O4,Bulk,,,SC,High-Tc/Cuprate,"34 K, 9.25 K",,Tetragonal,,I4/mmm,,,,,,TRUE,10.1016/j.physc.2011.05.251
La1.76Sr0.24Cu0.94Mn0.06O4,La1.76Sr0.24Cu0.94Mn0.06O4,Bulk,,,SC,High-Tc/Cuprate,37 K,,Tetragonal,,I4/mmm,3.7818 Å,,13.1367 Å,,,TRUE,10.1016/j.physc.2005.02.015
La2-xSrxCuO4 (x=0.24),La1.76Sr0.24CuO4,Bulk,,,SC,High-Tc/cuprate,20.0 K,,Tetragonal,,D4h17,,,,,,,10.1103/PhysRevB.59.13628
La2-xSrxCuO4 (x=0.24),La1.76Sr0.24CuO4,Thin Film,200-300 nm,SrTiO3,SC,High-Tc/cuprate,18.6 K,,,,,,,,,,True,10.1103/PhysRevLett.80.3594
La2-xSrxCuO4,La1.76Sr0.24CuO4,Bulk,,,SC,High-Tc/cuprate,25 K,,,,,,,,,,,10.1103/PhysRevB.55.8576
La1.76Sr0.24CuO4,La1.76Sr0.24CuO4,Bulk,,,SC,High-Tc/cuprate,,,,,,,,,,,True,10.1103/PhysRevB.61.R3808
LSCO overdoped,La1.76Sr0.24CuO4,Bulk,,,SC,High-Tc/cuprate,26 K (onset),,,,,,,,,,True,10.1103/PhysRevB.62.716
La1.76Sr0.24CuO4,La1.76Sr0.24CuO4,Thin Film,341 nm,,SC,High-Tc/cuprate,19.0 K,,,,,,,,,,True,10.1103/PhysRevB.47.2913
La1.76Sr0.24CuO4,La1.76Sr0.24CuO4,Bulk,,,SC,High-Tc/cuprate,,,,layered,,,,,,,True,10.1103/PhysRevLett.81.2336
"La2-xSrxCuO4-δ (x=0.24, p=0.24)",La1.76Sr0.24CuO4,Bulk,,,SC,High-Tc/cuprate,36 K,100 bars O2,,K2NiF4,,,,,,,True,10.1103/PhysRevLett.61.1127
La1.76Sr0.24CuO4,La1.76Sr0.24CuO4,Bulk,,,SC,High-Tc/cuprate,,,Tetragonal,perovskite,,,,,,,True,10.1103/PhysRevB.57.8590
La1.76Sr0.24CuO4,La1.76Sr0.24CuO4,Bulk,,,SC,High-Tc/cuprate,20.3 K,,,,,,,,,,True,10.1103/PhysRevB.60.14617
La₁.₇₆Sr₀.₂₄CuO₄,La1.76Sr0.24CuO4,Thin Film,3410 Å,SrTiO3,SC,High-Tc/cuprate,19.0 K,,Tetragonal,perovskite,,,,,,,True,10.1103/PhysRevB.44.249
La1.76Sr0.24CuO4,La1.76Sr0.24CuO4,Bulk,,,SC,High-Tc/cuprate,,,,,,,,,,,True,10.1103/PhysRevB.52.13585
La1.76Sr0.24CuO4,La1.76Sr0.24CuO4,Bulk,,,SC,High-Tc/cuprate,~20 K,atmospheric pressure,Tetragonal,perovskite,,,,,,,True,10.1103/PhysRevB.49.9084
Lanthanum Strontium Copper Oxide (x=0.24),La1.76Sr0.24CuO4,Bulk,,,SC,cuprate,,,Tetragonal,perovskite,I4/mmm,,,,,,TRUE,10.1103/PhysRevB.73.174518
La1.76Sr0.24CuO4,La1.76Sr0.24CuO4,Thin Film,45 nm,LaSrAlO4 (001),SC,High-Tc/cuprate,18.5 K,,,,,,,,,,TRUE,10.1103/PhysRevB.83.140507
La1.76Sr0.24CuO4,La1.76Sr0.24CuO4,Thin Film,45 nm,LaSrAlO4 (100),SC,cuprate/High-Tc,19 K,,Tetragonal,perovskite,,,,,,,TRUE,10.1103/PhysRevB.82.214513
La1.76Sr0.24CuO4,La1.76Sr0.24CuO4,Bulk,,,SC,High-Tc/Cuprate,19.0,,Pseudo-tetragonal,,,3.76131,,13.2256,,,FALSE,10.1016/j.physb.2024.416589
La1.76Sr0.24CuO4,La1.76Sr0.24CuO4,Bulk,,,SC,Cuprate,29K,,,,,,,,,,TRUE,10.1016/S0921-4534(97)00329-8
La1.76Sr0.24CuO4,La1.76Sr0.24CuO4,Bulk,,,SC,High-Tc,26K,,,,,,,,,,TRUE,10.1016/S0921-4534(00)01209-0
La1.775Nd0.1Sr0.125CuO4,La1.775Nd0.1Sr0.125CuO4,Bulk,,,SC,High-Tc/cuprate,~22 K,,Orthorhombic,perovskite,Bmab,,,,,,True,10.1103/PhysRevB.53.11324
La1.775Sm0.1Sr0.125CuO4,La1.775Sm0.1Sr0.125CuO4,Bulk,,,SC,cuprate,21 K,,Tetragonal/Orthorhombic,perovskite,"I4/mmm (HTT), Bmab (LTO)",,,,,,True,10.1103/PhysRevB.48.9710
La1.775Sr0.225CuO4,La1.775Sr0.225CuO4,Bulk,,,NSC,,,,,,,,,,,,True,10.1103/PhysRevB.36.8892
La1.775Sr0.225CuO4-y,La1.775Sr0.225CuO4,Bulk,,,SC,High-Tc/cuprate,14 K,,,K2NiF4,,,,,,,True,10.1103/PhysRevLett.62.599
La1.775Sr0.225CuO4,La1.775Sr0.225CuO4,Thin Film,5000 Å,LaSrAlO3,SC,cuprate,16.5 K,,,,,,,,,,True,10.1103/PhysRevB.57.R8083
La1.775Sr0.225CuO4,La1.775Sr0.225CuO4,Bulk,,,SC,cuprate,23.0 K,,,,,,,,,,True,10.1103/PhysRevB.41.282
Lanthanum Strontium Copper Oxide,La1.775Sr0.225CuO4,Bulk,,,SC,cuprate,~22 K,,Tetragonal,perovskite,,,,,,,TRUE,10.1103/PhysRevB.71.060501
La1.775Sr0.225CuO4,La1.775Sr0.225CuO4,Thin Film,,,SC,High-Tc/Cuprate,10.9 K,,,,,,,13.29 Å,,,TRUE,10.1016/j.physc.2010.05.024
La1.775Sr0.225CuO4-y,La1.775Sr0.225CuO4-y,Bulk,,,SC,High-Tc/cuprate,14 K,,,,,,,,,,True,10.1103/PhysRevB.41.307
La1.77Nd0.08Sr0.15CuO4,La1.77Nd0.08Sr0.15CuO4,Bulk,,,SC,High-Tc/cuprate,,,,T/o structure,,,,,,,True,10.1103/PhysRevB.51.3104
La1.77Sr0.23CaCu2O6±δ,La1.77Sr0.23CaCu2O6,Bulk,,,SC,cuprate,51 K (zero resistance),400 atm O2,,,,,,,,,True,10.1103/PhysRevB.46.9116
Mn doped La1.77Sr0.23Cu0.92Mn0.08O4,La1.77Sr0.23Cu0.92Mn0.08O4,Bulk,,,SC,High-Tc/Cuprate,37 K,,Tetragonal,K2NiF4 type,,,,,,,TRUE,10.1016/j.physc.2008.05.021
La1.77Sr0.23Cu0.94Mn0.06O4,La1.77Sr0.23Cu0.94Mn0.06O4,Bulk,,,SC,High-Tc/cuprate,37 K,ambient,Tetragonal,K2NiF4-type,,,,,,,TRUE,10.1103/PhysRevB.71.144520
La1.77Sr0.23Cu0.94Mn0.06O4,La1.77Sr0.23Cu0.94Mn0.06O4,Bulk,,,SC,Cuprate,34 K,,Tetragonal,K2NiF4,,0.37519 nm,,1.31423 nm,,,TRUE,10.1016/j.ssc.2005.03.037
La1.77Sr0.23Cu0.94Ti0.06O4,La1.77Sr0.23Cu0.94Ti0.06O4,Bulk,,,SC,Cuprate,30,,Tetragonal,Tetragonal,I4/mmm,,,,,,TRUE,10.1016/j.ssc.2010.09.011
La1.77Sr0.23Cu0.96Ru0.04O4,La1.77Sr0.23Cu0.96Ru0.04O4,Bulk,,,NSC,High-Tc/cuprate,NSC,,Tetragonal,K2NiF4-type,,3.77594,3.77594,13.18588,,,TRUE,10.1103/PhysRevB.73.174515
LSCO overdoped thin film,La1.77Sr0.23CuO4,Thin Film,submicron,LaSrAlO4,SC,High-Tc/cuprate,19 K,,,,,,,,,,True,10.1103/PhysRevB.56.R8530
La1.77Sr0.23CuO4,La1.77Sr0.23CuO4,Bulk,,,SC,High-Tc/cuprate,20 K,100 bars O2,Tetragonal,K2NiF4,,,,,,,True,10.1103/PhysRevB.40.8872
La1.77Sr0.23CuO4,La1.77Sr0.23CuO4,Thin Film,13.2 nm,LaSrAlO4,SC,cuprate,27.5 K,,,,,,,,,,TRUE,10.1103/PhysRevLett.122.027003
"Lanthanum Strontium Copper Oxide (LSCO, p=0.23)",La1.77Sr0.23CuO4,Bulk,,,SC,High-Tc/cuprate,,,,,,,,,,,FALSE,10.1103/PhysRevLett.98.157002
La1.77Sr0.23CuO4,La1.77Sr0.23CuO4,Bulk,,,SC,cuprate/High-Tc,,,,,,,,,,,,10.1103/PhysRevB.76.174522
La1.77Sr0.23CuO4,La1.77Sr0.23CuO4,Bulk,,,SC,cuprate,18.0 K,,,,,,,,,,,10.1103/PhysRevB.111.115109
La1.77Sr0.23CuO4,La1.77Sr0.23CuO4,Bulk,,,SC,High-Tc/cuprate,10 K,,,,,,,,,,TRUE,10.1103/PhysRevB.102.014511
La1.77Sr0.23CuO4,La1.77Sr0.23CuO4,Bulk,,,SC,Cuprate,35K,,,,,,,,,,TRUE,10.1016/S0921-4534(97)00329-8
La1.785Sr0.215CuO4,La1.785Sr0.215CuO4,Bulk,,,SC,Type-II/cuprate/High-Tc,,ambient,"Tetragonal (high T), Orthorhombic (low T)",perovskite,,,,,,,TRUE,10.1103/PhysRevLett.129.067001
La₁.₇₈₇₅Sr₀.₂₁₂₅CuO₄,La1.7875Sr0.2125CuO4,Bulk,,,SC,cuprate,~25 K,ambient,Tetragonal,K2NiF4-type,F4/mmm,5.3238 Å,5.3238 Å,13.2150 Å,,,True,10.1103/PhysRevB.49.4163
La1.78Eu0.1Sr0.12CuO4,La1.78Eu0.1Sr0.12CuO4,Bulk,,,SC,High-Tc/Cuprate,10 K,,,,,,,,,,TRUE,10.1016/S0921-4526(00)00407-5
La1.78Sr0.12Nd0.1CuO4,La1.78Sr0.12Nd0.1CuO4,Bulk,,,SC,High-Tc/cuprate,17 K,,Orthorhombic,K2NiF4-type,Bmab,,,,,,True,10.1103/PhysRevB.58.9549
La1.78Sr0.22CaCu2O6,La1.78Sr0.22CaCu2O6,Bulk,,,SC,High-Tc/cuprate,47 K,,,,,,,,,,True,10.1103/PhysRevB.54.R6909
La1.78Sr0.22Cu0.89Sn0.11O4,La1.78Sr0.22Cu0.89Sn0.11O4,Bulk,,,SC,High-Tc/Cuprate,36 K,,Tetragonal,,,3.77 Å,,13.14 Å,,,TRUE,10.1016/S0921-4534(01)01312-0
La1.78Sr0.22Cu0.89Sn0.11O4,La1.78Sr0.22Cu0.89Sn0.11O4,Bulk,,,SC,High-Tc/Cuprate,33 K,,K2NiF4,,,,,,,,TRUE,10.1016/S0921-4534(98)00686-8
La1.78Sr0.22Cu0.98Ni0.02O4,La1.78Sr0.22Cu0.98Ni0.02O4,Bulk,,,SC,cuprate/High-Tc,17.4 K,,,,,,,,,38 T,True,10.1103/PhysRevB.61.14350
La1.78Sr0.22Cu0.99Ni0.01O4,La1.78Sr0.22Cu0.99Ni0.01O4,Bulk,,,SC,cuprate/High-Tc,21.2 K,,,,,,,,,38 T,True,10.1103/PhysRevB.61.14350
"La2-xSrxCu1-yZnyO4 (x=0.22, y=0.01)",La1.78Sr0.22Cu0.99Zn0.01O4,Bulk,,,SC,High-Tc/cuprate,,,,,,,,,,,True,10.1103/PhysRevLett.79.5294
La2-xSrxCuO4 (x=0.22),La1.78Sr0.22CuO4,Bulk,,,SC,High-Tc/cuprate,27.5 K,,Tetragonal,,D4h17,,,,,,,10.1103/PhysRevB.59.13628
La₁.₇₈Sr₀.₂₂CuO₄,La1.78Sr0.22CuO4,Bulk,,,SC,High-Tc/cuprate,30 K,,Tetragonal,,D4h,,,,,,True,10.1103/PhysRevB.57.R11077
La1.78Sr0.22CuO4,La1.78Sr0.22CuO4,Bulk,,,SC,High-Tc/cuprate,,,,,,,,,,,True,10.1103/PhysRevB.61.R3808
La1.78Sr0.22CuO4,La1.78Sr0.22CuO4,Bulk,,,SC,High-Tc/cuprate,,up to several kbar,tetragonal,,,,,,,,True,10.1103/PhysRevLett.77.151
La1.78Sr0.22CuO4,La1.78Sr0.22CuO4,Bulk,,,SC,cuprate,,,,,,,,,,,,10.1103/PhysRevLett.84.5612
La1.78Sr0.22CuO4,La1.78Sr0.22CuO4,Bulk,,,SC,High-Tc/cuprate,,,,layered,,,,,,,True,10.1103/PhysRevLett.81.2336
La1.78Sr0.22CuO4,La1.78Sr0.22CuO4,Bulk,,,SC,High-Tc/cuprate,~20 K,,,,,,,6.5 Å,,,True,10.1103/PhysRevLett.77.5417
La2-xSrxCuO4,La1.78Sr0.22CuO4,Bulk,,,SC,High-Tc/cuprate,,,,,,,,,,,True,10.1103/PhysRevB.49.4251
La1.78Sr0.22CuO4,La1.78Sr0.22CuO4,Bulk,,,SC,High-Tc/cuprate,~30 K,,Tetragonal,K2NiF4-type,I4/mmm,,,,,,True,10.1103/PhysRevB.59.1491
La1.78Sr0.22CuO4,La1.78Sr0.22CuO4,Bulk,,,NSC,,,,Tetragonal,,,,,,,,True,10.1103/PhysRevLett.68.3777
La1.78Sr0.22CuO4,La1.78Sr0.22CuO4,Bulk,,,SC,cuprate/High-Tc,28.7 K,,,,,,,,,38 T,True,10.1103/PhysRevB.61.14350
La1.78Sr0.22CuO4,La1.78Sr0.22CuO4,Bulk,,,SC,High-Tc/cuprate,29 K,,,,,,,,,,True,10.1103/PhysRevB.58.R14753
Lanthanum Strontium Copper Oxide,La1.78Sr0.22CuO4,,,,SC,High-Tc/cuprate,,,,,,,,,,,,10.1103/PhysRevB.61.1473
La1.78Sr0.22CuO4,La1.78Sr0.22CuO4,Bulk,,,SC,High-Tc/cuprate,,,,,,,,,,,,10.1103/PhysRevB.62.15237
La1.78Sr0.22CuO4,La1.78Sr0.22CuO4,Bulk,,,SC,High-Tc/cuprate,27.5 K,,,,,,,,,,True,10.1103/PhysRevB.60.14617
La1.78Sr0.22CuO4,La1.78Sr0.22CuO4,Bulk,,,SC,High-Tc/cuprate,,,,,,,,,,,True,10.1103/PhysRevB.65.094504
La1.78Sr0.22CuO4,La1.78Sr0.22CuO4,Bulk,,,SC,High-Tc/cuprate,~25 K,atmospheric pressure,Tetragonal,perovskite,,,,,,,True,10.1103/PhysRevB.49.9084
Lanthanum Strontium Copper Oxide (simulated),La1.78Sr0.22CuO4,,,,SC,High-Tc/cuprate,,,,,,,,,,,FALSE,10.1103/PhysRevB.76.134509
La1.78Sr0.22CuO4,La1.78Sr0.22CuO4,Bulk,,,SC,High-Tc/cuprate,,,,,,,,,,,FALSE,10.1103/PhysRevB.88.020501
La1.78Sr0.22CuO4,La1.78Sr0.22CuO4,Bulk,,,SC,High-Tc/cuprate,22 K,,Tetragonal,body-centered tetragonal,,3.76,3.76,13.22,,,TRUE,10.1103/PhysRevLett.121.077004
La1.78Sr0.22CuO4,La1.78Sr0.22CuO4,,,,SC,High-Tc/cuprate,,,,,,,,,,,FALSE,10.1103/PhysRevLett.95.077001
"La1.78Sr0.22CuO4 (LSCO, x=0.22)",La1.78Sr0.22CuO4,,,,SC,High-Tc/cuprate,,,,,,,,,,,FALSE,10.1103/PhysRevLett.95.077001
La1.78Sr0.22CuO4,La1.78Sr0.22CuO4,Bulk,,,SC,High-Tc/cuprate,,,,,,,,,,,FALSE,10.1103/PhysRevX.1.011011
La1.78Sr0.22CuO4,La1.78Sr0.22CuO4,Bulk,,,SC,cuprate,22 K,,,,,3.8,3.8,,,,TRUE,10.1103/PhysRevB.74.224510
La2-xSrxCuO4 (x=0.22),La1.78Sr0.22CuO4,Thin Film,,,SC,High-Tc/cuprate,,,,,,,,,,,TRUE,10.1103/PhysRevB.105.134513
La1.78Sr0.22CuO4,La1.78Sr0.22CuO4,Bulk,,,SC,High-Tc/cuprate,27.4 K,,,,,3.8,3.8,13.28,,,TRUE,10.1103/PhysRevB.72.134507
La2-xSrxCuO4 (x=0.22),La1.78Sr0.22CuO4,Bulk,,,SC,cuprate,20 K,,,,,,,,,,TRUE,10.1103/PhysRevB.70.092503
La1.78Sr0.22CuO4,La1.78Sr0.22CuO4,Bulk,,,SC,High-Tc/cuprate,27.4 K,,,,,,,,,21.53 T,TRUE,10.1103/PhysRevB.70.214505
La1.78Sr0.22CuO4,La1.78Sr0.22CuO4,Bulk,,,SC,High-Tc/cuprate,,,,,,,,,,,FALSE,10.1103/PhysRevLett.108.227003
La1.78Sr0.22CuO4,La1.78Sr0.22CuO4,Bulk,,,SC,High-Tc/cuprate,,,,,,,,,,,TRUE,10.1103/PhysRevLett.103.087402
La1.78Sr0.22CuO4,La1.78Sr0.22CuO4,Thin Film,10 unit cells,LaSrAlO4,SC,High-Tc/cuprate,"Tc_onset ~25 K, Tc0 ~10 K",ambient,Tetragonal,perovskite,,3.85,3.85,13.25,"Bc1(T) measured, see Fig. 3(f)",,TRUE,10.1103/PhysRevB.103.184514
La1.78Sr0.22CuO4,La1.78Sr0.22CuO4,Bulk,,,SC,High-Tc,15 K,0.3 GPa,,,,,,,,,TRUE,10.1016/j.physb.2005.01.089
La1.78Sr0.22CuO4,La1.78Sr0.22CuO4,Bulk,,,SC,High-Tc/Cuprate,20 K,,,,,,,,,,TRUE,10.1016/j.physb.2004.06.025
La1.78Sr0.22CuO4,La1.78Sr0.22CuO4,Bulk,,,SC,Cuprate,28 K,,,,,,,,,,TRUE,10.1016/j.physc.2007.03.181
La2-xSrxCuO4,La1.78Sr0.22CuO4,Bulk,,,SC,High-Tc/Cuprate,24 K,,Orthorhombic,,,,,,,,TRUE,10.1016/j.jpcs.2008.06.020
La1.78Sr0.22CuO4,La1.78Sr0.22CuO4,Bulk,,,SC,High-Tc,29 K,,Tetragonal,,,,,,,,TRUE,10.1016/S0921-4534(99)00081-7
La1.7967Sr0.2033Cu0.96Mn0.04O4,La1.7967Sr0.2033Cu0.96Mn0.04O4,Bulk,,,SC,High-Tc/cuprate,37 K,ambient,Tetragonal,K2NiF4-type,,,,,,,TRUE,10.1103/PhysRevB.71.144520
La1.797Sr0.203CuO4,La1.797Sr0.203CuO4,Bulk,,,SC,High-Tc/cuprate,21 K,,,,,,,,,,True,10.1103/PhysRevLett.81.2124
La1.79Sr0.20Gd0.01CuO4,La1.79Sr0.20Gd0.01CuO4,Bulk,,,SC,High-Tc/cuprate,31 K,,,,,,,,,,True,10.1103/PhysRevB.48.13042
La1.79Sr0.21Cu0.94Mn0.06O4,La1.79Sr0.21Cu0.94Mn0.06O4,Bulk,,,SC,Cuprate,30 K,,Tetragonal,K2NiF4,,,,,,,TRUE,10.1016/j.physc.2005.04.024
La1.79Sr0.21Cu0.94Ti0.06O4,La1.79Sr0.21Cu0.94Ti0.06O4,Bulk,,,SC,Cuprate,28.2,,Tetragonal,Tetragonal,I4/mmm,,,,,,TRUE,10.1016/j.ssc.2010.09.011
La1.79Sr0.21Cu0.96Mn0.04O4,La1.79Sr0.21Cu0.96Mn0.04O4,Bulk,,,SC,High-Tc/Cuprate,36 K,,Tetragonal,,I4/mmm,,,,,,TRUE,10.1016/j.physc.2011.05.251
La1.79Sr0.21Cu0.96Mn0.04O4,La1.79Sr0.21Cu0.96Mn0.04O4,Bulk,,,SC,High-Tc/Cuprate,37 K,,Tetragonal,,I4/mmm,3.7808 Å,,13.1964 Å,,,TRUE,10.1016/j.physc.2005.02.015
La1.79Sr0.21Cu0.97Ru0.03O4,La1.79Sr0.21Cu0.97Ru0.03O4,Bulk,,,SC,High-Tc/cuprate,24 K,,Tetragonal,K2NiF4-type,,3.77511,3.77511,13.19446,,,TRUE,10.1103/PhysRevB.73.174515
La1.79Sr0.21Cu0.98Zn0.02O4,La1.79Sr0.21Cu0.98Zn0.02O4,Bulk,,,SC,High-Tc/cuprate,,,,,,,,,,,True,10.1103/PhysRevLett.77.2304
La1.79Sr0.21Cu0.98Zn0.02O4-δ,La1.79Sr0.21Cu0.98Zn0.02O4-δ,Bulk,,,SC,Cuprate,4.0,,Tetragonal,F 4/mmm,F 4/mmm,5.3323,5.3323,13.2191,,,TRUE,10.1016/j.jallcom.2008.06.113
La1.79Sr0.21Cu0.99Zn0.01O4,La1.79Sr0.21Cu0.99Zn0.01O4,Bulk,,,NSC,,<2 K,,Orthorhombic,K2NiF4-type,Bmab,,,,,,True,10.1103/PhysRevB.62.R11981
La1.79Sr0.21Cu0.99Zn0.01O4,La1.79Sr0.21Cu0.99Zn0.01O4,Bulk,,,SC,High-Tc/cuprate,,,,,,,,,,,True,10.1103/PhysRevLett.77.2304
La₁.₇₉Sr₀.₂₁Cu₀.₉₉Zn₀.₀₁O₄,La1.79Sr0.21Cu0.99Zn0.01O4,Bulk,,,NSC,,,,,,,,,,,,True,10.1103/PhysRevB.62.R11985
La1.79Sr0.21CuO4,La1.79Sr0.21CuO4,Bulk,,,SC,High-Tc/cuprate,,,,,,,,,,,,10.1103/PhysRevB.57.146
La1.79Sr0.21CuO4,La1.79Sr0.21CuO4,Bulk,,,SC,High-Tc/cuprate,~15 K,,Tetragonal,K2NiF4-type,I4/mmm,,,,,,True,10.1103/PhysRevB.62.R11981
La1.79Sr0.21CuO4,La1.79Sr0.21CuO4,Bulk,,,SC,High-Tc/cuprate,,,,,,,,,,,True,10.1103/PhysRevLett.77.2304
La1.79Sr0.21Cu1-yZnyO4,La1.79Sr0.21CuO4,Bulk,,,SC,High-Tc/cuprate,,,,,,,,,,,True,10.1103/PhysRevLett.80.205
Lanthanum Strontium Copper Oxide,La1.79Sr0.21CuO4,Bulk,,,SC,High-Tc/cuprate,~25 K,,,,,,,,,,True,10.1103/PhysRevLett.62.2317
La₁.₇₉Sr₀.₂₁CuO₄,La1.79Sr0.21CuO4,Bulk,,,SC,High-Tc/cuprate,25 K,,,,,,,,,,True,10.1103/PhysRevB.62.R11985
La1.79Sr0.21CuO4,La1.79Sr0.21CuO4,Bulk,,,SC,High-Tc/cuprate,27.5 K,100 bars O2,Tetragonal,K2NiF4,,,,,,,True,10.1103/PhysRevB.40.8872
La1.79Sr0.21CuO4,La1.79Sr0.21CuO4,Thin Film,45 nm,LaSrAlO4 (001),SC,High-Tc/cuprate,32 K,,,,,,,,,,TRUE,10.1103/PhysRevB.83.140507
La1.79Sr0.21CuO4,La1.79Sr0.21CuO4,Bulk,,,SC,cuprate/High-Tc,30 K,,Orthorhombic,perovskite,,5.35,5.35,13.2,,,TRUE,10.1103/PhysRevB.98.224508
La1.79Sr0.21CuO4,La1.79Sr0.21CuO4,Bulk,,,SC,cuprate/High-Tc,30 K,,Orthorhombic,perovskite,,5.35,5.35,13.2,,,TRUE,10.1103/PhysRevB.98.224508
La1.79Sr0.21CuO4,La1.79Sr0.21CuO4,Thin Film,75 ± 5 nm,LaSrAlO4 (LSAO),SC,High-Tc/cuprate,25 K,,,,,,,,,,TRUE,10.1103/PhysRevB.83.214515
La1.79Sr0.21CuO4,La1.79Sr0.21CuO4,Bulk,,,SC,cuprate,24.0 K,,,,,,,,,,,10.1103/PhysRevB.111.115109
La1.79Sr0.21CuO4,La1.79Sr0.21CuO4,Single crystal,,,SC,High-Tc/cuprate,,ambient,Tetragonal,,,3.8 Å,,,,,TRUE,10.1103/PhysRevB.109.184510
La1.79Sr0.21CuO4,La1.79Sr0.21CuO4,Thin Film,45 nm,LaSrAlO4 (100),SC,cuprate/High-Tc,33 K,,Tetragonal,perovskite,,,,,,,TRUE,10.1103/PhysRevB.82.214513
La1.79Sr0.21CuO4,La1.79Sr0.21CuO4,Bulk,,,SC,High-Tc/cuprate,,,Tetragonal,,,3.76,3.76,13.28,,,TRUE,10.1103/PhysRevLett.124.207005
La1.79Sr0.21CuO4,La1.79Sr0.21CuO4,Bulk,,,SC,cuprate,,ambient,Tetragonal,perovskite,I4/mmm,,,,,,TRUE,10.1103/PhysRevB.88.054507
"La2-xSrxCuO4 (LSCO), x=0.21",La1.79Sr0.21CuO4,Bulk,,,SC,cuprate/High-Tc,,ambient,,,,,,6.4,,,FALSE,10.1103/PhysRevMaterials.6.044804
La1.79Sr0.21CuO4-δ,La1.79Sr0.21CuO4-δ,Bulk,,,SC,Cuprate,15.3,,Tetragonal,F 4/mmm,F 4/mmm,5.3267,5.3267,13.2357,,,TRUE,10.1016/j.jallcom.2008.06.113
La1.79Sr0.21NiO4,La1.79Sr0.21NiO4,Bulk,,,NSC,,,,Tetragonal,,,,,,,,True,10.1103/PhysRevB.48.3470
La1.7Ba0.3CuO4,La1.7Ba0.3CuO4,Bulk,,,SC,cuprate,,,Tetragonal,K2NiF4 type,,,,,,,True,10.1103/PhysRevB.35.7187
Barium-doped Lanthanum Copper Oxide,La1.7Ba0.3CuO4,Bulk,,,SC,High-Tc/cuprate,~40 K,,Tetragonal,layered perovskite,,3.782 Å,,,,,,10.1103/PhysRevB.35.8861
La1.7Ba0.3CuO4,La1.7Ba0.3CuO4,Bulk,,,SC,High-Tc/cuprate,30 K,,Tetragonal,K2NiF4-type,,,,,,,True,10.1103/PhysRevB.36.5263
"La2-x(Ba,Sr)xCuO4",La1.7Ba0.3CuO4,Bulk,,,SC,High-Tc/cuprate,35-40 K,,,,,,,,,,,10.1103/PhysRevB.37.599
La₁.₇Ba₀.₃CuO₄₋y,La1.7Ba0.3CuO4-y,Bulk,,,SC,High-Tc,25 K,1 bar,Tetragonal,K2NiF4,,,,,,,True,10.1103/PhysRevB.37.7867
La1.7Ca0.3CuO4,La1.7Ca0.3CuO4,Bulk,,,SC,High-Tc,,,,K2NiF4-type layered perovskite,,3.782 Å,,13.162 Å,,,True,10.1103/PhysRevB.35.5350
La1.7Ca1.3Cu2O6,La1.7Ca1.3Cu2O6,Bulk,,,SC,cuprate,70 K (onset),6×10^4 atm,,,,,,,,,,10.1103/PhysRevB.46.9116
La1.7Eu0.2Ca0.1CuO4,La1.7Eu0.2Ca0.1CuO4,Bulk,,,SC,High-Tc,6K,,Nd2CuO4-type,,,,,,,,TRUE,10.1016/j.phpro.2014.09.012
La1.8-xEu0.2SrxCuO4,La1.7Eu0.2Sr0.1CuO4,Bulk,,,SC,cuprate/High-Tc,,ambient,Tetragonal,perovskite,,,,,,,TRUE,10.1103/PhysRevB.97.064502
La1.7Eu0.3O2Bi3Ag0.6Sn0.4S6,La1.7Eu0.3O2Bi3Ag0.6Sn0.4S6,Bulk,,,SC,Type-II,3.4 K,,Tetragonal,,P4/nmm,,,,,2.8 T,TRUE,10.1016/j.physc.2020.1353731
La1.7Nd0.3Rh3Si5,La1.7Nd0.3Rh3Si5,Bulk,,,SC,Type-II,,,Orthorhombic,BaAl4-type derived,Ibam,,,,,,True,10.1103/PhysRevB.52.9679
La1.7Pb0.3CuO4,La1.7Pb0.3CuO4,Bulk,,,NSC,,,,,K2NiF4-type layered perovskite,,3.791 Å,,13.158 Å,,,True,10.1103/PhysRevB.35.5350
La1.7Sm0.3CuO4,La1.7Sm0.3CuO4,Bulk,,,SC,High-Tc/Cuprate,24 K,,T',,,,,,,,TRUE,10.1016/j.physc.2011.05.026
La1.7Sm0.3CuO4+δ,La1.7Sm0.3CuO4+δ,Bulk,,,SC,High-Tc/Cuprate,25 K,,T′,,,3.997 Å,,12.46 Å,,,TRUE,10.1016/j.physc.2010.05.067
La1.7Sr0.1Nd0.3CuO4,La1.7Sr0.1Nd0.3CuO4,Bulk,,,SC,High-Tc/cuprate,,,Orthorhombic,perovskite,Pccn,,,,,,True,10.1103/PhysRevLett.73.1841
La1.7Sr0.3Ca0.7Na0.3Cu2O5.86,La1.7Sr0.3Ca0.7Na0.3Cu2O5.86,Bulk,,,SC,High-Tc,63 K,1 atm,Body-centered tetragonal,Tetragonal,I4/mmm,3.837,,19.582,,,TRUE,10.1016/S0925-8388(99)00241-8
La1.7Sr0.3Cu0.98Mn0.02O4+δ,La1.7Sr0.3Cu0.98Mn0.02O4,Bulk,,,SC,High-Tc/cuprate,,,Tetragonal,K2NiF4-type,,,,,,,True,10.1103/PhysRevB.49.13106
La1.7Sr0.3Cu0.9Mn0.1O4,La1.7Sr0.3Cu0.9Mn0.1O4,Bulk,,,SC,High-Tc/Cuprate,37 K,,Tetragonal,,I4/mmm,3.7837 Å,,13.0371 Å,,,TRUE,10.1016/j.physc.2005.02.015
(La0.85Sr0.15)2CuO4,La1.7Sr0.3Cu2O8,,,,SC,High-Tc/cuprate,,,,,,,,,,,,10.1103/PhysRevB.38.2930
La1.7Sr0.3CuO3.7,La1.7Sr0.3CuO3.7,Bulk,,,NSC,,,,Tetragonal,K2NiF4,,,,,,,True,10.1103/PhysRevB.35.7191
La1.7Sr0.3CuO4,La1.7Sr0.3CuO4,Bulk,,,SC,cuprate,,,tetragonal,,,,,,,,True,10.1103/PhysRevLett.84.5856
La1.7Sr0.3CuO4,La1.7Sr0.3CuO4,Bulk,,,SC,High-Tc/cuprate,,,Orthorhombic,K2NiF4-type,Bmab,5.356(2) Å,5.375(2) Å,13.183(6) Å,,,,10.1103/PhysRevB.43.448
La1.7Sr0.3CuO4,La1.7Sr0.3CuO4,Bulk,,,NSC,,0 K,,,,,,,,,,True,10.1103/PhysRevLett.76.684
La1.7Sr0.3CuO4,La1.7Sr0.3CuO4,Bulk,,,SC,High-Tc/cuprate,,,,K2NiF4 structure,,,,,,,True,10.1103/PhysRevLett.72.3088
La2-xSrxCuO4,La1.7Sr0.3CuO4,,,,SC,High-Tc/cuprate,,,,,,,,,,,,10.1103/PhysRevLett.86.2122
La2-xSrxCuO4 (x=0.3),La1.7Sr0.3CuO4,Bulk,,,SC,High-Tc/cuprate,,,,,,,,,,,,10.1103/PhysRevLett.86.4899
La1.7Sr0.3CuO4,La1.7Sr0.3CuO4,Bulk,,,SC,High-Tc/cuprate,,,,perovskite,,,,,,,,10.1103/PhysRevLett.77.4796
La₁.₇Sr₀.₃CuO₄,La1.7Sr0.3CuO4,Bulk,,,SC,High-Tc/cuprate,20 K,,Tetragonal,K2NiF4-type,,,,,,,True,10.1103/PhysRevB.35.8785
La1.7Sr0.3CuO4,La1.7Sr0.3CuO4,Bulk,,,SC,High-Tc/cuprate,,,,,,,,,,,True,10.1103/PhysRevB.42.8768
La1.7Sr0.3CuO4,La1.7Sr0.3CuO4,Thin Film,355 nm,,SC,High-Tc/cuprate,17.8 K,,,,,,,,,,True,10.1103/PhysRevB.47.2913
La1.7Sr0.3CuO4,La1.7Sr0.3CuO4,Bulk,,,NSC,,,,tetragonal,,,,,,,,True,10.1103/PhysRevLett.69.2975
La1.7Sr0.3CuO4,La1.7Sr0.3CuO4,Bulk,,,SC,cuprate,,,Tetragonal,K2NiF4 type,,,,,,,True,10.1103/PhysRevB.35.7187
La1.7Sr0.3CuO4,La1.7Sr0.3CuO4,Bulk,,,NSC,cuprate,,,tetragonal,perovskite,,3.8612 Å,,20.0632 Å,,,True,10.1103/PhysRevB.62.8811
Lanthanum strontium copper oxide,La1.7Sr0.3CuO4,Bulk,,,SC,High-Tc/cuprate,,,,,,,,,,,,10.1103/PhysRevLett.76.126
La1.7Sr0.3CuO4,La1.7Sr0.3CuO4,Thin Film,,,SC,High-Tc/cuprate,,,,,,,,,,,True,10.1103/PhysRevB.43.5498
La1.7Sr0.3CuO4,La1.7Sr0.3CuO4,Bulk,,,NSC,,,,Tetragonal,K2NiF4,,,,,,,True,10.1103/PhysRevB.53.14558
La₁.₇Sr₀.₃CuO₄,La1.7Sr0.3CuO4,Bulk,,,SC,cuprate,,,Tetragonal,layered perovskite,,,,,,,True,10.1103/PhysRevB.36.8401
La1.7Sr0.3CuO4,La1.7Sr0.3CuO4,,,,NSC,,,,,,,,,,,,,10.1103/PhysRevLett.62.1197
La1.7Sr0.3CuO4,La1.7Sr0.3CuO4,Bulk,,,NSC,,,ambient pressure,Tetragonal,perovskite,,,,,,,True,10.1103/PhysRevB.49.13137
La1.7Sr0.3CuO4,La1.7Sr0.3CuO4,,,,SC,High-Tc/cuprate,,,,,,,,,,,,10.1103/PhysRevB.52.R3884
La1.7Sr0.3CuO4,La1.7Sr0.3CuO4,Bulk,,,NSC,,0 K,,,,,,,,,,True,10.1103/PhysRevLett.81.2124
La1.7Sr0.3CuO4,La1.7Sr0.3CuO4,Bulk,,,SC,High-Tc/cuprate,37 K,,Tetragonal,K2NiF4-type,,,,,,,True,10.1103/PhysRevB.36.5263
La1.7Sr0.3CuO4,La1.7Sr0.3CuO4,Bulk,,,SC,High-Tc,,,,K2NiF4-type layered perovskite,,3.798 Å,,13.111 Å,,,True,10.1103/PhysRevB.35.5350
La1.7Sr0.3CuO4,La1.7Sr0.3CuO4,Bulk,,,SC,High-Tc/cuprate,15 K,atmospheric pressure,Tetragonal,K2NiF4,,,,,,,True,10.1103/PhysRevLett.58.408
La1.7Sr0.3CuO4,La1.7Sr0.3CuO4,Bulk,,,NSC,,,,Tetragonal,,,,,,,,True,10.1103/PhysRevLett.68.3777
La1.7Sr0.3CuO4,La1.7Sr0.3CuO4,Thin Film,,,SC,High-Tc,,,,,,,,,,,,10.1103/PhysRevB.42.6773
La2-xSrxCuO4,La1.7Sr0.3CuO4,Bulk,,,SC,High-Tc/cuprate,,,,,,,,,,,,10.1103/PhysRevLett.89.076401
La1.7Sr0.3CuO4,La1.7Sr0.3CuO4,Bulk,,,NSC,,,atmospheric pressure,,,,,,,,,True,10.1103/PhysRevB.51.6111
La1.7Sr0.3CuO4,La1.7Sr0.3CuO4,Thin Film,300 Å,LaSrAlO4,SC,cuprate,16 K,,tetragonal,K2NiF4-type,,,,,,,True,10.1103/PhysRevB.61.12447
La1.7Sr0.3CuO4,La1.7Sr0.3CuO4,Bulk,,,SC,High-Tc/cuprate,less than 4 K,,,,,,,,,,True,10.1103/PhysRevB.42.8049
La₁.₇Sr₀.₃CuO₄,La1.7Sr0.3CuO4,Thin Film,3550 Å,SrTiO3,SC,High-Tc/cuprate,17.8 K,,Tetragonal,perovskite,,,,,,,True,10.1103/PhysRevB.44.249
La1.7Sr0.3CuO4,La1.7Sr0.3CuO4,Bulk,,,SC,High-Tc/cuprate,,,,layered,,,,,,,True,10.1103/PhysRevLett.72.2636
La₁.₇Sr₀.₃CuO₄,La1.7Sr0.3CuO4,Thin Film,300 nm,SrTiO3,SC,High-Tc/cuprate,,,,,,,,,,,True,10.1103/PhysRevB.46.14230
La1.7Sr0.3CuO4,La1.7Sr0.3CuO4,Bulk,,,SC,cuprate,,,,,,,,,,,True,10.1103/PhysRevB.59.4445
La1.7Sr0.3CuO4,La1.7Sr0.3CuO4,Bulk,,,SC,High-Tc/cuprate,,,,,,,,,,,,10.1103/PhysRevB.60.9850
"La2-x(Sr,Ba)xCuO4",La1.7Sr0.3CuO4,Bulk,,,SC,High-Tc/cuprate,35-40 K,,,,,,,,,,,10.1103/PhysRevB.37.599
La1.7Sr0.3CuO4,La1.7Sr0.3CuO4,Bulk,,,NSC,,,,,,,,,,,,True,10.1103/PhysRevB.47.3354
La1.7Sr0.3CuO4,La1.7Sr0.3CuO4,Bulk,,,NSC,,,3 atm O2,,,,,,,,,True,10.1103/PhysRevB.47.8369
La1.7Sr0.3CuO4,La1.7Sr0.3CuO4,Bulk,,,SC,cuprate/High-Tc,,,,perovskite,,,,,,,TRUE,10.1103/PhysRevB.71.184505
La2-xSrxCuO4,La1.7Sr0.3CuO4,,,,NSC,,0 K,,,,,,,,,,,10.1103/PhysRevResearch.2.013228
La1.7Sr0.3CuO4,La1.7Sr0.3CuO4,Thin Film,100 nm,SrTiO3 with 100 nm SrLaAlO4 buffer layer,NSC,High-Tc/cuprate,NSC,,,,,,,,,,TRUE,10.1103/PhysRevB.70.012504
La1.7Sr0.3CuO4,La1.7Sr0.3CuO4,Bulk,,,SC,High-Tc/cuprate,,,Orthorhombic,,Bmab,,,,,,FALSE,10.1103/PhysRevB.83.115117
La1.7Sr0.3CuO4,La1.7Sr0.3CuO4,Thin Film,90 nm,LaSrAlO4 (001),SC,High-Tc/cuprate,8.5 K,,,,,,,,,,TRUE,10.1103/PhysRevB.83.140507
La2-xSrxCuO4 (x=0.3),La1.7Sr0.3CuO4,Bulk,,,SC,High-Tc/cuprate,,,,,,,,,,,,10.1103/PhysRevB.76.174521
La1.7Sr0.3CuO4,La1.7Sr0.3CuO4,Bulk,,,NSC,cuprate/High-Tc,NSC,ambient,Tetragonal,,I4/mmm,3.76,3.76,,,,TRUE,10.1103/PhysRevLett.98.247003
La1.7Sr0.3CuO4,La1.7Sr0.3CuO4,Thin Film,,,NSC,cuprate/High-Tc,NSC,,Tetragonal,perovskite,,,,,,,FALSE,10.1103/PhysRevB.82.214513
La1.7Sr0.3CuO4,La1.7Sr0.3CuO4,Bulk,,,NSC,cuprate,,,,,,3.8,3.8,,,,TRUE,10.1103/PhysRevB.74.224510
La1.7Sr0.3CuO4,La1.7Sr0.3CuO4,,,,SC,High-Tc/cuprate,,ambient,,,,,,,,,FALSE,10.1103/PhysRevB.82.014506
Lanthanum strontium cuprate,La1.7Sr0.3CuO4,Bulk,,,SC,High-Tc/cuprate,,,Tetragonal,perovskite,I4/mmm,3.78,3.78,13.18,,,TRUE,10.1103/PhysRevB.77.092508
La1.7Sr0.3CuO4,La1.7Sr0.3CuO4,Bulk,,,SC,High-Tc,10.2 K,,,,,,,,,,TRUE,10.1016/S0921-4534(02)01964-0
La₁.₇Sr₀.₃NiO₄,La1.7Sr0.3NiO4,Bulk,,,NSC,,,,,,,,,,,,True,10.1103/PhysRevB.45.12513
La1.8-xEu0.2SrxCuO4,La1.8-xEu0.2SrxCuO4,Bulk,,,NSC,High-Tc/cuprate,,,Low-Temperature Tetragonal (LTT),perovskite,P42/ncm,,,,,,FALSE,10.1103/PhysRevB.89.224513
La1.806Sr0.194CuO4,La1.806Sr0.194CuO4,Bulk,,,SC,Type-II/cuprate/High-Tc,30 K,,Tetragonal,,,,,,,,TRUE,10.1103/PhysRevB.72.144512
La1.80Sr0.20Cu0.98Mn0.02O4,La1.80Sr0.20Cu0.98Mn0.02O4,Bulk,,,SC,High-Tc/cuprate,,,,,,,,,,,True,10.1103/PhysRevB.63.144513
La1.80Sr0.20CuO3.95,La1.80Sr0.20CuO3.95,Bulk,,,SC,High-Tc/cuprate,~30 K,,Tetragonal,perovskite,,5.335 Å,5.335 Å,13.246 Å,,,True,10.1103/PhysRevB.62.5989
La1.80Sr0.20CuO4,La1.80Sr0.20CuO4,Bulk,,,SC,High-Tc/cuprate,,,,,,,,,,,True,10.1103/PhysRevB.61.627
La2-xSrxCuO4 (x=0.20),La1.80Sr0.20CuO4,Thin Film,200-300 nm,SrTiO3,SC,High-Tc/cuprate,29.6 K,,,,,,,,,,True,10.1103/PhysRevLett.80.3594
La1.80Sr0.20CuO4,La1.80Sr0.20CuO4,Bulk,,,SC,cuprate,37-38 K,,Tetragonal,T phase,,,,,,,,10.1103/PhysRevB.40.5251
La1.80Sr0.20CuO4,La1.80Sr0.20CuO4,Bulk,,,SC,High-Tc/cuprate,,,,,,,,,,,,10.1103/PhysRevB.61.R9269
