Repository: WyattBunstine/ML_SC_Project

# ML_SC_Project — Chemically and Geometrically Motivated Crystal Graph Neural Networks

This project predicts and screens superconductors from crystal structure. It frames the
problem as a **two-stage hurdle**: first classify whether a material is a superconductor
candidate (SC vs. non-SC), then regress the critical temperature T_c for superconductors.

Two graph-neural-network families are trained and compared:

- a **baseline CGCNN** ([txie-93/cgcnn](https://github.com/txie-93/cgcnn)), and
- an **MPNN** with learned edge features that consumes richer `crystal_graph_v4` graphs
  (this project's contribution).

File: database/superconductor_materials_full.csv (part 82 of 215)
Material_Name,Chemical_Composition,Material_Class,Film_Thickness,Substrate,Material_Type,Superconductor_Type,Superconducting_Transition_Temperature,Pressure,Crystal_Structure,Lattice_Structure,Space_Group,"Lattice_Constant(a)","Lattice_Constant(b)","Lattice_Constant(c)",Lower_Critical_Field,Upper_Critical_Field,Experimental,DOI
La1.80Sr0.20CuO4,La1.80Sr0.20CuO4,Bulk,,,SC,High-Tc,30.2 K,,,,,,,,,,True,10.1103/PhysRevB.60.14872
La2-xSrxCuO4 (x=0.20),La1.80Sr0.20CuO4,Bulk,,,SC,High-Tc/cuprate,,,,layered cuprate,,,,,,,True,10.1103/PhysRevB.53.8253
La₁.₈₀Sr₀.₂₀CuO₄,La1.80Sr0.20CuO4,Bulk,,,SC,High-Tc/cuprate,,,,,,,,,,,True,10.1103/PhysRevLett.64.2715
La1.80Sr0.20CuO4,La1.80Sr0.20CuO4,Bulk,,,SC,High-Tc/cuprate,,,,,,,,,,,True,10.1103/PhysRevB.51.3104
Lanthanum Strontium Copper Oxide,La1.80Sr0.20CuO4,Bulk,,,SC,High-Tc/cuprate,~30 K,,,,,,,,,,True,10.1103/PhysRevLett.62.2317
La1.80Sr0.20CuO4-y,La1.80Sr0.20CuO4,Bulk,,,SC,High-Tc/cuprate,31 K,,,K2NiF4,,,,,,,True,10.1103/PhysRevLett.62.599
La1.80Sr0.20CuO4,La1.80Sr0.20CuO4,,,,SC,cuprate,30 K,,,,,,,,,,,10.1103/PhysRevB.46.5841
La2-xSrxCuO4,La1.80Sr0.20CuO4,Bulk,,,SC,cuprate,,,,,,,,,,,,10.1103/PhysRevB.57.6126
La1.80Sr0.20CuO4,La1.80Sr0.20CuO4,Bulk,,,SC,High-Tc/cuprate,36.2 K,,,layered perovskite,,,,,,10-15 T,,10.1103/PhysRevB.35.5343
La₂₋ₓSrₓCuO₄ (x=0.20),La1.80Sr0.20CuO4,Bulk,,,SC,High-Tc/cuprate,,,,,,3.79 Å,,,,,True,10.1103/PhysRevB.53.11817
La1.80Sr0.20CuO4,La1.80Sr0.20CuO4,Bulk,,,SC,High-Tc/cuprate,~30 K,atmospheric pressure,Orthorhombic,perovskite,,,,,,,True,10.1103/PhysRevB.49.9084
La1.80Sr0.20CuO4,La1.80Sr0.20CuO4,Bulk,,,SC,High-Tc/cuprate,28 K,ambient,Tetragonal,,P4_2/ncm,,,,,,TRUE,10.1103/PhysRevB.77.054516
La1.80Sr0.20CuO4,La1.80Sr0.20CuO4,Thin Film,90 nm,LaSrAlO4 (001),SC,High-Tc/cuprate,32.4 K,,Tetragonal,Layered perovskite,,,,,,,TRUE,10.1103/PhysRevB.79.184507
La1.80Sr0.20CuO4,La1.80Sr0.20CuO4,,,,SC,High-Tc/cuprate,35 K,,,,,,,,,,FALSE,10.1103/PhysRevB.101.100504
La1.80Sr0.20CuO4,La1.80Sr0.20CuO4,Thin Film,1.5 unit cells,,SC,High-Tc/cuprate,5 K,,,,,,,,,,TRUE,10.1103/PhysRevB.91.060506
La1.80Sr0.20CuO4,La1.80Sr0.20CuO4,Bulk,,,SC,High-Tc/Cuprate,31.8,,Pseudo-tetragonal,,,3.76396,,13.2146,,,FALSE,10.1016/j.physb.2024.416589
La1.80Sr0.20CuO4-y,La1.80Sr0.20CuO4-y,Bulk,,,SC,High-Tc/cuprate,31 K,,,,,,,,,,True,10.1103/PhysRevB.41.307
La₁.₈₁₀Th₀.₀₂₀Ba₀.₁₇₀CuO₄,La1.810Th0.020Ba0.170CuO4,Bulk,,,SC,High-Tc/cuprate,30 K,,Tetragonal,perovskite,,,,,,,True,10.1103/PhysRevB.44.7753
La1.812Sr0.188CuO4,La1.812Sr0.188CuO4,Bulk,,,SC,cuprate,34.4 K,,,,,,,,,,True,10.1103/PhysRevB.41.282
La1.812Sr0.188CuO4,La1.812Sr0.188CuO4,Bulk,,,SC,High-Tc/cuprate,,,,,,,,,,,TRUE,10.1103/PhysRevB.77.024523
"La1.81Ce0.19CuO4-delta (thickness-gradient film, P(O2)=0.12 Torr)",La1.81Ce0.19CuO4-delta,Thin Film,37.8-123.1 nm,SrTiO3 (001),SC,cuprate,up to 15 K,0.12 Torr,,,,4.01,,12.375,,,TRUE,10.1103/PhysRevMaterials.8.094801
"La1.81Ce0.19CuO4-delta (thickness-gradient film, P(O2)=0.15 Torr)",La1.81Ce0.19CuO4-delta,Thin Film,44.4-127.8 nm,,SC,cuprate,up to 10 K,0.15 Torr,,,,,,,,,TRUE,10.1103/PhysRevMaterials.8.094801
"La(2-x)Ce(x)CuO4-delta (composition-spread film, x=0.19, cited)",La1.81Ce0.19CuO4-delta,Thin Film,,,NSC,cuprate,,,,,,,,,,,FALSE,10.1103/PhysRevMaterials.8.094801
La1.81Ho0.04Sr0.15CuO4 (63Cu),La1.81Ho0.04Sr0.1563CuO4,Bulk,,,SC,High-Tc/cuprate,~32 K,,,,,,,,,,True,10.1103/PhysRevB.66.184506
La1.81Ho0.04Sr0.15CuO4 (65Cu),La1.81Ho0.04Sr0.1565CuO4,Bulk,,,SC,High-Tc/cuprate,~32 K,,,,,,,,,,True,10.1103/PhysRevB.66.184506
La1.81Ho0.04Sr0.15CuO4 (16O),La1.81Ho0.04Sr0.15Cu16O4,Bulk,,,SC,High-Tc/cuprate,32 K,,,,,,,,,,True,10.1103/PhysRevB.66.184506
La1.81Ho0.04Sr0.15CuO4 (18O),La1.81Ho0.04Sr0.15Cu18O4,Bulk,,,SC,High-Tc/cuprate,~32 K,,,,,,,,,,True,10.1103/PhysRevB.66.184506
La1.81Sr0.15Ho0.04CuO4,La1.81Sr0.15Ho0.04CuO4,Bulk,,,SC,High-Tc/cuprate,"32.5 K (O16), 30.8 K (O18)",ambient,Orthorhombic,Low-temperature orthorhombic (LTO),Cmca,,,,,,TRUE,10.1103/PhysRevB.74.184520
La1.81Sr0.15Ho0.04CuO4 (p=1GPa),La1.81Sr0.15Ho0.04CuO4,Bulk,,,SC,High-Tc/cuprate,33.2 K (O16),1 GPa,Orthorhombic,Low-temperature orthorhombic (LTO),Cmca,,,,,,TRUE,10.1103/PhysRevB.74.184520
La1.81Sr0.15Ho0.04CuO4 (p=0.8GPa),La1.81Sr0.15Ho0.04CuO4,Bulk,,,SC,High-Tc/cuprate,,0.8 GPa,Orthorhombic,Low-temperature orthorhombic (LTO),Cmca,,,,,,TRUE,10.1103/PhysRevB.74.184520
La1.81Sr0.15Ho0.04CuO4 (p=1.2GPa),La1.81Sr0.15Ho0.04CuO4,Bulk,,,SC,High-Tc/cuprate,,1.2 GPa,Orthorhombic,Low-temperature orthorhombic (LTO),Cmca,,,,,,TRUE,10.1103/PhysRevB.74.184520
La1.81Sr0.15Ho0.04CuO4,La1.81Sr0.15Ho0.04CuO4,Bulk,,,SC,High-Tc/Cuprate,32.5 K,0 GPa,,,,,,,,,TRUE,10.1016/j.physc.2023.1354351
La1.81Sr0.15Ho0.04CuO4,La1.81Sr0.15Ho0.04CuO4,Bulk,,,SC,High-Tc,32.5 K,0 GPa,,,,,,,,,TRUE,10.1016/j.progsolidstchem.2007.03.002
La1.81Sr0.19Cu0.94Ti0.06O4,La1.81Sr0.19Cu0.94Ti0.06O4,Bulk,,,SC,Cuprate,27.2,,Tetragonal,Tetragonal,I4/mmm,,,,,,TRUE,10.1016/j.ssc.2010.09.011
Mn doped La1.81Sr0.19Cu0.96Mn0.04O4,La1.81Sr0.19Cu0.96Mn0.04O4,Bulk,,,SC,High-Tc/Cuprate,37 K,,Tetragonal,K2NiF4 type,,,,,,,TRUE,10.1016/j.physc.2008.05.021
La1.81Sr0.19Cu0.96Mn0.04O4,La1.81Sr0.19Cu0.96Mn0.04O4,Bulk,,,SC,Cuprate,30 K,,Tetragonal,K2NiF4,,,,,,,TRUE,10.1016/j.physc.2005.04.024
"Lanthanum Strontium Copper Zinc Oxide (x=0.19, y=0.024)",La1.81Sr0.19Cu0.976Zn0.024O4,Bulk,,,SC,High-Tc/cuprate,,,,,,,,,,,TRUE,10.1103/PhysRevLett.94.237002
"Lanthanum Strontium Copper Zinc Oxide (x=0.19, y=0.02)",La1.81Sr0.19Cu0.98Zn0.02O4,Bulk,,,SC,High-Tc/cuprate,,,,,,,,,,,TRUE,10.1103/PhysRevLett.94.237002
La1.81Sr0.19Cu0.99Zn0.01O4,La1.81Sr0.19Cu0.99Zn0.01O4,Bulk,,,SC,High-Tc/cuprate,~20 K,,Orthorhombic,K2NiF4-type,Bmab,,,,,,True,10.1103/PhysRevB.59.1491
"Lanthanum Strontium Copper Zinc Oxide (x=0.19, y=0.01)",La1.81Sr0.19Cu0.99Zn0.01O4,Bulk,,,SC,High-Tc/cuprate,,,,,,,,,,,TRUE,10.1103/PhysRevLett.94.237002
La2-xSrxCuO4 (x=0.19),La1.81Sr0.19CuO4,Bulk,,,SC,High-Tc/cuprate,34-40 K,,,,,,,,,,,10.1103/PhysRevB.44.2853
La1.81Sr0.19CuO4,La1.81Sr0.19CuO4,Bulk,,,SC,High-Tc/cuprate,~20 K,,,K2NiF4-type,,,,,,,True,10.1103/PhysRevB.62.R11981
La₁.₈₁Sr₀.₁₉CuO₄,La1.81Sr0.19CuO4,Bulk,,,SC,High-Tc/cuprate,,,,,,,,,,,True,10.1103/PhysRevLett.72.2263
La1.81Sr0.19CuO4,La1.81Sr0.19CuO4,Bulk,,,SC,High-Tc/cuprate,,,,,,,,,,,True,10.1103/PhysRevB.51.3104
La1.81Sr0.19CuO4,La1.81Sr0.19CuO4,Bulk,,,SC,High-Tc/cuprate,34 K,100 bars O2,Tetragonal,K2NiF4,,,,,,,True,10.1103/PhysRevB.40.8872
La1.81Sr0.19CuO4,La1.81Sr0.19CuO4,Bulk,,,SC,High-Tc/cuprate,28.7 K,,,perovskite,,,,,,,,10.1103/PhysRevB.61.9782
La1.81Sr0.19CuO4,La1.81Sr0.19CuO4,Bulk,,,SC,High-Tc/cuprate,~35 K,atmospheric pressure,Orthorhombic,perovskite,,,,,,,True,10.1103/PhysRevB.49.9084
La₁.₈₁Sr₀.₁₉CuO₄,La1.81Sr0.19CuO4,Bulk,,,SC,High-Tc/cuprate,28.7 K,,Tetragonal/Orthorhombic,perovskite,"I4/mmm (THT), Bmab (OMT)",,,,,,True,10.1103/PhysRevB.52.570
La1.81Sr0.19CuO4,La1.81Sr0.19CuO4,Thin Film,13 nm,LaSrAlO4 (001),SC,High-Tc/cuprate,36 K,,Tetragonal,,,,,,,,TRUE,10.1103/PhysRevB.106.195110
La1.81Sr0.19CuO4,La1.81Sr0.19CuO4,Bulk,,,SC,High-Tc/cuprate,,,,,,,,,,,FALSE,10.1103/PhysRevB.82.064520
La1.81Sr0.19CuO4,La1.81Sr0.19CuO4,Thin Film,135 nm,LaSrAlO4 (001),SC,High-Tc/cuprate,26.7 K,,Tetragonal,Layered perovskite,,,,,,,TRUE,10.1103/PhysRevB.79.184507
La2-xSrxCuO4 (x=0.19),La1.81Sr0.19CuO4,Thin Film,,,SC,High-Tc/cuprate,,,,,,,,,,,TRUE,10.1103/PhysRevB.105.134513
La1.81Sr0.19CuO4,La1.81Sr0.19CuO4,,,,SC,High-Tc/cuprate,41 K,,,,,,,,,,,10.1103/PhysRevLett.128.206601
"Lanthanum Strontium Copper Zinc Oxide (x=0.19, y=0%)",La1.81Sr0.19CuO4,Bulk,,,SC,High-Tc/cuprate,,,,,,,,,,,TRUE,10.1103/PhysRevLett.94.237002
La1.81Sr0.19CuO4,La1.81Sr0.19CuO4,Bulk,,,SC,High-Tc/Cuprate,29.03,,Pseudo-tetragonal,,,3.76672,,13.2106,,,FALSE,10.1016/j.physb.2024.416589
La1.81Sr0.19CuO4,La1.81Sr0.19CuO4,Bulk,,,SC,High-Tc/Cuprate,29 K,,,,,,,,,,TRUE,10.1016/j.physc.2009.05.200
La1.81Sr0.19CuO4,La1.81Sr0.19CuO4,Thin Film,,,SC,High-Tc,33.2,Ambient,,,,,,13.27,,,TRUE,10.1016/S0921-4534(02)02496-6
La1.81Sr0.19CuO4,La1.81Sr0.19CuO4,Thin Film,,,SC,High-Tc,22.3,Ambient,,,,,,13.21,,,TRUE,10.1016/S0921-4534(02)02496-6
La1.81Sr0.19CuO4,La1.81Sr0.19CuO4,Bulk,,,SC,Cuprate,29.5 K,2 bar,K2NiF4-type,Tetragonal,I 4 /mmm,3.7707,3.7707,13.2507,,,TRUE,10.1016/j.jcrysgro.2021.126082
Lanthanum Strontium Copper Oxide,La1.820Sr0.180CuO4,Bulk,,,SC,High-Tc/cuprate,,,Tetragonal,,,,,,,,True,10.1103/PhysRevB.62.631
La1.821Sr0.172Cu0.982Ni0.018O4,La1.821Sr0.172Cu0.982Ni0.018O4,Bulk,,,SC,Cuprate,26.5 K,,,,,,,,,,TRUE,10.1016/S0921-4534(03)00859-1
La1.822Sr0.178CuO4,La1.822Sr0.178CuO4,Single Crystal,,,SC,cuprate/Type-II,35 K,,,,,,,,,,FALSE,10.1103/PhysRevB.94.180509
La1.8233Sr0.1767Cu0.98Mn0.02O4,La1.8233Sr0.1767Cu0.98Mn0.02O4,Bulk,,,SC,High-Tc/cuprate,37 K,ambient,Tetragonal,K2NiF4-type,,,,,,,TRUE,10.1103/PhysRevB.71.144520
La1.825Ba0.125CuO4,La1.825Ba0.125CuO4,Bulk,,,SC,High-Tc/cuprate,"40 K (2D superconducting order parameter amplitude), 16 K (phase order established)",,Tetragonal,High Temperature Tetragonal (HTT),,3.78,3.78,13.28,,,TRUE,10.1103/PhysRevLett.117.167001
La1.825Ba0.175CuO4,La1.825Ba0.175CuO4,Bulk,,,SC,High-Tc/cuprate,,up to 18 kbar,Tetragonal,perovskite,,,,,,,True,10.1103/PhysRevB.45.4897
La1.825Ce0.175CuO4,La1.825Ce0.175CuO4,,,,SC,cuprate/High-Tc,,,,,,,,12.1,,,FALSE,10.1103/PhysRevLett.129.047001
La1.825Sm0.05Sr0.125CuO4,La1.825Sm0.05Sr0.125CuO4,Bulk,,,SC,cuprate,28 K,,Tetragonal/Orthorhombic,perovskite,"I4/mmm (HTT), Bmab (LTO)",,,,,,True,10.1103/PhysRevB.48.9710
La1.825Sr0.175CuO4,La1.825Sr0.175CuO4,Bulk,,,SC,cuprate,,,,,,,,,,,True,10.1103/PhysRevB.36.729
La1.825Sr0.175CuO4,La1.825Sr0.175CuO4,Thin Film,3400 Å,LaSrAl2O4,SC,High-Tc/cuprate,20-27 K,,,,,,,,,,True,10.1103/PhysRevB.59.641
La1.825Sr0.175CuO4,La1.825Sr0.175CuO4,Thin Film,5000 Å,LaSrAl2O4,SC,High-Tc/cuprate,27.5 K,,,,,,,,,,True,10.1103/PhysRevB.59.641
La1.825Sr0.175CuO4,La1.825Sr0.175CuO4,Bulk,,,SC,High-Tc/cuprate,,,,,,,,,,,True,10.1103/PhysRevLett.59.1337
La1.825Sr0.175CuO4,La1.825Sr0.175CuO4,Bulk,,,SC,cuprate,36 K,,,,,,,,,,True,10.1103/PhysRevB.36.8892
LSCO,La1.825Sr0.175CuO4,Bulk,,,SC,High-Tc/cuprate,,,,,,,,,,,,10.1103/PhysRevB.49.682
La1.825Sr0.175CuO4,La1.825Sr0.175CuO4,Bulk,,,SC,cuprate,,,tetragonal,,,,,,,,True,10.1103/PhysRevB.42.6299
La1.825Sr0.175CuO4,La1.825Sr0.175CuO4,Bulk,,,SC,High-Tc/cuprate,32 K,,,,,,,,,,True,10.1103/PhysRevLett.81.2124
La1.825Sr0.175CuO4,La1.825Sr0.175CuO4,Bulk,,,SC,High-Tc,,,,,,,,,,,,10.1103/PhysRevB.43.12925
La1.825Sr0.175CuO4,La1.825Sr0.175CuO4,Thin Film,13 nm,LaSrAlO4 (001),SC,High-Tc/cuprate,35 K,,Tetragonal,,,,,,,,TRUE,10.1103/PhysRevB.106.195110
La1.82Ca1.16Y0.02Cu2O6,La1.82Ca1.16Y0.02Cu2O6,Bulk,,,SC,High-Tc,40 K,3 kbar,Tetragonal,4/mmm,,,,,,,TRUE,10.1016/S0038-1098(98)00392-5
La1.82Ca1.18Cu2O5.99,La1.82Ca1.18Cu2O5.99,Bulk,,,NSC,,,2 atm O2,Tetragonal,,I4/mmm,3.82199 Å,3.82199 Å,19.4164 Å,,,True,10.1103/PhysRevB.45.5558
La1.82Ca1.18Cu2O5.99,La1.82Ca1.18Cu2O5.99,Bulk,,,NSC,,< 4 K,2 atm,,,,,,,,,True,10.1103/PhysRevB.49.12315
La1.82Ca1.18Cu2O6±δ,La1.82Ca1.18Cu2O6,Bulk,,,SC,cuprate,"8 K (zero resistance), 49 K (zero resistance at 400 atm O2)",up to 400 atm O2,,,,,,,,,True,10.1103/PhysRevB.46.9116
La1.82Ca1.18Cu2O6,La1.82Ca1.18Cu2O6,Bulk,,,SC,High-Tc,55 K,3 kbar,Tetragonal,4/mmm,,,,,,,TRUE,10.1016/S0038-1098(98)00392-5
La1.82Ca1.18Cu2O6+δ,La1.82Ca1.18Cu2O6+δ,Bulk,,,SC,High-Tc/cuprate,52 K,,,,,,,,,,True,10.1103/PhysRevB.54.7500
La1.82Ca1.18Cu2O6+δ,La1.82Ca1.18Cu2O6+δ,,,,SC,High-Tc/cuprate,,,,,,,,,,,,10.1103/PhysRevB.56.R14275
La1.82Ca1.18Cu2O6.014,La1.82Ca1.18Cu2O6.014,Bulk,,,SC,cuprate,49 K,400 atm O2,Tetragonal,,I4/mmm,3.81604 Å,3.81604 Å,19.4214 Å,,,True,10.1103/PhysRevB.45.5558
La1.82Ca1.18Cu2O6.014,La1.82Ca1.18Cu2O6.014,Bulk,,,SC,cuprate,49 K,400 atm,,,,,,,,,True,10.1103/PhysRevB.49.12315
La1.82Ca1.18Cu2O6.014,La1.82Ca1.18Cu2O6.014,Bulk,,,SC,High-Tc,50 K,,,,,3.81604 Å,,19.4214 Å,,,TRUE,Handbook of SC
La1.82Ca1.18Cu2O6.02,La1.82Ca1.18Cu2O6.02,Bulk,,,SC,High-Tc/Cuprate,52.4±1 K,400 atm,Tetragonal,Simple Tetragonal,,0.383 nm,,1.945 nm,,,TRUE,10.1016/j.actaastro.2009.03.022
La1.82Ce0.18CuO4+δ,La1.82Ce0.18CuO4+δ,Thin Film,,SrTiO3 (100),NSC,cuprate/High-Tc,NSC,,,,,,,,,,TRUE,10.1103/PhysRevB.110.L220504
La1.82Nd0.03Sr0.15CuO4,La1.82Nd0.03Sr0.15CuO4,Bulk,,,SC,High-Tc/cuprate,28.0 K (zero resistance),,,K2NiF4 structure,,,,,,dHc2/dT = -1.26 T/K,True,10.1103/PhysRevB.36.5258
La1.82Sr0.00Ca1.18Cu2O6-δ,La1.82Sr0.00Ca1.18Cu2O6-δ,Bulk,,,SC,cuprate,52 K,400 atm,Tetragonal,,I4/mmm,3.8206 Å,3.8206 Å,19.4355 Å,,,True,10.1103/PhysRevB.48.12941
La1.82Sr0.18CaCu2O6±δ,La1.82Sr0.18CaCu2O6,Bulk,,,SC,cuprate,,,,,,,,,,,True,10.1103/PhysRevB.46.9116
La1.82Sr0.18Cu0.91Sn0.09O4,La1.82Sr0.18Cu0.91Sn0.09O4,Bulk,,,SC,High-Tc/Cuprate,36 K,,Tetragonal,,,3.77 Å,,13.14 Å,,,TRUE,10.1016/S0921-4534(01)01312-0
La1.82Sr0.18Cu0.97Zn0.03O4,La1.82Sr0.18Cu0.97Zn0.03O4,Bulk,,,SC,High-Tc/cuprate,,ambient,,,,,,,,,TRUE,10.1103/PhysRevB.78.134515
La1.82Sr0.18Cu0.98Mn0.02O4,La1.82Sr0.18Cu0.98Mn0.02O4,Bulk,,,SC,High-Tc/Cuprate,37 K,,Tetragonal,,I4/mmm,3.7761 Å,,13.2174 Å,,,TRUE,10.1016/j.physc.2005.02.015
La1.82Sr0.18Cu0.98Zn0.02O4,La1.82Sr0.18Cu0.98Zn0.02O4,Bulk,,,SC,High-Tc/cuprate,,ambient,,,,,,,,,TRUE,10.1103/PhysRevB.78.134515
La1.82Sr0.18Cu0.98Zn0.02O4-δ,La1.82Sr0.18Cu0.98Zn0.02O4-δ,Bulk,,,SC,Cuprate,3.1,,Tetragonal,F 4/mmm,F 4/mmm,5.3338,5.3338,13.2154,,,TRUE,10.1016/j.jallcom.2008.06.113
La1.82Sr0.18Cu0.99Fe0.01O4,La1.82Sr0.18Cu0.99Fe0.01O4,Bulk,,,SC,High-Tc,27 K,,,,,,,,,,TRUE,10.1016/S0921-4526(99)02048-7
La1.82Sr0.18Cu0.99Zn0.01O4,La1.82Sr0.18Cu0.99Zn0.01O4,Bulk,,,SC,High-Tc/cuprate,,ambient,,,,,,,,,TRUE,10.1103/PhysRevB.78.134515
La1.82Sr0.18CuO4,La1.82Sr0.18CuO4,Bulk,,,SC,cuprate,36.5 K,1 atm,,,,,,,,,True,10.1103/PhysRevB.44.7673
La1.82Sr0.18CuO4,La1.82Sr0.18CuO4,Bulk,,,SC,High-Tc/cuprate,30.9 K,,,,,,,,,,True,10.1103/PhysRevB.59.14624
La1.82Sr0.18CuO4,La1.82Sr0.18CuO4,Bulk,,,SC,High-Tc/cuprate,,,,,,,,,,,True,10.1103/PhysRevLett.70.3131
La₁.₈₂Sr₀.₁₈CuO₄,La1.82Sr0.18CuO4,Bulk,,,SC,Type-II/High-Tc/cuprate,,,,,,,,,,,,10.1103/PhysRevB.35.7133
La1.82Sr0.18CuO4,La1.82Sr0.18CuO4,Bulk,,,SC,High-Tc/cuprate,30 K,,,,,,,,,,True,10.1103/PhysRevB.53.8733
La1.82Sr0.18CuO4,La1.82Sr0.18CuO4,Bulk,,,SC,High-Tc/cuprate,~37 K,,,,,,,6.5 Å,,,True,10.1103/PhysRevLett.77.5417
La1.82Sr0.18CuO4,La1.82Sr0.18CuO4,Bulk,,,SC,cuprate,~38 K,,Tetragonal,K2NiF4,,,,,,,True,10.1103/PhysRevB.53.14558
La₁.₈₂Sr₀.₁₈CuO₄,La1.82Sr0.18CuO4,Bulk,,,SC,High-Tc/cuprate,36 K,,,,,,,,,,True,10.1103/PhysRevB.57.6165
La₁.₈₂Sr₀.₁₈CuO₄,La1.82Sr0.18CuO4,Bulk,,,SC,High-Tc/cuprate,,,,,,,,,,,True,10.1103/PhysRevLett.72.2263
La1.82Sr0.18CuO4,La1.82Sr0.18CuO4,Bulk,,,SC,High-Tc/cuprate,,,,,,,,,,,True,10.1103/PhysRevB.51.3104
La1.82Sr0.18CuO4,La1.82Sr0.18CuO4,Bulk,,,SC,High-Tc/cuprate,40 K,,Tetragonal,T phase,,,,,,,True,10.1103/PhysRevB.54.12557
La₁.₈₂Sr₀.₁₈CuO₄,La1.82Sr0.18CuO4,Bulk,,,SC,High-Tc/cuprate,,,,T structure,,,,,,,True,10.1103/PhysRevB.56.6295
La1.82Sr0.18CuO4-y,La1.82Sr0.18CuO4,Bulk,,,SC,High-Tc/cuprate,35 K,,,K2NiF4,,,,,,,True,10.1103/PhysRevLett.62.599
La1.82Sr0.18CuO4,La1.82Sr0.18CuO4,Bulk,,,SC,High-Tc,,,,,,,,,,,,10.1103/PhysRevB.40.6890
La₁.₈₂Sr₀.₁₈CuO₄,La1.82Sr0.18CuO4,Bulk,,,SC,High-Tc/cuprate,31.3 K,,,,,,,,,,True,10.1103/PhysRevB.56.6265
La2-xSrxCuO4,La1.82Sr0.18CuO4,Bulk,,,SC,cuprate/High-Tc,,ambient,Tetragonal,perovskite,,,,,,,FALSE,10.1103/PhysRevB.97.064502
La1.82Sr0.18CuO4,La1.82Sr0.18CuO4,Thin Film,240 nm,LaSrAlO4 (001),SC,High-Tc/cuprate,34.5 K,,Tetragonal,Layered perovskite,,,,,,,TRUE,10.1103/PhysRevB.79.184507
La1.82Sr0.18CuO4,La1.82Sr0.18CuO4,Thin Film,120 nm,LaSrAlO4 (001),SC,High-Tc/cuprate,27.9 K,,Tetragonal,Layered perovskite,,,,,,,TRUE,10.1103/PhysRevB.79.184507
La1.82Sr0.18CuO4,La1.82Sr0.18CuO4,Thin Film,60 nm,LaSrAlO4 (001),SC,High-Tc/cuprate,27.8 K,,Tetragonal,Layered perovskite,,,,,,,TRUE,10.1103/PhysRevB.79.184507
LSCO (p=0.18),La1.82Sr0.18CuO4,,,,SC,cuprate/High-Tc,,,,,,,,,,,FALSE,10.1103/PhysRevResearch.3.023066
La1.82Sr0.18CuO4,La1.82Sr0.18CuO4,Bulk,,,SC,cuprate,36.0 K,,,,,,,,,,,10.1103/PhysRevB.111.115109
La1.82Sr0.18CuO4,La1.82Sr0.18CuO4,Thin Film,45 nm,LaSrAlO4 (100),SC,cuprate/High-Tc,41 K,,Tetragonal,perovskite,,,,,,,TRUE,10.1103/PhysRevB.82.214513
La1.82Sr0.18CuO4,La1.82Sr0.18CuO4,Bulk,,,SC,cuprate/High-Tc/Type-II,30 K,,,K2NiF4-type,,,,,,21 T,FALSE,10.1103/PhysRevB.72.224510
La1.82Sr0.18CuO4,La1.82Sr0.18CuO4,Bulk,,,SC,High-Tc/cuprate,,ambient,,,,,,,,,TRUE,10.1103/PhysRevB.78.134515
La1.82Sr0.18CuO4,La1.82Sr0.18CuO4,,,,SC,cuprate,,,,,,,,,,,FALSE,10.1103/PhysRevX.14.011036
La1.82Sr0.18CuO4,La1.82Sr0.18CuO4,Bulk,,,SC,High-Tc/Cuprate,31.1,,Pseudo-tetragonal,,,3.76732,,13.2087,,,FALSE,10.1016/j.physb.2024.416589
La2-xSrxCuO4,La1.82Sr0.18CuO4,Bulk,,,SC,High-Tc/Cuprate,39 K,,Orthorhombic,,,,,,,,FALSE,10.1016/j.physc.2010.05.001
La1.82Sr0.18CuO4,La1.82Sr0.18CuO4,Bulk,,,SC,High-Tc/Cuprate,35.5 K,,,,,,,,,,FALSE,10.1016/j.physb.2008.11.013
La1.82Sr0.18CuO4-y,La1.82Sr0.18CuO4-y,Bulk,,,SC,High-Tc/cuprate,35 K,,,,,,,,,,True,10.1103/PhysRevB.41.307
La1.82Sr0.18CuO4-δ,La1.82Sr0.18CuO4-δ,Bulk,,,SC,Cuprate,24.8,,Tetragonal,F 4/mmm,F 4/mmm,5.3282,5.3282,13.2296,,,TRUE,10.1016/j.jallcom.2008.06.113
La1.82Sr0.18CuO4-δ,La1.82Sr0.18CuO4-δ,Bulk,,,SC,High-Tc,40 K,,T-phase,,,,,,,,TRUE,10.1016/0921-4526(94)91643-8
La1.835Ba0.165CuO4,La1.835Ba0.165CuO4,Bulk,,,SC,High-Tc/cuprate,24 K,,,,,,,,,,TRUE,10.1103/PhysRevLett.98.167003
La₁.₈₃₅Th₀.₀₂₀Ba₀.₁₄₅CuO₄,La1.835Th0.020Ba0.145CuO4,Bulk,,,SC,High-Tc/cuprate,12 K,,Tetragonal,perovskite,,,,,,,True,10.1103/PhysRevB.44.7753
La1.837Sr0.163CuO4,La1.837Sr0.163CuO4,Bulk,,,SC,High-Tc/cuprate,,,,,,,,,,Hc2^0,,10.1103/PhysRevLett.87.067202
La1.837Sr0.163CuO4,La1.837Sr0.163CuO4,Bulk,,,SC,High-Tc/cuprate,,,,,,,,,,,TRUE,10.1103/PhysRevB.77.024523
La1.837Sr0.163CuO4,La1.837Sr0.163CuO4,Bulk,,,SC,cuprate/High-Tc/Type-II,39 K,ambient,,,,,,,,,FALSE,10.1103/PhysRevB.103.045138
La₁.₈₃Ba₀.₁₇CuO₄,La1.83Ba0.17CuO4,Bulk,,,SC,High-Tc/cuprate,,ambient pressure,Tetragonal,perovskite,,,,,,,,10.1103/PhysRevB.61.7055
La1.83Ba0.17CuO4,La1.83Ba0.17CuO4,Bulk,,,SC,High-Tc/cuprate,T_c = 27.5 K at 0 GPa; increases to ~34 K at 1.9 GPa,0-1.9 GPa,No long-range LTT phase,,,,,,,,TRUE,10.1103/PhysRevB.94.214511
La1.83Ce0.17CuO4,La1.83Ce0.17CuO4,Thin Film,150-200 nm,SrTiO3 (100),SC,cuprate/High-Tc,8 K,ambient,Tetragonal,,,,,,,,TRUE,10.1103/PhysRevB.98.224503
La1.83Eu0.17CuO4,La1.83Eu0.17CuO4,Bulk,,,SC,cuprate,,,,,,,,,,,True,10.1103/PhysRevB.54.R800
La1.83Sr0.06Eu0.17CuO4,La1.83Sr0.06Eu0.17CuO4,Bulk,,,NSC,cuprate,,,Tetragonal,,,,,,,,True,10.1103/PhysRevB.58.R11876
La1.83Sr0.10Eu0.17CuO4,La1.83Sr0.10Eu0.17CuO4,Bulk,,,NSC,cuprate,,,Tetragonal,,,,,,,,True,10.1103/PhysRevB.58.R11876
La1.83Sr0.13Eu0.17CuO4,La1.83Sr0.13Eu0.17CuO4,Bulk,,,NSC,cuprate,,,Tetragonal,,,,,,,,True,10.1103/PhysRevB.58.R11876
La2-xSrxCuO4,La1.83Sr0.15CuO4,Bulk,,,SC,High-Tc/cuprate,,,,,,,,,,,,10.1103/PhysRevB.38.4547
La1.83Sr0.17Cu0.98Mn0.02O4,La1.83Sr0.17Cu0.98Mn0.02O4,Bulk,,,SC,Cuprate,33 K,,Tetragonal,K2NiF4,,,,,,,TRUE,10.1016/j.physc.2005.04.024
La1.83Sr0.17Cu0.99Ru0.01O4,La1.83Sr0.17Cu0.99Ru0.01O4,Bulk,,,SC,High-Tc/cuprate,30 K,,Tetragonal,K2NiF4-type,,3.77153,3.77153,13.20172,,,TRUE,10.1103/PhysRevB.73.174515
La1.83Sr0.17CuO4,La1.83Sr0.17CuO4,Bulk,,,SC,High-Tc/cuprate,36 K,,,,,,,,,,True,10.1103/PhysRevB.65.134511
La₁.₈₃Sr₀.₁₇CuO₄,La1.83Sr0.17CuO4,Bulk,,,SC,High-Tc/cuprate,37 K,,,,,,,,,,True,10.1103/PhysRevLett.88.217003
La1.83Sr0.17CuO4,La1.83Sr0.17CuO4,Bulk,,,SC,High-Tc/cuprate,36 K,,,,,,,,,,True,10.1103/PhysRevLett.89.287001
La2-xSrxCuO4-δ (x=0.17),La1.83Sr0.17CuO4,Bulk,,,SC,High-Tc/cuprate,35.1 K,,,T-phase,,,,,,32 × 10^4 Oe,,10.1103/PhysRevB.65.214528
La₁.₈₃Sr₀.₁₇CuO₄,La1.83Sr0.17CuO4,Thin Film,820 nm,SrTiO3,SC,High-Tc/cuprate,31 K,,Tetragonal,K2NiF4-type,I4/mmm,3.8 Å,3.8 Å,,,,True,10.1103/PhysRevB.47.1036
La₁.₈₃Sr₀.₁₇CuO₄,La1.83Sr0.17CuO4,Bulk,,,SC,High-Tc/cuprate,37 K,,,K2NiF4,,,,,,,True,10.1103/PhysRevB.36.2378
La1.83Sr0.17CuO4,La1.83Sr0.17CuO4,Bulk,,,SC,High-Tc/cuprate,~38 K,,,,,,,6.5 Å,,,True,10.1103/PhysRevLett.77.5417
La1.83Sr0.17CuO4,La1.83Sr0.17CuO4,Bulk,,,SC,High-Tc/cuprate,,,,,,,,,,,,10.1103/PhysRevLett.74.4313
Lanthanum Strontium Copper Oxide,La1.83Sr0.17CuO4,,,,SC,High-Tc/cuprate,37 K,,,,,,,,,,,10.1103/PhysRevB.58.11721
La1.83Sr0.17CuO4,La1.83Sr0.17CuO4,Bulk,,,SC,High-Tc/cuprate,,,,,,,,,,61 T,True,10.1103/PhysRevB.60.12475
La₁.₈₃Sr₀.₁₇CuO₄₋ᵧ,La1.83Sr0.17CuO4,Bulk,,,SC,cuprate,,,Tetragonal,K₂NiF₄-type,D₄ₕ¹⁷,,,,,,,10.1103/PhysRevB.38.8850
LSCO,La1.83Sr0.17CuO4,Bulk,,,SC,High-Tc/cuprate,,,,,,,,,,,True,10.1103/PhysRevB.51.15393
La1.83Sr0.17CuO4,La1.83Sr0.17CuO4,Bulk,,,SC,High-Tc/cuprate,,,,,,,,,,,,10.1103/PhysRevLett.74.4911
La1.83Sr0.17CuO4,La1.83Sr0.17CuO4,Bulk,,,SC,High-Tc/cuprate,,,tetragonal,,,,,,,,,10.1103/PhysRevLett.89.237004
La2-xSrxCuO4,La1.83Sr0.17CuO4,Bulk,,,SC,High-Tc/cuprate,,,,,,,,,,,,10.1103/PhysRevLett.88.147003
La1.83Sr0.17CuO4,La1.83Sr0.17CuO4,Bulk,,,SC,High-Tc/cuprate,,,,,,,,,,,,10.1103/PhysRevB.62.15237
La1.83Sr0.17CuO4,La1.83Sr0.17CuO4,Bulk,,,SC,High-Tc/cuprate,36.5 K,100 bars O2,Orthorhombic,K2NiF4,,,,,,,True,10.1103/PhysRevB.40.8872
La₁.₈₃Sr₀.₁₇CuO₄,La1.83Sr0.17CuO4,Bulk,,,SC,High-Tc/cuprate,,,,,,,,,,,,10.1103/PhysRevB.66.104512
La1.83Sr0.17CuO4+δ,La1.83Sr0.17CuO4,Bulk,,,SC,cuprate,,,,,,,,,,,,10.1103/PhysRevB.66.184516
Lanthanum Strontium Copper Oxide (x=0.17),La1.83Sr0.17CuO4,Bulk,,,SC,cuprate,,,"Orthorhombic (below ~200 K), Tetragonal (above ~200 K)",perovskite,"NA (orthorhombic), I4/mmm (tetragonal)",,,,,,TRUE,10.1103/PhysRevB.73.174518
La1.83Sr0.17CuO4,La1.83Sr0.17CuO4,Bulk,,,SC,High-Tc/cuprate,,,,,,,,,,,FALSE,10.1103/PhysRevB.82.064520
La1.83Sr0.17CuO4 (Bulk),La1.83Sr0.17CuO4,Bulk,,,SC,High-Tc/cuprate/Type-II,34.4 K,,Tetragonal,,,3.80515,3.80515,,,60 T,TRUE,10.1103/PhysRevB.97.094514
La1.83Sr0.17CuO4 (Surface),La1.83Sr0.17CuO4,Bulk,,,SC,High-Tc/cuprate/Type-II,34.4 K,,Tetragonal,,,3.80515,3.80515,,,60 T,TRUE,10.1103/PhysRevB.97.094514
La1.83Sr0.17CuO4,La1.83Sr0.17CuO4,Bulk,,,SC,High-Tc/cuprate,36 K,,,,,,,,,,TRUE,10.1103/PhysRevLett.89.287001
La1.83Sr0.17CuO4,La1.83Sr0.17CuO4,,,,SC,High-Tc/cuprate,,,,,,,,,,,TRUE,10.1103/PhysRevLett.100.057001
La1.83Sr0.17CuO4,La1.83Sr0.17CuO4,Bulk,,,SC,cuprate/High-Tc,37 K,,Orthorhombic,perovskite,,5.35,5.35,13.2,,,TRUE,10.1103/PhysRevB.98.224508
La1.83Sr0.17CuO4,La1.83Sr0.17CuO4,Bulk,,,SC,cuprate/High-Tc,37 K,,Orthorhombic,perovskite,,5.35,5.35,13.2,,,TRUE,10.1103/PhysRevB.98.224508
La1.83Sr0.17CuO4,La1.83Sr0.17CuO4,Bulk,,,SC,Type-II/cuprate/High-Tc,38 K,ambient,"Tetragonal (high T), Orthorhombic (low T)",perovskite,,,,,,55 T,TRUE,10.1103/PhysRevLett.129.067001
La1.83Sr0.17CuO4,La1.83Sr0.17CuO4,Thin Film,140 nm,LaSrAlO4 (001),SC,High-Tc/cuprate,34.4 K,,Tetragonal,Layered perovskite,,,,,,,TRUE,10.1103/PhysRevB.79.184507
La1.83Sr0.17CuO4,La1.83Sr0.17CuO4,Thin Film,115 nm,LaSrAlO4 (001),SC,High-Tc/cuprate,34.4 K,,Tetragonal,Layered perovskite,,,,,,,TRUE,10.1103/PhysRevB.79.184507
La1.83Sr0.17CuO4,La1.83Sr0.17CuO4,Bulk,,,SC,cuprate/High-Tc/Type-II,,,Tetragonal,perovskite,,,,,,,FALSE,10.1103/PhysRevB.76.174512
La1.83Sr0.17CuO4,La1.83Sr0.17CuO4,Bulk,,,SC,High-Tc/cuprate,,,,,,,,,,,,10.1103/PhysRevB.86.094502
Lanthanum Strontium Copper Oxide,La1.83Sr0.17CuO4,,,,SC,High-Tc/cuprate,,,,,,,,,,,FALSE,10.1103/PhysRevLett.99.237601
La1.83Sr0.17CuO4,La1.83Sr0.17CuO4,Single crystal,,,SC,High-Tc/cuprate,,ambient,"Tetragonal (high T), Orthorhombic (low T)",,,3.8 Å,,,,~50 T,TRUE,10.1103/PhysRevB.109.184510
La1.83Sr0.17CuO4,La1.83Sr0.17CuO4,Bulk,,,SC,High-Tc/cuprate/Type-II,36.2 K,,,,,,,,,,TRUE,10.1103/PhysRevLett.98.057007
La1.83Sr0.17CuO4,La1.83Sr0.17CuO4,Bulk,,,SC,High-Tc/cuprate,,,Tetragonal,,,3.76,3.76,13.28,,,TRUE,10.1103/PhysRevLett.124.207005
La1.83Sr0.17CuO4,La1.83Sr0.17CuO4,Bulk,,,SC,High-Tc/cuprate/Type-II,36 K,,,,,,,,,,TRUE,10.1103/PhysRevB.71.054503
La1.83Sr0.17CuO4,La1.83Sr0.17CuO4,Bulk,,,SC,High-Tc/cuprate,35.53 K,,,,,,,,,,TRUE,10.1103/PhysRevB.102.024502
La1.83Sr0.17CuO4,La1.83Sr0.17CuO4,Bulk,,,SC,High-Tc/cuprate,36 K,,"Orthorhombic (low temperature), Tetragonal (assumed for analysis)",,,,,,,,TRUE,10.1103/PhysRevB.75.224508
La1.83Sr0.17CuO4,La1.83Sr0.17CuO4,Bulk,,,SC,High-Tc/cuprate,38 K,,,,,,,,,,TRUE,10.1103/PhysRevB.81.054510
La1.83Sr0.17CuO4,La1.83Sr0.17CuO4,Bulk,,,SC,Type-II/cuprate/High-Tc,37 K,ambient pressure,,,,,,,μ0Hc1^||c ≈ 20 mT,,TRUE,10.1103/PhysRevB.84.144521
La1.83Sr0.17CuO4,La1.83Sr0.17CuO4,,,,SC,High-Tc/cuprate/Type-II,36.2 K,,,,,,,,,,,10.1103/PhysRevB.76.184512
La1.83Sr0.17CuO4,La1.83Sr0.17CuO4,Bulk,,,SC,Cuprate,35K,,,,,,,,,,TRUE,10.1016/S0921-4534(97)00329-8
La1.83Sr0.17CuO4,La1.83Sr0.17CuO4,Bulk,,,SC,High-Tc,30,,,,,,,,,,FALSE,10.1016/S0925-8388(98)00260-6
LSCO,La1.83Sr0.17CuO4+δ,Bulk,,,SC,High-Tc/cuprate,,,,,,,,,,,,10.1103/PhysRevB.66.144508
Lanthanum Strontium Copper Oxide,La1.83Sr0.17CuO4+δ,,,,SC,High-Tc/cuprate,,,,,,,,,,,FALSE,10.1103/PhysRevB.72.014525
La1.83Sr0.17CuO4+δ,La1.83Sr0.17CuO4+δ,Bulk,,,SC,High-Tc/cuprate/Type-II,,,,,,,,,,,FALSE,10.1103/PhysRevB.84.104519
La1.83Sr0.19Eu0.17CuO4,La1.83Sr0.19Eu0.17CuO4,Bulk,,,SC,cuprate,,,Tetragonal,,,,,,,,True,10.1103/PhysRevB.58.R11876
La1.83Sr0.22Eu0.17CuO4,La1.83Sr0.22Eu0.17CuO4,Bulk,,,SC,cuprate,,,Tetragonal,,,,,,,,True,10.1103/PhysRevB.58.R11876
La1.843Sr0.143Cu0.978Ni0.022O4,La1.843Sr0.143Cu0.978Ni0.022O4,Bulk,,,SC,Cuprate,29 K,,,,,,,,,,TRUE,10.1016/S0921-4534(03)00859-1
LBCO (p=0.155),La1.845Ba0.155CuO4,Bulk,,,SC,cuprate/High-Tc,30 K,,,,,,,,,,FALSE,10.1103/PhysRevB.89.220511
La1.845Ba0.155CuO4,La1.845Ba0.155CuO4,Bulk,,,SC,High-Tc/cuprate,"T_c = 30.5 K at 0 GPa; increases to 35 K at 1.5 GPa, then saturates up to 2.2 GPa, and tends to decrease up to 3.1 GPa",0-3.1 GPa,No long-range LTT phase,,,,,,,,TRUE,10.1103/PhysRevB.94.214511
La1.845Ba0.155CuO4,La1.845Ba0.155CuO4,Bulk,,,SC,High-Tc/cuprate,29 K,ambient,"Tetragonal (HTT) / Orthorhombic (LTO) / LTT + LTLO (low T, mixed)",perovskite,"I4/mmm (HTT), Bmab (LTO), P42/ncm (LTT), Pccn (LTLO)",,,,,,TRUE,10.1103/PhysRevB.83.104506
La1.845Ba0.155CuO4,La1.845Ba0.155CuO4,Bulk,,,SC,High-Tc/cuprate,,,,,,,,,,,TRUE,10.1103/PhysRevX.9.031042
La1.846Sr0.153Cu0.979Ni0.021O4,La1.846Sr0.153Cu0.979Ni0.021O4,Bulk,,,SC,Cuprate,28 K,,,,,,,,,,TRUE,10.1016/S0921-4534(03)00859-1
La1.846Sr0.154CuO4,La1.846Sr0.154CuO4,Bulk,,,SC,Type-II/cuprate/High-Tc,37 K,,Tetragonal,,,,,,,,TRUE,10.1103/PhysRevB.72.144512
La1.846Sr0.154CuO4,La1.846Sr0.154CuO4,Bulk,,,SC,High-Tc/Cuprate,36.6,,Pseudo-tetragonal,,,3.77287,,13.2017,,,FALSE,10.1016/j.physb.2024.416589
La1.846Sr0.154CuO4,La1.846Sr0.154CuO4,Bulk,,,SC,High-Tc/Cuprate,35 K,,,,,,,,,,FALSE,10.1016/S0375-9601(01)00587-4
La2-xBaxCuO4,La1.84Ba0.16CuO4,Bulk,,,SC,High-Tc/cuprate,,,,,,,,,,,True,10.1103/PhysRevB.49.4251
La1.84Ba0.16CuO4,La1.84Ba0.16CuO4,Bulk,,,SC,High-Tc/cuprate,maximum near x = 0.16 (specific Tc value not provided),,Tetragonal,,,,,,,,True,10.1103/PhysRevB.44.2863
La1.84Ce0.16CuO4,La1.84Ce0.16CuO4,Thin Film,100 nm,SrTiO3,NSC,,,,Tetragonal,T'-phase,,4.01 Å,4.01 Å,,,,True,10.1103/PhysRevB.66.014531
La1.84Ce0.16CuO4,La1.84Ce0.16CuO4,Thin Film,150-200 nm,SrTiO3 (100),SC,cuprate/High-Tc,12 K,ambient,Tetragonal,,,,,,,,TRUE,10.1103/PhysRevB.98.224503
La1.84Ce0.16CuO4,La1.84Ce0.16CuO4,Thin Film,100 nm,SrTiO3,SC,High-Tc/cuprate,7.87 K,,Tetragonal,Nd2CuO4-type (T' structure),,4.01,4.01,12.46,,,TRUE,10.1103/PhysRevResearch.6.043184
La1.84Nd0.3Sr0.16CuO4,La1.84Nd0.3Sr0.16CuO4,Bulk,,,SC,High-Tc/Cuprate,20 K,,,,,,,,,,FALSE,10.1016/j.physc.2012.04.002
La1.84Nd0.4Sr0.16CuO4,La1.84Nd0.4Sr0.16CuO4,Bulk,,,SC,High-Tc/Cuprate,12 K,,,,,,,,,,FALSE,10.1016/j.physc.2012.04.002
La1.84Sr0.15Gd0.01CuO4,La1.84Sr0.15Gd0.01CuO4,Bulk,,,SC,High-Tc/cuprate,32.5 K,,,,,,,,,,True,10.1103/PhysRevB.48.13042
La1.84Sr0.16CaCu2O6,La1.84Sr0.16CaCu2O6,Bulk,,,SC,High-Tc/cuprate,31.5 K,,,,,,,,,,True,10.1103/PhysRevB.54.R6909
La1.84Sr0.16CuO4,La1.84Sr0.16CuO4,Bulk,,,SC,High-Tc/cuprate,,,,,,,,,,,True,10.1103/PhysRevLett.88.047602
La1.84Sr0.16CuO4,La1.84Sr0.16CuO4,Bulk,,,SC,High-Tc/cuprate,,,,layered,,,,,,,,10.1103/PhysRevLett.80.4753
La1.84Sr0.16CuO4,La1.84Sr0.16CuO4,Bulk,,,SC,cuprate,38.0 K,1 atm,Tetragonal/Orthorhombic,K2NiF4,F4/mmm/Bmab,,,,,,True,10.1103/PhysRevB.44.7673
La1.84Sr0.16CuO4,La1.84Sr0.16CuO4,Bulk,,,SC,High-Tc/cuprate,,,,,,,,,,,False,10.1103/PhysRevB.62.15177
La1.84Sr0.16CuO4,La1.84Sr0.16CuO4,Bulk,,,SC,High-Tc/cuprate,,,,layered,,,,,,,,10.1103/PhysRevB.50.12831
La₂₋ₓSrₓCuO₄ (x=0.16),La1.84Sr0.16CuO4,Bulk,,,SC,High-Tc/cuprate,,,,,,,,,,,,10.1103/PhysRevB.53.9353
La1.84Sr0.16CuO4,La1.84Sr0.16CuO4,Bulk,,,SC,High-Tc/cuprate,,,,,,,,,,,True,10.1103/PhysRevLett.70.3131
La1.84Sr0.16CuO4,La1.84Sr0.16CuO4,Bulk,,,SC,High-Tc,38 K,,,,,,,,,,,10.1103/PhysRevB.42.6795
La2-xSrxCuO4,La1.84Sr0.16CuO4,Bulk,,,SC,High-Tc/cuprate,38 K,,,,,,,,,,True,10.1103/PhysRevB.39.7324
La1.84Sr0.16CuO4,La1.84Sr0.16CuO4,Bulk,,,SC,High-Tc/cuprate,,,,,,,,,,,,10.1103/PhysRevB.35.8833
La-214,La1.84Sr0.16CuO4,,,,SC,High-Tc/cuprate,,,,,,,,,,,,10.1103/PhysRevLett.81.2140
La1.84Sr0.16CuO4,La1.84Sr0.16CuO4,Bulk,,,SC,High-Tc/cuprate,36.4 K,,Tetragonal,,,,,,,,True,10.1103/PhysRevB.44.7159
La1.84Sr0.16CuO4,La1.84Sr0.16CuO4,Bulk,,,SC,cuprate,~37 K,,Orthorhombic,K2NiF4,,,,,,,True,10.1103/PhysRevB.53.14558
La₁.₈₄Sr₀.₁₆CuO₄,La1.84Sr0.16CuO4,Bulk,,,SC,High-Tc/cuprate,34 K,,,,,,,,,,,10.1103/PhysRevB.59.647
La1.84Sr0.16CuO4,La1.84Sr0.16CuO4,,,,SC,High-Tc/cuprate,,,,,,,,,,,,10.1103/PhysRevB.36.843
La1.84Sr0.16CuO4,La1.84Sr0.16CuO4,Bulk,,,SC,High-Tc/cuprate,,,,,,,,,,,,10.1103/PhysRevB.50.3511
La1.84Sr0.16CuO4,La1.84Sr0.16CuO4,Bulk,,,SC,High-Tc/cuprate,,,,,,,,,,,,10.1103/PhysRevLett.88.257005
La1.84Sr0.16CuO4,La1.84Sr0.16CuO4,Bulk,,,SC,High-Tc/cuprate,,,,,,,,,,,,10.1103/PhysRevB.57.R712
Lanthanum Strontium Copper Oxide,La1.84Sr0.16CuO4,Bulk,,,SC,High-Tc/cuprate,,,,perovskite,,,,,Hc1,Hc2,True,10.1103/PhysRevB.50.7065
La1.84Sr0.16CuO4,La1.84Sr0.16CuO4,Bulk,,,SC,High-Tc/cuprate,39 K,,,,,,,,,50 T,True,10.1103/PhysRevB.58.R14753
La1.84Sr0.16CuO4,La1.84Sr0.16CuO4,Bulk,,,SC,High-Tc/cuprate,,,,CuO2-layered,,,,,,,,10.1103/PhysRevB.61.4276
Lanthanum Strontium Copper Oxide (x=0.16),La1.84Sr0.16CuO4,Bulk,,,SC,High-Tc/cuprate,,,,,,,,,,,,10.1103/PhysRevB.61.R6483
La1.84Sr0.16CuO4,La1.84Sr0.16CuO4,Bulk,,,SC,High-Tc/cuprate,maximum near x = 0.16 (specific Tc value not provided),,Tetragonal/Orthorhombic,,,,,,,,True,10.1103/PhysRevB.44.2863
La1.84Sr0.16CuO4-δ,La1.84Sr0.16CuO4,Bulk,,,SC,High-Tc/cuprate,,,,La2CuO4-type,,,,,,,False,10.1103/PhysRevB.48.4014
Lanthanum Strontium Copper Oxide,La1.84Sr0.16CuO4,,,,SC,High-Tc/cuprate,,,,,,,,,,,,10.1103/PhysRevB.61.1473
La2-xSrxCuO4,La1.84Sr0.16CuO4,Bulk,,,SC,High-Tc/cuprate,,,,,,,,,,,,10.1103/PhysRevB.59.5341
La1.84Sr0.16CuO4,La1.84Sr0.16CuO4,Bulk,,,SC,High-Tc/cuprate,,,,,,,,,,,,10.1103/PhysRevB.51.6602
La₁.₈₄Sr₀.₁₆CuO₄,La1.84Sr0.16CuO4,Thin Film,"39-65 nm, 200 nm",SrTiO3,SC,cuprate,28 K,,tetragonal,K2NiF4,,,,,,,True,10.1103/PhysRevB.54.7481
La2-xSrxCuO4,La1.84Sr0.16CuO4,Bulk,,,SC,High-Tc/cuprate,34 K,,,,,,,,,,,10.1103/PhysRevB.56.2722
La₂₋ₓSrₓCuO₄ (x=0.16),La1.84Sr0.16CuO4,Bulk,,,SC,High-Tc/cuprate,34 K,,,,,3.79 Å,,,,,True,10.1103/PhysRevB.53.11817
La1.84Sr0.16CuO4,La1.84Sr0.16CuO4,Bulk,,,SC,High-Tc/cuprate,,,,,,,,,,,,10.1103/PhysRevB.61.R14956
La1.84Sr0.16CuO4,La1.84Sr0.16CuO4,Bulk,,,SC,High-Tc/cuprate,~40 K,,,K2NiF4 structure,,,,,,,True,10.1103/PhysRevB.35.8807
La1.84Sr0.16CuO4,La1.84Sr0.16CuO4,Bulk,,,SC,cuprate,,,,,,,,,,,,10.1103/PhysRevB.47.8373
La1.84Sr0.16CuO4,La1.84Sr0.16CuO4,Bulk,,,SC,High-Tc/cuprate,,ambient,Orthorhombic,K2NiF4-type,Cmca,,,,,,True,10.1103/PhysRevLett.76.1348
La1.84Sr0.16CuO4,La1.84Sr0.16CuO4,Thin Film,53 nm,LaSrAlO4 (001),SC,High-Tc/cuprate,41 K,,Tetragonal,,,,,,,,TRUE,10.1103/PhysRevB.106.195110
La1.84Sr0.16CuO4,La1.84Sr0.16CuO4,Bulk,,,SC,High-Tc/cuprate,38.5 K,,,,,,,,,~70 T,TRUE,10.1103/PhysRevLett.94.107004
Lanthanum Strontium Copper Oxide,La1.84Sr0.16CuO4,Bulk,,,SC,High-Tc/cuprate,,,,Perovskite,,,,,,,FALSE,10.1103/PhysRevB.71.024522
"La1.84Sr0.16CuO4 (Thin Film, 80 nm, LSAO)",La1.84Sr0.16CuO4,Thin Film,80 nm,LaSrAlO4,SC,High-Tc/cuprate/Type-II,32 K,,Tetragonal,,,,,,,,TRUE,10.1103/PhysRevB.97.094514
"La1.84Sr0.16CuO4 (Thin Film, 42 nm, LSAO)",La1.84Sr0.16CuO4,Thin Film,42 nm,LaSrAlO4,SC,High-Tc/cuprate/Type-II,32 K,,Tetragonal,,,,,,,,TRUE,10.1103/PhysRevB.97.094514
"La1.84Sr0.16CuO4 (Thin Film, 30 nm, LSAO)",La1.84Sr0.16CuO4,Thin Film,30 nm,LaSrAlO4,SC,High-Tc/cuprate/Type-II,33 K,,Tetragonal,,,,,,,,TRUE,10.1103/PhysRevB.97.094514
"La1.84Sr0.16CuO4 (Thin Film, 39 nm, STO)",La1.84Sr0.16CuO4,Thin Film,39 nm,SrTiO3,SC,High-Tc/cuprate/Type-II,14 K,,Tetragonal,,,,,,,,TRUE,10.1103/PhysRevB.97.094514
La1.84Sr0.16CuO4,La1.84Sr0.16CuO4,Bulk,,,SC,cuprate/High-Tc,38.5 K,,Orthorhombic,perovskite,,5.35,5.35,13.2,,,FALSE,10.1103/PhysRevB.98.224508
La1.84Sr0.16CuO4,La1.84Sr0.16CuO4,Bulk,,,SC,cuprate,,,,,,,,,,,FALSE,10.1103/PhysRevB.71.092508
La1.84Sr0.16CuO4,La1.84Sr0.16CuO4,Thin Film,52 nm,LaSrAlO4 (LSAO),SC,High-Tc/cuprate,31 K,,,,,,,,,,TRUE,10.1103/PhysRevB.83.214515
La1.84Sr0.16CuO4,La1.84Sr0.16CuO4,Bulk,,,SC,High-Tc/cuprate,38 K,ambient,,,,,,,,70 T,FALSE,10.1103/PhysRevB.88.144504
La1.84Sr0.16CuO4,La1.84Sr0.16CuO4,Thin Film,140 nm,LaSrAlO4 (001),SC,High-Tc/cuprate,35.5 K,,Tetragonal,Layered perovskite,,,,,,,TRUE,10.1103/PhysRevB.79.184507
La1.84Sr0.16CuO4,La1.84Sr0.16CuO4,Thin Film,780 Å,LaSrAlO4,SC,cuprate,41 K,,,,,,,,,~60 T,TRUE,10.1103/PhysRevB.79.134503
La1.84Sr0.16CuO4,La1.84Sr0.16CuO4,Bulk,,,SC,High-Tc/cuprate,38.5 K,,,,,,,,,,TRUE,10.1103/PhysRevLett.93.147002
Lanthanum Strontium Copper Oxide (LSCO),La1.84Sr0.16CuO4,Bulk,,,SC,High-Tc/cuprate,,,,,,,,,,,FALSE,10.1103/PhysRevB.73.180505
La1.84Sr0.16CuO4,La1.84Sr0.16CuO4,Bulk,,,SC,High-Tc/cuprate/Type-II,38.5 K,,,,,,,,,,TRUE,10.1103/PhysRevB.72.094516
La1.84Sr0.16CuO4,La1.84Sr0.16CuO4,Bulk,,,SC,High-Tc/cuprate,38.5 K,,,,,,,,,,TRUE,10.1103/PhysRevB.83.024411
La1.84Sr0.16CuO4,La1.84Sr0.16CuO4,,,,SC,High-Tc/cuprate,38 K,,Tetragonal,,,3.8,3.8,13.2,,,,10.1103/PhysRevB.74.052503
La2-xSrxCuO4 (x=0.16),La1.84Sr0.16CuO4,Bulk,,,SC,High-Tc/cuprate,,,,,,,,,,,FALSE,10.1103/PhysRevB.94.014507
La1.84Sr0.16CuO4,La1.84Sr0.16CuO4,,,,SC,cuprate/High-Tc,,,,,,,,,,,FALSE,10.1103/PhysRevLett.129.047001
La2-xSrxCuO4 (x=0.16),La1.84Sr0.16CuO4,Thin Film,,,SC,High-Tc/cuprate,,,,,,,,,,,TRUE,10.1103/PhysRevB.105.134513
La1.84Sr0.16CuO4,La1.84Sr0.16CuO4,Bulk,,,SC,High-Tc/cuprate,38 K,,Tetragonal,K2NiF4-type (T structure),,3.77,3.77,13.10,,,TRUE,10.1103/PhysRevResearch.6.043184
La1.84Sr0.16CuO4,La1.84Sr0.16CuO4,,,,SC,High-Tc/cuprate,,,,,,,,,,,,10.1103/PhysRevB.100.224510
La1.84Sr0.16CuO4,La1.84Sr0.16CuO4,Bulk,,,SC,High-Tc/cuprate,,,,,,,,,,,TRUE,10.1103/PhysRevB.85.134522
La2-xSrxCuO4,La1.84Sr0.16CuO4,Bulk,,,SC,High-Tc/Cuprate,146 K,,,,,,,,,,FALSE,10.1016/j.physleta.2009.10.017
La1.84Sr0.16CuO4,La1.84Sr0.16CuO4,Bulk,,,SC,High-Tc/Cuprate,38.5 K,,,,,,,,,,TRUE,10.1016/j.ceramint.2024.10.058
La2-xSrxCuO4,La1.84Sr0.16CuO4,Bulk,,,SC,High-Tc/Cuprate,38.5 K,,,,,3.8 Å,,,,,FALSE,10.1016/S0921-4534(01)00716-X
La1.84Sr0.16CuO4,La1.84Sr0.16CuO4,Bulk,,,SC,High-Tc,38-50,,,,,3.79,,,,,FALSE,10.1016/S0038-1098(03)00482-4
La₁.₈₄Sr₀.₁₆CuO₄₋ᵧ,La1.84Sr0.16CuO4-y,Bulk,,,SC,High-Tc/cuprate,38.5 K,,,,,,,,,,True,10.1103/PhysRevB.35.8829
La1.84Sr0.16CuO4.019,La1.84Sr0.16CuO4.019,Bulk,,,SC,cuprate,39.5 K,2.3 kbar,Tetragonal/Orthorhombic,K2NiF4,"F4/mmm (295K), Bmab (20K)","5.33823 Å (295K), 5.32127 Å (20K)","5.33823 Å (295K), 5.33664 Å (20K)","13.2392 Å (295K), 13.2023 Å (20K)",,,True,10.1103/PhysRevB.44.7673
La1.84Y0.04Sr0.12CuO4,La1.84Y0.04Sr0.12CuO4,Bulk,,,SC,High-Tc/cuprate,17 K,,Tetragonal,,P42/ncm,,,,,,True,10.1103/PhysRevB.66.104528
La1.85-yNdySr0.15CuO4,La1.85-yNdySr0.15CuO4,Bulk,,,SC,High-Tc/cuprate,,,,perovskite,,,,,,,FALSE,10.1103/PhysRevB.85.134510
Lanthanum Strontium Copper Oxide,La1.854Sr0.146CuO4,Bulk,,,SC,High-Tc/cuprate,34.55 K,,Tetragonal,,,,,,,,True,10.1103/PhysRevB.62.631
La1.855Ba0.145CuO4,La1.855Ba0.145CuO4,Bulk,,,SC,High-Tc/cuprate,,up to 18 kbar,Tetragonal,perovskite,,,,,,,True,10.1103/PhysRevB.45.4897
La1.855Ba0.145CuO4,La1.855Ba0.145CuO4,Bulk,,,SC,High-Tc/cuprate,,,Tetragonal,K2NiF4-type,,,,,,,True,10.1103/PhysRevB.38.4596
La1.855Ba0.145CuO4,La1.855Ba0.145CuO4,Bulk,,,SC,cuprate,15 K,,tetragonal,,,,,,,,True,10.1103/PhysRevB.47.2944
La1.855Ba0.145CuO4,La1.855Ba0.145CuO4,Bulk,,,SC,High-Tc/cuprate,24 K,ambient,"Tetragonal (HTT) at RT, Orthorhombic (LTO), mixture of LTT + LTLO at low T",perovskite,"I4/mmm (HTT), Bmab (LTO), mixture of P4_2/ncm (LTT) + Pccn (LTLO)",,,,,,TRUE,10.1103/PhysRevB.85.134510
La1.855Ba0.145CuO4,La1.855Ba0.145CuO4,Bulk,,,SC,High-Tc/cuprate,"T_c1 ≈ 30 K, T_c2 ≈ 15 K",0 GPa,,,,,,,,,TRUE,10.1103/PhysRevB.94.214511
La1.855Sr0.145CuO4,La1.855Sr0.145CuO4,Bulk,,,SC,High-Tc/cuprate,35 K,0-8 GPa,Tetragonal/Orthorhombic,perovskite,,,,13.225 Å,,,True,10.1103/PhysRevB.54.10061
La1.855Sr0.145CuO4,La1.855Sr0.145CuO4,,,,SC,High-Tc/cuprate,,,,,,,,,,,TRUE,10.1103/PhysRevLett.100.057001
La1.855Sr0.145CuO4,La1.855Sr0.145CuO4,Bulk,,,SC,Type-II/cuprate/High-Tc,,ambient,"Tetragonal (high T), Orthorhombic (low T)",perovskite,,,,,,,TRUE,10.1103/PhysRevLett.129.067001
La1.855Sr0.145CuO4,La1.855Sr0.145CuO4,,,,SC,cuprate,,,,,,,,,,,FALSE,10.1103/PhysRevLett.115.037001
La1.855Sr0.145CuO4,La1.855Sr0.145CuO4,Bulk,,,SC,High-Tc/cuprate,35 K,,Tetragonal (low-temperature orthorhombic phase),,,3.78,3.78,13.2,,,TRUE,10.1103/PhysRevB.95.214508
La1.855Sr0.145CuO4,La1.855Sr0.145CuO4,Bulk,,,SC,High-Tc,33 K,,Tetragonal,,,,,,,,TRUE,10.1016/S0921-4534(99)00081-7
La1.855Sr0.145CuO4,La1.855Sr0.145CuO4,Bulk,,,SC,High-Tc,37 K,0 GPa,Tetragonal,,,,,,,,TRUE,10.1016/S0921-4526(99)02398-4
La₁.₈₅₅Th₀.₀₂₀Ba₀.₁₂₅CuO₄,La1.855Th0.020Ba0.125CuO4,Bulk,,,SC,High-Tc/cuprate,30 K,,Tetragonal,perovskite,,,,,,,True,10.1103/PhysRevB.44.7753
La1.856Sr0.144CuO4,La1.856Sr0.144CuO4,Bulk,,,SC,High-Tc/cuprate/Type-II,37 K,,,,,,,,10 - 100 G,100 T,TRUE,10.1103/PhysRevB.73.094519
La1.856Sr0.144CuO4,La1.856Sr0.144CuO4,Single Crystal,,,SC,High-Tc/cuprate/Type-II,37 K,,Orthorhombic,,,,,,,,TRUE,10.1103/PhysRevB.71.220508
La2-xSrxCuO4 (x=0.143),La1.857Sr0.143CuO4,,,,SC,High-Tc/cuprate,,,,,,,,,,,,10.1103/PhysRevLett.93.217004
La₁.₈₅Ba₀.₁₅CuO₄,La1.85Ba0.15Cu2O4,,,,SC,High-Tc/cuprate,,,,,,,,,,,,10.1103/PhysRevB.46.1172
La1.85Ba0.15CuO3.85,La1.85Ba0.15CuO3.85,Bulk,,,SC,High-Tc/cuprate,,,Tetragonal,K2NiF4,,,,,,,True,10.1103/PhysRevB.35.7191
La1.85Ba0.15CuO4,La1.85Ba0.15CuO4,Bulk,,,SC,High-Tc/cuprate,"36 K at ambient pressure, >40 K at 1.3 GPa",1.3 GPa,,cuprate,,,,,,,,10.1103/PhysRevB.65.014507
La1.85Ba0.15CuO4,La1.85Ba0.15CuO4,Bulk,,,SC,High-Tc/cuprate,,,,,,,,,,,,10.1103/PhysRevB.38.925
La1.85Ba0.15CuO4,La1.85Ba0.15CuO4,Bulk,,,SC,High-Tc/cuprate,,,Tetragonal,K2NiF4 structure,,,,,,,,10.1103/PhysRevB.35.7203
LBCO,La1.85Ba0.15CuO4,,,,SC,High-Tc/cuprate,,,,,,,,,,,,10.1103/PhysRevB.36.8907
La1.85Ba0.15CuO4,La1.85Ba0.15CuO4,Bulk,,,SC,High-Tc/cuprate,,,Tetragonal/Orthorhombic,perovskite,I4/mmm/Abma/P42/ncm,,,,,,True,10.1103/PhysRevLett.72.2282
Lanthanum Barium Copper Oxide,La1.85Ba0.15CuO4,Bulk,,,SC,High-Tc,,,,,,,,,,,,10.1103/PhysRevB.36.2349
La1.85Ba0.15CuO4,La1.85Ba0.15CuO4,Bulk,,,SC,cuprate,30 K,,,,,,,,,,,10.1103/PhysRevLett.76.4939
La1.85Ba0.15CuO4,La1.85Ba0.15CuO4,Bulk,,,SC,High-Tc/cuprate,,,Tetragonal,K2NiF4-type,,,,,,,,10.1103/PhysRevB.35.7140
La1.85Ba0.15CuO4,La1.85Ba0.15CuO4,Bulk,,,SC,High-Tc/cuprate,,,Tetragonal,,I4/mmm,,,,,,True,10.1103/PhysRevB.45.2361
La₁.₈₅Ba₀.₁₅CuO₄,La1.85Ba0.15CuO4,Bulk,,,SC,High-Tc/cuprate,30 K,ambient pressure,Tetragonal,perovskite,P4₂/ncm,,,,≤30 G at 5 K,,True,10.1103/PhysRevB.61.7055
La1.85Ba0.15CuO4,La1.85Ba0.15CuO4,Bulk,,,SC,High-Tc/cuprate,30 K,,,,,,,,,,,10.1103/PhysRevB.45.10647
La1.85Ba0.15CuO4,La1.85Ba0.15CuO4,Bulk,,,SC,High-Tc,high Tc (specific value not provided),,Tetragonal,perovskite,I4/mmm,3.7817 Å,3.7817 Å,13.2487 Å,,,True,10.1103/PhysRevLett.58.1035
La1.85Ba0.15CuO4,La1.85Ba0.15CuO4,Bulk,,,SC,High-Tc/cuprate,,,,,,,,,,,,10.1103/PhysRevB.45.2447
La₁.₈₅Ba₀.₁₅CuO₄,La1.85Ba0.15CuO4,Bulk,,,SC,High-Tc/cuprate,maximum at x≈0.15,,Tetragonal,perovskite,,,,,,,,10.1103/PhysRevB.36.7111
La1.85Ba0.15CuO4,La1.85Ba0.15CuO4,Bulk,,,SC,cuprate,26 K,,Tetragonal,K2NiF4 type,,,,,,,True,10.1103/PhysRevB.35.7187
La1.85Ba0.15CuO4,La1.85Ba0.15CuO4,Bulk,,,NSC,,,,,,,,,,,,True,10.1103/PhysRevB.41.2605
Barium-doped Lanthanum Copper Oxide,La1.85Ba0.15CuO4,Bulk,,,SC,High-Tc/cuprate,~40 K,,Tetragonal,layered perovskite,,3.782 Å,,,,,,10.1103/PhysRevB.35.8861
Lanthanum Strontium Copper Oxide,La1.85Ba0.15CuO4,Bulk,,,SC,High-Tc/cuprate,,,,,,,,,,,,10.1103/PhysRevB.36.8895
