Repository: WyattBunstine/ML_SC_Project

# ML_SC_Project — Chemically and Geometrically Motivated Crystal Graph Neural Networks

This project predicts and screens superconductors from crystal structure. It frames the
problem as a **two-stage hurdle**: first classify whether a material is a superconductor
candidate (SC vs. non-SC), then regress the critical temperature T_c for superconductors.

Two graph-neural-network families are trained and compared:

- a **baseline CGCNN** ([txie-93/cgcnn](https://github.com/txie-93/cgcnn)), and
- an **MPNN** with learned edge features that consumes richer `crystal_graph_v4` graphs
  (this project's contribution).

File: database/superconductor_materials_full.csv (part 83 of 215)
Material_Name,Chemical_Composition,Material_Class,Film_Thickness,Substrate,Material_Type,Superconductor_Type,Superconducting_Transition_Temperature,Pressure,Crystal_Structure,Lattice_Structure,Space_Group,"Lattice_Constant(a)","Lattice_Constant(b)","Lattice_Constant(c)",Lower_Critical_Field,Upper_Critical_Field,Experimental,DOI
La1.85Ba0.15CuO4,La1.85Ba0.15CuO4,Bulk,,,SC,High-Tc/cuprate,25 K,,Tetragonal,K2NiF4-type,,,,,,,True,10.1103/PhysRevB.38.4596
La1.85Ba0.15CuO4,La1.85Ba0.15CuO4,Bulk,,,SC,High-Tc/cuprate,,,,layered-perovskite,,,,,,,,10.1103/PhysRevB.35.8709
La1.85Ba0.15CuO4,La1.85Ba0.15CuO4,Bulk,,,SC,High-Tc/cuprate,35 K,,,perovskite,,,,,,,,10.1103/PhysRevB.36.5665
La1.85Ba0.15CuO4,La1.85Ba0.15CuO4,Bulk,,,SC,High-Tc/cuprate,,,,,,,,,,,,10.1103/PhysRevB.36.6915
La1.85Ba0.15CuO4-δ,La1.85Ba0.15CuO4,,,,SC,High-Tc,,,tetragonal,K2NiF4 structure,,,,,,,,10.1103/PhysRevB.36.2313
Lanthanum Barium Copper Oxide (x=0.15),La1.85Ba0.15CuO4,Bulk,,,SC,High-Tc,,,,perovskite,,,,,,,,10.1103/PhysRevB.36.854
La1.85Ba0.15CuO4,La1.85Ba0.15CuO4,,,,SC,cuprate,,,,,,,,,,,,10.1103/PhysRevB.66.132510
La1.85Ba0.15CuO4,La1.85Ba0.15CuO4,Thin Film,300 Å,LaSrAlO4,SC,High-Tc/cuprate,44 K,,Tetragonal,,,,,,,,True,10.1103/PhysRevB.62.R799
La1.85Ba0.15CuO4,La1.85Ba0.15CuO4,Thin Film,300 Å,SrTiO3,SC,High-Tc/cuprate,8 K,,Tetragonal,,,,,,,,True,10.1103/PhysRevB.62.R799
La1.85Ba0.15CuO4,La1.85Ba0.15CuO4,Bulk,,,SC,cuprate,,,Tetragonal,K2NiF4-type,,,,,,,,10.1103/PhysRevB.42.359
La1.85Ba0.15CuO4,La1.85Ba0.15CuO4,Bulk,,,SC,High-Tc,40 K,,,,,,,,,,,10.1103/PhysRevLett.61.211
La1.85Ba0.15CuO4,La1.85Ba0.15CuO4,Bulk,,,SC,cuprate,~35 K,,tetragonal,,,,,,,,True,10.1103/PhysRevB.42.6299
La1.85Ba0.15CuO4,La1.85Ba0.15CuO4,Bulk,,,SC,cuprate,,,tetragonal/orthorhombic,K2NiF4,,,,,,,,10.1103/PhysRevB.41.149
La₁.₈₅Ba₀.₁₅CuO₄,La1.85Ba0.15CuO4,Bulk,,,SC,cuprate,,,,,,3.784 Å,3.784 Å,13.368 Å,,,,10.1103/PhysRevB.47.8320
La1.85Ba0.15CuO4,La1.85Ba0.15CuO4,Bulk,,,SC,High-Tc/cuprate,,,Tetragonal,K2NiF4-type,,,,,,,,10.1103/PhysRevB.45.12528
La1.85Ba0.15CuO4,La1.85Ba0.15CuO4,,,,SC,High-Tc/cuprate,,,,,,,,,,,,10.1103/PhysRevB.36.4000
La1.85Ba0.15CuO4,La1.85Ba0.15CuO4,Bulk,,,SC,High-Tc/cuprate,28 K,,Tetragonal,K2NiF4-type,,,,,,,True,10.1103/PhysRevB.36.5263
La1.85Ba0.15CuO4,La1.85Ba0.15CuO4,Bulk,,,SC,High-Tc,20 K,,Tetragonal,K2NiF4-type,,,,,,,,10.1103/PhysRevB.37.607
La1.85Ba0.15CuO4,La1.85Ba0.15CuO4,Bulk,,,SC,cuprate,30 K,,,layered,,3.7873 Å,3.7873 Å,13.2833 Å,,,True,10.1103/PhysRevB.52.7629
La₁.₈₅Ba₀.₁₅CuO₄,La1.85Ba0.15CuO4,,,,SC,High-Tc,,,,,,,,,,,,10.1103/PhysRevB.37.7867
La1.85Ba0.15CuO4,La1.85Ba0.15CuO4,Bulk,,,SC,High-Tc/cuprate,30 K,,,,,,,,,,,10.1103/PhysRevLett.66.3209
La1.85Ba0.15CuO4,La1.85Ba0.15CuO4,Bulk,,,SC,cuprate,,,,,,,,,,,,10.1103/PhysRevB.40.4442
La1.85Ba0.15CuO4,La1.85Ba0.15CuO4,Bulk,,,SC,High-Tc/cuprate,30 K,,Tetragonal,K2NiF4-type,,,,,,,,10.1103/PhysRevB.43.2968
Lanthanum Barium Copper Oxide,La1.85Ba0.15CuO4,Bulk,,,SC,High-Tc/cuprate,35 K,,,pseudo-two-dimensional,,,,,,,,10.1103/PhysRevB.36.745
La1.85Ba0.15CuO4,La1.85Ba0.15CuO4,Bulk,,,SC,High-Tc/cuprate,,,,,,,,,,,,10.1103/PhysRevB.37.2326
La1.85Ba0.15CuO4,La1.85Ba0.15CuO4,Bulk,,,SC,High-Tc/cuprate,27 K,,Orthorhombic/Tetragonal,,Abma,,,,,,True,10.1103/PhysRevLett.71.1903
Lanthanum Barium Copper Oxide,La1.85Ba0.15CuO4,Bulk,,,SC,High-Tc/cuprate,40 K,,,,,,,,,,,10.1103/PhysRevB.38.8879
Lanthanum Barium Copper Oxide (referenced),La1.85Ba0.15CuO4,Bulk,,,SC,High-Tc/cuprate,,,,,,,,,,,,10.1103/PhysRevB.42.347
LSCO,La1.85Ba0.15CuO4,Bulk,,,SC,High-Tc/cuprate,,,,,,,,,,,,10.1103/PhysRevB.38.11958
Lanthanum Barium Copper Oxide,La1.85Ba0.15CuO4,Bulk,,,SC,High-Tc,32.5 K,,Orthorhombic,K2NiF4-type,Fmmm,5.352 Å,5.385 Å,13.253 Å,,,True,10.1103/PhysRevB.35.5319
La1.85Ba0.15CuO4,La1.85Ba0.15CuO4,Bulk,,,SC,High-Tc/cuprate,39 K,,,K2NiF4,,,,,,,True,10.1103/PhysRevB.35.7207
LBCO,La1.85Ba0.15CuO4,Bulk,,,SC,High-Tc/cuprate,,,,2:1:4 type,,,,,,,True,10.1103/PhysRevB.41.7213
La₁.₈₅Ba₀.₁₅CuO₄,La1.85Ba0.15CuO4,Bulk,,,SC,High-Tc/cuprate,"33 K onset, 19 K zero resistance",,Tetragonal,K2NiF4-type,I4/mmm,"3.7873 Å (295K), 3.7817 Å (10K)","3.7873 Å (295K), 3.7817 Å (10K)","13.2883 Å (295K), 13.2487 Å (10K)",,,True,10.1103/PhysRevLett.58.1024
La₁.₈₅Ba₀.₁₅CuO₄,La1.85Ba0.15CuO4,Bulk,,,SC,cuprate,,,,,,,,,,,,10.1103/PhysRevB.40.2690
La1.85Ba0.15CuO4,La1.85Ba0.15CuO4,Bulk,,,SC,High-Tc/cuprate,,,,,,,,,,,,10.1103/PhysRevB.66.224512
La1.85Ba0.15CuO4,La1.85Ba0.15CuO4,Bulk,,,SC,High-Tc/cuprate,37 K,,,,,,,,,,False,10.1103/PhysRevB.38.856
La1.85Ba0.15CuO4,La1.85Ba0.15CuO4,Bulk,,,SC,High-Tc/cuprate,35 K,,Tetragonal/Orthorhombic,K2NiF4-type,"I4/mmm (>180K), Abma (<180K)",,,,,,True,10.1103/PhysRevLett.58.1976
La1.85Ba0.15CuO4-y,La1.85Ba0.15CuO4,Bulk,,,SC,High-Tc/cuprate,,,Orthorhombic,,,,,,,,,10.1103/PhysRevLett.60.1181
La1.85Ba0.15CuO4,La1.85Ba0.15CuO4,Bulk,,,SC,High-Tc,12 K,,,K2NiF4 layered perovskite,,,,,,,,10.1103/PhysRevB.36.2417
La1.85Ba0.15CuO4,La1.85Ba0.15CuO4,Bulk,,,SC,High-Tc/cuprate,27 K,ambient,Tetragonal,K2NiF4-type,,,,,,,,10.1103/PhysRevLett.76.1348
La1.85Ba0.15CuO4,La1.85Ba0.15CuO4,Bulk,,,SC,High-Tc,33 K,,,,,3.7873 Å,,13.2883 Å,,,TRUE,Handbook of SC
La1.85Ba0.15CuO4,La1.85Ba0.15CuO4,Bulk,,,SC,High-Tc/cuprate,"T_c1 ≈ 30 K, T_c2 ≈ 20 K",0 GPa,,,,,,,,,TRUE,10.1103/PhysRevB.94.214511
La1.85Ba0.15CuO4,La1.85Ba0.15CuO4,Bulk,,,SC,High-Tc/cuprate,,,,,,,,,,,FALSE,10.1103/PhysRevB.80.094523
La1.85Ba0.15CuO4,La1.85Ba0.15CuO4,Bulk,,,SC,High-Tc/Cuprate,35 K,,Orthorhombic,,,,,,,,FALSE,10.1016/j.physc.2006.05.082
La1.85Ba0.15CuO4,La1.85Ba0.15CuO4,Bulk,,,SC,High-Tc/Cuprate,30 K,,Body-centered tetragonal,,I4/mmm,3.715,3.715,,,,FALSE,10.1016/j.physc.2019.1353564
La1.85Ba0.15CuO4,La1.85Ba0.15CuO4,Thin Film,,,SC,High-Tc/Cuprate,47 K,,K2NiF4,Orthorhombic,,,,,,,TRUE,10.1016/j.physc.2017.11.010
La2-xBaxCuO4,La1.85Ba0.15CuO4,Bulk,,,SC,High-Tc/Cuprate,35 K,,K2NiF4-type,Tetragonal,I4/mmm,3.78 Å,3.78 Å,13.2 Å,,,TRUE,10.1016/S1466-6049(00)00085-4
La2-xBaxCuO4,La1.85Ba0.15CuO4,Thin Film,,,SC,High-Tc/Cuprate,47 K,,Tetragonal,,,3.756 Å,3.756 Å,,,,TRUE,10.1016/j.physc.2004.03.218
La1.85Ba0.15CuO4,La1.85Ba0.15CuO4,Bulk,,,SC,High-Tc/Cuprate,27 K,,LTT,,,,,,,,TRUE,10.1016/0921-4526(94)91797-3
La2-xBaxCuO4,La1.85Ba0.15CuO4,Bulk,,,SC,Cuprate,30 K,,Tetragonal,,,,,,,,FALSE,10.1016/S0925-8388(96)02832-0
Barium-doped Lanthanum Copper Oxide,La1.85Ba0.15CuO4-y,Bulk,,,SC,High-Tc/cuprate,30-35 K,,,K2NiF4 structure,,,,,,,True,10.1103/PhysRevLett.58.1143
La1.85Ca0.15CuO4-x,La1.85Ca0.15CuO4,Bulk,,,SC,High-Tc/cuprate,22 K,,,,,,,,,,True,10.1103/PhysRevB.43.10466
La₁.₈₅Ca₀.₁₅CuO₄,La1.85Ca0.15CuO4,,,,SC,High-Tc,,,Orthorhombic,,,,,,,,,10.1103/PhysRevB.37.7867
La₁.₈₅Ca₀.₁₅CuO₄,La1.85Ca0.15CuO4,Bulk,,,SC,cuprate,,,,layered perovskite,,3.796 Å,,13.166 Å,,,True,10.1103/PhysRevB.47.991
La1.85Ca0.15CuO4,La1.85Ca0.15CuO4,Bulk,,,SC,High-Tc/cuprate,,,,,,,,,,,,10.1103/PhysRevB.39.2269
Lanthanum Calcium Copper Oxide,La1.85Ca0.15CuO4,Bulk,,,SC,High-Tc,21 K,,Orthorhombic,K2NiF4-type,Fmmm,5.332 Å,5.386 Å,13.166 Å,,,True,10.1103/PhysRevB.35.5319
La1.85Ca0.15CuO4,La1.85Ca0.15CuO4,Bulk,,,SC,High-Tc/cuprate,37 K,,,,,,,,,,False,10.1103/PhysRevB.38.856
La1.85Ca0.15CuO4,La1.85Ca0.15CuO4,Bulk,,,SC,High-Tc/cuprate,,,,,,,,,,,,10.1103/PhysRevLett.59.1236
La1.85Ca0.15CuO4,La1.85Ca0.15CuO4,Bulk,,,SC,High-Tc/cuprate,17 K,,,,,,,,,,True,10.1103/PhysRevB.37.1587
La1.85Ca0.15CuO4,La1.85Ca0.15CuO4,Bulk,,,SC,High-Tc/cuprate,,ambient,Orthorhombic,K2NiF4-type,Cmca,,,,,,True,10.1103/PhysRevLett.76.1348
La1.85Ca0.15CuO4,La1.85Ca0.15CuO4,Bulk,,,SC,High-Tc,34 K,1 atm,Orthorhombic,,,,,,,,TRUE,10.1016/0921-4534(93)90349-U
La1.85Ca0.15CuO4,La1.85Ca0.15CuO4,Bulk,,,SC,High-Tc,34 K,,Orthorhombic,,,,,,,,TRUE,10.1016/0921-4534(94)91393-5
La2-xCaxCuO4,La1.85Ca0.15CuO4,Bulk,,,SC,Cuprate,20 K,,Tetragonal,,,,,,,,FALSE,10.1016/S0925-8388(96)02832-0
La1.85Ca0.86Sr0.14Cu2O6.03,La1.85Ca0.86Sr0.14Cu2O6.03,Bulk,,,SC,cuprate,,,,,,,,,,,,10.1103/PhysRevB.46.9116
La1.85Ca1.15Cu2O6±δ,La1.85Ca1.15Cu2O6,Bulk,,,SC,cuprate,,,,,,,,,,,True,10.1103/PhysRevB.46.9116
La1.85Ca1.15Cu2O6,La1.85Ca1.15Cu2O6,Bulk,,,SC,cuprate,55 K,,Tetragonal,bilayer perovskite,,3.83,3.83,19.36,,,TRUE,10.1103/PhysRevB.99.174515
La1.85Ca1.15Cu2O6−δ,La1.85Ca1.15Cu2O6−δ,Bulk,,,SC,High-Tc,25 K,30 atm,,,,,,,,,TRUE,10.1016/0921-4534(96)00388-7
La1.85Ca1.15CuO6-δ,La1.85Ca1.15CuO6,Bulk,,,SC,cuprate,,,,,,,,,,,,10.1103/PhysRevB.51.11826
La1.85Ce0.15Cu0.6Ag0.4O4−δ,La1.85Ce0.15Cu0.6Ag0.4O4−δ,Bulk,,,SC,Cuprate,24 K,,,,,,,,,,TRUE,10.1016/0921-4534(91)90721-A
La1.85Ce0.15Cu0.8Ag0.2O4−δ,La1.85Ce0.15Cu0.8Ag0.2O4−δ,Bulk,,,SC,Cuprate,24 K,,,,,,,,,,TRUE,10.1016/0921-4534(91)90721-A
La1.85Ce0.15CuO4,La1.85Ce0.15CuO4,Thin Film,100 nm,SrTiO3,SC,cuprate,~15 K,,Tetragonal,T'-phase,,4.01 Å,4.01 Å,,,15 T,True,10.1103/PhysRevB.66.014531
La1.85Ce0.15CuO4,La1.85Ce0.15CuO4,Thin Film,,,SC,High-Tc/cuprate,,,,,,,,12.45,,,TRUE,10.1103/PhysRevB.101.115121
La1.85Ce0.15CuO4,La1.85Ce0.15CuO4,,,,SC,cuprate,18.5 K,ambient,Tetragonal,Nd2CuO4-type (T'),,,,,,,FALSE,10.1103/PhysRevB.79.100508
La1.85Ce0.15CuO4,La1.85Ce0.15CuO4,Thin Film,150–200 nm,(100) SrTiO3,SC,cuprate/High-Tc,,ambient,,T'-phase,,,,,,,TRUE,10.1103/PhysRevB.73.104512
La1.85Ce0.15CuO4,La1.85Ce0.15CuO4,Thin Film,150-200 nm,SrTiO3 (100),SC,cuprate/High-Tc,17 K,ambient,Tetragonal,,,,,,,,TRUE,10.1103/PhysRevB.98.224503
La1.85Ce0.15CuO4,La1.85Ce0.15CuO4,Bulk,,,SC,Cuprate,25 K,,T-phase,Orthorhombic,,5.3497 Å,5.3948 Å,13.1364 Å,,,TRUE,10.1016/S0921-4534(02)02528-5
La2-xCexCuO4,La1.85Ce0.15CuO4,Bulk,,,SC,High-Tc/Cuprate,28 K,,,,,,,,,,FALSE,10.1016/j.physleta.2007.08.035
La1.85Ce0.15CuO4,La1.85Ce0.15CuO4,Thin Film,,,SC,High-Tc/Cuprate,12 K,,T'-phase,c-axis oriented,,,,,,,TRUE,10.1016/j.physc.2009.05.259
La1.85Ce0.15CuO4-delta (comparison film),La1.85Ce0.15CuO4-delta,Thin Film,100 nm,,SC,cuprate,15 K,,,,,,,,,,FALSE,10.1103/PhysRevMaterials.8.094801
La1.85Gd0.15Sr0.15CuO4,La1.85Gd0.15Sr0.15CuO4,Bulk,,,SC,cuprate,35 K,,,,,,,,,,,10.1103/PhysRevB.41.11657
La2-xNaxCuO4,La1.85Na0.15CuO4,Bulk,,,SC,Cuprate,20 K,,Tetragonal,,,,,,,,FALSE,10.1016/S0925-8388(96)02832-0
La1.85Sr0.008Ca0.037Ba0.030CuO4,La1.85Sr0.008Ca0.037Ba0.030CuO4,Bulk,,,SC,cuprate,,,Orthorhombic,LTO1,Abma,5.35963 Å,5.32608 Å,13.1822 Å,,,True,10.1103/PhysRevB.66.014514
La1.85Sr0.013CuO4,La1.85Sr0.013CuO4,Bulk,,,SC,High-Tc,33.4 K,,,,,,,,,36 T,FALSE,10.1016/j.ijhydene.2007.04.024
La1.85Sr0.019Ba0.056CuO4,La1.85Sr0.019Ba0.056CuO4,Bulk,,,SC,cuprate,,,Orthorhombic,LTO2,Pccn,5.34916 Å,5.34237 Å,13.2317 Å,,,True,10.1103/PhysRevB.66.014514
La1.85Sr0.030Ca0.025Ba0.020CuO4,La1.85Sr0.030Ca0.025Ba0.020CuO4,Bulk,,,SC,cuprate,,,Orthorhombic,LTO1,Abma,5.35585 Å,5.32492 Å,13.1839 Å,,,True,10.1103/PhysRevB.66.014514
La1.85Sr0.045Ca0.017Ba0.013CuO4,La1.85Sr0.045Ca0.017Ba0.013CuO4,Bulk,,,SC,cuprate,,,Orthorhombic,LTO1,Abma,5.35283 Å,5.32448 Å,13.1894 Å,,,True,10.1103/PhysRevB.66.014514
La1.85Sr0.05CuO4,La1.85Sr0.05CuO4,Bulk,,,NSC,,,,,,,,,,,,True,10.1103/PhysRevB.39.4768
La1.85Sr0.060Ca0.008Ba0.007CuO4,La1.85Sr0.060Ca0.008Ba0.007CuO4,Bulk,,,SC,cuprate,,,Orthorhombic,LTO1,Abma,5.34910 Å,5.32404 Å,13.1935 Å,,,True,10.1103/PhysRevB.66.014514
La1.85Sr0.075CuO4,La1.85Sr0.075CuO4,Bulk,,,SC,cuprate,,,Orthorhombic,LTO1,Abma,5.34749 Å,5.32394 Å,13.1981 Å,,,True,10.1103/PhysRevB.66.014514
La1.85Sr0.11Ho0.04CuO4,La1.85Sr0.11Ho0.04CuO4,Bulk,,,SC,High-Tc/cuprate,"13.9 K (O16), 11.7 K (O18)",ambient,Orthorhombic,Low-temperature orthorhombic (LTO),Cmca,,,,,,TRUE,10.1103/PhysRevB.74.184520
La1.85Sr0.11Ho0.04CuO4,La1.85Sr0.11Ho0.04CuO4,Bulk,,,SC,High-Tc,13.9 K,0 GPa,,,,,,,,,TRUE,10.1016/j.progsolidstchem.2007.03.002
La1.85Sr0.15CaCu2O6+δ,La1.85Sr0.15CaCu2O6+δ,Bulk,,,SC,High-Tc/Cuprate,34 K,11 bar,,,,,,,,,TRUE,10.1016/j.jcrysgro.2005.11.026
La1.85Sr0.15Cu0.7Ni0.3O4,La1.85Sr0.15Cu0.7Ni0.3O4,Bulk,,,NSC,,,,Tetragonal,perovskite,,3.7971 Å,3.7971 Å,13.0460 Å,,,True,10.1103/PhysRevB.36.8393
La1.85Sr0.15Cu0.875Ni0.125O4,La1.85Sr0.15Cu0.875Ni0.125O4,Bulk,,,NSC,,,,Tetragonal,perovskite,,3.7833 Å,3.7833 Å,13.1582 Å,,,True,10.1103/PhysRevB.36.8393
La₁.₈₅Sr₀.₁₅Cu₀.₈₈Zn₀.₁₂O₄,La1.85Sr0.15Cu0.88Zn0.12O4,Thin Film,6000 Å,LaSrAlO4,SC,High-Tc/cuprate,significantly reduced compared to undoped,,,,,,,,,,True,10.1103/PhysRevB.65.100504
La1.85Sr0.15Cu0.88Zn0.12O4,La1.85Sr0.15Cu0.88Zn0.12O4,Thin Film,5000-9000 Å,LaSrAlO4,NSC,,,,,,,,,,,,True,10.1103/PhysRevLett.84.155
La₁.₈₅Sr₀.₁₅Cu₀.₈₈Zn₀.₁₂O₄,La1.85Sr0.15Cu0.88Zn0.12O4,Thin Film,5000-9000 Å,LaSrAlO4,NSC,,0 K,,Tetragonal,perovskite,,,,,,,True,10.1103/PhysRevB.66.104512
La1.85Sr0.15Cu0.8Ni0.2O4,La1.85Sr0.15Cu0.8Ni0.2O4,Bulk,,,NSC,,,,Tetragonal,perovskite,,3.7873 Å,3.7873 Å,13.1138 Å,,,True,10.1103/PhysRevB.36.8393
La1.85Sr0.15Cu0.8Zn0.2O4,La1.85Sr0.15Cu0.8Zn0.2O4,Bulk,,,NSC,,,,Tetragonal,perovskite,,3.7936 Å,3.7936 Å,13.1638 Å,,,True,10.1103/PhysRevB.36.8393
La1.85Sr0.15Cu0.925Ni0.075O4,La1.85Sr0.15Cu0.925Ni0.075O4,Bulk,,,NSC,,,,Tetragonal,perovskite,,3.7789 Å,3.7789 Å,13.187 Å,,,True,10.1103/PhysRevB.36.8393
La1.85Sr0.15Cu0.925Sn0.075O4,La1.85Sr0.15Cu0.925Sn0.075O4,Bulk,,,SC,High-Tc/Cuprate,36 K,,Tetragonal,,,3.77 Å,,13.14 Å,,,TRUE,10.1016/S0921-4534(01)01312-0
La1.85Sr0.15Cu0.925Zn0.075O4,La1.85Sr0.15Cu0.925Zn0.075O4,Bulk,,,NSC,,,,Tetragonal,perovskite,,3.7927 Å,3.7927 Å,13.2014 Å,,,True,10.1103/PhysRevB.36.8393
La1.85Sr0.15Cu0.92Zn0.08O4,La1.85Sr0.15Cu0.92Zn0.08O4,Thin Film,5000-9000 Å,LaSrAlO4,NSC,,,,,,,,,,,,True,10.1103/PhysRevLett.84.155
La₁.₈₅Sr₀.₁₅Cu₀.₉₂Zn₀.₀₈O₄,La1.85Sr0.15Cu0.92Zn0.08O4,Thin Film,5000-9000 Å,LaSrAlO4,NSC,,0 K,,Tetragonal,perovskite,,,,,,,True,10.1103/PhysRevB.66.104512
La1.85Sr0.15Cu0.945Zn0.055O4,La1.85Sr0.15Cu0.945Zn0.055O4,Thin Film,5000-9000 Å,LaSrAlO4,SC,High-Tc/cuprate,3.5 K,,,,,,,,,,True,10.1103/PhysRevLett.84.155
La₁.₈₅Sr₀.₁₅Cu₀.₉₄₅Zn₀.₀₅₅O₄,La1.85Sr0.15Cu0.945Zn0.055O4,Thin Film,5000-9000 Å,LaSrAlO4,SC,High-Tc/cuprate,3.6 K,,Tetragonal,perovskite,,,,,,,True,10.1103/PhysRevB.66.104512
La1.85Sr0.15Cu0.94Co0.06O4,La1.85Sr0.15Cu0.94Co0.06O4,Bulk,,,SC,High-Tc/cuprate,,,,,,,,,,,True,10.1103/PhysRevB.46.8687
La1.85Sr0.15Cu0.94Fe0.06O4,La1.85Sr0.15Cu0.94Fe0.06O4,Bulk,,,SC,High-Tc/cuprate,,,,,,,,,,,True,10.1103/PhysRevB.46.8687
La1.85Sr0.15Cu0.94Ga0.06O4,La1.85Sr0.15Cu0.94Ga0.06O4,Bulk,,,SC,High-Tc/cuprate,,,,,,,,,,,True,10.1103/PhysRevB.46.8687
La1.85Sr0.15Cu0.94Ni0.06O4,La1.85Sr0.15Cu0.94Ni0.06O4,Bulk,,,NSC,,0 K,,Tetragonal,K2NiF4-type,I4/mmm,,,,,,True,10.1103/PhysRevB.64.104510
La1.85Sr0.15Cu0.94Ni0.06O4,La1.85Sr0.15Cu0.94Ni0.06O4,Bulk,,,SC,High-Tc/cuprate,,,,,,,,,,,True,10.1103/PhysRevB.46.8687
La1.85Sr0.15Cu0.94Ti0.06O4,La1.85Sr0.15Cu0.94Ti0.06O4,Bulk,,,SC,Cuprate,0,,Tetragonal,Tetragonal,I4/mmm,,,,,,TRUE,10.1016/j.ssc.2010.09.011
La1.85Sr0.15Cu0.94Zn0.06O4,La1.85Sr0.15Cu0.94Zn0.06O4,Bulk,,,SC,High-Tc/cuprate,,,,,,,,,,,True,10.1103/PhysRevB.46.8687
La1.85Sr0.15Cu0.958Ni0.042O4,La1.85Sr0.15Cu0.958Ni0.042O4,Bulk,,,NSC,,0 K,,,,,,,,,,True,10.1103/PhysRevB.42.8752
La1.85Sr0.15Cu0.95Co0.05O4,La1.85Sr0.15Cu0.95Co0.05O4,Bulk,,,NSC,,,,Tetragonal,perovskite,,,,,,,True,10.1103/PhysRevB.36.8393
La1.85Sr0.15Cu0.95Co0.05O4,La1.85Sr0.15Cu0.95Co0.05O4,Bulk,,,NSC,High-Tc/cuprate,,,,,,,,,,,TRUE,10.1103/PhysRevB.79.064521
La1.85Sr0.15Cu0.95Mn0.05O4,La1.85Sr0.15Cu0.95Mn0.05O4,Bulk,,,SC,High-Tc/cuprate,36.5 K,,,,,,,,,,TRUE,10.1103/PhysRevB.79.064521
La1.85Sr0.15Cu0.95Ni0.05O4,La1.85Sr0.15Cu0.95Ni0.05O4,Bulk,,,SC,High-Tc/cuprate,4.2 K,,Tetragonal,perovskite,,3.7761 Å,3.7761 Å,13.2078 Å,,,True,10.1103/PhysRevB.36.8393
La1.85Sr0.15Cu0.95Ni0.05O4-γ,La1.85Sr0.15Cu0.95Ni0.05O4,Bulk,,,NSC,,,,Tetragonal,perovskite,,,,,,,True,10.1103/PhysRevB.37.5132
La1.85Sr0.15Cu0.95Ni0.05O4,La1.85Sr0.15Cu0.95Ni0.05O4,Bulk,,,NSC,High-Tc/cuprate,,,,,,,,,,,TRUE,10.1103/PhysRevB.79.064521
La1.85Sr0.15Cu0.95Ni0.05O4,La1.85Sr0.15Cu0.95Ni0.05O4,Bulk,,,NSC,High-Tc/cuprate,,ambient,,,,,,,,,TRUE,10.1103/PhysRevB.78.134515
La1.85Sr0.15Cu0.95Zn0.05O4,La1.85Sr0.15Cu0.95Zn0.05O4,Bulk,,,NSC,,,,Tetragonal,perovskite,,3.7809 Å,3.7809 Å,13.135 Å,,,True,10.1103/PhysRevB.36.8393
La1.85Sr0.15Cu0.95Zn0.05O4,La1.85Sr0.15Cu0.95Zn0.05O4,Bulk,,,NSC,High-Tc/cuprate,,ambient,,,,,,,,,TRUE,10.1103/PhysRevB.78.134515
La1.85Sr0.15Cu0.964Co0.036O4,La1.85Sr0.15Cu0.964Co0.036O4,Bulk,,,NSC,,0 K,,,perovskite,,,,,,,True,10.1103/PhysRevB.46.5536
La₁.₈₅Sr₀.₁₅Cu₀.₉₆₅Ni₀.₀₃₅O₄,La1.85Sr0.15Cu0.965Ni0.035O4,Bulk,,,SC,High-Tc/cuprate,23.8 K,,Tetragonal,K2NiF4-type,,0.37839 Å,0.37839 Å,1.3213 Å,,,True,10.1103/PhysRevB.59.14023
La₁.₈₅Sr₀.₁₅Cu₀.₉₆₅Zn₀.₀₃₅O₄,La1.85Sr0.15Cu0.965Zn0.035O4,Thin Film,5000-9000 Å,LaSrAlO4,SC,High-Tc/cuprate,11.5 K,,Tetragonal,perovskite,,,,,,,True,10.1103/PhysRevB.66.104512
La1.85Sr0.15(Cu0.96Zn0.04)O4,La1.85Sr0.15Cu0.96Zn0.04O4,Bulk,,,NSC,,0 K,,Tetragonal,perovskite,,3.7794 Å,3.7794 Å,13.2202 Å,,,True,10.1103/PhysRevB.39.315
La1.85Sr0.15Cu0.975Al0.025O4,La1.85Sr0.15Cu0.975Al0.025O4,Bulk,,,NSC,,0 K,,,,,,,,,,True,10.1103/PhysRevB.42.8752
La1.85Sr0.15Cu0.975Co0.025O4,La1.85Sr0.15Cu0.975Co0.025O4,Bulk,,,NSC,,0 K,,,,,,,,,,True,10.1103/PhysRevB.42.8752
La1.85Sr0.15Cu0.975Ga0.025O4,La1.85Sr0.15Cu0.975Ga0.025O4,Bulk,,,NSC,,0 K,,,,,,,,,,True,10.1103/PhysRevB.42.8752
La1.85Sr0.15Cu0.975Mn0.025O4,La1.85Sr0.15Cu0.975Mn0.025O4,Bulk,,,SC,High-Tc/cuprate,36.5 K,,,,,,,,,,TRUE,10.1103/PhysRevB.79.064521
La1.85Sr0.15Cu0.975Ni0.025O4,La1.85Sr0.15Cu0.975Ni0.025O4,Bulk,,,SC,High-Tc/cuprate,22.6 K,,Tetragonal,perovskite,,3.7749 Å,3.7749 Å,13.222 Å,,"64 T (extrapolated), dBc2/dT = 4.5 T/K",True,10.1103/PhysRevB.36.8393
La₁.₈₅Sr₀.₁₅Cu₀.₉₇₅Ni₀.₀₂₅O₄,La1.85Sr0.15Cu0.975Ni0.025O4,Bulk,,,SC,High-Tc/cuprate,26.8 K,,Tetragonal,K2NiF4-type,,0.37925 Å,0.37925 Å,1.3218 Å,,,True,10.1103/PhysRevB.59.14023
La₁.₈₅Sr₀.₁₅Cu₀.₉₇₅Zn₀.₀₂₅O₄,La1.85Sr0.15Cu0.975Zn0.025O4,Thin Film,6000 Å,LaSrAlO4,SC,High-Tc/cuprate,reduced compared to undoped,,,,,,,,,,True,10.1103/PhysRevB.65.100504
La1.85Sr0.15Cu0.975Zn0.025O4,La1.85Sr0.15Cu0.975Zn0.025O4,Bulk,,,SC,High-Tc/cuprate,15 K,,Tetragonal,perovskite,,3.7772 Å,3.7772 Å,13.2213 Å,,,True,10.1103/PhysRevB.36.8393
La1.85Sr0.15Cu0.975Zn0.025O4,La1.85Sr0.15Cu0.975Zn0.025O4,Thin Film,5000-9000 Å,LaSrAlO4,SC,High-Tc/cuprate,,,,,,,,,,,True,10.1103/PhysRevLett.84.155
La1.85Sr0.15Cu0.975Zn0.025O4,La1.85Sr0.15Cu0.975Zn0.025O4,Bulk,,,NSC,,0 K,,,,,,,,,,True,10.1103/PhysRevB.42.8752
La₁.₈₅Sr₀.₁₅Cu₀.₉₇₅Zn₀.₀₂₅O₄,La1.85Sr0.15Cu0.975Zn0.025O4,Thin Film,5000-9000 Å,LaSrAlO4,SC,High-Tc/cuprate,13.5-20.4 K,,Tetragonal,perovskite,,,,,,,True,10.1103/PhysRevB.66.104512
La1.85Sr0.15(Cu0.978Ga0.022)O4,La1.85Sr0.15Cu0.978Ga0.022O4,Bulk,,,NSC,,0 K,,Tetragonal,perovskite,,,,,,,True,10.1103/PhysRevB.39.4222
La1.85Sr0.15(Cu0.97Ga0.03)O4,La1.85Sr0.15Cu0.97Ga0.03O4,Bulk,,,NSC,,0 K,,Tetragonal,perovskite,,,,,,,True,10.1103/PhysRevB.39.4222
La1.85Sr0.15Cu0.97Mn0.03O4,La1.85Sr0.15Cu0.97Mn0.03O4,Bulk,,,SC,High-Tc/cuprate,36.5 K,,,,,,,,,,TRUE,10.1103/PhysRevB.79.064521
La1.85Sr0.15Cu0.97Ni0.03O4,La1.85Sr0.15Cu0.97Ni0.03O4,Bulk,,,SC,High-Tc/cuprate,5 K,,Tetragonal,K2NiF4-type,I4/mmm,,,,,,True,10.1103/PhysRevB.64.104510
La1.85Sr0.15Cu0.97Ni0.03O4-γ,La1.85Sr0.15Cu0.97Ni0.03O4,Bulk,,,SC,High-Tc/cuprate,~15 K,,Tetragonal,perovskite,,,,,,,True,10.1103/PhysRevB.37.5132
La1.85Sr0.15Cu0.97Ni0.03O4,La1.85Sr0.15Cu0.97Ni0.03O4,Bulk,,,SC,High-Tc/cuprate,22 K,,,,,,,,,,TRUE,10.1103/PhysRevB.79.064521
La1.85Sr0.15Cu0.97Ni0.03O4,La1.85Sr0.15Cu0.97Ni0.03O4,Bulk,,,SC,High-Tc/cuprate,,ambient,,,,,,,,,TRUE,10.1103/PhysRevB.78.134515
La₁.₈₅Sr₀.₁₅Cu₀.₉₇O₄,La1.85Sr0.15Cu0.97O4,Bulk,,,SC,cuprate,33.25 K,,tetragonal,,,,,,,,True,10.1103/PhysRevB.45.355
La1.85Sr0.15(Cu0.97Zn0.03)O4,La1.85Sr0.15Cu0.97Zn0.03O4,Bulk,,,NSC,,0 K,,Tetragonal,perovskite,,3.7800 Å,3.7800 Å,13.2209 Å,,,True,10.1103/PhysRevB.39.315
La1.85Sr0.15Cu0.97Zn0.03O4,La1.85Sr0.15Cu0.97Zn0.03O4,Thin Film,5000-9000 Å,LaSrAlO4,SC,High-Tc/cuprate,6.2 K,,,,,,,,,,True,10.1103/PhysRevLett.84.155
La₁.₈₅Sr₀.₁₅Cu₀.₉₇Zn₀.₀₃O₄,La1.85Sr0.15Cu0.97Zn0.03O4,Thin Film,5000-9000 Å,LaSrAlO4,SC,High-Tc/cuprate,13.6 K,,Tetragonal,perovskite,,,,,,,True,10.1103/PhysRevB.66.104512
La1.85Sr0.15Cu0.97Zn0.03O4-δ,La1.85Sr0.15Cu0.97Zn0.03O4,Bulk,,,SC,High-Tc/cuprate,~2 K,,Tetragonal,T phase,,3.80 Å,3.80 Å,13.19 Å,,,True,10.1103/PhysRevB.43.2885
La1.85Sr0.15Cu0.97Zn0.03O4,La1.85Sr0.15Cu0.97Zn0.03O4,Bulk,,,NSC,High-Tc/cuprate,,ambient,,,,,,,,,TRUE,10.1103/PhysRevB.78.134515
La1.85Sr0.15Cu0.982Fe0.018O4,La1.85Sr0.15Cu0.982Fe0.018O4,Bulk,,,SC,High-Tc/cuprate,,,,perovskite,,,,,,,True,10.1103/PhysRevB.46.5536
La1.85Sr0.15Cu0.982Fe0.018O4,La1.85Sr0.15Cu0.982Fe0.018O4,Bulk,,,NSC,,,,,,,,,,,,True,10.1103/PhysRevB.48.4019
La1.85Sr0.15Cu0.982Fe0.018O4,La1.85Sr0.15Cu0.982Fe0.018O4,Bulk,,,NSC,,0 K,,,,,,,,,,True,10.1103/PhysRevB.42.8752
La1.85Sr0.15Cu0.985Fe0.015O4,La1.85Sr0.15Cu0.985Fe0.015O4,Bulk,,,SC,High-Tc/cuprate,,,,perovskite,,,,,,,True,10.1103/PhysRevB.46.5536
La1.85Sr0.15Cu0.985Fe0.015O4,La1.85Sr0.15Cu0.985Fe0.015O4,Bulk,,,NSC,,,,,,,,,,,,True,10.1103/PhysRevB.48.4019
La1.85Sr0.15Cu0.985Fe0.015O4,La1.85Sr0.15Cu0.985Fe0.015O4,Bulk,,,SC,High-Tc/cuprate,,,,,,,,,,,True,10.1103/PhysRevB.42.8752
La1.85Sr0.15(Cu0.985Ga0.015)O4,La1.85Sr0.15Cu0.985Ga0.015O4,Bulk,,,SC,High-Tc/cuprate,~20 K,,Tetragonal,perovskite,,,,,,,True,10.1103/PhysRevB.39.4222
La₁.₈₅Sr₀.₁₅Cu₀.₉₈₅Ni₀.₀₁₅O₄,La1.85Sr0.15Cu0.985Ni0.015O4,Bulk,,,SC,High-Tc/cuprate,31.7 K,,Tetragonal,K2NiF4-type,,0.37758 Å,0.37758 Å,1.3240 Å,,,True,10.1103/PhysRevB.59.14023
La1.85Sr0.15Cu0.985Ni0.015O4,La1.85Sr0.15Cu0.985Ni0.015O4,Bulk,,,SC,High-Tc/cuprate,26.5 K,,,,,,,,,,TRUE,10.1103/PhysRevB.85.134522
La1.85Sr0.15Cu0.985Ni0.015O4,La1.85Sr0.15Cu0.985Ni0.015O4,Bulk,,,SC,High-Tc,26.5 K,,,,,,,,,,TRUE,10.1016/j.physc.2009.10.107
La1.85Sr0.15(Cu0.985Zn0.015)O4,La1.85Sr0.15Cu0.985Zn0.015O4,Bulk,,,SC,High-Tc/cuprate,22.1 K,,Tetragonal,perovskite,,3.7778 Å,3.7778 Å,13.2286 Å,,,True,10.1103/PhysRevB.39.315
La1.85Sr0.15Cu0.985Zn0.015O4-δ,La1.85Sr0.15Cu0.985Zn0.015O4,Bulk,,,SC,High-Tc/cuprate,~20 K,,Tetragonal,T phase,,3.79 Å,3.79 Å,13.21 Å,,,True,10.1103/PhysRevB.43.2885
La1.85Sr0.15Cu0.988Co0.012O4,La1.85Sr0.15Cu0.988Co0.012O4,Bulk,,,SC,High-Tc/cuprate,,,,,,,,,,,True,10.1103/PhysRevB.42.8752
La1.85Sr0.15Cu0.988Fe0.012O4,La1.85Sr0.15Cu0.988Fe0.012O4,Bulk,,,NSC,,,,,,,,,,,,True,10.1103/PhysRevB.48.4019
La1.85Sr0.15Cu0.988Fe0.012O4,La1.85Sr0.15Cu0.988Fe0.012O4,Bulk,,,SC,High-Tc/cuprate,,,,,,,,,,,True,10.1103/PhysRevB.42.8752
La1.85Sr0.15Cu0.988Zn0.012O4,La1.85Sr0.15Cu0.988Zn0.012O4,Bulk,,,SC,High-Tc/cuprate,16 K,,,perovskite,,,,,,,,10.1103/PhysRevB.49.6958
La1.85Sr0.15(Cu0.98Ga0.02)O4,La1.85Sr0.15Cu0.98Ga0.02O4,Bulk,,,SC,High-Tc/cuprate,~10 K,,Tetragonal,perovskite,,,,,,,True,10.1103/PhysRevB.39.4222
La1.85Sr0.15Cu0.98Mn0.02O4,La1.85Sr0.15Cu0.98Mn0.02O4,Bulk,,,SC,High-Tc/cuprate,,,,,,,,,,,True,10.1103/PhysRevB.63.144513
La1.85Sr0.15Cu0.98Ni0.02O4,La1.85Sr0.15Cu0.98Ni0.02O4,Bulk,,,SC,High-Tc/cuprate,,,,,,,,,,,True,10.1103/PhysRevB.42.8752
La1.85Sr0.15Cu0.98Ni0.02O4-γ,La1.85Sr0.15Cu0.98Ni0.02O4,Bulk,,,SC,High-Tc/cuprate,~25 K,,Tetragonal,perovskite,,,,,,,True,10.1103/PhysRevB.37.5132
La1.85Sr0.15Cu0.98Ni0.02O4,La1.85Sr0.15Cu0.98Ni0.02O4,Bulk,,,SC,High-Tc/cuprate,,ambient,,,,,,,,,TRUE,10.1103/PhysRevB.78.134515
La1.85Sr0.15Cu0.98Ni0.02O4,La1.85Sr0.15Cu0.98Ni0.02O4,Bulk,,,SC,High-Tc/Cuprate,28 K,,LTO,,I4/mmm,3.777 Å,,13.206 Å,,,TRUE,10.1016/j.physc.2004.03.127
La1.85Sr0.15Cu0.98Ni0.02O4,La1.85Sr0.15Cu0.98Ni0.02O4,Bulk,,,SC,Cuprate,28 K,,Orthorhombic,Bmab,,,,,,,TRUE,10.1016/S0921-4534(03)00859-1
La1.85Sr0.15(Cu0.98Zn0.02)O4,La1.85Sr0.15Cu0.98Zn0.02O4,Bulk,,,SC,High-Tc/cuprate,6.5 K,,Tetragonal,perovskite,,3.7785 Å,3.7785 Å,13.2214 Å,,,True,10.1103/PhysRevB.39.315
La1.85Sr0.15(Cu0.98Zn0.02)O4,La1.85Sr0.15Cu0.98Zn0.02O4,Bulk,,,NSC,,0 K,,Tetragonal,perovskite,,,,,,,,10.1103/PhysRevB.39.4222
La1.85Sr0.15(Cu0.98Zn0.02)O4-δ,La1.85Sr0.15Cu0.98Zn0.02O4,Bulk,,,NSC,,,,,,,,,,,,,10.1103/PhysRevB.45.10155
La2-xSrxCu1-yZnyO4,La1.85Sr0.15Cu0.98Zn0.02O4,Bulk,,,SC,High-Tc/cuprate,,,,,,,,,,,True,10.1103/PhysRevB.66.064501
La₁.₈₅Sr₀.₁₅Cu₀.₉₈Zn₀.₀₂O₄,La1.85Sr0.15Cu0.98Zn0.02O4,Bulk,,,SC,High-Tc/cuprate,17.5 K,,Tetragonal,K2NiF4-type,,0.37879 Å,0.37879 Å,1.3251 Å,,,True,10.1103/PhysRevB.59.14023
La₁.₈₅Sr₀.₁₅Cu₀.₉₈Zn₀.₀₂O₄,La1.85Sr0.15Cu0.98Zn0.02O4,Thin Film,5000-9000 Å,LaSrAlO4,SC,High-Tc/cuprate,21.0 K,,Tetragonal,perovskite,,,,,,,True,10.1103/PhysRevB.66.104512
La1.85Sr0.15Cu0.98Zn0.02O4-δ,La1.85Sr0.15Cu0.98Zn0.02O4,Bulk,,,SC,High-Tc/cuprate,~14 K,,Tetragonal,T phase,,3.795 Å,3.795 Å,13.20 Å,,,True,10.1103/PhysRevB.43.2885
La1.85Sr0.15Cu0.98Zn0.02O4,La1.85Sr0.15Cu0.98Zn0.02O4,Bulk,,,SC,High-Tc/cuprate,,ambient,,,,,,,,,TRUE,10.1103/PhysRevB.78.134515
La1.85Sr0.15Cu0.98Zn0.02O4-δ,La1.85Sr0.15Cu0.98Zn0.02O4-δ,Bulk,,,SC,Cuprate,7.5,,Tetragonal,F 4/mmm,F 4/mmm,5.3400,5.3400,13.2105,,,TRUE,10.1016/j.jallcom.2008.06.113
La1.85Sr0.15Cu0.9925Ni0.0075O4,La1.85Sr0.15Cu0.9925Ni0.0075O4,Bulk,,,SC,High-Tc/cuprate,,ambient,,,,,,,,,TRUE,10.1103/PhysRevB.78.134515
La1.85Sr0.15Cu0.9925Zn0.0075O4,La1.85Sr0.15Cu0.9925Zn0.0075O4,Bulk,,,SC,High-Tc/cuprate,,ambient,,,,,,,,,TRUE,10.1103/PhysRevB.78.134515
La1.85Sr0.15Cu0.992Fe0.008O4,La1.85Sr0.15Cu0.992Fe0.008O4,Bulk,,,NSC,,,,,,,,,,,,True,10.1103/PhysRevB.48.4019
La1.85Sr0.15Cu0.992Fe0.008O4,La1.85Sr0.15Cu0.992Fe0.008O4,Bulk,,,SC,High-Tc/cuprate,,,,,,,,,,,True,10.1103/PhysRevB.42.8752
La1.85Sr0.15(Cu0.995Ga0.005)O4,La1.85Sr0.15Cu0.995Ga0.005O4,Bulk,,,SC,High-Tc/cuprate,~35 K,,Tetragonal,perovskite,,,,,,,True,10.1103/PhysRevB.39.4222
La₁.₈₅Sr₀.₁₅Cu₀.₉₉₅Ni₀.₀₀₅O₄,La1.85Sr0.15Cu0.995Ni0.005O4,Bulk,,,SC,High-Tc/cuprate,36.1 K,,Tetragonal,K2NiF4-type,,0.37804 Å,0.37804 Å,1.3227 Å,,,True,10.1103/PhysRevB.59.14023
La1.85Sr0.15(Cu0.995Zn0.005)O4,La1.85Sr0.15Cu0.995Zn0.005O4,Bulk,,,SC,High-Tc/cuprate,35.1 K,,Tetragonal,perovskite,,3.7766 Å,3.7766 Å,13.2303 Å,,,True,10.1103/PhysRevB.39.315
La1.85Sr0.15Cu0.995Zn0.005O4,La1.85Sr0.15Cu0.995Zn0.005O4,Bulk,,,SC,High-Tc/cuprate,,,,,,,,,,63.5 T,True,10.1103/PhysRevLett.77.5421
La₁.₈₅Sr₀.₁₅Cu₀.₉₉₅Zn₀.₀₀₅O₄,La1.85Sr0.15Cu0.995Zn0.005O4,Bulk,,,SC,High-Tc/cuprate,31.9 K,,Tetragonal,K2NiF4-type,,0.37983 Å,0.37983 Å,1.3223 Å,,,True,10.1103/PhysRevB.59.14023
La1.85Sr0.15Cu0.996Al0.004O4,La1.85Sr0.15Cu0.996Al0.004O4,Bulk,,,SC,High-Tc/cuprate,,,,,,,,,,,True,10.1103/PhysRevB.42.8752
La1.85Sr0.15Cu0.996Co0.004O4,La1.85Sr0.15Cu0.996Co0.004O4,Bulk,,,SC,High-Tc/cuprate,,,,,,,,,,,True,10.1103/PhysRevB.42.8752
La1.85Sr0.15Cu0.996Fe0.004O4,La1.85Sr0.15Cu0.996Fe0.004O4,Bulk,,,SC,High-Tc/cuprate,30 K,,,,,,,,,,True,10.1103/PhysRevB.48.4019
La1.85Sr0.15Cu0.996Fe0.004O4,La1.85Sr0.15Cu0.996Fe0.004O4,Bulk,,,SC,High-Tc/cuprate,,,,,,,,,,,True,10.1103/PhysRevB.42.8752
La1.85Sr0.15Cu0.996Ga0.004O4,La1.85Sr0.15Cu0.996Ga0.004O4,Bulk,,,SC,High-Tc/cuprate,,,,,,,,,,,True,10.1103/PhysRevB.42.8752
La1.85Sr0.15Cu0.996Zn0.004O4,La1.85Sr0.15Cu0.996Zn0.004O4,Bulk,,,SC,High-Tc/cuprate,,,,,,,,,,,True,10.1103/PhysRevB.42.8752
La1.85Sr0.15Cu0.99Fe0.01O4,La1.85Sr0.15Cu0.99Fe0.01O4,Bulk,,,NSC,cuprate,,,Tetragonal,perovskite,,,,,,,TRUE,10.1103/PhysRevB.87.104511
La1.85Sr0.15(Cu0.99Ga0.01)O4,La1.85Sr0.15Cu0.99Ga0.01O4,Bulk,,,SC,High-Tc/cuprate,~30 K,,Tetragonal,perovskite,,,,,,,True,10.1103/PhysRevB.39.4222
La1.85Sr0.15Cu0.99Ni0.01O4,La1.85Sr0.15Cu0.99Ni0.01O4,Bulk,,,SC,High-Tc/cuprate,30 K,,Tetragonal,K2NiF4-type,I4/mmm,,,,,,True,10.1103/PhysRevB.64.104510
La₁.₈₅Sr₀.₁₅Cu₀.₉₉Ni₀.₀₁O₄,La1.85Sr0.15Cu0.99Ni0.01O4,Bulk,,,SC,High-Tc/cuprate,33.6 K,,Tetragonal,K2NiF4-type,,0.37816 Å,0.37816 Å,1.3229 Å,,,True,10.1103/PhysRevB.59.14023
La1.85Sr0.15Cu0.99Ni0.01O4-γ,La1.85Sr0.15Cu0.99Ni0.01O4,Bulk,,,SC,High-Tc/cuprate,~30 K,,Tetragonal,perovskite,,,,,,,True,10.1103/PhysRevB.37.5132
La1.85Sr0.15Cu0.99Ni0.01O4,La1.85Sr0.15Cu0.99Ni0.01O4,Bulk,,,SC,High-Tc/cuprate,,ambient,,,,,,,,,TRUE,10.1103/PhysRevB.78.134515
La1.85Sr0.15(Cu0.99Zn0.01)O4,La1.85Sr0.15Cu0.99Zn0.01O4,Bulk,,,SC,High-Tc/cuprate,,,,,,,,,,,True,10.1103/PhysRevB.61.627
La1.85Sr0.15(Cu0.99Zn0.01)O4,La1.85Sr0.15Cu0.99Zn0.01O4,Bulk,,,SC,High-Tc/cuprate,30.1 K,,Tetragonal,perovskite,,3.7773 Å,3.7773 Å,13.2300 Å,,,True,10.1103/PhysRevB.39.315
"La2-xSrxCu1-yZnyO4 (x=0.15, y=0.01)",La1.85Sr0.15Cu0.99Zn0.01O4,Bulk,,,SC,High-Tc/cuprate,,,,,,,,,,,True,10.1103/PhysRevLett.79.5294
La2-xSrxCu1-yZnyO4,La1.85Sr0.15Cu0.99Zn0.01O4,Bulk,,,SC,High-Tc/cuprate,,,,,,,,,,,True,10.1103/PhysRevB.66.064501
La1.85Sr0.15Cu0.99Zn0.01O4,La1.85Sr0.15Cu0.99Zn0.01O4,Bulk,,,SC,High-Tc/cuprate,,,,,,,,,,,True,10.1103/PhysRevLett.77.5421
La1.85Sr0.15Cu0.99Zn0.01O4,La1.85Sr0.15Cu0.99Zn0.01O4,Thin Film,5000-9000 Å,LaSrAlO4,SC,High-Tc/cuprate,,,,,,,,,,,True,10.1103/PhysRevLett.84.155
La₁.₈₅Sr₀.₁₅Cu₀.₉₉Zn₀.₀₁O₄,La1.85Sr0.15Cu0.99Zn0.01O4,Bulk,,,SC,High-Tc/cuprate,27.9 K,,Tetragonal,K2NiF4-type,,0.37951 Å,0.37951 Å,1.3219 Å,,,True,10.1103/PhysRevB.59.14023
La₁.₈₅Sr₀.₁₅Cu₀.₉₉Zn₀.₀₁O₄,La1.85Sr0.15Cu0.99Zn0.01O4,Thin Film,5000-9000 Å,LaSrAlO4,SC,High-Tc/cuprate,26.5 K,,Tetragonal,perovskite,,,,,,,True,10.1103/PhysRevB.66.104512
La1.85Sr0.15Cu0.99Zn0.01O4-δ,La1.85Sr0.15Cu0.99Zn0.01O4,Bulk,,,SC,High-Tc/cuprate,~26 K,,Tetragonal,T phase,,3.785 Å,3.785 Å,13.22 Å,,,True,10.1103/PhysRevB.43.2885
La1.85Sr0.15Cu0.99Zn0.01O4,La1.85Sr0.15Cu0.99Zn0.01O4,Bulk,,,SC,High-Tc/cuprate,,ambient,,,,,,,,,TRUE,10.1103/PhysRevB.78.134515
La1.85Sr0.15Cu0.9Ni0.1O4,La1.85Sr0.15Cu0.9Ni0.1O4,Bulk,,,NSC,,,,Tetragonal,perovskite,,3.7915 Å,3.7915 Å,13.1671 Å,,,True,10.1103/PhysRevB.36.8393
La1.85Sr0.15Cu0.9Zn0.1O4,La1.85Sr0.15Cu0.9Zn0.1O4,Bulk,,,NSC,,0 K,,,perovskite,,,,,,,True,10.1103/PhysRevB.46.5536
La1.85Sr0.15Cu0.9Zn0.1O4,La1.85Sr0.15Cu0.9Zn0.1O4,Bulk,,,NSC,,,,Tetragonal,perovskite,,3.7850 Å,3.7850 Å,13.1940 Å,,,True,10.1103/PhysRevB.36.8393
La1.85Sr0.15CuZn0.1O4,La1.85Sr0.15Cu0.9Zn0.1O4,Bulk,,,SC,High-Tc/cuprate,,,,,,,,,,,,10.1103/PhysRevLett.86.496
La1.85Sr0.15Cu0.9Zn0.1O4,La1.85Sr0.15Cu0.9Zn0.1O4,Thin Film,5000-9000 Å,LaSrAlO4,NSC,,,,,,,,,,,,True,10.1103/PhysRevLett.84.155
La₁.₈₅Sr₀.₁₅Cu₀.₉Zn₀.₁O₄,La1.85Sr0.15Cu0.9Zn0.1O4,Thin Film,5000-9000 Å,LaSrAlO4,NSC,,0 K,,Tetragonal,perovskite,,,,,,,True,10.1103/PhysRevB.66.104512
La1.85Sr0.15Cu1-yO4,La1.85Sr0.15Cu1-yO4,Thin Film,,,SC,Cuprate,22 K,,,,,,,,,,TRUE,10.1016/0038-1098(96)00219-0
La₁.₈₅Sr₀.₁₅Cu₁.₀₇O₄,La1.85Sr0.15Cu1.07O4,Bulk,,,SC,cuprate,36.6 K,,tetragonal,,,,,,,,True,10.1103/PhysRevB.45.355
La1.85Sr0.15Cu1.983Zn0.017O4,La1.85Sr0.15Cu1.983Zn0.017O4,Bulk,,,SC,Cuprate,16 K,,,,,,,,,,FALSE,10.1016/S0921-4534(03)00859-1
(La0.925Sr0.075)2CuO4,La1.85Sr0.15Cu1O4,Bulk,,,SC,cuprate,39 K,,,K2NiF4-type,,,,,,,True,10.1103/PhysRevB.40.2254
La1.85Sr0.15CuO3.85,La1.85Sr0.15CuO3.85,Bulk,,,SC,High-Tc/cuprate,30-37 K,,Tetragonal/Orthorhombic,K2NiF4,,,,,,,True,10.1103/PhysRevB.35.7191
La1.85Sr0.15CuO3.95,La1.85Sr0.15CuO3.95,Bulk,,,SC,High-Tc/cuprate,,,,,,,,,,,,10.1103/PhysRevB.37.5901
La1.85Sr0.15CuO3.99,La1.85Sr0.15CuO3.99,Bulk,,,SC,High-Tc/cuprate,~38 K,,Tetragonal,perovskite,,5.340 Å,5.340 Å,13.237 Å,,,True,10.1103/PhysRevB.62.5989
La1.85Sr0.15CuO4 (O-18 substituted),La1.85Sr0.15CuO3.9976,Bulk,,,SC,High-Tc/cuprate,37.31 K,,,perovskite,,,,,,,TRUE,10.1103/PhysRevB.74.064504
La1.85Sr0.15CuO4,La1.85Sr0.15CuO3.9981,Bulk,,,SC,High-Tc/cuprate,37.63 K,,,perovskite,,,,,,,TRUE,10.1103/PhysRevB.74.064504
La2-xSrxCuO4 (x=0.15),La1.85Sr0.15CuO4,Bulk,,,SC,High-Tc/cuprate,36 K,,,,,,,,,,,10.1103/PhysRevB.44.2853
La1.85Sr0.15CuO4,La1.85Sr0.15CuO4,Bulk,,,SC,High-Tc,36 K,≤10 kbar,,perovskite-like,,,,,,,,10.1103/PhysRevB.36.5284
La1.85Sr0.15CuO4,La1.85Sr0.15CuO4,Bulk,,,SC,High-Tc/cuprate,36 K,,,layered perovskite,,,,,,,True,10.1103/PhysRevB.35.8711
La1.85Sr0.15CuO4,La1.85Sr0.15CuO4,Bulk,,,SC,High-Tc/cuprate,,,,,,,,,,,True,10.1103/PhysRevLett.88.047602
La1.85Sr0.15CuO4,La1.85Sr0.15CuO4,Bulk,,,SC,High-Tc/cuprate,40 K,,,,,,,,,,,10.1103/PhysRevB.48.10626
LSCO (15% doped),La1.85Sr0.15CuO4,Bulk,,,SC,High-Tc/cuprate,,,,,,,,,,,,10.1103/PhysRevLett.82.2366
La₁.₈₅Sr₀.₁₅CuO₄,La1.85Sr0.15CuO4,Bulk,,,SC,High-Tc/cuprate,,,Orthorhombic,perovskite,Cmca,,,,,,True,10.1103/PhysRevLett.76.439
La₂₋ₓSrₓCuO₄ (x=0.15),La1.85Sr0.15CuO4,Bulk,,,SC,High-Tc/cuprate,,,,,,,,,,,,10.1103/PhysRevB.49.4119
La1.85Sr0.15CuO4,La1.85Sr0.15CuO4,Bulk,,,SC,High-Tc/cuprate,,,,,,,,,,,True,10.1103/PhysRevB.61.627
La2-xSrxCuO4,La1.85Sr0.15CuO4,Bulk,,,SC,High-Tc/cuprate,,,,,,,,,,,,10.1103/PhysRevB.45.10032
La2-xSrxCuO4 (x=0.15),La1.85Sr0.15CuO4,Bulk,,,SC,High-Tc/cuprate,37.0 K,,Tetragonal,,D4h17,,,,,,,10.1103/PhysRevB.59.13628
La1.85Sr0.15CuO4,La1.85Sr0.15CuO4,Bulk,,,SC,cuprate,,,,,,,,,,,,10.1103/PhysRevB.52.3742
La₁.₈₅Sr₀.₁₅CuO₄,La1.85Sr0.15CuO4,Bulk,,,SC,High-Tc/cuprate,,,,,,,,,,,,10.1103/PhysRevB.61.14537
La1.85Sr0.15CuO4,La1.85Sr0.15CuO4,Bulk,,,SC,cuprate,,,,,,,,,,,,10.1103/PhysRevLett.69.1256
La2-xSrxCuO4 (x=0.15),La1.85Sr0.15CuO4,Bulk,,,SC,High-Tc/cuprate,,,,,,,,,,,,10.1103/PhysRevB.52.10561
La₁.₈₅Sr₀.₁₅CuO₄,La1.85Sr0.15CuO4,Bulk,,,SC,High-Tc/cuprate,,,Tetragonal,,,,,,,,True,10.1103/PhysRevB.37.7482
La1.85Sr0.15CuO4,La1.85Sr0.15CuO4,Bulk,,,SC,Type-II/High-Tc/cuprate,37.5 K,,,K2NiF4-type,,,,,Hc1'= -5.1±0.2 Oe/K,"Hc2'= -17.5±1.5 kOe/K, Hc2(0)~460-750 kOe",True,10.1103/PhysRevB.35.5340
La1.85Sr0.15CuO4,La1.85Sr0.15CuO4,Bulk,,,SC,High-Tc/cuprate,,,,,,,,,,,True,10.1103/PhysRevLett.60.1446
La2-xSrxCuO4 (x=0.15),La1.85Sr0.15CuO4,Thin Film,200-300 nm,SrTiO3,SC,High-Tc/cuprate,33.3 K,,,,,,,,,,True,10.1103/PhysRevLett.80.3594
La1.85Sr0.15CuO4,La1.85Sr0.15CuO4,Bulk,,,SC,cuprate,,,orthorhombic,,,,,,,,True,10.1103/PhysRevLett.84.5856
La1.85Sr0.15CuO4,La1.85Sr0.15CuO4,Bulk,,,SC,High-Tc/cuprate,,,,,,,,,,,,10.1103/PhysRevB.38.925
La2-xSrxCuO4,La1.85Sr0.15CuO4,Bulk,,,SC,cuprate,,,,,,,,,,,,10.1103/PhysRevLett.71.4218
La2-xSrxCuO4 (x=0.15),La1.85Sr0.15CuO4,Bulk,,,SC,High-Tc/cuprate,,,,,,,,,,,,10.1103/PhysRevB.64.054516
La1.85Sr0.15CuO4,La1.85Sr0.15CuO4,Bulk,,,SC,High-Tc/cuprate,35 K,,,,,,,,,,True,10.1103/PhysRevLett.72.3610
La1.85Sr0.15CuO4,La1.85Sr0.15CuO4,Bulk,,,SC,High-Tc/cuprate,,,,,,,,,,,,10.1103/PhysRevB.42.266
La₁.₈₅Sr₀.₁₅CuO₄,La1.85Sr0.15CuO4,Bulk,,,SC,High-Tc/cuprate,,,,,,,,,,,True,10.1103/PhysRevB.50.16052
La1.85Sr0.15CuO4,La1.85Sr0.15CuO4,Bulk,,,SC,High-Tc/cuprate,,,Orthorhombic,K2NiF4-type,Bmab,5.3240(1) Å,5.3547(1) Å,12.1832(1) Å,,,,10.1103/PhysRevB.43.448
La1.85Sr0.15CuO4,La1.85Sr0.15CuO4,Bulk,,,SC,High-Tc/cuprate,,,,,,,,,,,,10.1103/PhysRevB.65.052503
La2-xSrxCuO4,La1.85Sr0.15CuO4,Bulk,,,SC,High-Tc/cuprate,39 K,,,,,,,,,,,10.1103/PhysRevB.55.8576
La1.85Sr0.15CuO4,La1.85Sr0.15CuO4,Bulk,,,SC,High-Tc/cuprate,37 K,,,,,,,,,,True,10.1103/PhysRevLett.76.684
La1.85Sr0.15CuO4,La1.85Sr0.15CuO4,,,,SC,cuprate,,,,,,,,,,,,10.1103/PhysRevB.39.7347
La₂₋ₓSrₓCuO₄,La1.85Sr0.15CuO4,Bulk,,,SC,High-Tc/cuprate,40 K,,,perovskite,,,,,,,,10.1103/PhysRevB.45.5585
La1.85Sr0.15CuO4,La1.85Sr0.15CuO4,Bulk,,,SC,High-Tc/cuprate,38 K,,,perovskite,,,,,,,True,10.1103/PhysRevB.59.6517
La1.85Sr0.15CuO4,La1.85Sr0.15CuO4,Bulk,,,SC,High-Tc/cuprate,34 K,,,,,,,,,,True,10.1103/PhysRevB.52.R13141
La1.85Sr0.15CuO4,La1.85Sr0.15CuO4,Bulk,,,SC,High-Tc/cuprate,"38.1 K (midpoint), 40.1 K (onset)",,,perovskite,,,,,,"58 T (midpoint extrapolation), 125±15 T (onset extrapolation)",True,10.1103/PhysRevB.35.5347
La1.85Sr0.15CuO4,La1.85Sr0.15CuO4,Bulk,,,SC,High-Tc/cuprate,36 K,,,,,,,,,50 T,True,10.1103/PhysRevB.50.15875
La1.85Sr0.15CuO4,La1.85Sr0.15CuO4,Bulk,,,SC,High-Tc/cuprate,,,,,,,,,,,,10.1103/PhysRevB.39.293
La1.85Sr0.15CuO4,La1.85Sr0.15CuO4,Bulk,,,SC,cuprate,35 K,,,,,,,,,,True,10.1103/PhysRevB.38.4668
La1.85Sr0.15CuO4,La1.85Sr0.15CuO4,Bulk,,,SC,High-Tc/cuprate,,,,,,,,,,,,10.1103/PhysRevB.57.R2017
La1.85Sr0.15CuO4,La1.85Sr0.15CuO4,Bulk,,,SC,High-Tc/cuprate,,,,,,,,,,,True,10.1103/PhysRevB.37.1611
Lanthanum strontium copper oxide,La1.85Sr0.15CuO4,Bulk,,,SC,High-Tc/cuprate,,,,,,,,,,,,10.1103/PhysRevB.43.2678
La1.85Sr0.15CuO4,La1.85Sr0.15CuO4,Bulk,,,SC,High-Tc/cuprate,24.0 K (zero resistance),,,K2NiF4 structure,,3.7777 Å,,13.2222 Å,,dHc2/dT = -1.33 T/K,True,10.1103/PhysRevB.36.5258
La1.85Sr0.15CuO4,La1.85Sr0.15CuO4,Bulk,,,SC,High-Tc/cuprate,,,,perovskite,,,,,,,True,10.1103/PhysRevB.46.5536
La1.85Sr0.15CuO4,La1.85Sr0.15CuO4,Bulk,,,SC,cuprate,37.5 K,,,,,,,,,,True,10.1103/PhysRevB.48.9747
LSCO,La1.85Sr0.15CuO4,Bulk,,,SC,High-Tc/cuprate,,,,,,,,,,,,10.1103/PhysRevB.37.7865
La₁.₈₅Sr₀.₁₅CuO₄,La1.85Sr0.15CuO4,Bulk,,,SC,High-Tc/cuprate,37 K,,,,,,,,150 G at 10 K,exceeds 220 kG,True,10.1103/PhysRevB.35.7129
La1.85Sr0.15CuO4,La1.85Sr0.15CuO4,Bulk,,,SC,High-Tc/cuprate,35 K,,,cuprate,,,,,,,,10.1103/PhysRevB.50.4125
La1.85Sr0.15CuO4,La1.85Sr0.15CuO4,Bulk,,,SC,High-Tc/cuprate,,,,,,,,,,,,10.1103/PhysRevLett.62.1544
La₁.₈₅Sr₀.₁₅CuO₄,La1.85Sr0.15CuO4,Bulk,,,SC,High-Tc/cuprate,33 K,,,,,,,,,,True,10.1103/PhysRevB.42.4272
La1.85Sr0.15CuO4,La1.85Sr0.15CuO4,,,,SC,High-Tc/cuprate,,,,,,,,,,,,10.1103/PhysRevB.38.5025
LSCO-specific,La1.85Sr0.15CuO4,,,,SC,High-Tc/cuprate,,,,,,,,,,,,10.1103/PhysRevB.63.100507
La2-xSrxCuO4,La1.85Sr0.15CuO4,Bulk,,,SC,High-Tc/cuprate,,,,layered,,,,,,,,10.1103/PhysRevB.55.14554
La1.85Sr0.15CuO4,La1.85Sr0.15CuO4,Bulk,,,SC,High-Tc/cuprate,35 K,,,,,,,,,,,10.1103/PhysRevB.47.8172
La1.85Sr0.15CuO4,La1.85Sr0.15CuO4,,,,SC,High-Tc/cuprate,40 K,,,,,,,,,,,10.1103/PhysRevB.51.568
La1.85Sr0.15CuO4,La1.85Sr0.15CuO4,Bulk,,,SC,High-Tc/cuprate,38 K,,,,,,,,,,False,10.1103/PhysRevLett.70.222
La₁.₈₅Sr₀.₁₅CuO₄,La1.85Sr0.15CuO4,Bulk,,,SC,High-Tc/cuprate,,up to 16 kbar,,,,,,,,,True,10.1103/PhysRevB.46.581
La2-xSrxCuO4 (x=0.15),La1.85Sr0.15CuO4,Bulk,,,SC,High-Tc/cuprate,,,,,,,,,,,True,10.1103/PhysRevLett.79.3755
La1.85Sr0.15CuO4,La1.85Sr0.15CuO4,,,,SC,High-Tc/cuprate,39 K,,,,,,,,,,,10.1103/PhysRevB.35.8853
La1.85Sr0.15CuO4-δ,La1.85Sr0.15CuO4,Bulk,,,SC,High-Tc/cuprate,33 K,,,,,,,,,45±5 T at T=0,True,10.1103/PhysRevB.36.5279
La1.85Sr0.15CuO4,La1.85Sr0.15CuO4,Bulk,,,SC,High-Tc/cuprate,,,,,,,,,,,,10.1103/PhysRevLett.64.2082
La1.85Sr0.15CuO4,La1.85Sr0.15CuO4,Bulk,,,SC,cuprate,,,Tetragonal/Orthorhombic,K2NiF4,F4/mmm/Bmab,5.34171 Å (300K),5.34171 Å (300K),13.23400 Å (300K),,,,10.1103/PhysRevB.44.7673
La1.85Sr0.15CuO4,La1.85Sr0.15CuO4,Bulk,,,SC,High-Tc/cuprate,,,Tetragonal,perovskite,D4h,4.0 Å,4.0 Å,12.0 Å,,,,10.1103/PhysRevB.58.12307
La2-xSrxCuO4 (LSCO),La1.85Sr0.15CuO4,Bulk,,,SC,High-Tc/cuprate,,,,,,,,,,,,10.1103/PhysRevLett.77.723
La1.85Sr0.15CuO4,La1.85Sr0.15CuO4,Thin Film,280 Å,SrTiO3 with SrLaAlO4 buffer layer,SC,High-Tc/cuprate,41.0 K,,,cuprate,,,,,,60 T,True,10.1103/PhysRevB.66.060501
La1.85Sr0.15CuO4,La1.85Sr0.15CuO4,Bulk,,,SC,High-Tc/cuprate,,,,perovskite,,,,,,,,10.1103/PhysRevB.58.3663
La1.85Sr0.15CuO4,La1.85Sr0.15CuO4,Bulk,,,SC,High-Tc/cuprate,,,,,,,,,,,True,10.1103/PhysRevB.61.R3808
La1.85Sr0.15CuO4,La1.85Sr0.15CuO4,Bulk,,,SC,High-Tc/cuprate,,,,K2NiF4 structure,,,,,,,True,10.1103/PhysRevLett.72.3088
La1.85Sr0.15CuO4,La1.85Sr0.15CuO4,Bulk,,,SC,High-Tc/cuprate,,,,,,,,,,,,10.1103/PhysRevB.42.329
La1.85Sr0.15CuO4,La1.85Sr0.15CuO4,,,,SC,High-Tc/cuprate,,,,,,,,,,,,10.1103/PhysRevB.56.6237
La1.85Sr0.15CuO4,La1.85Sr0.15CuO4,Bulk,,,SC,High-Tc/cuprate,,,,,,,,,,,True,10.1103/PhysRevB.48.4019
La₁.₈₅Sr₀.₁₅CuO₄,La1.85Sr0.15CuO4,Thin Film,6000 Å,LaSrAlO4,SC,High-Tc/cuprate,~30-35 K,,,,,3.777 Å,,13.232 Å,,,True,10.1103/PhysRevB.65.100504
La1.85Sr0.15CuO4,La1.85Sr0.15CuO4,Bulk,,,SC,High-Tc/cuprate,,,,,,,,,,,,10.1103/PhysRevB.59.4513
La₁.₈₅Sr₀.₁₅CuO₄,La1.85Sr0.15CuO4,Bulk,,,SC,cuprate,,,,perovskite,,,,,,,,10.1103/PhysRevLett.77.2069
Strontium-doped Lanthanum Copper Oxide,La1.85Sr0.15CuO4,Bulk,,,SC,High-Tc,,,,,,,,,,,,10.1103/PhysRevB.37.9364
La2-xSrxCuO4 (x=0.15),La1.85Sr0.15CuO4,Bulk,,,SC,High-Tc/cuprate,,,,,,,,,,,False,10.1103/PhysRevB.61.15462
La1.85Sr0.15CuO4,La1.85Sr0.15CuO4,Bulk,,,SC,cuprate,,,,,,,,,,,,10.1103/PhysRevB.59.R11649
La1.85Sr0.15CuO4,La1.85Sr0.15CuO4,Bulk,,,SC,High-Tc/cuprate,,,,,,,,,,,,10.1103/PhysRevB.38.7163
La2-xSrxCuO4,La1.85Sr0.15CuO4,Bulk,,,SC,High-Tc/cuprate,,,,,,,,,,,True,10.1103/PhysRevB.56.5610
La1.85Sr0.15CuO4,La1.85Sr0.15CuO4,Bulk,,,SC,High-Tc/cuprate,,,Tetragonal,perovskite,,,,,,,,10.1103/PhysRevB.44.5148
La1.85Sr0.15CuO4,La1.85Sr0.15CuO4,Bulk,,,SC,High-Tc/cuprate,37.8 K,,Tetragonal,perovskite,,3.7763 Å,3.7763 Å,13.2368 Å,,,True,10.1103/PhysRevB.39.315
La₁.₈₅Sr₀.₁₅CuO₄,La1.85Sr0.15CuO4,Bulk,,,SC,High-Tc/cuprate,"32 K (resistivity middle point), 37 K (onset), 34 K (NMR)",,Tetragonal,K2NiF4 type,,,,,,,True,10.1103/PhysRevB.36.5702
La1.85Sr0.15CuO4,La1.85Sr0.15CuO4,Bulk,,,SC,High-Tc/cuprate/d-wave,38 K,,,,,,,,,,,10.1103/PhysRevLett.87.127001
La1.85Sr0.15CuO4,La1.85Sr0.15CuO4,Bulk,,,SC,cuprate,,,,,,,,,,,,10.1103/PhysRevB.42.6238
La1.85Sr0.15CuO4,La1.85Sr0.15CuO4,Bulk,,,SC,cuprate,38 K,,,,,,,,,,,10.1103/PhysRevLett.76.4939
La1.85Sr0.15CuO4,La1.85Sr0.15CuO4,,,,SC,High-Tc/cuprate,,,,,,,,,,,,10.1103/PhysRevB.39.7343
La1.85Sr0.15CuO4,La1.85Sr0.15CuO4,Bulk,,,SC,High-Tc/cuprate,38 K,,,,,,,,,,True,10.1103/PhysRevB.60.9801
