Repository: WyattBunstine/ML_SC_Project

# ML_SC_Project — Chemically and Geometrically Motivated Crystal Graph Neural Networks

This project predicts and screens superconductors from crystal structure. It frames the
problem as a **two-stage hurdle**: first classify whether a material is a superconductor
candidate (SC vs. non-SC), then regress the critical temperature T_c for superconductors.

Two graph-neural-network families are trained and compared:

- a **baseline CGCNN** ([txie-93/cgcnn](https://github.com/txie-93/cgcnn)), and
- an **MPNN** with learned edge features that consumes richer `crystal_graph_v4` graphs
  (this project's contribution).

File: database/superconductor_materials_full.csv (part 85 of 215)
Material_Name,Chemical_Composition,Material_Class,Film_Thickness,Substrate,Material_Type,Superconductor_Type,Superconducting_Transition_Temperature,Pressure,Crystal_Structure,Lattice_Structure,Space_Group,"Lattice_Constant(a)","Lattice_Constant(b)","Lattice_Constant(c)",Lower_Critical_Field,Upper_Critical_Field,Experimental,DOI
Lanthanum Calcium Strontium Copper Oxide,La1.85Sr0.15CuO4,,,,SC,High-Tc/cuprate,,,,,,,,,,,,10.1103/PhysRevLett.85.5170
La1.85Sr0.15CuO4,La1.85Sr0.15CuO4,Bulk,,,SC,cuprate,,,,,,,,,,,True,10.1103/PhysRevB.54.12488
La1.85Sr0.15CuO4,La1.85Sr0.15CuO4,,,,SC,High-Tc/cuprate,,,,,,,,,,,,10.1103/PhysRevB.35.7207
La₁.₈₅Sr₀.₁₅CuO₄,La1.85Sr0.15CuO4,Thin Film,,LaSrAlO4,SC,High-Tc/cuprate,43.7 K,3.3 kbar,Orthorhombic/Tetragonal,214 structure,,,,,,,True,10.1103/PhysRevB.59.3827
La₁.₈₅Sr₀.₁₅CuO₄ ceramic,La1.85Sr0.15CuO4,Bulk,,,SC,High-Tc/cuprate,36 K,ambient,Orthorhombic,214 structure,,,,,,,,10.1103/PhysRevB.59.3827
Lanthanum Strontium Copper Oxide (x=0.15),La1.85Sr0.15CuO4,Bulk,,,SC,High-Tc/cuprate,,,Orthorhombic,LTO (low-temperature face-centered orthorhombic),,,,,,,True,10.1103/PhysRevB.48.9935
La1.85Sr0.15CuO4,La1.85Sr0.15CuO4,,,,SC,High-Tc/cuprate,35 K,,tetragonal,K2NiF4,,,,,,,,10.1103/PhysRevB.36.836
La1.85Sr0.15CuO4,La1.85Sr0.15CuO4,Bulk,,,SC,High-Tc/cuprate,,,,,,,,,,,,10.1103/PhysRevB.39.6619
La1.85Sr0.15CuO4,La1.85Sr0.15CuO4,Bulk,,,SC,High-Tc/cuprate,33 K,,Tetragonal,perovskite,,,,,,,True,10.1103/PhysRevLett.60.1069
La1.85Sr0.15CuO4,La1.85Sr0.15CuO4,Bulk,,,SC,cuprate,37.8 K,,,,,,,,,,True,10.1103/PhysRevB.41.282
La1.85Sr0.15CuO4,La1.85Sr0.15CuO4,,,,SC,High-Tc/cuprate,,,,,,,,,,,,10.1103/PhysRevLett.64.1593
La₂₋ₓSrₓCuO₄ (x=0.15),La1.85Sr0.15CuO4,Bulk,,,SC,High-Tc/cuprate,34 K,,,,,3.79 Å,,,,,True,10.1103/PhysRevB.53.11817
LSCO-015,La1.85Sr0.15CuO4,Bulk,,,SC,High-Tc/cuprate,,,,2:1:4 type,,,,,,,True,10.1103/PhysRevB.41.7213
La1.85Sr0.15CuO4,La1.85Sr0.15CuO4,Bulk,,,SC,cuprate,40 K,,,,,,,,,,,10.1103/PhysRevB.41.11657
Lanthanum Strontium Copper Oxide,La1.85Sr0.15CuO4,,,,SC,High-Tc/cuprate,40 K,,,,,,,,,,,10.1103/PhysRevB.37.9401
La1.85Sr0.15CuO4,La1.85Sr0.15CuO4,Bulk,,,SC,cuprate,40-38 K,,,,,,,,,,True,10.1103/PhysRevB.38.2820
La1.85Sr0.15CuO4,La1.85Sr0.15CuO4,Bulk,,,SC,cuprate,280 K,,Orthorhombic,,,,,,,,False,10.1103/PhysRevB.41.8949
La₁.₈₅Sr₀.₁₅CuO₄,La1.85Sr0.15CuO4,Bulk,,,SC,cuprate,,,,square-lattice,,,,,,,True,10.1103/PhysRevB.47.14413
La1.85Sr0.15CuO4,La1.85Sr0.15CuO4,Thin Film,2000 Å,SrTiO3,SC,High-Tc/cuprate,,,,,,,,,,,True,10.1103/PhysRevB.49.3483
La1.85Sr0.15CuO4,La1.85Sr0.15CuO4,,,,SC,cuprate,40 K,,,,,,,,,,,10.1103/PhysRevB.36.7222
La1.85Sr0.15CuO4,La1.85Sr0.15CuO4,Bulk,,,SC,cuprate,40 K,,,,,,,,,,,10.1103/PhysRevB.43.5481
La-Sr-Cu-O,La1.85Sr0.15CuO4,Bulk,,,SC,High-Tc/cuprate,35 K,,,,,,,,,,True,10.1103/PhysRevB.41.4201
La2-xSrxCuO4 (optimally doped),La1.85Sr0.15CuO4,Bulk,,,SC,High-Tc/cuprate,,,,,,,,,,,,10.1103/PhysRevB.65.180513
La₁.₈₅Sr₀.₁₅CuO₄,La1.85Sr0.15CuO4,Thin Film,300 nm,SrTiO3,SC,High-Tc/cuprate,31.6 K,,,,,,,,,"13.9 T/K (dHc2⊥c/dT), 0.98 T/K (dHc2∥c/dT)",True,10.1103/PhysRevB.46.14230
La₁.₈₅Sr₀.₁₅CuO₄,La1.85Sr0.15CuO4,Thin Film,5000-9000 Å,LaSrAlO4,SC,High-Tc/cuprate,25-35.2 K,,Tetragonal,perovskite,,3.777 Å,3.777 Å,13.2 Å,,,True,10.1103/PhysRevB.66.104512
La1.85Sr0.15CuO4,La1.85Sr0.15CuO4,Bulk,,,SC,High-Tc/cuprate,,,,,,,,,,,,10.1103/PhysRevB.61.15269
La1.85Sr0.15CuO4,La1.85Sr0.15CuO4,,,,SC,High-Tc/cuprate,,,,,,,,,,,,10.1103/PhysRevLett.58.2249
La1.85Sr0.15CuO4,La1.85Sr0.15CuO4,Bulk,,,SC,High-Tc/cuprate,40.3 K,,,K2NiF4 structure,,,,,,,True,10.1103/PhysRevB.35.8807
La1.85Sr0.15CuO4,La1.85Sr0.15CuO4,Bulk,,,SC,High-Tc/cuprate,,,,,,,,,,,True,10.1103/PhysRevB.62.4137
La₁.₈₅Sr₀.₁₅CuO₄₋ᵧ,La1.85Sr0.15CuO4,Bulk,,,SC,High-Tc/cuprate,36 K,,,layered copper oxide,,,,,,,True,10.1103/PhysRevB.35.7216
La1.85Sr0.15CuO4,La1.85Sr0.15CuO4,Bulk,,,SC,High-Tc/cuprate,38 K,,Tetragonal/Orthorhombic,,"I4/mmm (high T), Abma (low T)",,,,,,True,10.1103/PhysRevB.37.2231
La1.85Sr0.15CuO4,La1.85Sr0.15CuO4,Bulk,,,SC,High-Tc/cuprate,,,,,,,,,,,True,10.1103/PhysRevB.46.8687
La1.85Sr0.15CuO4,La1.85Sr0.15CuO4,Bulk,,,SC,cuprate,39 K,,,,,,,,,,True,10.1103/PhysRevB.51.640
La1.85Sr0.15CuO4,La1.85Sr0.15CuO4,,,,SC,High-Tc/cuprate,,,,,,,,,,,,10.1103/PhysRevB.39.777
La1.85Sr0.15CuO4,La1.85Sr0.15CuO4,Bulk,,,SC,cuprate,36-40 K,,,K2NiF4 structure,,,,,,,True,10.1103/PhysRevLett.59.912
La1.85Sr0.15CuO4,La1.85Sr0.15CuO4,Bulk,,,SC,High-Tc/cuprate,,,Tetragonal,perovskite,,,,,,,True,10.1103/PhysRevB.65.054510
La1.85Sr0.15CuO4,La1.85Sr0.15CuO4,Bulk,,,SC,High-Tc/cuprate,35 K,,,,,,,,,,True,10.1103/PhysRevB.40.2558
La₁.₈₅Sr₀.₁₅CuO₄,La1.85Sr0.15CuO4,Bulk,,,SC,High-Tc,"32 K (onset), 36 K (onset after oxygen annealing)",,Tetragonal,K₂NiF₄ structure,I4/mmm,3.772 Å,3.772 Å,13.247 Å,,,True,10.1103/PhysRevB.35.8837
La1.85Sr0.15CuO4,La1.85Sr0.15CuO4,,,,SC,High-Tc/cuprate,31-37 K,,,,,,,,,,,10.1103/PhysRevB.36.2398
La1.85Sr0.15CuO4-δ,La1.85Sr0.15CuO4,Bulk,,,SC,High-Tc/cuprate,~38 K,,Tetragonal,T phase,,3.78 Å,3.78 Å,13.23 Å,,,True,10.1103/PhysRevB.43.2885
La1.85Sr0.15CuO4,La1.85Sr0.15CuO4,Bulk,,,SC,High-Tc/cuprate,,,,,,,,,,,,10.1103/PhysRevB.41.1789
La₁.₈₅Sr₀.₁₅CuO₄,La1.85Sr0.15CuO4,Bulk,,,SC,High-Tc/cuprate,,,,,,,,,,,,10.1103/PhysRevB.38.11382
La1.85Sr0.15CuO4,La1.85Sr0.15CuO4,Bulk,,,SC,High-Tc/cuprate,,,,,,,,,,,True,10.1103/PhysRevB.52.13585
LSCO,La1.85Sr0.15CuO4,,,,SC,High-Tc/cuprate,,,,,,,,,,,,10.1103/PhysRevB.55.11738
LSCO optimally doped,La1.85Sr0.15CuO4,Bulk,,,SC,High-Tc/cuprate,,,,,,,,,,,,10.1103/PhysRevB.63.054517
La2-xSrxCuO4,La1.85Sr0.15CuO4,Bulk,,,SC,High-Tc/cuprate,,,,,,,,,,,,10.1103/PhysRevB.42.10348
La1.85Sr0.15CuO4,La1.85Sr0.15CuO4,Bulk,,,SC,High-Tc/cuprate,,,,,,,,,,,,10.1103/PhysRevB.48.13042
La1.85Sr0.15CuO4,La1.85Sr0.15CuO4,Thin Film,10-350 nm,SrLaAlO4,SC,High-Tc/cuprate,38.0-49.1 K,ambient pressure,,perovskite,,0.3793 nm,,,,,True,10.1103/PhysRevB.61.9782
La1.85Sr0.15CuO4,La1.85Sr0.15CuO4,Thin Film,10-350 nm,SrTiO3,SC,High-Tc/cuprate,25-38.0 K,ambient pressure,,perovskite,,0.3793 nm,,,,,True,10.1103/PhysRevB.61.9782
La₁.₈₅Sr₀.₁₅CuO₄,La1.85Sr0.15CuO4,,,,SC,High-Tc/cuprate,,,,,,,,,,,,10.1103/PhysRevB.56.5525
La₁.₈₅Sr₀.₁₅CuO₄,La1.85Sr0.15CuO4,Bulk,,,SC,High-Tc/cuprate,35 K,,,perovskite,,,,,,,True,10.1103/PhysRevB.36.3971
La1.85Sr0.15CuO4,La1.85Sr0.15CuO4,Bulk,,,SC,High-Tc/cuprate,,,,,,,,,,,,10.1103/PhysRevB.55.9120
La₁.₈₅Sr₀.₁₅CuO₄₋ᵧ,La1.85Sr0.15CuO4,Bulk,,,SC,High-Tc/cuprate,35.9 K,,Tetragonal,perovskite,,,,,,,True,10.1103/PhysRevB.35.7224
Lanthanum Strontium Copper Oxide,La1.85Sr0.15CuO4,Bulk,,,SC,High-Tc/cuprate/d-wave,,,,,,,,,,,,10.1103/PhysRevLett.84.5387
Lanthanum Strontium Copper Oxide,La1.85Sr0.15CuO4,Bulk,,,SC,High-Tc/cuprate,35 K,,,perovskite,,,,,,,True,10.1103/PhysRevB.37.515
La1.85Sr0.15CuO4,La1.85Sr0.15CuO4,,,,SC,cuprate,,,,,,,,,,,,10.1103/PhysRevB.65.224515
La1.85Sr0.15CuO4,La1.85Sr0.15CuO4,Bulk,,,SC,High-Tc/cuprate,36 K,1 bar,Tetragonal,K2NiF4-type,,,,,,,True,10.1103/PhysRevB.41.371
La1.85Sr0.15CuO4,La1.85Sr0.15CuO4,Bulk,,,SC,High-Tc/cuprate,37 K,,,,,,,,,,False,10.1103/PhysRevB.38.856
La1.85Sr0.15CuO4-γ,La1.85Sr0.15CuO4,Bulk,,,SC,High-Tc/cuprate,36-38 K,,Tetragonal,perovskite,,,,,,,True,10.1103/PhysRevB.37.5132
Lanthanum Strontium Copper Oxide (x~0.15),La1.85Sr0.15CuO4,Bulk,,,SC,High-Tc/cuprate,,,,K2NiF4,,,,,,,True,10.1103/PhysRevB.36.3891
Lanthanum Strontium Copper Oxide,La1.85Sr0.15CuO4,Bulk,,,SC,High-Tc/cuprate,,,,,,,,,,,True,10.1103/PhysRevB.38.761
La₁.₈₅Sr₀.₁₅CuO₄,La1.85Sr0.15CuO4,Bulk,,,SC,High-Tc/cuprate,38 K,,Tetragonal,,,,,,,,True,10.1103/PhysRevB.35.8800
La1.85Sr0.15CuO4,La1.85Sr0.15CuO4,,,,SC,High-Tc,,,,perovskite,,,,,,,,10.1103/PhysRevB.39.9012
La1.85Sr0.15CuO4,La1.85Sr0.15CuO4,Bulk,,,SC,High-Tc/cuprate,,,,,,,,,,,,10.1103/PhysRevLett.59.1236
La1.85Sr0.15CuO4,La1.85Sr0.15CuO4,Bulk,,,SC,High-Tc/cuprate,32 K,,,,,,,,,,True,10.1103/PhysRevLett.62.102
La₁.₈₅Sr₀.₁₅CuO₄,La1.85Sr0.15CuO4,,,,SC,High-Tc/cuprate,,,,,,,,,,,,10.1103/PhysRevB.53.R2999
La1.85Sr0.15CuO4-δ,La1.85Sr0.15CuO4,Bulk,,,SC,cuprate,,,,perovskite,,,,,,,True,10.1103/PhysRevB.37.3396
La₁.₈₅Sr₀.₁₅CuO₄,La1.85Sr0.15CuO4,Bulk,,,SC,High-Tc/cuprate,,,,,,,,,,,,10.1103/PhysRevB.48.487
La1.85Sr0.15CuO4,La1.85Sr0.15CuO4,Bulk,,,SC,cuprate,,,,,,,,,,,,10.1103/PhysRevB.46.9116
La1.85Sr0.15CuO4,La1.85Sr0.15CuO4,Bulk,,,SC,High-Tc/cuprate,40 K,,,2D square lattice,,,,,,,,10.1103/PhysRevLett.67.3448
La₁.₈₅Sr₀.₁₅CuO₄,La1.85Sr0.15CuO4,,,,SC,cuprate,,,,,,,,,,,,10.1103/PhysRevB.54.12018
La2-xSrxCuO4,La1.85Sr0.15CuO4,Bulk,,,SC,High-Tc/cuprate,,,,perovskite,,,,,,,,10.1103/PhysRevB.37.537
La₁.₈₅Sr₀.₁₅CuO₄,La1.85Sr0.15CuO4,Bulk,,,SC,High-Tc/cuprate,,,,perovskite,,,,,,,,10.1103/PhysRevB.45.4989
Lanthanum Strontium Copper Oxide,La1.85Sr0.15CuO4,Bulk,,,SC,High-Tc/cuprate,37 K,,,,,,,,,,,10.1103/PhysRevLett.68.2712
La1.85Sr0.15CuO4,La1.85Sr0.15CuO4,Thin Film,1000 Å,SrTiO3,SC,High-Tc/cuprate,20 K,,,,,,,,,,True,10.1103/PhysRevB.52.R3888
La1.85Sr0.15CuO4,La1.85Sr0.15CuO4,Bulk,,,SC,High-Tc/cuprate,,,,,,,,,,,True,10.1103/PhysRevB.49.1544
La1.85Sr0.15CuO4,La1.85Sr0.15CuO4,Bulk,,,SC,cuprate,,,,,,,,,,,,10.1103/PhysRevB.40.2617
La1.85Sr0.15CuO4,La1.85Sr0.15CuO4,Bulk,,,SC,High-Tc/cuprate,~38 K,,,layered oxide,,,,,,,True,10.1103/PhysRevB.38.909
La1.85Sr0.15CuO4,La1.85Sr0.15CuO4,Bulk,,,SC,cuprate,35.7 K,,,,,,,,,,True,10.1103/PhysRevB.47.3354
La1.85Sr0.15CuO4,La1.85Sr0.15CuO4,Bulk,,,SC,High-Tc/cuprate,,,,,,,,,,,,10.1103/PhysRevB.58.11774
La1.85Sr0.15CuO4,La1.85Sr0.15CuO4,Bulk,,,SC,High-Tc/cuprate,,,Tetragonal,K2NiF4-type (T),,,,,,,True,10.1103/PhysRevB.44.7008
La1.85Sr0.15CuO4,La1.85Sr0.15CuO4,Bulk,,,SC,High-Tc/cuprate,,,,,,,,,,,,10.1103/PhysRevB.43.8030
La1.85Sr0.15CuO4,La1.85Sr0.15CuO4,Bulk,,,SC,High-Tc/cuprate,,,,perovskite,,,,,,,,10.1103/PhysRevB.36.7115
La2-xSrxCuO4 (x=0.15),La1.85Sr0.15CuO4,Bulk,,,SC,High-Tc/cuprate,,,,,,,,,,,,10.1103/PhysRevB.48.524
La1.85Sr0.15CuO4,La1.85Sr0.15CuO4,Bulk,,,SC,High-Tc/cuprate,37 K,atmospheric pressure,Orthorhombic,perovskite,,,,,,,True,10.1103/PhysRevB.49.9084
La1.85Sr0.15CuO4,La1.85Sr0.15CuO4,Bulk,,,SC,High-Tc/cuprate,,,,layered,,,,,,,,10.1103/PhysRevB.53.14601
La1.85Sr0.15CuO4,La1.85Sr0.15CuO4,Bulk,,,SC,High-Tc/cuprate,,,,,,,,,,,,10.1103/PhysRevB.37.5924
La₁.₈₅Sr₀.₁₅CuO₄,La1.85Sr0.15CuO4,Bulk,,,SC,High-Tc/cuprate,35.3 K,,,,,,,,,,True,10.1103/PhysRevB.56.6265
La1.85Sr0.15CuO4,La1.85Sr0.15CuO4,Bulk,,,SC,High-Tc/cuprate,,,,,,,,,,,,10.1103/PhysRevB.48.6492
Lanthanum Strontium Copper Oxide,La1.85Sr0.15CuO4,Bulk,,,SC,High-Tc/cuprate,35 K,,,perovskite,,,,,,,True,10.1103/PhysRevB.36.3975
La1.85Sr0.15CuO4,La1.85Sr0.15CuO4,Bulk,,,SC,High-Tc,39 K,ambient pressure,,K2NiF4,,,,,,,True,10.1103/PhysRevB.35.8791
La1.85Sr0.15CuO4,La1.85Sr0.15CuO4,Bulk,,,SC,High-Tc/cuprate,36 K,,,,,,,,,,,10.1103/PhysRevB.36.5245
La1.85Sr0.15CuO4,La1.85Sr0.15CuO4,,,,SC,High-Tc/cuprate,37 K,,,,,,,,,,,10.1103/PhysRevB.37.9734
La1.85Sr0.15CuO4-x,La1.85Sr0.15CuO4,Bulk,,,SC,High-Tc/cuprate,40 K,,Tetragonal,K2NiF4-type,I4/mmm,,,,,,,10.1103/PhysRevB.38.4624
La1.85Sr0.15CuO4,La1.85Sr0.15CuO4,,,,SC,High-Tc,,,,,,,,,,,,10.1103/PhysRevB.44.9727
La1.85Sr0.15CuO4,La1.85Sr0.15CuO4,Bulk,,,SC,High-Tc/cuprate,36 K,,,,,,,,,,True,10.1103/PhysRevB.37.1587
La₁.₈₅Sr₀.₁₅CuO₄,La1.85Sr0.15CuO4,Bulk,,,SC,High-Tc/cuprate,35 K,,,,,,,,,,True,10.1103/PhysRevB.36.3979
La1.85Sr0.15CuO4,La1.85Sr0.15CuO4,Bulk,,,SC,High-Tc/cuprate,,3 atm O2,,,,,,,,,True,10.1103/PhysRevB.47.8369
La1.85Sr0.15CuO4,La1.85Sr0.15CuO4,Bulk,,,SC,High-Tc/cuprate,39 K,,Tetragonal,,,3.788 Å,3.788 Å,13.206 Å,,,False,10.1103/PhysRevB.58.12323
La1.85Sr0.15CuO4,La1.85Sr0.15CuO4,Bulk,,,SC,High-Tc/cuprate,38 K,ambient,Orthorhombic,K2NiF4-type,Cmca,,,,,,True,10.1103/PhysRevLett.76.1348
La1.85Sr0.15CuO4 (tetragonal under pressure),La1.85Sr0.15CuO4,Bulk,,,SC,High-Tc/cuprate,42 K,20 kbar,Tetragonal,K2NiF4-type,I4/mmm,,,,,,True,10.1103/PhysRevLett.76.1348
(La0.925Sr0.075)2Cu1O4,La1.85Sr0.15CuO4,Bulk,,,SC,High-Tc,37.5 K,,Tetragonal,,I4/mmm,3.7793 Å,3.7793 Å,13.2260 Å,,,TRUE,Handbook of SC
La1.85Sr0.15CuO4,La1.85Sr0.15CuO4,Bulk,,,SC,High-Tc,,,Tetragonal,,,,,,,,TRUE,Handbook of SC
La1.85Sr0.15CuO4,La1.85Sr0.15CuO4,Bulk,,,SC,cuprate/High-Tc,,,,perovskite,,,,,,,TRUE,10.1103/PhysRevB.71.184505
La1.85Sr0.15CuO4,La1.85Sr0.15CuO4,Bulk,,,SC,Type-II/cuprate/High-Tc,,,,,,,,,,,FALSE,10.1103/PhysRevB.96.104517
La1.85Sr0.15CuO4,La1.85Sr0.15CuO4,Bulk,,,SC,Type-II/cuprate/High-Tc,28 K,,Tetragonal,,I4/mmm,3.777,3.777,13.222,,,TRUE,10.1103/PhysRevB.111.064505
La1.85Sr0.15CuO4,La1.85Sr0.15CuO4,single crystal,,,SC,cuprate,38 K,,Tetragonal/Orthorhombic (HTT/LTO transition),,,,,,,,TRUE,10.1103/PhysRevB.96.094519
"Lanthanum Strontium Copper Oxide (x=0.15) [cited, not studied in this paper]",La1.85Sr0.15CuO4,Bulk,,,SC,cuprate,,,Orthorhombic (below 100 K),perovskite,,,,,,,FALSE,10.1103/PhysRevB.73.174518
La1.85Sr0.15CuO4,La1.85Sr0.15CuO4,Bulk,,,SC,High-Tc/cuprate,,,,,,,,,,,FALSE,10.1103/PhysRevB.92.081115
La1.85Sr0.15CuO4,La1.85Sr0.15CuO4,,,,SC,cuprate,,,,,,,,,,,FALSE,10.1103/PhysRevB.103.205113
La1.85Sr0.15CuO4,La1.85Sr0.15CuO4,Bulk,,,SC,High-Tc/cuprate,37.7 K,,,,,,,,,,TRUE,10.1103/PhysRevB.79.064521
La1.85Sr0.15CuO4,La1.85Sr0.15CuO4,Bulk,,,SC,High-Tc/cuprate,37 K,,,,,,,,,~70 T,TRUE,10.1103/PhysRevLett.94.107004
La1.85Sr0.15CuO4,La1.85Sr0.15CuO4,Bulk,,,SC,High-Tc/cuprate,38.5 K,,,,,,,,,,FALSE,10.1103/PhysRevB.84.180507
La1.85Sr0.15CuO4,La1.85Sr0.15CuO4,Bulk,,,SC,cuprate,38 K,,,,,,,,,,FALSE,10.1103/PhysRevB.70.214517
La2-xSrxCuO4 (x=0.15),La1.85Sr0.15CuO4,Bulk,,,SC,High-Tc/cuprate,,,"Tetragonal (HTT) at high T, Orthorhombic (LTO) at low T",Perovskite-derived layered,,,,,,,FALSE,10.1103/PhysRevB.101.174508
La1.85Sr0.15CuO4,La1.85Sr0.15CuO4,,,,SC,cuprate,,,,,,,,,,,FALSE,10.1103/PhysRevLett.118.137001
La1.85Sr0.15CuO4,La1.85Sr0.15CuO4,Bulk,,,SC,High-Tc/cuprate,,,,perovskite,,,,,,,FALSE,10.1103/PhysRevB.85.134510
La1.85Sr0.15CuO4,La1.85Sr0.15CuO4,Bulk,,,SC,High-Tc/cuprate,38 K,ambient,Tetragonal,,P4_2/ncm,,,,,,TRUE,10.1103/PhysRevB.77.054516
La1.85Sr0.15CuO4,La1.85Sr0.15CuO4,Thin Film,1 unit cell,La2CuO4,SC,High-Tc/cuprate,,,,,,,,,,,TRUE,10.1103/PhysRevB.87.205116
La2-xSrxCuO4,La1.85Sr0.15CuO4,Bulk,,,SC,cuprate/High-Tc,37 K,ambient,Tetragonal,perovskite,,,,,,,FALSE,10.1103/PhysRevB.97.064502
La1.85Sr0.15CuO4,La1.85Sr0.15CuO4,Bulk,,,SC,High-Tc/cuprate,,,,,,,,,,,ARPES,10.1103/PhysRevB.78.214502
La1.85Sr0.15CuO4,La1.85Sr0.15CuO4,,,,SC,High-Tc/cuprate,,,,,,,,,,,FALSE,10.1103/PhysRevB.77.224511
La1.85Sr0.15CuO4,La1.85Sr0.15CuO4,Bulk,,,SC,cuprate,,,Tetragonal,perovskite,,,,,,,TRUE,10.1103/PhysRevB.87.104511
La1.85Sr0.15CuO4,La1.85Sr0.15CuO4,Thin Film,,,SC,High-Tc/cuprate,45 K,,,,,,,,,,TRUE,10.1103/PhysRevLett.93.157002
La1.85Sr0.15CuO4,La1.85Sr0.15CuO4,Single Crystal,,,SC,High-Tc/cuprate,,,,,,,,13.25,,,TRUE,10.1103/PhysRevB.101.115121
La1.85Sr0.15CuO4,La1.85Sr0.15CuO4,Bulk,,,SC,High-Tc/cuprate,37 K,,,,,,,,,,TRUE,10.1103/PhysRevLett.99.017003
La1.85Sr0.15CuO4 in [LSCO15_1/LCO_2]^A bilayer,La1.85Sr0.15CuO4,Thin Film,1 unit cell,SrLaAlO4 (SLAO),SC,cuprate/High-Tc,"onset: ~20 K, zero resistance not reached down to 2 K",ambient,Tetragonal,perovskite,I4/mmm,,,,,,TRUE,10.1103/PhysRevB.95.214506
La1.85Sr0.15CuO4 in [LSCO15_2/LCO_2]^A bilayer,La1.85Sr0.15CuO4,Thin Film,2 unit cells (~2.6 nm),SrLaAlO4 (SLAO),SC,cuprate/High-Tc,"onset: ~35 K, zero resistance: ~22 K",ambient,Tetragonal,perovskite,I4/mmm,3.76,3.76,13.30,,,TRUE,10.1103/PhysRevB.95.214506
La1.85Sr0.15CuO4 in [LSCO15_3/LCO_2]^A bilayer,La1.85Sr0.15CuO4,Thin Film,3 unit cells,SrLaAlO4 (SLAO),SC,cuprate/High-Tc,"onset: ~35 K, zero resistance: ~22 K",ambient,Tetragonal,perovskite,I4/mmm,,,,,,TRUE,10.1103/PhysRevB.95.214506
La1.85Sr0.15CuO4 in [LSCO15_5/LCO_2]^A bilayer,La1.85Sr0.15CuO4,Thin Film,5 unit cells,SrLaAlO4 (SLAO),SC,cuprate/High-Tc,"onset: ~35 K, zero resistance: ~22 K",ambient,Tetragonal,perovskite,I4/mmm,,,,,,TRUE,10.1103/PhysRevB.95.214506
La1.85Sr0.15CuO4 in [LSCO15_1/LCO_2]^B bilayer,La1.85Sr0.15CuO4,Thin Film,1 unit cell,SrLaAlO4 (SLAO),NSC,cuprate/High-Tc,"NSC (insulator-like, no SC transition)",ambient,Tetragonal,perovskite,I4/mmm,,,,,,TRUE,10.1103/PhysRevB.95.214506
La1.85Sr0.15CuO4 in [LSCO15_2/LCO_2]^B bilayer,La1.85Sr0.15CuO4,Thin Film,2 unit cells,SrLaAlO4 (SLAO),SC,cuprate/High-Tc,"Incomplete SC transition with onset ~35 K, zero resistance not reached",ambient,Tetragonal,perovskite,I4/mmm,,,,,,TRUE,10.1103/PhysRevB.95.214506
La1.85Sr0.15CuO4 in [LSCO15_3/LCO_2]^B bilayer,La1.85Sr0.15CuO4,Thin Film,3 unit cells,SrLaAlO4 (SLAO),SC,cuprate/High-Tc,"onset: ~35 K, zero resistance: 13 K",ambient,Tetragonal,perovskite,I4/mmm,,,,,,TRUE,10.1103/PhysRevB.95.214506
La1.85Sr0.15CuO4 in [LSCO15_5/LCO_2]^B bilayer,La1.85Sr0.15CuO4,Thin Film,5 unit cells,SrLaAlO4 (SLAO),SC,cuprate/High-Tc,"onset: ~35 K, zero resistance: 26 K",ambient,Tetragonal,perovskite,I4/mmm,,,,,,TRUE,10.1103/PhysRevB.95.214506
La1.85Sr0.15CuO4 in [LSCO15_1/LCO_7]^A bilayer,La1.85Sr0.15CuO4,Thin Film,1 unit cell,SrLaAlO4 (SLAO),NSC,cuprate/High-Tc,"NSC (insulator-like, no SC transition)",ambient,Tetragonal,perovskite,I4/mmm,,,,,,TRUE,10.1103/PhysRevB.95.214506
La1.85Sr0.15CuO4 in [LSCO15_2/LCO_7]^A bilayer,La1.85Sr0.15CuO4,Thin Film,2 unit cells,SrLaAlO4 (SLAO),SC,cuprate/High-Tc,Incomplete SC transition,ambient,Tetragonal,perovskite,I4/mmm,3.76,3.76,13.27,,,TRUE,10.1103/PhysRevB.95.214506
La1.85Sr0.15CuO4 in [LSCO15_3/LCO_7]^A bilayer,La1.85Sr0.15CuO4,Thin Film,3 unit cells,SrLaAlO4 (SLAO),SC,cuprate/High-Tc,SC with slightly reduced transition temperature,ambient,Tetragonal,perovskite,I4/mmm,,,,,,TRUE,10.1103/PhysRevB.95.214506
La1.85Sr0.15CuO4 in [LSCO15_5/LCO_7]^A bilayer,La1.85Sr0.15CuO4,Thin Film,5 unit cells,SrLaAlO4 (SLAO),SC,cuprate/High-Tc,"onset: ~35 K, zero resistance: ~22 K",ambient,Tetragonal,perovskite,I4/mmm,,,,,,TRUE,10.1103/PhysRevB.95.214506
La1.85Sr0.15CuO4 in [LSCO15_2/LSCO6_7]^A bilayer,La1.85Sr0.15CuO4,Thin Film,2 unit cells,SrLaAlO4 (SLAO),SC,cuprate/High-Tc,"onset: ~30 K, zero resistance: ~13 K",ambient,Tetragonal,perovskite,I4/mmm,,,,,,TRUE,10.1103/PhysRevB.95.214506
La1.85Sr0.15CuO4 in [LSCO15_2/LCMO_20]^B bilayer,La1.85Sr0.15CuO4,Thin Film,2 unit cells,SrLaAlO4 (SLAO),SC,cuprate/High-Tc,"SC with suppressed Tc, zero resistance observed",ambient,Tetragonal,perovskite,I4/mmm,,,,,,TRUE,10.1103/PhysRevB.95.214506
La1.85Sr0.15CuO4 in [LSCO15_3/LCMO_20]^B bilayer,La1.85Sr0.15CuO4,Thin Film,3 unit cells,SrLaAlO4 (SLAO),SC,cuprate/High-Tc,"SC with suppressed Tc, zero resistance observed",ambient,Tetragonal,perovskite,I4/mmm,,,,,,TRUE,10.1103/PhysRevB.95.214506
La1.85Sr0.15CuO4,La1.85Sr0.15CuO4,Bulk,,,SC,cuprate/High-Tc,Tc ~38 K,ambient,Tetragonal,perovskite,I4/mmm,3.778,3.778,13.237,,,FALSE,10.1103/PhysRevB.95.214506
La1.85Sr0.15CuO4,La1.85Sr0.15CuO4,Thin Film,45 nm,LaSrAlO4 (001),SC,High-Tc/cuprate,42 K,,,,,,,,,,TRUE,10.1103/PhysRevB.83.140507
La1.85Sr0.15CuO4,La1.85Sr0.15CuO4,Bulk,,,SC,High-Tc/cuprate,37 K,,Tetragonal,K2NiF4-type,,3.77215,3.77215,13.20043,,,TRUE,10.1103/PhysRevB.73.174515
Lanthanum Strontium Copper Oxide,La1.85Sr0.15CuO4,Bulk,,,SC,cuprate,~38 K,,Orthorhombic,perovskite,,,,,,,FALSE,10.1103/PhysRevB.71.060501
La1.85Sr0.15CuO4,La1.85Sr0.15CuO4,Bulk,,,SC,High-Tc/cuprate,40 K,,,,,,,,,,,10.1103/PhysRevB.76.174521
La2-xSrxCuO4 (x=0.15),La1.85Sr0.15CuO4,,,,SC,High-Tc/cuprate,38 K,,,,,,,,,,Tc vs doping measurement,10.1103/PhysRevB.83.024510
La1.85Sr0.15CuO4,La1.85Sr0.15CuO4,Bulk,,,SC,High-Tc/cuprate,,,,,,,,,,,FALSE,10.1103/PhysRevB.80.094523
La1.85Sr0.15CuO4,La1.85Sr0.15CuO4,Bulk,,,SC,cuprate/High-Tc,37.5 K,,,,,,,,,,TRUE,10.1103/PhysRevX.11.041038
La1.85Sr0.15CuO4 (strained),La1.85Sr0.15CuO4,Thin Film,105 Å,SrLaAlO4 (001),SC,High-Tc/cuprate,44 K,,,,,,,13.29 Å,,,TRUE,10.1103/PhysRevLett.91.057002
La1.85Sr0.15CuO4 (unstrained bulk),La1.85Sr0.15CuO4,Bulk,,,SC,High-Tc/cuprate,38 K,,,,,,,13.23 Å,,,FALSE,10.1103/PhysRevLett.91.057002
La1.85Sr0.15CuO4,La1.85Sr0.15CuO4,Bulk,,,SC,High-Tc/cuprate,37 K,ambient,Tetragonal,K2NiF4-type,,,,,,,TRUE,10.1103/PhysRevB.71.144520
La1.85Sr0.15CuO4,La1.85Sr0.15CuO4,,,,SC,cuprate,,ambient,,,,,,,,,FALSE,10.1103/PhysRevB.110.134519
"La2-xSrxCuO4 (La214, x~0.15)",La1.85Sr0.15CuO4,Bulk,,,SC,cuprate,39 K,,,,,,,,,,TRUE,10.1103/PhysRevB.109.165134
La1.85Sr0.15CuO4,La1.85Sr0.15CuO4,Bulk,,,SC,High-Tc/cuprate,35 K,,,,,,,,,,TRUE,10.1103/PhysRevB.85.184518
La1.85Sr0.15CuO4,La1.85Sr0.15CuO4,Thin Film,150 nm,LaSrAlO4 (001),SC,High-Tc/cuprate,31.6 K,,Tetragonal,Layered perovskite,,,,,,,TRUE,10.1103/PhysRevB.79.184507
La2-xSrxCuO4 (x=0.15),La1.85Sr0.15CuO4,Bulk,,,SC,High-Tc/cuprate,,,,,,,,,,,Inelastic neutron scattering,10.1103/PhysRevB.75.064516
Lanthanum Strontium Copper Oxide,La1.85Sr0.15CuO4,,,,SC,High-Tc/cuprate,,,,,,,,,,,FALSE,10.1103/PhysRevLett.107.056404
Lanthanum Strontium Copper Oxide,La1.85Sr0.15CuO4,Bulk,,,SC,cuprate,,,,,,,,,,,FALSE,10.1103/PhysRevB.75.140510
La1.85Sr0.15CuO4,La1.85Sr0.15CuO4,,,,SC,High-Tc/cuprate,,,,,,,,,,,FALSE,10.1103/PhysRevLett.96.257002
Lanthanum Strontium Copper Oxide,La1.85Sr0.15CuO4,Thin film,,,SC,High-Tc/cuprate,45 K,,,,,,,,,,,10.1103/PhysRevB.75.132501
La1.85Sr0.15CuO4,La1.85Sr0.15CuO4,Thin Film,,LaSrAlO4,SC,cuprate/High-Tc,38 K,ambient,,,,,,,,,TRUE,10.1103/PhysRevB.101.224512
"Lanthanum Strontium Copper Oxide (Optimally Doped, Tc=34K)",La1.85Sr0.15CuO4,Thin Film,,LaSrAlO4,SC,High-Tc/cuprate,34 K,,,,,,,,,,TRUE,10.1103/PhysRevB.102.054520
La1.85Sr0.15CuO4,La1.85Sr0.15CuO4,Bulk,,,SC,cuprate,39.0 K,,,,,,,,,,,10.1103/PhysRevB.111.115109
La1.85Sr0.15CuO4,La1.85Sr0.15CuO4,Bulk,,,SC,High-Tc/cuprate,,,,,,,,,,,FALSE,10.1103/PhysRevX.1.011011
La1.85Sr0.15CuO4,La1.85Sr0.15CuO4,Bulk,,,SC,High-Tc/cuprate,35 K,,,,,,,,,,TRUE,10.1103/PhysRevB.97.214504
La1.85Sr0.15CuO4 (100) surface,La1.85Sr0.15CuO4,Bulk,,,SC,High-Tc/cuprate,35 K,,,,,,,,,,TRUE,10.1103/PhysRevB.97.214504
La2-xSrxCuO4 (x=0.15),La1.85Sr0.15CuO4,Bulk,,,SC,High-Tc/cuprate,,,,,,,,,,,TRUE,10.1103/PhysRevB.77.024523
La1.85Sr0.15CuO4,La1.85Sr0.15CuO4,Bulk,,,SC,High-Tc/cuprate,35.1 K,,,,,,,,,,FALSE,10.1103/PhysRevB.110.L100506
Lanthanum Strontium Copper Oxide (LSCO),La1.85Sr0.15CuO4,Bulk,,,SC,High-Tc/cuprate,38 K,,,,,,,,,,TRUE,10.1103/PhysRevLett.94.207001
La1.85Sr0.15CuO4,La1.85Sr0.15CuO4,,,,SC,High-Tc/cuprate,,,,,,,,,,,FALSE,10.1103/PhysRevB.75.060505
La1.85Sr0.15CuO4,La1.85Sr0.15CuO4,Bulk,,,SC,High-Tc/cuprate/Type-II,,,,,,,,,10 - 100 G,100 T,TRUE,10.1103/PhysRevB.73.094519
La1.85Sr0.15CuO4,La1.85Sr0.15CuO4,Bulk,,,SC,High-Tc/cuprate/Type-II,37 K,,,,,,,,,,TRUE,10.1103/PhysRevB.72.094516
La1.85Sr0.15CuO4,La1.85Sr0.15CuO4,Bulk,,,SC,cuprate,,ambient,Tetragonal,K2NiF4-type,I4/mmm,,,,,,FALSE,10.1103/PhysRevB.70.094507
La1.85Sr0.15CuO4,La1.85Sr0.15CuO4,Thin Film,,LaSrAlO4,SC,,,,,,,,,,,,FALSE,10.1103/PhysRevB.100.165308
La1.85Sr0.15CuO4,La1.85Sr0.15CuO4,Thin Film,45 nm,LaSrAlO4 (100),SC,cuprate/High-Tc,44 K,,Tetragonal,perovskite,,,,,,,TRUE,10.1103/PhysRevB.82.214513
La2-xSrxCuO4 (x=0.15),La1.85Sr0.15CuO4,Bulk,,,SC,High-Tc/cuprate,40 K,,,Perovskite,,,,,,820 kOe,TRUE,10.1103/PhysRevB.98.094522
La1.85Sr0.15CuO4,La1.85Sr0.15CuO4,Bulk,,,SC,cuprate/High-Tc/Type-II,,,,,,,,,,,FALSE,10.1103/PhysRevB.81.224509
La1.85Sr0.15CuO4,La1.85Sr0.15CuO4,Bulk,,,SC,cuprate,,,,,,,,,,,FALSE,10.1103/PhysRevB.91.020505
La1.85Sr0.15CuO4,La1.85Sr0.15CuO4,Bulk,,,SC,High-Tc/cuprate/Type-II,,,Orthorhombic,,,,,,,,FALSE,10.1103/PhysRevB.71.220508
La1.85Sr0.15CuO4,La1.85Sr0.15CuO4,,,,SC,cuprate,,,,,,,,,,,FALSE,10.1103/PhysRevLett.98.057007
La1.85Sr0.15CuO4,La1.85Sr0.15CuO4,Bulk,,,SC,High-Tc/cuprate/Type-II,38 K,,,,,,,,,,TRUE,10.1103/PhysRevB.71.054503
La1.85Sr0.15CuO4,La1.85Sr0.15CuO4,Bulk,,,SC,cuprate,41 K,,,,,3.8,3.8,,,,TRUE,10.1103/PhysRevB.74.224510
La1.85Sr0.15CuO4,La1.85Sr0.15CuO4,Bulk,,,SC,High-Tc/cuprate,,,,,,,,13.2,,,FALSE,10.1103/PhysRevB.73.165113
La1.85Sr0.15CuO4,La1.85Sr0.15CuO4,Bulk,,,SC,High-Tc/cuprate,,ambient,,perovskite,,,,,,,FALSE,10.1103/PhysRevB.97.104506
La1.85Sr0.15CuO4,La1.85Sr0.15CuO4,Bulk,,,SC,High-Tc/cuprate,,,,,,,,,,,FALSE,10.1103/PhysRevB.96.224508
LSCO (OPT37K),La1.85Sr0.15CuO4,Bulk,,,SC,cuprate,37 K,,,,,,,,,,TRUE,10.1103/PhysRevB.74.054505
La1.85Sr0.15CuO4,La1.85Sr0.15CuO4,Bulk,,,SC,High-Tc/cuprate,,ambient,,,,,,,,,TRUE,10.1103/PhysRevB.78.134515
La1.85Sr0.15CuO4,La1.85Sr0.15CuO4,Bulk,,,SC,cuprate,39 K,ambient,,,,,,,,,FALSE,10.1103/PhysRevB.88.085108
La1.85Sr0.15CuO4,La1.85Sr0.15CuO4,Bulk,,,SC,cuprate,37 K,,,perovskite,,,,,,,FALSE,10.1103/PhysRevB.81.205123
La1.85Sr0.15CuO4,La1.85Sr0.15CuO4,Thin Film,,,SC,High-Tc/cuprate,45 K,,,,,,,,,,TRUE,10.1103/PhysRevB.105.134513
La1.85Sr0.15CuO4,La1.85Sr0.15CuO4,Bulk,,,SC,High-Tc/cuprate,38 K,,,,,,,,,,TRUE,10.1103/PhysRevLett.101.227001
La1.85Sr0.15CuO4,La1.85Sr0.15CuO4,Bulk,,,SC,High-Tc/cuprate,36.1 K,,,,,3.8,3.8,13.28,,,TRUE,10.1103/PhysRevB.72.134507
La1.85Sr0.15CuO4,La1.85Sr0.15CuO4,Bulk,,,SC,hole-doped cuprate,,,,,,,,,,,Theoretical study,10.1103/PhysRevB.76.014513
La1.85Sr0.15CuO4,La1.85Sr0.15CuO4,,,,SC,cuprate,,,,,,,,,,,FALSE,10.1103/PhysRevLett.90.137004
La2-xSrxCuO4 (x=0.15),La1.85Sr0.15CuO4,Bulk,,,SC,cuprate,41 K,,,,,,,,,,TRUE,10.1103/PhysRevB.70.092503
La1.85Sr0.15CuO4,La1.85Sr0.15CuO4,Bulk,,,SC,High-Tc/cuprate,36.1 K,,,,,,,,,,TRUE,10.1103/PhysRevB.70.214505
La1.85Sr0.15CuO4,La1.85Sr0.15CuO4,Bulk,,,SC,cuprate/High-Tc,,ambient,Tetragonal,perovskite,,,,,,,FALSE,10.1103/PhysRevB.71.214512
"La1.85Sr0.15CuO4 (LSCO, optimally doped)",La1.85Sr0.15CuO4,Bulk,,,SC,High-Tc/cuprate,"40 K (ambient), 42 K (4 GPa)",0–4 GPa,Tetragonal (transforms to orthorhombic at low T),perovskite/body-centered,,3.78,3.78,13.19,,,FALSE,10.1103/PhysRevB.89.024515
La1.85Sr0.15CuO4,La1.85Sr0.15CuO4,,,,SC,High-Tc/cuprate,38 K,,,,,,,,,,FALSE,10.1103/PhysRevB.101.100504
La1.85Sr0.15CuO4,La1.85Sr0.15CuO4,Bulk,,,SC,High-Tc/cuprate,,ambient,,,,,,,,,FALSE,10.1103/PhysRevB.70.104517
La1.85Sr0.15CuO4,La1.85Sr0.15CuO4,Bulk,,,SC,High-Tc/cuprate,38 K,,,,,,,,,,FALSE,10.1103/PhysRevB.97.064511
"Lanthanum Strontium Copper Oxide (LSCO), x=0.15",La1.85Sr0.15CuO4,Bulk,,,NSC,cuprate,NSC,,,,,,,,,,,10.1103/PhysRevB.84.094532
La1.85Sr0.15CuO4,La1.85Sr0.15CuO4,Bulk,,,SC,cuprate,38 K,,,,,,,,,,TRUE,10.1103/PhysRevX.4.011056
La1.85Sr0.15CuO4,La1.85Sr0.15CuO4,,,,SC,cuprate/High-Tc/Type-II,,,Tetragonal,T-structure,I4/mmm,,,,,,FALSE,10.1103/PhysRevB.85.184502
La1.85Sr0.15CuO4,La1.85Sr0.15CuO4,,,,SC,High-Tc/cuprate,38 K,,,,,,,,,,FALSE,10.1103/PhysRevLett.111.227001
La1.85Sr0.15CuO4,La1.85Sr0.15CuO4,Bulk,,,SC,High-Tc/cuprate,,,,,,,,,,,TRUE,10.1103/PhysRevB.82.100505
La1.85Sr0.15CuO4 (Sample A),La1.85Sr0.15CuO4,Thin Film,30 nm,LaSrAlO4,SC,High-Tc/cuprate,< 40 K,,Tetragonal,,,3.75 Å,3.75 Å,13.3 Å,,,TRUE,10.1103/PhysRevB.89.184509
Lanthanum Strontium Copper Oxide,La1.85Sr0.15CuO4,Thin Film,,,SC,High-Tc/cuprate,,,,,,,,,,,FALSE,10.1103/PhysRevLett.99.017004
Lanthanum Strontium Copper Oxide (LSCO),La1.85Sr0.15CuO4,Single Crystal,,,SC,High-Tc/cuprate,38 K,,,,,,,,,,TRUE,10.1103/PhysRevLett.105.257001
La1.85Sr0.15CuO4,La1.85Sr0.15CuO4,Bulk,,,SC,High-Tc/cuprate,37.0 K,,,,,,,,,,TRUE,10.1103/PhysRevB.85.134522
La1.85Sr0.15CuO4,La1.85Sr0.15CuO4,Bulk,,,SC,High-Tc/cuprate,,ambient,Orthorhombic or Tetragonal,Low Temperature Orthorhombic (LTO) or High Temperature Tetragonal (HTT),Bmab or I4/mmm,,,,,,FALSE,10.1103/PhysRevB.77.064520
La1.85Sr0.15CuO4,La1.85Sr0.15CuO4,Single Crystal,,,SC,cuprate/High-Tc,,ambient,Tetragonal/Orthorhombic,,,0.38,0.38,,,,TRUE,10.1103/PhysRevB.72.014537
LSCO/LSAO,La1.85Sr0.15CuO4,Thin Film,100 nm,LaSrAlO4,SC,High-Tc/cuprate,43.4 K,,Tetragonal,,,,,,,,TRUE,10.1103/PhysRevB.75.024511
LSCO/STO,La1.85Sr0.15CuO4,Thin Film,100 nm,SrTiO3,SC,High-Tc/cuprate,19.0 K,,Tetragonal,,,,,,,,TRUE,10.1103/PhysRevB.75.024511
Bulk LSCO,La1.85Sr0.15CuO4,Bulk,,,SC,High-Tc/cuprate,39 K,,Tetragonal,,,,,,,,TRUE,10.1103/PhysRevB.75.024511
La1.85Sr0.15CuO4,La1.85Sr0.15CuO4,,,,SC,High-Tc/cuprate/Type-II,39.5 K,,,,,,,,,,,10.1103/PhysRevB.76.184512
La1.85Sr0.15CuO4,La1.85Sr0.15CuO4,Bulk,,,SC,High-Tc/Cuprate,37.9,,Pseudo-tetragonal,,,3.77357,,13.1973,,,FALSE,10.1016/j.physb.2024.416589
La1.85Sr0.15CuO4,La1.85Sr0.15CuO4,Thin Film,,,SC,High-Tc/Cuprate,32.9 K,12 mTorr,K2NiF4 type,,,,,,,,TRUE,10.1016/j.jallcom.2006.11.002
La1.85Sr0.15CuO4,La1.85Sr0.15CuO4,Bulk,,,SC,High-Tc/Cuprate,41 K,,,,,,,,,,TRUE,10.1016/j.physb.2004.06.025
La1.85Sr0.15CuO4,La1.85Sr0.15CuO4,Bulk,,,SC,Cuprate,37,,Tetragonal,,,3.7754,,13.2333,,,TRUE,10.1016/j.jallcom.2011.02.126
La1.85Sr0.15CuO4,La1.85Sr0.15CuO4,Bulk,,,SC,High-Tc,37K,,,,,,,,,,TRUE,10.1016/S0921-4534(97)00333-X
La1.85Sr0.15CuO4,La1.85Sr0.15CuO4,Bulk,,,SC,High-Tc,38.5K,,,,,,,,,,TRUE,10.1016/S0921-4534(97)00333-X
La2-xSrxCuO4,La1.85Sr0.15CuO4,Bulk,,,SC,High-Tc/Cuprate,40 K,,Tetragonal,,,,,,,,FALSE,10.1016/S0921-4534(01)00717-1
La1.85Sr0.15CuO4,La1.85Sr0.15CuO4,Bulk,,,SC,High-Tc/Cuprate,41 K,,,Square,,,,,,93.13 T,FALSE,10.1016/j.physb.2018.08.054
La1.85Sr0.15CuO4,La1.85Sr0.15CuO4,Bulk,,,SC,Cuprate,34 K,,,,,,,,,,FALSE,10.1016/j.jallcom.2006.07.133
La1.85Sr0.15CuO4,La1.85Sr0.15CuO4,Thin Film,,,SC,High-Tc/Cuprate,44 K,,,,,,,,,,TRUE,10.1016/j.physc.2008.09.001
LSCO,La1.85Sr0.15CuO4,Bulk,,,SC,Cuprate,33,,,,,,,,,,FALSE,10.1016/S0921-4534(99)00116-1
La1.85Sr0.15CuO4,La1.85Sr0.15CuO4,Thin Film,,,SC,High-Tc/Cuprate,32.9 K,700 Torr,Tetragonal,K2NiF4-type,,3.756 Å,3.756 Å,,,,TRUE,10.1016/j.jallcom.2007.02.025
La1.85Sr0.15CuO4,La1.85Sr0.15CuO4,Bulk,,,SC,High-Tc/Cuprate,38 K,,,,,,,,,,FALSE,10.1016/j.physb.2008.11.013
La1.85Sr0.15CuO4,La1.85Sr0.15CuO4,Bulk,,,SC,Cuprate,40 K,,Tetragonal,,,,,,,,TRUE,10.1016/S0921-4534(97)01683-3
La1.85Sr0.15CuO4,La1.85Sr0.15CuO4,Thin Film,,,SC,Cuprate,41 K,760 mTorr,Tetragonal,c-axis oriented,,,,,,,TRUE,10.1016/j.physc.2004.07.022
La1.85Sr0.15CuO4,La1.85Sr0.15CuO4,Thin Film,,,SC,Cuprate,32 K,200 mTorr,Tetragonal,c-axis oriented,,,,,,,TRUE,10.1016/j.physc.2004.07.022
LSCO,La1.85Sr0.15CuO4,Bulk,,,SC,Cuprate,38 K,,,,,,,,,,FALSE,10.1016/j.physc.2012.09.004
La1.85Sr0.15CuO4,La1.85Sr0.15CuO4,Bulk,,,SC,High-Tc,35 K,,,,,,,,1910 kOe,,TRUE,10.1016/j.physb.2004.03.136
La1.85Sr0.15CuO4,La1.85Sr0.15CuO4,Thin Film,,,SC,High-Tc,35 K,,,,,,,,,,TRUE,10.1016/j.physc.2006.05.047
La1.85Sr0.15CuO4,La1.85Sr0.15CuO4,Bulk,,,SC,High-Tc/Cuprate,36 K,,Orthorhombic,,,,,,,,FALSE,10.1016/j.physc.2006.05.082
La1.85Sr0.15CuO4,La1.85Sr0.15CuO4,Bulk,,,SC,High-Tc,38.9,,,,,3.7949,,13.214,,,FALSE,10.1016/j.physleta.2018.04.001
La1.85Sr0.15CuO4,La1.85Sr0.15CuO4,Thin Film,,,SC,High-Tc/Cuprate,25.0 K,,,,,,,13.21 Å,,,TRUE,10.1016/j.physc.2010.05.024
La2-xSrxCuO4,La1.85Sr0.15CuO4,Bulk,,,SC,High-Tc,36 K,,Orthorhombic,,,,,,,,FALSE,10.1016/j.ssc.2015.02.008
La1.85Sr0.15CuO4,La1.85Sr0.15CuO4,Bulk,,,SC,High-Tc/Cuprate,17 K,,,,,,,,,,FALSE,10.1016/j.physc.2004.03.127
La1.85Sr0.15CuO4,La1.85Sr0.15CuO4,Bulk,,,SC,High-Tc,37 K,,,,,,,,,,TRUE,10.1016/j.physc.2007.03.087
La1.85Sr0.15CuO4,La1.85Sr0.15CuO4,Bulk,,,SC,High-Tc/Cuprate,40 K,Ambient,Orthorhombic,,,,,,,,FALSE,10.1016/j.jallcom.2018.06.134
La1.85Sr0.15CuO4,La1.85Sr0.15CuO4,Thin Film,,,SC,Cuprate,35 K,,,,,,,,,,TRUE,10.1016/j.physc.2007.03.384
La1.85Sr0.15CuO4,La1.85Sr0.15CuO4,Bulk,,,SC,High-Tc/Cuprate,37.3 K,,,,,,,,,,TRUE,10.1016/0921-4534(96)00072-X
La1.85Sr0.15CuO4,La1.85Sr0.15CuO4,Bulk,,,SC,Cuprate,34 K,,,,,,,,,,TRUE,10.1016/j.physc.2006.10.014
La2-xSrxCuO4+δ,La1.85Sr0.15CuO4,Thin Film,,,SC,Cuprate,51.5 K,,,,,,,,,,TRUE,10.1016/j.physc.2016.01.003
La1.85Sr0.15CuO4,La1.85Sr0.15CuO4,Thin Film,,,SC,High-Tc,44.2,Ambient,,,,3.762,,13.29,,,TRUE,10.1016/S0921-4534(02)02496-6
La1.85Sr0.15CuO4,La1.85Sr0.15CuO4,Thin Film,,,SC,High-Tc,25.9,Ambient,,,,3.837,,13.18,,,TRUE,10.1016/S0921-4534(02)02496-6
La1.85Sr0.15CuO4,La1.85Sr0.15CuO4,Bulk,,,SC,High-Tc,36.7,Ambient,,,,3.777,,13.23,,,FALSE,10.1016/S0921-4534(02)02496-6
La1.85Sr0.15CuO4,La1.85Sr0.15CuO4,Thin Film,,,SC,High-Tc,25.0 K,,,,,,,,,,TRUE,10.1016/j.physc.2009.10.122
La1.85Sr0.15CuO4,La1.85Sr0.15CuO4,Bulk,,,SC,High-Tc,38 K,,T,Tetragonal,,,,,,,FALSE,10.1016/S0921-4526(99)02351-0
La1.85Sr0.15CuO4,La1.85Sr0.15CuO4,Thin Film,,,SC,Cuprate,39.4 K,230 mTorr,Orthorhombic,Perovskite,,0.3771 nm,0.3778 nm,1.3208 nm,,,TRUE,10.1016/j.mtcomm.2021.102936
La1.85Sr0.15CuO4,La1.85Sr0.15CuO4,Bulk,,,SC,High-Tc,41K,,Tetragonal,,,,,,450 Oe,,TRUE,10.1016/0038-1098(87)90821-0
La1.85Sr0.15CuO4,La1.85Sr0.15CuO4,Thin Film,,,SC,High-Tc,44 K,Ambient,,,,,,,,,TRUE,10.1016/S0921-4534(96)00675-2
La1.85Sr0.15CuO4,La1.85Sr0.15CuO4,Bulk,,,SC,High-Tc/Cuprate,35 K,,Orthorhombic,Low Temperature Orthorhombic (LTO),,,,,,,TRUE,10.1016/j.jpcs.2004.01.011
LSCO,La1.85Sr0.15CuO4,Thin Film,,,SC,High-Tc,41.6 K,,,,,,,,,,FALSE,10.1016/j.isci.2024.110779
La1.85Sr0.15CuO4,La1.85Sr0.15CuO4,Bulk,,,SC,High-Tc,33 K,,,,,,,,,,TRUE,10.1016/0921-4534(95)00714-8
La1.85Sr0.15CuO4,La1.85Sr0.15CuO4,Thin Film,,,SC,Cuprate,44 K,,K2NiF4-type,,,3.777 nm,,1.323 nm,,,TRUE,10.1016/j.physc.2008.05.001
La1.85Sr0.15CuO4,La1.85Sr0.15CuO4,Thin Film,,,SC,Cuprate,24 K,,K2NiF4-type,,,3.777 nm,,1.323 nm,,,TRUE,10.1016/j.physc.2008.05.001
La1.85Sr0.15CuO4,La1.85Sr0.15CuO4,Thin Film,,,SC,Cuprate,22 K,,K2NiF4-type,,,3.777 nm,,1.323 nm,,,TRUE,10.1016/j.physc.2008.05.001
La1.85Sr0.15CuO4,La1.85Sr0.15CuO4,Bulk,,,SC,Cuprate,38 K,,,,,,,,,,TRUE,10.1016/j.physc.2007.03.181
La1.85Sr0.15CuO4,La1.85Sr0.15CuO4,Bulk,,,SC,High-Tc,36 K,,K2NiF4,,,,,,,,TRUE,10.1016/S0022-0248(98)01196-8
La1.85Sr0.15CuO4,La1.85Sr0.15CuO4,Bulk,,,SC,High-Tc/Cuprate,40 K,,Tetragonal,,I 4/mmm,,,,,,FALSE,10.1016/j.physc.2004.11.023
Mn doped La1.85Sr0.15CuO4,La1.85Sr0.15CuO4,Bulk,,,SC,High-Tc/Cuprate,37 K,,Tetragonal,K2NiF4 type,I4/mmm,3.7726 Å,,13.2108 Å,,,TRUE,10.1016/j.physc.2008.05.021
La1.85Sr0.15CuO4,La1.85Sr0.15CuO4,Bulk,,,SC,High-Tc/Cuprate,37 K,,Tetragonal,,I4/mmm,,,,,,TRUE,10.1016/j.physc.2011.05.251
La1.85Sr0.15CuO4,La1.85Sr0.15CuO4,Bulk,,,SC,High-Tc/Cuprate,37K,,,,,,,,,,TRUE,10.1016/j.physc.2007.03.434
La2-xSrxCuO4,La1.85Sr0.15CuO4,Bulk,,,SC,Cuprate,40 K,,,Square lattice,,,,,,,FALSE,10.1016/S0921-4534(99)00041-6
La1.85Sr0.15CuO4,La1.85Sr0.15CuO4,Bulk,,,SC,High-Tc,35 K,,Orthorhombic,Tetragonal–Orthorhombic,Cmca (No. 64),,,,,,TRUE,10.1016/j.ssc.2007.11.024
La1.85Sr0.15CuO4,La1.85Sr0.15CuO4,,,,SC,Cuprate,38 K,,,,,,,,,,FALSE,10.1016/S0038-1098(99)00461-5
La2-xSrxCuO4,La1.85Sr0.15CuO4,Bulk,,,SC,High-Tc/Cuprate,42 K,,Orthorhombic,,,,,,,,TRUE,10.1016/j.jpcs.2008.06.020
La1.85Sr0.15CuO4,La1.85Sr0.15CuO4,Thin Film,,,SC,High-Tc/Cuprate,45 K,,K2NiF4,Orthorhombic,,3.762 Å,,13.29 Å,,,TRUE,10.1016/j.physc.2017.11.010
La1.85Sr0.15CuO4,La1.85Sr0.15CuO4,Bulk,,,SC,High-Tc,37.0 K,,,,,,,,,,TRUE,10.1016/j.physc.2009.10.107
La1.85Sr0.15CuO4,La1.85Sr0.15CuO4,Bulk,,,SC,High-Tc,38 K,,Tetragonal,,,,,,,,TRUE,10.1016/S0921-4534(99)00081-7
La1.85Sr0.15CuO4,La1.85Sr0.15CuO4,Thin Film,,,SC,High-Tc/Cuprate,32.9 K,12 mTorr,,,,3.756 Å,,,,,TRUE,10.1016/j.physc.2006.12.013
La1.85Sr0.15CuO4,La1.85Sr0.15CuO4,Bulk,,,SC,Cuprate,39 K,,,,,,,,,,TRUE,10.1016/0921-4534(95)00647-8
LSCO,La1.85Sr0.15CuO4,Bulk,,,SC,Cuprate,38 K,,Tetragonal,Perovskite,I4/mmm,3.78 Å,3.78 Å,13.2 Å,,,TRUE,10.1016/0921-4534(91)90005-J
La1.85Sr0.15CuO4,La1.85Sr0.15CuO4,Bulk,,,SC,High-Tc,37.9 K,,,,,,,,,,TRUE,10.1016/0921-4526(96)00172-X
La1.85Sr0.15CuO4,La1.85Sr0.15CuO4,Bulk,,,SC,Cuprate,37 K,,Tetragonal,K2NiF4,,,,,,,TRUE,10.1016/j.physc.2005.04.024
La2-xSrxCuO4,La1.85Sr0.15CuO4,Thin Film,,,SC,High-Tc/Cuprate,44 K,,Tetragonal,,,3.756 Å,3.756 Å,,,,TRUE,10.1016/j.physc.2004.03.218
La1.85Sr0.15CuO4,La1.85Sr0.15CuO4,Bulk,,,SC,High-Tc,38 K,,,,,,,,,,TRUE,10.1016/j.physc.2007.09.001
La2-xSrxCuO4,La1.85Sr0.15CuO4,Bulk,,,SC,High-Tc,51.5 K,,,,,,,,,,FALSE,10.1016/S0921-4534(02)02812-5
La1.85Sr0.15CuO4,La1.85Sr0.15CuO4,Bulk,,,SC,High-Tc/Cuprate,37 K,,Tetragonal,,I4/mmm,3.7733 Å,,13.2235 Å,,,TRUE,10.1016/j.physc.2005.02.015
La1.85Sr0.15CuO4,La1.85Sr0.15CuO4,Bulk,,,SC,Cuprate,40 K,,Tetragonal,,,,,,,,TRUE,10.1016/0921-4534(91)90618-9
La1.85Sr0.15CuO4,La1.85Sr0.15CuO4,Bulk,,,SC,High-Tc,38.5,1 atm,K2NiF4,Tetragonal,,3.7777,3.7777,13.233,,,TRUE,10.1016/S0921-4534(97)01763-2
La1.85Sr0.15CuO4,La1.85Sr0.15CuO4,Crystal,,,SC,High-Tc,38.5,1 atm,K2NiF4,Tetragonal,,3.779,3.779,13.235,,,TRUE,10.1016/S0921-4534(97)01763-2
La2-xSrxCuO4,La1.85Sr0.15CuO4,Bulk,,,SC,Cuprate,176-264,,,,,,,,,,FALSE,10.1016/j.physleta.2005.02.068
La2-xSrxCuO4,La1.85Sr0.15CuO4,Bulk,,,SC,Cuprate,40 K,,Tetragonal,,,,,,,,FALSE,10.1016/S0925-8388(96)02832-0
La1.85Sr0.15CuO4,La1.85Sr0.15CuO4,Bulk,,,SC,Cuprate,35 K,,,,,,,,,,FALSE,10.1016/j.ssc.2012.04.077
La2-xSrxCuO4,La1.85Sr0.15CuO4,Bulk,,,SC,Cuprate,41 K,,,Square,,,,,,,FALSE,10.1016/j.physleta.2012.02.051
La1.85Sr0.15CuO4,La1.85Sr0.15CuO4,Bulk,,,SC,Hole-doped,39 K,,T,,,,,,,,FALSE,10.1016/S0378-4371(99)00233-2
La1.85Sr0.15CuO4 + Gd2O3 (B3),La1.85Sr0.15CuO4 (76%) + Gd2O3 (24%),Bulk,,,SC,Type-II/cuprate/High-Tc,28 K,,"Tetragonal (La1.85Sr0.15CuO4), Cubic (Gd2O3)",,"I4/mmm (La1.85Sr0.15CuO4), I213 (Gd2O3)","3.779 (La1.85Sr0.15CuO4), 10.817 (Gd2O3)","3.779 (La1.85Sr0.15CuO4), 10.817 (Gd2O3)","13.226 (La1.85Sr0.15CuO4), 10.817 (Gd2O3)",,,TRUE,10.1103/PhysRevB.111.064505
La1.85Sr0.15CuO4 + Gd2O3 (B2),La1.85Sr0.15CuO4 (90%) + Gd2O3 (10%),Bulk,,,SC,Type-II/cuprate/High-Tc,28 K,,"Tetragonal (La1.85Sr0.15CuO4), Cubic (Gd2O3)",,"I4/mmm (La1.85Sr0.15CuO4), I213 (Gd2O3)","3.777 (La1.85Sr0.15CuO4), 10.819 (Gd2O3)","3.777 (La1.85Sr0.15CuO4), 10.819 (Gd2O3)","13.220 (La1.85Sr0.15CuO4), 10.816 (Gd2O3)",,,TRUE,10.1103/PhysRevB.111.064505
La1.85Sr0.15CuO4 + Gd2O3 (GdO600) (B4),La1.85Sr0.15CuO4 (90%) + Gd2O3 (GdO600) (10%),Bulk,,,SC,Type-II/cuprate/High-Tc,28 K,,"Tetragonal (La1.85Sr0.15CuO4), Cubic (Gd2O3)",,"I4/mmm (La1.85Sr0.15CuO4), I213 (Gd2O3)","3.782 (La1.85Sr0.15CuO4), 10.816 (Gd2O3)","3.782 (La1.85Sr0.15CuO4), 10.816 (Gd2O3)","13.223 (La1.85Sr0.15CuO4), 10.816 (Gd2O3)",,,TRUE,10.1103/PhysRevB.111.064505
La1.85Sr0.15CuO4 + Gd2O3 (GdO800) (B5),La1.85Sr0.15CuO4 (90%) + Gd2O3 (GdO800) (10%),Bulk,,,SC,Type-II/cuprate/High-Tc,28 K,,"Tetragonal (La1.85Sr0.15CuO4), Cubic (Gd2O3)",,"I4/mmm (La1.85Sr0.15CuO4), I213 (Gd2O3)","3.784 (La1.85Sr0.15CuO4), 10.814 (Gd2O3)","3.784 (La1.85Sr0.15CuO4), 10.814 (Gd2O3)","13.228 (La1.85Sr0.15CuO4), 10.814 (Gd2O3)",,,TRUE,10.1103/PhysRevB.111.064505
La1.85Sr0.15CuO4 + Gd2O3 (GdO950) (B6),La1.85Sr0.15CuO4 (90%) + Gd2O3 (GdO950) (10%),Bulk,,,SC,Type-II/cuprate/High-Tc,28 K,,"Tetragonal (La1.85Sr0.15CuO4), Cubic (Gd2O3)",,"I4/mmm (La1.85Sr0.15CuO4), I213 (Gd2O3)","3.784 (La1.85Sr0.15CuO4), 10.812 (Gd2O3)","3.784 (La1.85Sr0.15CuO4), 10.812 (Gd2O3)","13.227 (La1.85Sr0.15CuO4), 10.812 (Gd2O3)",,,TRUE,10.1103/PhysRevB.111.064505
La1.85Sr0.15CuO4 + Gd2O3 (B1),La1.85Sr0.15CuO4 (94%) + Gd2O3 (6%),Bulk,,,SC,Type-II/cuprate/High-Tc,28 K,,"Tetragonal (La1.85Sr0.15CuO4), Cubic (Gd2O3)",,"I4/mmm (La1.85Sr0.15CuO4), I213 (Gd2O3)","3.779 (La1.85Sr0.15CuO4), 10.819 (Gd2O3)","3.779 (La1.85Sr0.15CuO4), 10.819 (Gd2O3)","13.223 (La1.85Sr0.15CuO4), 10.819 (Gd2O3)",,,TRUE,10.1103/PhysRevB.111.064505
La₁.₈₅Sr₀.₁₅CuO₄₊δ,La1.85Sr0.15CuO4+δ,,,,SC,High-Tc/cuprate,,,,,,,,,,,,10.1103/PhysRevLett.88.167002
La₁.₈₅Sr₀.₁₅CuO₄₋ₓ,La1.85Sr0.15CuO4-x,Bulk,,,SC,High-Tc/cuprate,,,,,,,,,,,True,10.1103/PhysRevB.35.8843
La1.85Sr0.15CuO4-y,La1.85Sr0.15CuO4-y,Bulk,,,SC,High-Tc/cuprate,37 K,,,,,,,,,,True,10.1103/PhysRevB.41.307
Lanthanum Strontium Copper Oxide,La1.85Sr0.15CuO4-y,Bulk,,,SC,High-Tc/cuprate,,,,,,,,,,,,10.1103/PhysRevB.38.841
La1.85Sr0.15CuO4-y,La1.85Sr0.15CuO4-y,,,,SC,High-Tc/cuprate,,,,perovskite,,,,,,140 T (at zero temperature),,10.1103/PhysRevB.35.7249
La₁.₈₅Sr₀.₁₅CuO₄₋ᵧ,La1.85Sr0.15CuO4-γ,Bulk,,,SC,High-Tc/cuprate,37 K,,Tetragonal,K2NiF4 structure,I4/mmm (D4h¹⁷),,,,,,True,10.1103/PhysRevB.35.8840
La1.85Sr0.15CuO4-δ,La1.85Sr0.15CuO4-δ,Thin Film,60-100 nm,SrTiO3,SC,cuprate,26.5 K,,,,,,,,,,True,10.1103/PhysRevB.55.6044
LSCO T phase,La1.85Sr0.15CuO4-δ,Bulk,,,SC,High-Tc,38.3 K,,,T-type,,,,,,,True,10.1103/PhysRevB.43.11508
La1.85Sr0.15CuO4-δ bulk,La1.85Sr0.15CuO4-δ,Bulk,,,SC,High-Tc/cuprate,41.5 K,,,,,,,,,,True,10.1103/PhysRevB.36.4036
La1.85Sr0.15CuO4-δ thin film,La1.85Sr0.15CuO4-δ,Thin Film,2 μm,fused silica,SC,High-Tc/cuprate,36 K,,,,,,,,,,True,10.1103/PhysRevB.36.4036
La1.85Sr0.15CuO4-δ,La1.85Sr0.15CuO4-δ,,,,SC,High-Tc/cuprate,38 K,,,,,,,,,,,10.1103/PhysRevB.66.144503
Lanthanum Strontium Copper Oxide,La1.85Sr0.15CuO4-δ,Bulk,,,SC,High-Tc/cuprate,"Tc0 = 37.1 K, Tc = 22 K",,,,,,,,Hc1 determined from remanent moment measurements,,True,10.1103/PhysRevB.43.11478
La1.85Sr0.15CuO4-δ,La1.85Sr0.15CuO4-δ,Bulk,,,SC,Cuprate,28.9,,Tetragonal,F 4/mmm,F 4/mmm,5.3315,5.3315,13.2211,,,TRUE,10.1016/j.jallcom.2008.06.113
La1.85Sr0.15CuO4/Sr2IrO4 Multilayer,La1.85Sr0.15CuO4/Sr2IrO4,Thin Film,,,SC,Cuprate,43 K,230 mTorr,,,,,,,,,TRUE,10.1016/j.mtcomm.2021.102936
