Repository: WyattBunstine/ML_SC_Project

# ML_SC_Project — Chemically and Geometrically Motivated Crystal Graph Neural Networks

This project predicts and screens superconductors from crystal structure. It frames the
problem as a **two-stage hurdle**: first classify whether a material is a superconductor
candidate (SC vs. non-SC), then regress the critical temperature T_c for superconductors.

Two graph-neural-network families are trained and compared:

- a **baseline CGCNN** ([txie-93/cgcnn](https://github.com/txie-93/cgcnn)), and
- an **MPNN** with learned edge features that consumes richer `crystal_graph_v4` graphs
  (this project's contribution).

File: database/superconductor_materials_full.csv (part 86 of 215)
Material_Name,Chemical_Composition,Material_Class,Film_Thickness,Substrate,Material_Type,Superconductor_Type,Superconducting_Transition_Temperature,Pressure,Crystal_Structure,Lattice_Structure,Space_Group,"Lattice_Constant(a)","Lattice_Constant(b)","Lattice_Constant(c)",Lower_Critical_Field,Upper_Critical_Field,Experimental,DOI
La1.85Sr0.15CuO4/SrTiO3,La1.85Sr0.15CuO4/SrTiO3,Thin Film,,,SC,High-Tc/Cuprate,80 K,,,,,,,,,,FALSE,10.1016/j.physc.2020.1353730
La1.85Sr0.15CuO4−δ,La1.85Sr0.15CuO4−δ,Thin Film,,,SC,High-Tc/Cuprate,23 K,,,,,,,,,,TRUE,10.1016/S0921-4526(99)02306-6
La₁.₈₅Sr₀.₁₅CuOᵧ,La1.85Sr0.15CuOy,,,,SC,cuprate,,,,,,,,,,,,10.1103/PhysRevB.51.3791
La1.85Sr0.15NiO4,La1.85Sr0.15NiO4,Bulk,,,NSC,,,,,,,,,,,,True,10.1103/PhysRevB.43.448
La₁.₈₅Sr₀.₁₅NiO₄,La1.85Sr0.15NiO4,Bulk,,,NSC,,,,,,,,,,,,True,10.1103/PhysRevB.45.12513
La1.85Sr0.15NiO4,La1.85Sr0.15NiO4,Bulk,,,NSC,,,,Orthorhombic,layered perovskite,,5.441 Å,5.466 Å,12.628 Å,,,True,10.1103/PhysRevB.44.4570
La1.85Sr0.15Zn0.08Cu0.92O4,La1.85Sr0.15Zn0.08Cu0.92O4,Bulk,,,NSC,High-Tc/cuprate,NSC,,,,,,,13.2,,,FALSE,10.1103/PhysRevB.73.165113
La1.85Sr0.15Zn0.10Cu0.90O4,La1.85Sr0.15Zn0.10Cu0.90O4,Bulk,,,NSC,High-Tc/cuprate,NSC,,,,,,,13.2,,,FALSE,10.1103/PhysRevB.73.165113
La1.85Sr0.15Zn0.12Cu0.88O4,La1.85Sr0.15Zn0.12Cu0.88O4,Bulk,,,NSC,High-Tc/cuprate,NSC,,,,,,,13.2,,,FALSE,10.1103/PhysRevB.73.165113
La₁.₈₅Sr₀.₂₅CuO₄,La1.85Sr0.25CuO4,,,,SC,High-Tc/cuprate,,,,,,,,,,,,10.1103/PhysRevB.36.2368
La1.85Sr1.15Cu2O6.11,La1.85Sr1.15Cu2O6.11,Bulk,,,NSC,,,,,,,,,,,,,10.1103/PhysRevB.49.12315
La1.85Sr1.15Cu2O6.24,La1.85Sr1.15Cu2O6.24,,,,NSC,,,high O2 pressure,,,,,,,,,,10.1103/PhysRevB.45.5558
T′-La1.85Y0.15CuO4,La1.85Y0.15CuO4,Thin Film,,,SC,High-Tc,>20 K,,T′,c-axis oriented,,,,12.43 Å,,,TRUE,10.1016/j.physc.2005.02.034
La1.85Y0.15CuO4,La1.85Y0.15CuO4,Thin Film,,,SC,High-Tc/Cuprate,21 K,,T'-structure,,,,,,,,TRUE,10.1016/j.ssc.2004.12.011
La1.85Y0.15CuO4+y,La1.85Y0.15CuO4+y,Thin Film,,,SC,Cuprate,23 K,10^-8 Torr,,,,,,,,,TRUE,10.1016/j.physc.2005.01.034
La₁.₈₆₂Sr₀.₁₃₈CuO₄,La1.862Sr0.138CuO4,Bulk,,,SC,High-Tc/cuprate,35.0 K,,Tetragonal/Orthorhombic,perovskite,"I4/mmm (THT), Bmab (OMT)",,,,,,True,10.1103/PhysRevB.52.570
La1.864Sr0.136CuO4,La1.864Sr0.136CuO4,Bulk,,,SC,High-Tc/Cuprate,34.9,,Pseudo-tetragonal,,,3.7753,,13.1875,,,FALSE,10.1016/j.physb.2024.416589
La1.865Ba0.135CuO4,La1.865Ba0.135CuO4,Bulk,,,SC,High-Tc/cuprate,"T_c1 ≈ 30 K, T_c2 ≈ 10 K",0 GPa,,,,,,,,,TRUE,10.1103/PhysRevB.94.214511
La1.865Ba0.135CuO4,La1.865Ba0.135CuO4,Thin Film,20 nm,LaSrAlO4,SC,High-Tc/cuprate,27.8 K,,,perovskite,,,,,,,TRUE,10.1103/PhysRevB.98.014506
La1.865Ba0.135CuO4,La1.865Ba0.135CuO4,Bulk,,,SC,High-Tc/cuprate,16 K,ambient,Tetragonal (HTT) / Orthorhombic (LTO) / LTT (low T),perovskite,"I4/mmm (HTT), Bmab (LTO), P42/ncm (LTT)",,,,,,TRUE,10.1103/PhysRevB.83.104506
La1.865Ce0.135CuO4-y,La1.865Ce0.135CuO4,Thin Film,1250 Å,SrTiO3,SC,cuprate,21.7 K,,,,,,,,,,True,10.1103/PhysRevLett.88.207005
La1.865Ce0.135CuO4,La1.865Ce0.135CuO4,,,,SC,cuprate,21.7 K,,,,,,,,,,FALSE,10.1103/PhysRevB.104.064501
La1.865Sr0.135CuO4,La1.865Sr0.135CuO4,Bulk,,,SC,High-Tc/cuprate,,,,,,,,,,,,10.1103/PhysRevB.65.052503
La1.865Sr0.135CuO4,La1.865Sr0.135CuO4,Thin Film,3600 Å,LaSrAl2O4,SC,High-Tc/cuprate,31 K,,,,,,,,,,True,10.1103/PhysRevB.59.641
La1.865Sr0.135CuO4,La1.865Sr0.135CuO4,Thin Film,5000 Å,LaSrAlO3,SC,cuprate,27 K,,,,,,,,,,True,10.1103/PhysRevB.57.R8083
Lanthanum Strontium Copper Oxide,La1.868Sr0.132CuO4,Bulk,,,SC,High-Tc/cuprate,,,Tetragonal,,,,,,,,True,10.1103/PhysRevB.62.631
La1.86Ba0.14CuO4,La1.86Ba0.14CuO4,Bulk,,,SC,High-Tc,,,,,,,,,,,False,10.1103/PhysRevLett.61.211
La1.86Ce0.14CuO4,La1.86Ce0.14CuO4,,,,SC,cuprate,,ambient,,,,,,,,,FALSE,10.1103/PhysRevB.110.134519
La1.86Ce0.14CuO4,La1.86Ce0.14CuO4,Thin Film,150-200 nm,SrTiO3 (100),SC,cuprate/High-Tc,20 K,ambient,Tetragonal,,,,,,,,TRUE,10.1103/PhysRevB.98.224503
La1.86Sr0.13Gd0.01CuO4,La1.86Sr0.13Gd0.01CuO4,Bulk,,,SC,High-Tc/cuprate,20 K,,,,,,,,,,True,10.1103/PhysRevB.48.13042
La1.86Sr0.14Cu0.977Ni0.023O4,La1.86Sr0.14Cu0.977Ni0.023O4,Bulk,,,SC,High-Tc/cuprate,13.0 K,,,,,,,,,,TRUE,10.1103/PhysRevB.85.134522
La1.86Sr0.14Cu0.986Ni0.014O4,La1.86Sr0.14Cu0.986Ni0.014O4,Bulk,,,SC,High-Tc/cuprate,24.3 K,,,,,,,,,,TRUE,10.1103/PhysRevB.85.134522
La1.86Sr0.14Cu0.988Zn0.012O4,La1.86Sr0.14Cu0.988Zn0.012O4,Bulk,,,SC,High-Tc/cuprate,19 K,,,perovskite,,,,,,,,10.1103/PhysRevB.59.6517
La1.86Sr0.14Cu0.988Zn0.012O4,La1.86Sr0.14Cu0.988Zn0.012O4,Bulk,,,SC,Cuprate,19 K,,,,,,,,,,FALSE,10.1016/S0921-4534(03)00859-1
La1.86Sr0.14Cu0.992Ni0.008O4,La1.86Sr0.14Cu0.992Ni0.008O4,Bulk,,,SC,High-Tc/cuprate,28.8 K,,,,,,,,,,TRUE,10.1103/PhysRevB.85.134522
La1.86Sr0.14Cu2O4,La1.86Sr0.14Cu2O4,Bulk,,,SC,High-Tc/cuprate,,,,,,,,,,,,10.1103/PhysRevLett.73.720
Lanthanum Strontium Copper Oxide,La1.86Sr0.14Cu2O4,Bulk,,,SC,High-Tc/cuprate,,,,layered,,,,,"70 G for H∥layer, 300 G for H⊥layer at T=0 K",,True,10.1103/PhysRevB.41.4823
La1.86Sr0.14CuO4,La1.86Sr0.14CuO4,Bulk,,,SC,High-Tc/cuprate,,,,,,,,,,mentioned via reference,,10.1103/PhysRevB.66.012514
La₂₋ₓSrₓCuO₄ (x=0.14),La1.86Sr0.14CuO4,Bulk,,,SC,High-Tc/cuprate,,,,,,,,,,,,10.1103/PhysRevB.49.4119
La₁.₈₆Sr₀.₁₄CuO₄,La1.86Sr0.14CuO4,Bulk,,,SC,High-Tc/cuprate,,,,,,,,,,,,10.1103/PhysRevB.50.16052
La1.86Sr0.14CuO4,La1.86Sr0.14CuO4,Bulk,,,SC,High-Tc/cuprate,,,,,,,,,,,True,10.1103/PhysRevLett.70.2810
La1.86Sr0.14CuO4,La1.86Sr0.14CuO4,Bulk,,,SC,High-Tc/cuprate,36 K,,Tetragonal,K2NiF4 structure,,,,,,,True,10.1103/PhysRevB.50.13125
La1.86Sr0.14CuO4,La1.86Sr0.14CuO4,Bulk,,,SC,High-Tc/cuprate,,,,,,,,,,,,10.1103/PhysRevB.51.497
La1.86Sr0.14CuO4,La1.86Sr0.14CuO4,Bulk,,,SC,High-Tc/cuprate,,,,,,,,,,,,10.1103/PhysRevLett.76.2386
La1.86Sr0.14CuO4,La1.86Sr0.14CuO4,Bulk,,,SC,High-Tc/cuprate,,,Tetragonal,perovskite,I4/mmm,,,,,,,10.1103/PhysRevB.48.16751
La1.86Sr0.14CuO4,La1.86Sr0.14CuO4,Bulk,,,SC,High-Tc/cuprate,,,,,,,,,,,,10.1103/PhysRevB.60.667
La1.86Sr0.14CuO4,La1.86Sr0.14CuO4,,,,SC,High-Tc/cuprate,,,,,,,,,,,,10.1103/PhysRevB.57.6137
Lanthanum strontium copper oxide,La1.86Sr0.14CuO4,,,,SC,High-Tc/cuprate,,,,,,,,,,,,10.1103/PhysRevB.64.060505
La1.86Sr0.14CuO4,La1.86Sr0.14CuO4,Bulk,,,SC,High-Tc/cuprate,30 K,,,,,,,,,,,10.1103/PhysRevB.64.172508
La1.86Sr0.14CuO4,La1.86Sr0.14CuO4,Bulk,,,SC,cuprate,38.0 K,1 atm,,,,,,,,,True,10.1103/PhysRevB.44.7673
La1.86Sr0.14CuO4,La1.86Sr0.14CuO4,Bulk,,,SC,High-Tc/cuprate,,,,,,,,,,Hc2⊥/Hc2∥ ≈ 10,,10.1103/PhysRevLett.75.323
La1.86Sr0.14CuO4,La1.86Sr0.14CuO4,Bulk,,,SC,High-Tc/cuprate,,,,,,,,,,,False,10.1103/PhysRevB.61.15462
La1.86Sr0.14CuO4,La1.86Sr0.14CuO4,Bulk,,,SC,High-Tc/cuprate,,,,,,,,,,,,10.1103/PhysRevB.48.13922
La1.86Sr0.14CuO4,La1.86Sr0.14CuO4,Bulk,,,SC,High-Tc/cuprate,,,,,,,,,,,,10.1103/PhysRevB.52.1297
LSCO specific composition,La1.86Sr0.14CuO4,Bulk,,,SC,High-Tc/cuprate,,,,,,,,,,,,10.1103/PhysRevB.46.3199
La1.86Sr0.14CuO4,La1.86Sr0.14CuO4,Bulk,,,SC,High-Tc/cuprate,34.5 K,,,,,,,,,,True,10.1103/PhysRevB.59.14624
La1.86Sr0.14CuO4,La1.86Sr0.14CuO4,Bulk,,,SC,High-Tc/cuprate,,,,,,,,,,,,10.1103/PhysRevB.52.490
La₁.₈₆Sr₀.₁₄CuO₄,La1.86Sr0.14CuO4,Bulk,,,SC,High-Tc/cuprate,,,,layered perovskite,,,,,,,,10.1103/PhysRevLett.87.227002
La1.86Sr0.14CuO4,La1.86Sr0.14CuO4,,,,SC,High-Tc/cuprate,,,,,,,,,,,,10.1103/PhysRevB.54.R776
La₁.₈₆Sr₀.₁₄CuO₄,La1.86Sr0.14CuO4,Bulk,,,SC,cuprate,35 K,,,,,,,,,,True,10.1103/PhysRevB.58.12486
Lanthanum Strontium Copper Oxide,La1.86Sr0.14CuO4,Bulk,,,SC,High-Tc/cuprate,,,,,,,,,,,,10.1103/PhysRevB.52.5563
La1.86Sr0.14CuO4,La1.86Sr0.14CuO4,Bulk,,,SC,High-Tc/cuprate,,,,,,,,,,,,10.1103/PhysRevB.61.4289
La1.86Sr0.14CuO4,La1.86Sr0.14CuO4,Bulk,,,SC,High-Tc/cuprate,,,,,,,,,,,,10.1103/PhysRevB.50.10142
La1.86Sr0.14CuO4,La1.86Sr0.14CuO4,Bulk,,,SC,cuprate,33 K,,,square lattice,,3.8 Å,,,,,True,10.1103/PhysRevLett.67.1791
La1.86Sr0.14CuO4,La1.86Sr0.14CuO4,Bulk,,,SC,cuprate,,,,,,,,,,,,10.1103/PhysRevLett.78.338
La1.86Sr0.14CuO4,La1.86Sr0.14CuO4,Bulk,,,SC,High-Tc/cuprate,,,,,,,,,,,True,10.1103/PhysRevLett.77.3431
Lanthanum Strontium Copper Oxide,La1.86Sr0.14CuO4,Bulk,,,SC,High-Tc/cuprate,Tc = 0.05t (model parameter),,,two-dimensional square lattice,,,,,,,True,10.1103/PhysRevB.50.16078
La2-δSrδCuO4,La1.86Sr0.14CuO4,Bulk,,,SC,High-Tc/cuprate,,,,,,,,,,,,10.1103/PhysRevB.60.12329
Lanthanum Strontium Copper Oxide,La1.86Sr0.14CuO4,Bulk,,,SC,High-Tc/cuprate,35 K,,,,,,,,,,,10.1103/PhysRevB.65.184511
La1.86Sr0.14CuO4,La1.86Sr0.14CuO4,Bulk,,,SC,High-Tc/cuprate,35 K,,,perovskite,,,,,,,,10.1103/PhysRevB.49.6958
La2-xSrxCuO4,La1.86Sr0.14CuO4,Bulk,,,SC,High-Tc/cuprate,35 K,,,,,,,,,,,10.1103/PhysRevB.50.582
La1.86Sr0.14CuO4,La1.86Sr0.14CuO4,Bulk,,,SC,High-Tc/cuprate,,,,,,,,,,,True,10.1103/PhysRevB.64.134525
La2-xSrxCuO4,La1.86Sr0.14CuO4,Bulk,,,SC,High-Tc/cuprate,,,,,,,,,,,,10.1103/PhysRevB.48.10520
La1.86Sr0.14CuO4,La1.86Sr0.14CuO4,Bulk,,,SC,High-Tc/cuprate,33 K,,,,,,,,,,True,10.1103/PhysRevLett.68.1414
La1.86Sr0.14CuO4,La1.86Sr0.14CuO4,Bulk,,,SC,High-Tc/cuprate,,,,,,,,,,,,10.1103/PhysRevLett.72.1874
LSCO,La1.86Sr0.14CuO4,Bulk,,,SC,High-Tc/cuprate,35 K,,,,,,,,,,True,10.1103/PhysRevB.51.1229
La1.86Sr0.14CuO4,La1.86Sr0.14CuO4,Bulk,,,SC,High-Tc/cuprate,36 K,,,,,,,,,,True,10.1103/PhysRevB.59.7184
La1.86Sr0.14CuO4,La1.86Sr0.14CuO4,Bulk,,,SC,cuprate,,,,,,,,,,,True,10.1103/PhysRevB.54.7561
La1.86Sr0.14CuO4,La1.86Sr0.14CuO4,Bulk,,,SC,High-Tc/cuprate,,,orthorhombic-tetragonal,,,,,,,,True,10.1103/PhysRevLett.67.512
La1.86Sr0.14CuO4,La1.86Sr0.14CuO4,Bulk,,,SC,High-Tc/cuprate,35 K,,,,,3.8 Å,,,,,True,10.1103/PhysRevLett.77.1604
La2-xSrxCuO4,La1.86Sr0.14CuO4,Bulk,,,SC,High-Tc/cuprate,,,,,,,,,,,,10.1103/PhysRevB.54.13295
La1.86Sr0.14CuO4,La1.86Sr0.14CuO4,Bulk,,,SC,High-Tc/cuprate,33 K,,,,,,,,,,,10.1103/PhysRevLett.72.1758
La₁.₈₆Sr₀.₁₄CuO₄,La1.86Sr0.14CuO4,Bulk,,,SC,High-Tc/cuprate,,,,,,,,,,,,10.1103/PhysRevB.51.3163
Lanthanum Strontium Copper Oxide (x=0.14),La1.86Sr0.14CuO4,Bulk,,,SC,High-Tc/cuprate,,,,,,,,,,,,10.1103/PhysRevB.61.R6483
La1.86Sr0.14CuO4,La1.86Sr0.14CuO4,Bulk,,,SC,High-Tc/cuprate,35 ± 1 K,,,,,,,,,,True,10.1103/PhysRevLett.71.919
La₁.₈₆Sr₀.₁₄CuO₄,La1.86Sr0.14CuO4,Bulk,,,SC,High-Tc/cuprate,,,,perovskite,,,,,,,,10.1103/PhysRevLett.83.3320
La2-xSrxCuO4 (LSCO),La1.86Sr0.14CuO4,Bulk,,,SC,High-Tc/cuprate,,,,,,,,,,,,10.1103/PhysRevLett.89.237003
La1.86Sr0.14CuO4,La1.86Sr0.14CuO4,Bulk,,,SC,High-Tc/cuprate,33 K,,,,,,,,,,,10.1103/PhysRevB.49.15305
La₂₋ₓSrₓCuO₄ (x=0.14),La1.86Sr0.14CuO4,Bulk,,,SC,High-Tc/cuprate,,,,,,,,,,,,10.1103/PhysRevB.46.5588
La1.86Sr0.14CuO4,La1.86Sr0.14CuO4,,,,SC,High-Tc,,,,,,,,,,,,10.1103/PhysRevB.49.1540
La₁.₈₆Sr₀.₁₄CuO₄,La1.86Sr0.14CuO4,Bulk,,,SC,High-Tc/cuprate,36 K,,Tetragonal,,D4h¹⁷,,,,,,True,10.1103/PhysRevLett.64.2458
La₁.₈₆Sr₀.₁₄CuO₄,La1.86Sr0.14CuO4,Bulk,,,SC,High-Tc/cuprate,,,,,,,,,,,,10.1103/PhysRevB.52.4607
La₁.₈₆Sr₀.₁₄CuO₄,La1.86Sr0.14CuO4,Bulk,,,SC,High-Tc/cuprate,36 K,,Orthorhombic,perovskite,Bmab,,,,,~100 T,True,10.1103/PhysRevLett.70.3447
Lanthanum Strontium Copper Oxide (x=0.14),La1.86Sr0.14CuO4,Bulk,,,SC,High-Tc/cuprate,,,,,,,,,,,,10.1103/PhysRevB.47.589
Lanthanum Strontium Copper Oxide,La1.86Sr0.14CuO4,Bulk,,,SC,High-Tc/cuprate,,,,,,,,,,,,10.1103/PhysRevB.48.10514
La1.86Sr0.14CuO4,La1.86Sr0.14CuO4,Bulk,,,SC,High-Tc/cuprate,35.0 K,,,perovskite,,,,,,,,10.1103/PhysRevB.61.9782
La₁.₈₆Sr₀.₁₄CuO₄,La1.86Sr0.14CuO4,Bulk,,,SC,High-Tc/cuprate,,,,,,,,,,,,10.1103/PhysRevB.61.1567
La₁.₈₆Sr₀.₁₄CuO₄,La1.86Sr0.14CuO4,Bulk,,,SC,High-Tc/cuprate,,,,,,,,,,,,10.1103/PhysRevB.61.791
LSCO single crystal,La1.86Sr0.14CuO4,Bulk,,,SC,High-Tc/cuprate,,,,,,,,,,,,10.1103/PhysRevB.50.7092
La₁.₈₆Sr₀.₁₄CuO₄,La1.86Sr0.14CuO4,Bulk,,,SC,High-Tc/cuprate,33.2 K,,,,,,,,,,True,10.1103/PhysRevB.56.6265
La1.86Sr0.14CuO4,La1.86Sr0.14CuO4,Thin Film,13 nm,LaSrAlO4 (001),SC,High-Tc/cuprate,39 K,,Tetragonal,,,,,,,,TRUE,10.1103/PhysRevB.106.195110
La1.86Sr0.14CuO4,La1.86Sr0.14CuO4,Bulk,,,SC,cuprate/High-Tc,,ambient,,,,,,,,,FALSE,10.1103/PhysRevB.76.014508
Lanthanum Strontium Copper Oxide,La1.86Sr0.14CuO4,Bulk,,,SC,High-Tc/cuprate,,,,Perovskite,,,,,,,FALSE,10.1103/PhysRevB.71.024522
La1.86Sr0.14CuO4,La1.86Sr0.14CuO4,,,,SC,High-Tc/cuprate,,,,,,,,,,,TRUE,10.1103/PhysRevB.84.024530
La1.86Sr0.14CuO4,La1.86Sr0.14CuO4,Thin Film,270 nm,LaSrAlO4 (001),SC,High-Tc/cuprate,38.9 K,,Tetragonal,Layered perovskite,,,,,,,TRUE,10.1103/PhysRevB.79.184507
La1.86Sr0.14CuO4,La1.86Sr0.14CuO4,Thin Film,,LaSrAlO4,SC,cuprate/High-Tc,37 K,ambient,,,,,,,,,TRUE,10.1103/PhysRevB.101.224512
La1.86Sr0.14CuO4,La1.86Sr0.14CuO4,Bulk,,,SC,High-Tc/cuprate/Type-II,,,Orthorhombic,,,,,,,,FALSE,10.1103/PhysRevB.71.220508
La1.86Sr0.14CuO4,La1.86Sr0.14CuO4,Bulk,,,SC,High-Tc/cuprate,36.8 K,,,,,,,,,,TRUE,10.1103/PhysRevB.85.134522
La1.86Sr0.14CuO4,La1.86Sr0.14CuO4,Bulk,,,SC,High-Tc,34 K,,,,,,,,,,TRUE,10.1016/0921-4526(94)91583-0
La1.86Sr0.14CuO4,La1.86Sr0.14CuO4,Bulk,,,SC,High-Tc/Cuprate,35 K,,,,,,,,,,FALSE,10.1016/j.physb.2008.11.013
La1.86Sr0.14CuO4,La1.86Sr0.14CuO4,Bulk,,,SC,High-Tc,34.5 K,,,,,,,,,,TRUE,10.1016/S0921-4534(02)02635-7
LSCO,La1.86Sr0.24CuO4,Bulk,,,SC,High-Tc/cuprate,,,,,,,,,,,,10.1103/PhysRevB.60.12432
LSCO,La1.874Sr0.126CuO4,Bulk,,,SC,High-Tc/cuprate,32 K,,,,,,,,,,True,10.1103/PhysRevB.65.214525
(La0.937Sr0.063)2CuO4,La1.874Sr0.126CuO4,Bulk,,,SC,High-Tc/cuprate,32 K,,,,,,,,,,,10.1103/PhysRevB.65.100513
La1.874Sr0.126CuO4,La1.874Sr0.126CuO4,Bulk,,,SC,Type-II/cuprate/High-Tc,32 K,,Tetragonal,,,,,,,,TRUE,10.1103/PhysRevB.72.144512
"La1.875(Ba,Sr)0.125CuO4","La1.875(Ba,Sr)0.125CuO4",Bulk,,,SC,High-Tc/cuprate,,ambient,Tetragonal,Low Temperature Tetragonal (LTT),,,,,,,FALSE,10.1103/PhysRevB.77.064520
La1.875Ba0.025Sr0.10CuO4,La1.875Ba0.025Sr0.10CuO4,Bulk,,,SC,High-Tc/cuprate,31 K,ambient,Orthorhombic,Low-Temperature Less-Orthorhombic (LTLO),Pccn,,,,,,TRUE,10.1103/PhysRevB.70.134512
La1.875Ba0.025Sr0.1CuO4,La1.875Ba0.025Sr0.1CuO4,Bulk,,,SC,Cuprate,30 K,,Low Temperature Orthorhombic (LTO),,,,,,,,TRUE,10.1016/S0921-4534(01)00223-4
La1.875Ba0.035Sr0.09CuO4,La1.875Ba0.035Sr0.09CuO4,Bulk,,,SC,High-Tc/cuprate,30 K,ambient,Orthorhombic,Low-Temperature Less-Orthorhombic (LTLO),Pccn,,,,,,TRUE,10.1103/PhysRevB.70.134512
La1.875Ba0.04Sr0.085CuO4,La1.875Ba0.04Sr0.085CuO4,Bulk,,,SC,High-Tc/cuprate,,,Orthorhombic,,Pccn,,,,,,True,10.1103/PhysRevLett.88.167008
La1.875Ba0.04Sr0.085CuO4,La1.875Ba0.04Sr0.085CuO4,Bulk,,,SC,High-Tc/cuprate,31 K,,Orthorhombic (LTLO phase),Perovskite-derived,,5.327,,,,,TRUE,10.1103/PhysRevB.73.184508
La1.875Ba0.04Sr0.085CuO4,La1.875Ba0.04Sr0.085CuO4,Bulk,,,SC,Cuprate,30 K,,Low Temperature Orthorhombic (LTO),,,,,,,,TRUE,10.1016/S0921-4534(01)00223-4
La1.875Ba0.04Sr0.085CuO4,La1.875Ba0.04Sr0.085CuO4,Bulk,,,SC,Cuprate,32,,LTLO,,,,,,,,TRUE,10.1016/j.infrared.2006.01.006
La1.875Ba0.05Sr0.075CuO4,La1.875Ba0.05Sr0.075CuO4,Bulk,,,SC,High-Tc/cuprate,,,Orthorhombic,,Pccn,,,,,,True,10.1103/PhysRevLett.88.167008
La1.875Ba0.05Sr0.075CuO4,La1.875Ba0.05Sr0.075CuO4,Bulk,,,SC,High-Tc/cuprate,25 K,ambient,Orthorhombic,Low-Temperature Less-Orthorhombic (LTLO),Pccn,,,,,,TRUE,10.1103/PhysRevB.70.134512
La1.875Ba0.05Sr0.075CuO4,La1.875Ba0.05Sr0.075CuO4,Bulk,,,SC,Cuprate,10 K,,Orthorhombic Pccn,,,,,,,,TRUE,10.1016/S0921-4534(01)00223-4
La1.875Ba0.065Sr0.06CuO4,La1.875Ba0.065Sr0.06CuO4,Bulk,,,SC,High-Tc/cuprate,,,Orthorhombic,,Pccn,,,,,,True,10.1103/PhysRevLett.88.167008
La1.875Ba0.065Sr0.06CuO4,La1.875Ba0.065Sr0.06CuO4,Bulk,,,SC,Cuprate,10 K,,Orthorhombic Pccn,,,,,,,,TRUE,10.1016/S0921-4534(01)00223-4
La1.875Ba0.065Sr0.06CuO4,La1.875Ba0.065Sr0.06CuO4,Bulk,,,SC,Cuprate,12,,LTLO,,,,,,,,TRUE,10.1016/j.infrared.2006.01.006
La1.875Ba0.06Sr0.0625CuO4,La1.875Ba0.06Sr0.0625CuO4,Bulk,,,SC,High-Tc/cuprate,,,,214 cuprate,,,,,,,True,10.1103/PhysRevB.58.8760
La1.875Ba0.075Sr0.050CuO4,La1.875Ba0.075Sr0.050CuO4,Bulk,,,SC,High-Tc/cuprate,9 K,ambient,"Tetragonal (low temperature), Orthorhombic (intermediate)",perovskite,,3.78,3.78,,,,TRUE,10.1103/PhysRevB.70.104517
La1.875Ba0.075Sr0.05CuO4,La1.875Ba0.075Sr0.05CuO4,Bulk,,,SC,High-Tc/cuprate,,,Tetragonal,,P42/ncm,,,,,,True,10.1103/PhysRevLett.88.167008
La1.875Ba0.075Sr0.05CuO4,La1.875Ba0.075Sr0.05CuO4,Bulk,,,SC,High-Tc/cuprate,10 K,,Tetragonal (LTT phase),Perovskite-derived,,5.355,5.355,,,,TRUE,10.1103/PhysRevB.73.184508
La1.875Ba0.075Sr0.05CuO4,La1.875Ba0.075Sr0.05CuO4,Bulk,,,SC,High-Tc/cuprate,15 K,ambient,Tetragonal,Low-Temperature Tetragonal (LTT),P42/ncm,,,,,,TRUE,10.1103/PhysRevB.70.134512
La1.875Ba0.075Sr0.05CuO4,La1.875Ba0.075Sr0.05CuO4,Bulk,,,SC,Cuprate,10 K,,Low Temperature Tetragonal (LTT),,,,,,,,TRUE,10.1016/S0921-4534(01)00223-4
La1.875Ba0.075Sr0.05CuO4,La1.875Ba0.075Sr0.05CuO4,Bulk,,,SC,Cuprate,10,,LTT,,,,,,,,TRUE,10.1016/j.infrared.2006.01.006
La₁.₈₇₅Ba₀.₁₂₅CuO₄,La1.875Ba0.125CuO4,Bulk,,,SC,High-Tc/cuprate,suppressed,,Tetragonal,perovskite,,,,,,,True,10.1103/PhysRevB.44.7753
La1.875Ba0.125CuO4,La1.875Ba0.125CuO4,Bulk,,,SC,High-Tc/cuprate,,,Tetragonal/Orthorhombic,perovskite,I4/mmm/Abma/P42/ncm,,,,,,True,10.1103/PhysRevLett.72.2282
La1.875Ba0.125CuO4,La1.875Ba0.125CuO4,Bulk,,,SC,High-Tc/cuprate,,,Tetragonal,K2NiF4-type,,,,,,,True,10.1103/PhysRevB.51.9045
La₁.₈₇₅Ba₀.₁₂₅CuO₄,La1.875Ba0.125CuO4,Bulk,,,SC,High-Tc/cuprate,10 K,ambient pressure,Tetragonal,perovskite,P4₂/ncm,,,,≤20 G at 2 K,,True,10.1103/PhysRevB.61.7055
La₁.₈₇₅Ba₀.₁₂₅CuO₄,La1.875Ba0.125CuO4,Bulk,,,SC,cuprate,,,tetragonal,perovskite,P42/ncm,,,,,,,10.1103/PhysRevB.47.11623
La1.875Ba0.125CuO4,La1.875Ba0.125CuO4,Bulk,,,SC,High-Tc/cuprate,below 4 K at zero pressure,up to 18 kbar,Tetragonal,perovskite,,,,,,,True,10.1103/PhysRevB.45.4897
La1.875Ba0.125CuO4,La1.875Ba0.125CuO4,Bulk,,,SC,High-Tc/cuprate,,,Tetragonal,perovskite,P42/ncm,,,,,,,10.1103/PhysRevB.53.11324
La1.875Ba0.125CuO4,La1.875Ba0.125CuO4,Bulk,,,SC,cuprate,,,,,,,,,,,,10.1103/PhysRevB.54.7489
La1.875Ba0.125CuO4,La1.875Ba0.125CuO4,Bulk,,,SC,High-Tc/cuprate,5 K,,Tetragonal,K2NiF4-type,,,,,,,True,10.1103/PhysRevB.38.4596
La1.875Ba0.125CuO4,La1.875Ba0.125CuO4,Bulk,,,SC,cuprate,4 K,,,LTT phase,,,,,,,True,10.1103/PhysRevLett.69.482
La2-xBaxCuO4,La1.875Ba0.125CuO4,Bulk,,,NSC,,,,,,,,,,,,True,10.1103/PhysRevB.49.4251
La1.875Ba0.125CuO4,La1.875Ba0.125CuO4,Bulk,,,SC,cuprate,10 K,,tetragonal,,,,,,,,True,10.1103/PhysRevB.47.2944
La1.875Ba0.125CuO4,La1.875Ba0.125CuO4,Thin Film,300 Å,LaSrAlO4,SC,High-Tc/cuprate,40-44 K,,Tetragonal,,,,,,,,True,10.1103/PhysRevB.62.R799
La1.875Ba0.125CuO4,La1.875Ba0.125CuO4,Thin Film,300 Å,SrTiO3,SC,High-Tc/cuprate,<4.2 K,,Tetragonal,,,,,,,,True,10.1103/PhysRevB.62.R799
La1.875Ba0.125CuO4,La1.875Ba0.125CuO4,Bulk,,,SC,High-Tc/cuprate,,,,,,,,,,,True,10.1103/PhysRevB.64.134525
La1.875Ba0.125CuO4,La1.875Ba0.125CuO4,,,,SC,High-Tc/cuprate,,,,,,,,,,,,10.1103/PhysRevB.59.1491
La1.875Ba0.125CuO4,La1.875Ba0.125CuO4,Bulk,,,SC,High-Tc/cuprate,,,Tetragonal,K2NiF4-type,P42/ncm,,,,,,,10.1103/PhysRevB.58.9549
La1.875Ba0.125CuO4,La1.875Ba0.125CuO4,Bulk,,,SC,High-Tc/cuprate,"4 K at ambient pressure, 15 K at 1.5 GPa",0-2.5 GPa,Tetragonal/Orthorhombic,perovskite,"I4/mmm (HTT), Cmca (LTO), P42/ncm (LTT)",,,,,,True,10.1103/PhysRevB.48.6569
La1.875Ba0.125CuO4,La1.875Ba0.125CuO4,,,,SC,cuprate,,,tetragonal,,,,,,,,,10.1103/PhysRevB.46.5841
La1.875Ba0.125CuO4,La1.875Ba0.125CuO4,,,,SC,High-Tc/cuprate,,,,,,,,,,,,10.1103/PhysRevB.47.14386
La1.875Ba0.125CuO4,La1.875Ba0.125CuO4,Bulk,,,NSC,cuprate,,,,,,,,,,,,10.1103/PhysRevB.66.014524
La1.875Ba0.125CuO4,La1.875Ba0.125CuO4,Bulk,,,SC,High-Tc/cuprate,,,,,,,,,,,,10.1103/PhysRevLett.71.283
La1.875Ba0.125CuO4,La1.875Ba0.125CuO4,Bulk,,,SC,High-Tc/cuprate,deep minimum at x0 = 0.125 (specific Tc value not provided),,Tetragonal,low-temperature tetragonal (LTT),,,,,,,True,10.1103/PhysRevB.44.2863
La2-xBaxCuO4,La1.875Ba0.125CuO4,Bulk,,,NSC,cuprate,,,,,,,,,,,,10.1103/PhysRevB.55.3163
La₁.₈₇₅Ba₀.₁₂₅CuO₄,La1.875Ba0.125CuO4,Bulk,,,SC,High-Tc/cuprate,,,,perovskite,,,,,,,,10.1103/PhysRevB.55.12759
La2-xBaxCuO4,La1.875Ba0.125CuO4,Bulk,,,SC,High-Tc/cuprate,,,Tetragonal,,,,,,,,,10.1103/PhysRevB.60.3643
La1.875Ba0.125CuO4,La1.875Ba0.125CuO4,Bulk,,,SC,High-Tc/cuprate,,,Tetragonal,K2NiF4,I4/mmm,,,,,,True,10.1103/PhysRevLett.62.2751
La1.875Ba0.125CuO4,La1.875Ba0.125CuO4,Bulk,,,SC,High-Tc/cuprate,27 K,,Orthorhombic/Tetragonal,,Abma,,,,,,True,10.1103/PhysRevLett.71.1903
La₁.₈₇₅Ba₀.₁₂₅CuO₄,La1.875Ba0.125CuO4,,,,SC,High-Tc/cuprate,,,Tetragonal,perovskite,P42/ncm,,,,,,,10.1103/PhysRevLett.70.3447
La1.875Ba0.125CuO4,La1.875Ba0.125CuO4,Bulk,,,SC,High-Tc/cuprate,,,,214 cuprate,,,,,,,True,10.1103/PhysRevB.58.8760
Lanthanum Barium Copper Oxide LTT (x=0.125),La1.875Ba0.125CuO4,Bulk,,,NSC,High-Tc/cuprate,suppressed,,Tetragonal,LTT (low-temperature primitive tetragonal),,,,,,,True,10.1103/PhysRevB.48.9935
La1.875Ba0.125CuO4,La1.875Ba0.125CuO4,Bulk,,,SC,cuprate,,,,,P42/ncm,,,,,,,10.1103/PhysRevB.59.4445
La1.875Ba0.125CuO4,La1.875Ba0.125CuO4,Bulk,,,SC,cuprate,,,,,,,,,,,,10.1103/PhysRevB.60.15345
La1.875Ba0.125CuO4,La1.875Ba0.125CuO4,Bulk,,,NSC,,,ambient,Tetragonal,K2NiF4-type,,,,,,,,10.1103/PhysRevLett.76.1348
La1.875Ba0.125CuO4,La1.875Ba0.125CuO4,Bulk,,,SC,High-Tc/cuprate,,,Tetragonal,perovskite,,,,,,,TRUE,10.1103/PhysRevX.8.011008
La1.875Ba0.125CuO4,La1.875Ba0.125CuO4,Bulk,,,SC,High-Tc/cuprate,4 K,,Tetragonal,Low-temperature-tetragonal (LTT),,,,,,,,10.1103/PhysRevB.110.214508
La2-xBaxCuO4 (x=0.125),La1.875Ba0.125CuO4,Bulk,,,SC,High-Tc/cuprate,4 K,,Tetragonal,Low-temperature-tetragonal (LTT),,,,,,,,10.1103/PhysRevB.110.214508
La1.875Ba0.125CuO4,La1.875Ba0.125CuO4,,,,NSC,High-Tc/cuprate,NSC,,,,,,,,,,FALSE,10.1103/PhysRevB.79.020504
La1.875Ba0.125CuO4,La1.875Ba0.125CuO4,Bulk,,,SC,cuprate,,1.85 GPa,,,,,,,,,FALSE,10.1103/PhysRevResearch.3.L022004
Lanthanum Barium Copper Oxide (x=1/8),La1.875Ba0.125CuO4,Bulk,,,SC,High-Tc/cuprate/Type-II,,,,,,,,,,,,10.1103/PhysRevB.79.174528
La1.875Ba0.125CuO4,La1.875Ba0.125CuO4,,,,SC,cuprate,4 K,,,,,,,,,,FALSE,10.1103/PhysRevB.107.144506
La1.875Ba0.125CuO4,La1.875Ba0.125CuO4,Bulk,,,SC,cuprate/High-Tc,,ambient,Tetragonal (low-temperature phase),,,,,,,,TRUE,10.1103/PhysRevB.95.054508
La1.875Ba0.125CuO4,La1.875Ba0.125CuO4,Bulk,,,SC,High-Tc/cuprate,3 K,,Tetragonal (HTT) at high temperatures; Low-Temperature Tetragonal (LTT) below 54 K,perovskite,I4/mmm (HTT); P42/ncm (LTT),,,,,,FALSE,10.1103/PhysRevB.89.224513
La1.875Ba0.125CuO4,La1.875Ba0.125CuO4,Bulk,,,SC,cuprate,,,,,,,,,,,FALSE,10.1103/PhysRevLett.118.055701
La1.875Ba0.125CuO4,La1.875Ba0.125CuO4,Bulk,,,SC,High-Tc/cuprate,<5 K,,,,,,,,,,FALSE,10.1103/PhysRevB.81.064510
La1.875Ba0.125CuO4,La1.875Ba0.125CuO4,Bulk,,,SC,High-Tc/cuprate,4 K,,"Tetragonal (LTT) at low T, Orthorhombic (LTO) at intermediate T, Tetragonal (HTT) at high T",Perovskite-derived layered,,,,,,,TRUE,10.1103/PhysRevB.101.174508
La1.875Ba0.125CuO4,La1.875Ba0.125CuO4,Bulk,,,SC,cuprate/High-Tc,<6 K,ambient,"Tetragonal (high-T), Orthorhombic (intermediate-T), Tetragonal (low-T)",perovskite,"I4/mmm (high-T), Bmab (LTO), P42/ncm (low-T)",3.78,3.78,13.2,,,TRUE,10.1103/PhysRevB.76.014508
La1.875Ba0.125CuO4,La1.875Ba0.125CuO4,Bulk,,,SC,High-Tc/cuprate,2.4 K,ambient,"Tetragonal (HTT) at RT, Orthorhombic (LTO), Tetragonal (LTT) at low T",perovskite,"I4/mmm (HTT), Bmab (LTO), P4_2/ncm (LTT)",,,,,,TRUE,10.1103/PhysRevB.85.134510
Lanthanum Barium Copper Oxide,La1.875Ba0.125CuO4,Bulk,,,SC,High-Tc/cuprate,,,,Perovskite,,,,,,,FALSE,10.1103/PhysRevB.71.024522
LBCO (p=0.125),La1.875Ba0.125CuO4,Bulk,,,SC,cuprate/High-Tc,2.5 K,,,,,,,,,,FALSE,10.1103/PhysRevB.89.220511
La1.875Ba0.125CuO4,La1.875Ba0.125CuO4,,,,SC,High-Tc/cuprate,,,,,,,,,,,,10.1103/PhysRevB.78.014519
La2-xBaxCuO4 (x=1/8),La1.875Ba0.125CuO4,Bulk,,,SC,High-Tc/cuprate,T_c^2D ~ 20 K; T_c^3D ~ 4 K,zero external magnetic field,Tetragonal,Low Temperature Tetragonal (LTT),,,,,,,TRUE,10.1103/PhysRevB.85.035104
Lanthanum Barium Copper Oxide (LBCO),La1.875Ba0.125CuO4,Bulk,,,SC,High-Tc/cuprate,,,Tetragonal,LTT,,,,,,,FALSE,10.1103/PhysRevLett.104.057005
La1.875Ba0.125CuO4,La1.875Ba0.125CuO4,,,,SC,cuprate,,,,,,,,,,,FALSE,10.1103/PhysRevB.94.121103
La2-xBaxCuO4 (x=0.125),La1.875Ba0.125CuO4,,,,SC,High-Tc/cuprate,,,,,,,,,,,FALSE,10.1103/PhysRevB.98.035102
La1.875Ba0.125CuO4,La1.875Ba0.125CuO4,Bulk,,,SC,cuprate,,,Tetragonal,perovskite,,,,,,,TRUE,10.1103/PhysRevB.87.104511
La1.875Ba0.125CuO4,La1.875Ba0.125CuO4,Bulk,,,SC,High-Tc/cuprate,"T_c1 ≈ 30 K, T_c2 ≈ 5 K",0 GPa,Low-temperature tetragonal (LTT),,,,,,,,TRUE,10.1103/PhysRevB.94.214511
La2-xBaxCuO4 (LBCO) at x=1/8,La1.875Ba0.125CuO4,Bulk,,,SC,High-Tc/cuprate,Suppressed to low temperatures,,,,,,,,,,TRUE,10.1103/PhysRevB.89.165126
La1.875Ba0.125CuO4,La1.875Ba0.125CuO4,Bulk,,,SC,High-Tc/cuprate,"3 K (at ambient pressure), up to 18 K (at 14.7 GPa)",0 GPa to 14.7 GPa,"Tetragonal (HTT), Orthorhombic (LTO), Tetragonal (LTT)",,,3.78,3.78,13.2,,,TRUE,10.1103/PhysRevLett.104.057004
La1.875Ba0.125CuO4,La1.875Ba0.125CuO4,,,,NSC,High-Tc/cuprate,,,,,,,,,,,,10.1103/PhysRevB.81.014514
La1.875Ba0.125CuO4,La1.875Ba0.125CuO4,Bulk,,,SC,High-Tc/cuprate,"30 K (2D superconductivity), 5 K (3D uniform d-wave)",,,,,,,,,anomalously small near 1/8 doping,TRUE,10.1103/PhysRevB.99.035132
La1.875Ba0.125CuO4,La1.875Ba0.125CuO4,Bulk,,,SC,High-Tc/cuprate,,,,,,,,,,,,10.1103/PhysRevB.76.174521
La1.875Ba0.125CuO4,La1.875Ba0.125CuO4,Bulk,,,SC,High-Tc/cuprate,4 K,,,,,,,,,,TRUE,10.1103/PhysRevB.100.174503
"Lanthanum Barium Copper Oxide (LBCO), x=0.125",La1.875Ba0.125CuO4,,,,NSC,High-Tc/cuprate,NSC,,,,,,,,,,,10.1103/PhysRevB.75.184534
La1.875Ba0.125CuO4,La1.875Ba0.125CuO4,Bulk,,,SC,cuprate,5 K,,Tetragonal,,,3.787,3.787,13.23,,,TRUE,10.1103/PhysRevB.100.205125
La1.875Ba0.125CuO4,La1.875Ba0.125CuO4,,,,SC,High-Tc/cuprate,,ambient,,,,,,,,,FALSE,10.1103/PhysRevB.94.184511
La1.875Ba0.125CuO4,La1.875Ba0.125CuO4,Bulk,,,SC,cuprate,,,,perovskite,,,,,,,FALSE,10.1103/PhysRevB.99.174515
La1.875Ba0.125CuO4,La1.875Ba0.125CuO4,Thin Film,20 nm,LaSrAlO4,SC,High-Tc/cuprate,29.2 K,,,perovskite,,,,,,,TRUE,10.1103/PhysRevB.98.014506
La1.875Ba0.125CuO4,La1.875Ba0.125CuO4,Thin Film,20 nm,LaSrAlO4,SC,High-Tc/cuprate,29.7 K,,,perovskite,,,,,,,TRUE,10.1103/PhysRevB.98.014506
La1.875Ba0.125CuO4,La1.875Ba0.125CuO4,Bulk,,,SC,cuprate/High-Tc,,,Tetragonal,Low-temperature tetragonal (LTT),,,,,,,FALSE,10.1103/PhysRevB.107.174523
La2-xBaxCuO4 (x=1/8),La1.875Ba0.125CuO4,Bulk,,,SC,High-Tc/cuprate,4 K,,,,,,,,,,,10.1103/PhysRevB.91.195102
La1.875Ba0.125CuO4,La1.875Ba0.125CuO4,Bulk,,,SC,High-Tc/cuprate,2.4 K,,,,,,,,,,TRUE,10.1103/PhysRevLett.96.257002
La1.875Ba0.125CuO4,La1.875Ba0.125CuO4,Bulk,,,SC,High-Tc/cuprate,4 K,ambient,Tetragonal (HTT) / Orthorhombic (LTO) / LTT (low T),perovskite,"I4/mmm (HTT), Bmab (LTO), P42/ncm (LTT)",,,,,,TRUE,10.1103/PhysRevB.83.104506
La1.875Ba0.125CuO4,La1.875Ba0.125CuO4,Bulk,,,SC,High-Tc/cuprate,,,,,,,,,,,TRUE,10.1103/PhysRevX.9.031042
La1.875Ba0.125CuO4,La1.875Ba0.125CuO4,Bulk,,,NSC,cuprate,NSC,,,,,,,,,,FALSE,10.1103/PhysRevLett.93.147002
La1.875Ba0.125CuO4,La1.875Ba0.125CuO4,Bulk,,,SC,High-Tc/cuprate,2.5 K,,,,,,,,,,TRUE,10.1103/PhysRevLett.98.167003
La1.875Ba0.125CuO4,La1.875Ba0.125CuO4,Bulk,,,SC,cuprate/High-Tc,,,,,,,,,,,FALSE,10.1103/PhysRevLett.125.097002
Lanthanum Barium Copper Oxide (LBCO),La1.875Ba0.125CuO4,Bulk,,,SC,High-Tc/cuprate,,,,,,,,,,,FALSE,10.1103/PhysRevB.73.180505
La1.875Ba0.125CuO4,La1.875Ba0.125CuO4,Bulk,,,SC,High-Tc/cuprate,,,,,,,,,,,TRUE,10.1103/PhysRevB.83.024411
La1.875Ba0.125CuO4,La1.875Ba0.125CuO4,Bulk,,,NSC,cuprate,NSC,,,,,,,,,,,10.1103/PhysRevB.75.184514
La2-xBaxCuO4 (x=0.125),La1.875Ba0.125CuO4,Bulk,,,NSC,cuprate,,,,,,,,,,,FALSE,10.1103/PhysRevB.91.020505
La2-xBaxCuO4 (x=0.125),La1.875Ba0.125CuO4,,,,NSC,cuprate,suppressed at x=1/8,ambient,,,,,,,,,,10.1103/PhysRevB.80.180502
La1.875Ba0.125CuO4,La1.875Ba0.125CuO4,Bulk,,,SC,High-Tc/cuprate,4 K,,Tetragonal,perovskite,,,,,,,TRUE,10.1103/PhysRevLett.107.187001
La1.875Ba0.125CuO4,La1.875Ba0.125CuO4,Bulk,,,SC,cuprate,,,,,,,,,,,FALSE,10.1103/PhysRevLett.107.127002
La1.875Ba0.125CuO4,La1.875Ba0.125CuO4,,,,SC,cuprate/High-Tc,,,,,,,,,,,FALSE,10.1103/PhysRevX.12.011013
La1.875Ba0.125CuO4,La1.875Ba0.125CuO4,single crystal,,,SC,High-Tc/cuprate,2.4 K,,,,,,,,,,TRUE,10.1103/PhysRevB.73.132501
Lanthanum Barium Copper Oxide,La1.875Ba0.125CuO4,Bulk,,,SC,High-Tc/cuprate,,,,,,,,,,,Neutron scattering,10.1103/PhysRevLett.95.217001
"La1.875Ba0.125CuO4 (LBCO, cited)",La1.875Ba0.125CuO4,Bulk,,,SC,High-Tc/cuprate,,,Tetragonal (LTT phase at low T),perovskite,,,,,,,FALSE,10.1103/PhysRevB.94.094525
La1.875Ba0.125CuO4,La1.875Ba0.125CuO4,Bulk,,,SC,High-Tc/cuprate,,,,,,,,,,,,10.1103/PhysRevMaterials.3.104801
La1.875Ba0.125CuO4,La1.875Ba0.125CuO4,,,,SC,cuprate/High-Tc,,ambient,,,,,,,,,FALSE,10.1103/PhysRevB.109.174517
La1.875Ba0.125CuO4,La1.875Ba0.125CuO4,Bulk,,,SC,High-Tc/cuprate,~4 K,,Tetragonal,perovskite,P42/ncm,3.78,3.78,,~0.04 T,>40 T,FALSE,10.1103/PhysRevB.77.224410
La1.875Ba0.125CuO4,La1.875Ba0.125CuO4,,,,SC,High-Tc/cuprate,,,,,,,,,,,FALSE,10.1103/PhysRevB.101.100504
La1.875Ba0.125CuO4,La1.875Ba0.125CuO4,Bulk,,,SC,cuprate/High-Tc/Type-II,5 K,ambient,Tetragonal (low-temperature),,,,,,,,FALSE,10.1103/PhysRevB.103.045138
La1.875Ba0.125CuO4,La1.875Ba0.125CuO4,Thin Film,,,SC,cuprate/High-Tc,,,,,,,,,,,TRUE,10.1103/PhysRevB.91.064511
La1.875Ba0.125CuO4,La1.875Ba0.125CuO4,Bulk,,,SC,High-Tc/cuprate,4 K,ambient,"Tetragonal (low temperature), Orthorhombic (intermediate), Tetragonal (high temperature)",perovskite,"P42/ncm (LTT), Bmab (LTO), I4/mmm (HTT)",3.78,3.78,,,,TRUE,10.1103/PhysRevB.70.104517
La1.875Ba0.125CuO4,La1.875Ba0.125CuO4,Bulk,,,SC,High-Tc/cuprate,,,Tetragonal (LTT),,,,,,,,FALSE,10.1103/PhysRevB.97.064511
"La1.875Ba0.125CuO4 (LBCO, x=1/8)",La1.875Ba0.125CuO4,Thin Film,,SrLaAlO4 [001],SC,High-Tc/cuprate,,,Tetragonal,,,,,,,,TRUE,10.1103/PhysRevLett.112.147001
Lanthanum Barium Copper Oxide,La1.875Ba0.125CuO4,Bulk,,,SC,High-Tc/cuprate,Tc is suppressed at x = 1/8,,tetragonal,,,,,,,,,10.1103/PhysRevB.79.014509
La1.875Ba0.125CuO4,La1.875Ba0.125CuO4,,,,SC,,,,,,,,,,,,,10.1103/PhysRevLett.102.207004
La1.875Ba0.125CuO4,La1.875Ba0.125CuO4,Bulk,,,SC,High-Tc/cuprate,,ambient,,perovskite,,,,,,,FALSE,10.1103/PhysRevB.109.134411
La1.875Ba0.125CuO4,La1.875Ba0.125CuO4,,,,SC,High-Tc/cuprate,,,Tetragonal,,,,,,,,FALSE,10.1103/PhysRevLett.111.227001
La1.875Ba0.125CuO4,La1.875Ba0.125CuO4,,,,NSC,cuprate,superconducting transition temperature is suppressed near 1/8 doping,,,,,,,,,,,10.1103/PhysRevB.81.060503
La1.875Ba0.125CuO4,La1.875Ba0.125CuO4,Bulk,,,SC,High-Tc/cuprate,5 K,ambient,Tetragonal,Low-Temperature Tetragonal (LTT),P42/ncm,,,,,,FALSE,10.1103/PhysRevB.70.134512
La1.875Ba0.125CuO4,La1.875Ba0.125CuO4,Bulk,,,SC,High-Tc/cuprate,5.5 K,ambient,Tetragonal (LTT phase at low T),perovskite,,,,,,,TRUE,10.1103/PhysRevB.108.205113
La1.875Ba0.125CuO4,La1.875Ba0.125CuO4,Bulk,,,SC,High-Tc/cuprate,4 K,,,,,,,,,,TRUE,10.1103/PhysRevB.82.100505
La1.875Ba0.125CuO4,La1.875Ba0.125CuO4,,,,SC,cuprate,,,,,,,,,,,FALSE,10.1103/PhysRevLett.113.177002
La1.875Ba0.125CuO4,La1.875Ba0.125CuO4,Bulk,,,SC,cuprate,2 K,,Tetragonal,,,,,,,,TRUE,10.1103/PhysRevX.14.011036
La1.875Ba0.125CuO4,La1.875Ba0.125CuO4,Bulk,,,SC,High-Tc/cuprate,4 K,,"Tetragonal (high temperature), Orthorhombic (intermediate), Tetragonal (low temperature)",,,,,,,,TRUE,10.1103/PhysRevLett.109.147001
La1.875Ba0.125CuO4,La1.875Ba0.125CuO4,Bulk,,,SC,High-Tc,5 K,,Low-Temperature Tetragonal (LTT),Tetragonal,,,,,,,TRUE,10.1016/j.physc.2004.12.019
La2-xBaxCuO4,La1.875Ba0.125CuO4,Bulk,,,SC,Cuprate,0 K,,,,,,,,,,TRUE,10.1016/j.physc.2012.04.005
La1.875Ba0.125CuO4,La1.875Ba0.125CuO4,Bulk,,,SC,High-Tc/Cuprate,30 K,,Low-Temperature Tetragonal (LTT),Tetragonal,,,,,,,TRUE,10.1016/j.physc.2023.1354371
La2-xBaxCuO4,La1.875Ba0.125CuO4,Bulk,,,SC,High-Tc/Cuprate,47 K,,Tetragonal,,,,,,,,TRUE,10.1016/S1567-1739(02)00152-9
LBCO,La1.875Ba0.125CuO4,Bulk,,,SC,Cuprate,32 K,,Tetragonal,Perovskite,I4/mmm,3.78 Å,3.78 Å,13.2 Å,,,TRUE,10.1016/0921-4534(91)90005-J
La1.875Ba0.125CuO4,La1.875Ba0.125CuO4,Bulk,,,SC,High-Tc/Cuprate,27 K,,LTT,,,,,,,,TRUE,10.1016/0921-4526(94)91797-3
La1.875Ba0.125CuO4,La1.875Ba0.125CuO4,Bulk,,,SC,High-Tc/Cuprate,2.4 K,,,,,,,,,,FALSE,10.1016/j.physc.2012.04.002
La1.875Ba0.125CuO4.11,La1.875Ba0.125CuO4.11,Bulk,,,SC,High-Tc,30 K,,Orthorhombic,,,,,,,,TRUE,10.1016/0921-4534(94)91640-3
La1.875Ba0.1Sr0.025CuO4,La1.875Ba0.1Sr0.025CuO4,Bulk,,,SC,High-Tc/cuprate,,,,214 cuprate,,,,,,,True,10.1103/PhysRevB.58.8760
La1.875Ce0.125CuO4,La1.875Ce0.125CuO4,Thin Film,150–200 nm,(100) SrTiO3,SC,cuprate/High-Tc,,ambient,,T'-phase,,,,,,,TRUE,10.1103/PhysRevB.73.104512
La1.875Eu0.125Sr0CuO4,La1.875Eu0.125CuO4,,,,SC,cuprate/High-Tc,,ambient,,,,,,,,,FALSE,10.1103/PhysRevB.109.174517
La1.875Nd0.125Sr0CuO4,La1.875Nd0.125CuO4,,,,SC,cuprate/High-Tc,,ambient,,,,,,,,,FALSE,10.1103/PhysRevB.109.174517
La1.875Sr0.125Cu0.99Ga0.01O4,La1.875Sr0.125Cu0.99Ga0.01O4,Bulk,,,SC,cuprate,12 K,,tetragonal,,,,,,,,True,10.1103/PhysRevB.47.2944
La1.875Sr0.125CuO4,La1.875Sr0.125CuO4,Bulk,,,SC,High-Tc/cuprate,,,,,,,,,,,,10.1103/PhysRevB.65.094422
La1.875Sr0.125CuO4,La1.875Sr0.125CuO4,Bulk,,,SC,cuprate,,,orthorhombic,,,,,,,,True,10.1103/PhysRevLett.84.5856
La1.875Sr0.125CuO4,La1.875Sr0.125CuO4,Bulk,,,SC,High-Tc/cuprate,,,,,,,,,,,,10.1103/PhysRevB.65.052503
La1.875Sr0.125CuO4,La1.875Sr0.125CuO4,Thin Film,1000 Å,SrTiO3 with SrLaAlO4 buffer layer,SC,High-Tc/cuprate,27.0 K,,,cuprate,,,,,,60 T,True,10.1103/PhysRevB.66.060501
La2-xSrxCuO4-δ (x=0.125),La1.875Sr0.125CuO4,Bulk,,,SC,High-Tc/cuprate,32.4 K,,,T-phase,,,,,,22 × 10^4 Oe,,10.1103/PhysRevB.65.214528
La₁.₈₇₅Sr₀.₁₂₅CuO₄₋δ,La1.875Sr0.125CuO4,Bulk,,,SC,High-Tc/cuprate,~30 K,ambient pressure,Tetragonal,K2NiF4-type,,,,,1-10 Oe,,True,10.1103/PhysRevB.48.9689
La1.875Sr0.125CuO4,La1.875Sr0.125CuO4,Bulk,,,SC,High-Tc/cuprate,~38 K,,Tetragonal,perovskite,P42/ncm,,,,,,True,10.1103/PhysRevB.53.11324
La2-xSrxCuO4,La1.875Sr0.125CuO4,Bulk,,,SC,cuprate,,,,,,,,,,,,10.1103/PhysRevB.64.134528
La1.875Sr0.125CuO4,La1.875Sr0.125CuO4,Bulk,,,SC,High-Tc/cuprate,27.84 K,,,,,,,,,,True,10.1103/PhysRevLett.71.283
La1.875Sr0.125CuO4,La1.875Sr0.125CuO4,Bulk,,,SC,cuprate,34 K,,Tetragonal/Orthorhombic,perovskite,"I4/mmm (HTT), Bmab (LTO)",,,,,,True,10.1103/PhysRevB.48.9710
La1.875Sr0.125CuO4,La1.875Sr0.125CuO4,Bulk,,,SC,High-Tc/cuprate,32 K,,,,,,,,,,True,10.1103/PhysRevLett.88.147003
LSCO-0125,La1.875Sr0.125CuO4,Bulk,,,SC,High-Tc/cuprate,,,,2:1:4 type,,,,,,,True,10.1103/PhysRevB.41.7213
La1.875Sr0.125CuO4,La1.875Sr0.125CuO4,Bulk,,,SC,cuprate,,,Tetragonal,,I4/mmm,3.812 Å,3.812 Å,13.219 Å,,,False,10.1103/PhysRevB.65.144501
La1.875Sr0.125CuO4,La1.875Sr0.125CuO4,Bulk,,,SC,cuprate,,,,,,,,,,,True,10.1103/PhysRevB.59.4445
La1.875Sr0.125CuO4,La1.875Sr0.125CuO4,single crystal,,,SC,cuprate,20 K,,Tetragonal/Orthorhombic (HTT/LTO transition),,,,,,,,TRUE,10.1103/PhysRevB.96.094519
Lanthanum Strontium Copper Oxide (x=0.125),La1.875Sr0.125CuO4,Bulk,,,SC,cuprate,,,"Orthorhombic (below 150-200 K), Tetragonal (above 150-200 K)",perovskite,"NA (orthorhombic), I4/mmm (tetragonal)",,,,,,TRUE,10.1103/PhysRevB.73.174518
Lanthanum Strontium Copper Oxide (LSCO-1/8),La1.875Sr0.125CuO4,Bulk,,,SC,cuprate,,,,,,,,,,,TRUE,10.1103/PhysRevB.109.094519
La1.875Sr0.125CuO4,La1.875Sr0.125CuO4,Bulk,,,SC,High-Tc/cuprate,,,,,,,,,,,TRUE,10.1103/PhysRevB.81.064510
La1.875Sr0.125CuO4,La1.875Sr0.125CuO4,Bulk,,,SC,High-Tc/cuprate,,,,perovskite,,,,,,,FALSE,10.1103/PhysRevB.85.134510
La1.875Sr0.125CuO4,La1.875Sr0.125CuO4,,,,SC,cuprate,,ambient,,,,,,,,,FALSE,10.1103/PhysRevB.83.094516
La1.875Sr0.125CuO4,La1.875Sr0.125CuO4,Bulk,,,SC,High-Tc/cuprate,,,,,,,,,,,,10.1103/PhysRevB.76.174521
La2-xSrxCuO4 (x=0.125),La1.875Sr0.125CuO4,,,,SC,High-Tc/cuprate,,,,,,,,,,,,10.1103/PhysRevLett.93.217004
La1.875Sr0.125CuO4,La1.875Sr0.125CuO4,Bulk,,,SC,cuprate/High-Tc,33 K,,,,,,,,,,FALSE,10.1103/PhysRevB.107.174523
La1.875Sr0.125CuO4,La1.875Sr0.125CuO4,Bulk,,,SC,High-Tc/cuprate,,,,,,,,,,,FALSE,10.1103/PhysRevB.80.104509
La2-xSrxCuO4 (x=0.125),La1.875Sr0.125CuO4,Bulk,,,SC,High-Tc/cuprate/Type-II,,,Tetragonal,CuO2 lattice,,,,,,,FALSE,10.1103/PhysRevB.71.214511
La1.875Sr0.125CuO4,La1.875Sr0.125CuO4,Bulk,,,SC,High-Tc/cuprate/Type-II,32 K,,,,,,,,,,TRUE,10.1103/PhysRevB.71.054503
La1.875Sr0.125CuO4,La1.875Sr0.125CuO4,Bulk,,,SC,High-Tc/cuprate/Type-II,32 K,,,,,,,,,,TRUE,10.1103/PhysRevB.71.054503
La1.875Sr0.125CuO4,La1.875Sr0.125CuO4,,,,SC,High-Tc/cuprate,,,,,,,,,,,,10.1103/PhysRevB.85.174525
La1.875Sr0.125CuO4,La1.875Sr0.125CuO4,Bulk,,,SC,High-Tc/cuprate,,ambient,,perovskite,,,,,,,FALSE,10.1103/PhysRevB.109.134411
La1.875Sr0.125CuO4,La1.875Sr0.125CuO4,,,,SC,cuprate,,,,,,,,,,,,10.1103/PhysRevB.81.060503
La1.875Sr0.125CuO4,La1.875Sr0.125CuO4,Bulk,,,SC,cuprate,,,Tetragonal,,I4/mmm,,,,,,FALSE,10.1103/PhysRevB.84.085104
La1.875Sr0.125CuO4,La1.875Sr0.125CuO4,Bulk,,,SC,High-Tc/cuprate,,,,,,,,,,,TRUE,10.1103/PhysRevB.82.100505
La2-xSrxCuO4 (x=0.125),La1.875Sr0.125CuO4,,,,SC,High-Tc/cuprate,,Pressure can control the competition between the nearly insulating 1/8 phase and the SC phase.,,,,,,,,,TRUE,10.1103/PhysRevB.70.024516
La1.875Sr0.125CuO4,La1.875Sr0.125CuO4,,,,SC,cuprate,,,,,,,,,,,FALSE,10.1103/PhysRevLett.113.177002
La1.875Sr0.125CuO4,La1.875Sr0.125CuO4,Bulk,,,SC,High-Tc/cuprate,,,,,,,,,,,TRUE,10.1103/PhysRevB.72.014536
La1.875Sr0.125CuO4,La1.875Sr0.125CuO4,,,,SC,High-Tc/cuprate,,,,,,,,,,,FALSE,10.1103/PhysRevLett.109.147001
La1.875Sr0.125CuO4,La1.875Sr0.125CuO4,Bulk,,,SC,High-Tc/cuprate,27 K,ambient,Nearly tetragonal,perovskite-derived,,,,,,,TRUE,10.1103/PhysRevB.99.214502
La1.875Sr0.125CuO4,La1.875Sr0.125CuO4,,,,SC,High-Tc/cuprate/Type-II,34.8 K,,,,,,,,,,,10.1103/PhysRevB.76.184512
La1.875Sr0.125CuO4,La1.875Sr0.125CuO4,Bulk,,,SC,High-Tc/Cuprate,36,,Pseudo-tetragonal,,,3.77685,,13.1859,,,FALSE,10.1016/j.physb.2024.416589
La1.875Sr0.125CuO4,La1.875Sr0.125CuO4,Bulk,,,SC,High-Tc,36,,,,,3.7784,,13.216,,,FALSE,10.1016/j.physleta.2018.04.001
La2-xSrxCuO4,La1.875Sr0.125CuO4,Bulk,,,SC,Cuprate,0 K,,,,,,,,,,FALSE,10.1016/j.physc.2012.04.005
La1.875Sr0.125CuO4,La1.875Sr0.125CuO4,Thin Film,,,SC,High-Tc,17 K,,,,,,,,,,TRUE,10.1016/j.physb.2004.01.101
La1.875Sr0.125CuO4−δ,La1.875Sr0.125CuO4−δ,Thin Film,,,SC,High-Tc/Cuprate,15 K,,,,,,,,,,TRUE,10.1016/S0921-4526(99)02306-6
La1.875Sr0.125Gd0.01CuO4,La1.875Sr0.125Gd0.01CuO4,Bulk,,,SC,High-Tc/cuprate,23 K,,,,,,,,,,True,10.1103/PhysRevB.48.13042
La1.87Ca1.13Cu2O6,La1.87Ca1.13Cu2O6,Bulk,,,SC,High-Tc,40-50 K,300 atm,,,,,,,,,TRUE,10.1016/0921-4534(91)90008-M
La1.87Ce0.13CuO4,La1.87Ce0.13CuO4,Thin Film,100 nm,SrTiO3,SC,cuprate,~20 K,,Tetragonal,T'-phase,,4.01 Å,4.01 Å,,,15 T,True,10.1103/PhysRevB.66.014531
La1.87Ce0.13CuO4,La1.87Ce0.13CuO4,Thin Film,75 nm,LSAT,SC,cuprate,21 K,,,,,,,,,,TRUE,10.1103/PhysRevB.104.064501
La1.87Ce0.13CuO4,La1.87Ce0.13CuO4,Thin Film,150-200 nm,SrTiO3 (100),SC,cuprate/High-Tc,25 K,ambient,Tetragonal,,,,,,,,TRUE,10.1103/PhysRevB.98.224503
T'-La1.87Ce0.13CuO4,La1.87Ce0.13CuO4,Thin Film,,,SC,High-Tc,30 K,,T',c-axis oriented,,4.007 Å,,12.44 Å,,,TRUE,10.1016/S0921-4534(02)00848-1
"La1.87Ce0.13CuO4-delta (thin film, cited)",La1.87Ce0.13CuO4-delta,Thin Film,,,SC,cuprate,20 K,,,,,,,,,,FALSE,10.1103/PhysRevMaterials.8.094801
La₁.₈₇Sr₀.₁₂₅Cu₁.₀₇O₄,La1.87Sr0.125Cu1.07O4,Bulk,,,SC,cuprate,28.8 K,,tetragonal,,,,,,,,True,10.1103/PhysRevB.45.355
La1.87Sr0.12Gd0.01CuO4,La1.87Sr0.12Gd0.01CuO4,Bulk,,,SC,High-Tc/cuprate,23 K,,,,,,,,,,True,10.1103/PhysRevB.48.13042
La1.87Sr0.13Cu0.99Fe0.01O4,La1.87Sr0.13Cu0.99Fe0.01O4,Bulk,,,SC,cuprate,approximately 10 K,,,,,,,,,,FALSE,10.1103/PhysRevLett.107.127002
La₁.₈₇Sr₀.₁₃CuO₄,La1.87Sr0.13CuO4,Bulk,,,SC,High-Tc/cuprate,40 K,,,,,,,,,,,10.1103/PhysRevB.50.16052
La1.87Sr0.13CuO4,La1.87Sr0.13CuO4,Bulk,,,SC,High-Tc/cuprate,35 K,,,,,,,,,,True,10.1103/PhysRevLett.75.4662
La1.87Sr0.13CuO4,La1.87Sr0.13CuO4,Bulk,,,SC,High-Tc/cuprate,,,,,,,,,,,True,10.1103/PhysRevB.64.094515
La₁.₈₇Sr₀.₁₃CuO₄,La1.87Sr0.13CuO4,Bulk,,,SC,High-Tc/cuprate,31.5 K,,Tetragonal/Orthorhombic,,"I4/mmm (tetragonal), Abma (orthorhombic)",,,,,,True,10.1103/PhysRevB.53.9353
La1.87Sr0.13CuO4,La1.87Sr0.13CuO4,Bulk,,,SC,High-Tc/cuprate,,up to several kbar,,,,,,,,,True,10.1103/PhysRevLett.77.151
La1.87Sr0.13CuO4,La1.87Sr0.13CuO4,Bulk,,,SC,High-Tc/cuprate,,,,,,,,,,,True,10.1103/PhysRevB.53.8733
La₁.₈₇Sr₀.₁₃CuO₄,La1.87Sr0.13CuO4,Bulk,,,SC,High-Tc/cuprate,32.5 K,,Tetragonal/Orthorhombic,perovskite,I4/mmm (HTT phase),3.781 Å,,13.228 Å,,,True,10.1103/PhysRevB.47.12288
La1.87Sr0.13CuO4,La1.87Sr0.13CuO4,Bulk,,,SC,High-Tc/cuprate,~35 K,,,,,,,6.5 Å,,,True,10.1103/PhysRevLett.77.5417
La1.87Sr0.13CuO4,La1.87Sr0.13CuO4,Bulk,,,SC,cuprate,~30 K,,Orthorhombic,K2NiF4,,,,,,,True,10.1103/PhysRevB.53.14558
La₁.₈₇Sr₀.₁₃CuO₄,La1.87Sr0.13CuO4,Bulk,,,SC,High-Tc/cuprate,31 K,,,,,,,,,,True,10.1103/PhysRevB.59.647
