Repository: WyattBunstine/ML_SC_Project

# ML_SC_Project — Chemically and Geometrically Motivated Crystal Graph Neural Networks

This project predicts and screens superconductors from crystal structure. It frames the
problem as a **two-stage hurdle**: first classify whether a material is a superconductor
candidate (SC vs. non-SC), then regress the critical temperature T_c for superconductors.

Two graph-neural-network families are trained and compared:

- a **baseline CGCNN** ([txie-93/cgcnn](https://github.com/txie-93/cgcnn)), and
- an **MPNN** with learned edge features that consumes richer `crystal_graph_v4` graphs
  (this project's contribution).

File: database/superconductor_materials_full.csv (part 87 of 215)
Material_Name,Chemical_Composition,Material_Class,Film_Thickness,Substrate,Material_Type,Superconductor_Type,Superconducting_Transition_Temperature,Pressure,Crystal_Structure,Lattice_Structure,Space_Group,"Lattice_Constant(a)","Lattice_Constant(b)","Lattice_Constant(c)",Lower_Critical_Field,Upper_Critical_Field,Experimental,DOI
La1.87Sr0.13CuO4,La1.87Sr0.13CuO4,Bulk,,,SC,High-Tc/cuprate,34 K,,,,,,,,,,True,10.1103/PhysRevLett.81.2124
La2-xSrxCuO4-δ (LSCO),La1.87Sr0.13CuO4,Bulk,,,SC,High-Tc/cuprate,,,,,,,,,,,,10.1103/PhysRevB.52.13029
La1.87Sr0.13CuO4,La1.87Sr0.13CuO4,Bulk,,,SC,High-Tc/cuprate,32 K,,,,,,,,,,True,10.1103/PhysRevB.59.7184
LSCO underdoped thin film,La1.87Sr0.13CuO4,Thin Film,submicron,LaSrAlO4,SC,High-Tc/cuprate,28 K,,,,,,,,,,True,10.1103/PhysRevB.56.R8530
La1.87Sr0.13CuO4,La1.87Sr0.13CuO4,Bulk,,,SC,cuprate,,,,,,,,,,,True,10.1103/PhysRevB.54.7561
Lanthanum Strontium Copper Oxide (x=0.13),La1.87Sr0.13CuO4,Bulk,,,SC,High-Tc/cuprate,,,,,,,,,,60 T,,10.1103/PhysRevLett.77.4241
La1.87Sr0.13CuO4,La1.87Sr0.13CuO4,Bulk,,,SC,High-Tc,,,,,,,,,,,,10.1103/PhysRevB.65.064505
La₁.₈₇Sr₀.₁₃CuO₄,La1.87Sr0.13CuO4,,,,SC,High-Tc/cuprate,,,,,,,,,,,,10.1103/PhysRevB.52.570
La₁.₈₇Sr₀.₁₃CuO₄,La1.87Sr0.13CuO4,Bulk,,,SC,High-Tc/cuprate,30.2 K,,,,,,,,,,True,10.1103/PhysRevB.56.6265
La1.87Sr0.13CuO4,La1.87Sr0.13CuO4,Bulk,,,SC,High-Tc/cuprate,30.4 K,,Tetragonal (HTT) above 240 K; Orthorhombic (LTO) below 240 K,perovskite,I4/mmm (HTT); Bmab (LTO),3.78,3.78,13.2,,,TRUE,10.1103/PhysRevB.89.224513
La1.87Sr0.13CuO4,La1.87Sr0.13CuO4,Bulk,,,SC,cuprate,,,,,,,,,,,FALSE,10.1103/PhysRevB.71.092508
La1.87Sr0.13CuO4,La1.87Sr0.13CuO4,Bulk,,,SC,High-Tc/cuprate,29.2 K,,,,,,,,,,FALSE,10.1103/PhysRevB.110.L100506
La1.87Sr0.13CuO4,La1.87Sr0.13CuO4,Bulk,,,SC,High-Tc/cuprate/Type-II,,,Orthorhombic,,,,,,,,FALSE,10.1103/PhysRevB.71.220508
La1.87Sr0.13CuO4,La1.87Sr0.13CuO4,Bulk,,,SC,High-Tc,35 K,,,,,,,,,,FALSE,10.1016/S0921-4534(99)00590-0
La1.87Sr0.13CuO4,La1.87Sr0.13CuO4,Bulk,,,SC,High-Tc/Cuprate,36 K,,,,,,,,,,TRUE,10.1016/j.ssc.2011.08.003
La1.87Sr0.13CuO4,La1.87Sr0.13CuO4,Bulk,,,SC,High-Tc/Cuprate,37 K,,,,,,,,,,TRUE,10.1016/j.physc.2009.05.188
La1.87Y0.13CuO4,La1.87Y0.13CuO4,Thin Film,,,SC,Type-II,16.7 K,,,,,,,12.4 Å,,,TRUE,10.1016/j.physb.2006.01.193
La1.88-yNdySr0.12CuO4,La1.88-yNdySr0.12CuO4,Bulk,,,SC,High-Tc/cuprate,,,,perovskite,,,,,,,FALSE,10.1103/PhysRevB.85.134510
La1.882Ba0.118CuO4,La1.882Ba0.118CuO4,Bulk,,,SC,High-Tc,,,Tetragonal,,,,,,,,TRUE,Handbook of SC
La1.885Ba0.115CuO4,La1.885Ba0.115CuO4,Bulk,,,SC,cuprate,6 K,,,LTT phase,,,,,,,True,10.1103/PhysRevLett.69.482
La-Ba-Cu-O,La1.885Ba0.115CuO4,Bulk,,,SC,High-Tc/cuprate,,,,perovskite-related,,,,,,,,10.1103/PhysRevB.51.9167
La1.885Ba0.115CuO4,La1.885Ba0.115CuO4,Bulk,,,SC,cuprate,"6 K (0 GPa), 32 K (0.05 GPa uniaxial stress)","0 GPa, 0.05 GPa",,,,,,,,,FALSE,10.1103/PhysRevResearch.3.L022004
La1.885Ba0.115CuO4,La1.885Ba0.115CuO4,Bulk,,,SC,cuprate,12 K,0 MPa,,,,5.3309,,13.2764,,,TRUE,10.1103/PhysRevB.107.144506
La1.885Ba0.115CuO4 (30 MPa stress),La1.885Ba0.115CuO4,Bulk,,,SC,cuprate,,30 MPa,Orthorhombic,,,5.3460,,13.1287,,,TRUE,10.1103/PhysRevB.107.144506
La1.885Ba0.115CuO4,La1.885Ba0.115CuO4,Bulk,,,SC,High-Tc/cuprate,"T_c1 ≈ 30 K, T_c2 ≈ 5 K",0 GPa,,,,,,,,,TRUE,10.1103/PhysRevB.94.214511
La1.885Ba0.115CuO4,La1.885Ba0.115CuO4,Bulk,,,SC,High-Tc/cuprate,13 K,,,,,,,,,,TRUE,10.1103/PhysRevB.105.L020502
La1.885Ba0.115CuO4,La1.885Ba0.115CuO4,Thin Film,20 nm,LaSrAlO4,SC,High-Tc/cuprate,23.7 K,,,perovskite,,,,,,,TRUE,10.1103/PhysRevB.98.014506
La1.885Ba0.115CuO4,La1.885Ba0.115CuO4,Bulk,,,SC,High-Tc/cuprate,12 K,ambient,Tetragonal (HTT) / Orthorhombic (LTO) / LTT (low T),perovskite,"I4/mmm (HTT), Bmab (LTO), P42/ncm (LTT)",,,,,,TRUE,10.1103/PhysRevB.83.104506
La1.885Ba0.115CuO4,La1.885Ba0.115CuO4,Bulk,,,SC,High-Tc/cuprate,,,,,,,,,,,TRUE,10.1103/PhysRevX.9.031042
La1.885Ba0.115CuO4,La1.885Ba0.115CuO4,,,,SC,High-Tc/cuprate,,ambient,,,,,,,,,FALSE,10.1103/PhysRevX.10.011056
La1.885Ba0.115CuO4,La1.885Ba0.115CuO4,,,,SC,cuprate,,,,,,,,,,,FALSE,10.1103/PhysRevX.14.011036
La1.885Sr0.115Cu0.99Ni0.01O4,La1.885Sr0.115Cu0.99Ni0.01O4,Bulk,,,SC,cuprate,23 K,,tetragonal,,,,,,,,True,10.1103/PhysRevB.47.2944
La1.885Sr0.115Cu0.99Zn0.01O4,La1.885Sr0.115Cu0.99Zn0.01O4,Bulk,,,SC,cuprate,8 K,,tetragonal,,,,,,,,True,10.1103/PhysRevB.47.2944
La1.885Sr0.115CuO4,La1.885Sr0.115CuO4,Bulk,,,SC,High-Tc/cuprate,,,,,,,,,,,True,10.1103/PhysRevLett.88.047602
La1.885Sr0.115CuO4,La1.885Sr0.115CuO4,Bulk,,,SC,High-Tc/cuprate,,,Orthorhombic,K2NiF4-type,Pccn,,,,,,True,10.1103/PhysRevB.51.9045
La1.885Sr0.115CuO4,La1.885Sr0.115CuO4,Bulk,,,SC,High-Tc/cuprate,~35 K,,Orthorhombic,perovskite,Bmab,,,,,,True,10.1103/PhysRevB.53.11324
La1.885Sr0.115CuO4,La1.885Sr0.115CuO4,Bulk,,,SC,cuprate,28 K,,tetragonal,,,,,,,,True,10.1103/PhysRevB.47.2944
La1.885Sr0.115CuO4,La1.885Sr0.115CuO4,Bulk,,,SC,High-Tc/cuprate,27.3 K,,,,,,,,,,True,10.1103/PhysRevB.52.6840
La1.885Sr0.115CuO4,La1.885Sr0.115CuO4,Bulk,,,SC,cuprate,,,,,,,,,,,,10.1103/PhysRevB.60.15345
La1.885Sr0.115CuO4,La1.885Sr0.115CuO4,Bulk,,,SC,High-Tc/cuprate,,,,,,,,,,,,10.1103/PhysRevLett.88.187601
La₁.₈₈₅Sr₀.₁₁₅CuO₄,La1.885Sr0.115CuO4,Bulk,,,SC,High-Tc/cuprate,26 K,,,,,,,,,,True,10.1103/PhysRevB.56.6265
La1.885Sr0.115CuO4,La1.885Sr0.115CuO4,Bulk,,,SC,High-Tc/cuprate,31 K,,"Tetragonal (HTT) at high T, Orthorhombic (LTO) at low T",Perovskite-derived layered,,,,,,,FALSE,10.1103/PhysRevB.101.174508
Lanthanum Strontium Copper Oxide (LSCO),La1.885Sr0.115CuO4,Bulk,,,SC,High-Tc/cuprate,32 K,,,,,,,,,,TRUE,10.1103/PhysRevLett.94.207001
La1.885Sr0.115CuO4,La1.885Sr0.115CuO4,Bulk,,,SC,High-Tc/cuprate,30 K,ambient,Orthorhombic,perovskite,,,,,,,FALSE,10.1103/PhysRevB.97.104506
La1.885Sr0.115CuO4,La1.885Sr0.115CuO4,Single crystal,,,SC,High-Tc/cuprate,30 K,,Orthorhombic (LTO),,,,,,,,TRUE,10.1103/PhysRevB.96.224508
La1.885Sr0.115CuO4,La1.885Sr0.115CuO4,Bulk,,,SC,High-Tc/cuprate,30 K,,"Tetragonal (HTT, above 255 K), Orthorhombic (LTO, below 255 K)",,,,,,,,TRUE,10.1103/PhysRevB.97.064511
La1.885Sr0.115CuO4,La1.885Sr0.115CuO4,Single Crystal,,,SC,cuprate/High-Tc,,ambient,Tetragonal/Orthorhombic,,,0.38,0.38,,,,TRUE,10.1103/PhysRevB.72.014537
La1.885Sr0.115CuO4,La1.885Sr0.115CuO4,,,,SC,High-Tc/Cuprate,26 K,,,,,,,,,,FALSE,10.1016/S0921-4534(01)00232-5
La2-xSrxCuO4,La1.885Sr0.115CuO4,Bulk,,,SC,High-Tc/Cuprate,33 K,,Orthorhombic,,,,,,,,TRUE,10.1016/j.jpcs.2008.06.020
La1.885Sr0.115CuO4+y,La1.885Sr0.115CuO4+y,,,,SC,cuprate/High-Tc,,ambient,,,,,,,,,FALSE,10.1103/PhysRevB.109.174517
La1.885Sr0.115CuO4-δ,La1.885Sr0.115CuO4-δ,Bulk,,,SC,Cuprate,9.1,,Tetragonal,F 4/mmm,F 4/mmm,5.3362,5.3362,13.2024,,,TRUE,10.1016/j.jallcom.2008.06.113
La1.886Ba0.114CuO4,La1.886Ba0.114CuO4,Bulk,,,SC,cuprate,17 K,,,,,,,,,,TRUE,10.1103/PhysRevX.14.011036
La1.886Sr0.114CuO4,La1.886Sr0.114CuO4,Bulk,,,SC,High-Tc/cuprate,31.2 K,,,,,,,,,,True,10.1103/PhysRevB.59.14624
La1.887Sr0.113CuO4,La1.887Sr0.113CuO4,Bulk,,,SC,cuprate,29.7 K,,,,,,,,,,True,10.1103/PhysRevB.41.282
La1.888Ce0.112CuO4-y,La1.888Ce0.112CuO4,Thin Film,1250 Å,SrTiO3,SC,cuprate,29.3 K,,,,,,,,,,True,10.1103/PhysRevLett.88.207005
La2-xSrxCuO4 (x=0.111),La1.889Sr0.111CuO4,,,,SC,High-Tc/cuprate,,,,,,,,,,,,10.1103/PhysRevLett.93.217004
La1.889Sr0.111CuO4,La1.889Sr0.111CuO4,Bulk,,,SC,Cuprate,30 K,0.2 MPa,K2NiF4-type,Tetragonal,,,,,,,TRUE,10.1016/j.physc.2004.03.014
La1.889Sr0.111CuO4,La1.889Sr0.111CuO4,Bulk,,,SC,High-Tc/Cuprate,30 K,,,,,,,,,,TRUE,10.1016/j.stam.2005.05.017
La1.88Ba0.12CuO4,La1.88Ba0.12CuO4,Bulk,,,SC,cuprate,,,Tetragonal,,P42/ncm,,,,,,,10.1103/PhysRevB.47.11302
La₁.₈₈Ba₀.₁₂CuO₄,La1.88Ba0.12CuO4,Bulk,,,SC,High-Tc/cuprate,,,,,,,,,,,,10.1103/PhysRevB.47.1002
La1.88Ba0.12CuO4,La1.88Ba0.12CuO4,Bulk,,,SC,High-Tc/cuprate,below 4 K at zero pressure,up to 18 kbar,Tetragonal,perovskite,,,,,,,True,10.1103/PhysRevB.45.4897
La₂₋ₓBaₓCuO₄ (x≈0.12),La1.88Ba0.12CuO4,Bulk,,,SC,High-Tc/cuprate,minimum near x≈0.12,,,,,,,,,,,10.1103/PhysRevB.60.13056
La1.88Ba0.12CuO4,La1.88Ba0.12CuO4,Bulk,,,SC,cuprate,below 4 K,,Tetragonal/Orthorhombic,perovskite,"P42/ncm (LTT), Bmab (LTO), I4/mmm (HTT)",5.37 Å,5.37 Å,11.2 Å,,,True,10.1103/PhysRevLett.73.3026
La1.88Ba0.12CuO4,La1.88Ba0.12CuO4,Bulk,,,SC,cuprate,~30 K,,tetragonal,,,,,,,,True,10.1103/PhysRevB.42.6299
La1.88Ba0.12CuO4,La1.88Ba0.12CuO4,Bulk,,,SC,High-Tc/cuprate,,,Tetragonal/Orthorhombic,layered perovskite,I4/mmm / Abma / P42/ncm,,,,,,,10.1103/PhysRevB.42.8787
La1.88Ba0.12CuO4,La1.88Ba0.12CuO4,Bulk,,,SC,cuprate,,,,perovskite,,,,,,,,10.1103/PhysRevB.59.14712
La2-xBaxCuO4,La1.88Ba0.12CuO4,Bulk,,,SC,cuprate,,,,,,,,,,,,10.1103/PhysRevB.47.9144
La₁.₈₈Ba₀.₁₂CuO₄,La1.88Ba0.12CuO4,Bulk,,,SC,High-Tc/cuprate,suppressed in LTT phase,,Tetragonal,perovskite,P42/ncm,5.360 Å,5.360 Å,13.236 Å,,,,10.1103/PhysRevLett.67.228
La₁.₈₈Ba₀.₁₂CuO₄,La1.88Ba0.12CuO4,Bulk,,,SC,High-Tc/cuprate,,,LTT (Low Temperature Tetragonal),214 structure,,,,,,,,10.1103/PhysRevB.59.3827
La1.88Ba0.12CuO4,La1.88Ba0.12CuO4,Bulk,,,SC,cuprate,,,,,,,,,,,,10.1103/PhysRevB.60.15345
La1.88Ba0.12CuO4,La1.88Ba0.12CuO4,Bulk,,,SC,High-Tc/cuprate,,,,,P42/ncm,,,,,,,10.1103/PhysRevB.44.7749
La₁.₈₈Ba₀.₁₂CuO₄,La1.88Ba0.12CuO4,Bulk,,,SC,cuprate,,,Tetragonal,perovskite,P42/ncm,,,,,,,10.1103/PhysRevB.49.6088
La1.88Ba0.12CuO4,La1.88Ba0.12CuO4,Bulk,,,SC,High-Tc/cuprate,,ambient,Tetragonal (LTT phase at low T),perovskite,,,,,,,FALSE,10.1103/PhysRevB.97.104506
La1.88Ba0.12CuO4,La1.88Ba0.12CuO4,Bulk,,,SC,High-Tc/cuprate,Strongly suppressed near x=1/8,,Tetragonal (LTT),,,,,,,,FALSE,10.1103/PhysRevB.96.224508
La1.88Ba0.12CuO4,La1.88Ba0.12CuO4,Bulk,,,SC,High-Tc/cuprate,,,Tetragonal (LTT),,,,,,,,FALSE,10.1103/PhysRevB.97.064511
La1.88Ba0.12CuO4,La1.88Ba0.12CuO4,Bulk,,,SC,High-Tc/cuprate,6 K,ambient,Tetragonal,Low Temperature Tetragonal (LTT),P42/ncm,3.787,3.787,13.24,,,TRUE,10.1103/PhysRevB.77.064520
La1.88Ca0.12CuO4+y,La1.88Ca0.12CuO4.064,Bulk,,,SC,High-Tc,34 K,,Tetragonal,HTT,F 4/mmm,5.3313,5.3666,13.1531,,,TRUE,10.1016/S0921-4534(98)00005-7
La1.88Ce0.12CuO4,La1.88Ce0.12CuO4,Bulk,,,SC,Cuprate,30 K,,T-phase,Orthorhombic,,5.3497 Å,5.3948 Å,13.1364 Å,,,TRUE,10.1016/S0921-4534(02)02528-5
La1.88Ce0.12CuO4+δ,La1.88Ce0.12CuO4+δ,Thin Film,,SrTiO3 (100),SC,cuprate/High-Tc,,,,,,,,,,,TRUE,10.1103/PhysRevB.110.L220504
La1.88Sr0.10CuO4,La1.88Sr0.10CuO4,Bulk,,,SC,High-Tc/cuprate,,,,,,,,,,,,10.1103/PhysRevB.58.11774
La1.88Sr0.11Gd0.01CuO4,La1.88Sr0.11Gd0.01CuO4,Bulk,,,SC,High-Tc/cuprate,22 K,,,,,,,,,,True,10.1103/PhysRevB.48.13042
La₁.₈₈Sr₀.₁₂₅Cu₀.₉₇O₄,La1.88Sr0.125Cu0.97O4,Bulk,,,SC,cuprate,30.1 K,,tetragonal,,,,,,,,True,10.1103/PhysRevB.45.355
La1.88Sr0.12CaCu2O6,La1.88Sr0.12CaCu2O6,Bulk,,,SC,High-Tc/cuprate,12.7 K,,,,,,,,,,True,10.1103/PhysRevB.54.R6909
La1.88Sr0.12Cu0.97Zn0.03O4,La1.88Sr0.12Cu0.97Zn0.03O4,Bulk,,,NSC,,,,,perovskite,,,,,,,True,10.1103/PhysRevB.59.6517
LSCO (12% doped),La1.88Sr0.12CuO4,Bulk,,,SC,High-Tc/cuprate,,,,,,,,,,,,10.1103/PhysRevLett.82.2366
La1.88Sr0.12CuO4,La1.88Sr0.12CuO4,Bulk,,,SC,High-Tc/cuprate,,,,,,,,,,,,10.1103/PhysRevB.65.094422
La1.88Sr0.12CuO4,La1.88Sr0.12CuO4,Bulk,,,SC,High-Tc/cuprate,31 K,,Orthorhombic,perovskite,,3.807 Å,,13.229 Å,,,True,10.1103/PhysRevB.59.6517
Lanthanum Strontium Copper Oxide,La1.88Sr0.12CuO4,Bulk,,,SC,High-Tc/cuprate,29.4 K,,,,,,,,,,True,10.1103/PhysRevB.43.10328
La1.88Sr0.12CuO4,La1.88Sr0.12CuO4,Bulk,,,SC,High-Tc/cuprate,12 K,,Tetragonal,perovskite,I4/mmm,3.7709 Å,3.7709 Å,13.2009 Å,,,True,10.1103/PhysRevB.48.16751
La1.88Sr0.12CuO4,La1.88Sr0.12CuO4,Bulk,,,SC,High-Tc/cuprate,29 K,,,,,,,,,,True,10.1103/PhysRevLett.89.287001
La2-xSrxCuO4,La1.88Sr0.12CuO4,Bulk,,,SC,High-Tc/cuprate,,,,,,,,,,,,10.1103/PhysRevB.64.054519
La1.88Sr0.12CuO4,La1.88Sr0.12CuO4,Bulk,,,SC,High-Tc/cuprate,32 K,,,,,,,,,,True,10.1103/PhysRevB.60.9801
La1.88Sr0.12CuO4,La1.88Sr0.12CuO4,Bulk,,,SC,High-Tc/cuprate,,,Orthorhombic,,Bmab,,,,,,True,10.1103/PhysRevB.63.172501
La₁.₈₈Sr₀.₁₂CuO₄,La1.88Sr0.12CuO4,Bulk,,,SC,High-Tc/cuprate,suppressed Tc,ambient pressure,Tetragonal,perovskite,,,,,,,,10.1103/PhysRevB.61.7055
La2-xSrxCuO4 (x=0.12),La1.88Sr0.12CuO4,Bulk,,,SC,High-Tc/cuprate,,,,layered cuprate,,,,,,,True,10.1103/PhysRevB.53.8253
La1.88Sr0.12CuO4,La1.88Sr0.12CuO4,Bulk,,,SC,High-Tc/cuprate,31.5 K,,Orthorhombic,,Bmab,,,,,,,10.1103/PhysRevLett.88.167008
La₁.₈₈Sr₀.₁₂CuO₄₋δ,La1.88Sr0.12CuO4,Bulk,,,SC,High-Tc/cuprate,~32 K,ambient pressure,Tetragonal,K2NiF4-type,,,,,1-10 Oe,,True,10.1103/PhysRevB.48.9689
La1.88Sr0.12CuO4,La1.88Sr0.12CuO4,Bulk,,,SC,High-Tc/cuprate,,,,,,,,,,,True,10.1103/PhysRevB.65.045109
La1.88Sr0.12CuO4,La1.88Sr0.12CuO4,Bulk,,,SC,High-Tc/cuprate,,,,,,,,,,,,10.1103/PhysRevB.61.3676
La1.88Sr0.12CuO4,La1.88Sr0.12CuO4,Bulk,,,SC,High-Tc/cuprate,,,,,,,,,,,True,10.1103/PhysRevB.53.8733
La1.88Sr0.12CuO4,La1.88Sr0.12CuO4,Bulk,,,SC,High-Tc,~15 K,,,,,,,,,,True,10.1103/PhysRevB.41.2605
La1.88Sr0.12CuO4,La1.88Sr0.12CuO4,Bulk,,,SC,High-Tc/cuprate,~32 K,,,,,,,6.5 Å,,,True,10.1103/PhysRevLett.77.5417
La1.88Sr0.12CuO4,La1.88Sr0.12CuO4,Bulk,,,SC,cuprate,28.9 K,,,,,,,,,,True,10.1103/PhysRevB.64.224519
La1.88Sr0.12CuO4,La1.88Sr0.12CuO4,Bulk,,,SC,High-Tc,31 K,,,,,,,,,,,10.1103/PhysRevB.60.R769
La₁.₈₈Sr₀.₁₂CuO₄,La1.88Sr0.12CuO4,Bulk,,,SC,High-Tc/cuprate,12 K,,Tetragonal/Orthorhombic,,,3.772 Å,3.772 Å,,,,True,10.1103/PhysRevB.62.R14677
La1.88Sr0.12CuO4,La1.88Sr0.12CuO4,Bulk,,,SC,cuprate,~25 K,,Orthorhombic,K2NiF4,,,,,,,True,10.1103/PhysRevB.53.14558
La1.88Sr0.12CuO4,La1.88Sr0.12CuO4,Bulk,,,SC,cuprate,,,,,,,,,,,,10.1103/PhysRevLett.85.1738
La₁.₈₈Sr₀.₁₂CuO₄,La1.88Sr0.12CuO4,Bulk,,,SC,High-Tc/cuprate,,,,,,,,,,,True,10.1103/PhysRevB.57.6165
La₁.₈₈Sr₀.₁₂CuO₄,La1.88Sr0.12CuO4,Bulk,,,SC,High-Tc/cuprate,,,,,,,,,,,True,10.1103/PhysRevLett.72.2263
LSCO,La1.88Sr0.12CuO4,Bulk,,,SC,High-Tc/cuprate,31 K,,,,,,,,,,True,10.1103/PhysRevB.61.7012
La1.88Sr0.12CuO4,La1.88Sr0.12CuO4,Bulk,,,SC,High-Tc/cuprate,"31.5 K (onset), 26.5 K (midpoint)",,Tetragonal (HTT)/Orthorhombic (LTO),perovskite,I4/mmm (HTT)/Bmab (LTO),"3.774 Å (HTT), 5.3184 Å (LTO)","3.774 Å (HTT), 5.3450 Å (LTO)","13.229 Å (HTT), 13.175 Å (LTO)",,,True,10.1103/PhysRevB.61.14366
La₁.₈₈Sr₀.₁₂CuO₄,La1.88Sr0.12CuO4,Bulk,,,SC,High-Tc/cuprate,,,,T structure,,,,,,,True,10.1103/PhysRevB.56.6295
La1.88Sr0.12CuO4,La1.88Sr0.12CuO4,Bulk,,,SC,High-Tc/cuprate,26 K,,Orthorhombic,,Cmca,,,,,,True,10.1103/PhysRevB.60.10500
La1.88Sr0.12CuO4,La1.88Sr0.12CuO4,Bulk,,,SC,High-Tc/cuprate,28 K,,Orthorhombic,K2NiF4-type,Bmab,,,,,,True,10.1103/PhysRevB.58.9549
La₁.₈₈Sr₀.₁₂CuO₄,La1.88Sr0.12CuO4,,,,SC,High-Tc/cuprate,~30 K,,,,,,,,,,,10.1103/PhysRevB.63.144508
La1.88Sr0.12CuO4-y,La1.88Sr0.12CuO4,Bulk,,,SC,High-Tc/cuprate,32 K,,,K2NiF4,,,,,,,True,10.1103/PhysRevLett.62.599
La1.88Sr0.12CuO4,La1.88Sr0.12CuO4,Bulk,,,SC,High-Tc/cuprate,31 K,,,,,,,,,,,10.1103/PhysRevB.60.3294
La1.88Sr0.12CuO4,La1.88Sr0.12CuO4,Bulk,,,SC,High-Tc/cuprate,30 K,,,,,,,,,,True,10.1103/PhysRevB.66.014524
La2-xSrxCuO4,La1.88Sr0.12CuO4,Bulk,,,SC,cuprate,,,,,,,,,,,,10.1103/PhysRevB.57.6126
La1.88Sr0.12CuO4,La1.88Sr0.12CuO4,Bulk,,,SC,High-Tc/cuprate,,,Orthorhombic,LTO (Low Temperature Orthorhombic),,,,,,,,10.1103/PhysRevB.61.3699
Lanthanum Strontium Copper Oxide (x=0.12),La1.88Sr0.12CuO4,Bulk,,,SC,High-Tc/cuprate,,,,,,,,,,,,10.1103/PhysRevB.55.5998
La1.88Sr0.12CuO4,La1.88Sr0.12CuO4,Bulk,,,SC,High-Tc/cuprate,shallow dip near x = 0.12 (specific Tc value not provided),,Tetragonal/Orthorhombic,short-range tetragonal order,,,,,,,True,10.1103/PhysRevB.44.2863
La2-xSrxCuO4,La1.88Sr0.12CuO4,Bulk,,,SC,High-Tc/cuprate,31 K,,Orthorhombic,,,,,,,,,10.1103/PhysRevB.60.3643
La₁.₈₈Sr₀.₁₂CuO₄,La1.88Sr0.12CuO4,,,,SC,High-Tc,,,,,,,,,,,,10.1103/PhysRevB.49.585
La1.88Sr0.12CuO4,La1.88Sr0.12CuO4,Bulk,,,SC,High-Tc/cuprate,,,,,,,,,,,,10.1103/PhysRevLett.65.2724
La1.88Sr0.12CuO4,La1.88Sr0.12CuO4,Bulk,,,SC,High-Tc/cuprate,27 K,,Orthorhombic,,Bmab,,,,,,True,10.1103/PhysRevB.66.104528
LSCO,La1.88Sr0.12CuO4,Bulk,,,SC,High-Tc/cuprate,,,,2:1:4 type,,,,,,,True,10.1103/PhysRevB.41.7213
La1.88Sr0.12CuO4,La1.88Sr0.12CuO4,Bulk,,,SC,High-Tc,,,,,,,,,,,,10.1103/PhysRevB.65.064505
La1.88Sr0.12CuO4,La1.88Sr0.12CuO4,Bulk,,,SC,High-Tc/cuprate,,,,,,,,,,,True,10.1103/PhysRevB.62.4137
LSCO x=0.12,La1.88Sr0.12CuO4,Bulk,,,SC,High-Tc/cuprate,,,,,,,,,,,,10.1103/PhysRevLett.88.167005
La1.88Sr0.12CuO4,La1.88Sr0.12CuO4,Bulk,,,SC,High-Tc/cuprate,,,Orthorhombic,,Bmab,,,,,,True,10.1103/PhysRevB.44.7749
La₁.₈₈Sr₀.₁₂CuO₄,La1.88Sr0.12CuO4,,,,SC,High-Tc/cuprate,,,,,,,,,,,,10.1103/PhysRevB.52.570
La₁.₈₈Sr₀.₁₂CuO₄,La1.88Sr0.12CuO4,Bulk,,,SC,High-Tc/cuprate,28.5 K,,,,,,,,,,True,10.1103/PhysRevB.56.6265
Strontium-doped Lanthanum Copper Oxide,La1.88Sr0.12CuO4,Bulk,,,SC,High-Tc/cuprate,,,,perovskite,,,,,,,,10.1103/PhysRevB.40.7391
La₂₋ₓSrₓCuO₄ (x=0.12),La1.88Sr0.12CuO4,Bulk,,,SC,High-Tc/cuprate,,,,,,,,,,,,10.1103/PhysRevB.66.172509
La1.88Sr0.12CuO4,La1.88Sr0.12CuO4,Bulk,,,SC,High-Tc/cuprate,,3 atm O2,,,,,,,,,True,10.1103/PhysRevB.47.8369
La2-xSrxCuO4 (x=0.12),La1.88Sr0.12CuO4,,,,SC,cuprate/High-Tc,,,,,,,,,,,FALSE,10.1103/PhysRevB.95.054508
La1.88Sr0.12CuO4,La1.88Sr0.12CuO4,Bulk,,,SC,High-Tc/cuprate,29.5 K,,Tetragonal (HTT) above 240 K; Orthorhombic (LTO) below 240 K,perovskite,I4/mmm (HTT); Bmab (LTO),3.78,3.78,13.2,,,TRUE,10.1103/PhysRevB.89.224513
La1.88Sr0.12CuO4,La1.88Sr0.12CuO4,Bulk,,,SC,High-Tc/cuprate,,,,,,,,,,,FALSE,10.1103/PhysRevB.81.144501
La2-xSrxCuO4 (x=0.12),La1.88Sr0.12CuO4,Bulk,,,SC,High-Tc/cuprate,,,Tetragonal,Perovskite,,,,,,,FALSE,10.1103/PhysRevB.110.184510
La2-xSrxCuO4,La1.88Sr0.12CuO4,Bulk,,,SC,cuprate/High-Tc,30 K,ambient,Tetragonal,perovskite,,,,,,,FALSE,10.1103/PhysRevB.97.064502
Lanthanum Strontium Copper Oxide,La1.88Sr0.12CuO4,Bulk,,,SC,High-Tc/cuprate,27 K,,Orthorhombic,perovskite,Bmab,3.8,,13.2,,,TRUE,10.1103/PhysRevLett.128.207002
La1.88Sr0.12CuO4,La1.88Sr0.12CuO4,Bulk,,,SC,High-Tc/cuprate,29 K,,,,,,,,,,TRUE,10.1103/PhysRevLett.89.287001
"Lanthanum Strontium Copper Oxide (underdoped, superconducting)",La1.88Sr0.12CuO4,Bulk,,,SC,cuprate,,,Tetragonal,,,,,,,,,10.1103/PhysRevLett.98.037001
Lanthanum Strontium Copper Oxide,La1.88Sr0.12CuO4,Bulk,,,SC,cuprate,~32 K,,Orthorhombic,perovskite,,,,,,,TRUE,10.1103/PhysRevB.71.060501
La1.88Sr0.12CuO4,La1.88Sr0.12CuO4,Thin Film,230 nm,LaSrAlO4 (001),SC,High-Tc/cuprate,33.7 K,,Tetragonal,Layered perovskite,,,,,,,TRUE,10.1103/PhysRevB.79.184507
La1.88Sr0.12CuO4,La1.88Sr0.12CuO4,Thin Film,,LaSrAlO4,SC,cuprate/High-Tc,34 K,ambient,,,,,,,,,TRUE,10.1103/PhysRevB.101.224512
Lanthanum Strontium Copper Oxide,La1.88Sr0.12CuO4,,,,SC,High-Tc/cuprate,,,,,,,,,,,Scanning Tunneling Spectroscopy (STS),10.1103/PhysRevLett.104.026401
La1.88Sr0.12CuO4,La1.88Sr0.12CuO4,Bulk,,,SC,cuprate,34.0 K,,,,,,,,,,,10.1103/PhysRevB.111.115109
La1.88Sr0.12CuO4,La1.88Sr0.12CuO4,Bulk,,,PM metal,cuprate/High-Tc,,,,,,,,,,,,10.1103/PhysRevB.102.014505
La1.88Sr0.12CuO4,La1.88Sr0.12CuO4,Bulk,,,SC,High-Tc/cuprate,26.0 K,,,,,,,,,,FALSE,10.1103/PhysRevB.110.L100506
Lanthanum Strontium Copper Oxide (LSCO),La1.88Sr0.12CuO4,Bulk,,,SC,High-Tc/cuprate,,,,,,,,,,,FALSE,10.1103/PhysRevLett.94.207001
La1.88Sr0.12CuO4,La1.88Sr0.12CuO4,Bulk,,,SC,High-Tc/cuprate,27 ± 1.5 K,ambient pressure,"Tetragonal (high-T), Orthorhombic (low-T)",,,5.312,5.356,13.229,,,TRUE,10.1103/PhysRevB.91.174507
La1.88Sr0.12CuO4,La1.88Sr0.12CuO4,Bulk,,,SC,High-Tc/cuprate/Type-II,,,Orthorhombic,,,,,,,,FALSE,10.1103/PhysRevB.71.220508
La1.88Sr0.12CuO4,La1.88Sr0.12CuO4,Bulk,,,SC,High-Tc/cuprate,,,Tetragonal,,,3.76,3.76,13.28,,,TRUE,10.1103/PhysRevLett.124.207005
La1.88Sr0.12CuO4,La1.88Sr0.12CuO4,Bulk,,,SC,High-Tc/cuprate/Type-II,32 K,,,,,,,,,,TRUE,10.1103/PhysRevB.71.054503
"La2-xSrxCuO4 (LSCO, x=0.12)",La1.88Sr0.12CuO4,Bulk,,,SC,cuprate,30 K,,,,,3.78,,,,,TRUE,10.1103/PhysRevB.76.144502
La1.88Sr0.12CuO4,La1.88Sr0.12CuO4,Bulk,,,SC,cuprate,approximately 30 K,,Tetragonal,,,3.8,3.8,,,,FALSE,10.1103/PhysRevLett.107.127002
La1.88Sr0.12CuO4,La1.88Sr0.12CuO4,,,,SC,cuprate/Type-II,28 K,,,,,,,,,70 T,TRUE,10.1103/PhysRevLett.99.117004
La1.88Sr0.12CuO4,La1.88Sr0.12CuO4,,,,SC,cuprate/High-Tc,,,,,,,,,,,FALSE,10.1103/PhysRevB.79.184514
La1.88Sr0.12CuO4,La1.88Sr0.12CuO4,,,,SC,cuprate/High-Tc,,ambient,,,,,,,,,FALSE,10.1103/PhysRevB.109.174517
La1.88Sr0.12CuO4,La1.88Sr0.12CuO4,Bulk,,,SC,High-Tc/cuprate,27 K,,,,,,,,,,TRUE,10.1103/PhysRevB.81.054510
La1.88Sr0.12CuO4,La1.88Sr0.12CuO4,Bulk,,,SC,High-Tc/cuprate,,,Tetragonal,perovskite,,,,,,,FALSE,10.1103/PhysRevB.77.224410
La1.88Sr0.12CuO4,La1.88Sr0.12CuO4,Bulk,,,SC,cuprate/High-Tc/Type-II,30 K,ambient,,,,,,,,,FALSE,10.1103/PhysRevB.103.045138
"Lanthanum Strontium Copper Oxide (LSCO), x=0.12",La1.88Sr0.12CuO4,Bulk,,,SC,High-Tc/cuprate,29 K,,,,,,,,,,,10.1103/PhysRevB.90.184505
La1.88Sr0.12CuO4,La1.88Sr0.12CuO4,Bulk,,,SC,High-Tc/cuprate,27 K,,Tetragonal (low-temperature orthorhombic phase),,,3.78,3.78,13.2,,,TRUE,10.1103/PhysRevB.95.214508
La1.88Sr0.12CuO4,La1.88Sr0.12CuO4,Bulk,,,SC,High-Tc/cuprate/Type-II,28.9 K,,,,,,,,,,TRUE,10.1103/PhysRevB.73.024510
La1.88Sr0.12CuO4,La1.88Sr0.12CuO4,Bulk,,,SC,High-Tc/cuprate,,ambient,Orthorhombic,Low-Temperature Orthorhombic (LTO),Bmab,,,,,,FALSE,10.1103/PhysRevB.70.134512
La1.88Sr0.12CuO4,La1.88Sr0.12CuO4,Bulk,,,SC,High-Tc/Cuprate,31.98,,Pseudo-tetragonal,,,3.77784,,13.1831,,,FALSE,10.1016/j.physb.2024.416589
La2-xSrxCuO4,La1.88Sr0.12CuO4,Bulk,,,SC,High-Tc,12 K,,,,,,,,,,TRUE,10.1016/S0921-4534(03)00814-1
La2-xSrxCuO4,La1.88Sr0.12CuO4,Bulk,,,SC,High-Tc,29 K,,,,,,,,,,TRUE,10.1016/S0921-4534(03)00814-1
La1.88Sr0.12CuO4,La1.88Sr0.12CuO4,Bulk,,,SC,High-Tc/Cuprate,33.5 K,,,,,,,,,,FALSE,10.1016/j.physb.2008.11.013
La1.88Sr0.12CuO4,La1.88Sr0.12CuO4,Thin Film,,,SC,High-Tc/Cuprate,27.9 K,,,,,,,13.25 Å,,,TRUE,10.1016/j.physc.2010.05.024
La2-xSrxCuO4,La1.88Sr0.12CuO4,Bulk,,,SC,High-Tc,28.9 K,,,,,,,,,,FALSE,10.1016/j.cap.2003.12.005
La1.88Sr0.12CuO4,La1.88Sr0.12CuO4,Bulk,,,SC,High-Tc,26 K,20 Oe,,,,,,,,,TRUE,10.1016/S0921-4534(01)00851-6
La1.88Sr0.12CuO4,La1.88Sr0.12CuO4,Bulk,,,SC,Cuprate,33,,LTO,,,,,,,,TRUE,10.1016/j.infrared.2006.01.006
La1.88Sr0.12CuO4-y,La1.88Sr0.12CuO4-y,Bulk,,,SC,High-Tc/cuprate,32 K,,,,,,,,,,True,10.1103/PhysRevB.41.307
La1.88Sr0.12CuO4-y,La1.88Sr0.12CuO4-y,Thin Film,10 nm,SrTiO3 (100),SC,High-Tc/cuprate,,,,,,,,,,,TRUE,10.1103/PhysRevB.76.224514
La2-xSrxCuO4-δ (x=0.12),La1.88Sr0.12CuO4-δ,Bulk,,,SC,cuprate,,,,,,,,,,,,10.1103/PhysRevB.76.220503
La1.890Sr0.110CuO4,La1.890Sr0.110CuO4,Bulk,,,SC,High-Tc/cuprate,26.1 K,,,,,,,,,,True,10.1103/PhysRevB.52.6840
La2-xCexCuO4-y,La1.895Ce0.105CuO3.9,Thin Film,,,SC,Cuprate,29 K,,,,,,,,,,TRUE,10.1016/j.physc.2004.02.119
La1.895Ce0.105CuO4,La1.895Ce0.105CuO4,Thin Film,1 μm,SrTiO3,SC,cuprate/High-Tc,29 K,,,,,,,,,,TRUE,10.1103/PhysRevB.71.104504
La1.895Ce0.105CuO4,La1.895Ce0.105CuO4,Thin Film,,,SC,High-Tc/Cuprate,26.5 K,,T'-phase,c-axis oriented,,,,12.39 Å,,,TRUE,10.1016/j.physc.2009.05.259
Lanthanum Cerium Copper Oxide,La1.895Ce0.105CuO4-y,Thin Film,0.5 µm,"SrTiO3 (tetracrystal, three 30° [001] tilt symmetric grain boundaries)",SC,cuprate/High-Tc,29 K,,,,,,,,,,TRUE,10.1103/PhysRevLett.90.057004
La1.895Sr0.105CuO4,La1.895Sr0.105CuO4,Bulk,,,SC,High-Tc/cuprate,27.8 K,,,,,,,,,,True,10.1103/PhysRevB.52.6840
La1.895Sr0.105CuO4,La1.895Sr0.105CuO4,Thin Film,5000 Å,LaSrAlO3,SC,cuprate,31 K,,,,,,,,,,True,10.1103/PhysRevB.57.R8083
La1.895Sr0.105CuO4,La1.895Sr0.105CuO4,,,,SC,cuprate/High-Tc,,,,,,,,,,,FALSE,10.1103/PhysRevB.79.184514
La1.895Sr0.105CuO4,La1.895Sr0.105CuO4,,,,SC,cuprate/High-Tc,,ambient,,,,,,,,,FALSE,10.1103/PhysRevB.109.174517
La₁.₈₉Ba₀.₁₁CuO₄,La1.89Ba0.11CuO4,Bulk,,,SC,High-Tc/cuprate,10.2 K,,Tetragonal,La-214,P42/ncm,,,,,,True,10.1103/PhysRevB.64.144524
La1.89Ba0.11CuO4,La1.89Ba0.11CuO4,Bulk,,,SC,cuprate/High-Tc,15 K,,Tetragonal,Low-Temperature Tetragonal (LTT),,,,,,>9 T,TRUE,10.1103/PhysRevB.97.195130
La1.89Ba0.11CuO4,La1.89Ba0.11CuO4,Bulk,,,SC,High-Tc/cuprate,"T_c1 ≈ 30 K, T_c2 ≈ 5 K",0 GPa,,,,,,,,,TRUE,10.1103/PhysRevB.94.214511
La1.89Ba0.11CuO4,La1.89Ba0.11CuO4,Bulk,,,SC,High-Tc/cuprate,17 K,ambient,Tetragonal (HTT) / Orthorhombic (LTO) / LTLO (low T),perovskite,"I4/mmm (HTT), Bmab (LTO), Pccn (LTLO)",,,,,,TRUE,10.1103/PhysRevB.83.104506
La1.89Ba0.11CuO4,La1.89Ba0.11CuO4,Bulk,,,SC,High-Tc/cuprate,,ambient,,,,,,,,,FALSE,10.1103/PhysRevB.70.104517
La1.89Ba0.11CuO4,La1.89Ba0.11CuO4,Bulk,,,SC,Cuprate,21,,,,,,,,,,FALSE,10.1016/j.physb.2014.01.017
La1.89Ca1.11Cu2O6±δ,La1.89Ca1.11Cu2O5.99,Bulk,,,NSC,,,2 atm O2,Tetragonal,,,,,,,,True,10.1103/PhysRevB.48.14027
La1.89Ca1.11Cu2O6+δ,La1.89Ca1.11Cu2O6+δ,Bulk,,,SC,High-Tc/cuprate,47 K,,,,,,,,,,True,10.1103/PhysRevB.56.R14275
La1.89Ca1.11Cu2O6±δ,La1.89Ca1.11Cu2O6.014,Bulk,,,SC,cuprate,13 K,100 atm O2,Tetragonal,,,,,,,,True,10.1103/PhysRevB.48.14027
La1.89Ca1.11Cu2O6±δ,La1.89Ca1.11Cu2O6.014,Bulk,,,SC,cuprate,40 K,300 atm O2,Tetragonal,,,,,,,,True,10.1103/PhysRevB.48.14027
La1.89Ce0.11Cu0.95Co0.05O4,La1.89Ce0.11Cu0.95Co0.05O4,Thin Film,250 nm,SrTiO3 (001),"NSC, FM",cuprate,NSC,ambient,T'-phase,,,,,,,,TRUE,10.1103/PhysRevB.74.094518
La1.89Ce0.11Cu0.96Co0.04O4,La1.89Ce0.11Cu0.96Co0.04O4,Thin Film,250 nm,SrTiO3 (001),"NSC, FM",cuprate,NSC,ambient,T'-phase,,,,,,,,TRUE,10.1103/PhysRevB.74.094518
La1.89Ce0.11Cu0.98Co0.02O4,La1.89Ce0.11Cu0.98Co0.02O4,Thin Film,250 nm,SrTiO3 (001),"SC, FM",cuprate,<5 K,ambient,T'-phase,,,,,,50 Oe,,TRUE,10.1103/PhysRevB.74.094518
La1.89Ce0.11Cu0.99Co0.01O4,La1.89Ce0.11Cu0.99Co0.01O4,Thin Film,250 nm,SrTiO3 (001),"SC, FM",cuprate,13 K,ambient,T'-phase,,,,,,,,TRUE,10.1103/PhysRevB.74.094518
La1.89Ce0.11CuO4,La1.89Ce0.11CuO4,Thin Film,100 nm,SrTiO3,SC,cuprate,25 K,,Tetragonal,T'-phase,,4.01 Å,4.01 Å,,,15 T,True,10.1103/PhysRevB.66.014531
La1.89Ce0.11CuO4,La1.89Ce0.11CuO4,Thin Film,250 nm,SrTiO3 (001),SC,cuprate,27 K,ambient,T'-phase,,,,,,,,TRUE,10.1103/PhysRevB.74.094518
La1.89Ce0.11CuO4,La1.89Ce0.11CuO4,Thin Film,150-200 nm,SrTiO3 (100),SC,cuprate/High-Tc,30 K,ambient,Tetragonal,,,,,,,,TRUE,10.1103/PhysRevB.98.224503
La1.89Ce0.11CuO4,La1.89Ce0.11CuO4,Thin Film,,,SC,Cuprate,26 K,,T'-type,c-axis oriented,,,,,,,TRUE,10.1016/j.physc.2008.02.004
La1.89Ce0.11CuO4,La1.89Ce0.11CuO4,Thin Film,,,SC,High-Tc,18 K,,T'-phase,c-axis oriented,,,,12.48 Å,,,TRUE,10.1016/j.physc.2008.05.104
La1.89Ce0.11CuO4,La1.89Ce0.11CuO4,Thin Film,,,SC,High-Tc,7.5 K,,T'-phase,c-axis oriented,,,,12.48 Å,,,TRUE,10.1016/j.physc.2008.05.104
La1.89Ce0.11CuO4,La1.89Ce0.11CuO4,Thin Film,,,SC,High-Tc,15 K,,T'-phase,c-axis oriented,,,,12.48 Å,,,TRUE,10.1016/j.physc.2008.05.104
La1.89Ce0.11CuO4,La1.89Ce0.11CuO4,Thin Film,,,SC,High-Tc,16 K,,T'-phase,c-axis oriented,,,,12.40 Å,,,TRUE,10.1016/j.physc.2008.05.104
La1.89Ce0.11CuO4,La1.89Ce0.11CuO4,Thin Film,,,SC,High-Tc,18.5 K,,T'-phase,c-axis oriented,,,,12.40 Å,,,TRUE,10.1016/j.physc.2008.05.104
La1.89Ce0.11CuO4,La1.89Ce0.11CuO4,Thin Film,,,SC,High-Tc,25 K,,T'-phase,c-axis oriented,,,,12.40 Å,,,TRUE,10.1016/j.physc.2008.05.104
T′-La1.89Ce0.11CuO4,La1.89Ce0.11CuO4,Thin Film,,,SC,Electron-doped,29.5 K,,T′,,,,,,,,TRUE,10.1016/S0921-4534(01)00240-4
La1.89Ce0.11CuO4,La1.89Ce0.11CuO4,Thin Film,,,SC,High-Tc,22 K,,,,,,,,,,TRUE,10.1016/j.physc.2007.04.025
La2-xCexCuO4,La1.89Ce0.11CuO4,Thin Film,,,SC,Cuprate,26 K,,,,,,,,,,TRUE,10.1016/j.physc.2005.12.056
La1.89Ce0.11CuO4,La1.89Ce0.11CuO4,Thin Film,,,SC,High-Tc/Cuprate,26 K,1 atmosphere,(00l)-T′ phase,,,,,,,,TRUE,10.1016/j.physc.2022.1354153
La1.89Ce0.11CuO4,La1.89Ce0.11CuO4,Thin Film,,,SC,Cuprate,27 K,30 Pa,T' phase,,,,,,,,TRUE,10.1016/j.matchar.2020.110227
Lanthanum Cerium Copper Oxide,La1.89Ce0.11CuO4-y,,,,SC,cuprate/High-Tc,30 K,,,,,,,,,,FALSE,10.1103/PhysRevLett.90.057004
La1.89Na0.11CuO3.89,La1.89Na0.11CuO3.89,Bulk,,,SC,High-Tc,16 K,,K2NiF4-type,,,,,,,,TRUE,10.1016/0038-1098(88)90862-9
La1.89Sr0.10Gd0.01CuO4,La1.89Sr0.10Gd0.01CuO4,Bulk,,,SC,High-Tc/cuprate,22 K,,,,,,,,,,True,10.1103/PhysRevB.48.13042
Lanthanum Strontium Copper Oxide (x=0.11),La1.89Sr0.11CuO4,Bulk,,,SC,High-Tc/cuprate,,,,,,,,,,,,10.1103/PhysRevB.42.10035
La₁.₈₉Sr₀.₁₁CuO₄₋ᵧ (NTT-30),La1.89Sr0.11CuO4,Bulk,,,SC,cuprate,10 K,,Orthorhombic,,Cmca,5.36 Å,13.22 Å,5.36 Å,,,True,10.1103/PhysRevB.40.4585
La₁.₈₉Sr₀.₁₁CuO₄₋ᵧ (NTT-35),La1.89Sr0.11CuO4,Bulk,,,SC,cuprate,10 K,,Orthorhombic,,Cmca,5.36 Å,13.22 Å,5.36 Å,,,True,10.1103/PhysRevB.40.4585
La1.89Sr0.11CuO4,La1.89Sr0.11CuO4,Bulk,,,SC,High-Tc/cuprate,,,,,,,,,,,True,10.1103/PhysRevB.53.8733
La1.89Sr0.11CuO4,La1.89Sr0.11CuO4,Bulk,,,SC,High-Tc/cuprate,,,Orthorhombic,,Cmca,,,,,,True,10.1103/PhysRevB.60.10500
La1.89Sr0.11CuO4,La1.89Sr0.11CuO4,Bulk,,,SC,High-Tc/cuprate,,,,,,,,,,,,10.1103/PhysRevB.62.15237
Lanthanum strontium copper oxide,La1.89Sr0.11CuO4,Bulk,,,SC,High-Tc/cuprate,27 K,,,layered,,,,,,,True,10.1103/PhysRevB.53.6752
La1.89Sr0.11CuO4,La1.89Sr0.11CuO4,Bulk,,,SC,High-Tc/cuprate,24.4 K,,Tetragonal (HTT) above 240 K; Orthorhombic (LTO) below 240 K,perovskite,I4/mmm (HTT); Bmab (LTO),3.78,3.78,13.2,,,TRUE,10.1103/PhysRevB.89.224513
La1.89Sr0.11CuO4,La1.89Sr0.11CuO4,Bulk,,,SC,cuprate/High-Tc,28 K,,,,,,,,,,TRUE,10.1103/PhysRevB.72.144506
La1.89Sr0.11CuO4,La1.89Sr0.11CuO4,Bulk,,,SC,High-Tc/cuprate,29.3 K,,,,,3.8,3.8,13.28,,,TRUE,10.1103/PhysRevB.72.134507
La1.89Sr0.11CuO4,La1.89Sr0.11CuO4,Bulk,,,SC,High-Tc/cuprate,29.3 K,,,,,,,,,,TRUE,10.1103/PhysRevB.70.214505
La1.89Sr0.11CuO4,La1.89Sr0.11CuO4,Bulk,,,SC,High-Tc/Cuprate,25.8,,Pseudo-tetragonal,,,3.77851,,13.1813,,,FALSE,10.1016/j.physb.2024.416589
La1.89Sr0.11CuO4,La1.89Sr0.11CuO4,Thin Film,,,SC,High-Tc,30.8,Ambient,,,,,,13.22,,,TRUE,10.1016/S0921-4534(02)02496-6
La1.89Sr0.11CuO4,La1.89Sr0.11CuO4,Thin Film,,,SC,High-Tc,17.5,Ambient,,,,,,13.17,,,TRUE,10.1016/S0921-4534(02)02496-6
La1.89Sr0.11CuO4,La1.89Sr0.11CuO4,Nanowire,,,SC,High-Tc/Cuprate,19 K,,,,,,,,,,TRUE,10.1016/j.physc.2014.06.010
La1.89Sr0.11CuO4,La1.89Sr0.11CuO4,Bulk,,,SC,High-Tc/Cuprate,30 K,,,,,,,,,,TRUE,10.1016/j.ssc.2007.10.034
La1.8Ba0.2Cu0.95Li0.05O4,La1.8Ba0.2Cu0.95Li0.05O4,Bulk,,,SC,High-Tc/cuprate,,,,,,,,,,,True,10.1103/PhysRevB.37.111
La1.8Ba0.2Cu0.95Li0.05O4,La1.8Ba0.2Cu0.95Li0.05O4,Bulk,,,NSC,,,,,,,,,,,,,10.1103/PhysRevB.37.7443
La1.8Ba0.2Cu0.975Li0.025O4,La1.8Ba0.2Cu0.975Li0.025O4,Bulk,,,SC,High-Tc/cuprate,,,,,,,,,,,True,10.1103/PhysRevB.37.111
La1.8Ba0.2CuO4,La1.8Ba0.2Cu1O4,,,,SC,cuprate/High-Tc,,ambient,,,,,,,,,FALSE,10.1103/PhysRevX.7.031042
La1.8Ba0.2CuO4,La1.8Ba0.2CuO4,Bulk,,,SC,High-Tc/cuprate,27 K,,Tetragonal,K2NiF4 structure,,,,13.32 Å,,,True,10.1103/PhysRevB.35.7203
La1.8Ba0.2CuO4,La1.8Ba0.2CuO4,Bulk,,,SC,High-Tc/cuprate,38 K,,,,,,,,,,True,10.1103/PhysRevB.37.111
La1.8Ba0.2CuO4,La1.8Ba0.2CuO4,Bulk,,,SC,High-Tc/cuprate,30 K,,,K2NiF4-type structure,,,,,,,,10.1103/PhysRevB.35.8714
La1.8Ba0.2CuO4-y,La1.8Ba0.2CuO4,Bulk,,,SC,High-Tc,28 K,,,K2NiF4-type,,,,,,,True,10.1103/PhysRevB.35.7124
La₁.₈Ba₀.₂CuO₄,La1.8Ba0.2CuO4,Bulk,,,SC,High-Tc/cuprate,37 K,,Tetragonal,perovskite,,,,,,,,10.1103/PhysRevB.36.7111
Lanthanum Barium Copper Oxide,La1.8Ba0.2CuO4,Bulk,,,SC,High-Tc/cuprate,40 K,under pressure,,,,,,,,,,10.1103/PhysRevB.35.8869
La1.8Ba0.2CuO4,La1.8Ba0.2CuO4,Bulk,,,SC,cuprate,,,Tetragonal,K2NiF4 type,,,,,,,True,10.1103/PhysRevB.35.7187
La1.8Ba0.2CuO4,La1.8Ba0.2CuO4,,,,SC,High-Tc/cuprate,,,,,,,,,,,,10.1103/PhysRevB.37.545
La1.8Ba0.2CuO4-x,La1.8Ba0.2CuO4,Bulk,,,SC,High-Tc,30 K,,,K2NiF4-type structure,,,,,,,True,10.1103/PhysRevB.37.615
La1.8Ba0.2CuO4,La1.8Ba0.2CuO4,Bulk,,,SC,High-Tc/cuprate,21 K,,,,,,,,,,True,10.1103/PhysRevB.37.9784
La1.8Ba0.2CuO4,La1.8Ba0.2CuO4,Bulk,,,SC,High-Tc/cuprate,,,,,,,,,,,,10.1103/PhysRevB.39.11618
La1.8Ba0.2CuO4,La1.8Ba0.2CuO4,Bulk,,,SC,High-Tc/cuprate,14 K,,Tetragonal,K2NiF4-type,,,,,,,True,10.1103/PhysRevB.36.5263
La1.8Ba0.2CuO4,La1.8Ba0.2CuO4,Bulk,,,SC,High-Tc,30 K,,,,,,,,,,,10.1103/PhysRevB.39.207
La1.8Ba0.2CuO4,La1.8Ba0.2CuO4,Bulk,,,SC,High-Tc,,,,K2NiF4-type layered perovskite,,3.801 Å,,13.301 Å,,,True,10.1103/PhysRevB.35.5350
La₁.₈Ba₀.₂CuO₄₋ᵧ,La1.8Ba0.2CuO4,Bulk,,,SC,High-Tc/cuprate,25.6 K,,,,,,,,,,True,10.1103/PhysRevB.35.8826
La1.8Ba0.2CuO4,La1.8Ba0.2CuO4,Bulk,,,SC,High-Tc/cuprate,30 K,,,K2NiF4,,,,,,,,10.1103/PhysRevLett.58.1888
La1.8Ba0.2CuO4,La1.8Ba0.2CuO4,Bulk,,,SC,High-Tc/cuprate,,,,perovskite-like,,,,,,,,10.1103/PhysRevB.36.5676
Lanthanum Barium Copper Oxide,La1.8Ba0.2CuO4,Bulk,,,SC,High-Tc/cuprate,36 K,,,,,,,,124 Oe,,True,10.1103/PhysRevB.42.347
La2-xBaxCuO4 (x=0.2),La1.8Ba0.2CuO4,Bulk,,,SC,High-Tc/cuprate,30-40 K,,Tetragonal,K2NiF4-type,,,,,,,,10.1103/PhysRevLett.58.1371
La1.8Ba0.2CuO4,La1.8Ba0.2CuO4,Bulk,,,SC,High-Tc/cuprate,,,,,,,,,,,,10.1103/PhysRevB.43.8030
La1.8Ba0.2CuO4,La1.8Ba0.2CuO4,Bulk,,,SC,High-Tc/cuprate,,,,,,,,,,,,10.1103/PhysRevB.37.1550
Lanthanum Barium Copper Oxide,La1.8Ba0.2CuO4,Bulk,,,SC,Cuprate,35 K,,Perovskite,,,,,,,,FALSE,10.1016/j.cplett.2009.02.025
La2-xBaxCuO4,La1.8Ba0.2CuO4,Bulk,,,SC,Cuprate,30 K,,,,,,,,,,FALSE,10.1016/j.physc.2023.1354359
La2-xBaxCuO4,La1.8Ba0.2CuO4,Bulk,,,SC,High-Tc/Cuprate,40 K,,,,,,,,,,FALSE,10.1016/j.jeurceramsoc.2005.03.220
La2-xBaxCuO4,La1.8Ba0.2CuO4,Bulk,,,SC,Cuprate,35 K,,,,,,,,,,FALSE,10.1016/j.ssc.2003.09.036
La2-xBaxCuO4,La1.8Ba0.2CuO4,Thin Film,,,SC,Cuprate,47 K,,,,,,,,,,FALSE,10.1016/S0921-4534(01)01029-2
La₁.₈Ba₀.₂CuO₄₋ᵧ,La1.8Ba0.2CuO4-y,Bulk,,,SC,High-Tc/cuprate,28 K,,,K2NiF4-type structure,,,,,,,True,10.1103/PhysRevB.35.7213
La1.8Ba0.2CuO4−δ,La1.8Ba0.2CuO4−δ,Bulk,,,SC,High-Tc,30 K,,,,,,,,,,TRUE,10.1016/0038-1098(87)90869-6
La1.8Ca0.2CuO4,La1.8Ca0.2CuO4,Bulk,,,SC,High-Tc,,,,K2NiF4-type layered perovskite,,3.790 Å,,13.159 Å,,,True,10.1103/PhysRevB.35.5350
La₁.₈Ca₀.₂CuO₄,La1.8Ca0.2CuO4,Bulk,,,SC,cuprate,,,,layered perovskite,,3.793 Å,,13.161 Å,,,True,10.1103/PhysRevB.47.991
La1.8Ca0.2CuO4,La1.8Ca0.2CuO4,Bulk,,,SC,High-Tc/cuprate,,ambient,Orthorhombic,K2NiF4-type,Cmca,,,,,,True,10.1103/PhysRevLett.76.1348
La1.8Ca0.2CuO4,La1.8Ca0.2CuO4,Bulk,,,SC,High-Tc/cuprate,,,,,,,,,,,FALSE,10.1103/PhysRevB.80.094523
La1.8Ca0.2NiO4,La1.8Ca0.2NiO4,Bulk,,,SC,High-Tc,8-70 K,,,,,,,,High,High,TRUE,10.1016/0921-4534(90)90417-D
La1.8Ce0.2CuO4,La1.8Ce0.2CuO4,Thin Film,150–200 nm,(100) SrTiO3,NSC,cuprate/High-Tc,NSC,ambient,,T'-phase,,,,,,,TRUE,10.1103/PhysRevB.73.104512
La1.8CuO4-y,La1.8CuO4,Bulk,,,SC,cuprate,"35 K (onset), 32 K (midpoint)",,Orthorhombic,K2NiF4-type,Cmca,,,,,,True,10.1103/PhysRevB.36.5716
La1.8CuO4,La1.8CuO4,Bulk,,,SC,High-Tc/cuprate,37 K,,,,,,,,,,True,10.1103/PhysRevB.38.856
La1.8Eu0.2CuO4 (annealed),La1.8Eu0.2CuO4,Bulk,,,SC,cuprate,20 K,ambient,Tetragonal,T'-type,I4/mmm,4.0037,4.0037,12.459,,,TRUE,10.1103/PhysRevB.104.214504
La1.8Eu0.2CuO4 (as-sintered),La1.8Eu0.2CuO4,Bulk,,,NSC,cuprate,,ambient,Tetragonal,T'-type,I4/mmm,3.9994,3.9994,12.485,,,TRUE,10.1103/PhysRevB.104.214504
La1.8Eu0.2CuO4,La1.8Eu0.2CuO4,,,,SC,cuprate,,,,T'-type,,4.00,,,,,FALSE,10.1103/PhysRevB.110.085116
T′-La1.8Eu0.2CuO4,La1.8Eu0.2CuO4,Thin Film,,,SC,High-Tc,>20 K,,T′,,,,,,,,TRUE,10.1016/j.physc.2005.02.034
T’-La1.8Eu0.2CuO4+δ,La1.8Eu0.2CuO4,Bulk,,,SC,High-Tc/Cuprate,22 K,1 × 10^-4 Pa,T’-structure,Nd2CuO4-type,,,,,,,TRUE,10.1016/j.physc.2017.08.002
La1.8Eu0.2O2Bi3Ag0.6Sn0.4S6,La1.8Eu0.2O2Bi3Ag0.6Sn0.4S6,Bulk,,,SC,Type-II,3.3 K,,Tetragonal,,P4/nmm,,,,,2.4 T,TRUE,10.1016/j.physc.2020.1353731
La1.8K0.2CuO4,La1.8K0.2CuO4,Bulk,,,SC,Cuprate,33 K,,Tetragonal,,I 4/mmm,3.7683 Å,3.7683 Å,13.2590 Å,,,TRUE,10.1016/S0921-4534(98)00669-8
La1.8Na0.2CuO4,La1.8Na0.2CuO4,Bulk,,,SC,High-Tc,30 K,,,,,3.7796 Å,,13.1871 Å,,,TRUE,Handbook of SC
La1.8Nd0.2Rh3Si5,La1.8Nd0.2Rh3Si5,Bulk,,,SC,Type-II,,,Orthorhombic,BaAl4-type derived,Ibam,,,,,,True,10.1103/PhysRevB.52.9679
La1.8Pb0.2CuO4,La1.8Pb0.2CuO4,Bulk,,,NSC,,,,,K2NiF4-type layered perovskite,,3.772 Å,,13.120 Å,,,True,10.1103/PhysRevB.35.5350
La1.8Pr0.7Nd0.5CaBa3Cu7Oz,La1.8Pr0.7Nd0.5CaBa3Cu7O16.6,Bulk,,,SC,High-Tc,42K,,Triple-perovskite,Tetragonal,P4/mmm,,,,,,TRUE,10.1016/S0921-4526(01)01067-5
La1.8Sr0.15CuO4,La1.8Sr0.15CuO4,Bulk,,,SC,High-Tc/cuprate,,,Tetragonal,T structure,,,,,,,True,10.1103/PhysRevB.59.6557
La1.8Sr0.2Ca1.0Cu2O6-δ,La1.8Sr0.2Ca1.0Cu2O6-δ,Bulk,,,SC,cuprate,56 K,250 atm,Tetragonal,,I4/mmm,3.8222 Å,3.8222 Å,19.5324 Å,,,True,10.1103/PhysRevB.48.12941
La1.8Sr0.2Ca1.0Cu2O6-δ,La1.8Sr0.2Ca1.0Cu2O6-δ,Bulk,,,SC,cuprate,58 K,400 atm,Tetragonal,,I4/mmm,3.8221 Å,3.8221 Å,19.5362 Å,,,True,10.1103/PhysRevB.48.12941
La1.8Sr0.2CaCu2O6,La1.8Sr0.2CaCu2O6,,,,SC,cuprate,,,,,,,,,,,,10.1103/PhysRevB.45.5558
La1.8Sr0.2CaCu2O6-δ,La1.8Sr0.2CaCu2O6,Bulk,,,SC,High-Tc/cuprate,,,,,,,,,,,,10.1103/PhysRevB.53.5170
La1.8Sr0.2CaCu2O6-δ (as-sintered),La1.8Sr0.2CaCu2O6,Bulk,,,NSC,cuprate,NSC,1 atm,Tetragonal,326 structure,,3.818 Å,3.818 Å,19.69 Å,,,True,10.1103/PhysRevB.51.11826
La1.8Sr0.2CaCu2O6-δ (O2 HIP treated),La1.8Sr0.2CaCu2O6,Bulk,,,SC,cuprate,"Tc,0 = 46 K, onset = 58 K","1000 atm total (200 atm O2, 800 atm Ar)",Tetragonal,326 structure,,,,,,,True,10.1103/PhysRevB.51.11826
La1.8Sr0.2CaCu2O6,La1.8Sr0.2CaCu2O6,Bulk,,,SC,cuprate,,,,,,,,,,,,10.1103/PhysRevB.51.11826
La1.8Sr0.2CaCu2O6-δ,La1.8Sr0.2CaCu2O6,Bulk,,,SC,cuprate,60 K,high oxygen pressure,,,,,,,,,True,10.1103/PhysRevB.54.12488
La1.8Sr0.2CaCu2O6,La1.8Sr0.2CaCu2O6,Bulk,,,SC,High-Tc,60 K,200 bar,,,,,,,,,TRUE,10.1016/0921-4534(91)90417-W
La1.8Sr0.2CaCu2O6,La1.8Sr0.2CaCu2O6,Bulk,,,SC,High-Tc,60K,,,,,,,,,,TRUE,10.1016/0921-4534(91)92103-I
La1.8Sr0.2Cu0.85Mg0.15O4,La1.8Sr0.2Cu0.85Mg0.15O4,Bulk,,,NSC,High-Tc/cuprate,NSC,,,,,,,,,,TRUE,10.1103/PhysRevB.80.104510
La1.8Sr0.2Cu0.87Zn0.13O4,La1.8Sr0.2Cu0.87Zn0.13O4,Bulk,,,NSC,High-Tc/cuprate,NSC,,,,,,,,,,TRUE,10.1103/PhysRevB.80.104510
La1.8Sr0.2Cu0.918Zn0.082O4,La1.8Sr0.2Cu0.918Zn0.082O4,Bulk,,,NSC,High-Tc/cuprate,NSC,,,,,,,,,,TRUE,10.1103/PhysRevB.80.104510
La1.8Sr0.2Cu0.951Zn0.049O4,La1.8Sr0.2Cu0.951Zn0.049O4,Bulk,,,NSC,High-Tc/cuprate,NSC,,,,,,,,,,TRUE,10.1103/PhysRevB.80.104510
La1.8Sr0.2Cu0.95Ag0.05O4,La1.8Sr0.2Cu0.95Ag0.05O4,Bulk,,,SC,High-Tc/cuprate,"40 K (onset), 30 K (midpoint)",,Tetragonal,K2NiF4,,,,,,,True,10.1103/PhysRevB.36.8918
La1.8Sr0.2Cu0.95Zn0.05O4,La1.8Sr0.2Cu0.95Zn0.05O4,Bulk,,,NSC,,0 K,,,,,,,,,,TRUE,10.1103/PhysRevB.72.014536
La1.8Sr0.2Cu0.97Zn0.03O4,La1.8Sr0.2Cu0.97Zn0.03O4,Bulk,,,SC,High-Tc/cuprate,,ambient,,,,,,,,,TRUE,10.1103/PhysRevB.78.134515
La1.8Sr0.2Cu0.98Mn0.02O4+δ,La1.8Sr0.2Cu0.98Mn0.02O4,Bulk,,,SC,High-Tc/cuprate,8 K,,Tetragonal,K2NiF4-type,,,,,,,True,10.1103/PhysRevB.49.13106
La1.8Sr0.2Cu0.98Zn0.02O4,La1.8Sr0.2Cu0.98Zn0.02O4,Bulk,,,SC,High-Tc/cuprate,,ambient,,,,,,,,,TRUE,10.1103/PhysRevB.78.134515
La1.8Sr0.2Cu0.995Zn0.005O4,La1.8Sr0.2Cu0.995Zn0.005O4,Bulk,,,SC,High-Tc/cuprate,~25 K,,Orthorhombic,K2NiF4-type,Bmab,,,,,,True,10.1103/PhysRevB.59.1491
La1.8Sr0.2Cu0.998Mn0.002O4+δ,La1.8Sr0.2Cu0.998Mn0.002O4,Bulk,,,SC,High-Tc/cuprate,33 K,,Tetragonal,K2NiF4-type,,,,,,,True,10.1103/PhysRevB.49.13106
La1.8Sr0.2Cu0.99Mn0.01O4+δ,La1.8Sr0.2Cu0.99Mn0.01O4,Bulk,,,SC,High-Tc/cuprate,24 K,,Tetragonal,K2NiF4-type,,,,,,,True,10.1103/PhysRevB.49.13106
"La2-xSrxCu1-yZnyO4 (x=0.20, y=0.01)",La1.8Sr0.2Cu0.99Zn0.01O4,Bulk,,,SC,High-Tc/cuprate,,,,,,,,,,,True,10.1103/PhysRevLett.79.5294
La1.8Sr0.2Cu0.99Zn0.01O4,La1.8Sr0.2Cu0.99Zn0.01O4,Bulk,,,SC,High-Tc/cuprate,,,,,,,,,,,True,10.1103/PhysRevLett.77.5421
La1.8Sr0.2Cu0.99Zn0.01O4,La1.8Sr0.2Cu0.99Zn0.01O4,Bulk,,,SC,High-Tc/cuprate,,ambient,,,,,,,,,TRUE,10.1103/PhysRevB.78.134515
La1.8Sr0.2Cu0.9Ag0.1O4,La1.8Sr0.2Cu0.9Ag0.1O4,Bulk,,,SC,High-Tc/cuprate,"36 K (onset), 25 K (midpoint)",,Tetragonal,K2NiF4,,,,,,,True,10.1103/PhysRevB.36.8918
(La0.9Sr0.1)2CuO4,La1.8Sr0.2Cu1O4,Thin Film,0.2-6 μm,SrTiO3,SC,cuprate,"25 K (zero resistance), 34 K (onset)",,Tetragonal,K2NiF4 layered structure,,3.78 Å,,,,,True,10.1103/PhysRevB.35.8824
La1.8Sr0.2CuO4-y,La1.8Sr0.2CuO3.5,Bulk,,,SC,High-Tc/cuprate,,,,,,,,,,,True,10.1103/PhysRevLett.60.1181
La1.8Sr0.2CuO3.8,La1.8Sr0.2CuO3.8,Bulk,,,SC,High-Tc/cuprate,40 K,,Tetragonal,K2NiF4,,,,,,,True,10.1103/PhysRevB.35.7191
La1.8Sr0.2CuO3.95,La1.8Sr0.2CuO3.95,Bulk,,,SC,High-Tc/cuprate,,,,,,,,,,,True,10.1103/PhysRevB.37.5901
Lanthanum Strontium Copper Oxide,La1.8Sr0.2CuO3.96,Bulk,,,SC,High-Tc/cuprate,32 K,,,,,,,,,,True,10.1103/PhysRevB.40.9393
La1.8Sr0.2CuO3.96,La1.8Sr0.2CuO3.96,Bulk,,,SC,High-Tc,31 K,,Orthorhombic,,,,,,,,True,10.1103/PhysRevB.38.6552
La1.8Sr0.2CuO4,La1.8Sr0.2CuO3.96,Bulk,,,SC,High-Tc/cuprate,,,,,,,,,,,True,10.1103/PhysRevLett.63.1012
La2-xSrxCuO4 (x=0.2),La1.8Sr0.2CuO4,Bulk,,,SC,High-Tc/cuprate,38 K,,,,,,,,,,,10.1103/PhysRevB.44.2853
La1.8Sr0.2CuO4-y,La1.8Sr0.2CuO4,Bulk,,,SC,High-Tc,37 K,≤20 kbar,,perovskite-like,,,,,,,,10.1103/PhysRevB.36.5284
(La₀.₉Sr₀.₁)₂CuO₄,La1.8Sr0.2CuO4,Bulk,,,SC,cuprate,,,Tetragonal,K₂NiF₄-type,,5.35 Å,5.35 Å,13.1 Å,,,True,10.1103/PhysRevB.47.11391
La₁.₈Sr₀.₂CuO₄,La1.8Sr0.2CuO4,Bulk,,,SC,High-Tc/cuprate,,,Tetragonal,perovskite,I4/mmm,,,,,,True,10.1103/PhysRevLett.76.439
