Repository: WyattBunstine/ML_SC_Project

# ML_SC_Project — Chemically and Geometrically Motivated Crystal Graph Neural Networks

This project predicts and screens superconductors from crystal structure. It frames the
problem as a **two-stage hurdle**: first classify whether a material is a superconductor
candidate (SC vs. non-SC), then regress the critical temperature T_c for superconductors.

Two graph-neural-network families are trained and compared:

- a **baseline CGCNN** ([txie-93/cgcnn](https://github.com/txie-93/cgcnn)), and
- an **MPNN** with learned edge features that consumes richer `crystal_graph_v4` graphs
  (this project's contribution).

File: database/superconductor_materials_full.csv (part 88 of 215)
Material_Name,Chemical_Composition,Material_Class,Film_Thickness,Substrate,Material_Type,Superconductor_Type,Superconducting_Transition_Temperature,Pressure,Crystal_Structure,Lattice_Structure,Space_Group,"Lattice_Constant(a)","Lattice_Constant(b)","Lattice_Constant(c)",Lower_Critical_Field,Upper_Critical_Field,Experimental,DOI
La1.8Sr0.2CuO4,La1.8Sr0.2CuO4,Bulk,,,SC,High-Tc/cuprate,,,,,,,,,,,True,10.1103/PhysRevB.42.6817
La2-xSrxCuO4 (x=0.2),La1.8Sr0.2CuO4,Bulk,,,SC,High-Tc/cuprate,36.2 K,,Tetragonal,,D4h17,,,,,,,10.1103/PhysRevB.59.13628
La1.8Sr0.2CuO4,La1.8Sr0.2CuO4,Bulk,,,SC,High-Tc/cuprate,,,,,,,,,,,,10.1103/PhysRevB.46.1157
La1.8Sr0.2CuO4,La1.8Sr0.2CuO4,Bulk,,,SC,High-Tc/cuprate,36 K,,,,,,,,,,,10.1103/PhysRevB.35.8804
La1.8Sr0.2CuO4,La1.8Sr0.2CuO4,Bulk,,,SC,High-Tc/cuprate,,,,,,,,,,,,10.1103/PhysRevB.65.094422
La₁.₈Sr₀.₂CuO₄,La1.8Sr0.2CuO4,Bulk,,,SC,High-Tc/cuprate,30 K onset,,Tetragonal,,,,,,,,True,10.1103/PhysRevB.37.7482
Lanthanum Strontium Copper Oxide,La1.8Sr0.2CuO4,Bulk,,,SC,High-Tc/cuprate,,,Tetragonal,perovskite,,,,,,,,10.1103/PhysRevB.40.8774
La1.8Sr0.2CuO4,La1.8Sr0.2CuO4,Bulk,,,SC,Type-II/High-Tc/cuprate,37.5 K,,,K2NiF4-type,,,,,Hc1'= -5.1±0.2 Oe/K,"Hc2'= -17.5±1.5 kOe/K, Hc2(0)~460-750 kOe",True,10.1103/PhysRevB.35.5340
La1.8Sr0.2CuO4,La1.8Sr0.2CuO4,Bulk,,,SC,cuprate,,,tetragonal,,,,,,,,True,10.1103/PhysRevLett.84.5856
La1.8Sr0.2CuO4,La1.8Sr0.2CuO4,Bulk,,,SC,High-Tc/cuprate,,,,,,,,,,,,10.1103/PhysRevB.38.925
La2-xSrxCuO4,La1.8Sr0.2CuO4,Bulk,,,SC,High-Tc/cuprate,30 K,,,,,,,,,,,10.1103/PhysRevB.55.8576
La1.8Sr0.2CuO4,La1.8Sr0.2CuO4,Bulk,,,SC,High-Tc/cuprate,32 K,,,,,,,,,,True,10.1103/PhysRevLett.76.684
La1.8Sr0.2CuO4,La1.8Sr0.2CuO4,Bulk,,,SC,High-Tc/cuprate,32 K,,Tetragonal,K2NiF4 structure,,,,13.24 Å,,,True,10.1103/PhysRevB.35.7203
La1.8Sr0.2CuO4,La1.8Sr0.2CuO4,Bulk,,,SC,High-Tc/cuprate,34.8 K (midpoint),,,perovskite,,,,,,,True,10.1103/PhysRevB.35.5347
Lanthanum Strontium Copper Oxide,La1.8Sr0.2CuO4,Bulk,,,SC,High-Tc/cuprate,40 K,,,layered,,,,,,80-100 T,True,10.1103/PhysRevB.41.4278
La1.8Sr0.2CuO4,La1.8Sr0.2CuO4,Bulk,,,SC,High-Tc/cuprate,27 K,,,,,,,,,,True,10.1103/PhysRevLett.89.287001
La1.8Sr0.2CuO4,La1.8Sr0.2CuO4,Bulk,,,SC,High-Tc,23 K,,Tetragonal,,,,,,,,True,10.1103/PhysRevB.38.6552
La1.8Sr0.2CuO4,La1.8Sr0.2CuO4,Bulk,,,SC,cuprate,,,Tetragonal,K2NiF4,I4/mmm,3.78446 Å,3.78446 Å,13.26468 Å,,,,10.1103/PhysRevB.50.17910
La1.8Sr0.2CuO4,La1.8Sr0.2CuO4,Bulk,,,SC,High-Tc/cuprate,38 K,,,,,,,,,,False,10.1103/PhysRevLett.70.222
La1.8Sr0.2CuO4,La1.8Sr0.2CuO4,Bulk,,,SC,High-Tc/cuprate,,,,,,,,,,,,10.1103/PhysRevB.43.7664
La1.8Sr0.2CuO4,La1.8Sr0.2CuO4,Thin Film,1000 Å,SrTiO3 with SrLaAlO4 buffer layer,SC,High-Tc/cuprate,30.0 K,,,cuprate,,,,,,60 T,True,10.1103/PhysRevB.66.060501
La1.8Sr0.2CuO4,La1.8Sr0.2CuO4,Bulk,,,SC,High-Tc/cuprate,,,,,,,,,,,True,10.1103/PhysRevB.61.R3808
La1.8Sr0.2CuO4,La1.8Sr0.2CuO4,Bulk,,,SC,High-Tc/cuprate,,,,K2NiF4 structure,,,,,,,True,10.1103/PhysRevLett.72.3088
La1.8Sr0.2CuO4,La1.8Sr0.2CuO4,Bulk,,,SC,High-Tc/cuprate,40 K,,,K2NiF4 structure,,,,,,,,10.1103/PhysRevLett.59.923
Lanthanum Strontium Copper Oxide,La1.8Sr0.2CuO4,Bulk,,,SC,High-Tc,,,,,,,,,,,,10.1103/PhysRevB.36.2349
La1.8Sr0.2CuO4,La1.8Sr0.2CuO4,Bulk,,,SC,High-Tc/cuprate,40 K,,,,,,,,,,,10.1103/PhysRevB.35.8714
La1.8Sr0.2CuO4,La1.8Sr0.2CuO4,Bulk,,,SC,High-Tc/cuprate,36 K,,,modified perovskite,,,,,,,,10.1103/PhysRevB.37.1616
La1.8Sr0.2CuO4,La1.8Sr0.2CuO4,Bulk,,,SC,High-Tc/cuprate,35 K,,Tetragonal,K2NiF4-type,,,,,,,True,10.1103/PhysRevB.35.5334
La2-xSrxCuO4-δ (x=0.2),La1.8Sr0.2CuO4,Bulk,,,SC,High-Tc/cuprate,29.8 K,,,T-phase,,,,,,31 × 10^4 Oe,,10.1103/PhysRevB.65.214528
La1.8Sr0.2CuO4,La1.8Sr0.2CuO4,Bulk,,,SC,High-Tc/cuprate,36.2 K,,,,,,,,,,,10.1103/PhysRevB.61.12315
La₁.₈Sr₀.₂CuO₄,La1.8Sr0.2CuO4,Bulk,,,SC,High-Tc/cuprate,,,,,,,,,,,,10.1103/PhysRevB.52.6903
La1.8Sr0.2CuO4,La1.8Sr0.2CuO4,Bulk,,,SC,High-Tc/cuprate,,,,,,,,,,,True,10.1103/PhysRevLett.70.3131
La1.8Sr0.2CuO4,La1.8Sr0.2CuO4,Bulk,,,SC,High-Tc/cuprate,,,,,,,,,,,,10.1103/PhysRevLett.67.1035
La₁.₈Sr₀.₂CuO₄,La1.8Sr0.2CuO4,Bulk,,,SC,High-Tc/cuprate,,,,,,,,,,,,10.1103/PhysRevB.36.2378
Lanthanum Strontium Copper Oxide,La1.8Sr0.2CuO4,Bulk,,,SC,High-Tc/cuprate,40 K,,,,,,,,,,True,10.1103/PhysRevB.36.2316
La1.8Sr0.2CuO4,La1.8Sr0.2CuO4,Bulk,,,SC,High-Tc/cuprate,,,Tetragonal,,,,,,,,True,10.1103/PhysRevB.38.8908
La1.8Sr0.2CuO4,La1.8Sr0.2CuO4,Thin Film,281 nm,,SC,High-Tc/cuprate,30.4 K,,,,,,,,,,True,10.1103/PhysRevB.47.2913
Lanthanum Strontium Copper Oxide,La1.8Sr0.2CuO4,Bulk,,,SC,High-Tc,,,,,,,,,,,True,10.1103/PhysRevB.37.7936
La1.8Sr0.2CuO4,La1.8Sr0.2CuO4,Bulk,,,SC,High-Tc,32 K,atmospheric pressure,,,,,,,,,True,10.1103/PhysRevB.43.5526
La₁.₈Sr₀.₂CuO₄,La1.8Sr0.2CuO4,Bulk,,,SC,High-Tc/cuprate,"35.7 K (midpoint), 39 K (onset)",,,K2NiF4 structure,,,,,,38 T (extrapolated to T=0),True,10.1103/PhysRevB.36.3906
Lanthanum Strontium Copper Oxide,La1.8Sr0.2CuO4,Bulk,,,SC,High-Tc/cuprate,,,,layered,,,,6.6 Å,,,,10.1103/PhysRevB.48.6632
La1.8Sr0.2CuO4,La1.8Sr0.2CuO4,Bulk,,,NSC,,,,,,,,,,,,True,10.1103/PhysRevLett.69.2975
La1.8Sr0.2CuO4,La1.8Sr0.2CuO4,Bulk,,,SC,High-Tc/cuprate,,,,,,,,,,,True,10.1103/PhysRevB.42.1033
La1.8Sr0.2CuO4,La1.8Sr0.2CuO4,Bulk,,,SC,cuprate,,,Orthorhombic,K2NiF4,,,,,,,True,10.1103/PhysRevB.47.5275
La1.8Sr0.2CuO4,La1.8Sr0.2CuO4,Bulk,,,SC,High-Tc/cuprate,40 K,,,,,,,,,,,10.1103/PhysRevB.39.4217
La1.8Sr0.2CuO4,La1.8Sr0.2CuO4,Bulk,,,SC,cuprate,28 K,,Tetragonal,K2NiF4 type,,,,,,,True,10.1103/PhysRevB.35.7187
La1.8Sr0.2CuO4,La1.8Sr0.2CuO4,Bulk,,,SC,High-Tc/cuprate,33.0 K,,Tetragonal,K2NiF4,,,,,,,True,10.1103/PhysRevB.35.7122
La₁.₈Sr₀.₂CuO₄,La1.8Sr0.2CuO4,,,,SC,High-Tc/cuprate,,,,,,,,,,,,10.1103/PhysRevB.38.6568
La1.8Sr0.2CuO4,La1.8Sr0.2CuO4,Bulk,,,SC,cuprate,~30 K,,,,,,,,,,True,10.1103/PhysRevB.36.5680
La1.8Sr0.2CuO4,La1.8Sr0.2CuO4,Bulk,,,SC,High-Tc/cuprate,,1 atm,Tetragonal,K2NiF4-type,,,,,,,True,10.1103/PhysRevB.41.8723
Lanthanum Strontium Copper Oxide,La1.8Sr0.2CuO4,Bulk,,,SC,High-Tc/cuprate,32 K,,,,,,,,,,True,10.1103/PhysRevB.42.10796
La1.8Sr0.2CuO4,La1.8Sr0.2CuO4,Bulk,,,SC,cuprate,~38 K,,tetragonal,perovskite,,,,,,,True,10.1103/PhysRevB.62.8811
La1.8Sr0.2CuO4,La1.8Sr0.2CuO4,Bulk,,,SC,High-Tc/cuprate,,,,,,,,,,,True,10.1103/PhysRevB.53.8733
La1.8Sr0.2CuO4,La1.8Sr0.2CuO4,Bulk,,,SC,High-Tc/cuprate,,,,,,,,,,,,10.1103/PhysRevB.39.6630
La1.8Sr0.2CuO4,La1.8Sr0.2CuO4,Bulk,,,SC,High-Tc/cuprate,,,,layered,,,,,,,True,10.1103/PhysRevLett.81.2336
La1.8Sr0.2CuO4,La1.8Sr0.2CuO4,Bulk,,,SC,High-Tc/cuprate,,,,layered,,,,,,,,10.1103/PhysRevB.60.R3735
La1.8Sr0.2CuO4,La1.8Sr0.2CuO4,Bulk,,,NSC,,,,,,,,,,,,True,10.1103/PhysRevB.41.2605
La1.8Sr0.2CuO4,La1.8Sr0.2CuO4,Thin Film,,,SC,High-Tc/cuprate,17 K,,,layered,,,,,,,,10.1103/PhysRevB.36.7210
Lanthanum Strontium Copper Oxide,La1.8Sr0.2CuO4,Bulk,,,SC,High-Tc/cuprate,,,,,,,,,,,,10.1103/PhysRevB.36.8895
La1.8Sr0.2CuO4,La1.8Sr0.2CuO4,Bulk,,,SC,cuprate,32.5 K,,,,,,,,,,True,10.1103/PhysRevB.64.224519
La1.8Sr0.2CuO4,La1.8Sr0.2CuO4,Thin Film,,,SC,High-Tc/cuprate,,,,,,,,,,,True,10.1103/PhysRevB.43.5498
La1.8Sr0.2CuO4,La1.8Sr0.2CuO4,Bulk,,,SC,cuprate,~35 K,,Tetragonal,K2NiF4,,,,,,,True,10.1103/PhysRevB.53.14558
La1.8Sr0.2CuO4,La1.8Sr0.2CuO4,Bulk,,,SC,cuprate,,,,,,,,,,,,10.1103/PhysRevLett.85.1738
La1.8Sr0.2CuO4,La1.8Sr0.2CuO4,Bulk,,,SC,High-Tc/cuprate,,,,,,,,,,,,10.1103/PhysRevB.36.6915
La1.8Sr0.2CuO4,La1.8Sr0.2CuO4,,,,SC,High-Tc,36.2 K,,,K2NiF4 structure,,,,,,,,10.1103/PhysRevB.36.2313
La1.8Sr0.2CuO4,La1.8Sr0.2CuO4,,,,SC,High-Tc/cuprate,36.2 K,,,layered perovskite,,,,,,,,10.1103/PhysRevB.35.7210
La1.8Sr0.2CuO4,La1.8Sr0.2CuO4,,,,SC,High-Tc/cuprate,,,,,,,,,,,,10.1103/PhysRevB.37.545
La1.8Sr0.2CuO4,La1.8Sr0.2CuO4,Bulk,,,SC,High-Tc/cuprate,29.5 K,ambient pressure,Orthorhombic,perovskite,,,,,,,True,10.1103/PhysRevB.49.13137
La1.8Sr0.2CuO4,La1.8Sr0.2CuO4,Bulk,,,SC,cuprate,,,,,,,,,,,,10.1103/PhysRevB.38.6490
La1.8Sr0.2CuO4,La1.8Sr0.2CuO4,Bulk,,,SC,High-Tc/cuprate,,,,,,,,,,,True,10.1103/PhysRevB.36.8414
La₁.₈Sr₀.₂CuO₄,La1.8Sr0.2CuO4,Bulk,,,SC,High-Tc/cuprate,30.5 K,,Tetragonal,T structure,I4/mmm,5.333 Å,5.333 Å,13.251 Å,,,True,10.1103/PhysRevB.56.6295
La1.8Sr0.2CuO4,La1.8Sr0.2CuO4,,,,SC,cuprate,,,,,,,,,,,,10.1103/PhysRevB.45.8065
La1.8Sr0.2CuO4,La1.8Sr0.2CuO4,Bulk,,,SC,High-Tc/cuprate,35 K,,,,,,,,,,,10.1103/PhysRevLett.60.2685
La₁.₈Sr₀.₂CuO₄₋ᵧ,La1.8Sr0.2CuO4,Bulk,,,SC,cuprate,30 K (onset),,Tetragonal,K₂NiF₄-type,D₄ₕ¹⁷,,,,,,True,10.1103/PhysRevB.38.8850
La2-xSrxCuO4-δ (LSCO),La1.8Sr0.2CuO4,Bulk,,,SC,High-Tc/cuprate,,,,,,,,,,,,10.1103/PhysRevB.52.13029
La2-xSrxCuO4 (x=0.2),La1.8Sr0.2CuO4,Bulk,,,SC,High-Tc/cuprate,,,,,,,,,,,,10.1103/PhysRevB.50.7129
La1.8Sr0.2CuO4,La1.8Sr0.2CuO4,Bulk,,,SC,High-Tc/cuprate,35.5 K,,Tetragonal,K2NiF4,,,,,,,True,10.1103/PhysRevB.35.5337
La1.8Sr0.2CuO4,La1.8Sr0.2CuO4,Bulk,,,SC,High-Tc/cuprate,29 K,,Tetragonal,K2NiF4-type,,,,,,,True,10.1103/PhysRevB.36.5263
La1.8Sr0.2CuO4,La1.8Sr0.2CuO4,Bulk,,,SC,High-Tc,40 K,,,,,,,,,,,10.1103/PhysRevB.39.207
La₁.₈Sr₀.₂CuO₄,La1.8Sr0.2CuO4,Bulk,,,SC,High-Tc/cuprate,31 K,,Tetragonal,,,,,,,,True,10.1103/PhysRevB.52.6829
La1.8Sr0.2CuO4,La1.8Sr0.2CuO4,Bulk,,,SC,High-Tc,,,,K2NiF4-type layered perovskite,,3.777 Å,,13.261 Å,,,True,10.1103/PhysRevB.35.5350
La1.8Sr0.2CuO4-δ,La1.8Sr0.2CuO4,Bulk,,,SC,High-Tc/cuprate,35 K,,Tetragonal,perovskite,,,,,,,True,10.1103/PhysRevB.37.1580
La1.8Sr0.2CuO4,La1.8Sr0.2CuO4,Bulk,,,SC,High-Tc/cuprate,36.2 K,atmospheric pressure,Tetragonal,K2NiF4,,3.78 Å,3.78 Å,13.23 Å,80-100 Oe at 10 K,100-150 kOe at T=0,True,10.1103/PhysRevLett.58.408
La₁.₈Sr₀.₂CuO₄,La1.8Sr0.2CuO4,,,,SC,High-Tc,,,,,,,,,,,,10.1103/PhysRevB.37.7867
La1.8Sr0.2CuO4,La1.8Sr0.2CuO4,Bulk,,,SC,High-Tc/cuprate,,,Orthorhombic,,,,,,,,True,10.1103/PhysRevLett.68.3777
La1.8Sr0.2CuO4+δ,La1.8Sr0.2CuO4,Bulk,,,SC,High-Tc/cuprate,34 K,,Tetragonal,K2NiF4-type,,,,,,,True,10.1103/PhysRevB.49.13106
La1.8Sr0.2CuO4,La1.8Sr0.2CuO4,Bulk,,,SC,High-Tc/cuprate,,,,,,,,,,,True,10.1103/PhysRevLett.77.5421
La2-xSrxCuO4,La1.8Sr0.2CuO4,Bulk,,,SC,High-Tc/cuprate,,,,,,,,,,,,10.1103/PhysRevLett.89.076401
La1.8Sr0.2CuO4,La1.8Sr0.2CuO4,Bulk,,,SC,High-Tc/cuprate,,atmospheric pressure,,,,,,,,,True,10.1103/PhysRevB.51.6111
La1.8Sr0.2CuO4,La1.8Sr0.2CuO4,Bulk,,,SC,High-Tc/cuprate,"38 K (onset), 31 K (midpoint)",,Tetragonal,K2NiF4,,,,,,,True,10.1103/PhysRevB.36.8918
La1.8Sr0.2CuO4-δ,La1.8Sr0.2CuO4,Bulk,,,SC,High-Tc/cuprate,,,,,,,,,,,True,10.1103/PhysRevB.48.4014
La2-xSrxCuO4,La1.8Sr0.2CuO4,Bulk,,,SC,High-Tc/cuprate,,,,,,,,,,,,10.1103/PhysRevB.53.15501
La1.8Sr0.2CuO4,La1.8Sr0.2CuO4,Bulk,,,SC,High-Tc/cuprate,38 K,1 bar,Tetragonal,,I4/mmm,3.7770 Å,3.7770 Å,13.2309 Å,,,True,10.1103/PhysRevB.36.743
La₁.₈Sr₀.₂CuO₄,La1.8Sr0.2CuO4,Bulk,,,SC,cuprate,,,,layered perovskite,,3.77 Å,,13.267 Å,,,True,10.1103/PhysRevB.47.991
La2-xSrxCuO4,La1.8Sr0.2CuO4,Bulk,,,SC,High-Tc/cuprate,,,,,,,,,,,,10.1103/PhysRevLett.74.4499
Lanthanum strontium copper oxide,La1.8Sr0.2CuO4,Bulk,,,SC,High-Tc/cuprate,,,,,,,,,,,,10.1103/PhysRevB.53.8151
La1.8Sr0.2CuO4,La1.8Sr0.2CuO4,Bulk,,,SC,High-Tc/cuprate,36 K,,,,,,,,,,True,10.1103/PhysRevB.60.14617
La1.8Sr0.2CuO4,La1.8Sr0.2CuO4,Bulk,,,SC,High-Tc/cuprate,40 K,,,K2NiF4,,,,,,,,10.1103/PhysRevLett.58.1888
La1.8Sr0.2CuO4,La1.8Sr0.2CuO4,Bulk,,,SC,High-Tc/cuprate,,,,perovskite-like,,,,,,,True,10.1103/PhysRevB.36.5676
La1.8Sr0.2CuO4,La1.8Sr0.2CuO4,,,,SC,High-Tc/cuprate,,,,,,,,,,,,10.1103/PhysRevB.39.823
La₁.₈Sr₀.₂CuO₄,La1.8Sr0.2CuO4,Thin Film,2810 Å,SrTiO3,SC,High-Tc/cuprate,30.4 K,,Tetragonal,perovskite,,,,,,,True,10.1103/PhysRevB.44.249
La2-xSrxCuO4,La1.8Sr0.2CuO4,Bulk,,,SC,High-Tc,,,,,,,,,,,,10.1103/PhysRevB.40.7303
La1.8Sr0.2CuO4,La1.8Sr0.2CuO4,Bulk,,,SC,High-Tc/cuprate,,,,layered,,,,,,,True,10.1103/PhysRevLett.72.2636
La1.8Sr0.2CuO4,La1.8Sr0.2CuO4,Bulk,,,SC,High-Tc/cuprate,,,,,,,,,,,,10.1103/PhysRevB.38.928
La1.8Sr0.2CuO4,La1.8Sr0.2CuO4,Bulk,,,SC,High-Tc/cuprate,36 K,,,K2NiF4,,,,,,,True,10.1103/PhysRevB.35.7207
Lanthanum Strontium Copper Oxide (x=0.2),La1.8Sr0.2CuO4,Bulk,,,SC,High-Tc/cuprate,,,Tetragonal,HTT (high-temperature body-centered tetragonal),,,,,,,True,10.1103/PhysRevB.48.9935
La-Sr-Cu-O thin film,La1.8Sr0.2CuO4,Thin Film,,Al2O3 (sapphire),SC,High-Tc/cuprate,"above 30 K onset, ~15 K zero resistance",,,K2NiF4 structure,,,,,,,True,10.1103/PhysRevB.35.7228
Lanthanum Strontium Copper Oxide,La1.8Sr0.2CuO4,Bulk,,,SC,High-Tc/cuprate,,,,,,,,,,,True,10.1103/PhysRevB.37.123
La₁.₈Sr₀.₂CuO₄,La1.8Sr0.2CuO4,Thin Film,300 nm,SrTiO3,SC,High-Tc/cuprate,29.5 K,,,,,,,,,"10.53 T/K (dHc2⊥c/dT), 0.90 T/K (dHc2∥c/dT)",True,10.1103/PhysRevB.46.14230
La1.8Sr0.2CuO4,La1.8Sr0.2CuO4,Bulk,,,SC,cuprate,,,,,,,,,,,True,10.1103/PhysRevB.59.4445
La1.8Sr0.2CuO4,La1.8Sr0.2CuO4,Bulk,,,SC,High-Tc/cuprate,35.9 K,,,K2NiF4 structure,,,,,,,True,10.1103/PhysRevB.35.8807
La₁.₈Sr₀.₂CuO₄₋ᵧ,La1.8Sr0.2CuO4,Bulk,,,SC,High-Tc/cuprate,36 K,,,layered copper oxide,,,,,,,True,10.1103/PhysRevB.35.7216
La2-xSrxCuO4 (x=0.2),La1.8Sr0.2CuO4,Bulk,,,SC,High-Tc/cuprate,30-40 K,,Tetragonal,K2NiF4-type,,,,,,,,10.1103/PhysRevLett.58.1371
La1.8Sr0.2CuO4,La1.8Sr0.2CuO4,Thin Film,0.1-1 μm,"sapphire, MgO",SC,High-Tc/cuprate,40 K,,tetragonal,K2NiF4,,,,,,,True,10.1103/PhysRevB.35.8821
La1.8Sr0.2CuO4,La1.8Sr0.2CuO4,Bulk,,,SC,High-Tc/cuprate,,,,,,,,,,,True,10.1103/PhysRevB.52.13585
La1.8Sr0.2CuO4,La1.8Sr0.2CuO4,Bulk,,,SC,High-Tc/cuprate,~30 K,1 bar,Tetragonal,K2NiF4-type,,,,,,,True,10.1103/PhysRevB.41.371
La1.8Sr0.2CuO4-δ,La1.8Sr0.2CuO4,,,,SC,High-Tc,,,,perovskite,,,,,,,,10.1103/PhysRevB.39.9012
La1.8Sr0.2CuO4,La1.8Sr0.2CuO4,Bulk,,,SC,High-Tc/cuprate,,,,,,,,,,,,10.1103/PhysRevB.51.1213
La1.8Sr0.2CuO4,La1.8Sr0.2CuO4,Bulk,,,SC,cuprate,32.6 K,,,,,,,,,,True,10.1103/PhysRevB.47.3354
La2-xSrxCuO4 (x>0.2),La1.8Sr0.2CuO4,Bulk,,,SC,High-Tc/cuprate,,,,,,,,,,,,10.1103/PhysRevB.48.524
La1.8Sr0.2CuO4,La1.8Sr0.2CuO4,Bulk,,,SC,High-Tc/cuprate,,,,perovskite,,,,,,,,10.1103/PhysRevB.37.7819
La1.8Sr0.2CuO4,La1.8Sr0.2CuO4,Bulk,,,SC,High-Tc/cuprate,36.5 K,,Tetragonal,K2NiF4 structure,,,,,,,True,10.1103/PhysRevB.37.1550
La1.8Sr0.2CuO4,La1.8Sr0.2CuO4,Bulk,,,SC,High-Tc/cuprate,,3 atm O2,,,,,,,,,True,10.1103/PhysRevB.47.8369
La1.8Sr0.2CuO4,La1.8Sr0.2CuO4,single crystal,,,SC,cuprate,30 K,,Tetragonal/Orthorhombic (HTT/LTO transition),,,,,,,,TRUE,10.1103/PhysRevB.96.094519
Lanthanum Strontium Copper Oxide (x=0.20),La1.8Sr0.2CuO4,Bulk,,,SC,cuprate,,,Tetragonal,perovskite,I4/mmm,,,,,,TRUE,10.1103/PhysRevB.73.174518
La1.8Sr0.2CuO4,La1.8Sr0.2CuO4,Bulk,,,SC,High-Tc/cuprate,,,,,,,,,,,FALSE,10.1103/PhysRevLett.102.187002
La1.8Sr0.2CuO4,La1.8Sr0.2CuO4,Bulk,,,SC,High-Tc/cuprate,,,Orthorhombic,,Bmab,,,,,,FALSE,10.1103/PhysRevB.83.115117
"La1.8Sr0.2CuO4 (overdoped LSCO, x=0.20, thin film, tensile strain)",La1.8Sr0.2CuO4,Thin Film,3.5 unit cells,SrTiO3,SC,High-Tc/cuprate,Strongly reduced or suppressed,ambient,Tetragonal,body-centered tetragonal (bct),,,,13.06 Å,,,TRUE,10.1103/PhysRevB.74.014519
"La1.8Sr0.2CuO4 (overdoped LSCO, x=0.20, bulk/relaxed)",La1.8Sr0.2CuO4,Bulk,,,SC,High-Tc/cuprate,,,Tetragonal,body-centered tetragonal (bct),,,,,,,FALSE,10.1103/PhysRevB.74.014519
"La1.8Sr0.2CuO4 (overdoped LSCO, x=0.20, thin film, compressive strain)",La1.8Sr0.2CuO4,Thin Film,,SrLaAlO4,SC,High-Tc/cuprate,Enhanced,,Tetragonal,body-centered tetragonal (bct),,,,,,,FALSE,10.1103/PhysRevB.74.014519
La1.8Sr0.2CuO4,La1.8Sr0.2CuO4,Bulk,,,SC,High-Tc/cuprate,27 K,,,,,,,,,,TRUE,10.1103/PhysRevLett.89.287001
La1.8Sr0.2CuO4,La1.8Sr0.2CuO4,,,,SC,High-Tc/cuprate/Type-II,28 K,,,,,,,,,45 T,TRUE,10.1103/PhysRevB.70.014506
La1.8Sr0.2CuO4 (strained),La1.8Sr0.2CuO4,Thin Film,105 Å,SrLaAlO4 (001),SC,High-Tc/cuprate,40 K,,,,,,,13.30 Å,,,TRUE,10.1103/PhysRevLett.91.057002
La1.8Sr0.2CuO4 (relaxed),La1.8Sr0.2CuO4,Thin Film,,,SC,High-Tc/cuprate,24 K,,,,,,,,,,TRUE,10.1103/PhysRevLett.91.057002
Lanthanum Strontium Copper Oxide (x=0.2),La1.8Sr0.2CuO4,,,,SC,cuprate,,,,,,,,,,,FALSE,10.1103/PhysRevB.77.104518
La2-xSrxCuO4 (x=0.2),La1.8Sr0.2CuO4,Bulk,,,SC,High-Tc/cuprate/Type-II,28 K,,,layered,,,,,,45 T,TRUE,10.1103/PhysRevB.79.024518
La1.8Sr0.2CuO4,La1.8Sr0.2CuO4,Bulk,,,SC,High-Tc/cuprate,27.8 K,,,,,,,,,,FALSE,10.1103/PhysRevB.110.L100506
Lanthanum Strontium Copper Oxide (LSCO),La1.8Sr0.2CuO4,Bulk,,,SC,High-Tc/cuprate,30 K,,,,,,,,,,TRUE,10.1103/PhysRevLett.94.207001
La1.8Sr0.2CuO4,La1.8Sr0.2CuO4,Bulk,,,SC,High-Tc/cuprate,34.5 K,,,,,,,,,,TRUE,10.1103/PhysRevB.80.104510
La1.8Sr0.2CuO4,La1.8Sr0.2CuO4,Bulk,,,SC,High-Tc/cuprate/Type-II,32 K,,,,,,,,,,TRUE,10.1103/PhysRevB.71.054503
La1.8Sr0.2CuO4,La1.8Sr0.2CuO4,,,,SC,High-Tc/cuprate,,,,,,,,,,,,10.1103/PhysRevB.81.094522
La1.8Sr0.2CuO4,La1.8Sr0.2CuO4,Bulk,,,SC,High-Tc/cuprate,,ambient,,,,,,,,,TRUE,10.1103/PhysRevB.78.134515
La1.8Sr0.2CuO4,La1.8Sr0.2CuO4,Bulk,,,SC,High-Tc/cuprate,40 K,,,Layered perovskite,,,,,,,TRUE,10.1103/PhysRevResearch.2.033356
La1.8Sr0.2CuO4,La1.8Sr0.2CuO4,Bulk,,,SC,High-Tc/cuprate,,,,,,,,,,,TRUE,10.1103/PhysRevB.72.014536
La1.8Sr0.2CuO4,La1.8Sr0.2CuO4,,,,SC,High-Tc/cuprate/Type-II,33.9 K,,,,,,,,,,,10.1103/PhysRevB.76.184512
Lanthanum Strontium Copper Oxide,La1.8Sr0.2CuO4,Bulk,,,SC,Cuprate,38 K,,Perovskite,,,,,,,,FALSE,10.1016/j.cplett.2009.02.025
La1.8Sr0.2CuO4,La1.8Sr0.2CuO4,Thin Film,,,SC,High-Tc/Cuprate,40 K,,,,,,,,,,TRUE,10.1016/j.physc.2008.09.001
La1.8Sr0.2CuO4,La1.8Sr0.2CuO4,Bulk,,,SC,Cuprate,37.5 K,,,,,3.778,3.778,13.266,,,FALSE,10.1016/j.jpcs.2019.05.037
La1.8Sr0.2CuO4,La1.8Sr0.2CuO4,Bulk,,,SC,High-Tc,36.2 K,,,,,,,,,,FALSE,10.1016/S0921-4534(99)00724-8
La1.8Sr0.2CuO4,La1.8Sr0.2CuO4,Bulk,,,SC,High-Tc,40K,,,,,,,,,,TRUE,10.1016/0038-1098(87)91182-3
La2-xSrxCuO4,La1.8Sr0.2CuO4,Bulk,,,SC,Cuprate,40 K,,,,,,,,,,FALSE,10.1016/j.physc.2015.02.009
La2-xSrxCuO4,La1.8Sr0.2CuO4,Bulk,,,SC,Cuprate,30 K,,,,,,,,,,FALSE,10.1016/S0955-2219(98)00470-1
La2-xSrxCuO4,La1.8Sr0.2CuO4,Bulk,,,SC,High-Tc,30 K,,,,,,,,,,FALSE,10.1016/j.physc.2013.03.009
La2-xSrxCuO4,La1.8Sr0.2CuO4,Bulk,,,SC,Cuprate,38 K,,,,,,,,,,FALSE,10.1016/j.physc.2023.1354359
La1.8Sr0.2CuO4,La1.8Sr0.2CuO4,Thin Film,,,SC,High-Tc/Cuprate,22.8 K,,,,,,,,,,TRUE,10.1016/j.physc.2005.07.015
La2-xSrxCuO4,La1.8Sr0.2CuO4,Bulk,,,SC,High-Tc/Cuprate,32 K,,Orthorhombic,,,,,,,,TRUE,10.1016/j.jpcs.2008.06.020
La1.8Sr0.2CuO4,La1.8Sr0.2CuO4,Bulk,,,SC,High-Tc,30.5 K,,,,,,,,,,TRUE,10.1016/j.physc.2018.10.002
La1.8Sr0.2CuO4,La1.8Sr0.2CuO4,Thin Film,,,SC,High-Tc,22.8 K,,,,,,,,,,TRUE,10.1016/j.physc.2003.11.027
La2-xSrxCuO4,La1.8Sr0.2CuO4,Bulk,,,SC,High-Tc,18 K,,,,,,,,,,FALSE,10.1016/j.physc.2008.12.010
La1.8Sr0.2CuO4-x,La1.8Sr0.2CuO4-x,Bulk,,,SC,High-Tc/cuprate,,,,,,,,,,,,10.1103/PhysRevB.60.7465
La1.8Sr0.2CuO4-y,La1.8Sr0.2CuO4-y,Bulk,,,SC,High-Tc/cuprate,,,,,,,,,,,True,10.1103/PhysRevB.42.6817
La1.8Sr0.2CuO4-y,La1.8Sr0.2CuO4-y,Bulk,,,SC,High-Tc,35 K,,,distorted octahedral,,,,,,,True,10.1103/PhysRevB.36.3983
La1.8Sr0.2CuO4-δ,La1.8Sr0.2CuO4-δ,Bulk,,,SC,High-Tc/cuprate,,,,,,,,,,,True,10.1103/PhysRevB.38.2840
La1.8Sr0.2CuO4−δ,La1.8Sr0.2CuO4−δ,Bulk,,,SC,High-Tc,38 K,,,,,,,,,,TRUE,10.1016/0038-1098(87)90869-6
(La₀.₉Sr₀.₁)₂NiO₄,La1.8Sr0.2NiO4,Bulk,,,NSC,,,,Tetragonal,K₂NiF₄-type,,,,,,,True,10.1103/PhysRevB.47.11391
La1.8Sr0.2NiO4,La1.8Sr0.2NiO4,Bulk,,,NSC,,,,Tetragonal/Orthorhombic,K2NiF4-type,"I4/mmm (high T), Bmab (low T)",5.346 Å,5.346 Å,12.40 Å,,,True,10.1103/PhysRevB.43.448
La1.8Sr0.2NiO4,La1.8Sr0.2NiO4,Bulk,,,NSC,,,,Tetragonal,,,,,,,,True,10.1103/PhysRevB.48.3470
La1.8Sr0.2NiO4,La1.8Sr0.2NiO4,Bulk,,,SC,,< 70 K,,orthorhombic/tetragonal,,,,,,,,True,10.1103/PhysRevB.42.4756
La1.8Sr0.2NiO4,La1.8Sr0.2NiO4,Bulk,,,NSC,,,,,,,,,,,,True,10.1103/PhysRevLett.70.2625
La₁.₈Sr₀.₂NiO₄,La1.8Sr0.2NiO4,Bulk,,,NSC,,,,Tetragonal,,,5.346 Å,5.362 Å,12.4 Å,,,True,10.1103/PhysRevLett.68.1061
La2-xSrxNiO4,La1.8Sr0.2NiO4,Bulk,,,NSC,,,,Tetragonal,,,,,,,,True,10.1103/PhysRevB.66.094418
La1.8Sr0.2NiO4,La1.8Sr0.2NiO4,Bulk,,,NSC,,NSC,,,perovskite,,,,,,,,10.1103/PhysRevB.53.8671
La1.8Sr0.2NiO4,La1.8Sr0.2NiO4,Bulk,,,SC,High-Tc,70 K,,,,,,,,,,,10.1016/0038-1098(89)90102-6
La1.8Sr0.2NiO4,La1.8Sr0.2NiO4,Bulk,,,SC,High-Tc,8-70 K,,,,,,,,High,High,TRUE,10.1016/0921-4534(90)90417-D
La1.8Sr0.2NiO4,La1.8Sr0.2NiO4,Bulk,,,SC,High-Tc,70 K,,,,,,,,,,,10.1016/0022-4596(89)90277-6
La1.8Sr0.2NiO4.001,La1.8Sr0.2NiO4.001,Bulk,,,NSC,,,,Tetragonal/Orthorhombic,K2NiF4,"I4/mmm (HTT), Bmab (LTO)",,,,,,True,10.1103/PhysRevB.43.7852
La1.8Sr0.2NiO4.002,La1.8Sr0.2NiO4.002,Bulk,,,NSC,,,,Tetragonal/Orthorhombic,K2NiF4,"I4/mmm (HTT), Bmab (LTO)",,,,,,True,10.1103/PhysRevB.43.7852
La1.8Sr0.2NiO4.003,La1.8Sr0.2NiO4.003,Bulk,,,NSC,,,,Tetragonal/Orthorhombic,K2NiF4,"I4/mmm (HTT), Bmab (LTO)",,,,,,True,10.1103/PhysRevB.43.7852
La1.8Sr0.4Ca0.8Cu2O6-δ,La1.8Sr0.4Ca0.8Cu2O6-δ,Bulk,,,SC,cuprate,51 K,250 atm,Tetragonal,,I4/mmm,3.8264 Å,3.8264 Å,19.6363 Å,,,True,10.1103/PhysRevB.48.12941
La1.8Sr0.6Ca0.6Cu2O6-δ,La1.8Sr0.6Ca0.6Cu2O6-δ,Bulk,,,SC,cuprate,42 K,50 atm,Tetragonal,,I4/mmm,3.8343 Å,3.8343 Å,19.7427 Å,,,True,10.1103/PhysRevB.48.12941
La1.8Sr0.8Ca0.4Cu2O6-δ,La1.8Sr0.8Ca0.4Cu2O6-δ,Bulk,,,SC,cuprate,22 K,50 atm,Tetragonal,,I4/mmm,3.8389 Å,3.8389 Å,19.8569 Å,,,True,10.1103/PhysRevB.48.12941
La1.8Sr0.8Ca0.4Cu2O6-δ,La1.8Sr0.8Ca0.4Cu2O6-δ,Bulk,,,NSC,cuprate,,400 atm,Tetragonal,,I4/mmm,3.8366 Å,3.8366 Å,19.8925 Å,,,True,10.1103/PhysRevB.48.12941
La1.8Sr1.2Cu2O6+y,La1.8Sr1.2Cu2O6+y,Thin Film,40 nm,SrTiO3,NSC,,,,Tetragonal,Ruddlesden-Popper,I4/mmm,0.386 nm,0.386 nm,,,,True,10.1103/PhysRevB.56.853
La1.902Ba0.098CuO4,La1.902Ba0.098CuO4,Thin Film,20 nm,LaSrAlO4,NSC,High-Tc/cuprate,<5 K,,,perovskite,,,,,,,TRUE,10.1103/PhysRevB.98.014506
La1.905Ba0.095CuO4,La1.905Ba0.095CuO4,Bulk,,,SC,High-Tc/cuprate,31 K,,Tetragonal,,,,,,,,True,10.1103/PhysRevB.59.14753
La₁.₉₀₅Ba₀.₀₉₅CuO₄,La1.905Ba0.095CuO4,Bulk,,,SC,High-Tc/cuprate,,,,La-214,,,,,,,,10.1103/PhysRevB.64.144524
La1.905Ba0.095CuO4,La1.905Ba0.095CuO4,Bulk,,,SC,High-Tc/cuprate,,,Tetragonal,perovskite,,,,,,,TRUE,10.1103/PhysRevX.8.011008
La1.905Ba0.095CuO4,La1.905Ba0.095CuO4,,,,SC,cuprate,32 K,,,,,,,,,,FALSE,10.1103/PhysRevB.107.144506
La1.905Ba0.095CuO4,La1.905Ba0.095CuO4,Bulk,,,SC,High-Tc/cuprate,32 K,ambient,"Tetragonal (HTT) at RT, Orthorhombic (LTO) at low T, LTLO at very low T",perovskite,"I4/mmm (HTT), Bmab (LTO), Pccn (LTLO)",,,,,,TRUE,10.1103/PhysRevB.85.134510
La1.905Ba0.095CuO4,La1.905Ba0.095CuO4,Bulk,,,SC,High-Tc/cuprate,32 K,,,,,,,,,,FALSE,10.1103/PhysRevB.94.214511
La1.905Ba0.095CuO4,La1.905Ba0.095CuO4,Bulk,,,SC,High-Tc/cuprate,32 K,,,,,,,,,,TRUE,10.1103/PhysRevB.105.L020502
La1.905Ba0.095CuO4,La1.905Ba0.095CuO4,Bulk,,,SC,cuprate,32 K,,,perovskite,,,,,,,FALSE,10.1103/PhysRevB.99.174515
La1.905Ba0.095CuO4,La1.905Ba0.095CuO4,Bulk,,,SC,High-Tc/cuprate,,,,,,,,,,,FALSE,10.1103/PhysRevB.85.184518
La1.905Ba0.095CuO4,La1.905Ba0.095CuO4,Bulk,,,SC,High-Tc/cuprate,32 K,ambient,Tetragonal (HTT) / Orthorhombic (LTO) / LTLO (low T),perovskite,"I4/mmm (HTT), Bmab (LTO), Pccn (LTLO)",,,,,,TRUE,10.1103/PhysRevB.83.104506
La1.905Ba0.095CuO4,La1.905Ba0.095CuO4,Bulk,,,SC,High-Tc/cuprate,32 K,,,,,,,,,,TRUE,10.1103/PhysRevLett.98.167003
La1.905Ba0.095CuO4,La1.905Ba0.095CuO4,,,,SC,cuprate/High-Tc,,,,,,,,,,,FALSE,10.1103/PhysRevB.79.184514
La1.905Ba0.095CuO4,La1.905Ba0.095CuO4,Bulk,,,SC,cuprate/High-Tc,32 K,ambient,,,,,,,,,TRUE,10.1103/PhysRevX.12.011013
La1.905Ba0.095CuO4,La1.905Ba0.095CuO4,Bulk,,,SC,High-Tc/cuprate,27 K,,Tetragonal,perovskite,P42/ncm,3.78,3.78,,~0.04 T,>40 T,TRUE,10.1103/PhysRevB.77.224410
La1.905Ba0.095CuO4,La1.905Ba0.095CuO4,Bulk,,,SC,High-Tc/cuprate,32 K,,,,,,,,,,TRUE,10.1103/PhysRevB.82.100505
La1.905Ba0.095CuO4,La1.905Ba0.095CuO4,Bulk,,,SC,cuprate,32 K,,Tetragonal,,,3.79,3.79,13.2,,,TRUE,10.1103/PhysRevLett.113.177002
La1.905Ba0.095CuO4,La1.905Ba0.095CuO4,Bulk,,,SC,Cuprate,32 K,,,,,,,,,,TRUE,10.1016/j.physb.2014.11.056
La1.908Sr0.092CuO4,La1.908Sr0.092CuO4,Bulk,,,SC,cuprate,~15 K,,orthorhombic,perovskite,,,,,,,True,10.1103/PhysRevB.62.8811
Lanthanum Strontium Copper Oxide (x=0.092),La1.908Sr0.092CuO4,Bulk,,,SC,cuprate,,,"Orthorhombic (below ~300 K), Tetragonal (above ~300 K)",perovskite,"NA (orthorhombic), I4/mmm (tetragonal)",,,,,,TRUE,10.1103/PhysRevB.73.174518
La1.908Sr0.092CuO4,La1.908Sr0.092CuO4,,,,SC,High-Tc/Cuprate,25.6 K,,,,,,,,,65 kG,FALSE,10.1016/S0921-4534(01)00232-5
La1.908Sr0.092CuO4,La1.908Sr0.092CuO4,Bulk,,,SC,High-Tc,26K,,,,,,,,,,TRUE,10.1016/S0921-4534(00)01209-0
La1.908Sr0.092CuO4,La1.908Sr0.092CuO4,Bulk,,,SC,High-Tc,26 K,20 Oe,,,,,,,,,TRUE,10.1016/S0921-4534(01)00851-6
La₁.₉₀Ba₀.₁₀CuO₄,La1.90Ba0.10CuO4,Bulk,,,SC,High-Tc/cuprate,,,,,,,,,,,,10.1103/PhysRevLett.58.1024
La1.90Ba0.10CuO4,La1.90Ba0.10CuO4,Bulk,,,SC,Cuprate,30,,,,,,,,,,FALSE,10.1016/j.physb.2014.01.017
La1.90Bi0.10CuO4+δ,La1.90Bi0.10CuO4+δ,Bulk,,,SC,High-Tc,20-25 K,,Tetragonal,,,,,,,,TRUE,10.1016/0921-4534(94)91392-7
La1.90Ca0.10CuO4+y,La1.90Ca0.10CuO4.072,Bulk,,,SC,High-Tc,33 K,,Orthorhombic,LTO,Bmab,5.3311,5.3653,13.1570,,,TRUE,10.1016/S0921-4534(98)00005-7
La1.90Ce0.10CuO4,La1.90Ce0.10CuO4,Thin Film,100 nm,(001)SrTiO3,SC,cuprate/High-Tc/Type-II,27.6 K,,Tetragonal,T'-structure,I4/mmm,4.016,4.016,12.457,,,TRUE,10.1103/PhysRevB.85.184502
La₁.₉₀CuO₄,La1.90CuO4,Bulk,,,SC,cuprate,45 K,,Orthorhombic,K2NiF4 structure,Cmca,,,,,,True,10.1103/PhysRevB.36.7214
La1.90Sr0.10Cu0.98Mn0.02O4,La1.90Sr0.10Cu0.98Mn0.02O4,Bulk,,,SC,High-Tc/cuprate,,,,,,,,,,,True,10.1103/PhysRevB.63.144513
La1.90Sr0.10Cu0.98Zn0.02O4-δ,La1.90Sr0.10Cu0.98Zn0.02O4-δ,Bulk,,,SC,Cuprate,2.4,,Orthorhombic,Bmab,Bmab,5.3415,5.3507,13.1880,,,TRUE,10.1016/j.jallcom.2008.06.113
La2-xSrxCuO4 (x=0.10),La1.90Sr0.10CuO4,Thin Film,200-300 nm,SrTiO3,SC,High-Tc/cuprate,26.0 K,,,,,,,,,,True,10.1103/PhysRevLett.80.3594
La1.90Sr0.10CuO4,La1.90Sr0.10CuO4,Bulk,,,SC,High-Tc/cuprate,30 K,,,perovskite,,,,,,,True,10.1103/PhysRevB.59.6517
La1.90Sr0.10CuO4,La1.90Sr0.10CuO4,Bulk,,,SC,High-Tc,28.6 K,,,,,,,,,,True,10.1103/PhysRevB.60.14872
La1.90Sr0.10CuO4,La1.90Sr0.10CuO4,Bulk,,,SC,High-Tc/cuprate,30 K,,,,,,,,,,True,10.1103/PhysRevB.65.092405
La2-xSrxCuO4 (x=0.10),La1.90Sr0.10CuO4,Bulk,,,SC,High-Tc/cuprate,,,,layered cuprate,,,,,,,True,10.1103/PhysRevB.53.8253
La1.90Sr0.10CuO4,La1.90Sr0.10CuO4,Bulk,,,SC,cuprate,,,,,,3.8 Å,3.8 Å,13.2 Å,,,True,10.1103/PhysRevB.65.214535
La₁.₉₀Sr₀.₁₀CuO₄,La1.90Sr0.10CuO4,Bulk,,,SC,High-Tc/cuprate,,,,,,,,,,,True,10.1103/PhysRevLett.64.2715
Lanthanum Strontium Copper Oxide (x=0.10),La1.90Sr0.10CuO4,Bulk,,,SC,High-Tc/cuprate,,,,perovskite,,,,,,,,10.1103/PhysRevLett.88.216401
La1.90Sr0.10CuO4,La1.90Sr0.10CuO4,Bulk,,,SC,High-Tc/cuprate,~30 K,,,,,,,,,,True,10.1103/PhysRevB.63.064512
Lanthanum Strontium Copper Oxide,La1.90Sr0.10CuO4,Bulk,,,SC,High-Tc/cuprate,~30 K,,,,,,,,,,True,10.1103/PhysRevLett.62.2317
La1.90Sr0.10CuO4,La1.90Sr0.10CuO4,Bulk,,,SC,cuprate,"31 K (onset), 12 K (zero resistance)",,tetragonal/orthorhombic,K2NiF4,,,,,,,True,10.1103/PhysRevB.41.149
La₁.₉₀Sr₀.₁₀CuO₄,La1.90Sr0.10CuO4,Bulk,,,SC,High-Tc/cuprate,26.5 K,ambient pressure,,,,,,,,,True,10.1103/PhysRevB.63.144508
La1.90Sr0.10CuO4-y,La1.90Sr0.10CuO4,Bulk,,,SC,High-Tc/cuprate,31 K,,,K2NiF4,,,,,,,True,10.1103/PhysRevLett.62.599
La2-xSrxCuO4,La1.90Sr0.10CuO4,Bulk,,,SC,cuprate,,,,,,,,,,,,10.1103/PhysRevB.57.6126
La1.90Sr0.10CuO4,La1.90Sr0.10CuO4,Bulk,,,SC,High-Tc/cuprate,,,orthorhombic-tetragonal,,,,,,,,True,10.1103/PhysRevLett.67.512
La1.90Sr0.10CuO4,La1.90Sr0.10CuO4,Bulk,,,SC,High-Tc/cuprate,,,,,,,,,,,True,10.1103/PhysRevB.62.4137
La1.90Sr0.10CuO4,La1.90Sr0.10CuO4,Bulk,,,SC,High-Tc/cuprate,26 K,,,,,,,,,,True,10.1103/PhysRevLett.62.102
La1.90Sr0.10CuO4,La1.90Sr0.10CuO4,Bulk,,,SC,High-Tc/cuprate,,,,,,,,,,,,10.1103/PhysRevB.58.11774
La₂₋ₓSrₓCuO₄ (x=0.10),La1.90Sr0.10CuO4,Bulk,,,SC,High-Tc/cuprate,,,,,,,,,,,,10.1103/PhysRevB.66.172509
La1.90Sr0.10CuO4,La1.90Sr0.10CuO4,,,,SC,cuprate,,,,,,,,,,,FALSE,10.1103/PhysRevB.88.014511
La1.90Sr0.10CuO4,La1.90Sr0.10CuO4,Bulk,,,SC,High-Tc/cuprate,,,,,,,,,,,TRUE,10.1103/PhysRevB.81.064510
La1.90Sr0.10CuO4,La1.90Sr0.10CuO4,Thin Film,220 nm,LaSrAlO4 (001),SC,High-Tc/cuprate,28.2 K,,Tetragonal,Layered perovskite,,,,,,,TRUE,10.1103/PhysRevB.79.184507
La1.90Sr0.10CuO4,La1.90Sr0.10CuO4,Thin Film,780 Å,LaSrAlO4,SC,cuprate,~20 K,,,,,,,,,~50 T,TRUE,10.1103/PhysRevB.79.134503
La1.90Sr0.10CuO4,La1.90Sr0.10CuO4,Bulk,,,SC,High-Tc/cuprate,25.3 K,,,,,,,,,,FALSE,10.1103/PhysRevB.110.L100506
La1.90Sr0.10CuO4,La1.90Sr0.10CuO4,,,,SC,cuprate,,,,,,,,,,,FALSE,10.1103/PhysRevB.73.132501
La2-xSrxCuO4 (x=0.10),La1.90Sr0.10CuO4,Bulk,,,SC,cuprate,29 K,,,,,,,,,,TRUE,10.1103/PhysRevB.70.092503
La1.90Sr0.10CuO4,La1.90Sr0.10CuO4,Bulk,,,SC,High-Tc/Cuprate,31.6,,Pseudo-tetragonal,,,3.78111,,13.1700,,,FALSE,10.1016/j.physb.2024.416589
La1.90Sr0.10CuO4,La1.90Sr0.10CuO4,Bulk,,,SC,High-Tc/Cuprate,29 K,,,,,,,,,,TRUE,10.1016/j.physc.2009.05.188
La1.90Sr0.10CuO4,La1.90Sr0.10CuO4,Nanowire,,,SC,High-Tc/Cuprate,19 K,,,,,,,,,,TRUE,10.1016/j.physc.2014.06.010
La1.90Sr0.10CuO4+δ,La1.90Sr0.10CuO4+δ,Bulk,,,SC,High-Tc/cuprate,,,,,,,,,,,True,10.1103/PhysRevB.65.024523
La1.90Sr0.10CuO4-y,La1.90Sr0.10CuO4-y,Bulk,,,SC,High-Tc/cuprate,31 K,,,,,,,,,,True,10.1103/PhysRevB.41.307
La1.90Sr0.10CuO4-δ,La1.90Sr0.10CuO4-δ,Bulk,,,SC,Cuprate,23.9,,Orthorhombic,Bmab,Bmab,5.3397,5.3460,13.2003,,,TRUE,10.1016/j.jallcom.2008.06.113
La1.90Sr0.10CuO4.01,La1.90Sr0.10CuO4.01,Bulk,,,SC,High-Tc/cuprate,~25 K,,Tetragonal,perovskite,,5.350 Å,5.350 Å,13.220 Å,,,True,10.1103/PhysRevB.62.5989
La1.913Ce0.087CuO4-y,La1.913Ce0.087CuO4,Thin Film,1250 Å,SrTiO3,SC,cuprate,28.7 K,,,,,,,,,,True,10.1103/PhysRevLett.88.207005
La1.914Sr0.086CuO4,La1.914Sr0.086CuO4,Bulk,,,SC,High-Tc/cuprate,22.40 K,,,,,,,,,,True,10.1103/PhysRevLett.84.4192
Lanthanum Strontium Copper Oxide,La1.914Sr0.086CuO4,Bulk,,,SC,High-Tc/cuprate,21.60 K,,Tetragonal,,,,,,,,True,10.1103/PhysRevB.62.631
Lanthanum Strontium Copper Oxide (x=0.086),La1.914Sr0.086CuO4,Bulk,,,SC,High-Tc/cuprate,,,,,,,,,,,FALSE,10.1103/PhysRevLett.94.237002
La₁.₉₁₅Sr₀.₀₈₅CuO₄₋δ,La1.915Sr0.085CuO4,Bulk,,,SC,High-Tc/cuprate,~40 K,ambient pressure,Orthorhombic,K2NiF4-type,,,,,1-10 Oe,,True,10.1103/PhysRevB.48.9689
Lanthanum Strontium Copper Oxide (LSCO),La1.915Sr0.085CuO4,Bulk,,,SC,High-Tc/cuprate,,,,perovskite-related,,,,,,,FALSE,10.1103/PhysRevB.94.134514
La1.915Sr0.085CuO4,La1.915Sr0.085CuO4,Bulk,,,SC,High-Tc/cuprate,22 K,,,,,,,,,,TRUE,10.1103/PhysRevB.83.024411
La1.916Sr0.084CuO4,La1.916Sr0.084CuO4,Bulk,,,SC,High-Tc/cuprate,,,,,,,,,,,,10.1103/PhysRevB.65.052503
La1.919Ce0.081CuO4,La1.919Ce0.081CuO4,Thin Film,140 nm,SrLaAlO4,SC,High-Tc/cuprate,25 K,,,,,,,,,,True,10.1103/PhysRevB.66.212508
La1.919Ce0.081CuO4,La1.919Ce0.081CuO4,,,,SC,cuprate,,,,,,,,,,,FALSE,10.1103/PhysRevB.104.064501
La1.91Ba0.09CuO4,La1.91Ba0.09CuO4,Bulk,,,SC,High-Tc/cuprate,25 K,,Tetragonal,K2NiF4-type,,,,,,,True,10.1103/PhysRevB.38.4596
La1.91Ba0.09CuO4,La1.91Ba0.09CuO4,Thin Film,20 nm,LaSrAlO4,SC,High-Tc/cuprate,22.9 K,,,perovskite,,,,,,,TRUE,10.1103/PhysRevB.98.014506
T'-La1.91Ce0.09CuO4,La1.91Ce0.09CuO4,Thin Film,,,SC,High-Tc,30.3 K,,T',c-axis oriented,,4.01 Å,,12.5 Å,,,TRUE,10.1016/S0921-4534(02)00848-1
La1.91Sr0.08Gd0.01CuO4,La1.91Sr0.08Gd0.01CuO4,Bulk,,,SC,High-Tc/cuprate,15 K,,,,,,,,,,True,10.1103/PhysRevB.48.13042
"Lanthanum Strontium Copper Zinc Oxide (x=0.09, y=0.005)",La1.91Sr0.09Cu0.995Zn0.005O4,Bulk,,,SC,High-Tc/cuprate,,,,,,,,,,,TRUE,10.1103/PhysRevLett.94.237002
"Lanthanum Strontium Copper Zinc Oxide (x=0.09, y=0.01)",La1.91Sr0.09Cu0.99Zn0.01O4,Bulk,,,SC,High-Tc/cuprate,,,,,,,,,,,TRUE,10.1103/PhysRevLett.94.237002
La1.91Sr0.09CuO4,La1.91Sr0.09CuO4,Bulk,,,SC,High-Tc/cuprate,29.2 K,,,,,,,,,,True,10.1103/PhysRevB.53.8733
La₁.₉₁Sr₀.₀₉CuO₄,La1.91Sr0.09CuO4,Bulk,,,SC,High-Tc/cuprate,,,,,,,,,,,True,10.1103/PhysRevLett.72.2263
La1.91Sr0.09CuO4,La1.91Sr0.09CuO4,Bulk,,,SC,High-Tc/cuprate,29.8 K,,,,,,,,,"31±4 T (clean limit), 33±4 T (dirty limit)",True,10.1103/PhysRevB.47.11384
La1.91Sr0.09CuO4,La1.91Sr0.09CuO4,Bulk,,,SC,High-Tc/cuprate,25.8 K,,,perovskite,,,,,,,,10.1103/PhysRevB.61.9782
La1.91Sr0.09CuO4-δ,La1.91Sr0.09CuO4,Bulk,,,SC,cuprate,,,,perovskite,,,,,,,True,10.1103/PhysRevB.37.3396
La₁.₉₁CuO₄,La1.91Sr0.09CuO4,Bulk,,,SC,High-Tc/cuprate,25.8 K,,Tetragonal/Orthorhombic,perovskite,"I4/mmm (THT), Bmab (OMT)",,,,,,True,10.1103/PhysRevB.52.570
La1.91Sr0.09CuO4,La1.91Sr0.09CuO4,Bulk,,,SC,Type-II/cuprate/High-Tc,32.05 K (H_ext = 20 mT); 31.65 K (H_ext = 50 mT),,,,,,,,,,TRUE,10.1103/PhysRevB.96.104517
La1.91Sr0.09CuO4,La1.91Sr0.09CuO4,Thin Film,few hundred nm,,SC,High-Tc/cuprate,19.0 K,,,,,,,,,,TRUE,10.1103/PhysRevB.76.012503
La1.91Sr0.09CuO4,La1.91Sr0.09CuO4,Bulk,,,SC,cuprate/hole-doped,,ambient,,,,,,,,,FALSE,10.1103/PhysRevB.76.134503
La1.91Sr0.09CuO4,La1.91Sr0.09CuO4,Bulk,,,SC,cuprate,28 K,,,,,,,,,,TRUE,10.1103/PhysRevB.71.092508
La1.91Sr0.09CuO4,La1.91Sr0.09CuO4,Bulk,,,SC,High-Tc/cuprate/Type-II,24 K,,,layered,,,,,,31 T,TRUE,10.1103/PhysRevB.96.224509
La1.91Sr0.09CuO4,La1.91Sr0.09CuO4,Bulk,,,SC,cuprate,23 K,,,,,,,,,,TRUE,10.1103/PhysRevB.83.144527
"La1.91Sr0.09CuO4 (LSCO, x=0.09)",La1.91Sr0.09CuO4,Bulk,,,SC,High-Tc/cuprate,,,,,,,,,,,FALSE,10.1103/PhysRevLett.113.177005
La1.91Sr0.09CuO4,La1.91Sr0.09CuO4,Bulk,,,SC,High-Tc/cuprate,24.4 K,,,,,3.8,3.8,13.28,,,TRUE,10.1103/PhysRevB.72.134507
La1.91Sr0.09CuO4,La1.91Sr0.09CuO4,Bulk,,,SC,High-Tc/cuprate/Type-II,24 K,,,,,,,,,31 T,TRUE,10.1103/PhysRevB.89.064507
La1.91Sr0.09CuO4,La1.91Sr0.09CuO4,Bulk,,,SC,High-Tc/cuprate,24.4 K,,,,,,,,,,TRUE,10.1103/PhysRevB.70.214505
La1.91Sr0.09CuO4,La1.91Sr0.09CuO4,Bulk,,,SC,High-Tc/cuprate,24 K,,,,,,,,,,TRUE,10.1103/PhysRevB.81.054510
"Lanthanum Strontium Copper Zinc Oxide (x=0.09, y=0%)",La1.91Sr0.09CuO4,Bulk,,,SC,High-Tc/cuprate,,,,,,,,,,,TRUE,10.1103/PhysRevLett.94.237002
La1.91Sr0.09CuO4,La1.91Sr0.09CuO4,Bulk,,,SC,High-Tc/Cuprate,27.8,,Pseudo-tetragonal,,,3.7827,,13.1683,,,FALSE,10.1016/j.physb.2024.416589
La1.91Sr0.09CuO4+y,La1.91Sr0.09CuO4+y,,,,SC,cuprate/High-Tc,,ambient,,,,,,,,,FALSE,10.1103/PhysRevB.109.174517
La1.91Sr0.09CuO4+y,La1.91Sr0.09CuO4+y,Single Crystal,,,SC,High-Tc/cuprate,37.1 K,,Orthorhombic,,Bmab,,,,,,TRUE,10.1103/PhysRevLett.111.227001
La1.91Y0.09CuO4,La1.91Y0.09CuO4,Thin Film,100 nm,(110)YAlO3,SC,cuprate/High-Tc/Type-II,22.0 K,,Tetragonal,T'-structure,I4/mmm,4.022,4.022,12.467,,,TRUE,10.1103/PhysRevB.85.184502
Lanthanum Strontium Copper Oxide,La1.920Sr0.080CuO4,Bulk,,,SC,High-Tc/cuprate,19.35 K,,Tetragonal,,,,,,,,True,10.1103/PhysRevB.62.631
La1.923Sr0.077CuO4,La1.923Sr0.077CuO4,Bulk,,,SC,High-Tc/cuprate,36.6 K,,,layered,,,,,,,True,10.1103/PhysRevLett.80.4297
La1.923Sr0.077CuO4,La1.923Sr0.077CuO4,Bulk,,,SC,High-Tc/cuprate,36.6 K,,,,,,,,,,True,10.1103/PhysRevB.61.1610
La1.923Sr0.077CuO4,La1.923Sr0.077CuO4,Bulk,,,SC,High-Tc/cuprate,35.1 K,,,,,,,,,"32±2 T (clean limit), 34±2 T (dirty limit)",True,10.1103/PhysRevB.47.11384
LSCO7,La1.9247Sr0.0753CuO4,Bulk,,,SC,cuprate,13.6 ± 0.2 K,ambient,Orthorhombic,perovskite,Bmab,5.38 Å,5.39 Å,13.2 Å,,,TRUE,10.1103/PhysRevB.107.174514
La1.925Ba0.075CuO4+δ,La1.925Ba0.075CuO4+δ,Thin Film,300 Å,LaSrAlO4,SC,High-Tc/cuprate,49 K,,Tetragonal,,,,,,,,True,10.1103/PhysRevB.62.R799
La1.925Sr0.075CaCu2O6+δ,La1.925Sr0.075CaCu2O6+δ,Bulk,,,SC,High-Tc/Cuprate,28 K,11 bar,,,,,,,,,TRUE,10.1016/j.jcrysgro.2005.11.026
Lanthanum Strontium Copper Oxide,La1.925Sr0.075Cu2O4,Bulk,,,SC,High-Tc/cuprate,,,,,,,,,,,,10.1103/PhysRevB.50.7230
La2-xSrxCuO4 (x=0.075),La1.925Sr0.075CuO4,Bulk,,,SC,High-Tc/cuprate,14-20 K,,,,,,,,,,,10.1103/PhysRevB.44.2853
La₁.₉₂₅Sr₀.₀₇₅CuO₄,La1.925Sr0.075CuO4,Bulk,,,SC,High-Tc/cuprate,,,Orthorhombic,perovskite,Cmca,,,,,,True,10.1103/PhysRevLett.76.439
La₂₋ₓSrₓCuO₄ (x=0.075),La1.925Sr0.075CuO4,Bulk,,,SC,High-Tc/cuprate,,,,,,,,,,,,10.1103/PhysRevB.49.4119
La1.925Sr0.075CuO4,La1.925Sr0.075CuO4,Bulk,,,SC,Type-II/High-Tc/cuprate,,,,K2NiF4-type,,,,,,,True,10.1103/PhysRevB.35.5340
La1.925Sr0.075CuO4,La1.925Sr0.075CuO4,Bulk,,,SC,High-Tc/cuprate,,,,,,,,,,,True,10.1103/PhysRevLett.70.2810
La2-xSrxCuO4 (x=0.075),La1.925Sr0.075CuO4,Bulk,,,SC,High-Tc/cuprate,,,,,,,,,,,False,10.1103/PhysRevB.61.15462
La₁.₉₂₅Sr₀.₀₇₅CuO₄₋δ,La1.925Sr0.075CuO4,Bulk,,,SC,High-Tc/cuprate,~38 K,ambient pressure,Orthorhombic,K2NiF4-type,,,,,1-10 Oe,,True,10.1103/PhysRevB.48.9689
Lanthanum Strontium Copper Oxide,La1.925Sr0.075CuO4,Bulk,,,SC,High-Tc/cuprate,31.5-34.2 K,,,layered,,,,,170 Oe (perpendicular direction at T=0),,True,10.1103/PhysRevB.50.4139
La1.925Sr0.075CuO4,La1.925Sr0.075CuO4,Bulk,,,NSC,cuprate,,,,square lattice,,3.8 Å,,,,,True,10.1103/PhysRevLett.67.1791
La1.925Sr0.075CuO4+δ,La1.925Sr0.075CuO4,Bulk,,,SC,High-Tc/cuprate,,,,,,,,,,,,10.1103/PhysRevB.53.8733
La₁.₉₂₅Sr₀.₀₇₅CuO₄,La1.925Sr0.075CuO4,Bulk,,,SC,cuprate,~20 K,ambient,Orthorhombic,K2NiF4-type,Bmab,5.3269 Å,5.3819 Å,13.1640 Å,,,True,10.1103/PhysRevB.49.4163
La1.925Sr0.075CuO4+ε,La1.925Sr0.075CuO4,Bulk,,,SC,High-Tc/cuprate,,,,,,,,,,,True,10.1103/PhysRevLett.86.3831
La₁.₉₂₅Sr₀.₀₇₅CuO₄,La1.925Sr0.075CuO4,Bulk,,,SC,High-Tc/cuprate,,,Orthorhombic,,Bmab,,,,,,,10.1103/PhysRevLett.68.1061
La2-xSrxCuO4-δ (LSCO),La1.925Sr0.075CuO4,Bulk,,,SC,High-Tc/cuprate,,,,,,,,,,,,10.1103/PhysRevB.52.13029
La1.925Sr0.075CuO4,La1.925Sr0.075CuO4,Bulk,,,SC,High-Tc/cuprate,52 K,,Tetragonal,K2NiF4,,,,,,,True,10.1103/PhysRevB.35.5337
La1.925Sr0.075CuO4,La1.925Sr0.075CuO4,Bulk,,,SC,High-Tc/cuprate,34 K,atmospheric pressure,Tetragonal,K2NiF4,,,,,,,True,10.1103/PhysRevLett.58.408
La₁.₉₂₅Sr₀.₀₇₅CuO₄,La1.925Sr0.075CuO4,Bulk,,,SC,High-Tc,,,Tetragonal/Orthorhombic,K2NiF4,,,,,,,True,10.1103/PhysRevLett.58.1571
La1.925Sr0.075CuO4,La1.925Sr0.075CuO4,Bulk,,,SC,High-Tc/cuprate,,,,,,,,,,,,10.1103/PhysRevB.47.11384
La₂₋ₓSrₓCuO₄ (x=0.075),La1.925Sr0.075CuO4,Bulk,,,SC,High-Tc/cuprate,,,,,,,,,,,,10.1103/PhysRevB.46.5588
Lanthanum Strontium Copper Oxide (x=0.075),La1.925Sr0.075CuO4,Bulk,,,SC,High-Tc/cuprate,,,,,,,,,,,,10.1103/PhysRevB.47.589
La1.925Sr0.075CuO4,La1.925Sr0.075CuO4,Bulk,,,SC,cuprate,21.2 K,,,,,,,,,,True,10.1103/PhysRevB.41.282
La₁.₉₂₅Sr₀.₀₇₅CuO₄,La1.925Sr0.075CuO4,Bulk,,,SC,cuprate,,,,square-lattice,,,,,,,True,10.1103/PhysRevB.47.14413
La1.925Sr0.075CuO4,La1.925Sr0.075CuO4,Bulk,,,SC,High-Tc,,,Orthorhombic,perovskite,,,,,,,True,10.1103/PhysRevB.39.9012
La1.925Sr0.075CuO4,La1.925Sr0.075CuO4,Bulk,,,SC,High-Tc/cuprate,15.6 K,,,,,3.8,3.8,13.28,,,TRUE,10.1103/PhysRevB.72.134507
La1.925Sr0.075CuO4,La1.925Sr0.075CuO4,Bulk,,,SC,High-Tc/cuprate,15.6 K,,,,,,,,,,TRUE,10.1103/PhysRevB.70.214505
La1.925Sr0.075CuO4,La1.925Sr0.075CuO4,,,,SC,High-Tc/cuprate/Type-II,19 K,,,,,,,,,,,10.1103/PhysRevB.76.184512
La1.925Sr0.075CuO4,La1.925Sr0.075CuO4,Bulk,,,SC,High-Tc/Cuprate,33 K,,,,,,,,,,FALSE,10.1016/j.physb.2008.11.013
La1.925Sr0.075CuO4+δ,La1.925Sr0.075CuO4+δ,Bulk,,,SC,High-Tc/cuprate,23 K,,,,,,,,,,True,10.1103/PhysRevB.49.9097
La1.926Sr0.074CuO4,La1.926Sr0.074CuO4,Bulk,,,SC,High-Tc/cuprate,18 K,,,,,,,,,,True,10.1103/PhysRevLett.81.2124
La₁.₉₂Ba₀.₀₈CuO₄,La1.92Ba0.08CuO4,Bulk,,,SC,High-Tc/cuprate,22 K,,Tetragonal,perovskite,,,,,,,,10.1103/PhysRevB.36.7111
La1.92Ba0.08CuO4,La1.92Ba0.08CuO4,Bulk,,,SC,High-Tc/cuprate,,up to 18 kbar,Tetragonal,perovskite,,,,,,,True,10.1103/PhysRevB.45.4897
La1.92Ba0.08CuO4,La1.92Ba0.08CuO4,Bulk,,,SC,cuprate,,,Tetragonal,perovskite,,,,,,,TRUE,10.1103/PhysRevB.87.104511
La1.92Ba0.08CuO4,La1.92Ba0.08CuO4,Bulk,,,SC,High-Tc/cuprate,29 K,,Tetragonal,perovskite,P42/ncm,3.78,3.78,,~0.04 T,>40 T,TRUE,10.1103/PhysRevB.77.224410
La1.92Ca0.08CuO4,La1.92Ca0.08CuO4,Bulk,,,SC,High-Tc/cuprate,,ambient,Orthorhombic,K2NiF4-type,Cmca,,,,,,True,10.1103/PhysRevLett.76.1348
La1.92Ca0.08CuO4+y,La1.92Ca0.08CuO4.079,Bulk,,,SC,High-Tc,37 K,,Orthorhombic,LTO,Bmab,5.3360,5.3671,13.1638,,,TRUE,10.1016/S0921-4534(98)00005-7
La1.92Ca1.08Cu2O6±δ,La1.92Ca1.08Cu2O6,Bulk,,,SC,cuprate,,,,,,,,,,,True,10.1103/PhysRevB.46.9116
La1.92Ce0.08CuO4,La1.92Ce0.08CuO4,Thin Film,100 nm,SrTiO3,SC,cuprate,~3 K,,Tetragonal,T'-phase,,4.01 Å,4.01 Å,,,15 T,True,10.1103/PhysRevB.66.014531
La1.92Ce0.08CuO4,La1.92Ce0.08CuO4,Thin Film,,,SC,cuprate,30.5 K,ambient,Tetragonal,Nd2CuO4-type (T'),,,,,,,FALSE,10.1103/PhysRevB.79.100508
La1.92Ce0.08CuO4,La1.92Ce0.08CuO4,Thin Film,150–200 nm,(100) SrTiO3,NSC,cuprate/High-Tc,NSC,ambient,,T'-phase,,,,,,,TRUE,10.1103/PhysRevB.73.104512
La1.92Ce0.08CuO4,La1.92Ce0.08CuO4,Thin Film,150 nm,SrTiO3,NSC,cuprate,,,,,,,,,,,TRUE,10.1103/PhysRevB.103.L020501
T'-La1.92Ce0.08CuO4,La1.92Ce0.08CuO4,Thin Film,,,SC,High-Tc,31.0,,T',Tetragonal,,4.026,,12.496,,,TRUE,10.1016/j.physc.2016.02.012
La1.92Sr0.08CaCu2O6,La1.92Sr0.08CaCu2O6,Bulk,,,NSC,,,,,,,,,,,,True,10.1103/PhysRevB.54.R6909
La2-xSrxCu1-yZnyO4,La1.92Sr0.08Cu0.99Zn0.01O4,Bulk,,,SC,High-Tc/cuprate,,,,,,,,,,,True,10.1103/PhysRevB.66.064501
(La0.96Sr0.04)2CuO4,La1.92Sr0.08Cu2O8,Bulk,,,SC,High-Tc,20 K,,,,,,,,,,True,10.1103/PhysRevB.37.9788
La1.92Sr0.08CuO4,La1.92Sr0.08CuO4,Bulk,,,SC,High-Tc/cuprate,,,,,,,,,,,,10.1103/PhysRevB.39.7359
