Repository: WyattBunstine/ML_SC_Project

# ML_SC_Project — Chemically and Geometrically Motivated Crystal Graph Neural Networks

This project predicts and screens superconductors from crystal structure. It frames the
problem as a **two-stage hurdle**: first classify whether a material is a superconductor
candidate (SC vs. non-SC), then regress the critical temperature T_c for superconductors.

Two graph-neural-network families are trained and compared:

- a **baseline CGCNN** ([txie-93/cgcnn](https://github.com/txie-93/cgcnn)), and
- an **MPNN** with learned edge features that consumes richer `crystal_graph_v4` graphs
  (this project's contribution).

File: database/superconductor_materials_full.csv (part 89 of 215)
Material_Name,Chemical_Composition,Material_Class,Film_Thickness,Substrate,Material_Type,Superconductor_Type,Superconducting_Transition_Temperature,Pressure,Crystal_Structure,Lattice_Structure,Space_Group,"Lattice_Constant(a)","Lattice_Constant(b)","Lattice_Constant(c)",Lower_Critical_Field,Upper_Critical_Field,Experimental,DOI
La1.92Sr0.08CuO4,La1.92Sr0.08CuO4,Bulk,,,SC,High-Tc/cuprate,19.52 K,,,,,,,,,,True,10.1103/PhysRevLett.84.4192
La1.92Sr0.08CuO4,La1.92Sr0.08CuO4,Bulk,,,SC,High-Tc/cuprate,20 K,,,,,,,,,~40 T,True,10.1103/PhysRevLett.75.4662
La1.92Sr0.08CuO4,La1.92Sr0.08CuO4,Thin Film,1000 Å,SrTiO3 with SrLaAlO4 buffer layer,SC,High-Tc/cuprate,33.0 K,,,cuprate,,,,,,60 T,True,10.1103/PhysRevB.66.060501
La1.92Sr0.08CuO4,La1.92Sr0.08CuO4,Bulk,,,SC,cuprate,20 K,,,,,,,,,,,10.1103/PhysRevLett.80.841
La1.92Sr0.08CuO4,La1.92Sr0.08CuO4,Bulk,,,SC,High-Tc/cuprate,24.1 K,,,,,,,,,,True,10.1103/PhysRevB.59.14624
La1.92Sr0.08CuO4,La1.92Sr0.08CuO4,Bulk,,,SC,High-Tc/cuprate,24 K,,,,,,,,,,True,10.1103/PhysRevB.65.092405
La1.92Sr0.08CuO4,La1.92Sr0.08CuO4,Bulk,,,SC,cuprate,,,,,,3.8 Å,3.8 Å,13.2 Å,,,True,10.1103/PhysRevB.65.214535
La1.92Sr0.08CuO4,La1.92Sr0.08CuO4,Thin Film,336 nm,,SC,High-Tc/cuprate,29.7 K,,,,,,,,,,True,10.1103/PhysRevB.47.2913
La1.92Sr0.08CuO4,La1.92Sr0.08CuO4,Bulk,,,SC,High-Tc/cuprate,~25 K,,,,,,,6.5 Å,,,True,10.1103/PhysRevLett.77.5417
La1.92Sr0.08CuO4,La1.92Sr0.08CuO4,Bulk,,,SC,High-Tc/cuprate,32 K,,,,,,,,,,True,10.1103/PhysRevB.66.100511
La1.92Sr0.08CuO4,La1.92Sr0.08CuO4,Bulk,,,SC,High-Tc/cuprate,,,Orthorhombic,,,,,,,,True,10.1103/PhysRevLett.87.077001
La₁.₉₂Sr₀.₀₈CuO₄,La1.92Sr0.08CuO4,Bulk,,,SC,High-Tc/cuprate,,,,,,,,,,,True,10.1103/PhysRevB.57.6165
La1.92Sr0.08CuO4,La1.92Sr0.08CuO4,Bulk,,,SC,cuprate,,,,,,,,,,,True,10.1103/PhysRevB.46.3179
La1.92Sr0.08CuO4,La1.92Sr0.08CuO4,Bulk,,,SC,High-Tc/cuprate,27 K,,,,,,,,,,True,10.1103/PhysRevLett.88.056601
Strontium-doped Lanthanum Copper Oxide,La1.92Sr0.08CuO4,Bulk,,,SC,cuprate,,,,,,,,,,,,10.1103/PhysRevB.64.014404
La1.92Sr0.08CuO4,La1.92Sr0.08CuO4,,,,SC,High-Tc/cuprate,,,,,,,,,,,,10.1103/PhysRevB.63.064512
Lanthanum Strontium Copper Oxide,La1.92Sr0.08CuO4,Bulk,,,SC,High-Tc/cuprate,~20 K,,,,,,,,,,True,10.1103/PhysRevLett.62.2317
La1.92Sr0.08CuO4,La1.92Sr0.08CuO4,Bulk,,,SC,High-Tc/cuprate,,,,,,,,,,61 T,True,10.1103/PhysRevB.60.12475
La1.92Sr0.08CuO4-y,La1.92Sr0.08CuO4,Bulk,,,SC,High-Tc/cuprate,28 K,,,K2NiF4,,,,,,,True,10.1103/PhysRevLett.62.599
La₁.₉₂Sr₀.₀₈CuO₄,La1.92Sr0.08CuO4,Bulk,,,SC,High-Tc/cuprate,,,,,,,,,,,True,10.1103/PhysRevB.55.6360
Lanthanum Strontium Copper Oxide (x=0.08),La1.92Sr0.08CuO4,Bulk,,,SC,High-Tc/cuprate,,,,,,,,,,,,10.1103/PhysRevB.55.5998
La₁.₉₂Sr₀.₀₈CuO₄,La1.92Sr0.08CuO4,Thin Film,3360 Å,SrTiO3,SC,High-Tc/cuprate,29.7 K,,Tetragonal,perovskite,,,,,,,True,10.1103/PhysRevB.44.249
Lanthanum Strontium Copper Oxide (x=0.08),La1.92Sr0.08CuO4,Bulk,,,SC,High-Tc/cuprate,,,,,,,,,,60 T,,10.1103/PhysRevLett.77.4241
La1.92Sr0.08CuO4,La1.92Sr0.08CuO4,Bulk,,,SC,High-Tc/cuprate,~10 K,1 bar,Tetragonal,K2NiF4-type,,,,,,,True,10.1103/PhysRevB.41.371
La₁.₉₂Sr₀.₀₈CuO₄,La1.92Sr0.08CuO4,Bulk,,,SC,High-Tc/cuprate,,,Tetragonal,,,,,,,,,10.1103/PhysRevB.41.6488
La1.92Sr0.08CuO4,La1.92Sr0.08CuO4,,,,SC,High-Tc/cuprate,,,,,,,,,,,,10.1103/PhysRevB.56.R14275
Lanthanum Strontium Copper Oxide (underdoped),La1.92Sr0.08CuO4,Bulk,,,SC,High-Tc/cuprate,22.8 K,,Orthorhombic,,Bmab,,,,,64 T,TRUE,10.1103/PhysRevB.76.134509
La1.92Sr0.08CuO4,La1.92Sr0.08CuO4,Thin Film,few hundred nm,,SC,High-Tc/cuprate,,,,,,,,,,,TRUE,10.1103/PhysRevB.76.012503
La1.92Sr0.08CuO4,La1.92Sr0.08CuO4,Bulk,,,SC,High-Tc/cuprate,19 K,,,,,,,,,,TRUE,10.1103/PhysRevB.82.064520
La1.92Sr0.08CuO4,La1.92Sr0.08CuO4,Thin Film,75 ± 5 nm,LaSrAlO4 (LSAO),SC,High-Tc/cuprate,22 K,,,,,,,,,,TRUE,10.1103/PhysRevB.83.214515
La1.92Sr0.08CuO4,La1.92Sr0.08CuO4,Thin Film,1000 Å,,SC,High-Tc/cuprate,9.7 K,,,,,,,,,,TRUE,10.1103/PhysRevB.93.024519
La1.92Sr0.08CuO4,La1.92Sr0.08CuO4,,,,SC,cuprate,,,,,,,,,,,FALSE,10.1103/PhysRevB.103.L020501
La1.92Sr0.08CuO4,La1.92Sr0.08CuO4,Thin Film,539.5 Å,LaSrAlO4,SC,cuprate,~15 K,,,,,,,,,~40 T,TRUE,10.1103/PhysRevB.79.134503
La1.92Sr0.08CuO4,La1.92Sr0.08CuO4,Bulk,,,SC,cuprate,20.0 K,,,,,,,,,,,10.1103/PhysRevB.111.115109
La1.92Sr0.08CuO4,La1.92Sr0.08CuO4,Bulk,,,SC,High-Tc/cuprate,9.6 K,,,,,,,,,,FALSE,10.1103/PhysRevB.110.L100506
La1.92Sr0.08CuO4,La1.92Sr0.08CuO4,Bulk,,,SC,High-Tc/cuprate/Type-II,28 K,,,,,,,,,,TRUE,10.1103/PhysRevB.71.054503
Lanthanum Strontium Copper Oxide,La1.92Sr0.08CuO4,,,,SC,High-Tc/cuprate,,,,,,,,,,,FALSE,10.1103/PhysRevB.100.104510
Lanthanum Strontium Copper Oxide (underdoped),La1.92Sr0.08CuO4,Thin Film,,,SC,High-Tc/cuprate,21 K,,,,,,,,,,TRUE,10.1103/PhysRevB.82.214504
La1.92Sr0.08CuO4,La1.92Sr0.08CuO4,Bulk,,,SC,High-Tc/cuprate,21 K,,,,,,,,,,TRUE,10.1103/PhysRevB.72.014536
Lanthanum Strontium Copper Oxide (x=0.080),La1.92Sr0.08CuO4,Bulk,,,SC,High-Tc/cuprate,,,,,,,,,,,FALSE,10.1103/PhysRevLett.94.237002
La1.92Sr0.08CuO4,La1.92Sr0.08CuO4,,,,SC,High-Tc/cuprate/Type-II,26.5 K,,,,,,,,,,,10.1103/PhysRevB.76.184512
La1.92Sr0.08CuO4,La1.92Sr0.08CuO4,Bulk,,,SC,High-Tc/Cuprate,29.7,,Pseudo-tetragonal,,,3.78494,,13.1656,,,FALSE,10.1016/j.physb.2024.416589
La2-xSrxCuO4,La1.92Sr0.08CuO4,Bulk,,,SC,Cuprate,100K,,,,,,,,,,FALSE,10.1016/j.jpcs.2005.10.016
La1.92Sr0.08CuO4,La1.92Sr0.08CuO4,Bulk,,,SC,High-Tc/Cuprate,24 K,,,,,,,,,,FALSE,10.1016/j.physb.2008.11.013
La1.92Sr0.08CuO4,La1.92Sr0.08CuO4,Bulk,,,SC,Cuprate,20,,,,,,,,,,FALSE,10.1016/j.physb.2014.01.017
La2-xSrxCuO4,La1.92Sr0.08CuO4,Bulk,,,SC,High-Tc/Cuprate,14.43 K to 15.54 K,,,,,,,,,,TRUE,10.1016/j.physc.2020.1353691
La2-xSrxCuO4,La1.92Sr0.08CuO4,Bulk,,,SC,High-Tc/Cuprate,27 K,,Orthorhombic,,,,,,,,TRUE,10.1016/j.jpcs.2008.06.020
La1.92Sr0.08CuO4-y,La1.92Sr0.08CuO4-y,Bulk,,,SC,High-Tc/cuprate,,,,,,,,,,,True,10.1103/PhysRevB.42.6817
La1.92Sr0.08CuO4-y,La1.92Sr0.08CuO4-y,Bulk,,,SC,High-Tc/cuprate,28 K,,,,,,,,,,True,10.1103/PhysRevB.41.307
La1.92Sr0.08CuO4-δ,La1.92Sr0.08CuO4-δ,Bulk,,,SC,Cuprate,19.9,,Orthorhombic,Bmab,Bmab,5.3439,5.3583,13.1888,,,TRUE,10.1016/j.jallcom.2008.06.113
La1.931Sr0.069CuO4,La1.931Sr0.069CuO4,Bulk,,,SC,High-Tc/cuprate,12 K,,,,,3.8,3.8,13.28,,,TRUE,10.1103/PhysRevB.72.134507
La1.931Sr0.069CuO4,La1.931Sr0.069CuO4,Bulk,,,SC,High-Tc/cuprate,12.0 K,,,,,,,,,45.6 T,TRUE,10.1103/PhysRevB.70.214505
Lanthanum Strontium Copper Oxide,La1.932Sr0.068Cu2O4,Bulk,,,SC,High-Tc/cuprate,33.2 K,,,,,,,,,,True,10.1103/PhysRevB.50.7230
La1.932Sr0.068CuO4,La1.932Sr0.068CuO4,Bulk,,,SC,High-Tc/cuprate,34.9 K,,,layered,,,,,,,True,10.1103/PhysRevLett.80.4297
La1.932Sr0.068CuO4,La1.932Sr0.068CuO4,Bulk,,,SC,High-Tc/cuprate,34.9 K,,,,,,,,,,True,10.1103/PhysRevB.61.1610
LSCO6,La1.9336Sr0.0664CuO4,Bulk,,,SC,cuprate,7.0 ± 0.4 K,ambient,Orthorhombic,perovskite,Bmab,5.38 Å,5.39 Å,13.2 Å,,,TRUE,10.1103/PhysRevB.107.174514
La₁.₉₃₅Sr₀.₀₆₅CuO₄,La1.935Sr0.065CuO4,Bulk,,,SC,High-Tc/cuprate,,,,,,,,,,,True,10.1103/PhysRevB.55.6360
La1.935Sr0.065CuO4,La1.935Sr0.065CuO4,Bulk,,,SC,High-Tc,,,Orthorhombic,perovskite,,,,,,,True,10.1103/PhysRevB.39.9012
La1.935Sr0.065CuO4,La1.935Sr0.065CuO4,Bulk,,,SC,Type-II/cuprate/High-Tc,,,,,,,,,,,FALSE,10.1103/PhysRevB.96.104517
La1.935Sr0.065CuO4+y,La1.935Sr0.065CuO4+y,,,,SC,cuprate/High-Tc,,ambient,,,,,,,,,FALSE,10.1103/PhysRevB.109.174517
La1.935Sr0.065CuO4+y,La1.935Sr0.065CuO4+y,Single Crystal,,,SC,High-Tc/cuprate,38.7 K,,Orthorhombic,,Bmab,,,,,,TRUE,10.1103/PhysRevLett.111.227001
La₁.₉₃₇₅Sr₀.₀₆₂₅CuO₄₋δ,La1.9375Sr0.0625CuO4,Bulk,,,SC,High-Tc/cuprate,~20 K,ambient pressure,Orthorhombic,K2NiF4-type,,,,,1-10 Oe,,True,10.1103/PhysRevB.48.9689
La1.9375Sr0.0625CuO4,La1.9375Sr0.0625CuO4,Bulk,,,SC,High-Tc/Cuprate,15 K,,,,,,,,,,TRUE,10.1016/j.stam.2005.05.017
La1.937Sr0.063CuO4,La1.937Sr0.063CuO4,Bulk,,,SC,cuprate/High-Tc,,,,perovskite,,,,,,,TRUE,10.1103/PhysRevB.71.184505
La1.937Sr0.063CuO4,La1.937Sr0.063CuO4,Bulk,,,SC,High-Tc/cuprate,9 K,,,,,3.8,3.8,13.28,,,TRUE,10.1103/PhysRevB.72.134507
La1.937Sr0.063CuO4,La1.937Sr0.063CuO4,Bulk,,,SC,Cuprate,15 K,0.2 MPa,K2NiF4-type,Tetragonal,,,,,,,TRUE,10.1016/j.physc.2004.03.014
La1.937Sr0.063CuO4,La1.937Sr0.063CuO4,Bulk,,,SC,High-Tc/Cuprate,15 K,,,,,,,,,,TRUE,10.1016/j.ssc.2007.10.034
La1.93Sr0.07CaCu2O6±δ,La1.93Sr0.07CaCu2O6,Bulk,,,SC,cuprate,,,,,,,,,,,True,10.1103/PhysRevB.46.9116
La1.93Sr0.07CuO4,La1.93Sr0.07CuO4,Bulk,,,SC,High-Tc/cuprate,,,,,,,,,,,True,10.1103/PhysRevLett.88.047602
Lanthanum Strontium Copper Oxide (x=0.07),La1.93Sr0.07CuO4,Bulk,,,SC,High-Tc/cuprate,,,,,,,,,,,,10.1103/PhysRevB.66.094515
La1.93Sr0.07CuO4,La1.93Sr0.07CuO4,Bulk,,,SC,High-Tc/cuprate,,,Orthorhombic,,Bmab,,,,,,True,10.1103/PhysRevB.63.172501
La1.93Sr0.07CuO4,La1.93Sr0.07CuO4,Bulk,,,SC,cuprate,,,,,,,,,,,True,10.1103/PhysRevLett.80.3843
La₁.₉₃Sr₀.₀₇CuO₄,La1.93Sr0.07CuO4,Bulk,,,SC,High-Tc/cuprate,,,,,,,,,,,True,10.1103/PhysRevLett.64.2715
Vacuum-annealed La₁.₉₃Sr₀.₀₇CuO₄,La1.93Sr0.07CuO4,Bulk,,,SC,High-Tc/cuprate,17 K,,,,,,,,,,True,10.1103/PhysRevLett.64.2715
La1.93Sr0.07CuO4,La1.93Sr0.07CuO4,Bulk,,,SC,High-Tc/cuprate,,,,,,,,,,,True,10.1103/PhysRevLett.69.2975
La1.93Sr0.07CuO4,La1.93Sr0.07CuO4,Bulk,,,SC,High-Tc/cuprate,,,,,,,,,,,True,10.1103/PhysRevB.53.8733
La1.93Sr0.07CuO4,La1.93Sr0.07CuO4,Bulk,,,SC,cuprate,12 K,,,,,,,,,,True,10.1103/PhysRevB.64.224519
La1.93Sr0.07CuO4,La1.93Sr0.07CuO4,Bulk,,,SC,High-Tc/cuprate,,,,,,,,,,,True,10.1103/PhysRevB.64.134525
La₁.₉₃Sr₀.₀₇CuO₄,La1.93Sr0.07CuO4,Bulk,,,SC,High-Tc,,,Orthorhombic,,Cmca,,,,,,True,10.1103/PhysRevLett.65.1824
La1.93Sr0.07CuO4,La1.93Sr0.07CuO4,Thin Film,,SrTiO3,SC,High-Tc/cuprate,,,,perovskite,,,,,,,True,10.1103/PhysRevB.48.9925
La1.93Sr0.07CuO4,La1.93Sr0.07CuO4,Bulk,,,SC,High-Tc/cuprate,,atmospheric pressure,,,,,,,,,True,10.1103/PhysRevB.51.6111
La2-xSrxCuO4,La1.93Sr0.07CuO4,Bulk,,,SC,High-Tc/cuprate,,,,,,,,,,,,10.1103/PhysRevLett.66.829
La2-xSrxCuO4 (LSCO) x=0.07,La1.93Sr0.07CuO4,Bulk,,,SC,High-Tc/cuprate,,,,,,,,,,,,10.1103/PhysRevLett.89.237003
La1.93Sr0.07CuO4,La1.93Sr0.07CuO4,Bulk,,,SC,High-Tc/cuprate,,,,,,,,,,,True,10.1103/PhysRevB.49.1376
La1.93Sr0.07CuO4,La1.93Sr0.07CuO4,Bulk,,,SC,High-Tc,17.0 K,,Orthorhombic,,,,,,,,True,10.1103/PhysRevB.65.064505
La1.93Sr0.07CuO4,La1.93Sr0.07CuO4,Bulk,,,SC,High-Tc/cuprate,,,,,,,,,,,True,10.1103/PhysRevB.62.4137
La1.93Sr0.07CuO4,La1.93Sr0.07CuO4,Bulk,,,SC,High-Tc/cuprate,14 K,,,,,,,,,,True,10.1103/PhysRevLett.62.102
La1.93Sr0.07CuO4,La1.93Sr0.07CuO4,Bulk,,,SC,High-Tc/cuprate,,ambient,Orthorhombic,K2NiF4-type,Cmca,,,,,,True,10.1103/PhysRevLett.76.1348
La1.93Sr0.07CuO4,La1.93Sr0.07CuO4,Bulk,,,SC,Type-II/cuprate/High-Tc,,,,,,,,,,,FALSE,10.1103/PhysRevB.96.104517
La1.93Sr0.07CuO4,La1.93Sr0.07CuO4,single crystal,,,SC,cuprate,10 K,,Tetragonal/Orthorhombic (HTT/LTO transition),,,,,,,,TRUE,10.1103/PhysRevB.96.094519
Lanthanum Strontium Copper Oxide (x=0.07),La1.93Sr0.07CuO4,Bulk,,,SC,cuprate,,,,perovskite,,,,,,,TRUE,10.1103/PhysRevB.73.174518
La1.93Sr0.07CuO4,La1.93Sr0.07CuO4,Bulk,,,SC,cuprate/High-Tc,14 K,,Orthorhombic (LTO) below 387 K; Tetragonal (HTT) above 387 K,,,,,,,,TRUE,10.1103/PhysRevB.85.184508
La1.93Sr0.07CuO4,La1.93Sr0.07CuO4,Bulk,,,SC,High-Tc/cuprate,16.5 K,,,,,,,,,~23.3 T,TRUE,10.1103/PhysRevLett.94.107004
La2-xSrxCuO4 (x=0.07),La1.93Sr0.07CuO4,,,,SC,cuprate/High-Tc,,,,,,,,,,,TRUE,10.1103/PhysRevB.82.134505
La1.93Sr0.07CuO4,La1.93Sr0.07CuO4,Bulk,,,SC,cuprate,20 K,,,,,,,,,,TRUE,10.1103/PhysRevB.71.092508
La1.93Sr0.07CuO4,La1.93Sr0.07CuO4,Bulk,,,SC,cuprate,20 K,,,perovskite,,,,,,,FALSE,10.1103/PhysRevB.99.174515
La1.93Sr0.07CuO4,La1.93Sr0.07CuO4,Bulk,,,SC,High-Tc/cuprate,7.0 K,,,,,,,,"Hc1 > 0.5 Oe up to 12 K (A needle), up to 20 K (C needle)",,TRUE,10.1103/PhysRevB.85.184518
La1.93Sr0.07CuO4,La1.93Sr0.07CuO4,Thin Film,460 nm,LaSrAlO4 (001),SC,High-Tc/cuprate,18.0 K,,Tetragonal,Layered perovskite,,,,,,,TRUE,10.1103/PhysRevB.79.184507
La2-xSrxCuO4 (x=0.07),La1.93Sr0.07CuO4,Bulk,,,SC,High-Tc/cuprate,,,,,,,,,,,Inelastic neutron scattering,10.1103/PhysRevB.75.064516
La1.93Sr0.07CuO4,La1.93Sr0.07CuO4,Thin Film,1000 Å,,SC,High-Tc/cuprate,3.9 K,,,,,,,,,15 T,TRUE,10.1103/PhysRevB.93.024519
La1.93Sr0.07CuO4,La1.93Sr0.07CuO4,Bulk,,,SC,High-Tc/cuprate,14 K,,,,,,,,,,TRUE,10.1103/PhysRevX.1.011011
La1.93Sr0.07CuO4,La1.93Sr0.07CuO4,Bulk,,,SC,High-Tc/cuprate/Type-II,16.5 K,,,,,,,,,,TRUE,10.1103/PhysRevB.72.094516
La1.93Sr0.07CuO4,La1.93Sr0.07CuO4,Bulk,,,SC,cuprate,14 K,,,,,3.8,3.8,,,,TRUE,10.1103/PhysRevB.74.224510
La2-xSrxCuO4 (x=0.07),La1.93Sr0.07CuO4,Bulk,,,SC,cuprate,14 K,,,,,,,,,,TRUE,10.1103/PhysRevB.70.092503
La1.93Sr0.07CuO4,La1.93Sr0.07CuO4,,,,SC,High-Tc/cuprate,15 K,,,,,,,,,,FALSE,10.1103/PhysRevB.101.100504
"Lanthanum Strontium Copper Oxide (LSCO), x=0.07",La1.93Sr0.07CuO4,Bulk,,,SC,High-Tc/cuprate,11 K,,,,,,,,,,,10.1103/PhysRevB.90.184505
La1.93Sr0.07CuO4,La1.93Sr0.07CuO4,Bulk,,,SC,High-Tc/cuprate/Type-II,11 K,,,,,,,,,,TRUE,10.1103/PhysRevB.73.024510
La1.93Sr0.07CuO4,La1.93Sr0.07CuO4,Single Crystal,,,SC,cuprate/High-Tc,,ambient,Tetragonal/Orthorhombic,,,0.38,0.38,,,,TRUE,10.1103/PhysRevB.72.014537
La1.93Sr0.07CuO4,La1.93Sr0.07CuO4,Bulk,,,SC,High-Tc/Cuprate,23.9,,Pseudo-tetragonal,,,3.78703,,13.1609,,,FALSE,10.1016/j.physb.2024.416589
La1.93Sr0.07CuO4,La1.93Sr0.07CuO4,Bulk,,,SC,High-Tc/Cuprate,14 K,,,,,,,,,,TRUE,10.1016/j.physb.2004.06.025
La2-xSrxCuO4,La1.93Sr0.07CuO4,Bulk,,,SC,High-Tc/Cuprate,7 K,,Orthorhombic,,,,,,,,FALSE,10.1016/j.physc.2010.05.001
La1.93Sr0.07CuO4,La1.93Sr0.07CuO4,Bulk,,,SC,High-Tc/Cuprate,17 K,,,,,,,,,,TRUE,10.1016/j.jmmm.2006.10.096
La1.93Sr0.07CuO4,La1.93Sr0.07CuO4,Bulk,,,SC,Cuprate,14 K,,,,,,,,,,TRUE,10.1016/j.jmmm.2003.11.090
La1.93Sr0.07CuO4,La1.93Sr0.07CuO4,Thin Film,,,SC,High-Tc/Cuprate,18.5 K,,,,,,,13.27 Å,,,TRUE,10.1016/j.physc.2010.05.024
La1.941Sr0.059CuO4,La1.941Sr0.059CuO4,Bulk,,,SC,High-Tc/cuprate,32.4 K,,,,,,,,,"22±2 T (clean limit), 23±2 T (dirty limit)",True,10.1103/PhysRevB.47.11384
La2-xSrxCuO4 (LSCO),La1.942Sr0.058CuO4,Bulk,,,SC,High-Tc/cuprate,,,,,,,,,,,True,10.1103/PhysRevB.61.6343
La1.944Sr0.056CuO4,La1.944Sr0.056CuO4,Bulk,,,SC,High-Tc,6.3 K,,Orthorhombic,,,,,,,,True,10.1103/PhysRevB.65.064505
La1.945K0.055CuO4,La1.945K0.055CuO4,Bulk,,,SC,High-Tc,20 K,,,,,,,,,,TRUE,10.1016/0921-4534(94)90216-X
La1.945Na0.055CuO4,La1.945Na0.055CuO4,Bulk,,,SC,High-Tc,28 K,,,,,,,,,,TRUE,10.1016/0921-4534(94)90216-X
La1.945Rb0.055CuO4,La1.945Rb0.055CuO4,Bulk,,,SC,High-Tc,22 K,,,,,3.7858 Å,,13.2759 Å,,,TRUE,Handbook of SC
La1.945Rb0.055CuO4,La1.945Rb0.055CuO4,Bulk,,,SC,High-Tc,22 K,,Tetragonal,,I4/mmm,3.7858 Å,,13.276 Å,,,TRUE,10.1016/0921-4534(94)90216-X
La1.945Sr0.055CuO4,La1.945Sr0.055CuO4,Bulk,,,SC,cuprate,40 K,,,T-phase,,,,,,,True,10.1103/PhysRevB.41.131
La2-ySryO4 (y=0.055),La1.945Sr0.055CuO4,Bulk,,,SC,High-Tc/cuprate,,,,,,,,,,,,10.1103/PhysRevB.45.8021
La1.945Sr0.055CuO4,La1.945Sr0.055CuO4,Bulk,,,SC,High-Tc,,,Orthorhombic,perovskite,,,,,,,True,10.1103/PhysRevB.39.9012
La2-xSrxCuO4 (x=0.055),La1.945Sr0.055CuO4,,,,SC,cuprate,,,,,,,,,,,FALSE,10.1103/PhysRevB.86.235123
La1.947Sr0.053CuO4,La1.947Sr0.053CuO4,Bulk,,,NSC,,,,Orthorhombic,,,,,,,,True,10.1103/PhysRevB.65.064505
La1.948Sr0.052CuO4,La1.948Sr0.052CuO4,Bulk,,,NSC,High-Tc/cuprate,0 K,,,,,,,,,,TRUE,10.1103/PhysRevX.1.011011
La1.949Sr0.051CuO4,La1.949Sr0.051CuO4,Thin Film,5000-9000 Å,SrLaAlO4,SC,High-Tc/cuprate,4 K,,,perovskite,,,,,,12.9 T,True,10.1103/PhysRevLett.77.3033
La1.94Ba0.06CuO4,La1.94Ba0.06CuO4,Thin Film,300 Å,LaSrAlO4,SC,High-Tc/cuprate,~6 K,,Tetragonal,,,,,,,,True,10.1103/PhysRevB.62.R799
La-Ba-Cu oxide,La1.94Ba0.06CuO4,Bulk,,,SC,High-Tc,28 K,,,K2NiO4 type,,,,,,,True,10.1103/PhysRevB.35.5330
La1.94Ce0.06CuO4,La1.94Ce0.06CuO4,Thin Film,100 nm,SrTiO3,NSC,,,,Tetragonal,T'-phase,,4.01 Å,4.01 Å,,,,True,10.1103/PhysRevB.66.014531
La1.94Ce0.06CuO4,La1.94Ce0.06CuO4,Thin Film,150–200 nm,(100) SrTiO3,NSC,cuprate/High-Tc,NSC,ambient,,T'-phase,,,,,,,TRUE,10.1103/PhysRevB.73.104512
La1.94Li0.06CuO4,La1.94Li0.06CuO4,,,,NSC,cuprate/High-Tc,NSC,,,,,,,,,,scaling described by alpha = 0.18; kappa ~ 0.01 r.l.u.; Tg ~ 50 K,10.1103/PhysRevB.79.140504
La1.94Sr0.06Cu0.98Mn0.02O4,La1.94Sr0.06Cu0.98Mn0.02O4,Bulk,,,SC,High-Tc/cuprate,,,,,,,,,,,True,10.1103/PhysRevB.63.144513
(La0.97Sr0.03)2CuO4,La1.94Sr0.06Cu1O4,Bulk,,,SC,cuprate,,,,K2NiF4-type,,,,,,,True,10.1103/PhysRevB.40.2254
La1.94Sr0.06CuO3.99,La1.94Sr0.06CuO3.99,Bulk,,,SC,cuprate,,,tetragonal,K2NiF4-type,,,,,,,True,10.1103/PhysRevB.36.4047
La2-xSrxCuO4,La1.94Sr0.06CuO4,Bulk,,,SC,High-Tc/cuprate,,,,,,,,,,,True,10.1103/PhysRevLett.88.037002
La₁.₉₄Sr₀.₀₆CuO₄,La1.94Sr0.06CuO4,Bulk,,,SC,High-Tc/cuprate,,,Tetragonal,,,,,,,,True,10.1103/PhysRevB.37.7482
La1.94Sr0.06CuO4,La1.94Sr0.06CuO4,Bulk,,,SC,High-Tc/cuprate,,,,,,3.8 Å,,,,,,10.1103/PhysRevB.43.2866
La1.94Sr0.06CuO4,La1.94Sr0.06CuO4,Thin Film,1000 Å,SrTiO3 with SrLaAlO4 buffer layer,SC,High-Tc/cuprate,25.0 K,,,cuprate,,,,,,60 T,True,10.1103/PhysRevB.66.060501
La₁.₉₄Sr₀.₀₆CuO₄,La1.94Sr0.06CuO4,Bulk,,,SC,High-Tc/cuprate,,,,,,,,,,,,10.1103/PhysRevB.62.3050
Lanthanum Strontium Copper Oxide,La1.94Sr0.06CuO4,Bulk,,,SC,High-Tc/cuprate,,,,,,,,,,,,10.1103/PhysRevLett.83.4848
La₁.₉₄Sr₀.₀₆CuO₄₋ᵧ (NTT-10),La1.94Sr0.06CuO4,Bulk,,,NSC,,,,Orthorhombic,,Cmca,5.36 Å,13.18 Å,5.39 Å,,,True,10.1103/PhysRevB.40.4585
La1.94Sr0.06CuO4,La1.94Sr0.06CuO4,Bulk,,,SC,High-Tc/cuprate,,,Orthorhombic,,Bmab,,,,,,True,10.1103/PhysRevB.63.172501
La1.94Sr0.06CuO4,La1.94Sr0.06CuO4,Bulk,,,SC,High-Tc,,,,,,,,,,,,10.1103/PhysRevLett.70.2625
La1.94Sr0.06CuO4,La1.94Sr0.06CuO4,Bulk,,,SC,High-Tc/cuprate,12 K,,,,,,,,,,True,10.1103/PhysRevB.65.092405
La1.94Sr0.06CuO4,La1.94Sr0.06CuO4,Bulk,,,SC,High-Tc/cuprate,,,,,,,,,,,True,10.1103/PhysRevB.42.8768
La1.94Sr0.06CuO4,La1.94Sr0.06CuO4,Thin Film,,,SC,High-Tc/cuprate,,,,,,,,,,,,10.1103/PhysRevLett.59.1337
La1.94Sr0.06CuO4,La1.94Sr0.06CuO4,Bulk,,,SC,High-Tc,12 K,,Tetragonal,,I4/mmm,,,,,,True,10.1103/PhysRevB.60.R769
La1.94Sr0.06CuO4,La1.94Sr0.06CuO4,Bulk,,,SC,High-Tc/cuprate,13 K,,,,,,,,,,True,10.1103/PhysRevB.66.100511
La1.94Sr0.06CuO4,La1.94Sr0.06CuO4,Bulk,,,SC,High-Tc/cuprate,,,Orthorhombic,,,,,,,,True,10.1103/PhysRevLett.87.077001
La₁.₉₄Sr₀.₀₆CuO₄,La1.94Sr0.06CuO4,Bulk,,,SC,High-Tc/cuprate,,,,,,,,,,,True,10.1103/PhysRevB.57.6165
La1.94Sr0.06CuO4,La1.94Sr0.06CuO4,Bulk,,,SC,High-Tc/cuprate,,,,,,,,,,,True,10.1103/PhysRevLett.88.056601
La-Sr-Cu oxide,La1.94Sr0.06CuO4,Bulk,,,SC,High-Tc,36 K,,,K2NiO4 type,,,,,,,True,10.1103/PhysRevB.35.5330
La1.94Sr0.06CuO4,La1.94Sr0.06CuO4,Bulk,,,SC,cuprate,,,,perovskite,,,,,,,,10.1103/PhysRevB.48.3485
La₁.₉₄Sr₀.₀₆CuO₄,La1.94Sr0.06CuO4,Bulk,,,SC,High-Tc/cuprate,,,,,,,,,,,True,10.1103/PhysRevB.63.144508
La2-xSrxCuO4 (x=0.06),La1.94Sr0.06CuO4,Bulk,,,SC,cuprate,,,,,,,,,,,,10.1103/PhysRevB.65.220503
La1.94Sr0.06CuO4,La1.94Sr0.06CuO4,Bulk,,,NSC,,,,Orthorhombic,,Cmca,,,,,,True,10.1103/PhysRevB.41.8866
La1.94Sr0.06CuO4,La1.94Sr0.06CuO4,Thin Film,900-1800 Å,LaSrAlO4,SC,cuprate,10 K,,tetragonal,K2NiF4-type,,,,,,,True,10.1103/PhysRevB.61.12447
La1.94Sr0.06CuO4,La1.94Sr0.06CuO4,Bulk,,,SC,High-Tc/cuprate,,,,,,,,,,,,10.1103/PhysRevB.62.15237
La1.94Sr0.06CuO4,La1.94Sr0.06CuO4,Thin Film,5000 Å,LaSrAlO3,SC,cuprate,10.2 K,,,,,,,,,,True,10.1103/PhysRevB.57.R8083
La2-xSrxCuO4,La1.94Sr0.06CuO4,Bulk,,,SC,High-Tc/cuprate,,,,,,,,,,,,10.1103/PhysRevB.62.324
La1.94Sr0.06CuO4,La1.94Sr0.06CuO4,Bulk,,,SC,High-Tc,11.6 K,,Orthorhombic,,,,,,,,True,10.1103/PhysRevB.65.064505
La1.94Sr0.06CuO4,La1.94Sr0.06CuO4,Bulk,,,SC,cuprate,,,,,,,,,,,,10.1103/PhysRevB.62.9827
La1.94Sr0.06CuO4,La1.94Sr0.06CuO4,Bulk,,,SC,High-Tc/cuprate,8 K,,,,,,,,,,True,10.1103/PhysRevLett.83.604
La1.94Sr0.06CuO4,La1.94Sr0.06CuO4,Bulk,,,SC,High-Tc/cuprate,,ambient,,,,,,,,,FALSE,10.1103/PhysRevB.74.184520
La1.94Sr0.06CuO4,La1.94Sr0.06CuO4,Thin Film,100 nm,SrTiO3 with 100 nm SrLaAlO4 buffer layer,SC,High-Tc/cuprate,22 K,,,,,,,,,,TRUE,10.1103/PhysRevB.70.012504
La1.94Sr0.06CuO4 layer,La1.94Sr0.06CuO4,Thin Film,7 unit cells,,"NSC, AF (short-range)",cuprate/High-Tc,NSC,ambient,Tetragonal,perovskite,I4/mmm,,,,,,TRUE,10.1103/PhysRevB.95.214506
La1.94Sr0.06CuO4,La1.94Sr0.06CuO4,Thin Film,45 nm,LaSrAlO4 (001),SC,High-Tc/cuprate,16 K,,,,,,,,,,TRUE,10.1103/PhysRevB.83.140507
La1.94Sr0.06CuO4,La1.94Sr0.06CuO4,Thin Film,46 nm,,SC,cuprate/High-Tc,,ambient,,,,,,,,,FALSE,10.1103/PhysRevB.101.224512
La1.94Sr0.06CuO4,La1.94Sr0.06CuO4,Thin Film,559 Å,LaSrAlO4,SC,cuprate,<5 K,,,,,,,,,~20 T,TRUE,10.1103/PhysRevB.79.134503
Lanthanum Strontium Copper Oxide (LSCO),La1.94Sr0.06CuO4,Bulk,,,NSC,,0 K,,,,,,,,,,TRUE,10.1103/PhysRevLett.94.207001
La1.94Sr0.06CuO4,La1.94Sr0.06CuO4,Bulk,,,SC,High-Tc/cuprate/Type-II,,,,,,,,,10 - 100 G,100 T,TRUE,10.1103/PhysRevB.73.094519
La1.94Sr0.06CuO4,La1.94Sr0.06CuO4,Bulk,,,SC,cuprate,,,,,,,,,,,FALSE,10.1103/PhysRevB.104.104507
La1.94Sr0.06CuO4,La1.94Sr0.06CuO4,Bulk,,,SC,cuprate/High-Tc,,ambient,Tetragonal,perovskite,,,,,,,FALSE,10.1103/PhysRevB.71.214512
La1.94Sr0.06CuO4,La1.94Sr0.06CuO4,Bulk,,,SC,High-Tc/Cuprate,11.1,,Pseudo-tetragonal,,,3.78922,,13.1546,,,FALSE,10.1016/j.physb.2024.416589
La1.94Sr0.06CuO4,La1.94Sr0.06CuO4,Bulk,,,SC,High-Tc/Cuprate,13 K,,,,,,,,,,FALSE,10.1016/j.physb.2008.11.013
La1.94Sr0.06CuO4,La1.94Sr0.06CuO4,Thin Film,,,SC,High-Tc/Cuprate,7.5 K,,,c-axis oriented,,,,13.15 Å,,,TRUE,10.1016/S0921-4534(01)00125-3
La1.94Sr0.06CuO4,La1.94Sr0.06CuO4,Thin Film,,,SC,High-Tc/Cuprate,2.4 K,,,,,,,,,,TRUE,10.1016/j.physc.2005.07.015
La2-xSrxCuO4,La1.94Sr0.06CuO4,Bulk,,,SC,High-Tc/Cuprate,13 K,,Orthorhombic,,,,,,,,TRUE,10.1016/j.jpcs.2008.06.020
La1.94Sr0.06CuO4,La1.94Sr0.06CuO4,Thin Film,,,SC,High-Tc,2.4 K,,,,,,,,,,TRUE,10.1016/j.physc.2003.11.027
La1.94Sr0.06CuO4+y,La1.94Sr0.06CuO4+y,Bulk,,,SC,cuprate,,,orthorhombic,,Cmca,,,,,,True,10.1103/PhysRevB.44.407
La1.94Sr0.06CuO4+y,La1.94Sr0.06CuO4+y,Bulk,,,SC,cuprate/High-Tc,37.5 K,ambient,Orthorhombic,,,,,,,17-54 T,TRUE,10.1103/PhysRevB.109.174517
La2-xSrxCuO4+δ,La1.94Sr0.06CuO4+δ,Bulk,,,SC,Cuprate,5.5 K,,,,,,,,,,TRUE,10.1016/j.physc.2004.03.054
La1.94Sr0.06CuO4.035,La1.94Sr0.06CuO4.035,Bulk,,,SC,High-Tc/cuprate,37.5 K,ambient pressure,Orthorhombic,,Bmab,5.35 Å,5.35 Å,13.1 Å,,,TRUE,10.1103/PhysRevB.101.100504
La1.952Sr0.048CuO4,La1.952Sr0.048CuO4,Thin Film,5000-9000 Å,SrLaAlO4,SC,High-Tc/cuprate,450 mK,,,perovskite,,,,,,2.8 T,True,10.1103/PhysRevLett.77.3033
La1.952Sr0.048CuO4,La1.952Sr0.048CuO4,Thin Film,5000 Å,LaSrAlO3,NSC,cuprate,,,,,,,,,,,True,10.1103/PhysRevB.57.R8083
La1.954Sr0.046CuO4,La1.954Sr0.046CuO4,Bulk,,,SC,High-Tc/cuprate,25.6 K,,,layered,,,,,,,True,10.1103/PhysRevLett.80.4297
La1.954Sr0.046CuO4,La1.954Sr0.046CuO4,Bulk,,,SC,High-Tc/cuprate,25.6 K,,,,,,,,,,True,10.1103/PhysRevB.61.1610
La1.954Sr0.046CuO4,La1.954Sr0.046CuO4,Bulk,,,SC,High-Tc/cuprate,26.2 K,,,,,,,,,"31±2 T (clean limit), 33±3 T (dirty limit)",True,10.1103/PhysRevB.47.11384
La₁.₉₅₅Sr₀.₀₄₅CuO₄,La1.955Sr0.045CuO4,Bulk,,,SC,High-Tc/cuprate,,,,,,,,,,,True,10.1103/PhysRevB.55.6360
La1.955Sr0.045CuO4,La1.955Sr0.045CuO4,Bulk,,,SC,High-Tc/cuprate,30 K,,,,,,,,,,True,10.1103/PhysRevB.42.8049
La1.955Sr0.045CuO4,La1.955Sr0.045CuO4,Thin Film,520 Å,LaSrAlO4,NSC,cuprate,,,,,,,,,,,TRUE,10.1103/PhysRevB.79.134503
La1.955Sr0.045CuO4,La1.955Sr0.045CuO4,Thin Film,53 nm,LaSrAlO4,CSG,cuprate,NSC,,Orthorhombic,perovskite,,,,,,,TRUE,10.1103/PhysRevB.88.064419
La1.955Sr0.045CuO4 (bulk),La1.955Sr0.045CuO4,Bulk,,,CSG,cuprate,NSC,,Orthorhombic,perovskite,,,,,,,FALSE,10.1103/PhysRevB.88.064419
La₁.₉₅₇₅Sr₀.₀₄₂₅CuO₄₋δ,La1.9575Sr0.0425CuO4,Bulk,,,SC,High-Tc/cuprate,~25 K,ambient pressure,Orthorhombic,K2NiF4-type,,,,,1-10 Oe,,True,10.1103/PhysRevB.48.9689
La1.95Ba0.05CuO4,La1.95Ba0.05CuO4,Bulk,,,SC,cuprate,,,,,,,,,,,True,10.1103/PhysRevB.50.12935
La₁.₉₅Ba₀.₀₅CuO₄,La1.95Ba0.05CuO4,Bulk,,,SC,High-Tc/cuprate,,ambient pressure,Tetragonal,perovskite,,,,,,,,10.1103/PhysRevB.61.7055
La₁.₉₅Ba₀.₀₅CuO₄,La1.95Ba0.05CuO4,Bulk,,,SC,High-Tc/cuprate,14 K,,Tetragonal,perovskite,,,,,,,,10.1103/PhysRevB.36.7111
La1.95Ba0.05CuO4,La1.95Ba0.05CuO4,Bulk,,,SC,High-Tc/cuprate,,up to 18 kbar,Tetragonal,perovskite,,,,,,,True,10.1103/PhysRevB.45.4897
La1.95Ba0.05CuO4,La1.95Ba0.05CuO4,Bulk,,,SC,High-Tc/cuprate,,,,square lattice,,,,,,,,10.1103/PhysRevB.46.2920
La₁.₉₅Ba₀.₀₅CuO₄,La1.95Ba0.05CuO4,Bulk,,,SC,High-Tc/cuprate,,,Orthorhombic,,Bmab,,,,,,,10.1103/PhysRevLett.68.1061
La1.95Ba0.05CuO4,La1.95Ba0.05CuO4,Bulk,,,SC,High-Tc/cuprate,,,,,,,,,,,,10.1103/PhysRevB.42.8103
Lanthanum Barium Copper Oxide (x=0.05),La1.95Ba0.05CuO4,Bulk,,,SC,High-Tc,,,Orthorhombic,perovskite,,,,,,,,10.1103/PhysRevB.36.854
La1.95Ba0.05CuO4,La1.95Ba0.05CuO4,Bulk,,,SC,cuprate,,,orthorhombic,,,,,,,,True,10.1103/PhysRevB.42.6299
La1.95Ba0.05CuO4,La1.95Ba0.05CuO4,Bulk,,,SC,High-Tc/cuprate,,,,,,,,,,,False,10.1103/PhysRevLett.67.1930
La1.95Ba0.05CuO4,La1.95Ba0.05CuO4,Bulk,,,SC,High-Tc/cuprate,,,,,,,,,,,,10.1103/PhysRevB.59.5341
La₁.₉₅Ba₀.₀₅CuO₄,La1.95Ba0.05CuO4,Bulk,,,SC,High-Tc/cuprate,,,,,,,,,,,,10.1103/PhysRevB.48.487
La1.95Ba0.05CuO4,La1.95Ba0.05CuO4,Bulk,,,SC,cuprate/High-Tc,,ambient,,,,,,,,,FALSE,10.1103/PhysRevB.91.134427
La1.95Ba0.5CuO4,La1.95Ba0.5CuO4,Bulk,,,SC,High-Tc/cuprate,,,,perovskite-related,,,,,,,,10.1103/PhysRevB.52.637
La1.95Bi0.05CuO4+δ,La1.95Bi0.05CuO4+δ,Bulk,,,SC,High-Tc,20-25 K,,Orthorhombic,,,,,,,,TRUE,10.1016/0921-4534(94)91392-7
La1.95Bi0.05CuO4+δ,La1.95Bi0.05CuO4.136,Bulk,,,SC,High-Tc,35 K,,Tetragonal,,,,,,,,TRUE,10.1016/0921-4534(95)00473-4
La₁.₉₅Ca₀.₀₅CuO₄,La1.95Ca0.05CuO4,Bulk,,,SC,cuprate,,,,layered perovskite,,3.811 Å,,13.150 Å,,,True,10.1103/PhysRevB.47.991
La1.95Ca0.05CuO4+y,La1.95Ca0.05CuO4.084,Bulk,,,SC,High-Tc,38 K,,Orthorhombic,LTO,Bmab,5.3310,5.3826,13.1623,,,TRUE,10.1016/S0921-4534(98)00005-7
La₁.₉₅CuO₄,La1.95CuO4,Bulk,,,SC,cuprate,40 K,,Orthorhombic,K2NiF4 structure,Cmca,,,,,,True,10.1103/PhysRevB.36.7214
La1.95Sm0.05CuO4,La1.95Sm0.05CuO4,Bulk,,,SC,High-Tc/Cuprate,20-24 K,,T',,,,,,,,TRUE,10.1016/j.physc.2011.05.026
La1.95Sr0.05Cu0.95Zn0.05O4,La1.95Sr0.05Cu0.95Zn0.05O4,Bulk,,,NSC,,0 K,,,,,,,,,,TRUE,10.1103/PhysRevB.72.014536
La2-xSrxCuO4 (x=0.05),La1.95Sr0.05CuO4,Bulk,,,SC,High-Tc/cuprate,≈0 K,,,,,,,,,,,10.1103/PhysRevB.44.2853
La1.95Sr0.05CuO4,La1.95Sr0.05CuO4,Bulk,,,SC,cuprate,,,orthorhombic,,,,,,,,True,10.1103/PhysRevLett.84.5856
La1.95Sr0.05CuO4,La1.95Sr0.05CuO4,Bulk,,,SC,High-Tc/cuprate,,,,,,,,,,,,10.1103/PhysRevB.65.052503
La1.95Sr0.05CuO4,La1.95Sr0.05CuO4,Bulk,,,NSC,,,,,,,,,,,,True,10.1103/PhysRevB.38.6552
Lanthanum Strontium Copper Oxide (x=0.05),La1.95Sr0.05CuO4,Bulk,,,SC,High-Tc/cuprate,,,,,,,,,,,,10.1103/PhysRevB.66.094515
La2-xSrxCuO4 (x=0.05),La1.95Sr0.05CuO4,Bulk,,,SC,High-Tc/cuprate,,,,,,,,,,,,10.1103/PhysRevLett.86.4899
Lanthanum Strontium Copper Oxide,La1.95Sr0.05CuO4,Bulk,,,SC,High-Tc/cuprate,,,,,,,,,,,,10.1103/PhysRevLett.83.4848
La1.95Sr0.05CuO4,La1.95Sr0.05CuO4,Bulk,,,SC,High-Tc/cuprate,,,Orthorhombic,,Bmab,,,,,,True,10.1103/PhysRevB.63.172501
La1.95Sr0.05CuO4,La1.95Sr0.05CuO4,Bulk,,,NSC,,,,,,,,,,,,True,10.1103/PhysRevB.60.14872
La1.95Sr0.05CuO4,La1.95Sr0.05CuO4,Bulk,,,NSC,cuprate,,,,,,3.8 Å,3.8 Å,13.2 Å,,,True,10.1103/PhysRevB.65.214535
La₁.₉₅Sr₀.₀₅CuO₄,La1.95Sr0.05CuO4,Bulk,,,SC,cuprate,low temperatures (specific value not provided),,,,,,,,,,True,10.1103/PhysRevB.38.901
La1.95Sr0.05CuO4,La1.95Sr0.05CuO4,Bulk,,,SC,cuprate,,,,,,,,,,,True,10.1103/PhysRevLett.83.5142
La1.95Sr0.05CuO4,La1.95Sr0.05CuO4,Bulk,,,SC,cuprate,,,,square lattice,,,,,,,True,10.1103/PhysRevLett.71.169
La1.95Sr0.05CuO4,La1.95Sr0.05CuO4,Bulk,,,SC,High-Tc,~20 K,,,,,,,,,,True,10.1103/PhysRevB.41.2605
La1.95Sr0.05CuO4,La1.95Sr0.05CuO4,Bulk,,,SC,cuprate,< 4 K,,,,,,,,,,True,10.1103/PhysRevB.64.224519
La2-δSrδCuO4,La1.95Sr0.05CuO4,Bulk,,,SC,High-Tc/cuprate,,,,,,,,,,,,10.1103/PhysRevB.60.12329
La1.95Sr0.05CuO4,La1.95Sr0.05CuO4,Bulk,,,SC,High-Tc/cuprate,,,,square lattice,,,,,,,,10.1103/PhysRevB.46.2920
La1.95Sr0.05CuO4,La1.95Sr0.05CuO4,Bulk,,,NSC,,,,Tetragonal,,I4/mmm,,,,,,True,10.1103/PhysRevB.60.R769
La2-xSrxCuO4,La1.95Sr0.05CuO4,Bulk,,,SC,High-Tc/cuprate,,,,,,,,,,,,10.1103/PhysRevLett.85.2585
Lanthanum Strontium Copper Oxide (x=0.05),La1.95Sr0.05CuO4,Bulk,,,SC,High-Tc/cuprate,,,,perovskite,,,,,,,,10.1103/PhysRevLett.88.216401
Lanthanum Strontium Copper Oxide (x=0.05),La1.95Sr0.05CuO4,Bulk,,,SC,High-Tc,,,Orthorhombic,perovskite,,,,,,,,10.1103/PhysRevB.36.854
La1.95Sr0.05CuO4,La1.95Sr0.05CuO4,Bulk,,,NSC,cuprate,NSC,,tetragonal/orthorhombic,K2NiF4,,,,,,,True,10.1103/PhysRevB.41.149
La₁.₉₅Sr₀.₀₅CuO₄₋ᵧ,La1.95Sr0.05CuO4,Bulk,,,NSC,,No transition observed above 4 K,,Orthorhombic,K₂NiF₄-type,,,,,,,True,10.1103/PhysRevB.38.8850
La1.95Sr0.05CuO4,La1.95Sr0.05CuO4,Bulk,,,NSC,,,,Orthorhombic,LTO (Low Temperature Orthorhombic),Bmab,5.34 Å,5.41 Å,,,,True,10.1103/PhysRevB.61.3699
La₁.₉₅Sr₀.₀₅CuO₄,La1.95Sr0.05CuO4,Bulk,,,SC,High-Tc/cuprate,,,,,,,,,,,True,10.1103/PhysRevB.55.6360
La₁.₉₅Sr₀.₀₅CuO₄,La1.95Sr0.05CuO4,Bulk,,,SC,cuprate,,,,layered perovskite,,3.799 Å,,13.166 Å,,,True,10.1103/PhysRevB.47.991
La2-xSrxCuO4,La1.95Sr0.05CuO4,Bulk,,,SC,High-Tc/cuprate,,,,,,,,,,,,10.1103/PhysRevB.59.5341
La1.95Sr0.05CuO4,La1.95Sr0.05CuO4,Bulk,,,NSC,,~0 K,,,,,,,,,,True,10.1103/PhysRevB.65.094504
La1.95Sr0.05CuO4,La1.95Sr0.05CuO4,Bulk,,,NSC,,,,Orthorhombic,,,,,,,,,10.1103/PhysRevB.65.064505
La1.95Sr0.05CuO4,La1.95Sr0.05CuO4,Bulk,,,SC,cuprate,,,,,,,,,,,True,10.1103/PhysRevB.59.4445
La1.95Sr0.05CuO4,La1.95Sr0.05CuO4,Bulk,,,SC,High-Tc/cuprate,,,,K2NiF4 structure,,,,,,,True,10.1103/PhysRevB.35.8807
La1.95Sr0.05CuO4,La1.95Sr0.05CuO4,Bulk,,,SC,High-Tc/cuprate,,,,,,,,,,,True,10.1103/PhysRevB.62.4137
La1.95Sr0.05CuO4,La1.95Sr0.05CuO4,Bulk,,,NSC,,,,Orthorhombic,perovskite,,,,,,,True,10.1103/PhysRevB.39.9012
La1.95Sr0.05CuO4,La1.95Sr0.05CuO4,Thin Film,1000 Å,SrTiO3,NSC,,,,,,,,,,,,True,10.1103/PhysRevB.52.R3888
Lanthanum Strontium Copper Oxide (x=0.05),La1.95Sr0.05CuO4,Bulk,,,SC,cuprate,,,,perovskite,,,,,,,TRUE,10.1103/PhysRevB.73.174518
La2-xSrxCuO4 (x=0.05),La1.95Sr0.05CuO4,,,,SC,High-Tc/cuprate,,,,,,,,,,,,10.1103/PhysRevB.78.014519
La2-xSrxCuO4,La1.95Sr0.05CuO4,Bulk,,,SC,cuprate/High-Tc,,ambient,Tetragonal,perovskite,,,,,,,FALSE,10.1103/PhysRevB.97.064502
Lanthanum Strontium Copper Oxide (spin-glass phase),La1.95Sr0.05CuO4,Bulk,,,NSC,cuprate,NSC,,Orthorhombic,,,,,,,,,10.1103/PhysRevLett.98.037001
Lanthanum Strontium Copper Oxide (x=0.05),La1.95Sr0.05CuO4,,,,SC,cuprate,,,,,,,,,,,FALSE,10.1103/PhysRevB.77.104518
La1.95Sr0.05CuO4,La1.95Sr0.05CuO4,Bulk,,,SC,cuprate,< 2 K,,,,,,,,,,TRUE,10.1103/PhysRevLett.95.247002
La1.95Sr0.05CuO4,La1.95Sr0.05CuO4,Bulk,,,SC,cuprate,1.0 K,,,,,,,,,,,10.1103/PhysRevB.111.115109
LSCO5,La1.95Sr0.05CuO4,Bulk,,,SC,cuprate,4.2 ± 0.3 K,ambient,Orthorhombic,perovskite,Bmab,5.38 Å,5.39 Å,13.2 Å,,,TRUE,10.1103/PhysRevB.107.174514
La1.95Sr0.05CuO4,La1.95Sr0.05CuO4,Thin Film,,,SC,cuprate,,,,,,,,,,~10 T,FALSE,10.1103/PhysRevB.90.220509
La1.95Sr0.05CuO4,La1.95Sr0.05CuO4,Bulk,,,SC,High-Tc/cuprate/Type-II,<2 K,,,,,,,,,>40 T,TRUE,10.1103/PhysRevB.73.024510
La1.95Sr0.05CuO4,La1.95Sr0.05CuO4,Bulk,,,NSC,High-Tc/cuprate,NSC,,,,,,,,,,FALSE,10.1103/PhysRevB.89.035134
La1.95Sr0.05CuO4,La1.95Sr0.05CuO4,Bulk,,,SC,High-Tc/cuprate,,,,,,,,,,,TRUE,10.1103/PhysRevB.72.014536
La1.95Sr0.05CuO4,La1.95Sr0.05CuO4,Single Crystal,,,SC,cuprate/High-Tc,,ambient,Tetragonal/Orthorhombic,,,0.38,0.38,,,,TRUE,10.1103/PhysRevB.72.014537
La1.95Sr0.05CuO4,La1.95Sr0.05CuO4,Bulk,,,SC,High-Tc,4 K,,,,,,,,,,FALSE,10.1016/S0921-4534(99)00590-0
La2-xSrxCuO4,La1.95Sr0.05CuO4,Bulk,,,SC,High-Tc/Cuprate,0 K,,Tetragonal,,,,,,,,TRUE,10.1016/S0921-4534(01)00771-7
La1.95Sr0.05CuO4.02,La1.95Sr0.05CuO4.02,Bulk,,,SC,High-Tc/cuprate,~10 K,,Orthorhombic,perovskite,,5.371 Å,5.369 Å,13.219 Å,,,True,10.1103/PhysRevB.62.5989
La1.95Sr0.05NiO4,La1.95Sr0.05NiO4,Bulk,,,NSC,,,,Tetragonal,,,,,,,,True,10.1103/PhysRevB.48.3470
La1.95Sr0.05NiO4,La1.95Sr0.05NiO4,Bulk,,,NSC,,,,,,,,,,,,True,10.1103/PhysRevLett.70.2625
La1.962Sr0.038CuO4,La1.962Sr0.038CuO4,Bulk,,,NSC,,NSC,,,,,,,,,,True,10.1103/PhysRevB.41.282
(La₁₋ₓSrₓ)₂CuO₄ with x=0.035,La1.965Sr0.035Cu2O4,Bulk,,,SC,High-Tc/cuprate,,,,,,,,,,,,10.1103/PhysRevB.42.7940
La1.965Sr0.035CuO4,La1.965Sr0.035CuO4,Bulk,,,SC,High-Tc/cuprate,23-25 K,,,,,,,,,,True,10.1103/PhysRevB.42.8049
La2-xSrxCuO4 (x=0.035),La1.965Sr0.035CuO4,Bulk,,,SC,cuprate,,,,layered cuprate,,,,,,,,10.1103/PhysRevB.58.2724
La1.965Sr0.035CuO4,La1.965Sr0.035CuO4,Single Crystal,,,SC,cuprate/High-Tc,,ambient,Tetragonal/Orthorhombic,,,0.38,0.38,,,,TRUE,10.1103/PhysRevB.72.014537
La1.96Sr0.04CuO4,La1.96Sr0.04CuO4,Bulk,,,SC,High-Tc/cuprate,,,,,,,,,,,True,10.1103/PhysRevLett.88.047602
La1.96Sr0.04CuO4,La1.96Sr0.04CuO4,Bulk,,,SC,High-Tc/cuprate,,,Orthorhombic,,,,,,,,True,10.1103/PhysRevLett.88.137005
La1.96Sr0.04CuO4,La1.96Sr0.04CuO4,Thin Film,1000 Å,SrTiO3 with SrLaAlO4 buffer layer,SC,High-Tc/cuprate,15.0 K,,,cuprate,,,,,,60 T,True,10.1103/PhysRevB.66.060501
Lanthanum Strontium Copper Oxide,La1.96Sr0.04CuO4,Bulk,,,SC,High-Tc/cuprate,9.5 K,,,,,4 Å,,10 Å,,,True,10.1103/PhysRevB.41.2520
La1.96Sr0.04CuO4,La1.96Sr0.04CuO4,Bulk,,,SC,High-Tc/cuprate,,,Orthorhombic,,Bmab,,,,,,True,10.1103/PhysRevB.63.172501
La1.96Sr0.04CuO4,La1.96Sr0.04CuO4,Bulk,,,NSC,cuprate,,,,,,3.8 Å,3.8 Å,13.2 Å,,,True,10.1103/PhysRevB.65.214535
La₁.₉₆Sr₀.₀₄CuO₄,La1.96Sr0.04CuO4,Bulk,,,SC,High-Tc/cuprate,,,,,,,,,,,True,10.1103/PhysRevLett.64.2715
La1.96Sr0.04CuO4,La1.96Sr0.04CuO4,Bulk,,,SC,High-Tc/cuprate,,,,,,,,,,,True,10.1103/PhysRevLett.69.2975
La2-xSrxCuO4,La1.96Sr0.04CuO4,,,,SC,High-Tc/cuprate,,,,,,,,,,,,10.1103/PhysRevB.50.9434
La1.96Sr0.04CuO4,La1.96Sr0.04CuO4,Bulk,,,SC,cuprate,30 K,,Orthorhombic,K2NiF4,,,,,,,True,10.1103/PhysRevB.47.5275
La1.96Sr0.04CuO4,La1.96Sr0.04CuO4,Bulk,,,NSC,cuprate,,,orthorhombic,perovskite,,,,,,,True,10.1103/PhysRevB.62.8811
Lanthanum Strontium Copper Oxide,La1.96Sr0.04CuO4,Bulk,,,NSC,,,,,,,,,,,,,10.1103/PhysRevB.46.9128
La1.96Sr0.04CuO4,La1.96Sr0.04CuO4,Bulk,,,NSC,,,,Tetragonal,,I4/mmm,,,,,,True,10.1103/PhysRevB.60.R769
La₁.₉₆Sr₀.₀₄CuO₄,La1.96Sr0.04CuO4,Bulk,,,SC,High-Tc/cuprate,,,Orthorhombic,,Bmab,,,,,,,10.1103/PhysRevLett.68.1061
La1.96Sr0.04CuO4,La1.96Sr0.04CuO4,Thin Film,,,SC,High-Tc/cuprate,,,,,,,,,,,True,10.1103/PhysRevB.43.5498
La1.96Sr0.04CuO4,La1.96Sr0.04CuO4,Bulk,,,NSC,,,,,perovskite,,,,,,,,10.1103/PhysRevB.49.6958
La₁.₉₆Sr₀.₀₄CuO₄,La1.96Sr0.04CuO4,Bulk,,,NSC,,,,,,,,,,,,True,10.1103/PhysRevB.57.6165
La1.96Sr0.04CuO4,La1.96Sr0.04CuO4,Bulk,,,SC,cuprate,,,,,,,,,,,True,10.1103/PhysRevB.46.3179
La1.96Sr0.04CuO4,La1.96Sr0.04CuO4,Thin Film,,SrTiO3,SC,High-Tc/cuprate,,,,perovskite,,,,,,,True,10.1103/PhysRevB.48.9925
La1.96Sr0.04CuO4,La1.96Sr0.04CuO4,Bulk,,,NSC,,,,,,,,,,,,True,10.1103/PhysRevLett.75.2204
LSCO,La1.96Sr0.04CuO4,Bulk,,,SC,cuprate,,,,,,,,,,,,10.1103/PhysRevB.58.14623
La1.96Sr0.04CuO4,La1.96Sr0.04CuO4,Bulk,,,SC,cuprate,,,,,,,,,,,True,10.1103/PhysRevLett.71.2813
La1.96Sr0.04CuO4-y,La1.96Sr0.04CuO4,Bulk,,,NSC,,,,,K2NiF4,,,,,,,True,10.1103/PhysRevLett.62.599
La1.96Sr0.04CuO4,La1.96Sr0.04CuO4,Bulk,,,SC,High-Tc/cuprate,,,Orthorhombic,,Cmca,,,,,,True,10.1103/PhysRevLett.67.1930
La1.96Sr0.04CuO4,La1.96Sr0.04CuO4,Bulk,,,NSC,,,,Orthorhombic,LTO (Low Temperature Orthorhombic),Bmab,,,,,,True,10.1103/PhysRevB.61.3699
La₁.₉₆Sr₀.₀₄CuO₄,La1.96Sr0.04CuO4,Bulk,,,SC,High-Tc/cuprate,,,,,,,,,,,True,10.1103/PhysRevB.55.6360
La1.96Sr0.04CuO4,La1.96Sr0.04CuO4,Bulk,,,SC,High-Tc/cuprate,,,,,,,,,,,True,10.1103/PhysRevB.49.1376
La2-xSrxCuO4,La1.96Sr0.04CuO4,Bulk,,,SC,High-Tc/cuprate,,,,,,,,,,,,10.1103/PhysRevB.59.5341
La1.96Sr0.04CuO4,La1.96Sr0.04CuO4,Bulk,,,NSC,,,,Orthorhombic,,,,,,,,True,10.1103/PhysRevB.65.064505
La₁.₉₆Sr₀.₀₄CuO₄,La1.96Sr0.04CuO4,Bulk,,,SC,cuprate,,,,square-lattice,,,,,,,True,10.1103/PhysRevB.47.14413
Lanthanum Strontium Copper Oxide,La1.96Sr0.04CuO4,Bulk,,,SC,cuprate,~10 K,,Orthorhombic,perovskite,,,,,,,TRUE,10.1103/PhysRevB.71.060501
La2-xSrxCuO4,La1.96Sr0.04CuO4,Bulk,,,SC,Cuprate,100K,,,,,,,,,,FALSE,10.1016/j.jpcs.2005.10.016
La1.96Sr0.04CuO4+y,La1.96Sr0.04CuO4+y,,,,SC,cuprate/High-Tc,,ambient,,,,,,,,,FALSE,10.1103/PhysRevB.109.174517
La1.96Sr0.04CuO4+y,La1.96Sr0.04CuO4+y,Single Crystal,,,SC,High-Tc/cuprate,39 K,,Orthorhombic,,Bmab,,,,,,TRUE,10.1103/PhysRevLett.111.227001
La1.96Sr0.04CuO4-y,La1.96Sr0.04CuO4-y,Bulk,,,SC,High-Tc/cuprate,,,,,,,,,,,True,10.1103/PhysRevB.41.307
La1.96Sr0.04CuO4−δ,La1.96Sr0.04CuO4−δ,Bulk,,,SC,High-Tc,11 K,,,,,,,,,,TRUE,10.1016/0038-1098(88)91082-4
La1.975Ba0.025CuO4,La1.975Ba0.025CuO4,Bulk,,,NSC,,no superconductivity down to 2 K at 7 kbar,up to 7 kbar,Tetragonal,perovskite,,,,,,,True,10.1103/PhysRevB.45.4897
La1.975Ba0.025CuO4,La1.975Ba0.025CuO4,Bulk,,,SC,cuprate,,,orthorhombic,,,,,,,,True,10.1103/PhysRevB.42.6299
La1.975Sr0.025CuO4,La1.975Sr0.025CuO4,Bulk,,,SC,High-Tc/cuprate,13 K,,,,,,,,,,True,10.1103/PhysRevB.42.8049
La1.975Sr0.025CuO4,La1.975Sr0.025CuO4,Bulk,,,SC,High-Tc/cuprate,,,,layered,,,,,,,True,10.1103/PhysRevLett.72.2636
La2-xSrxCuO4 (x=0.025),La1.975Sr0.025CuO4,Bulk,,,SC,cuprate,,,,layered cuprate,,,,,,,,10.1103/PhysRevB.58.2724
La1.975Sr0.025CuO4,La1.975Sr0.025CuO4,Single Crystal,,,SC,cuprate/High-Tc,,ambient,Tetragonal/Orthorhombic,,,0.38,0.38,,,,TRUE,10.1103/PhysRevB.72.014537
La1.976Sr0.024CuO4,La1.976Sr0.024CuO4,Bulk,,,NSC,,,,Orthorhombic,,,,,,,,,10.1103/PhysRevB.65.064505
La1.97Ca0.03CuO4+y,La1.97Ca0.03CuO4.092,Bulk,,,SC,High-Tc,38 K,,Orthorhombic,LTO,Bmab,5.3299,5.3870,13.1614,,,TRUE,10.1016/S0921-4534(98)00005-7
La₁.₉₇Sr₀.₀₃Cu₀.₉₅Li₀.₀₅O₄₋δ,La1.97Sr0.03Cu0.95Li0.05O4,Bulk,,,NSC,,,1 bar,Orthorhombic,,Cmca,5.323 Å,13.084 Å,5.379 Å,,,True,10.1103/PhysRevB.38.185
La1.97Sr0.03CuO4,La1.97Sr0.03CuO4,Bulk,,,SC,High-Tc/cuprate,,,,,,,,,,,,10.1103/PhysRevB.65.052503
La1.97Sr0.03CuO4,La1.97Sr0.03CuO4,Bulk,,,SC,High-Tc/cuprate,,,,,,,,,,,True,10.1103/PhysRevB.37.1611
La1.97Sr0.03CuO4,La1.97Sr0.03CuO4,Bulk,,,SC,High-Tc/cuprate,,,Orthorhombic,,,,,,,,True,10.1103/PhysRevLett.88.137005
La1.97Sr0.03CuO4,La1.97Sr0.03CuO4,Bulk,,,SC,High-Tc/cuprate,,,Orthorhombic,,Bmab,,,,,,True,10.1103/PhysRevB.63.172501
La1.97Sr0.03CuO4,La1.97Sr0.03CuO4,Bulk,,,NSC,,,,,,,,,,,,True,10.1103/PhysRevB.60.14872
La1.97Sr0.03CuO4,La1.97Sr0.03CuO4,Bulk,,,NSC,cuprate,,,,,,3.8 Å,3.8 Å,13.2 Å,,,True,10.1103/PhysRevB.65.214535
La1.97Sr0.03CuO4,La1.97Sr0.03CuO4,Bulk,,,SC,cuprate,,,,,,,,,,,True,10.1103/PhysRevLett.83.5142
La1.97Sr0.03CuO4,La1.97Sr0.03CuO4,Bulk,,,SC,cuprate,0 K,,,,,,,,,,True,10.1103/PhysRevB.64.224519
La1.97Sr0.03CuO4,La1.97Sr0.03CuO4,Bulk,,,NSC,,,,Tetragonal,,I4/mmm,,,,,,True,10.1103/PhysRevB.60.R769
La1.97Sr0.03CuO4,La1.97Sr0.03CuO4,Bulk,,,SC,cuprate,,,,,,,,,,,True,10.1103/PhysRevB.46.3179
La2-xSrxCuO4,La1.97Sr0.03CuO4,Bulk,,,SC,High-Tc/cuprate,,,,,,,,,,,True,10.1103/PhysRevB.66.064501
La1.97Sr0.03CuO4,La1.97Sr0.03CuO4,Bulk,,,SC,High-Tc/cuprate,,,,,,,,,,,,10.1103/PhysRevLett.60.2685
La₁.₉₇Sr₀.₀₃CuO₄,La1.97Sr0.03CuO4,Bulk,,,SC,High-Tc,,,Tetragonal/Orthorhombic,K2NiF4,,,,,,,True,10.1103/PhysRevLett.58.1571
La1.97Sr0.03CuO4,La1.97Sr0.03CuO4,Bulk,,,NSC,,,,Orthorhombic,,,,,,,,,10.1103/PhysRevB.65.064505
La1.97Sr0.03CuO4,La1.97Sr0.03CuO4,Bulk,,,SC,cuprate/High-Tc,,,,perovskite,,,,,,,TRUE,10.1103/PhysRevB.71.184505
Lanthanum Strontium Copper Oxide (x=0.03),La1.97Sr0.03CuO4,Bulk,,,NSC,cuprate,NSC,,Orthorhombic,perovskite,,,,,,,TRUE,10.1103/PhysRevB.73.174518
La2-xSrxCuO4 (x=0.03),La1.97Sr0.03CuO4,Bulk,,,SC,High-Tc/cuprate,,,,,,,,,,,,10.1103/PhysRevB.76.174521
Lanthanum Strontium Copper Oxide,La1.97Sr0.03CuO4,Bulk,,,NSC,cuprate,,,,,,,,,,,TRUE,10.1103/PhysRevB.75.140510
La1.97Sr0.03CuO4,La1.97Sr0.03CuO4,Thin Film,780 Å,LaSrAlO4,NSC,cuprate,,,,,,,,,,,TRUE,10.1103/PhysRevB.79.134503
La1.97Sr0.03CuO4,La1.97Sr0.03CuO4,Thin Film,53 nm,LaSrAlO4,CSG,cuprate,NSC,,Orthorhombic,perovskite,,,,,,,TRUE,10.1103/PhysRevB.88.064419
La1.97Sr0.03CuO4 (bulk),La1.97Sr0.03CuO4,Bulk,,,CSG,cuprate,NSC,,Orthorhombic,perovskite,,,,,,,FALSE,10.1103/PhysRevB.88.064419
La1.97Sr0.03CuO4,La1.97Sr0.03CuO4,Bulk,,,NSC,cuprate,,,,,,3.8,3.8,,,,TRUE,10.1103/PhysRevB.74.224510
La2-xSrxCuO4 (x=0.03),La1.97Sr0.03CuO4,Bulk,,,NSC,cuprate,,,,,,,,,,,TRUE,10.1103/PhysRevB.70.092503
La1.97Sr0.03CuO4,La1.97Sr0.03CuO4,,,,NSC,cuprate,NSC,,,,,,,,,,TRUE,10.1103/PhysRevB.71.014524
La1.97Sr0.03CuO4,La1.97Sr0.03CuO4,Bulk,,,NSC,,,,,,,,,,,,TRUE,10.1103/PhysRevB.72.014536
La1.9808Sr0.0192CuO4,La1.9808Sr0.0192CuO4,Bulk,,,SC,cuprate,,,Orthorhombic,,,5.344,5.421,13.14,,,TRUE,10.1103/PhysRevB.95.104512
La1.9808Sr0.0192CuO4,La1.9808Sr0.0192CuO4,,,,NSC,,NSC,,,,,,,,,,,10.1103/PhysRevB.100.224510
La1.983Sr0.017Cu0.9Zn0.1O4,La1.983Sr0.017Cu0.9Zn0.1O4,Bulk,,,NSC,cuprate,NSC,,Orthorhombic,,,,,,,,TRUE,10.1103/PhysRevB.70.220507
La1.983Sr0.017CuO4,La1.983Sr0.017CuO4,Bulk,,,NSC,cuprate,NSC,,Orthorhombic,,,,,,,,TRUE,10.1103/PhysRevB.70.220507
