Repository: WyattBunstine/ML_SC_Project

# ML_SC_Project — Chemically and Geometrically Motivated Crystal Graph Neural Networks

This project predicts and screens superconductors from crystal structure. It frames the
problem as a **two-stage hurdle**: first classify whether a material is a superconductor
candidate (SC vs. non-SC), then regress the critical temperature T_c for superconductors.

Two graph-neural-network families are trained and compared:

- a **baseline CGCNN** ([txie-93/cgcnn](https://github.com/txie-93/cgcnn)), and
- an **MPNN** with learned edge features that consumes richer `crystal_graph_v4` graphs
  (this project's contribution).

File: database/superconductor_materials_full.csv (part 90 of 215)
Material_Name,Chemical_Composition,Material_Class,Film_Thickness,Substrate,Material_Type,Superconductor_Type,Superconducting_Transition_Temperature,Pressure,Crystal_Structure,Lattice_Structure,Space_Group,"Lattice_Constant(a)","Lattice_Constant(b)","Lattice_Constant(c)",Lower_Critical_Field,Upper_Critical_Field,Experimental,DOI
La1.985Sr0.015CuO4.02,La1.985Sr0.015CuO4.02,Bulk,,,SC,High-Tc/cuprate,15 K,0-2 GPa,,,,,,,,,True,10.1103/PhysRevB.65.144522
La1.985Sr0.015CuO4.023,La1.985Sr0.015CuO4.023,Bulk,,,SC,High-Tc/cuprate,15 K,0-2 GPa,,,,,,,,,True,10.1103/PhysRevB.65.144522
La1.985Sr0.015CuO4.027,La1.985Sr0.015CuO4.027,Bulk,,,SC,High-Tc/cuprate,30 K,0-2 GPa,,,,,,,,,True,10.1103/PhysRevB.65.144522
La1.985Sr0.015CuO4.04,La1.985Sr0.015CuO4.04,Bulk,,,SC,High-Tc/cuprate,30 K,0-2 GPa,,,,,,,,,True,10.1103/PhysRevB.65.144522
La1.985Sr0.015CuO4.061,La1.985Sr0.015CuO4.061,Bulk,,,SC,High-Tc/cuprate,"30 K, 15 K",0-2 GPa,,,,,,,,,True,10.1103/PhysRevB.65.144522
La1.989Sr0.011CuO4,La1.989Sr0.011CuO4,Bulk,,,NSC,cuprate,NSC,,Orthorhombic,,,,,,,,TRUE,10.1103/PhysRevB.70.220507
La1.98Sr0.02CuO4,La1.98Sr0.02CuO4,Bulk,,,SC,High-Tc/cuprate,,,Orthorhombic,,,,,,,,True,10.1103/PhysRevLett.88.137005
La1.98Sr0.02CuO4,La1.98Sr0.02CuO4,Bulk,,,SC,High-Tc/cuprate,,,,perovskite,,,,,,,,10.1103/PhysRevB.46.5536
La1.98Sr0.02CuO4,La1.98Sr0.02CuO4,Bulk,,,SC,High-Tc/cuprate,,,Tetragonal/Orthorhombic,,,,,,,,True,10.1103/PhysRevB.37.111
La1.98Sr0.02CuO4,La1.98Sr0.02CuO4,Thin Film,280 Å,SrTiO3 with SrLaAlO4 buffer layer,SC,High-Tc/cuprate,,,,cuprate,,,,,,60 T,True,10.1103/PhysRevB.66.060501
La1.98Sr0.02CuO4,La1.98Sr0.02CuO4,Bulk,,,NSC,cuprate,,,,,,3.8 Å,3.8 Å,13.2 Å,,,True,10.1103/PhysRevB.65.214535
La1.98Sr0.02CuO4,La1.98Sr0.02CuO4,Bulk,,,SC,cuprate,,,Orthorhombic,K2NiF4,,,,,,,True,10.1103/PhysRevB.47.5275
La2-δSrδCuO4,La1.98Sr0.02CuO4,Bulk,,,SC,High-Tc/cuprate,,,,,,,,,,,,10.1103/PhysRevB.60.12329
La1.98Sr0.02CuO4,La1.98Sr0.02CuO4,Bulk,,,NSC,,,,,perovskite,,,,,,,True,10.1103/PhysRevB.49.6958
La1.98Sr0.02CuO4,La1.98Sr0.02CuO4,Bulk,,,SC,cuprate,,,,,,,,,,,True,10.1103/PhysRevB.46.3179
La1.98Sr0.02CuO4-y,La1.98Sr0.02CuO4,Bulk,,,NSC,,,,,K2NiF4,,,,,,,True,10.1103/PhysRevLett.62.599
La₁.₉₈Sr₀.₀₂CuO₄,La1.98Sr0.02CuO4,Bulk,,,SC,cuprate,,,,,,,,,,,,10.1103/PhysRevB.43.5444
La₁.₉₈Sr₀.₀₂CuO₄,La1.98Sr0.02CuO4,Bulk,,,SC,cuprate,,,,perovskite,,,,,,,,10.1103/PhysRevB.48.7492
La1.98Sr0.02CuO4,La1.98Sr0.02CuO4,Bulk,,,SC,cuprate,,,,,,,,,,,,10.1103/PhysRevB.45.2474
La1.98Sr0.02CuO4,La1.98Sr0.02CuO4,Bulk,,,SC,High-Tc/cuprate,,,,,,,,,,,True,10.1103/PhysRevB.49.1376
La2-xSrxCuO4,La1.98Sr0.02CuO4,Bulk,,,SC,High-Tc/cuprate,,,,,,,,,,,,10.1103/PhysRevB.59.5341
La1.98Sr0.02CuO4,La1.98Sr0.02CuO4,Bulk,,,NSC,,,,Orthorhombic,perovskite,,,,,,,True,10.1103/PhysRevB.39.9012
La2-δSrδCuO4,La1.98Sr0.02CuO4,Bulk,,,SC,High-Tc/cuprate,,,,,,,,,,,,10.1103/PhysRevB.61.1371
La1.98Sr0.02CuO4,La1.98Sr0.02CuO4,Bulk,,,SC,High-Tc/cuprate,,ambient,,,,,,,,,FALSE,10.1103/PhysRevB.83.214514
La1.98Sr0.02CuO4,La1.98Sr0.02CuO4,Thin Film,100 nm,SrTiO3 with 100 nm SrLaAlO4 buffer layer,NSC,High-Tc/cuprate,NSC,,,,,,,,,,TRUE,10.1103/PhysRevB.70.012504
La1.98Sr0.02CuO4,La1.98Sr0.02CuO4,Thin Film,53 nm,LaSrAlO4,CSG,cuprate,NSC,,Orthorhombic,perovskite,,,,,,,TRUE,10.1103/PhysRevB.88.064419
La1.98Sr0.02CuO4 (bulk),La1.98Sr0.02CuO4,Bulk,,,CSG,cuprate,NSC,,Orthorhombic,perovskite,,,,,,,FALSE,10.1103/PhysRevB.88.064419
La1.98Sr0.02CuO4,La1.98Sr0.02CuO4,,,,SC,High-Tc/cuprate,,ambient,,,,,,,,,FALSE,10.1103/PhysRevB.82.014506
La1.98Sr0.02CuO4+y,La1.98Sr0.02CuO4+y,Bulk,,,NSC,cuprate,NSC,,orthorhombic,,Cmca,,,,,,True,10.1103/PhysRevB.44.407
La1.98Sr0.02CuO4-y,La1.98Sr0.02CuO4-y,Bulk,,,SC,High-Tc/cuprate,,,,,,,,,,,True,10.1103/PhysRevB.41.307
La1.98Sr1.02Cu2O6+y,La1.98Sr1.02Cu2O6+y,Thin Film,40 nm,SrTiO3,NSC,,,,Tetragonal,Ruddlesden-Popper,I4/mmm,0.386 nm,0.386 nm,20.00 Å,,,True,10.1103/PhysRevB.56.853
(La0.995Sr0.005)2CuO4,La1.99Sr0.01Cu1O4,Bulk,,,SC,cuprate,,,,K2NiF4-type,,,,,,,True,10.1103/PhysRevB.40.2254
La1.99Sr0.01CuO4,La1.99Sr0.01CuO4,Bulk,,,NSC,cuprate,,,,,,3.8 Å,3.8 Å,13.2 Å,,,True,10.1103/PhysRevB.65.214535
La1.99Sr0.01CuO4,La1.99Sr0.01CuO4,Thin Film,780 Å,LaSrAlO4,NSC,cuprate,,,,,,,,,,,TRUE,10.1103/PhysRevB.79.134503
La1.99Sr0.01CuO4,La1.99Sr0.01CuO4,Thin Film,53 nm,LaSrAlO4,AFM,cuprate,NSC,,Orthorhombic,perovskite,,,,,,,TRUE,10.1103/PhysRevB.88.064419
La1.99Sr0.01CuO4 (bulk),La1.99Sr0.01CuO4,Bulk,,,AFM,cuprate,NSC,,Orthorhombic,perovskite,,,,,,,FALSE,10.1103/PhysRevB.88.064419
La1.99Sr0.01CuO4,La1.99Sr0.01CuO4,Bulk,,,NSC,cuprate,0.0 K,,,,,,,,,,,10.1103/PhysRevB.111.115109
La1.99Sr0.01CuO4,La1.99Sr0.01CuO4,Bulk,,,NSC,cuprate/High-Tc,NSC,,Orthorhombic,,,,,,,,TRUE,10.1103/PhysRevB.76.224512
La1.99Sr0.01CuO4,La1.99Sr0.01CuO4,Bulk,,,NSC,,,,,,,,,,,,TRUE,10.1103/PhysRevB.72.014536
La1.9Ba0.1CuO4,La1.9Ba0.1CuO4,Bulk,,,SC,High-Tc/cuprate,29 K,,Tetragonal,K2NiF4-type,,3.7873 Å,3.7873 Å,13.235 Å,,,True,10.1103/PhysRevB.35.7140
La₁.₉Ba₀.₁CuO₄,La1.9Ba0.1CuO4,,,,SC,cuprate,,,,,,,,,,,,10.1103/PhysRevB.37.603
La1.9Ba0.1CuO4,La1.9Ba0.1CuO4,Bulk,,,SC,High-Tc,~30 K,,,,,,,,,,True,10.1103/PhysRevB.41.2605
La₁.₉Ba₀.₁CuO₄,La1.9Ba0.1CuO4,Bulk,,,SC,cuprate,,ambient,Tetragonal/Orthorhombic,K2NiF4-type,"I4/mmm (HTT), Bmab (orthorhombic), P42/ncm (LTT)",,,,,,,10.1103/PhysRevB.43.493
La1.9Ba0.1CuO4,La1.9Ba0.1CuO4,Bulk/Thin Film,,SrLaAlO4,SC,cuprate,"25 K (bulk), 49 K (thin film)",,,,,,,,,,,10.1103/PhysRevB.66.132510
La1.9Ba0.1CuO4,La1.9Ba0.1CuO4,Thin Film,300 Å,LaSrAlO4,SC,High-Tc/cuprate,40 K,,Tetragonal,,,,,,,,True,10.1103/PhysRevB.62.R799
Lanthanum Barium Copper Oxide,La1.9Ba0.1CuO4,Bulk,,,SC,High-Tc/cuprate,,,,,,,,,,,,10.1103/PhysRevB.50.7046
La2-xBaxCuO4 (x≤0.1),La1.9Ba0.1CuO4,Bulk,,,SC,High-Tc,30 K,,,,,,,,,,True,10.1103/PhysRevB.36.2311
La1.9Ba0.1CuO4,La1.9Ba0.1CuO4,Bulk,,,SC,High-Tc,24 K,,,K2NiF4-type layered perovskite,,3.786 Å,,13.238 Å,,,True,10.1103/PhysRevB.35.5350
La1.9Ba0.1CuO4 (twice-reacted),La1.9Ba0.1CuO4,Bulk,,,SC,High-Tc,,,,K2NiF4-type layered perovskite,,3.787 Å,,13.256 Å,,,True,10.1103/PhysRevB.35.5350
La1.9Ba0.1CuO4,La1.9Ba0.1CuO4,Bulk,,,SC,High-Tc/cuprate,,,,,,,,,,,,10.1103/PhysRevB.39.2779
La1.9Ba0.1CuO4,La1.9Ba0.1CuO4,Bulk,,,SC,High-Tc/cuprate,,,Tetragonal,K2NiF4,P42/ncm,,,,,,True,10.1103/PhysRevLett.62.2751
La₁.₉Ba₀.₁CuO₄,La1.9Ba0.1CuO4,Bulk,,,SC,High-Tc/cuprate,,,Tetragonal,perovskite,,5.360 Å,5.360 Å,13.236 Å,,,,10.1103/PhysRevLett.67.228
LBCO-single-crystal,La1.9Ba0.1CuO4,Bulk,,,SC,High-Tc/cuprate,,,,,,,,,,,,10.1103/PhysRevB.38.11958
Lanthanum Barium Copper Oxide (x=0.1),La1.9Ba0.1CuO4,Bulk,,,SC,High-Tc/cuprate,,,Tetragonal,HTT (high-temperature body-centered tetragonal),,,,,,,True,10.1103/PhysRevB.48.9935
Lanthanum Barium Copper Oxide LTO (x=0.1),La1.9Ba0.1CuO4,Bulk,,,SC,High-Tc/cuprate,,,Orthorhombic,LTO (low-temperature face-centered orthorhombic),,,,,,,True,10.1103/PhysRevB.48.9935
La2-xBaxCuO4 (x=0.1),La1.9Ba0.1CuO4,Bulk,,,SC,High-Tc/cuprate,30-40 K,,Tetragonal,K2NiF4-type,,,,,,,,10.1103/PhysRevLett.58.1371
La1.9Ba0.1CuO4,La1.9Ba0.1CuO4,Bulk,,,SC,High-Tc,24 K,,Low-Temperature Tetragonal (LTT),Tetragonal,,,,,,,TRUE,10.1016/j.physc.2004.12.019
La₁.₉Ca₀.₁CuO₄,La1.9Ca0.1CuO4,Bulk,,,SC,cuprate,,,,layered perovskite,,3.799 Å,,13.156 Å,,,True,10.1103/PhysRevB.47.991
La1.9Ca1.1Cu2O6,La1.9Ca1.1Cu2O6,Bulk,,,NSC,,< 4 K,1 atm,,,,,,,,,,10.1103/PhysRevB.49.12315
La1.9Ca1.1Cu2O6,La1.9Ca1.1Cu2O6,Bulk,,,NSC,cuprate,,,Tetragonal,bilayer perovskite,,3.83,3.83,19.36,,,TRUE,10.1103/PhysRevB.99.174515
La1.9Ca1.1Cu2O6,La1.9Ca1.1Cu2O6,Bulk,,,SC,cuprate,45 K,,Tetragonal,bilayer perovskite,,3.83,3.83,19.36,,,TRUE,10.1103/PhysRevB.99.174515
La1.9Ca1.1Cu2O6+δ,La1.9Ca1.1Cu2O6+δ,Single crystal,,,SC,High-Tc/cuprate,53.5 K,"11 bar (growth), 1400 bar (annealing)",Tetragonal,bilayer perovskite,,3.8578 Å,3.8578 Å,19.967 Å,,Hc2' = 3.33 T/K,TRUE,10.1103/PhysRevB.96.184519
La1.9Ce0.1CuO4,La1.9Ce0.1CuO4,Thin Film,185 nm,NdScO3,SC,cuprate,,,,,,,,,,,TRUE,10.1103/PhysRevB.103.205113
La1.9Ce0.1CuO4,La1.9Ce0.1CuO4,Thin Film,,,SC,cuprate,,,Tetragonal,T'-type,,,,,,,FALSE,10.1103/PhysRevLett.118.137001
La1.9Ce0.1CuO4,La1.9Ce0.1CuO4,Thin Film,150–200 nm,(100) SrTiO3,SC,cuprate/High-Tc,"28.5 K (onset), 27.6 K (zero resistance)",ambient,,T'-phase,,,,,,,TRUE,10.1103/PhysRevB.73.104512
La1.9Ce0.1CuO4,La1.9Ce0.1CuO4,Thin Film,75 nm,LSAT,SC,cuprate,19 K,,,,,,,,,,TRUE,10.1103/PhysRevB.104.064501
La1.9Ce0.1CuO4,La1.9Ce0.1CuO4,Thin Film,,,SC,High-Tc/Cuprate,30 K,,T'-structure,,,4.015 Å,,,,,TRUE,10.1016/j.apsusc.2016.10.055
La1.9Ce0.1CuO4±δ,La1.9Ce0.1CuO4±δ,Thin Film,100 nm,SrTiO3,SC,cuprate/High-Tc,25.1 K,,,,,,,,,,TRUE,10.1103/PhysRevB.97.155157
La1.9CuO4-y,La1.9CuO4,Bulk,,,SC,cuprate,"34 K (onset), 32 K (midpoint)",,Orthorhombic,K2NiF4-type,Cmca,,,,,,True,10.1103/PhysRevB.36.5716
La1.9CuO4,La1.9CuO4,Bulk,,,SC,High-Tc/cuprate,37 K,,,,,,,,,,True,10.1103/PhysRevB.38.856
La1.9Eu0.1O2Bi3Ag0.6Sn0.4S6,La1.9Eu0.1O2Bi3Ag0.6Sn0.4S6,Bulk,,,SC,Type-II,2.8 K,,Tetragonal,,P4/nmm,4.064 Å,,19.447 Å,,1.9 T,TRUE,10.1016/j.physc.2020.1353731
La1.9K0.1CuO4-y,La1.9K0.1CuO4,Bulk,,,SC,cuprate,"35 K (onset), 32 K (midpoint)",,Orthorhombic,K2NiF4-type,Cmca,,,,,,True,10.1103/PhysRevB.36.5716
La1.9Nd0.1Rh3Si5,La1.9Nd0.1Rh3Si5,Bulk,,,SC,Type-II,,,Orthorhombic,BaAl4-type derived,Ibam,,,,,,True,10.1103/PhysRevB.52.9679
La₁.₉NiO₃.₉₃,La1.9NiO3.93,Bulk,,,NSC,,,,Tetragonal,,,,,,,,True,10.1103/PhysRevB.64.094510
La1.9Pb0.1CuO4,La1.9Pb0.1CuO4,Bulk,,,NSC,,,,,K2NiF4-type layered perovskite,,3.801 Å,,13.191 Å,,,True,10.1103/PhysRevB.35.5350
La1.9Sm0.1CuO4,La1.9Sm0.1CuO4,Bulk,,,SC,High-Tc/Cuprate,24 K,,T',,,,,,,,TRUE,10.1016/j.physc.2011.05.026
La1.9Sm0.1CuO4+δ,La1.9Sm0.1CuO4+δ,Bulk,,,SC,High-Tc/Cuprate,25 K,,T′,,,4.012 Å,,12.50 Å,,,TRUE,10.1016/j.physc.2010.05.067
La1.9Sr0.1Cu0.95Zn0.05O4,La1.9Sr0.1Cu0.95Zn0.05O4,Bulk,,,NSC,,0 K,,,,,,,,,,TRUE,10.1103/PhysRevB.72.014536
La1.9Sr0.1Cu0.98Mn0.02O4+δ,La1.9Sr0.1Cu0.98Mn0.02O4,Bulk,,,SC,High-Tc/cuprate,,,Tetragonal,K2NiF4-type,,,,,,,True,10.1103/PhysRevB.49.13106
La1.9Sr0.1Cu0.98Zn0.02O4,La1.9Sr0.1Cu0.98Zn0.02O4,Bulk,,,NSC,,,,,,,,,,,,True,10.1103/PhysRevLett.84.5612
La1.9Sr0.1Cu0.99Zn0.01O4,La1.9Sr0.1Cu0.99Zn0.01O4,Bulk,,,SC,cuprate,14 K,,,,,,,,,,True,10.1103/PhysRevLett.84.5612
"La2-xSrxCu1-yZnyO4 (x=0.10, y=0.01)",La1.9Sr0.1Cu0.99Zn0.01O4,Bulk,,,SC,High-Tc/cuprate,,,,,,,,,,,True,10.1103/PhysRevLett.79.5294
La1.9Sr0.1CuZn0.1O4,La1.9Sr0.1Cu0.9Zn0.1O4,Bulk,,,SC,High-Tc/cuprate,,,,,,,,,,,,10.1103/PhysRevLett.86.496
La1.9Sr0.1CuO4,La1.9Sr0.1Cu1O4,,,,SC,cuprate/High-Tc,,ambient,,,,,,,,,FALSE,10.1103/PhysRevX.7.031042
La1.9Sr0.1Cu2O6,La1.9Sr0.1Cu2O6,Thin Film,,,SC,High-Tc/cuprate,,,,,,,,,,,,10.1103/PhysRevB.66.184518
La1.9Sr0.1Cu2O6,La1.9Sr0.1Cu2O6,Thin Film,,,SC,High-Tc/cuprate,Tc doubled under in-plane compression,,,perovskite,,,,,,,FALSE,10.1103/PhysRevB.72.134521
La2-xSrxCuO4 (x=0.1),La1.9Sr0.1CuO4,Bulk,,,SC,High-Tc/cuprate,28 K,,,,,,,,,,,10.1103/PhysRevB.44.2853
La2-xSrxCuO4,La1.9Sr0.1CuO4,Bulk,,,SC,High-Tc/cuprate,,,,,,,,,,,True,10.1103/PhysRevLett.88.037002
La1.9Sr0.1CuO4,La1.9Sr0.1CuO4,,,,SC,cuprate,,,,,,,,,,,,10.1103/PhysRevB.60.80
La2-xSrxCuO4 (x=0.1),La1.9Sr0.1CuO4,Bulk,,,SC,High-Tc/cuprate,30.0 K,,Tetragonal,,D4h17,,,,,,,10.1103/PhysRevB.59.13628
La₁.₉Sr₀.₁CuO₄,La1.9Sr0.1CuO4,Bulk,,,SC,High-Tc/cuprate,,,,,,,,,,,,10.1103/PhysRevB.61.14537
La1.9Sr0.1CuO4,La1.9Sr0.1CuO4,Thin Film,,,SC,High-Tc/cuprate,19.6 K,,,,,,,6.6 Å,,,True,10.1103/PhysRevB.65.212509
La1.9Sr0.1CuO4,La1.9Sr0.1CuO4,Bulk,,,SC,Type-II/High-Tc/cuprate,,,,K2NiF4-type,,,,,,,True,10.1103/PhysRevB.35.5340
La1.9Sr0.1CuO4,La1.9Sr0.1CuO4,Bulk,,,SC,cuprate,,,orthorhombic,,,,,,,,True,10.1103/PhysRevLett.84.5856
La2-xSrxCuO4 (x=0.1),La1.9Sr0.1CuO4,Bulk,,,SC,High-Tc/cuprate,,,,,,,,,,,,10.1103/PhysRevB.64.054516
La1.9Sr0.1CuO4,La1.9Sr0.1CuO4,Bulk,,,SC,High-Tc/cuprate,,,,,,,,,,,,10.1103/PhysRevB.65.052503
La2-xSrxCuO4,La1.9Sr0.1CuO4,Bulk,,,SC,High-Tc/cuprate,33 K,,,,,,,,,,,10.1103/PhysRevB.55.8576
La1.9Sr0.1CuO4,La1.9Sr0.1CuO4,Bulk,,,SC,High-Tc/cuprate,27 K,,,,,,,,,,True,10.1103/PhysRevLett.76.684
La1.9Sr0.1CuO4,La1.9Sr0.1CuO4,Bulk,,,SC,High-Tc/cuprate,,,,,,,,,,,True,10.1103/PhysRevB.37.1611
La1.9Sr0.1CuO4,La1.9Sr0.1CuO4,Bulk,,,SC,High-Tc,22 K,,,,,,,,,,True,10.1103/PhysRevB.38.6552
La1.9Sr0.1CuO4,La1.9Sr0.1CuO4,Bulk,,,SC,High-Tc/cuprate,,,Tetragonal,T structure,,,,,,,True,10.1103/PhysRevB.52.7230
La1.9Sr0.1CuO4,La1.9Sr0.1CuO4,Bulk,,,SC,High-Tc/cuprate,,,,,,,,,,,,10.1103/PhysRevB.57.146
La₁.₉Sr₀.₁CuO₄,La1.9Sr0.1CuO4,Bulk,,,SC,High-Tc/cuprate,,,,,,,,,,,,10.1103/PhysRevB.38.7033
La1.9Sr0.1CuO4,La1.9Sr0.1CuO4,Thin Film,,,SC,High-Tc/cuprate,49 K,ambient pressure,,layered cuprate,,,,,,,,10.1103/PhysRevB.63.064511
La2-xSrxCuO4 (LSCO),La1.9Sr0.1CuO4,Bulk,,,SC,High-Tc/cuprate,,,,,,,,,,,,10.1103/PhysRevLett.77.723
La1.9Sr0.1CuO4,La1.9Sr0.1CuO4,Thin Film,1000 Å,SrTiO3 with SrLaAlO4 buffer layer,SC,High-Tc/cuprate,34.0 K,,,cuprate,,,,,,60 T,True,10.1103/PhysRevB.66.060501
La1.9Sr0.1CuO4,La1.9Sr0.1CuO4,Bulk,,,SC,High-Tc/cuprate,,,,,,,,,,,True,10.1103/PhysRevB.61.R3808
La2-xSrxCuO4 (x=0.1),La1.9Sr0.1CuO4,Bulk,,,SC,High-Tc/cuprate,,,,,,,,,,,False,10.1103/PhysRevB.61.15462
La1.9Sr0.1CuO4,La1.9Sr0.1CuO4,Bulk,,,SC,High-Tc/cuprate,24 K,,,,,,,,,,True,10.1103/PhysRevB.56.5610
Lanthanum Strontium Copper Oxide,La1.9Sr0.1CuO4,Bulk,,,SC,High-Tc/cuprate,,,,,,,,,,,,10.1103/PhysRevLett.83.4848
La2-xSrxCuO4-δ (x=0.1),La1.9Sr0.1CuO4,Bulk,,,SC,High-Tc/cuprate,26.2 K,,,T-phase,,,,,,31 × 10^4 Oe,,10.1103/PhysRevB.65.214528
La₁.₉Sr₀.₁CuO₄,La1.9Sr0.1CuO4,Bulk,,,SC,cuprate,,0-0.6 GPa,Orthorhombic,perovskite,Bmab,5.3260 Å,5.3713 Å,13.1641 Å,,,True,10.1103/PhysRevB.50.3221
La1.9Sr0.1CuO4,La1.9Sr0.1CuO4,Bulk,,,SC,High-Tc,18 K,,,,,,,,,,,10.1103/PhysRevLett.70.2625
La₂₋ₓSrₓCuO₄ (x=0.1),La1.9Sr0.1CuO4,Bulk,,,SC,High-Tc/cuprate,,,,,,,,,,,,10.1103/PhysRevB.53.9353
La1.9Sr0.1CuO4,La1.9Sr0.1CuO4,Bulk,,,SC,High-Tc/cuprate,,,,,,,,,,,True,10.1103/PhysRevLett.70.3131
Lanthanum Strontium Copper Oxide,La1.9Sr0.1CuO4,Bulk,,,SC,High-Tc/cuprate,,,,,,,,,,,,10.1103/PhysRevLett.82.628
La1.9Sr0.1CuO4,La1.9Sr0.1CuO4,Thin Film,363 nm,,SC,High-Tc/cuprate,31.6 K,,,,,,,,,,True,10.1103/PhysRevB.47.2913
La1.9Sr0.1CuO4,La1.9Sr0.1CuO4,Bulk,,,SC,cuprate,40 K,,,T-phase,,,,,,,True,10.1103/PhysRevB.41.131
La1.9Sr0.1CuO4,La1.9Sr0.1CuO4,Bulk,,,SC,High-Tc/cuprate,,,,,,,,,,,True,10.1103/PhysRevLett.69.2975
Lanthanum Strontium Copper Oxide,La1.9Sr0.1CuO4,Thin Film,,Various substrates with different lattice constants,SC,High-Tc/cuprate,Enhanced by ~100% under epitaxial strain,Epitaxial strain ~1%,,,,,,,,,,10.1103/PhysRevB.61.3672
La1.9Sr0.1CuO4,La1.9Sr0.1CuO4,Bulk,,,SC,cuprate,33 K,,,,,,,,,,True,10.1103/PhysRevLett.84.5612
La1.9Sr0.1CuO4,La1.9Sr0.1CuO4,Bulk,,,SC,cuprate,29 K,,Tetragonal,K2NiF4 type,,,,,,,True,10.1103/PhysRevB.35.7187
La1.9Sr0.1CuO4,La1.9Sr0.1CuO4,Bulk,,,SC,High-Tc/cuprate,,,,,,,,,,,True,10.1103/PhysRevB.53.R2963
La1.9Sr0.1CuO4,La1.9Sr0.1CuO4,Bulk,,,SC,cuprate,~25 K,,tetragonal,perovskite,,,,,,,True,10.1103/PhysRevB.62.8811
La1.9Sr0.1CuO4,La1.9Sr0.1CuO4,Bulk,,,SC,cuprate,,,,layered,,,,,,,,10.1103/PhysRevLett.74.801
La1.9Sr0.1CuO4,La1.9Sr0.1CuO4,Bulk,,,SC,High-Tc/cuprate,38 K,0.1 MPa,Tetragonal/Orthorhombic,,,,,,,,True,10.1103/PhysRevB.61.107
La1.9Sr0.1CuO4,La1.9Sr0.1CuO4,Bulk,,,SC,High-Tc/cuprate,,,,layered,,,,,,,,10.1103/PhysRevB.60.R3735
La1.9Sr0.1CuO4,La1.9Sr0.1CuO4,Bulk,,,SC,High-Tc,~35 K,,,,,,,,,,True,10.1103/PhysRevB.41.2605
La1.9Sr0.1CuO4,La1.9Sr0.1CuO4,Thin Film,,SrLaAlO4,SC,High-Tc/cuprate,49.1 K,ambient pressure,,,,,,,,,,10.1103/PhysRevLett.85.2180
La1.9Sr0.1CuO4,La1.9Sr0.1CuO4,Thin Film,,,SC,High-Tc/cuprate,,,,,,,,,,,True,10.1103/PhysRevB.43.5498
La1.9Sr0.1CuO4,La1.9Sr0.1CuO4,Bulk,,,SC,cuprate,,,Orthorhombic,K2NiF4,,,,,,,True,10.1103/PhysRevB.53.14558
La₁.₉Sr₀.₁CuO₄,La1.9Sr0.1CuO4,Bulk,,,SC,High-Tc/cuprate,25.8 K,,Tetragonal,,,,,,,,True,10.1103/PhysRevB.59.R717
La1.9Sr0.1CuO4,La1.9Sr0.1CuO4,Bulk,,,SC,cuprate,,,,,,,,,,,,10.1103/PhysRevLett.85.1738
La1.9Sr0.1CuO4,La1.9Sr0.1CuO4,Bulk,,,SC,cuprate,,,,perovskite-derived,,,,,,,True,10.1103/PhysRevLett.69.482
La1.9Sr0.1CuO4,La1.9Sr0.1CuO4,Bulk,,,SC,High-Tc/cuprate,28.5 K,ambient pressure,Orthorhombic,perovskite,,,,,,,True,10.1103/PhysRevB.49.13137
La₁.₉Sr₀.₁CuO₄,La1.9Sr0.1CuO4,Bulk,,,SC,High-Tc/cuprate,,,,,,,,,,,True,10.1103/PhysRevB.57.6165
La2-xSrxCuO4,La1.9Sr0.1CuO4,Bulk,,,SC,High-Tc/cuprate,,,,,,,,,,,True,10.1103/PhysRevB.49.4251
La₁.₉Sr₀.₁CuO₄,La1.9Sr0.1CuO4,Bulk,,,SC,cuprate,,,,,,,,,,,,10.1103/PhysRevB.59.9278
Lanthanum Strontium Copper Oxide,La1.9Sr0.1CuO4,Bulk,,,SC,High-Tc/cuprate,,,,,,,,,,,,10.1103/PhysRevB.50.7046
La1.9Sr0.1CuO4,La1.9Sr0.1CuO4,Thin Film,,,SC,cuprate,29 K to 50 K,,,cuprate planes,,,,,,,,10.1103/PhysRevLett.82.4296
La1.9Sr0.1CuO4,La1.9Sr0.1CuO4,Bulk,,,SC,High-Tc/cuprate,,,,,,,,,,,,10.1103/PhysRevB.50.1190
La₂₋ₓSrₓCuO₄,La1.9Sr0.1CuO4,Bulk,,,SC,High-Tc/cuprate,,,,,,,,,,,,10.1103/PhysRevB.44.9582
La₁.₉Sr₀.₁CuO₄,La1.9Sr0.1CuO4,Bulk,,,SC,High-Tc/cuprate,28 K,,Tetragonal,T structure,I4/mmm,5.364 Å,5.364 Å,13.201 Å,,,True,10.1103/PhysRevB.56.6295
La₁.₉Sr₀.₁CuO₄₋ᵧ,La1.9Sr0.1CuO4,Bulk,,,SC,cuprate,29 K (onset),,Tetragonal,K₂NiF₄-type,D₄ₕ¹⁷,,,,,,True,10.1103/PhysRevB.38.8850
La2-xSrxCuO4-δ (LSCO),La1.9Sr0.1CuO4,Bulk,,,SC,High-Tc/cuprate,,,,,,,,,,,,10.1103/PhysRevB.52.13029
La1.9Sr0.1CuO4,La1.9Sr0.1CuO4,Bulk,,,SC,High-Tc/cuprate,29 K,,Tetragonal,K2NiF4-type,,,,,,,True,10.1103/PhysRevB.36.5263
La1.90Sr0.10CuO4,La1.9Sr0.1CuO4,Bulk,,,SC,High-Tc/cuprate,31 K,,,,,,,,,,,10.1103/PhysRevB.60.3294
La1.9Sr0.1CuO4 (LASCO),La1.9Sr0.1CuO4,,,,SC,High-Tc/cuprate,27.1 K,,,,,,,,,,,10.1103/PhysRevB.65.144523
La₁.₉Sr₀.₁CuO₄,La1.9Sr0.1CuO4,Bulk,,,SC,High-Tc/cuprate,30 K,,Tetragonal,,,,,,,,True,10.1103/PhysRevB.52.6829
La1.9Sr0.1CuO4,La1.9Sr0.1CuO4,Bulk,,,SC,High-Tc,,,,K2NiF4-type layered perovskite,,3.771 Å,,13.233 Å,,,True,10.1103/PhysRevB.35.5350
La1.9Sr0.1CuO4,La1.9Sr0.1CuO4,Bulk,,,SC,High-Tc/cuprate,25 K,,,,,,,,,,True,10.1103/PhysRevB.35.7232
La1.9Sr0.1CuO4,La1.9Sr0.1CuO4,Bulk,,,SC,High-Tc/cuprate,28 K,atmospheric pressure,Tetragonal,K2NiF4,,3.78 Å,3.78 Å,13.23 Å,,,True,10.1103/PhysRevLett.58.408
La1.9Sr0.1CuO4,La1.9Sr0.1CuO4,Bulk,,,SC,cuprate,,,,,,,,,,,True,10.1103/PhysRevB.54.7561
La1.9Sr0.1CuO4,La1.9Sr0.1CuO4,Thin Film,,,SC,High-Tc/cuprate,,,,,,,,,,,,10.1103/PhysRevLett.87.047003
La1.9Sr0.1CuO4,La1.9Sr0.1CuO4,Bulk,,,SC,High-Tc/cuprate,33 K,,,,,,,,,,True,10.1103/PhysRevB.58.R14753
Lanthanum Strontium Copper Oxide,La1.9Sr0.1CuO4,Thin Film,,,SC,High-Tc/cuprate,,,,,,,,,,,,10.1103/PhysRevB.65.064528
La1.9Sr0.1CuO4,La1.9Sr0.1CuO4,Bulk,,,SC,High-Tc/cuprate,27.1 K,,,layered,,,,13.2 Å,,44.2 T,True,10.1103/PhysRevLett.84.3157
La₁.₉Sr₀.₁CuO₄,La1.9Sr0.1CuO4,Bulk,,,SC,High-Tc/cuprate,27.1 K,,,layered,,,,6.6 Å,2×10⁻³ T,,True,10.1103/PhysRevB.59.4394
La₁.₉Sr₀.₁CuO₄ sample L2,La1.9Sr0.1CuO4,Bulk,,,SC,High-Tc/cuprate,28.0 K,,,layered,,,,6.6 Å,,,True,10.1103/PhysRevB.59.4394
La2-xSrxCuO4,La1.9Sr0.1CuO4,Bulk,,,SC,High-Tc/cuprate,,,,,,,,,,,,10.1103/PhysRevB.55.3163
La1.9Sr0.1CuO4,La1.9Sr0.1CuO4,Thin Film,,LaSrAlO4,SC,cuprate,49.1 K,,,,,,,,,,,10.1103/PhysRevLett.89.107001
La1.9Sr0.1CuO4,La1.9Sr0.1CuO4,Bulk,,,SC,cuprate,25 K,,,,,,,,,,,10.1103/PhysRevLett.89.107001
La1.9Sr0.1CuO4,La1.9Sr0.1CuO4,Bulk,,,SC,cuprate,,,,,,,,,,,,10.1103/PhysRevB.45.2474
La1.9Sr0.1CuO4,La1.9Sr0.1CuO4,Thin Film,900-1800 Å,LaSrAlO4,SC,cuprate,40 K,,tetragonal,K2NiF4-type,,,,,,,True,10.1103/PhysRevB.61.12447
La₁.₉Sr₀.₁CuO₄,La1.9Sr0.1CuO4,Bulk,,,SC,cuprate,,,,layered perovskite,,3.793 Å,,13.201 Å,,,True,10.1103/PhysRevB.47.991
Strontium-doped Lanthanum Copper Oxide,La1.9Sr0.1CuO4,Bulk,,,SC,High-Tc/cuprate,,,,,,,,,,,,10.1103/PhysRevB.57.14444
La1.9Sr0.1CuO4,La1.9Sr0.1CuO4,Bulk,,,SC,High-Tc/cuprate,,,,,,,,,,,True,10.1103/PhysRevB.49.1376
La2-xSrxCuO4,La1.9Sr0.1CuO4,Bulk,,,SC,High-Tc/cuprate,,,,,,,,,,,,10.1103/PhysRevLett.74.4499
La1.9Sr0.1CuO4,La1.9Sr0.1CuO4,Bulk,,,SC,High-Tc/cuprate,30 K,,,,,,,,,,True,10.1103/PhysRevB.60.14617
La₁.₉Sr₀.₁CuO₄,La1.9Sr0.1CuO4,Thin Film,120 Å,LaSrAlO4,SC,High-Tc/cuprate,36.74 K,,,,,,,,,,True,10.1103/PhysRevB.63.144527
La₁.₉Sr₀.₁CuO₄,La1.9Sr0.1CuO4,Thin Film,3630 Å,SrTiO3,SC,High-Tc/cuprate,31.6 K,,Tetragonal,perovskite,,,,,,,True,10.1103/PhysRevB.44.249
La1.9Sr0.1CuO4,La1.9Sr0.1CuO4,Bulk,,,SC,High-Tc/cuprate,,,,,,,,,,,True,10.1103/PhysRevB.65.094504
La₁.₉Sr₀.₁CuO₄,La1.9Sr0.1CuO4,Thin Film,,,SC,High-Tc/cuprate,49 K,,Tetragonal,214 structure,,,,,,,,10.1103/PhysRevB.59.3827
Lanthanum Strontium Copper Oxide (x=0.1),La1.9Sr0.1CuO4,Bulk,,,SC,High-Tc/cuprate,,,Orthorhombic,LTO (low-temperature face-centered orthorhombic),,,,,,,True,10.1103/PhysRevB.48.9935
La1.9Sr0.1CuO4,La1.9Sr0.1CuO4,Bulk,,,SC,High-Tc,,,,,,,,,,,,10.1103/PhysRevB.65.064505
La₁.₉Sr₀.₁CuO₄,La1.9Sr0.1CuO4,Thin Film,300 nm,SrTiO3,SC,High-Tc/cuprate,27.9 K,,,,,,,,,"100 T/K (dHc2⊥c/dT), 0.67 T/K (dHc2∥c/dT)",True,10.1103/PhysRevB.46.14230
La1.9Sr0.1CuO4,La1.9Sr0.1CuO4,Bulk,,,SC,cuprate,,,,,,,,,,,True,10.1103/PhysRevB.59.4445
La1.9Sr0.1CuO4,La1.9Sr0.1CuO4,Bulk,,,SC,High-Tc/cuprate,26.0 K,,,K2NiF4 structure,,,,,,,True,10.1103/PhysRevB.35.8807
La1.9Sr0.1CuO4,La1.9Sr0.1CuO4,Bulk,,,SC,High-Tc/cuprate,,,Tetragonal,perovskite,,,,,,,True,10.1103/PhysRevB.65.054510
La2-xSrxCuO4 (x=0.1),La1.9Sr0.1CuO4,Bulk,,,SC,High-Tc/cuprate,30-40 K,,Tetragonal,K2NiF4-type,,,,,,,,10.1103/PhysRevLett.58.1371
La1.9Sr0.1CuO4,La1.9Sr0.1CuO4,Bulk,,,SC,High-Tc/cuprate,,,,,,,,,,,True,10.1103/PhysRevB.52.13585
La1.9Sr0.1CuO4,La1.9Sr0.1CuO4,Thin Film,10-15 nm,SrLaAlO4,SC,High-Tc/cuprate,49.1 K,ambient pressure,,perovskite,,,,,,,,10.1103/PhysRevB.61.9782
La1.9Sr0.1CuO4,La1.9Sr0.1CuO4,Bulk,,,SC,High-Tc/cuprate,,,,,,,,,,,,10.1103/PhysRevB.60.9850
La1.9Sr0.1CuO4,La1.9Sr0.1CuO4,Bulk,,,SC,High-Tc,,,Orthorhombic,perovskite,,,,,,,True,10.1103/PhysRevB.39.9012
La1.9Sr0.1CuO4,La1.9Sr0.1CuO4,Thin Film,,,SC,High-Tc/cuprate,49.1 K,ambient pressure,,,,,,,,,,10.1103/PhysRevB.61.3691
La1.9Sr0.1CuO4,La1.9Sr0.1CuO4,Bulk,,,SC,cuprate,26.8 K,,,,,,,,,,True,10.1103/PhysRevB.47.3354
La1.9Sr0.1CuO4,La1.9Sr0.1CuO4,Bulk,,,SC,High-Tc/cuprate,,3 atm O2,,,,,,,,,True,10.1103/PhysRevB.47.8369
La1.9Sr0.1CuO4,La1.9Sr0.1CuO4,single crystal,,,SC,cuprate,29 K,,Tetragonal/Orthorhombic (HTT/LTO transition),,,,,,,,TRUE,10.1103/PhysRevB.96.094519
La1.9Sr0.1CuO4,La1.9Sr0.1CuO4,Bulk,,,SC,cuprate,,,,,,,,,,45 T,FALSE,10.1103/PhysRevLett.93.147003
La1.9Sr0.1CuO4,La1.9Sr0.1CuO4,Bulk,,,SC,cuprate/High-Tc,28 K,,,,,,,,,,FALSE,10.1103/PhysRevB.79.174509
La1.9Sr0.1CuO4,La1.9Sr0.1CuO4,Bulk,,,SC,High-Tc/cuprate,,,Orthorhombic,,Bmab,,,,,,FALSE,10.1103/PhysRevB.83.115117
La1.9Sr0.1CuO4,La1.9Sr0.1CuO4,Thin Film,105 Å,SrLaAlO4 (001),SC,High-Tc/cuprate,,,,,,,,,,,TRUE,10.1103/PhysRevLett.91.057002
La1.9Sr0.1CuO4,La1.9Sr0.1CuO4,Bulk,,,SC,High-Tc/cuprate/Type-II,26.3 K,,,,,,,,16 mT,26.2 T,TRUE,10.1103/PhysRevB.73.184520
La1.9Sr0.1CuO4,La1.9Sr0.1CuO4,Bulk,,,SC,Type-II/cuprate/High-Tc,,ambient,"Tetragonal (high T), Orthorhombic (low T)",perovskite,,,,,,,TRUE,10.1103/PhysRevLett.129.067001
La1.9Sr0.1CuO4,La1.9Sr0.1CuO4,Bulk,,,SC,cuprate/High-Tc/Type-II,20 K,,Tetragonal,perovskite,,,,,,,FALSE,10.1103/PhysRevB.76.174512
La1.9Sr0.1CuO4,La1.9Sr0.1CuO4,Thin Film,,LaSrAlO4,SC,cuprate/High-Tc,28 K,ambient,,,,,,,,,TRUE,10.1103/PhysRevB.101.224512
La1.9Sr0.1CuO4,La1.9Sr0.1CuO4,Thin Film,77 nm,SrTiO3 (100),SC,High-Tc/cuprate,"18 K, 23 K",,,,,,,,,50 T,TRUE,10.1103/PhysRevB.84.134517
Lanthanum Strontium Copper Oxide (LSCO),La1.9Sr0.1CuO4,Bulk,,,SC,High-Tc/cuprate,31 K,,,,,,,,,,TRUE,10.1103/PhysRevLett.94.207001
Lanthanum Strontium Copper Oxide,La1.9Sr0.1CuO4,Bulk,,,SC,High-Tc/cuprate/Type-II,29 K,,,,,,,,,,TRUE,10.1103/PhysRevLett.92.237004
Lanthanum Strontium Copper Oxide (LSCO),La1.9Sr0.1CuO4,Thin Film,2.66 nm,SrLaAlO4,SC,High-Tc/cuprate,10–20 K,,Tetragonal,,,3.8 Å,3.8 Å,13.2 Å,,,TRUE,10.1103/PhysRevLett.96.227002
La1.9Sr0.1CuO4,La1.9Sr0.1CuO4,Bulk,,,SC,High-Tc/cuprate/Type-II,,,Orthorhombic,,,,,,,,FALSE,10.1103/PhysRevB.71.220508
La1.9Sr0.1CuO4,La1.9Sr0.1CuO4,Bulk,,,SC,High-Tc/cuprate,27 K,,,layered,,,,,,,TRUE,10.1103/PhysRevB.78.134527
La1.9Sr0.1CuO4,La1.9Sr0.1CuO4,Bulk,,,SC,High-Tc/cuprate/Type-II,32 K,,,,,,,,,,TRUE,10.1103/PhysRevB.71.054503
La1.9Sr0.1CuO4,La1.9Sr0.1CuO4,,,,SC,High-Tc/cuprate,,,,,,,,,,,,10.1103/PhysRevB.81.094522
La2-xSrxCuO4 (x=0.10),La1.9Sr0.1CuO4,,,,SC,High-Tc/cuprate,,,,,,,,,,,FALSE,10.1103/PhysRevB.108.L121106
Lanthanum Strontium Copper Oxide (LSCO),La1.9Sr0.1CuO4,,,,SC,High-Tc/cuprate,,,Tetragonal,,,,,,,,,10.1103/PhysRevB.75.094508
La1.9Sr0.1CuO4,La1.9Sr0.1CuO4,Bulk,,,SC,High-Tc/cuprate,30 K,,,,,,,,,,TRUE,10.1103/PhysRevLett.101.227001
La1.9Sr0.1CuO4,La1.9Sr0.1CuO4,Bulk,,,SC,High-Tc/cuprate,,,,,,,,,,,,10.1103/PhysRevLett.96.247002
La1.9Sr0.1CuO4,La1.9Sr0.1CuO4,Bulk,,,SC,High-Tc/cuprate,30 K,,,,,,,,,,,10.1103/PhysRevMaterials.3.104801
La1.9Sr0.1CuO4,La1.9Sr0.1CuO4,Bulk,,,SC,cuprate,,ambient,Tetragonal,perovskite,I4/mmm,,,,,,TRUE,10.1103/PhysRevB.88.054507
La1.9Sr0.1CuO4,La1.9Sr0.1CuO4,Thin Film,,,SC,cuprate/High-Tc,21 K,,,,,,,,,,TRUE,10.1103/PhysRevB.91.064511
"Lanthanum Strontium Copper Oxide (LSCO), x=0.10",La1.9Sr0.1CuO4,Bulk,,,SC,High-Tc/cuprate,27.5 K,,,,,,,,,,,10.1103/PhysRevB.90.184505
La1.9Sr0.1CuO4,La1.9Sr0.1CuO4,Bulk,,,SC,cuprate,30 K,,,,,,,,,,TRUE,10.1103/PhysRevX.4.011056
La1.9Sr0.1CuO4,La1.9Sr0.1CuO4,,,,SC,Type-II/cuprate/High-Tc,,,,,,,,,,,FALSE,10.1103/PhysRevB.84.144521
La1.9Sr0.1CuO4,La1.9Sr0.1CuO4,Bulk,,,SC,High-Tc/cuprate,,,,,,,,,,,TRUE,10.1103/PhysRevB.82.100505
La1.9Sr0.1CuO4,La1.9Sr0.1CuO4,,,,SC,High-Tc/cuprate,,,,,,,,,,,,10.1103/PhysRevB.100.224510
La1.9Sr0.1CuO4,La1.9Sr0.1CuO4,Bulk,,,SC,High-Tc/cuprate,,,,,,,,,,,TRUE,10.1103/PhysRevB.72.014536
La1.9Sr0.1CuO4,La1.9Sr0.1CuO4,Bulk,,,SC,cuprate/High-Tc,0.17 t,,,,,,,,,,FALSE,10.1103/PhysRevB.82.140502
La1.9Sr0.1CuO4,La1.9Sr0.1CuO4,,,,SC,High-Tc/cuprate/Type-II,36.9 K,,,,,,,,,,,10.1103/PhysRevB.76.184512
La1.9Sr0.1CuO4,La1.9Sr0.1CuO4,Thin Film,,,SC,High-Tc,49 K,,,,,,,,,,FALSE,10.1016/S0039-6028(01)01284-5
La1.9Sr0.1CuO4,La1.9Sr0.1CuO4,Bulk,,,SC,High-Tc/Cuprate,29 K,,,,,,,,,,TRUE,10.1016/j.physb.2004.06.025
La1.9Sr0.1CuO4,La1.9Sr0.1CuO4,Thin Film,,,SC,High-Tc,45 K,,,,,,,,,,TRUE,10.1016/S0921-4534(00)00113-1
La1.9Sr0.1CuO4,La1.9Sr0.1CuO4,Bulk,,,SC,Cuprate,26,,,,,,,,,,TRUE,10.1016/j.jmmm.2003.12.165
La1.9Sr0.1CuO4,La1.9Sr0.1CuO4,Bulk,,,SC,High-Tc/Cuprate,27 K,,,,,,,13.2 Å,,30 T,TRUE,10.1016/S0921-4534(02)01864-6
La1.9Sr0.1CuO4,La1.9Sr0.1CuO4,Thin Film,,,SC,High-Tc/Cuprate,40 K,,,,,,,,,,TRUE,10.1016/j.physc.2008.09.001
La1.9Sr0.1CuO4,La1.9Sr0.1CuO4,Bulk,,,SC,High-Tc/Cuprate,29 K,,,,,,,,,,FALSE,10.1016/j.physb.2008.11.013
La1.9Sr0.1CuO4,La1.9Sr0.1CuO4,Bulk,,,SC,High-Tc,33,,,,,3.7839,,13.211,,,FALSE,10.1016/j.physleta.2018.04.001
La1.9Sr0.1CuO4,La1.9Sr0.1CuO4,Bulk,,,SC,High-Tc,20 K,,,,,,,,,,FALSE,10.1016/j.physc.2004.03.013
La1.9Sr0.1CuO4,La1.9Sr0.1CuO4,Thin Film,,,SC,Cuprate,12.5 K,,,,,3.784 Å,,13.285 Å,,,TRUE,10.1016/S0038-1101(03)00191-6
La1.9Sr0.1CuO4,La1.9Sr0.1CuO4,Bulk,,,SC,Cuprate,25 K,,,,,,,,,,TRUE,10.1016/j.physc.2007.03.181
La1.9Sr0.1CuO4,La1.9Sr0.1CuO4,Thin Film,,,SC,High-Tc/Cuprate,17.5 K,,,,,,,,,,TRUE,10.1016/j.physc.2005.07.015
La2-xSrxCuO4,La1.9Sr0.1CuO4,Bulk,,,SC,High-Tc/Cuprate,33 K,,Orthorhombic,,,,,,,,TRUE,10.1016/j.jpcs.2008.06.020
La1.9Sr0.1CuO4,La1.9Sr0.1CuO4,Thin Film,,,SC,Cuprate,30 K,,,,,,,,,,TRUE,10.1016/S0921-4534(99)00206-3
La1.9Sr0.1CuO4,La1.9Sr0.1CuO4,Bulk,,,SC,High-Tc,23 K,,Tetragonal,,,,,,,,TRUE,10.1016/S0921-4534(99)00081-7
La1.9Sr0.1CuO4,La1.9Sr0.1CuO4,Thin Film,,,SC,High-Tc,49 K,,,,,,,,,,FALSE,10.1016/S0921-4534(00)01695-6
La1.9Sr0.1CuO4,La1.9Sr0.1CuO4,Bulk,,,SC,High-Tc,30 K,0 GPa,Tetragonal,,,,,,,,TRUE,10.1016/S0921-4526(99)02398-4
La1.9Sr0.1CuO4+y,La1.9Sr0.1CuO4+y,Bulk,,,SC,cuprate,9 K,,orthorhombic,,Cmca,,,,,,True,10.1103/PhysRevB.44.407
La1.9Sr0.1CuO4-δ,La1.9Sr0.1CuO4-δ,Bulk,,,SC,cuprate/High-Tc,,,,,,,,,,,FALSE,10.1103/PhysRevB.72.224517
La1.9Sr0.1CuO4-δ,La1.9Sr0.1CuO4-δ,Bulk,,,SC,Cuprate,30 K,,Orthorhombic,,,,,,,,TRUE,10.1016/j.physb.2009.07.069
La1.9Sr0.1CuO4+δ,La1.9Sr0.1CuO4.5,Thin Film,450 Å,LaSrAlO4,SC,cuprate,48 K,,tetragonal,K2NiF4-type,,3.756 Å,,13.296 Å,,,True,10.1103/PhysRevB.61.12447
La1.9Sr0.1CuO4/La1.65Sr0.35CuO4 Bilayer,La1.9Sr0.1CuO4/La1.65Sr0.35CuO4,Heterostructure,,,SC,cuprate/High-Tc,up to 40 K,,,,,,,,,,FALSE,10.1103/PhysRevB.79.174509
La1.9Sr0.1CuO4/La1.65Sr0.35CuO4,La1.9Sr0.1CuO4/La1.65Sr0.35CuO4,Thin Film,,,SC,Cuprate,28 K,,,,,,,,,,FALSE,10.1016/j.jallcom.2024.176700
La1.9Sr0.1NiO4,La1.9Sr0.1NiO4,Bulk,,,NSC,,,,Tetragonal,,,,,,,,True,10.1103/PhysRevB.48.3470
La1.9Sr0.1NiO4,La1.9Sr0.1NiO4,Bulk,,,NSC,,,,,,,,,,,,True,10.1103/PhysRevLett.70.2625
La1.9Sr0.1NiO4,La1.9Sr0.1NiO4,Bulk,,,NSC,,,,,,,,,,,,FALSE,10.1103/PhysRevB.72.014536
La1.9Sr0.31CuO4,La1.9Sr0.31CuO4,Thin Film,0.1-1 μm,"sapphire, MgO",SC,High-Tc/cuprate,"8 K (zero resistance), 38 K (onset)",,tetragonal,K2NiF4,,,,,,,True,10.1103/PhysRevB.35.8821
Lanthanum Strontium Ferrite,La1/3Sr2/3FeO3,Thin Film,10 nm,SrTiO3,NSC,,,,,perovskite,,3.908,,3.865,,,TRUE,10.1103/PhysRevB.73.165103
La11N9H2,La11N9H2,Bulk,,,SC,,1.11 K,20 GPa,Triclinic,,P1 ̄,,,,,,FALSE,10.1103/PhysRevB.109.094106
La1Ba1.5Ca0.4Cu3Oz,La1Ba1.5Ca0.4Cu3O7.06,Bulk,,,SC,cuprate,79 K,25-50 bars O2,Tetragonal,perovskite,,,,,,,True,10.1103/PhysRevB.55.15228
La1Ba2Cu3O6.3,La1Ba2Cu3O6.3,Bulk,,,SC,High-Tc,69 K,,Orthorhombic,perovskite,,,,,,,True,10.1103/PhysRevB.36.2417
La1Ba2Cu3O6.4,La1Ba2Cu3O6.4,Bulk,,,SC,High-Tc,56 K,,Tetragonal,perovskite,,3.9134 Å,,,,,True,10.1103/PhysRevB.36.2417
La1Ba2Cu3O6.5,La1Ba2Cu3O6.5,Bulk,,,SC,High-Tc,48 K,,Tetragonal,perovskite,,3.9134 Å,,,,,True,10.1103/PhysRevB.36.2417
La1Ba2Cu3O6.6,La1Ba2Cu3O6.6,Bulk,,,SC,High-Tc,37 K,,Tetragonal,perovskite,,3.9134 Å,,,,,True,10.1103/PhysRevB.36.2417
La1Ba2Cu3O9-δ (Tc=26K),La1Ba2Cu3O6.8,Bulk,,,SC,High-Tc,26 K,,Tetragonal,perovskite-related,,3.9085 Å,3.9109 Å,11.7306 Å,,,True,10.1103/PhysRevB.37.607
La1Ba2Cu3O9-δ (Tc=43K),La1Ba2Cu3O6.8,Bulk,,,SC,High-Tc,43 K,,Tetragonal,perovskite-related,,3.8995 Å,3.8977 Å,11.7040 Å,,,True,10.1103/PhysRevB.37.607
La1Ba2Cu3O9-δ (Tc=75K),La1Ba2Cu3O6.8,Bulk,,,SC,High-Tc,75 K,,,,,,,,,,,10.1103/PhysRevB.37.607
La1Ba2Cu3O7,La1Ba2Cu3O7,Bulk,,,SC,High-Tc,27 K,,Tetragonal,perovskite,,3.9134 Å,,,,,True,10.1103/PhysRevB.36.2417
LaBeH8,La1Be1H8,Bulk,,,SC,High-Tc,185 K,20 GPa,Cubic,,Fm-3m,,,,,,TRUE,10.1103/PhysRevB.109.184516
La-Ce-H system,La1Ce1Hn,Bulk,,,SC,High-Tc,176 K,100 GPa,,,,,,,,,TRUE,10.1103/PhysRevB.109.184516
LaCoAsO,La1Co1As1O1,Bulk,,,FM,,NSC,ambient,Tetragonal,ZrCuSiAs-type,P4/nmm,,,,,,TRUE,10.1103/PhysRevB.78.104505
LaCoIn5,La1Co1In5,Bulk,,,NSC,,NSC,Ambient,,,,,,,,,FALSE,10.1103/PhysRevB.76.052401
LaFe0.5Co0.5AsO,La1Fe0.5Co0.5As1O1,Bulk,,,NSC,iron-based,NSC,ambient,Tetragonal,ZrCuSiAs-type,P4/nmm,,,,,,TRUE,10.1103/PhysRevB.78.104505
LaFe0.85Co0.15AsO,La1Fe0.85Co0.15As1O1,Bulk,,,SC,iron-based,6.0 K,ambient,Tetragonal,ZrCuSiAs-type,P4/nmm,,,,,,TRUE,10.1103/PhysRevB.78.104505
LaFe0.89Co0.11AsO,La1Fe0.89Co0.11As1O1,Bulk,,,SC,iron-based,14.3 K,ambient,Tetragonal,ZrCuSiAs-type,P4/nmm,4.02771 (4K),4.02771 (4K),8.6860 (4K),,,TRUE,10.1103/PhysRevB.78.104505
LaFe0.8Co0.2AsO,La1Fe0.8Co0.2As1O1,Bulk,,,NSC,iron-based,NSC,ambient,Tetragonal,ZrCuSiAs-type,P4/nmm,,,,,,TRUE,10.1103/PhysRevB.78.104505
LaFe0.95Co0.05AsO,La1Fe0.95Co0.05As1O1,Bulk,,,SC,iron-based,11.2 K,ambient,Tetragonal,ZrCuSiAs-type,P4/nmm,,,,,,TRUE,10.1103/PhysRevB.78.104505
La(Fe0.998Mn0.002)As(O0.89F0.11),La1Fe0.998Mn0.002As1O0.89F0.11,Bulk,,,NSC,iron-based,NSC,ambient,Orthorhombic (low T),1111-type,Cmme,,,,,,TRUE,10.1103/PhysRevB.103.014518
La(Fe0.999Mn0.001)As(O0.89F0.11),La1Fe0.999Mn0.001As1O0.89F0.11,Bulk,,,SC,iron-based,11.5 K,ambient,Tetragonal/Orthorhombic (coexistence at low T),1111-type,"P4/nmm (tetragonal), Cmme (orthorhombic)",,,,,,TRUE,10.1103/PhysRevB.103.014518
LaFeAsO1-xFx,La1Fe1As1O(1-x)F(x),,,,SC,iron-based,26 K,,,,,,,,,,FALSE,10.1103/PhysRevB.86.064516
LaFeAsO0.85F0.15,La1Fe1As1O0.85F0.15,Bulk,,,SC,iron-based,9.9 K,,Tetragonal,Layered,,,,,,,TRUE,10.1103/PhysRevB.78.220502
LaFeAsO0.89F0.11,La1Fe1As1O0.89F0.11,Bulk,,,SC,iron-based,28.2 K,ambient,Tetragonal,ZrCuSiAs-type,P4/nmm,,,,,,FALSE,10.1103/PhysRevB.78.104505
LaFeAs(O0.89F0.11),La1Fe1As1O0.89F0.11,Bulk,,,SC,iron-based,,ambient,Tetragonal,1111-type,P4/nmm,,,,,,FALSE,10.1103/PhysRevB.103.014518
LaFeAsO0.925F0.075,La1Fe1As1O0.925F0.075,Bulk,,,SC,iron-based,22 K,,Tetragonal,Layered,,,,,,,TRUE,10.1103/PhysRevB.78.220502
LaFeAsO0.9F0.1,La1Fe1As1O0.9F0.1,Bulk,,,SC,iron-based,26.8 K,,Tetragonal,Layered,,,,,,,TRUE,10.1103/PhysRevB.78.220502
LaFeAsO0.9F0.1,La1Fe1As1O0.9F0.1,Bulk,,,SC,iron-based,28 K,ambient,Tetragonal,ZrCuSiAs-type,P4/nmm,4.0318,4.0318,8.7235,,,TRUE,10.1103/PhysRevB.87.064302
LaFeAsO0.9F0.1,La1Fe1As1O0.9F0.1,Bulk,,,SC,iron-based,24 K,,,,,,,,,,FALSE,10.1103/PhysRevB.82.134514
LaFeAsO0.9F0.1,La1Fe1As1O0.9F0.1,Bulk,,,SC,iron-based,26 K,ambient,Tetragonal,ZrCuSiAs-type,P4/nmm,,,,,,FALSE,10.1103/PhysRevB.79.094515
LaFeAsO0.9F0.1,La1Fe1As1O0.9F0.1,,,,SC,iron-based,,,,,,,,,,,FALSE,10.1103/PhysRevLett.106.087004
LaFeAsO,La1Fe1As1O1,Bulk,,,NSC,iron-based,NSC,,"Tetragonal (300K), Orthorhombic (4K)",ZrCuSiAs-type,"P4/nmm (300K), Cmma (4K)","4.0345 (300K), 5.6823 (4K)","4.0345 (300K), 5.7103 (4K)","8.7387 (300K), 8.7117 (4K)",,,TRUE,10.1103/PhysRevB.78.104505
LaFeAsO,La1Fe1As1O1,Bulk,,,NSC,iron-based,NSC,,Tetragonal,Layered,,,,,,,TRUE,10.1103/PhysRevB.78.220502
LaFeAsO,La1Fe1As1O1,Bulk,,,NSC,iron-based,NSC,ambient,Tetragonal,ZrCuSiAs-type,P4/nmm,4.0321,4.0321,8.7380,,,TRUE,10.1103/PhysRevB.87.064302
LaFeAsO,La1Fe1As1O1,Bulk,,,NSC,iron-based,,ambient,Tetragonal,ZrCuSiAs-type,P4/nmm,4.0367,4.0367,8.7218,,,TRUE,10.1103/PhysRevB.82.134514
LaFeAsO,La1Fe1As1O1,Bulk,,,NSC,iron-based,,,Tetragonal,ZrCuSiAs-type,P4/nmm,4.03007,4.03007,8.7368,,,FALSE,10.1103/PhysRevB.79.094515
LaH,La1H1,Bulk,,,SC,,<0.005 K,20 GPa,Cubic,rock salt,,,,,,,FALSE,10.1103/PhysRevB.109.094106
LaH10,La1H10,Bulk,,,SC,High-Tc,238 K,210 GPa,,,,,,,,,FALSE,10.1103/PhysRevB.100.174506
LaH10,La1H10,Bulk,,,SC,High-Tc,274-286 K,210 GPa,Cubic,Caged,Fm-3m,,,,,,TRUE,10.1103/PhysRevB.109.184516
LaH3,La1H3,Bulk,,,NSC,,NSC,20 GPa,,bismuth trifluoride,,,,,,,FALSE,10.1103/PhysRevB.109.094106
LaN,La1N1,Bulk,,,NSC,,NSC,20 GPa,,,,,,,,,FALSE,10.1103/PhysRevB.109.094106
LaNiO2,La1Ni1O2,Bulk,,,SC,,31 K,,Tetragonal,infinite-layer,P4/mmm,3.91,3.91,3.37,,,FALSE,10.1103/PhysRevB.106.165110
LaNiO2,La1Ni1O2,Bulk,,,NSC,,,,Tetragonal,Infinitely layered,P4/mmm,,,,,,FALSE,10.1103/PhysRevMaterials.8.064801
LaNiSi,La1Ni1Si1,Bulk,,,SC,Type-II,1.2 K,,Tetragonal,Body-centered tetragonal,I4_1/md (No. 109),4.1860,4.1860,14.0123,,,FALSE,10.1103/PhysRevB.101.245145
LaOs4Sb12,La1Os4Sb12,Bulk,,,SC,two-gap,,,Cubic,filled skutterudite,Im-3,,,,,,FALSE,10.1103/PhysRevB.87.064502
LaPtGe,La1Pt1Ge1,Bulk,,,SC,Type-II,,,Tetragonal,Body-centered tetragonal,I4_1/md (No. 109),4.2954,4.2954,15.1543,,,FALSE,10.1103/PhysRevB.101.245145
LaPtSi,La1Pt1Si1,Bulk,,,SC,Type-II,3.7 K,,Tetragonal,Body-centered tetragonal,I4_1/md (No. 109),4.2734,4.2734,14.6244,,,FALSE,10.1103/PhysRevB.101.245145
LSCO,La1Sr1CuO4,Bulk,,,SC,High-Tc/cuprate,,,,,,,,,,,,10.1103/PhysRevB.53.R522
LSCO,La1Sr1CuO4,,,,SC,High-Tc/cuprate,,,,,,,,,,,,10.1103/PhysRevB.59.3823
(La₀.₅Sr₀.₅)₂NiO₄,La1Sr1NiO4,Bulk,,,NSC,,,,Tetragonal,K₂NiF₄-type,,,,,,,True,10.1103/PhysRevB.47.11391
La₁₋ₓSrₓCuO₄₋ᵧ,La1SrCuO4,Bulk,,,SC,High-Tc/cuprate,,,,,,,,,,,,10.1103/PhysRevB.38.2892
LaYH12,La1Y1H12,Bulk,,,SC,High-Tc,241 K,180 GPa,Cubic,,Pm-3m,,,,,,FALSE,10.1103/PhysRevB.109.184516
Zn-substituted La2CuO4,"La2(Cu,Zn)O4",Bulk,,,NSC,cuprate,NSC,,Tetragonal,,,3.77,3.77,13.18,,,FALSE,10.1103/PhysRevB.72.224514
La2(Cu0.6Ni0.4)5As3O2,La2(Cu0.6Ni0.4)5As3O2,Bulk,,,SC,Cuprate,2.5 K,,Body-centered tetragonal,Layered,I 4/mmm,,,,,3.8 T,TRUE,10.1016/j.isci.2019.03.026
La-cuprate,La2-x(Sr/Ba)xCuO4,Bulk,,,SC,Cuprate,40 K,,,,,,,,,,FALSE,10.1016/j.physb.2015.04.012
La2-x(Sr/Ba)xCuO4,La2-x(Sr/Ba)xCuO4,Bulk,,,SC,Cuprate,40 K,,,,,,,,,,FALSE,10.1016/j.jpcs.2010.10.011
La2-xBa xCuO4,La2-xBa xCuO4,,,,SC,High-Tc/cuprate,,,,,,,,,,,FALSE,10.1103/PhysRevB.84.125129
La2-xBaxCuO4,La2-xBaxCuO4,Bulk,,,SC,High-Tc cuprate,,,Tetragonal,,,5.32-5.40 Å,5.32-5.40 Å,13.14-13.32 Å,,,TRUE,Handbook of SC
La2-xBaxCuO4,La2-xBaxCuO4,Bulk,,,SC,cuprate,,,,,,,,,,,,10.1103/PhysRevB.109.104508
La2-xBaxCuO4,La2-xBaxCuO4,,,,SC,cuprate,,,,,,,,,,,FALSE,10.1103/PhysRevB.83.134503
La2-xBaxCuO4,La2-xBaxCuO4,,,,SC,High-Tc/cuprate,~30 K,,,,,,,,,,FALSE,10.1103/PhysRevLett.104.057004
La2-xBaxCuO4,La2-xBaxCuO4,,,,SC,cuprate,,,,perovskite,,,,,,,FALSE,10.1103/PhysRevLett.98.197003
La2-xBaxCuO4 (x≠1/8),La2-xBaxCuO4,Bulk,,,SC,High-Tc/cuprate,about 35 K,,,,,,,,,,,10.1103/PhysRevB.91.195102
La2-xBaxCuO4 (x=NA),La2-xBaxCuO4,Bulk,,,SC,High-Tc/cuprate,,,,,,,,,,,FALSE,10.1103/PhysRevLett.99.237002
La-Ba-Cu-oxide,La2-xBaxCuO4,Bulk,,,SC,High-Tc/Cuprate,30 K,,,,,,,,,,,10.1016/j.physa.2005.01.017
La2-xCexCuO4,La2-xCexCuO4,Thin Film,,,SC,cuprate/High-Tc,,,Tetragonal,,,,,,,,FALSE,10.1103/PhysRevB.82.214513
La2-xSrxCu1-zZnzO4 (z=0.02-0.04),La2-xSrxCu1-zZnzO4,,,,NSC,cuprate,,,,,,,,,,,FALSE,10.1103/PhysRevLett.99.157002
Lanthanum Strontium Copper Zinc Oxide (optimally doped),La2-xSrxCu1-zZnzO4,Single Crystal,,,SC,High-Tc/cuprate,,,,,,,,,,,TRUE,10.1103/PhysRevLett.96.017008
La2-xSrxCuO4,La2-xSrxCu1O4,Bulk,,,SC,High-Tc/cuprate,,,,perovskite-related,,,,,,,FALSE,10.1103/PhysRevB.94.075155
La(Sr):21,La2-xSrxCuO4,Bulk,,,SC,High-Tc,,,,,,,,,,,TRUE,Handbook of SC
La(Sr):21,La2-xSrxCuO4,Bulk,,,SC,cuprate,,,,,,,,,,,TRUE,Handbook of SC
La2-xSrxCuO4,La2-xSrxCuO4,Bulk,,,SC,High-Tc cuprate,,,Tetragonal,,,5.30-5.40 Å,5.30-5.40 Å,13.10-13.30 Å,,,TRUE,Handbook of SC
La2-xSrxCuO4,La2-xSrxCuO4,Bulk,,,SC,High-Tc,~40 K (at x=0.15),,,,,,,,,,TRUE,Handbook of SC
LSCO,La2-xSrxCuO4,Bulk,,,SC,High-Tc,,,,,,,,,,,TRUE,Handbook of SC
La(Sr):21,La2-xSrxCuO4,Bulk,,,SC,High-Tc,,,,,,,,,,,TRUE,Handbook of SC
La2-xSrxCuO4,La2-xSrxCuO4,Bulk,,,SC,High-Tc/cuprate,,,,perovskite,,,,,,,FALSE,10.1103/PhysRevX.8.011008
La2-xSrxCuO4 (x=NA),La2-xSrxCuO4,Bulk,,,SC,High-Tc/cuprate,,,,,,,,,,,,10.1103/PhysRevB.110.214508
La2-xSrxCuO4,La2-xSrxCuO4,Thin Film,,,SC,High-Tc/cuprate,,,,,,,,,,,FALSE,10.1103/PhysRevB.88.060508
Lanthanum Strontium Copper Oxide (LSCO),La2-xSrxCuO4,Bulk,,,SC,High-Tc/cuprate,,,,Layered perovskite,,,,,,,FALSE,10.1103/PhysRevLett.101.237001
Lanthanum Strontium Copper Oxide (LSCO),La2-xSrxCuO4,Bulk,,,SC,High-Tc/cuprate,,,,,,,,,,,TRUE,10.1103/PhysRevB.74.134510
Lanthanum Strontium Copper Oxide,La2-xSrxCuO4,,,,SC,High-Tc/cuprate,,,,,,,,,,,FALSE,10.1103/PhysRevB.85.180507
La2-xSrxCuO4,La2-xSrxCuO4,Bulk,,,SC,High-Tc/cuprate,,,,,,,,,,,TRUE,10.1103/PhysRevB.105.214514
La2-xSrxCuO4,La2-xSrxCuO4,Thin Film,0.66 nm to over 100 nm,,SC,High-Tc/cuprate,,,,,,,,,,,TRUE,10.1103/PhysRevB.105.214514
La2-xSrxCuO4,La2-xSrxCuO4,,,,SC,High-Tc/cuprate,,,,,,,,,,,FALSE,10.1103/PhysRevB.84.174516
La2-xSrxCuO4,La2-xSrxCuO4,Bulk,,,SC,cuprate,,,,,,,,,,,FALSE,10.1103/PhysRevB.85.214523
La2-xSrxCuO4 (critically doped),La2-xSrxCuO4,,,,SC,cuprate,,,,,,,,,,,FALSE,10.1103/PhysRevB.107.144506
"Lanthanum Strontium Copper Oxide (LaSCO, superconducting)",La2-xSrxCuO4,Bulk,,,SC,cuprate,,,Tetragonal (slightly distorted),perovskite-related,,,,,,,FALSE,10.1103/PhysRevB.75.024501
La2-xSrxCuO4,La2-xSrxCuO4,,,,SC,cuprate,,,,,,,,,,,FALSE,10.1103/PhysRevLett.89.057003
La2-xSrxCuO4,La2-xSrxCuO4,Bulk,,,SC,cuprate/High-Tc,,,,,,,,,,,,10.1103/PhysRevB.82.094503
La2-xSrxCuO4,La2-xSrxCuO4,Bulk,,,SC,cuprate,,,,,,,,,,,FALSE,10.1103/PhysRevB.81.180505
La2-xSrxCuO4,La2-xSrxCuO4,,,,SC,cuprate/High-Tc,,,,T-structure,,,,,,,FALSE,10.1103/PhysRevB.90.214506
Lanthanum Strontium Copper Oxide,La2-xSrxCuO4,,,,SC,high-temperature superconductor,,,Tetragonal,,,,,,,,FALSE,10.1103/PhysRevB.92.100502
La2-xSrxCuO4,La2-xSrxCuO4,Bulk,,,SC,High-Tc/cuprate,,,,,,,,,,,FALSE,10.1103/PhysRevB.98.241407
La2-xSrxCuO4 (underdoped),La2-xSrxCuO4,Bulk,,,SC,High-Tc/cuprate,,moderate magnetic fields,,,,,,,,,TRUE,10.1103/PhysRevB.85.035104
Lanthanum Strontium Copper Oxide (LSCO),La2-xSrxCuO4,,,,SC,High-Tc/cuprate,,,,,,,,,,,FALSE,10.1103/PhysRevB.105.045110
La2-xSrxCuO4 (x=NA),La2-xSrxCuO4,Bulk,,,SC,cuprate,,,Tetragonal,K2NiF4-type (T),I4/mmm,,,,,,FALSE,10.1103/PhysRevB.96.094515
La2-xSrxCuO4,La2-xSrxCuO4,Thin Film,,,SC,High-Tc/cuprate,,,,,,,,,,,FALSE,10.1103/PhysRevB.85.106502
La2-xSrxCuO4,La2-xSrxCuO4,,,,SC,High-Tc/cuprate,,,,,,,,,,,FALSE,10.1103/PhysRevB.98.035102
La2-xSrxCuO4 (LSCO) at underdoped x,La2-xSrxCuO4,Bulk,,,SC,High-Tc/cuprate,,,,,,,,,,,TRUE,10.1103/PhysRevB.89.165126
La2-xSrxCuO4,La2-xSrxCuO4,Bulk,,,SC,cuprate/High-Tc,,,,,,,,,,,FALSE,10.1103/PhysRevB.94.115123
