Repository: WyattBunstine/ML_SC_Project

# ML_SC_Project — Chemically and Geometrically Motivated Crystal Graph Neural Networks

This project predicts and screens superconductors from crystal structure. It frames the
problem as a **two-stage hurdle**: first classify whether a material is a superconductor
candidate (SC vs. non-SC), then regress the critical temperature T_c for superconductors.

Two graph-neural-network families are trained and compared:

- a **baseline CGCNN** ([txie-93/cgcnn](https://github.com/txie-93/cgcnn)), and
- an **MPNN** with learned edge features that consumes richer `crystal_graph_v4` graphs
  (this project's contribution).

File: database/superconductor_materials_full.csv (part 94 of 215)
Material_Name,Chemical_Composition,Material_Class,Film_Thickness,Substrate,Material_Type,Superconductor_Type,Superconducting_Transition_Temperature,Pressure,Crystal_Structure,Lattice_Structure,Space_Group,"Lattice_Constant(a)","Lattice_Constant(b)","Lattice_Constant(c)",Lower_Critical_Field,Upper_Critical_Field,Experimental,DOI
La2NiO4.085,La2NiO4.085,Bulk,,,NSC,,,,,,,,,,,,True,10.1103/PhysRevLett.70.2625
La2NiO4.10,La2NiO4.10,Bulk,,,NSC,,,,,,,,,,,,,10.1103/PhysRevLett.87.237201
La2NiO4.105,La2NiO4.105,Bulk,,,NSC,,,,Orthorhombic/Tetragonal,K2NiF4-type,Pm21b,5.435 Å,5.497 Å,25.19 Å,,,True,10.1103/PhysRevLett.70.445
La2NiO4.125,La2NiO4.125,Bulk,,,NSC,,NSC,ambient,,,,,,,,,FALSE,10.1103/PhysRevB.77.064520
La2NiO4.13,La2NiO4.13,Bulk,,,NSC,,,,,,,,,,,,,10.1103/PhysRevB.64.172508
La2NiO4.13,La2NiO4.13,Bulk,,,NSC,,,,Tetragonal,layered perovskite,,5.465 Å,5.465 Å,12.68 Å,,,True,10.1103/PhysRevB.44.4570
La2NiO4.17,La2NiO4.17,Bulk,,,NSC,,,,tetragonal,,,,,,,,True,10.1103/PhysRevLett.87.237201
La2NiO4.17,La2NiO4.17,Bulk,,,NSC,,,,,,,,,,,,FALSE,10.1103/PhysRevB.96.224508
La2NiO4.18,La2NiO4.18,Bulk,,,NSC,,,,tetragonal,,,,,,,,,10.1103/PhysRevLett.87.237201
La2O2Fe2OS2,La2O2Fe2OS2,Bulk,,,NSC,,,,Tetragonal,Layered,,,,,,,TRUE,10.1103/PhysRevB.92.155139
La2O2Fe2OSe2,La2O2Fe2OSe2,Bulk,,,NSC,,,,Tetragonal,Layered,I4/mmm,,,,,,TRUE,10.1103/PhysRevB.89.100402
La2O2Fe2OSe2,La2O2Fe2OSe2,Bulk,,,NSC,,,,Tetragonal,Layered,,,,,,,TRUE,10.1103/PhysRevB.92.155139
La2O2Mn2OSe2,La2O2Mn2OSe2,Bulk,,,NSC,,,,,,,,,,,,FALSE,10.1103/PhysRevB.89.100402
Lanthanum oxide,La2O3,,,,NSC,,,,,,,,,,,,,10.1103/PhysRevB.37.511
Lanthanum Oxide,La2O3,Bulk,,,NSC,,,,Hexagonal,,P-3m1,,,,,,True,10.1103/PhysRevB.41.4747
La2O3Fe2Se2,La2O3Fe2Se2,Bulk,,,NSC,,NSC,ambient,,,,,,,,,FALSE,10.1103/PhysRevLett.110.146402
La2PdO4,La2PdO4,Thin Film,80 nm,SrTiO3 (001),NSC,,,,Tetragonal,T' structure,I4/mmm,4.083,4.083,12.705,,,TRUE,10.1103/PhysRevMaterials.2.085003
La2Rh3Si5,La2Rh3Si5,Bulk,,,SC,Type-II,4.4 K,,Orthorhombic,BaAl4-type derived,Ibam,,,,144 Oe,23.0 kOe,True,10.1103/PhysRevB.52.9679
La2Rh3Si5,La2Rh3Si5,Bulk,,,SC,,4.4 K,,Orthorhombic,U2Co3Si5-type,Ibam,10.00 Å,11.96 Å,5.88 Å,,,True,10.1103/PhysRevB.64.064514
La2Rh3Si5,La2Rh3Si5,Bulk,,,SC,,4.0 K,,,,,,,,,,True,10.1103/PhysRevB.34.4566
La2Rh3Si5,La2Rh3Si5,Bulk,,,SC,,4.4 K,,Orthorhombic,U2Co3Si5,Ibam,,,,,,TRUE,Handbook of SC
La2Rh3Si5,La2Rh3Si5,Bulk,,,SC,,4.4 K,,Orthorhombic,U2Co3Si5 type,Ibam,9.944 Å,11.886 Å,5.855 Å,,,TRUE,Handbook of SC
La2Rh3Si5,La2Rh3Si5,Bulk,,,SC,Type-II,4.4 K,,Orthorhombic,,Ibram or Iba2,,,,,,TRUE,10.1016/0921-4526(96)00132-9
"La2RuO5 (polycrystalline, high-temperature phase)",La2RuO5,Bulk,,,NSC,,,,Monoclinic,Layered perovskite-like,P21/c (No. 14),,,,,,TRUE,10.1103/PhysRevB.86.115125
"La2RuO5 (polycrystalline, low-temperature phase)",La2RuO5,Bulk,,,NSC,,,,Triclinic,"Layered perovskite-like, spin-ladder",P-1 (No. 2),,,,,,TRUE,10.1103/PhysRevB.86.115125
"La2RuO5 (single crystal, high-temperature phase)",La2RuO5,Bulk,,,NSC,,,,Monoclinic,Layered perovskite-like,P21/c (No. 14),,,,,,TRUE,10.1103/PhysRevB.86.115125
"La2RuO5 (single crystal, low-temperature phase)",La2RuO5,Bulk,,,NSC,,,,Triclinic,"Layered perovskite-like, spin-ladder",P-1 (No. 2),,,,,,TRUE,10.1103/PhysRevB.86.115125
La2S3,La2S3,Bulk,,,NSC,,,,,,,,,,,,True,10.1103/PhysRev.141.346
La2Sb,La2Sb,Bulk,,,SC,Type-II,5.3 K,,Layered,,,,,,,,TRUE,10.1016/j.ssc.2011.12.016
Lanthanum selenide,La2Se3,Bulk,,,NSC,,,,Cubic,Th3P4-type,I-43d,9.049 Å,9.049 Å,9.049 Å,,,True,10.1103/PhysRev.168.408
LSCO,La2Sr0.15CuO4,Bulk,,,SC,High-Tc/cuprate,,,,perovskite,,,,,,,,10.1103/PhysRevB.64.134504
LSCO,La2Sr0.17CuO4,Bulk,,,SC,High-Tc/cuprate,,,,,,,,,,,,10.1103/PhysRevB.55.11103
"(La,Sr)₂CuO₄",La2Sr0Cu1O4,,,,SC,High-Tc/cuprate,,,,layered,,,,,,,,10.1103/PhysRevB.49.15227
LSCO,La2Sr1Cu1O4,Bulk,,,SC,High-Tc,,,,,,,,,,,,10.1103/PhysRevLett.59.1745
Lanthanum Strontium Copper Oxide,La2Sr1CuO4,,,,SC,High-Tc/cuprate,,,,,,,,,,,,10.1103/PhysRevLett.85.5170
LSCO,La2Sr2Cu3O7,Bulk,,,SC,High-Tc,,,,,,,,,,,,10.1103/PhysRevB.52.6127
La₂₋ₓSrₓCaCu₂O₆,La2SrCaCu2O6,Bulk,,,SC,High-Tc/cuprate,,,,,,,,,,,,10.1103/PhysRevB.59.3911
La₂₋ₓSrₓCaCu₂O₆,La2SrCaCu2O6,Bulk,,,SC,High-Tc/cuprate,,,,,,,,,,,,10.1103/PhysRevB.58.8812
La2-xSrxCaCu2O6,La2SrCaCu2O6,Bulk,,,SC,High-Tc/cuprate,,,,,,,,,,,True,10.1103/PhysRevLett.78.721
La2SrCr2O7F2,La2SrCr2O7F2,Bulk,,,NSC,,,,,"Fluorine-intercalated, bilayer perovskite",,,,,,,TRUE,10.1103/PhysRevB.96.184513
La2-xSrxCu2O4+δ,La2SrCu2O4,,,,SC,High-Tc/cuprate,,,,,,,,,,,,10.1103/PhysRevB.55.9160
La2SrCu2O6,La2SrCu2O6,Bulk,,,NSC,cuprate,0 K,,,,,,,,,,,10.1103/PhysRevLett.76.4939
La2SrCu2O6,La2SrCu2O6,Bulk,,,NSC,,0 K,,,,,,,,,,,10.1103/PhysRevB.45.10647
La2SrCu2O6,La2SrCu2O6,Bulk,,,NSC,,NSC,ambient,Tetragonal,,I4/mmm,3.866 Å,3.866 Å,19.92 Å,,,True,10.1103/PhysRevB.47.12190
La₂SrCu₂O₆,La2SrCu2O6,Bulk,,,NSC,,,ambient,,,,,,,,,True,10.1103/PhysRevB.49.4163
La2SrCu2O6,La2SrCu2O6,Bulk,,,NSC,,< 5 K,,,,,,,,,,,10.1103/PhysRevB.38.6470
La2SrCu2O6,La2SrCu2O6,Bulk,,,NSC,,,,,perovskite-type,,,,,,,True,10.1103/PhysRevB.40.6797
La2SrCu2O6,La2SrCu2O6,Bulk,,,SC,High-Tc/cuprate,0 K,,,,,,,,,,,10.1103/PhysRevLett.66.3209
La2SrCu2O6,La2SrCu2O6,Bulk,,,SC,High-Tc,,,,layered,,,,,,,,10.1103/PhysRevLett.63.1515
La2SrCu2O6,La2SrCu2O6,,,,NSC,,,,,,,,,,,,,10.1103/PhysRevB.39.823
La2SrCu2O6,La2SrCu2O6,Bulk,,,NSC,,,,,,,,,,,,True,10.1103/PhysRevB.41.7213
La₂SrCu₂O₆,La2SrCu2O6,Bulk,,,NSC,,,,,double-perovskite,,,,,,,,10.1103/PhysRevB.38.204
La2SrCu2O6+y,La2SrCu2O6+y,Thin Film,40 nm,SrTiO3,NSC,,,,Tetragonal,Ruddlesden-Popper,I4/mmm,0.386 nm,0.386 nm,2.0 nm,,,True,10.1103/PhysRevB.56.853
La2SrCu2O6+δ,La2SrCu2O6+δ,Bulk,,,NSC,,,,,,,,,,,,True,10.1103/PhysRevB.41.307
La2SrCu2O6+δ,La2SrCu2O6+δ,Bulk,,,NSC,,,,,,,,,,,,True,10.1103/PhysRevB.38.5006
La2SrCu2O6.03,La2SrCu2O6.03,Bulk,,,NSC,,,,,,,,,,,,,10.1103/PhysRevB.49.12315
La2SrCu2O6.2,La2SrCu2O6.2,Bulk,,,NSC,,<5 K,6.5 bar O2,,Sr3Ti2O7-type double-layer intergrowth,,,,,,,True,10.1103/PhysRevLett.60.542
La2SrCu2O6.2,La2SrCu2O6.2,Bulk,,,NSC,,0 K,,,,,,,,,,,10.1103/PhysRevB.43.2968
La₂(Sr)CuO₃,La2SrCuO3,,,,SC,High-Tc/cuprate,,,,,,,,,,,,10.1103/PhysRevB.39.2883
La₂₋ₓSrₓCuO₄,La2SrCuO4,Bulk,,,SC,High-Tc/cuprate,,,,,,,,,,,,10.1103/PhysRevB.59.3911
La₂₋ₓSrₓCuO₄,La2SrCuO4,Bulk,,,SC,High-Tc/cuprate,,,,,,,,,,,,10.1103/PhysRevB.44.12098
La2-xSrxCuO4,La2SrCuO4,Bulk,,,SC,cuprate,,,,,,,,,,,,10.1103/PhysRevLett.77.155
La2-xSrxCuO4,La2SrCuO4,Bulk,,,SC,High-Tc/cuprate,,,,,,,,,,,,10.1103/PhysRevB.54.10150
LSCO,La2SrCuO4,Bulk,,,SC,High-Tc/cuprate,,,,,,,,,,,,10.1103/PhysRevB.61.14821
La2-xSrxCuO4,La2SrCuO4,Bulk,,,SC,cuprate,,,,perovskite-related,,,,,,,,10.1103/PhysRevB.49.15984
La2-xSrxCuO4 (LSCO),La2SrCuO4,,,,SC,High-Tc/cuprate,,,,single CuO2 layer,,,,,,,,10.1103/PhysRevB.54.10131
La2-xSrxCuO4,La2SrCuO4,Bulk,,,SC,High-Tc/cuprate,,,,,,,,,,,,10.1103/PhysRevB.64.212501
La2-xSrxCuO4,La2SrCuO4,Bulk,,,SC,High-Tc/cuprate,,,,,,,,,,,,10.1103/PhysRevB.62.3422
La₂₋ₓSrₓCuO₄,La2SrCuO4,,,,SC,High-Tc/cuprate,37 K,,,,,,,,,,,10.1103/PhysRevB.55.1223
La2-xSrxCuO4-y,La2SrCuO4,,,,SC,High-Tc/cuprate,,,,,,,,,,,,10.1103/PhysRevB.40.9389
La₂₋ₓSrₓCuO₄,La2SrCuO4,Bulk,,,SC,High-Tc/cuprate,,,,,,,,,,,,10.1103/PhysRevB.53.876
La2-xSrxCuO4,La2SrCuO4,Bulk,,,SC,High-Tc/cuprate,,,,,,,,,,,,10.1103/PhysRevB.49.4235
La2-xSrxCuO4,La2SrCuO4,,,,SC,High-Tc/cuprate,,,,,,,,,,,,10.1103/PhysRevB.42.193
La2-xSrxCuO4,La2SrCuO4,Bulk,,,SC,High-Tc/cuprate,,,,,,,,,,,,10.1103/PhysRevB.42.2200
La2-xSrxCuO4,La2SrCuO4,Bulk,,,SC,High-Tc/cuprate,,,,,,,,,,,,10.1103/PhysRevB.54.15545
La₂₋ₓSrₓCuO₄,La2SrCuO4,Bulk,,,SC,High-Tc/cuprate,,,,,,,,,,,,10.1103/PhysRevB.44.2757
La2-xSrxCuO4,La2SrCuO4,Bulk,,,SC,High-Tc/cuprate,,,,,,,,,,,,10.1103/PhysRevB.42.10136
La2-xSrxCuO4,La2SrCuO4,,,,SC,High-Tc/cuprate,,,,,,,,,,,,10.1103/PhysRevLett.75.4114
La2-xSrxCuO4,La2SrCuO4,Bulk,,,SC,High-Tc/cuprate,,,,,,,,,,,,10.1103/PhysRevB.39.11559
La2-xSrxCuO4 (LSCO),La2SrCuO4,Bulk,,,SC,High-Tc/cuprate,,,,,,,,,,,,10.1103/PhysRevB.64.092511
La2-xSrxCuO4,La2SrCuO4,Bulk,,,SC,High-Tc/cuprate,,,,,,,,,,,,10.1103/PhysRevB.60.627
La2-xSrxCuO4,La2SrCuO4,,,,SC,High-Tc/cuprate,,,,,,,,,,,,10.1103/PhysRevB.53.86
La2-xSrxCuO4-y,La2SrCuO4,Bulk,,,SC,High-Tc,,,,,,,,,,,,10.1103/PhysRevB.48.607
La2-xSrxCuO4,La2SrCuO4,Bulk,,,SC,High-Tc/cuprate,,,,,,,,,,,,10.1103/PhysRevB.64.214515
La2-xSrxCuO4,La2SrCuO4,Bulk,,,SC,High-Tc/cuprate,,,,,,,,,,,,10.1103/PhysRevLett.88.257002
La2-xSrxCuO4,La2SrCuO4,Bulk,,,SC,High-Tc/cuprate,,,,,,,,,,,,10.1103/PhysRevB.64.094513
La2-xSrxCuO4,La2SrCuO4,Bulk,,,SC,High-Tc/cuprate,90 K,,,,,,,,,,,10.1103/PhysRevB.48.15957
La2-xSrxCuO4+δ,La2SrCuO4,,,,SC,High-Tc/cuprate,,,,,,,,,,,,10.1103/PhysRevB.50.10346
La2-xSrxCuO4-δ,La2SrCuO4,Bulk,,,SC,cuprate,,,,,,,,,,,,10.1103/PhysRevLett.85.3696
La2-x-z Srx CuO4-y,La2SrCuO4,Bulk,,,SC,cuprate,~30 K,,orthorhombic,,,,,,,,True,10.1103/PhysRevB.37.2239
La2-xSrxCuO4,La2SrCuO4,Bulk,,,SC,High-Tc/cuprate,,,,,,,,,,,,10.1103/PhysRevB.58.11193
La2-xSrxCuO4,La2SrCuO4,,,,SC,High-Tc/cuprate,,,,,,,,,,,,10.1103/PhysRevB.50.6366
La2-xSrxCuO4,La2SrCuO4,Bulk,,,SC,High-Tc/cuprate,,,,,,,,,,,,10.1103/PhysRevLett.84.3422
La2-xSrxCuO4,La2SrCuO4,Bulk,,,SC,High-Tc/cuprate,,,,pseudoperovskite,,,,,,,,10.1103/PhysRevB.45.7650
La₂₋ₓSrₓCuO₄₊δ,La2SrCuO4,,,,SC,High-Tc/cuprate,,,,,,,,,,,,10.1103/PhysRevB.56.14717
La₂₋ₓSrₓCuO₄,La2SrCuO4,,,,SC,High-Tc/cuprate,,,,,,,,,,,False,10.1103/PhysRevB.56.10816
La2-xSrxCuO4,La2SrCuO4,,,,SC,High-Tc/cuprate,,,,,,,,,,,,10.1103/PhysRevLett.87.087003
La2-xSrxCuO4,La2SrCuO4,Bulk,,,SC,High-Tc/cuprate,,,,,,,,,,,,10.1103/PhysRevLett.66.1789
La2-xSrxCuO4,La2SrCuO4,,,,SC,High-Tc/cuprate,,,,,,,,,,,,10.1103/PhysRevB.39.7320
La2-xSrxCuO4,La2SrCuO4,Bulk,,,SC,High-Tc/cuprate,,,,,,,,,,,,10.1103/PhysRevLett.78.721
La₂₋ₓSrₓCuO₄,La2SrCuO4,Bulk,,,SC,High-Tc/cuprate,,,,,,,,,,,,10.1103/PhysRevB.56.5617
La2-zSrzCuO4,La2SrCuO4,Bulk,,,SC,High-Tc/cuprate,,,,,,,,,,,,10.1103/PhysRevB.54.10175
La2-xSrxCuO4-δ,La2SrCuO4,Bulk,,,SC,High-Tc/cuprate,,,,,,,,,,,,10.1103/PhysRevB.44.4539
La2-xSrxCuO4,La2SrCuO4,Bulk,,,SC,High-Tc/cuprate,,,,layered,,,,,,,,10.1103/PhysRevB.59.3377
La2-xSrxCuO4+δ,La2SrCuO4,,,,SC,High-Tc/cuprate,,,,,,,,,,,,10.1103/PhysRevLett.82.5345
La2-xSrxCuO4,La2SrCuO4,,,,SC,High-Tc/cuprate,,,,,,,,,,,,10.1103/PhysRevB.63.104514
La₂₋ₓSrₓCuO₄,La2SrCuO4,,,,SC,High-Tc/cuprate,39 K,,,,,,,,,,,10.1103/PhysRevLett.71.1764
La2-xSrxCuO4 (LSCO),La2SrCuO4,Bulk,,,SC,High-Tc/cuprate,,,,,,,,,,60 T,,10.1103/PhysRevLett.86.3831
La₂₋ₓSrₓCuO₄,La2SrCuO4,Thin Film,,,SC,High-Tc/cuprate,,,,,,,,,,,,10.1103/PhysRevB.52.R13152
La2-xSrxCuO4,La2SrCuO4,,,,SC,High-Tc/cuprate,,,,,,,,,,,,10.1103/PhysRevB.51.15653
La₂₋ₓSrₓCuO₄,La2SrCuO4,Thin Film,,,SC,High-Tc/cuprate,,,Tetragonal,perovskite,,,,,,,,10.1103/PhysRevB.53.12462
La₂₋ₓSrₓCuO₄,La2SrCuO4,Bulk,,,SC,cuprate,,,,,,,,,,,,10.1103/PhysRevB.45.515
La₂₋ₓSrₓCuO₄,La2SrCuO4,,,,SC,High-Tc/cuprate,,,,,,,,,,,,10.1103/PhysRevB.50.3363
La2-xSrxCuO4,La2SrCuO4,Bulk,,,SC,High-Tc/cuprate,,,,,,,,,,,,10.1103/PhysRevB.50.7215
La₂₋ₓSrₓCuO₄,La2SrCuO4,,,,SC,High-Tc/cuprate,,,,,,,,,,,,10.1103/PhysRevB.47.5524
La2-xSrxCuO4,La2SrCuO4,,,,SC,High-Tc,,,,perovskite,,,,,,,,10.1103/PhysRevLett.68.2531
La-Sr-Cu-O,La2SrCuO4,Bulk,,,SC,High-Tc/cuprate,,,,layered cuprate,,,,,,,,10.1103/PhysRevB.46.8542
La2-xSrxCuO4,La2SrCuO4,Bulk,,,SC,cuprate,,,,,,,,,,,,10.1103/PhysRevB.64.224512
La2-xSrxCuO4,La2SrCuO4,Bulk,,,SC,High-Tc/cuprate,,,,,,,,,,,,10.1103/PhysRevB.64.104506
La2-xSrxCuO4,La2SrCuO4,Bulk,,,SC,High-Tc/cuprate,,,,,,,,,,,,10.1103/PhysRevB.42.4219
La2-xSrxCuO4,La2SrCuO4,Bulk,,,SC,High-Tc/cuprate,,,,,,,,,,,,10.1103/PhysRevB.61.R6471
La2-xSrCuO4,La2SrCuO4,Bulk,,,SC,High-Tc/cuprate,,,,,,,,,,,,10.1103/PhysRevB.62.4026
La2-xSrxCuO4,La2SrCuO4,Bulk,,,SC,High-Tc/cuprate,,,,,,,,,,,,10.1103/PhysRevLett.81.1086
La2-xSrxCuO4,La2SrCuO4,Bulk,,,SC,High-Tc/cuprate,,,,,,,,,,,,10.1103/PhysRevLett.89.136401
La2-xSrxCuO4 (La-214),La2SrCuO4,Bulk,,,SC,High-Tc/cuprate,,,,perovskite,,,,,,,,10.1103/PhysRevB.63.012503
La₂₋ₓSrₓCuO₄₋δ,La2SrCuO4,Bulk,,,SC,High-Tc/cuprate,,,,,,,,,,,,10.1103/PhysRevB.43.10445
La2-xSrxCuO4,La2SrCuO4,,,,SC,High-Tc/cuprate,,,,,,,,,,,,10.1103/PhysRevB.56.5654
La2-xSrxCuO4,La2SrCuO4,Bulk,,,SC,High-Tc/cuprate,,,,,,,,,,,,10.1103/PhysRevLett.86.1614
La2-xSrxCuO4,La2SrCuO4,Bulk,,,SC,High-Tc/cuprate,,,,,,,,,,,,10.1103/PhysRevB.60.1360
La2-xSrxCuO4,La2SrCuO4,Bulk,,,SC,cuprate,,,,,,,,,,,,10.1103/PhysRevB.54.4391
La2-xSrxCuO4,La2SrCuO4,,,,SC,High-Tc/cuprate,,,,,,,,,,,,10.1103/PhysRevLett.80.377
LSCO,La2SrCuO4,Bulk,,,SC,High-Tc/cuprate,,,,,,,,,,,,10.1103/PhysRevB.43.3744
La₂₋ₓSrₓCuO₄,La2SrCuO4,,,,SC,High-Tc/cuprate,,,,,,,,,,,,10.1103/PhysRevB.53.11796
La2-xSrxCuO4,La2SrCuO4,,,,SC,cuprate,,,,T phase,,,,,,,,10.1103/PhysRevB.48.615
LSCO,La2SrCuO4,,,,SC,High-Tc/cuprate,,,,,,,,,,,,10.1103/PhysRevLett.88.137003
La2-xSrxCuO4 (LSCO),La2SrCuO4,Bulk,,,SC,High-Tc/cuprate,,,,,,,,,,,,10.1103/PhysRevB.47.2825
La2-xSrxCuO4,La2SrCuO4,Bulk,,,SC,High-Tc/cuprate,,,,,,,,,,,,10.1103/PhysRevB.44.5318
La₂₋ₓSrₓCuO₄,La2SrCuO4,,,,SC,High-Tc/cuprate,,,,,,,,,,,,10.1103/PhysRevLett.75.4512
La2SrCuO4,La2SrCuO4,Bulk,,,SC,High-Tc/cuprate,,,,,,,,,,,,10.1103/PhysRevB.52.15607
La₂₋ₓSrₓCuO₄ (La214),La2SrCuO4,Bulk,,,SC,High-Tc/cuprate,,,,,,,,,,,,10.1103/PhysRevB.66.054516
La2-xSrxCuO4,La2SrCuO4,,,,SC,High-Tc/cuprate,,,,,,,,,,,,10.1103/PhysRevB.41.4112
La2-xSrxCuO4,La2SrCuO4,Bulk,,,SC,cuprate,,,,,,,,,,,,10.1103/PhysRevB.46.5581
La2-xSrxCuO4,La2SrCuO4,,,,SC,High-Tc/cuprate,,,,,,,,,,,,10.1103/PhysRevB.48.9754
La₂₋ₓSrₓCuO₄,La2SrCuO4,,,,SC,High-Tc/cuprate,,,,,,,,,,,,10.1103/PhysRevB.63.144525
La2-xSrxCuO4,La2SrCuO4,Bulk,,,SC,High-Tc/cuprate,,,,,,,,,,,,10.1103/PhysRevLett.78.1771
La₂₋ₓSrₓCuO₄,La2SrCuO4,,,,SC,High-Tc/cuprate,37 K,,,,,,,,,,,10.1103/PhysRevB.40.8852
La₂₋ₓSrₓCuO₄,La2SrCuO4,Bulk,,,SC,High-Tc/cuprate,,,,,,,,,,,,10.1103/PhysRevB.50.10393
La2-xSrxCuO4-y,La2SrCuO4,Bulk,,,SC,High-Tc,,,,,,,,,,,,10.1103/PhysRevB.42.7981
La2-xSrxCuO4,La2SrCuO4,Bulk,,,SC,High-Tc/cuprate,,,tetragonal,,,,,,,,,10.1103/PhysRevB.51.16336
La2-xSrxCuO4,La2SrCuO4,Bulk,,,SC,High-Tc/cuprate,,,,single CuO2 layer,,,,,,,,10.1103/PhysRevB.54.3070
La2-xSrxCuO4,La2SrCuO4,Bulk,,,SC,cuprate,,,,,,,,,,,,10.1103/PhysRevLett.88.207003
La2-xSrxCuO4,La2SrCuO4,,,,SC,High-Tc/cuprate,,,,,,,,,,,,10.1103/PhysRevB.63.144502
La2-xSrxCuO4-y,La2SrCuO4,Bulk,,,SC,High-Tc/cuprate,,,,,,,,,,,,10.1103/PhysRevB.40.4573
La2-xSrxCuO4+δ,La2SrCuO4,Bulk,,,SC,High-Tc/cuprate,37 K,,,layered with CuO2 layers,,,,,,,,10.1103/PhysRevLett.70.1697
La2-xSrxCuO4,La2SrCuO4,,,,SC,High-Tc/cuprate,,,,layered oxide,,,,,,,,10.1103/PhysRevLett.59.1958
La2-xSrxCuO4,La2SrCuO4,,,,SC,High-Tc/cuprate,,,,,,,,,,,,10.1103/PhysRevB.47.5992
La2-xSrxCuO4-y,La2SrCuO4,Bulk,,,SC,hole-doped,,,,,,,,,,,,10.1103/PhysRevB.43.3009
La₂₋ₓSrₓCuO₄,La2SrCuO4,Bulk,,,SC,High-Tc/cuprate,,,,,,,,,,,,10.1103/PhysRevB.38.11946
La2-xSrxCuO4,La2SrCuO4,Bulk,,,SC,High-Tc/cuprate,,,,,,,,,,,,10.1103/PhysRevB.54.4265
La2-xSrxCuO4,La2SrCuO4,Bulk,,,SC,High-Tc/cuprate,,,,,,,,,,,,10.1103/PhysRevLett.87.267001
La-Sr-Cu-O compound,La2SrCuO4,,,,SC,High-Tc,48.6 K (onset),ambient pressure,,K2NiF4,,,,,,,,10.1103/PhysRevLett.58.908
La₂₋ₓSrₓCuO₄,La2SrCuO4,,,,SC,High-Tc/cuprate,,,,,,,,,,,,10.1103/PhysRevB.47.985
La2-xSrxCuO4,La2SrCuO4,Bulk,,,SC,High-Tc/cuprate,6-22 K,,,layered,,3.8 Å,,6.6 Å,,,,10.1103/PhysRevB.44.12500
La₂₋ₓSrₓCuO₄,La2SrCuO4,Bulk,,,SC,cuprate,,,,,,,,,,,,10.1103/PhysRevB.54.7425
LSCO,La2SrCuO4,,,,SC,High-Tc/cuprate,,,,layered,,,,,,,,10.1103/PhysRevLett.60.2194
La2SrMo2O7F2,La2SrMo2O7F2,Bulk,,,NSC,,,,,"Fluorine-intercalated, bilayer perovskite",,,,,,,FALSE,10.1103/PhysRevB.96.184513
La2Tl2Sr2Cu3O10,La2Tl2Sr2Cu3O10,Bulk,,,SC,High-Tc,Above 40 K,,Tetragonal,,,3.775,,35.35,,,TRUE,10.1016/0038-1098(89)90077-X
La2VCuO6,La2VCuO6,Bulk,,,SC,,,,,double perovskite,,,,,,,,10.1103/PhysRevB.57.557
La2−xSrxCuO4,La2−xSrxCuO4,,,,SC,cuprate/High-Tc,,,,,,,,,,,FALSE,10.1103/PhysRevB.82.094508
"La3-xPrxNi2O7 (bulk, cited)",La3-xPrxNi2O7,Bulk,,,SC,High-Tc,,high pressure,,Ruddlesden-Popper,,,,,,,FALSE,10.1103/PhysRevMaterials.8.124801
La3.6-xSr0.4SmxCu2O8,La3.6-xSr0.4SmxCu2O8,Bulk,,,SC,High-Tc,~18 K,,,T* phase,,3.86-3.87 Å,,12.57-12.70 Å,,,TRUE,Handbook of SC
La3.65Ru4Sn12.35,La3.65Ru4Sn12.35,Bulk,,,SC,,2.1 K,,Cubic,Yb3Rh4Sn13-type / LaRuSn3-type,Pm-3n,9.7664,9.7664,9.7664,,,TRUE,10.1103/PhysRevMaterials.6.043401
Lanthanum Aluminum,La3Al,Bulk,,,SC,,"0.25 meV (energy gap, Δ)",,,,,,,,,,True,10.1103/PhysRevB.18.4739
La3Al,La3Al,Bulk,,,SC,,6 K,,Hexagonal,Ni3Sn-type,P6/mmc,,,,,,,10.1103/PhysRevB.80.134429
La₃AlC,La3AlC,Bulk,,,NSC,,<1.02 K,,Cubic,perovskite,,5.12 Å,,,,,True,10.1103/PhysRevB.8.3194
La3B2C6,La3B2C6,Bulk,,,SC,,7 K,,Tetragonal,,,,,,,,TRUE,Handbook of SC
La3Ba3Ca2Cu8O10,La3Ba3Ca2Cu8O10,Bulk,,,SC,High-Tc,80 K,,Tetragonal,Triple perovskite,,,,,,,TRUE,10.1016/0921-4534(91)90049-5
La3Ba3Ca3Cu9O11,La3Ba3Ca3Cu9O11,Bulk,,,SC,High-Tc,80 K,,Tetragonal,Triple perovskite,,,,,,,TRUE,10.1016/0921-4534(91)90049-5
La3Ba3CaCu7O9,La3Ba3CaCu7O9,Bulk,,,SC,High-Tc,80 K,,Tetragonal,Triple perovskite,,,,,,,TRUE,10.1016/0921-4534(91)90049-5
La3Ba3Cu6O14+δ,La3Ba3Cu6O14+δ,,,,SC,High-Tc,70 K,,,perovskite,,,,,,,,10.1103/PhysRevB.39.9074
La3Ca0.3Cd0.7Ba3Cu7Oy,La3Ca0.3Cd0.7Ba3Cu7O6.987,Bulk,,,SC,High-Tc/Cuprate,40 K,,Tetragonal,Triple-perovskite,,3.8710,,11.6826,,,TRUE,10.1016/j.physc.2005.12.055
La3Ca0.4Cd0.6Ba3Cu7Oy,La3Ca0.4Cd0.6Ba3Cu7O7.001,Bulk,,,SC,High-Tc/Cuprate,52 K,,Tetragonal,Triple-perovskite,,3.8701,,11.6695,,,TRUE,10.1016/j.physc.2005.12.055
La3Ca0.5Cd0.5Ba3Cu7Oy,La3Ca0.5Cd0.5Ba3Cu7O7.018,Bulk,,,SC,High-Tc/Cuprate,62 K,,Tetragonal,Triple-perovskite,,3.8692,,11.6586,,,TRUE,10.1016/j.physc.2005.12.055
La3Ca0.6Cd0.4Ba3Cu7Oy,La3Ca0.6Cd0.4Ba3Cu7O7.033,Bulk,,,SC,High-Tc/Cuprate,70 K,,Tetragonal,Triple-perovskite,,3.8685,,11.6492,,,TRUE,10.1016/j.physc.2005.12.055
La3Ca0.7Cd0.3Ba3Cu7Oy,La3Ca0.7Cd0.3Ba3Cu7O7.054,Bulk,,,SC,High-Tc/Cuprate,73 K,,Tetragonal,Triple-perovskite,,3.8676,,11.6369,,,TRUE,10.1016/j.physc.2005.12.055
La3Ca0.8Cd0.2Ba3Cu7Oy,La3Ca0.8Cd0.2Ba3Cu7O7.087,Bulk,,,SC,High-Tc/Cuprate,77 K,,Tetragonal,Triple-perovskite,,3.8668,,11.6324,,,TRUE,10.1016/j.physc.2005.12.055
La3Ca0.9Cd0.1Ba3Cu7Oy,La3Ca0.9Cd0.1Ba3Cu7O7.119,Bulk,,,SC,High-Tc/Cuprate,78 K,,Tetragonal,Triple-perovskite,,3.8662,,11.6281,,,TRUE,10.1016/j.physc.2005.12.055
La3CaBa3Cu7Oy,La3CaBa3Cu7O7.148,Bulk,,,SC,High-Tc/Cuprate,81 K,,Tetragonal,Triple-perovskite,,3.8660,,11.6218,,,TRUE,10.1016/j.physc.2005.12.055
La3Co,La3Co,Bulk,,,SC,,4.01 K,,Orthorhombic,D020,,7.279 Å,10.088 Å,6.578 Å,,,True,10.1103/PhysRev.137.A119
La3Co,La3Co,Bulk,,,SC,Type-II,4.6 K,,Orthorhombic,,Pnma,7.279 Å,10.088 Å,6.578 Å,18.6 mT,4.1 T,TRUE,10.1016/j.physc.2016.07.017
La3Co4Sn11.7In1.3,La3Co4Sn11.7In1.3,Bulk,,,SC,Type-II,5.1 K,,Cubic,,Pm-3n,9.639 Å,,,0.0028 T,0.68 T,TRUE,10.1016/j.jallcom.2016.01.076
La3Co4Sn13,La3Co4Sn13,Bulk,,,SC,,2.4 K,,Cubic,Yb3Rh4Sn13-type,Pm-3n,9.5496,9.5496,9.5496,,,FALSE,10.1103/PhysRevB.79.094424
La3Co4Sn13,La3Co4Sn13,Bulk,,,SC,Type-II/BCS,1.95 K,0 GPa,Cubic,skutterudite-related,Pm-3n,,,,,1.38 T,TRUE,10.1103/PhysRevB.89.125111
La3Co4Sn13 (under pressure),La3Co4Sn13,Bulk,,,SC,Type-II/BCS,"increases with pressure, dTc/dP ~ 0.03 K/GPa",up to 2.5 GPa,Cubic,skutterudite-related,Pm-3n,,,,,,TRUE,10.1103/PhysRevB.89.125111
La3Co4Sn13,La3Co4Sn13,Bulk,,,SC,Type-II,2.9 K,,Cubic,Yb3M4Sn13-type,Pm-3n,,,,,,TRUE,10.1103/PhysRevB.86.205113
La3Co4Sn13,La3Co4Sn13,,,,SC,Conventional,,,Cubic,,Pm-3n,,,,,,FALSE,10.1103/PhysRevB.76.075109
La3Co4Sn13,La3Co4Sn13,Bulk,,,SC,,2.7 K,,Cubic,Yb3Rh4Sn13-type,Pm-3n,,,,,,TRUE,10.1103/PhysRevB.88.115113
La3Co4Sn13,La3Co4Sn13,Bulk,,,SC,Type-II,2.70 K,0 GPa,Cubic,Cubic,Pm-3n,,,,,1.0 T,TRUE,10.1016/j.jallcom.2018.09.236
La3Co4Sn13,La3Co4Sn13,Bulk,,,SC,Type-II,2.5 K,,Cubic,,Pm-3n,9.636 Å,,,,,TRUE,10.1016/j.jallcom.2016.01.076
La3Co4Sn13,La3Co4Sn13,Bulk,,,SC,Type-II,2.85 K,,Yb3Rh4Sn13-type,Cubic,Pm3̄n,9.6430,9.6430,9.6430,20 G,1 T,TRUE,10.1016/j.jssc.2006.02.024
La3Co4Sn13,La3Co4Sn13,Bulk,,,SC,Type-II,1.95 K,,Cubic,,Pm3n,,,,,1.38 T,TRUE,10.1016/j.jallcom.2015.06.198
La3Co4Sn13,La3Co4Sn13,Bulk,,,SC,Type-II,2.7 K,,Yb3Rh4Sn13-type,Cubic,Pm3̄n (No. 223),0.97550 nm,0.97550 nm,0.97550 nm,4.6 mT,1.06 T,TRUE,10.1016/j.physc.2011.05.034
La3Co4Sn13,La3Co4Sn13,Bulk,,,SC,Type-II,2.4 K,,Yb3M4Sn13 type,Cubic,Pm-3n,9.721 Å,9.721 Å,9.721 Å,,,TRUE,10.1016/j.physb.2005.01.053
La3CoRu3Sn13,La3CoRu3Sn13,Bulk,,,SC,Type-II,5 K,,Cubic,,Pm3n,,,,,5.28 T,TRUE,10.1016/j.jallcom.2015.06.198
"La,Sr,Ca-Cu-O system",La3CuO6,Bulk,,,SC,cuprate,,,,,,,,,,,,10.1103/PhysRevB.51.15604
La₃GaC,La3GaC,Bulk,,,NSC,,<1.02 K,,Cubic,perovskite,,5.17 Å,,,,,True,10.1103/PhysRevB.8.3194
La₃In,La3In,Bulk,,,SC,Type-II,9.54 K,,Cubic,Cu3Au,,5.07 Å,,,,,True,10.1103/PhysRevB.8.3194
La3In,La3In,Bulk,,,SC,Type-II,9.1 K,,,,,,,,,67000 G,True,10.1103/PhysRevLett.19.77
Lanthanum Indium,La3In,Bulk,,,SC,Type-I,10.4 K,,,A15,,,,,,,,10.1103/PhysRevLett.59.225
La3In,La3In,Bulk,,,SC,Type-II/strong-coupling,9.95 K,,Cubic,Cu3Au (L12-type),,,,,,,True,10.1103/PhysRevB.12.1778
La3In,La3In,Bulk,,,SC,,9.45 K,0-23 kbar,,,,,,,,,True,10.1103/PhysRevLett.23.118
La3In,La3In,Bulk,,,SC,Type-II,6.36,,Antiperovskite,Cubic,,,,,,,FALSE,10.1016/j.ssc.2013.11.032
La₃In₀.₅Tl₀.₅,La3In0.5Tl0.5,Bulk,,,SC,,8.90 K,,Cubic,Cu3Au,,5.06 Å,,,,,True,10.1103/PhysRevB.8.3194
La₃In₀.₇Al₀.₃,La3In0.7Al0.3,Bulk,,,SC,,9.42 K,,Cubic,Cu3Au,,5.06 Å,,,,,True,10.1103/PhysRevB.8.3194
La₃In₀.₇Ga₀.₃,La3In0.7Ga0.3,Bulk,,,SC,Type-II,9.25 K,,Cubic,Cu3Au,,5.05 Å,,,,,True,10.1103/PhysRevB.8.3194
La₃In₀.₈Sn₀.₂,La3In0.8Sn0.2,Bulk,,,SC,,7.80 K,,Cubic,Cu3Au,,5.05 Å,,,,,True,10.1103/PhysRevB.8.3194
La₃In₀.₉Cd₀.₁,La3In0.9Cd0.1,Bulk,,,SC,,9.55 K,,Cubic,Cu3Au,,5.07 Å,,,,,True,10.1103/PhysRevB.8.3194
La₃InC,La3InC,Bulk,,,NSC,,<1.02 K,,Cubic,perovskite,,5.19 Å,,,,,True,10.1103/PhysRevB.8.3194
La3InN,La3InN,Bulk,,,SC,Type-II,0.44,,Antiperovskite,Cubic,,5.11,5.11,5.11,,,FALSE,10.1016/j.ssc.2013.11.032
La3InO,La3InO,Bulk,,,SC,Type-II,3.77,,Antiperovskite,Cubic,,5.19,5.19,5.19,,,FALSE,10.1016/j.ssc.2013.11.032
La3Ir2Ge2,La3Ir2Ge2,Bulk,,,SC,Type-II,4.7 K,,,,Pbcm,,,,,,TRUE,10.1016/j.physb.2005.01.128
La3Ir4Sn13,La3Ir4Sn13,Bulk,,,SC,,,,Cubic,Quasi-skutterudite,,,,,,,,10.1103/PhysRevB.103.195150
La3Ir4Sn13,La3Ir4Sn13,Bulk,,,SC,Type-II,2.5 K,,Cubic,Yb3Rh4Sn13-type,Pm-3n,9.7550 Å,9.7550 Å,9.7550 Å,4.1 mT,1.02 T,TRUE,10.1103/PhysRevB.83.184509
La3Ir4Sn13,La3Ir4Sn13,,,,SC,,,,Cubic,quasiskutterudite,Pm-3n,,,,,,FALSE,10.1103/PhysRevB.91.075120
La3Ir4Sn13,La3Ir4Sn13,Bulk,,,SC,Type-II,2.5 K,,Yb3T4Sn13-type,Cubic,Pm3-n (No. 223),0.9755 nm,0.9755 nm,0.9755 nm,2.7 mT,0.840 T,TRUE,10.1016/j.physc.2009.12.062
La3MgH16,La3MgH16,Bulk,,,SC,High-Tc,32 K,150 GPa,P2/m,,,,,,,,FALSE,10.1016/j.mtphys.2023.101300
La3N2H,La3N2H1,Bulk,,,SC,,0.07 K,20 GPa,Hexagonal,,P6 ̄m2,,,,,,FALSE,10.1103/PhysRevB.109.094106
La3N4H,La3N4H1,Bulk,,,SC,,11.95 K,20 GPa,Triclinic,,P1,,,,,,FALSE,10.1103/PhysRevB.109.094106
La3Ni,La3Ni,Bulk,,,SC,,6.2 K,,,,,,,,,,,10.1103/PhysRevLett.73.211
La3Ni,La3Ni,Bulk,,,SC,,1.45 K,,Orthorhombic,,Pnma,7.189 Å,10.160 Å,6.650 Å,,,TRUE,10.1016/j.physc.2016.07.017
La3(Ni0.7Co0.3)2B2N3-δ,La3Ni1.4Co0.6B2N2.89,Bulk,,,NSC,,<1.5 K,,Tetragonal,body-centered tetragonal,,0.37230 nm,0.37230 nm,2.04289 nm,,,True,10.1103/PhysRevB.58.15045
La3(Ni0.8Co0.2)2B2N3-δ,La3Ni1.6Co0.4B2N2.9,Bulk,,,SC,Type-II,3.85 K,,Tetragonal,body-centered tetragonal,,0.37232 nm,0.37232 nm,2.045 nm,,,True,10.1103/PhysRevB.58.15045
La3(Ni0.9Co0.1)2B2N3-δ,La3Ni1.8Co0.2B2N2.9,Bulk,,,SC,Type-II,8.35 K,,Tetragonal,body-centered tetragonal,,0.37226 nm,0.37226 nm,2.049 nm,,,True,10.1103/PhysRevB.58.15045
La3(Ni0.9Cu0.1)2B2N3-δ,La3Ni1.8Cu0.2B2N2.9,Bulk,,,SC,Type-II,9.40 K,,Tetragonal,body-centered tetragonal,,0.37205 nm,0.37205 nm,2.0553 nm,,,True,10.1103/PhysRevB.58.15045
La3Ni2B2N3-δ,La3Ni2B2N2.9,Bulk,,,SC,Type-II,11.7 K,,Tetragonal,body-centered tetragonal,,0.3721 nm,0.3721 nm,2.0520 nm,,,True,10.1103/PhysRevB.58.15045
La3Ni2B2N2.90,La3Ni2B2N2.90,Bulk,,,SC,Type-II,13.0 K,,Tetragonal,,I4/mmm,0.37188 nm,,2.05222 nm,,,TRUE,10.1016/j.jallcom.2017.05.017
La3Ni2B2N2.93,La3Ni2B2N2.93,Bulk,,,SC,Type-II,13.7 K,,Tetragonal,,I4/mmm,0.37181 nm,,2.05252 nm,,,TRUE,10.1016/j.jallcom.2017.05.017
La3Ni2B2N3-δ,La3Ni2B2N3,Bulk,,,SC,Type-II,11.73 K,,,Layered,,,,,,~8 T,True,10.1103/PhysRevB.63.104508
La3Ni2B2N3,La3Ni2B2N3,Bulk,,,SC,boronitride,23 K,,,,,,,,,,,10.1103/PhysRevB.65.174519
La₃Ni₂B₂N₃,La3Ni2B2N3,,,,SC,quaternary boronitride,,,,,,,,,,,,10.1103/PhysRevB.60.11444
La3Ni2B2N3-δ,La3Ni2B2N3,Bulk,,,SC,Type-II,11.7 K,ambient pressure,Tetragonal,body-centered tetragonal,I4/mmm,0.37207 Å,0.37207 Å,2.0514 Å,13(2) mT,7.5(5) T,True,10.1103/PhysRevB.54.9408
La3Ni2B2N3,La3Ni2B2N3,Bulk,,,SC,,13 K,,,three NaCl-type layers,,,,,,,TRUE,Handbook of SC
La3Ni2B2N3,La3Ni2B2N3,Bulk,,,SC,,12 K,,,,,,,,,,TRUE,Handbook of SC
La3Ni2B2N3,La3Ni2B2N3,Bulk,,,SC,,13 K,,,,,,,,,,TRUE,10.1103/PhysRevB.87.144509
Lanthanum Nickel Boron Nitride,La3Ni2B2N3,Bulk,,,SC,,,,,,,,,,,,,10.1103/PhysRevB.100.174513
La3Ni2B2N3,La3Ni2B2N3,Bulk,,,SC,High-Tc,13 K,,Tetragonal,Body-centered,I4/mmm,3.7207 Å,3.7207 Å,20.514 Å,,,FALSE,10.1016/j.ssc.2005.01.043
La3Ni2B2N3,La3Ni2B2N3,Bulk,,,SC,Type-II,12.6 K,Ambient,Body-centered tetragonal,,,,,,156 mT,,TRUE,10.1016/j.physb.2006.01.420
La3Ni2B2N3H1.0,La3Ni2B2N3H1.0,Bulk,,,SC,Type-II,13.1 K,27 bar,Body-centered tetragonal,,,,,,167 mT,,TRUE,10.1016/j.physb.2006.01.420
La3Ni2O4F3,La3Ni2O4F3,Bulk,,,NSC,,,,,square pyramidal,,,,,,,FALSE,10.1103/PhysRevMaterials.8.024803
La3Ni2O6,La3Ni2O6,Bulk,,,NSC,,,,,square-planar,,,,,,,,10.1103/PhysRevB.106.165110
La3Ni2O6,La3Ni2O6,Bulk,,,NSC,,,,Tetragonal,Ruddlesden-Popper (reduced),I4/mmm,,,,,,TRUE,10.1103/PhysRevB.110.235107
La3Ni2O6,La3Ni2O6,Bulk,,,NSC,,,,Tetragonal,Reduced Ruddlesden-Popper (n=2),I4/mmm,,,,,,FALSE,10.1103/PhysRevMaterials.8.064801
La3Ni2O6.75,La3Ni2O6.75,Bulk,,,NSC,,NSC,0 GPa,Orthorhombic,Ruddlesden-Popper bilayered perovskite with oxygen vacancies,Amam,,,,,,FALSE,10.1103/PhysRevB.109.205156
Lanthanum Nickelate with Oxygen Vacancy,La3Ni2O6.75,Bulk,,,NSC,,,2 GPa (MI transition),,Ruddlesden-Popper,"Cmcm (pristine), distorted (HD/FD)",,,,,,FALSE,10.1103/PhysRevB.110.L140508
Lanthanum Nickelate,La3Ni2O6.93,Bulk,,,SC,High-Tc,"T_c^zero = 41 K, T_c^onset = 78.1 K",18 GPa,Orthorhombic,Ruddlesden-Popper,Amam,3.9360 Å,5.5019 Å,27.1269 Å,,"μ0H_c2(0) = 86.6 T (for T_c^90%), 19.1 T (for T_c^50%)",TRUE,10.1103/PhysRevX.14.011040
La3Ni2O7,La3Ni2O7,Bulk,,,SC,High-Tc,80 K,14 GPa,Orthorhombic/Tetragonal (pressure dependent),Ruddlesden-Popper bilayered perovskite,"Amam (ambient pressure), I4/mmm (or Fmmm) (≥14 GPa)",,,,,,FALSE,10.1103/PhysRevB.109.205156
La3Ni2O7,La3Ni2O7,Bulk,,,SC,High-Tc,80 K,14 GPa,Orthorhombic,,Fmmm,5.29 Å,5.21 Å,19.73 Å,,,FALSE,10.1103/PhysRevB.109.104508
La3Ni2O7,La3Ni2O7,Bulk,,,SC,,,high pressure,,Ruddlesden-Popper (n=2),,,,,,,FALSE,10.1103/PhysRevMaterials.9.L032001
Lanthanum Nickelate,La3Ni2O7,Bulk,,,SC,High-Tc,80 K,25.0 GPa,Orthorhombic,Ruddlesden-Popper bilayer perovskite,Fmmm,5.3260,5.3261,20.5490,,,FALSE,10.1103/PhysRevB.109.165116
Lanthanum Nickelate,La3Ni2O7,Bulk,,,SC,High-Tc,80 K,above 14 GPa,Tetragonal,Ruddlesden-Popper,I4/mmm,,,,,,FALSE,10.1103/PhysRevLett.132.106002
La3Ni2O7,La3Ni2O7,Filamentary,,,SC,s±-wave,80 K,High pressure,,Ruddlesden-Popper,,,,,,,FALSE,10.1103/PhysRevB.109.L220506
La3Ni2O7 (High Pressure Phase),La3Ni2O7,Bulk,,,SC,High-Tc,80 K,High pressure,Orthorhombic,Bilayer perovskite,Fmmm,,,,,,FALSE,10.1103/PhysRevB.110.205122
La3Ni2O7,La3Ni2O7,Bulk,,,SC,High-Tc,80 K,,Orthorhombic,Ruddlesden-Popper,Amam,5.4038,5.4544,20.4727,,,TRUE,10.1103/PhysRevB.110.L100507
Lanthanum Nickelate (bilayer),La3Ni2O7,Bulk,,,SC,High-Tc,80 K,under pressure,,Ruddlesden-Popper bilayer,,,,,,,,10.1103/PhysRevB.109.L201124
Lanthanum Nickelate (La3Ni2O7-1313 polymorph),La3Ni2O7,Bulk,,,SC,High-Tc,80 K,above 10 GPa,Tetragonal,"Ruddlesden-Popper (alternating single-layer–trilayer, 1313 polymorph)",P4/mmm,,,,,,FALSE,10.1103/PhysRevB.110.155145
Lanthanum Nickelate (La3Ni2O7-2222 polymorph),La3Ni2O7,Bulk,,,SC,High-Tc,80 K,14 GPa,Tetragonal,"Ruddlesden-Popper (bilayer, 2222 polymorph)",,,,,,,FALSE,10.1103/PhysRevB.110.155145
La3Ni2O7,La3Ni2O7,,,,SC,,80 K,High pressure,,bilayer square lattice,,,,,,,FALSE,10.1103/PhysRevB.108.174511
La3Ni2O7,La3Ni2O7,Bulk,,,SC,High-Tc,80 K,under pressure,Orthorhombic,Ruddlesden-Popper,Amam,,,,,,TRUE,10.1103/PhysRevB.110.134520
La3Ni2O7 (2222-La327),La3Ni2O7,Bulk,,,SC,High-Tc,80 K,above 15 GPa,Tetragonal,Ruddlesden-Popper,I4/mmm,,,,,,TRUE,10.1103/PhysRevB.111.125111
La3Ni2O7 (1313-La327),La3Ni2O7,Bulk,,,SC,High-Tc,,high pressure,,Mixed monolayer-trilayer stacking,,,,,,,FALSE,10.1103/PhysRevB.111.125111
La3Ni2O7,La3Ni2O7,Bulk,,,SC,High-Tc,~80 K,high pressure,,,,,,,,,TRUE,10.1103/PhysRevB.109.054505
Lanthanum Nickelate (bilayer),La3Ni2O7,Bulk,,,SC,High-Tc,80 K,High pressure,,bilayer structure,,,,shortened under pressure,,,,10.1103/PhysRevB.111.014512
"La3Ni2O7 (bulk, high pressure, cited)",La3Ni2O7,Bulk,,,SC,High-Tc,80 K,high pressure,,Ruddlesden-Popper,,,,,,,FALSE,10.1103/PhysRevMaterials.8.124801
"La3Ni2O7 (bulk, ambient pressure, cited)",La3Ni2O7,Bulk,,,NSC,,,ambient,,Ruddlesden-Popper,,,,,,,FALSE,10.1103/PhysRevMaterials.8.124801
La3Ni2O7,La3Ni2O7,Bulk,,,SC,nickelate/high-Tc,80 K,High pressure,Orthorhombic,"Ruddlesden-Popper, bilayer perovskite","Amam (ambient), Fmmm (high pressure), Pnma or P21/m (distorted)",,,,,,FALSE,10.1103/PhysRevB.111.014515
La3Ni2O7,La3Ni2O7,Bulk,,,SC,High-Tc/nickelate,,20 GPa,Tetragonal,Ruddlesden-Popper,I4/mmm,,,,,,FALSE,10.1103/PhysRevB.110.205125
Lanthanum Nickelate,La3Ni2O7,Bulk,,,SC,High-Tc,T_c up to 80 K,above 14 GPa,Orthorhombic,Ruddlesden-Popper,"Amam (below 10-15 GPa), Fmmm (above 10-15 GPa)",,,,,,FALSE,10.1103/PhysRevX.14.011040
La3Ni2O7,La3Ni2O7,Bulk,,,SC,High-Tc,80 K,14-42 GPa,Orthorhombic,Ruddlesden-Popper,Fmmm,,,,,,DFT calculation,10.1103/PhysRevMaterials.8.L111801
Lanthanum Nickelate (High-Pressure Phase),La3Ni2O7,Bulk,,,SC,High-Tc/cuprate,80 K,29.5 GPa,Orthorhombic,Bilayer perovskite,Fmmm,,,,,,DFT calculation,10.1103/PhysRevLett.132.126503
Lanthanum Nickelate (Low-Pressure Phase),La3Ni2O7,Bulk,,,NSC,,,1.6 GPa,Orthorhombic,Bilayer perovskite,Amam,,,,,,DFT calculation,10.1103/PhysRevLett.132.126503
La3Ni2O7,La3Ni2O7,,,,SC,High-Tc,80 K,pressurized,,,,,,,,,,10.1103/PRXQuantum.5.040341
La3Ni2O7,La3Ni2O7,Bulk,,,SC,High-Tc,80 K,High pressure (exact value NA),Tetragonal,Ruddlesden-Popper,,,,,,,FALSE,10.1103/PhysRevB.109.144511
La3Ni2O7,La3Ni2O7,Bulk,,,SC,High-Tc,80 K,High pressure (exact value NA),,Ruddlesden-Popper,,,,,,,FALSE,10.1103/PhysRevB.111.075140
La3Ni2O7,La3Ni2O7,Bulk,,,SC,High-Tc,80 K,29.5 GPa,Orthorhombic,"Ruddlesden-Popper perovskite, double-layer",Fmmm,,,,,,FALSE,10.1103/PhysRevB.109.L081105
La3Ni2O7,La3Ni2O7,Bulk,,,SC,High-Tc,80 K,above 15 GPa,Orthorhombic,Ruddlesden-Popper,,,,,,,FALSE,10.1103/PhysRevB.109.235123
Lanthanum Nickelate (bilayer),La3Ni2O7,,,,SC,High-Tc,80 K,High pressure,,,,,,,,,FALSE,10.1103/PhysRevB.111.L020504
La3Ni2O7,La3Ni2O7,Bulk,,,SC,Type-II/High-Tc/NA,up to 80 K,,,Ruddlesden-Popper bilayer,,,,,,,FALSE,10.1103/PhysRevB.111.094525
La3Ni2O7,La3Ni2O7,Bulk,,,SC,High-Tc,near 80 K,under pressure,,Ruddlesden-Popper (n=2),,,,,,,FALSE,10.1103/PhysRevB.110.L180501
Lanthanum Nickelate,La3Ni2O7,Bulk,,,SC,High-Tc,80 K,14 GPa,Orthorhombic,bilayer,,,,,,,FALSE,10.1103/PhysRevB.108.214522
Lanthanum Nickelate Bilayer,La3Ni2O7,Thin Film,,,SC,,,High Pressure,,Ruddlesden-Popper bilayer,,,,,,,FALSE,10.1103/PhysRevB.111.165101
La3Ni2O7,La3Ni2O7,Bulk,,,SC,High-Tc,80 K,19 GPa,Tetragonal,Layered perovskite,I4/mmm,,,,,,FALSE,10.1103/PhysRevB.110.174501
Lanthanum Nickelate,La3Ni2O7,Bulk,,,SC,High-Tc,80 K,under pressure,Orthorhombic,Ruddlesden-Popper,"Cmcm (0 GPa), Fmmm (30 GPa)",,,,,,FALSE,10.1103/PhysRevB.110.L140508
Lanthanum Nickelate (CDW-Z1 phase),La3Ni2O7,Bulk,,,NSC,,,0 GPa,Orthorhombic,Ruddlesden-Popper (CDW),Pnma,,,,,,FALSE,10.1103/PhysRevB.110.L140508
Lanthanum Nickelate (CDW-M1 phase),La3Ni2O7,Bulk,,,NSC,,,30 GPa,Orthorhombic,Ruddlesden-Popper (CDW),Cmmm,,,,,,FALSE,10.1103/PhysRevB.110.L140508
La3Ni2O7,La3Ni2O7,Bulk,,,SC,High-Tc,80 K,14 GPa,Tetragonal,Ruddlesden-Popper,I4/mmm,,,,,,FALSE,10.1103/PhysRevB.109.195151
La3Ni2O7,La3Ni2O7,Bulk,,,SC,High-Tc,near 80 K,,,bilayer,,,,,,,FALSE,10.1103/PhysRevLett.133.066503
La3Ni2O7,La3Ni2O7,Bulk,,,SC,High-Tc,~80 K,>14 GPa,Tetragonal,Ruddlesden-Popper,I4/mmm,,,,,,,10.1103/PhysRevLett.134.136002
Lanthanum Nickelate,La3Ni2O7,Bulk,,,SC,High-Tc,80 K,>14 GPa,,bilayer square lattice,,,,,,,FALSE,10.1103/PhysRevLett.133.096002
Lanthanum Nickelate,La3Ni2O7,Bulk,,,NSC,,,<14 GPa,,bilayer square lattice,,,,,,,FALSE,10.1103/PhysRevLett.133.096002
La3Ni2O7,La3Ni2O7,Bulk,,,SC,High-Tc,80 K,20.9-41.2 GPa,,"Perovskite, bilayered",Fmmm,,,,,,FALSE,10.1103/PhysRevLett.131.206501
La3Ni2O7,La3Ni2O7,Bulk,,,SC,High-Tc,86 K,28.9 GPa,Orthorhombic,Amam,Amam,5.3912,5.4532,20.4848,,138 T,TRUE,10.1016/j.jmst.2023.11.011
La3Ni2O7,La3Ni2O7,Bulk,,,SC,High-Tc,80 K,14.0–43.5 GPa,,,,,,,,,,10.1016/j.jmst.2023.08.001
La3Ni2O7,La3Ni2O7,Bulk,,,SC,High-Tc,80 K,14 GPa,Ruddlesden-Popper phase,Orthorhombic,Fmmm,,,,,,TRUE,10.1016/j.scib.2024.07.030
La3Ni2O7,La3Ni2O7,Bulk,,,SC,High-Tc,80 K,14-43.5 GPa,Orthorhombic,Amam,Amam,,,,,,FALSE,10.1016/j.physc.2024.1354504
"La3Ni2O7−δ (thin film, SH3)",La3Ni2O7-δ,Thin Film,12.056 nm,LaAlO3,NSC,,,ambient,,Ruddlesden-Popper,,3.792–3.807,,20.722,,,TRUE,10.1103/PhysRevMaterials.8.124801
La3Ni2O7.01,La3Ni2O7.01,Bulk,,,SC,High-Tc,67.0 K,26.5 GPa,Orthorhombic,Ruddlesden-Popper,,5.3903,5.4464,20.507,,,TRUE,10.1103/PhysRevB.109.144511
La3Ni4Ge4,La3Ni4Ge4,Bulk,,,SC,Type-II,0.8 K,,U3Ni4Si4-type,Orthorhombic,Immm,0.42017 nm,0.42167 nm,2.4031 nm,,,FALSE,10.1016/j.jallcom.2012.08.074
La3Ni4Ge4,La3Ni4Ge4,Bulk,,,SC,Type-II,0.7 K,,U3Ni4Si4-type,,,,,,,,TRUE,10.1016/j.physc.2008.05.267
La3Ni4P4O2,La3Ni4P4O2,Bulk,,,SC,Type-II,2.2 K,ambient,Tetragonal,Pr3Cu4P4O2-type,I4/mmm (139),4.0107,4.0107,26.1811,"520 Oe (0 K, estimated)","6 kOe (0 K, estimated)",TRUE,10.1103/PhysRevB.79.012505
La3Ni4P4O2,La3Ni4P4O2,Bulk,,,SC,Type-II,2.2 K,,,,,,,,,,,10.1016/j.jallcom.2012.10.099
La3Ni4Si4,La3Ni4Si4,Bulk,,,SC,Type-II,1.0 K,,U3Ni4Si4-type,Orthorhombic,Immm,0.41305 nm,0.41760 nm,2.3578 nm,,,FALSE,10.1016/j.jallcom.2012.08.074
La3Ni4Si4,La3Ni4Si4,Bulk,,,SC,Type-II,1.0 K,,,,,,,,,,,10.1016/j.jallcom.2012.10.099
La3Ni4Si4,La3Ni4Si4,Bulk,,,SC,Type-II,1.0 K,,U3Ni4Si4-type,,,,,,,,TRUE,10.1016/j.physc.2008.05.267
La₃PbC,La3PbC,Bulk,,,NSC,,<1.02 K,,Cubic,perovskite,,5.20 Å,,,,,True,10.1103/PhysRevB.8.3194
La3Pd4Ge4,La3Pd4Ge4,Bulk,,,SC,Type-II,2.50 K,,U3Ni4Si4,,,,,,,,FALSE,10.1016/j.jallcom.2013.07.169
La3Pd4Ge4,La3Pd4Ge4,Bulk,,,SC,Type-II,2.8 K,,U3Ni4Si4-type,Orthorhombic,Immm,0.42293 nm,0.43823 nm,2.50109 nm,,,FALSE,10.1016/j.jallcom.2012.08.074
La3Pd4Ge4,La3Pd4Ge4,,,,SC,,2.75 K,,,,,,,,,,FALSE,10.1016/j.physc.2007.05.015
La3Pd4Ge4,La3Pd4Ge4,Bulk,,,SC,Type-II,2.7 K,,U3Ni4Si4-type,,,,,,,,FALSE,10.1016/j.physc.2008.05.267
La3Pd4Ge4,La3Pd4Ge4,Bulk,,,SC,Type-II,2.7 K,,U3Ni4Si4-type,,,,,,,,TRUE,10.1016/j.physb.2007.10.347
La3Pd4Ge4,La3Pd4Ge4,Bulk,,,SC,Type-II,2.75 K,,U3Ni4Si4-type,Orthorhombic,,0.42293 nm,0.43823 nm,2.50109 nm,,,TRUE,10.1016/j.physc.2007.04.326
La3Pd4Si4,La3Pd4Si4,Bulk,,,SC,Type-II,2.2 K,,U3Ni4Si4-type,Orthorhombic,Immm,0.42254 nm,0.43871 nm,2.4551 nm,,,FALSE,10.1016/j.jallcom.2012.08.074
La3Pd4Si4,La3Pd4Si4,Bulk,,,SC,Type-II,2.2 K,,U3Ni4Si4-type,,,,,,,,FALSE,10.1016/j.physc.2008.05.267
La3Pd4Si4,La3Pd4Si4,Bulk,,,SC,Type-II,2.2 K,,U3Ni4Si4-type,,,,,,,,FALSE,10.1016/j.physb.2007.10.347
La3Pd4Si4,La3Pd4Si4,Bulk,,,SC,Type-II,2.15 K,,U3Ni4Si4-type,Orthorhombic,,0.42254 nm,0.43871 nm,2.4551 nm,,,FALSE,10.1016/j.physc.2007.04.326
La3Pd5Si,La3Pd5Si,Bulk,,,SC,Type-II,1.4 K,,Orthorhombic,,Imma,13.1363 Å,7.4365 Å,7.6496 Å,,1405 Oe,TRUE,10.1016/S0038-1098(03)00425-3
La3Pt3Bi4,La3Pt3Bi4,Bulk,,,SC,,1.1 K,,Cubic,Y3Au3Sb4-type,I-43d (No. 220),10.175,10.175,10.175,,0.41 T,TRUE,10.1103/PhysRevResearch.4.L032004
La₃Pt₄In₁₃,La3Pt4In13,Bulk,,,SC,,3.3 K,ambient pressure,Cubic,Pr₃Rh₄Sn₁₃ structure,Pm3n,9.812 Å,9.812 Å,9.812 Å,,,True,10.1103/PhysRevB.65.024401
La3Rh2Ge2,La3Rh2Ge2,Bulk,,,SC,Type-II,3.5 K,,Orthorhombic,,Pbcm,5.7600 Å,8.1890 Å,13.596 Å,,,True,10.1103/PhysRevB.64.224420
La3Rh2Ge2,La3Rh2Ge2,Bulk,,,SC,,3.5 K,,,,,,,,,,FALSE,10.1016/j.physb.2005.01.128
La3Rh4Sn13,La3Rh4Sn13,Bulk,,,SC,,3.2 K,,Cubic,La3Rh4Sn13,I41̄32,,,,,,TRUE,Handbook of SC
La3Rh4Sn13,La3Rh4Sn13,Bulk,,,SC,Type-II/BCS,"2.13 K (bulk, specific heat); 2.98 K (resistivity, inhomogeneous phase)",0 GPa,Cubic,skutterudite-related,Pm-3n,,,,,1.6 T,TRUE,10.1103/PhysRevB.89.125111
La3Rh4Sn13 (under pressure),La3Rh4Sn13,Bulk,,,SC,Type-II/BCS,"Tc* decreases with pressure, dTc*/dP = -0.05 K/GPa",up to 2.5 GPa,Cubic,skutterudite-related,Pm-3n,,,,,,TRUE,10.1103/PhysRevB.89.125111
La3Rh4Sn13,La3Rh4Sn13,Bulk,,,SC,Type-II,3.1 K,,Cubic,Yb3Rh4Sn13-type,Pm-3n,9.7457 Å,9.7457 Å,9.7457 Å,2.5 mT,1.02 T,TRUE,10.1103/PhysRevB.83.184509
La3Rh4Sn13,La3Rh4Sn13,Bulk,,,SC,Type-II,2.6 K,,Cubic,Yb3Rh4Sn13-type,Pm-3n,,,,,,TRUE,10.1103/PhysRevB.86.205113
La3Rh4Sn13,La3Rh4Sn13,,,,SC,,,,,,,,,,,,FALSE,10.1103/PhysRevB.93.245126
La3Rh4Sn13,La3Rh4Sn13,Bulk,,,SC,Type-II,3.1 K,,Yb3T4Sn13-type,Cubic,Pm3-n (No. 223),0.9746 nm,0.9746 nm,0.9746 nm,1.9 mT,0.820 T,TRUE,10.1016/j.physc.2009.12.062
La3Rh4Sn13,La3Rh4Sn13,Bulk,,,SC,Type-II,2.0-9.0 K,,Yb3M4Sn13 type,Cubic,Pm-3n,,,,,,FALSE,10.1016/j.physb.2005.01.053
La3Ru,La3Ru,Bulk,,,SC,Type-II,5.55 K,,Fe3C,,,,,,,,TRUE,10.1016/0925-8388(94)90764-1
La3Ru4Sn13,La3Ru4Sn13,Bulk,,,SC,,4 K,0-2.6 GPa,Cubic,Filled cage,Pm-3n,,,,,,TRUE,10.1103/PhysRevB.92.155136
La3Ru4Sn13,La3Ru4Sn13,,,,SC,,,,,,,,,,,,FALSE,10.1103/PhysRevB.93.245126
La3Ru4Sn13,La3Ru4Sn13,Bulk,,,SC,BCS,3.75 K,,Cubic,,Pm-3n,,,,,3.05 T,TRUE,10.1016/j.jallcom.2014.07.051
La3Ru4Sn13,La3Ru4Sn13,Bulk,,,SC,BCS,1.55 K,,Cubic,,Pm-3n,,,,,1.45 T,TRUE,10.1016/j.jallcom.2014.07.051
La3Ru4Sn13,La3Ru4Sn13,Bulk,,,SC,Type-II,1.55 K,,Cubic,,Pm3n,,,,,1.45 T,TRUE,10.1016/j.jallcom.2015.06.198
Lanthanum sulfide,La3S4,Bulk,,,SC,Type-II,6.5 K,,Cubic,bcc Th3P4-type structure,I-43d,8.73 Å,,,0.15 kOe,>25 kOe,True,10.1103/PhysRevLett.14.951
La3S4,La3S4,Bulk,,,SC,,8.25 ± 0.2 K,,,Th3P4 type defect lattice,,8.73 Å,,,,,True,10.1103/PhysRev.141.346
La3S4,La3S4,Bulk,,,SC,Type-II,8.1 K,,,,,,,,,,,10.1103/PhysRevB.15.1340
La3S4,La3S4,Bulk,,,SC,Type-II,8.25 K,,Cubic,Th3P4-type,,,,,,,False,10.1103/PhysRevB.25.4604
La₃S₄,La3S4,Bulk,,,SC,Type-II,8.2 K,ambient pressure,Cubic/Tetragonal,Th3P4-type,,,,,,very high upper critical magnetic fields,True,10.1103/PhysRevB.32.2985
La3S4,La3S4,Bulk,,,SC,,,,,Th3P4,,,,,,,True,10.1103/PhysRevB.11.500
La3S4,La3S4,Bulk,,,SC,,8.3 K,,Cubic to Tetragonal,,,,,,,,FALSE,10.1016/S0921-4526(02)01832-X
Lanthanum selenide,La3Se4,Bulk,,,SC,Type-II,8.6 K,,Cubic,bcc Th3P4-type structure,I-43d,9.05 Å,,,0.2 kOe,>25 kOe,True,10.1103/PhysRevLett.14.951
La3Se4,La3Se4,,,,SC,,,,,,,,,,,,,10.1103/PhysRev.141.346
Lanthanum selenide,La3Se4,Bulk,,,SC,,10 K,,,thorium phosphide crystal structure,,9.049 Å,,,,,True,10.1103/PhysRev.168.403
La3Se4,La3Se4,Bulk,,,SC,Type-II,7.6 K,,,,,,,,,,,10.1103/PhysRevB.15.1340
La₃Se₄,La3Se4,Bulk,,,SC,Type-II,7.2 K,ambient pressure,Cubic/Tetragonal,Th3P4-type,,,,,,very high upper critical magnetic fields,True,10.1103/PhysRevB.32.2985
Lanthanum selenide,La3Se4,Bulk,,,SC,,10 K,,Cubic,Th3P4-type,I-43d,9.049 Å,9.049 Å,9.049 Å,,,True,10.1103/PhysRev.168.408
La3Se4,La3Se4,Bulk,,,SC,,,,,Th3P4,,,,,,,True,10.1103/PhysRevB.11.500
La3Si2,La3Si2,Bulk,,,SC,Type-II,2.1 K,,U3Si2-type,,,7.920,,4.438,,,TRUE,10.1016/S0921-4526(99)00203-3
La₃SnC,La3SnC,Bulk,,,NSC,,<1.02 K,,Cubic,perovskite,,5.18 Å,,,,,True,10.1103/PhysRevB.8.3194
La₃Te₄,La3Te4,Bulk,,,SC,Type-II,4.0 K,ambient pressure,Cubic,Th3P4-type,,,,,,,True,10.1103/PhysRevB.32.2985
La3Te4,La3Te4,Bulk,,,SC,,,,,Th3P4,,,,,,,True,10.1103/PhysRevB.11.500
Lanthanum Telluride,La3Te4,Bulk,,,SC,,4 K,,Cubic,Th3P4-type,I-43d,9.634,9.634,9.634,,,TRUE,10.1103/PhysRevB.80.184302
La₃Tl,La3Tl,Bulk,,,SC,Type-II,8.86 K,,Cubic,Cu3Au,,5.06 Å,,,,,True,10.1103/PhysRevB.8.3194
La3Tl,La3Tl,Bulk,,,SC,Type-II/strong-coupling,9.1 K,,Cubic,Cu3Au (L12-type),,,,,,,True,10.1103/PhysRevB.12.1778
La3Tl,La3Tl,Bulk,,,SC,,8.9 K,,Cubic,AuCu3,,,,,,,TRUE,Handbook of SC
La₃TlC,La3TlC,Bulk,,,NSC,,<1.02 K,,Cubic,perovskite,,5.20 Å,,,,,True,10.1103/PhysRevB.8.3194
La4.85Gd0.15B2C6,La4.85Gd0.15B2C6,Bulk,,,SC,Type-I,2.5 K,,Ce5B2C6 type,Tetragonal,P 4,0.85823 nm,,0.9305 nm,,,TRUE,10.1016/S0925-8388(97)00501-X
