Repository: WyattBunstine/ML_SC_Project

# ML_SC_Project — Chemically and Geometrically Motivated Crystal Graph Neural Networks

This project predicts and screens superconductors from crystal structure. It frames the
problem as a **two-stage hurdle**: first classify whether a material is a superconductor
candidate (SC vs. non-SC), then regress the critical temperature T_c for superconductors.

Two graph-neural-network families are trained and compared:

- a **baseline CGCNN** ([txie-93/cgcnn](https://github.com/txie-93/cgcnn)), and
- an **MPNN** with learned edge features that consumes richer `crystal_graph_v4` graphs
  (this project's contribution).

File: database/superconductor_materials_full.csv (part 95 of 215)
Material_Name,Chemical_Composition,Material_Class,Film_Thickness,Substrate,Material_Type,Superconductor_Type,Superconducting_Transition_Temperature,Pressure,Crystal_Structure,Lattice_Structure,Space_Group,"Lattice_Constant(a)","Lattice_Constant(b)","Lattice_Constant(c)",Lower_Critical_Field,Upper_Critical_Field,Experimental,DOI
La4Ba1Cu5O13.4,La4Ba1Cu5O13.4,Bulk,,,NSC,,,,Tetragonal,distorted perovskite,P4/m,0.8644 Å,0.8644 Å,3.867 Å,,,True,10.1103/PhysRevB.37.5182
La₄BaCu₅O₁₃,La4BaCu5O13,Bulk,,,NSC,,Not superconducting above 5 K,,Tetragonal,oxygen-deficient perovskite,P4/m,8.6475 Å,8.6475 Å,3.8594 Å,,,,10.1103/PhysRevB.37.2309
La4BaCu5O13,La4BaCu5O13,Bulk,,,NSC,,,,,,,,,,,,True,10.1103/PhysRevB.41.307
La4BaCu5O13,La4BaCu5O13,Bulk,,,NSC,,,,Cubic,perovskite,,,,,,,True,10.1103/PhysRevB.38.5006
La4BaCu5O13,La4BaCu5O13,Bulk,,,NSC,,,,,,,,,,,,,10.1103/PhysRevB.38.6470
La4BaCu5O13,La4BaCu5O13,Bulk,,,NSC,,<5 K,,,perovskite-like with oxygen vacancy channels,,,,,,,True,10.1103/PhysRevLett.60.542
La4BaCu5O13,La4BaCu5O13,Bulk,,,NSC,,,,,,,,,,,,True,10.1103/PhysRevB.40.6797
La4BaCu5O13,La4BaCu5O13,Bulk,,,NSC,,,,,,,,,,,,True,10.1103/PhysRevB.41.7213
La4BaCu5O13,La4BaCu5O13,Bulk,,,NSC,,NSC,,,,,,,,,,,10.1103/PhysRevB.41.371
La4Be33Pt16,La4Be33Pt16,Bulk,,,SC,Type-II,2.5 K,,Cubic,,I-43d (No. 220),13.6682,13.6682,13.6682,,,TRUE,10.1103/PhysRevMaterials.5.074801
La4Cr3O10,La4Cr3O10,Bulk,,,NSC,,,,,"Ruddlesden-Popper, triple-layer perovskite",,,,,,,FALSE,10.1103/PhysRevB.96.184513
La4NH13,La4N1H13,Bulk,,,NSC,,NSC,20 GPa,,,,,,,,,FALSE,10.1103/PhysRevB.109.094106
La4N3H,La4N3H1,Bulk,,,SC,,1.42 K,20 GPa,Monoclinic,,C2/m,,,,,,FALSE,10.1103/PhysRevB.109.094106
La4N6H,La4N6H1,Bulk,,,SC,,14.12 K,20 GPa,Triclinic,,P1,,,,,,FALSE,10.1103/PhysRevB.109.094106
La4Ni3O10,La4Ni3O10,Bulk,,,NSC,,,,Orthorhombic,Ruddlesden-Popper,Bmab,,,,,,FALSE,10.1103/PhysRevB.105.085150
La4Ni3O10,La4Ni3O10,Bulk,,,SC,s±-wave,30 K,above 43 GPa,Tetragonal,Ruddlesden-Popper,I4/mmm,,,,,,FALSE,10.1103/PhysRevB.109.L220506
La4Ni3O10,La4Ni3O10,Bulk,,,SC,,,,,Ruddlesden-Popper,,,,,,,FALSE,10.1103/PhysRevB.110.L100507
Lanthanum Nickelate (trilayer),La4Ni3O10,Bulk,,,SC,High-Tc,25 K,under pressure,,Ruddlesden-Popper trilayer,,,,,,,,10.1103/PhysRevB.109.L201124
Lanthanum Nickelate (La4Ni3O10),La4Ni3O10,Bulk,,,SC,High-Tc,30 K,20-30 GPa,Tetragonal,Ruddlesden-Popper,I4/mmm,,,,,,FALSE,10.1103/PhysRevB.110.155145
La4Ni3O10 (La4310),La4Ni3O10,Bulk,,,SC,High-Tc,20 K,above 12 GPa,"Tetragonal (above 12 GPa), Monoclinic (below 12 GPa)",Ruddlesden-Popper,"I4/mmm (above 12 GPa), P21/a (below 12 GPa)",,,,,,TRUE,10.1103/PhysRevB.111.125111
Lanthanum Nickelate (trilayer),La4Ni3O10,Bulk,,,SC,High-Tc,30 K,,,trilayer structure,,,,,,,,10.1103/PhysRevB.111.014512
"La4Ni3O10 (bulk, cited)",La4Ni3O10,Bulk,,,SC,High-Tc,,high pressure,,Ruddlesden-Popper,,,,,,,FALSE,10.1103/PhysRevMaterials.8.124801
La4Ni3O10,La4Ni3O10,Bulk,,,SC,High-Tc/nickelate,20-30 K,,,Ruddlesden-Popper,,,,,,,TRUE,10.1103/PhysRevB.110.205125
La4Ni3O10,La4Ni3O10,Bulk,,,NSC,,,Ambient,Monoclinic,Ruddlesden-Popper,P21/a (Z=4),,,,,,FALSE,10.1103/PhysRevB.109.144511
La4Ni3O10,La4Ni3O10,Bulk,,,SC,,,> 15 GPa,Tetragonal,Ruddlesden-Popper,I4/mmm,,,,,,FALSE,10.1103/PhysRevB.109.144511
La4Ni3O10,La4Ni3O10,Bulk,,,SC,High-Tc,30 K,High pressure (exact value NA),,Ruddlesden-Popper,,,,,,,TRUE,10.1103/PhysRevB.111.075140
La4Ni3O10,La4Ni3O10,Bulk,,,SC,nickelate,20-30 K,above 15 GPa,Tetragonal,Ruddlesden-Popper,I4/mmm,,,,,,FALSE,10.1103/PhysRevB.109.235123
Lanthanum Nickelate (trilayer),La4Ni3O10,,,,SC,High-Tc,20-30 K,High pressure,,,,,,,,,FALSE,10.1103/PhysRevB.111.L020504
La4Ni3O10,La4Ni3O10,Bulk,,,SC,Type-II/High-Tc/NA,up to 30 K,up to 69 GPa,Monoclinic/Orthorhombic,Ruddlesden-Popper trilayer,,,,,,,FALSE,10.1103/PhysRevB.111.094525
La4Ni3O10,La4Ni3O10,Bulk,,,SC,,20-30 K,40 GPa,Tetragonal,Ruddlesden-Popper (n=3),I4/mmm,,,,,,FALSE,10.1103/PhysRevB.110.L180501
La4Ni3O10,La4Ni3O10,Bulk,,,SC,High-Tc,,12.6-13.4 GPa,Tetragonal,Layered perovskite,I4/mmm,,,,,,FALSE,10.1103/PhysRevB.110.174501
La4Ni3O10,La4Ni3O10,Bulk,,,SC,High-Tc,30 K,30 GPa,Tetragonal,Ruddlesden-Popper,I4/mmm,,,,,,FALSE,10.1103/PhysRevB.109.195151
La4Ni3O10,La4Ni3O10,Bulk,,,SC,High-Tc,20-30 K,,,Ruddlesden-Popper,,,,,,,,10.1103/PhysRevLett.134.136002
La4Ni3O8,La4Ni3O8,Bulk,,,NSC,,,,Tetragonal,trilayer nickelate,I4/mmm,3.97 Å,3.97 Å,26.1 Å,,,TRUE,10.1103/PhysRevLett.126.087001
La4Ni3O8,La4Ni3O8,Bulk,,,NSC,,,,,,,,,,,,FALSE,10.1103/PhysRevB.107.165153
La4Ni3O8,La4Ni3O8,Bulk,,,NSC,,,,,layered,,,,,,,,10.1103/PhysRevX.10.011024
La4Ni3O8,La4Ni3O8,Bulk,,,NSC,,,,,square-planar,,,,,,,,10.1103/PhysRevB.106.165110
La4Ni3O8,La4Ni3O8,Bulk,,,NSC,,,,Tetragonal,Ruddlesden-Popper (reduced),I4/mmm,3.97,3.97,26.09,,,TRUE,10.1103/PhysRevB.110.235107
La4Ni3O9.99,La4Ni3O9.99,Bulk,,,SC,,23 K,79.2 GPa,Orthorhombic,Ruddlesden-Popper,,5.411,5.463,27.98,,,TRUE,10.1103/PhysRevB.109.144511
La4Ru6O19,La4Ru6O19,,,,NSC,,,,,,,,,,,,FALSE,10.1103/PhysRevB.78.165126
La5B2C6,La5B2C6,Bulk,,,SC,Type-I,6.9 K,,Ce5B2C6 type,Tetragonal,P 4,0.8585 nm,,0.9075 nm,,34 mT,TRUE,10.1016/S0925-8388(97)00501-X
La5Ca9Cu24O41,La5Ca9Cu24O41,Bulk,,,NSC,,NSC,,,edge-sharing CuO2 chains,,,,,,,FALSE,10.1103/PhysRevB.98.184411
La₅Ir₄Sn₁₀,La5Ir4Sn10,Bulk,,,NSC,,,,Tetragonal,Sc₅Co₄Si₁₀-type,P4/mbm,14.80 Å,14.80 Å,4.68 Å,,,True,10.1103/PhysRevB.56.3360
La5NH4,La5N1H4,Bulk,,,SC,,4.13 K,20 GPa,Monoclinic,,C2/m,,,,,,FALSE,10.1103/PhysRevB.109.094106
La5N3H2,La5N3H2,Bulk,,,SC,,2.63 K,20 GPa,Monoclinic,,C2/m,,,,,,FALSE,10.1103/PhysRevB.109.094106
La5N4H,La5N4H1,Bulk,,,SC,,1.03 K,20 GPa,Monoclinic,,C2/m,,,,,,FALSE,10.1103/PhysRevB.109.094106
La5Ni4O13,La5Ni4O13,Bulk,,,NSC,,,,Tetragonal,Ruddlesden-Popper,I4/mmm,,,,,,FALSE,10.1103/PhysRevB.105.085150
La5Ru2,La5Ru2,Bulk,,,SC,Type-II,3.35 K,,Mn5C2,,,,,,,,TRUE,10.1016/0925-8388(94)90764-1
La5Sr1Cu6O15-δ,La5Sr1Cu6O15,Thin Film,200-600 nm,SrTiO3,NSC,,NSC,,,perovskite,,1.09 nm,1.09 nm,,,,True,10.1103/PhysRevB.42.6773
La5SrCu6O15,La5SrCu6O15,Bulk,,,NSC,,<5 K,,,perovskite-like with oxygen vacancy channels,,,,,,,True,10.1103/PhysRevLett.60.542
La5SrCu6O15,La5SrCu6O15,Bulk,,,NSC,,,,,,,,,,,,True,10.1103/PhysRevB.40.6797
La5−xBaxCu5O5(3−y),La5−xBaxCu5O5(3−y),Bulk,,,SC,High-Tc,50 K,,,,,,,,,,FALSE,10.1016/j.apsusc.2023.157780
La60Al40,La60Al40,Bulk,,,SC,,1.356 K,,,amorphous,,,,,,,True,10.1103/PhysRevB.34.8288
La60Cu20Ni10Al10,La60Cu20Ni10Al10,Bulk,,,SC,Type-II,2.5 K,,Amorphous,,,,,,,,TRUE,10.1016/j.jnoncrysol.2005.06.039
La65Al35,La65Al35,Bulk,,,SC,,1.822 K,,,amorphous,,,,,,,True,10.1103/PhysRevB.34.8288
Lanthanum-Gold alloy,La68Au32,Thin Film,1430-2020 Å,z-cut natural quartz,SC,,1.6-2.12 K,,Amorphous,Amorphous,,,,,,,True,10.1103/PhysRevB.18.1177
La6N5H,La6N5H1,Bulk,,,SC,,2.60 K,20 GPa,Monoclinic,,C2/m,,,,,,FALSE,10.1103/PhysRevB.109.094106
La6Ni2Sn,La6Ni2Sn,Bulk,,,SC,Type-II,2.3 K,,Ho6Ni2Ga-type,,Immm,,,,,,TRUE,10.1016/j.physb.2005.01.039
La6Ni2Sn,La6Ni2Sn,Bulk,,,SC,Type-II,2.25 K,,Ho6Ni2Ga-type,,Immm,,,,,6240 Oe,TRUE,10.1016/S0921-4534(02)01984-6
La6Ni5O12,La6Ni5O12,Bulk,,,SC,nickelate,11-19 K,,Tetragonal,Ruddlesden-Popper (reduced),I4/mmm,3.96,3.96,38.33,,,FALSE,10.1103/PhysRevB.110.235107
La6Ni5O16,La6Ni5O16,Bulk,,,NSC,,,,Tetragonal,Ruddlesden-Popper,I4/mmm,,,,,,FALSE,10.1103/PhysRevB.105.085150
La70Al30,La70Al30,Bulk,,,SC,,2.719 K,,,amorphous,,,,,,,True,10.1103/PhysRevB.34.8288
Lanthanum-Gold alloy,La71Au29,Thin Film,1910-2060 Å,z-cut natural quartz,SC,,1.88-1.92 K,,Amorphous,Amorphous,,,,,,,True,10.1103/PhysRevB.18.1177
La72Al28,La72Al28,Bulk,,,SC,,3.101 K,,,amorphous,,,,,,,True,10.1103/PhysRevB.34.8288
La72Ga28,La72Ga28,Bulk,,,SC,Type-II,3.09,,,,,,,,,,FALSE,10.1016/j.jpcs.2008.01.016
La74Ga26,La74Ga26,Bulk,,,SC,Type-II,3.39,,,,,,,,,,FALSE,10.1016/j.jpcs.2008.01.016
La75Al25,La75Al25,Bulk,,,SC,,3.436 K,,,amorphous,,,,,,,True,10.1103/PhysRevB.34.8288
La75Au15Cu10,La75Au15Cu10,Bulk,,,SC,Type-II,,,,,,,,,,,,10.1103/PhysRevB.18.4714
La75Au15Cu10,La75Au15Cu10,Bulk,,,SC,,3.795 K,,amorphous,amorphous,,,,,,,True,10.1103/PhysRevB.13.4827
Lanthanum-Gold alloy,La76Au24,Thin Film,1300-1700 Å,z-cut natural quartz,SC,,2.75-3.20 K,,Amorphous,Amorphous,,,,,,,True,10.1103/PhysRevB.18.1177
La76Ga24,La76Ga24,Bulk,,,SC,Type-II,3.62,,,,,,,,,,FALSE,10.1016/j.jpcs.2008.01.016
La78Au22,La78Au22,Bulk,,,SC,Type-II,3.75 K,,amorphous,amorphous,,,,,,22 kG/K (dHc2/dT at Tc),True,10.1103/PhysRevB.17.2884
La78Au22,La78Au22,Bulk,,,SC,Type-II,,,,amorphous,,,,,,enhanced above GLAG curve,,10.1103/PhysRevB.25.1977
La78Au22,La78Au22,Bulk,,,SC,Type-II,,,,,,,,,,,,10.1103/PhysRevB.18.4714
La78Au22,La78Au22,Bulk,,,SC,,3.934 K,,amorphous,amorphous,,,,,,80 kG,True,10.1103/PhysRevB.13.4827
La78Ga22,La78Ga22,Bulk,,,SC,Type-II,3.64,,,,,,,,,,FALSE,10.1016/j.jpcs.2008.01.016
La78Ni22,La78Ni22,Bulk,,,SC,,3.0 K,,Amorphous,Amorphous,,,,,,,True,10.1103/PhysRevB.11.150
La7Ir3,La7Ir3,Bulk,,,SC,,2.24 K,,Hexagonal,D102,,10.235 Å,,6.473 Å,,,True,10.1103/PhysRev.137.A119
La7Ir3,La7Ir3,,,,SC,noncentrosymmetric superconductor,,,,,,,,,,,FALSE,10.1103/PhysRevB.106.094507
La7Ir3,La7Ir3,,,,SC,,,,Hexagonal,Th7Fe3-type,,,,,,,FALSE,10.1103/PhysRevB.97.020502
Lanthanum Iridium,La7Ir3,,,,SC,Unconventional,,,,,,,,,,,FALSE,10.1103/PhysRevB.105.094513
La7Ir3,La7Ir3,Bulk,,,SC,,,ambient pressure,,,,,,,,,FALSE,10.1103/PhysRevB.97.224506
La7Ir3,La7Ir3,Bulk,,,SC,,,,,,,,,,,,,10.1103/PhysRevB.108.144510
Lanthanum Iridium,La7Ir3,Bulk,,,SC,Noncentrosymmetric,,,,,,,,,,,FALSE,10.1103/PhysRevB.110.134524
Lanthanum Iridium,La7Ir3,,,,SC,,,,,,,,,,,,FALSE,10.1103/PhysRevB.107.134518
La7Ir3,La7Ir3,Bulk,,,SC,,,,,,,,,,,,FALSE,10.1103/PhysRevB.103.024503
La7Ir3,La7Ir3,Bulk,,,SC,Noncentrosymmetric,,,,,,,,,,,FALSE,10.1103/PhysRevB.99.184513
La7Ir3,La7Ir3,Bulk,,,SC,Type-II,2.25 K,ambient,Hexagonal,Th7Fe3-type,P63mc,,,,3 mT,0.97 T,FALSE,10.1103/PhysRevB.103.174502
La7Ir3,La7Ir3,,,,SC,,,,,,,,,,,,FALSE,10.1103/PhysRevB.102.134511
La7Ir3,La7Ir3,Bulk,,,SC,Unconventional,,,,,,,,,,,FALSE,10.1103/PhysRevB.102.024508
La7Ir3,La7Ir3,Bulk,,,SC,,,,,,,,,,,,FALSE,10.1103/PhysRevB.103.174511
La7Ir3,La7Ir3,Bulk,,,SC,unconventional,,,,,,,,,,,FALSE,10.1103/PhysRevB.110.144506
Lanthanum Iridium,La7Ir3,Bulk,,,SC,Noncentrosymmetric/Unconventional,,,,,,,,,,,FALSE,10.1103/PhysRevB.96.180501
La7Ir3,La7Ir3,,,,SC,,,,,,,,,,,,FALSE,10.1103/PhysRevB.105.094523
La7Ir3,La7Ir3,,,,SC,,2.25 K,,,,,,,,,,FALSE,10.1103/PhysRevB.97.014501
Lanthanum Iridium,La7Ir3,,,,SC,,,,,noncentrosymmetric,,,,,,,FALSE,10.1103/PhysRevB.103.104507
La7Ir3,La7Ir3,Bulk,,,SC,,,,,,,,,,,,FALSE,10.1103/PhysRevB.94.054515
La7Ir3,La7Ir3,,,,SC,,,,,,,,,,,,FALSE,10.1103/PhysRevB.99.134509
Lanthanum Iridium,La7Ir3,,,,SC,,,,,,,,,,,,FALSE,10.1103/PhysRevB.95.224506
La7Ir3,La7Ir3,,,,SC,,,,,,,,,,,,FALSE,10.1103/PhysRevB.111.094511
La7Ir3,La7Ir3,,,,SC,,,,,Noncentrosymmetric,,,,,,,FALSE,10.1103/PhysRevB.98.214505
La7Ir3,La7Ir3,,,,SC,"Noncentrosymmetric, NA",,,,,,,,,,,FALSE,10.1103/PhysRevMaterials.3.104802
Lanthanum Iridium,La7Ir3,Bulk,,,SC,Noncentrosymmetric,,,,,,,,,,,FALSE,10.1103/PhysRevB.99.014516
La7Ir3,La7Ir3,Bulk,,,SC,Type-II,2.25 K,,Hexagonal,,P63mc,1.02139 nm,1.02139 nm,0.64619 nm,,,FALSE,10.1016/j.physleta.2019.126118
La7N6H,La7N6H1,Bulk,,,SC,,0.94 K,20 GPa,Rhombohedral,,R3 ̄,,,,,,FALSE,10.1103/PhysRevB.109.094106
La7Ni3,La7Ni3,Bulk,,,SC,,,,,,,,,,,,,10.1103/PhysRevB.108.144510
La7Ni3,La7Ni3,Bulk,,,SC,,,,,,,,,,,,FALSE,10.1103/PhysRevB.103.224522
La7Ni3,La7Ni3,Bulk,,,SC,Type-II,2.3 K,ambient,Hexagonal,Th7Fe3-type,P63mc,10.143 Å,10.143 Å,6.468 Å,5.19 mT,0.71 T,TRUE,10.1103/PhysRevB.103.174502
La7Ni3,La7Ni3,,,,SC,,,,,,,,,,,,FALSE,10.1103/PhysRevB.105.094523
La7Ni6O19,La7Ni6O19,Bulk,,,NSC,,,,Tetragonal,Ruddlesden-Popper,I4/mmm,,,,,,FALSE,10.1103/PhysRevB.105.085150
La7Pd3,La7Pd3,Bulk,,,SC,unconventional,,,,,,,,,,,FALSE,10.1103/PhysRevB.110.144506
La7Rh3,La7Rh3,Bulk,,,SC,,2.58 K,,Hexagonal,D102,,10.145 Å,,6.434 Å,,,True,10.1103/PhysRev.137.A119
La7Rh3,La7Rh3,Bulk,,,SC,,,,,,,,,,,,,10.1103/PhysRevB.108.144510
La7Rh3,La7Rh3,Bulk,,,SC,,,,,,,,,,,,FALSE,10.1103/PhysRevB.103.024503
La7Rh3,La7Rh3,Bulk,,,SC,Type-II,2.65 K,ambient,Hexagonal,Th7Fe3-type,P63mc,,,,2.51 mT,1.02 T,FALSE,10.1103/PhysRevB.103.174502
La7Rh3,La7Rh3,Bulk,,,SC,Type-II,2.65 K,ambient,Hexagonal,,P63mc,10.203,10.203,6.505,2.51 mT,1.02 T,TRUE,10.1103/PhysRevB.102.134511
La7Rh3,La7Rh3,Bulk,,,SC,unconventional,,,,,,,,,,,FALSE,10.1103/PhysRevB.110.144506
La7Rh3,La7Rh3,,,,SC,,,,,,,,,,,,FALSE,10.1103/PhysRevB.105.094523
La7Ru3,La7Ru3,Bulk,,,SC,,1.95 K,,Sr7Pt3-type,Orthorhombic,,,,,,,FALSE,10.1016/j.jallcom.2022.167279
La7Ru3,La7Ru3,Bulk,,,SC,Type-II,1.75 K,,Sr7Pt3,,,,,,,,TRUE,10.1016/0925-8388(94)90764-1
La80Al20,La80Al20,Bulk,,,SC,,3.904 K,,,amorphous,,,,,,,True,10.1103/PhysRevB.34.8288
La80Au20,La80Au20,Bulk,,,SC,Type-II,,,,amorphous,,,,,,22 kOe/K (gradient at Tc),True,10.1103/PhysRevB.21.343
Lanthanum-Gold alloy,La80Au20,Thin Film,1130-2100 Å,z-cut natural quartz,SC,,3.02-3.58 K,,Amorphous,Amorphous,,,,,,,True,10.1103/PhysRevB.18.1177
La80Ga20,La80Ga20,Bulk,,,SC,Type-II,,,,amorphous,,,,,,22.5 kOe/K (gradient at Tc),True,10.1103/PhysRevB.21.343
La80Ga20,La80Ga20,Bulk,,,SC,Type-II,3.84,,,,,,,,,,FALSE,10.1016/j.jpcs.2008.01.016
La80Lu20,La80Lu20,Bulk,,,SC,,,,,,,,,,,,True,10.1103/PhysRevB.2.1287
La80Tb20,La80Tb20,Bulk,,,SC,,,,,,,,,,,,True,10.1103/PhysRevB.2.1287
Lanthanum-Gold alloy,La81Au19,Thin Film,1770-1800 Å,z-cut natural quartz,SC,,3.30-3.66 K,,Amorphous,Amorphous,,,,,,,True,10.1103/PhysRevB.18.1177
La82Al18,La82Al18,Bulk,,,SC,,4.210 K,,,amorphous,,,,,,,True,10.1103/PhysRevB.34.8288
Lanthanum-Gold alloy,La84Au16,Thin Film,1260-1660 Å,z-cut natural quartz,SC,,3.51 K,,Amorphous,Amorphous,,,,,,,True,10.1103/PhysRevB.18.1177
La84Ga16,La84Ga16,Bulk,,,SC,Type-II,3.94,,,,,,,,,,FALSE,10.1016/j.jpcs.2008.01.016
La8Cu8O20,La8Cu8O20,Bulk,,,NSC,cuprate,,,,,,,,,,,FALSE,10.1103/PhysRevB.99.174515
La8N7H,La8N7H1,Bulk,,,SC,,0.49 K,20 GPa,Monoclinic,,P2/m,,,,,,FALSE,10.1103/PhysRevB.109.094106
Lanthanum-Gold alloy,La90Au10,Thin Film,700-1870 Å,z-cut natural quartz,SC,,4.01-4.39 K,,Amorphous,Amorphous,,,,,,,True,10.1103/PhysRevB.18.1177
Lanthanum-Gold alloy,La95Au5,Thin Film,1010-1270 Å,z-cut natural quartz,SC,,4.21-4.32 K,,Amorphous,Amorphous,,,,,,,True,10.1103/PhysRevB.18.1177
La-Ce alloy (3.98% Ce),La96.02Ce3.98,Bulk,,,SC,,0.91 K,,,hcp,,,,,,,True,10.1103/PhysRevB.4.2996
La-Ce alloy (3.23% Ce),La96.77Ce3.23,Bulk,,,SC,,1.99 K,,,hcp,,,,,,,True,10.1103/PhysRevB.4.2996
La-Ce alloy (2.02% Ce),La97.98Ce2.02,Bulk,,,SC,,3.24 K,,,hcp,,,,,,,True,10.1103/PhysRevB.4.2996
La-Ce alloy (1.03% Ce),La98.97Ce1.03,Bulk,,,SC,,4.49 K,,,hcp,,,,,,,True,10.1103/PhysRevB.4.2996
La98Lu1.15Tb0.85,La98Lu1.15Tb0.85,Bulk,,,SC,Type-II,2.582 K,,,d-hcp,,,,,,1380 Oe,True,10.1103/PhysRevB.2.1287
La98Lu1Tb1,La98Lu1Tb1,Bulk,,,SC,Type-II,2.108 K,,,d-hcp,,,,,,820 Oe,True,10.1103/PhysRevB.2.1287
La98Lu2,La98Lu2,Bulk,,,SC,Type-II,4.643 K,,,d-hcp,,,,,,11500 Oe,True,10.1103/PhysRevB.2.1287
La-Ce alloy (0.22% Ce),La99.78Ce0.22,Bulk,,,SC,,,,,hcp,,,,,,,True,10.1103/PhysRevB.4.2996
La9B5C6Br5,La9B5C6Br5,Bulk,,,SC,,6 K,,Orthorhombic,,,,,,,,TRUE,Handbook of SC
LaAc3Be4H32,LaAc3Be4H32,Bulk,,,SC,High-Tc,135 K,20 GPa,Pm-3m,Cubic,,,,,,,FALSE,10.1016/j.mtphys.2024.101387
Lanthanum silver,LaAg,Bulk,,,SC,,0.94 K,,,CsCl,,,,,,,,10.1103/PhysRevB.22.2695
LaAg0.7Mn0.3,LaAg0.7Mn0.3,Bulk,,,SC,Unconventional,4-6 K,,,,,,,,,,TRUE,10.1016/j.jmmm.2006.10.249
LaAg0.8Mn0.2,LaAg0.8Mn0.2,Bulk,,,SC,Unconventional,4-6 K,,,,,,,,,,TRUE,10.1016/j.jmmm.2006.10.249
LaAg0.95Mn0.05,LaAg0.95Mn0.05,Bulk,,,SC,Unconventional,4-6 K,,,,,,,,,,TRUE,10.1016/j.jmmm.2006.10.249
LaAg0.9Mn0.1,LaAg0.9Mn0.1,Bulk,,,SC,Unconventional,4.9 K,,,,,,,,,,TRUE,10.1016/j.matpr.2020.08.670
LaAg0.9Mn0.1,LaAg0.9Mn0.1,Bulk,,,SC,Unconventional,4-6 K,,,,,,,,,,TRUE,10.1016/j.jmmm.2006.10.249
LaAgSb2,LaAgSb2,Bulk,,,SC,,0.3 K,ambient pressure,Tetragonal,HfCuSi2-type,P4/nmm,,,,,,FALSE,10.1103/PhysRevB.108.245156
LaAgSb2,LaAgSb2,Bulk,,,SC,,1 K,high pressure,Tetragonal,HfCuSi2-type,P4/nmm,,,,,,FALSE,10.1103/PhysRevB.108.245156
LaAgSb2,LaAgSb2,,,,NSC,,,,,,,,,,,,FALSE,10.1103/PhysRevB.87.214504
LaAl2,LaAl2,Bulk,,,SC,,3.3 K,,,,,,,,,,,10.1103/PhysRevB.41.4815
LaAl₂,LaAl2,Bulk,,,SC,,,,Cubic,Laves-phase,,,,,,,,10.1103/PhysRevB.11.4156
LaAl2,LaAl2,Bulk,,,SC,,,,,,,,,,,,,10.1103/PhysRevLett.44.178
LaAl2,LaAl2,Bulk,,,SC,,,,,crystalline,,,,,,,,10.1103/PhysRevB.21.343
Lanthanum aluminum,LaAl2,Bulk,,,SC,,3.24 K,,,C15,,,,,,,,10.1103/PhysRevB.22.2695
LaAl2,LaAl2,Bulk,,,SC,,,,,,,,,,,,,10.1103/PhysRevLett.30.437
LaAl2,LaAl2,Bulk,,,SC,Type-II,3.280 K,0 kbar,,,,,,,,,True,10.1103/PhysRevB.49.3894
LaAl2,LaAl2,Bulk,,,SC,Type-II,3.16 K,,Cubic,,,,,,,,True,10.1103/PhysRevLett.47.610
Lanthanum aluminum,LaAl2,Bulk,,,SC,,,,,Laves phase,,,,,,,,10.1103/PhysRevLett.9.290
LaAl2,LaAl2,Bulk,,,SC,Type-II,,,,,,,,,,,True,10.1103/PhysRevB.7.1020
LaAl2,LaAl2,Bulk,,,SC,,,,,,,,,,,,True,10.1103/PhysRevB.32.5683
Lanthanum aluminum,LaAl2,Bulk,,,SC,,3.29 K,,Cubic,C15,,,,,,,True,10.1103/PhysRevB.26.1208
LaAl2,LaAl2,Bulk,,,NSC,,,,,,,,,,,,FALSE,10.1103/PhysRevLett.89.106402
LaAl2,LaAl2,Bulk,,,SC,,3.2 K,Ambient,,,,,,,,,FALSE,10.1103/PhysRevB.95.144502
Lanthanum Aluminum Cerium,LaAl2Ce,,,,SC,,,,,,,,,,,,,10.1103/PhysRevB.11.4212
LaAl2:Ce,LaAl2Ce,Bulk,,,SC,,,,,,,,,,,,,10.1103/PhysRevB.49.15849
LaAlGe,LaAlGe,Bulk,,,NSC,,,,,,,,,,,,TRUE,10.1103/PhysRevB.100.085410
LaAlIr,LaAlIr,Bulk,,,SC,Type-II,2.414 K,,ZrNiAl-type,Hexagonal,P-62m,,,,,,FALSE,10.1016/j.jpcs.2023.111676
LaAlO3,LaAlO3,Bulk,,,NSC,,,,,,,,,,,,FALSE,10.1103/PhysRevLett.117.096801
LaAlO3 (bulk),LaAlO3,Bulk,,,NSC,,,,,,,,,,,,FALSE,10.1103/PhysRevB.80.140509
LaAlO3,LaAlO3,Bulk,,,NSC,,,,,Perovskite,,,,,,,FALSE,10.1103/PhysRevB.92.174531
LaAlO3,LaAlO3,Bulk,,,NSC,,,,,,,,,,,,TRUE,10.1103/PhysRevLett.107.056802
LaAlO3,LaAlO3,Bulk,,,NSC,,NSC,,,Perovskite,,,,,,,FALSE,10.1103/PhysRevLett.122.036801
Lanthanum Aluminate,LaAlO3,Thin Film,1.6 nm,SrTiO3,NSC,,,,,perovskite,,,,,,,TRUE,10.1103/PhysRevB.102.134506
"LaAlO3/SrTiO3 interface (Sample A, 10 unit cell LAO on TiO2-terminated STO (100))",LaAlO3(10uc)/SrTiO3(100),Thin Film,"10 unit cells (LaAlO3), ~4-7 nm (superconducting layer, estimated)","SrTiO3 (100), TiO2-terminated",SC,Type-II,0.306–0.334 K,,,,,,,,,,TRUE,10.1103/PhysRevResearch.2.013311
"LaAlO3/SrTiO3 interface (Sample B, 10 unit cell LAO on TiO2-terminated STO (100))",LaAlO3(10uc)/SrTiO3(100),Thin Film,"10 unit cells (LaAlO3), ~4-7 nm (superconducting layer, estimated)","SrTiO3 (100), TiO2-terminated",SC,Type-II,0.168–0.334 K,,,,,,,,,perpendicular Hc2 < 0.4 T (at Vg=0V); parallel Hc2 up to 2.5 T (at Vg=0V),TRUE,10.1103/PhysRevResearch.2.013311
"LaAlO3/SrTiO3 interface (Sample B, 10 unit cell LAO on TiO2-terminated STO (100), Vg=+50V)",LaAlO3(10uc)/SrTiO3(100),Thin Film,"10 unit cells (LaAlO3), ~4-7 nm (superconducting layer, estimated)","SrTiO3 (100), TiO2-terminated",NSC,,no superconductivity down to 0.1 K,,,,,,,,,,TRUE,10.1103/PhysRevResearch.2.013311
LaAlO3/SrTiO3 (001) interface,LaAlO3 (10 unit cells) / SrTiO3 (001),oxide heterostructure,"10 unit cells (LaAlO3), 0.5 mm (SrTiO3 substrate)","SrTiO3 (001), TiO2-terminated",SC,two-dimensional superconductor,T_C0 ~ 136 mK,,,,,,,,,,TRUE,10.1103/PhysRevB.98.035433
LaAlO3/SrTiO3 interface,LaAlO3 (10 unit cells) on TiO2-terminated SrTiO3 (001) substrate,Thin Film,10 unit cells,SrTiO3 (001) single crystal,"SC,FM",Type-II/oxide interface,up to ~230 mK,,,perovskite interface,,,,,,,TRUE,10.1103/PhysRevLett.107.056802
LaAlO3/SrTiO3 (12 uc),LaAlO3 (12 unit cells) on SrTiO3,Thin Film,12 unit cells,SrTiO3 (TiO2-terminated),SC,,0.2 K,,,,,,,,,,TRUE,10.1103/PhysRevB.88.115111
LaAlO3/SrTiO3 interface 2DES,LaAlO3 (12 unit cells) on TiO2-terminated SrTiO3(100),Thin Film,12 unit cells,"SrTiO3(100), TiO2-terminated",SC,"s-wave, Josephson junction array",120-133 mK,,,Heterointerface (perovskite layers),,,,,,,TRUE,10.1103/PhysRevLett.122.036801
"LaAlO3/SrTiO3 (14 ML LaAlO3, (111) orientation, uncapped)",LaAlO3(14ML)/SrTiO3,Thin Film,14 monolayers (LaAlO3),SrTiO3 (111),SC,Type-II,350 mK,ambient,Cubic,perovskite,Pm-3m,3.905,,,,,TRUE,10.1103/PhysRevMaterials.8.084803
"LaAlO3/SrTiO3 (111) interface, Ar/H2 annealed",LaAlO3 (20 monolayers) / SrTiO3 (substrate),Thin Film,20 monolayers,SrTiO3 (111),SC,,up to ~0.3 K,ambient,"Cubic (substrate), Hexagonal symmetry at interface",perovskite,,,,,,,TRUE,10.1103/PhysRevB.98.024504
"LaAlO3/SrTiO3 (111) interface, O2 annealed",LaAlO3 (20 monolayers) / SrTiO3 (substrate),Thin Film,20 monolayers,SrTiO3 (111),Incipient SC,,No full transition; incipient SC at ~0.3 K for V_F=50V,ambient,"Cubic (substrate), Hexagonal symmetry at interface",perovskite,,,,,,,TRUE,10.1103/PhysRevB.98.024504
LaAlO3/SrTiO3 (20 uc),LaAlO3 (20 unit cells) on SrTiO3,Thin Film,20 unit cells,SrTiO3 (TiO2-terminated),SC,,0.2 K,,,,,,,,,,TRUE,10.1103/PhysRevB.88.115111
LaAlO3/SrTiO3 (2 uc),LaAlO3 (2 unit cells) on SrTiO3,Thin Film,2 unit cells,SrTiO3 (TiO2-terminated),NSC,,,,,,,,,,,,TRUE,10.1103/PhysRevB.88.115111
"LaAlO3/SrTiO3 (3 ML LaAlO3, (111) orientation, uncapped)",LaAlO3(3ML)/SrTiO3,Thin Film,3 monolayers (LaAlO3),SrTiO3 (111),NSC,,,ambient,Cubic,perovskite,Pm-3m,3.905,,,,,TRUE,10.1103/PhysRevMaterials.8.084803
LaAlO3/SrTiO3 interface 2DEL,LaAlO3 (4 unit cells) / SrTiO3,Thin Film,4 unit cells (LaAlO3),"SrTiO3 (001), TiO2-terminated",SC,,270 mK – 300 mK,,,interface 2D electron liquid,,,,,,0.1 T – 0.2 T,TRUE,10.1103/PhysRevB.98.054509
LaAlO3/SrTiO3 (4 uc),LaAlO3 (4 unit cells) on SrTiO3,Thin Film,4 unit cells,SrTiO3 (TiO2-terminated),SC,,0.2 K,,,,,,,,,,TRUE,10.1103/PhysRevB.88.115111
LaAlO3/SrTiO3 interface (4 unit cells LaAlO3),LaAlO3 (4 unit cells) on SrTiO3 (001),Thin Film,"4 unit cells (LaAlO3), 0.5 mm (SrTiO3 substrate)",SrTiO3 (001),NSC,,NSC (no superconductivity down to 13 mK),,,,,,,,,,TRUE,10.1103/PhysRevB.106.054205
LaAlO3/SrTiO3 (5 uc),LaAlO3 (5 unit cells) on SrTiO3,Thin Film,5 unit cells,SrTiO3 (TiO2-terminated),SC,,0.2 K,,,,,,,,,,TRUE,10.1103/PhysRevB.88.115111
LaAlO3/SrTiO3 (6 uc),LaAlO3 (6 unit cells) on SrTiO3,Thin Film,6 unit cells,SrTiO3 (TiO2-terminated),SC,,0.2 K,,,,,,,,,,TRUE,10.1103/PhysRevB.88.115111
LaAlO3/SrTiO3 interface,LaAlO3 (7 unit cells) on SrTiO3 (001),Thin Film,"7 unit cells (LaAlO3), 0.5 mm (SrTiO3 substrate)",SrTiO3 (001),SC,oxide interface,"T_c,0 up to ~160 mK; T_c,onset up to ~370 mK",,,,,,,,,,TRUE,10.1103/PhysRevB.106.054205
LaAlO3/KTaO3(110) heterointerface,"LaAlO3 (amorphous, 20 nm) / KTaO3 (single crystal, (110)-oriented)",Thin Film,20 nm,KTaO3 (110) single crystal,SC,2D/oxide interface,0.93 K,ambient,Cubic (for KTaO3 substrate),perovskite (for KTaO3 substrate),,3.99,3.99,3.99,,"0.44 T (perpendicular), 5.24 T (parallel)",TRUE,10.1103/PhysRevLett.126.026802
LaAlO3/KTaO3(110) heterointerface,"LaAlO3 (amorphous, 6 nm) / KTaO3 (single crystal, (110)-oriented)",Thin Film,6 nm,KTaO3 (110) single crystal,SC,2D/oxide interface,0.80 K,ambient,Cubic (for KTaO3 substrate),perovskite (for KTaO3 substrate),,3.99,3.99,3.99,,,TRUE,10.1103/PhysRevLett.126.026802
LaAlO3/KTaO3 (111) interface,LaAlO3/KTaO3,Thin Film,,KTaO3 (111),SC,,2 K,,,,,,,,,,FALSE,10.1103/PhysRevMaterials.9.025002
LaAlO3/KTaO3 interface,LaAlO3/KTaO3,Thin Film,,KTaO3,SC,Type-II/oxide interface,,,,,,,,,,well above the paramagnetic limit,,10.1103/PhysRevB.106.184508
LaAlO3/KTaO3(111) interface,LaAlO3/KTaO3,Thin Film,> ~3 nm,KTaO3(111),SC,oxide,up to 2.2 K,1 x 10^-5 mbar O2,,Amorphous (LaAlO3 film),,,,,,,TRUE,10.1103/PhysRevLett.127.086804
LaAlO3/KTaO3(110) interface,LaAlO3/KTaO3,Thin Film,> ~3 nm,KTaO3(110),SC,oxide,~0.9 K,,,Amorphous (LaAlO3 film),,,,,,,FALSE,10.1103/PhysRevLett.127.086804
LaAlO3/KTaO3(001) interface,LaAlO3/KTaO3,Thin Film,> ~3 nm,KTaO3(001),NSC,,NSC (no superconductivity down to 25 mK),,,Amorphous (LaAlO3 film),,,,,,,FALSE,10.1103/PhysRevLett.127.086804
LaAlO3/KTaO3 interface,LaAlO3/KTaO3,Interface,,,SC,,,,,,,,,,,,FALSE,10.1103/PhysRevLett.132.226003
LaAlO3/KTaO3 interface (6 nm LAO on KTO(110)),LaAlO3/KTaO3,Thin Film,6 nm,KTaO3(110) single crystal,SC,"Type-II, oxide interface",1.28 K,,,oxide interface,,,,,,,TRUE,10.1103/PhysRevX.15.011006
LaAlO3/KTaO3 (111) interface,LaAlO3/KTaO3,Thin Film,,KTaO3 (111),SC,oxide interface,,Ambient,,,,,,,,,FALSE,10.1103/PhysRevB.104.184505
LaAlO3/SrTiO3 heterointerface,LaAlO3 / SrTiO3,Thin Film,,SrTiO3,SC,2D/oxide interface,< 0.3 K,ambient,Cubic (for SrTiO3 substrate),perovskite (for SrTiO3 substrate),,,,,,,FALSE,10.1103/PhysRevLett.126.026802
LaAlO3/SrTiO3 interface 2D electron gas,LaAlO3/SrTiO3,Thin Film,,,SC,,,,,,,,,,,,FALSE,10.1103/PhysRevB.100.045409
LaAlO3/SrTiO3 nanowire,LaAlO3/SrTiO3,Nanowire,,SrTiO3,SC,Type-II,300 mK,,,,,,,,,0.2 T,TRUE,10.1103/PhysRevLett.117.096801
LaAlO3/SrTiO3 2D interface,LaAlO3/SrTiO3,Heterostructure,,SrTiO3,SC,Type-II,300 mK,,,,,,,,,0.2 T,TRUE,10.1103/PhysRevLett.117.096801
LaAlO3/SrTiO3 interface (Vg = 80 V),LaAlO3/SrTiO3,Thin Film,,,SC,Type-II/NA,0.21 K,,,,,,,,,,TRUE,10.1103/PhysRevB.90.064501
LaAlO3/SrTiO3 interface (Vg = -20 V),LaAlO3/SrTiO3,Thin Film,,,SC,Type-II/NA,0.119 K,,,,,,,,,,TRUE,10.1103/PhysRevB.90.064501
LaAlO3/SrTiO3 interface (Vg = 20 V),LaAlO3/SrTiO3,Thin Film,,,SC,Type-II/NA,,,,,,,,,,,TRUE,10.1103/PhysRevB.90.064501
LaAlO3/SrTiO3 interface (Vg = 60 V),LaAlO3/SrTiO3,Thin Film,,,SC,Type-II/NA,,,,,,,,,,,TRUE,10.1103/PhysRevB.90.064501
LaAlO3/SrTiO3 interface (Vg = -60 V),LaAlO3/SrTiO3,Thin Film,,,SC,Type-II/NA,,,,,,,,,,,TRUE,10.1103/PhysRevB.90.064501
LaAlO3/SrTiO3 interface (Tc ~ 0.19 K),LaAlO3/SrTiO3,Thin Film,,,SC,Type-II/NA,0.19 K,,,,,,,,,110 mT,TRUE,10.1103/PhysRevB.90.064501
LaAlO3/SrTiO3 interface,LaAlO3/SrTiO3,Thin Film,,SrTiO3,SC,,,,,Interface,,,,,,,FALSE,10.1103/PhysRevB.81.184502
LaAlO3/SrTiO3 Interface,LaAlO3/SrTiO3,Thin Film,3 unit cells (LaAlO3),SrTiO3,SC,,0.3 K,,,,,,,,,0.3 T,TRUE,10.1103/PhysRevX.6.041042
LaAlO3/SrTiO3 interface,LaAlO3/SrTiO3,Thin Film,,SrTiO3,SC,quasi-2D,,,,,,,,,,,FALSE,10.1103/PhysRevB.109.054509
Lanthanum Aluminate/Strontium Titanate Interface,LaAlO3/SrTiO3,Interface,,,SC,oxide,,,,,,,,,,,,10.1103/PhysRevB.87.014505
LaAlO3/SrTiO3 interface,LaAlO3/SrTiO3,Thin Film,,SrTiO3,SC,Type-II/oxide interface,domelike shape as a function of gate voltage with a maximum T_c around 0.2 K,,,,,,,,,well above the paramagnetic limit,,10.1103/PhysRevB.106.184508
LaAlO3/SrTiO3,LaAlO3/SrTiO3,Thin Film,,,SC,,200 mK,,,perovskite,,,,,,,TRUE,10.1103/PhysRevB.77.245118
LaAlO3/SrTiO3 interface,LaAlO3/SrTiO3,Interface,,,SC,,,,,,,,,,,,FALSE,10.1103/PhysRevB.82.104517
LaAlO3/SrTiO3 interface,LaAlO3/SrTiO3,Thin Film,~1.2-1.6 nm (critical thickness),SrTiO3,SC,oxide,,,,Epitaxial (LaAlO3 film),,,,,,,FALSE,10.1103/PhysRevLett.127.086804
LaAlO3/SrTiO3 (001) interface,LaAlO3/SrTiO3,Thin Film,,SrTiO3 (001),SC,,,,"Cubic (substrate), C4 symmetry at interface",perovskite,,,,,,,FALSE,10.1103/PhysRevB.98.024504
LaAlO3/SrTiO3 interface,LaAlO3/SrTiO3,Interface,,SrTiO3,SC,oxide interface,0.2 K,,,,,,,,,,TRUE,10.1103/PhysRevB.94.024505
LaAlO3/SrTiO3 interface,LaAlO3/SrTiO3,Interface,,,SC,oxide,,,,Perovskite,,,,,,,TRUE,10.1103/PhysRevB.103.174509
LaAlO3/SrTiO3 interface,LaAlO3/SrTiO3,Thin Film,,SrTiO3,SC,oxide interface,0.31 K,,,,,,,,,,,10.1103/PhysRevResearch.2.023291
Amorphous LaAlO3/SrTiO3 interface,LaAlO3/SrTiO3,Thin Film,16 nm,SrTiO3,SC,Type-II,360 mK - 460 mK,Ambient,,Heterointerface (amorphous LAO on crystalline STO),,,,,,180 mT,TRUE,10.1103/PhysRevB.93.184504
Crystalline LaAlO3/SrTiO3 interface,LaAlO3/SrTiO3,Thin Film,,SrTiO3,SC,,200 mK - 300 mK,Ambient,,Heterointerface (crystalline LAO on crystalline STO),,,,,,,FALSE,10.1103/PhysRevB.93.184504
LaAlO3/SrTiO3,LaAlO3/SrTiO3,Thin Film,,SrTiO3,SC,,,,,,,,,,,,FALSE,10.1103/PhysRevB.100.125134
LaAlO3/SrTiO3 interface,LaAlO3/SrTiO3,Thin Film,,,SC,,100 mK,,,,,,,,,,,10.1103/PhysRevLett.121.026601
LaAlO3/SrTiO3 Interface,LaAlO3/SrTiO3,Interface,,SrTiO3,SC,,,,,,,,,,,,FALSE,10.1103/PhysRevB.100.064506
LaAlO3/SrTiO3 interface,LaAlO3/SrTiO3,Thin Film,10 unit cells,"SrTiO3 (100), TiO2-terminated",SC,,378 mK,1.33 × 10^-3 Pa,,,,,,,,< 150 mT,TRUE,10.1103/PhysRevLett.103.226802
LaAlO3/SrTiO3 interface,LaAlO3/SrTiO3,Thin Film,10 nm,SrTiO3,SC,,200 mK,,,Perovskite,,,,,,,FALSE,10.1103/PhysRevB.92.174531
LaAlO3/SrTiO3 heterostructure,LaAlO3/SrTiO3,2D,,,SC,,,,,,,,,,,,TRUE,10.1103/PhysRevResearch.4.043159
LaAlO3/SrTiO3 (001),LaAlO3/SrTiO3,Thin Film,,SrTiO3 (001),SC,,,,,,,,,,,,FALSE,10.1103/PhysRevB.99.035408
LaAlO3/SrTiO3 interface,LaAlO3/SrTiO3,Thin Film,,SrTiO3,SC,,0.35 K,,,,,,,,,,FALSE,10.1103/PhysRevB.102.085420
LaAlO3/SrTiO3 (111) interface,LaAlO3/SrTiO3,Thin Film,14 monolayers,SrTiO3 (111),SC,oxide interface,,,"Trigonal (interface), Cubic (bulk)","trilayer triangular (interface), perovskite (bulk)",,,,,,,TRUE,10.1103/PhysRevLett.123.036805
LaAlO3/SrTiO3 (001) interface,LaAlO3/SrTiO3,Thin Film,,SrTiO3 (001),SC,oxide interface,,,"Cubic (bulk), Square (interface)","perovskite (bulk), square lattice (interface)",,,,,,,FALSE,10.1103/PhysRevLett.123.036805
LaAlO3/SrTiO3 interface,LaAlO3/SrTiO3,Thin Film,,SrTiO3,SC,oxide,,,,Perovskite,,,,,,,,10.1103/PhysRevLett.132.216201
LaAlO3/SrTiO3 interface (5 u.c.),LaAlO3/SrTiO3,Thin Film,5 unit cells,TiO2-terminated SrTiO3,SC,oxide interface,240 mK,1.3e-5 mbar (growth); 0.4 bar (anneal),,perovskite (heterointerface),,,,,,,TRUE,10.1103/PhysRevB.86.060503
LaAlO3/SrTiO3 interface (15 u.c.),LaAlO3/SrTiO3,Thin Film,15 unit cells,SrTiO3,SC,oxide interface,,,,,,,,,,,TRUE,10.1103/PhysRevB.86.060503
LaAlO3/SrTiO3 interface (10 u.c.),LaAlO3/SrTiO3,Thin Film,10 unit cells,SrTiO3,SC,oxide interface,,,,,,,,,,,TRUE,10.1103/PhysRevB.86.060503
LaAlO3/SrTiO3 interface (3.3 u.c.),LaAlO3/SrTiO3,Thin Film,3.3 unit cells,SrTiO3,SC,oxide interface,,,,,,,,,,,TRUE,10.1103/PhysRevB.86.060503
LaAlO3/SrTiO3,LaAlO3/SrTiO3,Thin Film,,SrTiO3,SC,,,,,,,,,,,,FALSE,10.1103/PhysRevLett.121.167003
LaAlO3/SrTiO3 interface electron gas,LaAlO3/SrTiO3,Interface,,,SC,,,,,,,,,,,,TRUE,10.1103/PhysRevB.96.220508
LaAlO3/SrTiO3 Interface (3.4 u.c. LAO on STO),LaAlO3/SrTiO3,Thin Film,3.4 u.c.,SrTiO3,SC,,250-300 mK,,,,,,,,,,TRUE,10.1103/PhysRevLett.120.147001
LaAlO3/SrTiO3 interface,LaAlO3/SrTiO3,Thin Film,2 nm,SrTiO3 (001),SC,,200 mK,10^-6 mbar (growth); 300 mbar (cooling),,,,,,,,,TRUE,10.1103/PhysRevLett.102.216804
LaAlO3/SrTiO3 interface,LaAlO3/SrTiO3,Interface,,,SC,"noncentrosymmetric, oxide interface, Type-II",,,,,,,,,,,TRUE,10.1103/PhysRevB.86.174514
LaAlO3/SrTiO3 interface,LaAlO3/SrTiO3,Heterostructure,,SrTiO3,SC,,300 mK,,,Perovskite,,,,,,,TRUE,10.1103/PhysRevB.98.094522
LaAlO3/SrTiO3 (111) interface,LaAlO3/SrTiO3,Thin Film,,SrTiO3 (111),SC,oxide interface/2DEG,,,Cubic,perovskite,,3.905,3.905,3.905,,,,10.1103/PhysRevB.110.104512
LaAlO3/SrTiO3 interface,LaAlO3/SrTiO3,Thin Film,"few atomic layers (LaAlO3), interface region ~10 nm",SrTiO3,SC,,0.2 K to 0.37 K,,,,,,,,,,FALSE,10.1103/PhysRevB.85.134501
LaAlO3/SrTiO3 interface,LaAlO3/SrTiO3,Thin Film,,,SC,noncentrosymmetric,0.2 K,,,Interface (perovskite layers),,,,,,,FALSE,10.1103/PhysRevB.81.144504
LaAlO3/SrTiO3 interface 2DEG,LaAlO3/SrTiO3,Thin Film,10 unit cells,SrTiO3,SC,oxide interface,up to ~0.3 K,,,perovskite interface,,,,,,exceeds paramagnetic limit,TRUE,10.1103/PhysRevB.90.235426
Lanthanum Aluminate–Strontium Titanate interface,LaAlO3/SrTiO3,Thin Film,1.6 nm (LaAlO3 layer),SrTiO3 (TiO2-terminated),SC,two-dimensional superconductor,,1–2 × 10^-4 mbar (growth),,heterointerface (perovskite/perovskite),,,,,,,TRUE,10.1103/PhysRevB.102.134506
LaAlO3/SrTiO3 interface,LaAlO3/SrTiO3,Thin Film,~10 nm,SrTiO3,SC,,,,,,,,,,,,FALSE,10.1103/PhysRevB.97.245113
LaAlO3/SrTiO3 interface 2DEG,LaAlO3/SrTiO3,Thin Film,few nanometers,SrTiO3,SC,Type-II,0.35 K,,Tetragonal,perovskite,,,,,,4 T,FALSE,10.1103/PhysRevB.104.174503
LaAlO3/SrTiO3 interface 2-DEG,LaAlO3/SrTiO3,Thin Film,"6 unit cells (LaAlO3), 0.5 mm (SrTiO3 substrate)",TiO2-terminated SrTiO3 single crystal,SC,Josephson junction array,300 mK,,,,,,,,,,TRUE,10.1103/PhysRevB.99.104515
LaAlO3/SrTiO3 interface,LaAlO3/SrTiO3,Interface,,,SC,,,,,,,,,,,,FALSE,10.1103/PhysRevLett.132.226003
LaAlO3/SrTiO3 interface (LAO/STO),LaAlO3/SrTiO3,Thin Film,,SrTiO3,SC,,,,,,,,,,,,FALSE,10.1103/PhysRevMaterials.2.031401
Lanthanum aluminate/Strontium titanate interface,LaAlO3/SrTiO3,Heterostructure,,,SC,,,,,interface,,,,,,,,10.1103/PhysRevB.98.094514
LaAlO3/SrTiO3 heterostructure,LaAlO3/SrTiO3,Thin Film,,SrTiO3,SC,,,,,,,,,,,,FALSE,10.1103/PhysRevB.94.174516
LaAlO3/SrTiO3 interface,LaAlO3/SrTiO3,Thin Film,,,SC,Unconventional,0.3 K,,,Interface,,,,,,,TRUE,10.1103/PhysRevB.98.014510
LaAlO3/SrTiO3 interface,LaAlO3/SrTiO3,Thin Film,4 unit cells LaAlO3 / 1.5-6 unit cells SrTiO3,SrTiO3,SC,oxide,300 mK,,Cubic,perovskite,,3.905,3.905,,,,FALSE,10.1103/PhysRevB.85.020407
LaAlO3/SrTiO3 interface,LaAlO3/SrTiO3,Thin Film,4 unit cells,SrTiO3,SC,s-wave,,,,,,,,,,,TRUE,10.1103/PhysRevB.96.014513
LaAlO3/SrTiO3 interface,LaAlO3/SrTiO3,Thin Film,,SrTiO3,SC,,,,,,,,,,,,TRUE,10.1103/PhysRevB.91.064511
LaAlO3/SrTiO3 interface,LaAlO3/SrTiO3,Thin Film,,,SC,,,,,,,,,,,,FALSE,10.1103/PhysRevB.110.L180502
LAO/STO bilayer,LaAlO3/SrTiO3,Thin Film,,SrTiO3,SC,,,,,,,,,,,,TRUE,10.1103/PhysRevLett.125.126401
LAO/STO multilayer,LaAlO3/SrTiO3,Thin Film,8 repetitions of a LAO(10 unit cells)/STO(10 unit cells) bilayer,,Conductor,,,,,,,,,,,,TRUE,10.1103/PhysRevLett.125.126401
"LaAlO3/SrTiO3 (110) interface, 5 unit cells LAO",LaAlO3/SrTiO3,Thin Film,5 unit cells,SrTiO3 (110),SC,,"0.123 K (zero resistance), 0.711 K (onset)",ambient,,,,,,,,0.417 T (critical field for SMT),TRUE,10.1103/PhysRevB.94.144517
"LaAlO3/SrTiO3 (110) interface, 5 unit cells LAO, Vg=20V",LaAlO3/SrTiO3,Thin Film,5 unit cells,SrTiO3 (110),SC,,"0.109 K (zero resistance), 0.696 K (onset)",ambient,,,,,,,,0.365 T (crossing region field for SMT),TRUE,10.1103/PhysRevB.94.144517
"LaAlO3/SrTiO3 (110) interface, 5 unit cells LAO, Vg=60V",LaAlO3/SrTiO3,Thin Film,5 unit cells,SrTiO3 (110),SC,,"0.098 K (zero resistance), 0.696 K (onset)",ambient,,,,,,,,,TRUE,10.1103/PhysRevB.94.144517
"LaAlO3/SrTiO3 (110) interface, 12 unit cells LAO",LaAlO3/SrTiO3,Thin Film,12 unit cells,SrTiO3 (110),SC,,0.560 K (onset),ambient,,,,,,,,0.530 T (crossing region field for SMT),TRUE,10.1103/PhysRevB.94.144517
LaAlO3/SrTiO3 interface,LaAlO3/SrTiO3,Thin Film,,SrTiO3,SC,"Type-II, oxide interface",,,,oxide interface,,,,,,,FALSE,10.1103/PhysRevX.15.011006
LaAlO3/SrTiO3 interface,LaAlO3/SrTiO3,Thin Film,,SrTiO3,SC,,100 mK,,,,,,,,,,FALSE,10.1103/PhysRevB.98.054510
LaAlO3/SrTiO3 interface,LaAlO3/SrTiO3,Thin Film,,,SC,,0.1 K,,,,,,,,,,FALSE,10.1103/PhysRevLett.115.147001
LaAlO3/SrTiO3 2DEG,LaAlO3/SrTiO3,Thin Film,,,SC,oxide/2DEG,0.2 K,ambient,,,,,,,,,FALSE,10.1103/PhysRevMaterials.5.064005
Lanthanum Aluminate / Strontium Titanate Interface,LaAlO3/SrTiO3,Thin Film Interface,67 Å,,SC,,0.21 K,,,,,,,,,,TRUE,10.1103/PhysRevB.80.214507
LaAlO3/SrTiO3 interface,LaAlO3/SrTiO3,Interface,,,SC,,,,,,,,,,,,FALSE,10.1103/PhysRevB.87.165140
LaAlO3/SrTiO3 interface,LaAlO3/SrTiO3,Thin Film,,,SC,,,,,,,,,,,,FALSE,10.1103/PhysRevB.97.214516
LaAlO3/SrTiO3 (100) interface,LaAlO3/SrTiO3,Thin Film,,SrTiO3 (100),SC,oxide interface,,Ambient,,,,,,,,,FALSE,10.1103/PhysRevB.104.184505
LaAlO3/SrTiO3 (111) interface,LaAlO3/SrTiO3,Thin Film,approx. 7 nm,SrTiO3 (111),SC,Type-II/unconventional/oxide,approx. 0.19 K,,,perovskite (heterointerface),,,,,,,TRUE,10.1103/PhysRevB.96.134502
LaAlO3/SrTiO3 (001) interface,LaAlO3/SrTiO3,Thin Film,10-15 nm,SrTiO3 (001),SC,Type-II/oxide,,,,perovskite (heterointerface),,,,,,,FALSE,10.1103/PhysRevB.96.134502
LaAlO3/SrTiO3,LaAlO3/SrTiO3,Thin Film,,,SC,Unconventional,0.3 K,,,,,,,,,,TRUE,10.1016/j.aop.2020.168107
LaAlO3/SrTiO3,LaAlO3/SrTiO3,Thin Film,,,SC,Type-II,0.2 K,,,,,,,,,,FALSE,10.1016/j.jpcs.2010.10.036
LaAlO3/SrTiO3,LaAlO3/SrTiO3,Thin Film,,,SC,High-Tc,0.2 K,,,,,,,,,,FALSE,10.1016/j.physc.2010.06.003
LaAlO3/SrTiO3,LaAlO3/SrTiO3,Thin Film,,,SC,High-Tc,300 mK,,,,,,,,,,TRUE,10.1016/j.physc.2015.02.028
LaAlO3/SrTiO3 Interface,LaAlO3/SrTiO3,Thin Film,,,SC,Type-II,0.1-0.3,,,,,,,,,,TRUE,10.1016/j.physc.2009.11.111
LaAlO3/SrTiO3 (001) interface (from cited work),LaAlO3/SrTiO3 (001),Thin Film,,SrTiO3 (001),SC,,,ambient,,,,,,,,,FALSE,10.1103/PhysRevB.94.144517
LaAlO3/SrTiO3 heterostructure,LaAlO3/SrTiO3 (5 unit cells LAO on STO),Thin Film,,SrTiO3,SC,,,,,,,,,,,,TRUE,10.1103/PhysRevB.98.064510
LaAlRh,LaAlRh,Bulk,,,SC,Type-II,2.454 K,,ZrNiAl-type,Hexagonal,P-62m,,,,,,FALSE,10.1016/j.jpcs.2023.111676
LaAlRu,LaAlRu,Bulk,,,SC,Type-II,5.984 K,,ZrNiAl-type,Hexagonal,P-62m,,,,,,FALSE,10.1016/j.jpcs.2023.111676
LaAl₂,LaAl₂,Bulk,,,SC,,3.2 K,,,Laves phase,,,,,,,TRUE,Handbook of SC
LaAl₂,LaAl₂,Bulk,,,SC,,,,,,,8.13 Å,,3.23 Å,,,TRUE,Handbook of SC
LaAuSb2,LaAuSb2,Bulk,,,SC,,0.64 K,ambient pressure,Tetragonal,HfCuSi2-type,P4/nmm,4.436,4.436,10.439,,,TRUE,10.1103/PhysRevB.108.245156
LaB2H8,LaB2H8,Bulk,,,SC,High-Tc/Type-II/NA,106 K,90 GPa,,,,,,,,,TRUE,10.1103/PhysRevB.110.064105
LaB6,LaB6,Bulk,,,SC,,0.1 K,,,,,,,,,,,10.1103/PhysRevB.60.14868
LaB6,LaB6,Bulk,,,SC,,,,,crystalline,,,,,,,,10.1103/PhysRevB.21.343
Lanthanum hexaboride,LaB6,Bulk,,,SC,,0.45 K,,,hexaboride,,,,,,,,10.1103/PhysRevLett.45.1119
Lanthanum hexaboride,LaB6,Bulk,,,SC,,0.122 K,,Cubic,simple cubic hexaboride,,,,,,,,10.1103/PhysRevB.22.2695
Lanthanum hexaboride,LaB6,Bulk,,,SC,Type-II,0.45 K,,Cubic,cubic,,4.154 Å,4.154 Å,4.154 Å,,,True,10.1103/PhysRevB.25.1589
Lanthanum hexaboride,LaB6,Bulk,,,SC,,0.45 K,,Cubic,CsCl type,Oh1,7.853 a.u.,,,,,True,10.1103/PhysRevB.15.1859
LaB6,LaB6,Bulk,,,NSC,,,,,,,,,,,,FALSE,10.1103/PhysRevLett.89.106402
LaB6,LaB6,Bulk,,,SC,Type-II,0.1 K,,,,,,,,,,TRUE,10.1016/0022-5088(79)90088-2
LaB8,LaB8,Bulk,,,SC,,14 K,1 atm,Trigonal,Clathrate,,,,,,,TRUE,10.1103/PhysRevB.105.094104
La(Ba1.50La0.50)Cu3O7+δ,LaBa1.50La0.50Cu3O7.00,Bulk,,,NSC,,0 K,,Tetragonal,perovskite,P4/mmm,3.94 Å,3.94 Å,11.75 Å,,,True,10.1103/PhysRevB.38.6667
Ca-doped LaBa2Cu3O7,LaBa1.5Ca0.5Cu3O7,Bulk,,,SC,High-Tc,80 K,,Tetragonal,,P4/mmm,,,,,,TRUE,10.1016/0921-4534(93)90213-A
LaBa1.5Ca0.5Cu3Oz,LaBa1.5Ca0.5Cu3O7.011,Bulk,,,SC,cuprate,78 K,,Tetragonal,perovskite,,3.88485 Å,3.88485 Å,11.74001 Å,,,True,10.1103/PhysRevB.55.15228
La(Ba1.65La0.35)Cu3O7+δ,LaBa1.65La0.35Cu3O7.00,Bulk,,,SC,High-Tc,10 K,,Tetragonal,perovskite,P4/mmm,3.93 Å,3.93 Å,11.76 Å,,,True,10.1103/PhysRevB.38.6667
La(Ba1.70La0.30)Cu3O7+δ,LaBa1.70La0.30Cu3O7.00,Bulk,,,SC,High-Tc,20 K,,Tetragonal,perovskite,P4/mmm,3.92 Å,3.92 Å,11.77 Å,,,True,10.1103/PhysRevB.38.6667
La(Ba1.75La0.25)Cu3O7+δ,LaBa1.75La0.25Cu3O7.00,Bulk,,,SC,High-Tc,40 K,,Tetragonal,perovskite,P4/mmm,3.91 Å,3.91 Å,11.78 Å,,,True,10.1103/PhysRevB.38.6667
LaBa1.75La0.25Cu3Oy,LaBa1.75La0.25Cu3O7.007,Bulk,,,SC,High-Tc/cuprate,47.8 K,,Tetragonal,1:2:3 type,P4/mmm,3.917 Å,3.917 Å,11.751 Å,,,True,10.1103/PhysRevB.48.532
La(Ba1.80La0.20)Cu3O7+δ,LaBa1.80La0.20Cu3O7.00,Bulk,,,SC,High-Tc,60 K,,Orthorhombic,perovskite,Pmmm,3.90 Å,3.94 Å,11.79 Å,,,True,10.1103/PhysRevB.38.6667
La(Ba1.85La0.15)Cu3O7+δ,LaBa1.85La0.15Cu3O7.00,Bulk,,,SC,High-Tc,75 K,,Orthorhombic,perovskite,Pmmm,3.90 Å,3.93 Å,11.80 Å,,,True,10.1103/PhysRevB.38.6667
La(Ba1.90La0.10)Cu3O7+δ,LaBa1.90La0.10Cu3O7.00,Bulk,,,SC,High-Tc,85 K,,Orthorhombic,perovskite,Pmmm,3.89 Å,3.93 Å,11.80 Å,,,True,10.1103/PhysRevB.38.6667
La(Ba1.925La0.075)Cu3O7+δ,LaBa1.925La0.075Cu3O7.00,Bulk,,,SC,High-Tc,90 K,,Orthorhombic,perovskite,Pmmm,3.89 Å,3.92 Å,11.81 Å,,,True,10.1103/PhysRevB.38.6667
LaBa2CaCu2O6,LaBa2CaCu2O6,Bulk,,,SC,High-Tc/cuprate,60 K,ambient,,perovskite,,,,,,,TRUE,10.1103/PhysRevB.71.172505
LaBa2Cu2.90O6.82,LaBa2Cu2.90O6.82,Bulk,,,SC,High-Tc/cuprate,45 K,,Orthorhombic,oxygen-deficient triperovskite,Pmmm,3.8938(4) Å,3.9374(4) Å,11.8155(11) Å,,,True,10.1103/PhysRevB.40.6771
LaBa2Cu2NbO8,LaBa2Cu2NbO8,Bulk,,,SC,cuprate,,,Tetragonal,triple-perovskite,P4/mmm,3.970 Å,3.970 Å,11.989 Å,,,,10.1103/PhysRevB.45.2442
LaBa2Cu2NbO8,LaBa2Cu2NbO8,Bulk,,,NSC,,,,,layered,,,,,,,,10.1103/PhysRevB.46.11171
LaBa2Cu2NbO8,LaBa2Cu2NbO8,Bulk,,,NSC,,,,Tetragonal,perovskite,P4/mmm,0.3971 nm,0.3971 nm,1.2002 nm,,,True,10.1103/PhysRevB.46.11986
LaBa2Cu2NbO8,LaBa2Cu2NbO8,Bulk,,,NSC,,,,,,,,,,,,,10.1103/PhysRevB.60.13051
LaBa2Cu2NbO8,LaBa2Cu2NbO8,,,,NSC,,,,Tetragonal,perovskite,,,,,,,,10.1103/PhysRevB.48.6525
LaBa2Cu2TaO8,LaBa2Cu2TaO8,Bulk,,,SC,cuprate,,,Tetragonal,triple-perovskite,,,,,,,,10.1103/PhysRevB.45.2442
LaBa2Cu2TaO8,LaBa2Cu2TaO8,Bulk,,,NSC,,,,,layered,,,,,,,,10.1103/PhysRevB.46.11171
LaBa2Cu2TaO8,LaBa2Cu2TaO8,,,,NSC,,,,Tetragonal,perovskite,,,,,,,,10.1103/PhysRevB.48.6525
LaBa2Cu3O6+x,LaBa2Cu3O6+x,Bulk,,,SC,High-Tc/cuprate,75 K,ambient pressure,Tetragonal,,,3.95 Å,3.95 Å,11.79 Å,,,True,10.1103/PhysRevLett.58.1891
