Repository: WyattBunstine/ML_SC_Project

# ML_SC_Project — Chemically and Geometrically Motivated Crystal Graph Neural Networks

This project predicts and screens superconductors from crystal structure. It frames the
problem as a **two-stage hurdle**: first classify whether a material is a superconductor
candidate (SC vs. non-SC), then regress the critical temperature T_c for superconductors.

Two graph-neural-network families are trained and compared:

- a **baseline CGCNN** ([txie-93/cgcnn](https://github.com/txie-93/cgcnn)), and
- an **MPNN** with learned edge features that consumes richer `crystal_graph_v4` graphs
  (this project's contribution).

File: database/superconductor_materials_full.csv (part 96 of 215)
Material_Name,Chemical_Composition,Material_Class,Film_Thickness,Substrate,Material_Type,Superconductor_Type,Superconducting_Transition_Temperature,Pressure,Crystal_Structure,Lattice_Structure,Space_Group,"Lattice_Constant(a)","Lattice_Constant(b)","Lattice_Constant(c)",Lower_Critical_Field,Upper_Critical_Field,Experimental,DOI
Fluorinated LaBa2Cu3O7,LaBa2Cu3O6.3F0.7,Bulk,,,SC,High-Tc,93 K,,Orthorhombic,,,3.8892 Å,3.9264 Å,11.8051 Å,,,TRUE,10.1016/S0921-4534(01)00290-8
LaBa₂Cu₃O₆.₇₄,LaBa2Cu3O6.74,Bulk,,,NSC,High-Tc/cuprate,0 K,ambient pressure,,perovskite,,,,,,,True,10.1103/PhysRevB.66.014519
LaBa2Cu3O6.74,LaBa2Cu3O6.74,Bulk,,,SC,cuprate,NA under pressure,,,123 structure,,,,,,,,10.1103/PhysRevB.62.9791
LaBa₂Cu₃O₆.₇₆,LaBa2Cu3O6.76,Bulk,,,SC,High-Tc/cuprate,,1.2 GPa,,perovskite,,,,,,,,10.1103/PhysRevB.66.014519
LaBa2Cu3O6.79,LaBa2Cu3O6.79,Bulk,,,SC,High-Tc/cuprate,50 K,,,perovskite,,,,,,,True,10.1103/PhysRevB.55.12736
LaBa2Cu3O6.85,LaBa2Cu3O6.85,Bulk,,,SC,High-Tc/cuprate,93 K,,Orthorhombic,oxygen-deficient triperovskite,Pmmm,3.8930(4) Å,3.9380(4) Å,11.818(1) Å,,,True,10.1103/PhysRevB.40.6771
LaBa2Cu3O6.9,LaBa2Cu3O6.9,Bulk,,,SC,High-Tc/cuprate,~56 K,,Tetragonal,perovskite,,,,,,,,10.1103/PhysRevB.37.2368
LaBa2Cu3O7-y,LaBa2Cu3O6.9,Bulk,,,SC,High-Tc/cuprate,75 K,,Orthorhombic,perovskite,,,,11.785 Å,,,True,10.1103/PhysRevB.43.10568
LaBa2Cu3O6.90,LaBa2Cu3O6.90,Bulk,,,SC,High-Tc/cuprate,95 K,,,perovskite,,,,,,,True,10.1103/PhysRevB.55.12736
LaBa2Cu3O6.91,LaBa2Cu3O6.91,Bulk,,,SC,High-Tc/cuprate,88 K,,,,,,,,,,True,10.1103/PhysRevB.60.9317
LaBa2Cu3O6.93,LaBa2Cu3O6.93,Bulk,,,SC,cuprate,,,,perovskite,,,,,,,,10.1103/PhysRevB.61.4334
LaBa2Cu3O6.96,LaBa2Cu3O6.96,Bulk,,,SC,High-Tc/cuprate,95 K,,,perovskite,,,,,,,True,10.1103/PhysRevB.55.12736
LaBa2Cu3O7,LaBa2Cu3O7,Bulk,,,SC,High-Tc/cuprate,,,,perovskite,,,,,,,,10.1103/PhysRevB.53.5856
LaBa2Cu3O7,LaBa2Cu3O7,Bulk,,,SC,High-Tc/cuprate,92 K,,Orthorhombic,1:2:3 type,,,,,,,,10.1103/PhysRevB.48.532
LaBa2Cu3O7,LaBa2Cu3O7,Bulk,,,SC,High-Tc/cuprate,>80 K,,Orthorhombic,perovskite,Pmmm,,,,,,True,10.1103/PhysRevB.38.2460
LaBa2Cu3Oz,LaBa2Cu3O7,Bulk,,,SC,cuprate,94 K,,,perovskite,,,,,,,,10.1103/PhysRevB.55.15228
LaBa2Cu3O7,LaBa2Cu3O7,,,,SC,High-Tc,,,Orthorhombic,perovskite,,0.3893 nm,0.3938 nm,1.1818 nm,,,,10.1103/PhysRevB.46.11986
LaBa₂Cu₃O₇₋δ,LaBa2Cu3O7,,,,SC,cuprate,Lower Tc than YBCO,,,,,,,,,,,10.1103/PhysRevB.50.7099
LaBa2Cu3O7,LaBa2Cu3O7,Bulk,,,SC,High-Tc/cuprate,,,,1:2:3,,,,,,,,10.1103/PhysRevB.43.10544
LaBa2Cu3O7,LaBa2Cu3O7,,,,SC,High-Tc/cuprate,92 K,,,,,,,,,,,10.1103/PhysRevB.53.2781
LaBa2Cu3O7-δ,LaBa2Cu3O7,Bulk,,,SC,High-Tc/cuprate,70 K,,Tetragonal,perovskite,,,,,,,,10.1103/PhysRevB.37.1580
LaBa2Cu3O7,LaBa2Cu3O7,Bulk,,,SC,High-Tc/cuprate,92 K,,,1:2:3 perovskite,,,,,,,,10.1103/PhysRevB.49.15928
LaBa2Cu3O7,LaBa2Cu3O7,Bulk,,,SC,High-Tc/cuprate,50 K,,,,,,,,,,,10.1103/PhysRevLett.87.047003
LaBa2Cu3O7,LaBa2Cu3O7,Bulk,,,SC,High-Tc/cuprate,90 K,,,,,,,,,,,10.1103/PhysRevB.51.11830
LaBCO,LaBa2Cu3O7,Bulk,,,SC,High-Tc/cuprate,,,,1:2:3 type,,,,,,,True,10.1103/PhysRevB.41.7213
LaBa2Cu3O7,LaBa2Cu3O7,Bulk,,,SC,High-Tc/cuprate,,,,,,,,,,,,10.1103/PhysRevB.63.094517
Lanthanum Barium Copper Oxide,LaBa2Cu3O7,,,,SC,High-Tc/cuprate,,,,perovskite,,,,,,,,10.1103/PhysRevB.54.6122
Lanthanum Barium Copper Oxide (La-123),LaBa2Cu3O7,Bulk,,,SC,High-Tc/cuprate,87 K,,,,,,,,,,TRUE,10.1103/PhysRevLett.100.177004
LaBa2Cu3O7,LaBa2Cu3O7,Bulk,,,SC,High-Tc/cuprate,98.5 K,1 atm,Orthorhombic,perovskite-related,,,,,,,TRUE,10.1103/PhysRevLett.111.237001
LaBa2Cu3Oy,LaBa2Cu3O7,Bulk,,,SC,High-Tc/Cuprate,97 K,,Orthorhombic,,,,,,,,TRUE,10.1016/S0167-577X(99)00079-8
LaBa2Cu3O7,LaBa2Cu3O7,Bulk,,,SC,High-Tc/Cuprate,93 K,,,,,,,,,,TRUE,10.1016/S0921-4534(01)01018-8
LaBa2Cu3O7,LaBa2Cu3O7,Bulk,,,SC,High-Tc,92 K,,Orthorhombic,,,,,,,,TRUE,10.1016/0921-4534(91)91860-7
LaBa2Cu3Oy,LaBa2Cu3O7,Bulk,,,SC,High-Tc,97 K,,Orthorhombic,,,,,,,,TRUE,10.1016/S0167-577X(99)00025-7
LaBa2Cu3O7,LaBa2Cu3O7,Bulk,,,SC,High-Tc/Cuprate,30 K,,,,,,,,,,FALSE,10.1016/j.jpcs.2011.03.010
LaBa2Cu3Ox,LaBa2Cu3O7,Bulk,,,SC,High-Tc,90 K,,Orthorhombic,,,,,,,,TRUE,10.1016/0025-5408(88)90121-3
Lanthanum Barium Copper Oxide,LaBa2Cu3O7,Bulk,,,SC,High-Tc,35 K,,,,,,,,,,FALSE,10.1016/S0921-4534(02)02300-6
LaBa2Cu3O7,LaBa2Cu3O7,Bulk,,,SC,High-Tc,93 K,,Orthorhombic,,,3.8922 Å,3.9303 Å,11.8104 Å,,,TRUE,10.1016/S0921-4534(01)00290-8
LaBa2Cu3O7+δ,LaBa2Cu3O7+δ,,,,SC,High-Tc,60 K,,Tetragonal,perovskite,,,,,,,,10.1103/PhysRevB.39.9074
LaBa2Cu3O7-delta,LaBa2Cu3O7-delta,Bulk,,,SC,High-Tc/cuprate,90 K,,,,,,,,,,TRUE,10.1103/PhysRevB.77.024523
LaBa2Cu3O7-x,LaBa2Cu3O7-x,Bulk,,,NSC,,,1 atm,Orthorhombic,perovskite,,3.8562 Å,3.9057 Å,11.783 Å,,,True,10.1103/PhysRevB.36.226
LaBa2Cu3O7-x,LaBa2Cu3O7-x,Bulk,,,SC,High-Tc/cuprate,,,,perovskite,,,,,,,,10.1103/PhysRevB.43.13112
Lanthanum barium copper oxide,LaBa2Cu3O7-y,Bulk,,,SC,High-Tc/cuprate,,,Orthorhombic,,,,,,,,True,10.1103/PhysRevB.41.7270
LaBa2Cu3O7.06,LaBa2Cu3O7.06,Bulk,,,SC,High-Tc/cuprate,79 K,,,perovskite,,,,,,,True,10.1103/PhysRevB.55.12736
LaBa₂Cu₃Oᵧ,LaBa2Cu3O8,Bulk,,,SC,High-Tc/cuprate,,,,,,,,,,,,10.1103/PhysRevB.58.8812
La123,LaBa2Cu3Ox,Bulk,,,SC,High-Tc/cuprate,,,,,,,,,,,,10.1103/PhysRevLett.85.2376
LaBa2Cu3Oy,LaBa2Cu3Oy,Bulk,,,SC,High-Tc/cuprate,,,,,,,,,,,,10.1103/PhysRevB.57.7977
Zn-doped LaBaCaCu3O7-δ (2.5% Zn),LaBaCa(Cu0.975Zn0.025)3O6.86,Bulk,,,SC,High-Tc/cuprate,40.3 K,,Tetragonal,,,3.868 Å,3.868 Å,11.646 Å,,,True,10.1103/PhysRevB.55.1216
Zn-doped LaBaCaCu3O7-δ (3.0% Zn),LaBaCa(Cu0.97Zn0.03)3O6.86,Bulk,,,SC,High-Tc/cuprate,,,Tetragonal,,,3.867 Å,3.867 Å,11.645 Å,,,True,10.1103/PhysRevB.55.1216
Zn-doped LaBaCaCu3O7-δ (1.5% Zn),LaBaCa(Cu0.985Zn0.015)3O6.84,Bulk,,,SC,High-Tc/cuprate,52.4 K,,Tetragonal,,,3.868 Å,3.868 Å,11.645 Å,,,True,10.1103/PhysRevB.55.1216
Zn-doped LaBaCaCu3O7-δ (2.0% Zn),LaBaCa(Cu0.98Zn0.02)3O6.82,Bulk,,,SC,High-Tc/cuprate,48.3 K,,Tetragonal,,,3.868 Å,3.868 Å,11.645 Å,,,True,10.1103/PhysRevB.55.1216
Zn-doped LaBaCaCu3O7-δ (0.5% Zn),LaBaCa(Cu0.995Zn0.005)3O6.86,Bulk,,,SC,High-Tc/cuprate,62.9 K,,Tetragonal,,,,,,,,True,10.1103/PhysRevB.55.1216
Zn-doped LaBaCaCu3O7-δ (1.0% Zn),LaBaCa(Cu0.99Zn0.01)3O6.86,Bulk,,,SC,High-Tc/cuprate,58.0 K,,Tetragonal,,,3.866 Å,3.866 Å,11.645 Å,,,True,10.1103/PhysRevB.55.1216
LaBaCaCu2.76Co0.24O7,LaBaCaCu2.76Co0.24O7,Bulk,,,SC,High-Tc,36.7,,Tetragonal,,,,,,,,TRUE,10.1016/S0304-8853(00)01367-6
LaBaCaCu2.76Ni0.24O7,LaBaCaCu2.76Ni0.24O7,Bulk,,,SC,High-Tc,36.5,,Tetragonal,,,,,,,,TRUE,10.1016/S0304-8853(00)01367-6
LaBaCaCu2.82Co0.18O7,LaBaCaCu2.82Co0.18O7,Bulk,,,SC,High-Tc,52.9,,Tetragonal,,,,,,,,TRUE,10.1016/S0304-8853(00)01367-6
LaBaCaCu2.82Co0.18O7,LaBaCaCu2.82Co0.18O7,Bulk,,,SC,High-Tc,20,,Tetragonal,,P4/mmm,3.8665,,11.6403,,,TRUE,10.1016/S0921-4534(98)00184-1
LaBaCaCu2.82Ga0.18O7,LaBaCaCu2.82Ga0.18O7,Bulk,,,SC,High-Tc,22.8,,Tetragonal,,,,,,,,TRUE,10.1016/S0304-8853(00)01367-6
LaBaCaCu2.82Ni0.18O7,LaBaCaCu2.82Ni0.18O7,Bulk,,,SC,High-Tc,40.1,,Tetragonal,,,,,,,,TRUE,10.1016/S0304-8853(00)01367-6
LaBaCaCu2.88Co0.12O7,LaBaCaCu2.88Co0.12O7,Bulk,,,SC,High-Tc,62.7,,Tetragonal,,,,,,,,TRUE,10.1016/S0304-8853(00)01367-6
LaBaCaCu2.88Co0.12O7,LaBaCaCu2.88Co0.12O7,Bulk,,,SC,High-Tc,45,,Tetragonal,,P4/mmm,3.8671,,11.6426,,,TRUE,10.1016/S0921-4534(98)00184-1
LaBaCaCu2.88Ga0.12O7,LaBaCaCu2.88Ga0.12O7,Bulk,,,SC,High-Tc,29.9,,Tetragonal,,,,,,,,TRUE,10.1016/S0304-8853(00)01367-6
LaBaCaCu2.88Ga0.12O7,LaBaCaCu2.88Ga0.12O7,Bulk,,,SC,High-Tc,27,,Tetragonal,,P4/mmm,3.8663,,11.6433,,,TRUE,10.1016/S0921-4534(98)00184-1
LaBaCaCu2.88Ni0.12O7,LaBaCaCu2.88Ni0.12O7,Bulk,,,SC,High-Tc,43.7,,Tetragonal,,,,,,,,TRUE,10.1016/S0304-8853(00)01367-6
LaBaCaCu2.88Ni0.12O7,LaBaCaCu2.88Ni0.12O7,Bulk,,,SC,High-Tc,25,,Tetragonal,,P4/mmm,3.8676,,11.6453,,,TRUE,10.1016/S0921-4534(98)00184-1
LaBaCaCu2.91Ga0.09O7,LaBaCaCu2.91Ga0.09O7,Bulk,,,SC,High-Tc,52.9,,Tetragonal,,,,,,,,TRUE,10.1016/S0304-8853(00)01367-6
LaBaCaCu2.91Ni0.09O7,LaBaCaCu2.91Ni0.09O7,Bulk,,,SC,High-Tc,56.9,,Tetragonal,,,,,,,,TRUE,10.1016/S0304-8853(00)01367-6
LaBaCaCu2.94Co0.06O7,LaBaCaCu2.94Co0.06O7,Bulk,,,SC,High-Tc,70.2,,Tetragonal,,,,,,,,TRUE,10.1016/S0304-8853(00)01367-6
LaBaCaCu2.94Co0.06O7,LaBaCaCu2.94Co0.06O7,Bulk,,,SC,High-Tc,60,,Tetragonal,,P4/mmm,3.8676,,11.6433,,,TRUE,10.1016/S0921-4534(98)00184-1
LaBaCaCu2.94Ga0.06O7,LaBaCaCu2.94Ga0.06O7,Bulk,,,SC,High-Tc,62.7,,Tetragonal,,,,,,,,TRUE,10.1016/S0304-8853(00)01367-6
LaBaCaCu2.94Ga0.06O7,LaBaCaCu2.94Ga0.06O7,Bulk,,,SC,High-Tc,29,,Tetragonal,,P4/mmm,3.8676,,11.6452,,,TRUE,10.1016/S0921-4534(98)00184-1
LaBaCaCu2.94Ni0.06O7,LaBaCaCu2.94Ni0.06O7,Bulk,,,SC,High-Tc,60.9,,Tetragonal,,,,,,,,TRUE,10.1016/S0304-8853(00)01367-6
LaBaCaCu2.94Ni0.06O7,LaBaCaCu2.94Ni0.06O7,Bulk,,,SC,High-Tc,48,,Tetragonal,,P4/mmm,3.8689,,11.6458,,,TRUE,10.1016/S0921-4534(98)00184-1
LaBaCaCu2.97Ga0.03O7,LaBaCaCu2.97Ga0.03O7,Bulk,,,SC,High-Tc,70.2,,Tetragonal,,,,,,,,TRUE,10.1016/S0304-8853(00)01367-6
LaBaCaCu3O6.85,LaBaCaCu3O6.85,Bulk,,,SC,High-Tc,78 K,,Pseudo-tetragonal,,,,,,,,TRUE,10.1016/0921-4534(88)90118-9
LaBaCaCu3O7-δ,LaBaCaCu3O6.86,Bulk,,,SC,High-Tc/cuprate,67.7 K,,Tetragonal,,,3.869 Å,3.869 Å,11.645 Å,,,True,10.1103/PhysRevB.55.1216
LaBaCaCu3O7,LaBaCaCu3O7,Bulk,,,SC,High-Tc,74.2 K,,Tetragonal,perovskite,,3.870 Å,3.870 Å,11.61 Å,,50 kOe,True,10.1103/PhysRevB.39.9074
LaBaCaCu3O7,LaBaCaCu3O7,Bulk,,,SC,High-Tc/cuprate,,,,,,,,,,,,10.1103/PhysRevB.51.11830
LaBaCaCu3Oy,LaBaCaCu3O7,Bulk,,,SC,High-Tc/Cuprate,80 K,,,,,,,,,,TRUE,10.1016/S0167-577X(99)00079-8
LaBaCaCu3O7,LaBaCaCu3O7,Bulk,,,SC,High-Tc,70 K,,Tetragonal,,P4/mmm,3.869 Å,,11.645 Å,,,TRUE,10.1016/S0304-8853(98)00120-6
LaBaCaCu3O7,LaBaCaCu3O7,Bulk,,,SC,High-Tc,74,,Tetragonal,,,3.869,,11.614,,,TRUE,10.1016/j.physc.2008.05.210
LaBaCaCu3O7,LaBaCaCu3O7,Bulk,,,SC,High-Tc,80 K,,Tetragonal,,,3.8694 Å,,11.6168 Å,,,TRUE,10.1016/S0921-4526(99)02357-1
LaBaCaCu3O7−δ,LaBaCaCu3O7,Bulk,,,SC,High-Tc,74.7 K,,Tetragonal,,,,,,,,TRUE,10.1016/S0304-8853(00)01371-8
LaBaCaCu3Oy,LaBaCaCu3O7,Bulk,,,SC,High-Tc,83 K,,Tetragonal,,,,,,,,TRUE,10.1016/0022-5088(90)90491-2
LaBaCaCu3O7,LaBaCaCu3O7,Bulk,,,SC,High-Tc,69,,Tetragonal,,P4/mmm,3.8689,,11.6459,,,TRUE,10.1016/S0921-4534(98)00184-1
LaBaCaCu3O7-δ,LaBaCaCu3O7-δ,Bulk,,,SC,High-Tc,70.0 K,,Tetragonal,Perovskite,P4/mmm,3.859 Å,,11.645 Å,,,TRUE,10.1016/j.physb.2009.06.120
LaBaCaCu3O7.04,LaBaCaCu3O7.04,Bulk,,,SC,High-Tc,68 K,,Tetragonal,,P4/mmm,,,,,,TRUE,10.1016/S0921-4534(99)00035-0
LaBaCu2O5+x,LaBaCu2O5+x,Bulk,,,SC,High-Tc,15 K,,Tetragonal,perovskite superlattice,,3.917 Å,3.917 Å,11.751 Å,,,True,10.1103/PhysRevB.36.2311
LaBaCuO,LaBaCuO,,,,SC,High-Tc,,,,,,,,,,,,10.1103/PhysRevB.41.4093
LaBaCuO,LaBaCuO,Bulk,,,NSC,,,,,,,,,,,,,10.1103/PhysRevLett.59.2780
LaBaCuO,LaBaCuO,,,,SC,High-Tc/cuprate,,,,,,,,,,,,10.1103/PhysRevB.55.11693
LaBaCuO,LaBaCuO,,,,SC,High-Tc/cuprate,above 30 K,,,,,,,,,,,10.1103/PhysRevB.52.15475
Lanthanum Barium Copper Oxide,LaBaCuO,Bulk,,,SC,High-Tc/cuprate,,,,,,,,,,,,10.1103/PhysRevB.51.8494
LaBaCuO,LaBaCuO,Bulk,,,SC,cuprate,,,,,,,,,,,,10.1103/PhysRevLett.78.3931
La-Ba-Cu-O,LaBaCuO,,,,SC,High-Tc/Cuprate,36 K,,,,,,,,,,FALSE,10.1016/j.jeurceramsoc.2024.04.009
La-Ba-Cu-O,LaBaCuO4,,,,SC,cuprate,30 K,,,,,,,,,,,10.1103/PhysRevB.39.2333
La2-xBaxCuO4-y,LaBaCuO4,Bulk,,,SC,High-Tc,,,Orthorhombic,,Cmca,,,,,,,10.1103/PhysRevB.48.607
LaBaCuO4,LaBaCuO4,Bulk,,,SC,High-Tc,,,,,,,,,,,,10.1103/PhysRevLett.61.211
LaBaCuO₄,LaBaCuO4,Bulk,,,SC,High-Tc/cuprate,,,,layered,,,,,,,,10.1103/PhysRevB.41.8824
LaBaCuO,LaBaCuO4,Bulk,,,SC,High-Tc/cuprate,,,,,,,,,,,,10.1103/PhysRevB.41.6679
Lanthanum Barium Copper Oxide,LaBaCuO4,Bulk,,,SC,High-Tc/cuprate,,,,,,,,,,,,10.1103/PhysRevB.48.13911
LaBaCuO4,LaBaCuO4,Bulk,,,SC,High-Tc,30-40 K,,Tetragonal,layer-perovskite,,3.79 Å,3.79 Å,13.21 Å,,,False,10.1103/PhysRevB.35.7252
LaBaPrCu3O7.36,LaBaPrCu3O7.36,Bulk,,,NSC,,,,,,,,,,,,,10.1103/PhysRevB.51.11830
LaBaSrCu3Oy,LaBaSrCu3O7,Bulk,,,SC,High-Tc/Cuprate,85.5 K,,,,,,,,,,TRUE,10.1016/S0167-577X(99)00079-8
LaBa₂Cu₃O₆.₇,LaBa₂Cu₃O₆.₇,Bulk,,,SC,High-Tc/cuprate,10 K,,,,,,,,,,True,10.1103/PhysRevB.65.024522
LaBa₂Cu₃O₇,LaBa₂Cu₃O₇,Bulk,,,SC,High-Tc/cuprate,47.7 K,,,perovskite,,,,,,,True,10.1103/PhysRevB.39.9203
LaBa₂Cu₃O₇,LaBa₂Cu₃O₇,Bulk,,,SC,High-Tc/cuprate,94 K,,,,,,,,,,True,10.1103/PhysRevB.65.024522
LaBe13,LaBe13,Bulk,,,NSC,,no superconductivity down to 0.45 K,,,,,,,,,,,10.1103/PhysRevLett.50.1595
LaBeH8,LaBeH8,Bulk,,,SC,High-Tc/Type-II/NA,110 K,80 GPa,,,,,,,,,TRUE,10.1103/PhysRevB.110.064105
Lanthanum beryllium octahydride,LaBeH8,Bulk,,,SC,BCS,,,,,,,,,,,FALSE,10.1103/PhysRevB.108.174514
LaBeH8,LaBeH8,Bulk,,,SC,High-Tc,110 K,80 GPa,Cubic,rocksalt (NaCl-type),Fm-3m,,,,,,FALSE,10.1103/PhysRevB.109.214506
LaBeH8,LaBeH8,Bulk,,,SC,High-Tc,185 K,20 GPa,,,,,,,,,FALSE,10.1103/PhysRevB.109.054505
Lanthanum beryllium octahydride,LaBeH8,Bulk,,,SC,Type-II,110 K,80 GPa,Cubic,rocksalt (B2) with BeH8 units,Fm-3m,5.36,5.36,5.36,,"33.5 T (GL), 44.5 T (WHH)",TRUE,10.1103/PhysRevLett.130.266001
LaBeH8,LaBeH8,Bulk,,,SC,High-Tc,110 K,80 GPa,,,,,,,,,TRUE,10.1103/PhysRevB.110.144523
LaBeH8,LaBeH8,Bulk,,,SC,High-Tc,110 K,80 GPa,,,,,,,,,TRUE,10.1103/PhysRevB.109.014501
LaBeH8 (low pressure),LaBeH8,Bulk,,,SC,High-Tc,183 K,20 GPa,,,,,,,,,FALSE,10.1103/PhysRevB.109.014501
LaBeH8,LaBeH8,Bulk,,,SC,High-Tc,110 K,80 GPa,,,,,,,,,TRUE,10.1103/PhysRevResearch.7.013049
LaBeH8,LaBeH8,Bulk,,,SC,High-Tc,185 K,20 GPa,Cubic,fluorite-type,Fm-3m,,,,,,FALSE,10.1103/PhysRevB.111.054517
LaBeH8,LaBeH8,Bulk,,,SC,High-Tc,69,120 GPa,,,,,,,,,FALSE,10.1016/j.nxmate.2024.100302
LaBeH8,LaBeH8,Bulk,,,SC,High-Tc,110 K,80 GPa,,,,,,,,,FALSE,10.1016/j.mtphys.2024.101403
LaBeH8,LaBeH8,Bulk,,,SC,High-Tc,185 K,20 GPa,Fluorite-type,,,,,,,,FALSE,10.1016/j.mtphys.2023.101299
LaBH7,LaBH7,Bulk,,,SC,High-Tc/Type-II/NA,120 K,85 GPa,Trigonal,,P-3m1,3.91,3.91,5.75,,,FALSE,10.1103/PhysRevB.110.064105
LaBH7,LaBH7,Bulk,,,SC,High-Tc,,,Trigonal,,P-3m1,,,,,,FALSE,10.1103/PhysRevB.109.214506
LaBH8,LaBH8,Bulk,,,SC,High-Tc,156 K,55 GPa,,,,,,,,,FALSE,10.1103/PhysRevB.109.054505
LaBH8,LaBH8,Bulk,,,SC,High-Tc,126 K,50 GPa,,,,,,,,,FALSE,10.1103/PhysRevB.109.014501
LaBH8,LaBH8,Bulk,,,SC,High-Tc,126 K,50 GPa,Fluorite-type,,,,,,,,FALSE,10.1016/j.mtphys.2023.101299
LaBi,LaBi,Bulk,,,SC,,,2.6 GPa,,,,,,,,,FALSE,10.1103/PhysRevB.99.024110
"LaBi (fcc phase, P < 11 GPa)",LaBi,Bulk,,,SC,Type-II,4-6 K,3.5-11 GPa,Cubic,face-centered cubic (fcc),Fm-3m,,,,,11.5 T at 5.6 GPa,TRUE,10.1103/PhysRevB.95.014507
"LaBi (PT phase, P > 11 GPa)",LaBi,Bulk,,,SC,Type-II,7.5-8 K,11-18 GPa,Tetragonal,primitive tetragonal (PT),P4/mmm,,,,,6.1 T at 17.9 GPa,TRUE,10.1103/PhysRevB.95.014507
LaBi,LaBi,Bulk,,,NSC,,0.00 K,0 GPa,Cubic,face-centered cubic (fcc),,,,,,,FALSE,10.1103/PhysRevB.101.155139
LaBi,LaBi,Bulk,,,NSC,,0.00 K,6 GPa,Cubic,face-centered cubic (fcc),,,,,,,FALSE,10.1103/PhysRevB.101.155139
LaBi,LaBi,Bulk,,,SC,,0.12 K,15 GPa,Tetragonal,primitive tetragonal (pt),,,,,,,FALSE,10.1103/PhysRevB.101.155139
LaBi,LaBi,Bulk,,,SC,,4 K,3.5 GPa,Cubic,face-centered cubic (fcc),,,,,,,TRUE,10.1103/PhysRevB.101.155139
LaBi,LaBi,Bulk,,,SC,,6.5 K,7 GPa,Cubic,face-centered cubic (fcc),,,,,,,TRUE,10.1103/PhysRevB.101.155139
LaBi,LaBi,Bulk,,,SC,,8 K,11 GPa,Tetragonal,primitive tetragonal (pt),,,,,,,TRUE,10.1103/PhysRevB.101.155139
LaBi,LaBi,Bulk,,,SC,,5.5 K,11 GPa,Cubic,face-centered cubic (fcc),,,,,,,TRUE,10.1103/PhysRevB.101.155139
LaBi,LaBi,Bulk,,,SC,,decreases with pressure,>11 GPa,Tetragonal,primitive tetragonal (pt),,,,,,,TRUE,10.1103/PhysRevB.101.155139
LaBi3,LaBi3,Bulk,,,SC,Type-II,7.3 K,0 GPa,Cubic,perovskite-related,Pm-3m,4.99,4.99,4.99,,,FALSE,10.1103/PhysRevB.98.214509
LaBi3,LaBi3,Bulk,,,SC,,7.3 K,,,,,,,,,,TRUE,10.1103/PhysRevB.101.155139
LaBiPt,LaBiPt,Bulk,,,SC,Type-II,0.9 K,,Cubic,,F4̄3m,,,,,1.5 T,TRUE,10.1016/j.physb.2007.10.089
LaBiS2O0.5F0.5,LaBiS2O0.5F0.5,Bulk,,,SC,,,ambient pressure,Tetragonal,CeBiS2O-type,P4/nmm,,,,,,FALSE,10.1103/PhysRevB.90.064518
LaBrC,LaBrC,Bulk,,,SC,,6.2 K,,,mS12,,,,,,,TRUE,Handbook of SC
LaB₂C₂,LaB₂C₂,Bulk,,,SC,,<1.8 K,,Tetragonal,YB₂C₂ type,P4₂/mmc,3.823 Å,3.823 Å,7.927 Å,,,TRUE,Handbook of SC
LaB₆,LaB₆,Bulk,,,SC,,5.7 K,,,,,,,,,,TRUE,Handbook of SC
LaB₆,LaB₆,Bulk,,,SC,Type-II,5.7 K,,Cubic,CaB₆ type,Pm3̄m,4.1571 Å,4.1571 Å,4.1571 Å,,,TRUE,Handbook of SC
LaC2,LaC2,Bulk,,,SC,,,,,,,,,,,,,10.1103/PhysRevLett.77.374
Lanthanum carbide,LaC2,Bulk,,,SC,,1.61 K,,Tetragonal,bcc-tetragonal,,,,,,,,10.1103/PhysRevB.12.951
Lanthanum carbide,LaC2,Bulk,,,NSC,,NSC,,,,,,,,,,TRUE,10.1103/PhysRevB.72.132505
Lanthanum Dicarbide,LaC2,Bulk,,,NSC,,,,,,,,,,,,TRUE,10.1103/PhysRevLett.100.097002
LaC2,LaC2,Bulk,,,SC,Type-II,4.44 K,,,,,,,,,,FALSE,10.1016/j.matpr.2016.09.031
LaC2,LaC2,Bulk,,,SC,Conventional,2.44 K,,Body-centered tetragonal,Tetragonal,,,,,,,FALSE,10.1016/j.intermet.2017.01.009
LaC2H8,LaC2H8,Bulk,,,SC,High-Tc,69 K,70 GPa,,,,,,,,,FALSE,10.1016/j.mtphys.2024.101443
LaCaBaCu2.7(BO3)0.3O7-δ,LaCaBaCu2.7(BO3)0.3O7-δ,Bulk,,,SC,High-Tc,80K,,Similar to YBCO,,,,,,,,TRUE,10.1016/j.phpro.2012.06.244
LaCaBaCu2.8(BO3)0.2O7-δ,LaCaBaCu2.8(BO3)0.2O7-δ,Bulk,,,SC,High-Tc,80K,,Similar to YBCO,,,,,,,,TRUE,10.1016/j.phpro.2012.06.244
LaCaCuO₄,LaCaCuO4,Bulk,,,SC,High-Tc/cuprate,,,,layered,,,,,,,,10.1103/PhysRevB.41.8824
LaCaH₂₂,LaCaH₂₂,Bulk,,,SC,High-Tc,202 K,180 GPa,Orthorhombic,clathrate,Imma,,,,,,FALSE,10.1103/PhysRevB.107.134509
LaCBr₀.₈₅Cl₀.₁₅,LaCBr₀.₈₅Cl₀.₁₅,Bulk,,,SC,,7.2 K,,Monoclinic,,C2/m,7.421 Å,4.045 Å,10.013 Å,,,TRUE,Handbook of SC
LaCBr₀.₉₀I₀.₁₀,LaCBr₀.₉₀I₀.₁₀,Bulk,,,SC,,5.0 K,,Monoclinic,,C2/m,7.508 Å,4.051 Å,10.287 Å,,,TRUE,Handbook of SC
LaCCl,LaCCl,Bulk,,,SC,,6.2 K,,Monoclinic,,C2/m,7.451 Å,4.056 Å,10.026 Å,,,TRUE,Handbook of SC
LaCd2,LaCd2,Bulk,,,SC,Type-I,1.44 K,,CeCd2-type,,,,,,,,TRUE,10.1016/0925-8388(95)01529-9
LaCe,LaCe,Bulk,,,SC,,,zero pressure,cubic,fcc,,,,,,,True,10.1103/PhysRevLett.32.54
Lanthanum Cerium,LaCe,,,,SC,,,,,,,,,,,,,10.1103/PhysRevB.11.4212
LaCeH20,LaCeH20,Bulk,,,SC,High-Tc,233 K,250 GPa,,,,,,,,,FALSE,10.1103/PhysRevB.109.014501
LaCeH20,LaCeH20,Bulk,,,SC,High-Tc,175,155 GPa,,,,,,,,,FALSE,10.1016/j.nxmate.2024.100302
LaCeH20,LaCeH20,Bulk,,,SC,High-Tc,116 K,250 GPa,Clathrate,R3̄m,R3̄m,,,,,,FALSE,10.1016/j.mtphys.2022.100873
LaCI,LaCI,Bulk,,,SC,,< 2 K,,Monoclinic,,C2/m,7.673 Å,4.130 Å,10.843 Å,,,TRUE,Handbook of SC
LaCI₀.₅Cl₀.₅,LaCI₀.₅Cl₀.₅,Bulk,,,SC,,3.7 K,,Monoclinic,,C2/m,7.570 Å,4.086 Å,10.644 Å,,,TRUE,Handbook of SC
LaCl₀.₈I₀.₅C,LaCl₀.₈I₀.₅C,Bulk,,,SC,,3.7 K,,,mS12,,,,,,,TRUE,Handbook of SC
LaCo2As2,LaCo2As2,,,,SC,,2.00 K,,Collapsed Tetragonal,,,,,,,,FALSE,10.1016/j.jallcom.2014.06.054
LaCo2B2C,LaCo2B2C,Bulk,,,NSC,,NSC,,Tetragonal,LuNi2B2C-type,I4/mmm,,,,,,True,10.1103/PhysRevB.62.8942
LaCo2P2,LaCo2P2,,,,SC,,2.00 K,,Collapsed Tetragonal,,,,,,,,FALSE,10.1016/j.jallcom.2014.06.054
LaCoAsO,LaCoAsO,Bulk,,,FM,,NSC,,Tetragonal,,,,,,,,FALSE,10.1103/PhysRevB.102.224505
LaCoIn5,LaCoIn5,Bulk,,,NSC,,,ambient pressure,,HoCoGa5 structure,,4.638 Å,4.638 Å,7.612 Å,,,True,10.1103/PhysRevB.66.054534
LaCoIn5,LaCoIn5,Bulk,,,NSC,,,,Tetragonal,HoCoGa5-type,,,,,,,TRUE,10.1103/PhysRevLett.89.106402
LaCoIn5,LaCoIn5,Bulk,,,NSC,,NSC,0 GPa,Tetragonal,HoCoGa5-type,P4/mmm,,,,,,TRUE,10.1103/PhysRevB.82.035112
LaCoIn5,LaCoIn5,Bulk,,,NSC,,,Ambient,,,,,,,,,TRUE,10.1103/PhysRevB.72.184506
LaCoIn5,LaCoIn5,Bulk,,,NSC,,NSC,ambient,,,,,,,,,TRUE,10.1103/PhysRevB.97.235149
LaCoIn5,LaCoIn5,Bulk,,,NSC,,,,,,,,,,,,FALSE,10.1103/PhysRevLett.98.057001
LaCoO3,LaCoO3,Bulk,,,NSC,,,,,Perovskite,,,,,,,FALSE,10.1103/PhysRevLett.102.136405
LaCoSi,LaCoSi,Bulk,,,SC,,<4 K,ambient pressure,,,,,,,,,FALSE,10.1103/PhysRevMaterials.6.064802
LaCoSi,LaCoSi,,,,SC,,4.0 K,,Tetragonal,,P 4/ nmm,,,,,,FALSE,10.1016/j.jallcom.2023.172100
LaCo₂ (MgCu₂-type),LaCo₂,Bulk,,,SC,Type-II,8.9 K,,,MgCu₂-type,,,,,,,TRUE,Handbook of SC
LaCo₂ (MgZn₂-type),LaCo₂,Bulk,,,SC,Type-II,5.9 K,,,MgZn₂-type,,,,,,,TRUE,Handbook of SC
LaCrAsO,LaCrAsO,Bulk,,,NSC,,NSC,,Tetragonal,,P4/nmm,,,,,,FALSE,10.1103/PhysRevB.95.075115
LaCu,LaCu,Bulk,,,SC,,,,,,,,,,,,,10.1103/PhysRevB.19.193
LaCu,LaCu,Bulk,,,SC,Classical,5.85 K,,,,,7.543 Å,4.616 Å,5.724 Å,,,TRUE,Handbook of SC
LaCu,LaCu,Bulk,,,SC,,5.9 K,,Orthorhombic,FeB-type,,,,,,,TRUE,Handbook of SC
LaCu2,LaCu2,Bulk,,,SC,BCS,,,Hexagonal,AlB2-type,P6/mmm,,,,,,FALSE,10.1103/PhysRevB.105.214517
LaCu2Si2,LaCu2Si2,Bulk,,,NSC,,,,,,,,,,,,,10.1103/PhysRevB.29.2497
LaCu2Si2,LaCu2Si2,Bulk,,,NSC,,,,,,,,,,,,,10.1103/PhysRevLett.49.1448
LaCu2Si2,LaCu2Si2,,,,NSC,,,,,,,,,,,,,10.1103/PhysRevB.51.399
LaCu2Si2,LaCu2Si2,Bulk,,,NSC,,,,,,,,,,,,,10.1103/PhysRevB.30.444
LaCu3Al2,LaCu3Al2,Bulk,,,SC,,1.7 K,,Hexagonal,CaCu5-type,P6/mmm,0.52309 nm,,0.41862 nm,,,FALSE,10.1016/j.jallcom.2006.09.150
LaCu6,LaCu6,Bulk,,,NSC,,,,,,,,,,,,FALSE,10.1103/PhysRevLett.89.106402
LaCu6,LaCu6,Bulk,,,SC,Type-II,0.16 K,0.5 bar,,,,,,,,,TRUE,10.1016/S0921-4534(02)02742-9
LaCuBi2,LaCuBi2,Bulk,,,SC,,1.3 K,,Tetragonal,ZrCuSi2-type,P4/nmm,,,,,,TRUE,10.1103/PhysRevB.90.235120
LaCuO,LaCuO,Bulk,,,SC,High-Tc,25 K,,,,,,,,,,FALSE,10.1016/j.physc.2004.03.013
LaCuO2.5,LaCuO2.5,Bulk,,,NSC,,NSC - Insulating behavior,0.4-1 kbar oxygen pressure,Orthorhombic,perovskite,,,,,,,True,10.1103/PhysRevB.47.15269
LaCuO2.64,LaCuO2.64,Bulk,,,NSC,,,,,delafossite,,3.82 Å,,,,,True,10.1103/PhysRevB.49.12369
LaCuO2.67,LaCuO2.67,Bulk,,,NSC,,NSC - No superconductivity observed above 5 K,0.4-1 kbar oxygen pressure,Monoclinic,perovskite,,,,,,,True,10.1103/PhysRevB.47.15269
LaCuO2.84,LaCuO2.84,Bulk,,,NSC,,NSC - No superconductivity observed above 5 K,0.4-1 kbar oxygen pressure,Tetragonal,perovskite,P4/m,,,,,,True,10.1103/PhysRevB.47.15269
LaCuO2.91,LaCuO2.91,Bulk,,,NSC,,NSC - No superconductivity observed above 5 K,0.4-1 kbar oxygen pressure,Tetragonal,perovskite,P4/m,,,,,,True,10.1103/PhysRevB.47.15269
LaCuO2.95,LaCuO2.95,Bulk,,,NSC,,NSC - No superconductivity observed above 5 K,0.4-1 kbar oxygen pressure,Tetragonal,perovskite,P4/m,3.81897(4) Å,3.81897(4) Å,3.97258(6) Å,,,True,10.1103/PhysRevB.47.15269
LaCuO3,LaCuO3,Bulk,,,NSC,,,,,perovskite,,,,,,,True,10.1103/PhysRevB.45.2480
LaCuO3 (rhombohedral),LaCuO3,Bulk,,,NSC,,NSC - No superconductivity above 5 K,65 kbar,Rhombohedral,perovskite,,,,,,,,10.1103/PhysRevB.47.15269
LaCuO3,LaCuO3,Bulk,,,SC,High-Tc,,,Cubic,perovskite,,4.14 Å,4.14 Å,4.14 Å,,,False,10.1103/PhysRevB.35.7252
LaCuO3,LaCuO3,Bulk,,,SC,cuprate,,,,,,,,,,,,10.1103/PhysRevB.57.1259
LaCuO₃,LaCuO3,Bulk,,,NSC,,,,Tetragonal,perovskite,P4/mmm,3.81875 Å,3.81875 Å,3.97271 Å,,,,10.1103/PhysRevB.49.14211
LaCuO3,LaCuO3,Bulk,,,NSC,,,,Cubic,perovskite,,7.8234 a.u.,7.8234 a.u.,7.8234 a.u.,,,True,10.1103/PhysRevB.39.4235
LaCuO3,LaCuO3,Thin Film,10 unit cells,"SrTiO3, LaSrAlO4",NSC,,NSC,ambient,Cubic,perovskite,,,,,,,TRUE,10.1103/PhysRevB.103.184514
LaCuO3,LaCuO3,Bulk,,,SC,Cuprate,222,,,,,,,,,,FALSE,10.1016/S0925-8388(99)00747-1
Lanthanum Copper Oxide,LaCuO4,Bulk,,,SC,High-Tc/cuprate,,,,,,,,,,,,10.1103/PhysRevB.46.9199
Lanthanum Copper Oxide,LaCuO4,Bulk,,,SC,High-Tc/cuprate,,,,,,,,,,,,10.1103/PhysRevB.53.5166
La₁₋ₓSrₓCuO₄,LaCuO4,Bulk,,,SC,High-Tc/cuprate,,,,,,,,,,,,10.1103/PhysRevLett.78.1960
Lanthanum Copper Oxide,LaCuO4,Bulk,,,SC,cuprate,,,,layered,,,,,,,,10.1103/PhysRevB.59.9382
Lanthanum Copper Oxide,LaCuO4,Bulk,,,SC,High-Tc/cuprate,,,,square lattice,,,,,,,,10.1103/PhysRevB.37.525
LaCuO4+δ,LaCuO4+δ,,,,SC,High-Tc/cuprate,42 K,,,,,,,,,,,10.1103/PhysRevLett.86.4100
LaCuO4.25,LaCuO4.25,,,,SC,cuprate,,,,,,,,,,,,10.1103/PhysRevB.52.7682
LaCuO₂.₉₅,LaCuO₂.₉₅,Bulk,,,SC,High-Tc,,,Tetragonal,perovskite,P4/mmm,3.85,3.85,,,,TRUE,Handbook of SC
LaCuO₃,LaCuO₃,Bulk,,,NSC,,,high pressure,Trigonal,distorted perovskite-type,,,,,,,TRUE,Handbook of SC
LaCuSb2,LaCuSb2,Bulk,,,SC,,0.9 K,ambient pressure,Tetragonal,HfCuSi2-type,P4/nmm,,,,,,FALSE,10.1103/PhysRevB.108.245156
LaCuSb2,LaCuSb2,Bulk,,,SC,Type-II,0.9 K,,ZrCuSi2-type,Tetragonal,P4/nmm,0.4363 nm,,1.0317 nm,,,FALSE,10.1016/j.commatsci.2018.07.042
LaCu₂Si₂,LaCu₂Si₂,,,,NSC,,,,,,,,,,,,,10.1103/PhysRevB.30.1182
LaC₂,LaC₂,Bulk,,,SC,,1.7 K,,,tI,,,,,,,TRUE,Handbook of SC
LaC₂,LaC₂,Bulk,,,SC,,1.61 K,,Tetragonal,CaC₂ type,(139) I4/mmm,3.934,,6.572,,,TRUE,Handbook of SC
LaFe0.2Zn0.8AsO0.85F0.15,LaFe0.2Zn0.8AsO0.85F0.15,Bulk,,,SC,Iron-based,23.9 K,,,,,,,,,,TRUE,10.1016/j.jallcom.2013.02.104
LaFe0.4Ru0.6AsO0.8F0.2,LaFe0.4Ru0.6AsO0.8F0.2,Bulk,,,NSC,iron-based,0 K,,,,,,,,,,FALSE,10.1103/PhysRevLett.117.257002
LaFe0.75Ru0.25AsO,LaFe0.75Ru0.25AsO,Bulk,,,NSC,iron-based,NSC,,Tetragonal,,,4.05,4.05,8.70,,,FALSE,10.1103/PhysRevB.95.214510
LaFe0.75Ru0.25AsO0.875F0.125,LaFe0.75Ru0.25AsO0.875F0.125,Bulk,,,SC,iron-based,,,Tetragonal,,,4.05,4.05,8.66,,,FALSE,10.1103/PhysRevB.95.214510
LaFe0.85Co0.15AsO,LaFe0.85Co0.15AsO,Bulk,,,SC,Iron-based,≤2,,Tetragonal,,P4/nmm,4.0331,,8.6876,,,TRUE,10.1016/j.physc.2012.06.003
LaFe0.85Rh0.15AsO,LaFe0.85Rh0.15AsO,Bulk,,,SC,Iron-based,15 K,,,,P4/nmm,,,,,,TRUE,10.1016/j.materresbull.2009.12.031
LaFe0.875Co0.125AsO,LaFe0.875Co0.125AsO,Bulk,,,SC,Iron-based,8,,Tetragonal,,P4/nmm,4.0323,,8.7016,,,TRUE,10.1016/j.physc.2012.06.003
LaFe0.8Mn0.2AsO,LaFe0.8Mn0.2AsO,Bulk,,,NSC,iron-based,NSC,ambient,Tetragonal,ZrCuSiAs-type,P4/nmm,4.075 Å,4.075 Å,8.800 Å,,,TRUE,10.1103/PhysRevB.87.174515
LaFe0.90Rh0.10AsO,LaFe0.90Rh0.10AsO,Bulk,,,SC,Iron-based,16 K,,,,P4/nmm,,,,,,TRUE,10.1016/j.materresbull.2009.12.031
LaFe0.925Co0.075AsO,LaFe0.925Co0.075AsO,Bulk,,,SC,Iron-based,11,,Tetragonal,,P4/nmm,4.0336,,8.7126,,,TRUE,10.1016/j.physc.2012.06.003
LaFe0.925Ir0.075AsO,LaFe0.925Ir0.075AsO,Bulk,,,SC,iron-based,11.8 K,ambient,Tetragonal,ZrCuSiAs-type,P4/nmm,,,,,54.3 T,TRUE,10.1103/PhysRevB.80.054502
LaFe0.925Ir0.075AsO,LaFe0.925Ir0.075AsO,Bulk,,,SC,iron-based,11.8 K,,,,,,,,,,FALSE,10.1103/PhysRevB.82.104503
LaFe0.944Co0.056AsO,LaFe0.944Co0.056AsO,Single Crystal,,,SC,iron-based,~10 K,ambient,Tetragonal,,,,,,,,TRUE,10.1103/PhysRevB.103.L180506
LaFe0.94Co0.06AsO,LaFe0.94Co0.06AsO,Single Crystal,,,SC,iron-based,~12 K,ambient,Tetragonal,,,,,,,,TRUE,10.1103/PhysRevB.103.L180506
LaFe0.958Co0.042AsO,LaFe0.958Co0.042AsO,Single Crystal,,,NSC,iron-based,NSC,ambient,Tetragonal,,,,,,,,TRUE,10.1103/PhysRevB.103.L180506
LaFe0.95Co0.05AsO,LaFe0.95Co0.05AsO,Bulk,,,SC,Iron-based,12,,Tetragonal,,P4/nmm,4.0333,,8.7192,,,TRUE,10.1016/j.physc.2012.06.003
LaFe0.95Ir0.05AsO,LaFe0.95Ir0.05AsO,Bulk,,,SC,iron-based,onset ~10 K,ambient,Tetragonal,ZrCuSiAs-type,P4/nmm,,,,,,TRUE,10.1103/PhysRevB.80.054502
LaFe0.95Mn0.05AsO,LaFe0.95Mn0.05AsO,Bulk,,,NSC,iron-based,NSC,ambient,Tetragonal,ZrCuSiAs-type,P4/nmm,4.045 Å,4.045 Å,8.755 Å,,,TRUE,10.1103/PhysRevB.87.174515
LaFe0.95Rh0.05AsO,LaFe0.95Rh0.05AsO,Bulk,,,SC,Iron-based,12 K,,,,P4/nmm,,,,,,TRUE,10.1016/j.materresbull.2009.12.031
LaFe0.965Co0.035AsO,LaFe0.965Co0.035AsO,Single Crystal,,,NSC,iron-based,NSC,ambient,Tetragonal,,,,,,,,TRUE,10.1103/PhysRevB.103.L180506
La(Fe0.96Mn0.04)AsO,LaFe0.96Mn0.04AsO,Bulk,,,NSC,iron-based,NSC,,"Tetragonal (high T), Orthorhombic (low T)",1111-type,,,,,,,TRUE,10.1103/PhysRevLett.118.055701
LaFe0.96Ni0.04AsO,LaFe0.96Ni0.04AsO,Bulk,,,SC,iron-based,6.1 K,,,,,,,,,,FALSE,10.1103/PhysRevB.82.104503
LaFe0.96Ni0.04AsO,LaFe0.96Ni0.04AsO,Bulk,,,SC,Iron-based,6.5 K,,ZrCuSiAs-type,Tetragonal,P4/nmm,,,,,,TRUE,10.1016/j.physc.2010.01.064
LaFe0.975Co0.025AsO,LaFe0.975Co0.025AsO,Bulk,,,SC,Iron-based,10,,Tetragonal,,P4/nmm,4.0327,,8.7183,,,TRUE,10.1016/j.physc.2012.06.003
LaFe0.97Co0.03AsO,LaFe0.97Co0.03AsO,Single Crystal,,,NSC,iron-based,NSC,ambient,Tetragonal,,,,,,,,TRUE,10.1103/PhysRevB.103.L180506
La(Fe0.98Mn0.02)AsO,LaFe0.98Mn0.02AsO,Bulk,,,NSC,iron-based,NSC,,"Tetragonal (high T), Orthorhombic (low T)",1111-type,Cmme,,,,,,TRUE,10.1103/PhysRevLett.118.055701
LaFe0.9925Co0.0075AsO0.89F0.11,LaFe0.9925Co0.0075AsO0.89F0.11,Bulk,,,SC,Iron-based,22.6 K,,,,,,,,,,TRUE,10.1016/j.physc.2009.11.135
LaFe0.9925Mn0.0075AsO0.89F0.11,LaFe0.9925Mn0.0075AsO0.89F0.11,Bulk,,,NSC,iron-based,,ambient,,,,,,,,,TRUE,10.1103/PhysRevB.89.134503
LaFe0.9925Mn0.0075AsO0.89F0.11,LaFe0.9925Mn0.0075AsO0.89F0.11,Bulk,,,NSC,iron-based,NSC,ambient,"Tetragonal (above Tm), Orthorhombic (below Tm)",ZrCuSiAs-type,"P4/nmm (above Tm), Cmma (below Tm)",,,,,,TRUE,10.1103/PhysRevB.95.180501
LaFe0.995Mn0.005AsO0.89F0.11,LaFe0.995Mn0.005AsO0.89F0.11,Bulk,,,NSC,iron-based,,ambient,,,,,,,,,TRUE,10.1103/PhysRevB.89.134503
LaFe0.995Mn0.005AsO0.89F0.11,LaFe0.995Mn0.005AsO0.89F0.11,Bulk,,,NSC,iron-based,NSC,ambient,"Tetragonal (above Tm), Orthorhombic (below Tm)",ZrCuSiAs-type,"P4/nmm (above Tm), Cmma (below Tm)",,,,,,TRUE,10.1103/PhysRevB.95.180501
LaFe0.998Mn0.002AsO0.89F0.11,LaFe0.998Mn0.002AsO0.89F0.11,Bulk,,,NSC,iron-based,,ambient,,,,,,,,,TRUE,10.1103/PhysRevB.89.134503
LaFe0.998Mn0.002AsO0.89F0.11,LaFe0.998Mn0.002AsO0.89F0.11,Bulk,,,NSC,iron-based,,ambient,Tetragonal,ZrCuSiAs-type,P4/nmm,,,,,,TRUE,10.1103/PhysRevB.92.020505
La(Fe0.998Mn0.002)As(O0.89F0.11),LaFe0.998Mn0.002AsO0.89F0.11,Bulk,,,NSC,iron-based,NSC,,,1111-type,,,,,,,FALSE,10.1103/PhysRevLett.118.055701
LaFe0.998Mn0.002AsO0.8F0.2,LaFe0.998Mn0.002AsO0.8F0.2,Bulk,,,NSC,iron-based,0 K,,Orthorhombic,,,,,,,,FALSE,10.1103/PhysRevLett.117.257002
LaFe0.99925Mn0.00075AsO0.89F0.11,LaFe0.99925Mn0.00075AsO0.89F0.11,Bulk,,,SC,iron-based,16.3 K,ambient,,,,,,,,,TRUE,10.1103/PhysRevB.89.134503
LaFe0.99925Mn0.00075AsO0.89F0.11,LaFe0.99925Mn0.00075AsO0.89F0.11,Bulk,,,SC,iron-based,,ambient,Tetragonal,ZrCuSiAs-type,P4/nmm,,,,,,TRUE,10.1103/PhysRevB.92.020505
LaFe0.99975Mn0.00025AsO0.89F0.11,LaFe0.99975Mn0.00025AsO0.89F0.11,Bulk,,,SC,iron-based,25 K,ambient,,,,,,,,,TRUE,10.1103/PhysRevB.89.134503
LaFe0.99975Mn0.00025AsO0.89F0.11,LaFe0.99975Mn0.00025AsO0.89F0.11,Bulk,,,SC,iron-based,,ambient,Tetragonal,ZrCuSiAs-type,P4/nmm,,,,,,TRUE,10.1103/PhysRevB.92.020505
LaFe0.999Mn0.001AsO0.89F0.11,LaFe0.999Mn0.001AsO0.89F0.11,Bulk,,,SC,iron-based,11.5 K,ambient,,,,,,,,,TRUE,10.1103/PhysRevB.89.134503
LaFe0.999Mn0.001AsO0.89F0.11,LaFe0.999Mn0.001AsO0.89F0.11,Bulk,,,SC,iron-based,,ambient,Tetragonal,ZrCuSiAs-type,P4/nmm,,,,,,TRUE,10.1103/PhysRevB.92.020505
La(Fe0.999Mn0.001)As(O0.89F0.11),LaFe0.999Mn0.001AsO0.89F0.11,Bulk,,,NSC,iron-based,NSC,,,1111-type,,,,,,,FALSE,10.1103/PhysRevLett.118.055701
LaFe0.99Co0.01AsO,LaFe0.99Co0.01AsO,Bulk,,,SC,Iron-based,≤2,,Tetragonal,,P4/nmm,4.0330,,8.7295,,,TRUE,10.1016/j.physc.2012.06.003
La(Fe0.99Mn0.01)AsO,LaFe0.99Mn0.01AsO,Bulk,,,NSC,iron-based,NSC,,,1111-type,,,,,,,TRUE,10.1103/PhysRevLett.118.055701
LaFe0.9Co0.1AsO,LaFe0.9Co0.1AsO,Bulk,,,SC,Iron-based,9,,Tetragonal,,P4/nmm,4.0316,,8.7058,,,TRUE,10.1016/j.physc.2012.06.003
LaFe1-yCoyAsO0.89F0.11,LaFe0.9Co0.1AsO0.89F0.11,Bulk,,,SC,Iron-based,23 K,,,,,,,,,,TRUE,10.1016/j.ssc.2011.12.022
LaFe0.9Ir0.1AsO,LaFe0.9Ir0.1AsO,Bulk,,,SC,iron-based,onset ~11 K,ambient,Tetragonal,ZrCuSiAs-type,P4/nmm,,,,,,TRUE,10.1103/PhysRevB.80.054502
LaFe0.9Mn0.1AsO,LaFe0.9Mn0.1AsO,Bulk,,,NSC,iron-based,NSC,ambient,Tetragonal,ZrCuSiAs-type,P4/nmm,4.055 Å,4.055 Å,8.770 Å,,,TRUE,10.1103/PhysRevB.87.174515
LaFe0.9Mn0.1AsO0.8F0.2,LaFe0.9Mn0.1AsO0.8F0.2,Bulk,,,NSC,iron-based,NSC,ambient,Tetragonal,ZrCuSiAs-type,P4/nmm,4.040 Å,4.040 Å,,,,TRUE,10.1103/PhysRevB.87.174515
LaFe0.9Mn0.1AsO0.9F0.1,LaFe0.9Mn0.1AsO0.9F0.1,Bulk,,,NSC,iron-based,NSC,ambient,Tetragonal,ZrCuSiAs-type,P4/nmm,4.045 Å,4.045 Å,,,,TRUE,10.1103/PhysRevB.87.174515
LaFe2As2 (uncollapsed phase),LaFe2As2,Bulk,,,SC,iron-based,13.1 K,ambient,,,,,,,,-1.82 T/K,TRUE,10.1103/PhysRevMaterials.4.114803
LaFe2As2 (collapsed phase),LaFe2As2,Bulk,,,NSC,iron-based,,ambient,,,,,,,,,FALSE,10.1103/PhysRevMaterials.4.114803
LaFe2As2,LaFe2As2,Bulk,,,SC,iron-based,9.4 K,ambient,,,,,,,,,FALSE,10.1103/PhysRevMaterials.4.114803
"LaFe2As2 (Uncollapsed Tetragonal, UT phase)",LaFe2As2,Bulk,,,SC,iron-based,12.1 K,,Tetragonal,122-type,,,,,,,TRUE,10.1103/PhysRevMaterials.7.044801
"LaFe2As2 (Collapsed Tetragonal, CT phase)",LaFe2As2,Bulk,,,NSC,iron-based,NSC,,Tetragonal,122-type,,,,,,,TRUE,10.1103/PhysRevMaterials.7.044801
"LaFe2As2 (uncollapsed-tetragonal, UT phase)",LaFe2As2,Bulk,,,SC,iron-based,12.1 K,,Tetragonal,ThCr2Si2-type,I4/mmm,3.9376,3.9376,11.7317,,,TRUE,10.1103/PhysRevLett.123.267001
"LaFe2As2 (collapsed-tetragonal, CT phase)",LaFe2As2,Bulk,,,NSC,iron-based,,,Tetragonal,ThCr2Si2-type,I4/mmm,4.0035,4.0035,11.0144,,,TRUE,10.1103/PhysRevLett.123.267001
LaFe2P2,LaFe2P2,Bulk,,,NSC,iron-based,,,Tetragonal,ThCr2Si2-type,I4/mmm,3.841,3.841,10.982,,,TRUE,10.1103/PhysRevB.91.214502
LaFe2P2,LaFe2P2,Bulk,,,NSC,,,,,,,,,,,,TRUE,10.1103/PhysRevB.97.094105
LaFe2P2,LaFe2P2,,,,SC,,1.80 K,,Un-collapsed Tetragonal,,,,,,,,FALSE,10.1016/j.jallcom.2014.06.054
LaFe2Si2,LaFe2Si2,Bulk,,,NSC,,,,,,,,,,,,TRUE,10.1103/PhysRevB.93.245155
LaFe4P12,LaFe4P12,,,,SC,,,,,,,,,,,,,10.1103/PhysRevB.27.2800
LaFe4P12,LaFe4P12,Bulk,,,SC,,4.0 K,,cubic,bcc,,,,,,,True,10.1103/PhysRevB.36.8660
LaFe4P12,LaFe4P12,Bulk,,,SC,,4.2 K,,Cubic,skutterudite,Im-3,,,,,,True,10.1103/PhysRevB.60.11321
LaFe4P12,LaFe4P12,,,,SC,,4.1 K,,Cubic,skutterudite,,7.8316 Å,,,,,,10.1103/PhysRevB.56.7866
LaFe4P12,LaFe4P12,Bulk,,,SC,,4.1 K,,Cubic,Filled skutterudite,Im-3 (No. 204),,,,,,FALSE,10.1103/PhysRevB.98.024513
LaFe4P12,LaFe4P12,Bulk,,,SC,Conventional/skutterudite,,,Cubic,skutterudite,,,,,,,FALSE,10.1103/PhysRevB.82.024524
LaFe4P12,LaFe4P12,Bulk,,,SC,,,,Cubic,skutterudite,Im-3,,,,,,FALSE,10.1103/PhysRevB.71.104402
LaFe4P12,LaFe4P12,,,,SC,filled skutterudite,,,,skutterudite,,,,,,,FALSE,10.1103/PhysRevB.77.184518
LaFe4P12,LaFe4P12,Bulk,,,SC,,4.1 K,dTc/dP = +0.72 K/GPa,Cubic,skutterudite,Im-3 (No. 204),,,,,,FALSE,10.1103/PhysRevB.88.024514
LaFe4P12,LaFe4P12,Bulk,,,SC,,,,Cubic,bcc (filled skutterudite),Im-3,,,,,,FALSE,10.1103/PhysRevB.71.214417
LaFe4P12,LaFe4P12,Bulk,,,SC,,4.1 K,,,,,,,,,,FALSE,10.1103/PhysRevB.78.024521
LaFe4P12,LaFe4P12,Bulk,,,SC,Type-II,4.1 K,0 GPa,,,,,,,,,TRUE,10.1016/0038-1098(85)90108-5
LaFe4P12,LaFe4P12,Bulk,,,SC,Type-II,4.1 K,,Filled Skutterudite,Cubic,Im-3,,,,,,FALSE,10.1016/S0022-4596(03)00170-1
LaFe4P12,LaFe4P12,Bulk,,,SC,Type-II,4.2 K,,Filled Skutterudite,,,,,,,,TRUE,10.1016/S0304-8853(02)01107-1
LaFe4P12,LaFe4P12,Bulk,,,SC,,4.1 K,,,,,,,,,,FALSE,10.1016/S0022-3697(98)00292-3
LaFe4P12,LaFe4P12,Bulk,,,SC,Type-II,4.08 K,,,,,,,,,,,10.1016/0378-4363(81)90686-0
LaFe4P12,LaFe4P12,Bulk,,,SC,,4.1,0,Skutterudite,Cubic,,7.8316,7.8316,7.8316,,,FALSE,10.1016/S0921-4526(99)00834-0
"LaFeAs(O,F)","LaFeAs(O,F)",,,,SC,iron-based,~23 K,,,,,,,,,,FALSE,10.1103/PhysRevB.79.020508
"LaFeAs(O,F)","LaFeAs(O,F)",,,,SC,iron-based,,,,,,,,,,,,10.1103/PhysRevB.78.052503
"LaFeAs(O,F)","LaFeAs(O,F)",,,,SC,iron-based,26 K,,Tetragonal,ZrCuSiAs-type,,,,,,,FALSE,10.1103/PhysRevB.83.212502
Lanthanum Iron Arsenide Fluoride,"LaFeAs(O,F)",,,,SC,iron-based,26 K,,,,,,,,,,FALSE,10.1103/PhysRevB.89.134520
"LaFeAs(O,F)","LaFeAs(O,F)",Bulk,,,SC,iron-based,,,Tetragonal,,P4/nmms,,,,,,,10.1103/PhysRevB.78.094511
LaFeAs(O0.89F0.11),LaFeAs(O0.89F0.11),Bulk,,,SC,High-Tc,28 K,,,,,,,,,,TRUE,10.1016/j.physb.2009.07.141
LaFeAs(O0.89F0.11),LaFeAs(O0.89F0.11),Bulk,,,SC,Iron-based,22.7 K,,Tetragonal,,P4/nmm,,,,,,TRUE,10.1016/j.physb.2009.07.078
LaFeAs(O0.93F0.07),LaFeAs(O0.93F0.07),Bulk,,,SC,Iron-based,22.5 K,,Tetragonal,,P4/nmm,,,,,,TRUE,10.1016/j.physb.2009.07.078
LaFeAs(O0.96F0.04),LaFeAs(O0.96F0.04),Bulk,,,SC,Iron-based,17.5 K,,Tetragonal,,P4/nmm,,,,,,TRUE,10.1016/j.physb.2009.07.078
LaFeAs(O0.9F0.1),LaFeAs(O0.9F0.1),Bulk,,,SC,Iron-based,26.8 K,,,,,,,,,,TRUE,10.1016/j.ssc.2010.10.041
LaFeAs(O0.9F0.1),LaFeAs(O0.9F0.1),Bulk,,,SC,Iron-based,27.0 K,,,,,,,,,,TRUE,10.1016/j.ssc.2010.10.041
LaFeAs(O1-xFx),LaFeAs(O1-xFx),Bulk,,,SC,iron-based,,ambient,,,,,,,,,FALSE,10.1103/PhysRevB.100.224516
LaFeAs(O1-xFx),LaFeAs(O1-xFx),,,,SC,iron-based,,,Tetragonal,Layered,,,,,,,FALSE,10.1103/PhysRevB.81.094115
LaFeAs0.6P0.4O,LaFeAs0.6P0.4O,Bulk,,,SC,Iron-based,10.5 K,,,,,,,,,,TRUE,10.1016/j.physc.2009.10.141
LaFeAs0.9F0.1,LaFeAs0.9F0.1,Bulk,,,SC,iron-based,,,,,,,,,,,FALSE,10.1103/PhysRevB.89.014510
LaFeAsO,LaFeAsO,Bulk,,,SC,iron-based,,,,,,,,,,,FALSE,10.1103/PhysRevB.82.205102
LaFeAsO,LaFeAsO,Bulk,,,NSC,iron-based,,,,,,,,,,,TRUE,10.1103/PhysRevLett.101.217002
LaFeAsO,LaFeAsO,Bulk,,,NSC,iron-based,,,Tetragonal,,,,,,,,TRUE,10.1103/PhysRevB.81.212502
LaFeAsO,LaFeAsO,Bulk,,,NSC,iron-based,NSC,,"Tetragonal (high-T), Orthorhombic (SDW/AF)",1111-type,,,,,,,FALSE,10.1103/PhysRevB.82.165102
LaFeAsO,LaFeAsO,Bulk,,,NSC,,,,,,,,,,,,TRUE,10.1103/PhysRevB.88.104503
LaFeAsO,LaFeAsO,Bulk,,,Parent Compound,iron-based,,,Tetragonal,ZrCuSiAs-type,P4/nmm,4.035,4.035,8.741,,,,10.1103/PhysRevB.79.060501
LaFeAsO,LaFeAsO,Bulk,,,NSC,iron-based,NSC,,"Tetragonal (high T), Orthorhombic (low T)",1111-type,,,,,,,TRUE,10.1103/PhysRevLett.118.055701
LaFeAsO,LaFeAsO,Bulk,,,SC,iron-based,,,Tetragonal,,P4/nmm,,,,,,FALSE,10.1103/PhysRevB.95.075115
LaFeAsO,LaFeAsO,Bulk,,,NSC,iron-based,NSC,,"Tetragonal (above 150 K), Monoclinic (below 150 K)",Layered,,,,,,,,10.1103/PhysRevB.78.020501
LaFeAsO,LaFeAsO,Bulk,,,NSC,iron-based,NSC,,"Orthorhombic (below T_str), Tetragonal (above T_str)",,,,,,,,,10.1103/PhysRevLett.116.227001
LaFeAsO,LaFeAsO,Bulk,,,NSC,iron-based,,,,ZrCuSiAs-type (1111),,,,,,,FALSE,10.1103/PhysRevB.84.064504
LaFeAsO,LaFeAsO,Bulk,,,NSC,iron-based,,,Tetragonal,Layered,,,,,,,TRUE,10.1103/PhysRevB.78.180506
LaFeAsO,LaFeAsO,,,,NSC,iron-based,,,,,,,,,,,,10.1103/PhysRevB.82.144522
LaFeAsO,LaFeAsO,Bulk,,,NSC,iron-based,,,,,,,,,,,FALSE,10.1103/PhysRevB.81.214511
LaFeAsO,LaFeAsO,Bulk,,,NSC,iron-based,,,"Tetragonal (above 156 K), Orthorhombic (below 156 K)",,,,,,,,TRUE,10.1103/PhysRevB.81.024506
LaFeAsO,LaFeAsO,Bulk,,,NSC,iron-based,,,Tetragonal,ZrCuSiAs-type,,,,,,,FALSE,10.1103/PhysRevLett.101.087001
LaFeAsO1-xFx (x=0),LaFeAsO,Bulk,,,NSC,iron-based,NSC,,,,,,,,,,,10.1103/PhysRevLett.103.247202
LaFeAsO,LaFeAsO,Bulk,,,NSC,,,,,,,,,,,,FALSE,10.1103/PhysRevB.89.100402
LaFeAsO,LaFeAsO,Bulk,,,NSC,iron-based,,,"Tetragonal (high T), Orthorhombic (low T)",layered,"P4/nmm (high T), Cmma (low T)",,,,,,FALSE,10.1103/PhysRevLett.101.057010
LaFeAsO,LaFeAsO,Bulk,,,SC,iron-based,,,Tetragonal,,,4.03,4.03,8.74,,,FALSE,10.1103/PhysRevB.94.125147
LaFeAsO,LaFeAsO,Bulk,,,NSC,iron-based,,0 GPa,,,,,,,,,TRUE,10.1103/PhysRevB.85.094501
LaFeAsO,LaFeAsO,Bulk,,,NSC,iron-based,,3.0 GPa,,,,,,,,,TRUE,10.1103/PhysRevB.85.094501
LaFeAsO,LaFeAsO,Bulk,,,NSC,iron-based,,,,,,,,,,,FALSE,10.1103/PhysRevB.102.014501
LaFeAsO,LaFeAsO,Bulk,,,NSC,,NSC,ambient,,,,,,,,,FALSE,10.1103/PhysRevB.81.235121
Lanthanum Iron Arsenide Oxide,LaFeAsO,Bulk,,,NSC,iron-based,,,"Tetragonal (at room temperature), Orthorhombic (below Ts)",,,,,,,,FALSE,10.1103/PhysRevLett.107.237001
LaFeAsO,LaFeAsO,Bulk,,,NSC,iron-based,NSC,ambient,Tetragonal,1111-type,P4/nmm,,,,,,TRUE,10.1103/PhysRevB.94.024512
LaFeAsO,LaFeAsO,Bulk,,,SC,iron-based,,,Tetragonal,,,,,,,,FALSE,10.1103/PhysRevB.87.174528
LaFeAsO,LaFeAsO,Bulk,,,NSC,iron-based,NSC,,"Tetragonal (at room temperature), Orthorhombic (below 150 K)",ZrCuAsSi-type (1111),P4/nmm (tetragonal),,,,,,FALSE,10.1103/PhysRevB.80.165108
LaFeAsO,LaFeAsO,Bulk,,,NSC,iron-based,,,"Tetragonal (above TS), Orthorhombic (below TS)",,,,,,,,TRUE,10.1103/PhysRevB.85.134408
LaFeAsO,LaFeAsO,Bulk,,,NSC,iron-based,NSC,ambient,,,,,,,,,FALSE,10.1103/PhysRevB.83.104414
LaFeAsO,LaFeAsO,Bulk,,,SC,iron-based,,,,,,,,,,,FALSE,10.1103/PhysRevB.79.012505
LaFeAsO,LaFeAsO,Bulk,,,NSC,iron-based,,ambient,Tetragonal,,,,,,,,TRUE,10.1103/PhysRevB.101.054519
LaFeAsO,LaFeAsO,Bulk,,,NSC,iron-based,NSC,ambient,"Tetragonal (above Ts), Orthorhombic (below Ts)",ZrCuSiAs-type,"P4/nmm (above Ts), Cmma (below Ts)",,,,,,TRUE,10.1103/PhysRevB.95.180501
LaFeAsO,LaFeAsO,Bulk,,,SC,iron-based,,,,Layered,,,,,,,,10.1103/PhysRevB.78.134512
LaFeAsO,LaFeAsO,Bulk,,,NSC,,,,Tetragonal,ZrCuSiAs-type,P4/nmm,,,,,,FALSE,10.1103/PhysRevB.78.224523
LaFeAsO,LaFeAsO,,,,NSC,iron-based,NSC,,Tetragonal,,,,,,,,FALSE,10.1103/PhysRevB.89.184506
LaFeAsO,LaFeAsO,Bulk,,,NSC,iron-based,,,,,,,,,,,FALSE,10.1103/PhysRevB.79.054526
LaFeAsO,LaFeAsO,,,,SC,iron-based,,under pressure,,,,,,,,,FALSE,10.1103/PhysRevB.80.144519
LaFeAsO,LaFeAsO,,,,SC,High-Tc/iron-based,,,,,,,,,,,FALSE,10.1103/PhysRevB.78.060506
LaFeAsO,LaFeAsO,Bulk,,,SC,iron-based,,ambient,Tetragonal,Layered,,4.036,4.036,8.739,,,TRUE,10.1103/PhysRevB.79.224511
LaFeAsO,LaFeAsO,Bulk,,,Parent,iron-based,,,Orthorhombic,,,,,,,,FALSE,10.1103/PhysRevB.88.041106
LaFeAsO,LaFeAsO,Bulk,,,SC,iron-based,,,,,,,,,,,FALSE,10.1103/PhysRevB.81.140507
LaFeAsO (NM),LaFeAsO,Bulk,,,NSC,iron-based,,,Tetragonal,Layered oxypnictide,P4/nmm,3.999,3.999,8.706,,,FALSE,10.1103/PhysRevB.78.212507
LaFeAsO (SDW),LaFeAsO,Bulk,,,NSC,iron-based,,,Orthorhombic,Layered oxypnictide,Cmma,5.780,5.693,8.875,,,FALSE,10.1103/PhysRevB.78.212507
LaFeAsO,LaFeAsO,Bulk,,,NSC,iron-based,NSC,,,,,,,,,,Theoretical,10.1103/PhysRevB.84.134507
