Repository: WyattBunstine/ML_SC_Project

# ML_SC_Project — Chemically and Geometrically Motivated Crystal Graph Neural Networks

This project predicts and screens superconductors from crystal structure. It frames the
problem as a **two-stage hurdle**: first classify whether a material is a superconductor
candidate (SC vs. non-SC), then regress the critical temperature T_c for superconductors.

Two graph-neural-network families are trained and compared:

- a **baseline CGCNN** ([txie-93/cgcnn](https://github.com/txie-93/cgcnn)), and
- an **MPNN** with learned edge features that consumes richer `crystal_graph_v4` graphs
  (this project's contribution).

File: database/superconductor_materials_full.csv (part 97 of 215)
Material_Name,Chemical_Composition,Material_Class,Film_Thickness,Substrate,Material_Type,Superconductor_Type,Superconducting_Transition_Temperature,Pressure,Crystal_Structure,Lattice_Structure,Space_Group,"Lattice_Constant(a)","Lattice_Constant(b)","Lattice_Constant(c)",Lower_Critical_Field,Upper_Critical_Field,Experimental,DOI
LaFeAsO,LaFeAsO,Bulk,,,NSC,iron-based,,,Tetragonal,ZrCuSiAs-type,,,,,,,,10.1103/PhysRevLett.101.257005
LaFeAsO,LaFeAsO,Bulk,,,NSC,iron-based,,,"Tetragonal (at high T), Orthorhombic (at low T)",,"P4/nmm (tetragonal), Cmma (orthorhombic)",4.03268,4.03268,8.74111,,,FALSE,10.1103/PhysRevB.81.054518
LaFeAsO,LaFeAsO,Bulk,,,AFM,,NSC,ambient,Tetragonal,layered,,4.0200,4.0200,8.7394,,,FALSE,10.1103/PhysRevB.77.220506
LaFeAsO,LaFeAsO,Bulk,,,NSC,iron-based,,,Tetragonal,1111-type,P4/nmm,,,8.758 Å,,,TRUE,10.1103/PhysRevB.82.054522
LaFeAsO,LaFeAsO,Bulk,,,AFM,,NSC,,,,,,,,,,FALSE,10.1103/PhysRevB.79.184526
LaFeAsO,LaFeAsO,Bulk,,,NSC,iron-based,NSC,ambient,Tetragonal,ZrCuSiAs-type,P4/nmm,4.035 Å,4.035 Å,8.74 Å,,,TRUE,10.1103/PhysRevB.87.174515
LaFeAsO,LaFeAsO,Bulk,,,SC,iron-based,,,Orthorhombic (low-T),,,,,,,,FALSE,10.1103/PhysRevB.84.054529
LaFeAsO,LaFeAsO,Bulk,40-120 nm,,NSC,iron-based,,,,,,,,,,,TRUE,10.1103/PhysRevMaterials.6.024802
LaFeAsO,LaFeAsO,Single Crystal,,,NSC,iron-based,,,"Tetragonal (above 147 K), Orthorhombic (below 147 K)",ZrCuSiAs-type,,4.0361,4.0361,8.7382,,,TRUE,10.1103/PhysRevB.86.134511
LaFeAsO,LaFeAsO,Bulk,,,SC,iron-based,up to 56 K,,,,,,,,,,FALSE,10.1103/PhysRevB.82.144523
LaFeAsO,LaFeAsO,Bulk,,,NSC,iron-based,,ambient pressure,"Tetragonal (room temperature), Orthorhombic (low temperature)",Layered (FeAs layers separated by LaO layers),"P4/nmm (tetragonal), Cmma (orthorhombic)",,,,,,FALSE,10.1103/PhysRevB.79.024509
LaFeAsO (under pressure),LaFeAsO,Bulk,,,SC,iron-based,21 K,12 GPa,,,,,,,,,TRUE,10.1103/PhysRevB.79.024509
Lanthanum iron oxyarsenide,LaFeAsO,,,,NSC,iron-based,,,,,,,,,,,FALSE,10.1103/PhysRevB.79.212502
LaFeAsO,LaFeAsO,Bulk,,,NSC,iron-based,NSC,,,,,,,,,,TRUE,10.1103/PhysRevB.78.174507
LaFeAsO,LaFeAsO,Bulk,,,"NSC,AFM",,,,"Tetragonal (above 160 K), Orthorhombic (below 160 K)",,,,,,,,TRUE,10.1103/PhysRevB.83.092507
LaFeAsO,LaFeAsO,Bulk,,,SC,High-Tc/iron-based,up to 55 K,,,,,,,,,,,10.1103/PhysRevB.78.174502
LaFeAsO,LaFeAsO,Bulk,,,NSC,iron-based,,,"Tetragonal (above approx. 165 K), Orthorhombic (below approx. 165 K)",Layered,,,,,,,FALSE,10.1103/PhysRevB.97.035134
LaFeAsO,LaFeAsO,Bulk,,,SC,iron-based,,,,,,,,,,,FALSE,10.1103/PhysRevB.79.024513
LaFeAsO,LaFeAsO,Bulk,,,SC,iron-based,,,,,,,,,,,FALSE,10.1103/PhysRevB.104.094516
LaFeAsO,LaFeAsO,Bulk,,,NSC,iron-based,NSC,ambient,,,,,,,,,FALSE,10.1103/PhysRevB.78.060504
LaFeAsO,LaFeAsO,Bulk,,,NSC,iron-based,NSC,ambient,Tetragonal,ZrCuSiAs-type,P4/nmm,4.0328 Å,4.0328 Å,8.7372 Å,,,TRUE,10.1103/PhysRevB.80.054502
LaFeAsO,LaFeAsO,Bulk,,,NSC,iron-based,,ambient,Tetragonal,layered,P4/nmm,,,,,,FALSE,10.1103/PhysRevLett.101.077006
LaFeAsO,LaFeAsO,Bulk,,,NSC,iron-based,NSC,,"Tetragonal (above 155 K), Orthorhombic (below 155 K)",,"P4/mmm (tetragonal), Cmma (orthorhombic)",,,,,,TRUE,10.1103/PhysRevB.96.014506
LaFeAsO,LaFeAsO,Bulk,,,SC,iron-based,,,,,,,,,,,FALSE,10.1103/PhysRevB.101.085102
LaFeAsO,LaFeAsO,Bulk,,,NSC,iron-based,NSC,ambient,,,,,,,,,FALSE,10.1103/PhysRevB.80.220509
LaFeAsO,LaFeAsO,Bulk,,,NSC,iron-based,,,,,,,,,,,FALSE,10.1103/PhysRevB.93.024518
LaFeAsO,LaFeAsO,Bulk,,,NSC,iron-based,,,,,,,,,,,TRUE,10.1103/PhysRevB.81.094515
LaFeAsO (under 120 kbar),LaFeAsO,Bulk,,,SC,iron-based,21 K,120 kbar,,1111-type,,,,,,,FALSE,10.1103/PhysRevB.86.054111
LaFeAsO,LaFeAsO,Bulk,,,NSC,iron-based,NSC,,,,,,,,,,FALSE,10.1103/PhysRevB.81.100510
LaFeAsO,LaFeAsO,Bulk,,,NSC,iron-based,,,"Tetragonal (RT), Orthorhombic (low T)",,"P4/nmm (tetragonal), Cmme (orthorhombic)",,,,,,FALSE,10.1103/PhysRevLett.106.227001
LaFeAsO,LaFeAsO,Bulk,,,"NSC,AFM",iron-based,NSC,,Tetragonal,ZrCuSiAs-type,P4/nmm,,,,,,FALSE,10.1103/PhysRevB.85.174519
LaFeAsO,LaFeAsO,Bulk,,,NSC,,,,"Tetragonal (at high T), Orthorhombic (at low T)",ZrCuSiAs-type,"P4/nmm (tetragonal), Cmma (orthorhombic)",,,,,,TRUE,10.1103/PhysRevB.82.064518
LaFeAsO,LaFeAsO,,,,SC,iron-based,,,,single FeAs layer separated by insulating block layers,,,,,,,FALSE,10.1103/PhysRevB.101.224508
LaFeAsO,LaFeAsO,Bulk,,,NSC,iron-based,NSC,,Tetragonal,,,4.04,4.04,8.74,,,FALSE,10.1103/PhysRevB.95.214510
LaFeAsO,LaFeAsO,Bulk,,,SC,iron-based,52 K (doped compound),,Tetragonal,ZrCuSiAs-type,P4/nmm,4.035,4.035,8.741,,,FALSE,10.1103/PhysRevB.102.224505
LaFeAsO,LaFeAsO,Bulk,,,NSC,iron-based,NSC,,Orthorhombic,Layered (ZrCuSiAs-type),Cmma,,,,,,TRUE,10.1103/PhysRevB.80.094524
LaFeAsO,LaFeAsO,Bulk,,,NSC,iron-based,NSC,ambient,Tetragonal,ZrCuSiAs-type,P4/nmm,,,,,,FALSE,10.1103/PhysRevB.89.134504
LaFeAsO,LaFeAsO,Bulk,,,NSC,,,,,,,,,,,,TRUE,10.1103/PhysRevB.79.115121
LaFeAsO,LaFeAsO,Bulk,,,NSC,iron-based,,,,,,,,,,,FALSE,10.1103/PhysRevB.86.060515
LaFeAsO,LaFeAsO,Bulk,,,SC,iron-based,26 K,,,tetrahedral (FeAs tetrahedron),,,,,,,,10.1103/PhysRevLett.108.107201
LaFeAsO,LaFeAsO,Bulk,,,NSC,iron-based,,,,,,,,,,,TRUE,10.1103/PhysRevB.90.134421
LaFeAsO,LaFeAsO,Single crystal,~10μm,,NSC,iron-based,,ambient pressure,"Tetragonal (high T), Orthorhombic (low T)",layered,"P4/nmm (high T), Cmma (low T)",,,,,,TRUE,10.1103/PhysRevB.82.144507
LaFeAsO,LaFeAsO,Polycrystalline powder,,,NSC,iron-based,,ambient pressure,"Tetragonal (high T), Orthorhombic (low T)",layered,"P4/nmm (high T), Cmma (low T)",,,,,,TRUE,10.1103/PhysRevB.82.144507
LaFeAsO,LaFeAsO,Bulk,,,NSC,,NSC,,,,,,,,,,FALSE,10.1103/PhysRevB.78.024521
LaFeAsO,LaFeAsO,Bulk,,,SC,Iron-based,26 K,,,,,,,,,,FALSE,10.1016/j.jallcom.2014.07.210
LaFeAsO,LaFeAsO,Bulk,,,SC,Iron-based,26 K,,Layered,Tetragonal,P4/nmm,,,,,,FALSE,10.1016/j.jallcom.2015.01.210
LaFeAsO,LaFeAsO,Bulk,,,SC,Iron-based,26-52,,,,,,,,,,FALSE,10.1016/j.physc.2009.03.023
LaFeAsO,LaFeAsO,Bulk,,,SC,High-Tc/Iron-based,38-55,,Tetragonal,Layered,,,,,,60-65 T,FALSE,10.1016/j.physc.2008.10.003
F-doped LaFeAsO,LaFeAsO,Bulk,,,SC,High-Tc/Iron-based,26 K,,ZrCuSiAs-type,Tetragonal,,,,,,,FALSE,10.1016/j.physc.2009.03.026
LaFeAsO,LaFeAsO,Bulk,,,SC,Iron-based,43,4,,,P4/nmm,,,,,,FALSE,10.1016/j.physb.2017.09.029
LaFeAsO,LaFeAsO,Bulk,,,SC,Iron-based,26 K,,,,P 4/ nmm,4.03552 Å,,8.7393 Å,,,FALSE,10.1016/j.cap.2011.04.015
LaFeAsO,LaFeAsO,Bulk,,,SC,Iron-based,20 K,12 GPa,Tetragonal,Orthorhombic,,,,,,,FALSE,10.1016/j.physc.2009.12.024
LaFeAsO,LaFeAsO,Bulk,,,SC,Iron-based,26 K,,,,,,,,,,FALSE,10.1016/j.mseb.2010.01.051
LaFeAsO,LaFeAsO,Bulk,,,SC,Iron-based,26 K,,Tetragonal,,,,,,,,TRUE,10.1016/j.physc.2015.02.020
LaFeAsO,LaFeAsO,Bulk,,,SC,Iron-based,21 K,12 GPa,,,,,,,,,TRUE,10.1016/j.physc.2015.02.020
LaFeAsO,LaFeAsO,Bulk,,,SC,Iron-based,26 K,,Tetragonal,,,,,,,,FALSE,10.1016/j.physc.2012.02.043
LaFeAsO,LaFeAsO,Bulk,,,SC,Iron-based,56 K,,,,,,,,,,FALSE,10.1016/j.ssc.2011.12.048
LaFeAsO,LaFeAsO,Bulk,,,SC,Iron-based,0.02 eV,,,,,,,,,,FALSE,10.1016/j.physc.2009.10.123
LaFeAsO,LaFeAsO,Bulk,,,SC,Iron-based,26 K,,,,,,,,,,FALSE,10.1016/j.physc.2010.05.020
LaFeAsO,LaFeAsO,Bulk,,,SC,Iron-based,27 K,0 GPa,Tetragonal,P4/nmm,P4/nmm,4.030,4.030,8.7368,,,FALSE,10.1016/j.physc.2009.05.178
LaFeAsO,LaFeAsO,Bulk,,,SC,Iron-based,28,High pressure,,,,,,,,,FALSE,10.1016/j.progsolidstchem.2020.100282
LaFeAsO,LaFeAsO,Bulk,,,SC,Iron-based,21 K,12 GPa,,,,5.6282,5.5658,8.3606,,,FALSE,10.1016/j.physc.2018.07.003
LaFeAsO,LaFeAsO,Bulk,,,SC,Iron-based,26 K,Ambient,,,,,,,,,FALSE,10.1016/j.physc.2009.03.001
LaFeAsO,LaFeAsO,Bulk,,,SC,Iron-based,26 K,Ambient,Tetragonal,Layered,P4/nmm,4.03 Å,4.03 Å,8.74 Å,,,TRUE,10.1016/j.physc.2012.04.033
LaFeAsO(1-x)F(x) (optimally doped),LaFeAsO(1-x)F(x),Bulk,,,SC,iron-based,26 K,ambient,,,,,,,,,FALSE,10.1103/PhysRevB.83.094528
"LaFeAsO(1-x)F(x) (optimally doped, under pressure)",LaFeAsO(1-x)F(x),Bulk,,,SC,iron-based,43 K,under pressure,,,,,,,,,FALSE,10.1103/PhysRevB.83.094528
LaFeAsO(1-x)F(x),LaFeAsO(1-x)F(x),,,,SC,iron-based,26 K,,,,,,,,,,FALSE,10.1103/PhysRevB.84.054505
LaFeAsO1-xFx,LaFeAsO(1-x)F(x),,,,SC,iron-based,,,,,,,,,,,FALSE,10.1103/PhysRevB.93.094519
LaFeAsO(1-x)F(x),LaFeAsO(1-x)F(x),,,,SC,iron-based,26 K,ambient pressure,,,,,,,,,FALSE,10.1103/PhysRevB.82.174509
LaFeAsO(1-x)Fx,LaFeAsO(1-x)Fx,Bulk,,,SC,iron-based/High-Tc,,ambient,,,,,,,,,FALSE,10.1103/PhysRevB.91.184503
LaFeAsO(1-x)Fx,LaFeAsO(1-x)Fx,Bulk,,,SC,Type-II/iron-based,26 K,ambient,,,,,,,,,FALSE,10.1103/PhysRevB.110.134504
LaFeAsO0.34H0.66,LaFeAsO0.34H0.66,Bulk,,,NSC,iron-based,NSC,ambient,Tetragonal,1111-type,P4/nmm,,,,,,TRUE,10.1103/PhysRevB.94.024512
LaFeAsO0.375H0.625,LaFeAsO0.375H0.625,Bulk,,,SC,iron-based/high-Tc,~10 K,,,,,,,,,,TRUE,10.1103/PhysRevLett.111.097002
LaFeAsO0.42H0.58,LaFeAsO0.42H0.58,Bulk,,,NSC,iron-based,NSC,ambient,Tetragonal,1111-type,P4/nmm,,,,,,TRUE,10.1103/PhysRevB.94.024512
LaFeAsO0.42H0.58,LaFeAsO0.42H0.58,Bulk,,,SC,iron-based/high-Tc,,,,,,,,,,,TRUE,10.1103/PhysRevLett.111.097002
LaFeAsO0.45F0.55,LaFeAsO0.45F0.55,Bulk,,,SC,Iron-based,30 K,,Tetragonal,ZrCuSiAs-type,,,,8.468,,,FALSE,10.1016/j.physleta.2020.126345
LaFeAsO0.47H0.53,LaFeAsO0.47H0.53,Bulk,,,SC,iron-based/high-Tc,~20 K,,,,,,,,,,TRUE,10.1103/PhysRevLett.111.097002
LaFeAsO0.48H0.52,LaFeAsO0.48H0.52,Bulk,,,NSC,iron-based,NSC,ambient,Tetragonal,1111-type,P4/nmm,,,,,,TRUE,10.1103/PhysRevB.94.024512
LaFeAsO0.4F0.6,LaFeAsO0.4F0.6,Bulk,,,SC,Iron-based,41.0 K,6 GPa,Tetragonal,ZrCuSiAs-type,P4/nmm,3.991 Å,,8.700 Å,,,TRUE,10.1016/j.ssc.2008.07.032
LaFeAsO0.55H0.45,LaFeAsO0.55H0.45,Bulk,,,SC,iron-based,,,Tetragonal,1111-type,P4/nmm,,,,,,FALSE,10.1103/PhysRevB.89.094510
LaFeAsO0.56H0.44,LaFeAsO0.56H0.44,Bulk,,,SC,iron-based,20 K,3.0 GPa,,,,,,,,,TRUE,10.1103/PhysRevB.94.161104
LaFeAsO0.59H0.41,LaFeAsO0.59H0.41,Bulk,,,SC,iron-based,30 K,ambient,Tetragonal,1111-type,P4/nmm,,,,,,TRUE,10.1103/PhysRevB.94.024512
LaFeAsO0.5F0.5,LaFeAsO0.5F0.5,Bulk,,,NM,iron-based,NSC,,Tetragonal,ZrCuSiAs-type,P4/nmm,,,,,,FALSE,10.1103/PhysRevB.85.174519
LaFeAsO0.5H0.5,LaFeAsO0.5H0.5,Bulk,,,NSC,iron-based,NSC,,Tetragonal,1111-type,P4/nmm,,,,,,FALSE,10.1103/PhysRevB.94.024512
LaFeAsO0.6,LaFeAsO0.6,Bulk,,,SC,Iron-based,28 K,,Tetragonal,,,4.0220 Å,,8.7110 Å,,,TRUE,10.1016/j.physc.2009.03.009
LaFeAsO0.60H0.60,LaFeAsO0.60H0.60,Bulk,,,SC,iron-based,35 K,,,,,,,,,,FALSE,10.1103/PhysRevB.86.054523
LaFeAsO0.63H0.37,LaFeAsO0.63H0.37,Bulk,,,SC,iron-based,36 K,ambient,Tetragonal,1111-type,P4/nmm,,,,,,TRUE,10.1103/PhysRevB.94.024512
LaFeAsO0.65H0.35,LaFeAsO0.65H0.35,Bulk,,,SC,iron-based,36 K,ambient,Tetragonal,1111-type,P4/nmm,,,,,,TRUE,10.1103/PhysRevB.94.024512
LaFeAsO0.65H0.35,LaFeAsO0.65H0.35,Bulk,,,SC,iron-based,40 K,,,,,,,,,,FALSE,10.1103/PhysRevB.88.041106
LaFeAsO0.65H0.35,LaFeAsO0.65H0.35,Bulk,,,SC,Iron-based,36 K,Ambient,ZrCuSiAs-type,Tetragonal,,,,,,,TRUE,10.1016/j.cossms.2013.03.004
LaFeAsO0.6H0.4,LaFeAsO0.6H0.4,Bulk,,,SC,iron-based,25 K,3.0 GPa,,,,,,,,,TRUE,10.1103/PhysRevB.94.161104
LaFeAsO0.6H0.4,LaFeAsO0.6H0.4,,,,SC,iron-based,,,,1111-type,,,,,,,FALSE,10.1103/PhysRevB.105.205106
LaFeAsO0.6H0.4,LaFeAsO0.6H0.4,Bulk,,,SC,iron-based/high-Tc,~37 K,,,,,,,,,,TRUE,10.1103/PhysRevLett.111.097002
LaFeAsO0.7,LaFeAsO0.7,Bulk,,,SC,Iron-based,28 K,,Tetragonal,,,4.0226 Å,,8.7065 Å,,,TRUE,10.1016/j.physc.2009.03.009
LaFeAsO0.74F0.26,LaFeAsO0.74F0.26,Bulk,,,SC,iron-based,,up to ±10 MPa,Tetragonal,,,,,,,,TRUE,10.1103/PhysRevResearch.1.033154
LaFeAsO_{1-x}F_{x},LaFeAsO0.75F0.25,Thin Film,700 nm,LaAlO3(001),SC,iron-based,28 K,,,1111-type,,4.02 Å,,8.65 Å,,77 T,TRUE,10.1103/PhysRevLett.104.077001
LaFeAsO0.77,LaFeAsO0.77,Bulk,,,SC,iron-based,19 K,,,,,,,,,,TRUE,10.1103/PhysRevB.81.094515
LaFeAsO0.7H0.3,LaFeAsO0.7H0.3,Bulk,,,SC,iron-based/high-Tc,~35 K,,,,,,,,,,TRUE,10.1103/PhysRevLett.111.097002
LaFeAsO0.842F0.158,LaFeAsO0.842F0.158,Bulk,,,SC,Iron-based,7 K,,,,,,,,,,TRUE,10.1016/j.physc.2011.05.015
LaFeAsO0.842F0.158,LaFeAsO0.842F0.158,Bulk,,,SC,Iron-based,7 K,,,,P4/nmm,,,,,,TRUE,10.1016/j.physc.2009.11.132
LaFeAsO0.842F0.158,LaFeAsO0.842F0.158,Bulk,,,SC,Iron-based,7 K,,,,,,,,,,FALSE,10.1016/j.ssc.2012.01.020
LaFeAsO0.85,LaFeAsO0.85,,,,SC,iron-based,,,,,,,,,,,FALSE,10.1103/PhysRevB.82.220504
LaFeAsO0.85,LaFeAsO0.85,Bulk,,,SC,iron-based,,,,,,,,,,,FALSE,10.1103/PhysRevB.86.184515
LaFeAsO0.85,LaFeAsO0.85,Bulk,,,SC,Iron-based,21 K,6 GPa,Tetragonal,ZrCuSiAs-type,P 4/nmm,,,,,,TRUE,10.1016/j.physc.2009.10.033
LaFeAsO0.85F0.15,LaFeAsO0.85F0.15,Bulk,,,SC,iron-based,"10 K, 9 K (7 T)",,,,,,,,,,TRUE,10.1103/PhysRevB.88.104503
LaFeAsO0.85F0.15,LaFeAsO0.85F0.15,,,,SC,iron-based,,,,,,,,,,,FALSE,10.1103/PhysRevB.82.220504
LaFeAsO0.85F0.15,LaFeAsO0.85F0.15,Bulk,,,SC,iron-based,,,,,,,,,,,FALSE,10.1103/PhysRevB.86.184515
LaFeAsO0.85F0.15,LaFeAsO0.85F0.15,Bulk,,,SC,Iron-based,28.7,,Tetragonal,,P4/nmm,,,,,,TRUE,10.1016/j.jallcom.2010.08.138
LaFeAsO0.85F0.15,LaFeAsO0.85F0.15,Bulk,,,SC,Iron-based,26.2 K,,ZrSiCuAs,Tetragonal,P 4/nmm,,,,,,TRUE,10.1016/j.jallcom.2013.02.104
LaFeAsO0.85F0.15,LaFeAsO0.85F0.15,Bulk,,,SC,High-Tc,27 K,,ZrCuSiAs-type,Tetragonal,P4/nmm,,,,,,TRUE,10.1016/j.jpcs.2010.10.022
LaFeAsO0.86F0.14,LaFeAsO0.86F0.14,Bulk,,,SC,iron-based,6.7 K,,Tetragonal,,,,,,,,TRUE,10.1103/PhysRevB.81.212502
LaFeAsO0.86F0.14,LaFeAsO0.86F0.14,Bulk,,,SC,iron-based,40 K,3.0 GPa,,,,,,,,,FALSE,10.1103/PhysRevB.94.161104
LaFeAsO0.86F0.14,LaFeAsO0.86F0.14,Bulk,,,SC,iron-based,23 K to 43 K,0 to 3 GPa,,,,,,,,,FALSE,10.1103/PhysRevB.90.035104
LaFeAsO1-xFx (x=0.14),LaFeAsO0.86F0.14,Bulk,,,SC,iron-based,26-43 K,3-4 GPa,Tetragonal,ZrCuSiAs-type,P4/nmm,,,,,,TRUE,10.1103/PhysRevB.82.144510
LaFeAsO0.86F0.14,LaFeAsO0.86F0.14,Bulk,,,SC,iron-based,20 K to 43 K,3.7 GPa,,,,,,,,,FALSE,10.1103/PhysRevB.88.041106
LaFeAsO0.86F0.14,LaFeAsO0.86F0.14,Bulk,,,SC,iron-based,"20 K (ambient pressure), up to 43 K (4-5 GPa)",0-5 GPa,,,,,,,,,TRUE,10.1103/PhysRevB.81.100510
LaFeAsO0.86F0.14,LaFeAsO0.86F0.14,Bulk,,,SC,Iron-based,43 K,30 GPa,Tetragonal,,P4/nmm,,,,,,TRUE,10.1016/j.physc.2009.03.051
LaFeAsO0.875F0.125,LaFeAsO0.875F0.125,Bulk,,,SC; AFM,iron-based,26 K,ambient,Tetragonal,layered,,4.0200,4.0200,8.7394,,,FALSE,10.1103/PhysRevB.77.220506
LaFeAsO0.875F0.125,LaFeAsO0.875F0.125,Bulk,,,SC,iron-based,,,Tetragonal,,,4.03,4.03,8.72,,,FALSE,10.1103/PhysRevB.95.214510
LaFeAsO0.87F0.13,LaFeAsO0.87F0.13,Bulk,,,SC,iron-based,24 K,0-23 kbar,,,,,,,,,TRUE,10.1103/PhysRevLett.114.247004
LaFeAsO0.87F0.13,LaFeAsO0.87F0.13,Bulk,,,SC,iron-based,26 K,,,,,,,,,,TRUE,10.1103/PhysRevB.79.115121
LaFeAsO0.88F0.12,LaFeAsO0.88F0.12,Bulk,,,SC,Iron-based,26 K,,,,,,,,,,FALSE,10.1016/j.jpcs.2022.111085
LaFeAsO0.88F0.12,LaFeAsO0.88F0.12,Bulk,,,SC,Iron-based,43 K,4 GPa,,,,,,,,,FALSE,10.1016/j.jpcs.2022.111085
LaFeAsO0.89,LaFeAsO0.89,Bulk,,,SC,iron-based,28 K,,,,,,,,,,TRUE,10.1103/PhysRevB.81.094515
LaFeAsO0.892F0.108,LaFeAsO0.892F0.108,Bulk,,,SC,Iron-based,22 K,Ambient,,,,,,,,,TRUE,10.1016/j.physc.2009.10.102
Lanthanum Iron Arsenide Oxide Fluoride,LaFeAsO0.89F0.1,Bulk,,,SC,Iron-based,26 K,,,,,,,,,,FALSE,10.1016/j.rinp.2020.103686
LaFeAsO0.89F0.1,LaFeAsO0.89F0.1,Bulk,,,SC,Type-II,26 K,,,,,,,,,,FALSE,10.1016/j.ssc.2017.04.020
LaFeAsO0.89F0.11,LaFeAsO0.89F0.11,Bulk,,,SC,iron-based,29 K,ambient,,,,,,,,,TRUE,10.1103/PhysRevB.89.134503
LaFeAsO0.89F0.11,LaFeAsO0.89F0.11,Bulk,,,SC,iron-based,25.2 K,,Tetragonal,,,,,,,,TRUE,10.1103/PhysRevB.81.212502
LaFeAsO0.89F0.11,LaFeAsO0.89F0.11,Bulk,,,SC,iron-based,,ambient,Tetragonal,ZrCuSiAs-type,P4/nmm,,,,,,TRUE,10.1103/PhysRevB.92.020505
LaFeAsO0.89F0.11,LaFeAsO0.89F0.11,,,,SC,iron-based,,,,,,,,,,,FALSE,10.1103/PhysRevB.78.104527
LaFeAs(O0.89F0.11),LaFeAsO0.89F0.11,Bulk,,,SC,iron-based,,,,1111-type,,,,,,,FALSE,10.1103/PhysRevLett.118.055701
LaFeAsO0.89F0.11,LaFeAsO0.89F0.11,Bulk,,,SC,iron-based,19 K,ambient,Tetragonal,,,,,,,,TRUE,10.1103/PhysRevB.101.054519
LaFeAsO0.89F0.11,LaFeAsO0.89F0.11,Bulk,,,SC,iron-based,27 K,ambient,Tetragonal,ZrCuSiAs-type,P4/nmm,,,,,,TRUE,10.1103/PhysRevB.95.180501
LaFeAsO0.89F0.11,LaFeAsO0.89F0.11,Bulk,,,SC,iron-based,26 K,,Tetragonal,ZrCuSiAs-type,P4/nmm,,,,,,FALSE,10.1103/PhysRevB.78.224523
LaFeAsO0.89F0.11,LaFeAsO0.89F0.11,,,,SC,iron-based,,,,,,,,,,,FALSE,10.1103/PhysRevB.100.184509
LaFeAsO0.89F0.11,LaFeAsO0.89F0.11,Bulk,,,SC,iron-based,26 K,,,,,,,,,,TRUE,10.1103/PhysRevB.78.174507
LaFeAsO0.89F0.11,LaFeAsO0.89F0.11,Bulk,,,SC,iron-based,26 K,ambient,Tetragonal,layered,P4/nmm,,,,,,FALSE,10.1103/PhysRevLett.101.077006
LaFeAsO0.89F0.11,LaFeAsO0.89F0.11,Bulk,,,SC,iron-based,26 K (increases to 43 K at 4 GPa),4 GPa,,1111-type,,,,,,,FALSE,10.1103/PhysRevB.82.014514
LaFeAsO0.89F0.11,LaFeAsO0.89F0.11,Bulk,,,SC,iron-based,"26 K (ambient pressure), up to 43 K (4-5 GPa)",0-5 GPa,,,,,,,,,TRUE,10.1103/PhysRevB.81.100510
LaFeAsO0.89F0.11,LaFeAsO0.89F0.11,Bulk,,,SC,iron-based,,,Tetragonal,Layered,P4/nmm,,,,,,FALSE,10.1103/PhysRevB.88.155125
LaFeAsO0.89F0.11,LaFeAsO0.89F0.11,,,,SC,iron-based,,,,,,,,,,,FALSE,10.1103/PhysRevLett.101.047003
LaFeAsO,LaFeAsO0.89F0.11,Bulk,,,SC,Iron-based,43 K,4 GPa,Layered,Tetragonal,P4/nmm,,,,,,FALSE,10.1016/j.jallcom.2015.01.210
LaFeAsO0.89F0.11,LaFeAsO0.89F0.11,Bulk,,,SC,Iron-based,26 K,,,,,,,,,,TRUE,10.1016/j.physc.2009.03.034
LaFeAsO0.89F0.11,LaFeAsO0.89F0.11,Bulk,,,SC,Iron-based,26 K,,,,,,,,,,FALSE,10.1016/j.physc.2008.07.006
LaFeAsO0.89F0.11,LaFeAsO0.89F0.11,Bulk,,,SC,Iron-based,43 K,4 GPa,,,,,,,,,FALSE,10.1016/j.ssc.2008.07.032
LaFeAsO0.89F0.11,LaFeAsO0.89F0.11,Bulk,,,SC,Iron-based,26 K,,,,,,,,,,FALSE,10.1016/j.ssc.2011.12.033
LaFeAsO0.89F0.11,LaFeAsO0.89F0.11,Bulk,,,SC,Iron-based,43 K,,Tetragonal,,P4/nmm,,,,,,TRUE,10.1016/j.physc.2009.03.051
LaFeAsO0.89F0.11,LaFeAsO0.89F0.11,Bulk,,,SC,Iron-based,26 K,,Tetragonal,ZrCuSiAs-type,,,,,,,FALSE,10.1016/j.physleta.2020.126345
LaFeAsO0.89F0.11,LaFeAsO0.89F0.11,Bulk,,,SC,Iron-based,23 K,,,,,,,,,,TRUE,10.1016/j.physc.2009.11.085
LaFeAsO0.89F0.11,LaFeAsO0.89F0.11,Bulk,,,SC,Iron-based,26,,Primitive tetragonal,ZrCuSiAs-type (1111-type),,,,,,,FALSE,10.1016/j.physc.2011.01.010
LaFeAsO0.89F0.11,LaFeAsO0.89F0.11,Bulk,,,SC,Iron-based,28 K,,,,,,,,,,TRUE,10.1016/j.physc.2009.11.135
LaFeAsO0.89F0.11,LaFeAsO0.89F0.11,Bulk,,,SC,Iron-based,26 K,,,,,,,,,,TRUE,10.1016/j.physc.2009.11.135
LaFeAsO0.89F0.11,LaFeAsO0.89F0.11,Bulk,,,SC,Iron-based,26 K,,,,,,,,,,FALSE,10.1016/j.cryogenics.2022.103525
LaFeAsO0.8F0.2,LaFeAsO0.8F0.2,Bulk,,,SC,iron-based,10 K,,Tetragonal,Layered,,,,,,,TRUE,10.1103/PhysRevB.78.180506
LaFeAsO0.8F0.2,LaFeAsO0.8F0.2,Bulk,,,SC,iron-based,30 K,,,,,,,,,,FALSE,10.1103/PhysRevLett.117.257002
LaFeAsO0.8F0.2,LaFeAsO0.8F0.2,Bulk,,,SC,iron-based/high-Tc,~20 K,,,,,,,,,,TRUE,10.1103/PhysRevLett.111.097002
LaFeAsO0.8H0.2,LaFeAsO0.8H0.2,Bulk,,,SC,iron-based,48 K,3.0 GPa,,,,,,,,,TRUE,10.1103/PhysRevB.94.161104
LaFeAsO0.8H0.2,LaFeAsO0.8H0.2,Bulk,,,SC,iron-based,20 K,ambient,Tetragonal,1111-type,P4/nmm,,,,,,TRUE,10.1103/PhysRevB.94.024512
LaFeAsO0.8H0.2,LaFeAsO0.8H0.2,Bulk,,,SC,iron-based/high-Tc,~20 K,,,,,,,,,,TRUE,10.1103/PhysRevLett.111.097002
LaFeAsO0.90F0.10,LaFeAsO0.90F0.10,Bulk,,,SC,Iron-based,26.8,,Tetragonal,,P4/nmm,,,,,,TRUE,10.1016/j.jallcom.2010.08.138
LaFeAsO0.90F0.10,LaFeAsO0.90F0.10,Bulk,,,SC,Iron-based,50 K,,Tetragonal,,,,,,,,TRUE,10.1016/j.jpcs.2010.10.059
LaFeAsO0.918F0.082,LaFeAsO0.918F0.082,Bulk,,,SC,Iron-based,29 K,,,,,,,,,,TRUE,10.1016/j.physc.2011.05.015
LaFeAsO0.918F0.082,LaFeAsO0.918F0.082,Bulk,,,SC,Iron-based,29 K,,,,P4/nmm,,,,,,TRUE,10.1016/j.physc.2009.11.132
LaFeAsO0.92,LaFeAsO0.92,Bulk,,,SC,iron-based,24 K,,,,,,,,,,TRUE,10.1103/PhysRevB.81.094515
LaFeAsO0.925F0.075,LaFeAsO0.925F0.075,Bulk,,,SC,iron-based,"22 K, 18 K (7 T)",,,,,,,,,,TRUE,10.1103/PhysRevB.88.104503
LaFeAsO0.92F0.08,LaFeAsO0.92F0.08,Bulk,,,SC,iron-based/High-Tc,,,,,,,,,,,TRUE,10.1103/PhysRevLett.101.217002
LaFeAsO0.92F0.08,LaFeAsO0.92F0.08,Bulk,,,SC,iron-based,,,Tetragonal,Layered,,,,,,,,10.1103/PhysRevB.78.020501
LaFeAsO0.92F0.08,LaFeAsO0.92F0.08,Bulk,,,SC,Type-II,24.6 K,,Tetragonal,ZrCuSiAs-type,P4/nmm,,,,,,TRUE,10.1103/PhysRevB.78.224523
LaFeAsO0.92F0.08,LaFeAsO0.92F0.08,Bulk,,,SC,iron-based,28 K,,,,,,,,,,FALSE,10.1103/PhysRevLett.102.177005
LaFeAsO0.92F0.08,LaFeAsO0.92F0.08,Bulk,,,SC,iron-based,"approx. 20 K (ambient pressure), up to approx. 32 K (3.7 GPa)",0-3.7 GPa,,,,,,,,,TRUE,10.1103/PhysRevB.81.100510
LaFeAsO0.92F0.08,LaFeAsO0.92F0.08,Bulk,,,SC,High-Tc,23 K,,ZrCuSiAs-type,Tetragonal,P4/nmm,,,,,,TRUE,10.1016/j.jpcs.2010.10.022
LaFeAsO0.92F0.08,LaFeAsO0.92F0.08,Bulk,,,SC,Iron-based,23 K,,,,,,,,,,FALSE,10.1016/j.jpcs.2010.10.010
LaFeAsO1-xFx,LaFeAsO0.92F0.08,Bulk,,,SC,Iron-based,26 K,0 GPa,,,,,,,,,FALSE,10.1016/j.commatsci.2021.110316
LaFeAsO0.92F0.08,LaFeAsO0.92F0.08,Bulk,,,SC,Iron-based,23 K,,ZrCuSiAs type,,P4/nmm,,,,,,TRUE,10.1016/j.jpcs.2010.10.038
LaFeAsO1-xFx,LaFeAsO0.92F0.08,Bulk,,,SC,Iron-based,26 K,Ambient,Tetragonal,,,,,,,,TRUE,10.1016/j.mattod.2017.09.006
LaFeAsO0.92H0.08,LaFeAsO0.92H0.08,Bulk,,,SC,Iron-based,29 K,Ambient,ZrCuSiAs-type,Tetragonal,,,,,,,TRUE,10.1016/j.cossms.2013.03.004
LaFeAsO1-xHx,LaFeAsO0.92H0.08,Bulk,,,SC,Iron-based,36 K,Ambient,Tetragonal,,,,,,,,TRUE,10.1016/j.mattod.2017.09.006
LaFeAsO0.9375F0.0625,LaFeAsO0.9375F0.0625,Bulk,,,SC; AFM,iron-based,26 K,ambient,Tetragonal,layered,,4.0200,4.0200,8.7394,,,FALSE,10.1103/PhysRevB.77.220506
LaFeAsO0.93F0.07,LaFeAsO0.93F0.07,Bulk,,,SC,iron-based,21.8 K,,Tetragonal,,,,,,,,TRUE,10.1103/PhysRevB.81.212502
LaFeAsO0.93F0.07,LaFeAsO0.93F0.07,Bulk,,,SC,iron-based,26 K,ambient,Tetragonal,,,,,,,,TRUE,10.1103/PhysRevB.101.054519
LaFeAsO0.943F0.057,LaFeAsO0.943F0.057,Bulk,,,SC,Iron-based,25 K,,,,,,,,,,TRUE,10.1016/j.physc.2011.05.015
LaFeAsO0.943F0.057,LaFeAsO0.943F0.057,Bulk,,,SC,Iron-based,25 K,,,,P4/nmm,,,,,,TRUE,10.1016/j.physc.2009.11.132
LaFeAsO0.945F0.055,LaFeAsO0.945F0.055,Bulk,,,SC,iron-based,,,,,,,,,,,FALSE,10.1103/PhysRevB.85.094501
LaFeAsO0.94F0.06,LaFeAsO0.94F0.06,Bulk,,,SC,iron-based,22 K,ambient,Tetragonal,,,,,,,,TRUE,10.1103/PhysRevB.101.054519
LaFeAsO0.94F0.06,LaFeAsO0.94F0.06,Bulk,,,SC,iron-based,26 K,ambient,Tetragonal,ZrCuSiAs-type,P4/nmm,,,,,,FALSE,10.1103/PhysRevB.83.054501
LaFeAsO0.94F0.06,LaFeAsO0.94F0.06,Bulk,,,SC,iron-based,,,,,,,,,,,,10.1103/PhysRevResearch.3.013241
LaFeAsO0.955F0.045,LaFeAsO0.955F0.045,Bulk,,,SC,iron-based,"19 K (20 Oe), 20 K (3 T), 18 K (7 T), 16 K (16 T), 15 K (23 T), 12 K (30 T), 10 K (field not specified)",,,,,,,,,,TRUE,10.1103/PhysRevB.88.104503
LaFeAsO0.955F0.045,LaFeAsO0.955F0.045,Bulk,,,SC,iron-based,18 K,ambient,Tetragonal,,,,,,,,TRUE,10.1103/PhysRevB.101.054519
LaFeAsO0.955F0.045,LaFeAsO0.955F0.045,Bulk,,,SC,iron-based,,ambient,,,,,,,,,FALSE,10.1103/PhysRevB.83.172503
LaFeAsO0.95F0.05,LaFeAsO0.95F0.05,Bulk,,,SC,iron-based,"20 K, 16 K (7 T)",,,,,,,,,,TRUE,10.1103/PhysRevB.88.104503
LaFeAsO0.95F0.05,LaFeAsO0.95F0.05,,,,SC,iron-based,,,,,,,,,,,FALSE,10.1103/PhysRevB.78.104527
LaFeAsO0.95F0.05,LaFeAsO0.95F0.05,Bulk,,,SC,iron-based,19 K,,Tetragonal,,,,,,,,TRUE,10.1103/PhysRevB.81.024506
LaFeAsO0.95F0.05,LaFeAsO0.95F0.05,Bulk,,,SC,iron-based,20.6 K,,,,,,,,,,TRUE,10.1103/PhysRevB.83.092507
LaFeAsO0.95F0.05,LaFeAsO0.95F0.05,Bulk,,,SC,iron-based,,,Tetragonal,ZrCuSiAs-type,P4/nmm,,,,,,FALSE,10.1103/PhysRevB.85.174519
LaFeAsO0.95F0.05,LaFeAsO0.95F0.05,Bulk,,,SC,Iron-based,26 K,,,,,,,,,,FALSE,10.1016/j.jpcs.2022.111085
LaFeAsO0.95F0.05,LaFeAsO0.95F0.05,Bulk,,,SC,Iron-based,25 K,Ambient,,,,,,,,,TRUE,10.1016/j.physc.2009.10.102
LaFeAsO0.95H0.05,LaFeAsO0.95H0.05,Bulk,,,SC,iron-based,26 K,ambient,Tetragonal,1111-type,P4/nmm,,,,,,TRUE,10.1103/PhysRevB.94.024512
LaFeAsO0.965F0.035,LaFeAsO0.965F0.035,Bulk,,,NSC,,,,,,,,,,,,TRUE,10.1103/PhysRevB.88.104503
LaFeAsO0.96F0.04,LaFeAsO0.96F0.04,Bulk,,,SC,iron-based,16.2 K,,,,,,,,,,FALSE,10.1103/PhysRevB.88.104503
LaFeAsO0.96F0.04,LaFeAsO0.96F0.04,Bulk,,,SC,iron-based,16.3 K,,Tetragonal,,,,,,,,TRUE,10.1103/PhysRevB.85.134408
LaFeAsO0.96F0.04,LaFeAsO0.96F0.04,Bulk,,,SC,iron-based,11 K,ambient,Tetragonal,,,,,,,,TRUE,10.1103/PhysRevB.101.054519
LaFeAsO0.96F0.04,LaFeAsO0.96F0.04,Bulk,,,"NSC, NM",iron-based,NSC,,Tetragonal,ZrCuSiAs-type,P4/nmm,,,,,,FALSE,10.1103/PhysRevB.85.174519
LaFeAsO0.974F0.026,LaFeAsO0.974F0.026,Bulk,,,SC,iron-based,18 K,3.0 GPa,,,,,,,,,TRUE,10.1103/PhysRevB.85.094501
LaFeAsO0.974F0.026,LaFeAsO0.974F0.026,Bulk,,,NSC,iron-based,,0 GPa,,,,,,,,,TRUE,10.1103/PhysRevB.85.094501
LaFeAsO0.975F0.025,LaFeAsO0.975F0.025,Bulk,,,NSC,iron-based,,,"Tetragonal (above TS), Orthorhombic (below TS)",,,,,,,,TRUE,10.1103/PhysRevB.85.134408
LaFeAsO0.975F0.025,LaFeAsO0.975F0.025,Bulk,,,SC,Iron-based,15 K,1.3 GPa,,,,4.0269,,8.7185,,,TRUE,10.1016/j.physb.2017.09.080
LaFeAsO0.97F0.03,LaFeAsO0.97F0.03,Bulk,,,SC,iron-based,,,Tetragonal,ZrCuSiAs-type,P4/nmm,,,,,,FALSE,10.1103/PhysRevB.78.224523
LaFeAsO0.97F0.03,LaFeAsO0.97F0.03,Bulk,,,SC,iron-based,,ambient,,,,,,,,,FALSE,10.1103/PhysRevB.84.024509
LaFeAsO0.9F0.1,LaFeAsO0.9F0.1,,,,SC,iron-based,26 K,,,,,,,,,,FALSE,10.1103/PhysRevB.84.174506
LaFeAsO0.9F0.1,LaFeAsO0.9F0.1,Bulk,,,SC,iron-based,"onset: ~26 K at ~2 GPa, decreases linearly with pressure",0-32.26 GPa,Tetragonal,layered iron arsenide,,4.0040,4.0040,8.6898,,,TRUE,10.1103/PhysRevB.78.100507
LaFeAsO0.9F0.1,LaFeAsO0.9F0.1,Bulk,,,SC,Type-II/iron-based,,ambient,,,,,,,,,FALSE,10.1103/PhysRevB.82.064506
LaFeAsO0.9F0.1,LaFeAsO0.9F0.1,Bulk,,,SC,iron-based,"26.8 K, 22 K (7 T)",,,,,,,,,,TRUE,10.1103/PhysRevB.88.104503
LaFeAsO1-xFx (x=0.1),LaFeAsO0.9F0.1,Bulk,,,SC,iron-based,26 K,,,,,,,,,,FALSE,10.1103/PhysRevB.86.214517
LaFeAsO0.9F0.1,LaFeAsO0.9F0.1,Bulk,,,SC,iron-based,,,,,,,,,,,FALSE,10.1103/PhysRevB.85.064504
LaFeAsO1-xFx (x=0.1),LaFeAsO0.9F0.1,Bulk,,,SC,iron-based,26 K,ambient pressure,Tetragonal,ZrCuSiAs-type (1111),P4/nmm,,,,,,FALSE,10.1103/PhysRevB.84.064504
LaFeAsO0.9F0.1,LaFeAsO0.9F0.1,Bulk,,,SC,iron-based,23 K,,Tetragonal,Layered,,,,,,,TRUE,10.1103/PhysRevB.78.180506
LaFeAsO0.9F0.1,LaFeAsO0.9F0.1,Bulk,,,SC,iron-based,,,Tetragonal,,,,,,,,TRUE,10.1103/PhysRevB.81.024506
LaFeAsO0.9F0.1,LaFeAsO0.9F0.1,Bulk,,,SC,iron-based,,ambient,,,,,,,,,FALSE,10.1103/PhysRevB.81.134527
LaFeAsO0.9F0.1,LaFeAsO0.9F0.1,Bulk,,,SC,iron-based,,,,,,,,,,,FALSE,10.1103/PhysRevB.86.184515
LaFeAsO0.9F0.1,LaFeAsO0.9F0.1,Bulk,,,SC,iron-based,,,,,,,,,,,FALSE,10.1103/PhysRevB.78.212509
LaFeAsO0.9F0.1,LaFeAsO0.9F0.1,,,,SC,iron-based,,,,,,,,,,,FALSE,10.1103/PhysRevB.96.144502
LaFeAsO0.9F0.1,LaFeAsO0.9F0.1,Bulk,,,SC,iron-based,26 K,,,,,,,,,,FALSE,10.1103/PhysRevB.97.140506
LaFeAsO0.9F0.1,LaFeAsO0.9F0.1,Bulk,,,SC,iron-based,,ambient,,,,,,,,,FALSE,10.1103/PhysRevB.89.014512
LaFeAsO0.9F0.1,LaFeAsO0.9F0.1,Bulk,,,SC,iron-based,26 K,,,Layered,,,,,,,TRUE,10.1103/PhysRevB.84.054542
LaFeAsO0.9F0.1,LaFeAsO0.9F0.1,Bulk,,,SC,iron-based,26 K,,Tetragonal,,P4/nmm,4.03268,4.03268,8.74111,,,FALSE,10.1103/PhysRevB.81.054518
LaFeAsO0.9F0.1,LaFeAsO0.9F0.1,,,,SC,iron-based,,,,layered,,,,,,,FALSE,10.1103/PhysRevB.79.104515
LaFeAsO1-xFx (x=0.1),LaFeAsO0.9F0.1,Bulk,,,SC,iron-based/Type-II/High-Tc,27 K,ambient,,,,,,,,55 T,TRUE,10.1103/PhysRevB.79.184526
LaFeAsO0.9F0.1,LaFeAsO0.9F0.1,Bulk,,,SC,iron-based,,,Tetragonal,ZrCuSiAs-type,P4/nmm,,,,,,FALSE,10.1103/PhysRevB.87.174515
Lanthanum Iron Oxide Fluoride,LaFeAsO0.9F0.1,Bulk,,,SC,iron-based/High-Tc,,,,,,,,,,,FALSE,10.1103/PhysRevB.86.060507
LaFeAsO0.9F0.1,LaFeAsO0.9F0.1,Bulk,,,SC,iron-based,26.8 K,,,,,,,,,,TRUE,10.1103/PhysRevB.83.092507
LaFeAsO0.9F0.1,LaFeAsO0.9F0.1,Bulk,,,SC,iron-based,14 K,,,,,,,,,,TRUE,10.1103/PhysRevLett.102.247002
LaFeAsO0.9F0.1,LaFeAsO0.9F0.1,,,,SC,iron-based,,,,,,,,,,,FALSE,10.1103/PhysRevB.85.184507
LaFeAsO0.9F0.1,LaFeAsO0.9F0.1,Bulk,,,SC,iron-based,20 K,ambient,,,,,,,,54 T,FALSE,10.1103/PhysRevB.78.060504
LaFeAsO0.9F0.1,LaFeAsO0.9F0.1,,,,SC,,,,,,,,,,,,FALSE,10.1103/PhysRevB.96.100503
Lanthanum Iron Arsenide Fluoride,LaFeAsO0.9F0.1,,,,SC,iron-based,,ambient pressure,,,,,,,,,FALSE,10.1103/PhysRevLett.103.127003
LaFeAsO0.9F0.1,LaFeAsO0.9F0.1,Bulk,,,SC,iron-based,,,,1111-type,,,,,,,FALSE,10.1103/PhysRevB.105.104512
LaFeAsO0.9F0.1,LaFeAsO0.9F0.1,Bulk,,,SC,iron-based,,,Tetragonal,1111-type,,,,,,,FALSE,10.1103/PhysRevB.86.054111
LaFeAsO0.9F0.1,LaFeAsO0.9F0.1,Bulk,,,SC,iron-based,26 K,,,ZrCuSiAs-type,,,,,,,TRUE,10.1103/PhysRevB.82.064518
LaFeAsO0.9F0.1,LaFeAsO0.9F0.1,Bulk,,,SC,iron-based,,0-32.26 GPa,Tetragonal,ZrCuSiAs-type,,,,,,,FALSE,10.1103/PhysRevB.84.224513
LaFeAsO0.9F0.1,LaFeAsO0.9F0.1,,,,SC,iron-based,,,,,,,,,,,FALSE,10.1103/PhysRevB.88.174512
LaFeAsO0.9F0.1,LaFeAsO0.9F0.1,Bulk,,,SC,iron-based,26.0 K,ambient,,Layered (FeAs and LaO/F layers),,,,,,,TRUE,10.1103/PhysRevLett.101.047003
LaFeAsO0.9F0.1,LaFeAsO0.9F0.1,Bulk,,,SC,Iron-based,26 K,,,,,,,,,,FALSE,10.1016/j.physc.2009.11.129
LaFeAsO0.9F0.1,LaFeAsO0.9F0.1,Bulk,,,SC,Iron-based,26 K,,,,,,,,,,FALSE,10.1016/j.physc.2009.11.075
LaFeAsO1-xFx,LaFeAsO0.9F0.1,Bulk,,,SC,Iron-based,14 K,,,,,,,,,,TRUE,10.1016/j.physc.2009.10.082
LaFeAsO1-xFx,LaFeAsO0.9F0.1,Bulk,,,SC,Iron-based,25 K,,Tetragonal,Orthorhombic,,,,,,,FALSE,10.1016/j.ssc.2017.02.004
LaFeAsO0.9F0.1,LaFeAsO0.9F0.1,Bulk,,,SC,Iron-based,28.6 K,,,,,,,,,,FALSE,10.1016/j.cossms.2013.05.004
LaFeAsO0.9F0.1,LaFeAsO0.9F0.1,Bulk,,,SC,Iron-based,28 K,,,,,,,,,,TRUE,10.1016/j.physc.2010.04.004
LaFeAsO1-xFx,LaFeAsO0.9F0.1,Bulk,,,SC,Iron-based,26 K,,Layered,,,,,,,,FALSE,10.1016/j.physc.2009.11.005
LaFeAsO1-xFx,LaFeAsO0.9F0.1,Bulk,,,SC,Iron-based,26 K,,,,,,,,,,FALSE,10.1016/j.physleta.2016.12.042
LaFeAsO0.9F0.1,LaFeAsO0.9F0.1,,,,SC,Iron-based,26 K,,,,,,,,,,FALSE,10.1016/j.physc.2010.11.006
LaFeAsO1-xFx,LaFeAsO0.9F0.1,Bulk,,,SC,High-Tc/Iron-based,26 K,,,,,,,,,,FALSE,10.1016/j.physc.2009.10.061
LaFeAsO0.9F0.1,LaFeAsO0.9F0.1,Wire,,,SC,Iron-based,25 K,,,,,,,,,,TRUE,10.1016/j.physc.2009.03.024
LaFeAsO1-xFx,LaFeAsO0.9F0.1,Bulk,,,SC,Iron-based,26 K,,Tetragonal,,,,,,,,FALSE,10.1016/j.ssc.2011.12.012
LaFeAsO0.9F0.1,LaFeAsO0.9F0.1,Bulk,,,SC,Iron-based,27,Ambient,,,,,,,,,TRUE,10.1016/j.physc.2009.03.039
LaFeAsO1−xFx,LaFeAsO0.9F0.1,Bulk,,,SC,Iron-based,26 K,Ambient,Tetragonal,Tetragonal,,,,,,,TRUE,10.1016/j.physc.2009.03.014
LaFeAsO0.9F0.1,LaFeAsO0.9F0.1,Bulk,,,SC,Iron-based,26 K,,Tetragonal,,,,,,,,FALSE,10.1016/j.ssc.2010.11.030
LaFeAsO0.9F0.1,LaFeAsO0.9F0.1,,,,SC,Iron-based,26 K,,,,,,,,,,FALSE,10.1016/j.physc.2019.04.003
LaFeAsO1-xFx,LaFeAsO0.9F0.1,Bulk,,,SC,Iron-based,50 K,,Layered,Square lattice,,4.03 Å,,8.74 Å,,,FALSE,10.1016/j.physc.2010.05.019
LaFeAsO0.9F0.1,LaFeAsO0.9F0.1,Bulk,,,SC,Iron-based,26 K,,,,,,,,,,FALSE,10.1016/j.physc.2010.03.003
LaFeAsO0.9F0.1,LaFeAsO0.9F0.1,Bulk,,,SC,Iron-based,26 K,,Tetragonal,Square lattice,,,,,,,FALSE,10.1016/j.physc.2009.05.097
LaFeAsO0.9F0.1,LaFeAsO0.9F0.1,Bulk,,,SC,Iron-based,23 K,,,,,,,,,,FALSE,10.1016/j.physc.2009.03.028
LaFeAsO0.9F0.1,LaFeAsO0.9F0.1,Bulk,,,SC,Iron-based,26 K,,,,,,,,,,FALSE,10.1016/j.physb.2024.416549
LaFeAsO1-xFx,LaFeAsO0.9F0.1,Bulk,,,SC,Iron-based,26 K,,,,,,,,,,FALSE,10.1016/j.physb.2017.10.049
LaFeAsO0.9F0.1,LaFeAsO0.9F0.1,Bulk,,,SC,Iron-based,29 K,,,,,,,,,,FALSE,10.1016/j.physb.2021.413182
LaFeAsO0.9F0.1-δ,LaFeAsO0.9F0.1-δ,Bulk,,,SC,iron-based,26 K,,Tetragonal,ZrCuSiAs-type,P4/nmm,4.024 Å,4.024 Å,8.717 Å,,over 50 T,TRUE,10.1103/PhysRevLett.101.057007
LaFeAsO0.9F0.1-δ,LaFeAsO0.9F0.1-δ,Bulk,,,SC,iron-based/Type-II,20 K,,,layered,,,,,,50 T,TRUE,10.1103/PhysRevB.96.224509
LaFeAsO0.9H0.1,LaFeAsO0.9H0.1,Bulk,,,SC,iron-based,29 K,,Tetragonal,1111-type,P4/nmm,,,,,,FALSE,10.1103/PhysRevB.89.094510
LaFeAsO0.9H0.1,LaFeAsO0.9H0.1,Bulk,,,SC,iron-based,25 K,,,,,,,,,,FALSE,10.1103/PhysRevB.88.041106
LaFeAsO1-x Fx,LaFeAsO1-x Fx,,,,SC,iron-based,43 K,,Tetragonal,Layered,,,,,,,FALSE,10.1103/PhysRevB.78.180506
LaFeAsO1-x Fx,LaFeAsO1-x Fx,Bulk,,,SC,iron-based,27 K,ambient,,,,,,,,,TRUE,10.1103/PhysRevB.87.235111
LaFeAsO1-xFx,LaFeAsO1-xFx,Bulk,,,SC,iron-based,26 K,ambient,,,,,,,,,FALSE,10.1103/PhysRevB.80.180507
Lanthanum Iron Arsenide Fluoride,LaFeAsO1-xFx,Polycrystal,,,SC,iron-based,,,,,,,,,,,FALSE,10.1103/PhysRevLett.102.207001
LaFeAsO1-xFx,LaFeAsO1-xFx,Bulk,,,SC,iron-based,,,,,,,,,,,FALSE,10.1103/PhysRevB.81.214507
LaFeAsO1-xFx,LaFeAsO1-xFx,Bulk,,,SC,iron-based,up to 55 K,,Tetragonal,,,,,,,,FALSE,10.1103/PhysRevB.85.214523
LaFeAsO1-xFx,LaFeAsO1-xFx,Bulk,,,SC,iron-based,26 K,,,,,,,,,,FALSE,10.1103/PhysRevB.92.060505
LaFeAsO1-xFx,LaFeAsO1-xFx,,,,SC,iron-based,,,,,,,,,,,FALSE,10.1103/PhysRevB.81.235107
LaFeAsO1-xFx,LaFeAsO1-xFx,Bulk,,,SC,iron-based/High-Tc,,,,,,,,,,,,10.1103/PhysRevB.82.094503
LaFeAsO1-xFx (x=NA),LaFeAsO1-xFx,,,,SC,iron-based,,,,,,,,,,,,10.1103/PhysRevB.79.184407
LaFeAsO1-xFx,LaFeAsO1-xFx,Bulk,,,SC,iron-based,,,,,,,,,,,,10.1103/PhysRevLett.105.217003
LaFeAsO1-xFx,LaFeAsO1-xFx,Bulk,,,SC,iron-based,,,,,,,,,,,FALSE,10.1103/PhysRevB.81.180505
LaFeAsO1-xFx,LaFeAsO1-xFx,Bulk,,,SC,,26 K,,,,,,,,,,,10.1103/PhysRevB.77.214513
"LaFeAsO1-xFx (polycrystalline, neutron-irradiated)",LaFeAsO1-xFx,Polycrystalline,,,SC,iron-based,,,,,,,,,,,FALSE,10.1103/PhysRevLett.104.087002
LaFeAsO1-xFx,LaFeAsO1-xFx,Bulk,,,SC,iron-based,26 K,,Tetragonal,ZrCuSiAs-type,,,,,,,FALSE,10.1103/PhysRevLett.101.087001
LaFeAsO1-xFx (x>0),LaFeAsO1-xFx,Bulk,,,SC,iron-based,,,,,,,,,,,,10.1103/PhysRevLett.103.247202
LaFeAsO1-xFx,LaFeAsO1-xFx,,,,SC,iron-based,,,,,,,,,,,FALSE,10.1103/PhysRevB.86.115104
LaFeAsO1-xFx,LaFeAsO1-xFx,,,,SC,iron-based,,,,,,,,,,,,10.1103/PhysRevLett.101.057010
LaFeAsO1-xFx,LaFeAsO1-xFx,Bulk,,,SC,iron-based,26 K,,Tetragonal,ZrCuSiAs-type,P4/nmm,,,,,,FALSE,10.1103/PhysRevB.89.094501
LaFeAsO1-xFx,LaFeAsO1-xFx,Bulk,,,SC,iron-based,26 K,,,,,,,,,,FALSE,10.1103/PhysRevB.94.024521
LaFeAsO1-xFx,LaFeAsO1-xFx,,,,SC,iron-based,26 K,,,,,,,,,,FALSE,10.1103/PhysRevB.82.094520
LaFeAsO1-xFx,LaFeAsO1-xFx,Bulk,,,SC,iron-based,23 K,ambient,,,,,,,,,FALSE,10.1103/PhysRevLett.102.127004
LaFeAsO1-xFx,LaFeAsO1-xFx,,,,SC,iron-based,~26 K,,,,,,,,,,FALSE,10.1103/PhysRevB.85.104512
LaFeAsO1-xFx,LaFeAsO1-xFx,,,,SC,iron-based,26 K,ambient,,,,,,,,,FALSE,10.1103/PhysRevB.80.144519
Lanthanum iron oxypnictide fluoride,LaFeAsO1-xFx,,,,SC,iron-based,26 K,,,layered,,,,,,,FALSE,10.1103/PhysRevB.78.092504
LaFeAsO1-xFx,LaFeAsO1-xFx,,,,SC,iron-based,26 K,,,,,,,,,,FALSE,10.1103/PhysRevB.84.052507
LaFeAsO1-xFx,LaFeAsO1-xFx,Bulk,,,SC,iron-based,26 K,,,,,,,,,,FALSE,10.1103/PhysRevB.96.045114
LaFeAsO1-xFx,LaFeAsO1-xFx,Bulk,,,SC,iron-based,26 K,,,,,,,,,,TRUE,10.1103/PhysRevB.78.212507
LaFeAsO1-xFx (under pressure),LaFeAsO1-xFx,Bulk,,,SC,iron-based,43 K,,,,,,,,,,TRUE,10.1103/PhysRevB.78.212507
LaFeAsO1-xFx (x=NA),LaFeAsO1-xFx,Bulk,,,SC,iron-based,26 K,,Tetragonal,,P4/nmm,,,,,,FALSE,10.1103/PhysRevB.84.054419
LaFeAsO1-xFx,LaFeAsO1-xFx,Bulk,,,SC,iron-based,~55 K,,,,,,,,,,FALSE,10.1103/PhysRevB.78.212501
LaFeAsO1-xFx,LaFeAsO1-xFx,,,,SC,iron-based,,,,ZrCuSiAs-type,,,,,,,FALSE,10.1103/PhysRevB.80.024506
F-doped LaFeAsO,LaFeAsO1-xFx,Bulk,,,SC,iron-based,26 K,,Tetragonal,1111-type,P4/nmm,,,,,,FALSE,10.1103/PhysRevB.82.054522
LaFeAsO1-xFx,LaFeAsO1-xFx,Bulk,,,SC,Iron-based,26 K,,,ZrCuSiAs-type,,,,,,,FALSE,10.1103/PhysRevB.78.172504
LaFeAsO1-xFx,LaFeAsO1-xFx,Bulk,,,SC,iron-based,,,,,,,,,,,,10.1103/PhysRevB.79.060508
LaFeAsO1-xFx,LaFeAsO1-xFx,Bulk,,,SC,iron-based,26 K,,,,,,,,,,FALSE,10.1103/PhysRevB.103.195135
Fluorine-doped LaFeAsO,LaFeAsO1-xFx,Bulk,,,SC,iron-based,26 K,ambient,,Layered (FeAs layers separated by LaO layers),,,,,,,TRUE,10.1103/PhysRevB.79.024509
Fluorine-doped LaFeAsO (under pressure),LaFeAsO1-xFx,Bulk,,,SC,iron-based,43 K,4 GPa,,Layered (FeAs layers separated by LaO layers),,,,,,,TRUE,10.1103/PhysRevB.79.024509
LaFeAsO1-xFx,LaFeAsO1-xFx,Bulk,,,SC,iron-based,,,,,,,,,,,FALSE,10.1103/PhysRevB.82.134503
LaFeAsO1-xFx,LaFeAsO1-xFx,Bulk,,,SC,iron-based,up to ~55 K,,,,,,,,,,FALSE,10.1103/PhysRevB.81.205119
LaFeAsO1-xFx,LaFeAsO1-xFx,Bulk,,,SC,iron-based,,,,,,,,,,,FALSE,10.1103/PhysRevB.104.104507
Lanthanum iron oxypnictide fluoride,LaFeAsO1-xFx,Bulk,,,SC,iron-based,,,,,,,,,,,FALSE,10.1103/PhysRevB.79.140501
LaFeAsO1-xFx,LaFeAsO1-xFx,,,,SC,iron-based,exceeds 50 K,,,,,,,,,,TRUE,10.1103/PhysRevB.87.115131
LaFeAsO1-xFx,LaFeAsO1-xFx,Bulk,,,SC,iron-based,25 K,ambient,,,,,,,,,FALSE,10.1103/PhysRevB.80.220509
LaFeAsO1-xFx,LaFeAsO1-xFx,Bulk,,,SC,iron-based,,,,,,,,,,,TRUE,10.1103/PhysRevB.107.174516
LaFeAsO1-xFx,LaFeAsO1-xFx,Bulk,,,SC,iron-based/Type-II/High-Tc,,,,layered,,,,,,,Theoretical study using Bogoliubov-de Gennes (BdG) equations on a two-orbital model.,10.1103/PhysRevB.80.134505
LaFeAsO1-xFx,LaFeAsO1-xFx,,,,SC,iron-based,>50 K,,,,,,,,,,FALSE,10.1103/PhysRevB.85.180510
LaFeAsO1-xFx,LaFeAsO1-xFx,,,,SC,iron-based,,,,,,,,,,,FALSE,10.1103/PhysRevLett.104.206403
LaFeAsO(F-doped),LaFeAsO1-xFx,Bulk,,,SC,iron-based,26 K,,Tetragonal,ZrCuSiAs-type,,,,,,,FALSE,10.1103/PhysRevB.82.180520
F-doped LaFeAsO,LaFeAsO1-xFx,,,,SC,iron-based,,,,,,,,,,,FALSE,10.1103/PhysRevB.80.060502
LaFeAsO1-xFx,LaFeAsO1-xFx,Bulk,,,SC,iron-based,,,Tetragonal,Layered (ZrCuSiAs-type),P4/nmm,,,,,,FALSE,10.1103/PhysRevB.80.094524
Lanthanum Iron Arsenide Oxide Fluoride,LaFeAsO1-xFx,Bulk,,,SC,iron-based/High-Tc,,,,,,,,,,,FALSE,10.1103/PhysRevB.80.172503
LaFeAsO1-xFx,LaFeAsO1-xFx,,,,SC,iron-based,,,,1111-type,,,,,,,FALSE,10.1103/PhysRevB.109.014506
Lanthanum Iron Arsenide Fluoride,LaFeAsO1-xFx,Bulk,,,SC,iron-based,,,,,,,,,,,FALSE,10.1103/PhysRevLett.101.107004
LaFeAsO1-xFx (x=NA),LaFeAsO1-xFx,,,,SC,iron-based,,,,,,,,,,,FALSE,10.1103/PhysRevX.4.031018
Lanthanum iron oxyfluoride,LaFeAsO1-xFx,Bulk,,,SC,iron-based,,,,,,,,,,,TRUE,10.1103/PhysRevB.108.214508
LaFeAsO1-xFx,LaFeAsO1-xFx,,,,SC,iron-based,as high as 55 K,,,,,,,,,,FALSE,10.1103/PhysRevB.81.020509
"LaFeAs(O,F)","LaFeAsO1-xFx (x not specified, but superconducting sample discussed)",Bulk,,,SC,iron-based,27 K,,,,,,,,,,FALSE,10.1103/PhysRevB.81.214511
LaFeAsO1-xFy,LaFeAsO1-xFy,,,,SC,iron-based,26 K,,,,,,,,,,FALSE,10.1103/PhysRevB.83.134503
LaFeAsO1-xHx (heavily H-doped),LaFeAsO1-xHx,Bulk,,,SC,iron-based,>=40 K,,Tetragonal,,,,,,,,FALSE,10.1103/PhysRevB.90.035104
LaFeAsO1-y,LaFeAsO1-y,Bulk,,,SC,Iron-based,28 K,,ZrCuSiAs-type,,,4.023 Å,,,,,TRUE,10.1016/j.jpcs.2010.10.020
LaFeAsO<sub>1−x</sub>F<sub>x</sub>,LaFeAsO<sub>0.88</sub>F<sub>0.12</sub>,Bulk,,,SC,Iron-based,26 K,,Layered,Tetragonal,P4/nmm,,,,,,TRUE,10.1016/j.physc.2009.03.047
LaFeAsOH,LaFeAsOH0.125,Bulk,,,SC,Iron-based,35 K,,,,,,,,,,FALSE,10.1016/j.physc.2011.05.021
LaFeAsO_1-xF_x,LaFeAsO_1-xF_x,Bulk,,,SC,iron-based/High-Tc/Type-II,up to 56 K,,,,,,,,,,FALSE,10.1103/PhysRevLett.102.017002
LaFeAsO_{1-x}F_x,LaFeAsO_{1-x}F_x,Thin Film,150 nm,LaAlO3,SC,Type-II,,,,,,,,,,>42 T at 14 K (for H // ab); steep increase for H // c at low T,TRUE,10.1103/PhysRevLett.106.137001
LaFeAsO_{1-x}F_{x},LaFeAsO_{1-x}F_{x},Bulk,,,SC,iron-based,26 K,,,,,,,,,,FALSE,10.1103/PhysRevB.97.060506
"LaFeOAs (O/H-doped, 50% H)",LaFeO0.5H0.5As,Bulk,,,SC,iron-based,,,,,,,,,,,FALSE,10.1103/PhysRevLett.123.267001
LaFeO₃,LaFeO3,Bulk,,,NSC,,,,,perovskite,,,,,,,,10.1103/PhysRevB.60.10788
LaFeOAs,LaFeOAs,Bulk,,,SC,High-Tc,26 K,,,,,,,,,,FALSE,10.1016/j.jssc.2008.04.033
LaFeOP,LaFeOP,Bulk,,,SC,Conventional,5 K,,,,,,,,,,FALSE,10.1016/j.jssc.2008.04.033
LaFeOP,LaFeOP,Bulk,,,SC,Type-II,3.2 K,,,,,,,,17 Oe,>1000 Oe,TRUE,10.1016/j.jeurceramsoc.2008.03.016
LaFeP(O0.94F0.06),LaFeP(O0.94F0.06),Bulk,,,SC,iron-based,up to 7 K,ambient,Tetragonal,layered,P4/nmm,3.957 Å,3.957 Å,8.503 Å,20-50 Oe,,TRUE,10.1103/PhysRevB.77.214515
LaFePO,LaFePO,Bulk,,,SC,iron-based,,,Tetragonal,ZrCuSiAs-type,P4/nmm,,,,,,FALSE,10.1103/PhysRevLett.103.026404
LaFePO,LaFePO,Bulk,,,SC,iron-based,,,,,,,,,,,FALSE,10.1103/PhysRevB.84.054507
LaFePO,LaFePO,"Single Crystal, Polycrystalline",,,SC,iron-based,6.71 K,0 GPa,Tetragonal,ZrCuSiAs-type,,,,,,,TRUE,10.1103/PhysRevB.86.214517
LaFePO,LaFePO,Bulk,,,SC,iron-based,6 K,ambient,,,,,,,,,FALSE,10.1103/PhysRevLett.108.047002
LaFePO,LaFePO,Bulk,,,SC,Type-II,3.2-6.5 K,,Tetragonal,ZrCuSiAs-type,P4/nmm,,,,,,,10.1103/PhysRevB.77.214513
LaFePO,LaFePO,,,,SC,iron-based,3-5 K,,,,,,,,,,FALSE,10.1103/PhysRevLett.101.057007
LaFePO,LaFePO,,,,SC,iron-based,,,,,,,,,,,FALSE,10.1103/PhysRevB.82.220504
LaFePO,LaFePO,Bulk,,,SC,iron-based,5.9 K,,,,,,,,,,,10.1103/PhysRevB.85.014520
LaFePO,LaFePO,Bulk,,,SC,iron-based,,,,,,,,,,,FALSE,10.1103/PhysRevB.94.100504
LaFePO,LaFePO,Bulk,,,SC,,3.2 K,ambient,,,,,,,,,FALSE,10.1103/PhysRevB.81.235121
LaFePO,LaFePO,single crystal,,,SC,iron-based,5.4-5.9 K,,,,,,,,,H_c2^||a / H_c2^||c ≈ 11,TRUE,10.1103/PhysRevLett.102.147001
LaFePO,LaFePO,,,,SC,iron-based,,,,,,,,,,,FALSE,10.1103/PhysRevB.85.134408
Lanthanum Iron Phosphide Oxide,LaFePO,,,,SC,iron-based,,,,,,,,,,,FALSE,10.1103/PhysRevB.92.245133
LaFePO,LaFePO,Bulk,,,SC,iron-based,2.4-5.5 K,ambient,Tetragonal,layered,P4/nmm,3.962 Å,3.962 Å,8.511 Å,20-50 Oe,,TRUE,10.1103/PhysRevB.77.214515
LaFePO,LaFePO,Bulk,,,SC,iron-based,6 K,,,,,,,,,,FALSE,10.1103/PhysRevB.100.094509
