Repository: WyattBunstine/ML_SC_Project

# ML_SC_Project — Chemically and Geometrically Motivated Crystal Graph Neural Networks

This project predicts and screens superconductors from crystal structure. It frames the
problem as a **two-stage hurdle**: first classify whether a material is a superconductor
candidate (SC vs. non-SC), then regress the critical temperature T_c for superconductors.

Two graph-neural-network families are trained and compared:

- a **baseline CGCNN** ([txie-93/cgcnn](https://github.com/txie-93/cgcnn)), and
- an **MPNN** with learned edge features that consumes richer `crystal_graph_v4` graphs
  (this project's contribution).

File: database/superconductor_materials_full.csv (part 98 of 215)
Material_Name,Chemical_Composition,Material_Class,Film_Thickness,Substrate,Material_Type,Superconductor_Type,Superconducting_Transition_Temperature,Pressure,Crystal_Structure,Lattice_Structure,Space_Group,"Lattice_Constant(a)","Lattice_Constant(b)","Lattice_Constant(c)",Lower_Critical_Field,Upper_Critical_Field,Experimental,DOI
LaFePO,LaFePO,,,,SC,iron-based,,,,,,,,,,,FALSE,10.1103/PhysRevLett.101.267001
LaFePO,LaFePO,Bulk,,,SC,iron-based,7 K,ambient,,,,,,,,,FALSE,10.1103/PhysRevB.83.094528
LaFePO (under pressure),LaFePO,Bulk,,,SC,iron-based,14 K,under pressure,,,,,,,,,FALSE,10.1103/PhysRevB.83.094528
LaFePO,LaFePO,Bulk,,,SC,iron-based,5 K,ambient,,,,3.96,3.96,8.51,,,TRUE,10.1103/PhysRevB.79.224511
LaFePO,LaFePO,,,,SC,iron-based,6 K,,,,,,,,,,FALSE,10.1103/PhysRevB.96.104508
LaFePO,LaFePO,,,,SC,iron-based,,,,,,,,,,,FALSE,10.1103/PhysRevB.84.054505
LaFePO (NM),LaFePO,Bulk,,,SC,iron-based,4 K,,Tetragonal,Layered oxypnictide,P4/nmm,3.972,3.972,8.590,,,FALSE,10.1103/PhysRevB.78.212507
LaFePO (SDW),LaFePO,Bulk,,,NSC,iron-based,,,Orthorhombic,Layered oxypnictide,Cmma,5.741,5.672,8.641,,,FALSE,10.1103/PhysRevB.78.212507
LaFePO,LaFePO,,,,SC,iron-based,,,,,,,,,,,FALSE,10.1103/PhysRevB.93.104520
LaFePO,LaFePO,,,,SC,iron-based,,,,,,,,,,,FALSE,10.1103/PhysRevB.84.064512
LaFePO,LaFePO,Bulk,,,SC,iron-based,2-5 K,ambient,,,,,,,,,TRUE,10.1103/PhysRevB.79.245115
LaFePO,LaFePO,Bulk,,,SC,iron-based,5.6 K,ambient pressure,,,,,,,,,FALSE,10.1103/PhysRevB.83.060502
LaFePO,LaFePO,,,,SC,iron-based,,,,,,,,,,,FALSE,10.1103/PhysRevLett.102.247002
LaFePO,LaFePO,Bulk,,,SC,iron-based,4 K,ambient,,,,,,,,,FALSE,10.1103/PhysRevB.78.060504
LaFePO,LaFePO,Bulk,,,SC,iron-based,4 K,ambient,,,,,,,,,FALSE,10.1103/PhysRevLett.101.077006
Lanthanum Iron Phosphide Oxide,LaFePO,Bulk,,,SC,iron-based,6 K,ambient pressure,,,,,,,,,TRUE,10.1103/PhysRevLett.103.127003
LaFePO,LaFePO,Bulk,,,SC,iron-based,7.4 K,ambient,,,,,,,Hc1 ~ 100 Oe,Hc2^c = 1.0 T; Hc2^ab = 8.6 T,TRUE,10.1103/PhysRevB.80.220509
LaFePO,LaFePO,Bulk,,,SC,iron-based,,,,,,,,,,,FALSE,10.1103/PhysRevB.82.014514
LaFePO,LaFePO,Bulk,,,SC,iron-based,7 K,,,,,,,,,,FALSE,10.1103/PhysRevLett.104.067002
LaFePO,LaFePO,Bulk,,,SC,iron-based,7 K,,,,,,,,,,FALSE,10.1103/PhysRevB.81.094515
LaFePO,LaFePO,Bulk,,,SC,iron-based,6 K,ambient,,,,,,,,,FALSE,10.1103/PhysRevLett.104.057008
LaFePO,LaFePO,Bulk,,,SC,iron-based,,,,,,,,,,,FALSE,10.1103/PhysRevB.85.134533
LaFePO,LaFePO,Bulk,,,SC,iron-based,,,Tetragonal,ZrCuSiAs-type,P4/nmm,,,,,,FALSE,10.1103/PhysRevLett.104.096402
LaFePO,LaFePO,Bulk,,,SC,iron-based,,,,tetrahedral (FeP tetrahedron),,,,,,,,10.1103/PhysRevLett.108.107201
LaFePO,LaFePO,Bulk,,,NSC,,< 0.35 K,,Tetragonal,,P4/nmm,3.96307,3.96307,8.5087,,,TRUE,10.1103/PhysRevB.78.024521
LaFePO,LaFePO,Bulk,,,SC,High-Tc,6.6 K,,,,,,,,,,TRUE,10.1016/j.physb.2009.07.141
LaFePO,LaFePO,Bulk,,,SC,Iron-based,3.2 K,,Layered,Tetragonal,P4/nmm,,,,,,FALSE,10.1016/j.jallcom.2015.01.210
LaFePO,LaFePO,Bulk,,,SC,Iron-based,6K,,ZrCuSiAs-type,Tetragonal,P4/nmm,4,4,8-9,,,TRUE,10.1016/j.jssc.2022.123546
LaFePO,LaFePO,Bulk,,,SC,Iron-based,5 K,,,,,,,,,,FALSE,10.1016/j.jpcs.2010.10.011
LaFePO,LaFePO,,,,SC,,6.5 K,,,,,,,,,,FALSE,10.1016/j.solidstatesciences.2007.08.016
LaFePO,LaFePO,Bulk,,,SC,Iron-based,8.8 K,0.8 GPa,,,,,,,,,TRUE,10.1016/j.physc.2009.03.051
LaFePO,LaFePO,Bulk,,,SC,Iron-based,3-5 K,,Tetragonal,P4/nmm,,,,,,,FALSE,10.1016/j.physc.2019.1353542
LaFePO,LaFePO,Bulk,,,SC,Iron-based,0.02 eV,,,,,,,,,,FALSE,10.1016/j.physc.2009.10.123
LaFePO,LaFePO,Bulk,,,SC,Iron-based,5 K,,,,,,,,,,FALSE,10.1016/j.physc.2010.05.020
LaFePO,LaFePO,Bulk,,,SC,Iron-based,4 K,0 GPa,Tetragonal,P4/nmm,129,3.952 Å,3.952 Å,8.555 Å,,,FALSE,10.1016/j.commatsci.2015.04.030
LaFePO,LaFePO,Bulk,,,SC,Iron-based,8.8 K,0.8 GPa,Tetragonal,P4/nmm,129,3.952 Å,3.952 Å,8.555 Å,,,FALSE,10.1016/j.commatsci.2015.04.030
LaFePO,LaFePO,Bulk,,,SC,Iron-based,5 K,,Layered,,,,,,,,FALSE,10.1016/j.physc.2010.05.019
LaFePO,LaFePO,Bulk,,,SC,Iron-based,6 K,,,,,3.9,,,,,FALSE,10.1016/j.physc.2009.10.016
LaFePO,LaFePO,Bulk,,,SC,Iron-based,7 K,,Tetragonal,ZrCuSiAs-type,P4/nmm,3.957 Å,,8.507 Å,,,FALSE,10.1016/j.physc.2009.11.030
LaFePO,LaFePO,Bulk,,,SC,Iron-based,4 K,,,,,,,,,,FALSE,10.1016/j.cryogenics.2022.103525
LaFePO0.90F0.10,LaFePO0.90F0.10,Bulk,,,SC,Iron-based,3 K,,Tetragonal,,,,,,,,TRUE,10.1016/j.jpcs.2010.10.059
LaFePO0.94F0.06,LaFePO0.94F0.06,Bulk,,,SC,Iron-based,6.0 K,,,,,,,,,,TRUE,10.1016/j.physc.2010.05.018
LaFePO0.9F0.1,LaFePO0.9F0.1,Bulk,,,SC,Iron-based,5 K,,,,,,,,,,TRUE,10.1016/j.physc.2010.04.004
LaFePO1-xFx,LaFePO1-xFx,Bulk,,,SC,iron-based,7 K,ambient,,,,,,,,,,10.1103/PhysRevB.77.220506
LaFePO1-y,LaFePO1-y,,,,SC,iron-based,7 K,,,,,,,,,,FALSE,10.1103/PhysRevB.84.144517
LaFePO1-y,LaFePO1-y,,,,SC,Iron-based,7 K,,,,,,,,,,FALSE,10.1016/j.physc.2011.05.016
LaFeSbO (SDW),LaFeSbO,Bulk,,,NSC,iron-based,,,Orthorhombic,Layered oxypnictide,Cmma,5.955,5.844,9.542,,,FALSE,10.1103/PhysRevB.78.212507
LaFeSiH,LaFeSiH,Bulk,,,SC,Iron-based,10 K,,ZrCuSiAs-type,Tetragonal,,,,,,,TRUE,10.1016/j.jallcom.2023.169281
LaFe₄P₁₂,LaFe₄P₁₂,Bulk,,,SC,,4.1 K,,,skutterudite,,,,,,,TRUE,Handbook of SC
LaFe₄P₁₂,LaFe₄P₁₂,Bulk,,,SC,,4.1 K,,,,,,,,,,TRUE,Handbook of SC
LaFe₄P₁₂,LaFe₄P₁₂,Bulk,,,SC,,4.1 K,,Cubic,skutterudite,,,,,,,TRUE,Handbook of SC
Lanthanum Gallium Aluminum,LaGaAl2,Bulk,,,SC,,,,,,,,,,,,,10.1103/PhysRevB.22.3194
LaGd1-zCezCuO4,LaGd0.85Ce0.15CuO4,Bulk,,,NSC,,,,Tetragonal,T' structure,,,,,,,,10.1103/PhysRevB.55.6605
Lanthanum Gadolinium Aluminum,LaGdAl2,Bulk,,,SC,,,,,,,,,,,,,10.1103/PhysRevB.24.6723
Lanthanum-Gadolinium-Tin,LaGdSn3,Bulk,,,SC,,,,,,,,,,,,True,10.1103/PhysRevB.30.2649
LaGe2,LaGe2,Bulk,,,SC,,1.49 K,,orthorhombic,orthorhombically distorted ThSi2,,,,,,,True,10.1103/PhysRev.112.89
LaGe2,LaGe2,Bulk,,,SC,Type-II,5.9 K,23 GPa,Cubic,Fd3̅m,Fd3̅m,,,,,,FALSE,10.1016/j.mtcomm.2024.110448
LaGe2,LaGe2,,,,SC,,1.49 K,,,,,,,,,,FALSE,10.1016/j.physc.2005.04.021
Lanthanum Digermanide,LaGe2,Bulk,,,SC,Type-II,2.65 K,,Digermanide,,,,,,,,TRUE,10.1016/0038-1098(77)90447-1
LaGe3,LaGe3,Bulk,,,SC,Type-II,7.4 K,,Rhombohedral,R3̅m,R3̅m,,,,,,TRUE,10.1016/j.mtcomm.2024.110448
LaGe5,LaGe5,Bulk,,,SC,Type-II,6.3 K,0 GPa,Orthorhombic,Immm,Immm,,,,,,FALSE,10.1016/j.mtcomm.2024.110448
LaGeRh,LaGeRh,Bulk,,,SC,Type-II,4.529 K,,ZrNiAl-type,Hexagonal,P-62m,,,,,,FALSE,10.1016/j.jpcs.2023.111676
LaGe₂,LaGe₂,Bulk,,,SC,,2.6 K,,,tI,,,,,,,TRUE,Handbook of SC
LaH,LaH,Bulk,,,SC,Type-II,0 ∼ 0.001,50 GPa,Fm3̄m,Cubic,Fm3̄m,,,,,,FALSE,10.1016/j.rinp.2022.106060
Lanthanum Hydride,LaH,Bulk,,,SC,High-Tc,250 K,150 GPa,,,,,,,,,FALSE,10.1016/j.ssc.2021.114295
La framework (LaH0),LaH0,,,,SC,,0.0-0.2 K,220-300 GPa,Cubic,fcc,Fm-3m,4.748,4.748,4.748,,,FALSE,10.1103/PhysRevMaterials.5.024801
LaH1.96,LaH1.96,Bulk,,,NSC,,NSC (not superconducting down to 0.33 K),,,,,,,,,,True,10.1103/PhysRevB.22.6074
LaH10,LaH10,Bulk,,,SC,High-Tc/Type-II/NA,,,,,,,,,,,TRUE,10.1103/PhysRevB.110.064105
Lanthanum decahydride,LaH10,Bulk,,,SC,High-Tc,274 K,210 GPa,Cubic,Clathrate H,Fm-3m,,,,,,FALSE,10.1103/PhysRevB.110.224507
Lanthanum Decahydride,LaH10,Bulk,,,SC,High-Tc,250-260 K,170-190 GPa,Cubic,clathrate H32 cages,Fm-3m,,,,,,TRUE,10.1103/PhysRevB.99.100505
LaH10,LaH10,Bulk,,,SC,conventional/High-Tc,260 K,,,hydrogen clathrate,,,,,,,TRUE,10.1103/PhysRevB.102.014516
Lanthanum decahydride,LaH10,Bulk,,,SC,High-Tc,232-259 K,269 GPa,Cubic,fcc,Fm-3m,,,,,,FALSE,10.1103/PhysRevB.101.224511
Lanthanum decahydride,LaH10,Bulk,,,SC,High-Tc,205-225 K,262 GPa,Monoclinic,,C2/m,,,,,,FALSE,10.1103/PhysRevB.101.224511
Lanthanum decahydride,LaH10,Bulk,,,SC,High-Tc,,420 GPa,Hexagonal,hcp,P6_3/mmc,,,,,,FALSE,10.1103/PhysRevB.101.224511
Lanthanum decahydride,LaH10,Bulk,,,SC,BCS,250-260 K,200 GPa,Cubic,,Fm-3m,,,,,,TRUE,10.1103/PhysRevB.108.174514
Lanthanum decahydride,LaH10,Bulk,,,SC,High-Tc,260 K,200 GPa,,,,,,,,,FALSE,10.1103/PhysRevB.108.214505
Lanthanum decahydride,LaH10,,,,SC,High-Tc,,,,clathrate-like,,,,,,,FALSE,10.1103/PhysRevX.9.031008
Lanthanum Decahydride,LaH10,Bulk,,,SC,High-Tc,above 200 K,,,Clathratelike,,,,,,,TRUE,10.1103/PhysRevLett.125.217001
LaH10,LaH10,Bulk,,,SC,High-Tc,above 200 K,,,clathrate,,,,,,,TRUE,10.1103/PhysRevB.109.214506
LaH10,LaH10,,,,SC,hydride,260 K,,,,,,,,,,,10.1103/PhysRevResearch.2.023291
Lanthanum decahydride,LaH10,Bulk,,,SC,High-Tc,250 K,170 GPa,,,,,,,,,FALSE,10.1103/PhysRevB.110.024107
Lanthanum decahydride,LaH10,Bulk,,,SC,High-Tc,255 K,300 GPa,Cubic,face-centered cubic (fcc),Fm-3m,4.748,4.748,4.748,,,FALSE,10.1103/PhysRevB.99.140501
Lanthanum decahydride (low-symmetry phase),LaH10,Bulk,,,SC,High-Tc,215 K,150 GPa,Monoclinic,,C2/m,,,,,,TRUE,10.1103/PhysRevB.99.140501
LaH10,LaH10,Bulk,,,SC,High-Tc,250 K,150 GPa,,,,,,,,,FALSE,10.1103/PhysRevB.106.214508
Lanthanum Decahydride,LaH10,Bulk,,,SC,,250-260 K,,Cubic,fcc,,,,,,,FALSE,10.1103/PhysRevMaterials.7.024803
LaH10,LaH10,Bulk,,,SC,High-Tc,286 K,210 GPa,,,,,,,,,TRUE,10.1103/PhysRevB.109.054505
Lanthanum decahydride,LaH10,Bulk,,,SC,High-Tc,up to 262 K,,Cubic,clathrate,,,,,,,TRUE,10.1103/PhysRevLett.130.266001
LaH10,LaH10,Bulk,,,SC,High-Tc,250-260 K,188 GPa,,,,,,,,,TRUE,10.1103/PhysRevB.110.144523
Lanthanum decahydride (trigonal phase),LaH10,Bulk,,,SC,High-Tc,175.5 K,350 GPa,Trigonal,Rhombohedral (hexagonal setting),R-3m,3.812,3.812,23.0467,,,FALSE,10.1103/PhysRevB.104.174506
Lanthanum decahydride (cubic phase),LaH10,Bulk,,,SC,High-Tc,250 K,137-218 GPa,Cubic,fcc,Fm-3m,,,,,,TRUE,10.1103/PhysRevB.104.174506
Lanthanum decahydride (hexagonal phase),LaH10,Bulk,,,SC,,,above 425 GPa,Hexagonal,Hexagonal,P6_3/mmc,,,,,,FALSE,10.1103/PhysRevB.104.174506
Lanthanum decahydride (monoclinic phase),LaH10,Bulk,,,SC,,,,Monoclinic,,C2/m,,,,,,TRUE,10.1103/PhysRevB.104.174506
Lanthanum decahydride (body-centered orthorhombic phase),LaH10,Bulk,,,SC,,,,Orthorhombic,body-centered,Immm,,,,,,FALSE,10.1103/PhysRevB.104.174506
Lanthanum decahydride,LaH10,Bulk,,,SC,High-Tc,254 K,200 GPa,Cubic,clathrate,Fm-3m,4.93,4.93,4.93,,,FALSE,10.1103/PhysRevB.102.014510
Lanthanum decahydride,LaH10,Bulk,,,SC,High-Tc,244 K,250 GPa,Cubic,clathrate,Fm-3m,4.84,4.84,4.84,,,FALSE,10.1103/PhysRevB.102.014510
Lanthanum decahydride,LaH10,Bulk,,,SC,High-Tc,210 K,300 GPa,Cubic,clathrate,Fm-3m,4.75,4.75,4.75,,,FALSE,10.1103/PhysRevB.102.014510
Lanthanum Decahydride,LaH10,,,,SC,High-Tc,250 K,,,,,,,,,,TRUE,10.1103/PhysRevB.106.014102
Lanthanum Decahydride,LaH10,Bulk,,,SC,High-Tc,260 K,180 GPa,,clathrate-like,,,,,,,TRUE,10.1103/PhysRevB.109.L180501
LaH10,LaH10,Bulk,,,SC,High-Tc,260 K,170-180 GPa,,,,,,,,,TRUE,10.1103/PhysRevB.109.014501
LaH10,LaH10,Bulk,,,SC,High-Tc,,,,,,,,,,,TRUE,10.1103/PhysRevB.103.035131
Lanthanum decahydride,LaH10,Bulk,,,SC,High-Tc/NA,,,Face-centered cubic,clathrate,,,,,,,TRUE,10.1103/PhysRevB.106.024515
Lanthanum Decahydride,LaH10,Bulk,,,SC,High-Tc,250 K at 170 GPa; 260 K at 180 GPa,170-180 GPa,,Clathrate,,,,,,,TRUE,10.1103/PhysRevB.108.174507
"Lanthanum hydride (LaH10, predicted)",LaH10,Bulk,,,SC,High-Tc,280 K,210 GPa,,,,,,,,,FALSE,10.1103/PhysRevB.105.214503
"Lanthanum hydride (LaH10, experimental)",LaH10,Bulk,,,SC,High-Tc,250 K,megabar pressure,,,,,,,,,TRUE,10.1103/PhysRevB.105.214503
LaH10,LaH10,Bulk,,,SC,High-Tc,250-260 K,170-180 GPa,,,,,,,,,TRUE,10.1103/PhysRevB.106.064507
Lanthanum Decahydride,LaH10,Bulk,,,SC,High-Tc,>200 K,Megabar,,,,,,,,,,10.1103/PhysRevB.110.174515
LaH10,LaH10,Bulk,,,SC,High-Tc,250-260 K,~200 GPa,,,,,,,,,TRUE,10.1103/PhysRevResearch.7.013049
Lanthanum decahydride,LaH10,Bulk,,,SC,High-Tc,250–260 K,,,,,,,,,,TRUE,10.1103/PhysRevLett.123.077001
Lanthanum decahydride,LaH10,Bulk,,,SC,High-Tc,250 K,150 GPa,Cubic,face-centered cubic (fcc),,5.1,5.1,5.1,,,FALSE,10.1103/PhysRevB.106.054106
LaH10,LaH10,Bulk,,,SC,High-Tc,250-260 K,high pressure,,,,,,,,,TRUE,10.1103/PhysRevB.108.054515
LaH10,LaH10,Bulk,,,SC,High-Tc,>200 K,high pressure,,sodalite-like cage,,,,,,,FALSE,10.1103/PhysRevB.99.024508
LaH10,LaH10,Bulk,,,SC,High-Tc,250 K,,,sodalite-like,,,,,,,TRUE,10.1103/PhysRevB.104.104509
Lanthanum decahydride,LaH10,Bulk,,,SC,High-Tc,261 K,210 GPa,Cubic,clathrate (fcc),Fm-3m,,,,,,FALSE,10.1103/PhysRevB.104.214505
Lanthanum Decahydride,LaH10,,,,SC,High-Tc,260 K,,,,,,,,,,FALSE,10.1103/PhysRevLett.121.047002
LaH10,LaH10,Bulk,,,SC,conventional,265 K,,,,,,,,,,TRUE,10.1103/PhysRevB.102.024519
LaH10,LaH10,Bulk,,,SC,High-Tc,250 K,170 GPa,,,,,,,,,TRUE,10.1103/PhysRevB.105.245420
LaH10,LaH10,Bulk,,,SC,High-Tc,259 K (at 170 GPa); 271 K (at 200 GPa); 249 K (at 210 GPa); 246 K (at 250 GPa); 203 K (at 150 GPa); 197 K (at 165 GPa),150 GPa; 165 GPa; 170 GPa; 200 GPa; 210 GPa; 250 GPa,Cubic; Trigonal,,Fm-3m; R-3m,,,,,89.0 T (at 170 GPa); 95.0 T (at 200 GPa); 81.0 T (at 210 GPa); 66.7 T (at 250 GPa); 72.7 T (at 150 GPa); 71.0 T (at 165 GPa); experimentally measured: 95-136 T,FALSE,10.1103/PhysRevB.101.024508
LaH10,LaH10,Bulk,,,SC,High-Tc,250-260 K,,,,,,,,,,TRUE,10.1103/PhysRevResearch.3.043102
LaH10,LaH10,Bulk,,,SC,Sodalite-type/High-Tc,260 K,,,Sodalite-type,,,,,,,,10.1103/PhysRevB.107.L100501
Lanthanum Decahydride,LaH10,Bulk,,,SC,High-Tc,,,Cubic,clathrate,Fm-3m,,,,,95-136 T,FALSE,10.1103/PhysRevB.104.174509
Lanthanum Decahydride,LaH10,Bulk,,,SC,High-Tc,Near room temperature,,Cubic,Clathrate,,,,,,,TRUE,10.1103/PhysRevLett.126.117002
Lanthanum Hydride,LaH10,Bulk,,,SC,High-Tc,,,,,,,,,,,FALSE,10.1103/PhysRevLett.128.167001
LaH10,LaH10,Bulk,,,SC,High-Tc,,high pressure,Cubic,clathrate hydride,,,,,,,TRUE,10.1103/PhysRevMaterials.6.114802
Lanthanum decahydride,LaH10,Bulk,,,SC,High-Tc,250-260 K,~170 GPa,Cubic,sodalitelike clathrate,Fm-3m,4.748,4.748,4.748,,,TRUE,10.1103/PhysRevMaterials.5.024801
Lanthanum Decahydride (high pressure),LaH10,Bulk,,,SC,Hydride,,150 GPa,,,,,,,,,TRUE,10.1103/PhysRevB.110.186501
LaH10 (lanthanum superhydride),LaH10,Bulk,,,SC,conventional,260 K,extremely high pressure,,,,,,,,,TRUE,10.1103/PhysRevB.101.155139
LaH10,LaH10,Bulk,,,SC,High-Tc,250-260 K,180-200 GPa,,clathrate,,,,,,,TRUE,10.1103/PhysRevB.111.054517
LaH10,LaH10,Bulk,,,SC,High-Tc,250-260 K,,,,,,,,,,TRUE,10.1103/PhysRevB.108.054512
Lanthanum Hydride,LaH10,Bulk,,,SC,High-Tc,250 K,170 GPa,,,,,,,,,,10.1103/PhysRevB.100.174513
LaH10,LaH10,Bulk,,,SC,High-Tc,250 K,170 GPa,,,,,,,,,TRUE,10.1103/PhysRevB.107.214511
LaH10,LaH10,Bulk,,,SC,High-Tc,288 K,,,,,,,,,,FALSE,10.1103/PhysRevB.107.214511
Lanthanum hydride,LaH10,Bulk,,,SC,conventional/Type-II,near-room-temperature,267 GPa,,clathratelike,,,,,,,TRUE,10.1103/PhysRevB.104.024503
LaH10,LaH10,Bulk,,,SC,high-Tc/hydride,250-260 K,170-180 GPa,,clathrate,,,,,,,TRUE,10.1103/PhysRevB.111.094520
Lanthanum decahydride,LaH10,Bulk,,,SC,High-Tc,250 K,170-200 GPa,Cubic,fcc (hydrogen clathrate),Fm-3m,,,,,,FALSE,10.1103/PhysRevB.107.L060301
Lanthanum Decahydride,LaH10,Bulk,,,SC,High-Tc,250-260 K,170 GPa,,,,,,,,,TRUE,10.1103/PhysRevB.108.L020506
Lanthanum Decahydride,LaH10,Bulk,,,SC,High-Tc,274–286 K,210 GPa,,,,,,,,,FALSE,10.1103/PhysRevB.108.104502
LaH10,LaH10,Bulk,,,SC,High-Tc,250-260 K,,,,,,,,,,FALSE,10.1016/j.jpcs.2021.110451
Lanthanum Polyhydride,LaH10,Bulk,,,SC,High-Tc,250-260 K,170-200 GPa,,,,,,,,,TRUE,10.1016/j.mtphys.2023.101298
Lanthanum Hydride,LaH10,Bulk,,,SC,High-Tc,250 K,150 GPa,,,,,,,,115 T,FALSE,10.1016/j.physc.2021.1353851
LaH10,LaH10,Bulk,,,SC,High-Tc,286,220 GPa,,,,,,,,,FALSE,10.1016/j.rinp.2024.107498
LaH10,LaH10,Bulk,,,SC,High-Tc,257-274,250 GPa,Sodalite-like,Face-centered cubic,,,,,,,TRUE,10.1016/j.mtcomm.2024.109516
LaH10,LaH10,Bulk,,,SC,High-Tc,200-250 K,High Pressure,,,,,,,,,,10.1016/j.physc.2023.1354343
Lanthanum Hydride,LaH10,Bulk,,,SC,High-Tc,298.2 K,,Sodalite-like clathrate,fcc,Fm-3m,,,,,,FALSE,10.1016/j.matlet.2020.127743
LaH10,LaH10,Bulk,,,SC,High-Tc,274-286 K,210 GPa,,,,,,,,,FALSE,10.1016/j.physleta.2019.126189
LaH10,LaH10,Bulk,,,SC,High-Tc,250-260 K,170-190 GPa,,,,,,,,,FALSE,10.1016/j.physleta.2020.126525
LaH10,LaH10,Bulk,,,SC,Conventional,195.6 K,250 GPa,Face-centered cubic,,Fm3m,,,,,,FALSE,10.1016/j.jpcs.2023.111348
LaH10,LaH10,Bulk,,,SC,High-Tc,250 K,,,,,,,,,,TRUE,10.1016/j.mtphys.2024.101499
LaH10,LaH10,Bulk,,,SC,High-Tc,234,150 GPa,,,,,,,,,FALSE,10.1016/j.nxmate.2024.100302
LaH10,LaH10,Bulk,,,SC,Conventional,250 K,190 GPa,,,,,,,,,FALSE,10.1016/j.mtphys.2022.100630
LaH10,LaH10,Bulk,,,SC,High-Tc,274-286 K,210 GPa,,,,,,,,,FALSE,10.1016/j.mtphys.2024.101403
LaH10,LaH10,Bulk,,,SC,High-Tc,288 K,150 GPa,FCC,Cubic,Fm-3m,5.088,5.088,5.088,,,FALSE,10.1016/j.physb.2021.413217
LaH10,LaH10,Bulk,,,SC,High-Tc,250 K,170 GPa,Face-centered cubic,,,,,,,,FALSE,10.1016/j.physc.2023.1354297
LaH10,LaH10,Bulk,,,SC,High-Tc,274-286 K,210 GPa,Cubic,,,,,,,,TRUE,10.1016/j.commatsci.2023.112755
LaH10,LaH10,Bulk,,,SC,High-Tc,271 K,200 GPa,,,,,,,,,FALSE,10.1016/j.commatsci.2024.113127
LaH10,LaH10,Bulk,,,SC,High-Tc,250-260 K,170-180 GPa,,,,,,,,,TRUE,10.1016/j.mtphys.2023.101299
LaH10,LaH10,Bulk,,,SC,High-Tc,250 K,150 GPa,,,,,,,,,FALSE,10.1016/j.rinp.2022.106042
LaH10,LaH10,Bulk,,,SC,High-Tc,182 ∼ 196,300 GPa,Fm3̄m,Cubic,Fm3̄m,,,,,,FALSE,10.1016/j.rinp.2022.106060
LaH10,LaH10,Bulk,,,SC,High-Tc,250 K,300 GPa,Face-centered cubic,Cubic,Fm3m,,,,,,TRUE,10.1016/j.physrep.2020.02.003
LaH10,LaH10,Bulk,,,SC,High-Tc,250 K,170 GPa,,,,,,,,,FALSE,10.1016/j.commatsci.2020.110254
LaH10,LaH10,Bulk,,,SC,High-Tc,250 K,170 GPa,Fm3m,,,,,,,,TRUE,10.1016/j.mtphys.2021.100546
LaH10,LaH10,Bulk,,,SC,High-Tc,260 K,190 GPa,,,,,,,,,TRUE,10.1016/j.physleta.2024.129663
Lanthanum Hydride,LaH10,Bulk,,,SC,High-Tc,250 K,,,,,,,,,,FALSE,10.1016/j.physc.2021.1353896
LaH10,LaH10,Bulk,,,SC,High-Tc,250 K,93 GPa,,,,,,,,,FALSE,10.1016/j.rinp.2022.105656
Lanthanum Hydride,LaH10,Bulk,,,SC,High-Tc,250 K,High,,,,,,,,,FALSE,10.1016/j.physb.2023.414815
LaH10,LaH10,Bulk,,,SC,High-Tc,260 K,200 GPa,,,,,,,,,FALSE,10.1016/j.mtphys.2020.100291
LaH10,LaH10,Bulk,,,SC,High-Tc,250,170,,,,,,,,,TRUE,10.1016/j.rinp.2021.104219
LaH10,LaH10,Bulk,,,SC,High-Tc,250-260 K,170-190 GPa,,,,,,,,,FALSE,10.1016/j.ssc.2021.114260
LaH11,LaH11,Bulk,,,SC,High-Tc,~112 K,150-180 GPa,Tetragonal,,P4/nmm,,,,,20-25 T,FALSE,10.1103/PhysRevB.101.024508
LaH13,LaH13,Bulk,,,SC,High-Tc,137 K,250 GPa,R3̄m,,,,,,,,FALSE,10.1016/j.mtphys.2023.101300
LaH16,LaH16,Bulk,,,SC,High-Tc,156 K (at 200 GPa); 141 K (at 250 GPa); 118 K (at 300 GPa),200 GPa; 250 GPa; 300 GPa,Hexagonal,hcp,P6/mmm,,,,,35.0 T (at 200 GPa); 29.9 T (at 250 GPa); 23.6 T (at 300 GPa),FALSE,10.1103/PhysRevB.101.024508
LaH2,LaH2,Bulk,,,NSC,,NSC,,Cubic,fluorite,,10.7128 a.u.,,,,,True,10.1103/PhysRevB.22.6074
Lanthanum dihydride,LaH2,Bulk,,,NSC,,NSC,,Cubic,CaF2 structure,,,,,,,True,10.1103/PhysRevB.24.7099
LaH2,LaH2,Bulk,,,SC,Type-II,0.4 ∼ 1.3,300 GPa,P6/mmm,Hexagonal,P6/mmm,,,,,,FALSE,10.1016/j.rinp.2022.106060
Lanthanum Hydride,LaH2,Thin Film,,,SC,Type-II,4.6 K,Ambient,FCC,,,,,,,,TRUE,10.1016/j.tsf.2024.140546
LaH2.01,LaH2.01,Bulk,,,SC,,0.17 K,,Cubic,CaF2-type,,,,,,,True,10.1103/PhysRevB.40.6591
Lanthanum hydride,LaH2.10,,,,SC,,0.17 K,,Cubic,CaF2-type,,,,,,,FALSE,10.1103/PhysRevB.72.125115
Lanthanum hydride,LaH2.45,Bulk,,,NSC,,Not superconducting down to 1.8 K,,Cubic,face-centered cubic,,5.625 Å,5.625 Å,5.625 Å,,,True,10.1103/PhysRev.90.115
Lanthanum Hydride,LaH2.45,Bulk,,,SC,,1.8 K,,,,,,,,,,FALSE,10.1016/j.matlet.2020.127743
Lanthanum oxyhydride,LaH2.52O0.24,Bulk,,,NSC,,,,,,,,,,,,,10.1103/PhysRevB.107.L060301
LaH23,LaH23,Bulk,,,SC,High-Tc,100.5 K,200 GPa,C2/m,,,,,,,,FALSE,10.1016/j.mtphys.2023.101300
LaH3,LaH3,Bulk,,,NSC,,NSC,,Cubic,,,10.5864 a.u.,,,,,True,10.1103/PhysRevB.22.6074
LaH3,LaH3,Bulk,,,SC,Type-II,1.1 ∼ 2.9,300 GPa,Cmcm,Orthorhombic,Cmcm,,,,,,FALSE,10.1016/j.rinp.2022.106060
Lanthanum Hydride,LaH3,Thin Film,,,SC,Type-II,3.2 K,Ambient,FCC,,,,,,,,TRUE,10.1016/j.tsf.2024.140546
LaH4,LaH4,Bulk,,,SC,High-Tc,67-87 K,150-180 GPa,Tetragonal,,I4/mmm,,,,,,FALSE,10.1103/PhysRevB.101.024508
LaH5,LaH5,Bulk,,,SC,High-Tc,~112 K,150-180 GPa,Triclinic,,P-1,,,,,20-25 T,FALSE,10.1103/PhysRevB.101.024508
LaH6,LaH6,Bulk,,,SC,High-Tc,~215 K,150-180 GPa,,,,,,,,60-70 T,FALSE,10.1103/PhysRevB.101.024508
LaH7,LaH7,Bulk,,,SC,High-Tc,~215 K,150-180 GPa,Orthorhombic,,Cmc21,,,,,60-70 T,FALSE,10.1103/PhysRevB.101.024508
LaH8,LaH8,Bulk,,,SC,High-Tc,~112 K,150-180 GPa,,,,,,,,20-25 T,FALSE,10.1103/PhysRevB.101.024508
LaH8,LaH8,Bulk,,,SC,Type-II,101 ∼ 117,300 GPa,C2/m,Monoclinic,C2/m,,,,,,FALSE,10.1016/j.rinp.2022.106060
"Lanthanum decahydride, nitrogen-doped (H site)",LaH9.985N0.015,Bulk,,,SC,High-Tc,288 K,240 GPa,Cubic,clathrate (fcc),Fm-3m,,,,,,FALSE,10.1103/PhysRevB.104.214505
"Lanthanum decahydride, nitrogen-doped (H site)",LaH9.98N0.02,Bulk,,,SC,High-Tc,276 K,210 GPa,Cubic,clathrate (fcc),Fm-3m,,,,,,FALSE,10.1103/PhysRevB.104.214505
"Lanthanum decahydride, boron-doped (H site)",LaH9.99B0.01,Bulk,,,SC,High-Tc,269 K,210 GPa,Cubic,clathrate (fcc),Fm-3m,,,,,,FALSE,10.1103/PhysRevB.104.214505
"Lanthanum decahydride, nitrogen-doped (H site)",LaH9.99N0.01,Bulk,,,SC,High-Tc,,210 GPa,Cubic,clathrate (fcc),Fm-3m,,,,,,FALSE,10.1103/PhysRevB.104.214505
LaHg6.4,LaHg6.4,Bulk,,,SC,,2.4 K,,Orthorhombic,LaHg6.4-type,Cmcm,9.779,28.891,5.0012,,,FALSE,10.1103/PhysRevB.106.L060412
LaHoRh4B4,LaHoRh4B4,Bulk,,,SC,,,,,,,,,,,,,10.1103/PhysRevB.24.4080
LaH₁₀,LaH₁₀,Bulk,,,SC,High-Tc,250-260 K,180 GPa,,clathrate,,,,,,,TRUE,10.1103/PhysRevB.107.134509
LaH₁₁,LaH₁₁,Bulk,,,SC,High-Tc,13 K,200 GPa,Tetragonal,clathrate,P4/nmm,,,,,,FALSE,10.1103/PhysRevB.107.134509
LaIn₃,LaIn3,Bulk,,,SC,,0.71 K,,Cubic,AuCu3-type,,4.735 Å,,,,,True,10.1103/PhysRevB.11.4156
LaIn3,LaIn3,Bulk,,,SC,,,,,AuCu3,,,,,,,True,10.1103/PhysRevB.8.90
LaIn3,LaIn3,Bulk,,,SC,,,,Cubic,simple-cubic Bravais lattice,,,,,,,True,10.1103/PhysRevB.5.2924
LaIn3,LaIn3,Bulk,,,SC,,<1 K,,,,,,,,,,FALSE,10.1103/PhysRevB.97.224425
LaIn3,LaIn3,Bulk,,,SC,Type-I,0.71 K,,Cubic,,,,,,,,FALSE,10.1016/j.physc.2017.07.002
LaInPd,LaInPd,Bulk,,,SC,Type-II,1.504 K,,ZrNiAl-type,Hexagonal,P-62m,,,,,,FALSE,10.1016/j.jpcs.2023.111676
Lanthanum iridium,LaIr2,Bulk,,,SC,,,,,Laves phase,,,,,,,,10.1103/PhysRevLett.9.290
LaIr2,LaIr2,Bulk,,,SC,,0.48 K,,Cubic,C15,,7.686 Å,,,,,True,10.1103/PhysRev.137.A119
LaIr2,LaIr2,Bulk,,,SC,,,ambient,,Laves phase,,,,,,,FALSE,10.1103/PhysRevLett.102.197002
LaIr2B2C,LaIr2B2C,Bulk,,,NSC,,Not superconducting above 1.4 K,,Tetragonal,LuNi2B2C structure type,I4/mmm,3.8965(10) Å,3.8965(10) Å,10.454(3) Å,,,True,10.1103/PhysRevB.50.12966
LaIr2B2C,LaIr2B2C,Bulk,,,SC,Type-II,0.22 K,,Body-centred tetragonal,Tetragonal,I4/mmm,3.892 Å,,10.505 Å,,,FALSE,10.1016/j.physc.2019.1353585
LaIr2Ge2,LaIr2Ge2,,,,SC,,1.5 K,,,,,,,,,,FALSE,10.1016/j.solidstatesciences.2007.08.016
LaIr₂Si₂-ht,LaIr2Si2,Bulk,,,SC,,1.58 K (onset),,Tetragonal,CaBe₂Ge₂-type,P4/nmm,4.191 Å,4.191 Å,9.944 Å,,,True,10.1103/PhysRevB.28.1389
LaIr₂Si₂-lt,LaIr2Si2,Bulk,,,NSC,,NSC,,Tetragonal,ThCr₂Si₂-type,I4/mmm,4.109 Å,4.109 Å,10.299 Å,,,True,10.1103/PhysRevB.28.1389
LaIr2Si2,LaIr2Si2,Bulk,,,SC,,around 1 K,,Tetragonal,CaBe2Ge2-type,,,,,,,FALSE,10.1103/PhysRevB.104.134517
LaIr2Si2 (beta phase),LaIr2Si2,Bulk,,,SC,,1.6 K,,Tetragonal,CaBe2Ge2-type,P4/nmm,,,,,,TRUE,10.1103/PhysRevB.81.174431
LaIr2Si2,LaIr2Si2,Bulk,,,SC,Type-II,1.61 K,,Body-centered tetragonal,Tetragonal,I4/mmm (139),4.138 Å,4.138 Å,10.429 Å,,,FALSE,10.1016/j.jmrt.2023.08.177
LaIr2Zn20,LaIr2Zn20,Bulk,,,SC,,0.6 K,,,,,,,,,,TRUE,10.1103/PhysRevLett.106.177001
LaIr2Zn20,LaIr2Zn20,Bulk,,,SC,,0.6 K,,,CeCr2Al20-type,,,,,,,FALSE,10.1103/PhysRevB.93.134507
LaIr3,LaIr3,Bulk,,,SC,,2.46 K,,,,,,,,,,True,10.1103/PhysRev.137.A119
LaIr3,LaIr3,,,,SC,,3.1 K,,,,,,,,,,FALSE,10.1103/PhysRevB.99.174513
LaIr3,LaIr3,Bulk,,,SC,,,,,,,,,,,,FALSE,10.1103/PhysRevB.102.174503
LaIr3,LaIr3,,,,SC,Type-II,3.32 K,,Rhombohedral,PuNi3-type,R-3m,5.32,5.32,26.34,1102 Oe,38.4 kOe,FALSE,10.1103/PhysRevB.100.214514
LaIr3,LaIr3,Bulk,,,SC,Type-II,3.3 K,,,,,,,,,,TRUE,10.1016/j.intermet.2018.12.017
LaIr3,LaIr3,Bulk,,,SC,Type-II,4.91 K,0 GPa,Rhombohedral,Rhombohedral,R-3m,5.355 Å,5.355 Å,26.353 Å,,,FALSE,10.1016/j.rinma.2024.100568
LaIr3,LaIr3,Bulk,,,SC,Type-II,2.5 K,0 GPa,Rhombohedral,PuNi3-type,,,,,,3.84 T,FALSE,10.1016/j.physc.2020.1353619
LaIr3B2,LaIr3B2,Bulk,,,SC,Type-II,1.38-1.65 K,,,,,,,,,,FALSE,10.1016/j.physc.2024.1354583
LaIr5,LaIr5,Bulk,,,SC,,2.13 K,,,,,,,,,,True,10.1103/PhysRev.137.A119
LaIrAs,LaIrAs,Bulk,,,SC,Type-II,5.75 K,,Tetragonal,Tetragonal,I41md (No.109),4.3020 Å,4.3020 Å,14.6996 Å,,,FALSE,10.1016/j.ssc.2020.114053
LaIrGe,LaIrGe,Bulk,,,SC,,1.64 K,,Tetragonal,LaPtSi type,I4,4.3166 Å,4.3166 Å,14.430 Å,,,TRUE,Handbook of SC
LaIrGe3,LaIrGe3,,,,NSC,,NSC down to 0.35 K,,,,,,,,,,,10.1103/PhysRevB.98.184516
LaIrIn5,LaIrIn5,Bulk,,,NSC,,,,,,,,,,,,FALSE,10.1103/PhysRevLett.94.037007
LaIrP,LaIrP,Bulk,,,SC,Type-II,6.43 K,,Tetragonal,Tetragonal,I41md (No.109),4.2302 Å,4.2302 Å,14.1427 Å,,,FALSE,10.1016/j.ssc.2020.114053
LaIrP,LaIrP,,,,SC,,5.3 K,,Tetragonal,,I 41 md,,,,,,FALSE,10.1016/j.jallcom.2023.172100
LaIrSi,LaIrSi,Bulk,,,SC,,2.3 K,,Cubic,ZrSO type,P2₁3,6.337 Å,6.337 Å,6.337 Å,,,TRUE,Handbook of SC
LaIrSi3,LaIrSi3,Bulk,,,SC,Noncentrosymmetric,,,Tetragonal,Noncentrosymmetric,,,,,,Low (dominated by orbital depairing),FALSE,10.1103/PhysRevResearch.3.023179
LaIrSi3,LaIrSi3,Bulk,,,SC,"Nonmagnetic, noncentrosymmetric, conventional",,ambient,Tetragonal,BaNiSn3-type,I4mm,,,,,,FALSE,10.1103/PhysRevB.97.184422
Lanthanum Iridium Silicide,LaIrSi3,,,,SC,Type-I,,,,,,,,,,,FALSE,10.1103/PhysRevB.100.224501
LaIrSi3,LaIrSi3,,,,SC,Type-I,0.72 K,,Tetragonal,BaNiSn3-type,I4mm,,,,,6 mT,,10.1103/PhysRevB.98.184516
LaIrSi3,LaIrSi3,Bulk,,,SC,BCS/s-wave/Type-I/Weak-coupling,0.8 K,0 GPa,Tetragonal,,,,,,,,TRUE,10.1103/PhysRevLett.100.107003
LaIrSi3,LaIrSi3,Bulk,,,SC,,,,,,,,,,,,FALSE,10.1103/PhysRevB.93.174504
LaIrSi3,LaIrSi3,Bulk,,,SC,Type-I,,,,Noncentrosymmetric,,,,,,,FALSE,10.1103/PhysRevB.99.224505
LaIr₂,LaIr₂,Bulk,,,SC,Classical,2.13 K,,Hexagonal,CeCo₂B₂ type,P6/mmm,5.399 Å,5.399 Å,4.203 Å,,,TRUE,Handbook of SC
LaIr₂,LaIr₂,Bulk,,,SC,,0.5 K,,Cubic,Laves phase,,,,,,,TRUE,Handbook of SC
LaIr₂,LaIr₂,Bulk,,,SC,,0.5 K,,,Laves phase,,,,,,,TRUE,Handbook of SC
LaIr₂B₂C,LaIr₂B₂C,Bulk,,,SC,Type-II,<4.2 K,,Tetragonal,borocarbide,tI12,,,,,,TRUE,Handbook of SC
LaIr₂Si₂,LaIr₂Si₂,,,,SC,,1.6 K,,,,,,,,,,,10.1103/PhysRevB.30.1182
LaIr₃,LaIr₃,Bulk,,,SC,,2.5 K,,,,,,,,,,TRUE,Handbook of SC
LaIr₃B₂,LaIr₃B₂,Bulk,,,SC,Classical,1.65 K,,Hexagonal,CeCo₂B₂ type,P6/mmm,5.543 Å,5.543 Å,3.116 Å,,,TRUE,Handbook of SC
LaIr₃B₂,LaIr₃B₂,Bulk,,,SC,,1.7 K,,Hexagonal,CeCo₃B₂ type,hP6,,,,,,TRUE,Handbook of SC
LaIr₅,LaIr₅,Bulk,,,SC,,2.1 K,,Hexagonal,CeCo₃B₂ type,hP6,,,,,,TRUE,Handbook of SC
LaIr₅,LaIr₅,Bulk,,,SC,,2.1 K,,,,,,,,,,TRUE,Handbook of SC
LaMg3H28,LaMg3H28,Bulk,,,SC,High-Tc,164 K,200 GPa,P6/mmm,,,,,,,,FALSE,10.1016/j.mtphys.2023.101300
LaMgCuO₄,LaMgCuO4,Bulk,,,SC,High-Tc/cuprate,,,,layered,,,,,,,,10.1103/PhysRevB.41.8824
LaMgH8,LaMgH8,Bulk,,,SC,High-Tc,44 K,200 GPa,P/2m,,,,,,,,FALSE,10.1016/j.mtphys.2023.101300
LaMg₂,LaMg₂,Bulk,,,SC,,1.1 K,,,Laves phase,,,,,,,TRUE,Handbook of SC
LaMnAsO,LaMnAsO,Bulk,,,NSC,,NSC,,,,,,,,,,FALSE,10.1103/PhysRevB.95.075115
Lanthanum manganite,LaMnO3,Bulk,,,NSC,,,,,,,,,,,,FALSE,10.1103/PhysRevB.100.155106
LaMnPO,LaMnPO,,,,Antiferromagnetic semiconductor,,,,,,,,,,,,,10.1103/PhysRevB.79.184407
LaMnPO,LaMnPO,Bulk,,,NSC,,NSC,,,,,,,,,,FALSE,10.1103/PhysRevB.95.075115
LaMo6S8,LaMo6S8,Bulk,,,SC,Type-II,,,,Chevrel phase,,,,,,,,10.1103/PhysRevB.22.2307
LaMo6S8,LaMo6S8,Bulk,,,SC,Type-II,,,,Chevrel-phase,,,,,,,,10.1103/PhysRevB.26.1442
LaMo6S8,LaMo6S8,Bulk,,,SC,Type-II,7.1 K,,,Chevrel phase,,,,,,,,10.1103/PhysRevB.29.172
LaMo6S8,LaMo6S8,Bulk,,,SC,Type-II,7 K,,,,,,,,,,True,10.1103/PhysRevLett.66.2665
LaMo6S8,LaMo6S8,Bulk,,,SC,Type-II,6.95 K,,Rhombohedral,Chevrel phase,R3̄,9.120 Å,9.120 Å,11.554 Å,,,TRUE,Handbook of SC
LaMo6S8,LaMo6S8,Bulk,,,SC,Chevrel phase,7.0 K,,,,,,,,,,TRUE,Handbook of SC
Lanthanum Molybdenum Sulfide Chevrel Phase,LaMo6S8,Bulk,,,SC,Type-II,,,,Chevrel phase,,,,,,,TRUE,10.1103/PhysRevB.103.144507
LaMo6S8,LaMo6S8,Bulk,,,SC,Type-II,7.4 K,,,,,,,,,,TRUE,10.1016/S0921-4526(00)00416-6
LaMo₆Se₈,LaMo6Se8,Bulk,,,SC,Type-II,10.8 K,,,Chevrel phase,,,,,,,,10.1103/PhysRevB.52.4481
Lanthanum molybdenum selenide,LaMo6Se8,Bulk,,,SC,High-Tc,,,,Chevrel phase,,,,,,,,10.1103/PhysRevB.27.212
LaMo6Se8,LaMo6Se8,Bulk,,,SC,Chevrel phase,11 K,,,,,,,,,,,10.1103/PhysRevLett.54.477
LaMo₆Se₈,LaMo6Se8,Bulk,,,SC,,,,,,,,,,,,,10.1103/PhysRevB.51.3731
LaMo6Se8,LaMo6Se8,Bulk,,,SC,,10.8 K,,,Chevrel-phase,,,,,,Hc2(0) = 445 kOe,,10.1103/PhysRevB.25.6060
LaMo6Se8,LaMo6Se8,Bulk,,,SC,Type-II,11.4 K,,,Chevrel phase,,,,,,,,10.1103/PhysRevB.29.172
LaMo6Se8,LaMo6Se8,Bulk,,,SC,Type-II,14 K,,hexagonal-rhombohedral,Chevrel-phase,,,,,,,,10.1103/PhysRevB.48.16589
LaMo6Se8,LaMo6Se8,Bulk,,,SC,Type-II,11 K,,,,,,,,,,True,10.1103/PhysRevLett.66.2665
LaMo6Se8,LaMo6Se8,Bulk,,,SC,,11.4 K,,Trigonal,Chevrel,,,,,,,TRUE,Handbook of SC
LaMo6Se8,LaMo6Se8,Bulk,,,SC,Type-II,9 K,7 T,Trigonal,,R 3̄,,,,,40 T,TRUE,10.1016/S0038-1098(03)00059-0
LaMo6Se8,LaMo6Se8,Bulk,,,SC,Type-II,11 K,,,,,,,,,45 T,FALSE,10.1016/S0925-8388(96)02832-0
LaMo₆Se₈ (Chevrel),LaMo₆Se₈,Bulk,,,SC,Type-II,11.0 K,,,Chevrel,,,,,,44.5 T,TRUE,Handbook of SC
LaMo₆S₈ (Chevrel),LaMo₆S₈,Bulk,,,SC,Type-II,≈6.5 K,,,Chevrel,,,,,,5.4 T,TRUE,Handbook of SC
LaMo₆S₈,LaMo₆S₈,Bulk,,,SC,,7.1 K,,,,,,,,,,TRUE,Handbook of SC
LaMo₆S₈ Chevrel,LaMo₆S₈,Bulk,,,SC,Type-II,7 K,,,Chevrel,,,,,,8 T,TRUE,Handbook of SC
LaMo₆S₈ Chevrel,LaMo₆S₈,Bulk,,,SC,Type-II,≈ 6.5 K,,,Chevrel,,,,,,5.4 T,TRUE,Handbook of SC
Lanthanum nitride,LaN,Bulk,,,NSC,,Not superconducting down to 1.8 K,,,,,,,,,,True,10.1103/PhysRev.90.115
LaN,LaN,Bulk,,,SC,Classical,1.4 K,,Cubic,NaCl type (rock salt),,,,,,,TRUE,Handbook of SC
Lanthanum Nitride,LaN,Bulk,,,SC,Type-II,0.65 K,0 GPa,NaCl,Cubic,Fm-3m,9.756,9.756,9.756,,,FALSE,10.1016/S0038-1098(02)00481-7
Lanthanum Nitride,LaN,Bulk,,,SC,Type-II,0.75 K,26.9 GPa,CsCl,Cubic,Pm-3m,5.613,5.613,5.613,,,FALSE,10.1016/S0038-1098(02)00481-7
LaNi0.75Cu0.25C2,LaNi0.75Cu0.25C2,Bulk,,,SC,Noncentrosymmetric/Type-II/NA,3.4 K,Ambient,Orthorhombic,CeNiC2-type,Amm2,,,,,,FALSE,10.1103/PhysRevB.96.014507
LaNiBi2,LaNi0.9Bi2,Thin Film,,,SC,Type-II,3.5 K,,Epitaxial,c-axis oriented,,,,9.786 Å,,,TRUE,10.1016/j.physc.2012.03.003
LaNi2As2,LaNi2As2,,,,SC,,2.00 K,,Collapsed Tetragonal,,,,,,,,FALSE,10.1016/j.jallcom.2014.06.054
LaNi2B2C,LaNi2B2C,Bulk,,,NSC,,,,,,,,,,,,True,10.1103/PhysRevB.54.507
LaNi2B2C,LaNi2B2C,Bulk,,,NSC,,below 3 K,,Tetragonal,Body centered tetragonal,I4/mmm,,,,,,True,10.1103/PhysRevB.62.6774
Lanthanum nickel borocarbide,LaNi2B2C,Bulk,,,NSC,,,,,,,,,,,,True,10.1103/PhysRevB.52.15082
LaNi2B2C,LaNi2B2C,Bulk,,,NSC,,,,,,,,,,,,,10.1103/PhysRevB.52.12921
LaNi2B2C,LaNi2B2C,Bulk,,,NSC,,,,,,,,,,,,,10.1103/PhysRevB.58.3381
LaNi2B2C,LaNi2B2C,Bulk,,,NSC,,,,Tetragonal,LuNi2B2C-type,I4/mmm,,,,,,False,10.1103/PhysRevB.51.420
LaNi2B2C,LaNi2B2C,Bulk,,,NSC,,,,,,,,,,,,True,10.1103/PhysRevLett.78.935
LaNi2B2C,LaNi2B2C,,,,NSC,,,,,,,,,,,,,10.1103/PhysRevB.52.1181
LaNi2B2C,LaNi2B2C,Bulk,,,NSC,,,,Tetragonal,LuNi2B2C-type,I4/mmm,,,,,,,10.1103/PhysRevB.51.16436
Lanthanum nickel borocarbide,LaNi2B2C,Bulk,,,NSC,,,,Tetragonal,ThCr2Si2-like,I4/mmm,3.791 Å,3.791 Å,9.84 Å,,,True,10.1103/PhysRevB.55.9058
LaNi2B2C,LaNi2B2C,Bulk,,,NSC,,,,Tetragonal,ThCr2Si2 structure,,,,,,,True,10.1103/PhysRevB.52.16165
LaNi2B2C,LaNi2B2C,Bulk,,,NSC,,,,,,,,,,,,,10.1103/PhysRevB.50.9445
LaNi2B2C,LaNi2B2C,Bulk,,,SC,Type-II,,,,,,,,,,,,10.1103/PhysRevB.52.4592
LaNi2B2C,LaNi2B2C,Bulk,,,NSC,,0 K,,Tetragonal,ThCr2Si2-type,I4/mmm,,,,,,FALSE,10.1103/PhysRevB.109.L180505
LaNi₂Ge₂,LaNi2Ge2,,,,SC,,,,,ThCr₂Si₂-type,,,,,,,,10.1103/PhysRevB.28.1389
LaNi2Ge2,LaNi2Ge2,Bulk,,,NSC,,,,Tetragonal,ThCr2Si2-type,,,,,,,TRUE,10.1103/PhysRevB.97.115160
LaNi2Ge2,LaNi2Ge2,Bulk,,,SC,Type-II,0.69 K,,,,,,,,,,TRUE,10.1016/0167-577X(82)90010-6
LaNi2P2,LaNi2P2,,,,SC,,5.00 K,,Collapsed Tetragonal,,,,,,,,FALSE,10.1016/j.jallcom.2014.06.054
LaNiAsO,LaNiAsO,Bulk,,,SC,,2.75 K,,,,,,,,,,FALSE,10.1103/PhysRevLett.111.207001
LaNiAsO,LaNiAsO,Bulk,,,SC,,,,,,,,,,,,,10.1103/PhysRevB.77.214513
LaNiAsO,LaNiAsO,Bulk,,,SC,,,,,,,,,,,,FALSE,10.1103/PhysRevB.82.054423
LaNiAsO,LaNiAsO,,,,SC,,,,,,,,,,,,FALSE,10.1103/PhysRevB.78.060506
LaNiAsO,LaNiAsO,Bulk,,,SC,Type-II,2.75 K,ambient,Tetragonal,ZrCuSiAs-type,P4/nmm,4.119 Å,4.119 Å,8.180 Å,,,TRUE,10.1103/PhysRevB.78.060504
LaNiAsO,LaNiAsO,Bulk,,,SC,nickel-based pnictide,2.75 K,,Tetragonal,,,,,,,,FALSE,10.1103/PhysRevB.102.224505
LaNiAsO,LaNiAsO,Bulk,,,SC,Iron-based,2.5 K,,ZrCuSiAs-type,Tetragonal,P4/nmm,,,,,,FALSE,10.1016/j.physc.2010.01.064
LaNiAsO0.7,LaNiAsO0.7,Bulk,,,SC,Type-II,4.1 K,,Tetragonal,ZrCuSiAs-type,P4/nmm,4.0837 Å,,8.1602 Å,195 Oe,35 kOe,TRUE,10.1016/j.jallcom.2014.02.134
LaNiAsO0.85H0.15,LaNiAsO0.85H0.15,Bulk,,,SC,Iron-based,3.7 K,Ambient,ZrCuSiAs-type,Tetragonal,,,,,,,TRUE,10.1016/j.cossms.2013.03.004
LaNiAsO0.94F0.06,LaNiAsO0.94F0.06,Bulk,,,SC,Type-II,3.78 K,ambient,Tetragonal,ZrCuSiAs-type,P4/nmm,,,,,,TRUE,10.1103/PhysRevB.78.060504
LaNiAsO0.9F0.1,LaNiAsO0.9F0.1,Bulk,,,SC,Type-II,3.8 K,ambient,Tetragonal,ZrCuSiAs-type,P4/nmm,4.115 Å,4.115 Å,8.169 Å,,4.6 T,TRUE,10.1103/PhysRevB.78.060504
LaNiAsO0.9F0.1,LaNiAsO0.9F0.1,Bulk,,,SC,Conventional BCS,4.0 K,,,,,,,,,,FALSE,10.1016/j.jpcs.2010.10.038
LaNiAsO1-xFx,LaNiAsO1-xFx,Bulk,,,SC,,,,,,,,,,,,,10.1103/PhysRevB.77.214513
LaNiBiO,LaNiBiO,,,,SC,,,,,,,,,,,,FALSE,10.1103/PhysRevB.78.060506
LaNiBN,LaNiBN,,,,NSC,,,,,,,,,,,,,10.1103/PhysRevB.54.9408
LaNiBN,LaNiBN,Bulk,,,SC,,4.1 K,,Tetragonal,inverse α-PbO-type,P4/nmm,3.73,3.73,7.64,,,TRUE,10.1103/PhysRevB.87.144509
LaNiC1.7Nz,LaNiC1.7N,Bulk,,,SC,Type-II,3.92–4.09 K,,Orthorhombic,,Amm2,3.954 Å,4.557 Å,6.195 Å,,,TRUE,10.1016/j.physc.2009.11.063
LaNiC1.8Ny,LaNiC1.8N,Bulk,,,SC,Type-II,3.82–4.01 K,,Orthorhombic,,Amm2,3.954 Å,4.557 Å,6.195 Å,,,TRUE,10.1016/j.physc.2009.11.063
LaNiC1.9Nx,LaNiC1.9N,Bulk,,,SC,Type-II,3.41–3.50 K,,Orthorhombic,,Amm2,3.954 Å,4.557 Å,6.195 Å,,,TRUE,10.1016/j.physc.2009.11.063
LaNiC2,LaNiC2,Bulk,,,SC,Type-I,2.7 K,,Orthorhombic,CeNiC2-type,Amm2,,,,,900 Oe at 2 K,True,10.1103/PhysRevB.58.497
LaNiC2,LaNiC2,,,,SC,noncentrosymmetric superconductor,,,,,,,,,,,FALSE,10.1103/PhysRevB.106.094507
LaNiC2,LaNiC2,Bulk,,,SC,Unconventional,,,,,,,,,,,FALSE,10.1103/PhysRevB.97.184509
LaNiC2,LaNiC2,,,,SC,,,,,,,,,,,,FALSE,10.1103/PhysRevB.97.020502
LaNiC2,LaNiC2,Bulk,,,SC,Noncentrosymmetric,,,Orthorhombic,,,,,,,,FALSE,10.1103/PhysRevLett.124.207001
LaNiC2,LaNiC2,,,,SC,Time-reversal symmetry breaking,,,,noncentrosymmetric,,,,,,,FALSE,10.1103/PhysRevB.109.125113
LaNiC2,LaNiC2,,,,SC,,,,,,,,,,,,FALSE,10.1103/PhysRevB.94.024518
Lanthanum Nickel Carbide,LaNiC2,,,,SC,Unconventional,,,,,,,,,,,FALSE,10.1103/PhysRevB.105.094513
LaNiC2,LaNiC2,Bulk,,,SC,Type-II,2.8 K,Ambient,Orthorhombic,CeNiC2-type,Amm2,,,,,,TRUE,10.1103/PhysRevB.95.144502
LaNiC2,LaNiC2,Bulk,,,SC,,,ambient pressure,Orthorhombic,,,,,,,,FALSE,10.1103/PhysRevB.97.224506
LaNiC2,LaNiC2,Bulk,,,SC,,2.9 K,,Orthorhombic,CeNiC2-type,,,,,,,FALSE,10.1103/PhysRevB.97.205115
LaNiC2,LaNiC2,Bulk,,,SC,,,,,,,,,,,,,10.1103/PhysRevB.108.144510
LaNiC2,LaNiC2,Bulk,,,SC,Noncentrosymmetric,2.7 K,,Orthorhombic,CeNiC2-type,Amm2,3.957,4.561,6.199,,,TRUE,10.1103/PhysRevB.90.054405
Lanthanum Nickel Carbide,LaNiC2,Bulk,,,SC,Noncentrosymmetric/two-gap,,,,,,,,,,,FALSE,10.1103/PhysRevB.110.134524
Lanthanum Nickel Carbide,LaNiC2,Bulk,,,SC,,,,,,,,,,,,FALSE,10.1103/PhysRevB.103.094503
LaNiC2,LaNiC2,Bulk,,,SC,Unconventional,,,,,,,,,,,FALSE,10.1103/PhysRevB.110.165115
Lanthanum Nickel Carbide,LaNiC2,,,,SC,,,,,,,,,,,,FALSE,10.1103/PhysRevB.107.134518
LaNiC2,LaNiC2,Bulk,,,SC,,,,,,,,,,,,FALSE,10.1103/PhysRevB.103.024503
LaNiC2,LaNiC2,Bulk,,,SC,Noncentrosymmetric/Unconventional/Nonunitary triplet,2.7 K,,Orthorhombic,,Amm2,,,,,,,10.1103/PhysRevB.82.174511
LaNiC2,LaNiC2,Bulk,,,SC,Unconventional/Triplet,,,,,,,,,,,FALSE,10.1103/PhysRevB.101.100506
LaNiC2,LaNiC2,Bulk,,,SC,Noncentrosymmetric,,,,,,,,,,,FALSE,10.1103/PhysRevB.99.184513
LaNiC2,LaNiC2,Bulk,,,SC,Noncentrosymmetric/Type-II/NA,2.7 K,Ambient,Orthorhombic,CeNiC2-type,Amm2,,,,,,FALSE,10.1103/PhysRevB.96.014507
LaNiC2,LaNiC2,Bulk,,,SC,Noncentrosymmetric,,,,,,,,,,,FALSE,10.1103/PhysRevLett.112.107002
LaNiC2,LaNiC2,,,,SC,,,,,,,,,,,,FALSE,10.1103/PhysRevB.103.174502
LaNiC2,LaNiC2,,,,SC,,,,,,,,,,,,FALSE,10.1103/PhysRevB.102.134511
LaNiC2,LaNiC2,Bulk,,,SC,Unconventional,,,,,,,,,,,FALSE,10.1103/PhysRevB.102.024508
Lanthanum Nickel Carbide,LaNiC2,,,,SC,Noncentrosymmetric,2.8 K,,,,,,,,,,FALSE,10.1103/PhysRevB.105.224505
Lanthanum Nickel Carbide,LaNiC2,,,,SC,Noncentrosymmetric,,,,,,,,,,,,10.1103/PhysRevB.91.094511
LaNiC2,LaNiC2,,,,SC,Unconventional/Noncentrosymmetric,,,,Noncentrosymmetric,,,,,,,,10.1103/PhysRevB.98.184516
LaNiC2,LaNiC2,,,,SC,,,,,,,,,,,,FALSE,10.1103/PhysRevB.98.180504
LaNiC2,LaNiC2,,,,SC,Unconventional,,,,,,,,,,,FALSE,10.1103/PhysRevResearch.4.L012031
LaNiC2,LaNiC2,Bulk,,,SC,,,,,,,,,,,,FALSE,10.1103/PhysRevB.103.174511
LaNiC2,LaNiC2,,,,SC,Noncentrosymmetric,,ambient pressure,,,,,,,,,FALSE,10.1103/PhysRevB.83.064522
LaNiC2,LaNiC2,,,,SC,Unconventional,,,,,,,,,,,FALSE,10.1103/PhysRevB.95.201109
Lanthanum Nickel Carbide,LaNiC2,,,,SC,,,,,,,,,,,,FALSE,10.1103/PhysRevB.92.134505
LaNiC2,LaNiC2,Bulk,,,SC,unconventional,,,,,,,,,,,FALSE,10.1103/PhysRevB.110.144506
LaNiC2,LaNiC2,Bulk,,,SC,unconventional/NA,2.7 K,ambient,Orthorhombic,CeNiC2-type,Amm2,,,,,,FALSE,10.1103/PhysRevB.96.224433
Lanthanum Nickel Carbide,LaNiC2,Bulk,,,SC,Noncentrosymmetric/Unconventional,,,,,,,,,,,FALSE,10.1103/PhysRevB.96.180501
Lanthanum Nickel Carbide,LaNiC2,,,,SC,,,,,,,,,,,,FALSE,10.1103/PhysRevB.88.180501
LaNiC2,LaNiC2,,,,SC,,,,,,,,,,,,FALSE,10.1103/PhysRevB.105.094523
LaNiC2,LaNiC2,,,,SC,,2.7 K,,,,,,,,,,FALSE,10.1103/PhysRevB.97.014501
LaNiC2,LaNiC2,Bulk,,,SC,,,,,,,,,,,,FALSE,10.1103/PhysRevB.94.054515
LaNiC2,LaNiC2,,,,SC,,,,,,,,,,,,FALSE,10.1103/PhysRevB.99.134509
LaNiC2,LaNiC2,Bulk,,,SC,Unconventional,,,,,,,,,,,FALSE,10.1103/PhysRevB.89.094509
LaNiC2,LaNiC2,Bulk,,,SC,Noncentrosymmetric,2.7 K,ambient,Orthorhombic,noncentrosymmetric,Amm2,,,,,,FALSE,10.1103/PhysRevB.108.064435
Lanthanum Nickel Carbide,LaNiC2,Bulk,,,SC,Type-II,2.7 K,Ambient,Orthorhombic,,,,,,0.1 kOe,1.53 kOe,TRUE,10.1103/PhysRevB.103.014511
Lanthanum Nickel Carbide,LaNiC2,,,,SC,,,,,,,,,,,,FALSE,10.1103/PhysRevB.95.224506
LaNiC2,LaNiC2,Bulk,,,SC,,,,,,,,,,,,FALSE,10.1103/PhysRevB.93.174504
LaNiC2,LaNiC2,,,,SC,,,,,Noncentrosymmetric,,,,,,,FALSE,10.1103/PhysRevB.98.214505
LaNiC2,LaNiC2,Bulk,,,SC,Unconventional,,,,,,,,,,,TRUE,10.1103/PhysRevB.106.174518
LaNiC2,LaNiC2,Bulk,,,SC,Unconventional/Noncentrosymmetric,3 K,0 GPa,Orthorhombic,CeNiC2-type,Amm2,,,,,1250 Oe,TRUE,10.1103/PhysRevB.96.174515
LaNiC2 (under pressure),LaNiC2,Bulk,,,SC,Unconventional/Noncentrosymmetric,3.35 K,2.48 GPa,Orthorhombic,CeNiC2-type,Amm2,,,,,,TRUE,10.1103/PhysRevB.96.174515
LaNiC2,LaNiC2,,,,SC,"Noncentrosymmetric, NA",,,,,,,,,,,FALSE,10.1103/PhysRevMaterials.3.104802
Lanthanum Nickel Carbide,LaNiC2,Bulk,,,SC,Noncentrosymmetric,,,,,,,,,,,FALSE,10.1103/PhysRevB.99.014516
LaNiC2,LaNiC2,Bulk,,,SC,Non-centrosymmetric,2.7 K,,Orthorhombic,,Amm2,,,,,,TRUE,10.1016/j.physc.2014.01.008
LaNiC2,LaNiC2,Bulk,,,SC,Type-II,3.01–3.25 K,,Orthorhombic,,Amm2,3.954 Å,4.557 Å,6.195 Å,,,TRUE,10.1016/j.physc.2009.11.063
LaNiC2,LaNiC2,Bulk,,,SC,Type-II,2.62-2.99,,CeNiC2-type,Orthorhombic,Amm2,3.954,4.557,6.193,,,TRUE,10.1016/j.ssc.2008.12.043
LaNiC2,LaNiC2,Bulk,,,SC,Type-II,2.63-2.86 K,,,,,,,,,,TRUE,10.1016/0921-4534(96)00309-7
LaNiC2 (with 3% magnetic impurity substitution),LaNiC2:3% magnetic impurity,Bulk,,,SC,Conventional,,,,,,,,,,,FALSE,10.1103/PhysRevB.96.174515
LaNiGa2,LaNiGa2,Bulk,,,SC,Type-II,1.97 ± 0.02 K,,Orthorhombic,NdNiGa2-type,Cmmm,4.268 Å,17.70 Å,4.226 Å,,,True,10.1103/PhysRevB.66.092503
LaNiGa2,LaNiGa2,Bulk,,,SC,Unconventional,,,,,,,,,,,FALSE,10.1103/PhysRevB.97.184509
LaNiGa2,LaNiGa2,Bulk,,,SC,,,,,,,,,,,,FALSE,10.1103/PhysRevLett.124.207001
LaNiGa2,LaNiGa2,Bulk,,,SC,"Unconventional, Time-reversal symmetry breaking",2.1 K,,Orthorhombic,"nonsymmorphic, centrosymmetric",,,,,,,TRUE,10.1103/PhysRevB.109.125113
Lanthanum Nickel Gallide,LaNiGa2,,,,SC,Unconventional,,,,,,,,,,,FALSE,10.1103/PhysRevB.105.094513
LaNiGa2,LaNiGa2,Bulk,,,SC,,,ambient pressure,,,,,,,,,FALSE,10.1103/PhysRevB.97.224506
LaNiGa2,LaNiGa2,Bulk,,,SC,,,,,,,,,,,,,10.1103/PhysRevB.108.144510
LaNiGa2,LaNiGa2,Bulk,,,SC,Unconventional/Time-reversal symmetry-breaking,2 K,,Orthorhombic,Base-centered orthorhombic,Cmcm,,,,,,TRUE,10.1103/PhysRevB.110.165115
LaNiGa2,LaNiGa2,Bulk,,,SC,,,,,,,,,,,,FALSE,10.1103/PhysRevB.103.024503
LaNiGa2,LaNiGa2,Bulk,,,SC,Unconventional/Triplet,,,,,,,,,,,FALSE,10.1103/PhysRevB.101.100506
LaNiGa2,LaNiGa2,Bulk,,,SC,Centrosymmetric,,,,,,,,,,,FALSE,10.1103/PhysRevB.99.184513
