Repository: WyattBunstine/ML_SC_Project

# ML_SC_Project — Chemically and Geometrically Motivated Crystal Graph Neural Networks

This project predicts and screens superconductors from crystal structure. It frames the
problem as a **two-stage hurdle**: first classify whether a material is a superconductor
candidate (SC vs. non-SC), then regress the critical temperature T_c for superconductors.

Two graph-neural-network families are trained and compared:

- a **baseline CGCNN** ([txie-93/cgcnn](https://github.com/txie-93/cgcnn)), and
- an **MPNN** with learned edge features that consumes richer `crystal_graph_v4` graphs
  (this project's contribution).

File: database/superconductor_materials_full.csv (part 99 of 215)
Material_Name,Chemical_Composition,Material_Class,Film_Thickness,Substrate,Material_Type,Superconductor_Type,Superconducting_Transition_Temperature,Pressure,Crystal_Structure,Lattice_Structure,Space_Group,"Lattice_Constant(a)","Lattice_Constant(b)","Lattice_Constant(c)",Lower_Critical_Field,Upper_Critical_Field,Experimental,DOI
LaNiGa2,LaNiGa2,Bulk,,,SC,Unconventional,,,,,,,,,,,FALSE,10.1103/PhysRevLett.112.107002
LaNiGa2,LaNiGa2,Bulk,,,SC,Unconventional,,,,,,,,,,,FALSE,10.1103/PhysRevB.102.024508
LaNiGa2,LaNiGa2,,,,SC,Unconventional,,,,,,,,,,,FALSE,10.1103/PhysRevResearch.4.L012031
LaNiGa2,LaNiGa2,,,,SC,Unconventional,,,,,,,,,,,FALSE,10.1103/PhysRevB.95.201109
Lanthanum Nickel Gallide,LaNiGa2,,,,SC,,,,,,,,,,,,FALSE,10.1103/PhysRevB.88.180501
LaNiGa2,LaNiGa2,,,,SC,,2.1-2.7 K,,,,,,,,,,FALSE,10.1103/PhysRevB.97.014501
Lanthanum Nickel Gallide,LaNiGa2,,,,SC,,,,,,,,,,,,FALSE,10.1103/PhysRevB.103.014511
LaNiO2,LaNiO2,Bulk,,,SC,Nickelate,,,,infinite-layer,,,,,,,TRUE,10.1103/PhysRevMaterials.8.024803
LaNiO2,LaNiO2,Bulk,,,SC,cupratelike,1 K,ambient,Tetragonal,infinite-layer,P4/mmm,3.880,3.880,3.352,,,FALSE,10.1103/PhysRevMaterials.6.044807
LaNiO2,LaNiO2,Thin Film,,,SC,infinite-layer nickelate,10 K,ambient,,infinite-layer,,,,,,,FALSE,10.1103/PhysRevB.109.205156
LaNiO2,LaNiO2,Thin Film,,,SC,infinite-layer nickelate,30 K,12.1 GPa,,infinite-layer,,,,,,,FALSE,10.1103/PhysRevB.109.205156
LaNiO2,LaNiO2,Bulk,,,NSC,,,ambient,Tetragonal,infinite-layer,P4/mmm,,,,,,FALSE,10.1103/PhysRevResearch.2.033445
LaNiO2,LaNiO2,,,,SC,,,,,Infinite-layer,,,,,,,TRUE,10.1103/PhysRevB.105.085150
LaNiO2,LaNiO2,Bulk,,,SC,infinite-layer nickelate,,,,infinite-layer,,,,,,,,10.1103/PhysRevMaterials.5.L061801
LaNiO2,LaNiO2,,,,NSC,,,,Tetragonal,,,,,,,,,10.1103/PhysRevB.102.100501
LaNiO2 (bulk),LaNiO2,Bulk,,,NSC,,,,Tetragonal,infinite-layer,P4/mmm,3.938,3.938,3.394,,,FALSE,10.1103/PhysRevMaterials.7.024801
LaNiO2,LaNiO2,,,,SC,High-Tc,,,,infinite-layer,,,,,,,Density matrix renormalization group (DMRG) study of a two-band Hubbard model,10.1103/PhysRevB.108.245115
LaNiO2,LaNiO2,Bulk,,,SC,,,,,infinite-layer,,,,,,,FALSE,10.1103/PhysRevB.107.165153
LaNiO2,LaNiO2,Powder,,,NSC,,,,Tetragonal,infinite-layer,P4/mmm,3.9540,3.9540,3.3744,,,TRUE,10.1103/PhysRevMaterials.7.014804
LaNiO2,LaNiO2,Single Crystal,,,NSC,,,0 GPa,Tetragonal,infinite-layer,P4/mmm,3.9901,3.9901,3.3918,,,TRUE,10.1103/PhysRevMaterials.7.014804
LaNiO2,LaNiO2,Single Crystal,,,NSC,,,0.3 GPa,Tetragonal,infinite-layer,P4/mmm,3.9619,3.9619,3.360,,,TRUE,10.1103/PhysRevMaterials.7.014804
LaNiO2,LaNiO2,Single Crystal,,,NSC,,,6.0 GPa,Tetragonal,infinite-layer,P4/mmm,3.9082,3.9082,3.318,,,TRUE,10.1103/PhysRevMaterials.7.014804
LaNiO2,LaNiO2,Single Crystal,,,NSC,,,12 GPa,Tetragonal,infinite-layer,P4/mmm,3.8953,3.8953,3.28,,,TRUE,10.1103/PhysRevMaterials.7.014804
LaNiO2,LaNiO2,Thin Film,,SrTiO3,NSC,cuprate-analog,,,Tetragonal,infinite-layer,,3.905,3.905,3.45,,,FALSE,10.1103/PhysRevB.107.075159
LaNiO2,LaNiO2,Bulk,,,NSC,,,,Tetragonal,infinite-layer,P4/mmm,3.96,3.96,3.37,,,,10.1103/PhysRevX.10.011024
LaNiO2,LaNiO2,Bulk,,,SC,Nickelate,~15 K,,,infinite-layer,,,,,,,,10.1103/PhysRevMaterials.8.L111801
LaNiO2,LaNiO2,Bulk,,,NSC,,NSC,,,infinite-layer,,,,3.89,,,FALSE,10.1103/PhysRevB.104.144504
LaNiO2,LaNiO2,Thin Film,5-10 nm,SrTiO3 (001),NSC,,,ambient,Tetragonal,infinite-layer,,,,,,,TRUE,10.1103/PhysRevMaterials.7.L051801
LaNiO2,LaNiO2,Bulk,,,NSC,,,,,infinite-layer,,,,,,,TRUE,10.1103/PhysRevB.103.075123
Lanthanum Nickelate,LaNiO2,Bulk,,,SC,,,,Tetragonal,infinite-layer,,3.966,3.966,3.376,,,FALSE,10.1103/PhysRevB.111.085117
LaNiO2,LaNiO2,Thin Film,14.08 Å,SrTiO3(001),NSC,,NSC,,Tetragonal,infinite-layer,,3.96,3.96,3.37,,,FALSE,10.1103/PhysRevResearch.3.013261
LaNiO2,LaNiO2,Bulk,,,NSC,,NSC,ambient,Tetragonal,infinite-layer,P4/mmm,,,3.371,,,FALSE,10.1103/PhysRevB.110.155156
LaNiO2,LaNiO2,Bulk,,,SC,High-Tc,15 K,,,Infinite-layer,,,,,,,,10.1103/PhysRevB.109.195151
LaNiO2,LaNiO2,Bulk,,,SC,,,,,,,,,,,,,10.1103/PhysRevB.104.155116
LaNiO2,LaNiO2,Bulk,,,NSC,,,ambient,Tetragonal,infinite-layer,P4/mmm,,,,,,FALSE,10.1103/PhysRevLett.133.066503
LaNiO2,LaNiO2,,,,NSC,,,,,infinite-layer,,,,,,,FALSE,10.1103/PhysRevLett.125.077003
LaNiO2.5,LaNiO2.5,Powder,,,NSC,,,,Monoclinic,,C2/c,7.914,,7.443,,,TRUE,10.1103/PhysRevMaterials.7.014804
LaNiO2.5,LaNiO2.5,Single Crystal,,,NSC,,,,Tetragonal,,P4/mmm,3.8664,3.8664,3.812,,,TRUE,10.1103/PhysRevMaterials.7.014804
LaNiO2H,LaNiO2H,Bulk,,,NSC,,,,,,,,,,,,FALSE,10.1103/PhysRevMaterials.6.044807
LaNiO3,LaNiO3,Thin Film,,LaAlO3 (001),NSC,,,,,perovskite,,,,,,,TRUE,10.1103/PhysRevB.71.144415
LaNiO3,LaNiO3,Powder,,,NSC,,,,Rhombohedral,perovskite,R-3c,5.45409,5.45409,13.12546,,,TRUE,10.1103/PhysRevMaterials.7.014804
LaNiO3,LaNiO3,Thin Film,5-10 nm,SrTiO3 (001),NSC,,,ambient,,perovskite,,,,,,,TRUE,10.1103/PhysRevMaterials.7.L051801
Lanthanum Nickelate (Bulk),LaNiO3,Bulk,,,NSC,,,,Rhombohedral,perovskite,R-3c,,,,,,TRUE,10.1103/PhysRevB.100.165109
Lanthanum Nickelate (Thin Film),LaNiO3,Thin Film,38 nm,LSAT,NSC,,,,Rhombohedral,perovskite,R-3c,,,,,,TRUE,10.1103/PhysRevB.100.165109
LaNiO3/LaAlO3 heterostructure,LaNiO3/LaAlO3,Thin Film,,,,,>100 K,,,,,,,,,,FALSE,10.1103/PhysRevB.85.155122
LaNiOAs,LaNiOAs,Bulk,,,SC,Type-II,2.4 K,,Tetragonal,ZrCuSiAs-type,P4/nmm,0.412309 nm,0.412309 nm,0.818848 nm,15 Oe,400 Oe,TRUE,10.1016/j.jssc.2008.04.033
LaNiOP,LaNiOP,Bulk,,,SC,Conventional,3 K,,,,,,,,,,FALSE,10.1016/j.jssc.2008.04.033
LaNiOP,LaNiOP,Bulk,,,SC,Type-II,3 K,,,,,,,,20 Oe,800 Oe,TRUE,10.1016/j.jeurceramsoc.2008.03.016
LaNiPO,LaNiPO,,,,SC,,2 K,,,,,,,,,,,10.1103/PhysRevB.79.184407
LaNiPO,LaNiPO,Bulk,,,SC,,"3 K, 4.3 K",,Tetragonal,ZrCuSiAs-type,P4/nmm,4.0461 Å,4.0461 Å,8.100 Å,,,FALSE,10.1103/PhysRevB.77.214513
LaNiPO,LaNiPO,Bulk,,,SC,,,,,,,,,,,,FALSE,10.1103/PhysRevB.82.054423
LaNiPO,LaNiPO,Bulk,,,SC,,3.0–4.3 K,ambient,Tetragonal,,,4.0461,4.0461,8.100,,,TRUE,10.1103/PhysRevB.81.235121
LaNiPO,LaNiPO,Bulk,,,SC,,4 K,ambient,,,,,,,,,FALSE,10.1103/PhysRevB.79.012505
LaNiPO,LaNiPO,,,,SC,,"3 K, 4.2 K",,Tetragonal,,,4.0461,4.0461,8.100,,,FALSE,10.1103/PhysRevB.78.060506
LaNiPO,LaNiPO,Bulk,,,SC,,2.6 K,,,,,,,,,,FALSE,10.1103/PhysRevB.78.172504
LaNiPO,LaNiPO,,,,SC,nickel-based,,,,,,,,,,,FALSE,10.1103/PhysRevB.78.174507
LaNiPO,LaNiPO,Bulk,,,SC,Type-II,3 K,ambient,,,,,,,,,FALSE,10.1103/PhysRevB.78.060504
LaNiPO,LaNiPO,Bulk,,,SC,nickel-based,,,,,,,,,,,FALSE,10.1103/PhysRevB.82.014514
LaNiPO,LaNiPO,Bulk,,,SC,Iron-based,3 K,,,,,,,,,,,10.1016/j.matpr.2020.09.771
LaNiPO,LaNiPO,Bulk,,,SC,Type-II,4.3 K,,Tetragonal,,P4/nmm,404.53 pm,,810.54 pm,3 mT,320 mT,TRUE,10.1016/j.solidstatesciences.2007.08.016
LaNiPO,LaNiPO,Bulk,,,SC,Iron-based,3 K,0 GPa,Tetragonal,P4/nmm,129,4.038 Å,4.038 Å,8.132 Å,,,FALSE,10.1016/j.commatsci.2015.04.030
LaNiSb2,LaNiSb2,Bulk,,,SC,Type-II,1.0 K,,ZrCuSi2-type,Tetragonal,P4/nmm,0.4415 nm,,0.9900 nm,,,FALSE,10.1016/j.commatsci.2018.07.042
LaNiSi,LaNiSi,Bulk,,,SC,Type-II,1.23 K,,Tetragonal,LaPtSi-type,I41md,4.181 Å,4.181 Å,14.069 Å,,,True,10.1103/PhysRevB.50.6523
LaNiSi,LaNiSi,,,,SC,,1.23 K,,Tetragonal,,I 41 md,,,,,,FALSE,10.1016/j.jallcom.2023.172100
LaNiSi,LaNiSi,Bulk,,,SC,Type-II,1.23 K,,,,,,,,,,TRUE,10.1016/0038-1098(95)00115-8
Lanthanum Nickel Stannide,LaNiSn,,,,SC,Type-I,,,,,,,,,,,FALSE,10.1103/PhysRevB.100.224501
LaNiSn,LaNiSn,,,,SC,,0.59 K,,Orthorhombic,,Pnma,,,,,,FALSE,10.1016/j.jallcom.2023.172100
LaNiSn,LaNiSn,Bulk,,,SC,Type-I,0.55 K,,Orthorhombic,,,,,,,30 Oe,TRUE,10.1016/j.physb.2005.11.072
LaNiSn,LaNiSn,Bulk,,,SC,Type-II,0.59 K,,Orthorhombic,,,,,,,22 mT,TRUE,10.1016/S0038-1098(99)00160-X
LaNi₂B₂C,LaNi₂B₂C,Bulk,,,SC,Type-II,<4.2 K,,Tetragonal,borocarbide,tI12,,,,,,TRUE,Handbook of SC
LaO,LaO,Bulk,,,SC,,5 K,,,,,,,,,,TRUE,10.1103/PhysRevB.108.L241114
Lanthanum Monoxide,LaO,Thin Film,150 nm,LaAlO3,SC,Conventional/BCS,"5.27 K (onset, experimental); 5.37 K (calculated)",,Tetragonal,Distorted Rocksalt,I4/mmm (No. 139),"5.295 Å (experimental), 5.1335 Å (calculated)","5.295 Å (experimental), 5.1335 Å (calculated)","5.266 Å (experimental), 5.1331 Å (calculated)",,,TRUE,10.1103/PhysRevB.104.054515
LaO,LaO,Thin Film,,"YAlO3, LaSrAlO4, LaAlO3",SC,,~5 K,ambient,Tetragonal,rock-salt,,5.198,5.198,5.295,,,TRUE,10.1103/PhysRevB.103.035143
Lanthanum Monoxide,LaO,Thin Film,,,SC,conventional/BCS,5 K,,Cubic,rock-salt,,5.144,5.144,5.144,,3 T,FALSE,10.1103/PhysRevB.107.125130
LaO(1-x)F(x)FeAs,LaO(1-x)F(x)FeAs,Bulk,,,SC,iron-based,,,Tetragonal,,,,,,,,FALSE,10.1103/PhysRevLett.102.217002
La[O(1-x)F(x)]FeAs,LaO(1-x)F(x)FeAs,,,,SC,iron-based,,,,,,,,,,,FALSE,10.1103/PhysRevB.99.054517
Lanthanum Monoxide/Europium Monoxide Heterostructure,LaO/EuO,Thin Film,"LaO: 15 nm, EuO: 2 nm",,SC,conventional/BCS,partially suppressed,,Cubic,rock-salt,,5.198,5.198,,,1.5 T,FALSE,10.1103/PhysRevB.107.125130
LaO0.54F0.46BiS2,LaO0.54F0.46BiS2,Bulk,,,SC,,3.0 K,,Tetragonal,Layered,,,,,,,TRUE,10.1103/PhysRevB.94.035150
F-substituted LaOBiS2,LaO0.54F0.46BiS2,Bulk,,,SC,Type-II,3K,,,,,,,13.39,,,TRUE,10.1016/j.ssc.2013.10.019
LaO0.54F0.46BiS2,LaO0.54F0.46BiS2,Bulk,,,SC,,3 K,,Tetragonal,,P4/nmm,4.063,,13.345,,,TRUE,10.1016/j.jssc.2014.01.035
LaO0.5F0.5Bi(S0.8Se0.2)2,LaO0.5F0.5Bi(S0.8Se0.2)2,Bulk,,,SC,Type-II,3.4K,,,,,,,,,17.2 T,TRUE,10.1016/j.phpro.2016.04.023
LaO0.5F0.5Bi0.91Pb0.09S2,LaO0.5F0.5Bi0.91Pb0.09S2,Bulk,,,SC,,4 K,Ambient,Low-T: Monoclinic; High-T: Tetragonal,Layered,Low-T: P21/m; High-T: P4/nmm,4.06451,4.06451,13.47650,,,TRUE,10.1103/PhysRevB.109.045131
LaO0.5F0.5Bi0.91Pb0.09S2,LaO0.5F0.5Bi0.91Pb0.09S2,Bulk,,,SC,Type-II,5 K,,CeOBiS2 type,Tetragonal,P 4/nmm,,,,,,TRUE,10.1016/j.ssc.2017.11.002
LaO0.5F0.5Bi0.92Pb0.08S2,LaO0.5F0.5Bi0.92Pb0.08S2,Bulk,,,SC,Type-II,5 K,,CeOBiS2 type,Tetragonal,P 4/nmm,,,,,,TRUE,10.1016/j.ssc.2017.11.002
LaO0.5F0.5Bi0.95Pb0.05S2,LaO0.5F0.5Bi0.95Pb0.05S2,Bulk,,,NSC,,NSC (no superconductivity above 2 K),Ambient,Tetragonal,Layered,P4/nmm,,,,,,TRUE,10.1103/PhysRevB.109.045131
LaO0.5F0.5BiS2,LaO0.5F0.5BiS2,,,,SC,,10.6 K,,,Layered,,,,,,,,10.1103/PhysRevB.86.220501
LaO0.5F0.5BiS2,LaO0.5F0.5BiS2,Bulk,,,SC,,"3.3 K at atmospheric pressure, maximum of 10.1 K at 1.1 GPa",0-3.1 GPa,,Layered,,4.0613,,13.3157,,,TRUE,10.1103/PhysRevB.88.064503
"LaO0.5F0.5BiS2 (high pressure synthesis, cited)",LaO0.5F0.5BiS2,Bulk,,,SC,,10.6 K at ~1 GPa,~1 GPa,,Layered,,,,,,,FALSE,10.1103/PhysRevB.88.064503
LaO0.5F0.5BiS2 (AP),LaO0.5F0.5BiS2,Bulk,,,SC,Type-II,2.9 K,ambient pressure,,layered,,,,,,1.9 T,TRUE,10.1103/PhysRevB.94.224502
LaO0.5F0.5BiS2 (HP),LaO0.5F0.5BiS2,Bulk,,,SC,Type-II,10 K,,,layered,,,,,,,FALSE,10.1103/PhysRevB.94.224502
LaO0.5F0.5BiS2,LaO0.5F0.5BiS2,Bulk,,,SC,,3 K,Ambient,Tetragonal,Layered,P4/nmm,4.06263,4.06263,13.51420,,,TRUE,10.1103/PhysRevB.109.045131
LaO0.5F0.5BiS2 (high-pressure phase),LaO0.5F0.5BiS2,Bulk,,,SC,,11 K,High pressure,Monoclinic,Layered,P21/m,,,,,,FALSE,10.1103/PhysRevB.109.045131
LaO0.5F0.5BiS2 (ambient pressure),LaO0.5F0.5BiS2,Bulk,,,SC,Type-II,2.5 K,0 GPa,Tetragonal,Layered,P4/nmm,,,,,,FALSE,10.1103/PhysRevB.91.214512
LaO0.5F0.5BiS2 (under pressure),LaO0.5F0.5BiS2,Bulk,,,SC,Type-II,10.7 K,0.7 GPa,Monoclinic,Layered,P21/m,,,,,,FALSE,10.1103/PhysRevB.91.214512
LaO0.5F0.5BiS2,LaO0.5F0.5BiS2,Bulk,,,SC,s-wave,2.8 K,ambient,Tetragonal,CeOBiS2-type,P4/nmm,4.062 Å,4.062 Å,13.336 Å,,,TRUE,10.1103/PhysRevB.90.054510
LaO0.5F0.5BiS2 (under pressure),LaO0.5F0.5BiS2,Bulk,,,SC,,10.6 K,1 GPa,Monoclinic,Layered,P21/m,,,,,,FALSE,10.1103/PhysRevB.90.054510
LaO0.5F0.5BiS2,LaO0.5F0.5BiS2,Bulk,,,SC,,,,,Layered,,,,,,,FALSE,10.1103/PhysRevB.103.245120
LaO0.5F0.5BiS2,LaO0.5F0.5BiS2,Bulk,,,SC,Type-II,3.7 K,ambient pressure,Tetragonal,layered,P4/nmm,4.0585,4.0585,13.324,,Hc2^|| (0 K) = 16.2 T; Hc2^⊥ (0 K) = 1.01 T,TRUE,10.1103/PhysRevB.97.104509
LaO0.5F0.5BiS2,LaO0.5F0.5BiS2,Bulk,,,SC,,,ambient,Tetragonal,CeBiOS2-type,P4/nmm,,,,,,FALSE,10.1103/PhysRevB.100.144107
LaO0.5F0.5BiS2 (SCII phase),LaO0.5F0.5BiS2,Bulk,,,SC,,,high pressure,Monoclinic,layered,P21/m,,,,,,FALSE,10.1103/PhysRevB.100.144107
LaO0.5F0.5BiS2,LaO0.5F0.5BiS2,Bulk,,,SC,,2.2 K,,Tetragonal,Layered,,4.0512 Å,4.0512 Å,13.410 Å,,,TRUE,10.1103/PhysRevB.96.214506
"LaO0.5F0.5BiS2 (tetragonal, low pressure)",LaO0.5F0.5BiS2,Bulk,,,SC,Type-II,,0 GPa,Tetragonal,Layered,P4/nmm,,,,,,FALSE,10.1103/PhysRevB.106.205122
"LaO0.5F0.5BiS2 (monoclinic, high pressure)",LaO0.5F0.5BiS2,Bulk,,,SC,Type-II,approximately 10 K,around 1 GPa,Monoclinic,Layered,P21/m,,,,,,FALSE,10.1103/PhysRevB.106.205122
LaO0.5F0.5BiS2,LaO0.5F0.5BiS2,,,,SC,,,,,,,,,,,,FALSE,10.1103/PhysRevB.90.054519
LaO0.5F0.5BiS2,LaO0.5F0.5BiS2,Bulk,,,SC,High-Tc,11.1 K,High Pressure,Layered,Two-dimensional square lattice,,,,,,,FALSE,10.1016/j.jmmm.2015.07.040
LaO0.5F0.5BiS2,LaO0.5F0.5BiS2,Bulk,,,SC,Type-II,10.6 K,2 GPa,Layered,Tetragonal,P4/nmm,4.0710 Å,4.0710 Å,13.3495 Å,,,TRUE,10.1016/j.ssc.2013.11.027
LaO0.5F0.5BiS2,LaO0.5F0.5BiS2,Bulk,,,SC,Type-II,11 K,,,,,,,,,,FALSE,10.1016/j.ssc.2016.07.001
LaO0.5F0.5BiS2,LaO0.5F0.5BiS2,Bulk,,,SC,Type-II,10.5K,1.68GPa,Tetragonal,,P4/nmm,4.06,,13.38,,15.9Tesla,TRUE,10.1016/j.jpcs.2014.12.005
LaO0.5F0.5BiS2,LaO0.5F0.5BiS2,Bulk,,,SC,Type-II,10.6 K,,Tetragonal,,P4/nmm,4.0527 Å,,13.3273 Å,,,FALSE,10.1016/j.physc.2013.08.003
LaO0.5F0.5BiS2,LaO0.5F0.5BiS2,Bulk,,,SC,Type-II,3.3 K,0 GPa,Tetragonal,P-4m2,P-4m2,4.0896,4.0896,13.399,,,FALSE,10.1016/j.cocom.2014.10.002
LaO0.5F0.5BiS2,LaO0.5F0.5BiS2,Bulk,,,SC,Type-II,10.5 K,1 GPa,Tetragonal,P-4m2,P-4m2,4.0896,4.0896,13.399,,,FALSE,10.1016/j.cocom.2014.10.002
LaO0.5F0.5BiS2,LaO0.5F0.5BiS2,Bulk,,,SC,Type-II,3.7 K,,,,,,,,,,FALSE,10.1016/j.jpcs.2022.110898
LaO0.5F0.5BiS2,LaO0.5F0.5BiS2,Bulk,,,SC,Type-II,2.7 K,,Tetragonal,,P4/nmm,4.0695 Å,,13.3662 Å,,19 kOe,TRUE,10.1016/j.ssc.2012.11.021
LaO0.5F0.5BiS2,LaO0.5F0.5BiS2,Bulk,,,SC,Type-II,2.8,,Layered,Tetragonal,P4/nmm,,,,,,TRUE,10.1016/j.physc.2015.02.025
LaO0.5F0.5BiS2,LaO0.5F0.5BiS2,Bulk,,,SC,Type-II,11 K,0 GPa,Tetragonal,Layered,P4/nmm,,,,,,TRUE,10.1016/j.jpcs.2014.09.003
LaO0.5F0.5BiS2,LaO0.5F0.5BiS2,Bulk,,,SC,Type-II,10.6 K,2 GPa,Layered,Square,,,,,,,FALSE,10.1016/j.physb.2016.01.025
LaO0.5F0.5BiS2,LaO0.5F0.5BiS2,,,,SC,,2.1 K,,,,,,,13.604 Å,,,FALSE,10.1016/j.ssc.2014.06.006
LaO0.5F0.5BiSe2,LaO0.5F0.5BiSe2,Bulk,,,SC,Type-II,,,Tetragonal,layered,P4/nmm,,,,,,FALSE,10.1103/PhysRevB.97.104509
LaO0.5F0.5BiSe2,LaO0.5F0.5BiSe2,Bulk,,,SC,,about 3 K,ambient,Tetragonal,CeBiOS2-type,P4/nmm,,,,,,FALSE,10.1103/PhysRevB.100.144107
LaO0.5F0.5BiSe2 (SCII phase),LaO0.5F0.5BiSe2,Bulk,,,SC,,~6 K,high pressure,Monoclinic,layered,P21/m,,,,,,FALSE,10.1103/PhysRevB.100.144107
LaO0.5F0.5BiSe2,LaO0.5F0.5BiSe2,Bulk,,,SC,Type-II,3.1 K,,Tetragonal,ZrCuSiAs type,P4/nmm,4.156 Å,,14.017 Å,,,TRUE,10.1016/j.ssc.2014.12.016
LaO0.5F0.5BiSe2,LaO0.5F0.5BiSe2,Bulk,,,SC,Type-II,3.6,,Layered,Tetragonal,P4/nmm,,,,,,TRUE,10.1016/j.physc.2015.02.025
LaO0.5F0.5BiSe2,LaO0.5F0.5BiSe2,Bulk,,,SC,Type-II,2.6 K,,Layered,Square,,,,,,,FALSE,10.1016/j.physb.2016.01.025
LaO0.5F0.5BiSSe,LaO0.5F0.5BiSSe,Bulk,,,SC,Type-II,,,Tetragonal,layered,P4/nmm,,,,,,FALSE,10.1103/PhysRevB.97.104509
LaO0.5F0.5BiSSe,LaO0.5F0.5BiSSe,Bulk,,,SC,Type-II,3.95 K,,Tetragonal,Layered,,4.1074 Å,4.1074 Å,13.486 Å,"0.123 mT, 1.89 mT","18.5 T (H || ab), 0.572 T (H || c)",TRUE,10.1103/PhysRevB.96.214506
LaO0.5F0.5BiSSe,LaO0.5F0.5BiSSe,,,,SC,Type-II,3.8 K,,,,,,,,,,FALSE,10.1016/j.jssc.2014.07.026
LaO0.68F0.32BiS2,LaO0.68F0.32BiS2,Bulk,,,SC,,3 K,ambient,Tetragonal,CeBiOS2-type,P4/nmm,,,,,,TRUE,10.1103/PhysRevB.100.144107
LaO0.68F0.32BiS2 (SCII phase),LaO0.68F0.32BiS2,Bulk,,,SC,,,between 1.0 and 1.7 GPa,Orthorhombic,layered,,,,,,,TRUE,10.1103/PhysRevB.100.144107
LaO0.76F0.24BiSe2,LaO0.76F0.24BiSe2,Bulk,,,SC,,2.6 K,ambient,Tetragonal,CeBiOS2-type,P4/nmm,,,,,,TRUE,10.1103/PhysRevB.100.144107
LaO0.76F0.24BiSe2 (SCII phase),LaO0.76F0.24BiSe2,Bulk,,,SC,,,between 3.7 and 4.8 GPa,Orthorhombic,layered,,,,,,,TRUE,10.1103/PhysRevB.100.144107
LaO0.85F0.15FeAs,LaO0.85F0.15FeAs,Bulk,,,SC,Iron-based,9 K,,ZrCuSiAs-type,,,402.0 pm,,869.7 pm,,,TRUE,10.1016/j.ssc.2011.11.028
LaO0.85F0.15FeAs,LaO0.85F0.15FeAs,Bulk,,,SC,Iron-based,26.6 K,,,,,,,,,,TRUE,10.1016/j.physc.2012.07.014
LaO0.85F0.15FeAs,LaO0.85F0.15FeAs,Bulk,,,SC,Iron-based,10,,,,,,,,,,TRUE,10.1016/j.physc.2011.06.002
LaO0.85F0.15FeAs,LaO0.85F0.15FeAs,Bulk,,,SC,Iron-based,22.2 K,,Tetragonal,,P4/nmm,4.032 Å,,8.728 Å,,122.8 T,TRUE,10.1016/j.tsf.2010.03.129
LaO(F)FeAs,LaO0.85F0.1FeAs,Bulk,,,SC,Iron-based,26 K,,Tetragonal,Layered,P4/nmm,4.035 Å,4.035 Å,8.729 Å,,,TRUE,10.1016/j.physc.2013.08.004
LaOFFeAs,LaO0.85F0.1FeAs,Bulk,,,SC,Iron-based,26 K,,PbO-type,,P4/nmm,,,,,,TRUE,10.1016/j.physb.2015.02.004
LaO0.86F0.14FeAs,LaO0.86F0.14FeAs,,,,SC,iron-based,26 K,,Tetragonal,,,4.03 Å,4.03 Å,8.73 Å,,,FALSE,10.1103/PhysRevB.81.104503
LaO0.86F0.14FeAs,LaO0.86F0.14FeAs,,,,SC,iron-based,26 K,,Tetragonal,,,4.03 Å,4.03 Å,8.73 Å,,,FALSE,10.1103/PhysRevB.81.104503
LaO0.875F0.125FeAs,LaO0.875F0.125FeAs,Bulk,,,SC,Iron-based,18,,,,,,,,,,TRUE,10.1016/j.physc.2011.06.002
Lanthanum Oxygen Fluorine Iron Arsenide,LaO0.87F0.13FeAs,Bulk,,,SC,iron-based,,,,,,,,,,,FALSE,10.1103/PhysRevB.79.014519
LaO0.89F0.11FeAs,LaO0.89F0.11FeAs,Bulk,,,SC,iron-based,26 K,ambient pressure,Tetragonal,ZrCuSiAs-type,,,,,,,FALSE,10.1103/PhysRevB.78.092503
LaO1-xFxFeAs (x=0.11),LaO0.89F0.11FeAs,Bulk,,,SC,iron-based/High-Tc,26 K,,Tetragonal,Layered (Fe-As planes),,,,,,,TRUE,10.1103/PhysRevB.79.054504
La[O0.89F0.11]FeAs,LaO0.89F0.11FeAs,Bulk,,,SC,Iron-based,28K,0 kbar,,,,,,,,,TRUE,10.1016/j.physc.2008.06.010
La[O0.89F0.11]FeAs,LaO0.89F0.11FeAs,Bulk,,,SC,Iron-based,43K,40 kbar,,,,,,,,,TRUE,10.1016/j.physc.2008.06.010
LaO0.89F0.11FeAs,LaO0.89F0.11FeAs,Bulk,,,SC,Iron-based,26 K,,,,,,,,,,FALSE,10.1016/j.ssc.2008.10.008
LaO1-ΔFΔFeAs,LaO0.89F0.11FeAs,Bulk,,,SC,Iron-based,26 K,,Tetragonal,,,0.40 nm,,0.87 nm,,,TRUE,10.1016/j.actaastro.2008.07.008
LaO0.89F0.11FeAs,LaO0.89F0.11FeAs,Bulk,,,SC,Iron-based,26,,,,,,,,,,FALSE,10.1016/j.matpr.2020.04.503
LaO0.8F0.2FeAs,LaO0.8F0.2FeAs,Bulk,,,SC,Iron-based,9,,,,,,,,,,TRUE,10.1016/j.physc.2011.06.002
LaO0.90F0.10FeAs,LaO0.90F0.10FeAs,Bulk,,,SC,Iron-based,26 K,,ZrCuSiAs-type,,,402.4 pm,,870.6 pm,,,TRUE,10.1016/j.ssc.2011.11.028
LaO0.925F0.075FeAs,LaO0.925F0.075FeAs,Bulk,,,SC,iron-based/Type-II/High-Tc,,,,,,,,,,,FALSE,10.1103/PhysRevB.78.092506
LaO0.925F0.075FeAs,LaO0.925F0.075FeAs,Bulk,,,SC,Iron-based,22,,,,,,,,,,TRUE,10.1016/j.physc.2011.06.002
LaO0.92F0.08FeAs,LaO0.92F0.08FeAs,Bulk,,,SC,iron-based,,,,Layered,,,,,,,,10.1103/PhysRevLett.101.076401
LaO0.93F0.07FeAs,LaO0.93F0.07FeAs,Bulk,,,SC,Iron-based,24 K,,,,,,,,,,FALSE,10.1016/j.ssc.2008.10.008
"La(O,F)FeAs",LaO0.94F0.06FeAs,Bulk,,,SC,Iron-based,26 K,,Tetragonal,,P4/nmm,,,,,,TRUE,10.1016/j.physb.2009.07.110
LaO0.94F0.06FeAs,LaO0.94F0.06FeAs,Bulk,,,SC,Iron-based,20,,,,,,,,,,TRUE,10.1016/j.physc.2011.06.002
LaO0.94F0.06FeP,LaO0.94F0.06FeP,Bulk,,,SC,Iron-based,5 K,,,,,,,,,,FALSE,10.1016/j.ssc.2008.10.008
LaO0.95F0.05FeAs,LaO0.95F0.05FeAs,Bulk,,,SC,Iron-based,11 K,,ZrCuSiAs-type,,,402.8 pm,,872.3 pm,,,TRUE,10.1016/j.ssc.2011.11.028
LaO0.95F0.05FeAs,LaO0.95F0.05FeAs,Bulk,,,SC,Iron-based,21,,,,,,,,,,TRUE,10.1016/j.physc.2011.06.002
LaO0.9F0.1FeAs,LaO0.9F0.1-dFeAs,Bulk,,,SC,iron-based,26 K,,Tetragonal,ZrCuSiAs-type,P4/nmm,,,,,>50 T,FALSE,10.1103/PhysRevLett.100.247002
LaO1-xFxFeAs (x=0.1),LaO0.9F0.1FeAs,,,,SC,iron-based,26 K,,Tetragonal,,P4/mmm,,,,,,FALSE,10.1103/PhysRevB.79.064517
LaO0.9F0.1FeAs,LaO0.9F0.1FeAs,Bulk,,,SC,iron-based,,,,,,,,,,,FALSE,10.1103/PhysRevB.83.094517
LaO0.9F0.1FeAs,LaO0.9F0.1FeAs,Bulk,,,SC,iron-based/Type-II/High-Tc,26 K,,,,,,,,,,FALSE,10.1103/PhysRevB.78.092506
LaO0.9F0.1FeAs,LaO0.9F0.1FeAs,Bulk,,,SC,iron-based,,,,Layered (FeAs layers),,,,,,,FALSE,10.1103/PhysRevLett.104.047002
LaO0.9F0.1FeAs,LaO0.9F0.1FeAs,,,,SC,iron-based,26 K,ambient,Tetragonal,,,,,,,,FALSE,10.1103/PhysRevB.80.094504
LaO0.9F0.1FeAs,LaO0.9F0.1FeAs,Bulk,,,SC,iron-based,26.8 K,,Tetragonal,,,4.02043,4.02043,8.69552,,,TRUE,10.1103/PhysRevLett.101.237003
LaO0.9F0.1FeAs,LaO0.9F0.1FeAs,Bulk,,,SC,iron-based,26 K,,Tetragonal,,,4.02451,4.02451,8.70995,,,TRUE,10.1103/PhysRevLett.101.237003
LaO0.9F0.1FeAs,LaO0.9F0.1FeAs,,,,SC,iron-based,,,,,,,,,,,FALSE,10.1103/PhysRevB.89.054502
LaO0.9F0.1FeAs,LaO0.9F0.1FeAs,Bulk,,,SC,iron-based,27.7 K,ambient,Tetragonal,ZrCuSiAs-type,P4/nmm,,,,,> 200 T,TRUE,10.1103/PhysRevB.84.134516
LaO0.9F0.1FeAs,LaO0.9F0.1FeAs,Bulk,,,SC,Iron-based,55 K,,,,,,,,,,FALSE,10.1016/j.cossms.2013.03.005
LaO1-xFxFeAs,LaO0.9F0.1FeAs,Bulk,,,SC,Iron-based,26 K,,Tetragonal,Layered,P4/nmm,,,,,,FALSE,10.1016/j.scriptamat.2008.07.028
LaO0.9F0.1FeAs,LaO0.9F0.1FeAs,Bulk,,,SC,Iron-based,55 K,,,,,,,,,,,10.1016/j.physc.2020.1353705
LaO0.9F0.1FeAs,LaO0.9F0.1FeAs,Bulk,,,SC,Iron-based,26 K,,,,,,,,,,FALSE,10.1016/j.cjph.2019.07.004
LaO0.9F0.1FeAs,LaO0.9F0.1FeAs,Bulk,,,SC,Iron-based,28 K,Ambient,Tetragonal,ZrCuSiAs type,,,,,,,FALSE,10.1016/j.physc.2010.04.013
LaO1-xFxFeAs,LaO0.9F0.1FeAs,Bulk,,,SC,High-Tc/Iron-based,26 K,,ZrCuSiAs type,Tetragonal,,4.038,4.038,8.753,,,FALSE,10.1016/j.physb.2008.06.008
LaO0.9F0.1FeAs,LaO0.9F0.1FeAs,Bulk,,,SC,Iron-based,26,,,,,,,,,,TRUE,10.1016/j.physc.2011.06.002
LaO1-xFxFeAs,LaO0.9F0.1FeAs,Bulk,,,SC,Iron-based,25 K,,,,,,,,,,FALSE,10.1016/j.physc.2008.05.051
LaO0.9F0.1FeAs,LaO0.9F0.1FeAs,Bulk,,,SC,Iron-based,26 K,,,,,,,,,,TRUE,10.1016/j.physc.2009.10.155
LaO0.9F0.1FeAs,LaO0.9F0.1FeAs0.9,Bulk,,,SC,Iron-based,28.5 K,,,,,,,,,63 T,TRUE,10.1016/j.physc.2009.10.086
LaO0.9F0.1FeAs0.94,LaO0.9F0.1FeAs0.94,Bulk,,,SC,iron-based,29 K,ambient,Tetragonal,ZrCuSiAs-type,P4/nmm,,,,,88 T,TRUE,10.1103/PhysRevB.84.134516
LaO0.9F0.1FeAs0.95,LaO0.9F0.1FeAs0.95,Bulk,,,SC,Iron-based,28.5,,,,,,,,,,TRUE,10.1016/j.physc.2011.06.002
LaO0.9F0.1FeAs1-δ,LaO0.9F0.1FeAs1-δ (δ ~ 0.05-0.1),Bulk,,,SC,iron-based,28.5 K,,Tetragonal,,,4.02819,4.02819,8.72397,,63-68 T,TRUE,10.1103/PhysRevLett.101.237003
La(O0.9F0.1)FeP,LaO0.9F0.1FeP,,,,SC,iron-based,5.5 K,ambient,Tetragonal,layered,P4/nmm,3.964,3.964,8.512,,,FALSE,10.1103/PhysRevB.77.184518
LaO1-xFxFeAs,LaO1-xFxFeAs,Bulk,,,SC,iron-based,"26 K (ambient), 43 K (under pressure)",ambient/under pressure,Tetragonal,ZrCuSiAs-type,P4/nmm,,,,,,FALSE,10.1103/PhysRevB.79.224519
LaO1-xFxFeAs,LaO1-xFxFeAs,Bulk,,,SC,iron-based,26 K,,,layered,,,,,,,,10.1103/PhysRevB.77.180514
"LaO1-xFxFeAs (x unspecified, cited)",LaO1-xFxFeAs,Bulk,,,SC,iron-based,,,,1111-type,,,,,,,FALSE,10.1103/PhysRevB.83.094526
LaOBiS2,LaOBiS2,Bulk,,,NSC,,,,Tetragonal,Layered,,,,,,,TRUE,10.1103/PhysRevB.94.035150
LaOBiS2,LaOBiS2,Bulk,,,NSC,,NSC,Ambient,Tetragonal,Layered,P4/nmm,,,,,,TRUE,10.1103/PhysRevB.109.045131
LaOBiS2,LaOBiS2,Bulk,,,NSC,,,ambient,,,,,,,,,FALSE,10.1103/PhysRevB.90.054510
LaOBiS2,LaOBiS2,Bulk,,,NSC,,NSC,,,Layered,,,,,,,FALSE,10.1103/PhysRevB.103.245120
Lanthanum oxybismuth sulfide,LaOBiS2,Bulk,,,SC,,,,,,,,,,,,FALSE,10.1103/PhysRevB.109.214517
LaOCoP,LaOCoP,,,,NSC,,NSC,ambient,,,,,,,,,FALSE,10.1103/PhysRevB.77.184518
LaOCuS,LaOCuS,Bulk,,,NSC,,,,Tetragonal,(LaO)AgS type,P4/nmm,3.995 Å,3.995 Å,8.516 Å,,,True,10.1103/PhysRevB.62.15598
LaOF,LaOF,Bulk,,,NSC,,,,,,,,,,,,TRUE,10.1103/PhysRevB.77.214515
LaOFeAs,LaOFeAs,Bulk,,,SC,iron-based,,,,,,4.0337,,8.7411,,,FALSE,10.1103/PhysRevB.89.020507
LaOFeAs,LaOFeAs,,,,NSC,iron-based,NSC,,Tetragonal,,P4/mmm,,,,,,FALSE,10.1103/PhysRevB.79.064517
LaOFeAs,LaOFeAs,Bulk,,,NSC,iron-based,NSC,,,,,,,,,,FALSE,10.1103/PhysRevLett.105.107004
LaOFeAs,LaOFeAs,Bulk,,,SC,iron-based/High-Tc,,,Tetragonal,Layered (FeAs layers),,,,,,,,10.1103/PhysRevB.79.214507
LaOFeAs,LaOFeAs,Bulk,,,SC,iron-based,,,,Layered (FeAs layers),,,,,,,,10.1103/PhysRevB.78.144514
LaOFeAs,LaOFeAs,Bulk,,,SC,iron-based,,,,layered,,,,,,,FALSE,10.1103/PhysRevB.98.195107
LaOFeAs,LaOFeAs,,,,NSC,iron-based,,,Tetragonal,,,4.03 Å,4.03 Å,8.73 Å,,,FALSE,10.1103/PhysRevB.81.104503
LaOFeAs,LaOFeAs,,,,NSC,iron-based,,,Tetragonal,,,4.03 Å,4.03 Å,8.73 Å,,,FALSE,10.1103/PhysRevB.81.104503
LaOFeAs,LaOFeAs,Bulk,,,SC,iron-based,>50 K,,,,,,,,,,FALSE,10.1103/PhysRevB.91.020502
LaOFeAs,LaOFeAs,Bulk,,,NSC,iron-based,,ambient pressure,Tetragonal,ZrCuSiAs-type,,4.030,4.030,8.736,,,TRUE,10.1103/PhysRevB.78.092503
LaOFeAs,LaOFeAs,Bulk,,,NSC,iron-based,NSC,,,Layered (FeAs layers),,,,,,,FALSE,10.1103/PhysRevLett.104.047002
LaOFeAs,LaOFeAs,,,,NSC,iron-based,,,,layered,,,,,,,FALSE,10.1103/PhysRevB.78.052507
LaOFeAs,LaOFeAs,Bulk,,,NSC,iron-based,NSC,,,,,,,,,,Theoretical,10.1103/PhysRevB.84.134507
LaOFeAs,LaOFeAs,Bulk,,,NSC,,,,,,,,,,,,FALSE,10.1103/PhysRevB.92.155139
LaOFeAs,LaOFeAs,Bulk,,,NSC,iron-based,,,Tetragonal,ZrCuSiAs-type,P4/nmm,,,,,,FALSE,10.1103/PhysRevLett.100.247002
LaOFeAs,LaOFeAs,Bulk,,,NSC,iron-based,,,,,,,,,,,FALSE,10.1103/PhysRevB.86.155119
LaOFeAs,LaOFeAs,Bulk,,,NSC,iron-based,NSC,,Tetragonal,Layered (Fe-As planes),,,,,,,TRUE,10.1103/PhysRevB.79.054504
LaOFeAs,LaOFeAs,,,,SC,iron-based,,,,square lattice (Fe sites),,,,,,,FALSE,10.1103/PhysRevB.88.224518
Lanthanum Iron Arsenic Oxide,LaOFeAs,Bulk,,,SC,iron-based,,,,,,,,,,,FALSE,10.1103/PhysRevB.79.220508
LaOFeAs,LaOFeAs,Bulk,,,SC,iron-based,,,,,,,,,,,FALSE,10.1103/PhysRevB.83.100515
LaOFeAs,LaOFeAs,,,,SC,iron-based,,,,,,,,,,,FALSE,10.1103/PhysRevB.81.184522
LaOFeAs,LaOFeAs,Bulk,,,SC,Iron-based,26 K,,Tetragonal,Layered,P4/nmm,4.033,4.033,8.684,,,FALSE,10.1016/j.scriptamat.2008.07.028
LaOFeAs,LaOFeAs,Bulk,,,SC,Iron-based,55 K,,P4/nmm,Tetragonal,P4/nmm,5.70,5.70,8.737,,,FALSE,10.1016/j.physc.2009.03.038
LaOFeAs,LaOFeAs,Bulk,,,SC,Iron-based,28 K,,,,,,,,,,FALSE,10.1016/j.jmmm.2012.02.071
LaOFeAs,LaOFeAs,Bulk,,,SC,Exotic,26 K,,ZrCuSiAs,Tetragonal,129,4.035,,8.741,,,FALSE,10.1016/j.physc.2009.03.020
LaOFeAs,LaOFeAs,Bulk,,,SC,Iron-based,56 K,,,,,,,,,,FALSE,10.1016/j.physc.2012.05.002
LaOFeAs,LaOFeAs,Bulk,,,SC,Iron-based,26 K,,Tetragonal,Layered,P4/nmm,,,,,,TRUE,10.1016/j.physc.2009.03.030
LaOFeAs,LaOFeAs,,,,SC,Iron-based,26 K,,,,,,,,,,FALSE,10.1016/j.jallcom.2019.151851
LaOFeAs,LaOFeAs,Bulk,,,SC,Iron-based,26 K,,,,,,,,,,FALSE,10.1016/j.ssc.2010.07.018
LaOFeP,LaOFeP,Bulk,,,SC,iron-based,5 K,ambient,,,,,,,,,FALSE,10.1103/PhysRevB.81.014526
LaOFeP,LaOFeP,,,,SC,iron-based,,,,,,,,,,,FALSE,10.1103/PhysRevB.83.134523
LaOFeP,LaOFeP,Bulk,,,NSC,iron-based,0 K,ambient,,,,,,,,,FALSE,10.1103/PhysRevX.4.031041
LaOFeP,LaOFeP,Bulk,,,SC,iron-based,,,,,,,,,,,FALSE,10.1103/PhysRevB.93.104514
LaOFeP,LaOFeP,Bulk,,,SC,iron-based,6 K,,,Layered,,,,,,,,10.1103/PhysRevB.99.144522
LaOFeP (annealed),LaOFeP,Bulk,,,SC,iron-based,4.2 K,ambient,Tetragonal,layered,P4/nmm,3.964,3.964,8.512,,,TRUE,10.1103/PhysRevB.77.184518
LaOFeP (unannealed),LaOFeP,Bulk,,,NSC,iron-based,NSC,ambient,Tetragonal,layered,P4/nmm,3.964,3.964,8.512,,,TRUE,10.1103/PhysRevB.77.184518
LaOFeP (doped),LaOFeP,Bulk,,,SC,iron-based,7 K,,,,,,,,,,,10.1103/PhysRevB.78.134523
LaOFeP,LaOFeP,Bulk,,,SC,iron-based,4 K,,,Layered,,,,8.5 Å,,,,10.1103/PhysRevLett.101.076401
Lanthanum Oxide Iron Phosphide,LaOFeP,Bulk,,,SC,Iron-based,4 K,,,,,,,,,,FALSE,10.1016/j.rinp.2020.103686
LaOFeP,LaOFeP,Bulk,,,SC,Iron-based,6.6 K,,,,,,,,,,FALSE,10.1016/j.jmmm.2012.02.071
LaOFeP,LaOFeP,Bulk,,,SC,Type-II,4 K,,,,,,,,,,FALSE,10.1016/j.ssc.2017.04.020
LaOMnP,LaOMnP,,,,NSC,,NSC,ambient,,,,,,,,,FALSE,10.1103/PhysRevB.77.184518
LaONiAs,LaONiAs,Bulk,,,SC,Standard EP,2.4-3.8 K,,ZrCuSiAs,Tetragonal,129,4.123,,8.1885,,,FALSE,10.1016/j.physc.2009.03.020
LaO1−δNiBi,LaONiBi,,,,SC,,4 K,,Layered,,,,,,,,FALSE,10.1016/j.ssc.2016.05.005
LaONiP,LaONiP,Bulk,,,SC,Standard EP,3 K,,,,,,,,,,FALSE,10.1016/j.physc.2009.03.020
Lanthanum osmium,LaOs2,Bulk,,,SC,,,,,Laves phase,,,,,,,,10.1103/PhysRevLett.9.290
LaOs4As12,LaOs4As12,,,,SC,,3.2 K,,Cubic,skutterudite,,,,,,,,10.1103/PhysRevB.86.060511
LaOs4As12,LaOs4As12,Bulk,,,SC,,3.2 K,ambient,Cubic,skutterudite,Im-3 (No. 204),,,,,,FALSE,10.1103/PhysRevB.88.024514
LaOs4As12,LaOs4As12,Bulk,,,SC,,3.2 K,,,skutterudite,,,,,,,FALSE,10.1103/PhysRevB.90.195123
LaOs4As12,LaOs4As12,Bulk,,,SC,Type-II,3.38 K,,Skutterudite,Cubic,,8.706 Å,,,,,FALSE,10.1016/j.jpcs.2019.02.031
LaOs4As12,LaOs4As12,Bulk,,,SC,Conventional,3.2 K,,Skutterudite,Cubic,,,,,,,TRUE,10.1016/j.ssc.2011.01.012
LaOs4As12,LaOs4As12,Bulk,,,SC,Type-II,3.2,0,Skutterudite,Cubic,,8.5437,8.5437,8.5437,,,TRUE,10.1016/S0921-4526(99)00834-0
LaOs4P12,LaOs4P12,,,,SC,,1.83 K,,,,,,,,,,,10.1103/PhysRevB.36.8660
LaOs4P12,LaOs4P12,,,,SC,,1.8 K,,Cubic,skutterudite,,8.0844 Å,,,,,,10.1103/PhysRevB.56.7866
LaOs4P12,LaOs4P12,Bulk,,,SC,,1.8 K,Ambient (0 GPa),Cubic,Filled skutterudite,Im-3 (No. 204),8.084,8.084,8.084,,0.72 kOe,FALSE,10.1103/PhysRevB.98.024513
LaOs4P12,LaOs4P12,Bulk,,,SC,,1.8 K,dTc/dP = -0.095 K/GPa,Cubic,skutterudite,Im-3 (No. 204),,,,,,FALSE,10.1103/PhysRevB.88.024514
LaOs4P12,LaOs4P12,Bulk,,,SC,Type-II,2.03 K,,Skutterudite,Cubic,,8.193 Å,,,,,FALSE,10.1016/j.jpcs.2019.02.031
LaOs4P12,LaOs4P12,Bulk,,,SC,Type-II,1.8 K,0 GPa,,,,,,,,,TRUE,10.1016/0038-1098(85)90108-5
LaOs4P12,LaOs4P12,Bulk,,,SC,,1.8,0,Skutterudite,Cubic,,8.0844,8.0844,8.0844,,,FALSE,10.1016/S0921-4526(99)00834-0
LaOs4Sb12,LaOs4Sb12,Bulk,,,SC,Type-II,0.74 K,,Cubic,filled skutterudite,Im-3,,,,,,True,10.1103/PhysRevB.66.220504
LaOs4Sb12,LaOs4Sb12,Bulk,,,SC,"Conventional, BCS, s-wave, weak-coupling",0.75 K,,Cubic,Filled skutterudite,,,,,,,TRUE,10.1103/PhysRevLett.90.027001
LaOs4Sb12,LaOs4Sb12,Bulk,,,SC,Conventional/skutterudite,0.74 K,,Cubic,skutterudite,,,,,,,FALSE,10.1103/PhysRevB.82.024524
LaOs4Sb12,LaOs4Sb12,Bulk,,,SC,,0.74 K,,Cubic,skutterudite,,,,,,,TRUE,10.1103/PhysRevB.86.064518
LaOs4Sb12,LaOs4Sb12,Bulk,,,SC,,0.74 K,ambient,Cubic,skutterudite,Im-3 (No. 204),,,,,,FALSE,10.1103/PhysRevB.88.024514
LaOs4Sb12,LaOs4Sb12,,,,SC,,0.74-1.85 K,,,,,,,,,,FALSE,10.1103/PhysRevB.97.014501
LaOs4Sb12,LaOs4Sb12,Bulk,,,SC,Conventional,0.75 K,,Skutterudite,Cubic,,,,,,,FALSE,10.1016/j.ssc.2011.01.012
LaOs4Sb12,LaOs4Sb12,Bulk,,,SC,Conventional BCS-like,0.74 K,,Skutterudite,,,,,,,,FALSE,10.1016/j.jmmm.2006.10.528
LaOs4Sb12,LaOs4Sb12,Bulk,,,SC,Type-II,0.74 K,0,Filled-skutterudite,,,,,,,,FALSE,10.1016/j.physc.2009.11.127
LaOs4Sb12,LaOs4Sb12,Bulk,,,SC,Type-II,0.74 K,,,,,,,,,,FALSE,10.1016/j.physb.2005.01.286
LaOs₂,LaOs₂,Bulk,,,SC,,8.9 K,,Cubic,Laves phase,,,,,,,TRUE,Handbook of SC
LaOs₂,LaOs₂,Bulk,,,SC,,8.9 K,,,Laves phase,,,,,,,TRUE,Handbook of SC
LT-LaOs₂,LaOs₂,Bulk,,,SC,intermetallic,,,Hexagonal,"MgZn₂ type, hexagonal Laves phase",,,,,,,TRUE,Handbook of SC
HT-LaOs₂,LaOs₂,Bulk,,,SC,intermetallic,,,Cubic,"MgCu₂ type, cubic Laves phase",,,,,,,TRUE,Handbook of SC
LaOs₂,LaOs₂,Bulk,,,SC,,6.5 K,,,,,,,,,,TRUE,Handbook of SC
LaOs₂,LaOs₂,Bulk,,,SC,Classical,5.9 K,7.0 GPa,,,,5.419 Å,,9.083 Å,,,TRUE,Handbook of SC
LaOs₂,LaOs₂,Bulk,,,SC,Type-II,8.9 K,,Cubic,cubic Laves phase,Fd3̄m,7.743 Å,7.743 Å,7.743 Å,,,TRUE,Handbook of SC
LaP,LaP,Bulk,,,NSC,,,,,,,,,,,,TRUE,10.1103/PhysRevB.77.214515
LaP2,LaP2,Bulk,,,SC,,22.2 K,11 GPa,Hexagonal,MgB2-type,P6/mmm,,,,,,FALSE,10.1103/PhysRevB.108.174513
LaPb3,LaPb3,Bulk,,,SC,,4.05 K,,,,,,,,,,,10.1103/PhysRevB.12.4836
LaPb₃,LaPb3,Bulk,,,SC,Type-II,4.18 K,,Cubic,AuCu3-type,,4.903 Å,,,,,True,10.1103/PhysRevB.11.4156
LaPb3,LaPb3,Bulk,,,SC,,,,,AuCu3,,,,,,,True,10.1103/PhysRevB.8.90
LaPb3,LaPb3,Bulk,,,NSC,,,,,,,,,,,,FALSE,10.1103/PhysRevLett.89.106402
LaPb3,LaPb3,Bulk,,,SC,,4.1 K,,Cubic,AuCu3-type,Pm-3m,4.91 Å,4.91 Å,4.91 Å,,,FALSE,10.1103/PhysRevB.82.094517
LaPb₃,LaPb₃,Bulk,,,SC,,4.10 K,,,,,4.905 Å,,,,,TRUE,Handbook of SC
LaPb₃,LaPb₃,Bulk,,,SC,,4.1 K,,Cubic,Cu₃Au type,cP4,,,,,,TRUE,Handbook of SC
LaPd0.6Ge1.4,LaPd0.6Ge1.4,Bulk,,,SC,Type-II,2.8 K,,AlB2,,,,,,,,FALSE,10.1016/j.jallcom.2013.07.169
LaPd0.80Bi2,LaPd0.80Bi2,Bulk,,,NSC,,,,Tetragonal,ZrCuSi2-type,,,,,,,TRUE,10.1103/PhysRevB.92.045112
LaPd0.85Bi2,LaPd0.85Bi2,Bulk,,,SC,,2.1 K,,Tetragonal,ZrCuSi2-type,,,,,,,TRUE,10.1103/PhysRevB.92.045112
LaPd0.98Bi2,LaPd0.98Bi2,Bulk,,,SC,Type-II,2.1 K,,ZrCuSiAs-type,Tetragonal,,,,,,,FALSE,10.1016/j.jallcom.2018.12.076
LaPd2Al3,LaPd2Al3,Bulk,,,SC,Type-II,0.8 K,,Hexagonal,,,5.5082 Å,,4.2267 Å,,,FALSE,10.1016/j.jallcom.2010.10.193
LaPd2As2,LaPd2As2,Bulk,,,SC,Type-II,1 K,Ambient,Collapsed Tetragonal,Tetragonal,I4/mmm,4.3027 Å,4.3027 Å,10.268 Å,,0.234 T,TRUE,10.1016/j.jallcom.2014.06.054
LaPd2B2C,LaPd2B2C,Bulk,,,SC,Type-II,1.8 K,,,,,,,,,,,10.1103/PhysRevB.58.3381
LaPd2B2C,LaPd2B2C,Bulk,,,SC,Type-II,1.8 K,,Tetragonal,LuNi2B2C-type,I4/mmm,3.955 Å,3.955 Å,10.178 Å,,,True,10.1103/PhysRevB.51.16436
LaPd2B2C,LaPd2B2C,Bulk,,,SC,borocarbide,1.8 K,,,,,,,,,,TRUE,Handbook of SC
LaPd2B2C,LaPd2B2C,Bulk,,,SC,,5 K,,Tetragonal,ThCr2Si2-type,I4/mmm,,,,,,FALSE,10.1103/PhysRevB.109.L180505
LaPd2Bi2,LaPd2Bi2,Bulk,,,SC,,around 1 K,,Tetragonal,CaBe2Ge2-type,,,,,,,FALSE,10.1103/PhysRevB.104.134517
LaPd2Ge,LaPd2Ge,Bulk,,,SC,Type-II,0.6 K,,YPd2Si,Orthorhombic,Pnma,0.76875 nm,0.69543 nm,0.58099 nm,,,TRUE,10.1016/j.jallcom.2013.07.169
LaPd₂Ge₂,LaPd2Ge2,,,,SC,,,,,ThCr₂Si₂-type,,,,,,,,10.1103/PhysRevB.28.1389
LaPd2Ge2,LaPd2Ge2,Bulk,,,SC,Type-I,,,,,,,,,,,,10.1103/PhysRevB.34.4566
LaPd2Ge2,LaPd2Ge2,Bulk,,,SC,Type-I,1.12 K,,Tetragonal,ThCr2Si2 structure (BaAl4 type),,,,,,,True,10.1103/PhysRevB.24.6715
Lanthanum palladium germanide,LaPd2Ge2,,,,SC,Type-I,,,,,,,,,,,FALSE,10.1103/PhysRevB.72.180504
LaPd2Ge2,LaPd2Ge2,Bulk,,,SC,Type-II,1.10 K,,ThCr2Si2,,,,,,,,FALSE,10.1016/j.jallcom.2013.07.169
LaPd2Ge2,LaPd2Ge2,Bulk,,,SC,Type-II,1.12 K,,Tetragonal,ThCr2Si2-type,I4/mmm (139),4.437 Å,,10.220 Å,,,FALSE,10.1016/j.physc.2018.10.015
LaPd2Ge2,LaPd2Ge2,Bulk,,,SC,Type-II,1.17 K,,ThCr2Si2-type,Tetragonal,,0.43766 nm,,1.00200 nm,,,FALSE,10.1016/j.physc.2007.04.326
LaPd2P2,LaPd2P2,Bulk,,,SC,Type-II,0.96 K,,Tetragonal,ThCr2Si2,I4/mmm,4.12 Å,,9.89 Å,,,TRUE,10.1016/j.jmmm.2016.05.089
LaPd2Sb2,LaPd2Sb2,Bulk,,,SC,,around 1 K,,Tetragonal,CaBe2Ge2-type,,,,,,,FALSE,10.1103/PhysRevB.104.134517
LaPd2Sb2,LaPd2Sb2,Bulk,,,SC,Type-II,1.4 K,,CaBe2Ge2-type,Tetragonal,P 4/nmm,4.568,4.568,10.266,,0.86 T,TRUE,10.1016/j.jallcom.2013.08.005
LaPd2Si2,LaPd2Si2,Bulk,,,SC,Type-I,0.39 K,,Tetragonal,ThCr2Si2-type,,4.283 Å,4.283 Å,9.88 Å,,3.1 mT,True,10.1103/PhysRevB.34.4566
Lanthanum palladium silicide,LaPd2Si2,,,,SC,Type-I,,,,,,,,,,,FALSE,10.1103/PhysRevB.72.180504
LaPd2Si2,LaPd2Si2,Bulk,,,SC,Type-II,1.88 K,,Tetragonal,,I4/mmm,,,,,,FALSE,10.1016/j.jallcom.2020.156360
LaPd2Si2,LaPd2Si2,Bulk,,,SC,Type-II,0.37 K,,Body-centered tetragonal,Tetragonal,I4/mmm (139),4.313 Å,4.313 Å,9.951 Å,,,FALSE,10.1016/j.jmrt.2023.08.177
LaPd₃,LaPd3,Bulk,,,NSC,,,,Cubic,Cu3Au,,,,,,,,10.1103/PhysRevB.8.3194
LaPd3,LaPd3,Bulk,,,NSC,,,,,,,,,,,,,10.1103/PhysRevB.51.16436
LaPd3P,LaPd3P,Bulk,,,SC,,0.28 K,,Tetragonal,Antiperovskite,P4/nmm,,,,,0.306 T,FALSE,10.1103/PhysRevB.105.214529
LaPd5Al2,LaPd5Al2,,,,NSC,,,,Tetragonal,ZrNi2Al5-type,I4/mmm,,,,,,FALSE,10.1103/PhysRevB.108.035108
LaPdGe3,LaPdGe3,,,,NSC,,NSC down to 0.35 K,,,,,,,,,,,10.1103/PhysRevB.98.184516
LaPdIn,LaPdIn,Bulk,,,SC,Type-II,1.6 K,,Hexagonal,ZrNiAl-type,P-62m,7.7384 Å,7.7384 Å,4.1440 Å,,115 mT,TRUE,10.1103/PhysRevB.104.024505
LaPdIn,LaPdIn,Bulk,,,SC,,,,Hexagonal,ZrNiAl-type,P-62m,,,,,,FALSE,10.1103/PhysRevB.105.134523
LaPdSb2,LaPdSb2,Bulk,,,SC,Type-II,2.7 K,,ZrCuSi2-type,Tetragonal,P4/nmm,0.4522 nm,,0.9982 nm,,,FALSE,10.1016/j.commatsci.2018.07.042
LaPdSi3,LaPdSi3,Bulk,,,SC,"Nonmagnetic, noncentrosymmetric, conventional",,ambient,Tetragonal,BaNiSn3-type,I4mm,,,,,,FALSE,10.1103/PhysRevB.97.184422
Lanthanum Palladium Silicide,LaPdSi3,,,,SC,Type-I,,,,,,,,,,,FALSE,10.1103/PhysRevB.100.224501
LaPdSi3,LaPdSi3,,,,SC,Type-I,2.65 K,,Tetragonal,BaNiSn3-type,I4mm,,,,,18.3 mT,,10.1103/PhysRevB.98.184516
Lanthanum Palladium Silicide,LaPdSi3,Bulk,,,SC,Noncentrosymmetric,,,,,,,,,,,FALSE,10.1103/PhysRevB.99.094517
LaPdSi3,LaPdSi3,,,,SC,,,,,,,,,,,,FALSE,10.1103/PhysRevB.99.134509
LaPdSi3,LaPdSi3,Bulk,,,SC,Type-I,2.65 K,ambient,Tetragonal,BaNiSn3-type,I4mm (No. 107),4.3542 Å,4.3542 Å,9.664 Å,,,TRUE,10.1103/PhysRevB.89.094509
LaPdSi3,LaPdSi3,Bulk,,,SC,,,,,,,,,,,,FALSE,10.1103/PhysRevB.93.174504
LaPdSi3,LaPdSi3,Bulk,,,SC,Type-I,,,,Noncentrosymmetric,,,,,,,FALSE,10.1103/PhysRevB.99.224505
LaPdSi3,LaPdSi3,Bulk,,,SC,Type-I,2.65 K,,,,,,,,,,,10.1016/j.jallcom.2016.04.245
LaPt0.8Si,LaPt0.8Si,Bulk,,,SC,Type-II,1.36 K,,LaPtSi-type,Tetragonal,I41md,4.238,,14.522,,,TRUE,10.1016/j.physc.2009.11.101
LaPt0.95Si,LaPt0.95Si,Bulk,,,SC,Type-II,2.94 K,,LaPtSi-type,Tetragonal,I41md,4.246,,14.522,,,TRUE,10.1016/j.physc.2009.11.101
LaPt0.9Si,LaPt0.9Si,Bulk,,,SC,Type-II,2.18 K,,LaPtSi-type,Tetragonal,I41md,4.244,,14.526,,,TRUE,10.1016/j.physc.2009.11.101
LaPt1.5Au0.5B2C,LaPt1.5Au0.5B2C,Bulk,,,SC,Type-II,11 K,,,,,,,,,,,10.1103/PhysRevB.58.15045
LaPt1.5Au0.5B2C,LaPt1.5Au0.5B2C,Bulk,,,SC,Type-II,10.65 K,,Tetragonal,ThCr2Si2 structure,,,,,,,True,10.1103/PhysRevB.52.16165
LaPt1.5Au0.5B2C,LaPt1.5Au0.5B2C,Bulk,,,SC,borocarbide,11 K,,,,,,,,,,TRUE,Handbook of SC
LaPt1.7Au0.3B2C,LaPt1.7Au0.3B2C,Bulk,,,SC,Type-II,10.2 K,ambient pressure,,borocarbide,,,,,,,False,10.1103/PhysRevB.51.12644
LaPt1.7Au0.3B2C,LaPt1.7Au0.3B2C,Bulk,,,SC,,,,,,,,,,,,,10.1103/PhysRevB.51.12829
LaPt1.7Au0.3B2C,LaPt1.7Au0.3B2C,Bulk,,,SC,,,,,,,,,,,,,10.1103/PhysRevB.50.12966
Lanthanum platinum gold borocarbide,LaPt1.7Au0.3B2C,Bulk,,,SC,Type-II,10.2 K,,,layered,,,,,,,True,10.1103/PhysRevB.50.4216
LaPt1.85Ge2.15,LaPt1.85Ge2.15,Bulk,,,SC,Type-II,,ambient,Tetragonal,CaBe2Ge2-type,P4/nmm,,,,,< 0.5 T,TRUE,10.1103/PhysRevB.91.174516
LaPt1.8Ge2.2,LaPt1.8Ge2.2,Bulk,,,SC,Type-II,1.95 K,ambient,Tetragonal,CaBe2Ge2-type,P4/nmm,,,,,< 0.5 T,TRUE,10.1103/PhysRevB.91.174516
LaPt1.94Ge2.06,LaPt1.94Ge2.06,Bulk,,,SC,Type-II,,ambient,Tetragonal,CaBe2Ge2-type,P4/nmm,,,,,< 0.5 T,TRUE,10.1103/PhysRevB.91.174516
LaPt2,LaPt2,Bulk,,,SC,,0.46 K,,Cubic,C15,,7.776 Å,,,,,True,10.1103/PhysRev.137.A119
LaPt2.2B2C,LaPt2.2B2C,Bulk,,,SC,Type-II,6.5-7 K,,Tetragonal,ThCr2Si2 derivative,I4/mmm,,,,-dHc1/dT = 10 Oe/K,-dHc2/dT = 7500 Oe/K,True,10.1103/PhysRevB.49.12384
LaPt2Al2,LaPt2Al2,Bulk,,,SC,Type-II,0.57 K,,Orthorhombic,,Cmme,6.4187 Å,5.9134 Å,10.1251 Å,,,TRUE,10.1016/j.jallcom.2020.156360
LaPt2B2C,LaPt2B2C,Bulk,,,SC,Type-II,11 K,,Tetragonal,Layered borocarbide,,,,,,,False,10.1103/PhysRevB.50.6486
LaPt2B2C,LaPt2B2C,Bulk,,,SC,,10 K,,,,,,,,,,,10.1103/PhysRevB.52.12921
LaPt2B2C,LaPt2B2C,Bulk,,,SC,Type-II,10.5-11 K,,Tetragonal,ThCr2Si2 derivative,I4/mmm,3.8681 Å,3.8681 Å,10.705 Å,-dHc1/dT = 21 Oe/K,-dHc2/dT = 2700 Oe/K,True,10.1103/PhysRevB.49.12384
LaPt2B2C,LaPt2B2C,Bulk,,,SC,Type-II,10.5 K,,Tetragonal,LuNi2B2C-type,,,,,,,True,10.1103/PhysRevB.65.132519
LaPt2B2C,LaPt2B2C,Bulk,,,SC,borocarbide,10 K,,,,,,,,,,TRUE,Handbook of SC
LaPt2B2C,LaPt2B2C,Bulk,,,SC,,10 K (as-grown); ~7 K (annealed),,Tetragonal,ThCr2Si2-type,I4/mmm,,,,,,FALSE,10.1103/PhysRevB.109.L180505
LaPt2B2C,LaPt2B2C,Bulk,,,SC,Type-II,10.40 K,,Body-centered tetragonal,Tetragonal,I4/mmm,3.904 Å,,10.773 Å,,,FALSE,10.1016/j.ssc.2015.01.010
LaPt2B2C,LaPt2B2C,Bulk,,,SC,Conventional,10 K,,Body-centered tetragonal,Tetragonal,I4/mmm,,,,,,FALSE,10.1016/j.solidstatesciences.2016.09.021
LaPt2B2C,LaPt2B2C,Bulk,,,SC,Type-II,10 K,,Tetragonal,,,,,,,4 T,TRUE,10.1016/j.physc.2007.04.203
LaPt₂Ge₂,LaPt2Ge2,,,,SC,,,,,BaAl₄-related,,,,,,,,10.1103/PhysRevB.28.1389
LaPt2Ge2,LaPt2Ge2,Bulk,,,SC,,0.55 K,,Tetragonal,variant of ThCr2Si2 structure,,,,,,,True,10.1103/PhysRevB.24.6715
LaPt2Ge2,LaPt2Ge2,Bulk,,,SC,Type-II,0.41 K,ambient,"Monoclinic (low T), Tetragonal (high T)",CaBe2Ge2-type,"P2_1/c (monoclinic, low T), P4/nmm (tetragonal, high T)",,,,,< 0.5 T,TRUE,10.1103/PhysRevB.91.174516
LaPt2Si2,LaPt2Si2,Bulk,,,SC,Type-II,1.6 K,ambient,Tetragonal,CaBe2Ge2-type,P4/nmm,,,,,,TRUE,10.1103/PhysRevB.97.184509
LaPt2Si2,LaPt2Si2,Bulk,,,SC,,1.87 K,ambient,,Layered,,,,,,,,10.1103/PhysRevB.103.195150
LaPt2Si2,LaPt2Si2,,,,"SC, CDW",,,,Tetragonal,CaBe2Ge2-type,,,,,,,FALSE,10.1103/PhysRevB.91.174516
LaPt2Si2,LaPt2Si2,Bulk,,,SC,,,,,,,,,,,,FALSE,10.1103/PhysRevB.103.174511
LaPt2Si2,LaPt2Si2,Bulk,,,SC,Type-II,2.15 K,,Body-centered tetragonal,Tetragonal,I4/mmm (139),4.291 Å,4.291 Å,9.901 Å,,,FALSE,10.1016/j.jmrt.2023.08.177
LaPt2Si2,LaPt2Si2,Bulk,,,SC,Type-II,2.2 K,,CaBe2Ge2-type,Quasi-two-dimensional,P4/nmm,,,,,,FALSE,10.1016/j.physc.2012.02.047
Lanthanum Platinum Phosphide,LaPt3P,,,,SC,,,,,,,,,,,,FALSE,10.1103/PhysRevB.93.214510
LaPt3P,LaPt3P,,,,SC,,,,,,,,,,,,FALSE,10.1103/PhysRevLett.134.136001
LaPt3P,LaPt3P,Bulk,,,SC,,1.5 K,,Tetragonal,Distorted antiperovskite,P4/nmm,5.7626,5.7626,5.4650,,,TRUE,10.1103/PhysRevLett.108.237001
LaPt3P,LaPt3P,Bulk,,,SC,,1.5 K,,Tetragonal,Antiperovskite,P4/nmm,,,,,,FALSE,10.1103/PhysRevB.105.214529
LaPt3P,LaPt3P,Bulk,,,SC,Type-II,1.5 K,,Tetragonal,,P4/nmm,,,,,,FALSE,10.1016/j.aop.2020.168095
LaPt3P,LaPt3P,Bulk,,,SC,Type-II,1.5 K,ambient,,,,,,,,,TRUE,10.1016/j.jallcom.2023.170440
