Repository: WyattBunstine/ML_SC_Project

# ML_SC_Project — Chemically and Geometrically Motivated Crystal Graph Neural Networks

This project predicts and screens superconductors from crystal structure. It frames the
problem as a **two-stage hurdle**: first classify whether a material is a superconductor
candidate (SC vs. non-SC), then regress the critical temperature T_c for superconductors.

Two graph-neural-network families are trained and compared:

- a **baseline CGCNN** ([txie-93/cgcnn](https://github.com/txie-93/cgcnn)), and
- an **MPNN** with learned edge features that consumes richer `crystal_graph_v4` graphs
  (this project's contribution).

File: database/superconductor_materials_full.csv (part 100 of 215)
Material_Name,Chemical_Composition,Material_Class,Film_Thickness,Substrate,Material_Type,Superconductor_Type,Superconducting_Transition_Temperature,Pressure,Crystal_Structure,Lattice_Structure,Space_Group,"Lattice_Constant(a)","Lattice_Constant(b)","Lattice_Constant(c)",Lower_Critical_Field,Upper_Critical_Field,Experimental,DOI
LaPt3P,LaPt3P,Bulk,,,SC,Type-II,1.5 K,,Antiperovskite,Tetragonal,P4/nmm,5.8072,5.8072,5.5010,,,FALSE,10.1016/j.physb.2019.411791
LaPt3P,LaPt3P,,,,SC,,1.5 K,,,,,,,,,,FALSE,10.1016/j.jcrysgro.2016.10.003
LaPt3Si,LaPt3Si,,,,SC,,0.67 K,,Tetragonal,Noncentrosymmetric,P4mm,,,,,,NQR,10.1103/PhysRevB.73.092508
LaPt3Si,LaPt3Si,,,,SC,,0.6 K,,,,,,,,,,FALSE,10.1103/PhysRevLett.108.237001
LaPt3Si,LaPt3Si,Bulk,,,SC,,,,,,,,,,,,FALSE,10.1103/PhysRevB.103.174511
LaPt3Si,LaPt3Si,Bulk,,,SC,Type-I,,,,,,,,,,,FALSE,10.1103/PhysRevB.89.094509
LaPt3Si,LaPt3Si,Bulk,,,NSC,,,,,Noncentrosymmetric,,,,,,,TRUE,10.1103/PhysRevLett.94.107001
LaPt3Si,LaPt3Si,Bulk,,,SC,Type-II,0.65 K,,Simple Tetragonal,Tetragonal,P4mm,4.157,,5.516,,,FALSE,10.1016/j.intermet.2017.03.004
LaPt3Si,LaPt3Si,Bulk,,,SC,Conventional,0.6 K,,Non-centrosymmetric,,,,,,,,FALSE,10.1016/j.jmmm.2006.10.141
LaPt4Ge12,LaPt4Ge12,Bulk,,,SC,Conventional/skutterudite,8.3 K,,Cubic,skutterudite,,,,,,,TRUE,10.1103/PhysRevB.82.024524
LaPt4Ge12,LaPt4Ge12,Bulk,,,SC,Type-II,8.27 K,,Cubic,Filled Skutterudite,Im-3,8.6235,8.6235,8.6235,,1.60 T,TRUE,10.1103/PhysRevLett.100.017002
LaPt4Ge12,LaPt4Ge12,Single Crystal,,,SC,Type-II,8.0 K,ambient,Cubic,skutterudite,,,,,14 mT,1.4 T,TRUE,10.1103/PhysRevB.94.054523
LaPt4Ge12,LaPt4Ge12,Bulk,,,SC,,8.3 K,,Cubic,skutterudite,,,,,,,FALSE,10.1103/PhysRevB.86.174513
LaPt4Ge12,LaPt4Ge12,Bulk,,,SC,Type-II,8.3 K,,Cubic,skutterudite,Im-3 (No. 204),8.611,8.611,8.611,,1.40 T,TRUE,10.1103/PhysRevB.99.245115
LaPt4Ge12,LaPt4Ge12,Bulk,,,SC,Multiband,8.3 K,ambient,Cubic,filled skutterudite,Im-3,8.618,8.618,8.618,,,TRUE,10.1103/PhysRevB.94.094501
Lanthanum Platinum Germanide,LaPt4Ge12,Bulk,,,SC,Type-II,8.3 K,Ambient,Cubic,Filled skutterudite,Im-3,,,,,,FALSE,10.1103/PhysRevB.77.180504
LaPt4Ge12,LaPt4Ge12,Bulk,,,SC,,up to 8.3 K,,,filled skutterudite,,,,,,,,10.1103/PhysRevLett.109.236405
LaPt4Ge12,LaPt4Ge12,Bulk,,,SC,Type-II,8.3 K,,Cubic,skutterudite,,,,,,,FALSE,10.1103/PhysRevB.78.052504
LaPt4Ge12,LaPt4Ge12,Bulk,,,SC,Type-II,8.24 K,0,Filled-skutterudite,,,,,,,,TRUE,10.1016/j.physc.2009.11.127
LaPt4Ge12,LaPt4Ge12,Bulk,,,SC,Type-II,8.27 K,0 GPa,Cubic,LaFe4P12-type,,8.6235 Å,8.6235 Å,8.6235 Å,,,FALSE,10.1016/j.physc.2012.08.008
LaPtBi,LaPtBi,,,,SC,,,,,Half-Heusler,,,,,,,FALSE,10.1103/PhysRevB.87.140507
LaPtBi,LaPtBi,Bulk,,,SC,,0.9 K,,,Half-Heusler,,,,,,1.5 T,FALSE,10.1103/PhysRevResearch.4.L032004
LaPtBi,LaPtBi,Bulk,,,SC,Unconventional/Topological,,,Cubic,Half-Heusler,,,,,,,FALSE,10.1103/PhysRevLett.116.137001
LaPtBi,LaPtBi,Bulk,,,SC,Topological,below a few Kelvin,,Cubic,Half-Heusler,,,,,,,TRUE,10.1103/PhysRevB.99.054505
LaPtBi,LaPtBi,Bulk,,,SC,Type-II,0.76 K,,,,,,,,,,FALSE,10.1016/j.jnoncrysol.2022.121969
LaPtBi,LaPtBi,,,,SC,,0.90 K,,Cubic,,F -43 m,,,,,,FALSE,10.1016/j.jallcom.2023.172100
LaPtBi,LaPtBi,Bulk,,,SC,Type-II,0.9 K,,,,,,,,,,FALSE,10.1016/j.ssc.2013.12.010
LaPtBi,LaPtBi,Bulk,,,SC,Type-II,0.76 K,,Cubic,fcc,F-43m,6.985,6.985,6.985,,,FALSE,10.1016/j.ssc.2018.01.018
LaPtBN,LaPtBN,Bulk,,,SC,,6.7 K,,Tetragonal,inverse α-PbO-type,P4/nmm,3.8240,3.8240,7.8649,,,TRUE,10.1103/PhysRevB.87.144509
LaPtGe,LaPtGe,Bulk,,,SC,,3.4 K,,Tetragonal,LaPtSi type,I4,4.266 Å,4.266 Å,14.96 Å,,,TRUE,Handbook of SC
LaPtGe,LaPtGe,Bulk,,,SC,Type-II,3.05 K,,Tetragonal,"Noncentrosymmetric, LaPtSi-type (α-ThSi2 variant)",I4_1md (No. 109),4.2655 Å,4.2655 Å,14.9654 Å,2.1 mT,0.69 T,TRUE,10.1103/PhysRevB.98.214505
LaPtGe,LaPtGe,Bulk,,,SC,Type-I,3.05 K,,Body-centered tetragonal,Tetragonal,I41md,4.3376 Å,,14.9205 Å,,,FALSE,10.1016/j.commatsci.2020.109949
LaPtGe3,LaPtGe3,Bulk,,,SC,Type-I,0.55 K,ambient,Tetragonal,"BaNiSn3-type, noncentrosymmetric",I4mm,4.5064,4.5064,9.8239,,14 mT,TRUE,10.1103/PhysRevB.98.184516
LaPtGe3,LaPtGe3,Bulk,,,SC,Type-I,0.55 K,,Body-centered tetragonal,Tetragonal,I4mm,4.5631 Å,,9.9209 Å,,,FALSE,10.1016/j.commatsci.2020.109949
LaPtIn,LaPtIn,Bulk,,,NSC,,,,Hexagonal,ZrNiAl-type,P-62m,7.6994 Å,7.6994 Å,4.1330 Å,,,TRUE,10.1103/PhysRevB.104.024505
LaPtIn,LaPtIn,Bulk,,,NSC,,,,,,,,,,,,FALSE,10.1103/PhysRevB.105.134523
LaPtSi,LaPtSi,Bulk,,,SC,Type-II,3.8 K,,Tetragonal,α-ThSi2 derivative,I41md,4.2494 Å,4.2494 Å,14.5388 Å,117 Oe,2180 Oe,True,10.1103/PhysRevB.52.6784
LaPtSi,LaPtSi,Bulk,,,SC,,3.3 K,,Tetragonal,LaPtSi type,I4,4.2490 Å,4.2490 Å,14.539 Å,,,TRUE,Handbook of SC
LaPtSi,LaPtSi,Bulk,,,SC,,,,,,I4₁md,,,,,,TRUE,Handbook of SC
LaPtSi,LaPtSi,Bulk,,,SC,,3.3 K,,,tI12,,,,,,,TRUE,Handbook of SC
LaPtSi,LaPtSi,Bulk,,,SC,Type-II,3.35 K,ambient,Tetragonal,ternary derivative of α-ThSi2-type,I41md (No. 109),4.2502 Å,4.2502 Å,14.525 Å,,0.4 T,TRUE,10.1103/PhysRevB.88.104508
LaPtSi,LaPtSi,Bulk,,,SC,Type-II,3.7 K,,α-ThSi2-type,Tetragonal,I41md,,,,,,FALSE,10.1016/S0925-8388(00)01071-9
LaPtSi,LaPtSi,,,,SC,,3.80 K,,Tetragonal,,I 41 md,,,,,,FALSE,10.1016/j.jallcom.2023.172100
LaPtSi,LaPtSi,Bulk,,,SC,Type-II,3.30 K,,,,,,,,,,TRUE,10.1016/0038-1098(95)00115-8
LaPtSi,LaPtSi,Bulk,,,SC,Type-II,3.3 K,,LaPtSi-type,Tetragonal,I41md,4.248,,14.516,,,TRUE,10.1016/j.physc.2009.11.101
LaPtSi,LaPtSi,Bulk,,,SC,Type-II,3.18-3.37 K,Ambient,Tetragonal,Tetragonal,I41md,4.248 Å,,14.516 Å,,,TRUE,10.1016/j.physc.2009.10.018
LaPtSi,LaPtSi,,,,SC,,3.7 K,,Tetragonal,α-ThSi2-type,I41md,,,,,,FALSE,10.1016/S0022-3697(00)00044-5
LaPtSi3,LaPtSi3,Bulk,,,SC,"Nonmagnetic, noncentrosymmetric, conventional",,ambient,Tetragonal,BaNiSn3-type,I4mm,,,,,,FALSE,10.1103/PhysRevB.97.184422
LaPtSi3,LaPtSi3,,,,SC,Type-II,< 4 K,,Tetragonal,BaNiSn3-type,I4mm,,,,,<500 mT,,10.1103/PhysRevB.98.184516
Lanthanum Platinum Silicide,LaPtSi3,Bulk,,,SC,Noncentrosymmetric,,,,,,,,,,,FALSE,10.1103/PhysRevB.99.094517
LaPtSi3,LaPtSi3,,,,SC,,,,,,,,,,,,FALSE,10.1103/PhysRevB.99.134509
LaPtSi3,LaPtSi3,Bulk,,,SC,Type-II,1.52 K,ambient,Tetragonal,BaNiSn3-type,I4mm (No. 107),4.3474 Å,4.3474 Å,9.6368 Å,,526 G,TRUE,10.1103/PhysRevB.89.094509
LaPtSi3,LaPtSi3,Bulk,,,SC,Type-II,1.52 K,,,,,,,,,,,10.1016/j.jallcom.2016.04.245
LaPtSi3,LaPtSi3,Bulk,,,SC,Type-II,1.52 K,,Body-Centred Tetragonal,Tetragonal,I4mm,4.376,,9.672,,,FALSE,10.1016/j.intermet.2017.03.004
LaPt₁.₅Au₀.₆B₂C,LaPt₁.₅Au₀.₆B₂C,Bulk,,,SC,,11 K,,,,,3.8729 Å,,10.7401 Å,,,TRUE,Handbook of SC
LaPt₂B₂C,LaPt₂B₂C,Bulk,,,SC,,10 K,,,,,3.8681 Å,,10.705 Å,,,TRUE,Handbook of SC
LaPt₂B₂C,LaPt₂B₂C,Bulk,,,SC,Type-II,10.0 K,,Tetragonal,borocarbide,tI12,,,,,,TRUE,Handbook of SC
LaRh2,LaRh2,Bulk,,,SC,,2.60 K,,,,,,,,,,True,10.1103/PhysRev.137.A119
LaRh2As2,LaRh2As2,Bulk,,,SC,,0.3 K,ambient,Tetragonal,,,,,,,"10 mT (H // c), 12 mT (H // ab)",,10.1103/PhysRevB.106.184509
LaRh2As2,LaRh2As2,,,,NSC,,,,,,,,,,,,FALSE,10.1103/PhysRevX.14.021048
LaRh2B2C,LaRh2B2C,Bulk,,,NSC,,Not superconducting above 1.4 K,,Tetragonal,LuNi2B2C structure type,I4/mmm,3.9019(2) Å,3.9019(2) Å,10.2460(6) Å,,,True,10.1103/PhysRevB.50.12966
LaRh2B2C,LaRh2B2C,Bulk,,,SC,Type-II,0.20 K,,Body-centred tetragonal,Tetragonal,I4/mmm,3.902 Å,,10.318 Å,,,FALSE,10.1016/j.physc.2019.1353585
LaRh2Si2,LaRh2Si2,Bulk,,,SC,,,,,,,,,,,,,10.1103/PhysRevB.60.14897
LaRh2Si2,LaRh2Si2,Bulk,,,SC,Type-I,0.074 K,,Tetragonal,ThCr2Si2-type,,4.112 Å,4.112 Å,10.29 Å,,0.73 mT,True,10.1103/PhysRevB.34.4566
Lanthanum rhodium silicide,LaRh2Si2,,,,SC,Type-I,,,,,,,,,,,FALSE,10.1103/PhysRevB.72.180504
LaRh2Si2,LaRh2Si2,Bulk,,,SC,Type-II,3.8±0.2K,,,,,,,,,,TRUE,10.1016/0038-1098(83)90076-5
LaRh2Si2,LaRh2Si2,Bulk,,,SC,Type-II,3.72 K,,Body-centered tetragonal,Tetragonal,I4/mmm (139),4.143 Å,4.143 Å,10.307 Å,,,FALSE,10.1016/j.jmrt.2023.08.177
LaRh3,LaRh3,Bulk,,,SC,Type-II,2.6 K,0 GPa,Rhombohedral,PuNi3-type,Pnma,5.305 Å,17.59 Å,3.315 Å,,0.8 T,TRUE,10.1016/j.physc.2020.1353619
LaRh3B2,LaRh3B2,Bulk,,,SC,Type-II,2.22 K,,Hexagonal,CeCo3B2-type,P6/mmm,5.483 Å,5.483 Å,3.142 Å,,dHc2/dT = -0.96 kOe/K at Tc,True,10.1103/PhysRevB.32.4742
LaRh3B2,LaRh3B2,Bulk,,,SC,,2.5 K,,,,,,,,,,,10.1103/PhysRevB.41.9013
LaRh3B2,LaRh3B2,Bulk,,,SC,,2.7 K,,,,,,,,,,FALSE,10.1016/j.jmmm.2003.11.215
LaRh3B2,LaRh3B2,Bulk,,,SC,,2.5 K,,,,,,,,,,TRUE,10.1016/j.physb.2004.06.023
LaRh3B2,LaRh3B2,Bulk,,,SC,Type-II,2.60-2.82 K,,,,,,,,,,FALSE,10.1016/j.physc.2024.1354583
LaRh4P12,LaRh4P12,Bulk,,,SC,Type-II,up to 17 K,,Cubic,Filled Skutterudite,,,,,,,FALSE,10.1103/PhysRevLett.100.017002
LaRh4P12,LaRh4P12,Bulk,,,SC,,13.6 ~ 17 K,dTc/dP = -(0.3 ~ 0.5) K/GPa,Cubic,skutterudite,Im-3 (No. 204),,,,,,FALSE,10.1103/PhysRevB.88.024514
LaRh5,LaRh5,Bulk,,,SC,,1.62 K,,,,,,,,,,True,10.1103/PhysRev.137.A119
LaRhAl,LaRhAl,Bulk,,,SC,Type-II,2.4 K,,Orthorhombic,Pd2(MnPd)Ge2-type,Pnma,7.246 Å,4.256 Å,16.256 Å,,,True,10.1103/PhysRevB.62.127
LaRhAl,LaRhAl,Bulk,,,SC,Type-II,2.4 K,,Orthorhombic,Pd2(MnPd)Ge2-type,,,,,,,FALSE,10.1016/j.ssc.2004.06.024
LaRhAl,LaRhAl,,,,SC,,2.40 K,,Orthorhombic,,Pnma,,,,,,FALSE,10.1016/j.jallcom.2023.172100
LaRhAl,LaRhAl,Bulk,,,SC,Type-II,2.4 K,,Orthorhombic,Pd2(MnPd)Ge2 type,Pnma,7.246,4.256,16.256,,,TRUE,10.1016/S0038-1098(00)00034-X
LaRhBi,LaRhBi,Bulk,,,SC,Type-II,2.4 K,,,,,,,,,,TRUE,10.1016/S0921-4526(96)00728-4
LaRhGe3,LaRhGe3,,,,NSC,,NSC down to 0.35 K,,,,,,,,,,,10.1103/PhysRevB.98.184516
LaRhIn5,LaRhIn5,Bulk,,,NSC,,,ambient,,,,,,,,,TRUE,10.1103/PhysRevB.94.045101
LaRhIn5,LaRhIn5,Bulk,,,NSC,,,ambient,Tetragonal,HoCoGa5-type,,,,,,,FALSE,10.1103/PhysRevLett.101.056402
LaRhSb,LaRhSb,,,,SC,,2.1 K,,,,,,,,,,,10.1103/PhysRevB.62.127
LaRhSb,LaRhSb,Bulk,,,SC,Type-II,2.1 K,,Orthorhombic,TiNiSi-type,Pnma,7.547 Å,4.696 Å,7.898 Å,,0.5 T,True,10.1103/PhysRevB.48.9858
LaRhSb,LaRhSb,Bulk,,,SC,,2.5 K,,Orthorhombic,ε-TiNiSi-type,Pnma,7.541 Å,4.658 Å,7.924 Å,,,True,10.1103/PhysRevB.51.399
LaRhSi,LaRhSi,Bulk,,,SC,,0.36 K,,,,,,,,,,True,10.1103/PhysRevB.34.4566
LaRhSi,LaRhSi,Bulk,,,SC,,4.35 K,,Cubic,ZrSO type,P2₁3,6.296 Å,6.296 Å,6.296 Å,,,TRUE,Handbook of SC
LaRhSi,LaRhSi,Bulk,,,SC,,4.4 K,,Cubic,ZrSO,P213,,,,,,TRUE,Handbook of SC
LaRhSi,LaRhSi,Bulk,,,SC,,4.4 K,,,cP12,,,,,,,TRUE,Handbook of SC
LaRhSi,LaRhSi,Bulk,,,SC,,>4.2 K,,Cubic,,P2₁3,,,,,,TRUE,Handbook of SC
LaRhSi3,LaRhSi3,Bulk,,,SC,Noncentrosymmetric,,,Tetragonal,Noncentrosymmetric,,,,,,Low (dominated by orbital depairing),FALSE,10.1103/PhysRevResearch.3.023179
LaRhSi3,LaRhSi3,,,,SC,Type-I/Type-II,,,,,,,,,,,,10.1103/PhysRevB.110.064506
Lanthanum Rhodium Trisilicide,LaRhSi3,Bulk,,,SC,Type-I,,,,,,,,,,,FALSE,10.1103/PhysRevB.96.220506
LaRhSi3,LaRhSi3,Bulk,,,NSC,,,Ambient,,,,,,,,,TRUE,10.1103/PhysRevB.76.054506
LaRhSi3,LaRhSi3,Bulk,,,SC,"Nonmagnetic, noncentrosymmetric, conventional",,ambient,Tetragonal,BaNiSn3-type,I4mm,,,,,,FALSE,10.1103/PhysRevB.97.184422
LaRhSi3,LaRhSi3,Bulk,,,SC,Noncentrosymmetric,,,,,,,,,,,FALSE,10.1103/PhysRevLett.112.107002
Lanthanum Rhodium Silicide,LaRhSi3,,,,SC,Type-II/1,,,,,,,,,,,FALSE,10.1103/PhysRevB.100.224501
LaRhSi3,LaRhSi3,,,,SC,Type-I,2.16 K,,Tetragonal,BaNiSn3-type,I4mm,,,,,17.2 mT,,10.1103/PhysRevB.98.184516
LaRhSi3,LaRhSi3,Bulk,,,SC,"Type-I, Noncentrosymmetric",2.16 K,ambient pressure,Tetragonal,BaNiSn3-type,I4mm (No. 107),4.2693 Å,4.2693 Å,9.8292 Å,,17.2 mT,TRUE,10.1103/PhysRevB.83.064522
Lanthanum rhodium silicide,LaRhSi3,,,,SC,Type-II/1,,,,Noncentrosymmetric,,,,,,Hc3/Hc2 = 6.7,FALSE,10.1103/PhysRevB.102.064507
Lanthanum Rhodium Silicide,LaRhSi3,Bulk,,,SC,Noncentrosymmetric,,,,,,,,,,,FALSE,10.1103/PhysRevB.99.094517
LaRhSi3,LaRhSi3,,,,SC,,,,,,,,,,,,FALSE,10.1103/PhysRevB.99.134509
LaRhSi3,LaRhSi3,Bulk,,,SC,Type-I,,,Tetragonal,BaNiSn3-type,I4mm,,,,,,FALSE,10.1103/PhysRevB.89.094509
LaRhSi3,LaRhSi3,Bulk,,,SC,,,,,,,,,,,,FALSE,10.1103/PhysRevB.93.174504
LaRhSi3,LaRhSi3,,,,SC,,,,,Noncentrosymmetric,,,,,,,FALSE,10.1103/PhysRevB.98.214505
LaRhSi3,LaRhSi3,Bulk,,,SC,Type-II/1,,,,Noncentrosymmetric,,,,,,,FALSE,10.1103/PhysRevB.99.224505
LaRhSi₂,LaRhSi₂,Bulk,,,SC,,3.4 K,,,oS16,,,,,,,TRUE,Handbook of SC
LaRhSi₃,LaRhSi₃,Bulk,,,SC,,2.7 K,,,tI10,,,,,,,TRUE,Handbook of SC
LaRhSn,LaRhSn,Bulk,,,SC,,1.7 K,,,,,,,,,,TRUE,10.1103/PhysRevB.79.094424
LaRhSn,LaRhSn,Bulk,,,SC,Type-II,1.9 K,,Hexagonal,ZrNiAl-type,P-62m,,,,,0.219 T,TRUE,10.1103/PhysRevB.105.134523
LaRhSn,LaRhSn,Bulk,,,SC,Type-II,1.85 K,,Hexagonal,ZrNiAl-type,P6̅2m,0.7479 nm,,0.4217 nm,,"0.5 T (I ∥ a, B ∥ c), 0.7 T or 0.8 T (I ∥ c, B ∥ a)",TRUE,10.1016/j.jallcom.2007.01.121
LaRhSn,LaRhSn,,,,SC,,1.7 K,,,,,,,,,,FALSE,10.1016/j.jssc.2006.02.024
LaRh₂B₂C,LaRh₂B₂C,Bulk,,,SC,Type-II,<4.2 K,,Tetragonal,borocarbide,tI12,,,,,,TRUE,Handbook of SC
LaRh₃,LaRh₃,Bulk,,,SC,,2.6 K,,,,,,,,,,TRUE,Handbook of SC
LaRh₃B₂,LaRh₃B₂,Bulk,,,SC,Classical,2.82 K,,Hexagonal,CeCo₂B₂ type,P6/mmm,5.480 Å,5.480 Å,3.137 Å,,,TRUE,Handbook of SC
LaRh₃B₂,LaRh₃B₂,Bulk,,,SC,,2.8 K,,Hexagonal,CeCo₃B₂ type,hP6,,,,,,TRUE,Handbook of SC
LaRh₅,LaRh₅,Bulk,,,SC,,1.6 K,,,,,,,,,,TRUE,Handbook of SC
LaRu2,LaRu2,,,,SC,,3.2 K,,,,,,,,,,,10.1103/PhysRevB.26.445
LaRu2,LaRu2,Bulk,,,SC,Type-II,3.08 K,,Cubic,Laves phase,,7.7187 Å,,,,> 9 kOe,True,10.1103/PhysRevB.6.3286
LaRu₂,LaRu2,Bulk,,,SC,Type-II,4.45 K,,Cubic,MgCu2-type,,7.702 Å,,,,,False,10.1103/PhysRevB.44.2283
LaRu2,LaRu2,Bulk,,,SC,Type-II,3.9 K,,,,,,,,,,True,10.1103/PhysRevLett.30.437
LaRu2:Gd,LaRu2,Bulk,,,SC,Type-II,3.5 K,,Cubic,,,,,,,measured at microwave frequency,True,10.1103/PhysRevB.9.147
Lanthanum ruthenium,LaRu2,Bulk,,,SC,,,,,Laves phase,,,,,,,,10.1103/PhysRevLett.9.290
LaRu2,LaRu2,Bulk,,,SC,Type-II,<4.21 K,8 GPa,Cubic,Laves phase C15,,,,,,,True,10.1103/PhysRevB.65.174513
LaRu2,LaRu2,Bulk,,,SC,Type-II,4.29 K,ambient pressure,Cubic,C15,,,,,,,True,10.1103/PhysRevB.33.162
Lanthanum Ruthenium,LaRu2,Bulk,,,SC,,1.63 K,,,Laves phase,,,,,,,True,10.1103/PhysRevLett.1.92
LaRu2,LaRu2,Bulk,,,SC,Type-II,4.4 K,,Laves phase,,,,,,,,TRUE,10.1016/j.jmmm.2003.11.085
LaRu2,LaRu2,Bulk,,,SC,Type-II,4.4 K,,,,,,,,,,TRUE,10.1016/S0925-8388(00)01384-0
LaRu2.7Ir0.3Si2,LaRu2.7Ir0.3Si2,Bulk,,,SC,Type-II,6.05 K,,Hexagonal,Distorted kagome-honeycomb,P6_3/mmc,,,,21.8 mT,4.21 T,TRUE,10.1103/PhysRevB.107.024503
LaRu2.7Rh0.3Si2,LaRu2.7Rh0.3Si2,Bulk,,,SC,Type-II,5.8 K,,Hexagonal,Distorted kagome-honeycomb,P6_3/mmc,,,,26.3 mT,3.90 T,TRUE,10.1103/PhysRevB.107.024503
LaRu2.85Ir0.15Si2,LaRu2.85Ir0.15Si2,Bulk,,,SC,Type-II,6.55 K,,Hexagonal,Distorted kagome-honeycomb,P6_3/mmc,,,,19.1 mT,5.13 T,TRUE,10.1103/PhysRevB.107.024503
LaRu2.85Rh0.15Si2,LaRu2.85Rh0.15Si2,Bulk,,,SC,Type-II,6.55 K,,Hexagonal,Distorted kagome-honeycomb,P6_3/mmc,,,,24.4 mT,4.61 T,TRUE,10.1103/PhysRevB.107.024503
"LaRu3Si2 (Fe-doped, 3%)",LaRu2.91Fe0.09Si2,,,,NSC,,NSC,,,,,,,,NSC,NSC,FALSE,10.1103/PhysRevB.107.024503
LaRu2As2,LaRu2As2,Bulk,,,SC,Type-II,7.8K,,ThCr2Si2-type,Body-centered tetragonal,I4/mmm,4.182,,10.590,,1.6T,TRUE,10.1007/s11434-016-1080-4
LaRu2As2,LaRu2As2,Bulk,,,SC,Type-II,7.8 K,,ThCr2Si2-type,Tetragonal,I4/mmm (139),4.209 Å,4.209 Å,10.921 Å,,,FALSE,10.1016/j.jallcom.2016.11.418
LaRu2As2,LaRu2As2,Bulk,,,SC,Type-II,7.8 K,,ThCr2Si2-type,,,,,,,,,10.1016/j.physc.2019.02.007
LaRu2As2,LaRu2As2,Bulk,,,SC,Type-II,7.8 K,,ThCr2Si2-type,,,,,,,,FALSE,10.1016/j.mtcomm.2022.103785
LaRu2As2,LaRu2As2,Bulk,,,SC,Type-II,7.8 K,,ThCr2Si2-type,,,,,,,,FALSE,10.1016/j.jallcom.2017.09.209
LaRu2Os2P12,LaRu2Os2P12,Bulk,,,SC,Type-II,7 K,,Skutterudite,,,,,,,,TRUE,10.1016/0022-3697(95)00197-2
LaRu2P1.6B0.4,LaRu2P1.6B0.4,Bulk,,,SC,Type-II,2.0 K,,Tetragonal,,,4.037,,10.477,,,TRUE,10.1016/j.materresbull.2004.04.011
LaRu2P2,LaRu2P2,Bulk,,,SC,,4.1 K,,Tetragonal,CeAl2Ga2,I4/mmm,,,,,,TRUE,Handbook of SC
LaRu2P2,LaRu2P2,Bulk,,,SC,Low Tc,4 K,,Tetragonal,ThCr2Si2-type,I4/mmm,4.031,4.031,10.675,,,TRUE,10.1103/PhysRevB.91.214502
LaRu2P2,LaRu2P2,Bulk,,,SC,,4.1 K,ambient pressure,Tetragonal,ThCr2Si2-type,,,,,,,FALSE,10.1103/PhysRevB.79.180502
LaRu2P2,LaRu2P2,Bulk,,,SC,,4.1 K,,Tetragonal,ThCr2Si2-type,,,,,,,TRUE,10.1103/PhysRevB.93.054506
LaRu2P2,LaRu2P2,Bulk,,,SC,,,,,,,,,,,,TRUE,10.1103/PhysRevB.97.094105
LaRu2P2,LaRu2P2,,,,SC,,4.1 K,,,,,,,,,,FALSE,10.1103/PhysRevB.84.214527
LaRu2P2,LaRu2P2,,,,SC,,4.10 K,,Un-collapsed Tetragonal,,,,,,,,FALSE,10.1016/j.jallcom.2014.06.054
LaRu2P2,LaRu2P2,Bulk,,,SC,Low-Tc,4.1 K,,,,,,,,,,FALSE,10.1016/j.jallcom.2013.01.198
LaRu2P2,LaRu2P2,,,,SC,,4.1K,,ThCr2Si2-type,,,,,,,,FALSE,10.1007/s11434-016-1080-4
LaRu2P2,LaRu2P2,Bulk,,,SC,Type-II,4 K,,ThCr2Si2-type,Tetragonal,I4/mmm (139),4.035 Å,4.035 Å,11.019 Å,,,FALSE,10.1016/j.jallcom.2016.11.418
LaRu2P2,LaRu2P2,,,,SC,,4.1 K,,,,,,,,,,FALSE,10.1016/j.solidstatesciences.2007.08.016
LaRu2P2,LaRu2P2,Bulk,,,SC,Type-II,4.0 K,,ThCr2Si2-type,,,,,,,,,10.1016/j.physc.2019.02.007
LaRu2P2,LaRu2P2,Bulk,,,SC,Type-II,4.0 K,,ThCr2Si2-type,,,,,,,,FALSE,10.1016/j.mtcomm.2022.103785
LaRu2P2,LaRu2P2,Bulk,,,SC,Type-II,4.0 K,,Tetragonal,,,4.032,,10.632,,,TRUE,10.1016/j.materresbull.2004.04.011
LaRu2P2,LaRu2P2,Bulk,,,SC,,4.1 K,,ThCr2P2-type,,,,,,,,FALSE,10.1016/j.ssc.2008.05.010
LaRu2Zn20,LaRu2Zn20,Bulk,,,SC,,0.2 K,,,CeCr2Al20-type,,,,,,,FALSE,10.1103/PhysRevB.93.134507
LaRu3B2,LaRu3B2,,,,SC,,,,,kagome,,,,,,,FALSE,10.1103/PhysRevB.107.024503
LaRu3OsP12,LaRu3OsP12,Bulk,,,SC,Type-II,7 K,,Skutterudite,,,,,,,,TRUE,10.1016/0022-3697(95)00197-2
LaRu3Si2,LaRu3Si2,Bulk,,,SC,,7 K,,Hexagonal,,P63/m or P63,,,7.12 Å,,,,10.1103/PhysRevB.30.444
LaRu3Si2,LaRu3Si2,Bulk,,,SC,Type-II,7.5 K,,Hexagonal,,,5.67 Å,,7.120 Å,~10² G,~2×10⁴ G,True,10.1103/PhysRevB.49.12051
LaRu3Si2,LaRu3Si2,Bulk,,,SC,,,,,kagome,,,,,,,FALSE,10.1103/PhysRevB.108.104504
LaRu3Si2,LaRu3Si2,Bulk,,,SC,,7 K,,,Kagome,,,,,,,FALSE,10.1103/PhysRevB.104.035131
LaRu3Si2,LaRu3Si2,Bulk,,,SC,Type-II,7.3 K,,Hexagonal,Distorted kagome-honeycomb,P6_3/mmc,,,,24.5 mT,3.97 T,TRUE,10.1103/PhysRevB.107.024503
LaRu3Si2,LaRu3Si2,Bulk,,,SC,,< 7 K,,,kagome,,,,,,,TRUE,10.1103/PhysRevMaterials.7.014205
LaRu3Si2,LaRu3Si2,Bulk,,,SC,Type-II,7.8 K,,Hexagonal,"Kagome (Ru), honeycomb (Si), triangle (La)",P63/m or P63,5.68,5.68,3.565,,,TRUE,10.1103/PhysRevB.84.214527
LaRu3Si2,LaRu3Si2,Bulk,,,SC,Type-II,7 K,ambient,,kagome,,,,,,,TRUE,10.1103/PhysRevB.109.134501
LaRu3Si2,LaRu3Si2,Bulk,,,SC,Kagome/Flat-band,,,,Kagome,,,,,,,FALSE,10.1103/PhysRevB.104.054509
LaRu3Si2,LaRu3Si2,Bulk,,,SC,Type-II,6.5 K,0 GPa,Hexagonal,Distorted kagome,P6_3/m,,,,,8.5 T,TRUE,10.1103/PhysRevMaterials.5.034803
LaRu3Si2,LaRu3Si2,Bulk,,,SC,BCS,6.5 K,,,,,,,,,,TRUE,10.1016/j.jmmm.2003.11.215
LaRu3Si2,LaRu3Si2,Bulk,,,SC,Type-II,7 K,,,,,,,,,,TRUE,10.1016/j.physc.2004.04.027
LaRu3Si2,LaRu3Si2,Bulk,,,SC,Type-II,7.5 K,,CaCu5-type,Hexagonal,P6/mmm,5.664,5.664,3.549,,10.2 T,TRUE,10.1016/j.physc.2024.1354583
LaRu3Si2,LaRu3Si2,Bulk,,,SC,Type-II,6.5 K,,,,,,,,,,TRUE,10.1016/S0921-4526(02)02121-X
LaRu4As12,LaRu4As12,Bulk,,,SC,Type-II,10.3 K,4 GPa,Cubic,skutterudite,,8.5081 Å,,,,,True,10.1103/PhysRevB.56.7866
LaRu4As12,LaRu4As12,Bulk,,,NSC,,,,Cubic,filled skutterudite,,,,,,,TRUE,10.1103/PhysRevB.82.104513
LaRu4As12,LaRu4As12,Bulk,,,SC,Type-II,10.3 K,,Cubic,Filled Skutterudite,,,,,,,FALSE,10.1103/PhysRevLett.100.017002
LaRu4As12,LaRu4As12,single crystal,,,SC,Type-II,10.45 K,,Cubic,skutterudite,,,,,,10.2 T,TRUE,10.1103/PhysRevB.86.060511
LaRu4As12,LaRu4As12,Bulk,,,SC,,10.3 K,dTc/dP = -0.40 K/GPa,Cubic,skutterudite,Im-3 (No. 204),,,,,,FALSE,10.1103/PhysRevB.88.024514
LaRu4As12,LaRu4As12,Bulk,,,SC,Conventional,10.3 K,,Skutterudite,Cubic,,,,,,,FALSE,10.1016/j.ssc.2011.01.012
LaRu4As12,LaRu4As12,,,,SC,,10.3K,,,,,,,,,,FALSE,10.1007/s11434-016-1080-4
LaRu4As12,LaRu4As12,Bulk,,,SC,Type-II,10.3 K,,Skutterudite,,,,,,,,FALSE,10.1016/j.jmmm.2006.10.023
LaRu4As12,LaRu4As12,Bulk,,,SC,Type-II,10.4 K,,bcc,,,,,,370 Gs at 0.4 K,10.2 T,TRUE,10.1016/j.physb.2017.10.007
LaRu4As12,LaRu4As12,Bulk,,,SC,Type-II,10.3 K,,Skutterudite,Cubic,,8.5097,8.5097,8.5097,,0.72 T,TRUE,10.1016/S0022-3697(98)00292-3
LaRu4As12,LaRu4As12,Bulk,,,SC,Type-II,10.3,0,Skutterudite,Cubic,,8.5081,8.5081,8.5081,,,TRUE,10.1016/S0921-4526(99)00834-0
LaRu4P12,LaRu4P12,,,,SC,,7.02 K,,,,,,,,,,,10.1103/PhysRevB.36.8660
LaRu4P12,LaRu4P12,,,,SC,,7.2 K,,Cubic,skutterudite,,8.0561 Å,,,,,,10.1103/PhysRevB.56.7866
LaRu4P12,LaRu4P12,,,,SC,,7.3 K,,Cubic,skutterudite,,,,,,,,10.1103/PhysRevB.86.060511
LaRu4P12,LaRu4P12,Bulk,,,SC,,7.2 K,dTc/dP = -0.16 K/GPa,Cubic,skutterudite,Im-3 (No. 204),,,,,,FALSE,10.1103/PhysRevB.88.024514
LaRu4P12,LaRu4P12,Bulk,,,SC,Type-II,7.2 K,0 GPa,,,,,,,,,TRUE,10.1016/0038-1098(85)90108-5
LaRu4P12,LaRu4P12,Bulk,,,SC,Type-II,7 K,,Skutterudite,,,,,,,3.65 T,TRUE,10.1016/0022-3697(95)00197-2
LaRu4P12,LaRu4P12,,,,SC,,7.2K,,,,,,,,,,FALSE,10.1007/s11434-016-1080-4
LaRu4P12,LaRu4P12,Bulk,,,SC,Type-II,7.2 K,,Skutterudite,Cubic,,8.061,8.061,8.061,,,FALSE,10.1016/j.jmmm.2006.10.023
LaRu4P12,LaRu4P12,Bulk,,,SC,Type-II,7.02 K,,Filled Skutterudite,Cubic,Im 3,,,,,,TRUE,10.1016/S0038-1098(98)00595-X
LaRu4P12,LaRu4P12,Bulk,,,SC,Type-II,7.02 K,,Filled Skutterudite,Cubic,Im3,,,,,,FALSE,10.1016/S0921-4526(99)00826-1
LaRu4P12,LaRu4P12,Bulk,,,SC,Type-II,7.2 K,,,,,,,,,,TRUE,10.1016/j.physb.2007.10.261
LaRu4P12,LaRu4P12,Bulk,,,SC,Type-II,7.2 K,,Skutterudite,Cubic,,8.0605,8.0605,8.0605,,3.65 T,TRUE,10.1016/S0022-3697(98)00292-3
LaRu4P12,LaRu4P12,Bulk,,,SC,Type-II,7.20 K,,,,,,,,,,,10.1016/0378-4363(81)90686-0
LaRu4P12,LaRu4P12,Bulk,,,SC,,7.2,0,Skutterudite,Cubic,,8.0516,8.0516,8.0516,,,FALSE,10.1016/S0921-4526(99)00834-0
LaRu4Sb12,LaRu4Sb12,Bulk,,,SC,Type-II,3.58 K,,Cubic,filled skutterudite,,,,,,,,10.1103/PhysRevB.66.220504
LaRu4Sb12,LaRu4Sb12,Bulk,,,SC,,2.8 K,,Cubic,skutterudite,,9.2700 Å,,,,,True,10.1103/PhysRevB.56.7866
LaRu4Sb12,LaRu4Sb12,Bulk,,,SC,Type-II,3.58 K,,Cubic,Filled Skutterudite,,,,,,,FALSE,10.1103/PhysRevLett.100.017002
LaRu4Sb12,LaRu4Sb12,Bulk,,,SC,,3.58 K,ambient,Cubic,skutterudite,Im-3 (No. 204),,,,,,FALSE,10.1103/PhysRevB.88.024514
LaRu4Sb12,LaRu4Sb12,,,,SC,,0.74-1.85 K,,,,,,,,,,FALSE,10.1103/PhysRevB.97.014501
LaRu4Sb12,LaRu4Sb12,Bulk,,,SC,Type-II,2.8 K,,Skutterudite,,,,,,,,FALSE,10.1016/j.jmmm.2006.10.023
LaRu4Sb12,LaRu4Sb12,Bulk,,,SC,Type-II,3.3 K,,Skutterudite,,,,,,,,TRUE,10.1016/j.physc.2007.03.131
LaRu4Sb12,LaRu4Sb12,Bulk,,,SC,Type-II,2.8 K,,Skutterudite,Cubic,,9.2781,9.2781,9.2781,,0.46 T,TRUE,10.1016/S0022-3697(98)00292-3
LaRu4Sb12,LaRu4Sb12,Bulk,,,SC,Type-II,3.2 K,,Skutterudite,Cubic,,,,,,,TRUE,10.1016/S0921-4526(01)01260-1
LaRu4Sb12,LaRu4Sb12,Bulk,,,SC,Type-II,3.58 K,,,,,,,,,,FALSE,10.1016/j.physb.2005.01.286
LaRuAsO,LaRuAsO,Bulk,,,NSC,iron-based,NSC,ambient,Tetragonal,1111-type,P4/nmm,4.142,4.142,8.560,,,FALSE,10.1103/PhysRevB.81.184504
LaRuB₂,LaRuB₂,Bulk,,,SC,,7.8 K,,,oP16,,,,,,,TRUE,Handbook of SC
LaRuSn3,LaRuSn3,Bulk,,,NSC,,,,Cubic,LaRuSn3-type,Pm-3n,,,,,,FALSE,10.1103/PhysRevMaterials.6.043401
LaRu₂,LaRu₂,Bulk,,,SC,,4.4 K,,Cubic,Laves phase,,,,,,,TRUE,Handbook of SC
LaRu₂,LaRu₂,Bulk,,,SC,,4.4 K,,,Laves phase,,,,,,,TRUE,Handbook of SC
LaRu₂,LaRu₂,Bulk,,,SC,Type-II,4.4 K,,Tetragonal,body-centered tetragonal,,,,,,,TRUE,Handbook of SC
LaRu₂,LaRu₂,Bulk,,,SC,Type-II,4.416 K,,Cubic,cubic Laves phase,Fd3̄m,7.704 Å,7.704 Å,7.704 Å,,,TRUE,Handbook of SC
LaRu₂P₂.₈₉,LaRu₂P₂.₈₉,Bulk,,,SC,,4.1 K,,Tetragonal,CeAl₂Ga₂ type,I4/mmm,4.031 Å,,10.675 Å,,,TRUE,Handbook of SC
LaRu₂Si₂,LaRu₂Si₂,Bulk,,,SC,Classical,7.60 K,,Hexagonal,LaRu₂Si₂ type,P6₃/m,5.676 Å,5.676 Å,7.120 Å,,,TRUE,Handbook of SC
LaRu₄P₁₂,LaRu₄P₁₂,Bulk,,,SC,,7.2 K,,,skutterudite,,,,,,,TRUE,Handbook of SC
LaRu₄P₁₂,LaRu₄P₁₂,Bulk,,,SC,,7.2 K,,,,,,,,,,TRUE,Handbook of SC
LaRu₄P₁₂,LaRu₄P₁₂,Bulk,,,SC,,7.2 K,,Cubic,skutterudite,,,,,,,TRUE,Handbook of SC
LaS,LaS,Bulk,,,NSC,,,,,,,,,,,,True,10.1103/PhysRev.141.346
LaS,LaS,Bulk,,,SC,,~1 K,,Cubic,NaCl,,,,,,,True,10.1103/PhysRevB.11.500
LaS,LaS,Bulk,,,SC,Classical,0.9 K,,Cubic,NaCl type (rock salt),,,,,,,TRUE,Handbook of SC
Lanthanum Sulfide,LaS,Bulk,,,SC,Conventional/BCS,2.01 K (calculated),,,,,,,,,,FALSE,10.1103/PhysRevB.104.054515
LaS1.346,LaS1.346,Bulk,,,SC,Type-II,7.97 K,,Tetragonal,Th3P4-type,,,,,,9.73 T,True,10.1103/PhysRevB.25.4604
LaS1.355,LaS1.355,Bulk,,,SC,Type-II,8.29 K,,Tetragonal,Th3P4-type,,,,,,11.67 T,True,10.1103/PhysRevB.25.4604
LaS1.366,LaS1.366,Bulk,,,SC,Type-II,7.87 K,,Cubic,Th3P4-type,,8.730 Å,,,,16.2 T,True,10.1103/PhysRevB.25.4604
LaS1.399,LaS1.399,Bulk,,,SC,Type-II,5.01 K,,Cubic,Th3P4-type,,,,,,9.67 T,True,10.1103/PhysRevB.25.4604
LaS1.433,LaS1.433,Bulk,,,SC,Type-II,2.61 K,,Cubic,Th3P4-type,,,,,,4.99 T,True,10.1103/PhysRevB.25.4604
LaS1.456,LaS1.456,Bulk,,,NSC,,,,Cubic,Th3P4-type,,,,,,,True,10.1103/PhysRevB.25.4604
LaS1.496,LaS1.496,Bulk,,,NSC,,,,Cubic,Th3P4-type,,8.731 Å,,,,,True,10.1103/PhysRevB.25.4604
LaSb,LaSb,Bulk,,,NSC,,NSC,,,,,,,,,,FALSE,10.1103/PhysRevB.99.024110
Lanthanum diantimonide,LaSb2,Bulk,,,SC,,0.4 K,,Orthorhombic,SmSb2 structure,,,,,,,,10.1103/PhysRevB.57.13624
LaSb2,LaSb2,Bulk,,,SC,,1.2 K,ambient pressure,Orthorhombic,layered SmSb2-type,,6.319,6.1739,18.57,,"0.15 T (c-axis), 0.7 T (in-plane)",TRUE,10.1103/PhysRevB.87.214504
LaSb2 (under pressure),LaSb2,Bulk,,,SC,,2.1 K,4 kbar,,,,,,,,,FALSE,10.1103/PhysRevB.87.214504
LaSb2,LaSb2,Bulk,,,SC,Type-I,"onset: up to 2.5 K, zero resistance: 0.7 K (ab-plane), 0.5 K (c-axis)",ambient pressure,Orthorhombic,SmSb2-type,,6.219,6.278,18.46,,"Hc anisotropy Hc(parallel ab) / Hc(parallel c) is ~4 at 0.1 K. At 1.8 K, Hc is ~80 Oe (H || ab) and ~20 Oe (H || c).",TRUE,10.1103/PhysRevB.83.174520
LaSb2 (under pressure),LaSb2,Bulk,,,SC,,onset: ~2.0 K at 4.4 kbar (transition width ~0.1 K),4.4 kbar,Orthorhombic,SmSb2-type,,,,,,"Anisotropy is reduced with pressure, becoming nearly isotropic near 6 kbar.",TRUE,10.1103/PhysRevB.83.174520
LaSe,LaSe,Bulk,,,SC,,~1 K,,Cubic,NaCl,,,,,,,True,10.1103/PhysRevB.11.500
LaSe,LaSe,Bulk,,,SC,Classical,1.0 K,,Cubic,NaCl type (rock salt),,,,,,,TRUE,Handbook of SC
Lanthanum Selenide,LaSe,Bulk,,,SC,Conventional/BCS,0.54 K (calculated),,,,,,,,,,FALSE,10.1103/PhysRevB.104.054515
LaSe,LaSe,Bulk,,,NSC,,,,Cubic,rocksalt,Fm-3m,,,,,,FALSE,10.1103/PhysRevB.110.075430
LaSe(NbSe2),LaSe(NbSe2),Bulk,,,SC,layered,,,,layered,,,,,,,,10.1103/PhysRevB.66.094514
LaSe1.14(NbSe2)2,LaSe1.14(NbSe2)2,Bulk,,,SC,Type-II,5.5 K,,Quasi-cubic and Quasi-hexagonal,Lamellar,,,,,,,TRUE,10.1016/S0921-4534(01)00273-8
Lanthanum selenide niobium diselenide misfit-layer compound,LaSe1.14NbSe2,Bulk,,,SC,Type-II,1.23 K,,,misfit-layer,,,,,,1.2 T,True,10.1103/PhysRevLett.86.5990
Lanthanum selenide niobium diselenide misfit-layer compound variant,LaSe1.14NbSe2,Bulk,,,SC,Type-II,5.7 K,,,misfit-layer,,,,,,,,10.1103/PhysRevLett.86.5990
(LaSe)1.14(NbSe2),LaSe1.14NbSe2,Bulk,,,SC,Type-II,1.23 K,,,,,,,,,18 T,TRUE,10.1016/S0921-4534(01)01221-7
(LaSe)1.14(NbSe2),LaSe1.14NbSe2,Bulk,,,SC,Type-II,1.23 K,,Layered,,,,,,,24 T,TRUE,10.1016/S0921-4526(99)02273-5
(LaSe)1.14(NbSe2),LaSe1.14NbSe2,Bulk,,,SC,Type-II,1.45 K,,Lamellar,Quasi two-dimensional,,,,,,,TRUE,10.1016/j.physc.2007.11.062
(LaSe)1.14(NbSe2)2,LaSe1.14NbSe4,Bulk,,,SC,Type-II,5.43 K,,,,,,,,,8 T,TRUE,10.1016/S0921-4526(98)00774-1
LaSe1.4(NbSe2),LaSe1.4(NbSe2),Bulk,,,SC,Type-II,,,,,,,,,,,FALSE,10.1103/PhysRevB.94.094511
LaSH6,LaSH6,Bulk,,,SC,High-Tc,35,300 GPa,,,,,,,,,FALSE,10.1016/j.solidstatesciences.2024.107551
LaSi10,LaSi10,Bulk,,,SC,Type-II,6.7 K,13.5 GPa,Hexagonal,Hexagonal,P63/mmc,9.623,9.623,4.723,,,TRUE,10.1016/j.jssc.2009.05.010
Lanthanum Disilicide,LaSi2,Bulk,,,SC,,2.5 K,,Tetragonal,α-ThSi2 type,,,,,,,,10.1103/PhysRevLett.74.1427
LaSi2,LaSi2,Bulk,,,SC,Classical,2.5 K,,,,,4.326 Å,,13.84 Å,,,TRUE,Handbook of SC
Lanthanum Disilicide (LaSi2),LaSi2,Thin Film,90 ML,Si(111),SC,Type-II,3.2 K,,Tetragonal,ThSi2-type,I41/amd,4.28,4.28,13.72,,,TRUE,10.1103/PhysRevB.100.165308
Lanthanum Disilicide (LaSi2),LaSi2,Thin Film,10 ML,Si(111),SC,Type-II,3.5 K,,Tetragonal,ThSi2-type,I41/amd,4.28,4.28,13.72,,,TRUE,10.1103/PhysRevB.100.165308
Lanthanum Disilicide (LaSi2),LaSi2,Bulk,,,SC,Type-II,2.3 K,,Tetragonal,ThSi2-type,I41/amd,4.28,4.28,13.72,,,FALSE,10.1103/PhysRevB.100.165308
Lanthanum Disilicide (LaSi2),LaSi2,Thin Film,7 ML,Si(111),SC,Type-II,,,Tetragonal,ThSi2-type,I41/amd,4.28,4.28,13.72,,,TRUE,10.1103/PhysRevB.100.165308
Lanthanum Disilicide (LaSi2),LaSi2,Thin Film,4 ML,Si(111),NSC,,NSC,,Tetragonal,ThSi2-type,I41/amd,4.28,4.28,13.72,,,TRUE,10.1103/PhysRevB.100.165308
Lanthanum Silicide,LaSi2,Thin Film,,,SC,Type-II,2-5 K,,,,,,,,,,TRUE,10.1016/S0042-207X(96)00236-9
α-LaSi5,LaSi5,Bulk,,,SC,Type-II,11.5 K,13.5 GPa,Zintl phase,Monoclinic,C2/m,15.11,4.032,8.26,,,TRUE,10.1016/j.jssc.2009.05.010
LaSiH7,LaSiH7,Bulk,,,SC,High-Tc,41.2 K,0 GPa,Hexagonal,breathing kagome lattice,P-6m2,,,,,,FALSE,10.1103/PhysRevB.110.024513
LaSi₂,LaSi₂,Bulk,,,SC,,2.5 K,,,tI,,,,,,,TRUE,Handbook of SC
LaSn0.15In2.85,LaSn0.15In2.85,Bulk,,,SC,,,,Cubic,simple-cubic Bravais lattice,,,,,,,True,10.1103/PhysRevB.5.2924
LaSn0.5In2.5,LaSn0.5In2.5,Bulk,,,SC,,,,Cubic,simple-cubic Bravais lattice,,,,,,,True,10.1103/PhysRevB.5.2924
LaSn1.5In1.5,LaSn1.5In1.5,Bulk,,,SC,,,,Cubic,simple-cubic Bravais lattice,,,,,,,True,10.1103/PhysRevB.5.2924
LaSn1.95In1.05,LaSn1.95In1.05,Bulk,,,SC,,,,Cubic,simple-cubic Bravais lattice,,,,,,,True,10.1103/PhysRevB.5.2924
LaSn2.4In0.6,LaSn2.4In0.6,Bulk,,,SC,,,,Cubic,simple-cubic Bravais lattice,,,,,,,True,10.1103/PhysRevB.5.2924
LaSn2.55In0.45,LaSn2.55In0.45,Bulk,,,SC,,,,Cubic,simple-cubic Bravais lattice,,,,,,,True,10.1103/PhysRevB.5.2924
LaSn2.7In0.3,LaSn2.7In0.3,Bulk,,,SC,,,,Cubic,simple-cubic Bravais lattice,,,,,,,True,10.1103/PhysRevB.5.2924
LaSn2.85In0.15,LaSn2.85In0.15,Bulk,,,SC,,,,Cubic,simple-cubic Bravais lattice,,,,,,,True,10.1103/PhysRevB.5.2924
LaSn3,LaSn3,Bulk,,,SC,,6.45 K,,,,,,,,,,,10.1103/PhysRevB.12.4836
LaSn₃,LaSn3,Bulk,,,SC,,6.45 K,,Cubic,AuCu3-type,,4.774 Å,,,,,True,10.1103/PhysRevB.11.4156
LaSn3,LaSn3,Bulk,,,SC,,,,,AuCu3,,,,,,,True,10.1103/PhysRevB.8.90
LaSn3,LaSn3,Bulk,,,SC,,,,Cubic,simple-cubic Bravais lattice,,,,,,,True,10.1103/PhysRevB.5.2924
LaSn3,LaSn3,Bulk,,,SC,,6.4 K,,,Cu3Au,,,,,,,True,10.1103/PhysRevLett.21.792
LaSn3,LaSn3,Bulk,,,SC,,6 K,,,,,,,,,,,10.1103/PhysRevB.30.444
LaSn3,LaSn3,Bulk,,,SC,,6.45 K,,,,,,,,,,,10.1103/PhysRevLett.37.930
LaSn3,LaSn3,Bulk,,,SC,,6.42 K,,Cubic,Cu3Au structure,Pm3m,4.7678 Å,4.7678 Å,4.7678 Å,,,True,10.1103/PhysRevB.25.7238
LaSn3,LaSn3,Bulk,,,SC,Type-I,,,,,,,,,,,,10.1103/PhysRevB.12.1778
Lanthanum tin,LaSn3,Bulk,,,SC,,,,,Cu3Au,,,,,,,,10.1103/PhysRevB.24.5093
LaSn3,LaSn3,Bulk,,,SC,,6.38 K,,Cubic,Cu3Au (L12),,,,,,,True,10.1103/PhysRevLett.34.1620
Lanthanum Tin,LaSn3,Bulk,,,SC,,6.4 K,,,Cu3Au,,,,,,,,10.1103/PhysRevB.24.730
LaSn3,LaSn3,Bulk,,,SC,,6.25 K,,Cubic,AuCu3-type,Pm-3m,,,,,,FALSE,10.1103/PhysRevB.97.224425
LaSn3,LaSn3,Bulk,,,SC,,6.25 K,,Cubic,AuCu3-type,Pm-3m,4.77 Å,4.77 Å,4.77 Å,,,FALSE,10.1103/PhysRevB.82.094517
LaSn3,LaSn3,Bulk,,,SC,Type-II,6.02,,Cubic,AuCu3-type,Pm-3m,,,,,,FALSE,10.1016/j.commatsci.2018.04.038
LaSn3,LaSn3,Bulk,,,SC,Type-I,6.25 K,,Cubic,,,,,,,,FALSE,10.1016/j.physc.2017.07.002
LaSnIn2,LaSnIn2,Bulk,,,SC,,,,Cubic,simple-cubic Bravais lattice,,,,,,,True,10.1103/PhysRevB.5.2924
LaSnRh,LaSnRh,Bulk,,,SC,Type-II,1.695 K,,ZrNiAl-type,Hexagonal,P-62m,,,,,,FALSE,10.1016/j.jpcs.2023.111676
LaSn₃,LaSn₃,Bulk,,,SC,High-Tc,6.42 K,,Cubic,Cu₃Au structure,,,,,,,True,10.1103/PhysRevB.23.2227
LaSn₃,LaSn₃,Bulk,,,SC,,6.02 K,,,,,4.771 Å,,,,,TRUE,Handbook of SC
LaSr2Cu2.7Mo0.3Oy,LaSr2Cu2.7Mo0.3Oy,Bulk,,,NSC,,,,,1:2:3 structure,,,,,,,,10.1103/PhysRevB.47.11337
LaSr2CuO4,LaSr2CuO4,Bulk,,,SC,High-Tc/cuprate,34 K,,,,,,,,,,True,10.1103/PhysRevB.47.6047
LaSr2Mn2O7,LaSr2Mn2O7,Bulk,,,NSC,,,,Tetragonal,layered perovskite,I4/mmm,3.852(3) Å,3.852(3) Å,19.76(2) Å,,,True,10.1103/PhysRevB.61.15269
LaSrAlO4,LaSrAlO4,Substrate,,,NSC,,NSC,,Tetragonal,,,3.754 Å,3.754 Å,12.635 Å,,,TRUE,10.1103/PhysRevB.89.184509
LaSrCoO4,LaSrCoO4,Bulk,,,NSC,,,,Tetragonal,K2NiF4,D4h17,,,,,,True,10.1103/PhysRevB.43.10496
LaSrCuO,LaSrCuO,Bulk,,,SC,High-Tc/cuprate,,,,,,,,,,,,10.1103/PhysRevB.38.780
La-Sr-Cu-O,LaSrCuO,Bulk,,,SC,High-Tc/cuprate,,,,,,,,,,,,10.1103/PhysRevB.53.5889
LaSrCuO,LaSrCuO,Bulk,,,SC,High-Tc/cuprate,,,,,,,,,,,,10.1103/PhysRevB.52.1314
LaSrCuO,LaSrCuO,Bulk,,,SC,High-Tc/cuprate,,,,,,,,,,,,10.1103/PhysRevLett.59.2780
Lanthanum Strontium Copper Oxide,LaSrCuO,,,,SC,High-Tc/cuprate,,,,,,,,,,,,10.1103/PhysRevB.55.6621
LaSrCuO,LaSrCuO,Thin Film,,,SC,High-Tc/cuprate,,,,,,,,,,,,10.1103/PhysRevB.48.392
LaSrCuO,LaSrCuO,Bulk,,,SC,High-Tc/cuprate,,,,,,,,,,,,10.1103/PhysRevB.53.11868
LaSrCuO,LaSrCuO,Bulk,,,SC,High-Tc/cuprate,,,,,,,,,,,,10.1103/PhysRevB.52.R7010
La-Sr-Cu-O,LaSrCuO,Bulk,,,SC,High-Tc/cuprate,,,,,,,,,,,,10.1103/PhysRevB.58.12416
LaSrCuO (cited work),LaSrCuO,,,,SC,,,,,,,,,,,,FALSE,10.1103/PhysRevB.91.174505
LaSrCuO,LaSrCuO,Thin Film,,,SC,High-Tc,20 K,,,,,,,,,,TRUE,10.1016/0921-4534(90)90170-J
La-Sr-Cu-O,LaSrCuO4,,,,SC,cuprate,40 K,,,,,,,,,,,10.1103/PhysRevB.39.2333
"(La,Sr)CuO₄",LaSrCuO4,Bulk,,,SC,High-Tc/cuprate,40 K,,,layered perovskite,,,,,,,,10.1103/PhysRevLett.87.227002
LaSrCuO₄,LaSrCuO4,,,,SC,High-Tc/cuprate,,,,,,,,,,,,10.1103/PhysRevB.39.721
LaSrCuO₄,LaSrCuO4,Bulk,,,SC,High-Tc/cuprate,,,,layered,,,,,,,,10.1103/PhysRevB.41.8824
LaSrCuO4,LaSrCuO4,Bulk,,,SC,cuprate,280 K,,Orthorhombic,,,,,,,,False,10.1103/PhysRevB.41.8949
LaSrFeO4,LaSrFeO4,Bulk,,,NSC,,,,Tetragonal,K2NiF4,D4h17,,,,,,True,10.1103/PhysRevB.43.10496
LaSrH₂₂,LaSrH₂₂,Bulk,,,SC,High-Tc,173 K,200 GPa,Orthorhombic,clathrate,Imma,,,,,,FALSE,10.1103/PhysRevB.107.134509
LaSrNiO2F2,LaSrNiO2F2,Bulk,,,NSC,,,,,square planar,,,,,,,FALSE,10.1103/PhysRevMaterials.8.024803
LaSrNiO4,LaSrNiO4,Bulk,,,NSC,,No superconductivity down to 30 mK,,,K2NiF4 structure type,,,,,,,True,10.1103/PhysRevB.43.1229
LaTaON2,LaTaON2,Bulk,,,NSC,,,,,perovskite,,,,,,,FALSE,10.1103/PhysRevB.90.014508
LaTbCuO4,LaTbCuO4,Bulk,,,SC,High-Tc/cuprate,,up to 5 GPa,,T*-phase,,,,,,,True,10.1103/PhysRevB.45.7580
LaTe,LaTe,Bulk,,,SC,,~1 K,,Cubic,NaCl,,,,,,,True,10.1103/PhysRevB.11.500
Lanthanum Telluride,LaTe,Bulk,,,SC,Conventional/BCS,0.07 K (calculated),,,,,,,,,,FALSE,10.1103/PhysRevB.104.054515
LaTe,LaTe1.5,Bulk,,,SC,Classical,1.5 K,,,,,,,,,,TRUE,Handbook of SC
LaThH12,LaThH12,Bulk,,,SC,High-Tc,186.4 K,100 GPa,Pm-3m,Cubic,Pm-3m,,,,,,FALSE,10.1016/j.mtphys.2023.101233
LaTi2Al20,LaTi2Al20,,,,NSC,,,,Cubic,CeCr2Al20-type,Fd-3m,,,,,,FALSE,10.1103/PhysRevB.88.085124
LaTi2Al20,LaTi2Al20,Bulk,,,SC,Type-I,,,,Cage compound,,,,,,,FALSE,10.1103/PhysRevB.99.224505
LaTi3Bi4,LaTi3Bi4,Bulk,,,NM,,NSC,,Orthorhombic,Distorted kagome,Fmmm (No. 69),,,,,,FALSE,10.1103/PhysRevB.111.035145
LaTiO3,LaTiO3,Bulk,,,NSC,,,,,perovskite,,,,,,,,10.1103/PhysRevB.39.4217
LaTiO3,LaTiO3,,,,NSC,,,,,,,,,,,,,10.1103/PhysRevB.104.045143
LaTiO3,LaTiO3,,,,Mott insulator,,,,,Perovskite,,,,,,,FALSE,10.1103/PhysRevResearch.1.012005
Lanthanum Titanate,LaTiO3,Bulk,,,NSC,,,,,perovskite,,,,,,,FALSE,10.1103/PhysRevLett.98.115503
LaTiO3,LaTiO3,Bulk,,,NSC,,NSC,,,,,,,,,,FALSE,10.1103/PhysRevB.89.035134
LaTiO3/KTaO3 (001) interface,LaTiO3/KTaO3,Thin Film,8 f.u. (LTiO) / 8 f.u. (KTO),KTaO3,NSC,oxide,NSC,,Orthorhombic/Cubic (interface),Perovskite,Pbnm (LaTiO3),5.595 Å,5.595 Å,7.912 Å,,,FALSE,10.1103/PhysRevLett.132.216201
LaTiO3/KTaO3 (110) interface,LaTiO3/KTaO3,Thin Film,8 f.u. (LTiO) / 4 f.u. (KTO),KTaO3,SC,oxide,,,Orthorhombic/Cubic (interface),Perovskite,Pbnm (LaTiO3),5.595 Å,5.595 Å,7.912 Å,,,FALSE,10.1103/PhysRevLett.132.216201
LaTiO3/KTaO3 (111) interface,LaTiO3/KTaO3,Thin Film,,KTaO3,SC,oxide,,,Orthorhombic/Cubic (interface),Perovskite,Pbnm (LaTiO3),5.595 Å,5.595 Å,7.912 Å,,,FALSE,10.1103/PhysRevLett.132.216201
Lanthanum Titanate/Strontium Titanate Interface,LaTiO3/SrTiO3,Interface,,,SC,oxide,,,,,,,,,,,,10.1103/PhysRevB.87.014505
Lanthanum Titanate/SrTiO3 Interface,LaTiO3/SrTiO3,Thin Film,10 unit cells,TiO2-terminated SrTiO3 single crystal,SC,,0.24 K,,,,,,,,,,TRUE,10.1103/PhysRevB.100.064506
LaTiO3/SrTiO3 interface,LaTiO3/SrTiO3,Thin Film,,SrTiO3,SC,,,,,Perovskite,,,,,,,FALSE,10.1103/PhysRevB.92.174531
LaTiO3/SrTiO3 interface 2-DEG,LaTiO3/SrTiO3,,,SrTiO3,SC,oxide interface,,,,,,,,,,,FALSE,10.1103/PhysRevB.99.104515
LaTiO3/SrTiO3 interface,LaTiO3/SrTiO3,Thin Film,,SrTiO3,SC,oxide interface,,Ambient,,,,,,,,,FALSE,10.1103/PhysRevB.104.184505
LaTiO3/SrTiO3,LaTiO3/SrTiO3,Thin Film,,,SC,High-Tc,300 mK,,,,,,,,,,TRUE,10.1016/j.physc.2015.02.028
LaTiO3/SrTiO3 (001) interface (from cited work),LaTiO3/SrTiO3 (001),Thin Film,,SrTiO3 (001),SC,,,ambient,,,,,,,,,FALSE,10.1103/PhysRevB.94.144517
LaTiO₃,LaTiO₃,Bulk,,,NSC,,,,,distorted perovskite,,,,,,,,10.1103/PhysRevB.63.161103
La-Tl-Sr-Ca-Cu-O,LaTl2Sr2Ca2Cu3O11.5,Bulk,,,SC,High-Tc,77 K (zero resistance),,,,,,,,,,True,10.1103/PhysRevB.39.2918
LaTl3,LaTl3,Bulk,,,SC,,1.5 K,,,,,,,,,,,10.1103/PhysRevB.12.4836
LaTl₃,LaTl₃,Bulk,,,SC,,1.63 K,,,,,4.799 Å,,,,,TRUE,Handbook of SC
LaTl₃,LaTl₃,Bulk,,,SC,,1.6 K,,Cubic,Cu₃Au type,cP4,,,,,,TRUE,Handbook of SC
2D Attractive Hubbard Model (Half-Filled),"Lattice model: spin-1/2 fermions on a 2D square lattice with onsite attraction U = -4t, chemical potential μ = 0 (half-filling)",Bulk,,,SC,s-wave spin-singlet,"Λ_c ≃ 0.378t (critical scale for instability, not a thermal Tc; t is the hopping parameter)",,Square lattice (2D),Square lattice,,,,,,,FALSE,10.1103/PhysRevB.102.235160
2D Repulsive Hubbard Model (Half-Filled),"Lattice model: spin-1/2 fermions on a 2D square lattice with onsite repulsion U > 0, chemical potential μ = 0 (half-filling)",Bulk,,,SC (d-wave)/AFM,High-Tc,,,Square lattice (2D),Square lattice,,,,,,,FALSE,10.1103/PhysRevB.102.235160
LaV2Al20,LaV2Al20,,,,NSC,,,,Cubic,CeCr2Al20-type,Fd-3m,,,,,,FALSE,10.1103/PhysRevB.88.085124
LaV2Al20,LaV2Al20,Bulk,,,NSC,,,,Cubic,CeCr2Al20-type,Fd-3m,14.6219,14.6219,14.6219,,,TRUE,10.1103/PhysRevB.93.134507
LaVO3,LaVO3,Bulk,,,NSC,,,,,perovskite,,,,,,,,10.1103/PhysRevB.39.4217
Lanthanum-Yttrium Ternary Hydrides,LaYH10,Bulk,,,SC,High-Tc,253 K,,,,,,,,,,FALSE,10.1016/j.physc.2021.1353896
LaYH12,LaYH12,Bulk,,,SC,High-Tc,191 K,180 GPa,Pm3m,Cubic,Pm3m,,,,,73-77 T,FALSE,10.1016/j.mattod.2021.03.025
LaYH20,LaYH20,Bulk,,,SC,High-Tc,253 K,183 GPa,,,,,,,,,TRUE,10.1103/PhysRevB.111.054517
LaYH20,LaYH20,Bulk,,,SC,High-Tc,252 K,180 GPa,R3m,Cubic,R3m,,,,,99-101 T,FALSE,10.1016/j.mattod.2021.03.025
LaZn1.2Cu0.4Sn2,LaZn1.2Cu0.4Sn2,Bulk,,,SC,Type-II,5.4 K,,Tetragonal,Defective CaBe2Ge2-type,P 4/nmm,4.4856,,10.6178,10 mT,0.34 T,TRUE,10.1016/j.jallcom.2024.175025
LaZn1.446Sn2,LaZn1.446Sn2,Bulk,,,SC,Type-II,5.0-5.2 K,,Orthorhombic,Own,Cmmm,6.3181,21.445,6.3378,,,TRUE,10.1016/j.jallcom.2024.175025
LaZn1.5Sn2,LaZn1.5Sn2,Bulk,,,SC,Type-II,5.5 K,,Tetragonal,Defective CaBe2Ge2-type,P 4/nmm,4.509,,10.67,10 mT,0.34 T,TRUE,10.1016/j.jallcom.2024.175025
La_{1.6-x}Nd_{0.4}Sr_{x}CuO_4,La_{1.6-x}Nd_{0.4}Sr_{x}CuO_4,Bulk,,,SC,High-Tc/cuprate,,,,perovskite,,,,,,,FALSE,10.1103/PhysRevB.77.224410
La_{2-x}Ba_{x}CuO_{4},La_{2-x}Ba_{x}CuO_{4},,,,SC,cuprate,,,,,,,,,,,FALSE,10.1103/PhysRevB.109.054501
La_{2-x}Sr_xCuO_4 (cited),La_{2-x}Sr_xCuO_4,Bulk,,,SC,cuprate,,,,,,,,,,,FALSE,10.1103/PhysRevB.82.085318
La_{2-x}Sr_xCuO_4,La_{2-x}Sr_xCuO_4,Bulk,,,SC,cuprate,38.5 K,,,,,,,,,,FALSE,10.1103/PhysRevLett.96.157001
La_{2-x}Sr_xCuO_4,La_{2-x}Sr_xCuO_4,,,,SC,High-Tc/cuprate,,,,,,,,,,,FALSE,10.1103/PhysRevB.108.L100504
LSCO,La_{2-x}Sr_{x}CuO_4,Bulk,,,SC,High-Tc/cuprate,,,,,,,,,,,,10.1103/PhysRevB.74.014406
La_{2-x}Sr_{x}CuO_{4} (Tc=13.5 K),La_{2-x}Sr_{x}CuO_{4},Thin Film,13.2 nm,LaSrAlO4,SC,cuprate,13.5 K,,,,,,,,,,TRUE,10.1103/PhysRevLett.122.027003
La_{2-x}Sr_{x}CuO_{4} (Tc=7 K),La_{2-x}Sr_{x}CuO_{4},Thin Film,13.2 nm,LaSrAlO4,SC,cuprate,7 K,,,,,,,,,,TRUE,10.1103/PhysRevLett.122.027003
La_{2-x}Sr_{x}CuO_{4},La_{2-x}Sr_{x}CuO_{4},,,,SC,High-Tc/cuprate,,,,,,,,,,,FALSE,10.1103/PhysRevB.89.024502
La_{2-x}Sr_{x}CuO_{4},La_{2-x}Sr_{x}CuO_{4},Bulk,,,SC,cuprate,,,,,,,,,,,TRUE,10.1103/PhysRevB.90.125145
Lanthanum Strontium Copper Oxide,La_{2-δ}Sr_{δ}CuO_4,Crystal,10 μm,,SC,High-Tc/cuprate,,,,Layered,,,,,,,,10.1103/PhysRevB.101.024504
La₀.₅Lu₀.₅Ni₂B₂C,La₀.₅Lu₀.₅Ni₂B₂C,Bulk,,,SC,,14.8 K,,,,,3.577 Å,,10.44 Å,,,TRUE,Handbook of SC
La₀.₅Lu₀.₅Ni₂B₂C,La₀.₅Lu₀.₅Ni₂B₂C,Bulk,,,SC,Type-II,14.8 K,,Tetragonal,borocarbide,tI12,,,,,,TRUE,Handbook of SC
La₀.₅Th₀.₅Ni₂B₂C,La₀.₅Th₀.₅Ni₂B₂C,Bulk,,,SC,,3.9 K,,,,,3.746 Å,,9.929 Å,,,TRUE,Handbook of SC
La₀.₅Th₀.₅Ni₂B₂C,La₀.₅Th₀.₅Ni₂B₂C,Bulk,,,SC,Type-II,3.9 K,,Tetragonal,borocarbide,tI12,,,,,,TRUE,Handbook of SC
La₀.₆₈Al₀.₃₂,La₀.₆₈Al₀.₃₂,Bulk,,,SC,Type-II,3.23 K,,Amorphous,Amorphous,,,,,,-26.2 kG/K,True,10.1103/PhysRevB.19.193
La₀.₇Sr₁.₃CuO₄F,La₀.₇Sr₁.₃CuO₄F,Bulk,,,SC,High-Tc/cuprate,55 K,,,,,,,,,,,10.1103/PhysRevB.60.6888
La₀.₇₂Ga₀.₂₈,La₀.₇₂Ga₀.₂₈,Bulk,,,SC,Type-II,3.09 K,,Amorphous,Amorphous,,,,,,,True,10.1103/PhysRevB.18.3263
La₀.₇₃Al₀.₂₇,La₀.₇₃Al₀.₂₇,Bulk,,,SC,Type-II,3.82 K,,Amorphous,Amorphous,,,,,,-23.9 kG/K,True,10.1103/PhysRevB.19.193
