Repository: WyattBunstine/ML_SC_Project

# ML_SC_Project — Chemically and Geometrically Motivated Crystal Graph Neural Networks

This project predicts and screens superconductors from crystal structure. It frames the
problem as a **two-stage hurdle**: first classify whether a material is a superconductor
candidate (SC vs. non-SC), then regress the critical temperature T_c for superconductors.

Two graph-neural-network families are trained and compared:

- a **baseline CGCNN** ([txie-93/cgcnn](https://github.com/txie-93/cgcnn)), and
- an **MPNN** with learned edge features that consumes richer `crystal_graph_v4` graphs
  (this project's contribution).

File: database/superconductor_materials_full.csv (part 101 of 215)
Material_Name,Chemical_Composition,Material_Class,Film_Thickness,Substrate,Material_Type,Superconductor_Type,Superconducting_Transition_Temperature,Pressure,Crystal_Structure,Lattice_Structure,Space_Group,"Lattice_Constant(a)","Lattice_Constant(b)","Lattice_Constant(c)",Lower_Critical_Field,Upper_Critical_Field,Experimental,DOI
La₀.₇₄Ga₀.₂₆,La₀.₇₄Ga₀.₂₆,Bulk,,,SC,Type-II,3.39 K,,Amorphous,Amorphous,,,,,,,True,10.1103/PhysRevB.18.3263
La₀.₇₅Al₀.₂₅,La₀.₇₅Al₀.₂₅,Bulk,,,SC,Type-II,3.98 K,,Amorphous,Amorphous,,,,,,-25.0 kG/K,True,10.1103/PhysRevB.19.193
La₀.₇₆Au₀.₂₄,La₀.₇₆Au₀.₂₄,Bulk,,,SC,Type-II,,,Amorphous,Amorphous,,,,,,,,10.1103/PhysRevB.18.3263
La₀.₇₆Ga₀.₂₄,La₀.₇₆Ga₀.₂₄,Bulk,,,SC,Type-II,3.62 K,,Amorphous,Amorphous,,,,,,,True,10.1103/PhysRevB.18.3263
La₀.₇₈Al₀.₂₂,La₀.₇₈Al₀.₂₂,Bulk,,,SC,Type-II,4.30 K,,Amorphous,Amorphous,,,,,,-26.7 kG/K,True,10.1103/PhysRevB.19.193
La₀.₇₈Ga₀.₂₂,La₀.₇₈Ga₀.₂₂,Bulk,,,SC,Type-II,3.64 K,,Amorphous,Amorphous,,,,,,2.25 T/K,True,10.1103/PhysRevB.18.3263
La₀.₈₀Al₀.₂₀,La₀.₈₀Al₀.₂₀,Bulk,,,SC,Type-II,4.43 K,,Amorphous,Amorphous,,,,,,-25.4 kG/K,True,10.1103/PhysRevB.19.193
La₀.₈₀Au₀.₂₀,La₀.₈₀Au₀.₂₀,Bulk,,,SC,Type-II,,,Amorphous,Amorphous,,,,,,,,10.1103/PhysRevB.18.3263
La₀.₈₀Ga₀.₂₀,La₀.₈₀Ga₀.₂₀,Bulk,,,SC,Type-II,3.84 K,,Amorphous,Amorphous,,,,,,2.25 T/K,True,10.1103/PhysRevB.18.3263
La₀.₈₂Ga₀.₁₈,La₀.₈₂Ga₀.₁₈,Bulk,,,SC,Type-II,3.9 K,,Amorphous,Amorphous,,,,,,,True,10.1103/PhysRevB.18.3263
La₀.₈₄Ga₀.₁₆,La₀.₈₄Ga₀.₁₆,Bulk,,,SC,Type-II,3.94 K,,Amorphous,Amorphous,,,,,,,True,10.1103/PhysRevB.18.3263
La₀.₉Ba₀.₁CuO₄₋y,La₀.₉Ba₀.₁CuO₄₋y,,,,SC,cuprate,"39 K at ambient pressure, 52.5 K at 1.2 GPa",ambient to 1.2 GPa,,,,,,,,,,10.1103/PhysRevB.49.13075
La₀.₉₀Sr₀.₁₀CuO₂.₉₂,La₀.₉₀Sr₀.₁₀CuO₂.₉₂,Bulk,,,NSC,,n.s.,3 GPa,Tetragonal,perovskite,,3.805 Å,3.805 Å,3.966 Å,,,TRUE,Handbook of SC
La₀.₉₀Sr₀.₁₀CuO₃,La₀.₉₀Sr₀.₁₀CuO₃,Bulk,,,NSC,,n.s.,7 GPa,Hexagonal,perovskite,,5.495 Å,,13.209 Å,,,TRUE,Handbook of SC
La₀.₉₀Y₀.₁₀CuO₂.₈₆,La₀.₉₀Y₀.₁₀CuO₂.₈₆,Bulk,,,NSC,,n.s.,4 GPa,Tetragonal,perovskite,,3.812 Å,3.812 Å,3.967 Å,,,TRUE,Handbook of SC
La₀.₉₀Y₀.₁₀CuO₃,La₀.₉₀Y₀.₁₀CuO₃,Bulk,,,NSC,,n.s.,7 GPa,Hexagonal,perovskite,,5.404 Å,,13.23 Å,,,TRUE,Handbook of SC
La₀.₉₇Ce₀.₀₃,La₀.₉₇Ce₀.₀₃,Bulk,,,SC,,"Variable with pressure, measured down to 1.3 K",0-19 kbar,Hexagonal,dhcp,,,,,,,True,10.1103/PhysRevB.2.4696
La₀.₉₈Ce₀.₀₂,La₀.₉₈Ce₀.₀₂,Bulk,,,SC,,"Variable with pressure, measured down to 1.3 K",0-19 kbar,Cubic,fcc,,,,,,,True,10.1103/PhysRevB.2.4696
La₀B₃C₆Br₅,La₀B₃C₆Br₅,Bulk,,,SC,,6 K,,Orthorhombic,Ce₀B₃C₆Br₅ type,Pmmn,3.853 Å,33.19 Å,7.906 Å,,,TRUE,Handbook of SC
La₁.₂Sr₁.₃Pb₀.₄Bi₀.₂Cu₁.₉O₅.₇₈,La₁.₂Sr₁.₃Pb₀.₄Bi₀.₂Cu₁.₉O₅.₇₈,Bulk,,,SC,cuprate,75 K,,,,,3.867 Å,,20.01 Å,,,TRUE,Handbook of SC
La₁.₃Nd₀.₄₅Ce₀.₂₅CuO₄,La₁.₃Nd₀.₄₅Ce₀.₂₅CuO₄,Bulk,,,SC,cuprate,,,,T' structure,,3.993 Å,,,,,True,10.1103/PhysRevB.49.6293
La₁.₄₅Nd₀.₄Sr₀.₁₅CuO₄,La₁.₄₅Nd₀.₄Sr₀.₁₅CuO₄,Bulk,,,SC,High-Tc/cuprate,,,,perovskite,,,,,,,,10.1103/PhysRevLett.89.037001
La₁.₄₈Nd₀.₄Sr₀.₁₂CuO₄,La₁.₄₈Nd₀.₄Sr₀.₁₂CuO₄,Bulk,,,SC,cuprate,,,,,,,,,,,,10.1103/PhysRevB.62.9148
La₁.₄₈Nd₀.₄Sr₀.₁₂CuO₄,La₁.₄₈Nd₀.₄Sr₀.₁₂CuO₄,Bulk,,,SC,High-Tc/cuprate,,,,,,,,,,,,10.1103/PhysRevLett.80.2701
La₁.₆₋ₓNd₀.₄SrₓCuO₄ (x=0.12),La₁.₄₈Nd₀.₄Sr₀.₁₂CuO₄,,,,SC,High-Tc/cuprate,,,,,,,,,,,,10.1103/PhysRevB.59.12078
La₁.₄₈Nd₀.₄₀Sr₀.₁₂CuO₄,La₁.₄₈Nd₀.₄₀Sr₀.₁₂CuO₄,Bulk,,,NSC,High-Tc/cuprate,suppressed,,Tetragonal,K₂NiF₄-type,,,,,,,,10.1103/PhysRevB.56.6288
La₁.₆Sr₀.₄CaCu₂O₆,La₁.₆Sr₀.₄CaCu₂O₆,Bulk,,,SC,High-Tc,60 K,,,,,,,,,,TRUE,Handbook of SC
La₁.₆Th₀.₄C₃.₂,La₁.₆Th₀.₄C₃.₂,Bulk,,,SC,Type-II,14.3 K,,Cubic,Pu₃C₃ type,I43d,8.7717 Å,8.7717 Å,8.7717 Å,,,TRUE,Handbook of SC
La₁.₆₆Sr₀.₃₄CuO₄,La₁.₆₆Sr₀.₃₄CuO₄,Thin Film,3500 Å,SrTiO₃ (101),SC,High-Tc/cuprate,,,,,,,,,,,True,10.1103/PhysRevLett.68.2543
La₂₋ₓSrₓCuO₄,La₁.₇Sr₀.₃CuO₄,Bulk,,,SC,High-Tc/cuprate,,,,,,,,,,,,10.1103/PhysRevB.52.16246
La₁.₇₅Sr₀.₂₅CuO₄,La₁.₇₅Sr₀.₂₅CuO₄,Bulk,,,NSC,,,,,perovskite,,,,,,,,10.1103/PhysRevB.63.054402
La₁.₇₅Sr₀.₂₅CuO₄,La₁.₇₅Sr₀.₂₅CuO₄,Bulk,,,SC,High-Tc/cuprate,,,,,,,,,,,,10.1103/PhysRevB.61.R6475
La₁.₇₇₅Sr₀.₂₂₅NiO₄,La₁.₇₇₅Sr₀.₂₂₅NiO₄,Bulk,,,NSC,,,,,,,,,,,,,10.1103/PhysRevB.62.9148
La₁.₈Ba₀.₂CuO₄₋δ,La₁.₈Ba₀.₂CuO₄,Bulk,,,SC,High-Tc/cuprate,,,,,,,,,,,,10.1103/PhysRevB.37.2301
La₁.₈Ba₀.₂CuO₄₋ᵧ,La₁.₈Ba₀.₂CuO₄₋ᵧ,Bulk,,,SC,High-Tc/cuprate,40.2-52.5 K,12 kbar,,,,,,,,,,10.1103/PhysRevB.35.6721
La₁.₈Sr₀.₂CuO₄,La₁.₈Sr₀.₂CuO₄,,,,SC,High-Tc/cuprate,,,,,,,,,,,,10.1103/PhysRevB.47.6086
La₁.₈Sr₀.₂CuO₄,La₁.₈Sr₀.₂CuO₄,,,,SC,High-Tc/cuprate,,,,,,,,,,,,10.1103/PhysRevB.41.11623
La₂₋ₓSrₓCuO₄,La₁.₈Sr₀.₂CuO₄,Bulk,,,SC,High-Tc/cuprate,,,,,,,,,,,,10.1103/PhysRevB.52.16246
La₁.₈Sr₀.₂CuO₄,La₁.₈Sr₀.₂CuO₄,Bulk,,,SC,High-Tc/cuprate,,,,,,,,,,,True,10.1103/PhysRevB.58.5831
La₁.₈Sr₀.₂CuO₄,La₁.₈Sr₀.₂CuO₄,Bulk,,,SC,High-Tc/cuprate,,,,perovskite,,,,,,,True,10.1103/PhysRevB.38.6513
La₁.₈Sr₀.₂CuO₄,La₁.₈Sr₀.₂CuO₄,Bulk,,,SC,High-Tc,22 K,,Tetragonal,K₂NiF₄-type,,,,,,,True,10.1103/PhysRevB.43.7942
La₁.₈Sr₀.₂CuO₄₋ᵧ,La₁.₈Sr₀.₂CuO₄,Bulk,,,SC,cuprate,,,,,,,,,,,,10.1103/PhysRevB.41.2098
La₁.₈Sr₀.₂CuO₄,La₁.₈Sr₀.₂CuO₄,Bulk,,,SC,High-Tc/cuprate,,,,,,,,,,,,10.1103/PhysRevB.61.6994
La₁.₈Sr₀.₂CuO₄,La₁.₈Sr₀.₂CuO₄,,,,SC,High-Tc/cuprate,,,,,,,,,,,False,10.1103/PhysRevB.37.9852
La₁.₈Sr₀.₂CuO₄,La₁.₈Sr₀.₂CuO₄,Bulk,,,SC,High-Tc/cuprate,,,,,,,,,,,,10.1103/PhysRevB.39.9614
La₁.₈Sr₀.₂CuO₄₋y,La₁.₈Sr₀.₂CuO₄₋y,Bulk,,,SC,High-Tc/cuprate,,,,,,,,,,,,10.1103/PhysRevB.39.827
La₁.₈Sr₀.₂Cu₀.₉₇Ni₀.₀₃O₄,La₁.₈Sr₀.₂Cu₀.₉₇Ni₀.₀₃O₄,Bulk,,,SC,High-Tc/cuprate,,,,,,,,,,,True,10.1103/PhysRevB.58.5831
La₁.₈Sr₀.₂Cu₀.₉₇Zn₀.₀₃O₄,La₁.₈Sr₀.₂Cu₀.₉₇Zn₀.₀₃O₄,Bulk,,,SC,High-Tc/cuprate,,,,,,,,,,,True,10.1103/PhysRevB.58.5831
La₁.₈Sr₀.₂Cu₀.₉₈Ni₀.₀₂O₄,La₁.₈Sr₀.₂Cu₀.₉₈Ni₀.₀₂O₄,Bulk,,,SC,High-Tc/cuprate,,,,,,,,,,,True,10.1103/PhysRevB.58.5831
La₁.₈Sr₀.₂Cu₀.₉₈Zn₀.₀₂O₄,La₁.₈Sr₀.₂Cu₀.₉₈Zn₀.₀₂O₄,Bulk,,,SC,High-Tc/cuprate,,,,,,,,,,,True,10.1103/PhysRevB.58.5831
La₁.₈Sr₀.₂Cu₀.₉₉Ni₀.₀₁O₄,La₁.₈Sr₀.₂Cu₀.₉₉Ni₀.₀₁O₄,Bulk,,,SC,High-Tc/cuprate,,,,,,,,,,,True,10.1103/PhysRevB.58.5831
La₁.₈Sr₀.₂Cu₀.₉₉Zn₀.₀₁O₄,La₁.₈Sr₀.₂Cu₀.₉₉Zn₀.₀₁O₄,Bulk,,,SC,High-Tc/cuprate,,,,,,,,,,,True,10.1103/PhysRevB.58.5831
La₁.₈Sr₀.₄Eu₁.₈Cu₂O₈,La₁.₈Sr₀.₄Eu₁.₈Cu₂O₈,Bulk,,,SC,cuprate,34 K,0.3 GPa O₂,,,,,,,,,TRUE,Handbook of SC
La₁.₈Sr₀.₄Gd₁.₈Cu₂O₈,La₁.₈Sr₀.₄Gd₁.₈Cu₂O₈,Bulk,,,SC,cuprate,13 K,,,,,3.85344,,12.53367,,,TRUE,Handbook of SC
La₁.₈Sr₀.₅Sm₀.₀Cu₂O₇.₉,La₁.₈Sr₀.₅Sm₀.₀Cu₂O₇.₉,Bulk,,,SC,cuprate,20 K,,,,,3.8588,,12.5725,,,TRUE,Handbook of SC
La₁.₈₂Cu₁.₁₈O₄.₀₀₃,La₁.₈₂Cu₁.₁₈O₄.₀₀₃,Bulk,,,SC,cuprate,,,,,Fmmm,,,,,,True,10.1103/PhysRevB.62.189
La₁.₈₂Sr₀.₁₈CuO₄,La₁.₈₂Sr₀.₁₈CuO₄,Bulk,,,SC,High-Tc/cuprate,,,,perovskite,,,,,,,True,10.1103/PhysRevB.47.9055
La₁.₈₂Sr₀.₁₈CuO₄,La₁.₈₂Sr₀.₁₈CuO₄,Bulk,,,SC,High-Tc/cuprate,,,Orthorhombic,,Cmca,,,,,,True,10.1103/PhysRevB.38.6614
La₂₋ₓSrₓCuO₄ (x=0.17),La₁.₈₃Sr₀.₁₇CuO₄,Thin Film,,,SC,High-Tc/cuprate,,,,perovskite-related,,,,,,,,10.1103/PhysRevB.52.15485
La₁.₈₅Ba₀.₁₅CuO₄,La₁.₈₅Ba₀.₁₅CuO₄,Bulk,,,SC,High-Tc/cuprate,,,Tetragonal,,,,,,,,,10.1103/PhysRevB.36.3608
La₁.₈₅Ba₀.₁₅CuO₄,La₁.₈₅Ba₀.₁₅CuO₄,Bulk,,,SC,High-Tc/cuprate,,,,,,,,,,,,10.1103/PhysRevB.42.6332
La₁.₈₅Ba₀.₁₅CuO₄,La₁.₈₅Ba₀.₁₅CuO₄,Bulk,,,SC,High-Tc/cuprate,35 K,,,,,,,,,,,10.1103/PhysRevB.36.8807
La₁.₈₅Ba₀.₁₅CuO₄,La₁.₈₅Ba₀.₁₅CuO₄,Bulk,,,SC,High-Tc/cuprate,,,,,,,,,,,,10.1103/PhysRevB.39.4327
La₁.₈₅Ba₀.₁₅CuO₄,La₁.₈₅Ba₀.₁₅CuO₄,,,,SC,High-Tc/cuprate,,,,,,,,,,,,10.1103/PhysRevB.36.5606
(La₀.₉₃Ba₀.₀₇)₂Cu₁O₄,La₁.₈₅Ba₀.₁₅CuO₄,Bulk,,,SC,cuprate,30 K,,Tetragonal,,P4₂/ncm,5.34294 Å,,13.2432 Å,,,TRUE,Handbook of SC
La₁.₈₅Ba₀.₁₅CuO₄₋ᵧ,La₁.₈₅Ba₀.₁₅CuO₄₋ᵧ,Bulk,,,SC,High-Tc/cuprate,30 K,,,double perovskite,,,,,,,,10.1103/PhysRevB.35.6721
La₁.₈₅Ca₀.₁₅CuO₄,La₁.₈₅Ca₀.₁₅CuO₄,Bulk,,,SC,cuprate,20 K,,,,,3.7791 Å,,13.166 Å,,,TRUE,Handbook of SC
La₁.₈₅Sr₀.₁₅CuO₄,La₁.₈₅Sr₀.₁₅CuO₄,Bulk,,,SC,cuprate,38 K,,,layered,,,,,,,True,10.1103/PhysRevLett.70.1002
La₁.₈₅Sr₀.₁₅CuO₄,La₁.₈₅Sr₀.₁₅CuO₄,Bulk,,,SC,High-Tc/cuprate,,,,,,,,,,,,10.1103/PhysRevB.45.9958
La₁.₈₅Sr₀.₁₅CuO₄,La₁.₈₅Sr₀.₁₅CuO₄,Bulk,,,SC,High-Tc/cuprate,,,,,,,,,,,,10.1103/PhysRevB.42.6200
La₁.₈₅Sr₀.₁₅CuO₄,La₁.₈₅Sr₀.₁₅CuO₄,,,,SC,cuprate,,,,,,,,,,,,10.1103/PhysRevB.46.1182
La₁.₈₅Sr₀.₁₅CuO₄,La₁.₈₅Sr₀.₁₅CuO₄,Bulk,,,SC,High-Tc,40 K,,,,,,,,,,,10.1103/PhysRevB.42.10800
La₁.₈₅Sr₀.₁₅CuO₄,La₁.₈₅Sr₀.₁₅CuO₄,,,,SC,High-Tc/cuprate,,,,,,,,,,,,10.1103/PhysRevLett.59.919
La₁.₈₅Sr₀.₁₅CuO₄,La₁.₈₅Sr₀.₁₅CuO₄,Bulk,,,SC,High-Tc/cuprate,40 K,,Tetragonal,K₂NiF₄-type,I4/mmm,,,,,,,10.1103/PhysRevB.60.6888
La₁.₈₅Sr₀.₁₅CuO₄,La₁.₈₅Sr₀.₁₅CuO₄,Bulk,,,SC,cuprate,40 K,,,perovskite,,,,,,,,10.1103/PhysRevB.63.054402
La₁.₈₅Sr₀.₁₅CuO₄,La₁.₈₅Sr₀.₁₅CuO₄,Bulk,,,SC,cuprate,,,,,,,,,,,,10.1103/PhysRevB.40.8800
La₁.₈₅Sr₀.₁₅CuO₄,La₁.₈₅Sr₀.₁₅CuO₄,Bulk,,,SC,High-Tc,,,,perovskite,,,,,,,,10.1103/PhysRevLett.60.1073
La₁.₈₅Sr₀.₁₅CuO₄,La₁.₈₅Sr₀.₁₅CuO₄,Thin Film,,,SC,High-Tc/cuprate,,,,,,,,,,,,10.1103/PhysRevB.50.12876
La₁.₈₅Sr₀.₁₅CuO₄,La₁.₈₅Sr₀.₁₅CuO₄,Bulk,,,SC,High-Tc/cuprate,30 K,,,,,,,,,,,10.1103/PhysRevB.39.2914
La₁.₈₅Sr₀.₁₅CuO₄,La₁.₈₅Sr₀.₁₅CuO₄,Bulk,,,SC,High-Tc/cuprate,,,,,,,,,,,True,10.1103/PhysRevB.55.3308
La₁.₈₅Sr₀.₁₅CuO₄,La₁.₈₅Sr₀.₁₅CuO₄,Bulk,,,SC,High-Tc/cuprate,,,,,,,,,,,,10.1103/PhysRevB.56.R11439
La₁.₈₅Sr₀.₁₅CuO₄,La₁.₈₅Sr₀.₁₅CuO₄,Bulk,,,SC,High-Tc/cuprate,,,,,,,,,,,,10.1103/PhysRevB.48.15992
La₁.₈₅Sr₀.₁₅CuO₄,La₁.₈₅Sr₀.₁₅CuO₄,Bulk,,,SC,High-Tc/cuprate,,,,layered perovskite,,,,,,,,10.1103/PhysRevB.58.15062
La₁.₈₅Sr₀.₁₅CuO₄,La₁.₈₅Sr₀.₁₅CuO₄,Bulk,,,SC,High-Tc/cuprate,,,Tetragonal,K₂NiF₄-type,I4/mmm,,,,,,True,10.1103/PhysRevB.36.7218
La₁.₈₅Sr₀.₁₅CuO₄,La₁.₈₅Sr₀.₁₅CuO₄,Bulk,,,SC,High-Tc/cuprate,,,,layered perovskite,,,,,,,,10.1103/PhysRevB.40.4532
La₁.₈₅Sr₀.₁₅CuO₄,La₁.₈₅Sr₀.₁₅CuO₄,,,,SC,High-Tc/cuprate,>30 K,,,,,,,,,,,10.1103/PhysRevB.37.5936
La₁.₈₅Sr₀.₁₅CuO₄,La₁.₈₅Sr₀.₁₅CuO₄,Bulk,,,SC,High-Tc/cuprate,39 K,,,perovskite,,,,,,,True,10.1103/PhysRevB.38.6513
La₁.₈₅Sr₀.₁₅CuO₄,La₁.₈₅Sr₀.₁₅CuO₄,,,,SC,High-Tc/cuprate,,,,,,,,,,,,10.1103/PhysRevB.53.2819
La₁.₈₅Sr₀.₁₅CuO₄,La₁.₈₅Sr₀.₁₅CuO₄,Bulk,,,SC,High-Tc/cuprate,,,tetragonal,,,,,,,,,10.1103/PhysRevB.39.2217
La₁.₈₅Sr₀.₁₅CuO₄,La₁.₈₅Sr₀.₁₅CuO₄,,,,SC,High-Tc/cuprate,,,,,,,,,,,,10.1103/PhysRevB.39.2748
La₁.₈₅Sr₀.₁₅CuO₄,La₁.₈₅Sr₀.₁₅CuO₄,Bulk,,,SC,High-Tc/cuprate,,,,,,,,,,,,10.1103/PhysRevB.39.4327
La₁.₈₅Sr₀.₁₅CuO₄,La₁.₈₅Sr₀.₁₅CuO₄,Bulk,,,SC,High-Tc,27 K,,Tetragonal,K₂NiF₄-type,,,,,,,True,10.1103/PhysRevB.43.7942
La₁.₈₅Sr₀.₁₅CuO₄,La₁.₈₅Sr₀.₁₅CuO₄,,,,SC,cuprate,,,,,,,,,,,,10.1103/PhysRevB.41.2098
La₁.₈₅Sr₀.₁₅CuO₄,La₁.₈₅Sr₀.₁₅CuO₄,Bulk,,,SC,High-Tc/cuprate,,,,,,,,,,,,10.1103/PhysRevB.61.6994
La₂₋ₓSrₓCuO₄,La₁.₈₅Sr₀.₁₅CuO₄,,,,SC,High-Tc/cuprate,,,,,,,,,,,,10.1103/PhysRevB.38.11949
La₁.₈₅Sr₀.₁₅CuO₄,La₁.₈₅Sr₀.₁₅CuO₄,Bulk,,,SC,cuprate,35 K,,,,,,,,,,,10.1103/PhysRevB.44.11852
La₁.₈₅Sr₀.₁₅CuO₄,La₁.₈₅Sr₀.₁₅CuO₄,Bulk,,,SC,High-Tc/cuprate,,,,,,,,,,,,10.1103/PhysRevLett.81.1298
La₁.₈₅Sr₀.₁₅CuO₄,La₁.₈₅Sr₀.₁₅CuO₄,Bulk,,,SC,High-Tc/cuprate,,,,,,,,,,,,10.1103/PhysRevB.43.10595
La₁.₈₅Sr₀.₁₅CuO₄,La₁.₈₅Sr₀.₁₅CuO₄,,,,SC,High-Tc/cuprate,,,,,,,,,,,,10.1103/PhysRevB.42.10165
La₁.₈₅Sr₀.₁₅CuO₄,La₁.₈₅Sr₀.₁₅CuO₄,Bulk,,,SC,High-Tc/cuprate,,,Tetragonal,K₂NiF₄-type,,,,,,,,10.1103/PhysRevB.44.2289
La₁.₈₅Sr₀.₁₅CuO₄,La₁.₈₅Sr₀.₁₅CuO₄,,,,SC,High-Tc/cuprate,,,,,,,,,,,,10.1103/PhysRevLett.70.2012
La₁.₈₅Sr₀.₁₅CuO₄,La₁.₈₅Sr₀.₁₅CuO₄,Bulk,,,SC,High-Tc/cuprate,,,,,,,,,,,,10.1103/PhysRevLett.80.2701
La₁.₈₅Sr₀.₁₅CuO₄,La₁.₈₅Sr₀.₁₅CuO₄,,,,SC,High-Tc/cuprate,,,,,,,,,,,False,10.1103/PhysRevB.37.9852
La₁.₈₅Sr₀.₁₅CuO₄,La₁.₈₅Sr₀.₁₅CuO₄,,,,SC,High-Tc/cuprate,,,,perovskite,,,,,,,,10.1103/PhysRevB.36.3899
La₁.₈₅Sr₀.₁₅CuO₄,La₁.₈₅Sr₀.₁₅CuO₄,,,,SC,High-Tc/cuprate,,,,,,,,,,,,10.1103/PhysRevB.51.16487
La₁.₈₅Sr₀.₁₅CuO₄,La₁.₈₅Sr₀.₁₅CuO₄,Bulk,,,SC,High-Tc/cuprate,,,,perovskite,,,,,,,True,10.1103/PhysRevB.47.9055
La₁.₈₅Sr₀.₁₅CuO₄,La₁.₈₅Sr₀.₁₅CuO₄,,,,SC,High-Tc/cuprate,,,,,,,,,,,,10.1103/PhysRevB.59.12078
La₁.₈₅Sr₀.₁₅CuO₄,La₁.₈₅Sr₀.₁₅CuO₄,Thin Film,3500 Å,SrTiO₃ (101),SC,High-Tc/cuprate,30 K,,,,,,,,,,True,10.1103/PhysRevLett.68.2543
La₁.₈₅Sr₀.₁₅CuO₄,La₁.₈₅Sr₀.₁₅CuO₄,,,,SC,High-Tc/cuprate,,,,,,,,,,,,10.1103/PhysRevB.42.10016
La₁.₈₅Sr₀.₁₅CuO₄,La₁.₈₅Sr₀.₁₅CuO₄,Bulk,,,SC,High-Tc/cuprate,,,,,,,,,,,,10.1103/PhysRevB.54.6708
La₁.₈₅Sr₀.₁₅CuO₄,La₁.₈₅Sr₀.₁₅CuO₄,,,,SC,High-Tc/cuprate,,,,,,,,,,,,10.1103/PhysRevB.36.5606
La₁.₈₅Sr₀.₁₅CuO₄,La₁.₈₅Sr₀.₁₅CuO₄,Bulk,,,SC,cuprate,,,,K₂NiF₄-type,,,,,,,,10.1103/PhysRevB.48.499
La₁.₈₅Sr₀.₁₅CuO₄,La₁.₈₅Sr₀.₁₅CuO₄,Bulk,,,SC,High-Tc,35.5 K,,,perovskite,,,,,,,True,10.1103/PhysRevB.36.8813
La₁.₈₅Sr₀.₁₅CuO₄,La₁.₈₅Sr₀.₁₅CuO₄,Bulk,,,SC,High-Tc/cuprate,,,,,,,,,,,,10.1103/PhysRevB.35.6721
La₁.₈₅Sr₀.₁₅CuO₄,La₁.₈₅Sr₀.₁₅CuO₄,Bulk,,,SC,High-Tc/cuprate,,,,,,,,,,,,10.1103/PhysRevB.45.3077
(La₀.₉₂Sr₀.₀₈)₂Cu₁O₄,La₁.₈₅Sr₀.₁₅CuO₄,Bulk,,,SC,cuprate,37.5 K,,Tetragonal,,I4/mmm,5.3240 Å,5.3547 Å,13.1832 Å,,,TRUE,Handbook of SC
La₁.₈₅Sr₁.₁₅CuO₆.₂₅,La₁.₈₅Sr₁.₁₅CuO₆.₂₅,Bulk,,,NSC,,,,,,,3.8530 Å,,20.0833 Å,,,TRUE,Handbook of SC
La₁.₈₆Ba₀.₁₄CuO₄,La₁.₈₆Ba₀.₁₄CuO₄,Bulk,,,SC,High-Tc/cuprate,~10 K (estimated from figure),ambient pressure,Tetragonal,K₂NiF₄-type,,,,,,,True,10.1103/PhysRevB.56.6288
La₁.₈₆Sr₀.₁₄CuO₄,La₁.₈₆Sr₀.₁₄CuO₄,Bulk,,,SC,High-Tc/cuprate,,,,,,,,,,,,10.1103/PhysRevB.56.R11439
La₁.₈₆Sr₀.₁₄CuO₄₋ᵧ,La₁.₈₆Sr₀.₁₄CuO₄,Bulk,,,SC,High-Tc/cuprate,25 K,,Orthorhombic,perovskite,Cmca,5.357 Å,13.221 Å,5.357 Å,,,True,10.1103/PhysRevB.39.4327
La₁.₈₆Sr₀.₁₄CuO₄,La₁.₈₆Sr₀.₁₄CuO₄,Bulk,,,SC,High-Tc/cuprate,,,,,,,,,,,,10.1103/PhysRevB.63.172506
La₁.₈₆Sr₀.₁₄CuO₄,La₁.₈₆Sr₀.₁₄CuO₄,Bulk,,,SC,High-Tc/cuprate,33 K,,,perovskite,,,,,,,,10.1103/PhysRevB.46.5561
La₁.₈₆Sr₀.₁₄CuO₄,La₁.₈₆Sr₀.₁₄CuO₄,Bulk,,,SC,High-Tc/cuprate,,,,,,,,,,,,10.1103/PhysRevB.54.6708
La₁.₈₇Ba₀.₁₃CuO₄,La₁.₈₇Ba₀.₁₃CuO₄,Bulk,,,NSC,High-Tc/cuprate,suppressed at ambient pressure,ambient pressure,Tetragonal,K₂NiF₄-type,,,,,,,True,10.1103/PhysRevB.56.6288
La₁.₈₇₄Sr₀.₁₂₆CuO₄,La₁.₈₇₄Sr₀.₁₂₆CuO₄,Bulk,,,SC,High-Tc/cuprate,32 K,,,,,,,,,,True,10.1103/PhysRevB.65.100503
La₁.₈₇₅Ba₀.₁₂₅CuO₄,La₁.₈₇₅Ba₀.₁₂₅CuO₄,Bulk,,,NSC,High-Tc/cuprate,suppressed at ambient pressure,ambient pressure,Tetragonal,K₂NiF₄-type,,,,,,,True,10.1103/PhysRevB.56.6288
La₁.₈₈Ba₀.₁₂CuO₄,La₁.₈₈Ba₀.₁₂CuO₄,Bulk,,,SC,cuprate,,,Tetragonal,perovskite,,,,,,,,10.1103/PhysRevLett.68.2684
La₁.₈₈Ba₀.₁₂CuO₄,La₁.₈₈Ba₀.₁₂CuO₄,Bulk,,,NSC,High-Tc/cuprate,suppressed at ambient pressure,ambient pressure,Tetragonal,K₂NiF₄-type,,,,,,,True,10.1103/PhysRevB.56.6288
La₁.₈₈Sr₀.₁₂CuO₄,La₁.₈₈Sr₀.₁₂CuO₄,Bulk,,,SC,cuprate,,,,,,,,,,,,10.1103/PhysRevB.62.9148
La₁.₈₈Sr₀.₁₂CuO₄,La₁.₈₈Sr₀.₁₂CuO₄,Bulk,,,SC,High-Tc/cuprate,,,Orthorhombic,,Cmca,,,,,,True,10.1103/PhysRevB.38.6614
La₁.₈₈₇Cu₁.₁₁₃O₄.₀₀₃,La₁.₈₈₇Cu₁.₁₁₃O₄.₀₀₃,Bulk,,,SC,cuprate,,,,,Fmmm,,,,,,True,10.1103/PhysRevB.62.189
La₁.₈₉Ba₀.₁₁CuO₄,La₁.₈₉Ba₀.₁₁CuO₄,Bulk,,,SC,High-Tc/cuprate,~15 K (estimated from figure),ambient pressure,Tetragonal/Orthorhombic,K₂NiF₄-type,,,,,,,True,10.1103/PhysRevB.56.6288
La₁.₈₉Sr₀.₁₁CuO₄,La₁.₈₉Sr₀.₁₁CuO₄,Bulk,,,SC,cuprate,,,,perovskite,,,,,,,,10.1103/PhysRevB.40.8891
La₁.₈₉Sr₀.₁₁CuO₄,La₁.₈₉Sr₀.₁₁CuO₄,Bulk,,,SC,High-Tc/cuprate,10 K,,,,,,,,,,True,10.1103/PhysRevB.39.4327
La₁.₉Ba₀.₁CuO₄,La₁.₉Ba₀.₁CuO₄,,,,SC,High-Tc,40 K,,,,,,,,,,,10.1103/PhysRevB.39.11445
La₁.₉Ba₀.₁CuO₄,La₁.₉Ba₀.₁CuO₄,Bulk,,,SC,cuprate,,,,perovskite,,,,,,,,10.1103/PhysRevB.49.9057
La₁.₉Ca₀.₁CuO₄,La₁.₉Ca₀.₁CuO₄,,,,SC,High-Tc,40 K,,,,,,,,,,,10.1103/PhysRevB.39.11445
La₁.₉Sr₀.₁CuO₄,La₁.₉Sr₀.₁CuO₄,Bulk,,,SC,High-Tc/cuprate,,,,,,,,,,,True,10.1103/PhysRevB.55.3308
La₁.₉Sr₀.₁CuO₄,La₁.₉Sr₀.₁CuO₄,,,,SC,High-Tc/cuprate,,,,,,,,,,,,10.1103/PhysRevB.53.2819
La₂₋ₓSrₓCuO₄ (x=0.1),La₁.₉Sr₀.₁CuO₄,Bulk,,,SC,High-Tc/cuprate,,,,perovskite-related,,,,,,,,10.1103/PhysRevB.52.15485
La₁.₉Sr₀.₁CuO₄,La₁.₉Sr₀.₁CuO₄,Bulk,,,SC,High-Tc,18 K,,Tetragonal,K₂NiF₄-type,,,,,,,True,10.1103/PhysRevB.43.7942
La₁.₉Sr₀.₁CuO₄,La₁.₉Sr₀.₁CuO₄,,,,SC,High-Tc,40 K,,,,,,,,,,,10.1103/PhysRevB.39.11445
La₁.₉Sr₀.₁CuO₄,La₁.₉Sr₀.₁CuO₄,Bulk,,,SC,High-Tc/cuprate,,,,,,,,,,,,10.1103/PhysRevB.49.736
La₁.₉Sr₀.₁CuO₄,La₁.₉Sr₀.₁CuO₄,Bulk,,,SC,cuprate,,,,perovskite,,,,,,,,10.1103/PhysRevB.49.9057
La₁.₉Sr₀.₁CuO₄,La₁.₉Sr₀.₁CuO₄,Bulk,,,SC,cuprate,,,,,,,,,,,,10.1103/PhysRevB.43.2766
La₁.₉Sr₀.₁CuO₄,La₁.₉Sr₀.₁CuO₄,Bulk,,,SC,High-Tc/cuprate,20 K,,,,,,,,,,,10.1103/PhysRevB.47.451
La₁.₉₁Sr₀.₀₉CuO₄,La₁.₉₁Sr₀.₀₉CuO₄,Bulk,,,SC,High-Tc/cuprate,29.8 K,,,,,,,,,,True,10.1103/PhysRevB.47.2854
La₁.₉₁Sr₀.₀₉CuO₄,La₁.₉₁Sr₀.₀₉CuO₄,Bulk,,,SC,High-Tc/cuprate,,,,perovskite,,,,,,,True,10.1103/PhysRevB.47.9055
La₁.₉₂Ba₀.₀₈CuO₄,La₁.₉₂Ba₀.₀₈CuO₄,Bulk,,,SC,cuprate,,,,layered,,,,,,,True,10.1103/PhysRevLett.70.1002
La₁.₉₂Sr₀.₀₈CuO₄₋ᵧ,La₁.₉₂Sr₀.₀₈CuO₄,Bulk,,,SC,High-Tc/cuprate,12 K,,Orthorhombic,perovskite,Cmca,5.364 Å,13.189 Å,5.364 Å,,,True,10.1103/PhysRevB.39.4327
La₁.₉₂Sr₀.₀₈CuO₄,La₁.₉₂Sr₀.₀₈CuO₄,Bulk,,,SC,High-Tc/cuprate,10 K,,Orthorhombic,,Cmca,,,,,,True,10.1103/PhysRevB.38.6614
La₁.₉₂Sr₀.₀₈CuO₄,La₁.₉₂Sr₀.₀₈CuO₄,Bulk,,,SC,High-Tc/cuprate,8.5-9 K,ambient pressure,Tetragonal,perovskite,I4/mmm,3.7966-3.8067 Å,3.7966-3.8067 Å,13.186-13.213 Å,,,True,10.1103/PhysRevB.35.6721
La₁.₉₂₃Sr₀.₀₇₇CuO₄,La₁.₉₂₃Sr₀.₀₇₇CuO₄,Bulk,,,SC,High-Tc/cuprate,35.1 K,,,,,,,,,,True,10.1103/PhysRevB.47.2854
La₁.₉₂₅Sr₀.₀₇₅CuO₄,La₁.₉₂₅Sr₀.₀₇₅CuO₄,Bulk,,,SC,cuprate,23 K,,,layered,,,,,,,True,10.1103/PhysRevLett.70.1002
La₁.₉₃Sr₀.₀₇CuO₄,La₁.₉₃Sr₀.₀₇CuO₄,Bulk,,,SC,High-Tc/cuprate,,,,,,,,,,,,10.1103/PhysRevB.66.205105
La₁.₉₃Sr₀.₀₇CuO₄,La₁.₉₃Sr₀.₀₇CuO₄,Thin Film,3500 Å,SrTiO₃ (101),SC,High-Tc/cuprate,5 K,,,,,,,,,,True,10.1103/PhysRevLett.68.2543
La₁.₉₄Sr₀.₀₆CuO₄,La₁.₉₄Sr₀.₀₆CuO₄,Thin Film,,SrTiO₃ (100),SC,High-Tc/cuprate,15-23 K,,Tetragonal,K₂NiF₄-type,,3.79 Å,3.79 Å,13.21 Å,,,True,10.1103/PhysRevB.36.3926
La₁.₉₄Sr₀.₀₆CuO₄,La₁.₉₄Sr₀.₀₆CuO₄,Bulk,,,NSC,,,,Tetragonal,K₂NiF₄-type,,,,,,,True,10.1103/PhysRevB.43.7942
La₁.₉₄Sr₀.₀₆CuO₄,La₁.₉₄Sr₀.₀₆CuO₄,Bulk,,,SC,High-Tc/cuprate,,,Orthorhombic,,Cmca,,,,,,True,10.1103/PhysRevB.38.6614
La₁.₉₄₁Sr₀.₀₅₉CuO₄,La₁.₉₄₁Sr₀.₀₅₉CuO₄,Bulk,,,SC,High-Tc/cuprate,32.4 K,,,,,,,,,,True,10.1103/PhysRevB.47.2854
La₁.₉₄₂Cu₁.₀₅₈O₄.₀₀₃,La₁.₉₄₂Cu₁.₀₅₈O₄.₀₀₃,Bulk,,,SC,cuprate,,,,,Fmmm,,,,,,True,10.1103/PhysRevB.62.189
La₁.₉₅Ba₀.₀₅CuO₄,La₁.₉₅Ba₀.₀₅CuO₄,Bulk,,,SC,High-Tc/cuprate,,,,perovskite,,,,,,,,10.1103/PhysRevB.46.5561
La₁.₉₅Ba₀.₀₅CuO₄.₀₈,La₁.₉₅Ba₀.₀₅CuO₄.₀₈,Bulk,,,SC,cuprate,35 K,,,,,3.799 Å,,13.22 Å,,,TRUE,Handbook of SC
La₁.₉₅Sr₀.₀₅CuO₄,La₁.₉₅Sr₀.₀₅CuO₄,Bulk,,,NSC,,,,,,,,,,,,,10.1103/PhysRevB.62.9148
La₁.₉₅Sr₀.₀₅CuO₄₊δ,La₁.₉₅Sr₀.₀₅CuO₄₊δ,Bulk,,,SC,cuprate,,,,K₂NiF₄ layered,,,,,,,True,10.1103/PhysRevLett.77.5413
La₁.₉₅₄Sr₀.₀₄₆CuO₄,La₁.₉₅₄Sr₀.₀₄₆CuO₄,Bulk,,,SC,High-Tc/cuprate,26.2 K,,,,,,,,,,True,10.1103/PhysRevB.47.2854
La₂₋ₓSrₓCuO₄ (x=0.02),La₁.₉₆Sr₀.₀₂CuO₄,Bulk,,,SC,High-Tc/cuprate,,,,perovskite-related,,,,,,,,10.1103/PhysRevB.52.15485
La₁.₉₆Sr₀.₀₄CuO₄,La₁.₉₆Sr₀.₀₄CuO₄,Bulk,,,NSC,,,,,layered,,,,,,,True,10.1103/PhysRevLett.70.1002
La₁.₉₆Sr₀.₀₄CuO₄,La₁.₉₆Sr₀.₀₄CuO₄,Bulk,,,NSC,,,,,perovskite,,,,,,,,10.1103/PhysRevB.63.054402
La₁.₉₆Sr₀.₀₄CuO₄,La₁.₉₆Sr₀.₀₄CuO₄,,,,SC,High-Tc/cuprate,,,,,,,,,,,,10.1103/PhysRevB.43.408
La₁.₉₆Sr₀.₀₄CuO₄,La₁.₉₆Sr₀.₀₄CuO₄,Bulk,,,SC,cuprate,,,,,,,,,,,,10.1103/PhysRevB.54.572
La₁.₉₆Sr₀.₀₄CuO₄,La₁.₉₆Sr₀.₀₄CuO₄,Thin Film,3500 Å,SrTiO₃ (101),SC,High-Tc/cuprate,,,,,,,,,,,True,10.1103/PhysRevLett.68.2543
La₁.₉₆₈Sr₀.₀₃₂CuO₄,La₁.₉₆₈Sr₀.₀₃₂CuO₄,Bulk,,,SC,cuprate,,,Tetragonal/Orthorhombic,perovskite,,,,,,,True,10.1103/PhysRevB.61.9775
La₁.₉₇₆Sr₀.₀₂₄CuO₄,La₁.₉₇₆Sr₀.₀₂₄CuO₄,Bulk,,,NSC,,,,Orthorhombic,,Bmab,5.349 Å,5.430 Å,13.151 Å,,,True,10.1103/PhysRevB.62.9148
La₁.₉₈Sr₀.₀₂CuO₄,La₁.₉₈Sr₀.₀₂CuO₄,Bulk,,,NSC,,,,Tetragonal,K₂NiF₄-type,,,,,,,True,10.1103/PhysRevB.43.7942
La₁.₉₈Sr₀.₀₂CuO₄,La₁.₉₈Sr₀.₀₂CuO₄,Bulk,,,NSC,,,,,,,,,,,,,10.1103/PhysRevB.62.9148
La₁.₉₈Sr₀.₀₂CuO₄,La₁.₉₈Sr₀.₀₂CuO₄,Bulk,,,SC,High-Tc/cuprate,,,Orthorhombic,,Cmca,,,,,,True,10.1103/PhysRevB.38.6614
La₁.₉₈₁Sr₀.₀₁₉CuO₄,La₁.₉₈₁Sr₀.₀₁₉CuO₄,Bulk,,,SC,cuprate,,,Tetragonal/Orthorhombic,perovskite,,,,,,,True,10.1103/PhysRevB.61.9775
La₁.₉₉₂Sr₀.₀₀₈CuO₄,La₁.₉₉₂Sr₀.₀₀₈CuO₄,Bulk,,,SC,cuprate,,,Tetragonal/Orthorhombic,perovskite,,,,,,,True,10.1103/PhysRevB.61.9775
La₁Ba₂Cu₃O₆.₂₅,La₁Ba₂Cu₃O₆.₂₅,Bulk,,,SC,High-Tc/cuprate,44 K,,,perovskite,,,,,,,True,10.1103/PhysRevB.38.2858
La₁Ba₂Cu₃O₆.₄₂,La₁Ba₂Cu₃O₆.₄₂,Bulk,,,SC,High-Tc/cuprate,58 K,,,perovskite,,,,,,,True,10.1103/PhysRevB.38.2858
La₁Ba₂Cu₃O₆.₄₇,La₁Ba₂Cu₃O₆.₄₇,Bulk,,,SC,High-Tc/cuprate,44 K,,Tetragonal,perovskite,,,,,,,True,10.1103/PhysRevB.38.4605
La₁Ba₂Cu₃O₆.₇₅,La₁Ba₂Cu₃O₆.₇₅,Bulk,,,SC,High-Tc/cuprate,72 K,,Orthorhombic,perovskite,,,,,,,True,10.1103/PhysRevB.38.4605
La₁Ba₂Cu₃O₆.₇₅,La₁Ba₂Cu₃O₆.₇₅,Bulk,,,SC,High-Tc/cuprate,72 K,,Orthorhombic,perovskite,,,,,,,True,10.1103/PhysRevB.38.2858
La₁Ba₂Cu₃O₇.₂₅,La₁Ba₂Cu₃O₇.₂₅,Bulk,,,SC,High-Tc/cuprate,23 K,,Tetragonal,perovskite,,,,,,,True,10.1103/PhysRevB.38.2858
La₁Ba₂Cu₃O₇.₂₇,La₁Ba₂Cu₃O₇.₂₇,Bulk,,,SC,High-Tc/cuprate,23 K,,Tetragonal,perovskite,,,,,,,True,10.1103/PhysRevB.38.4605
La₁Ba₂Cu₃Oₓ (55K sample),La₁Ba₂Cu₃Oₓ,Bulk,,,SC,High-Tc/cuprate,55 K,,Orthorhombic,perovskite,,,,,,,True,10.1103/PhysRevB.38.4605
LaCuO₂.₉₅,La₁Cu₁O₂.₉₅,Bulk,,,NSC,,n.s.,0.1 GPa O₂,Tetragonal,perovskite,P4/mmm,3.81897 Å,3.81897 Å,3.97258 Å,,,TRUE,Handbook of SC
LaCuO₃,La₁Cu₁O₃,Bulk,,,NSC,,n.s.,4 GPa,Rhombohedral,perovskite,R3̄c,5.4409 Å,5.4409 Å,5.4409 Å,,,TRUE,Handbook of SC
(La₀.₇₅Pr₀.₂₅)₃Tl,La₂.₂₅Pr₀.₇₅Tl,Bulk,,,SC,Type-II,1.24 K,,Cubic,fcc,,,,,,,True,10.1103/PhysRevB.6.2709
(La₀.₈₀₂Pr₀.₁₉₈)₃Tl,La₂.₄₀₆Pr₀.₅₉₄Tl,Bulk,,,SC,Type-II,2.40 K,,Cubic,fcc,,,,,,,True,10.1103/PhysRevB.6.2709
La₂.₅Dy₁.₅Cu₂O₇.₅F₁.₀,La₂.₅Dy₁.₅Cu₂O₇.₅F₁.₀,Bulk,,,NSC,,n.s.,,Orthorhombic,,Cmma,5.4609,5.5089,12.4842,,,TRUE,Handbook of SC
(La₀.₈₅Pr₀.₁₅)₃Tl,La₂.₅₅Pr₀.₄₅Tl,Bulk,,,SC,Type-II,3.68 K,,Cubic,fcc,,,,,,,True,10.1103/PhysRevB.6.2709
(La₀.₈₅₈Pr₀.₁₄₂)₃Tl,La₂.₅₇₄Pr₀.₄₂₆Tl,Bulk,,,SC,Type-II,3.92 K,,Cubic,fcc,,,,,,,True,10.1103/PhysRevB.6.2709
(La₀.₉₀₂Pr₀.₀₉₈)₃Tl,La₂.₇₀₆Pr₀.₂₉₄Tl,Bulk,,,SC,Type-II,5.25 K,,Cubic,fcc,,,,,,,True,10.1103/PhysRevB.6.2709
(La₀.₉₄Pr₀.₀₆)₃Tl,La₂.₈₂Pr₀.₁₈Tl,Bulk,,,SC,Type-II,6.51 K,,Cubic,fcc,,,,,,,True,10.1103/PhysRevB.6.2709
(La₀.₉₇Pr₀.₀₃)₃Tl,La₂.₉₁Pr₀.₀₉Tl,Bulk,,,SC,Type-II,7.55 K,,Cubic,fcc,,,,,,,True,10.1103/PhysRevB.6.2709
(La₀.₉₇₂Pr₀.₀₂₈)₃Tl,La₂.₉₁₆Pr₀.₀₈₄Tl,Bulk,,,SC,Type-II,7.70 K,,Cubic,fcc,,,,,,,True,10.1103/PhysRevB.6.2709
La₂B₂C₆,La₂B₂C₆,Bulk,,,SC,,6.9 K,,Tetragonal,La₂B₂C₆ type,P4,8.585 Å,8.585 Å,12.313 Å,,,TRUE,Handbook of SC
La₂CeIn,La₂CeIn,Bulk,,,SC,,,Referenced from other work,,,,,,,,,,10.1103/PhysRevB.2.4696
La₂CuO₄,La₂CuO₄,Bulk,,,NSC,,,,Orthorhombic,,Bmab,5.3349 Å,5.4204 Å,13.1072 Å,,,True,10.1103/PhysRevB.38.11337
La₂CuO₄,La₂CuO₄,Bulk,,,SC,High-Tc/cuprate,,,,,,,,,,,,10.1103/PhysRevB.55.606
La₂CuO₄,La₂CuO₄,Bulk,,,SC,High-Tc/cuprate,,,,layered,,,,,,,,10.1103/PhysRevB.36.2390
La₂CuO₄,La₂CuO₄,Bulk,,,SC,High-Tc/cuprate,,,,perovskite,,,,,,,,10.1103/PhysRevB.49.12176
La₂CuO₄,La₂CuO₄,Bulk,,,SC,High-Tc/cuprate,,,Tetragonal,K₂NiF₄-type,,,,,,,,10.1103/PhysRevB.38.244
La₂CuO₄,La₂CuO₄,,,,SC,cuprate,,,,,,,,,,,,10.1103/PhysRevB.39.11457
La₂CuO₄,La₂CuO₄,Bulk,,,SC,High-Tc/cuprate,,,,,,,,,,,False,10.1103/PhysRevB.47.11619
La₂CuO₄,La₂CuO₄,Bulk,,,SC,High-Tc/cuprate,,,,lamellar CuO₂,,3.8 Å,,6.6 Å,,,True,10.1103/PhysRevB.44.7654
La₂CuO₄,La₂CuO₄,Thin Film,,,NSC,,,,Orthorhombic,K₂NiF₄-type,Cmca,,,,,,True,10.1103/PhysRevB.60.6888
La₂CuO₄,La₂CuO₄,Bulk,,,SC,High-Tc/cuprate,,,,,,,,,,,,10.1103/PhysRevB.55.3285
La₂CuO₄₊ᵧ,La₂CuO₄,Bulk,,,SC,High-Tc/cuprate,,,,,,,,,,,,10.1103/PhysRevB.47.5300
La₂CuO₄,La₂CuO₄,Bulk,,,NSC,cuprate,,,,,,,,,,,,10.1103/PhysRevB.40.8800
La₂CuO₄,La₂CuO₄,Bulk,,,SC,cuprate,,,,perovskite,,,,,,,,10.1103/PhysRevB.57.10299
La₂CuO₄,La₂CuO₄,Bulk,,,NSC,,,,,,,,,,,,,10.1103/PhysRevLett.60.1073
La₂CuO₄,La₂CuO₄,Bulk,,,SC,High-Tc/cuprate,,,,K₂NiF₄,,,,,,,,10.1103/PhysRevB.36.5602
La₂CuO₄,La₂CuO₄,Bulk,,,SC,High-Tc/cuprate,,,,,,,,,,,True,10.1103/PhysRevB.55.3308
La₂CuO₄,La₂CuO₄,Bulk,,,SC,cuprate,,,Orthorhombic,,,,,,,,,10.1103/PhysRevLett.64.2414
La₂CuO₄,La₂CuO₄,Bulk,,,NSC,,,,,,,,,,,,True,10.1103/PhysRevB.38.5021
La₂CuO₄,La₂CuO₄,Bulk,,,SC,High-Tc/cuprate,,,Tetragonal/Orthorhombic,,"I4/mmm (tetragonal), Abma (orthorhombic)",,,,,,True,10.1103/PhysRevLett.60.817
La₂CuO₄,La₂CuO₄,Bulk,,,SC,High-Tc/cuprate,,,,,,,,,,,,10.1103/PhysRevB.49.15753
La₂CuO₄,La₂CuO₄,Bulk,,,SC,High-Tc/cuprate,~40 K,,Tetragonal,K₂NiF₄-type,,3.79 Å,3.79 Å,13.21 Å,,,,10.1103/PhysRevB.36.3926
La₂CuO₄,La₂CuO₄,Bulk,,,SC,cuprate,,,,,,,,,,,,10.1103/PhysRevB.40.2239
La₂CuO₄,La₂CuO₄,Bulk,,,NSC,,,,Orthorhombic,perovskite,Bmab,5.3555 Å,5.4042 Å,13.1506 Å,,,True,10.1103/PhysRevB.42.6332
La₂CuO₄,La₂CuO₄,Bulk,,,NSC,,,,,,,,,,,,,10.1103/PhysRevB.43.7810
La₂CuO₄,La₂CuO₄,Bulk,,,SC,High-Tc/cuprate,~40 K,,,,,,,,,,,10.1103/PhysRevB.43.1021
La₂CuO₄,La₂CuO₄,Bulk,,,SC,High-Tc/cuprate,,,,,,,,,,,,10.1103/PhysRevB.51.7508
La₂CuO₄,La₂CuO₄,Bulk,,,SC,cuprate,,,,T structure,,,,,,,,10.1103/PhysRevB.49.6293
La₂CuO₄,La₂CuO₄,Bulk,,,SC,cuprate,,,,perovskite,,,,,,,,10.1103/PhysRevB.50.12887
La₂CuO₄,La₂CuO₄,Bulk,,,SC,High-Tc/cuprate,,,,,,,,,,,,10.1103/PhysRevB.37.5824
La₂CuO₄,La₂CuO₄,Bulk,,,SC,cuprate,,,tetragonal,perovskite-related,,,,,,,True,10.1103/PhysRevB.38.11358
La₂₋ₓSrₓCuO₄,La₂CuO₄,Bulk,,,SC,High-Tc/cuprate,,,,,,,,,,,,10.1103/PhysRevB.47.15217
La₂CuO₄,La₂CuO₄,Bulk,,,SC,High-Tc/cuprate,,,,,,,,,,,,10.1103/PhysRevB.48.16634
La₂CuO₄,La₂CuO₄,Bulk,,,SC,cuprate,45 K,,Orthorhombic,,,5.33 Å,5.38 Å,13.12 Å,,,True,10.1103/PhysRevB.44.2727
La₂CuO₄ (as-sintered),La₂CuO₄,Bulk,,,NSC,,,,Orthorhombic,,,5.36 Å,5.40 Å,13.15 Å,,,True,10.1103/PhysRevB.44.2727
La₂CuO₄,La₂CuO₄,Bulk,,,SC,High-Tc/cuprate,,,,,,,,,,,,10.1103/PhysRevB.36.8807
La₂CuO₄,La₂CuO₄,Bulk,,,SC,High-Tc/cuprate,,,,,,,,,,,,10.1103/PhysRevB.49.505
La₂CuO₄,La₂CuO₄,Bulk,,,NSC,,,,Tetragonal/Orthorhombic,perovskite,,,,,,,True,10.1103/PhysRevB.52.15575
La₂CuO₄,La₂CuO₄,Bulk,,,SC,cuprate,close to 40 K,,,,,,,,,,,10.1103/PhysRevB.38.195
La₂CuO₄,La₂CuO₄,,,,SC,High-Tc/cuprate,40 K,,,,,,,,,,,10.1103/PhysRevLett.61.746
La₂CuO₄,La₂CuO₄,,,,SC,cuprate,,,,,,,,,,,,10.1103/PhysRevB.49.13075
La₂CuO₄,La₂CuO₄,Bulk,,,SC,High-Tc/cuprate,,,,,,,,,,,,10.1103/PhysRevB.39.2217
La₂CuO₄,La₂CuO₄,Bulk,,,SC,High-Tc/cuprate,,,,perovskite,,,,,,,,10.1103/PhysRevB.49.524
La₂CuO₄,La₂CuO₄,Bulk,,,SC,High-Tc/cuprate,,,,,,,,,,,,10.1103/PhysRevB.45.2830
La₂CuO₄,La₂CuO₄,Bulk,,,SC,High-Tc/cuprate,,,,,,,,,,,,10.1103/PhysRevB.38.4540
La₂CuO₄,La₂CuO₄,Bulk,,,NSC,,,,Orthorhombic,,,,,,,,True,10.1103/PhysRevB.41.2098
La₂CuO₄,La₂CuO₄,,,,SC,High-Tc/cuprate,,,,two-dimensional,,,,,,,,10.1103/PhysRevB.36.2290
La₂CuO₄,La₂CuO₄,Bulk,,,SC,cuprate,,,Tetragonal/Orthorhombic,perovskite,,,,,,,True,10.1103/PhysRevB.61.9775
La₂CuO₄,La₂CuO₄,,,,SC,High-Tc/cuprate,,,,,,,,,,,,10.1103/PhysRevB.41.764
La₂CuO₄,La₂CuO₄,Bulk,,,NSC,,,,,,,,,,,,,10.1103/PhysRevB.47.2795
La₂CuO₄,La₂CuO₄,Bulk,,,NSC,,,,,,,,,,,,True,10.1103/PhysRevB.42.6781
La₂CuO₄,La₂CuO₄,Bulk,,,NSC,,,,,,,,,,,,,10.1103/PhysRevB.43.10595
La₂CuO₄,La₂CuO₄,,,,SC,High-Tc/cuprate,,,,,,,,,,,,10.1103/PhysRevLett.69.2272
La₂CuO₄,La₂CuO₄,Bulk,,,SC,High-Tc/cuprate,,,,perovskite-derived,,,,,,,,10.1103/PhysRevB.37.7525
La₂CuO₄₊δ,La₂CuO₄,,,,SC,High-Tc/cuprate,,,,,,,,,,,,10.1103/PhysRevB.42.10165
La₂CuO₄,La₂CuO₄,Bulk,,,SC,High-Tc/cuprate,,,,,,,,,,,,10.1103/PhysRevB.42.10178
La₂CuO₄,La₂CuO₄,,,,SC,cuprate,,,,Ruddlesden-Popper,,,,,,,,10.1103/PhysRevB.48.16061
La₂CuO₄,La₂CuO₄,Bulk,,,SC,High-Tc/cuprate,,,,,,,,,,,,10.1103/PhysRevLett.82.2179
La₂CuO₄,La₂CuO₄,Bulk,,,NSC,,,,,,,,,,,,,10.1103/PhysRevLett.59.2219
La₂CuO₄,La₂CuO₄,Bulk,,,SC,High-Tc/cuprate,,,,,,,,,,,,10.1103/PhysRevB.42.56
La₂CuO₄,La₂CuO₄,,,,SC,High-Tc/cuprate,,,,perovskite,,,,,,,,10.1103/PhysRevB.36.3899
La₂CuO₄,La₂CuO₄,Bulk,,,NSC,cuprate,,,,,,,,,,,,10.1103/PhysRevLett.60.1661
La₂CuO₄ (stoichiometric),La₂CuO₄,Bulk,,,NSC,,,,,,Bmab,,,,,,True,10.1103/PhysRevB.54.7455
La₂CuO₄,La₂CuO₄,Bulk,,,SC,High-Tc/cuprate,,,,,,,,,,,,10.1103/PhysRevB.42.2149
La₂CuO₄,La₂CuO₄,Bulk,,,SC,cuprate,,,,,,,,,,,,10.1103/PhysRevB.46.5621
La₂CuO₄,La₂CuO₄,Bulk,,,SC,cuprate,,,tetragonal,,,,,,,,,10.1103/PhysRevB.52.13874
La₂CuO₄,La₂CuO₄,,,,SC,High-Tc/cuprate,,,,,,,,,,,,10.1103/PhysRevB.42.2692
La₂CuO₄,La₂CuO₄,Bulk,,,SC,cuprate,,,,,,,,,,,,10.1103/PhysRevB.39.2710
La₂CuO₄,La₂CuO₄,,,,SC,High-Tc/cuprate,,,,,,,,,,,,10.1103/PhysRevB.53.5907
La₂CuO₄,La₂CuO₄,,,,SC,High-Tc,,,,,,,,,,,,10.1103/PhysRevB.48.10143
La₂CuO₄,La₂CuO₄,Bulk,,,SC,cuprate,,,,,,,,,,,,10.1103/PhysRevB.43.2766
La₂CuO₄,La₂CuO₄,,,,SC,cuprate,,,,,,,,,,,,10.1103/PhysRevB.48.7746
La₂CuO₄,La₂CuO₄,Bulk,,,NSC,,,ambient pressure,,,,,,,,,True,10.1103/PhysRevB.42.10016
La₂CuO₄,La₂CuO₄,,,,SC,cuprate,,,,perovskite,,,,,,,False,10.1103/PhysRevB.37.9353
La₂CuO₄,La₂CuO₄,Bulk,,,SC,High-Tc/cuprate,,,,,,,,,,,,10.1103/PhysRevB.44.7046
La₂CuO₄,La₂CuO₄,Bulk,,,SC,High-Tc/cuprate,,,,,,,,,,,,10.1103/PhysRevB.38.4584
La₂CuO₄,La₂CuO₄,Bulk,,,NSC,,,,Orthorhombic,perovskite,,,,,,,True,10.1103/PhysRevB.36.8813
La₂CuO₄,La₂CuO₄,Bulk,,,NSC,,,,,,,,,,,,True,10.1103/PhysRevB.37.7506
La₂CuO₄,La₂CuO₄,Bulk,,,SC,High-Tc/cuprate,,,,perovskite,,,,,,,,10.1103/PhysRevB.37.3730
La₂CuO₄,La₂CuO₄,,,,SC,High-Tc/cuprate,,,,,,,,,,,,10.1103/PhysRevLett.64.2575
La₂CuO₄,La₂CuO₄,Bulk,,,SC,High-Tc/cuprate,,,,,,,,,,,,10.1103/PhysRevLett.71.125
La₂CuO₄,La₂CuO₄,Bulk,,,SC,High-Tc/cuprate,,,,,,,,,,,,10.1103/PhysRevB.52.R15757
La₂CuO₄,La₂CuO₄,Bulk,,,SC,cuprate,,,Tetragonal,body-centered,,,,,,,TRUE,Handbook of SC
Lanthanum Superconductor,La₂CuO₄,Bulk,,,SC,High-Tc,,,,,,,,,,,TRUE,Handbook of SC
La₂CuO₄,La₂CuO₄,Bulk,,,SC,High-Tc,,,,,,,,,,,TRUE,Handbook of SC
La₂CuO₄,La₂CuO₄,Bulk,,,SC,cuprate,,,,,,,,,,,TRUE,Handbook of SC
La₂CuO₄,La₂CuO₄,Bulk,,,SC,cuprate,35 K,,Tetragonal,,,3.81,3.81,13.18,,,TRUE,Handbook of SC
La₂CuO₄.04,La₂CuO₄.04,Bulk,,,SC,High-Tc/cuprate,,,Orthorhombic,perovskite,,,,,,,True,10.1103/PhysRevB.52.15575
La₂CuO₄.08,La₂CuO₄.08,Bulk,,,SC,cuprate,32 K,,Orthorhombic,K₂NiF₄-type,Fmmm,5.33353 Å,5.39489 Å,13.1561 Å,,,True,10.1103/PhysRevB.48.499
La₂CuO₄.1,La₂CuO₄.1,Bulk,,,SC,High-Tc/cuprate,40 K,,Orthorhombic,perovskite,,,,,,,True,10.1103/PhysRevB.52.15575
La₂CuO₄.1,La₂CuO₄.1,Bulk,,,SC,cuprate,40 K,,Orthorhombic,K₂NiF₄-type,Fmmm,5.34 Å,5.34 Å,13.22 Å,,,True,10.1103/PhysRevB.48.499
La₂CuO₄.12,La₂CuO₄.12,Bulk,,,SC,cuprate,42 K,,Orthorhombic,K₂NiF₄-type,Fmmm,5.32126 Å,5.40613 Å,13.1823 Å,,,True,10.1103/PhysRevB.48.499
La₂CuO₄.₀₀₁,La₂CuO₄.₀₀₁,Bulk,,,SC,High-Tc/cuprate,,,Orthorhombic,,Cmca,,,,,,True,10.1103/PhysRevLett.63.2307
La₂CuO₄.₀₀₁,La₂CuO₄.₀₀₁,Bulk,,,NSC,,,,,,,,,,,,True,10.1103/PhysRevB.54.7455
La₂CuO₄.₀₀₃,La₂CuO₄.₀₀₃,Bulk,,,SC,cuprate,35 K,,,,Fmmm,,,,,,True,10.1103/PhysRevB.62.189
Cu-rich La₂CuO₄.₀₀₃,La₂CuO₄.₀₀₃,Bulk,,,SC,High-Tc/cuprate,35 K,,,,,,,,,,True,10.1103/PhysRevLett.80.2701
La₂CuO₄.₀₀₄,La₂CuO₄.₀₀₄,Bulk,,,SC,cuprate,,,Tetragonal,perovskite,,,,,,,True,10.1103/PhysRevB.59.12078
La₂CuO₄.₀₀₅,La₂CuO₄.₀₀₅,Bulk,,,SC,High-Tc/cuprate,32 K,,Orthorhombic,perovskite,Bmab,,,,,,True,10.1103/PhysRevB.57.13915
La₂CuO₄.₀₀₅,La₂CuO₄.₀₀₅,Bulk,,,SC,cuprate,32 K,,,,Bmab,,,,,,True,10.1103/PhysRevB.54.7455
La₂CuO₄.₀₁,La₂CuO₄.₀₁,Bulk,,,SC,cuprate,38 K,1 atm,Orthorhombic,,Bmab,5.3347 Å,5.4212 Å,13.1058 Å,,,True,10.1103/PhysRevB.38.11337
La₂CuO₄.₀₁,La₂CuO₄.₀₁,Bulk,,,SC,High-Tc/cuprate,,,,,,,,,,,True,10.1103/PhysRevB.54.9054
La₂CuO₄.₀₁,La₂CuO₄.₀₁,Bulk,,,SC,High-Tc/cuprate,,,Orthorhombic,,Cmca,,,,,,True,10.1103/PhysRevLett.63.2307
La₂CuO₄.₀₁,La₂CuO₄.₀₁,Bulk,,,SC,High-Tc/cuprate,,,Orthorhombic,,Bmab,,,,,,True,10.1103/PhysRevLett.71.440
La₂CuO₄.₀₁₁,La₂CuO₄.₀₁₁,Bulk,,,SC,High-Tc/cuprate,33 K and 40 K,,,,,,,,,,True,10.1103/PhysRevB.51.3181
La₂CuO₄.₀₁₁,La₂CuO₄.₀₁₁,Bulk,,,SC,cuprate,,,,,Bmab,,,,,,True,10.1103/PhysRevB.54.7455
La₂CuO₄.₀₁₅,La₂CuO₄.₀₁₅,Bulk,,,SC,cuprate,,,,,Bmab,,,,,,True,10.1103/PhysRevB.54.7455
La₂CuO₄.₀₁₇,La₂CuO₄.₀₁₇,Bulk,,,SC,High-Tc/cuprate,,,,,,,,,,,,10.1103/PhysRevB.51.3181
La₂CuO₄.₀₁₈,La₂CuO₄.₀₁₈,Bulk,,,SC,cuprate,"32 K (fast cooling), 36 K (slow cooling)",,Orthorhombic,K₂NiF₄ structure,Bmab + Fmmm,,,,,,True,10.1103/PhysRevB.49.6239
La₂CuO₄.₀₂,La₂CuO₄.₀₂,Bulk,,,SC,cuprate,15 K,,,,Bmab,,,,,,True,10.1103/PhysRevB.58.12350
La₂CuO₄.₀₂₁,La₂CuO₄.₀₂₁,Bulk,,,SC,cuprate,,,,,Bmab,,,,,,True,10.1103/PhysRevB.54.7455
La₂CuO₄.₀₃,La₂CuO₄.₀₃,Bulk,,,SC,cuprate,38 K,0.1 kbar,Orthorhombic,,Bmab,5.3350 Å,5.4209 Å,13.1068 Å,,,True,10.1103/PhysRevB.38.11337
La₂CuO₄.₀₃,La₂CuO₄.₀₃,Bulk,,,SC,High-Tc/cuprate,40 K (onset),,Tetragonal,K₂NiF₄-type,,5.3 Å,5.3 Å,13.15 Å,,,True,10.1103/PhysRevB.56.9030
La₂CuO₄.₀₃,La₂CuO₄.₀₃,Bulk,,,SC,cuprate,35 K,,,perovskite,,,,,,,True,10.1103/PhysRevB.41.7241
La₂CuO₄.₀₃,La₂CuO₄.₀₃,Bulk,,,SC,High-Tc/cuprate,,,,,,,,,,,,10.1103/PhysRevB.51.3181
La₂CuO₄.₀₃,La₂CuO₄.₀₃,Bulk,,,SC,High-Tc/cuprate,35 K,3 kbar,Orthorhombic,perovskite,Bmab,5.3574 Å,5.3890 Å,13.1745 Å,,,True,10.1103/PhysRevB.42.6332
La₂CuO₄.₀₃,La₂CuO₄.₀₃,Bulk,,,SC,High-Tc/cuprate,30 K,,,,,,,,,,True,10.1103/PhysRevB.41.7238
La₂CuO₄.₀₃,La₂CuO₄.₀₃,Bulk,,,SC,cuprate,8 K,,,,,,,,,,,10.1103/PhysRevB.58.12350
La₂CuO₄.₀₃,La₂CuO₄.₀₃,Bulk,,,SC,cuprate,35 K,,Orthorhombic,perovskite,Bmab,,,,,,True,10.1103/PhysRevB.49.9057
La₂CuO₄.₀₃,La₂CuO₄.₀₃,Bulk,,,SC,High-Tc/cuprate,38 K,3 kbar,Orthorhombic,,Bmab,,,,,,True,10.1103/PhysRevLett.71.440
La₂CuO₄.₀₃₀,La₂CuO₄.₀₃₀,Bulk,,,SC,cuprate,34 K,,orthorhombic,,,,,,,,True,10.1103/PhysRevB.54.572
La₂CuO₄.₀₃₂,La₂CuO₄.₀₃₂,Bulk,,,SC,High-Tc/cuprate,33 K (slowly cooled) and 29 K (rapidly cooled),,,,,,,,,,,10.1103/PhysRevB.51.3181
La₂CuO₄.₀₃₂,La₂CuO₄.₀₃₂,Bulk,,,SC,cuprate,38 K,3 kbar,,,,,,,,,True,10.1103/PhysRevB.42.6781
La₂CuO₄.₀₃₂,La₂CuO₄.₀₃₂,Bulk,,,SC,cuprate,"30 K (fast cooling), 34 K (slow cooling)",,Orthorhombic/Tetragonal,K₂NiF₄ structure,"Bmab + Fmmm (low T), F4/mmm (high T)",,,,,,True,10.1103/PhysRevB.49.6239
La₂CuO₄.₀₃₅,La₂CuO₄.₀₃₅,Bulk,,,SC,High-Tc/cuprate,,,,,,,,,,,,10.1103/PhysRevB.51.3181
La₂CuO₄.₀₃₅,La₂CuO₄.₀₃₅,Bulk,,,SC,cuprate,35 K,,,,Fmmm,,,,,,True,10.1103/PhysRevB.54.7455
La₂CuO₄.₀₄,La₂CuO₄.₀₄,Bulk,,,SC,High-Tc/cuprate,40 K (onset),,Tetragonal,K₂NiF₄-type,,5.3 Å,5.3 Å,13.15 Å,,,True,10.1103/PhysRevB.56.9030
La₂CuO₄.₀₄,La₂CuO₄.₀₄,Bulk,,,SC,cuprate,25 K,,,,Bmab,,,,,,True,10.1103/PhysRevB.58.12350
La₂CuO₄.₀₄₄,La₂CuO₄.₀₄₄,Bulk,,,SC,cuprate,34 K,,orthorhombic,,Fmmm,,,,,,True,10.1103/PhysRevB.54.572
La₂CuO₄.₀₄₄,La₂CuO₄.₀₄₄,Bulk,,,SC,cuprate,"29 K (fast cooling), 34 K (slow cooling)",,Orthorhombic,K₂NiF₄ structure,Bmab + Fmmm,,,,,,True,10.1103/PhysRevB.49.6239
La₂CuO₄.₀₅,La₂CuO₄.₀₅,Bulk,,,SC,cuprate,32-34 K,ambient pressure,,,,,,,,,True,10.1103/PhysRevB.51.16499
La₂CuO₄.₀₅,La₂CuO₄.₀₅,Bulk,,,SC,cuprate,30 K,23 kbar,Tetragonal,,,5.366 Å,5.367 Å,13.180 Å,,,True,10.1103/PhysRevB.39.12331
La₂CuO₄.₀₅₅,La₂CuO₄.₀₅₅,Bulk,,,SC,High-Tc/cuprate,32 K,,Orthorhombic,perovskite,Bmab,,,,,,True,10.1103/PhysRevB.57.13915
La₂CuO₄.₀₆,La₂CuO₄.₀₆,Bulk,,,SC,cuprate,34 K,,orthorhombic,,,,,,,,True,10.1103/PhysRevB.54.572
La₂CuO₄.₀₆,La₂CuO₄.₀₆,Bulk,,,SC,cuprate,45 K,ambient pressure,,,,,,,,,True,10.1103/PhysRevB.51.16499
La₂CuO₄.₀₆,La₂CuO₄.₀₆,Bulk,,,SC,High-Tc/cuprate,,,Orthorhombic,,Fmmm,,,,,,True,10.1103/PhysRevLett.71.440
La₂CuO₄.₀₆₄,La₂CuO₄.₀₆₄,Bulk,,,SC,High-Tc/cuprate,45 K,,Orthorhombic,perovskite,Bmab,,,,,,True,10.1103/PhysRevB.57.13915
La₂CuO₄.₀₆₄,La₂CuO₄.₀₆₄,Bulk,,,SC,cuprate,"45 K, 32 K, 15 K",ambient pressure,,,,,,,,,True,10.1103/PhysRevB.51.16499
La₂CuO₄.₀₆₅,La₂CuO₄.₀₆₅,Bulk,,,SC,cuprate,34 K,,orthorhombic,,Fmmm,,,,,,True,10.1103/PhysRevB.54.572
La₂CuO₄.₀₆₅,La₂CuO₄.₀₆₅,Bulk,,,SC,cuprate,"45 K, 32 K, 15 K",ambient pressure,,,,,,,,,True,10.1103/PhysRevB.51.16499
La₂CuO₄.₀₈,La₂CuO₄.₀₈,Bulk,,,SC,cuprate,,,Orthorhombic,perovskite,Fmmm,,,,,,,10.1103/PhysRevB.49.9057
La₂CuO₄.₀₈₅,La₂CuO₄.₀₈₅,Bulk,,,SC,cuprate,15 K,ambient pressure,,,,,,,,,True,10.1103/PhysRevB.51.16499
La₂CuO₄.₀₉,La₂CuO₄.₀₉,Bulk,,,SC,High-Tc/cuprate,,,,,,,,,,,,10.1103/PhysRevB.64.224113
La₂CuO₄.₁,La₂CuO₄.₁,Bulk,,,SC,High-Tc/cuprate,,,,,,,,,,,,10.1103/PhysRevLett.80.2701
La₂CuO₄.₁,La₂CuO₄.₁,Bulk,,,SC,cuprate,,,Orthorhombic,perovskite,Fmmm,,,,,,,10.1103/PhysRevB.49.9057
La₂CuO₄.₁₁,La₂CuO₄.₁₁,Bulk,,,SC,High-Tc/cuprate,40 K,,Orthorhombic,perovskite,Bmab,,,,,,True,10.1103/PhysRevB.57.13915
La₂CuO₄.₁₁₀,La₂CuO₄.₁₁₀,Bulk,,,SC,cuprate,34 K,,,,,,,,,,True,10.1103/PhysRevB.54.572
La₂CuO₄₊δ (electrochemically oxidized),La₂CuO₄.₁₂,Bulk,,,SC,High-Tc/cuprate,40 K,,Orthorhombic,perovskite-related,Fmmm or Cmca,,,,,,True,10.1103/PhysRevB.52.15485
La₂CuO₄.₁₂,La₂CuO₄.₁₂,Bulk,,,SC,High-Tc/cuprate,15 K and 41 K,,Orthorhombic,,Fmmm,,,,,,True,10.1103/PhysRevB.64.224113
La₂CuO₄.₁₂,La₂CuO₄.₁₂,Bulk,,,SC,cuprate,"15 K, 34 K",ambient pressure,,,,,,,,,True,10.1103/PhysRevB.51.16499
La₂CuO₄.₁₂,La₂CuO₄.₁₂,Bulk,,,SC,cuprate,,,Orthorhombic,perovskite,Fmmm,,,,,,,10.1103/PhysRevB.49.9057
La₂CuO₄.₁₃,La₂CuO₄.₁₃,Bulk,,,SC,cuprate,34 K,3 kbar,Orthorhombic,,Bmab,5.3337 Å,5.4143 Å,13.1258 Å,,,True,10.1103/PhysRevB.38.11337
La₂CuO₄.₁₃,La₂CuO₄.₁₃,Bulk,,,SC,cuprate,30 K,,,perovskite,,,,,,,True,10.1103/PhysRevB.41.7241
La₂CuO₄.₁₃,La₂CuO₄.₁₃,Bulk,,,SC,cuprate,30 K,3 kbar,,,,,,,,,True,10.1103/PhysRevB.38.5021
La₂CuO₄.₁₃,La₂CuO₄.₁₃,Bulk,,,SC,High-Tc,37 K,1 bar to 18 kbar,,,,,,,,,True,10.1103/PhysRevB.39.11445
La₂CuO₄.₁₃,La₂CuO₄.₁₃,Bulk,,,SC,High-Tc/cuprate,28 K,3 kbar O₂,,,,,,,,,True,10.1103/PhysRevB.42.10016
La₂CuO₄F_x,La₂CuO₄F_x,Thin Film,,,SC,High-Tc/cuprate,38 K,,Orthorhombic,K₂NiF₄-type,Cmca,,,,,,True,10.1103/PhysRevB.60.6888
La₂CuO₄₊y,La₂CuO₄₊y,,,,SC,cuprate,,,,,,,,,,,,10.1103/PhysRevB.46.520
La₂CuO₄ (Fmmm phase),La₂CuO₄₊δ,Bulk,,,SC,cuprate,34-38 K,,Orthorhombic,,Fmmm,5.3364 Å,5.3955 Å,13.1615 Å,,,True,10.1103/PhysRevB.38.11337
La₂CuO₄₊δ,La₂CuO₄₊δ,Bulk,,,SC,cuprate,,,,perovskite,,,,,,,True,10.1103/PhysRevB.57.10299
La₂CuO₄₊δ,La₂CuO₄₊δ,Bulk,,,SC,High-Tc,,,,perovskite,,,,,,,,10.1103/PhysRevB.48.7537
La₂CuO₄₊δ,La₂CuO₄₊δ,Bulk,,,SC,High-Tc/cuprate,,,,,,,,,,,,10.1103/PhysRevB.44.7028
La₂CuO₄₊δ (bulk),La₂CuO₄₊δ,Bulk,,,SC,High-Tc/cuprate,45 K (onset),,,K₂NiF₄ layered,,,,,,,,10.1103/PhysRevLett.77.5413
La₂CuO₄₊δ (thin film),La₂CuO₄₊δ,Thin Film,,,SC,High-Tc/cuprate,60 K (onset),,,K₂NiF₄ layered,,,,,,,,10.1103/PhysRevLett.77.5413
La₂CuO₄₊ᵧ with trace superconductivity,La₂CuO₄₊ᵧ,Bulk,,,SC,cuprate,30 K,,Orthorhombic,,,,,,,,True,10.1103/PhysRevB.39.11563
La₂CuO₄₊ᵧ,La₂CuO₄₊ᵧ,,,,SC,High-Tc/cuprate,,,,,,,,,,,,10.1103/PhysRevB.51.16487
La₂CuO₄₊ᵧ,La₂CuO₄₊ᵧ,Bulk,,,SC,High-Tc/cuprate,,,,layered copper oxide,,,,,,,,10.1103/PhysRevB.66.014530
La₂CuO₄₊ₓ,La₂CuO₄₊ₓ,Bulk,,,SC,High-Tc/cuprate,,,,,,,,,,,,10.1103/PhysRevB.51.12551
La₂NiO₄,La₂NiO₄,Bulk,,,NSC,,,,,K₂NiF₄-type,,,,,,,,10.1103/PhysRevB.45.2830
La₂NiO₄,La₂NiO₄,Bulk,,,NSC,,,,,,,,,,,,,10.1103/PhysRevB.64.224113
La₂NiO₄,La₂NiO₄,Bulk,,,NSC,,,,,,,,,,,,,10.1103/PhysRevLett.80.2701
La₂NiO₄,La₂NiO₄,Bulk,,,NSC,,,,,,,,,,,,,10.1103/PhysRevB.52.13874
La₂NiO₄,La₂NiO₄,Bulk,,,NSC,,,,,,,,,,,,,10.1103/PhysRevB.43.2766
La₂NiO₄₊δ,La₂NiO₄₊δ,Bulk,,,NSC,,,,,K₂NiF₄ structure,,,,,,,,10.1103/PhysRevB.49.6239
La₂Rh₃Si₅,La₂Rh₃Si₅,Bulk,,,SC,,4.5 K,,,,,,,,,,TRUE,Handbook of SC
La₂Rh₃Si₅,La₂Rh₃Si₅,Bulk,,,SC,,4.4 K,,,U₂Co₃Si₅ type,oI40,,,,,,TRUE,Handbook of SC
La₂Rh₃Sn₅,La₂Rh₃Sn₅,Bulk,,,SC,,1.8 K,,Orthorhombic,U₂Co₃Si₅-type,Ibam,10.667 Å,12.891 Å,6.315 Å,,,True,10.1103/PhysRevB.59.12054
La₂₋ₓSrₓCuO₄,La₂SrCuO₄,Bulk,,,SC,High-Tc/cuprate,,,,perovskite,,,,,,,,10.1103/PhysRevB.54.R3760
La₂₋ₓSrₓCuO₄,La₂SrCuO₄,Bulk,,,SC,cuprate,,,,,,,,,,,,10.1103/PhysRevB.64.094503
La₂₋ₓSrₓCuO₄,La₂SrCuO₄,,,,SC,High-Tc/cuprate,,,,,,,,,,,,10.1103/PhysRevB.56.11294
La₂₋ₓSrₓCuO₄,La₂SrCuO₄,,,,SC,High-Tc/cuprate,,,,,,,,,,,,10.1103/PhysRevLett.77.4434
La₂₋ₓSrₓCuO₄,La₂SrCuO₄,Bulk,,,SC,High-Tc/cuprate,,,,,,,,,,,,10.1103/PhysRevB.56.11305
La₂₋ₓSrₓCuO₄₋ᵧ,La₂SrCuO₄,Bulk,,,SC,High-Tc/cuprate,,,,perovskite,,,,,,,,10.1103/PhysRevB.43.7936
La₂₋ₓSrₓCuO₄,La₂SrCuO₄,Bulk,,,SC,High-Tc/cuprate,,,,,,,,,,,,10.1103/PhysRevB.52.R15757
La₂SrCu₂O₆,La₂SrCu₂O₆,Bulk,,,SC,cuprate,,,,,,,,,,,True,10.1103/PhysRevB.38.870
La-Ba-Cu-O system,La₂₋ₓBaₓCuO₄,Bulk,,,SC,High-Tc,30 K,,Tetragonal,K₂NiF₄-type,,,,,,,TRUE,Handbook of SC
La₂₋ₓCa₁₊ₓCu₂O₆₋ₓ,La₂₋ₓCa₁₊ₓCu₂O₆₋ₓ,Bulk,,,SC,cuprate,,,,,,,,,,,TRUE,Handbook of SC
La₂₋ₓCeₓCuO₄,La₂₋ₓCeₓCuO₄,Thin Film,,,SC,High-Tc/cuprate,,,,,,,,,,,TRUE,10.1103/PhysRevResearch.6.023194
La₂₋ₓSr₁₊ₓCu₂O₆₋ₓ/₂₊δ,La₂₋ₓSr₁₊ₓCu₂O₆₋ₓ/₂₊δ,Bulk,,,SC,cuprate,,,,Sr₃Ti₂O₇ structure,,,,,,,TRUE,Handbook of SC
La(Sr):21,La₂₋ₓSrₓCuO₄,Bulk,,,SC,High-Tc,,,,,,,,,,,TRUE,Handbook of SC
La₂₋ₓSrₓCuO₄,La₂₋ₓSrₓCuO₄,Bulk,,,SC,High-Tc,,,,,,,,,,,TRUE,Handbook of SC
La₂₋ₓSrₓCuO₄,La₂₋ₓSrₓCuO₄,Bulk,,,SC,cuprate,36 K,,,,,,,,,,TRUE,Handbook of SC
La₂₋ₓSrₓCuO₄,La₂₋ₓSrₓCuO₄,Bulk,,,SC,cuprate,,,,K₂NiF₄ structure,,,,,,,TRUE,Handbook of SC
La₂₋ₓSrₓCuO₄,La₂₋ₓSrₓCuO₄,Bulk,,,SC,High-Tc/cuprate,,,,,,,,,,,TRUE,10.1103/PhysRevResearch.6.023194
La₂₋ₓSrₓCuO₄ (LSCO),La₂₋ₓSrₓCuO₄,Bulk,,,SC,High-Tc/cuprate,≤ 30 K,Ambient,,,,,,,,,FALSE,10.1103/PhysRevB.82.144530
La₂₋ₓSrₓCuO₄₋ᵧ,La₂₋ₓSrₓCuO₄₋ᵧ,Bulk,,,SC,High-Tc,20 K range,,,,,,,,,,TRUE,Handbook of SC
