Repository: WyattBunstine/ML_SC_Project

# ML_SC_Project — Chemically and Geometrically Motivated Crystal Graph Neural Networks

This project predicts and screens superconductors from crystal structure. It frames the
problem as a **two-stage hurdle**: first classify whether a material is a superconductor
candidate (SC vs. non-SC), then regress the critical temperature T_c for superconductors.

Two graph-neural-network families are trained and compared:

- a **baseline CGCNN** ([txie-93/cgcnn](https://github.com/txie-93/cgcnn)), and
- an **MPNN** with learned edge features that consumes richer `crystal_graph_v4` graphs
  (this project's contribution).

File: database/superconductor_materials_full.csv (part 102 of 215)
Material_Name,Chemical_Composition,Material_Class,Film_Thickness,Substrate,Material_Type,Superconductor_Type,Superconducting_Transition_Temperature,Pressure,Crystal_Structure,Lattice_Structure,Space_Group,"Lattice_Constant(a)","Lattice_Constant(b)","Lattice_Constant(c)",Lower_Critical_Field,Upper_Critical_Field,Experimental,DOI
La₃Al,La₃Al,Bulk,,,SC,,,,,,,,,,,,,10.1103/PhysRevB.19.193
La₃Al,La₃Al,Bulk,,,SC,,6.2 K,,Hexagonal,,,7.25 Å,7.25 Å,5.49 Å,,,True,10.1103/PhysRevB.57.5900
La₃Al,La₃Al,Bulk,,,SC,,5.8 K,,Hexagonal,LT-Mg₃Cd type,P6₃/mmc,7.192 Å,7.192 Å,5.528 Å,,,TRUE,Handbook of SC
La₃Al,La₃Al,Bulk,,,SC,,5.8 K,,Hexagonal,LT-Mg₃Cd type,,,,,,,TRUE,Handbook of SC
La₃B₂C₆,La₃B₂C₆,Bulk,,,SC,classical,,,,,,,,,,,TRUE,Handbook of SC
La₃Co,La₃Co,Bulk,,,SC,,4.0 K,,Orthorhombic,"Fe₃C type, cementite",(62) Pnma,7.282 Å,10.020 Å,6.594 Å,,,TRUE,Handbook of SC
La₃Co₄Sn₁₃,La₃Co₄Sn₁₃,Bulk,,,SC,,2.8 K,,Cubic,Yb₃Rh₄Sn₁₃ type,cP40,,,,,,TRUE,Handbook of SC
La₃Co₄Sn₁₃,La₃Co₄Sn₁₃,Bulk,,,SC,,2.8 K,,Cubic,,,9.641 Å,,,,,TRUE,Handbook of SC
La₃C₂.₇₀,La₃C₂.₇₀,Bulk,,,SC,Type-II,11.0 K,,Cubic,Pu₃C₃ type,I43d,8.8095 Å,8.8095 Å,8.8095 Å,,,TRUE,Handbook of SC
La₃Ga,La₃Ga,Bulk,,,SC,,,,,,,,,,,,,10.1103/PhysRevB.19.193
La₃Ga,La₃Ga,Bulk,,,SC,,5.8 K,,,,,5.610 Å,,,,,TRUE,Handbook of SC
La₃Ge,La₃Ge,Bulk,,,SC,,3.7 K,,Orthorhombic,"Fe₃C type, cementite",(62) Pnma,7.416 Å,9.954 Å,6.497 Å,,,TRUE,Handbook of SC
La₃In,La₃In,Bulk,,,SC,,,,,,,,,,,,True,10.1103/PhysRevLett.23.120
La₃In,La₃In,Bulk,,,SC,,9.7 K,,,,,5.070 Å,,,,,TRUE,Handbook of SC
La₃In,La₃In,Bulk,,,SC,,9.7 K,,Cubic,Cu₃Au type,,,,,,,TRUE,Handbook of SC
La₃In,La₃In,Bulk,,,SC,,,,Cubic,Cu₃Au type,,,,,,,TRUE,Handbook of SC
La₃Ir,La₃Ir,Bulk,,,NSC,,,,Orthorhombic,"Fe₃C type, cementite",(62) Pnma,7.458 Å,10.096 Å,6.662 Å,,,TRUE,Handbook of SC
La₃Ir₄Sn₁₃,La₃Ir₄Sn₁₃,Bulk,,,SC,,2.6 K,,Cubic,Yb₃Rh₄Sn₁₃ type,cP40,,,,,,TRUE,Handbook of SC
La₃Ir₄Sn₁₃,La₃Ir₄Sn₁₃,Bulk,,,SC,,2.6 K,,Cubic,,,9.755 Å,,,,,TRUE,Handbook of SC
La₃Ni,La₃Ni,Bulk,,,SC,,6.2 K,,Orthorhombic,"Fe₃C type, cementite",(62) Pnma,7.189 Å,10.160 Å,6.650 Å,,,TRUE,Handbook of SC
La₃Ni,La₃Ni,Bulk,,,SC,,6.2 K,,Orthorhombic,Fe₃C-type,,,,,,,TRUE,Handbook of SC
La₃Ni₂B₂N₂.₉₁,La₃Ni₂B₂N₂.₉₁,Bulk,,,SC,,13 K,,Tetragonal,La₃Ni₂B₂N₃ type,I4/mmm,3.72512 Å,,20.5172 Å,,,TRUE,Handbook of SC
La₃Ni₂B₂N₃,La₃Ni₂B₂N₃,Bulk,,,SC,classical,12 K,,,,,,,,,,TRUE,Handbook of SC
La₃Ni₂B₂N₃,La₃Ni₂B₂N₃,Bulk,,,SC,boronitride,,,Tetragonal,boronitride,,,,,,,TRUE,Handbook of SC
La₃Ni₂B₂N₃₋δ,La₃Ni₂B₂N₃₋δ,Bulk,,,SC,Type-II,12.25 K,,,,,,,,,,TRUE,Handbook of SC
La₃Rh₄Pb₁₃,La₃Rh₄Pb₁₃,Bulk,,,SC,,2.2 K,,Cubic,,cP40,,,,,,TRUE,Handbook of SC
La₃Rh₄Pb₁₃,La₃Rh₄Pb₁₃,Bulk,,,SC,,2.2 K,,Cubic,,,10.031 Å,,,,,TRUE,Handbook of SC
La₃Rh₄Sn₁₃,La₃Rh₄Sn₁₃,Bulk,,,SC,,3.2 K,,,,,,,,,,TRUE,Handbook of SC
La₃Rh₄Sn₁₃,La₃Rh₄Sn₁₃,Bulk,,,SC,,3.2 K,,Cubic,Yb₃Rh₄Sn₁₃ type,cP40,,,,,,TRUE,Handbook of SC
La₃Rh₄Sn₁₃,La₃Rh₄Sn₁₃,Bulk,,,SC,,3.2 K,,Cubic,,cI320,,,,,,TRUE,Handbook of SC
La₃Rh₄Sn₁₃,La₃Rh₄Sn₁₃,Bulk,,,SC,,3.2 K,,Cubic,La₃Rh₄Sn₁₃ type,I4₁32,19.4918 Å,19.4918 Å,19.4918 Å,,,TRUE,Handbook of SC
La₃Ru,La₃Ru,Bulk,,,SC,,4.2 K,,Orthorhombic,"Fe₃C type, cementite",(62) Pnma,7.465 Å,10.016 Å,6.570 Å,,,TRUE,Handbook of SC
La₃RuPd₃Sn₁₃,La₃RuPd₃Sn₁₃,Bulk,,,SC,,4.8 K,,Cubic,,cP40,,,,,,TRUE,Handbook of SC
La₃RuPd₃Sn₁₃,La₃RuPd₃Sn₁₃,Bulk,,,SC,,4.8 K,,Cubic,,,9.780 Å,,,,,TRUE,Handbook of SC
La₃Ru₄Sn₁₃,La₃Ru₄Sn₁₃,Bulk,,,SC,,3.9 K,,Cubic,Yb₃Rh₄Sn₁₃ type,cP40,,,,,,TRUE,Handbook of SC
La₃Ru₄Sn₁₃,La₃Ru₄Sn₁₃,Bulk,,,SC,,3.9 K,,Cubic,,,9.772 Å,,,,,TRUE,Handbook of SC
La₃Se₄,La₃Se₄,Bulk,,,SC,,7.4 K,,Cubic,Th₃P₄-type,,,,,,,True,10.1103/PhysRevB.66.075108
La₃Sn,La₃Sn,Bulk,,,SC,,6.2 K,,,,,5.102 Å,,,,,TRUE,Handbook of SC
La₃S₄,La₃S₄,Bulk,,,SC,,8.3 K,,Cubic,Th₃P₄-type,,,,,,,True,10.1103/PhysRevB.66.075108
La₃Tl,La₃Tl,Bulk,,,SC,Type-II,8.95 K,,Cubic,fcc,,5.06 Å,,,,,True,10.1103/PhysRevB.6.2709
La₃Tl,La₃Tl,Bulk,,,SC,,8.86 K,,,,,5.06 Å,,,,,TRUE,Handbook of SC
La₄BaCu₅O₁₃,La₄BaCu₅O₁₃,Bulk,,,SC,High-Tc/cuprate,,,,,,,,,,,,10.1103/PhysRevB.37.5824
La₈₀Au₂₀,La₈₀Au₂₀,Bulk,,,SC,,,,Amorphous,Amorphous,,,,,,,,10.1103/PhysRevB.22.5213
Li(1-x)NbO2 (Sample A),Li(1-x)NbO2,Thin Film,~100 nm,,SC,Type-II,3.5 K,,Hexagonal,"2H-type, layered",P63/mmc,,,,,,,10.1103/PhysRevB.105.104504
Li(1-x)NbO2 (Sample B),Li(1-x)NbO2,Thin Film,~100 nm,,SC,Type-II,4.3 K,,Hexagonal,"2H-type, layered",P63/mmc,,,,,"0.9 T (out-of-plane), 4.1 T (in-plane) at 1.9 K",,10.1103/PhysRevB.105.104504
Lix(C2H8N2)yFe2-zSe2,Li(C2H8N2)Fe2Se2,Bulk,,,SC,Iron-based,38 K,,,,,,,,,,FALSE,10.1016/j.physb.2017.08.085
Li(C2H8N2)Fe2Se2,Li(C2H8N2)Fe2Se2,Bulk,,,SC,Iron-based,45 K,Ambient,ThCr2Si2-type,,,3.458 Å,,20.74 Å,,,TRUE,10.1016/j.physc.2014.01.007
Li(C5H5N)0.2Fe2Se2,Li(C5H5N)0.2Fe2Se2,Bulk,,,SC,Iron-based,41,,,,,,,,,,FALSE,10.1016/j.physleta.2015.06.030
Li(C5H5N)Fe2Se2,Li(C5H5N)Fe2Se2,Bulk,,,SC,Iron-based,40K,,Tetragonal,,P4/mmm,9.9047,,23.1120,,,TRUE,10.1016/j.jmmm.2016.01.003
Li(Fe0.91Co0.09)As,Li(Fe0.91Co0.09)As,Bulk,,,SC,Type-II,9 K,,,,,,,,,,,10.1103/PhysRevLett.127.187002
Li(Ti0.96Mn0.04)2O4,Li(Ti0.96Mn0.04)2O4,Bulk,,,SC,Type-II,10 K,,Spinel,,,,,,,,TRUE,10.1016/j.physb.2006.01.444
Li(Ti0.98V0.02)2O4,Li(Ti0.98V0.02)2O4,Bulk,,,SC,Type-II,< 2 K,,Spinel,,,,,,,,TRUE,10.1016/j.physb.2006.01.444
Li(Ti1.975V0.025)O4,Li(Ti1.975V0.025)O4,Bulk,,,SC,Type-II,0 K,,Spinel,,,,,,,,TRUE,10.1016/j.physc.2007.03.389
Li-BC2N,Li-BC2N,Monolayer,,,SC,Type-II,3.58 K,,,,,,,,,,FALSE,10.1016/j.physleta.2021.127348
Li-BPN_o,Li-C,Monolayer,,,SC,Type-II,11.22 K,,,,,,,,,,FALSE,10.1016/j.apsusc.2023.157255
Li-BPN_h,Li-C,Monolayer,,,SC,Type-II,1.78 K,,,,,,,,,,FALSE,10.1016/j.apsusc.2023.157255
Lithium-doped Zirconium Nitride Chloride,Li0.0048ZrNCl,Bulk,,,SC,,,,Hexagonal,,,,,,,,FALSE,10.1103/PhysRevB.110.214502
Lithium-doped Zirconium Nitride Chloride,Li0.0107ZrNCl,Bulk,,,SC,,,,Hexagonal,,,,,,,,FALSE,10.1103/PhysRevB.110.214502
Lithium-doped Zirconium Nitride Chloride,Li0.0454ZrNCl,Bulk,,,SC,,,,Hexagonal,,,,,,,,FALSE,10.1103/PhysRevB.110.214502
2H-Li0.045TaS2,Li0.045TaS2,Bulk,,,SC,Type-II,2.9 K,ambient,Hexagonal,2H-type,P6_3/mmc,3.314 Å,3.314 Å,12.085 Å,,,TRUE,10.1103/PhysRevB.104.064511
Lithium-intercalated Zirconium Nitride Chloride (x = 1/18),Li0.0556ZrNCl,Bulk,,,SC,,15 K,,,Layered,,,,,,,FALSE,10.1103/PhysRevLett.114.077001
Li0.05CsSr2Nb3O10,Li0.05CsSr2Nb3O10,Bulk,,,SC,High-Tc,5.5 K,,Dion-Jacobson,,,,,,,,TRUE,10.1016/j.mseb.2007.09.031
Li0.05CsSr2Nb3O10,Li0.05CsSr2Nb3O10,Bulk,,,SC,,5.5 K,,,,,,,,,,TRUE,10.1016/j.physc.2006.03.070
Li0.05RbSr2Nb3O10,Li0.05RbSr2Nb3O10,Bulk,,,SC,High-Tc,6 K,,Dion-Jacobson,,,,,,,,TRUE,10.1016/j.mseb.2007.09.031
Li0.05RbSr2Nb3O10,Li0.05RbSr2Nb3O10,Bulk,,,SC,,6 K,,,,,,,,,,TRUE,10.1016/j.physc.2006.03.070
Li0.06(C3N2H10)0.37FeSe,Li0.06(C3N2H10)0.37FeSe,Bulk,,,SC,Type-II/iron-based,22.5 K,ambient,Tetragonal,"anti-PbO-type FeSe layers, molecular intercalation",P42_1_2,3.818,3.818,10.9133,,,TRUE,10.1103/PhysRevB.98.214508
2H-Li0.064TaS2,Li0.064TaS2,Bulk,,,SC,Type-II,3.3 K,ambient,Hexagonal,2H-type,P6_3/mmc,3.312 Å,3.312 Å,12.080 Å,,,TRUE,10.1103/PhysRevB.104.064511
Li0.06Sr2CuO2I2,Li0.06Sr2CuO2I2,Bulk,,,SC,High-Tc,7 K,,Layered Perovskite,,,,,,,,TRUE,10.1016/j.mseb.2007.09.031
Li0.06ZrNCl,Li0.06ZrNCl,Bulk,,,SC,Type-II,15.2 K,,Layered,,,,,,,,TRUE,10.1016/j.jpcs.2008.06.026
LixZrNCl,Li0.06ZrNCl,Bulk,,,SC,Unconventional,15.2 K,,,,,,,,,5 T,TRUE,10.1016/j.physc.2009.10.130
Li0.07Sr2CuO2Br2,Li0.07Sr2CuO2Br2,Bulk,,,SC,High-Tc,8 K,,Layered Perovskite,,,,,,,,TRUE,10.1016/j.mseb.2007.09.031
Lithium-intercalated Zirconium Nitride Chloride (x=0.07),Li0.07ZrNCl,Bulk,,,SC,Type-II,15 K,,Hexagonal,Layered,,,,,,,TRUE,10.1103/PhysRevB.77.104518
Lithium-intercalated Zirconium Nitride Chloride (x=0.08),Li0.08ZrNCl,Bulk,,,SC,Type-II,14-15 K,,Hexagonal,Layered,,,,,,,TRUE,10.1103/PhysRevB.77.104518
2H-Li0.096TaS2,Li0.096TaS2,Bulk,,,SC,Type-II,3.5 K,ambient,Hexagonal,2H-type,P6_3/mmc,3.310 Å,3.310 Å,12.075 Å,6 mT,4.24 T,TRUE,10.1103/PhysRevB.104.064511
Li0.10CsSr2Nb3O10,Li0.10CsSr2Nb3O10,Bulk,,,SC,,5.5 K,,,,,,,,,,TRUE,10.1016/j.physc.2006.03.070
Lithium-intercalated Zirconium Nitride Chloride (x=0.10),Li0.10ZrNCl,Bulk,,,SC,Type-II,15 K,,Hexagonal,Layered,,,,,,,TRUE,10.1103/PhysRevB.77.104518
LixZrNCl,Li0.10ZrNCl,Bulk,,,SC,High-Tc,14.0 K,,Layered,Hexagonal,,,,,,5 T,TRUE,10.1016/j.physc.2009.11.041
Li0.10ZrNCl,Li0.10ZrNCl,Bulk,,,SC,Type-II,14.0 K,,Double honeycomb layers,,,,,,,,TRUE,10.1016/j.physc.2009.10.071
Li0.11(C3N2H10)0.37FeSe,Li0.11(C3N2H10)0.37FeSe,Bulk,,,SC,Type-II/iron-based,23.6 K,ambient,Tetragonal,"anti-PbO-type FeSe layers, molecular intercalation",P42_1_2,,,,,,TRUE,10.1103/PhysRevB.98.214508
Li0.125BC,Li0.125BC,Bulk,,,SC,High-Tc,65 K,,,,,,,,,,FALSE,10.1103/PhysRevResearch.6.033241
Li0.125SnS2,Li0.125SnS2,Bulk,,,SC,Type-II,1.1 K,,,,,,,,,,FALSE,10.1016/j.physc.2017.10.009
Li_xTiSe2 (x~0.12),Li0.12Ti1Se2,Bulk,,,SC,,,,Trigonal,1T (octahedral layered),P-3m1 (No. 164),,,,,,TRUE,10.1103/PhysRevB.111.L020505
Li0.12ZrNCl,Li0.12ZrNCl,Bulk,,,SC,,,ambient,,Layered,,3.59 Å,,28.0 Å,,,FALSE,10.1103/PhysRevB.76.064508
Li0.12ZrNCl (from specific heat study),Li0.12ZrNCl,Bulk,,,SC,,,ambient,,Layered,,3.59 Å,,28.0 Å,,,FALSE,10.1103/PhysRevB.76.064508
Li0.12ZrNCl (from tunneling spectroscopy),Li0.12ZrNCl,Bulk,,,SC,,,ambient,,Layered,,3.59 Å,,28.0 Å,,,FALSE,10.1103/PhysRevB.76.064508
Li0.12ZrNCl (from μSR study),Li0.12ZrNCl,Bulk,,,SC,,,ambient,,Layered,,3.59 Å,,28.0 Å,,,FALSE,10.1103/PhysRevB.76.064508
"Li0.12ZrNCl (from specific heat, tunneling, μSR, cited)",Li0.12ZrNCl,Bulk,,,SC,,,ambient,,Layered,,3.59 Å,,28.0 Å,,,FALSE,10.1103/PhysRevB.76.064508
"Li0.12ZrNCl (from Ref. 12, cited)",Li0.12ZrNCl,Bulk,,,SC,,,ambient,,Layered,,3.59 Å,,28.0 Å,,,FALSE,10.1103/PhysRevB.76.064508
"Li0.12ZrNCl (from Ref. 11, cited)",Li0.12ZrNCl,Bulk,,,SC,,,ambient,,Layered,,3.59 Å,,28.0 Å,,,FALSE,10.1103/PhysRevB.76.064508
"Li0.12ZrNCl (from Ref. 16, cited)",Li0.12ZrNCl,Bulk,,,SC,,,ambient,,Layered,,3.59 Å,,28.0 Å,,,FALSE,10.1103/PhysRevB.76.064508
"Li0.12ZrNCl (from Ref. 17, cited)",Li0.12ZrNCl,Bulk,,,SC,,,ambient,,Layered,,3.59 Å,,28.0 Å,,,FALSE,10.1103/PhysRevB.76.064508
"Li0.12ZrNCl (from Ref. 18, cited)",Li0.12ZrNCl,Bulk,,,SC,,,ambient,,Layered,,3.59 Å,,28.0 Å,,,FALSE,10.1103/PhysRevB.76.064508
"Li0.12ZrNCl (from Ref. 13, cited)",Li0.12ZrNCl,Bulk,,,SC,,,ambient,,Layered,,3.59 Å,,28.0 Å,,,FALSE,10.1103/PhysRevB.76.064508
"Li0.12ZrNCl (from Ref. 7, cited)",Li0.12ZrNCl,Bulk,,,SC,,,ambient,,Layered,,3.59 Å,,28.0 Å,,,FALSE,10.1103/PhysRevB.76.064508
"Li0.12ZrNCl (from Ref. 10, cited)",Li0.12ZrNCl,Bulk,,,SC,,,ambient,,Layered,,3.59 Å,,28.0 Å,,,FALSE,10.1103/PhysRevB.76.064508
"Li0.12ZrNCl (from Ref. 19, cited)",Li0.12ZrNCl,Bulk,,,SC,,,ambient,,Layered,,3.59 Å,,28.0 Å,,,FALSE,10.1103/PhysRevB.76.064508
"Li0.12ZrNCl (from Ref. 20, cited)",Li0.12ZrNCl,Bulk,,,SC,,,ambient,,Layered,,3.59 Å,,28.0 Å,,,FALSE,10.1103/PhysRevB.76.064508
"Li0.12ZrNCl (from Ref. 21, cited)",Li0.12ZrNCl,Bulk,,,SC,,,ambient,,Layered,,3.59 Å,,28.0 Å,,,FALSE,10.1103/PhysRevB.76.064508
"Li0.12ZrNCl (from Ref. 22, cited)",Li0.12ZrNCl,Bulk,,,SC,,,ambient,,Layered,,3.59 Å,,28.0 Å,,,FALSE,10.1103/PhysRevB.76.064508
"Li0.12ZrNCl (from Ref. 23, cited)",Li0.12ZrNCl,Bulk,,,SC,,,ambient,,Layered,,3.59 Å,,28.0 Å,,,FALSE,10.1103/PhysRevB.76.064508
"Li0.12ZrNCl (from Ref. 25, cited)",Li0.12ZrNCl,Bulk,,,SC,,,ambient,,Layered,,3.59 Å,,28.0 Å,,,FALSE,10.1103/PhysRevB.76.064508
"Li0.12ZrNCl (from Ref. 26, cited)",Li0.12ZrNCl,Bulk,,,SC,,,ambient,,Layered,,3.59 Å,,28.0 Å,,,FALSE,10.1103/PhysRevB.76.064508
"Li0.12ZrNCl (from Ref. 3, cited)",Li0.12ZrNCl,Bulk,,,SC,,,ambient,,Layered,,3.59 Å,,28.0 Å,,,FALSE,10.1103/PhysRevB.76.064508
"Li0.12ZrNCl (from Ref. 4, cited)",Li0.12ZrNCl,Bulk,,,SC,,,ambient,,Layered,,3.59 Å,,28.0 Å,,,FALSE,10.1103/PhysRevB.76.064508
"Li0.12ZrNCl (from Ref. 5, cited)",Li0.12ZrNCl,Bulk,,,SC,,,ambient,,Layered,,3.59 Å,,28.0 Å,,,FALSE,10.1103/PhysRevB.76.064508
"Li0.12ZrNCl (from Ref. 6, cited)",Li0.12ZrNCl,Bulk,,,SC,,,ambient,,Layered,,3.59 Å,,28.0 Å,,,FALSE,10.1103/PhysRevB.76.064508
"Li0.12ZrNCl (from Ref. 8, cited)",Li0.12ZrNCl,Bulk,,,SC,,,ambient,,Layered,,3.59 Å,,28.0 Å,,,FALSE,10.1103/PhysRevB.76.064508
"Li0.12ZrNCl (from Ref. 9, cited)",Li0.12ZrNCl,Bulk,,,SC,,,ambient,,Layered,,3.59 Å,,28.0 Å,,,FALSE,10.1103/PhysRevB.76.064508
"Li0.12ZrNCl (from Ref. 15, cited)",Li0.12ZrNCl,Bulk,,,SC,,,ambient,,Layered,,3.59 Å,,28.0 Å,,,FALSE,10.1103/PhysRevB.76.064508
"Li0.12ZrNCl (from Ref. 14, cited)",Li0.12ZrNCl,Bulk,,,SC,,,ambient,,Layered,,3.59 Å,,28.0 Å,,,FALSE,10.1103/PhysRevB.76.064508
"Li0.12ZrNCl (from Ref. 1, cited)",Li0.12ZrNCl,Bulk,,,SC,,,ambient,,Layered,,3.59 Å,,28.0 Å,,,FALSE,10.1103/PhysRevB.76.064508
"Li0.12ZrNCl (from Ref. 2, cited)",Li0.12ZrNCl,Bulk,,,SC,,,ambient,,Layered,,3.59 Å,,28.0 Å,,,FALSE,10.1103/PhysRevB.76.064508
Lithium-intercalated Zirconium Nitride Chloride (x=0.12),Li0.12ZrNCl,Bulk,,,SC,Type-II,14 K,,Hexagonal,Layered,,,,,,,TRUE,10.1103/PhysRevB.77.104518
Li0.12ZrNCl,Li0.12ZrNCl,Bulk,,,SC,,,,,,,,,,,,FALSE,10.1103/PhysRevLett.100.247005
Li-doped ZrNCl,Li0.12ZrNCl,Bulk,,,SC,Type-II,12.7 K,,Layered,,,,,,,5.0 T,TRUE,10.1016/j.physb.2006.03.058
LixZrNCl,Li0.12ZrNCl,Bulk,,,SC,Unconventional,15 K,,,,,,,,,5 T,TRUE,10.1016/j.physc.2009.10.130
Li0.13Sr2CuO2I2,Li0.13Sr2CuO2I2,Bulk,,,SC,High-Tc,7 K,,Layered Perovskite,,,,,,,,TRUE,10.1016/j.mseb.2007.09.031
Li0.15(C3N2H10)0.37FeSe,Li0.15(C3N2H10)0.37FeSe,Bulk,,,SC,Type-II/iron-based,34.5 K,ambient,Tetragonal,"anti-PbO-type FeSe layers, molecular intercalation",P42_1_2,,,,,,TRUE,10.1103/PhysRevB.98.214508
Li0.15Sr2CuO2Br2,Li0.15Sr2CuO2Br2,Bulk,,,SC,Cuprate,8 K,,K2NiF4,Layered Perovskite,,3.99 Å,,,,,TRUE,10.1016/j.physc.2005.01.039
Li0.15Sr2CuO2Br2,Li0.15Sr2CuO2Br2,Bulk,,,SC,Cuprate,8.0 K,,K2NiF4,,,,,,,,TRUE,10.1016/j.physc.2006.03.070
Li0.15ZrNCl,Li0.15ZrNCl,Bulk,,,SC,Type-II,15.2 K,,Double honeycomb layers,,,,,,,,TRUE,10.1016/j.physc.2009.10.071
Li-intercalated β-ZrNCl,Li0.16ZrNCl,Bulk,,,SC,,12.5 K,,Rhombohedral,layered,R3̄m,3.6016 Å,3.6016 Å,27.694 Å,,,,10.1103/PhysRevB.60.1573
Li-intercalated β-ZrNCl (improved sample),Li0.16ZrNCl,Bulk,,,SC,,15 K,,,,,,,,,,,10.1103/PhysRevB.60.1573
Lithium-intercalated Zirconium Nitride Chloride (x=0.16),Li0.16ZrNCl,Bulk,,,SC,Type-II,14 K,,Hexagonal,Layered,,,,,,,TRUE,10.1103/PhysRevB.77.104518
Li0.16ZrNCl,Li0.16ZrNCl,Bulk,,,SC,,15 K,,Rhombohedral,Layered honeycomb,R-3m,3.60,3.60,27.83,,,FALSE,10.1103/PhysRevB.90.125145
Li0.16ZrNCl,Li0.16ZrNCl,Bulk,,,SC,Type-II,12 K,,Rhombohedral,,R3m,3.6 Å,3.6 Å,27.7 Å,,,FALSE,10.1016/S1293-2558(00)00118-7
Li0.16ZrNCl,Li0.16ZrNCl,Bulk,,,SC,Type-II,15 K,,YOF-type,Double honeycomb lattice,R3̄m,,,,,,TRUE,10.1016/S0921-4534(98)00357-8
Li0.17ZrNCl (14N isotope),Li0.17ZrN14Cl,Bulk,,,SC,,14.7 K,ambient,,Layered,,3.595 Å,,27.85 Å,,,TRUE,10.1103/PhysRevB.76.064508
Li0.17ZrNCl (15N isotope),Li0.17ZrN15Cl,Bulk,,,SC,,14.6 K,ambient,,Layered,,3.595 Å,,27.85 Å,,,TRUE,10.1103/PhysRevB.76.064508
Li0.17ZrNBr,Li0.17ZrNBr,Bulk,,,SC,Type-II,12 K,,Rhombohedral,,R3m,3.6 Å,3.6 Å,29.3 Å,,,FALSE,10.1016/S1293-2558(00)00118-7
Li0.18FeSe,Li0.18FeSe,Thin Film,17.5 nm,"Li1+x+yAlx(Ti,Ge)2-xSiyP3-yO12",SC,iron-based,36 K,ambient,,,,,,,,,TRUE,10.1103/PhysRevLett.121.207003
Li0.1CsSr2Nb3O10,Li0.1CsSr2Nb3O10,Bulk,,,SC,Type-II,5 K,,Layered Perovskite,,,,,,,,TRUE,10.1016/S0921-4534(02)02570-4
Li0.1HfNCl,Li0.1HfNCl,Bulk,,,SC,High-Tc,25 K,,,Honeycomb,,,,,,,FALSE,10.1016/j.physc.2012.02.021
Li0.1Tl-2223-as prepared,Li0.1Tl1.9Ba2Ca2Cu3O10,Bulk,,,SC,High-Tc/Cuprate,122 K,,,,,3.8518 Å,,35.6358 Å,,,TRUE,10.1016/j.physc.2015.09.006
Li0.1Tl-2223-annealed,Li0.1Tl1.9Ba2Ca2Cu3O10,Bulk,,,SC,High-Tc/Cuprate,122 K,,,,,3.8509 Å,,35.6406 Å,,,TRUE,10.1016/j.physc.2015.09.006
Li0.1ZrNCl,Li0.1ZrNCl,Bulk,,,SC,High-Tc,15 K,,,Honeycomb,,,,,,,FALSE,10.1016/j.physc.2012.02.021
Li_xZrSe2 (x=0.2-1.0),Li0.2-1.0Zr1Se2,Bulk,,,SC,,1.3 K - 1.9 K,,Trigonal,1T (octahedral layered),P-3m1 (No. 164),,,,,,TRUE,10.1103/PhysRevB.111.L020505
Li0.20Zr15NCl,Li0.20Zr15NCl,Bulk,,,SC,Type-II,14 K,,Layered,Honeycomb-like,Isomorphous with SmSI,,,,,,TRUE,10.1016/j.physc.2009.11.118
Li0.21NbO2,Li0.21NbO2,Bulk,,,SC,Type-II,5.5 K,,Trigonal,Layered,P-3m1,2.9239(4) Å,2.9239(4) Å,20.914(2) Å,,,True,10.1103/PhysRevB.59.9590
Lithium-intercalated Zirconium Nitride Chloride (x = 2/9),Li0.222ZrNCl,Bulk,,,SC,,,,,Layered,,,,,,,FALSE,10.1103/PhysRevLett.114.077001
Li0.22ZrNCl,Li0.22ZrNCl,Bulk,,,SC,Type-II,14 K,,Rhombohedral,,R3m,3.6 Å,3.6 Å,27.7 Å,40–50 Oe,,TRUE,10.1016/S1293-2558(00)00118-7
Li0.25Sr2CuO2I2,Li0.25Sr2CuO2I2,Bulk,,,SC,Cuprate,4.5 K,,K2NiF4,,,,,,,,TRUE,10.1016/j.physc.2006.03.070
Li0.25ZrNCl,Li0.25ZrNCl,Bulk,,,SC,,15 K,,Rhombohedral,Layered honeycomb,R-3m,3.60,3.60,27.83,,,FALSE,10.1103/PhysRevB.90.125145
Li0.26(C3N2H10)0.37FeSe,Li0.26(C3N2H10)0.37FeSe,Bulk,,,SC,Type-II/iron-based,,ambient,Tetragonal,"anti-PbO-type FeSe layers, molecular intercalation",P42_1_2,3.8161,3.8161,10.8318,,,TRUE,10.1103/PhysRevB.98.214508
Li0.27Sr2CuO2I2,Li0.27Sr2CuO2I2,Bulk,,,SC,High-Tc,4.5 K,,Layered Perovskite,,,,,,,,TRUE,10.1016/j.mseb.2007.09.031
LixZrNCl,Li0.28ZrNCl,Bulk,,,SC,High-Tc,11.6 K,,Layered,Hexagonal,,,,,,1.3 T,TRUE,10.1016/j.physc.2009.11.041
Li0.28ZrNCl,Li0.28ZrNCl,Bulk,,,SC,Type-II,11.6 K,,Double honeycomb layers,,,,,,,,TRUE,10.1016/j.physc.2009.10.071
Li0.2Ni0.8O,Li0.2Ni0.8O,Bulk,,,NSC,,,,,,,,,,,,True,10.1103/PhysRevB.44.4570
Li0.2Tl-2223-as prepared,Li0.2Tl1.8Ba2Ca2Cu3O10,Bulk,,,SC,High-Tc/Cuprate,122 K,,,,,3.8507 Å,,35.6102 Å,,,TRUE,10.1016/j.physc.2015.09.006
Li0.2Tl-2223-annealed,Li0.2Tl1.8Ba2Ca2Cu3O10,Bulk,,,SC,High-Tc/Cuprate,122 K,,,,,3.8504 Å,,35.6214 Å,,,TRUE,10.1016/j.physc.2015.09.006
LiFeTeSe-122,Li0.32(NH3)yFe2Te1.2Se0.76,Bulk,,,SC,iron-based,21 K,ambient,Tetragonal,layered,I4/mmm,,,,,"119.8 T (H // ab), 42.8 T (H // c)",TRUE,10.1103/PhysRevB.96.134503
beta-Li vanadium bronze,Li0.33V2O5,Bulk,,,SC,,8.5 K,9.9 GPa,Monoclinic,vanadium bronze framework,,,,,,,TRUE,10.1103/PhysRevB.77.104529
β-Li0.33V2O5,Li0.33V2O5,Bulk,,,SC,,,,Monoclinic,"Coupled ladders, V2O5 framework",P21/a,,,,,,FALSE,10.1103/PhysRevB.97.125138
β-Li0.33V2O5,Li0.33V2O5,Bulk,,,SC,Type-II,24,>9 GPa,Monoclinic,,,,,,,,TRUE,10.1016/j.solidstatesciences.2005.01.024
Lithium tungsten bronze,Li0.33WO3,Bulk,,,SC,,3.64 K,,Hexagonal,tungsten bronze,,,,,,,True,10.1103/PhysRevLett.43.1607
Li0.34CsCa2Nb3O10,Li0.34CsCa2Nb3O10,Bulk,,,SC,Type-II,4 K,,Tetragonal,,,,,,,,TRUE,10.1016/S0921-4534(01)00260-X
Li0.34KCa2Nb3O10,Li0.34KCa2Nb3O10,Bulk,,,SC,Type-II,4 K,,Tetragonal,,,,,,,,TRUE,10.1016/S0921-4534(01)00260-X
Li0.34RbCa2Nb3O10,Li0.34RbCa2Nb3O10,Bulk,,,SC,Type-II,4 K,,Tetragonal,,,,,,,,TRUE,10.1016/S0921-4534(01)00260-X
Li0.34RbSr2Nb3O10,Li0.34RbSr2Nb3O10,Bulk,,,SC,Type-II,4 K,,Tetragonal,,,,,,,,TRUE,10.1016/S0921-4534(01)00260-X
Li0.35FeSe,Li0.35FeSe,Thin Film,10 nm,"Li1+x+yAlx(Ti,Ge)2-xSiyP3-yO12",SC,iron-based,44 K,ambient,,,,,,,,,TRUE,10.1103/PhysRevLett.121.207003
Lithium-intercalated Zirconium Nitride Chloride (x=0.35),Li0.35ZrNCl,Bulk,,,SC,Type-II,12 K,,Hexagonal,Layered,,,,,,,TRUE,10.1103/PhysRevB.77.104518
Lix(C3H10N2)yFe2Se2,Li0.36(C3H10N2)0.42Fe2Se2,Bulk,,,SC,Iron-based,45 K,,Tetragonal,,,3.82 Å,3.82 Å,10.78 Å,,,TRUE,10.1016/j.jallcom.2017.11.318
LiFeSe-122,Li0.36(NH3)yFe2Se2,Bulk,,,SC,iron-based,44.56 K,ambient,Tetragonal,layered,I4/mmm,3.7704,3.7704,16.973,,"29.5 T (H||c), 208.7 T (H||ab)",TRUE,10.1103/PhysRevB.96.064512
Li0.36NbO2,Li0.36NbO2,Bulk,,,SC,Type-II,"2.8 K, 4.4 K, 6.5 K",,,,,,,,,,True,10.1103/PhysRevB.59.9590
β-Li0.36V2O5,Li0.36V2O5,Bulk,,,SC,Type-II,8.5 K,9.8 GPa,Monoclinic,,,,,,,,TRUE,10.1016/j.physc.2007.03.067
Li0.37(C3N2H10)0.37FeSe,Li0.37(C3N2H10)0.37FeSe,Bulk,,,SC,Type-II/iron-based,46 K,ambient,Tetragonal,"anti-PbO-type FeSe layers, molecular intercalation",P42_1_2,,,,0.15 T,82 T,TRUE,10.1103/PhysRevB.98.214508
Li0.37(NH3)0.3HfNCl,Li0.37(NH3)0.3HfNCl,Bulk,,,SC,,22.5 K,,Hexagonal,layered,,,,,,,TRUE,10.1103/PhysRevLett.100.247005
Li0.37(THF)0.2HfNCl,Li0.37(THF)0.2HfNCl,Bulk,,,SC,,25 K,,Hexagonal,layered,,,,,,,TRUE,10.1103/PhysRevLett.100.247005
Li0.37HfNCl,Li0.37HfNCl,Bulk,,,SC,,20 K,,Hexagonal,layered,,,,,,,TRUE,10.1103/PhysRevLett.100.247005
Lithium-intercalated Zirconium Nitride Chloride (x=0.37),Li0.37ZrNCl,Bulk,,,SC,Type-II,11-12 K,,Hexagonal,Layered,,,,,,,TRUE,10.1103/PhysRevB.77.104518
Li0.3TaS2,Li0.3TaS2,Bulk,,,SC,Type-II,3.3 K,,Hexagonal,2H-type layered,P6_3/mmc (No. 194),3.315 Å,3.315 Å,12.093 Å,"Hc1(0) = 4.25 mT (H∥c), 2.51 mT (H⊥c)","Hc2(0) = 0.99 T (H∥c), 6.40 T (H⊥c)",TRUE,10.1103/PhysRevB.107.174509
Li0.4(NH3)yFeSe (under pressure),Li0.4(NH3)yFeSe,Bulk,,,SC,Type-II/iron-based,55 K,11.5 GPa,,,,,,,,,,10.1103/PhysRevB.98.214508
Li0.45NbO2,Li0.45NbO2,Bulk,,,SC,Type-II,5.5 K,,Hexagonal,layered,P63,2.905 Å,2.905 Å,10.46 Å,,,True,10.1103/PhysRevB.50.3200
Li0.45NbO2,Li0.45NbO2,Bulk,,,SC,Type-II,5.5 K,,Hexagonal,layered,P63/mmc,,,,,,,10.1103/PhysRevB.49.15830
Li0.48(THF)0.3HfNCl,Li0.48(C4H8O)0.3HfNCl,Bulk,,,SC,Unconventional,25.56 K,,,layered,,,,18.7 Å,,,True,10.1103/PhysRevLett.86.5775
Li0.48(THF)yHfNCl,Li0.48(THF)0.3HfNCl,Bulk,,,SC,,,,,,,,,,,,FALSE,10.1103/PhysRevLett.100.247005
Li0.48(THF)yHfNCl,Li0.48HfNCl,Bulk,,,SC,Type-II,25.5 K,,,,,,,,,,FALSE,10.1016/j.physc.2004.02.151
Li0.4Tl-2223-as prepared,Li0.4Tl1.6Ba2Ca2Cu3O10,Bulk,,,SC,High-Tc/Cuprate,121 K,,,,,3.8522 Å,,35.6145 Å,,,TRUE,10.1016/j.physc.2015.09.006
Li0.4Tl-2223-annealed,Li0.4Tl1.6Ba2Ca2Cu3O10,Bulk,,,SC,High-Tc/Cuprate,121 K,,,,,3.8509 Å,,35.603 Å,,,TRUE,10.1016/j.physc.2015.09.006
Li0.5(THF)yHfNCl,Li0.5(THF)yHfNCl,Bulk,,,SC,,,,,layered,,,,,,,TRUE,10.1103/PhysRevB.70.104506
Li0.50ZrNCl,Li0.50ZrNCl,Bulk,,,SC,,15 K,,Rhombohedral,Layered honeycomb,R-3m,3.60,3.60,27.83,,,FALSE,10.1103/PhysRevB.90.125145
Li-intercalated FeSe,Li0.55FeSe,Nanoflake,,,SC,Iron-based,45.0 K,,,,,,,,,,TRUE,10.1016/j.cap.2022.12.001
Li0.56(NH2)0.53(NH3)1.19Fe2Se2,Li0.56(NH2)0.53(NH3)1.19Fe2Se2,Bulk,,,SC,Type-II/iron-based,39 K,ambient,,,,,,,,,FALSE,10.1103/PhysRevB.110.134504
Li0.56(NH2)0.53(NH3)1.19Fe2Se2,Li0.56(NH2)0.53(NH3)1.19Fe2Se2,Bulk,,,SC,iron-based,39 K,,Triclinic,layered,P1,,,,,,TRUE,10.1103/PhysRevB.91.041112
Li0.5Al0.5B2,Li0.5Al0.5B2,Bulk,,,SC,Type-II,2.28 K,,Hexagonal,AlB2-type,P6/mmm,2.997 Å,,6.715 Å,,,FALSE,10.1016/j.commatsci.2018.08.005
Li0.5BC,Li0.5BC,Bulk,,,SC,Type-II,~100 K (predicted),,Hexagonal,layered,,,,,,,False,10.1103/PhysRevLett.88.127001
Li0.5BC,Li0.5BC,Bulk,,,SC,High-Tc,100 K,,,,,,,,,,FALSE,10.1103/PhysRevResearch.6.033241
Li0.5BC,Li0.5BC,Bulk,,,SC,Type-II,107 K,,Hexagonal,graphene-like/honeycomb,,2.75,2.75,,,,FALSE,10.1103/PhysRevB.102.144504
Lithium Boron Carbide (hole-doped),Li0.5BC,,,,NSC,,,,,,,,,,,,FALSE,10.1103/PhysRevB.107.134502
Li0.5BC,Li0.5BC,Bulk,,,NSC,,,,,,,,,,,,FALSE,10.1103/PhysRevB.75.144506
Li0.5BC,Li0.5BC,Bulk,,,SC,High-Tc,105 K,,P63/mmc,Hexagonal,P63/mmc,5.16,,13.24,,,FALSE,10.1016/S0038-1098(02)00454-4
β-Li0.5HfNCl,Li0.5HfNCl,Bulk,,,SC,Type-II,25.5 K,,,,,,,,,,FALSE,10.1016/j.physb.2015.06.023
Li0.5NbCr1.5,Li0.5NbCr1.5,Bulk,,,SC,Type-II,11.83 K,,fcc,,Fd-3m,6.77 Å,6.77 Å,6.77 Å,,,FALSE,10.1016/j.est.2024.113298
Li0.5NbO2,Li0.5NbO2,Bulk,,,SC,Type-II,5 K,,Hexagonal,layered,P63,2.905 Å,2.905 Å,10.46 Å,,,True,10.1103/PhysRevB.50.3200
Li0.5NbO2,Li0.5NbO2,Bulk,,,SC,Type-II,12 K,,Hexagonal,layered,P63/mmc,2.905 Å,2.905 Å,10.46 Å,,,True,10.1103/PhysRevB.49.15830
Li0.5NbO2,Li0.5NbO2,Bulk,,,SC,Type-II,14-17 K,,Trigonal,Hexagonal,P3̄m1,2.910,,10.502,,12.1 T,TRUE,10.1016/j.jallcom.2008.09.086
6Li-LiTi2O4,Li0.5Ti1O2,Bulk,,,SC,Type-II,12.15-12.16 K,,Cubic,spinel,,,,,,,True,10.1103/PhysRevB.44.5326
7Li-LiTi2O4,Li0.5Ti1O2,Bulk,,,SC,Type-II,12.15-12.16 K,,Cubic,spinel,,,,,,,True,10.1103/PhysRevB.44.5326
Li0.5TiO2,Li0.5TiO2,Bulk,,,SC,Type-II,13.7 K,,Cubic,,,,,,,,,10.1103/PhysRevB.49.15830
β-Li0.5ZrNCl,Li0.5ZrNCl,Bulk,,,SC,Type-II,11.5 K,,,,,,,,,,FALSE,10.1016/j.physb.2015.06.023
Li0.6(ND2)0.2(ND3)0.8Fe2Se2,Li0.6(ND2)0.2(ND3)0.8Fe2Se2,Bulk,,,SC,iron-based,44 K,ambient,,,,,,,,,FALSE,10.1103/PhysRevLett.121.207003
Li0.6(ND3)0.8(ND2)0.2Fe2Se2,Li0.6(ND3)0.8(ND2)0.2Fe2Se2,Bulk,,,SC,Type-II/iron-based,,ambient,,,,,,,,,,10.1103/PhysRevB.98.214508
Li0.6(NH2)0.2(NH3)0.8Fe2Se2,Li0.6(NH2)0.2(NH3)0.8Fe2Se2,Bulk,,,SC,iron-based,,,,,,,,,,,FALSE,10.1103/PhysRevB.89.020507
Li0.6(NH2)0.2(NH3)0.8Fe2Se2,Li0.6(NH2)0.2(NH3)0.8Fe2Se2,Bulk,,,SC,iron-based,46 K,ambient,Tetragonal,intercalated 122 structure,,,,,,,FALSE,10.1103/PhysRevB.86.144507
Li0.6(NH2)0.2(NH3)0.8Fe2Se2,Li0.6(NH2)0.2(NH3)0.8Fe2Se2,Bulk,,,SC,Type-II/iron-based,44 K,ambient,,,,,,,,,FALSE,10.1103/PhysRevB.110.134504
Li0.6(NH2)0.2(NH3)0.8Fe2Se2,Li0.6(NH2)0.2(NH3)0.8Fe2Se2,Bulk,,,SC,iron-based,44 K,,Triclinic,layered,P1,,,,,,TRUE,10.1103/PhysRevB.91.041112
Li0.6(NH2)0.2(NH3)0.8Fe2Se2,Li0.6(NH2)0.2(NH3)0.8Fe2Se2,Bulk,,,SC,Iron-based,43 K,,,,,,,,,,FALSE,10.1016/j.jssc.2022.123024
Li0.6(NH2)0.2(NH3)0.8Fe2Se2,Li0.6(NH2)0.2(NH3)0.8Fe2Se2,Bulk,,,SC,Iron-based,43,,,,,,,,,,FALSE,10.1016/j.physleta.2015.06.030
Li0.6(NH3)0.8FeSe0.8Te0.2,Li0.6(NH3)0.8FeSe0.8Te0.2,Bulk,,,SC,iron-based,~40 K,ambient,,,,,,,,,FALSE,10.1103/PhysRevB.104.094512
beta'-Li vanadium bronze,Li0.66V2O5,Bulk,,,SC,,4.5 K,8.0 GPa,,vanadium bronze framework,,,,,,,TRUE,10.1103/PhysRevB.77.104529
Li0.68(C3N2H10)0.37FeSe,Li0.68(C3N2H10)0.37FeSe,Bulk,,,SC,Type-II/iron-based,,ambient,Tetragonal,"anti-PbO-type FeSe layers, molecular intercalation",P42_1_2,3.813,3.813,10.7555,,,TRUE,10.1103/PhysRevB.98.214508
Li0.6CsSr2Nb3O10,Li0.6CsSr2Nb3O10,Bulk,,,SC,Type-II,5 K,,Layered Perovskite,,,,,,,,TRUE,10.1016/S0921-4534(02)02570-4
Li0.6NbO2,Li0.6NbO2,Bulk,,,SC,Type-II,17 K,,Trigonal,Hexagonal,P3̄m1,2.908,,10.477,,12.1 T,TRUE,10.1016/j.jallcom.2008.09.086
Li0.71NbO2,Li0.71NbO2,Bulk,,,SC,Type-II,5 K,,Hexagonal,layered,P63/mmc,,,,,,,10.1103/PhysRevB.49.15830
Li0.75BC,Li0.75BC,Bulk,,,SC,Type-II,NA (predicted to be superconducting),,Hexagonal,layered,,,,,,,False,10.1103/PhysRevLett.88.127001
Li0.75BC,Li0.75BC,Bulk,,,SC,High-Tc,34 K,,Hexagonal,layered,,,,,,,True,10.1103/PhysRevB.66.220502
(Li0.75Fe0.25)OHFeSe,Li0.75Fe0.25OHFeSe,Bulk,,,SC,iron-based/High-Tc/Type-II,,,Tetragonal,,,,,,,,FALSE,10.1103/PhysRevX.8.041056
[Li0.83Fe0.17OH]FeS,Li0.83Fe0.17OHFeS,Bulk,,,SC,Type-II,2.6 K,,Tetragonal,,P 4/nmm,3.70087,,8.88824,,400 Oe,TRUE,10.1016/j.matchemphys.2018.06.018
(Li0.84Fe0.16)OHFeSe,Li0.84Fe0.16OHFeSe,Thin Film,,LaAlO3,SC,iron-based/High-Tc/Type-II,42 K,,Tetragonal,,,3.8,3.8,,,,TRUE,10.1103/PhysRevX.8.041056
Lithium Iron Hydroxide Iron Selenide,Li0.84Fe0.16OHFeSe,Bulk,,,SC,Type-II,,,,,,,,,,,FALSE,10.1103/PhysRevB.103.035133
Li0.85Fe0.15OHFeSe,Li0.85Fe0.15OHFeSe,Bulk,,,SC,iron-based,40 K,,,,,,,,,,FALSE,10.1103/PhysRevB.102.081108
Li0.8Fe0.2ODFeSe,Li0.8Fe0.2ODFeSe,Bulk,,,SC,iron-based,,,,,,,,,,,,10.1103/PhysRevB.97.144507
(Li0.8Fe0.2)OH(Fe0.92Li)0.08Se,Li0.8Fe0.2OHFe0.92Li0.08Se,Bulk,,,SC,Iron-based,43 K,,,,,,,,,,FALSE,10.1016/j.jallcom.2015.08.216
Li0.8Fe0.2OHFeSe,Li0.8Fe0.2OHFeSe,Bulk,,,SC,iron-based,40 K,,,,,,,,,,FALSE,10.1103/PhysRevB.102.081108
(Li0.8Fe0.2)OHFeSe,Li0.8Fe0.2OHFeSe,Bulk,,,SC,Iron-based,40 K,,Tetragonal,,P4/nmm,3.7865 Å,,9.2802 Å,,,TRUE,10.1016/j.jallcom.2015.08.216
Li0.8FeAs,Li0.8Fe1As1,Bulk,,,SC,iron-based,18 K,ambient,,,,,,,,,TRUE,10.1103/PhysRevB.80.014506
Li0.8NbO2,Li0.8NbO2,Bulk,,,SC,Type-II,5.5 K,,Hexagonal,Triangular,P63/mmc,2.90 Å,,10.46 Å,,,FALSE,10.1016/j.physb.2006.03.057
Li_xZrSe2 (x=0.8),Li0.8Zr1Se2,Bulk,,,SC,,3.1 K,,Trigonal,1T (octahedral layered),P-3m1 (No. 164),,,,,,FALSE,10.1103/PhysRevB.111.L020505
Li0.94FeAs,Li0.94FeAs,Bulk,,,NSC,iron-based,NSC,,Tetragonal,,,5.316,5.316,6.306,,,TRUE,10.1103/PhysRevB.86.144511
Li0.97HfNCl,Li0.97HfNCl,Bulk,,,SC,Type-II,24.4 K,,YOF,Rhombohedral,R-3m,,,,,,TRUE,10.1016/j.solidstatesciences.2007.02.006
Li0.9Fe2Se2(NH3)0.5,Li0.9Fe2Se2(NH3)0.5,Bulk,,,SC,Iron-based,44 K,Ambient,,,,,,16.518 Å,,,FALSE,10.1016/j.physc.2014.01.007
Li0.9Mo6O17,Li0.9Mo6O17,Bulk,,,SC,CDW superconductor,,,,purple bronze,,,,,,,,10.1103/PhysRevB.55.1081
Li0.9Mo6O17,Li0.9Mo6O17,Bulk,,,SC,Type-II,1.9 K,,,quasi-two-dimensional,,,,,,,,10.1103/PhysRevB.38.297
Li₀.₉Mo₆O₁₇,Li0.9Mo6O17,Bulk,,,SC,,,,,,,,,,,,,10.1103/PhysRevLett.86.5100
Li0.9Mo6O17,Li0.9Mo6O17,Bulk,,,SC,,"1.7 K at ambient pressure, 2.5 K at 20 kbar",ambient to 20 kbar,,,,,,,,,False,10.1103/PhysRevB.42.3935
Lithium purple bronze,Li0.9Mo6O17,Bulk,,,SC,"Unconventional, Spin-triplet",,,Monoclinic,Layered quasi-one-dimensional,,,,,,Exceeds Chandrasekhar-Clogston limit (value NA),FALSE,10.1103/PhysRevB.92.134514
Li0.9Mo6O17,Li0.9Mo6O17,,,,SC,,,,,,,,,,,,FALSE,10.1103/PhysRevB.92.020508
Lithium purple bronze,Li0.9Mo6O17,Bulk,,,SC,Type-II,10 K,,,quasi-one-dimensional,,,12.7 Å,9.5 Å,,~45 T,TRUE,10.1103/PhysRevB.93.094523
Lithium purple bronze,Li0.9Mo6O17,Bulk,,,SC,,2 K,,,quasi-one-dimensional,,,,,,exceeds Pauli limit (exact value NA),TRUE,10.1103/PhysRevB.108.L100512
Lithium purple bronze (non-superconducting),Li0.9Mo6O17,Bulk,,,NSC,,,,,quasi-one-dimensional,,,,,,,TRUE,10.1103/PhysRevB.108.L100512
Li0.9Mo6O17,Li0.9Mo6O17,Bulk,,,SC,"Q1D, Spin-triplet",,,,,,,,,,,FALSE,10.1103/PhysRevB.91.220502
Li0.9Mo6O17,Li0.9Mo6O17,Bulk,,,SC,spin-triplet,2.2 K; ~1 K (predicted reentrant transition at 100 T),,,Layered quasi-one-dimensional,,,,,,Exceeds the Clogston-Chandrasekhar paramagnetic limit by 5 times. Reentrant superconductivity is predicted at ~100 T.,FALSE,10.1103/PhysRevB.90.094509
Lithium purple bronze,Li0.9Mo6O17,Bulk,,,SC,,1.9 K,,Monoclinic,prismatic,P21/m,12.762,5.523,9.499,,,TRUE,10.1103/PhysRevB.89.045125
Lithium Molybdenum Oxide,Li0.9Mo6O17,,,,SC,,,,,quasi-one-dimensional,,,,,,,FALSE,10.1103/PhysRevB.94.174511
Li0.9Mo6O17,Li0.9Mo6O17,Bulk,,,SC,,,,,quasi-1D,,,,,,,FALSE,10.1103/PhysRevB.97.134524
Lithium Purple Bronze,Li0.9Mo6O17,,,,SC,spin-triplet ferromagnetic,,,,,,,,,,,FALSE,10.1103/PhysRevB.91.094505
Li0.9Mo6O17,Li0.9Mo6O17,,,,SC,,,,,quasi-1D,,,,,,,FALSE,10.1103/PhysRevB.91.104506
Lithium Molybdenum Oxide,Li0.9Mo6O17,,,,SC,,,,,Quasi-one-dimensional (Q1D),,,,,,,FALSE,10.1103/PhysRevB.91.020507
Li0.9Mo6O17,Li0.9Mo6O17,Bulk,,,SC,Type-II,2.2 K,ambient pressure,,quasi-one-dimensional,,12.73,,9.51,,"~15.5 T (for H || b, extrapolated to 0 K)",TRUE,10.1103/PhysRevLett.108.187003
Li0.9Mo6O17,Li0.9Mo6O17,Bulk,,,SC,Type-II,2.2 K,,Monoclinic,,P21/m,9.481,5.518,12.725,,16.2 T,TRUE,10.1016/j.ceramint.2021.05.234
Li0.9Mo6O17,Li0.9Mo6O17,Bulk,,,SC,Type-II,1.9 K,,Monoclinic,,,,,,,,FALSE,10.1016/j.physc.2019.01.006
Li0.9Mo6O17,Li0.9Mo6O17,Bulk,,,SC,Type-II,2.2 K,,,,,,,,,,FALSE,10.1016/j.physb.2014.11.078
Li_xZrSe2 (x=0.9),Li0.9Zr1Se2,Bulk,,,SC,,4.5 K,,Trigonal,1T (octahedral layered),P-3m1 (No. 164),,,,,,FALSE,10.1103/PhysRevB.111.L020505
Li1-xFeAs,Li1-xFeAs,Bulk,,,SC,iron-based,18 K,ambient,,,,,,,,,FALSE,10.1103/PhysRevB.87.235111
"Li1-xFexOHFeSe (x unspecified, cited)",Li1-xFexOHFeSe,Bulk,,,"SC,FM",iron-based,up to 43 K,,,,,,,,,,FALSE,10.1103/PhysRevB.92.060510
Lithium Niobium Oxide,Li1-xNbO2,,100 nm,,SC,Transparent,,,,,,,,,,,,10.1103/PhysRevB.108.115415
Li1-xTi2O4,Li1-xTi2O4,Bulk,,,SC,spinel,13.2 K,,Cubic,spinel,Fd3m,,,,,,TRUE,Handbook of SC
Li1-yFeAs,Li1-yFeAs,Bulk,,,SC,iron-based,18 K,,Tetragonal,,P4/nmms,,,,,,,10.1103/PhysRevB.78.094511
"Li1.0(C5D5N)0.22Fe2Se2 (annealed, deuterated)",Li1.0(C5D5N)0.22Fe2Se2,Bulk,,,SC,iron-based,39 K,ambient,Tetragonal,ThCr2Si2-type (122),,,,11.4,<10 Oe,,TRUE,10.1103/PhysRevMaterials.9.024801
Li1.0(C5H5N)0.22Fe2Se2 (annealed),Li1.0(C5H5N)0.22Fe2Se2,Bulk,,,SC,iron-based,39 K,ambient,Tetragonal,ThCr2Si2-type (122),,,,11.4,<10 Oe,,TRUE,10.1103/PhysRevMaterials.9.024801
Li1.0(C5H5N)0.45Fe2-zSe2 (as-made),Li1.0(C5H5N)0.45Fe2-zSe2,Bulk,,,SC,iron-based,44 K,ambient,Tetragonal,ThCr2Si2-type (122),,,,16.2,,,TRUE,10.1103/PhysRevMaterials.9.024801
Lithium-substituted titanate,Li1.01Ti1.99O4,Bulk,,,SC,Type-II,~12 K,,Cubic,spinel,,,,,,,True,10.1103/PhysRevB.50.16541
Li1.03Ti1.97O4,Li1.03Ti1.97O4,Bulk,,,SC,High-Tc,11.1 K,,Spinel,Cubic,Fd3m,8.3914 Å,8.3914 Å,8.3914 Å,,,TRUE,10.1016/S0022-0248(02)02262-5
Lithium-substituted titanate,Li1.05Ti1.95O4,Bulk,,,SC,Type-II,~12 K,,Cubic,spinel,,,,,,,True,10.1103/PhysRevB.50.16541
Li1.0ZrNCl,Li1.0ZrNCl,,,,SC,,15 K,,,,,,,,,,FALSE,10.1016/j.physc.2009.11.093
Lithium-substituted titanate,Li1.10Ti1.90O4,Bulk,,,SC,Type-II,~12 K,,Cubic,spinel,,,,,,,True,10.1103/PhysRevB.50.16541
Li1.15Ti2O4,Li1.15Ti2O4,Bulk,,,SC,Type-II,12-13 K,,Spinel,Cubic,Fd3m,8.5117 Å,8.5117 Å,8.5117 Å,,14 T,TRUE,10.1016/j.physc.2004.02.109
Li1.1FeAs,Li1.1Fe1As1,Bulk,,,SC,iron-based,18 K,ambient,,,,,,,,,TRUE,10.1103/PhysRevB.80.014506
Li1.1Ti1.9O4,Li1.1Ti1.9O4,Bulk,,,SC,,10-12 K,,,,,,,,,,,10.1103/PhysRevB.39.4217
Li1.1Ti1.9O4,Li1.1Ti1.9O4,Bulk,,,SC,,11 K,,Cubic,spinel,,,,,,,,10.1103/PhysRevB.40.4442
Li1.1Ti2O4,Li1.1Ti2O4,Bulk,,,SC,Type-II,12-13 K,,Spinel,Cubic,Fd3m,8.5117 Å,8.5117 Å,8.5117 Å,,,TRUE,10.1016/j.physc.2004.02.109
Li1.2Ti1.8O4,Li1.2Ti1.8O4,Bulk,,,SC,,10-12 K,,,,,,,,,,,10.1103/PhysRevB.39.4217
Li1.2Ti2O4,Li1.2Ti2O4,Bulk,,,SC,Type-II,13.3 K,,Spinel,,,,,,,,TRUE,10.1016/j.physc.2009.11.121
Li1.3KSr2Nb3O10,Li1.3KSr2Nb3O10,Bulk,,,SC,Type-II,5 K,,Monoclinic,,P21/m,7.831 Å,7.801 Å,15.050 Å,,,TRUE,10.1016/j.physb.2017.09.060
Li1.3Ti1.7O4,Li1.3Ti1.7O4,Bulk,,,SC,,10-12 K,,,,,,,,,,,10.1103/PhysRevB.39.4217
Li1.3Ti2O4,Li1.3Ti2O4,Bulk,,,SC,Type-II,12-13 K,,Spinel,Cubic,Fd3m,8.5117 Å,8.5117 Å,8.5117 Å,,,TRUE,10.1016/j.physc.2004.02.109
Li1.5CsC60,Li1.5CsC60,Bulk,,,NSC,,,,Cubic,face-centered-cubic,,,,,,,True,10.1103/PhysRevB.59.R6628
Li10Ge,Li10Ge,Bulk,,,SC,,8.5 K,50 GPa,Triclinic,,C2,,,,,,FALSE,10.1103/PhysRevB.110.144523
Li10Ge,Li10Ge,Bulk,,,SC,,5.0 K,40 GPa,Triclinic,,C2,,,,,,FALSE,10.1103/PhysRevB.110.144523
Li10Se,Li10Se,Bulk,,,SC,,16 K,50 GPa,,,,,,,,,FALSE,10.1103/PhysRevB.108.054102
Li11P2,Li11P2,Bulk,,,SC,Electride,4.63 K,200 GPa,Triclinic,,P-1,,,,,,FALSE,10.1103/PhysRevLett.122.097002
Li15P2,Li15P2,Bulk,,,SC,Electride,18.5 K,300 GPa,Monoclinic,,C2/m,,,,,,FALSE,10.1103/PhysRevLett.122.097002
LiFeAs,Li1Fe1As1,Bulk,,,SC,s±-wave,17 K,ambient,,,,,,,,22 T,TRUE,10.1103/PhysRevB.86.064516
LiFeAs,Li1Fe1As1,Bulk,,,SC,iron-based,,ambient,Tetragonal,PbFCl-type,P4/nmm,3.79,3.79,6.36,,,FALSE,10.1103/PhysRevB.82.014511
LiFeAs,Li1Fe1As1,Bulk,,,SC,iron-based,18 K,ambient,Tetragonal,PbFCl-type,,,,,,,FALSE,10.1103/PhysRevLett.102.227004
LiFeAs,Li1Fe1As1,Bulk,,,SC,iron-based,18 K,ambient,Tetragonal,Cu2Sb-type,P4/nmm,3.77,3.77,6.36,,,TRUE,10.1103/PhysRevB.80.014506
Li1FeSe,Li1FeSe,Bulk,,,SC,Iron-based,8 K,,,,,,,,,,TRUE,10.1016/j.physc.2009.11.002
Li1FeSe0.25Te0.75,Li1FeSe0.25Te0.75,Bulk,,,SC,Iron-based,14 K,,,,,,,,,,TRUE,10.1016/j.physc.2009.11.002
Li1FeSe0.5Te0.5,Li1FeSe0.5Te0.5,Bulk,,,SC,Iron-based,14 K,,,,,,,,,,TRUE,10.1016/j.physc.2009.11.002
Li1FeSe0.75Te0.25,Li1FeSe0.75Te0.25,Bulk,,,SC,Iron-based,14 K,,,,,,,,,,TRUE,10.1016/j.physc.2009.11.002
Li_xTiSe2 (x~1),Li1Ti1Se2,Bulk,,,Pauli paramagnetic,,,,Trigonal,1T (octahedral layered),P-3m1 (No. 164),,,,,,TRUE,10.1103/PhysRevB.111.L020505
LiZrSe2,Li1Zr1Se2,Bulk,,,SC,,7.1 K,,Trigonal,1T (octahedral layered),P-3m1 (No. 164),3.740,3.740,6.699,,,FALSE,10.1103/PhysRevB.111.L020505
Li2Pd0.6Pt2.4B,Li2(Pd0.2Pt0.8)3B,Bulk,,,SC,Type-II,3.2 K,,,noncentrosymmetric,,,,,,1.7 T,TRUE,10.1103/PhysRevB.84.054521
Li2(Pd0.3Pt0.7)3B,Li2(Pd0.3Pt0.7)3B,Bulk,,,SC,Type-II,2.66 K,,Cubic,,,,,,,,TRUE,10.1016/j.physb.2007.10.343
Li2Pd1.2Pt1.8B,Li2(Pd0.4Pt0.6)3B,Bulk,,,SC,Type-II,4.0 K,,,noncentrosymmetric,,,,,,2.0 T,TRUE,10.1103/PhysRevB.84.054521
Li2(Pd0.5Pt0.5)3B,Li2(Pd0.5Pt0.5)3B,Bulk,,,SC,Type-II,3.9 K,,Cubic,,P4_332,,,,,,TRUE,10.1103/PhysRevB.76.104506
Li2(Pd0.5Pt0.5)3B,Li2(Pd0.5Pt0.5)3B,Bulk,,,SC,Type-II,4.5 K,,Cubic,,P4332,,,,,,TRUE,10.1016/j.physc.2010.05.043
Li2(Pd0.5Pt0.5)3B,Li2(Pd0.5Pt0.5)3B,Bulk,,,SC,Type-II,5.4 K,0 T,Cubic,,P4332,6.7635 Å,6.7635 Å,6.7635 Å,,,TRUE,10.1016/j.physc.2009.12.029
Li2Pd1.8Pt1.2B,Li2(Pd0.6Pt0.4)3B,Bulk,,,SC,Type-II,5.0 K,,,noncentrosymmetric,,,,,,2.3 T,TRUE,10.1103/PhysRevB.84.054521
Li2(Pd0.7Pt0.3)3B,Li2(Pd0.7Pt0.3)3B,Bulk,,,SC,Type-II,5.0 K,,Cubic,,,,,,,,TRUE,10.1016/j.physb.2007.10.343
Li2(Pd0.85Ni0.15)3B,Li2(Pd0.85Ni0.15)3B,Bulk,,,SC,Type-II,6.8 K,,Cubic,,P4232,6.68 Å,,,200 Oe,3.8 T,TRUE,10.1016/j.physc.2007.12.003
Li2(Pd0.8Ni0.2)3B,Li2(Pd0.8Ni0.2)3B,Bulk,,,SC,Type-II,6.7 K,,Cubic,,P4232,,,,,6.9 T,TRUE,10.1016/j.ssc.2009.04.001
Li2Pd2.4Pt0.6B,Li2(Pd0.8Pt0.2)3B,Bulk,,,SC,Type-II,6.0 K,,,noncentrosymmetric,,,,,,3.24 T,TRUE,10.1103/PhysRevB.84.054521
Li2(Pd0.8Pt0.2)3B,Li2(Pd0.8Pt0.2)3B,Bulk,,,SC,Type-II,6.5 K,,Cubic,,P4332,,,,,,TRUE,10.1016/j.physc.2010.05.043
Li2(Pd0.8Pt0.2)3B,Li2(Pd0.8Pt0.2)3B,Bulk,,,SC,Type-II,7.2 K,0 T,Cubic,,P4332,6.7635 Å,6.7635 Å,6.7635 Å,,,TRUE,10.1016/j.physc.2009.12.029
Li2(Pd0.9Ni0.1)3B,Li2(Pd0.9Ni0.1)3B,Bulk,,,SC,Type-II,7.5 K,,Cubic,,P4232,6.7 Å,,,230 Oe,4.6 T,TRUE,10.1016/j.physc.2007.12.003
Li2(Pd1−xPtx)3B,Li2(Pd1−xPtx)3B,Bulk,,,SC,Type-II,7-8,,Cubic,Antiperovskite-like,,,,,,,TRUE,10.1016/j.physc.2007.03.163
Li2.5CsC60,Li2.5CsC60,Bulk,,,NSC,,,,Cubic,face-centered-cubic,,,,,,,True,10.1103/PhysRevB.59.R6628
Li2AcH17,Li2AcH17,Bulk,,,SC,High-Tc,<100 K,300 GPa,Hexagonal,clathrate,P6_3/mmc,,,,,,FALSE,10.1103/PhysRevB.111.054505
Li2AlB4,Li2AlB4,Bulk,,,SC,,3.6 K,0 GPa,Hexagonal,"metal-sandwich (MS), layered",P63/mmc (No. 194),3.012,3.012,18.46,,,FALSE,10.1103/PhysRevB.78.094520
Li2AlB4,Li2AlB4,Bulk,,,SC,Type-II,3.6 K,,,,,,,,,,FALSE,10.1016/j.ssc.2018.01.007
hP6–Li2B,Li2B,Bulk,,,SC,Type-I,0.09 K,20 GPa,Trigonal,Layered,P-3m1 (164),3.096 Å,3.096 Å,5.949 Å,,,FALSE,10.1016/j.commatsci.2018.11.015
mS12–Li2B,Li2B,Bulk,,,SC,Type-I,0.03 K,10 GPa,Monoclinic,Chain,C2/m (12),7.481 Å,2.995 Å,5.441 Å,,,FALSE,10.1016/j.commatsci.2018.11.015
oC12–Li2B,Li2B,Bulk,,,SC,Type-I,0.14 K,0 GPa,Orthorhombic,Chain,Cmcm (63),4.018 Å,12.885 Å,3.134 Å,,,FALSE,10.1016/j.commatsci.2018.11.015
Li2B3C,Li2B3C,Bulk,,,SC,High-Tc/phonon-mediated,>50 K,Ambient,,,,,,,,,FALSE,10.1103/PhysRevB.101.094501
Li2B3C,Li2B3C,Bulk,,,SC,Type-II,37 K,,,honeycomb,,,,,,,FALSE,10.1103/PhysRevB.102.144504
Lithium Doping Borocarbide,Li2B3C,Bulk,,,SC,High-Tc,76.72 K to 45.07 K,,,,,,,,,,FALSE,10.1016/j.solidstatesciences.2015.03.001
Li2B3C,Li2B3C,Bulk,,,SC,Type-II,63 K,,,Graphene-like,,,,,,,FALSE,10.1016/j.ssc.2017.10.014
Li2BeH4,Li2BeH4,Bulk,,,NSC,,,,,silicate-type with isolated tetrahedra,,,,,,,False,10.1103/PhysRevB.38.12776
Li2BeH4,Li2BeH4,Bulk,,,NSC,,,,,perovskite,,,,,,,True,10.1103/PhysRevB.65.094510
Li2BH6,Li2BH6,Bulk,,,SC,conventional/High-Tc,98 K,100 GPa,,,,,,,,,FALSE,10.1103/PhysRevB.102.014516
"Li2C (Cmce, 50 GPa)",Li2C,Bulk,,,SC,,0.09 K,50 GPa,Orthorhombic,,Cmce,,,,,,FALSE,10.1103/PhysRevB.106.054519
"Li2C (C2/m, 100 GPa)",Li2C,Bulk,,,SC,,0.02 K,100 GPa,Monoclinic,,C2/m,,,,,,FALSE,10.1103/PhysRevB.106.054519
Li2CaH17,Li2CaH17,Bulk,,,SC,High-Tc,289 K,300 GPa,Hexagonal,clathrate,P6_3/mmc,,,,,,FALSE,10.1103/PhysRevB.111.054505
Li2CaH17 (MTN type),Li2CaH17,Bulk,,,SC,High-Tc,,,,,,,,,,,FALSE,10.1103/PhysRevB.111.054505
Li2CaH17 (mgz-x-d type),Li2CaH17,Bulk,,,SC,High-Tc,291 K,300 GPa,Hexagonal,clathrate,P6_3/mmc,,,,,,FALSE,10.1103/PhysRevB.111.054505
Li2CsC60,Li2CsC60,Bulk,,,NSC,,,,Cubic,face-centered-cubic,,14.075(1) Å,14.075(1) Å,14.075(1) Å,,,True,10.1103/PhysRevB.59.R6628
Li2CsC60,Li2CsC60,Bulk,,,NSC,,No superconductivity observed down to 50 mK,,,fcc,,,,,,,True,10.1103/PhysRevB.54.R6861
Li2CsC60,Li2CsC60,Bulk,,,NSC,,,,,,,,,,,,,10.1103/PhysRevB.59.4439
Li2CsC60,Li2CsC60,Bulk,,,SC,Type-II,12 K,,Face-centered cubic,,,1.4120 nm,,,,,FALSE,10.1016/S0008-6223(03)00063-0
Li2CsC60,Li2CsC60,Bulk,,,SC,Type-II,12 K,,Face-centered cubic,fcc,,,,,,,TRUE,10.1016/0379-6779(93)90109-A
Li2CuH6,Li2CuH6,Bulk,,,SC,High-Tc,80 K,Ambient,Cubic,,,,,,,,FALSE,10.1016/j.mtphys.2024.101374
Li2CuO2,Li2CuO2,Bulk,,,SC,cuprate,,,,edge-shared,,,,,,,,10.1103/PhysRevB.62.10752
Li2CuO2,Li2CuO2,Bulk,,,NSC,,NSC,,,edge-sharing CuO2 chains,,,,,,,FALSE,10.1103/PhysRevB.98.184411
alpha-Li2IrO3,Li2IrO3,Single Crystal,,,NSC,,NSC,,monoclinic,honeycomb,,,,,,,High-resolution oxygen K-edge (530 eV) RIXS measurements were performed on a single crystal at 10 K and 155 K.,10.1103/PhysRevB.100.224303
Li2IrSi3,Li2IrSi3,,,,SC,,4.2 K,,,,,,,,,,FALSE,10.1103/PhysRevB.99.174513
Li2IrSi3,Li2IrSi3,Bulk,,,SC,Type-II,3.8 K,,,,,,,,,,FALSE,10.1016/j.jpcs.2021.110030
Li2IrSi3,Li2IrSi3,Bulk,,,SC,Type-II,3.8 K,,,,,,,,,,TRUE,10.1016/j.intermet.2018.12.017
Li2IrSi3,Li2IrSi3,Bulk,,,SC,Type-II,4.2 K,,,,,,,,,,FALSE,10.1016/j.ssc.2019.02.009
Li2KH17,Li2KH17,Bulk,,,SC,High-Tc,248 K,300 GPa,Hexagonal,clathrate,P6_3/mmc,,,,,,FALSE,10.1103/PhysRevB.111.054505
Li2KH17 (mgz-x-d type),Li2KH17,Bulk,,,SC,High-Tc,248 K,300 GPa,Hexagonal,clathrate,P6_3/mmc,,,,,,FALSE,10.1103/PhysRevB.111.054505
