Repository: WyattBunstine/ML_SC_Project

# ML_SC_Project — Chemically and Geometrically Motivated Crystal Graph Neural Networks

This project predicts and screens superconductors from crystal structure. It frames the
problem as a **two-stage hurdle**: first classify whether a material is a superconductor
candidate (SC vs. non-SC), then regress the critical temperature T_c for superconductors.

Two graph-neural-network families are trained and compared:

- a **baseline CGCNN** ([txie-93/cgcnn](https://github.com/txie-93/cgcnn)), and
- an **MPNN** with learned edge features that consumes richer `crystal_graph_v4` graphs
  (this project's contribution).

File: database/superconductor_materials_full.csv (part 103 of 215)
Material_Name,Chemical_Composition,Material_Class,Film_Thickness,Substrate,Material_Type,Superconductor_Type,Superconducting_Transition_Temperature,Pressure,Crystal_Structure,Lattice_Structure,Space_Group,"Lattice_Constant(a)","Lattice_Constant(b)","Lattice_Constant(c)",Lower_Critical_Field,Upper_Critical_Field,Experimental,DOI
Li2LaH17,Li2LaH17,Bulk,,,SC,High-Tc,<100 K,300 GPa,Hexagonal,clathrate,P6_3/mmc,,,,,,FALSE,10.1103/PhysRevB.111.054505
Li2MgH16,Li2Mg1H16,Bulk,,,SC,High-Tc,430-473 K,250 GPa,Cubic,,Fd-3m,,,,,,FALSE,10.1103/PhysRevB.109.184516
Lithium Magnesium Hexadecahydride,Li2MgH16,Bulk,,,SC,High-Tc,,,,,,,,,,,FALSE,10.1103/PhysRevLett.125.217001
Li2MgH16,Li2MgH16,Bulk,,,SC,High-Tc,473 K,250 GPa,,,,,,,,,FALSE,10.1103/PhysRevB.109.014501
Li2MgH16,Li2MgH16,Bulk,,,SC,High-Tc,473 K,250 GPa,,,,,,,,,FALSE,10.1103/PhysRevResearch.7.013049
Li2MgH16,Li2MgH16,Bulk,,,SC,High-Tc,473 K,250 GPa,,,,,,,,,FALSE,10.1103/PhysRevB.104.104509
Li2MgH16,Li2MgH16,Bulk,,,SC,High-Tc,473 K,250 GPa,,clathrate,,,,,,,FALSE,10.1103/PhysRevB.105.245420
Lithium Magnesium Hexadecahydride,Li2MgH16,Bulk,,,SC,High-Tc,330–473 K,250–300 GPa,Cubic,Clathrate,Fd-3m,,,,,,FALSE,10.1103/PhysRevLett.126.117002
Li2MgH16,Li2MgH16,Bulk,,,SC,High-Tc,above room temperature,,,,,,,,,,FALSE,10.1103/PhysRevB.102.184103
Li2MgH16,Li2MgH16,Bulk,,,SC,High-Tc,~473 K,250 GPa,,,,,,,,,FALSE,10.1103/PhysRevB.107.214511
Li2MgH16,Li2MgH16,Bulk,,,SC,High-Tc,473 K,250 GPa,,,,,,,,,FALSE,10.1016/j.physc.2023.1354394
Li2MgH16,Li2MgH16,Bulk,,,SC,High-Tc,423,250,,,,,,,,,FALSE,10.1016/j.commatsci.2021.110282
Li2MgH16,Li2MgH16,Bulk,,,SC,High-Tc,473 K,250 GPa,,,,,,,,,FALSE,10.1016/j.ijhydene.2022.10.232
Li2MgH16,Li2MgH16,Bulk,,,SC,High-Tc,470 K,250 GPa,,,,,,,,,FALSE,10.1016/j.mtphys.2023.101299
Li2MgH16,Li2MgH16,Bulk,,,SC,High-Tc,473 K,250 GPa,,,,,,,,,FALSE,10.1016/j.ssc.2021.114260
Li2MnB8,Li2MnB8,Bulk,,,SC,,15 K,50 GPa,Tetragonal,3D channel boron network consisting of zigzag chains,P-4m2,,,,,,FALSE,10.1103/PhysRevResearch.5.043114
Li2NaH17,Li2NaH17,Bulk,,,SC,High-Tc,297 K,220 GPa,Hexagonal,clathrate,P6_3/mmc,,,,,,FALSE,10.1103/PhysRevB.111.054505
Li2NaH17 (MTN type),Li2NaH17,Bulk,,,SC,High-Tc,,235-300 GPa,Cubic,clathrate,Fd-3m,,,,,,FALSE,10.1103/PhysRevB.111.054505
Li2NaH17 (mgz-x-d type),Li2NaH17,Bulk,,,SC,High-Tc,246 K,300 GPa,Hexagonal,clathrate,P6_3/mmc,,,,,,FALSE,10.1103/PhysRevB.111.054505
Li2Pd0.3Pt2.7B,Li2Pd0.3Pt2.7B,Bulk,,,SC,Type-II,2.2 K,,,,,,,,,,TRUE,10.1103/PhysRevB.87.161203
Li2Pd1.5Pt1.5B,Li2Pd1.5Pt1.5B,Bulk,,,SC,Type-II,3.1 K,,,,,,,,,,TRUE,10.1103/PhysRevB.87.161203
Li2Pd1.5Pt1.5B,Li2Pd1.5Pt1.5B,Bulk,,,SC,Type-II,3.9 K,,Cubic,,P4332,,,,,3.0 T,TRUE,10.1016/j.physb.2007.10.249
Li2Pd2.4Pt0.6B,Li2Pd2.4Pt0.6B,Bulk,,,SC,Type-II,5.8 K,,,,,,,,,,TRUE,10.1103/PhysRevB.87.161203
Li2Pd2.8Cu0.2B,Li2Pd2.8Cu0.2B,Bulk,,,SC,Conventional,6.44 K,,Cubic,,P4332,6.7401 Å,6.7401 Å,6.7401 Å,,33.1 kOe,TRUE,10.1016/j.ssc.2017.03.002
Li2Pd2.9Cu0.1B,Li2Pd2.9Cu0.1B,Bulk,,,SC,Conventional,6.75 K,,Cubic,,P4332,6.7363 Å,6.7363 Å,6.7363 Å,,37.0 kOe,TRUE,10.1016/j.ssc.2017.03.002
Li2Pd3B,Li2Pd3B,Bulk,,,SC,Type-II,6.95 K,,Cubic,,P4_332,,,,,,TRUE,10.1103/PhysRevB.76.104506
Li2Pd3B,Li2Pd3B,Bulk,,,SC,Noncentrosymmetric,,,,,,,,,,,FALSE,10.1103/PhysRevLett.124.207001
Li2Pd3B,Li2Pd3B,,,,SC,,,,,,,,,,,,FALSE,10.1103/PhysRevB.94.024518
Li2Pd3B,Li2Pd3B,,,,SC,,,,,,,,,,,,FALSE,10.1103/PhysRevB.79.180507
Li2Pd3B,Li2Pd3B,Bulk,,,SC,Noncentrosymmetric/Nodeless,,,,Noncentrosymmetric,,,,,,,TRUE,10.1103/PhysRevB.76.184513
Li2Pd3B,Li2Pd3B,,,,SC,Noncentrosymmetric,,,,,,,,,,,FALSE,10.1103/PhysRevB.104.024505
Li2Pd3B,Li2Pd3B,Bulk,,,SC,Type-II,7.8 K,,,noncentrosymmetric,,,,,,3.2 T,TRUE,10.1103/PhysRevB.84.054521
Li2Pd3B,Li2Pd3B,Bulk,,,SC,Type-II,7.1 K,,,,,,,,,,TRUE,10.1103/PhysRevB.87.161203
Li2Pd3B,Li2Pd3B,Bulk,,,SC,,,ambient pressure,,,,,,,,,FALSE,10.1103/PhysRevB.97.224506
Li2Pd3B,Li2Pd3B,Bulk,,,SC,,,,,,,,,,,,,10.1103/PhysRevB.108.144510
Li2Pd3B,Li2Pd3B,Bulk,,,SC,Noncentrosymmetric,,,Cubic,Noncentrosymmetric,,,,,,,,10.1103/PhysRevB.75.184529
Li2Pd3B,Li2Pd3B,Bulk,,,SC,Type-II,8 K,,Cubic,Distorted antiperovskite,P4_332 (No. 212),6.7436,6.7436,6.7436,,4 T,TRUE,10.1103/PhysRevB.72.174505
Li2Pd3B,Li2Pd3B,Bulk,,,SC,Type-II,7-8 K,,Cubic,Noncentrosymmetric,,,,,,,,10.1103/PhysRevB.78.224520
Lithium Palladium Boride,Li2Pd3B,,,,SC,,,,,,,,,,,,FALSE,10.1103/PhysRevB.107.134518
Li2Pd3B,Li2Pd3B,Bulk,,,SC,,6.7 K,,,,,,,,,,,10.1103/PhysRevB.82.184525
Li2Pd3B,Li2Pd3B,Bulk,,,SC,Noncentrosymmetric/Singlet pairing,,,,,,,,,,,,10.1103/PhysRevB.82.174511
Li2Pd3B,Li2Pd3B,,,,SC,,,,,,,,,,,,FALSE,10.1103/PhysRevB.89.020505
Li2Pd3B,Li2Pd3B,,,,SC,,,,,,,,,,,,FALSE,10.1103/PhysRevB.88.104508
Li2Pd3B,Li2Pd3B,Bulk,,,SC,,,,Cubic,,P4332,,,,,,FALSE,10.1103/PhysRevB.100.094522
Li2Pd3B,Li2Pd3B,,,,SC,,,,,,,,,,,,FALSE,10.1103/PhysRevB.110.174506
Li2Pd3B,Li2Pd3B,Bulk,,,SC,Noncentrosymmetric,,,,,,,,,,,FALSE,10.1103/PhysRevLett.112.107002
Lithium Palladium Boride,Li2Pd3B,,,,SC,Noncentrosymmetric,7 K,,,,,,,,,,FALSE,10.1103/PhysRevB.105.224505
Li2Pd3B,Li2Pd3B,Bulk,,,SC,"noncentrosymmetric, Type-II",,,,,,,,,,,TRUE,10.1103/PhysRevB.86.174514
Li2Pd3B,Li2Pd3B,,,,SC,,,,,,,,,,,,FALSE,10.1103/PhysRevB.98.180504
Li2Pd3B,Li2Pd3B,Bulk,,,SC,,,,,,,,,,,,FALSE,10.1103/PhysRevB.78.134527
Li2Pd3B,Li2Pd3B,Bulk,,,SC,BCS,,,,,,,,,,,FALSE,10.1103/PhysRevB.103.174511
Li2Pd3B,Li2Pd3B,,,,SC,Noncentrosymmetric,,ambient pressure,,,,,,,,,FALSE,10.1103/PhysRevB.83.064522
Lithium Palladium Boride,Li2Pd3B,Bulk,,,SC,Noncentrosymmetric/s-wave,7-8 K,,Cubic (distorted),Distorted boron-centered octahedra (BPd6) with interpenetrating lithium sublattice,,,,,,,FALSE,10.1103/PhysRevB.80.132502
Lithium Palladium Boride,Li2Pd3B,,,,SC,,,,,,,,,,,,FALSE,10.1103/PhysRevLett.99.257004
Li2Pd3B,Li2Pd3B,,,,SC,,,,,Noncentrosymmetric,,,,,,,,10.1103/PhysRevB.77.014513
Lithium Palladium Boride,Li2Pd3B,Bulk,,,SC,Noncentrosymmetric,,,,,,,,,,,FALSE,10.1103/PhysRevB.99.094517
Lithium Palladium Boride,Li2Pd3B,Bulk,,,SC,Noncentrosymmetric,,,,,,,,,,,FALSE,10.1103/PhysRevB.102.214504
Lithium Palladium Boride,Li2Pd3B,Bulk,,,SC,,,,,,,,,,,,FALSE,10.1103/PhysRevB.76.064527
Li2Pd3B,Li2Pd3B,,,,SC,noncentrosymmetric,,,Cubic,noncentrosymmetric,,,,,,,FALSE,10.1103/PhysRevB.109.054508
Li2Pd3B,Li2Pd3B,,,,SC,,,,,noncentrosymmetric,,,,,,,FALSE,10.1103/PhysRevB.79.144509
Li2Pd3B,Li2Pd3B,Bulk,,,SC,,,,,,,,,,,,FALSE,10.1103/PhysRevB.94.054515
Li2Pd3B,Li2Pd3B,Bulk,,,SC,Conventional,,,,,,,,,,,FALSE,10.1103/PhysRevB.89.094509
Li2Pd3B,Li2Pd3B,Bulk,,,SC,Noncentrosymmetric,7–8 K,,Cubic,Noncentrosymmetric,,,,,,,,10.1103/PhysRevB.77.104520
Lithium Palladium Boride,Li2Pd3B,Bulk,,,SC,Noncentrosymmetric,,,,,,,,,,,FALSE,10.1103/PhysRevB.99.014516
Li2Pd3B,Li2Pd3B,,,,SC,,,,,,,,,,,,FALSE,10.1103/PhysRevB.74.220502
Li2Pd3B,Li2Pd3B,Bulk,,,SC,Type-II,8,,,,,,,,,,TRUE,10.1016/j.commatsci.2014.02.032
Li2Pd3B,Li2Pd3B,Bulk,,,SC,Type-II,7.4 K,,Cubic,,,,,,,,TRUE,10.1016/j.physb.2007.10.343
Li2Pd3B,Li2Pd3B,Bulk,,,SC,Type-II,8 K,,Cubic,,P4332,,,,,4 T,FALSE,10.1016/j.physc.2004.07.003
Li2Pd3B,Li2Pd3B,,,,SC,,8.0 K,,,,,,,,,,FALSE,10.1016/j.jallcom.2021.159230
Li2Pd3B,Li2Pd3B,Bulk,,,SC,Type-II,8 K,,Cubic,,P4332,,,,,,TRUE,10.1016/j.physc.2010.05.043
Li2Pd3B,Li2Pd3B,Bulk,,,SC,Type-II,7 K,,Noncentrosymmetric,Cubic,P4332,,,,,,TRUE,10.1016/j.physc.2013.04.059
Li2Pd3B,Li2Pd3B,Bulk,,,SC,Type-II,8.2 K,,Cubic,,P4232,,,,,4.8 T,TRUE,10.1016/j.ssc.2009.04.001
Li2Pd3B,Li2Pd3B,Bulk,,,SC,Type-II,8 K,,Noncentrosymmetric,,P 4_3 32,12.762,12.762,12.762,,,FALSE,10.1016/j.physc.2005.08.006
Li2Pd3B,Li2Pd3B,Bulk,,,SC,Type-II,7.0 K,,Cubic,,P4332,,,,,,TRUE,10.1016/j.physc.2007.05.015
Li2Pd3B,Li2Pd3B,Bulk,,,SC,Type-II,7.0 K,,Cubic,,P4332,,,,,5.0 T,TRUE,10.1016/j.physb.2007.10.249
Li2Pd3B,Li2Pd3B,Bulk,,,SC,Type-II,7.5 K,0 GPa,Cubic,Cubic,P 4_3 32,,,,,,TRUE,10.1016/j.physc.2006.04.041
Li2Pd3B,Li2Pd3B,Bulk,,,SC,Type-II,8 K,,P 4_3 32,Cubic,212,0.67534 nm,0.67534 nm,0.67534 nm,,,FALSE,10.1016/j.physc.2005.07.018
Li2Pd3B,Li2Pd3B,Bulk,,,SC,Type-II,7.4 K,0 GPa,Cubic,,P4332,,,,,,TRUE,10.1016/j.physc.2007.03.162
Li2Pd3B,Li2Pd3B,Bulk,,,SC,Type-II,7.8-8,,Cubic,Antiperovskite-like,,,,,,,TRUE,10.1016/j.physc.2007.03.163
Li2Pd3B,Li2Pd3B,Bulk,,,SC,Type-II,8 K,,Cubic,,P 4_3 32,0.67535 nm,,,,,TRUE,10.1016/j.physc.2006.03.077
Li2Pd3B,Li2Pd3B,Bulk,,,SC,Type-II,7 K,,,,,,,,,,FALSE,10.1016/j.physc.2007.03.032
Li2Pd3B,Li2Pd3B,Bulk,,,SC,Type-II,8 K,,Cubic,,P4332,0.675 nm,,,,62 kOe,TRUE,10.1016/j.physc.2005.01.032
Li2Pd3B,Li2Pd3B,Bulk,,,SC,Conventional,8 K,0 GPa,Cubic,Perovskite-like,P4232,6.7639 Å,6.7639 Å,6.7639 Å,,,TRUE,10.1016/j.physc.2005.10.007
Li2Pd3B,Li2Pd3B,Bulk,,,SC,Conventional,7.29 K,,Cubic,,P4332,6.7427 Å,6.7427 Å,6.7427 Å,,34.1 kOe,TRUE,10.1016/j.ssc.2017.03.002
Li2Pd3B,Li2Pd3B1,Bulk,,,SC,Type-II,,,,,,,,,,,,10.1103/PhysRevB.101.245145
Li2Pt3B,Li2Pt3B,Bulk,,,SC,Type-II,2.56 K,,Cubic,,P4_332,,,,,,TRUE,10.1103/PhysRevB.76.104506
Li2Pt3B,Li2Pt3B,,,,SC,,,,,,,,,,,,FALSE,10.1103/PhysRevB.97.020502
Li2Pt3B,Li2Pt3B,Bulk,,,SC,Noncentrosymmetric,,,,,,,,,,,FALSE,10.1103/PhysRevLett.124.207001
Li2Pt3B,Li2Pt3B,Bulk,,,SC,Noncentrosymmetric/Line nodes,,,,Noncentrosymmetric,,,,,,,TRUE,10.1103/PhysRevB.76.184513
Li2Pt3B,Li2Pt3B,Bulk,,,SC,,,,,,,,,,,,FALSE,10.1103/PhysRevB.86.064518
Li2Pt3B,Li2Pt3B,Bulk,,,SC,noncentrosymmetric,,,,,,,,,,,,10.1103/PhysRevB.110.014510
Li2Pt3B,Li2Pt3B,,,,SC,Noncentrosymmetric,,,,,,,,,,,FALSE,10.1103/PhysRevB.104.024505
Li2Pt3B,Li2Pt3B,Bulk,,,SC,Type-II,2.7 K,,,noncentrosymmetric,,,,,,1.5 T,TRUE,10.1103/PhysRevB.84.054521
Li2Pt3B,Li2Pt3B,Bulk,,,SC,Type-II,2.7 K,,,,,,,,,,TRUE,10.1103/PhysRevB.87.161203
Li2Pt3B,Li2Pt3B,Bulk,,,SC,,,ambient pressure,,,,,,,,,FALSE,10.1103/PhysRevB.97.224506
Li2Pt3B,Li2Pt3B,Bulk,,,SC,,,,,,,,,,,,,10.1103/PhysRevB.108.144510
Li2Pt3B,Li2Pt3B,Bulk,,,SC,Noncentrosymmetric,,,Cubic,Noncentrosymmetric,,,,,,,,10.1103/PhysRevB.75.184529
Li2Pt3B,Li2Pt3B,Bulk,,,SC,,2.8 K,,Cubic,Distorted antiperovskite,P4_332 (No. 212),6.7456,6.7456,6.7456,,,TRUE,10.1103/PhysRevB.72.174505
Li2Pt3B,Li2Pt3B,Bulk,,,SC,Type-II,2.2-2.8 K,,Cubic,Noncentrosymmetric,,,,,,,,10.1103/PhysRevB.78.224520
Li2Pt3B,Li2Pt3B,Bulk,,,SC,Noncentrosymmetric,,,,,,,,,,,FALSE,10.1103/PhysRevB.91.220502
Lithium Platinum Boride,Li2Pt3B,,,,SC,,,,,,,,,,,,FALSE,10.1103/PhysRevB.107.134518
Li2Pt3B,Li2Pt3B,Bulk,,,SC,,2.43 K,,,,,,,,,,,10.1103/PhysRevB.82.184525
Lithium Platinum Boride,Li2Pt3B,,,,SC,Unconventional,,,,Noncentrosymmetric,,,,,,,FALSE,10.1103/PhysRevB.93.020503
Li2Pt3B,Li2Pt3B,,,,SC,,,,,,,,,,,,FALSE,10.1103/PhysRevB.89.020505
Li2Pt3B,Li2Pt3B,Bulk,,,SC,Noncentrosymmetric,,,,,,,,,,,FALSE,10.1103/PhysRevB.99.184513
Li2Pt3B,Li2Pt3B,Bulk,,,SC,,,,Cubic,,P4332,,,,,,FALSE,10.1103/PhysRevB.100.094522
Li2Pt3B,Li2Pt3B,,,,SC,,,,,,,,,,,,FALSE,10.1103/PhysRevB.110.174506
Li2Pt3B,Li2Pt3B,Bulk,,,SC,Noncentrosymmetric,,,,,,,,,,,FALSE,10.1103/PhysRevLett.112.107002
Li2Pt3B,Li2Pt3B,Bulk,,,SC,,,,,,,,,,,,FALSE,10.1103/PhysRevB.107.224504
Lithium Platinum Boride,Li2Pt3B,,,,SC,Noncentrosymmetric,2.7 K,,,,,,,,,,FALSE,10.1103/PhysRevB.105.224505
Li2Pt3B,Li2Pt3B,,,,SC,,,,,noncentrosymmetric,,,,,,,,10.1103/PhysRevMaterials.1.064801
Li2Pt3B,Li2Pt3B,Bulk,,,SC,"noncentrosymmetric, Type-II",,,,,,,,,,,TRUE,10.1103/PhysRevB.86.174514
Lithium Platinum Boride,Li2Pt3B,Bulk,,,SC,,,,,,,,,,,,FALSE,10.1103/PhysRevB.94.104512
Li2Pt3B,Li2Pt3B,,,,SC,Unconventional/Noncentrosymmetric,,,,Noncentrosymmetric,,,,,,,,10.1103/PhysRevB.98.184516
Li2Pt3B,Li2Pt3B,,,,SC,,,,,,,,,,,,FALSE,10.1103/PhysRevB.98.180504
Li2Pt3B,Li2Pt3B,Bulk,,,SC,,,,,,,,,,,,FALSE,10.1103/PhysRevB.103.174511
Li2Pt3B,Li2Pt3B,Bulk,,,SC,"noncentrosymmetric, triplet",,,,,,,,,,,FALSE,10.1103/PhysRevB.93.014510
Li2Pt3B,Li2Pt3B,,,,SC,Noncentrosymmetric,,ambient pressure,,,,,,,,,FALSE,10.1103/PhysRevB.83.064522
Lithium Platinum Boride,Li2Pt3B,Bulk,0.225 mm,,SC,Type-II/Unconventional/Noncentrosymmetric,3.0 K,,Cubic (distorted),Distorted boron-centered octahedra (BPt6) with interpenetrating lithium sublattice,,,,,,1.5 T,TRUE,10.1103/PhysRevB.80.132502
Lithium Platinum Boride,Li2Pt3B,,,,SC,,,,,,,,,,,,FALSE,10.1103/PhysRevLett.99.257004
Lithium platinum boride,Li2Pt3B,,,,SC,,,,,Noncentrosymmetric,,,,,,,FALSE,10.1103/PhysRevB.102.064507
Li2Pt3B,Li2Pt3B,,,,SC,,,,,Noncentrosymmetric,,,,,,,,10.1103/PhysRevB.77.014513
Lithium Platinum Boride,Li2Pt3B,Bulk,,,SC,Noncentrosymmetric,,,,,,,,,,,FALSE,10.1103/PhysRevB.99.094517
Lithium Platinum Boride,Li2Pt3B,,,,SC,Type-II,,,,Noncentrosymmetric,,,,,,,FALSE,10.1103/PhysRevLett.111.107002
Lithium Platinum Boride,Li2Pt3B,Bulk,,,SC,Noncentrosymmetric,,,,,,,,,,,FALSE,10.1103/PhysRevB.102.214504
Lithium Platinum Boride,Li2Pt3B,Bulk,,,SC,,,,,,,,,,,,FALSE,10.1103/PhysRevB.76.064527
Li2Pt3B,Li2Pt3B,,,,SC,noncentrosymmetric,,,Cubic,noncentrosymmetric,,,,,,,FALSE,10.1103/PhysRevB.109.054508
Li2Pt3B,Li2Pt3B,,,,SC,,,,,noncentrosymmetric,,,,,,,FALSE,10.1103/PhysRevB.79.144509
Li2Pt3B,Li2Pt3B,Bulk,,,SC,,,,,,,,,,,,FALSE,10.1103/PhysRevB.94.054515
Li2Pt3B,Li2Pt3B,,,,SC,,,,,,,,,,,,FALSE,10.1103/PhysRevB.99.134509
Li2Pt3B,Li2Pt3B,Bulk,,,SC,Unconventional,,,,,,,,,,,FALSE,10.1103/PhysRevB.89.094509
Lithium Platinum Boride,Li2Pt3B,,,,SC,,,,,,,,,,,,FALSE,10.1103/PhysRevB.95.224506
Li2Pt3B,Li2Pt3B,,,,SC,,,,,,,,,,,,FALSE,10.1103/PhysRevB.111.094511
Li2Pt3B,Li2Pt3B,Bulk,,,SC,Noncentrosymmetric,2.2–2.8 K,,Cubic,Noncentrosymmetric,,,,,,,,10.1103/PhysRevB.77.104520
Li2Pt3B,Li2Pt3B,,,,SC,,,,,,,,,,,,FALSE,10.1103/PhysRevMaterials.3.104802
Lithium Platinum Boride,Li2Pt3B,Bulk,,,SC,Noncentrosymmetric,,,,,,,,,,,FALSE,10.1103/PhysRevB.99.014516
Li2Pt3B,Li2Pt3B,,,,SC,,,,,,,,,,,,FALSE,10.1103/PhysRevB.74.220502
Li2Pt3B,Li2Pt3B,Thin Film,,,SC,Type-II,6-7.3 K,,,,,,,,,,TRUE,10.1016/j.physc.2009.11.067
Li2Pt3B,Li2Pt3B,Bulk,,,SC,Type-II,2.6 K,,Cubic,,,,,,,,TRUE,10.1016/j.physb.2007.10.343
Li2Pt3B,Li2Pt3B,Bulk,,,SC,Type-II,2.8 K,,Cubic,,P4332,,,,,,TRUE,10.1016/j.physc.2010.05.043
Li2Pt3B,Li2Pt3B,Bulk,,,SC,Unconventional,3 K,,Noncentrosymmetric,Cubic,P4332,,,,,,TRUE,10.1016/j.physc.2013.04.059
Li2Pt3B,Li2Pt3B,Bulk,,,SC,Type-II,2-3 K,,Noncentrosymmetric,,P 4_3 32,12.765,12.765,12.765,,,FALSE,10.1016/j.physc.2005.08.006
Li2Pt3B,Li2Pt3B,Bulk,,,SC,Type-II,2.6 K,,Cubic,,P4332,,,,,,TRUE,10.1016/j.physc.2007.05.015
Li2Pt3B,Li2Pt3B,Bulk,,,SC,Type-II,2.5 K,,Cubic,,P4332,,,,,1.5 T,TRUE,10.1016/j.physb.2007.10.249
Li2Pt3B,Li2Pt3B,Bulk,,,SC,Type-II,2.17 K,0 GPa,Cubic,Cubic,P 4_3 32,,,,,,TRUE,10.1016/j.physc.2006.04.041
Li2Pt3B,Li2Pt3B,Bulk,,,SC,Type-II,2.6 K,0 GPa,Cubic,,P4332,,,,,,TRUE,10.1016/j.physc.2007.03.162
Li2Pt3B,Li2Pt3B,Bulk,,,SC,Type-II,2.2-2.8,,Cubic,Antiperovskite-like,,,,,,,TRUE,10.1016/j.physc.2007.03.163
Li2Pt3B,Li2Pt3B,Bulk,,,SC,Type-II,2 K,,Cubic,,P 4_3 32,0.67441 nm,,,,,TRUE,10.1016/j.physc.2006.03.077
Li2Pt3B,Li2Pt3B,Bulk,,,SC,Type-II,2.8 K,0 T,Cubic,,P4332,6.7294 Å,6.7294 Å,6.7294 Å,,,TRUE,10.1016/j.physc.2009.12.029
Li2Pt3B,Li2Pt3B,Bulk,,,SC,Type-II,2 K,,Cubic,,P4332,,,,,,TRUE,10.1016/j.physc.2007.03.032
Li2Pt3B,Li2Pt3B1,Bulk,,,SC,Type-II,,,,,,,,,,,,10.1103/PhysRevB.101.245145
Li2RbC60,Li2RbC60,Bulk,,,NSC,,,,,,,,,,,,,10.1103/PhysRevB.59.R6628
Li2RbC60,Li2RbC60,Bulk,,,NSC,,No superconductivity observed down to 50 mK,,,fcc,,,,,,,True,10.1103/PhysRevB.54.R6861
Lithium Scandium Hexadecahydride,Li2ScH16,Bulk,,,SC,High-Tc,281 K,300 GPa,,,,,,,,,,10.1103/PhysRevB.110.174515
Lithium Scandium Heptadecahydride,Li2ScH17,Bulk,,,SC,High-Tc,94 K,300 GPa,,,,,,,,,,10.1103/PhysRevB.110.174515
Li2SeH6,Li2SeH6,Bulk,,,SC,,77 K,200 GPa,Hexagonal,Layered,P6/mmm,,,,,,FALSE,10.1103/PhysRevResearch.7.013049
Li2SH6,Li2SH6,Bulk,,,SC,,46 K,200 GPa,Hexagonal,Layered,P6/mmm,,,,,,FALSE,10.1103/PhysRevResearch.7.013049
Li2YH17,Li2YH17,Bulk,,,SC,High-Tc,<100 K,300 GPa,Hexagonal,clathrate,P6_3/mmc,,,,,,FALSE,10.1103/PhysRevB.111.054505
Lithium Tetraboride Dicarbide,Li3B4C2,Bulk,,,SC,phonon-mediated/High-Tc,53.8 K,ambient,Hexagonal,layered,,4.8669,4.8669,3.5092,,,FALSE,10.1103/PhysRevB.91.045132
Li3B4C2,Li3B4C2,Bulk,,,SC,High-Tc/phonon-mediated,>50 K,Ambient,,,,,,,,,FALSE,10.1103/PhysRevB.101.094501
Li3B4C2,Li3B4C2,Bulk,,,SC,High-Tc,50 K,,,,,,,,,,FALSE,10.1103/PhysRevResearch.6.033241
Li3B4C2,Li3B4C2,Bulk,,,SC,Type-II,40-55 K,,,honeycomb,,,,,,,FALSE,10.1103/PhysRevB.102.144504
Li3Be,Li3Be,Bulk,,,SC,Type-II,15-18,90,Monoclinic,C2/m,C2/m,6.9289,3.2949,8.0328,,,FALSE,10.1016/j.commatsci.2014.02.032
Li3Be,Li3Be,Bulk,,,SC,Type-II,0.1-0.6,110,Monoclinic,P21/c,P21/c,3.8213,3.9315,5.9537,,,FALSE,10.1016/j.commatsci.2014.02.032
"Li3C4 (Immm, 50 GPa)",Li3C4,Bulk,,,SC,,0.06 K,50 GPa,Orthorhombic,,Immm,,,,,,FALSE,10.1103/PhysRevB.106.054519
Li3Ca2C6,Li3Ca2C6,Bulk,,,SC,Type-II,11.15 K,,,Hexagonal,,745 pm,745 pm,,30 Oe,2000 Oe,TRUE,10.1016/j.jssc.2006.01.053
Li3Ca2C6,Li3Ca2C6,Bulk,,,SC,Type-II,11.15 K,,Hexagonal,,,432.3 pm,,970 pm,,,TRUE,10.1016/j.solidstatesciences.2007.11.034
Li3Ca2C6,Li3Ca2C6,Bulk,,,SC,Type-II,11.15 K,0 GPa,,,,,,,,,FALSE,10.1016/j.carbon.2016.01.071
Li3CsC60,Li3CsC60,Bulk,,,SC,Type-II,10.5 K,,Cubic,face-centered-cubic,Fm-3m,14.1090(4) Å,14.1090(4) Å,14.1090(4) Å,,,True,10.1103/PhysRevB.59.R6628
Li3 Mo6 S8,Li3Mo6S8,Bulk,,,SC,,,,Rhombohedral,Chevrel,,,,,,,True,10.1103/PhysRevB.31.3084
Li3S,Li3S,Bulk,,,SC,,80 K,500 GPa,Cubic,face-centered cubic,,,,,,,,10.1103/PhysRevB.108.054102
Li3ScB8,Li3ScB8,Bulk,,,SC,,31.1 K,,,,,,,,,,FALSE,10.1103/PhysRevB.111.014104
Li3Th2H28,Li3Th2H28,Bulk,,,SC,High-Tc,203 K,300 GPa,,clathrate,,,,,,,FALSE,10.1103/PhysRevB.111.054505
Li3ZrB8,Li3ZrB8,Bulk,,,SC,,38.0 K,,,,,,,,,,FALSE,10.1103/PhysRevB.111.014104
Li4B5C3,Li4B5C3,Bulk,,,SC,phonon-mediated,16.8 K,Ambient,,,,,,,,,FALSE,10.1103/PhysRevB.101.094501
Li4B5C3,Li4B5C3,Bulk,,,SC,High-Tc,,,,,,,,,,,FALSE,10.1103/PhysRevResearch.6.033241
Li4B5C3,Li4B5C3,Bulk,,,SC,Type-II,17 K,,,honeycomb,,,,,,,FALSE,10.1103/PhysRevB.102.144504
Li4CsC60,Li4CsC60,Bulk,,,SC,Type-II,8 K,,Cubic,face-centered-cubic,,,,,,,True,10.1103/PhysRevB.59.R6628
Li4 Mo6 S8,Li4Mo6S8,Bulk,,,SC,,,,Triclinic,Chevrel,,,,,,,True,10.1103/PhysRevB.31.3084
Li4Ti5O12,Li4Ti5O12,Thin Film,,MgAl2O4 (001),NSC,,,,,,,,,,,,TRUE,10.1103/PhysRevB.100.184509
Li5C,Li5C,Bulk,,,SC,,,,Hexagonal,,P6/mmm,,,,,,FALSE,10.1103/PhysRevB.109.134505
Li5C,Li5C,Bulk,,,SC,,48.3 K,210 GPa,,,,,,,,,FALSE,10.1103/PhysRevB.108.054102
Li5C,Li5C,Bulk,,,SC,,48.3 K,210 GPa,Hexagonal,,P6/mmm,,,,,,FALSE,10.1103/PhysRevB.110.144523
"Li5C (P-3m1, 50 GPa)",Li5C,Bulk,,,SC,,1.5 K,50 GPa,Hexagonal,,P-3m1,,,,,,FALSE,10.1103/PhysRevB.106.054519
"Li5C (Cmcm-I, 95 GPa)",Li5C,Bulk,,,SC,,5.7 K,95 GPa,Orthorhombic,,Cmcm,,,,,,FALSE,10.1103/PhysRevB.106.054519
"Li5C (C2/m, 100 GPa)",Li5C,Bulk,,,SC,,3.1 K,100 GPa,Monoclinic,,C2/m,,,,,,FALSE,10.1103/PhysRevB.106.054519
"Li5C (Cmcm-II, 120 GPa)",Li5C,Bulk,,,SC,,3.1 K,120 GPa,Orthorhombic,,Cmcm,,,,,,FALSE,10.1103/PhysRevB.106.054519
Lithium Carbide,Li5C,Bulk,,,SC,electride/NA,3.1 K,,,,,,,,,,,10.1103/PhysRevB.110.054511
Li5C,Li5C,Bulk,,,SC,Electride,48.3 K,,,,,,,,,,,10.1103/PhysRevB.107.L100501
Li5C,Li5C,Bulk,,,SC,,5.7 K,95 GPa,,,,,,,,,,10.1016/j.rinp.2024.107703
Li5CsC60,Li5CsC60,Bulk,,,NSC,,,,Cubic,face-centered-cubic,,,,,,,True,10.1103/PhysRevB.59.R6628
Li5Ge,Li5Ge,Bulk,,,SC,,0.9 K,25 GPa,Orthorhombic,,Cmcm,,,,,,FALSE,10.1103/PhysRevB.110.144523
Li5Ge,Li5Ge,Bulk,,,SC,,0.2 K,50 GPa,Triclinic,,C2/c,,,,,,FALSE,10.1103/PhysRevB.110.144523
Lithium Helide,Li5He2,Bulk,,,SC,,26 K,210 GPa,Trigonal,Electride,R-3m,2.01,2.01,12.48,,,FALSE,10.1103/PhysRevB.106.L220501
Li5He2,Li5He2,Bulk,,,SC,,26 K,210 GPa,,,,,,,,,FALSE,10.1103/PhysRevB.110.144523
Li5MoH11,Li5MoH11,Bulk,,,SC,,below 7 K,,,,,,,,,,TRUE,10.1103/PhysRevB.109.214506
Lithium pentamolybdenum undecahydride,Li5MoH11,Bulk,,,SC,,at or below 7 K,,,,,,,,,,TRUE,10.1103/PhysRevLett.130.266001
Li5MoH11,Li5MoH11,Bulk,,,SC,,6.5 K,,Hexagonal,,P63cm,,,,,,FALSE,10.1103/PhysRevB.105.094108
Li5MoH11,Li5MoH11,Bulk,,,SC,Type-II,6.5 K,160-210 GPa,Hexagonal,,P63cm (No. 185),,,,,4.5 T (at 140 GPa); 5.3 T (at 150 GPa); 13.7 T (at 160 GPa),TRUE,10.1103/PhysRevB.99.024508
Li5MoH11,Li5MoH11,Bulk,,,SC,,< 10 K,,,,,,,,,,TRUE,10.1103/PhysRevB.104.104509
Li5MoH11,Li5MoH11,Bulk,,,SC,High-Tc,6.5 K,,,,,,,,,,TRUE,10.1016/j.ssc.2021.114260
Li5N,Li5N,Bulk,,,SC,,,,,,,,,,,,FALSE,10.1103/PhysRevB.109.134505
Li5N,Li5N,Bulk,,,SC,Electride,48.97 K,,,,,,,,,,,10.1103/PhysRevB.107.L100501
Li5Na2H40,Li5Na2H40,Bulk,,,SC,High-Tc,211 K,300 GPa,,clathrate,,,,,,,FALSE,10.1103/PhysRevB.111.054505
Lithium Phosphide,Li5P,Bulk,,,SC,electride/NA,2.61 K,,,,,,,,,,,10.1103/PhysRevB.110.054511
Li5P,Li5P,Bulk,,,SC,Electride,2.61 K,200 GPa,Monoclinic,,C2/c,,,,,,FALSE,10.1103/PhysRevLett.122.097002
Li5P,Li5P,Bulk,,,SC,Electride,0.05 K,300 GPa,Orthorhombic,,Cmcm,,,,,,FALSE,10.1103/PhysRevLett.122.097002
Li5Si,Li5Si,Bulk,,,SC,,1.1 K,1 atm,,,,,,,,,FALSE,10.1103/PhysRevB.110.144523
Li5Si,Li5Si,Bulk,,,SC,,7.2 K,100 GPa,,,,,,,,,FALSE,10.1103/PhysRevB.110.144523
Lithium Silicide,Li5Si,Bulk,,,SC,electride/NA,1.1 K,,,,,,,,,,,10.1103/PhysRevB.110.054511
Li6Al,Li6Al,Bulk,,,SC,Electride,10.0 K,50 GPa,Monoclinic,Layered,C2/m,,,,,,FALSE,10.1103/PhysRevLett.129.246403
Li6Al,Li6Al,Bulk,,,SC,Electride,18.7 K,100 GPa,Monoclinic,Layered,C2/m,,,,,,FALSE,10.1103/PhysRevLett.129.246403
Li6Al,Li6Al,Bulk,,,SC,Electride,29.0 K,150 GPa,Monoclinic,Layered,C2/m,,,,,,FALSE,10.1103/PhysRevLett.129.246403
Li6C (anti-CdCl2-I phase),Li6C,Bulk,,,SC,conventional,4.2 K,40 GPa,Hexagonal,anti-CdCl2-I,,,,,,,FALSE,10.1103/PhysRevLett.127.157002
Li6C (anti-CdCl2-II phase),Li6C,Bulk,,,SC,conventional,10.0 K,80 GPa,Hexagonal,anti-CdCl2-II,,,,,,,FALSE,10.1103/PhysRevLett.127.157002
Li6C,Li6C,Bulk,,,SC,,10 K,80 GPa,Trigonal,,R-3m,,,,,,FALSE,10.1103/PhysRevB.110.144523
"Li6C (Cmmm, 50 GPa)",Li6C,Bulk,,,SC,,0.01 K,50 GPa,Orthorhombic,,Cmmm,,,,,,FALSE,10.1103/PhysRevB.106.054519
Li6C,Li6C,Bulk,,,SC,Electride,,,,,,,,,,,,10.1103/PhysRevLett.129.246403
Li6CsC60,Li6CsC60,Bulk,,,NSC,,,,Cubic,face-centered-cubic,,,,,,,True,10.1103/PhysRevB.59.R6628
Li6P,Li6P,Bulk,,,SC,,39.3 K,,Monoclinic,,C2/c,,,,,,FALSE,10.1103/PhysRevB.109.134505
Li6P,Li6P,Bulk,,,SC,,41.36 K,,Trigonal,,R-3m,,,,,,FALSE,10.1103/PhysRevB.109.134505
Li6P,Li6P,Bulk,,,SC,conventional,39.3 K,270 GPa,Monoclinic,,C2/c,,,,,,FALSE,10.1103/PhysRevLett.127.157002
Li6P,Li6P,Bulk,,,SC,,39.33 K,270 GPa,,,,,,,,,,10.1103/PhysRevB.108.054102
Li6P,Li6P,Bulk,,,SC,,39.3 K,270 GPa,,,,,,,,,FALSE,10.1103/PhysRevB.106.054519
Lithium Phosphide (P1 phase),Li6P,Bulk,,,SC,electride/NA,2.87 K,,,,,,,,,,,10.1103/PhysRevB.110.054511
Li6P,Li6P,Bulk,,,SC,Electride,39.3 K,,,,,,,,,,,10.1103/PhysRevB.107.L100501
Li6P,Li6P,Bulk,,,SC,Electride,2.87 K,200 GPa,Triclinic,,P-1,,,,,,FALSE,10.1103/PhysRevLett.122.097002
Li6P,Li6P,Bulk,,,SC,Electride,39.3 K,270 GPa,Monoclinic,,C2/c,,,,,,FALSE,10.1103/PhysRevLett.122.097002
Li6P,Li6P,Bulk,,,SC,Electride,49.49 K,200 GPa,Monoclinic,,C2/c,,,,,,FALSE,10.1103/PhysRevLett.122.097002
Li6P,Li6P,Bulk,,,SC,Electride,36.4 K,300 GPa,Monoclinic,,C2/c,,,,,,FALSE,10.1103/PhysRevLett.122.097002
Li6P,Li6P,Bulk,,,SC,Electride,,,,,,,,,,,,10.1103/PhysRevLett.129.246403
Li7Ge,Li7Ge,Bulk,,,SC,,1.2 K,25 GPa,Triclinic,,P2_1/m,,,,,,FALSE,10.1103/PhysRevB.110.144523
Li8Ag,Li8Ag,Bulk,,,SC,,,,Cubic,,Fm-3m,,,,,,FALSE,10.1103/PhysRevB.109.134505
Li8Au,Li8Au,Bulk,,,SC,,,,Cubic,,Fm-3m,,,,,,FALSE,10.1103/PhysRevB.109.134505
Li8Au,Li8Au,Bulk,,,SC,Electride,68.5 K,250 GPa,Cubic,NaCl-type/double-fcc,Fm-3m,,,,,,FALSE,10.1103/PhysRevB.107.L100501
Li8Au,Li8Au,Bulk,,,SC,,73.1 K,250 GPa,,,,,,,,,,10.1016/j.rinp.2024.107703
Li8Cs,Li8Cs,Bulk,,,SC,,,,,,,,,,,,FALSE,10.1103/PhysRevB.109.134505
Li8Ge,Li8Ge,Bulk,,,SC,,0.3 K,50 GPa,Triclinic,,C2/c,,,,,,FALSE,10.1103/PhysRevB.110.144523
Li8H4,Li8H4,Bulk,,,SC,,40.3 K,300 GPa,Cubic,simple cubic,Pm-3m,,,,,,FALSE,10.1103/PhysRevB.109.134505
Li8H4,Li8H4,Bulk,,,SC,,,300 GPa,Cubic,,Fm-3m,,,,,,FALSE,10.1103/PhysRevB.109.134505
Li8H5,Li8H5,Bulk,,,SC,,,300 GPa,Cubic,,Pm-3m,,,,,,FALSE,10.1103/PhysRevB.109.134505
Li8H6,Li8H6,Bulk,,,SC,,,300 GPa,Cubic,,Im-3m,,,,,,FALSE,10.1103/PhysRevB.109.134505
Li8H7,Li8H7,Bulk,,,SC,,,300 GPa,Cubic,,Pm-3m,,,,,,FALSE,10.1103/PhysRevB.109.134505
Li8O,Li8O,Bulk,,,SC,,5.5482 K,100 GPa,Monoclinic,,C2/c,,,,,,FALSE,10.1103/PhysRevB.108.054102
Li8P,Li8P,Bulk,,,SC,Electride,7.15 K,200 GPa,Monoclinic,,C2/c,,,,,,FALSE,10.1103/PhysRevLett.122.097002
Li9Te,Li9Te,Bulk,,,SC,,10.2 K,75 GPa,,,,,,,,,,10.1103/PhysRevB.108.054102
Lithium gold boride,LiAu3B,Bulk,,,SC,Type-II,5.8 K,0 GPa,Hexagonal,,,,,,,,FALSE,10.1016/j.ssc.2018.01.007
LiB (MS2-LiB),LiB,Bulk,,,SC,,10 K,,Hexagonal,metal-sandwich (MS),,,,,,,FALSE,10.1103/PhysRevB.78.094520
LiB,LiB,Bulk,,,SC,,10-15 K,0 GPa,Rhombohedral,metal sandwich (MS1),R-3m,5.92,5.92,5.92,,,FALSE,10.1103/PhysRevB.75.144506
MS1-LiB,LiB,Bulk,,,SC,,10-15 K,,,,R-3m,,,,,,FALSE,10.1016/j.physleta.2020.126525
LiB0.9Be0.1C,LiB0.9Be0.1C,Bulk,,,SC,High-Tc,37 K,,,,,2.749 Å,,6.980 Å,,,FALSE,10.1016/j.ssc.2013.06.015
LiB1.1C0.9,LiB1.1C0.9,Bulk,,,SC,High-Tc,36 K,,,,,,,,,,FALSE,10.1103/PhysRevResearch.6.033241
P42/mmc-LiB2,LiB2,Bulk,,,SC,Type-II,20.1 K,Ambient,Tetragonal,,P42/mmc,3.106,3.106,10.218,,,FALSE,10.1016/j.chemphys.2023.112093
I41/amd-LiB2,LiB2,Bulk,,,SC,Type-II,12.6 K,Ambient,Tetragonal,,I41/amd,3.097,3.097,10.243,,,FALSE,10.1016/j.chemphys.2023.112093
P6/mmm-LiB2,LiB2,Bulk,,,SC,Type-II,31.4 K,Ambient,Hexagonal,,P6/mmm,2.973,2.973,3.466,,,FALSE,10.1016/j.chemphys.2023.112093
Trilayer LiB2C2 (unstrained),LiB2C2,Thin Film,Trilayer,,SC,Type-II/High-Tc/phonon-mediated,92 K,Ambient,Hexagonal,Layered honeycomb,,2.706,2.706,15,,,FALSE,10.1103/PhysRevB.101.094501
Trilayer LiB2C2 (6% biaxial tensile strain),LiB2C2,Thin Film,Trilayer,,SC,Type-II/High-Tc/phonon-mediated,125 K,Ambient,Hexagonal,Layered honeycomb,,2.868,2.868,15,,,FALSE,10.1103/PhysRevB.101.094501
LiB2C2 (trilayer),LiB2C2,Thin Film,Trilayer,,SC,High-Tc,90 K,,,,,,,,,,FALSE,10.1103/PhysRevResearch.6.033241
LiB2C2,LiB2C2,Trilayer,,freestanding,SC,Type-II,40-100 K,,,trilayer,,,,,,,FALSE,10.1103/PhysRevB.102.144504
LiB4,LiB4,Bulk,,,SC,Type-II,32.0 K,0.0,,,,,,,,,FALSE,10.1016/j.mtphys.2022.100954
Li-intercalated χ3 bilayer borophene,LiB8,Bilayer,,,SC,,,,Orthorhombic,bilayer borophene,Cmmm (No. 65),,,,,,FALSE,10.1103/PhysRevMaterials.8.064803
LiBC,LiBC,Bulk,,,NSC,,,,Hexagonal,layered,P63/mmc,2.752 Å,2.752 Å,7.058 Å,,,False,10.1103/PhysRevLett.88.127001
LiBC,LiBC,Bulk,,,NSC,,,,,,,,,,,,,10.1103/PhysRevB.64.092503
LiBC,LiBC,Bulk,,,NSC,,,,Hexagonal,heterographite,P63/mmc,2.752 Å,2.752 Å,7.058 Å,,,True,10.1103/PhysRevB.64.224509
LiBC,LiBC,Bulk,,,NSC,,,,Hexagonal,layered,,,,,,,True,10.1103/PhysRevB.66.220502
LiBC,LiBC,Bulk,,,NSC,,NSC,Ambient,Hexagonal,Layered honeycomb,,2.752,2.752,7.058,,,TRUE,10.1103/PhysRevB.101.094501
LiBC,LiBC,Bulk,,,NSC,,,,Hexagonal,Graphene-like net,,,,,,,FALSE,10.1103/PhysRevResearch.6.033241
LiBC (monolayer),LiBC,Thin Film,Monolayer,,SC,High-Tc,70 K,,,,,,,,,,FALSE,10.1103/PhysRevResearch.6.033241
LiBC,LiBC,Bulk,,,NSC,,,,,,,,,,,,FALSE,10.1103/PhysRevB.75.144506
Li-doped BC2N,LiBC2N,Bulk,,,SC,High-Tc,3.58 K,0 GPa,,,,,,,,,FALSE,10.1016/j.mtphys.2023.101115
LiBC3,LiBC3,Bulk,,,SC,High-Tc,16.8 K,,,,,,,,,,FALSE,10.1103/PhysRevResearch.6.033241
LiBC3,LiBC3,Bulk,,,SC,Type-II,34 K,,Hexagonal,graphene-like/honeycomb,P-6m2 (No. 187),2.541,2.541,7.599,,,FALSE,10.1103/PhysRevB.102.144504
LiBCH,LiBCH,Thin Film,Monolayer,,SC,High-Tc,82.0 K,Ambient,Hexagonal,Graphene-like net,,2.7258,2.7258,,,,FALSE,10.1103/PhysRevResearch.6.033241
LiBCH (strained),LiBCH,Thin Film,Monolayer,,SC,High-Tc,103.5 K,Ambient,Hexagonal,Graphene-like net,,,,,,,FALSE,10.1103/PhysRevResearch.6.033241
LiBe,LiBe,Bulk,,,SC,Type-II,15.2,80 GPa,Monoclinic,P21/m,P21/m,,,,,,FALSE,10.1016/j.ssc.2011.09.032
LiBe,LiBe,Bulk,,,SC,Type-II,18.4,100 GPa,Monoclinic,P21/m,P21/m,,,,,,FALSE,10.1016/j.ssc.2011.09.032
LiBe2,LiBe2,Bulk,,,SC,Type-II,2.5,80,,,,,,,,,FALSE,10.1016/j.commatsci.2014.02.032
LiBeH3,LiBeH3,Bulk,,,NSC,,,,Orthorhombic,CuGeO3-type silicate,Pmma,,,,,,False,10.1103/PhysRevB.38.12776
Lithium Beryllium Hydride,LiBeH3,Bulk,,,NSC,,,,Cubic,perovskite,,3.36 Å,,,,,False,10.1103/PhysRevB.55.1454
LiBeH3,LiBeH3,Bulk,,,NSC,,,,Cubic,perovskite,,3.3 Å,3.3 Å,3.3 Å,,,False,10.1103/PhysRevB.39.7949
LiBeH3,LiBeH3,Bulk,,,NSC,,,,,perovskite,,2.545 Å,,,,,True,10.1103/PhysRevB.65.094510
LiBeH3 Structure I,LiBeH3,Bulk,,,NSC,,,ambient pressure,Cubic,perovskite,,3.19 Å,3.19 Å,3.19 Å,,,False,10.1103/PhysRevB.38.3576
LiBeH3 Structure II,LiBeH3,Bulk,,,SC,,,ambient pressure,Cubic,perovskite,,3.18 Å,3.18 Å,3.18 Å,,,False,10.1103/PhysRevB.38.3576
LiBeH3 Structure I under high pressure,LiBeH3,Bulk,,,SC,,,0.7 Mbar,Cubic,perovskite,,2.72 Å,2.72 Å,2.72 Å,,,False,10.1103/PhysRevB.38.3576
LiBeH3,LiBeH3,Bulk,,,NSC,,,,,,,,,,,,,10.1103/PhysRevB.41.861
oS16-LiBH2,LiBH2,Bulk,,,SC,High-Tc,10 K,600 GPa,Orthorhombic,Orthorhombic,Cmcm,3.076 Å,6.251 Å,2.729 Å,,,FALSE,10.1016/j.physleta.2020.126525
LiBi,LiBi,Bulk,,,SC,,2.5 K,,,tP,,,,,,,TRUE,Handbook of SC
Li-hBN bilayer,LiBN,Bilayer,,,SC,,19 K,,,,,,,,,,FALSE,10.1103/PhysRevB.108.054512
LiB₁₂(O),LiB₁₂,Bulk,,,SC,,,,Rhombohedral,α-rhombohedral boron derivative,,5.077 Å,,,,,False,10.1103/PhysRevB.54.13665
Li@B₁₂,LiB₁₂,Bulk,,,NSC,,,,Rhombohedral,α-rhombohedral boron derivative,,,,,,,False,10.1103/PhysRevB.54.13665
Li-graphene bilayer,LiC,Bilayer,,,SC,,13.4 K,,,,,,,,,,FALSE,10.1103/PhysRevB.108.054512
Li-graphene (on a hBN substrate),LiC,Monolayer,,hBN,SC,,12 K,,,,,,,,,,FALSE,10.1103/PhysRevB.108.054512
Li-graphene (10% tensile biaxial strain),LiC,Monolayer,,,SC,High-Tc,33.8 K,,,,,,,,,,FALSE,10.1103/PhysRevB.108.054512
Li-graphene monolayer,LiC,Monolayer,,,SC,,5.7 K,,,,,,,,,,FALSE,10.1103/PhysRevB.108.054512
Lithium carbide,LiC2,Bulk,,,SC,,1.9 K,3.3 GPa,,Graphite intercalation compound (GIC),,,,,,,TRUE,10.1103/PhysRevB.108.214507
"LiC2 (P6/mmm, 100 GPa)",LiC2,Bulk,,,SC,,0.4 K,100 GPa,Hexagonal,,P6/mmm,,,,,,FALSE,10.1103/PhysRevB.106.054519
LiC2,LiC2,Bulk,,,SC,,1.9,,,,,,,,,,FALSE,10.1016/j.physc.2015.02.029
Li-deposited C3N,LiC3N,Thin Film,,,SC,Type-II,13.03 K,,Honeycomb,Planar,P6/mmm,4.851 Å,,,,,FALSE,10.1016/j.physc.2019.01.004
LiC6,LiC6,Bulk,,,SC,,,,,graphite intercalation compound,,,,,,,,10.1103/PhysRevB.64.092503
Lithium graphite intercalation compound,LiC6,Bulk,,,SC,Type-I,< 5 K,,,graphite intercalation,,,,,,,,10.1103/PhysRevB.65.184525
Li-deposited graphene,LiC6,Thin Film,Monolayer,,SC,phonon-mediated,8.1 K,,,graphene-based,,,,,,,FALSE,10.1103/PhysRevB.101.214514
Li-deposited graphene (experimental),LiC6,Thin Film,Monolayer,,SC,phonon-mediated,5.9 K,,,graphene-based,,,,,,,TRUE,10.1103/PhysRevB.101.214514
"LiC6 (monolayer, Li-decorated graphene)",LiC6,Thin Film,Monolayer,,SC,,8.1 K,,,,,,,,,,FALSE,10.1103/PhysRevB.101.134518
Lithium-decorated graphene,LiC6,2D,,,SC,,5.8-6.2 K,,,graphene-derived,,,,,,,FALSE,10.1103/PhysRevB.99.224512
Lithium-decorated graphene on h-BN,LiC6,2D,,h-BN,SC,,,,,graphene-derived,,,,,,,FALSE,10.1103/PhysRevB.99.224512
Lithium-decorated graphene (10% tensile biaxial strain),LiC6,2D,,,SC,,,,,graphene-derived,,,,,,,FALSE,10.1103/PhysRevB.99.224512
Lithium-decorated graphene (bilayer),LiC6,2D,,,SC,,,,,graphene-derived,,,,,,,FALSE,10.1103/PhysRevB.99.224512
Li-decorated monolayer graphene,LiC6,Monolayer,,,SC,,5.9 K,,Hexagonal,sqrt(3) x sqrt(3) R30° graphene supercell,,4.24,4.24,,,,FALSE,10.1103/PhysRevB.94.064509
Lithium-intercalated graphite,LiC6,Bulk,,,NSC,,NSC,,,Graphite intercalation compound,,,,,,,FALSE,10.1103/PhysRevB.74.184519
LiC6,LiC6,Bulk,,,SC,,5.9 K,,hexagonal,hexagonal/triangular (effective),,,,,,,TRUE,10.1103/PhysRevB.108.054512
Li-deposited Graphene,LiC6,Thin Film,,,SC,Type-II,8.10 K,,,,,,,,,,FALSE,10.1016/j.physc.2019.01.004
Li-decorated monolayer graphene,LiC6,Thin Film,,,SC,Type-II,8.1 K,,,Honeycomb,,,,,,,FALSE,10.1016/j.ssc.2017.10.014
LixC60,LiC60,Bulk,,,NSC,,,,,,,,,,,,,10.1103/PhysRevB.45.8845
LiCa2H17,LiCa2H17,Bulk,,,SC,High-Tc,88 K,300 GPa,Tetragonal,clathrate,I4/mcm,,,,,,FALSE,10.1103/PhysRevB.111.054505
Lithium Calcium Hydride,LiCaH3,Bulk,,,NSC,,,,Cubic,perovskite,,4.07 Å,,,,,False,10.1103/PhysRevB.55.1454
LiCBH,LiCBH,Thin Film,Monolayer,,SC,High-Tc,82.5 K,Ambient,Hexagonal,Graphene-like net,,2.7255,2.7255,,,,FALSE,10.1103/PhysRevResearch.6.033241
LiCBH (strained),LiCBH,Thin Film,Monolayer,,SC,High-Tc,120.0 K,Ambient,Hexagonal,Graphene-like net,,,,,,,FALSE,10.1103/PhysRevResearch.6.033241
Lithium cobalt oxide,LiCoO2,Bulk,,,NSC,,NSC,,,,,,,,,,TRUE,10.1103/PhysRevB.106.224417
LiCu2P2,LiCu2P2,,,,SC,,,,,,,,,,,,FALSE,10.1103/PhysRevB.88.014508
LiCu2P2,LiCu2P2,Bulk,,,SC,Type-II,3.7 K,,Tetragonal,ThCr2Si2-type,I4/mmm,3.9099 Å,,9.5857 Å,,,FALSE,10.1016/j.physc.2011.01.005
LiCuF3,LiCuF3,Bulk,,,SC,d-wave,93 K,,Hexagonal,Hexagonal manganite,P63/mmc,3.47,3.47,11.13,,,FALSE,10.1103/PhysRevB.93.075115
Lithium Fluoride,LiF,Bulk,,,NSC,,,,,,,,,,,,,10.1103/PhysRevB.72.014116
Lithium Iron Cobalt Arsenide (Co-doped),LiFe(1-x)CoxAs,,,,SC,iron-based,15-18 K,,,,,,,,,,FALSE,10.1103/PhysRevB.100.064510
"LiFe(As,P)",LiFe(As0.97P0.03),Bulk,,,SC,Iron-based,15.4 K,,,,,,,,,,TRUE,10.1016/j.physc.2011.05.013
LiFe0.6Co0.4As,LiFe0.6Co0.4As,Bulk,,,SC,iron-based,4 K,,,,,,,,,,TRUE,10.1103/PhysRevB.103.054503
LiFe0.75Co0.25As,LiFe0.75Co0.25As,Bulk,,,SC,iron-based,7 K,,,,,,,,,,TRUE,10.1103/PhysRevB.103.054503
LiFe0.85V0.15As,LiFe0.85V0.15As,single crystal,,,NSC,iron-based,NSC,ambient,,,,,,,,,TRUE,10.1103/PhysRevB.94.094524
LiFe0.88Co0.12As,LiFe0.88Co0.12As,Bulk,,,SC,iron-based,,ambient,,,,,,,,,FALSE,10.1103/PhysRevB.94.094524
LiFe0.88Co0.12As,LiFe0.88Co0.12As,Bulk,,,NSC,iron-based,0 K,ambient,,,,,,,,,TRUE,10.1103/PhysRevX.4.031041
LiFe0.88Co0.12As,LiFe0.88Co0.12As,Bulk,,,SC,iron-based,10 K,,,,,,,,,,TRUE,10.1103/PhysRevB.103.054503
LiFe0.916V0.084As,LiFe0.916V0.084As,single crystal,,,NSC,iron-based,NSC,ambient,,,,,,,,,TRUE,10.1103/PhysRevB.94.094524
LiFe0.91Co0.09As,LiFe0.91Co0.09As,Bulk,,,SC,iron-based,12 K,ambient,,,,,,,,,TRUE,10.1103/PhysRevX.4.031041
Li(Fe0.91Co0.09)As,LiFe0.91Co0.09As,Bulk,,,SC,Type-II/iron-based,9 K,,,,,,,,,,TRUE,10.1103/PhysRevLett.122.207001
LiFe0.934V0.066As,LiFe0.934V0.066As,single crystal,,,NSC,iron-based,NSC,ambient,,,,,,,,,TRUE,10.1103/PhysRevB.94.094524
LiFe0.93Cu0.07As,LiFe0.93Cu0.07As,Bulk,,,SC,Iron-based,2.5 K,1 atm,Tetragonal,,,,,,,,TRUE,10.1016/j.physc.2013.03.048
LiFe0.944Co0.056As,LiFe0.944Co0.056As,Bulk,,,SC,iron-based,10.8 K,ambient,Tetragonal,Cu2Sb/PbClF-type,P4/nmm,,,,,,TRUE,10.1103/PhysRevB.84.054534
LiFe0.94Cu0.06As,LiFe0.94Cu0.06As,Bulk,,,SC,Iron-based,6.7 K,1 atm,Tetragonal,,,,,,,,TRUE,10.1016/j.physc.2013.03.048
LiFe0.958V0.042As,LiFe0.958V0.042As,single crystal,,,NSC,iron-based,NSC,ambient,,,,,,,,,TRUE,10.1103/PhysRevB.94.094524
LiFe0.964Co0.036As,LiFe0.964Co0.036As,Bulk,,,SC,iron-based,13.8 K,ambient,Tetragonal,Cu2Sb/PbClF-type,P4/nmm,,,,,,TRUE,10.1103/PhysRevB.84.054534
LiFe0.96Cu0.04As,LiFe0.96Cu0.04As,Bulk,,,SC,Iron-based,8.6 K,1 atm,Tetragonal,,,,,,,,TRUE,10.1016/j.physc.2013.03.048
LiFe0.97Co0.03As,LiFe0.97Co0.03As,Bulk,,,SC,iron-based,,ambient,,,,,,,,,,10.1103/PhysRevB.91.161108
LiFe0.97Cu0.03As,LiFe0.97Cu0.03As,Bulk,,,SC,Iron-based,10.5 K,1 atm,Tetragonal,,,,,,,,TRUE,10.1016/j.physc.2013.03.048
LiFe0.981V0.019As,LiFe0.981V0.019As,single crystal,,,NSC,iron-based,NSC,ambient,,,,,,,,,TRUE,10.1103/PhysRevB.94.094524
LiFe0.986V0.014As,LiFe0.986V0.014As,single crystal,,,SC,iron-based,6 K,ambient,,,,,,,,,TRUE,10.1103/PhysRevB.94.094524
LiFe0.98Cu0.02As,LiFe0.98Cu0.02As,Bulk,,,SC,Iron-based,12.4 K,1 atm,Tetragonal,,,,,,,,TRUE,10.1016/j.physc.2013.03.048
LiFe0.99Co0.01As,LiFe0.99Co0.01As,Bulk,,,SC,iron-based,,,,,,,,,,,TRUE,10.1103/PhysRevB.103.054503
LiFe0.99Co0.01As,LiFe0.99Co0.01As,Bulk,,,SC,iron-based,,ambient,,,,,,,,,,10.1103/PhysRevB.91.161108
LiFe0.99Cu0.01As,LiFe0.99Cu0.01As,Bulk,,,SC,Iron-based,14.3 K,1 atm,Tetragonal,,,,,,,,TRUE,10.1016/j.physc.2013.03.048
LiFe0.9V0.1As,LiFe0.9V0.1As,Bulk,,,NSC,iron-based,NSC,,,,,,,,,,TRUE,10.1103/PhysRevB.103.054503
LiFeAs,LiFeAs,Bulk,,,SC,iron-based,,ambient,Tetragonal,,,,,,,,,10.1103/PhysRevB.102.184512
LiFeAs,LiFeAs,Bulk,,,SC,iron-based,18 K,,,Layered Fe2As2 network of FeAs4 tetrahedra,,,,,,,FALSE,10.1103/PhysRevLett.102.136405
Lithium Iron Arsenide,LiFeAs,Bulk,,,SC,Fe-based,,Tc decreases with pressure,Tetragonal,PbFCl-type,P4/nmm,,,,,,FALSE,10.1103/PhysRevB.86.174522
LiFeAs,LiFeAs,Bulk,,,SC,iron-based,18 K,,Tetragonal,,,,,,,,TRUE,10.1103/PhysRevB.102.184502
LiFeAs,LiFeAs,Bulk,,,SC,,,,,,,,,,,,,10.1103/PhysRevB.83.224507
LiFeAs,LiFeAs,Bulk,,,SC,iron-based,17 K,,Tetragonal,,,3.777,3.777,6.358,,,TRUE,10.1103/PhysRevLett.109.087002
LiFeAs,LiFeAs,,,,SC,,,,,,,,,,,,FALSE,10.1103/PhysRevB.109.125113
LiFeAs,LiFeAs,single crystal,,,SC,iron-based,16 K,ambient,,,,,,,,,TRUE,10.1103/PhysRevB.94.094524
LiFeAs,LiFeAs,,,,SC,iron-based,16 K,,,,,,,,,,FALSE,10.1103/PhysRevB.84.144517
LiFeAs,LiFeAs,,,,SC,iron-based,,,,,,,,,,,FALSE,10.1103/PhysRevB.106.014523
LiFeAs,LiFeAs,Bulk,,,SC,iron-based,,,,,,,,,,,TRUE,10.1103/PhysRevB.98.020502
LiFeAs,LiFeAs,Bulk,,,SC,iron-based/High-Tc,,,,,,,,,,,,10.1103/PhysRevB.82.094503
LiFeAs,LiFeAs,Bulk,,,SC,iron-based,18 K,,Tetragonal,,,,,6.36 Å,,18 T,TRUE,10.1103/PhysRevB.84.054507
LiFeAs,LiFeAs,Bulk,,,SC,iron-based,18 K,,Tetragonal,PbFCl-type,,,,,,,,10.1103/PhysRevB.79.060501
LiFeAs,LiFeAs,Bulk,,,SC,iron-based,18.4 K,ambient,,111-type iron pnictide,,,,,,~16 T,TRUE,10.1103/PhysRevLett.108.047002
LiFeAs,LiFeAs,Bulk,,,SC,iron-based,18 K,ambient,,,,,,,,,TRUE,10.1103/PhysRevX.4.031041
LiFeAs,LiFeAs,,,,SC,iron-based,,,,,,,,,,,FALSE,10.1103/PhysRevB.80.020404
LiFeAs,LiFeAs,Bulk,,,SC,iron-based,16 K,,Tetragonal,,,5.316,5.316,6.306,,,TRUE,10.1103/PhysRevB.86.144511
LiFeAs,LiFeAs,Bulk,,,SC,iron-based,18 K,,,,,,,,,,,10.1103/PhysRevB.87.241105
LiFeAs,LiFeAs,Bulk,,,SC,iron-based,18 K,,,,,,,,,,TRUE,10.1103/PhysRevB.103.054503
LiFeAs,LiFeAs,Bulk,,,SC,iron-based,,,,111-type iron pnictide,,,,,,,FALSE,10.1103/PhysRevB.95.094415
LiFeAs,LiFeAs,Bulk,,,SC,iron-based/High-Tc,18 K,,Tetragonal,Square lattice of Fe,,,,,,,"Inelastic neutron scattering, Angle-resolved photoemission spectroscopy (ARPES), Andreev experiments, Tunneling spectra",10.1103/PhysRevB.98.104510
LiFeAs,LiFeAs,Bulk,,,SC,iron-based,18 K,,,,,,,,,,,10.1103/PhysRevB.85.014520
LiFeAs,LiFeAs,Bulk,,,SC,iron-based,18 K,,,111-type iron pnictide,,,,,,,FALSE,10.1103/PhysRevB.86.214508
LiFeAs,LiFeAs,,,,SC,iron-based,,,,,,,,,,,FALSE,10.1103/PhysRevB.101.224509
LiFeAs,LiFeAs,Bulk,,,SC,Type-II/iron-based,18 K,,,,,,,,,,TRUE,10.1103/PhysRevLett.122.207001
LiFeAs,LiFeAs,Bulk,,,SC,iron-based,,,Tetragonal,,,3.79,3.79,6.36,,,FALSE,10.1103/PhysRevB.94.125147
LiFeAs,LiFeAs,Single Crystal,,,SC,iron-based,15.4 K,ambient,,,,,,,,,TRUE,10.1103/PhysRevB.81.134527
LiFeAs,LiFeAs,Bulk,,,SC,iron-based,18 K,ambient,Tetragonal,,,,,,,,TRUE,10.1103/PhysRevB.104.125130
LiFeAs,LiFeAs,Bulk,,,SC,iron-based,16.8 K,ambient,Tetragonal,Cu2Sb/PbClF-type,P4/nmm,,,,,,TRUE,10.1103/PhysRevB.84.054534
LiFeAs,LiFeAs,Bulk,,,SC,iron-based,,ambient,,,,,,,,,,10.1103/PhysRevB.91.161108
LiFeAs,LiFeAs,Bulk,,,SC,iron-based,18 K,,,layered,,,,,,,FALSE,10.1103/PhysRevB.93.180506
LiFeAs,LiFeAs,Bulk,,,SC,iron-based,,,,layered,,,,,,,FALSE,10.1103/PhysRevB.85.224527
LiFeAs,LiFeAs,,,,SC,iron-based,,,,,,,,,,,,10.1103/PhysRevLett.113.217001
LiFeAs,LiFeAs,Bulk,,,SC,iron-based,,,Tetragonal,Anti-PbO-type,,,,6.3534,,,FALSE,10.1103/PhysRevB.91.014504
LiFeAs,LiFeAs,Bulk,,,SC,iron-based,,,,,,,,,,,FALSE,10.1103/PhysRevB.97.140506
LiFeAs,LiFeAs,Bulk,,,SC,pnictide/iron-based/Type-II,,,,,,,,,,,FALSE,10.1103/PhysRevB.87.144501
LiFeAs,LiFeAs,,,,SC,iron-based,,,,,,,,,,,,10.1103/PhysRevB.83.104518
LiFeAs,LiFeAs,Bulk,,,SC,iron-based,18 K,,,,,,,,,,FALSE,10.1103/PhysRevB.87.054504
LiFeAs,LiFeAs,Bulk,,,SC,iron-based,18 K,ambient,,,,,,,,,,10.1103/PhysRevB.86.020508
LiFeAs,LiFeAs,,,,SC,iron-based,,,,,,,,,,,FALSE,10.1103/PhysRevB.103.075110
LiFeAs,LiFeAs,Bulk,,,SC,iron-based,16 K,,Tetragonal,,P4/nmm,,,,,,FALSE,10.1103/PhysRevB.84.235121
LiFeAs,LiFeAs,Bulk,,,SC,iron-based,18 K,,,,,,,,,,FALSE,10.1103/PhysRevB.90.035104
LiFeAs,LiFeAs,Bulk,,,SC,iron-based,,,,Layered,,,,,,,TRUE,10.1103/PhysRevB.84.054542
LiFeAs,LiFeAs,,,,SC,iron-based,,,,,,,,,,,FALSE,10.1103/PhysRevB.96.104508
LiFeAs,LiFeAs,Bulk,,,SC,iron-based,18 K,,,,,,,,,,TRUE,10.1103/PhysRevB.89.085120
LiFeAs,LiFeAs,,,,SC,iron-based,,,,,,,,,,,FALSE,10.1103/PhysRevB.97.134501
LiFeAs,LiFeAs,Bulk,,,SC,iron-based,12-18 K,,,,,,,,,,FALSE,10.1103/PhysRevB.78.212501
LiFeAs,LiFeAs,Bulk,,,SC,iron-based,,,,,,,,,,,FALSE,10.1103/PhysRevB.101.174516
LiFeAs,LiFeAs,Bulk,0.8 mm,,SC,iron-based,17.85 K,ambient pressure,Tetragonal,,,,,6.35 Å,,"B_c2^||c ≈ 17–27 T, B_c2^⊥c ≈ 26–65 T",TRUE,10.1103/PhysRevB.84.064512
