Repository: WyattBunstine/ML_SC_Project

# ML_SC_Project — Chemically and Geometrically Motivated Crystal Graph Neural Networks

This project predicts and screens superconductors from crystal structure. It frames the
problem as a **two-stage hurdle**: first classify whether a material is a superconductor
candidate (SC vs. non-SC), then regress the critical temperature T_c for superconductors.

Two graph-neural-network families are trained and compared:

- a **baseline CGCNN** ([txie-93/cgcnn](https://github.com/txie-93/cgcnn)), and
- an **MPNN** with learned edge features that consumes richer `crystal_graph_v4` graphs
  (this project's contribution).

File: database/superconductor_materials_full.csv (part 104 of 215)
Material_Name,Chemical_Composition,Material_Class,Film_Thickness,Substrate,Material_Type,Superconductor_Type,Superconducting_Transition_Temperature,Pressure,Crystal_Structure,Lattice_Structure,Space_Group,"Lattice_Constant(a)","Lattice_Constant(b)","Lattice_Constant(c)",Lower_Critical_Field,Upper_Critical_Field,Experimental,DOI
LiFeAs,LiFeAs,Bulk,,,SC,Iron-based/Dirac semimetal/extended s-wave,,,,,,,,,,,TRUE,10.1103/PhysRevLett.123.027003
LiFeAs,LiFeAs,Bulk,,,SC,iron-based,,,,,,,,,,,FALSE,10.1103/PhysRevB.90.134501
LiFeAs,LiFeAs,Bulk,,,SC,iron-based,18 K,ambient,,,,,,,,,TRUE,10.1103/PhysRevB.79.245115
LiFeAs,LiFeAs,Bulk,,,SC,iron-based,,ambient,Tetragonal,,,,,,,17-19.6 T,TRUE,10.1103/PhysRevB.106.134507
LiFeAs,LiFeAs,Bulk,,,SC,iron-based,,,,,,,,,,,FALSE,10.1103/PhysRevB.80.054407
LiFeAs,LiFeAs,Bulk,,,SC,Iron-based/Type-II,,,,,,,,,,,measurements of the temperature and angular dependencies of Hc2,10.1103/PhysRevB.94.214512
LiFeAs,LiFeAs,Bulk,,,SC,iron-based,,,,,,,,,,,FALSE,10.1103/PhysRevB.81.205119
LiFeAs,LiFeAs,,,,SC,iron-based,16.5 K,,,,,,,,,,TRUE,10.1103/PhysRevLett.118.167001
Lithium iron arsenide,LiFeAs,Bulk,,,SC,two-band superconductor,18 K,,,,,,,,,,,10.1103/PhysRevLett.108.207002
LiFeAs,LiFeAs,Bulk,,,SC,iron-based,17.6 K,ambient pressure,Tetragonal,,,,,,,Hc2^||c(0) = 18.4 T; Hc2^⊥c(0) = NA,TRUE,10.1103/PhysRevB.83.060502
LiFeAs,LiFeAs,Bulk,,,SC,iron-based,,,,,,,,,,,TRUE,10.1103/PhysRevB.108.235147
LiFeAs,LiFeAs,Bulk,,,SC,iron-based,,,,,,,,,,,FALSE,10.1103/PhysRevB.104.094516
LiFeAs,LiFeAs,,,,SC,iron-based,,,,,,,,,,,FALSE,10.1103/PhysRevB.88.115124
LiFeAs,LiFeAs,,,,SC,iron-based,,,,,,,,,,,FALSE,10.1103/PhysRevB.80.054502
Lithium Iron Arsenide,LiFeAs,,,,SC,iron-based,16-18 K,,Tetragonal,,P4/nmm,,,,,,FALSE,10.1103/PhysRevB.105.235103
LiFeAs,LiFeAs,,,,SC,,,,,,,,,,,,FALSE,10.1103/PhysRevB.96.100503
LiFeAs,LiFeAs,Bulk,,,SC,iron-based,,,Tetragonal,CeFeSi-type,P4/nmm,,,,,,FALSE,10.1103/PhysRevB.85.104403
LiFeAs,LiFeAs,Bulk,,,SC,iron-based,,,,,,,,,,,FALSE,10.1103/PhysRevB.90.024505
LiFeAs,LiFeAs,Bulk,,,SC,iron-based,17.5 K,,Tetragonal,,,,,,,15 T,TRUE,10.1103/PhysRevResearch.2.033133
LiFeAs,LiFeAs,Bulk,,,SC,iron-based,,,,111-type,,,,,,,FALSE,10.1103/PhysRevLett.104.077001
LiFeAs,LiFeAs,Bulk,,,SC,iron-based,Comparable to LiFeP (approx. 6 K),5.5-6.5 GPa,Tetragonal,111-type,,3.670,3.670,6.108,,,FALSE,10.1103/PhysRevB.82.014514
LiFeAs,LiFeAs,Bulk,,,SC,iron-based,15.3 K,ambient,,,,,,,approx 380 Oe,,TRUE,10.1103/PhysRevB.81.144512
LiFeAs,LiFeAs,,,,SC,iron-based,,,,,,,,,,,FALSE,10.1103/PhysRevB.89.054502
LiFeAs,LiFeAs,,,,SC,iron-based,,,,,,,,,,,FALSE,10.1103/PhysRevB.93.224512
LiFeAs,LiFeAs,,,,SC,iron-based,,,,,,,,,,,FALSE,10.1103/PhysRevB.93.094519
Lithium iron arsenide,LiFeAs,Bulk,,,SC,Type-II/iron-based,,,,,,,,,,,FALSE,10.1103/PhysRevB.93.174503
LiFeAs,LiFeAs,Bulk,,,SC,iron-based,18 K,ambient pressure,,,,,,,,,TRUE,10.1103/PhysRevB.91.174509
LiFeAs,LiFeAs,Bulk,,,SC,iron-based,,,,,,,,,,,TRUE,10.1103/PhysRevB.85.174519
LiFeAs,LiFeAs,,,,SC,iron-based,,,,,,,,,,,FALSE,10.1103/PhysRevLett.117.117001
LiFeAs,LiFeAs,Bulk,,,SC,iron-based/NA,,,,,,,,,,,FALSE,10.1103/PhysRevB.100.054507
LiFeAs (single crystal),LiFeAs,Single Crystal,,,SC,iron-based,,,,,,,,,,,FALSE,10.1103/PhysRevB.87.104510
LiFeAs,LiFeAs,Bulk,,,SC,iron-based,,,Tetragonal,PbFCl-type,,,,,,,TRUE,10.1103/PhysRevB.82.064518
LiFeAs,LiFeAs,,,,SC,iron-based,,,,infinite stack of FeAs/FeSe layers,,,,,,,FALSE,10.1103/PhysRevB.101.224508
LiFeAs,LiFeAs,Bulk,,,NSC,iron-based,,,Tetragonal,,P4/nmms,3.776,3.776,6.349,,,FALSE,10.1103/PhysRevB.78.094511
LiFeAs,LiFeAs,Bulk,,,SC,iron-based,,,Tetragonal,Layered,P4/nmm,,,,,,FALSE,10.1103/PhysRevB.88.155125
LiFeAs,LiFeAs,Bulk,,,SC,iron-based,18 K,,Tetragonal,,,,,,,,FALSE,10.1103/PhysRevB.102.224505
Lithium Iron Arsenide,LiFeAs,Bulk,,,SC,iron-based,18 K,ambient,,,,,,,,,FALSE,10.1103/PhysRevB.87.134513
LiFeAs,LiFeAs,Bulk,,,SC,iron-based,,,Tetragonal,,,,,,,,FALSE,10.1103/PhysRevB.85.014510
LiFeAs,LiFeAs,Bulk,,,SC,iron-based,18 K,,,,,,,,,,TRUE,10.1103/PhysRevLett.121.187003
LiFeAs,LiFeAs,,,,SC,iron-based,,,,111-type,,,,,,,FALSE,10.1103/PhysRevB.109.014506
LiFeAs,LiFeAs,,,,SC,nodeless,,,,,,,,,,,FALSE,10.1103/PhysRevLett.117.097003
Lithium iron arsenide,LiFeAs,,,,SC,iron-based,,,,,,,,,,,,10.1103/PhysRevB.97.104505
LiFeAs,LiFeAs,Bulk,,,SC,iron-based,,,,,,,,,,,FALSE,10.1103/PhysRevB.88.174512
LiFeAs,LiFeAs,,,,SC,iron-based,,,,,,,,,,,FALSE,10.1103/PhysRevB.81.020509
LiFeAs,LiFeAs,Bulk,,,SC,Iron-based,17 K,,,,,,,,,,TRUE,10.1016/j.cossms.2013.03.005
LiFeAs,LiFeAs,,,,SC,Iron-based,18 K,,,,,,,,,,FALSE,10.1016/j.physb.2017.09.080
LiFeAs,LiFeAs,Bulk,,,SC,Iron-based,18 K,0 GPa,Fe-Pn layers and Li layers alternatively stacked,Tetragonal,P4/nmm,3.778,3.778,6.347,,,TRUE,10.1016/j.physb.2017.08.085
LiFeAs,LiFeAs,Bulk,,,SC,Iron-based,8 K,5 GPa,Fe-Pn layers and Li layers alternatively stacked,Tetragonal,P4/nmm,3.778,3.778,6.347,,,TRUE,10.1016/j.physb.2017.08.085
LiFeAs,LiFeAs,Bulk,,,SC,Iron-based,18 K,,,,,,,,,,FALSE,10.1016/j.jcrysgro.2011.02.033
LiFeAs,LiFeAs,Bulk,,,SC,Iron-based,16 K,,Tetragonal,Cu2Sb-type,P4/nmm,,,,,,TRUE,10.1016/j.ssc.2010.06.010
Lithium Iron Arsenide,LiFeAs,Bulk,,,SC,Iron-based,18 K,,,,,,,,,,FALSE,10.1016/j.rinp.2020.103686
LiFeAs,LiFeAs,Bulk,,,SC,Iron-based,18 K,,,,,,,,,,TRUE,10.1016/j.physc.2009.03.034
LiFeAs,LiFeAs,Bulk,,,SC,Iron-based,18K,0 GPa,Tetragonal,Layered,P4/nmm,,,,,,TRUE,10.1016/j.physc.2009.11.105
LiFeAs,LiFeAs,Bulk,,,SC,Iron-based,26-52,,,,,,,,,,FALSE,10.1016/j.physc.2009.03.023
LiFeAs,LiFeAs,Bulk,,,SC,Iron-based,18 K,,,,,,,,,,FALSE,10.1016/j.scib.2019.07.011
LiFeAs,LiFeAs,Bulk,,,SC,Iron-based,18 K,,,,,,,,,,FALSE,10.1016/j.jmmm.2012.02.071
LiFeAs,LiFeAs,Bulk,,,SC,Iron-based,18 K,,Tetragonal,PbFCl-type,P4/nmm,3.79,,6.06,,,FALSE,10.1016/j.ssc.2010.12.039
LiFeAs,LiFeAs,Bulk,,,SC,Iron-based,< 20 K,,,,,,,,,,FALSE,10.1016/j.physc.2016.09.002
LiFeAs,LiFeAs,,,,SC,High-Tc/Iron-based,16 K,,,,,,,,,,FALSE,10.1016/j.physc.2011.05.016
LiFeAs,LiFeAs,Bulk,,,SC,Iron-based,18,,,,P4/nmm,,,,,,FALSE,10.1016/j.physb.2017.09.029
LiFeAs,LiFeAs,Bulk,,,SC,Iron-based,16.2 K,1 atm,Tetragonal,,,,,,,,TRUE,10.1016/j.physc.2013.03.048
LiFeAs,LiFeAs,Bulk,,,SC,Iron-based,19.2 K,,Tetragonal,Cu2Sb-type,P4/nmm,3.778 Å,,6.366 Å,,41 T,TRUE,10.1016/j.physc.2016.08.004
LiFeAs,LiFeAs,Bulk,,,SC,Iron-based,18 K,,,,,,,,,,TRUE,10.1016/j.physc.2015.02.020
LiFeAs,LiFeAs,Bulk,,,SC,Iron-based,18 K,,Tetragonal,Layered,P 4/nmm,3.9 Å,3.9 Å,,,,FALSE,10.1016/j.cossms.2013.04.001
LiFeAs,LiFeAs,Bulk,,,SC,Iron-based,18 K,0 GPa,Tetragonal,Tetragonal,P4/nmm,,,,,,FALSE,10.1016/j.commatsci.2021.110316
LiFeAs,LiFeAs,Bulk,,,SC,Iron-based,17 K,,Cu2Sb type,Tetragonal,,,,,,,TRUE,10.1016/j.jpcs.2010.10.038
LiFeAs,LiFeAs,Bulk,,,SC,Iron-based,15.6 K,,,,,,,,,,TRUE,10.1016/j.physc.2011.05.013
LiFeAs,LiFeAs,Bulk,,,SC,Iron-based,18 K,0 GPa,Tetragonal,,P4/nmm,,,,,,FALSE,10.1016/j.commatsci.2021.111170
LiFeAs,LiFeAs,Bulk,,,SC,Iron-based,18 K,,111,,,,,,,,TRUE,10.1016/j.physc.2009.10.096
LiFeAs,LiFeAs,Bulk,,,SC,Iron-based,18 K,,Tetragonal,Cu2Sb type,P4/nmm,3.77 Å,3.77 Å,6.36 Å,,,TRUE,10.1016/j.ssc.2008.09.057
LiFeAs,LiFeAs,Bulk,,,SC,Iron-based,18 K,,Tetragonal,Quasi-two-dimensional,P4/nmm,3.791 Å,3.791 Å,6.364 Å,,,FALSE,10.1016/j.ssc.2009.10.021
LiFeAs,LiFeAs,Bulk,,,SC,Iron-based,18 K,Ambient,Tetragonal,Layered,P4/nmm,3.7914 Å,3.7914 Å,6.364 Å,,> 80 T,TRUE,10.1016/j.physc.2009.03.016
LiFeAs,LiFeAs,Bulk,,,SC,Iron-based,18 K,,,,,,,,,,FALSE,10.1016/j.physc.2013.05.004
LiFeAs,LiFeAs,Bulk,,,SC,Iron-based,18 K,,,,,,,,,,FALSE,10.1016/j.physc.2010.03.003
LiFeAs,LiFeAs,Thin Film,,,SC,Iron-based,18 K,,Tetragonal,P4/nmm,P4/nmm,3.7922 Å,3.7922 Å,6.1331 Å,,24.2 T,FALSE,10.1016/j.commatsci.2019.05.034
LiFeAs,LiFeAs,Bulk,,,SC,Type-II,18 K,,,,,,,,,,FALSE,10.1016/j.ssc.2017.04.020
LiFeAs,LiFeAs,Bulk,,,SC,Iron-based,18 K,,,,,,,,,,FALSE,10.1016/j.cryogenics.2022.103525
LiFeAs,LiFeAs,Bulk,,,SC,Iron-based,15 K,,,,,,,,,,FALSE,10.1016/j.physb.2021.413182
alpha-LiFeO2,LiFeO2,Bulk,,,AFM,,NSC,,Cubic,rocksalt,,,,,,,FALSE,10.1103/PhysRevB.89.020507
LiFeO2Fe2Se2,LiFeO2Fe2Se2,Bulk,,,SC,iron-based,43 K,0 GPa,Tetragonal,anti-PbO-type layered,P4/nmm,3.7926,3.7926,9.2845,300 Oe at 5 K,,TRUE,10.1103/PhysRevB.89.020507
Li_yFe_1-yOHFe_1+xSe,LiFeOHFeSe,Bulk,,,SC,Iron-based,46 K,,,,,,,,,,FALSE,10.1016/j.coelec.2020.08.012
LiFeP,LiFeP,Bulk,,,SC,iron-based,4.9 K,ambient,,111-type iron pnictide,,,,,,<1 T,TRUE,10.1103/PhysRevLett.108.047002
LiFeP,LiFeP,Bulk,,,SC,iron-based,,,,111-type iron pnictide,,,,,,,FALSE,10.1103/PhysRevB.95.094415
LiFeP,LiFeP,Bulk,,,SC,iron-based,,,,,,,,,,,FALSE,10.1103/PhysRevB.94.100504
LiFeP,LiFeP,Bulk,,,SC,iron-based,6 K,ambient,Tetragonal,,,,,,,,TRUE,10.1103/PhysRevB.104.125130
Lithium Iron Phosphide,LiFeP,,,,SC,iron-based,,,,,,,,,,,FALSE,10.1103/PhysRevB.92.245133
LiFeP,LiFeP,Bulk,,,SC,iron-based,5 K,,,,,,,,,,FALSE,10.1103/PhysRevB.100.094509
LiFeP,LiFeP,Polycrystalline,,,SC,iron-based,4.86 K,,,,,,,,,,TRUE,10.1103/PhysRevB.87.054504
Lithium Iron Phosphide,LiFeP,,,,SC,iron-based,6 K,,Tetragonal,,P4/nmm,,,,,,FALSE,10.1103/PhysRevB.105.235103
LiFeP,LiFeP,Bulk,,,SC,iron-based,6 K,0.01 GPa,Tetragonal,111-type,,3.692,3.692,6.031,,"Slope dHc2/dT = 1.92 T/K at 0.01 GPa, 0.95 T/K at 1.42 GPa",TRUE,10.1103/PhysRevB.82.014514
LiFeP,LiFeP,Bulk,,,SC,iron-based,,,Tetragonal,Layered,P4/nmm,,,,,,FALSE,10.1103/PhysRevB.88.155125
LiFeP,LiFeP,Bulk,,,SC,Iron-based,5.5 K,,Tetragonal,,P4/nmm,3.698 Å,,6.030 Å,,1 kOe,TRUE,10.1016/j.jallcom.2010.06.118
LiFeP,LiFeP,Bulk,,,SC,Iron-based,6 K,,Tetragonal,Layered,P4/nmm,3.692 Å,,6.031 Å,,,TRUE,10.1016/j.physc.2009.11.106
LiFeP,LiFeP,Bulk,,,SC,Iron-based,6 K,,Tetragonal,Quasi-two-dimensional,P4/nmm,3.692 Å,3.692 Å,6.031 Å,,,FALSE,10.1016/j.ssc.2009.10.021
LiGa2Rh,LiGa2Rh,Bulk,,,SC,Type-II,2.4 K,,Cubic,Face-centered cubic,Fm3m,5.999,5.999,5.999,,,FALSE,10.1016/j.physc.2022.1354142
LiGa2Rh,LiGa2Rh,Bulk,,,SC,Type-II,2.4 K,,Cubic L21 Heusler,Face Centered Cubic,Fm-3m,5.9997 Å,,,,,FALSE,10.1016/j.ssc.2020.113859
LiH,LiH,,,,NSC,,,,,,,,,,,,,10.1103/PhysRevB.35.411
LiH2,LiH2,Bulk,,,SC,conventional/High-Tc,177-207 K,300 GPa,Hexagonal,MgB2-type,P6/mmm,,,,,,FALSE,10.1103/PhysRevB.104.054501
Lithium Dihydrogen Fluoride,LiH2F,Bulk,,,SC,High-Tc,possibly above room temperature,,Cubic,rock salt with occupied tetrahedral holes,,,,,,,False,10.1103/PhysRevLett.26.543
Lithium Dihydrogen Fluoride,LiH2F,Bulk,,,SC,,,100 kbar,Cubic,rock salt,,,,,,,False,10.1103/PhysRevLett.26.546
LiH6,LiH6,Bulk,,,SC,High-Tc,38 K,150 GPa,,,,,,,,,FALSE,10.1016/j.physc.2023.1354394
LiH8,LiH8,Bulk,,,SC,High-Tc,31 K,100 GPa,,,,,,,,,FALSE,10.1016/j.physc.2023.1354394
Li-intercalated β-HfNCl,LiHfNCl,Bulk,,,SC,,25.5 K,,,layered,,,,,,,,10.1103/PhysRevB.60.1573
LiHg₃,LiHg₃,Bulk,,,SC,,1.7 K,,Hexagonal,,,,,,,,TRUE,Handbook of SC
Lithium Holmium Tetrafluoride,LiHoF4,Bulk,,,NSC,,NSC,,Tetragonal,,,5.175,5.175,10.75,,,TRUE,10.1103/PhysRevB.111.014430
Lithium Palladium Hydride,LiHPd,Bulk,,,SC,conventional,14.5 K,0 GPa,Tetragonal,,P4/mmm,,,,,,FALSE,10.1103/PhysRevMaterials.7.054805
LiKCa2Nb3O10,LiKCa2Nb3O10,Bulk,,,SC,Type-II,6 K,,,,,,,,,,FALSE,10.1016/j.physb.2017.09.060
LiKSr2Nb3O10,LiKSr2Nb3O10,Bulk,,,SC,Type-II,4 K,,Monoclinic,,P21/m,7.831 Å,7.801 Å,15.292 Å,,,TRUE,10.1016/j.physb.2017.09.060
LiLaB8,LiLaB8,Bulk,,,SC,,9.5 K,,,two-type boron-caged structures,,,,,,,TRUE,10.1103/PhysRevResearch.5.043114
LiLaB8,LiLaB8,Bulk,,,SC,Type-II,9.5 K,0 GPa,Orthorhombic,Immm,Immm,,,,,,FALSE,10.1016/j.mtphys.2022.100817
LiLaB8,LiLaB8,Bulk,,,SC,Type-II,2.4 K,100 GPa,Orthorhombic,Immm,Immm,,,,,,FALSE,10.1016/j.mtphys.2022.100817
Lithium Magnesium Hydride,LiMgH3,Bulk,,,NSC,,,,Cubic,perovskite,,3.44 Å,,,,,False,10.1103/PhysRevB.55.1454
"Li-intercalated Bilayer Mo2C (Tm-LiMo4C2, unstrained)",LiMo4C2,Thin Film,Bilayer,,SC,,10.4 K,,Hexagonal,"1T, Tm stacking",,3.01,3.01,,,,FALSE,10.1103/PhysRevB.109.064515
"Li-intercalated Bilayer Mo2C (Tm-LiMo4C2, 3% tensile strain)",LiMo4C2,Thin Film,Bilayer,,SC,,24.7 K,,Hexagonal,"1T, Tm stacking",,3.10,3.10,,,,FALSE,10.1103/PhysRevB.109.064515
"Li-intercalated Bilayer Mo2C (Tab-LiMo4C2, unstrained)",LiMo4C2,Thin Film,Bilayer,,SC,,11.2 K,,Hexagonal,"1T, Tab stacking",,,,,,,FALSE,10.1103/PhysRevB.109.064515
"Li-intercalated Bilayer Mo2C (Tab-LiMo4C2, 3% tensile strain)",LiMo4C2,Thin Film,Bilayer,,SC,,18.9 K,,Hexagonal,"1T, Tab stacking",,,,,,,FALSE,10.1103/PhysRevB.109.064515
LiMo₆O₁₇,LiMo6O17,,,,SC,CDW superconductor,,,,,,,,,,,,10.1103/PhysRevB.65.214519
Li Mo6 S8,LiMo6S8,Bulk,,,SC,,,,Rhombohedral,Chevrel,,,,,,,True,10.1103/PhysRevB.31.3084
LiMo6S8,LiMo6S8,Bulk,,,SC,Type-II,5.5 K,,Rhombohedral,Chevrel phase,R3̄,9.308 Å,9.308 Å,10.757 Å,,,TRUE,Handbook of SC
LiMo6S8,LiMo6S8,Bulk,,,SC,Chevrel phase,4.0 K,,,,,,,,,,TRUE,Handbook of SC
Li-MoS2 bilayer,LiMoS2,Bilayer,,,SC,,9 K,,,,,,,,,,FALSE,10.1103/PhysRevB.108.054512
LiNbO2,LiNbO2,,,,SC,,5.5 K,,,layered,,,,,,,,10.1103/PhysRevB.47.2849
LiNbO2,LiNbO2,Bulk,,,NSC,,,,Hexagonal,layered,P63/mmc,2.905 Å,2.905 Å,10.46 Å,,,True,10.1103/PhysRevB.49.15830
LiNbO2,LiNbO2,Bulk,,,NSC,,,,Hexagonal,Layered,P63/mmc,2.9201(9) Å,2.9201(9) Å,10.459(4) Å,,,True,10.1103/PhysRevB.59.9590
LiNbO2,LiNbO2,Thin Film,,,NSC,,,,Hexagonal,"2H-type, layered",P63/mmc,,,,,,,10.1103/PhysRevB.105.104504
Lithium Nickel Oxide,LiNiO3,Thin Film,,LaSrAlO4,NSC,,,,,,,,,,,,TRUE,10.1103/PhysRevB.102.054520
LiO4,LiO4,Bulk,,,SC,,12.2 K,10 GPa,,,,,,,,,,10.1103/PhysRevB.108.054102
LiOHFeSe,LiOHFeSe,Bulk,,,NSC,iron-based,NSC,,,,,,,,,,FALSE,10.1103/PhysRevB.102.081108
LiOHFeSe (under pressure),LiOHFeSe,Bulk,,,SC,Type-II/iron-based,52 K,12.5 GPa,,,,,,,,,,10.1103/PhysRevB.98.214508
(Li1-xFex)OHFe1-ySe,LiOHFeSe,Bulk,,,SC,Iron-based,50 K,12.5 GPa,,,,,,,,,FALSE,10.1016/j.commatsci.2021.110316
LiOH_aq + TaS₂,LiOH_aq + TaS₂,Bulk,,,SC,Type-II,4.5 K,,Hexagonal,2H-NbS₂ type,P6₃/mmc,3.330 Å,3.330 Å,17.84 Å,,,TRUE,Handbook of SC
Li-blue phosphorene bilayer,LiP,Bilayer,,,SC,,21.4 K,,,,,,,,,,FALSE,10.1103/PhysRevB.108.054512
Li-black phosphorene bilayer,LiP,Bilayer,,,SC,,15.8 K,,,,,,,,,,FALSE,10.1103/PhysRevB.108.054512
"LiP15 (C2/m structure, 2 GPa)",LiP15,Bulk,,,SC,,2.3 K,2 GPa,Monoclinic,Layered,C2/m,,,,,,FALSE,10.1103/PhysRevB.105.094109
"LiP15 (C2/m structure, 15 GPa)",LiP15,Bulk,,,SC,,14.2 K,15 GPa,Monoclinic,Layered,C2/m,,,,,,FALSE,10.1103/PhysRevB.105.094109
LiP15,LiP15,Bulk,,,SC,Type-II,18.50 K,300 GPa,,,,,,,,,FALSE,10.1016/j.jallcom.2023.170440
LiP2H14,LiP2H14,Bulk,,,SC,High-Tc,169 K,230 GPa,,,,,,,,,FALSE,10.1103/PhysRevB.107.214511
LiP2H14,LiP2H14,Bulk,,,SC,High-Tc,139 K,230 GPa,,,,,,,,,FALSE,10.1016/j.physc.2023.1354394
LiP6,LiP6,Bulk,,,SC,Type-II,39.30 K,270 GPa,,,,,,,,,FALSE,10.1016/j.jallcom.2023.170440
Lithium palladium germanide,LiPd2Ge,,,,SC,Type-I,,,,,,,,,,,FALSE,10.1103/PhysRevB.102.064507
LiPd3B,LiPd3B,,,,SC,noncentrosymmetric,,,,,,,,,,,FALSE,10.1103/PhysRevB.81.144504
LiPdH,LiPdH,Bulk,,,SC,,12 K,,,,,,,,,,False,10.1103/PhysRevB.41.9540.2
LiPdH,LiPdH,Bulk,,,NSC,,,10 bar,Tetragonal,,,2.7960(2) Å,2.7960(2) Å,4.0042(4) Å,,,True,10.1103/PhysRevB.42.10730
LiPdH,LiPdH,Bulk,,,SC,,,,Tetragonal,,P4/mmm,2.751 Å,2.751 Å,3.826 Å,,,False,10.1103/PhysRevB.41.861
LiPdH,LiPdH,Bulk,,,SC,,12 K,,,,,,,,,,False,10.1103/PhysRevB.41.9540.3
LiPH6,LiPH6,Bulk,,,SC,High-Tc,150 K,,Cubic,,Pm-3,,,,,,FALSE,10.1103/PhysRevB.105.094108
LiPH6,LiPH6,Bulk,,,SC,High-Tc,150-167 K,200 GPa,,,,,,,,,FALSE,10.1103/PhysRevB.104.104509
LiPH6,LiPH6,Bulk,,,SC,High-Tc,167 K,200 GPa,Cubic,Clathrate,Pm-3,,,,,,FALSE,10.1103/PhysRevB.107.214511
LiPt3B,LiPt3B,,,,SC,noncentrosymmetric,,,,,,,,,,,FALSE,10.1103/PhysRevB.81.144504
LiRbS,LiRbS,,,,SC,,21,,,,,,,,,,FALSE,10.1016/j.physc.2020.1353689
LiRbSr2Nb3O10,LiRbSr2Nb3O10,Bulk,,,SC,Type-II,6 K,,,,,7.8 Å,,,,,FALSE,10.1016/j.physb.2017.09.060
LiSH7,LiSH7,Bulk,,,SC,,11 K,160 GPa,Monoclinic,Layered,Pm,,,,,,FALSE,10.1103/PhysRevResearch.7.013049
LiSi2H9,LiSi2H9,Bulk,,,SC,,43-54 K (at 172 GPa); 34-44 K (at 200 GPa); 12-19 K (at 300 GPa),172 GPa; 200 GPa; 300 GPa,Trigonal,,P-3,,,,,,FALSE,10.1103/PhysRevB.102.184103
LiSiH4,LiSiH4,Bulk,,,SC,,29-40 K (at 200 GPa); 12-20 K (at 300 GPa); 8-15 K (at 350 GPa),200 GPa; 300 GPa; 350 GPa,Hexagonal,,P63/mmc,,,,,,FALSE,10.1103/PhysRevB.102.184103
LiSiH8,LiSiH8,Bulk,,,SC,,67-77 K (at 250 GPa); 62-73 K (at 300 GPa); 56-68 K (at 350 GPa),250 GPa; 300 GPa; 350 GPa,Monoclinic,,C2/m,,,,,,FALSE,10.1103/PhysRevB.102.184103
LiSn6,LiSn6,Bulk,,,SC,Type-II,1.4 K,,,,,4.54,,,,,FALSE,10.1016/j.commatsci.2016.02.029
Li-intercalated bilayer SnS2,LiSnS2,Bulk,,,SC,Type-II,14.0 K,,1T phase,Hexagonal,D3d,3.72 Å,,,,,FALSE,10.1016/j.physc.2017.10.009
LiSrH₁₁,LiSrH₁₁,Bulk,,,SC,High-Tc,35-44 K,300 GPa,,clathrate,,,,,,,FALSE,10.1103/PhysRevB.107.134509
Li-intercalated 1T-TaS2,LiTaS2,,,,SC,,,,,,,,,,,,FALSE,10.1103/PhysRevMaterials.3.104003
Li-intercalated 2H-TaSe2 (10 nm thick),LiTaSe2,Thin Film,10 nm,SiO2/Si,SC,,nearly 2 K,,Hexagonal,2H (ABAB stacking),,,,,,,TRUE,10.1103/PhysRevMaterials.3.104003
Lithium Terbium Tetrafluoride,LiTbF4,Bulk,,,NSC,,NSC,,,,,,,,,,FALSE,10.1103/PhysRevB.111.014430
LiTi1.92AlOSO4,LiTi1.92AlOSO4,Bulk,,,SC,High-Tc,10.5 K,,,,,,,,,,TRUE,10.1016/0921-4534(94)91823-6
Lithium Titanium Oxide,LiTi2O4,Bulk,,,SC,,>10 K,,,spinel,,,,,,,,10.1103/PhysRevB.37.2345
Lithium titanate,LiTi2O4,Bulk,,,SC,Type-II,12-13 K,,Cubic,spinel,,,,,,,True,10.1103/PhysRevB.50.16541
LiTi2O4,LiTi2O4,Bulk,,,SC,,11.5 K,,Cubic,,,,,,,,,10.1103/PhysRevB.47.8172
LiTi₂O₄,LiTi2O4,Bulk,,,SC,,,,,,,,,,,,,10.1103/PhysRevLett.58.2790
LiTi2O4,LiTi2O4,Bulk,,,SC,,13.7 K,,,,,,,,,,,10.1103/PhysRevB.39.4217
LiTi2O4,LiTi2O4,Bulk,,,SC,High-Tc,,,,,,,,,,,,10.1103/PhysRevB.45.7650
LiTi2O4,LiTi2O4,,,,SC,,13.7 K,,,spinel,,,,,,,,10.1103/PhysRevLett.87.187001
LiTi2O4,LiTi2O4,Bulk,,,SC,,11 K,,,spinel,,,,,,,,10.1103/PhysRevB.61.4230
LiTi2O4,LiTi2O4,Bulk,,,SC,,12 K,,,,,,,,,,,10.1103/PhysRevB.48.4359
LiTi2O4,LiTi2O4,Bulk,,,SC,,11.8 K,,Cubic,normal-spinel,Fd-3m,8.4033 Å,8.4033 Å,8.4033 Å,,,True,10.1103/PhysRevB.59.2627
Lithium titanate,LiTi2O4,Bulk,,,SC,,,,,,,,,,,,,10.1103/PhysRevB.24.1164
LiTi2O4,LiTi2O4,,,,SC,,,,,,,,,,,,,10.1103/PhysRevB.61.14804
LiTi2O4,LiTi2O4,,,,SC,,,,,spinel,,,,,,,,10.1103/PhysRevB.51.12673
Lithium titanium oxide,LiTi2O4,Bulk,,,SC,Type-II,11 K,,Cubic,spinel,,8.403 Å,8.403 Å,8.403 Å,,,True,10.1103/PhysRevB.38.11352
LiTi2O4,LiTi2O4,Bulk,,,SC,,,,,,,,,,,,,10.1103/PhysRevB.41.861
LiTi2O4,LiTi2O4,Bulk,,,SC,,Tc ≤ 13.7 K,,Cubic,spinel,,,,,,,,10.1103/PhysRevLett.78.3729
Lithium titanate spinel,LiTi2O4,,,,SC,Type-II,,,Cubic,spinel,,,,,,,,10.1103/PhysRevB.63.094109
Lithium titanium oxide,LiTi2O4,Bulk,,,SC,Type-II,12.4 K,,Cubic,spinel,Fd3m,8.40 Å,8.40 Å,8.40 Å,,,True,10.1103/PhysRevB.36.7269
LiTi2O4,LiTi2O4,Bulk,,,SC,,13.7 K,,Cubic,spinel,,,,,,,TRUE,Handbook of SC
LiTi2O4,LiTi2O4,Bulk,,,SC,,13.7 K,,,,,,,,,,TRUE,Handbook of SC
LiTi2O4,LiTi2O4,Bulk,,,SC,,,,Cubic,spinel,Fd-3m,8.465,8.465,8.465,,,FALSE,10.1103/PhysRevB.104.045143
Lithium Titanate,LiTi2O4,Bulk,,,SC,High-Tc,13 K,,Cubic,spinel,,,,,,,FALSE,10.1103/PhysRevB.70.174510
LiTi2O4,LiTi2O4,Thin Film,200 nm,MgAl2O4 (001),SC,Type-II,11.3 K,,Cubic,spinel,Fd-3m,8.4,8.4,8.4,,,TRUE,10.1103/PhysRevB.96.094501
LiTi2O4,LiTi2O4,Bulk,,,SC,,,,,,,,,,,,FALSE,10.1103/PhysRevB.97.125138
LiTi2O4,LiTi2O4,Bulk,,,SC,Type-II,13 K,,Cubic,spinel,,,,,,abnormally large (no value given),,10.1103/PhysRevB.107.L121108
LiTi2O4,LiTi2O4,Bulk,,,SC,,,,Cubic,spinel,Fd-3m,,,,,,FALSE,10.1103/PhysRevB.87.214510
LiTi2O4,LiTi2O4,,,,SC,,,,,spinel,,,,,,,FALSE,10.1103/PhysRevMaterials.5.094410
LiTi2O4,LiTi2O4,Bulk/Thin Film,,MgAl2O4,SC,,,,,spinel,,,,,,,TRUE,10.1103/PhysRevB.101.220510
LiTi2O4,LiTi2O4,Thin Film,,,SC,Type-II,12 K,,Spinel,Cubic,,8.405 Å,8.405 Å,8.405 Å,,,TRUE,10.1016/j.jcrysgro.2015.03.029
LiTi2O4,LiTi2O4,Bulk,,,SC,Type-II,13 K,,Spinel,Face-centered cubic,,0.8355 nm,,,,,TRUE,10.1016/j.jallcom.2008.12.002
LiTi2O4,LiTi2O4,Bulk,,,SC,Unconventional,12 K,,Spinel,,,,,,,,FALSE,10.1016/j.physb.2008.11.079
LiTi2O4,LiTi2O4,Bulk,,,SC,Type-II,12.1 K,,Spinel,Cubic,,8.400 Å,,,,8.9 T to 9.3 T,TRUE,10.1016/j.physc.2005.07.009
LiTi2O4,LiTi2O4,Bulk,,,SC,High-Tc,11.3 K,,Spinel,Cubic,Fd3m,8.3977 Å,8.3977 Å,8.3977 Å,,,TRUE,10.1016/S0022-0248(02)02262-5
LiTi2O4,LiTi2O4,Bulk,,,SC,Type-II,13 K,,Spinel,,,,,,,,TRUE,10.1016/j.physb.2006.01.444
LiTi2O4,LiTi2O4,Bulk,,,SC,Type-II,12 K,,Spinel,,,,,,,,TRUE,10.1016/j.physc.2007.03.389
LiTi2O4,LiTi2O4,Thin Film,,,SC,Type-II,13.8 K,,Spinel,Cubic,,0.8400 nm,0.8400 nm,0.8400 nm,,,TRUE,10.1016/j.jcrysgro.2016.09.017
LiTi2O4,LiTi2O4,Bulk,,,SC,High-Tc,13.7 K,,Spinel,Cubic,,,,,,,TRUE,10.1016/j.physc.2007.03.288
LiTi2O4,LiTi2O4,Bulk,,,SC,Type-II,12-13 K,,Spinel,,,,,,,,FALSE,10.1016/S0921-4534(99)00040-4
LiTi2O4,LiTi2O4,Bulk,,,SC,Type-II,12 K,,Spinel,,,,,,,,TRUE,10.1016/j.physc.2009.11.121
LiTi2O4,LiTi2O4,Thin Film,,,SC,Type-II,10.8 K,,Spinel,Cubic,,0.8405 nm,0.8405 nm,0.8405 nm,46 Oe,20 T,TRUE,10.1016/j.physc.2009.05.009
LiTi2O4,LiTi2O4,Bulk,,,SC,Type-II,13.7 K,,Cubic Spinel,,,,,,,,FALSE,10.1016/j.ssc.2012.02.019
LiTi2O4,LiTi2O4,Bulk,,,SC,Type-II,13.7 K,,Spinel,Cubic,,8.347,8.347,8.347,,,TRUE,10.1016/j.physb.2005.11.157
LiTi2O4,LiTi2O4,Bulk,,,SC,Type-II,13 K,,Spinel,,,,,,,,TRUE,10.1016/0022-3697(96)00053-4
LiTi2O4,LiTi2O4-δ,Thin Film,,MgAl2O4 (001),SC,,11.5 K,,,,,0.84 nm,,,,"11.3 T (anoxic, S1); 26.0 T (oxygen-rich, S3)",TRUE,10.1103/PhysRevB.100.184509
LiTiO2,LiTiO2,Bulk,,,SC,Type-II,13.7 K,,,spinel,,,,,,,,10.1103/PhysRevB.50.3200
Lithium Titanate,LiTi_2O_4,Bulk,,,SC,Type-II,12.4 K,,Spinel,Cubic,,,,,,,FALSE,10.1016/bs.aiq.2016.06.005
LiTi₂O₄,LiTi₂O₄,Bulk,,,SC,,,,,,,,,,,,,10.1103/PhysRevB.42.6076
LiTi₂O₄,LiTi₂O₄,Bulk,,,SC,oxide,11 K,,,,,,,,,,TRUE,Handbook of SC
LiV2O4,LiV2O4,Bulk,,,NSC,,NSC - no superconductivity observed above 0.01 K,,Cubic,fcc normal-spinel,Fd3m,8.23932(3) Å,8.23932(3) Å,8.23932(3) Å,,,True,10.1103/PhysRevLett.78.3729
LiV2O4,LiV2O4,Bulk,,,NSC,,,,Cubic,spinel,,,,,,,FALSE,10.1103/PhysRevB.78.165126
Lithium intercalated vanadium oxide,LiV2O5,Bulk,,,SC,,,,,,,,,,,,,10.1103/PhysRevB.24.1164
LiVO2,LiVO2,Bulk,,,NSC,,,,hexagonal,ordered rocksalt,,2.83 Å,,14.87 Å,,,True,10.1103/PhysRevB.43.10170
Lithium tungsten bronze,LiWO3,Bulk,,,SC,,1.3-2.2 K,,Hexagonal,tungsten bronze,,,,,,,,10.1103/PhysRevB.19.5652
Lix(C3N2H10)0.37FeSe,Lix(C3N2H10)0.37FeSe,Bulk,,,SC,iron-based,Superconducting dome with maximum Tc at x = 0.37,,Tetragonal,Layered/intercalated,P42_12,,,,,,,10.1103/PhysRevB.101.180511
Lix(C3N2H10)0.5FeSe,Lix(C3N2H10)0.5FeSe,Bulk,,,SC,iron-based,,,Tetragonal,Layered/intercalated,"P4/nmm (FeSe layer), symmetry broken by intercalate",,,,,,,10.1103/PhysRevB.101.180511
Lix(NH2)y(NH3)1-yFe2Se2,Lix(NH2)y(NH3)1-yFe2Se2,Bulk,,,SC,iron-based,up to 45 K,ambient,Tetragonal,anti-PbO-type,,3.8,3.8,16.6,,,FALSE,10.1103/PhysRevB.92.134517
NH3-poor Lix(NH3)yFe2-zSe2,Lix(NH3)yFe2-zSe2,Bulk,,,SC,iron-based,43 K,ambient,,,,,,8.5,,,FALSE,10.1103/PhysRevMaterials.9.024801
NH3-rich Lix(NH3)yFe2-zSe2,Lix(NH3)yFe2-zSe2,Bulk,,,SC,iron-based,39 K,ambient,,,,,,10.6,,,FALSE,10.1103/PhysRevMaterials.9.024801
LiFeSe-122,Lix(NH3)yFe2Se2,Bulk,,,SC,iron-based,,,Tetragonal,layered,I4/mmm,,,,,,FALSE,10.1103/PhysRevB.96.134503
Lix(NH3)yFe2Se2,Lix(NH3)yFe2Se2,Bulk,,,SC,iron-based,44 K,ambient,Tetragonal,,,,,,,,TRUE,10.1103/PhysRevB.100.060504
hole-doped LixB1.15C0.85,LixB1.15C0.85,Bulk,,,NSC,,NSC,Ambient,,,,,,,,,TRUE,10.1103/PhysRevB.101.094501
Li-deficient LiBC,LixBC,Bulk,,,NSC,,NSC,Ambient,,,,,,,,,TRUE,10.1103/PhysRevB.101.094501
Lithium-intercalated Hafnium Nitride Chloride,LixHfNCl,,,,SC,,,,,layered,,,,,,,FALSE,10.1103/PhysRevB.102.134506
Li-intercalated bilayer Mo2C (with 3% tensile strain),LixMo2C,Thin Film,bilayer,,SC,,24 K,,,,,,,,,,FALSE,10.1103/PhysRevB.110.024507
Li-intercalated TiSe2,LixTiSe2,Bulk,,,SC,,,Ambient,,,,,,,,,FALSE,10.1103/PhysRevMaterials.7.094002
Lithium-intercalated Zirconium Nitride Chloride,LixZrNCl,,,,SC,,,,,layered,,,,,,,FALSE,10.1103/PhysRevB.102.134506
LiY2H17,LiY2H17,Bulk,,,SC,High-Tc,252 K,300 GPa,Tetragonal,clathrate,I4/mcm,,,,,,FALSE,10.1103/PhysRevB.111.054505
LiZn3B8,LiZn3B8,Bulk,,,SC,,28.6 K,,,,,,,,,,FALSE,10.1103/PhysRevB.111.014104
Li-intercalated ZrSe2,LiZrSe2,Bulk,,,SC,Type-II,1.7 K,,,,,,,,,,TRUE,10.1016/0379-6779(83)90037-1
Li_x(C2H8N2)_yFe_{2-z}Se_2,Li_x(C2H8N2)_yFe_{2-z}Se_2,Bulk,,,SC,iron-based,45 K,,,,,,,,,,,10.1103/PhysRevMaterials.2.074801
Li_x(C6H16N2)_yFe_{2-z}Se_2,Li_x(C6H16N2)_yFe_{2-z}Se_2,Bulk,,,SC,iron-based,38 K,,,,,,,,,,,10.1103/PhysRevMaterials.2.074801
Li_x(NH3)_yFe_2Se_2,Li_x(NH3)_yFe_2Se_2,Bulk,,,SC,iron-based,>40 K,,,,,,,,,,,10.1103/PhysRevMaterials.2.074801
Li_x(THF)_yHfNCl,Li_x(THF)_yHfNCl,Bulk,,,SC,,25 K,ambient,,Layered,,,,,,,FALSE,10.1103/PhysRevB.76.064508
Li₀.₃Ti₁.₁S₂,Li₀.₃Ti₁.₁S₂,Bulk,,,SC,,13 K,,Hexagonal,4H-Ti₁₋ₓS₂ type,P6₃mc,3.439 Å,,11.511 Å,,,TRUE,Handbook of SC
Li₀.₇₅Ti₂O₄,Li₀.₇₅Ti₂O₄,Bulk,,,SC,,13.2 K,,Cubic,spinel,Fd3̄m,8.4030 Å,8.4030 Å,8.4030 Å,,,TRUE,Handbook of SC
Li₀.₇₅Ti₂O₄,Li₀.₇₅Ti₂O₄,Bulk,,,SC,,13.2 K,,Cubic,spinel,Fd3m,8.4030,8.4030,8.4030,,,TRUE,Handbook of SC
Li₀.₉Mo₆O₁₇,Li₀.₉Mo₆O₁₇,Bulk,,,SC,oxide,1.5 K,,,,,,,,,,TRUE,Handbook of SC
Li₁.₀₃Ti₁.₉₀O₄,Li₁.₀₃Ti₁.₉₀O₄,Bulk,,,SC,,12.3 K,,Cubic,spinel,Fd3̄m,8.40099 Å,8.40099 Å,8.40099 Å,,,TRUE,Handbook of SC
Li₂B₁₂(Td),Li₂B₁₂,Bulk,,,SC,,,,Rhombohedral,α-rhombohedral boron derivative,,5.200 Å,,,,,False,10.1103/PhysRevB.54.13665
Li₂B₁₂(int),Li₂B₁₂,Bulk,,,NSC,,,,Rhombohedral,α-rhombohedral boron derivative,,,,,,,False,10.1103/PhysRevB.54.13665
Li₂CsC₆₀,Li₂CsC₆₀,Bulk,,,SC,High-Tc,,,,,,,,,,,,10.1103/PhysRevB.51.3038
Li₂CsC₆₀,Li₂CsC₆₀,Bulk,,,NSC,,,,Cubic,fullerene,Fm3̄m,14.0746 Å,14.0746 Å,14.0746 Å,,,TRUE,Handbook of SC
Li₂MgH₁₆,Li₂MgH₁₆,Bulk,,,SC,High-Tc,473 K,250 GPa,,,,,,,,,FALSE,10.1103/PhysRevB.107.134509
Li₂RbC₆₀,Li₂RbC₆₀,Bulk,,,NSC,,,,,,,,,,,,,10.1103/PhysRevB.51.3038
Li₃(NH₃)₄MoS₂,Li₃(NH₃)₄MoS₂,Bulk,,,SC,Classical,3.7 K,,Hexagonal,2H-molybdenite,P6₃/mmc,,,19.039 Å,,,TRUE,Handbook of SC
Li₃B₁₂,Li₃B₁₂,Bulk,,,SC,,,,Rhombohedral,α-rhombohedral boron derivative,,5.222 Å,,,,,False,10.1103/PhysRevB.54.13665
Li₃Mo₁₅Se₁₉,Li₃Mo₁₅Se₁₉,Bulk,,,SC,Classical,2.6 K,,Hexagonal,β-Mo₁₅Se₁₉ type,R3c,9.637 Å,,58.16 Å,,,TRUE,Handbook of SC
Li₃Mo₁₅Se₁₉,Li₃Mo₁₅Se₁₉,Bulk,,,SC,,3.5 K,,Hexagonal,,,9.724 Å,9.724 Å,19.47 Å,,,TRUE,Handbook of SC
Li@Li₃B₁₂,Li₄B₁₂,Bulk,,,SC,,,,Rhombohedral,α-rhombohedral boron derivative,,5.404 Å,,,,,False,10.1103/PhysRevB.54.13665
Ln2Ir2O7,Ln2Ir2O7,Bulk,,,NSC,,,,Cubic,Pyrochlore,,,,,,,FALSE,10.1103/PhysRevB.99.054505
"LnFeAsO1-y (Ln=Ce,Pr,Nd,Sm,Gd,Dy, for y=0.1)",LnFeAsO0.9,Bulk,,,SC,iron-based,,,,,,,,,,,,10.1103/PhysRevB.81.115121
"LnFeAsO1-xFx (Ln=Ce,Pr,Nd,Sm,Gd,Dy, for x=0.1)",LnFeAsO0.9F0.1,Bulk,,,SC,iron-based,,,,,,,,,,,,10.1103/PhysRevB.81.115121
"LnFeAsO1-xFx (Ln=Ce, Pr, Nd, Sm, Gd)","LnFeAsO1-xFx (Ln=Ce, Pr, Nd, Sm, Gd)",Bulk,,,SC,,up to 55 K,,,,,,,,,,,10.1103/PhysRevB.77.214513
LnNi2B2C,LnNi2B2C,,,,SC,,,,,,,,,,,,FALSE,10.1103/PhysRevB.74.220502
Lanthanum Strontium Copper Oxide,LSCO,Thin Film,1.32 nm,,SC,High-temperature/d-wave/copper-oxide,30 K,,,,,,,,,,,10.1103/PhysRevB.108.115415
Lu(NH3)4,Lu(NH3)4,Bulk,,,SC,High-Tc,33.44 K,10 GPa,I-43m,bcc,I-43m,5.9178 Å,5.9178 Å,5.9178 Å,,,FALSE,10.1016/j.mtphys.2024.101403
Lu(NH3)4,Lu(NH3)4,Bulk,,,SC,High-Tc,130 K,150 GPa,I-43m,bcc,I-43m,,,,,,FALSE,10.1016/j.mtphys.2024.101403
Lutetium nickel cobalt borocarbide,Lu(Ni0.7Co0.3)2B2C,Bulk,,,NSC,,,,Tetragonal,ThCr2Si2-like,I4/mmm,,,,,,True,10.1103/PhysRevB.55.9058
Lu(Ni0.8Cu0.2)BC,Lu(Ni0.8Cu0.2)BC,Bulk,,,SC,,3.38 K,ambient pressure,,layered,,,,,,,True,10.1103/PhysRevB.53.12318
Lu(Ni0.8V0.2)BC,Lu(Ni0.8V0.2)BC,Bulk,,,SC,,2.60 K,ambient pressure,,layered,,,,,,,True,10.1103/PhysRevB.53.12318
Lu(Ni0.91Co0.09)2B2C,Lu(Ni0.91Co0.09)2B2C,Bulk,,,SC,Type-II,,,,,,,,,,,True,10.1103/PhysRevB.62.9077
Lu(Ni0.91Co0.09)2B2C,Lu(Ni0.91Co0.09)2B2C,Bulk,,,SC,Type-II,9.5 K,,Tetragonal,,,,,,,,TRUE,10.1016/S0925-8388(02)00176-7
Lutetium Nickel Cobalt Borocarbide (6% Co),Lu(Ni0.94Co0.06)2B2C,Bulk,,,SC,Type-II,,,,,,,,,,,TRUE,10.1103/PhysRevB.74.184521
Lu(Ni0.97Co0.03)2B2C,Lu(Ni0.97Co0.03)2B2C,Bulk,,,SC,Type-II,14.2 K,,,,,,,,,,True,10.1103/PhysRevB.62.9077
Lutetium Nickel Cobalt Borocarbide (3% Co),Lu(Ni0.97Co0.03)2B2C,Bulk,,,SC,Type-II,,,,,,,,,,,TRUE,10.1103/PhysRevB.74.184521
Lu(Ni0.985Co0.015)2B2C,Lu(Ni0.985Co0.015)2B2C,Bulk,,,SC,Type-II,15.0 K,,,,,,,,,,True,10.1103/PhysRevB.62.9077
Lu(Ni0.9Cu0.1)BC,Lu(Ni0.9Cu0.1)BC,Bulk,,,SC,,,ambient pressure,,layered,,,,,,,True,10.1103/PhysRevB.53.12318
Lu(Ni0.9V0.1)BC,Lu(Ni0.9V0.1)BC,Bulk,,,SC,,,ambient pressure,,layered,,,,,,,True,10.1103/PhysRevB.53.12318
Lu(Ni1-xCox)2B2C,Lu(Ni1-xCox)2B2C,Bulk,,,SC,Type-II,,,,,,,,,,,,10.1103/PhysRevB.78.064521
Lu(Pt0.5Pd0.5)2In,Lu(Pt0.5Pd0.5)2In,Bulk,,,SC,,,ambient,Cubic,Heusler,Fm-3m,,,,,,TRUE,10.1103/PhysRevB.101.195135
Lu(Pt0.6Pd0.4)2In,Lu(Pt0.6Pd0.4)2In,Bulk,,,SC,,,ambient,Cubic,Heusler,Fm-3m,,,,,,TRUE,10.1103/PhysRevB.101.195135
Lu(Pt0.7Pd0.3)2In,Lu(Pt0.7Pd0.3)2In,Bulk,,,SC,,,ambient,Cubic,Heusler,Fm-3m,,,,,,TRUE,10.1103/PhysRevB.101.195135
Lu(Pt1-xPdx)2In,Lu(Pt1-xPdx)2In,Bulk,,,SC,,,,Cubic,Heusler,,,,,,,,10.1103/PhysRevB.103.195150
Lu(Rh0.6Co0.4)4B4,Lu(Rh0.6Co0.4)4B4,Bulk,,,SC,Type-II,0.70 K,,,,,,,,,,TRUE,10.1016/0378-4363(87)90172-0
Lu-Ca-Cu-O,Lu-Ca-Cu-O,Bulk,,,NSC,,,,,,,,,,,,True,10.1103/PhysRevLett.58.1885
Lutetium hydride (Ia-3-type phase),Lu-H,Bulk,,,NSC,,,1.9 GPa,Cubic,Ia-3 type,Ia-3,10.329(3),10.329(3),10.329(3),,,TRUE,10.1103/PhysRevB.108.214505
Lu-N-H,Lu-N-H,Bulk,,,SC,High-Tc,room temperature,10 kbar,,,,,,,,,TRUE,10.1103/PhysRevB.109.054505
Lu-Sr-Cu-O,Lu-Sr-Cu-O,Bulk,,,NSC,,,,,,,,,,,,True,10.1103/PhysRevLett.58.1885
Lu-doped Zirconium dodecaboride (0.7% Lu),Lu0.007Zr0.993B12,Bulk,,,SC,Low-Tc/BCS,5.7 K,,Cubic,"NaCl-type, UB12-type",,,,,,,TRUE,10.1103/PhysRevB.93.085130
Lu-doped Zirconium dodecaboride (1.5% Lu),Lu0.015Zr0.985B12,Bulk,,,SC,Low-Tc/BCS,4.3 K,,Cubic,"NaCl-type, UB12-type",,,,,,,TRUE,10.1103/PhysRevB.93.085130
Lu-doped Zirconium dodecaboride (7.4% Lu),Lu0.074Zr0.926B12,Bulk,,,SC,Low-Tc/BCS,3.0 K,,Cubic,"NaCl-type, UB12-type",,,,,,,TRUE,10.1103/PhysRevB.93.085130
(Lu0.05Sc0.95)5Ir4Si10,Lu0.25Sc4.75Ir4Si10,Bulk,,,SC,Type-II,7.95 K,ambient pressure,,Sc5Co4Si10-type structure,,,,,,,True,10.1103/PhysRevB.43.7681
Lu0.45Pr0.55Ba1.7Sr0.3Cu3O7,Lu0.45Pr0.55Ba1.7Sr0.3Cu3O7,Bulk,,,SC,High-Tc/cuprate,20 K,,Orthorhombic,123 structure,,3.823 Å,3.878 Å,11.661 Å,,,True,10.1103/PhysRevB.52.10504
Lu0.45Pr0.55Ba2Cu3O7-δ,Lu0.45Pr0.55Ba2Cu3O7,Thin Film,,"MgO, SrTiO3",SC,High-Tc,23 K,,orthorhombic,1-2-3,,,,,,,True,10.1103/PhysRevB.52.1362
Lu0.4Pr0.6Ba1.7Sr0.3Cu3O7,Lu0.4Pr0.6Ba1.7Sr0.3Cu3O7,Bulk,,,NSC,,,,Orthorhombic,123 structure,,3.825 Å,3.878 Å,11.664 Å,,,True,10.1103/PhysRevB.52.10504
(Lu0.55Er0.45)RuB2,Lu0.55Er0.45RuB2,Bulk,,,SC,Type-II,5.33 K,,Orthorhombic,,,,,,,,True,10.1103/PhysRevB.33.1671
Lu0.55Pr0.45Ba1.7Sr0.3Cu3O7,Lu0.55Pr0.45Ba1.7Sr0.3Cu3O7,Bulk,,,SC,High-Tc/cuprate,47 K,,Orthorhombic,123 structure,,3.811 Å,3.875 Å,11.635 Å,,,True,10.1103/PhysRevB.52.10504
Lu0.5Ca0.5Ba1.4Sr0.6Cu3O5.87,Lu0.5Ca0.5Ba1.4Sr0.6Cu3O5.87,Bulk,,,SC,High-Tc,64.5 K,,Orthorhombic,,,3.834 Å,,11.732 Å,,,TRUE,10.1016/j.physc.2019.1353583
Lu0.5Ca0.5Ba1.4Sr0.6Cu3O6.00,Lu0.5Ca0.5Ba1.4Sr0.6Cu3O6.00,Bulk,,,SC,High-Tc,63.1 K,,Orthorhombic,,,3.835 Å,,11.733 Å,,,TRUE,10.1016/j.physc.2019.1353583
Lu0.5Ca0.5Ba1.4Sr0.6Cu3O6.09,Lu0.5Ca0.5Ba1.4Sr0.6Cu3O6.09,Bulk,,,SC,High-Tc,56.0 K,,Orthorhombic,,,3.835 Å,,11.756 Å,,,TRUE,10.1016/j.physc.2019.1353583
Lu0.5Ca0.5Ba1.4Sr0.6Cu3O6.14,Lu0.5Ca0.5Ba1.4Sr0.6Cu3O6.14,Bulk,,,SC,High-Tc,57.8 K,,Orthorhombic,,,3.839 Å,,11.734 Å,,,TRUE,10.1016/j.physc.2019.1353583
Lu0.5Ca0.5Ba1.4Sr0.6Cu3O6.27,Lu0.5Ca0.5Ba1.4Sr0.6Cu3O6.27,Bulk,,,SC,High-Tc,65.2 K,,Orthorhombic,,,3.840 Å,,11.703 Å,,,TRUE,10.1016/j.physc.2019.1353583
Lu0.5Ca0.5Ba1.4Sr0.6Cu3O6.42,Lu0.5Ca0.5Ba1.4Sr0.6Cu3O6.42,Bulk,,,SC,High-Tc,72.0 K,,Orthorhombic,,,3.845 Å,,11.708 Å,,,TRUE,10.1016/j.physc.2019.1353583
Lu0.5Ca0.5Ba1.4Sr0.6Cu3O6.46,Lu0.5Ca0.5Ba1.4Sr0.6Cu3O6.46,Bulk,,,SC,High-Tc,75.5 K,,Orthorhombic,,,3.831 Å,,11.587 Å,,,TRUE,10.1016/j.physc.2019.1353583
Lu0.5Ca0.5Ba1.4Sr0.6Cu3O6.58,Lu0.5Ca0.5Ba1.4Sr0.6Cu3O6.58,Bulk,,,SC,High-Tc,66.5 K,,Orthorhombic,,,3.807 Å,3.860 Å,11.576 Å,,,TRUE,10.1016/j.physc.2019.1353583
Lu0.5Ca0.5Ba2Cu3O7-δ,Lu0.5Ca0.5Ba2Cu3O7-δ,Thin Film,,,SC,High-Tc/cuprate,12 K,,,,,,,,,,,10.1103/PhysRevB.54.3580
Lu0.5Ca0.5Ba2Cu3O7-δ,Lu0.5Ca0.5Ba2Cu3O7-δ,Thin Film,,,SC,High-Tc,12-45 K,,,,,,,,,,TRUE,10.1016/0921-4534(94)90393-X
Lu0.5Pr0.4Ca0.1Ba2Cu3O7-δ,Lu0.5Pr0.4Ca0.1Ba2Cu3O7,Thin Film,,"LaAlO3, MgO, SrTiO3",SC,High-Tc,57 K,,orthorhombic,1-2-3,,,,,,,True,10.1103/PhysRevB.52.1362
Lu0.5Pr0.5Ba1.7Sr0.3Cu3O7,Lu0.5Pr0.5Ba1.7Sr0.3Cu3O7,Bulk,,,SC,High-Tc/cuprate,35 K,,Orthorhombic,123 structure,,3.813 Å,3.874 Å,11.643 Å,,,True,10.1103/PhysRevB.52.10504
Lu0.5Pr0.5Ba2Cu3O7,Lu0.5Pr0.5Ba2Cu3O7,Bulk,,,SC,cuprate,40 K,,Orthorhombic,,P4mmm,,,,,,True,10.1103/PhysRevB.49.12151
Lu0.5Pr0.5Ba2Cu3O7-δ,Lu0.5Pr0.5Ba2Cu3O7,Thin Film,,"MgO, SrTiO3",SC,High-Tc,37 K,,orthorhombic,1-2-3,,,,,,,True,10.1103/PhysRevB.52.1362
Lu0.5Tb0.5Ba2Cu3O7-δ,Lu0.5Tb0.5Ba2Cu3O7,Thin Film,,"LaAlO3, MgO, SrTiO3",SC,High-Tc,88 K,,orthorhombic,1-2-3,,,,,,,True,10.1103/PhysRevB.52.1362
Lu0.5Tb0.5Ba2Cu3O7-δ,Lu0.5Tb0.5Ba2Cu3O7,Thin Film,,"LaAlO3, MgO, SrTiO3",SC,High-Tc,88 K,,orthorhombic,1-2-3,,,,,,,True,10.1103/PhysRevB.52.1362
(Lu0.60Er0.40)RuB2,Lu0.60Er0.40RuB2,Bulk,,,SC,Type-II,5.88 K,,Orthorhombic,,,,,,,,True,10.1103/PhysRevB.33.1671
(Lu0.65Er0.35)RuB2,Lu0.65Er0.35RuB2,Bulk,,,SC,Type-II,6.28 K,,Orthorhombic,,,,,,,,True,10.1103/PhysRevB.33.1671
Lu0.65Pr0.35Ba1.7Sr0.3Cu3O7,Lu0.65Pr0.35Ba1.7Sr0.3Cu3O7,Bulk,,,SC,High-Tc/cuprate,61 K,,Orthorhombic,123 structure,,3.807 Å,3.876 Å,11.622 Å,,,True,10.1103/PhysRevB.52.10504
Lu0.6Pr0.3Ca0.1Ba2Cu3O7-δ,Lu0.6Pr0.3Ca0.1Ba2Cu3O7,Thin Film,,"LaAlO3, MgO, SrTiO3",SC,High-Tc,74 K,,orthorhombic,1-2-3,,,,,,,True,10.1103/PhysRevB.52.1362
Lu0.6Pr0.4Ba1.7Sr0.3Cu3O7,Lu0.6Pr0.4Ba1.7Sr0.3Cu3O7,Bulk,,,SC,High-Tc/cuprate,52 K,,Orthorhombic,123 structure,,3.812 Å,3.877 Å,11.625 Å,,,True,10.1103/PhysRevB.52.10504
Lu0.6Pr0.4Ba2Cu3O7-δ,Lu0.6Pr0.4Ba2Cu3O7,Thin Film,,"MgO, SrTiO3",SC,High-Tc,54 K,,orthorhombic,1-2-3,,,,,,,True,10.1103/PhysRevB.52.1362
Lu0.75Ce0.15Ca0.1Ba2Cu3O7-δ,Lu0.75Ce0.15Ca0.1Ba2Cu3O7,Thin Film,,"LaAlO3, MgO, SrTiO3",SC,High-Tc,69 K,,orthorhombic,1-2-3,,,,,,,True,10.1103/PhysRevB.52.1362
Lu0.75Pr0.25Ba1.7Sr0.3Cu3O7,Lu0.75Pr0.25Ba1.7Sr0.3Cu3O7,Bulk,,,SC,High-Tc/cuprate,75 K,,Orthorhombic,123 structure,,3.797 Å,3.872 Å,11.613 Å,,,True,10.1103/PhysRevB.52.10504
Lu0.7Ca0.3Ba2Cu3O6.25,Lu0.7Ca0.3Ba2Cu3O6.25,Bulk,,,SC,Cuprate,58 K,,Tetragonal,,,,,,,,TRUE,10.1016/S0921-4534(97)01616-X
Lu0.7Ca0.3Ba2Cu3O6.88,Lu0.7Ca0.3Ba2Cu3O6.88,Bulk,,,SC,Cuprate,45 K,,Tetragonal,,,,,,,,TRUE,10.1016/S0921-4534(97)01616-X
Lu0.7Ca0.3Ba2Cu3O6.95,Lu0.7Ca0.3Ba2Cu3O6.95,Bulk,,,SC,High-Tc/cuprate,,,,,,,,,,,True,10.1103/PhysRevLett.86.1614
Lu0.7Ce0.15Ca0.15Ba2Cu3O7-δ,Lu0.7Ce0.15Ca0.15Ba2Cu3O7,Thin Film,,"LaAlO3, MgO, SrTiO3",SC,High-Tc,58 K,,orthorhombic,1-2-3,,,,,,,True,10.1103/PhysRevB.52.1362
Lu0.7Pr0.2Ca0.1Ba2Cu3O7-δ,Lu0.7Pr0.2Ca0.1Ba2Cu3O7,Thin Film,,"LaAlO3, MgO, SrTiO3",SC,High-Tc,76 K,,orthorhombic,1-2-3,,,,,,,True,10.1103/PhysRevB.52.1362
Lu0.7Pr0.3Ba1.7Sr0.3Cu3O7,Lu0.7Pr0.3Ba1.7Sr0.3Cu3O7,Bulk,,,SC,High-Tc/cuprate,66 K,,Orthorhombic,123 structure,,3.799 Å,3.871 Å,11.618 Å,,,True,10.1103/PhysRevB.52.10504
Lu0.7Pr0.3Ba2Cu3O7-δ,Lu0.7Pr0.3Ba2Cu3O7,Thin Film,,"MgO, SrTiO3",SC,High-Tc,70 K,,orthorhombic,1-2-3,,,,,,,True,10.1103/PhysRevB.52.1362
Lu0.7Tb0.3Ba2Cu3O7-δ,Lu0.7Tb0.3Ba2Cu3O7,Thin Film,,"LaAlO3, MgO, SrTiO3",SC,High-Tc,88 K,,orthorhombic,1-2-3,,,,,,,True,10.1103/PhysRevB.52.1362
Lu0.7Tb0.3Ba2Cu3O7−δ,Lu0.7Tb0.3Ba2Cu3O7−δ,Bulk,,,SC,High-Tc,85-86 K,,1–2–3 phase,,,,,,,,TRUE,10.1016/0921-4534(94)90032-9
Lu0.81Gd0.19Ni2B2C,Lu0.81Gd0.19Ni2B2C,Single crystal,,,SC,Type-II,8.2 K,ambient,Tetragonal,ThCr2Si2-type,I4/mmm,,,,,3.2 T,TRUE,10.1103/PhysRevB.82.174513
(Lu0.85Er0.15)RuB2,Lu0.85Er0.15RuB2,Bulk,,,SC,Type-II,8.5 K,,Orthorhombic,,,,,,,,True,10.1103/PhysRevB.33.1671
Lu0.85Pr0.05Ca0.05Ba2Cu3O7-δ,Lu0.85Pr0.05Ca0.05Ba2Cu3O7,Thin Film,,"LaAlO3, MgO, SrTiO3",SC,High-Tc,82 K,,orthorhombic,1-2-3,,,,,,,True,10.1103/PhysRevB.52.1362
Lu0.85Pr0.15Ba1.7Sr0.3Cu3O7,Lu0.85Pr0.15Ba1.7Sr0.3Cu3O7,Bulk,,,SC,High-Tc/cuprate,79 K,,Orthorhombic,123 structure,,3.794 Å,3.868 Å,11.609 Å,,,True,10.1103/PhysRevB.52.10504
Lu0.87Gd0.13Ni2B2C,Lu0.87Gd0.13Ni2B2C,Single crystal,,,SC,Type-II,11.2 K,ambient,Tetragonal,ThCr2Si2-type,I4/mmm,,,,,4.8 T,TRUE,10.1103/PhysRevB.82.174513
Lu0.8Ce0.15Ca0.05Ba2Cu3O7-δ,Lu0.8Ce0.15Ca0.05Ba2Cu3O7,Thin Film,,"LaAlO3, MgO, SrTiO3",SC,High-Tc,63 K,,orthorhombic,1-2-3,,,,,,,True,10.1103/PhysRevB.52.1362
Lu0.8Ce0.1Ca0.1Ba2Cu3O7-δ,Lu0.8Ce0.1Ca0.1Ba2Cu3O7,Thin Film,,"LaAlO3, MgO, SrTiO3",SC,High-Tc,74 K,,orthorhombic,1-2-3,,,,,,,True,10.1103/PhysRevB.52.1362
Lu0.8Pr0.1Ca0.1Ba2Cu3O7-δ,Lu0.8Pr0.1Ca0.1Ba2Cu3O7,Thin Film,,"LaAlO3, MgO, SrTiO3",SC,High-Tc,78 K,,orthorhombic,1-2-3,,,,,,,True,10.1103/PhysRevB.52.1362
Lu0.8Pr0.2Ba1.7Sr0.3Cu3O7,Lu0.8Pr0.2Ba1.7Sr0.3Cu3O7,Bulk,,,SC,High-Tc/cuprate,77 K,,Orthorhombic,123 structure,,3.795 Å,3.870 Å,11.611 Å,,,True,10.1103/PhysRevB.52.10504
Lu0.8Pr0.2Ba2Cu3O7-y,Lu0.8Pr0.2Ba2Cu3O6.9,Bulk,,,SC,High-Tc/cuprate,85 K,,Orthorhombic,perovskite,,,,11.654 Å,,,True,10.1103/PhysRevB.43.10568
Lu0.8Pr0.2Ba2Cu3O7-δ,Lu0.8Pr0.2Ba2Cu3O7,Thin Film,,"MgO, SrTiO3",SC,High-Tc,79 K,,orthorhombic,1-2-3,,,,,,,True,10.1103/PhysRevB.52.1362
Lu0.8Tb0.2Ba2Cu3O7-δ,Lu0.8Tb0.2Ba2Cu3O7,Bulk,,,SC,High-Tc,88 K,,orthorhombic,1-2-3,,,,,,,True,10.1103/PhysRevB.52.1362
Lu0.8Tb0.2Ba2Cu3O7−δ,Lu0.8Tb0.2Ba2Cu3O7−δ,Bulk,,,SC,High-Tc,85-86 K,,1–2–3 phase,,,,,,,,TRUE,10.1016/0921-4534(94)90032-9
Lu0.93Pr0.07Ba2Cu3O7-δ,Lu0.93Pr0.07Ba2Cu3O7,Thin Film,,"MgO, SrTiO3",SC,High-Tc,85 K,,orthorhombic,1-2-3,,,,,,,True,10.1103/PhysRevB.52.1362
Lu0.945Gd0.055Ni2B2C,Lu0.945Gd0.055Ni2B2C,Single crystal,,,SC,Type-II,14.2 K,ambient,Tetragonal,ThCr2Si2-type,I4/mmm,,,,,6.1 T,TRUE,10.1103/PhysRevB.82.174513
Lu0.95Ce0.05Ba2Cu3O7-δ,Lu0.95Ce0.05Ba2Cu3O7,Thin Film,,"LaAlO3, MgO, SrTiO3",NSC,,,,,,,,,,,,True,10.1103/PhysRevB.52.1362
Lutetium-Gadolinium nickel borocarbide,Lu0.96Gd0.04Ni2B2C,Bulk,,,SC,Type-II,,,,,,,,,,,True,10.1103/PhysRevB.60.3603
Gadolinium-doped lutetium nickel borocarbide,Lu0.995Gd0.005Ni2B2C,Bulk,,,SC,Type-II,16 K,,Tetragonal,body-centered tetragonal,I4/mmm,,,,,,True,10.1103/PhysRevB.57.3668
Lu0.9Ca0.1Ba2Cu3O7-δ,Lu0.9Ca0.1Ba2Cu3O7,Thin Film,,"LaAlO3, MgO, SrTiO3",SC,High-Tc,64 K,,orthorhombic,1-2-3,,,,,,,True,10.1103/PhysRevB.52.1362
Lu0.9Ce0.05Ca0.05Ba2Cu3O7-δ,Lu0.9Ce0.05Ca0.05Ba2Cu3O7,Thin Film,,"LaAlO3, MgO, SrTiO3",SC,High-Tc,81 K,,orthorhombic,1-2-3,,,,,,,True,10.1103/PhysRevB.52.1362
Lu0.9Pr0.1Ba1.7Sr0.3Cu3O7,Lu0.9Pr0.1Ba1.7Sr0.3Cu3O7,Bulk,,,SC,High-Tc/cuprate,79 K,,Orthorhombic,123 structure,,3.794 Å,3.869 Å,11.609 Å,,,True,10.1103/PhysRevB.52.10504
Lu0.9Pr0.1Ba2Cu3O7,Lu0.9Pr0.1Ba2Cu3O7,Bulk,,,SC,High-Tc/cuprate,,,Orthorhombic,perovskite,Pmmm,,,,,,,10.1103/PhysRevB.50.16640
Lu0.9Pr0.1Ba2Cu3O7-δ,Lu0.9Pr0.1Ba2Cu3O7,Thin Film,,"MgO, SrTiO3",SC,High-Tc,83 K,,orthorhombic,1-2-3,,,,,,,True,10.1103/PhysRevB.52.1362
Lu0.9Pr0.1Ba2Cu3O7−δ,Lu0.9Pr0.1Ba2Cu3O7−δ,Bulk,,,SC,High-Tc,86 K,,1–2–3 phase,,,,,,,,TRUE,10.1016/0921-4534(94)90032-9
Lu0.9Tb0.1Ba2Cu3O7-δ,Lu0.9Tb0.1Ba2Cu3O7,Thin Film,,"LaAlO3, MgO, SrTiO3",SC,High-Tc,88 K,,orthorhombic,1-2-3,,,,,,,True,10.1103/PhysRevB.52.1362
Lu0.9Tb0.1Ba2Cu3O7−δ,Lu0.9Tb0.1Ba2Cu3O7−δ,Bulk,,,SC,High-Tc,85-86 K,,1–2–3 phase,,,,,,,,TRUE,10.1016/0921-4534(94)90032-9
LuNiSi3,Lu1.00Ni0.68Si3.13,Bulk,,,SC,Type-I,1.61 K,,Orthorhombic,Base-centered orthorhombic,Cmmm,,,,,10.4 mT,TRUE,10.1103/PhysRevB.99.224505
Lu1.2Mo6S8,Lu1.2Mo6S8,Bulk,,,SC,Type-II,1.95 K,,Rhombohedral,Chevrel phase,R3̄,9.08 Å,9.08 Å,11.15 Å,,,TRUE,Handbook of SC
Lu1.2Mo6S8,Lu1.2Mo6S8,Bulk,,,SC,Chevrel phase,2.0 K,,,,,,,,,,TRUE,Handbook of SC
Lu1.2Mo6Se8,Lu1.2Mo6Se8,Bulk,,,SC,Chevrel phase,6.2 K,,,,,,,,,,TRUE,Handbook of SC
Scandium-doped Lutetium Iron Silicide,Lu1.86Sc0.14Fe3Si5,Bulk,,,SC,iron-based,3.3 K,ambient,Tetragonal,Sc2Fe3Si5-type,,,,,,,TRUE,10.1103/PhysRevB.80.100502
Lu1.8Ba0.2CuO4,Lu1.8Ba0.2CuO4,Bulk,,,SC,High-Tc,"90 K (onset), 75 K (center)",,,,,,,,,,True,10.1103/PhysRevLett.58.1885
Lu1.8Ce0.2Fe3Si5,Lu1.8Ce0.2Fe3Si5,Bulk,,,SC,Type-II,1.9 K,,Tetragonal,Primitive tetragonal,P4/mnc,,,,,,True,10.1103/PhysRevB.50.16522
Lu1.98U0.02Fe3Si5,Lu1.98U0.02Fe3Si5,Bulk,,,SC,Type-II,1.8 K,,Tetragonal,Primitive tetragonal,P4/mnc,,,,,,True,10.1103/PhysRevB.50.16522
Dysprosium-doped Lutetium Iron Silicide,Lu1.9Dy0.1Fe3Si5,Bulk,,,SC,iron-based,3.8 K,ambient,Tetragonal,Sc2Fe3Si5-type,,,,,,,TRUE,10.1103/PhysRevB.80.100502
