Repository: WyattBunstine/ML_SC_Project

# ML_SC_Project — Chemically and Geometrically Motivated Crystal Graph Neural Networks

This project predicts and screens superconductors from crystal structure. It frames the
problem as a **two-stage hurdle**: first classify whether a material is a superconductor
candidate (SC vs. non-SC), then regress the critical temperature T_c for superconductors.

Two graph-neural-network families are trained and compared:

- a **baseline CGCNN** ([txie-93/cgcnn](https://github.com/txie-93/cgcnn)), and
- an **MPNN** with learned edge features that consumes richer `crystal_graph_v4` graphs
  (this project's contribution).

File: database/superconductor_materials_full.csv (part 105 of 215)
Material_Name,Chemical_Composition,Material_Class,Film_Thickness,Substrate,Material_Type,Superconductor_Type,Superconducting_Transition_Temperature,Pressure,Crystal_Structure,Lattice_Structure,Space_Group,"Lattice_Constant(a)","Lattice_Constant(b)","Lattice_Constant(c)",Lower_Critical_Field,Upper_Critical_Field,Experimental,DOI
Yttrium-doped Lutetium Iron Silicide,Lu1.9Y0.1Fe3Si5,Bulk,,,SC,iron-based,4.2 K,ambient,Tetragonal,Sc2Fe3Si5-type,,,,,,,TRUE,10.1103/PhysRevB.80.100502
Lu1Ba2Cu3O7-δ,Lu1Ba2Cu3O7,Bulk,,,SC,High-Tc/cuprate,89.8 K,,Orthorhombic,perovskite,,,,11.663 Å,,,True,10.1103/PhysRevB.37.2285
LuBCO,Lu1Ba2Cu3O7,Thin Film,,,SC,High-Tc,79 K,,c-axis oriented,,,,,,,,TRUE,10.1016/j.physc.2006.05.069
LuH10,Lu1H10,Bulk,,,SC,High-Tc,134-152 K,200 GPa,,Layered,,,,,,,FALSE,10.1103/PhysRevB.109.184516
(Lu0.5Sc0.5)5Ir4Si10,Lu2.5Sc2.5Ir4Si10,Bulk,,,SC,Type-II,7.90 K,ambient pressure,,Sc5Co4Si10-type structure,,,,,,,True,10.1103/PhysRevB.43.7681
(LuC)2(Ni2B2),Lu2C2Ni2B2,Bulk,,,SC,Type-II,2.9 K,ambient pressure,Tetragonal,layered,P4/nmm,3.492 Å,3.492 Å,7.552 Å,,,True,10.1103/PhysRevB.50.9445
Lu2C3,Lu2C3,Bulk,,,SC,,10-12 K,,Cubic,sesquicarbide,I-43d (No. 220),8.011,8.011,8.011,,,TRUE,10.1103/PhysRevB.104.045111
Lu2Fe3(Si0.96Ge0.04)5,Lu2Fe3(Si0.96Ge0.04)5,Bulk,,,SC,Type-II,3.3 K,,Sc2Fe3Si5-type,Tetragonal,,,,,,,TRUE,10.1016/j.physc.2012.02.022
Lu2Fe3Si5,Lu2Fe3Si5,Bulk,,,SC,Type-II,6.25 K,,Tetragonal,,P4/mnc,,,,,,True,10.1103/PhysRevB.27.2800
Lu₂Fe₃Si₅,Lu2Fe3Si5,Bulk,,,SC,,,,Tetragonal,,,,,,,,,10.1103/PhysRevB.29.271
Lu2Fe3Si5,Lu2Fe3Si5,Bulk,,,SC,Type-II,6.25 K,,Tetragonal,Primitive tetragonal,P4/mnc,10.346 Å,10.346 Å,5.3875 Å,,,True,10.1103/PhysRevB.50.16522
Lu₂Fe₃Si₅,Lu2Fe3Si5,,,,SC,,4.7 K,,,,,,,,,,,10.1103/PhysRevB.35.6659
Lu₂Fe₃Si₅,Lu2Fe3Si5,Bulk,,,SC,,6.0 K,,Tetragonal,,P4/mnc,,,,,,,10.1103/PhysRevB.25.4702
Lu2Fe3Si5,Lu2Fe3Si5,,,,SC,,6 K,,Tetragonal,,P4/mnc,,,,,,,10.1103/PhysRevB.50.13879
Lu2Fe3Si5,Lu2Fe3Si5,Bulk,,,SC,s-wave,6.03 K,,,,,,,,,,True,10.1103/PhysRevB.31.647
Lu2Fe3Si5,Lu2Fe3Si5,Bulk,,,SC,,6.2 K,,,,,,,,,,,10.1103/PhysRevB.43.7688
Lu2Fe3Si5,Lu2Fe3Si5,Bulk,,,SC,,6 K,,Tetragonal,BaAl4-type,P4/mnc,,,,,,,10.1103/PhysRevB.64.064514
Lu₂Fe₃Si₅,Lu2Fe3Si5,,,,SC,,6.2 K,,,,,,,,,,,10.1103/PhysRevB.66.014415
Lutetium iron silicide,Lu2Fe3Si5,Bulk,,,SC,iron-based,6.0 K,,Tetragonal,,P4/mnc,,,,,,,10.1103/PhysRevB.27.4317
Lu2Fe3Si5,Lu2Fe3Si5,,,,SC,two-band superconductor,,,,,,,,,,,FALSE,10.1103/PhysRevB.106.094507
Lu2Fe3Si5,Lu2Fe3Si5,,,,SC,ternary-iron silicide,,,,,,,,,,,,10.1103/PhysRevB.81.020502
Lutetium Iron Silicide,Lu2Fe3Si5,Bulk,,,SC,iron-based,5.8 K,,Tetragonal,Sc2Fe3Si5-type,,,,,,"11.5 T (H // c), 6 T (H // ab), 0.33 T (virtual Hc2 for smaller gap)",TRUE,10.1103/PhysRevB.85.174524
Lu2Fe3Si5,Lu2Fe3Si5,,,,SC,Type-II,,,,,,,,,,,FALSE,10.1103/PhysRevB.106.144505
Lu2Fe3Si5,Lu2Fe3Si5,Bulk,,,SC,,6.2 K,,,,,,,,,,FALSE,10.1103/PhysRevB.70.064403
Lu2Fe3Si5,Lu2Fe3Si5,,,,SC,,,,,,,,,,,,,10.1103/PhysRevB.101.155140
Lutetium Iron Silicide,Lu2Fe3Si5,Bulk,,,SC,Type-II,6.0 K,,Tetragonal,Sc2Fe3Si5-type,,,,,,,TRUE,10.1103/PhysRevB.84.054541
Lu2Fe3Si5,Lu2Fe3Si5,,,,SC,,,,,,,,,,,,,10.1103/PhysRevB.108.214515
Lu2Fe3Si5,Lu2Fe3Si5,Bulk,,,SC,,,,,,,,,,,,FALSE,10.1103/PhysRevB.111.024513
Lu2Fe3Si5,Lu2Fe3Si5,,,,SC,,,,,,,,,,,,,10.1103/PhysRevB.86.060511
Lu2Fe3Si5,Lu2Fe3Si5,Bulk,,,SC,multigap,,,,,,,,,,,FALSE,10.1103/PhysRevB.97.094503
Lutetium Iron Silicide,Lu2Fe3Si5,Bulk,,,SC,"iron-based, two-gap, spin-singlet",6.1 K,ambient,Tetragonal,Sc2Fe3Si5-type,,,,,,13 T,TRUE,10.1103/PhysRevB.80.100502
Lutetium Iron Silicide (Polycrystalline),Lu2Fe3Si5,Bulk,,,SC,"iron-based, two-gap, spin-singlet",5.8 K,ambient,Tetragonal,Sc2Fe3Si5-type,,,,,,,TRUE,10.1103/PhysRevB.80.100502
Lu2Fe3Si5,Lu2Fe3Si5,Bulk,,,SC,disorder-sensitive,6.2 K,,Tetragonal,,P4/mnc,,,,,,FALSE,10.1103/PhysRevB.84.064430
Lu2Fe3Si5,Lu2Fe3Si5,Bulk,,,SC,Type-II,6.1 K,,Tetragonal,Sc2Fe3Si5-type,P4/mnc,,,,,6 T,TRUE,10.1103/PhysRevB.83.054517
Lutetium Iron Silicide,Lu2Fe3Si5,,,,SC,,,,,,,,,,,,FALSE,10.1103/PhysRevB.82.144532
Lutetium Iron Silicide,Lu2Fe3Si5,Bulk,,,SC,Type-II,6 K,,Tetragonal,quasi-one-dimensional iron chain along c axis and quasi-two-dimensional iron squares parallel to basal plane,,,,,,6.4 T,TRUE,10.1103/PhysRevLett.106.107002
Lu2Fe3Si5,Lu2Fe3Si5,Bulk,,,SC,,,,,,,,,,,,FALSE,10.1103/PhysRevMaterials.6.064802
Lu2Fe3Si5,Lu2Fe3Si5,,,,SC,,,,,,,,,,,,FALSE,10.1103/PhysRevB.87.224507
Lu2Fe3Si5,Lu2Fe3Si5,Bulk,,,SC,Conventional,6.1 K,,Tetragonal,,P 4/mnc,,,,,,TRUE,10.1016/j.jpcs.2015.03.021
Lu2Fe3Si5,Lu2Fe3Si5,Bulk,,,SC,Type-II,6.25 K,,Tetragonal,,P4/mnc,,,,,,FALSE,10.1016/j.solidstatesciences.2013.10.006
Lu2Fe3Si5,Lu2Fe3Si5,Bulk,,,SC,Type-II,6.25 K,,Tetragonal,Sc2Fe3Si5 type,P4/mnc,1.0340 nm,,0.5375 nm,,,FALSE,10.1016/j.intermet.2012.07.003
Lu2Fe3Si5,Lu2Fe3Si5,Bulk,,,SC,Type-II,6.1 K,,Tetragonal,Sc2Fe3Si5-type,,,,,121 Oe,,TRUE,10.1016/j.physc.2012.03.001
Lu2Fe3Si5,Lu2Fe3Si5,Bulk,,,SC,Type-II,6 K,,,,,,,,,"11 T (c-axis), 6 T (a-axis)",TRUE,10.1016/j.physc.2009.05.099
Lu2Fe3Si5,Lu2Fe3Si5,Bulk,,,SC,Type-II,6.1 K,,,,,,,,,,FALSE,10.1016/j.physc.2009.04.001
Lu2Fe3Si5,Lu2Fe3Si5,Bulk,,,SC,Type-II,6 K,,,,,,,,,,FALSE,10.1016/j.physc.2011.11.001
Lu2Fe3Si5,Lu2Fe3Si5,Bulk,,,SC,Two-gap,6 K,,Sc2Fe3Si5-type,,,,,,,,TRUE,10.1016/j.physc.2009.05.184
Lu2Fe3Si5,Lu2Fe3Si5,Bulk,,,SC,Type-II,6 K,,Sc2Fe3Si5-type,,,,,,,,TRUE,10.1016/j.physc.2009.10.119
Lu2Fe3Si5,Lu2Fe3Si5,Bulk,,,SC,Type-II,6 K,,Sc2Fe3Si5-type,Tetragonal,,,,,,,TRUE,10.1016/j.physc.2012.02.022
Lu2Fe3Si5,Lu2Fe3Si5,Bulk,,,SC,Type-II,6.3 K,,,,,,,,,,TRUE,10.1016/j.physc.2008.05.018
Lu2Fe3Si5,Lu2Fe3Si5,Bulk,,,SC,Type-II,4.5 K,,Tetragonal,,,,,,,,TRUE,10.1016/j.physc.2007.03.283
Lu2Fe3Si5,Lu2Fe3Si5,Bulk,,,SC,Type-II,6.0 K,,Tetragonal,,,,,,,,FALSE,10.1016/j.physleta.2010.12.025
Lu2Fe3Si5,Lu2Fe3Si5,Bulk,,,SC,Iron-based,6.0 K,,Tetragonal,,,,,,,,TRUE,10.1016/j.physc.2009.10.013
Lu2Fe3Si5,Lu2Fe3Si5,Bulk,,,SC,Type-II,6.1 K,,Tetragonal,Quasi-one-dimensional iron square structure,,,,,≤ 115 Oe,48.7 kOe,TRUE,10.1016/j.ssc.2019.113666
Lu2Ir3Si5,Lu2Ir3Si5,Bulk,,,SC,coexistence with CDW,,,Tetragonal,,P4/mnc,,,,,,FALSE,10.1103/PhysRevB.84.064430
Lu2Ni3Si5,Lu2Ni3Si5,Bulk,,,SC,Type-II,2.0 K,,Monoclinic,Lu2Co3Si5-type,C2/c,11.032 Å,11.942 Å,5.919 Å,,,True,10.1103/PhysRevB.50.13879
Lu2Ni3Si5,Lu2Ni3Si5,Bulk,,,SC,Type-II,2.1 K,,Orthorhombic,,Ibam,0.9604 nm,1.1014 nm,0.5512 nm,,,FALSE,10.1016/j.intermet.2011.08.016
Lutetium oxide,Lu2O3,Bulk,,,NSC,,,ambient pressure,Cubic,bixbyite,Ia-3,10.380(8),10.380(8),10.380(8),,,TRUE,10.1103/PhysRevB.108.214505
Lutetium Osmium Silicide,Lu2Os3Si5,Bulk,,,NSC,,,ambient,Tetragonal,Sc2Fe3Si5-type,,,,,,,FALSE,10.1103/PhysRevB.80.100502
Lutetium Osmium Silicide,Lu2Os3Si5,Bulk,,,NSC,,,,,,,,,,,,FALSE,10.1103/PhysRevLett.106.107002
Lutetium Ruthenium Silicide,Lu2Ru3Si5,Bulk,,,NSC,,,ambient,Tetragonal,Sc2Fe3Si5-type,,,,,,,FALSE,10.1103/PhysRevB.80.100502
Lutetium Ruthenium Silicide,Lu2Ru3Si5,Bulk,,,NSC,,,,,,,,,,,,FALSE,10.1103/PhysRevLett.106.107002
Lu2SnC,Lu2SnC,Bulk,,,SC,Type-II,5.2 K,,,,,,,,,,FALSE,10.1016/j.jpcs.2024.112228
Lu2SnC,Lu2SnC,Bulk,,,SC,Type-II,5.2 K,,Hexagonal,Cr2AlC-type,P63/mmc,3.51 Å,,15.15 Å,110 Oe,4.5 kOe,TRUE,10.1016/j.physc.2013.04.050
Lu2SnC,Lu2SnC,Bulk,,,SC,Type-II,5.2 K,,Hexagonal,,P63/mmc,3.514 Å,,15.159 Å,,,FALSE,10.1016/j.jpcs.2019.109275
(Lu0.7Sc0.3)5Ir4Si10,Lu3.5Sc1.5Ir4Si10,Bulk,,,SC,Type-II,7.64 K,ambient pressure,,Sc5Co4Si10-type structure,,,,,,,True,10.1103/PhysRevB.43.7681
Lu5Rh6Sn18,Lu3.84Rh6Sn18.12,Bulk,,,SC,Type-II,3.90 K,ambient,Tetragonal,cage-type,I41/acd,13.6829,13.6829,27.3503,4.14 mT,5.40 T,TRUE,10.1103/PhysRevB.109.075202
Lu5Rh6Sn18,Lu3.84Rh6Sn18.12,Bulk,,,SC,Type-II,5.50 K,11.4 GPa,Tetragonal,cage-type,I41/acd,,,,,,TRUE,10.1103/PhysRevB.109.075202
Lu3Co4Ge13,Lu3Co4Ge13,Bulk,,,SC,,<1.4 K,ambient pressure,,,,,,,,,FALSE,10.1103/PhysRevMaterials.6.064802
Lu3Ir4Ge13,Lu3Ir4Ge13,Bulk,,,SC,,1.4 K,,Tetragonal,"Remeika-type, distorted perovskite derivative",I41/amd,,,,,,TRUE,10.1103/PhysRevMaterials.3.114407
Lu3Rh4Sn13,Lu3Rh4Sn13,,,,SC,,,,,,,,,,,,FALSE,10.1103/PhysRevB.76.075109
Lu3Ru4Ge13,Lu3Ru4Ge13,Bulk,,,SC,,2.3 K,,Cubic,,Pm3n,,,,,,True,10.1103/PhysRevB.48.10435
Lu3Ru4Ge13,Lu3Ru4Ge13,Bulk,,,SC,,2.3 K,,,,,,,,,,,10.1103/PhysRevB.52.7267
Lu3Ru4Ge13,Lu3Ru4Ge13,,,,SC,,,,,,,,,,,,,10.1103/PhysRevB.108.214515
Lu3Ru4Ge13,Lu3Ru4Ge13,,,,SC,,Below 4.2 K,,Cubic,quasiskutterudite,Pm-3n,,,,,,FALSE,10.1103/PhysRevB.91.075120
Lu3Ru4Ge13,Lu3Ru4Ge13,Bulk,,,SC,Type-II,2.3 K,,Cubic,Cubic,Pm3n,,,,,,FALSE,10.1016/j.physc.2013.05.014
(Lu0.9Dy0.1)5Ir4Si10,Lu4.5Dy0.5Ir4Si10,Bulk,,,SC,Type-II,1.00 K,ambient pressure,,Sc5Co4Si10-type structure,,,,,,,True,10.1103/PhysRevB.43.7681
(Lu0.9Er0.1)5Ir4Si10,Lu4.5Er0.5Ir4Si10,Bulk,,,SC,Type-II,2.74 K,ambient pressure,,Sc5Co4Si10-type structure,,,,,,,True,10.1103/PhysRevB.43.7681
(Lu0.9Ho0.1)5Ir4Si10,Lu4.5Ho0.5Ir4Si10,Bulk,,,SC,Type-II,1.89 K,ambient pressure,,Sc5Co4Si10-type structure,,,,,,,True,10.1103/PhysRevB.43.7681
(Lu0.9Sc0.1)5Ir4Si10,Lu4.5Sc0.5Ir4Si10,Bulk,,,SC,Type-II,6.09 K,ambient pressure,,Sc5Co4Si10-type structure,,,,,,,True,10.1103/PhysRevB.43.7681
(Lu0.9Th0.1)5Ir4Si10,Lu4.5Th0.5Ir4Si10,Bulk,,,SC,Type-II,4.88 K,ambient pressure,,Sc5Co4Si10-type structure,,,,,,,True,10.1103/PhysRevB.43.7681
(Lu0.9Tm0.1)5Ir4Si10,Lu4.5Tm0.5Ir4Si10,Bulk,,,SC,Type-II,2.84 K,ambient pressure,,Sc5Co4Si10-type structure,,,,,,,True,10.1103/PhysRevB.43.7681
(Lu0.9Y0.1)5Ir4Si10,Lu4.5Y0.5Ir4Si10,Bulk,,,SC,Type-II,3.90 K,ambient pressure,,Sc5Co4Si10-type structure,,,,,,,True,10.1103/PhysRevB.43.7681
(Lu0.95Sc0.05)5Ir4Si10,Lu4.75Sc0.25Ir4Si10,Bulk,,,SC,Type-II,6.06 K,ambient pressure,,Sc5Co4Si10-type structure,,,,,,,True,10.1103/PhysRevB.43.7681
(Lu0.98Sc0.02)5Ir4Si10,Lu4.9Sc0.1Ir4Si10,Bulk,,,SC,Type-II,5.90 K,ambient pressure,,Sc5Co4Si10-type structure,,,,,,2.30 T,True,10.1103/PhysRevB.43.7681
Lu4Be33Pt16,Lu4Be33Pt16,Bulk,,,SC,Type-II,0.7 K,,Cubic,,I-43d (No. 220),13.4366,13.4366,13.4366,,,TRUE,10.1103/PhysRevMaterials.5.074801
Lu4Rh6Sn19,Lu4Rh6Sn19,Bulk,,,SC,Type-II,4.08 K,ambient,Tetragonal,caged,I41/acd,13.6696,13.6696,27.339,4.2 mT,5.2 T,TRUE,10.1103/PhysRevB.103.024503
(Lu0.8Sc0.2)5Ir4Si10,Lu4Sc1Ir4Si10,Bulk,,,SC,Type-II,6.54 K,ambient pressure,,Sc5Co4Si10-type structure,,,,,,,True,10.1103/PhysRevB.43.7681
Lu5Co6Sn18,Lu5Co6Sn18,Bulk,,,SC,Type-II,1.2 K,,,,,,,,,,FALSE,10.1016/j.physb.2020.412149
Lu5(Ir0.78Rh0.22)4Si10,Lu5Ir3.12Rh0.88Si10,Bulk,,,SC,Type-II,5.68 K,ambient pressure,,Sc5Co4Si10-type structure,,,,,,3.12 T,True,10.1103/PhysRevB.43.7681
Lu5(Ir0.86Rh0.14)4Si10,Lu5Ir3.44Rh0.56Si10,Bulk,,,SC,Type-II,5.72 K,ambient pressure,,Sc5Co4Si10-type structure,,,,,,,True,10.1103/PhysRevB.43.7681
Lu5(Ir0.95Co0.05)4Si10,Lu5Ir3.8Co0.2Si10,Bulk,,,SC,Type-II,5.52 K,ambient pressure,,Sc5Co4Si10-type structure,,,,,,,True,10.1103/PhysRevB.43.7681
Lu₅Ir₄Ge₁₀,Lu5Ir4Ge10,Bulk,,,SC,,2.54 K,,Tetragonal,Sc₅Co₄Si₁₀-type,P4/mbm,,,,,,True,10.1103/PhysRevB.35.6659
Lu5Ir4Ge10,Lu5Ir4Ge10,Bulk,,,SC,,2.60-2.49 K,up to 23.7 kbar,Tetragonal,Sc5Co4Si10-type,,12.831 Å,12.831 Å,4.252 Å,,,True,10.1103/PhysRevB.33.5062
Lu5Ir4Ge10,Lu5Ir4Ge10,Bulk,,,SC,Type-II,,,Tetragonal,Sc5Co4Si10-type,P4/mbm,,,,,,True,10.1103/PhysRevB.35.4673
Lu5Ir4Ge10,Lu5Ir4Ge10,Bulk,,,SC,,2.4 K,ambient,Tetragonal,Sc5Co4Si10-type,Pm3n,12.8281,12.8281,4.2415,,,TRUE,10.1103/PhysRevB.72.045106
Lu5Ir4Si10,Lu5Ir4Si10,Bulk,,,SC,Type-II,3.8 K,ambient pressure,,Sc5Co4Si10-type structure,,,,,,,True,10.1103/PhysRevB.43.7668
Lu5Ir4Si10,Lu5Ir4Si10,Bulk,,,SC,CDW superconductor,,,,,,,,,,,,10.1103/PhysRevB.55.1081
Lu5Ir4Si10,Lu5Ir4Si10,Bulk,,,SC,Type-II,"3.8 K at ambient pressure, 9.1 K under pressure",21 kbar (critical pressure),Tetragonal,Sc5Co4Si10-type structure,P4/mbm,12.486 Å,12.486 Å,4.178 Å,,1.04 T at 0 K,True,10.1103/PhysRevB.34.4590
Lu₅Ir₄Si₁₀,Lu5Ir4Si10,Bulk,,,SC,,3.77 K,,Tetragonal,Sc₅Co₄Si₁₀-type,P4/mbm,,,,,,True,10.1103/PhysRevB.35.6659
Lu5Ir4Si10,Lu5Ir4Si10,Bulk,,,SC,,3.8 K,ambient pressure,,Sc5Co4Si10-type structure,,,,,,,,10.1103/PhysRevB.43.7676
Lu5Ir4Si10 at 21 kbar,Lu5Ir4Si10,Bulk,,,SC,,9.1 K,21 kbar,,Sc5Co4Si10-type structure,,,,,,,,10.1103/PhysRevB.43.7676
Lu5Ir4Si10,Lu5Ir4Si10,Bulk,,,SC,,,,Tetragonal,Sc5Co4Si10-type,P4/mbm,,,,,,,10.1103/PhysRevB.43.7688
Lu5Ir4Si10,Lu5Ir4Si10,Bulk,,,SC,Type-II,3.72 K,ambient pressure,,Sc5Co4Si10-type structure,,,,,,1.04 T,True,10.1103/PhysRevB.43.7681
Lu5Ir4Si10,Lu5Ir4Si10,Bulk,,,SC,,"3.91-3.84 K at ambient pressure, 9.12 K at high pressure",up to 23.7 kbar,Tetragonal,Sc5Co4Si10-type,,12.475 Å,12.475 Å,4.171 Å,,,True,10.1103/PhysRevB.33.5062
Lu5Ir4Si10,Lu5Ir4Si10,Bulk,,,SC,Type-II,3.8 K,,Tetragonal,Sc5Co4Si10-type,P4/mbm,,,,,10.4 kOe,True,10.1103/PhysRevB.35.4673
Lutetium Iridium Silicon,Lu5Ir4Si10,,,,SC,,,,,,,,,,,,FALSE,10.1103/PhysRevLett.109.237008
Lu5Ir4Si10,Lu5Ir4Si10,Bulk,,,SC,,3.9 K,ambient,Tetragonal,Sc5Co4Si10-type,Pm3n,12.4756,12.4756,4.1767,,,TRUE,10.1103/PhysRevB.72.045106
Lu5Ir4Si10,Lu5Ir4Si10,Bulk,,,SC,BCS-type,3.9 K,,Tetragonal,,PM3M,,,,,,TRUE,10.1016/j.jmmm.2006.10.289
Lu5Ir4Si10,Lu5Ir4Si10,Whisker,,,SC,Type-II,4.1 K,,Tetragonal,,P4/mbm,12.484 Å,,4.190 Å,,,TRUE,10.1016/j.jcrysgro.2010.07.037
Lu5Ir4Si10,Lu5Ir4Si10,Bulk,,,SC,Type-II,3.8 K,Ambient,,,,,,,,,FALSE,10.1016/S0921-4534(01)00763-8
Lu5Ir4Si10,Lu5Ir4Si10,Bulk,,,SC,Type-II,3.9 K,,Tetragonal,,P4/mbm,,,,"3.9 mT (H || c), 3.2 mT (H || a)","1.5 T (H || c), 1.1 T (H || a)",TRUE,10.1016/S0921-4526(01)01519-8
Lu5Ir4Si6Ge4,Lu5Ir4Si6Ge4,Bulk,,,SC,,5.2 K,ambient,Tetragonal,Sc5Co4Si10-type,Pm3n,12.6082,12.6082,4.2008,,,TRUE,10.1103/PhysRevB.72.045106
Lu5Ir4Si8Ge2,Lu5Ir4Si8Ge2,Bulk,,,SC,,6.6 K,ambient,Tetragonal,Sc5Co4Si10-type,Pm3n,12.5427,12.5427,4.1877,,,TRUE,10.1103/PhysRevB.72.045106
Lu5Ir4Si9.5Ge0.5,Lu5Ir4Si9.5Ge0.5,Bulk,,,SC,,5.2 K,ambient,Tetragonal,Sc5Co4Si10-type,Pm3n,12.4923,12.4923,4.1804,,,TRUE,10.1103/PhysRevB.72.045106
Lu5Ir4Si9.8Ge0.2,Lu5Ir4Si9.8Ge0.2,Bulk,,,SC,,4.8 K,ambient,Tetragonal,Sc5Co4Si10-type,Pm3n,12.4837,12.4837,4.1781,,,TRUE,10.1103/PhysRevB.72.045106
Lu5Ir4Si9.95Ge0.05,Lu5Ir4Si9.95Ge0.05,Bulk,,,SC,,4.2 K,ambient,Tetragonal,Sc5Co4Si10-type,Pm3n,12.4767,12.4767,4.1770,,,TRUE,10.1103/PhysRevB.72.045106
Lu5Ir4Si9.9Ge0.1,Lu5Ir4Si9.9Ge0.1,Bulk,,,SC,,4.5 K,ambient,Tetragonal,Sc5Co4Si10-type,Pm3n,12.4795,12.4795,4.1775,,,TRUE,10.1103/PhysRevB.72.045106
Lu5Ir4(Si0.9C0.1)10,Lu5Ir4Si9C1,Bulk,,,SC,Type-II,3.74 K,ambient pressure,,Sc5Co4Si10-type structure,,,,,,,True,10.1103/PhysRevB.43.7681
Lu5Ir4Si9Ge1,Lu5Ir4Si9Ge1,Bulk,,,SC,,6.3 K,ambient,Tetragonal,Sc5Co4Si10-type,Pm3n,12.5103,12.5103,4.1825,,,TRUE,10.1103/PhysRevB.72.045106
Lu₅Rh₄Ge₁₀,Lu5Rh4Ge10,Bulk,,,SC,,2.74 K,,Tetragonal,Sc₅Co₄Si₁₀-type,P4/mbm,,,,,,True,10.1103/PhysRevB.35.6659
Lutetium pentarhodium tetragermanide decagermanide,Lu5Rh4Ge10,Bulk,,,SC,Type-II,2.4 K,,Tetragonal,Sc5Co4Si10 prototype,P4/mbm,12.827 Å,12.827 Å,4.209 Å,,,True,10.1103/PhysRevB.59.9581
Lu5Rh4Ge10,Lu5Rh4Ge10,Bulk,,,SC,,2.79-2.76 K,up to 23.7 kbar,Tetragonal,Sc5Co4Si10-type,,12.850 Å,12.850 Å,4.208 Å,,,True,10.1103/PhysRevB.33.5062
Lu5Rh4Ge10,Lu5Rh4Ge10,Bulk,,,SC,Type-II,,,Tetragonal,Sc5Co4Si10-type,P4/mbm,,,,,,True,10.1103/PhysRevB.35.4673
Lu5Rh4Si10,Lu5Rh4Si10,Bulk,,,SC,Type-II,3.3 K,ambient pressure,,Sc5Co4Si10-type structure,,,,,,,True,10.1103/PhysRevB.43.7668
Lu5Rh4Si10,Lu5Rh4Si10,Bulk,,,SC,CDW superconductor,,,,,,,,,,,,10.1103/PhysRevB.55.1081
Lu₅Rh₄Si₁₀,Lu5Rh4Si10,Bulk,,,SC,,3.45 K,,Tetragonal,Sc₅Co₄Si₁₀-type,P4/mbm,,,,,,True,10.1103/PhysRevB.35.6659
Lu5Rh4Si10,Lu5Rh4Si10,Bulk,,,SC,,3.4 K,ambient pressure,,Sc5Co4Si10-type structure,,,,,,,True,10.1103/PhysRevB.43.7676
Lu5Rh4Si10 at 17.9-18.3 kbar,Lu5Rh4Si10,Bulk,,,SC,,4.3 K,17.9-18.3 kbar,,Sc5Co4Si10-type structure,,,,,,,True,10.1103/PhysRevB.43.7676
Lu5Rh4Si10 at >50 kbar,Lu5Rh4Si10,Bulk,,,SC,,5.1 K,>50 kbar,,Sc5Co4Si10-type structure,,,,,,,True,10.1103/PhysRevB.43.7676
Lu5Rh4Si10,Lu5Rh4Si10,Bulk,,,SC,Type-II,3.91 K,ambient pressure,,Sc5Co4Si10-type structure,,,,,,1.48 T,,10.1103/PhysRevB.43.7681
Lu5Rh4Si10,Lu5Rh4Si10,Bulk,,,SC,,3.95-3.87 K,up to 23.7 kbar,Tetragonal,Sc5Co4Si10-type,,12.502 Å,12.502 Å,4.137 Å,,,True,10.1103/PhysRevB.33.5062
Lu5Rh4Si10,Lu5Rh4Si10,Bulk,,,SC,Type-II,3.4 K,,Tetragonal,Sc5Co4Si10-type,P4/mbm,,,,,14.8 kOe,True,10.1103/PhysRevB.35.4673
Lu5Rh4Si10,Lu5Rh4Si10,Bulk,,,SC,Type-II,3.4 K,Ambient,,,,,,,,,TRUE,10.1016/S0921-4534(01)00763-8
Lutetium Rhodium Stannide,Lu5Rh6Sn18,,,,SC,Unconventional,,,,,,,,,,,FALSE,10.1103/PhysRevB.105.094513
Lu5Rh6Sn18,Lu5Rh6Sn18,Bulk,,,SC,Unconventional,,,,,,,,,,,FALSE,10.1103/PhysRevB.101.100506
Lu5Rh6Sn18,Lu5Rh6Sn18,,,,SC,,,,,,,,,,,,FALSE,10.1103/PhysRevB.103.174502
Lu5Rh6Sn18,Lu5Rh6Sn18,Bulk,,,SC,,4.0 K,,,,,,,,,6.45 T,FALSE,10.1103/PhysRevB.102.024508
Lu5Rh6Sn18,Lu5Rh6Sn18,,,,SC,,,,Tetragonal,Remeika phase derivative,,,,,,,,10.1103/PhysRevB.108.214515
Lutetium Rhodium Tin,Lu5Rh6Sn18,,,,SC,,,,,,,,,,,,FALSE,10.1103/PhysRevB.92.134505
Lu5Rh6Sn18,Lu5Rh6Sn18,,,,SC,,4 K,,,,,,,,,,FALSE,10.1103/PhysRevB.97.014501
Lu5Rh6Sn18,Lu5Rh6Sn18,Bulk,,,SC,Type-II,4 K,,,,,,,,,,FALSE,10.1016/j.physb.2020.412149
Lu7Fe3Si5,Lu7Fe3Si5,Bulk,,,SC,,6.1 K,,Tetragonal,U3Mn5Si8 type,P4/mnc,10.346 Å,10.346 Å,5.3875 Å,,,TRUE,Handbook of SC
Lutetium silver,LuAg,Bulk,,,NSC,,below 0.33 K,,,,,,,,,,,10.1103/PhysRevB.22.2695
alpha-LuAlB4,LuAlB4,Bulk,,,NSC,,,,Orthorhombic,Distorted hexagonal layers,Pbam,,,,,,TRUE,10.1103/PhysRevB.84.125126
beta-LuAlB4,LuAlB4,Bulk,,,NSC,,,,Orthorhombic,Distorted hexagonal layers,Cmmm,,,,,,TRUE,10.1103/PhysRevB.84.125126
LuAl₂,LuAl₂,Bulk,,,SC,,1.0 K,,,Laves phase,,,,,,,TRUE,Handbook of SC
Lutetium dodecaboride,LuB12,,,,SC,,0.4 K,,Cubic,NaCl-type (fcc),,,,,,,,10.1103/PhysRevB.70.224416
LuB12,LuB12,Bulk,,,SC,,0.44 K,,,dodecaboride,,,,,,,FALSE,10.1103/PhysRevB.93.134507
Lutetium dodecaboride,LuB12,Bulk,,,SC,Low-Tc/BCS,0.4 K,,Cubic,"NaCl-type, UB12-type",,,,,,,FALSE,10.1103/PhysRevB.93.085130
LuB12,LuB12,Bulk,,,SC,Type-II,0.4 K,,Face-centered cubic,Cubic,Fm3m,,,,,,TRUE,10.1016/j.jallcom.2019.153201
LuB12,LuB12,Bulk,,,SC,Type-II,0.42 K,,UB12,Cubic,Fm-3m,,,,,,TRUE,10.1016/j.jallcom.2017.01.319
LuB12,LuB12,Bulk,,,SC,Type-I,0.42 K,,Face-centered cubic,Cubic,,,,,,,FALSE,10.1016/j.solidstatesciences.2023.107245
LuBa2Cu3O6+x,LuBa2Cu3O6+x,Bulk,,,SC,High-Tc/cuprate,85 K,ambient pressure,Orthorhombic,,,3.83 Å,3.87 Å,11.73 Å,,,True,10.1103/PhysRevLett.58.1891
LuBa2Cu3O6.34,LuBa2Cu3O6.34,Bulk,,,NSC,,,,,,,,,,,,True,10.1103/PhysRevLett.81.5636
LuBa₂Cu₃O₆.₉₅,LuBa2Cu3O6.95,Bulk,,,SC,High-Tc/cuprate,,,,,,,,,,,False,10.1103/PhysRevB.57.7986
LuBa2Cu3O7,LuBa2Cu3O7,,,,SC,High-Tc/cuprate,,,,,,,,,,,,10.1103/PhysRevB.57.6137
LuBa2Cu3O7,LuBa2Cu3O7,Bulk,,,SC,High-Tc/cuprate,>80 K,,Orthorhombic,perovskite,Pmmm,,,,,,True,10.1103/PhysRevB.38.2460
LuBa2Cu3O7-y,LuBa2Cu3O7,Bulk,,,SC,High-Tc/cuprate,~92 K,,Orthorhombic,perovskite,,3.801 Å,3.873 Å,11.704 Å,,,True,10.1103/PhysRevB.49.12220
LuBa2Cu3O7,LuBa2Cu3O7,Bulk,,,SC,High-Tc/cuprate,92.5 ± 0.1 K,,,,,,,,,dBc2/dT = -2 T/K,True,10.1103/PhysRevB.57.123
LuBa2Cu3O7,LuBa2Cu3O7,,,,SC,High-Tc,,,,layered,,,,,,,,10.1103/PhysRevB.55.3929
LuBa2Cu3O7,LuBa2Cu3O7,Bulk,,,SC,High-Tc/cuprate,,,Orthorhombic,perovskite,Pmmm,,,,,,,10.1103/PhysRevB.50.16640
LBCO,LuBa2Cu3O7,Bulk,,,SC,High-Tc/cuprate,92.6 K,,,,,,,,,,True,10.1103/PhysRevB.53.8638
LuBa₂Cu₃O₇₋ᵧ,LuBa2Cu3O7,Bulk,,,SC,High-Tc/cuprate,92.5 K,,Orthorhombic,perovskite,,3.821 Å,3.885 Å,11.692 Å,,5 T,True,10.1103/PhysRevB.47.11631
LuBa2Cu3O7,LuBa2Cu3O7,Bulk,,,SC,High-Tc/cuprate,,,,,,,,,,,,10.1103/PhysRevB.65.144517
LuBa2Cu3O7-δ,LuBa2Cu3O7,Bulk,,,SC,High-Tc/cuprate,,,Tetragonal,perovskite-related,,,,,,,,10.1103/PhysRevB.51.16233
LBCO,LuBa2Cu3O7,,,,SC,High-Tc/cuprate,,,,,,,,,,,,10.1103/PhysRevLett.83.3277
LuBa2Cu3O7,LuBa2Cu3O7,Bulk,,,SC,High-Tc/cuprate,90 K,,,,,,,,,,,10.1103/PhysRevB.51.11830
LuBa₂Cu₃O₇₋δ,LuBa2Cu3O7,Bulk,,,SC,High-Tc/cuprate,,,,,,,,,,,,10.1103/PhysRevLett.73.1845
LuBa2Cu3O7-δ,LuBa2Cu3O7,Bulk,,,SC,High-Tc/cuprate,,,,,,,,,,,,10.1103/PhysRevB.51.6049
LuBa2Cu3O7-δ,LuBa2Cu3O7,Bulk,,,NSC,,,,orthorhombic,1-2-3,,,,,,,True,10.1103/PhysRevB.52.1362
LBCO,LuBa2Cu3O7,,,,SC,High-Tc/cuprate,,,,,,,,,,,,10.1103/PhysRevLett.74.1887
LuBCO single crystal,LuBa2Cu3O7,Bulk,,,SC,High-Tc/cuprate,,,,,,,,,,,,10.1103/PhysRevB.50.7092
Lutetium Barium Copper Oxide,LuBa2Cu3O7,Bulk,,,SC,High-Tc/cuprate,,,,,,,,,,,,10.1103/PhysRevB.64.184506
LuBa2Cu3O7,LuBa2Cu3O7,Thin Film,,,SC,High-Tc,87 K,,,,,,,,,,TRUE,10.1016/S0022-0248(98)00782-9
LuBCO,LuBa2Cu3O7,Bulk,,,SC,High-Tc,88.2,,,,,,,,,,FALSE,10.1016/j.jallcom.2010.01.095
Lu-123,LuBa2Cu3O7,Thin Film,,,SC,High-Tc,82 K,,,c-axis oriented,,,,,,,TRUE,10.1016/j.physc.2003.12.106
Lu-123,LuBa2Cu3O7,Bulk,,,SC,High-Tc,93.4 K,,,,,,,,,,FALSE,10.1016/j.physc.2003.12.106
LuBa2Cu3O7-delta,LuBa2Cu3O7-delta,Bulk,,,SC,High-Tc/cuprate,90 K,,,,,,,,,,TRUE,10.1103/PhysRevB.77.024523
LuBa2Cu3O7-y,LuBa2Cu3O7-y,Bulk,,,SC,High-Tc,Above 90 K,,,,,,,,,,TRUE,10.1016/S0921-4534(88)80155-2
Lutetium Barium Copper Oxide,LuBa2Cu3O7-δ,Bulk,,,SC,High-Tc/cuprate,89 K,,Orthorhombic,perovskite,,,,,,,True,10.1103/PhysRevB.54.7462
LuBa2Cu3O7-δ,LuBa2Cu3O7-δ,Bulk,,,SC,High-Tc/cuprate,,,,,,,,,,,,10.1103/PhysRevB.63.054506
Lutetium Barium Copper Oxide,LuBa2Cu3O7-δ,Bulk,,,SC,High-Tc/cuprate,,,Orthorhombic,,,,,,,,True,10.1103/PhysRevLett.72.2632
LuBa2Cu3O7.29,LuBa2Cu3O7.29,Bulk,,,SC,High-Tc/cuprate,89.5 K,1 atm,,perovskite,,,,,,,True,10.1103/PhysRevB.36.226
Lu-Ba2YCu3O7,LuBa2YCu3O7,Bulk,,,SC,High-Tc/Cuprate,90K,,Perovskite,,,,,,,,,10.1016/0025-5408(87)90211-X
LuBa₂Cu₃O₇,LuBa₂Cu₃O₇,Bulk,,,SC,High-Tc/cuprate,90 K,,,,,,,,,,,10.1103/PhysRevB.54.4320
LuBa₂Cu₃O₇,LuBa₂Cu₃O₇,Bulk,,,SC,High-Tc/cuprate,91 K,,Orthorhombic,,,0.385 nm,0.387 nm,1.166 nm,,,True,10.1103/PhysRevB.46.9123
LuBa₂Cu₃O₇₋δ,LuBa₂Cu₃O₇₋δ,Bulk,,,SC,High-Tc/cuprate,,,,,,,,,,,,10.1103/PhysRevB.54.9499
LuBa₂Cu₃O₇₋δ,LuBa₂Cu₃O₇₋δ,Thin Film,300-2000 Å,"MgO, SrTiO₃, LaAlO₃",SC,High-Tc/cuprate,86 K,,Orthorhombic,perovskite,,,,,,,True,10.1103/PhysRevB.46.14242
LuBa₂Cu₃O₇₋δ,LuBa₂Cu₃O₇₋δ,Bulk,,,SC,High-Tc/cuprate,,,,,,,,,,,,10.1103/PhysRevB.57.8622
LuBa₂Cu₃O₇₋δ,LuBa₂Cu₃O₇₋δ,Thin Film,,,SC,High-Tc,,,,,,,,,,,TRUE,Handbook of SC
LuBe13,LuBe13,Bulk,,,NSC,,no superconductivity down to 0.45 K,,,,,,,,,,,10.1103/PhysRevLett.50.1595
LuBe13,LuBe13,Bulk,,,SC,Conventional,0.50 K,,,,,10.170,,,,,TRUE,10.1016/j.physb.2022.413792
LuBe13,LuBe13,Bulk,,,SC,Type-I,0.62 K,,Cubic,,,10.183 Å,,,,,TRUE,10.1016/j.physb.2017.10.129
LuB₁₂,LuB₁₂,Bulk,,,SC,,0.5 K,,,,,,,,,,TRUE,Handbook of SC
LuB₁₂,LuB₁₂,Bulk,,,SC,,0.48 K,,Cubic,UB₁₂ type,Fm3̄m,7.464 Å,7.464 Å,7.464 Å,,,TRUE,Handbook of SC
LuB₂C₂,LuB₂C₂,Bulk,,,SC,,2.4 K,,Tetragonal,YB₂C₂ type,P4₂/mmc,3.762 Å,3.762 Å,6.890 Å,,,TRUE,Handbook of SC
LuB₂C₂,LuB₂C₂,Bulk,,,SC,,2.4 K,,Tetragonal,,,,,,,,TRUE,Handbook of SC
Lutetium carbide,LuC2,Bulk,,,SC,,3.33 K,,Tetragonal,bcc-tetragonal,,,,,,,,10.1103/PhysRevB.12.951
Lutetium Carbide,LuC2,Bulk,,,SC,Type-II,3.33 K,,Body-centered tetragonal,Tetragonal,I4/mmm,3.621 Å,3.621 Å,6.198 Å,,,FALSE,10.1016/j.physc.2018.03.010
Lu(Ca)Ba2Cu3O7-δ,LuCaBa2Cu3O7-δ,Whisker,,,SC,High-Tc/Cuprate,83K,,,,,,,11.720,,,TRUE,10.1016/j.physc.2009.05.118
(LuC)(Ni2B2),LuCNi2B2,Bulk,,,SC,Type-II,16.7 K,ambient pressure,Tetragonal,layered,I4/mmm,3.467 Å,3.467 Å,10.633 Å,,,True,10.1103/PhysRevB.50.9445
LuCo₂,LuCo2,Bulk,,,NSC,,,,Cubic,MgCu2-type,,,,,,,True,10.1103/PhysRevB.29.5039
LuCo₂,LuCo2,Bulk,,,NSC,,,,,,,,,,,,True,10.1103/PhysRevLett.45.1341
LuCoC2,LuCoC2,Bulk,,,NSC,,,,Orthorhombic,CeNiC2-type,Amm2,3.4226,4.4895,5.9916,,,TRUE,10.1103/PhysRevB.97.205115
LuCoGa5,LuCoGa5,Bulk,,,NSC,,,,Tetragonal,115 structure,,,,,,,TRUE,10.1103/PhysRevLett.105.217002
LuCu2Si2,LuCu2Si2,,,,NSC,,,,,,,,,,,,FALSE,10.1103/PhysRevB.79.245113
LuC₂,LuC₂,Bulk,,,SC,,3.3 K,,,tI,,,,,,,TRUE,Handbook of SC
LuC₂,LuC₂,Bulk,,,SC,,3.33 K,,Tetragonal,CaC₂ type,(139) I4/mmm,3.563,,5.964,,,TRUE,Handbook of SC
LuFe2Ge2,LuFe2Ge2,Bulk,,,NSC,,,,,,,,,,,,TRUE,10.1103/PhysRevB.93.245155
LuFe2Ge2,LuFe2Ge2,Bulk,,,AFM,iron-based,NSC,ambient,Tetragonal,body-centered tetragonal,I4/mmm,,,,,,FALSE,10.1103/PhysRevB.96.174430
LuFe4Al8,LuFe4Al8,Bulk,,,SC,Type-II,<25 K,,Tetragonal,,I4/mmm,,,,,,FALSE,10.1016/S0038-1098(02)00372-1
LuGa3,LuGa3,Bulk,,,SC,Type-I,2.2 K,,Cubic,,Pm-3m,4.19 Å,4.19 Å,4.19 Å,,226 Oe,TRUE,10.1103/PhysRevB.85.174514
LuGa3,LuGa3,Bulk,,,SC,Type-I,,,,,,,,,,,FALSE,10.1103/PhysRevB.99.224505
LuGa3,LuGa3,Bulk,,,SC,Type-I,2.15 K,,Cubic,AuCu3-type,Pm-3m,4.19 Å,,,,,FALSE,10.1016/j.vacuum.2023.111864
LuGa₃,LuGa₃,Bulk,,,SC,,2.30 K,,,,,4.191 Å,,,,,TRUE,Handbook of SC
LuGa₃,LuGa₃,Bulk,,,SC,,2.3 K,,Cubic,Cu₃Au type,cP4,,,,,,TRUE,Handbook of SC
LuGe2,LuGe2,,,,SC,,2.6 K,,,,,,,,,,FALSE,10.1016/j.physc.2005.04.021
Lutetium Decahydride,LuH10,Bulk,,,SC,High-Tc,134-152 K,200 GPa,Hexagonal,Layered pentagraphenelike,P6_3/mmc,,,,,,FALSE,10.1103/PhysRevLett.125.217001
Lutetium hydride (LuH10),LuH10,Bulk,,,SC,High-Tc,,,,,,,,,,,,10.1103/PhysRevB.105.214503
Lutetium dihydride,LuH2,Bulk,,,NSC,,,ambient pressure,Cubic,fluorite,Fm-3m,5.033,5.033,5.033,,,FALSE,10.1103/PhysRevB.108.214505
Lutetium hydride (Fm-3m LuH2+x phase),LuH2+x,Bulk,,,NSC,,,1.9 GPa,Cubic,fluorite-type,Fm-3m,4.99(3),4.99(3),4.99(3),,,TRUE,10.1103/PhysRevB.108.214505
Lutetium trihydride,LuH3,Bulk,,,NSC,,,ambient pressure,Trigonal,trigonal,P-3c1,6.173(1),6.173(1),6.424(1),,,TRUE,10.1103/PhysRevB.108.214505
LuIn3,LuIn3,Bulk,,,SC,Type-I,0.24 K,,Cubic,,,,,,,,FALSE,10.1016/j.physc.2017.07.002
LuIr2,LuIr2,Bulk,,,SC,,2.47 K,,Cubic,C15,,7.443 Å,,,,,True,10.1103/PhysRev.137.A119
LuIr2,LuIr2,Bulk,,,SC,,,ambient,,Laves phase,,,,,,,FALSE,10.1103/PhysRevLett.102.197002
LuIr2,LuIr2,Bulk,,,SC,Type-II,2.28,,Cubic,Face-centered cubic,Fd-3m,7.3667,,,,,FALSE,10.1016/j.jpcs.2022.111178
LuIr2,LuIr2,Bulk,,,SC,Type-II,1.3 K,,C15 Laves phase,,,,,,,,TRUE,10.1016/0038-1098(87)90371-1
LuIr3,LuIr3,Bulk,,,SC,,2.89 K,,Cubic,C15,,7.434 Å,,,,,True,10.1103/PhysRev.137.A119
LuIr₂,LuIr₂,Bulk,,,SC,,2.9 K,,Cubic,Laves phase,,,,,,,TRUE,Handbook of SC
LuIr₂,LuIr₂,Bulk,,,SC,,2.9 K,,,Laves phase,,,,,,,TRUE,Handbook of SC
LuIr₂,LuIr₂,Bulk,,,SC,Type-II,2.89 K,,Cubic,cubic Laves phase,Fd3̄m,7.434 Å,7.434 Å,7.434 Å,,,TRUE,Handbook of SC
LuMo6S8,LuMo6S8,Bulk,,,SC,Type-II,,,,Chevrel phase,,,,,,,,10.1103/PhysRevB.22.2307
LuMo6S8,LuMo6S8,Bulk,,,SC,Type-II,,,,Chevrel-phase,,,,,,,,10.1103/PhysRevB.26.1442
Lutetium nitride (rock salt),LuN,Bulk,,,NSC,,,ambient pressure,Cubic,rock salt,Fm-3m,4.7563(4),4.7563(4),4.7563(4),,,FALSE,10.1103/PhysRevB.108.214505
LuNi0.7Cu0.3BC,LuNi0.7Cu0.3BC,Bulk,,,SC,Type-II,6.4 K,,Tetragonal,Two-layer borocarbide,,,,,,,True,10.1103/PhysRevB.54.10107
Lu(Ni0.85Co0.15)2B2C,LuNi1.7Co0.3B2C,Bulk,,,SC,Type-II,4.8 K,,Tetragonal,ThCr2Si2,,,,,,,True,10.1103/PhysRevB.55.8497
Lu(Ni0.91Co0.09)2B2C,LuNi1.82Co0.18B2C,Bulk,,,SC,Type-II,8.8 K,,Tetragonal,ThCr2Si2,,,,,,,True,10.1103/PhysRevB.55.8497
Lutetium nickel cobalt borocarbide,LuNi1.88Co0.12B2C,Bulk,,,SC,Type-II,11.4 K,,Tetragonal,,,,,,,,True,10.1103/PhysRevB.60.R12577
Lu(Ni0.97Co0.03)2B2C,LuNi1.94Co0.06B2C,Bulk,,,SC,Type-II,14.0 K,,Tetragonal,ThCr2Si2,,,,,,,True,10.1103/PhysRevB.55.8497
LuNi2B2,LuNi2B2,Bulk,,,SC,Type-II,,,,,,,,,,,FALSE,10.1103/PhysRevB.70.064516
LuNi2B2C,LuNi2B2C,Bulk,,,SC,Type-II,16.5 K,,Tetragonal,ThCr2Si2-type,I4/mmm,,,,,~8 T,True,10.1103/PhysRevB.63.104508
LuNi2B2C,LuNi2B2C,Bulk,,,SC,borocarbide,,,,,,,,,,,,10.1103/PhysRevB.65.174519
Lutetium nickel borocarbide,LuNi2B2C,,,,SC,Type-II,,,,,,,,,,,,10.1103/PhysRevB.59.R6620
LuNi2B2C,LuNi2B2C,Bulk,,,SC,,16.6 K,,,,,,,,,,,10.1103/PhysRevB.54.13020
LuNi2B2C,LuNi2B2C,Bulk,,,SC,Type-II,16 K,,Tetragonal,,,,,,,,True,10.1103/PhysRevLett.87.177009
LuNi2B2C,LuNi2B2C,Bulk,,,SC,,,,,,,,,,,,,10.1103/PhysRevLett.77.374
Lutetium nickel borocarbide,LuNi2B2C,Bulk,,,SC,Type-II,16.6 K,,,ThCr2Si2,,,,,,,True,10.1103/PhysRevLett.79.487
LuNi₂B₂C,LuNi2B2C,Bulk,,,SC,,,,,,,,,,,,,10.1103/PhysRevB.64.024509
Lutetium nickel borocarbide,LuNi2B2C,Bulk,,,SC,Type-II,,,Tetragonal,,,,,,,Hc2,,10.1103/PhysRevLett.87.137002
Lutetium nickel boride carbide,LuNi2B2C,Bulk,,,SC,conventional,16.6 K,,tetragonal,body-centered tetragonal,I4/mmm,,,,,,True,10.1103/PhysRevB.52.R9839
LuNi2B2C,LuNi2B2C,Bulk,,,SC,Type-II,16.5 K,,Tetragonal,,I4/mmm,,,,,,,10.1103/PhysRevB.66.212503
LuNi₂B₂C,LuNi2B2C,Bulk,,,SC,Type-II,,,Tetragonal,ThCr2Si2-type,I4/mmm,,,,,,,10.1103/PhysRevB.54.9421
LuNi2B2C,LuNi2B2C,,,,SC,Type-II,16.6 K,,,,,,,,,,,10.1103/PhysRevB.54.507
LuNi2B2C,LuNi2B2C,Bulk,,,SC,Type-II,16.6 K,,,One-layer borocarbide,,,,,,,,10.1103/PhysRevB.54.10107
Lutetium nickel boride carbide,LuNi2B2C,Bulk,,,SC,,16.6 K,,,,,,,,,,,10.1103/PhysRevB.51.15585
Lutetium nickel borocarbide,LuNi2B2C,Bulk,,,SC,Type-II,15.7 K,,Tetragonal,body-centered,I4/mmm,,,,,≤6 T at 6 K,True,10.1103/PhysRevB.62.1291
LuNi2B2C,LuNi2B2C,Bulk,,,SC,Type-II,16.4 K,ambient pressure,,borocarbide,,,,,,,False,10.1103/PhysRevB.51.12644
LuNi₂B₂C,LuNi2B2C,Bulk,,,SC,Type-II,,,Tetragonal,ThCr2Si2-type,I4/mmm,,,,,,,10.1103/PhysRevB.52.3684
LuNi2B2C,LuNi2B2C,Bulk,,,SC,Type-II,16.6 K,,Tetragonal,layered,,,,,,,,10.1103/PhysRevB.53.5688
LuNi2B2C,LuNi2B2C,Bulk,,,SC,Type-II,16.6 K,,Tetragonal,ThCr2Si2-type variant,,,,,,,,10.1103/PhysRevB.51.3701
LuNi2B2C,LuNi2B2C,Bulk,,,SC,Type-II,~16.5 K,,,,,,,,,Hc2max/Hc2min ≈ 1.2-1.3,True,10.1103/PhysRevB.64.180506
Lutetium nickel borocarbide,LuNi2B2C,Bulk,,,SC,Type-II,,,,,,,,,,,,10.1103/PhysRevLett.79.4250
LuNi2B2C,LuNi2B2C,Bulk,,,SC,Type-II,16.6 K,,Tetragonal,Body-centered tetragonal,I4/mmm,,,,,,,10.1103/PhysRevB.60.6223
LuNi2B2C,LuNi2B2C,Bulk,,,SC,,16.6 K,,,,,,,,,,True,10.1103/PhysRevB.51.16159
LuNi₂B₂C,LuNi2B2C,Bulk,,,SC,Type-II,16 K,,,,,,,,,,True,10.1103/PhysRevB.64.024504
Lutetium nickel borocarbide,LuNi2B2C,Bulk,,,SC,Type-II,,,,,,,,,,,,10.1103/PhysRevB.58.14490
LuNi2B2C,LuNi2B2C,Bulk,,,SC,Type-II,16.6 K,,,,,,,,,,True,10.1103/PhysRevB.66.214512
Lutetium nickel borocarbide,LuNi2B2C,Bulk,,,SC,Type-II,,,Tetragonal,,,,,,,,,10.1103/PhysRevB.64.024510
LuNi2B2C,LuNi2B2C,Bulk,,,SC,,,,,LuNi2B2C-type,,,,,,,,10.1103/PhysRevB.51.12829
LuNi2B2C,LuNi2B2C,Bulk,,,SC,Type-II,,,,,,,,,,,,10.1103/PhysRevLett.85.4952
LuNi2B2C,LuNi2B2C,Bulk,,,SC,Type-II,16.5 K,,Tetragonal,ThCr2Si2-type,I4/mmm,,,,,,True,10.1103/PhysRevB.64.020504
LuNi2B2C,LuNi2B2C,Bulk,,,SC,,,,,LuNi2B2C structure type,,,,,,,,10.1103/PhysRevB.50.12966
LuNi2B2C,LuNi2B2C,Bulk,,,SC,Type-II,16.6 K,,Tetragonal,Layered borocarbide,,,,,,,,10.1103/PhysRevB.50.6486
Lutetium nickel borocarbide,LuNi2B2C,Bulk,,,SC,Type-II,16.6 K,,Tetragonal,,I4/mmm,,,,,,True,10.1103/PhysRevLett.86.5148
Lutetium nickel boride carbide,LuNi2B2C,Bulk,,,SC,Type-II,16.6 K,,,layered,,,,,,,,10.1103/PhysRevB.50.9660
LuNi2B2C,LuNi2B2C,Bulk,,,SC,Type-II,15-16 K,,Tetragonal,Body centered tetragonal,I4/mmm,,,,,,True,10.1103/PhysRevB.62.6774
Lutetium nickel borocarbide,LuNi2B2C,Bulk,,,SC,Type-II,16.6 K,,Tetragonal,body-centered tetragonal,I4/mmm,,,,,,True,10.1103/PhysRevB.57.3668
LuNi₂B₂C,LuNi2B2C,,,,SC,,16.5 K,,,,,,,,,,,10.1103/PhysRevB.51.3985
Lutetium nickel borocarbide,LuNi2B2C,,,,SC,Type-II,,,,,,,,,,,,10.1103/PhysRevB.64.012512
Lutetium nickel boride carbide,LuNi2B2C,Bulk,,,SC,Type-II,16.6 K,,,Layered intermetallic,,,,,,,,10.1103/PhysRevB.53.3487
LuNi2B2C,LuNi2B2C,Bulk,,,SC,High-Tc,16.0 K,,Tetragonal,Layered with alternating Ni2B2 and Lu-C layers,,,,,,,True,10.1103/PhysRevB.54.R3772
Lutetium nickel borocarbide,LuNi2B2C,Bulk,,,SC,Type-II,16.7 K,,Tetragonal,layered tetragonal,,3.464 Å,3.464 Å,10.635 Å,,6.8 kOe/K slope,True,10.1103/PhysRevB.59.14762
LuNi₂B₂C,LuNi2B2C,Thin Film,300 nm,sapphire,SC,Type-II,15 K,,,,,,,,,,True,10.1103/PhysRevB.64.100505
LuNi₂B₂C,LuNi2B2C,Bulk,,,SC,Type-II,16 K,,Tetragonal,layered-tetragonal,I4/mmm,,,,,,,10.1103/PhysRevB.63.144528
Lutetium nickel borocarbide,LuNi2B2C,Bulk,,,SC,Type-II,15.5 K,,Tetragonal,,,,,,,Hc2,True,10.1103/PhysRevB.65.140502
LuNi2B2C,LuNi2B2C,Bulk,,,SC,Type-II,,,Tetragonal,,,,,,,,,10.1103/PhysRevB.58.9427
LuNi2B2C,LuNi2B2C,Bulk,,,SC,Type-II,16.6 K,,,,,,,,,,,10.1103/PhysRevLett.83.5350
Lutetium nickel borocarbide,LuNi2B2C,,,,SC,Type-II,,,,,,,,,,,,10.1103/PhysRevB.64.020503
LuNi₂B₂C,LuNi2B2C,Bulk,,,SC,Type-II,16.6 K,,,Layered,,,,,,,,10.1103/PhysRevB.54.15341
LuNi2B2C,LuNi2B2C,Bulk,,,SC,Type-II,16.6 K,,Tetragonal,ThCr2Si2,,,,,,,True,10.1103/PhysRevB.55.8497
Lutetium nickel borocarbide,LuNi2B2C,,,,SC,,16.6 K,,,,,,,,,,,10.1103/PhysRevB.52.15082
LuNi₂B₂C,LuNi2B2C,Bulk,,,SC,Type-II,16.6 K,,,,,,,,,4 T,True,10.1103/PhysRevB.50.3485
LuNi2B2C,LuNi2B2C,,,,SC,Type-II,23 K,,,,,,,,,,,10.1103/PhysRevB.54.9408
LuNi2B2C,LuNi2B2C,Bulk,,,SC,Type-II,16.1 K,,Tetragonal,body-centered-tetragonal,I4/mmm,3.464 Å,3.464 Å,10.631 Å,800 Oe,"61.5 kOe (parallel to c-axis), 69.5 kOe (perpendicular to c-axis)",True,10.1103/PhysRevB.55.8506
Lutetium nickel borocarbide,LuNi2B2C,,,,SC,Type-II,~15 K,,,,,,,,,,,10.1103/PhysRevLett.82.827
Lutetium nickel borocarbide,LuNi2B2C,Bulk,,,SC,,,,,,,,,,,,,10.1103/PhysRevB.66.014504
LuNi2B2C,LuNi2B2C,Bulk,,,SC,Type-II,,,,,,,,,,,,10.1103/PhysRevB.59.184
Lutetium nickel borocarbide,LuNi2B2C,Bulk,,,SC,Type-II,16 K,,,,,,,,,discussed theoretically,True,10.1103/PhysRevB.58.6493
Lutetium nickel borocarbide,LuNi2B2C,Bulk,,,SC,Type-II,,,,,,,,,,,,10.1103/PhysRevLett.86.1327
Lutetium nickel diboride carbide,LuNi2B2C,Bulk,,,SC,,,,Tetragonal,,,,,,,,,10.1103/PhysRevB.65.020502
Lutetium nickel borocarbide,LuNi2B2C,Bulk,,,SC,Type-II,,,Tetragonal,,,3.464 Å,3.464 Å,10.631 Å,,,True,10.1103/PhysRevLett.83.4824
Lutetium nickel borocarbide,LuNi2B2C,Bulk,,,SC,Type-II,16.5 K,,,layered,,,,,,,True,10.1103/PhysRevB.50.4216
LuNi2B2C,LuNi2B2C,Bulk,,,SC,Type-II,16.10 K,,,,,,,,,dHc2/dT = -0.37 T/K,True,10.1103/PhysRevB.56.14668
LuNi2B2C,LuNi2B2C,Bulk,,,SC,,16.6 K,,,,,,,,,,,10.1103/PhysRevB.52.12921
LuNi2B2C,LuNi2B2C,Bulk,,,SC,,16.6 K,,,ThCr2Si2 derivative,,,,,,,,10.1103/PhysRevB.49.12384
LuNi2B2C,LuNi2B2C,Bulk,,,SC,Type-II,16.1 K,,Tetragonal,,I4/mmm,,,,,,True,10.1103/PhysRevB.61.11695
LuNi2B2C,LuNi2B2C,Bulk,,,SC,Type-II,,,,,,,,,,,,10.1103/PhysRevB.59.4497
Lutetium nickel borocarbide,LuNi2B2C,Bulk,,,SC,Type-II,16 K,,Tetragonal,,,,,,60 mT,7 T,True,10.1103/PhysRevLett.87.237001
Lutetium nickel borocarbide,LuNi2B2C,Bulk,,,SC,Type-II,16.6 K,,,,,,,,,,True,10.1103/PhysRevB.60.3603
LuNi2B2C,LuNi2B2C,Bulk,,,SC,Type-II,16 K,,,borocarbide,,,,,,,,10.1103/PhysRevLett.80.2921
Lutetium nickel borocarbide,LuNi2B2C,Bulk,,,SC,,15-23 K,,,layered,,,,,,,,10.1103/PhysRevB.51.15363
LuNi₂B₂C,LuNi2B2C,Bulk,,,SC,Type-II,15 K,,,,,,,,,,,10.1103/PhysRevB.63.060501
LuNi2B2C,LuNi2B2C,Bulk,,,SC,High-Tc,,,,,,,,,,,,10.1103/PhysRevB.58.3381
LuNi2B2C,LuNi2B2C,Bulk,,,SC,Type-II,16.6 K,,Tetragonal,LuNi2B2C-type,I4/mmm,,,,,,True,10.1103/PhysRevB.51.420
Lutetium nickel borocarbide,LuNi2B2C,Bulk,,,SC,,,,,,,,,,,,,10.1103/PhysRevB.52.R7022
Lutetium nickel borocarbide,LuNi2B2C,,,,SC,,,,,,,,,,,,,10.1103/PhysRevLett.86.1877
Lutetium nickel borocarbide,LuNi2B2C,Bulk,,,SC,Type-II,,,,layered,,,,,,,,10.1103/PhysRevB.65.140501
LuNi2B2C,LuNi2B2C,Bulk,,,SC,High-Tc,,,,,,,,,,,,10.1103/PhysRevB.62.682
Lutetium nickel borocarbide,LuNi2B2C,,,,SC,,,,Tetragonal,Body-centered tetragonal,I4/mmm,,,,,,,10.1103/PhysRevB.61.3274
Lutetium nickel borocarbide,LuNi2B2C,Bulk,,,SC,Type-II,15.8 K,,Tetragonal,,,,,,,5.7 T at 4.5 K,True,10.1103/PhysRevLett.78.4273
LuNi2B2C,LuNi2B2C,,,,SC,Type-II,17 K,,,,,,,,,,,10.1103/PhysRevB.50.16726
LuNi2B2C,LuNi2B2C,,,,SC,Type-II,16.5 K,,Tetragonal,ThCr2Si2-type,I4/mmm,,,,,,,10.1103/PhysRevB.51.489
Lutetium nickel borocarbide,LuNi2B2C,,,,SC,,,,,,,,,,,,,10.1103/PhysRevB.54.3062
LuNi₂B₂C,LuNi2B2C,Bulk,,,SC,Type-II,16.0 K,,Tetragonal,body-centered tetragonal ThCr2Si2-like,,3.364 Å,3.364 Å,10.631 Å,67.2 mT (H∥[100]),"12.1 T (H∥ab), 9.3 T (H∥c)",True,10.1103/PhysRevB.63.134519
Lutetium Nickel Borocarbide,LuNi2B2C,Bulk,,,SC,Type-II,15.8 K,,Tetragonal,body-centered tetragonal,,,,,,Various values depending on direction and temperature,True,10.1103/PhysRevLett.79.1738
LuNi2B2C,LuNi2B2C,,,,SC,Type-II,,,Tetragonal,body centered tetragonal,I4/mmm,,,,,,,10.1103/PhysRevB.65.024505
Lutetium nickel borocarbide,LuNi2B2C,Bulk,,,SC,Type-II,16.5 K,,Tetragonal,,,,,,,7.6 T at 0 K,True,10.1103/PhysRevLett.80.1730
LuNi2B2C,LuNi2B2C,Bulk,,,SC,Type-II,,,Tetragonal,,,,,,,,,10.1103/PhysRevLett.83.3920
LuNi2B2C,LuNi2B2C,,,,SC,,16 K,,,,,,,,,,,10.1103/PhysRevB.65.064534
LuNi2B2C,LuNi2B2C,Bulk,,,SC,Type-II,,,,,,,,,,,,10.1103/PhysRevLett.78.935
LuNi2B2C,LuNi2B2C,,,,SC,,17 K,,,layered,,,,,,8-15 T,,10.1103/PhysRevB.65.214518
LuNi₂B₂C,LuNi2B2C,Bulk,,,SC,Type-II,16.6 K,,Tetragonal,Layered,I4/mmm,3.464 Å,3.464 Å,10.631 Å,,,True,10.1103/PhysRevLett.72.3702
Lutetium nickel borocarbide,LuNi2B2C,Bulk,,,SC,Type-II,16.6 K,,,layered,,,,,,,True,10.1103/PhysRevLett.78.547
LuNi2B2C,LuNi2B2C,Bulk,,,SC,Type-II,,,tetragonal,,,,,,,9 T,,10.1103/PhysRevLett.89.237004
LuNi2B2C,LuNi2B2C,,,,SC,,,,,,,,,,,,,10.1103/PhysRevB.53.8499
LuNi2B2C,LuNi2B2C,Bulk,,,SC,,17 K,,,layered,,,,,,,,10.1103/PhysRevB.52.3676
LuNi2B2C,LuNi2B2C,Bulk,,,SC,,16 K,,,,,,,,,,,10.1103/PhysRevB.56.9052
LuNi2B2C,LuNi2B2C,Bulk,,,SC,Type-II,16.6 K,,Tetragonal,ThCr2Si2 type,,,,,,≈10 T,True,10.1103/PhysRevB.53.5640
LuNi2B2C,LuNi2B2C,,,,SC,Type-II,16.6 K,,Tetragonal,LuNi2B2C-type,I4/mmm,,,,,,,10.1103/PhysRevB.52.1181
Lutetium nickel diborocarbide,LuNi2B2C,Bulk,,,SC,,,,,,,,,,,,,10.1103/PhysRevLett.86.4374
LuNi2B2C,LuNi2B2C,Bulk,,,SC,BCS,,,,,,,,,,,True,10.1103/PhysRevB.56.5552
LuNi2B2C,LuNi2B2C,Bulk,,,SC,Type-II,,,,borocarbide,,,,,,7 T,,10.1103/PhysRevB.66.014517
LuNi2B2C,LuNi2B2C,Bulk,,,SC,Type-II,,,,,,,,,,,,10.1103/PhysRevLett.77.4628
LuNi2B2C,LuNi2B2C,Bulk,,,SC,Type-II,16.6 K,,,layered,,,,,,,True,10.1103/PhysRevB.50.647
LuNi2B2C,LuNi2B2C,,,,SC,Type-II,16.6 K,,,,,,,,,,,10.1103/PhysRevB.51.681
LuNi2B2C,LuNi2B2C,Bulk,,,SC,Type-II,16.6 K,,Tetragonal,LuNi2B2C-type,I4/mmm,,,,,,,10.1103/PhysRevB.51.16436
Lutetium nickel borocarbide,LuNi2B2C,Bulk,,,SC,Type-II,,,,,,,,,,,,10.1103/PhysRevLett.84.4982
LuNi2B2C,LuNi2B2C,Bulk,,,SC,,16.6 K,,,layered,,,,,,,,10.1103/PhysRevB.53.12318
Lutetium nickel borocarbide,LuNi2B2C,,,,SC,,,,,,,,,,,,,10.1103/PhysRevLett.82.4914
LuNi2B2C,LuNi2B2C,Bulk,,,SC,Type-II,16.1 K,,Tetragonal,body-centered tetragonal,I4/mmm,,,,,,,10.1103/PhysRevB.56.437
LuNi2B2C,LuNi2B2C,,,,SC,,,,,,,,,,,,,10.1103/PhysRevB.65.024520
LuNi2B2C,LuNi2B2C,Bulk,,,SC,Type-II,,,Tetragonal,,,,,,,,,10.1103/PhysRevB.65.174530
LuNi2B2C,LuNi2B2C,,,,SC,quaternary intermetallic,,,,quaternary intermetallic,,,,,,,,10.1103/PhysRevB.51.674
Lutetium nickel boride carbide,LuNi2B2C,Bulk,,,SC,Type-II,17 K,,Tetragonal,ThCr2Si2-like with filled 2b sites,I4/mmm,3.46 Å,3.46 Å,10.63 Å,,,,10.1103/PhysRevB.49.13279
Lutetium Nickel Borocarbide,LuNi2B2C,Bulk,,,SC,Type-II,16.6 K,,Tetragonal,,,,,,,,True,10.1103/PhysRevLett.86.320
LuNi2B2C,LuNi2B2C,Bulk,,,SC,Type-II,16.5 K,up to 1.3 GPa,,borocarbide,,,,,,,True,10.1103/PhysRevB.61.R6487
Lutetium nickel boride carbide,LuNi2B2C,,,,SC,Type-II,16.6 K,,,,,,,,,,,10.1103/PhysRevB.52.6734
LuNi2B2C,LuNi2B2C,,,,SC,,,,,,,,,,,,,10.1103/PhysRevB.66.184511
LuNi2B2C,LuNi2B2C,Bulk,,,SC,Type-II,,,Tetragonal,,,,,,,,,10.1103/PhysRevB.62.111
Lutetium nickel borocarbide,LuNi2B2C,Bulk,,,SC,Type-II,16.6 K,,Tetragonal,ThCr2Si2-like,I4/mmm,3.46 Å,3.46 Å,10.62 Å,,,True,10.1103/PhysRevB.55.9058
LuNi2B2C,LuNi2B2C,Bulk,,,SC,Type-II,16 K,,,,,,,,,,,10.1103/PhysRevB.58.15045
Lutetium nickel boride carbide,LuNi2B2C,Bulk,,,SC,High-Tc,16.5 K,,Tetragonal,body-centered tetragonal,I4/mmm,3.5 Å,3.5 Å,10.5 Å,,,True,10.1103/PhysRevB.57.7916
LuNi₂B₂C,LuNi2B2C,Bulk,,,SC,Type-II,16.6 K,,,,,,,,,,,10.1103/PhysRevB.53.R510
Lutetium nickel borocarbide,LuNi2B2C,Bulk,,,SC,Type-II,16 K,,Tetragonal,,,,,,,Hc2 shows fourfold symmetric variation,True,10.1103/PhysRevB.60.R12577
LuNi2B2C,LuNi2B2C,,,,SC,,15.5 K,,Tetragonal,Layered,I4/mmm,,,,,,,10.1103/PhysRevB.53.307
LuNi2B2C,LuNi2B2C,,,,SC,High-Tc,,,,,,,,,,,,10.1103/PhysRevB.52.R3864
LuNi2B2C,LuNi2B2C,,,,SC,,,,Tetragonal,ThCr2Si2-type tetragonal body-centered,I4/mmm,,,,,,,10.1103/PhysRevB.58.3377
Lutetium nickel borocarbide,LuNi2B2C,Bulk,,,SC,Type-II,,,Tetragonal,,,,,,,,,10.1103/PhysRevB.62.15151
LuNi2B2C,LuNi2B2C,Bulk,,,SC,Type-II,16.1 K,,Tetragonal,ThCr2Si2 structure,,,,,,,True,10.1103/PhysRevB.52.16165
Lutetium nickel borocarbide,LuNi2B2C,Bulk,,,SC,Type-II,,,Tetragonal,,,,,,,,,10.1103/PhysRevLett.89.137006
LuNi2B2C,LuNi2B2C,Bulk,,,SC,,17 K,,Tetragonal,layered,I4/mmm,,,,,,,10.1103/PhysRevB.50.9445
LuNi2B2C,LuNi2B2C,Bulk,,,SC,Type-II,16.7 K,,Tetragonal,LuNi2B2C-type,I4/mmm,3.52 Å,3.52 Å,10.63 Å,70 G at 15 K,7 kG at 15 K,True,10.1103/PhysRevB.50.351
Lutetium nickel borocarbide,LuNi2B2C,Bulk,,,SC,Type-II,,,Tetragonal,,,,,,,Hc2,True,10.1103/PhysRevB.55.R8693
LuNi2B2C,LuNi2B2C,Bulk,,,SC,Type-II,16.0 K,,,,,,,,,6 T,True,10.1103/PhysRevB.62.9077
