Repository: WyattBunstine/ML_SC_Project

# ML_SC_Project — Chemically and Geometrically Motivated Crystal Graph Neural Networks

This project predicts and screens superconductors from crystal structure. It frames the
problem as a **two-stage hurdle**: first classify whether a material is a superconductor
candidate (SC vs. non-SC), then regress the critical temperature T_c for superconductors.

Two graph-neural-network families are trained and compared:

- a **baseline CGCNN** ([txie-93/cgcnn](https://github.com/txie-93/cgcnn)), and
- an **MPNN** with learned edge features that consumes richer `crystal_graph_v4` graphs
  (this project's contribution).

File: database/superconductor_materials_full.csv (part 106 of 215)
Material_Name,Chemical_Composition,Material_Class,Film_Thickness,Substrate,Material_Type,Superconductor_Type,Superconducting_Transition_Temperature,Pressure,Crystal_Structure,Lattice_Structure,Space_Group,"Lattice_Constant(a)","Lattice_Constant(b)","Lattice_Constant(c)",Lower_Critical_Field,Upper_Critical_Field,Experimental,DOI
LuNi2B2C,LuNi2B2C,Bulk,,,SC,,16.6 K,,Tetragonal,ThCr2Si2 type,,,,,,,,10.1103/PhysRevB.50.4030
Lutetium Nickel Borocarbide,LuNi2B2C,Bulk,,,SC,,,,,,,,,,,,,10.1103/PhysRevLett.84.991
LuNi2B2C,LuNi2B2C,Bulk,,,SC,Type-II,16.6 K,,Tetragonal,body-centered tetragonal,I4/mmm,3.4639 Å,3.4639 Å,10.6313 Å,,,True,10.1103/PhysRevB.52.4592
LuNi2B2C,LuNi2B2C,Bulk,,,SC,borocarbide,16.5 K,,,,,,,,,,TRUE,Handbook of SC
LuNi2B2C,LuNi2B2C,Bulk,,,SC,Type-II/borocarbide,,,,,,,,,,,FALSE,10.1103/PhysRevB.72.144512
LuNi2B2C,LuNi2B2C,,,,SC,Type-II,,,,,,,,,,,FALSE,10.1103/PhysRevB.80.224522
LuNi2B2C,LuNi2B2C,Bulk,,,SC,,16.5 K,,Tetragonal,ThCr2Si2-type,I4/mmm,,,,,,FALSE,10.1103/PhysRevB.109.L180505
LuNi2B2C,LuNi2B2C,Bulk,,,SC,s-wave,,,,,,,,,,,FALSE,10.1103/PhysRevB.84.054507
LuNi2B2C,LuNi2B2C,Bulk,,,SC,,,,,,,,,,,,TRUE,10.1103/PhysRevB.93.195147
Lutetium Nickel Borocarbide,LuNi2B2C,Bulk,,,SC,Type-II,,,,,,,,,,,,10.1103/PhysRevB.94.174506
Lutetium Nickel Borocarbide,LuNi2B2C,Bulk,,,SC,Type-II,16.6 K,,Tetragonal,,,,,,,,FALSE,10.1103/PhysRevB.72.014542
LuNi2B2C,LuNi2B2C,Bulk,,,SC,Type-II,,,,,,,,,,,TRUE,10.1103/PhysRevB.73.184511
LuNi2B2C,LuNi2B2C,Bulk,,,SC,,16.5 K,,,,,,,,,,FALSE,10.1103/PhysRevB.79.012505
Lutetium nickel borocarbide,LuNi2B2C,Bulk,,,SC,,15 K,,,,,,,,,,FALSE,10.1103/PhysRevB.77.184521
LuNi2B2C,LuNi2B2C,,,,SC,,,,,,,,,,,,FALSE,10.1103/PhysRevB.105.045133
Lutetium Nickel Borocarbide,LuNi2B2C,Single Crystal,,,SC,Type-II,16.5 K,,,,,,,,,,TRUE,10.1103/PhysRevLett.100.257004
LuNi2B2C,LuNi2B2C,Bulk,,,SC,Type-II,,,Tetragonal,Borocarbide,,,,,,,,10.1103/PhysRevB.74.174518
LuNi2B2C,LuNi2B2C,Bulk,,,SC,Type-II,16.0 K,,,,,,,,,,TRUE,10.1103/PhysRevB.83.104519
Lutetium Nickel Borocarbide,LuNi2B2C,Bulk,,,SC,Type-II,,,Tetragonal,,,,,,,,,10.1103/PhysRevLett.94.067007
LuNi2B2C,LuNi2B2C,Single crystal,,,SC,Type-II,16.6 K,ambient,Tetragonal,ThCr2Si2-type,I4/mmm,,,,,7.2 T,TRUE,10.1103/PhysRevB.82.174513
LuNi2B2C,LuNi2B2C,Bulk,,,SC,borocarbide,,,,,,,,,,,TRUE,10.1103/PhysRevB.86.060501
LuNi2B2C,LuNi2B2C,Bulk,,,SC,conventional,16 K,,,,,,,,,dHc2/dT|Tc = 0.6 T/K,FALSE,10.1103/PhysRevB.83.020504
Lutetium Nickel Borocarbide,LuNi2B2C,Bulk,,,SC,Type-II,,,,,,,,,,,TRUE,10.1103/PhysRevB.74.184521
LuNi2B2C,LuNi2B2C,Bulk,,,SC,borocarbide,16 K,,,,,,,,,7 T,FALSE,10.1103/PhysRevLett.104.067002
Lutetium Nickel Borocarbide,LuNi2B2C,,,,SC,,,,,,,,,,,,FALSE,10.1103/PhysRevB.82.144532
LuNi2B2C,LuNi2B2C,Bulk,,,SC,Type-II,,ambient,,,,,,,,9 T,TRUE,10.1103/PhysRevB.82.180513
Lutetium Nickel Borocarbide,LuNi2B2C,,,,SC,,,,,,,,,,,,FALSE,10.1103/PhysRevLett.101.237002
Lutetium Nickel Boron Carbide,LuNi2B2C,Bulk,,,SC,,,,,,,,,,,,,10.1103/PhysRevB.100.174513
Lutetium Nickel Borocarbide,LuNi2B2C,Bulk,,,SC,Type-II,,,Tetragonal,,,,,,,,FALSE,10.1103/PhysRevB.73.020504
Lutetium Nickel Borocarbide,LuNi2B2C,Bulk,,,SC,two-band,,,,,,,,,,,,10.1103/PhysRevB.82.104521
LuNi2B2C,LuNi2B2C,Bulk,,,SC,Type-II,16.6,,,,,,,,,9.0,FALSE,10.1016/j.physc.2012.08.005
LuNi2B2C,LuNi2B2C,Bulk,,,SC,Type-II,16.5 K,,Body-centered tetragonal,Tetragonal,I4/mmm,,,,,,FALSE,10.1016/j.physb.2007.05.032
LuNi2B2C,LuNi2B2C,Bulk,,,SC,Type-II,16.5 K,,Body Centered Tetragonal,Tetragonal,I4/mmm,3.464 Å,,10.623 Å,,,TRUE,10.1016/S0921-4534(99)00052-0
LuNi2B2C,LuNi2B2C,Bulk,,,SC,Type-II,16.5 K,,Tetragonal,Body-centered,I4/mmm,,,,,,FALSE,10.1016/j.ssc.2005.01.043
LuNi2B2C,LuNi2B2C,Bulk,,,SC,Type-II,16 K,,Body-centered tetragonal,Tetragonal,I4/mmm,,,,,,FALSE,10.1016/j.ssc.2015.01.010
LuNi2B2C,LuNi2B2C,Bulk,,,SC,Type-II,16.5 K,,,,,,,,,,FALSE,10.1016/j.jmmm.2003.12.1380
LuNi2B2C,LuNi2B2C,Bulk,,,SC,Type-II,16.0 K,,Tetragonal,,,,,,,,TRUE,10.1016/S0925-8388(02)00176-7
LuNi2B2C,LuNi2B2C,Thin Film,,,SC,High-Tc,15.8 K,,Tetragonal,Biaxial,,,,,,9.82 T,TRUE,10.1016/j.jallcom.2010.06.154
LuNi2B2C,LuNi2B2C,Bulk,,,SC,Type-II,16.6 K,,Layered,,,,,,,,FALSE,10.1016/S0921-4534(03)00962-6
LuNi2B2C,LuNi2B2C,Bulk,,,SC,Type-II,4 K,,,,,,,,,,TRUE,10.1016/0921-4526(96)00041-5
LuNi2B2C,LuNi2B2C,Bulk,,,SC,Type-II,16.6 K,,Tetragonal,Layered,I4/mmm,,,,,,TRUE,10.1016/S0921-4534(99)00051-9
LuNi2B2C,LuNi2B2C,Bulk,,,SC,Type-II,16 K,,,,,,,,,,FALSE,10.1016/j.physc.2009.01.008
LuNi2B2C,LuNi2B2C,Bulk,,,SC,Type-II,16.7 K,,Tetragonal,Layered,,,,,,,TRUE,10.1016/S0038-1098(98)00547-X
LuNi2B2C,LuNi2B2C,Bulk,,,SC,Type-II,15.5 K,,ThCr2Si2-type,Body centred tetragonal,I4/mmm,3.461,,10.622,,90 kOe,TRUE,10.1016/S0925-8388(98)00377-6
LuNi2B2C,LuNi2B2C,Bulk,,,SC,Type-II,16.5 K,,,,,,,,,,TRUE,10.1016/S0304-8853(98)00130-9
Lutetium Nickel Boride Carbide,LuNi2B2C,Bulk,,,SC,Conventional,16.6 K,,Body-centered tetragonal,Tetragonal,I4/mmm,3.5 Å,3.5 Å,10.5 Å,,,TRUE,10.1016/S0925-8388(96)02528-5
Lutetium Nickel Borocarbide,LuNi2B2C,Bulk,,,SC,Type-II,16 K,,,,,,,,,,FALSE,10.1016/j.physc.2003.07.003
LuNi2B2C,LuNi2B2C,Bulk,,,SC,Type-II,16.6 K,,,,,,,,,,TRUE,10.1016/j.physc.2004.02.168
LuNi2B2C,LuNi2B2C,Bulk,,,SC,Type-II,16.0 K,,,,,,,,,,TRUE,10.1016/j.physb.2007.10.282
LuNi2B2C,LuNi2B2C,Bulk,,,SC,Type-II,16.5 K,,,,,,,,,,TRUE,10.1016/S0921-4526(99)01169-2
LuNi2B2C,LuNi2B2C,Bulk,,,SC,Type-II,16.20,,Layered,,I4/mmm,,,,,,TRUE,10.1016/S0921-4534(98)00667-4
LuNi2B2C,LuNi2B2C,Bulk,,,SC,Type-II,16 K,,,,,,,,,,FALSE,10.1016/S0921-4526(99)02081-5
LuNi2B2C,LuNi2B2C,Bulk,,,SC,Type-II,16.6 K,,,,,,,,,,FALSE,10.1016/j.physc.2005.01.006
LuNi2B2C,LuNi2B2C,Bulk,,,SC,Type-II,16.6 K,,Tetragonal,,I4/mmm,,,,,,FALSE,10.1016/j.ssc.2024.115434
LuNi2B2C,LuNi2B2C,Bulk,,,SC,Type-II,16.5 K,,,,,,,,,8-10 T,TRUE,10.1016/S0921-4534(02)02724-7
LuNi2B2C,LuNi2B2C,Bulk,,,SC,Type-II,16.5 K,,Body centered tetragonal,,I4/mmm,,,,,,FALSE,10.1016/S0921-4534(00)01532-X
LuNi2B2C,LuNi2B2C,Bulk,,,SC,Type-II,16 K,,,,,,,,,,FALSE,10.1016/S0921-4534(99)00040-4
LuNi2B2C,LuNi2B2C,Bulk,,,SC,Type-II,16.5 K,,,,,,,,,,FALSE,10.1016/j.physc.2014.10.001
LuNi2B2C,LuNi2B2C,Bulk,,,SC,Type-II,15.5 K,,,,,,,,87 mT,9 T,TRUE,10.1016/j.physc.2008.07.005
LuNi2B2C,LuNi2B2C,Bulk,,,SC,High-Tc,16.6 K,,,,,,,,,,FALSE,10.1016/S0921-4534(00)01695-6
LuNi2B2C,LuNi2B2C,Bulk,,,SC,Type-II,16 K,,,,,,,,,9.6 T,TRUE,10.1016/j.physc.2007.04.198
LuNi2B2C,LuNi2B2C,Bulk,,,SC,Type-II,16.8 K,,,,,,,,,,TRUE,10.1016/j.physc.2007.03.166
LuNi2B2C,LuNi2B2C,Bulk,,,SC,Type-II,16.2 K,,Tetragonal,ThCr2Si2 type,I4/mmm,,,,,,TRUE,10.1016/j.physb.2005.01.104
LuNi2B2C,LuNi2B2C,Bulk,,,SC,Type-II,16 K,,,,,,,,,,FALSE,10.1016/j.ssc.2012.04.077
LuNi2B2C,LuNi2B2C,Bulk,,,SC,Type-II,16.5 K,,ThCr2Si2-type,,,,,,,,FALSE,10.1016/S0038-1098(99)00550-5
LuNi2B2C,LuNi2B2C,Bulk,,,SC,Type-II,16.5 K,1 atm,ThCr2Si2-type,Body-centered tetragonal,I4/mmm,0.34639 nm,,1.0636 nm,,,TRUE,10.1016/S0038-1098(98)00345-7
LuNiB0.8C,LuNiB0.8C,Bulk,,,SC,Type-II,2.6,,Tetragonal,Simple Tetragonal,P4/nmm,3.489,,7.546,,,TRUE,10.1016/j.physc.2005.09.014
LuNiB0.8C1.2,LuNiB0.8C1.2,Bulk,,,SC,Type-II,3.2,,Tetragonal,Simple Tetragonal,P4/nmm,3.488,,7.545,,,TRUE,10.1016/j.physc.2005.09.014
LuNiB0.95C0.95,LuNiB0.95C0.95,Bulk,,,SC,Type-II,2.5,,Tetragonal,Simple Tetragonal,P4/nmm,3.494,,7.557,,,TRUE,10.1016/j.physc.2005.09.014
LuNiB0.9C,LuNiB0.9C,Bulk,,,SC,Type-II,2.6,,Tetragonal,Simple Tetragonal,P4/nmm,3.492,,7.552,40,1200,TRUE,10.1016/j.physc.2005.09.014
LuNiB0.9C1.1,LuNiB0.9C1.1,Bulk,,,SC,Type-II,2.9,,Tetragonal,Simple Tetragonal,P4/nmm,3.492,,7.553,,,TRUE,10.1016/j.physc.2005.09.014
LuNiB1.1C0.9,LuNiB1.1C0.9,Bulk,,,SC,Type-II,2.4,,Tetragonal,Simple Tetragonal,P4/nmm,3.495,,7.557,,,TRUE,10.1016/j.physc.2005.09.014
LuNiBC,LuNiBC,Bulk,,,SC,Type-II,3.0 K,,Tetragonal,Two-layer borocarbide,,3.495 Å,3.495 Å,7.553 Å,,,True,10.1103/PhysRevB.54.10107
LuNiBC,LuNiBC,Bulk,,,SC,,2.9 K,ambient pressure,,layered,,,,,,,True,10.1103/PhysRevB.53.12318
Lutetium nickel boride carbide,LuNiBC,Bulk,,,NSC,,,,Tetragonal,simple-tetragonal,P4/nmm,3.50 Å,3.50 Å,7.75 Å,,,,10.1103/PhysRevB.49.13279
LuNiBC,LuNiBC,Bulk,,,NSC,,,,Tetragonal,simple tetragonal,P4/nmm,3.4985 Å,3.4985 Å,7.7556 Å,,,True,10.1103/PhysRevB.52.4592
LuNiBC,LuNiBC,Bulk,,,SC,borocarbide,,,Tetragonal,borocarbide,,,,,,,TRUE,Handbook of SC
LuNiBC,LuNiBC,Bulk,,,NSC,,,,,ScCoC2 type,,,,,,,TRUE,Handbook of SC
LuNiBC,LuNiBC,Bulk,,,SC,Type-II,2.5,,Tetragonal,Simple Tetragonal,P4/nmm,3.492,,7.550,,,TRUE,10.1016/j.physc.2005.09.014
LuNiBC0.85,LuNiBC0.85,Bulk,,,SC,Type-II,2.4,,Tetragonal,Simple Tetragonal,P4/nmm,3.495,,7.562,,,TRUE,10.1016/j.physc.2005.09.014
LuNiC2,LuNiC2,Bulk,,,NSC,,,,Orthorhombic,CeNiC2-type,Amm2,3.4506,4.4787,5.9857,,,TRUE,10.1103/PhysRevB.97.205115
"LuNiC2 (CDW superstructure, 100 K)",LuNiC2,Bulk,,,NSC,,,,Monoclinic,CDW superstructure,Cm,7.4662,6.8897,3.7326,,,TRUE,10.1103/PhysRevB.97.205115
LuNiO3,LuNiO3,Bulk,,,NSC,,,,Monoclinic,Perovskite,P21/c,,,,,,TRUE,10.1103/PhysRevB.88.054101
Lutetium Nickelate,LuNiO3,,,,NSC,,,,,,,,,,,,FALSE,10.1103/PhysRevB.111.165101
LuNi₂B₂C,LuNi₂B₂C,Bulk,,,SC,,16.0 K,,,,,,,,,,,10.1103/PhysRevB.52.R3844
LuNi₂B₂C,LuNi₂B₂C,,,,SC,,16.5 K,,,,,,,,,9 T,,10.1103/PhysRevB.52.9186
LuNi₂B₂C,LuNi₂B₂C,,,,SC,,,,,layered structure,,,,,,,,10.1103/PhysRevB.53.R8871
LuNi₂B₂C,LuNi₂B₂C,Bulk,,,SC,,16.6 K,,,,,3.472 Å,,10.658 Å,,,TRUE,Handbook of SC
LuNi₂B₂C,LuNi₂B₂C,Bulk,,,SC,Type-II,16.1 K,,Tetragonal,borocarbide,tI12,,,,,70 kG,TRUE,Handbook of SC
LuNi₂B₂C,LuNi₂B₂C,Bulk,,,SC,,16.1 K,,,,,,,,,,TRUE,Handbook of SC
LuNi₂B₂C,LuNi₂B₂C,Bulk,,,SC,Type-II,16.5 K,,,,,,,,"30, 80 mT","7.5, 9 T",TRUE,Handbook of SC
LuNi₂B₂C,LuNi₂B₂C,Bulk,,,SC,Type-II,16.1 K,,,,,,,,,,TRUE,Handbook of SC
LuNi₂B₂C,LuNi₂B₂C,Bulk,,,SC,classical,,,tetragonal,filled CeAl₂Ga₂ type,,,,,,,TRUE,Handbook of SC
LuNi₂B₂C,LuNi₂B₂C,Bulk,,,SC,borocarbide,,,Tetragonal,borocarbide,,,,,,,TRUE,Handbook of SC
LuNi₂B₂C,LuNi₂B₂C,Bulk,,,SC,Type-II,16.6 K,,Tetragonal,LuNi₂B₂C-type,,,,,,,TRUE,Handbook of SC
LuOs2,LuOs2,,,,SC,,3.47 K,,,,,,,,4.8 mT,1.64 T,FALSE,10.1016/j.physc.2024.1354604
LuOs2B2,LuOs2B2,Bulk,,,SC,,4.7 K,,Hexagonal,CeCo4B2,P6/mmm,,,,,,TRUE,Handbook of SC
LuOs3B2,LuOs3B2,Bulk,,,SC,Type-II,4.45-4.62 K,,,,,,,,,,FALSE,10.1016/j.physc.2024.1354583
LuOsB₂,LuOsB₂,Bulk,,,SC,,2.66 K,,Orthorhombic,LuRuB₂ type,Pnma,5.809 Å,5.231 Å,6.318 Å,,,TRUE,Handbook of SC
LuOsB₂,LuOsB₂,Bulk,,,SC,,2.7 K,,Orthorhombic,LuRuB₂ type,oP16,,,,,,TRUE,Handbook of SC
LuOs₂,LuOs₂,Bulk,,,SC,,3.5 K,,Hexagonal,Laves phase,,,,,,,TRUE,Handbook of SC
LuOs₂,LuOs₂,Bulk,,,SC,,3.5 K,,hexagonal,Laves phase,,,,,,,TRUE,Handbook of SC
LuOs₂,LuOs₂,Bulk,,,SC,Classical,3.49 K,,,,,5.254 Å,,8.661 Å,,,TRUE,Handbook of SC
LuOs₃B₂,LuOs₃B₂,Bulk,,,SC,Classical,4.67 K,,Hexagonal,CeCo₂B₂ type,P6/mmm,5.455 Å,5.455 Å,3.064 Å,,,TRUE,Handbook of SC
LuOs₃B₂,LuOs₃B₂,Bulk,,,SC,,4.7 K,,Hexagonal,CeCo₃B₂ type,hP6,,,,,,TRUE,Handbook of SC
LuPd2B2C,LuPd2B2C,Bulk,,,SC,Type-II,10 K,,Tetragonal,LuNi2B2C-type,I4/mmm,,,,,,,10.1103/PhysRevB.51.16436
LuPd2B2C,LuPd2B2C,Bulk,,,SC,,Predicted highest among borocarbides,,Tetragonal,ThCr2Si2-type,I4/mmm,,,,,,FALSE,10.1103/PhysRevB.109.L180505
LuPd2Pb,LuPd2Pb,Bulk,,,SC,,2.4 K,,Cubic,Heusler L21,,6.73 Å,6.73 Å,6.73 Å,,,True,10.1103/PhysRevB.53.2651
LuPd2Si2,LuPd2Si2,Bulk,,,SC,Type-I,0.67 K,,Tetragonal,ThCr2Si2-type,,4.089 Å,4.089 Å,9.85 Å,,7.0 mT,True,10.1103/PhysRevB.34.4566
Lutetium palladium silicide,LuPd2Si2,,,,SC,Type-I,,,,,,,,,,,FALSE,10.1103/PhysRevB.72.180504
LuPd2Si2,LuPd2Si2,Bulk,,,SC,Type-II,0.6 K,0 GPa,Tetragonal,ThCr2Si2,I4/mmm,0.4074 nm,0.4074 nm,0.9862 nm,,10 mT,TRUE,10.1016/j.intermet.2018.06.016
LuPd2Si2,LuPd2Si2,Bulk,,,SC,Type-II,0.6,,ThCr2Si2,Body-centered tetragonal,I4/mmm,0.40898,,0.98513,,,TRUE,10.1016/j.physb.2017.10.004
LuPd2Si2,LuPd2Si2,Bulk,,,SC,Type-I,0.55 K,,ThCr2Si2-type,Body-centered tetragonal,I4/mmm,4.0717 Å,,9.8921 Å,,,FALSE,10.1016/j.mssp.2024.108214
LuPd2Sn,LuPd2Sn,,,,SC,,,,,,,,,,,,,10.1103/PhysRevB.53.2651
LuPd2Sn,LuPd2Sn,Bulk,,,SC,,,,Cubic,Heusler,Fm3m,,,,,,,10.1103/PhysRevB.39.4119
LuPd2Sn,LuPd2Sn,Bulk,,,SC,,2.8 K,,Cubic,Heusler (L21),Fm-3m (225),6.6401,6.6401,6.6401,,0.45 T,TRUE,10.1103/PhysRevB.85.174505
LuPd4BC,LuPd4BC,Bulk,,,SC,High-Tc,10K,,,,,,,,,,TRUE,10.1016/0038-1098(94)90713-7
LuPd5Al2,LuPd5Al2,Bulk,,,SC,Unconventional/Pressure-induced,,,Tetragonal,ZrNi2Al5-type,I4/mmm,,,,,,FALSE,10.1103/PhysRevB.85.085108
LuPdBi,LuPdBi,Bulk,,,SC,,1.7 K,,Cubic,Half-Heusler,,,,,,2.2 T,FALSE,10.1103/PhysRevB.97.224511
Lutetium Palladium Bismuth,LuPdBi,,,,SC,,,,,,,,,,,,FALSE,10.1103/PhysRevB.91.214517
LuPdBi,LuPdBi,Bulk,,,SC,half-Heusler,,,Cubic,half-Heusler,,,,,,,,10.1103/PhysRevB.98.104514
LuPdBi,LuPdBi,Bulk,,,SC,Unconventional/Topological,,,Cubic,Half-Heusler,,,,,,,FALSE,10.1103/PhysRevLett.116.137001
LuPdBi,LuPdBi,Bulk,,,SC,Topological,below a few Kelvin,,Cubic,Half-Heusler,,,,,,,TRUE,10.1103/PhysRevB.99.054505
LuPdBi,LuPdBi,Bulk,,,SC,Type-II,1.7 K,,,,,,,,,,FALSE,10.1016/j.jnoncrysol.2022.121969
LuPdBi,LuPdBi,,,,SC,,1.70 K,,Cubic,,F -43 m,,,,,,FALSE,10.1016/j.jallcom.2023.172100
LuPdIn,LuPdIn,Bulk,,,NSC,,,,Hexagonal,ZrNiAl-type,P-62m,7.6195 Å,7.6195 Å,3.6915 Å,,,TRUE,10.1103/PhysRevB.104.024505
LuPdIn,LuPdIn,Bulk,,,NSC,,,,,,,,,,,,FALSE,10.1103/PhysRevB.105.134523
LuPd₂Sn,LuPd₂Sn,Bulk,,,SC,Classical,3.05 K,,Cubic,Heusler phase,Fm3̄m,6.645 Å,6.645 Å,6.645 Å,,,TRUE,Handbook of SC
LuPd₂Sn,LuPd₂Sn,Bulk,,,SC,,3.1 K,,Cubic,Heusler,cF16,,,,,,TRUE,Handbook of SC
Lu(Pt0.6Pd0.4)2In,LuPt1.2Pd0.8In,Bulk,,,SC,,,ambient,Cubic,face-centered-cubic (Heusler structure) at high T; body-centered-cubic superstructure at low T,,,,,,,TRUE,10.1103/PhysRevB.106.115142
LuPt1.7Au0.3B2C,LuPt1.7Au0.3B2C,Bulk,,,SC,,10.2 K,,,,,,,,,,,10.1103/PhysRevB.51.16159
Lu(Pt0.5Pd0.5)2In,LuPt1Pd1In,Bulk,,,SC,,1.1 K,ambient,Cubic,face-centered-cubic (Heusler structure) at high T; body-centered-cubic superstructure at low T,,,,,,,TRUE,10.1103/PhysRevB.106.115142
LuPt2In,LuPt2In,Bulk,,,SC,,0.45 K,ambient,Cubic,Heusler,Fm-3m,,,,,,TRUE,10.1103/PhysRevB.101.195135
LuPt2In,LuPt2In,Bulk,,,SC,,0.4 K,ambient,Cubic,face-centered-cubic (Heusler structure) at high T; body-centered-cubic superstructure at low T,,,,,,,TRUE,10.1103/PhysRevB.106.115142
LuPt2Si2,LuPt2Si2,Bulk,,,SC,Type-II,1.8,,CaBe2Ge2,Primitive tetragonal,P4/nmm,0.40998,,0.99463,,,TRUE,10.1016/j.physb.2017.10.004
LuPtBi,LuPtBi,Bulk,,,SC,,1 K,,Cubic,Half-Heusler,,,,,,,FALSE,10.1103/PhysRevB.97.224511
Lutetium Platinum Bismuth,LuPtBi,,,,SC,,,,,,,,,,,,FALSE,10.1103/PhysRevB.91.214517
LuPtBi,LuPtBi,,,,SC,,,,,Half-Heusler,,,,,,,FALSE,10.1103/PhysRevB.87.140507
LuPtBi,LuPtBi,Bulk,,,SC,Unconventional/Topological,,,Cubic,Half-Heusler,,,,,,,FALSE,10.1103/PhysRevLett.116.137001
LuPtBi,LuPtBi,Bulk,,,SC,Topological,below a few Kelvin,,Cubic,Half-Heusler,,,,,,,TRUE,10.1103/PhysRevB.99.054505
Lutetium platinum bismuth,LuPtBi,Bulk,,,SC,,,,,,,,,,,,,10.1103/PhysRevB.101.195144
LuPtBi,LuPtBi,Bulk,,,SC,Type-II,1.0 K,,,,,,,,,,FALSE,10.1016/j.jnoncrysol.2022.121969
LuPtBi,LuPtBi,Bulk,,,SC,Type-II,1.1 K,,Cubic,MgAgAs-type,F-43m,6.687 Å,6.687 Å,6.687 Å,,,FALSE,10.1016/j.physc.2017.11.002
LuPtBi,LuPtBi,,,,SC,,1.00 K,,Cubic,,F -43 m,,,,,,FALSE,10.1016/j.jallcom.2023.172100
LuPtBi,LuPtBi,Bulk,,,SC,Type-II,1.0 K,,,,,,,,,,FALSE,10.1016/j.ssc.2013.12.010
LuPtBi,LuPtBi,Bulk,,,SC,Type-II,1.1 K,,,,,,,,,,FALSE,10.1016/j.ssc.2018.01.018
LuReBC,LuReBC,Bulk,,,SC,Type-II,6 K,,,,,,,,200 G,8000 G,TRUE,10.1016/S0921-4526(99)01016-9
LuReBC,LuReBC,Bulk,,,SC,Type-II,6 K,,,,,,,,200 G,8000 G,TRUE,10.1016/S0038-1098(99)00140-4
LuRh1.2Sn4.0,LuRh1.2Sn4.0,Bulk,,,SC,Type-II,4.1 K,,,,,,,,,17 kOeK−1,TRUE,10.1016/0022-5088(87)90357-2
LuRh2Si2,LuRh2Si2,Bulk,,,NSC,,,,Tetragonal,ThCr2Si2-type,,4.090 Å,4.090 Å,10.18 Å,,,True,10.1103/PhysRevB.34.4566
LuRh4B4,LuRh4B4,Bulk,,,SC,Type-II,,,,,,,,,,,,10.1103/PhysRevB.35.145
LuRh4B4,LuRh4B4,Bulk,,,SC,Type-II,,,,,,,,,,,,10.1103/PhysRevB.24.3830
LuRh4B4,LuRh4B4,Bulk,,,SC,Type-II,11.4 K,,,,,,,,,,,10.1103/PhysRevB.30.5370
LuRh4B4,LuRh4B4,Bulk,,,SC,Type-II,10.85 K,,Tetragonal,primitive tetragonal,,,,,,,True,10.1103/PhysRevB.27.2770
Lutetium Rhodium Boride,LuRh4B4,Thin Film,3000 Å,,SC,,,,,,,,,,,,True,10.1103/PhysRevLett.57.1943
LuRh4B4,LuRh4B4,,,,SC,,11.4 K,,,,,,,,,,,10.1103/PhysRevLett.54.2143
LuRh4B4,LuRh4B4,Bulk,,,SC,,11.5 K,,,,,,,,,,,10.1103/PhysRevB.33.1671
LuRh4B4,LuRh4B4,Bulk,,,SC,,11.4 K,,,,,,,,,,,10.1103/PhysRevLett.53.1489
LuRh4B4,LuRh4B4,Bulk,,,SC,Type-II,,,,,,,,,,,,10.1103/PhysRevB.33.3129
LuRh4B4,LuRh4B4,Bulk,,,SC,High-Tc,,,Tetragonal,body-centered tetragonal,P42/nmc,5.294 Å,5.294 Å,7.359 Å,,,True,10.1103/PhysRevB.30.1285
LuRh4B4,LuRh4B4,Bulk,,,SC,,,,,crystalline,,,,,,,,10.1103/PhysRevB.48.12866
Lutetium Rhodium Boride,LuRh4B4,Bulk,,,SC,High-Tc,,,,,,,,,,,,10.1103/PhysRevB.28.117
LuRh4B4,LuRh4B4,Bulk,,,NSC,,,,,isostructural,,,,,,,,10.1103/PhysRevB.36.594
Lutetium Rhodium Boride,LuRh4B4,Bulk,,,SC,Type-II,11.3 K,,,,,,,,,,,10.1103/PhysRevB.36.47
Lutetium rhodium boride,LuRh4B4,Bulk,,,SC,High-Tc,,,,,,,,,,,,10.1103/PhysRevB.35.1651
LuRh₄B₄,LuRh4B4,Bulk,,,SC,,,,,,,,,,,,,10.1103/PhysRevB.54.15341
LuRh4B4,LuRh4B4,Bulk,,,SC,Type-II,,,,,,,,,,,,10.1103/PhysRevB.30.1294
LuRh4B4,LuRh4B4,Bulk,,,SC,Type-II,11.5 K,,,,,,,,,,,10.1103/PhysRevLett.68.3232
LuRh4B4,LuRh4B4,Bulk,,,SC,Type-II,8.61 K,,Tetragonal,body-centered tetragonal,,,,,,123 kOe (estimated at 0 K),True,10.1103/PhysRevB.33.4680
LuRh4B4,LuRh4B4,Bulk,,,SC,Type-II,11.36 K,,,,,,,,,,,10.1103/PhysRevB.33.6132
LuRh4B4,LuRh4B4,,,,SC,,11.6 K,,,,,,,,,,,10.1103/PhysRevLett.56.165
LuRh4B4,LuRh4B4,Bulk,,,SC,Type-II,,,Tetragonal,,,,,,,,True,10.1103/PhysRevLett.43.1825
LuRh4B4,LuRh4B4,Bulk,,,SC,Type-II,11.5 K,,,,,,,,,,True,10.1103/PhysRevB.34.1496
LuRh4B4,LuRh4B4,Bulk,,,SC,Type-II,,,,,,,,,,,,10.1103/PhysRevB.30.1314
LuRh4B4,LuRh4B4,,,,SC,,,,,,,,,,,,,10.1103/PhysRevLett.38.987
LuRh4B4,LuRh4B4,Bulk,,,SC,Type-II,,,,,,,,,,60 kG,,10.1103/PhysRevLett.42.918
LuRh4B4,LuRh4B4,,,,SC,,11.4 K,,,,,,,,,,,10.1103/PhysRevB.30.5095
LuRh4B4,LuRh4B4,Bulk,,,SC,,,,,,,,,,,,,10.1103/PhysRevB.29.466
LuRh4B4,LuRh4B4,Bulk,,,SC,,,,,,,,,,,,,10.1103/PhysRevB.27.4236
LuRh4B4,LuRh4B4,Bulk,,,SC,Type-II,,,,,,,,,,,,10.1103/PhysRevB.40.2133
LuRh4B4,LuRh4B4,Bulk,,,SC,Type-II,,,,ternary,,,,,,,True,10.1103/PhysRevB.61.14733
LuRh4B4,LuRh4B4,,,,SC,,11.8 K,,,,,,,,,,FALSE,10.1016/j.jallcom.2021.159230
LuRh4B4,LuRh4B4,Bulk,,,SC,High-Tc,>10 K,,Orthorhombic,,,,,,,,FALSE,10.1016/j.jallcom.2009.04.040
LuRh4B4,LuRh4B4,Bulk,,,SC,Type-II,11.7 K,,,,,,,,,,TRUE,10.1016/0378-4363(87)90172-0
LuRh4Si2B,LuRh4Si2B,Bulk,,,SC,Type-II,8 K,,,,,,,,,,TRUE,10.1016/j.ssc.2004.04.019
LuRhB4,LuRhB4,Bulk,,,SC,,11.7 K,,,,,,,,,,,10.1103/PhysRevB.39.4217
LuRhSb,LuRhSb,,,,NSC,,,,,,,,,,,,,10.1103/PhysRevB.62.127
LuRh₀.₈₅Ru₀.₁₅₄B₄,LuRh₀.₈₅Ru₀.₁₅₄B₄,Bulk,,,SC,,9.2 K,,Tetragonal,,tI72,,,,,,TRUE,Handbook of SC
LuRh₂,LuRh₂,Bulk,,,SC,,1.3 K,,Cubic,Laves phase,,,,,,,TRUE,Handbook of SC
LuRh₂,LuRh₂,Bulk,,,SC,,1.3 K,,,Laves phase,,,,,,,TRUE,Handbook of SC
LuRh₄B₄,LuRh₄B₄,Bulk,,,SC,,11.76 K,,Tetragonal,CeCo₄B₄ type,P4₂/nmc,5.294 Å,5.294 Å,7.359 Å,,,TRUE,Handbook of SC
LuRh₄B₄,LuRh₄B₄,Bulk,,,SC,,,,Orthorhombic,C-centered,,,,,,,TRUE,Handbook of SC
LuRh₄B₄,LuRh₄B₄,Bulk,,,SC,,6.2 K,,Orthorhombic,LuRh₄B₄ type,Ccca,7.410 Å,22.26 Å,7.440 Å,,,TRUE,Handbook of SC
LuRh₄B₄,LuRh₄B₄,Bulk,,,SC,,11.8 K,,Tetragonal,,tP18,,,,,,TRUE,Handbook of SC
LuRh₄B₄,LuRh₄B₄,Bulk,,,SC,,11.8 K,,,CeCo₄B₄ type,,,,,,,TRUE,Handbook of SC
LuRh₄B₄ (Ru-stabilized),LuRh₄B₄,Bulk,,,SC,,9.2 K,,,CeCo₄B₄ type,,,,,,,TRUE,Handbook of SC
LuRh₄B₄ (third modification),LuRh₄B₄,Bulk,,,SC,,6.2 K,,,CeCo₄B₄ type,,,,,,,TRUE,Handbook of SC
LuRh₅,LuRh₅,Bulk,,,SC,,0.5 K,,,,,,,,,,TRUE,Handbook of SC
LuRu2,LuRu2,,,,SC,,2.23 K,,,,,,,,8.0 mT,2.31 T,FALSE,10.1016/j.physc.2024.1354604
LuRu4B4,LuRu4B4,Bulk,,,SC,,,,Tetragonal,body-centered-tetragonal,,,,,,,,10.1103/PhysRevB.29.2477
LuRu4B4,LuRu4B4,,,,SC,,,,Tetragonal,body-centered tetragonal,,,,,,,,10.1103/PhysRevB.33.4680
LuRu4B4,LuRu4B4,Bulk,,,SC,,,,Tetragonal,body-centered tetragonal,,,,,,,,10.1103/PhysRevB.27.6703
LuRu4B4,LuRu4B4,Bulk,,,SC,,2.1 K,,,,,,,,,,,10.1103/PhysRevB.50.351
LuRu4B4,LuRu4B4,Bulk,,,SC,Type-II,2.1 K,,,,,,,,,,,10.1016/0378-4363(87)90177-X
LuRuB2,LuRuB2,Bulk,,,SC,Type-II,10.0 K,,Orthorhombic,,,,,,,,True,10.1103/PhysRevB.33.1671
LuRuB2,LuRuB2,Bulk,,,SC,,10.0 K,,,LuRuB2 type,,,,,,,TRUE,Handbook of SC
Lutetium Ruthenium Diboride,LuRuB2,Bulk,,,SC,Type-II,9.8 K,Ambient,Orthorhombic,,Pnma,5.8075,5.2323,6.2790,,5.7 T,TRUE,10.1103/PhysRevB.97.094506
LuRuB2,LuRuB2,Bulk,,,SC,Conventional,,,,,,,,,,,FALSE,10.1103/PhysRevB.104.054509
LuRuB2,LuRuB2,Bulk,,,SC,Type-II,10.2 K,,Orthorhombic,,,,,,,57.3 kOe,TRUE,10.1016/j.jmmm.2006.10.156
LuRuB2,LuRuB2,,,,SC,,10.0 K,,,,,,,,,,FALSE,10.1016/j.jallcom.2021.159230
LuRuB2,LuRuB2,Bulk,,,SC,BCS,10.2 K,,Orthorhombic,,,,,,,57.3 kOe,TRUE,10.1016/j.jpcs.2008.06.030
LuRuB2,LuRuB2,Bulk,,,SC,Type-II,10 K,,,,,,,,,,TRUE,10.1016/j.physc.2004.04.027
LuRuB2,LuRuB2,Bulk,,,SC,Type-II,10.0K,,LuRuB2-type,,,,,,,,,10.1016/0025-5408(80)90099-9
LuRuB₂,LuRuB₂,Bulk,,,SC,,9.99 K,,Orthorhombic,LuRuB₂ type,Pnma,5.809 Å,5.229 Å,6.284 Å,,,TRUE,Handbook of SC
LuRuB₂,LuRuB₂,Bulk,,,SC,,10.0 K,,Orthorhombic,LuRuB₂ type,oP16,,,,,,TRUE,Handbook of SC
LuRu₂,LuRu₂,Bulk,,,SC,,0.9 K,,Hexagonal,Laves phase,,,,,,,TRUE,Handbook of SC
LuRu₂,LuRu₂,Bulk,,,SC,,0.9 K,,,Laves phase,,,,,,,TRUE,Handbook of SC
LuRu₄B₄,LuRu₄B₄,Bulk,,,SC,,,,Tetragonal,body-centered,I4₁/acd,,,,,,TRUE,Handbook of SC
LuRu₄B₄,LuRu₄B₄,Bulk,,,SC,,2.06 K,,Tetragonal,LuRu₄B₄ type,I4₁/acd,7.419 Å,7.419 Å,14.955 Å,,,TRUE,Handbook of SC
LuRu₄B₄,LuRu₄B₄,Bulk,,,SC,,2.1 K,,Tetragonal,,tI72,,,,,,TRUE,Handbook of SC
LuScSi,LuScSi,Bulk,,,SC,Type-II,4.2 K,,Hexagonal,,P 63 mcm,8.05 Å,8.05 Å,5.94 Å,475.64 Oe,2.10 kOe,TRUE,10.1016/j.jallcom.2023.172100
LuSnGe,LuSnGe,Bulk,,,SC,Type-II,0.74 K,,Orthorhombic,,Cmcm,4.1791 Å,15.858 Å,4.013 Å,8 mT,40 mT,TRUE,10.1016/j.jallcom.2014.10.143
LuTc₂,LuTc₂,Bulk,,,SC,,9.9 K,,hexagonal,Laves phase,,,,,,,TRUE,Handbook of SC
LuTc₂,LuTc₂,Bulk,,,SC,,9.9 K,,Hexagonal,"MgZn₂ type, hexagonal Laves phase",P6₃/mmc,5.310 Å,,8.736 Å,,,TRUE,Handbook of SC
Lu-Tl-Sr-Ca-Cu-O,LuTl2Sr2Ca2Cu3O11.5,Bulk,,,SC,High-Tc,80-90 K,,,,,,,,,,True,10.1103/PhysRevB.39.2918
LuV2Al20,LuV2Al20,Bulk,,,SC,Type-II,0.57 K,,Cubic,CeCr2Al20-type,Fd-3m,14.5130,14.5130,14.5130,<20 Oe (at 0.48 K),0.207 T,TRUE,10.1103/PhysRevB.93.134507
Lu₀.₇₅Th₀.₂₅Rh₄B₄,Lu₀.₇₅Th₀.₂₅Rh₄B₄,Bulk,,,SC,,11.93 K,,Tetragonal,CeCo₄B₄ type,P4₂/nmc,,,,,,TRUE,Handbook of SC
Lu₀.₇₅Th₀.₂₅Rh₄B₄,Lu₀.₇₅Th₀.₂₅Rh₄B₄,Bulk,,,SC,,11.9 K,,Tetragonal,,tP18,,,,,,TRUE,Handbook of SC
Lu₂Fe₃Si₅,Lu₂Fe₃Si₅,Bulk,,,SC,,,,,,,,,,,,,10.1103/PhysRevB.28.2732
Lu₂Fe₃Si₅,Lu₂Fe₃Si₅,,,,SC,,,,,,,,,,,,,10.1103/PhysRevB.36.7277
Lu₂Fe₃Si₅,Lu₂Fe₃Si₅,Bulk,,,SC,,6.1 K,,Tetragonal,,,,,,,,TRUE,Handbook of SC
Lu₂Fe₃Si₅,Lu₂Fe₃Si₅,Bulk,,,SC,,6.1 K,,,U₂Mn₃Si₅ type,tP40,,,,,,TRUE,Handbook of SC
Lu₂Fe₃Si₅,Lu₂Fe₃Si₅,Bulk,,,SC,,6.1 K,,,,,10.34 Å,,5.375 Å,,,TRUE,Handbook of SC
Lu₃C₃,Lu₃C₃,Bulk,,,SC,Type-II,15 K,3-9 GPa,Cubic,Pu₃C₃ type,I43d,8.0354 Å,8.0354 Å,8.0354 Å,,,TRUE,Handbook of SC
Lu₃Ir₄Ge₁₃,Lu₃Ir₄Ge₁₃,Bulk,,,SC,,2.8 K,,Cubic,Yb₃Rh₄Sn₁₃ type,cP40,,,,,,TRUE,Handbook of SC
Lu₃Ir₄Sn₁₃,Lu₃Ir₄Sn₁₃,Bulk,,,SC,,3.2 K,,Cubic,Yb₃Rh₄Sn₁₃ type,cP40,,,,,,TRUE,Handbook of SC
Lu₃Os₄Ge₁₃,Lu₃Os₄Ge₁₃,Bulk,,,SC,,3.6 K,,Cubic,Yb₃Rh₄Sn₁₃ type,cP40,,,,,,TRUE,Handbook of SC
Lu₃Os₄Ge₁₃,Lu₃Os₄Ge₁₃,Bulk,,,SC,,3.6 K,,Cubic,,,8.938 Å,,,,,TRUE,Handbook of SC
Lu₃Rh₄Ge₁₃,Lu₃Rh₄Ge₁₃,Bulk,,,SC,,2.3 K,,Cubic,Yb₃Rh₄Sn₁₃ type,cP40,,,,,,TRUE,Handbook of SC
Lu₃Rh₄Ge₁₃,Lu₃Rh₄Ge₁₃,Bulk,,,SC,,2.3 K,,Cubic,,,8.912 Å,,,,,TRUE,Handbook of SC
Lu₃Ru₄Ge₁₃,Lu₃Ru₄Ge₁₃,Bulk,,,SC,,2.3 K,,Cubic,Yb₃Rh₄Sn₁₃ type,cP40,,,,,,TRUE,Handbook of SC
Lu₄Co₆Sn₁₉,Lu₄Co₆Sn₁₉,Bulk,,,SC,,1.5 K,,Tetragonal,Er₄Rh₆Sn₁₉ type,,,,,,,TRUE,Handbook of SC
Lu₄Ir₅Ge₁₀,Lu₄Ir₅Ge₁₀,Bulk,,,SC,,2.6 K,,,Sc₅Co₄Si₁₀ type,tP38,,,,,,TRUE,Handbook of SC
Lu₄Ir₅Si₁₀,Lu₄Ir₅Si₁₀,Bulk,,,SC,,3.9 K,,,Sc₅Co₄Si₁₀ type,tP38,,,,,,TRUE,Handbook of SC
Lu₄Ir₆Sn₁₉,Lu₄Ir₆Sn₁₉,Bulk,,,SC,,3.2 K,,Tetragonal,Er₄Rh₆Sn₁₉ type,,13.708 Å,13.708 Å,27.325 Å,,,TRUE,Handbook of SC
Lu₄Os₆Sn₁₉,Lu₄Os₆Sn₁₉,Bulk,,,SC,,1.8 K,,Cubic,Tb₄Rh₆Sn₁₉ type,Fm3̄m,13.720 Å,,,,,TRUE,Handbook of SC
Lu₄Rh₅Ge₁₀,Lu₄Rh₅Ge₁₀,Bulk,,,SC,,2.8 K,,,Sc₅Co₄Si₁₀ type,tP38,,,,,,TRUE,Handbook of SC
Lu₄Rh₅Si₁₀,Lu₄Rh₅Si₁₀,Bulk,,,SC,,4.0 K,,,Sc₅Co₄Si₁₀ type,tP38,,,,,,TRUE,Handbook of SC
Lu₄Rh₆Sn₁₉,Lu₄Rh₆Sn₁₉,Bulk,,,SC,,4.0 K,,Tetragonal,Er₄Rh₆Sn₁₉ type,,13.693 Å,13.693 Å,27.289 Å,,,TRUE,Handbook of SC
Lu₄Ru₆Sn₁₉,Lu₄Ru₆Sn₁₉,Bulk,,,NSC,,<1.1 K,,Tetragonal,Er₄Rh₆Sn₁₉ type,,13.692 Å,13.692 Å,27.263 Å,,,TRUE,Handbook of SC
Lu₅Ir₄Ge₁₀,Lu₅Ir₄Ge₁₀,Bulk,,,SC,Classical,2.60 K,,Tetragonal,Sc₅Co₄Si₁₀ type,P4/mbm,12.831 Å,12.831 Å,4.252 Å,,,TRUE,Handbook of SC
Lu₅Ir₄Si₁₀,Lu₅Ir₄Si₁₀,Bulk,,,SC,Classical,3.91 K,,Tetragonal,Sc₅Co₄Si₁₀ type,P4/mbm,12.475 Å,12.475 Å,4.171 Å,,,TRUE,Handbook of SC
Lu₅Rh₄Ge₁₀,Lu₅Rh₄Ge₁₀,Bulk,,,SC,Classical,2.79 K,,Tetragonal,Sc₅Co₄Si₁₀ type,P4/mbm,12.850 Å,12.850 Å,4.208 Å,,,TRUE,Handbook of SC
Lu₅Rh₄Si₁₀,Lu₅Rh₄Si₁₀,Bulk,,,SC,Classical,3.95 K,,Tetragonal,Sc₅Co₄Si₁₀ type,P4/mbm,12.502 Å,12.502 Å,4.137 Å,,,TRUE,Handbook of SC
Monoclinic Tantalum Trisulfide,m-TaS3,Bulk,,,SC,,,,Monoclinic,,,,,,,,FALSE,10.1103/PhysRevB.88.180504
MB2C8 clathrate,MB2C8,Bulk,,,SC,high-Tc/clathrate,>70 K,ambient pressure,,clathrate,,,,,,,FALSE,10.1103/PhysRevB.111.094520
Artificial High-ε Metamaterial/Metal Thin Film Sandwich,"Metal thin film + artificial high-ε metamaterial (e.g., I-shaped metallic patch in dielectric, L = 98 nm, g = 14 nm, w = 28 nm, ε_eff ~ 150)",Thin Film,,Germanium,SC,,,,Composite,Thin film on artificial high-ε metamaterial,,,,,,,FALSE,10.1103/PhysRevB.91.094501
Magnesium Aluminum Diboride,Mg(1-x)Al(x)B2,Powder,,,SC,Type-II,,,,,,,,,,,FALSE,10.1103/PhysRevLett.95.197001
"MgB2 (Al-doped, cited work)",Mg(1-x)Al(x)B2 (x=0.3),Bulk,,,SC,Type-II,25 K,ambient,Hexagonal,AlB2-type,P6/mmm,,,,,,FALSE,10.1103/PhysRevB.73.134512
Magnesium diboride (B-10 isotope),Mg(10B)2,Bulk,,,SC,,38.5 K,Ambient,,,,,,,,,TRUE,10.1103/PhysRevB.93.144504
Magnesium diboride (B-11 isotope),Mg(11B)2,Bulk,,,SC,,37.5 K,Ambient,,,,,,,,,TRUE,10.1103/PhysRevB.93.144504
Mg(12-delta)Ir19B16,Mg(12-delta)Ir19B16,,,,SC,,,,,,,,,,,,FALSE,10.1103/PhysRevB.94.024518
Mg(B0.6C0.4)2,Mg(B0.6C0.4)2,Bulk,,,SC,High-Tc,24 K,,AlB2,Hexagonal,P6/mmm,0.30815 nm,,0.35322 nm,,,TRUE,10.1016/S0254-0584(02)00391-7
Mg(B0.85C0.15)2,Mg(B0.85C0.15)2,Bulk,,,SC,High-Tc,31 K,,AlB2,Hexagonal,P6/mmm,0.30815 nm,,0.35322 nm,,,TRUE,10.1016/S0254-0584(02)00391-7
Mg(B0.875C0.125)2,Mg(B0.875C0.125)2,Bulk,,,SC,Type-II,2.5 K,5 GPa,,,,3.0356,3.5209,,,,TRUE,10.1016/j.physc.2004.01.036
Carbon-substituted MgB2,Mg(B0.875C0.125)2,Bulk,,,SC,Type-II,2.5 K,5 GPa,,,,3.0356 Å,,3.5209 Å,,,TRUE,10.1016/S0921-4534(03)01296-6
"Magnesium diboride, carbon-doped",Mg(B0.886C0.114)2,Bulk,,,SC,Type-II,23.5 K,,Hexagonal,AlB2-type,P6/mmm,,,,,,TRUE,10.1103/PhysRevB.73.174509
C-doped MgB2,Mg(B0.8C0.2)2,Nanowire,,,SC,Type-II,35K,,Primitive Hexagonal,Hexagonal,,0.250,,,,,TRUE,10.1016/j.matchemphys.2011.10.010
Carbon-doped Magnesium Diboride,Mg(B0.8C0.2)2,Bulk,,,SC,Type-II,22 K,,Hexagonal,AlB2-type,,,,,,9 T,TRUE,10.1016/S0921-4534(02)02331-6
"Magnesium diboride, carbon-doped",Mg(B0.903C0.097)2,Bulk,,,SC,Type-II,29.0 K,,Hexagonal,AlB2-type,P6/mmm,,,,,,TRUE,10.1103/PhysRevB.73.174509
Carbon-doped Magnesium Diboride,Mg(B0.905C0.095)2,Bulk,,,SC,Type-II,30.6 K,,,,,,,,,11 T,TRUE,10.1016/j.physc.2007.04.200
"Magnesium diboride, carbon-doped",Mg(B0.917C0.083)2,Bulk,,,SC,Type-II,31.9 K,,Hexagonal,AlB2-type,P6/mmm,,,,,,TRUE,10.1103/PhysRevB.73.174509
"Magnesium diboride, 7.5% C substituted",Mg(B0.925C0.075)2,Bulk,,,SC,Type-II,23 K,,,,,,,,,,TRUE,10.1103/PhysRevB.70.174513
Mg(B0.925C0.075)2,Mg(B0.925C0.075)2,Bulk,,,SC,Type-II,24K,,,,,,,,,,TRUE,10.1016/j.physc.2007.03.071
Carbon-substituted MgB2,Mg(B0.925C0.075)2,Bulk,,,SC,Type-II,20 K,,,,,,,,,,TRUE,10.1016/j.physc.2007.01.011
Carbon-substituted MgB2,Mg(B0.925C0.075)2,Bulk,,,SC,Type-II,24 K,5 GPa,,,,3.0524 Å,,3.5224 Å,,,TRUE,10.1016/S0921-4534(03)01296-6
Mg(B0.935C0.065)2,Mg(B0.935C0.065)2,Bulk,,,SC,Type-II,28 K,,,,,,,,,,TRUE,10.1016/j.physc.2007.03.161
Carbon-doped MgB2,Mg(B0.93C0.07)2,Bulk,,,SC,Type-II,28 K,,,,,,,,,,TRUE,10.1016/j.physc.2006.01.020
Mg(B0.9443C0.0557)2,Mg(B0.9443C0.0557)2,Bulk,,,SC,Type-II,31 K,,,,,3.0738,,3.5357,,,TRUE,10.1016/j.jallcom.2012.04.030
Mg(B0.945C0.055)2,Mg(B0.945C0.055)2,Bulk,,,SC,Type-II,33 K,,,,,,,,,,TRUE,10.1016/j.physc.2007.03.161
"Magnesium diboride, carbon-doped",Mg(B0.947C0.053)2,Bulk,,,SC,Type-II,34.75 K,,Hexagonal,AlB2-type,P6/mmm,,,,,,TRUE,10.1103/PhysRevB.73.174509
Mg(B0.948C0.052)2,Mg(B0.948C0.052)2,Bulk,,,SC,Type-II,35 K,,,,,,,,,36 T,TRUE,10.1016/j.physc.2006.12.007
Carbon-doped magnesium diboride (C6),Mg(B0.94C0.06)2,Bulk,,,SC,Type-II,,,,,,,,,,,FALSE,10.1103/PhysRevB.74.184523
TiC doped MgB2,Mg(B0.95(TiC)0.05)2,Bulk,,,SC,Type-II,37.8 K,,,,,3.076,,3.524,,12 T,TRUE,10.1016/j.physc.2008.05.003
Nano-TiC doped MgB2,Mg(B0.95(TiC)0.05)2,Bulk,,,SC,Type-II,38.3 K,,,,,3.081,,3.525,,10 T,TRUE,10.1016/j.physc.2008.05.003
Mg(B0.951C0.049)2,Mg(B0.951C0.049)2,Bulk,,,SC,Type-II,35 K,,Hexagonal,,,3.069,,3.525,,,TRUE,10.1016/j.jallcom.2019.02.145
Magnesium boron carbide,Mg(B0.952C0.048)2,Bulk,,,SC,Type-II,35.5 K,,Hexagonal,AlB2-type,P6/mmm,3.0724,3.0724,3.5239,,34.3 T,TRUE,10.1103/PhysRevB.77.174501
SiC-doped MgB2,Mg(B0.952C0.048)2,Bulk,,,SC,Type-II,36.36,,,,,3.0734,,,,,TRUE,10.1016/j.scriptamat.2010.10.025
Mg(B0.9564C0.0436)2,Mg(B0.9564C0.0436)2,Bulk,,,SC,Type-II,33.7 K,,,,,3.0777,,3.5352,,,TRUE,10.1016/j.jallcom.2012.04.030
SiC-doped MgB2,Mg(B0.956C0.044)2,Bulk,,,SC,Type-II,36.95,,,,,3.0747,,,,,TRUE,10.1016/j.scriptamat.2010.10.025
"Magnesium diboride, 5% C substituted",Mg(B0.95C0.05)2,Bulk,,,SC,Type-II,27 K,,,,,,,,,,TRUE,10.1103/PhysRevB.70.174513
C-doped MgB2,Mg(B0.95C0.05)2,Nanowire,,,SC,Type-II,37K,,Primitive Hexagonal,Hexagonal,,0.261,,,,,TRUE,10.1016/j.matchemphys.2011.10.010
MPG-doped MgB2,Mg(B0.95C0.05)2,Bulk,,,SC,Type-II,32.9 K,,,,,3.0721,,3.5277,,,TRUE,10.1016/j.physc.2014.11.004
CTN-doped MgB2,Mg(B0.95C0.05)2,Bulk,,,SC,Type-II,32.8 K,,,,,3.0735,,3.5278,,,TRUE,10.1016/j.physc.2014.11.004
HCB-doped MgB2,Mg(B0.95C0.05)2,Bulk,,,SC,Type-II,33.1 K,,,,,3.0740,,3.5285,,,TRUE,10.1016/j.physc.2014.11.004
Carbon-substituted MgB2,Mg(B0.95C0.05)2,Bulk,,,SC,Type-II,27 K,,,,,,,,,,TRUE,10.1016/j.physc.2007.01.011
Mg(B0.95C0.05)2,Mg(B0.95C0.05)2,Bulk,,,SC,Type-II,31.4 K,,Distorted MgB2 structure,Hexagonal,,3.055 Å,,,,,TRUE,10.1016/j.physc.2012.12.004
Carbon-substituted MgB2,Mg(B0.95C0.05)2,Bulk,,,SC,Type-II,30 K,5 GPa,,,,3.0641 Å,,3.5226 Å,,,TRUE,10.1016/S0921-4534(03)01296-6
Magnesium boron carbide,Mg(B0.962C0.038)2,Bulk,,,SC,Type-II,35.8 K,,Hexagonal,AlB2-type,P6/mmm,3.0758,3.0758,3.5233,,31.7 T,TRUE,10.1103/PhysRevB.77.174501
Mg(B0.962C0.038)2,Mg(B0.962C0.038)2,Bulk,,,SC,Type-II,36.2 K,,,,,,,,,,TRUE,10.1016/j.physc.2007.03.161
Carbon-doped Magnesium Diboride,Mg(B0.962C0.038)2,Bulk,,,SC,Type-II,35.4 K,,,,,,,,,35 T,TRUE,10.1016/j.physc.2007.04.200
Mg(B0.9647C0.0353)2,Mg(B0.9647C0.0353)2,Bulk,,,SC,Type-II,35.3 K,,,,,3.0784,,3.5326,,,TRUE,10.1016/j.jallcom.2012.04.030
Carbon-substituted MgB2,Mg(B0.965C0.035)2,Bulk,,,SC,Type-II,27 K,,,,,,,,,,TRUE,10.1016/j.physc.2007.01.011
Mg(B0.973C0.027)2,Mg(B0.973C0.027)2,Bulk,,,SC,Type-II,37.8 K,,Hexagonal,,,,,,,,TRUE,10.1016/j.physc.2008.05.219
2.5% Nano-carbon doped MgB2,Mg(B0.975C0.025)2,Bulk,,,SC,Type-II,37.9 K,,,,,3.086 Å,,3.527 Å,,,TRUE,10.1016/j.jallcom.2015.05.082
Mg(B0.975C0.025)2,Mg(B0.975C0.025)2,Bulk,,,SC,Type-II,36.2 K,,,,,,,,,,TRUE,10.1016/j.physc.2008.05.060
Carbon-substituted MgB2,Mg(B0.975C0.025)2,Bulk,,,SC,Type-II,35 K,,,,,,,,,,TRUE,10.1016/j.physc.2007.01.011
Mg(B0.979C0.021)2,Mg(B0.979C0.021)2,Bulk,,,SC,Type-II,37.5 K,,,,,,,,,,TRUE,10.1016/j.physc.2007.03.161
Mg(B0.9808C0.0192)2,Mg(B0.9808C0.0192)2,Bulk,,,SC,Type-II,37.42,,,,,3.0780,,3.5246,,,TRUE,10.1016/j.materresbull.2020.111103
SiC-doped MgB2,Mg(B0.982C0.018)2,Bulk,,,SC,Type-II,37.95,,,,,3.0829,,,,,TRUE,10.1016/j.scriptamat.2010.10.025
Mg(B0.9851C0.0149)2,Mg(B0.9851C0.0149)2,Bulk,,,SC,Type-II,36.5 K,,,,,3.0843,,3.5310,,,TRUE,10.1016/j.jallcom.2012.04.030
Mg(B0.9854C0.0146)2,Mg(B0.9854C0.0146)2,Bulk,,,SC,Type-II,37.88,,,,,3.0801,,3.5247,,,TRUE,10.1016/j.materresbull.2020.111103
Mg(B0.9857C0.0143)2,Mg(B0.9857C0.0143)2,Bulk,,,SC,Type-II,37.5 K,,,,,3.0811 Å,,3.523 Å,,,TRUE,10.1016/j.physc.2018.10.011
MB-RGe,Mg(B0.985C0.015)2,Bulk,,,SC,Type-II,38.32,,,,,3.0805,,3.5263,,,TRUE,10.1016/j.solidstatesciences.2023.107429
Mg(B0.986C0.014)2,Mg(B0.986C0.014)2,Bulk,,,SC,Type-II,37.5 K,,,,,3.0812 Å,,3.523 Å,,,TRUE,10.1016/j.physc.2018.10.011
SiC-doped MgB2,Mg(B0.986C0.014)2,Bulk,,,SC,Type-II,38.25,,,,,3.0840,,,,,TRUE,10.1016/j.scriptamat.2010.10.025
MB-8THGP-Na,Mg(B0.9875C0.0125)2,Bulk,,,SC,Type-II,38.52,,,,,3.0817,,3.5260,,,TRUE,10.1016/j.solidstatesciences.2023.107429
MB-GeSP,Mg(B0.987C0.013)2,Bulk,,,SC,Type-II,38.65,,,,,3.0815,,3.5261,,,TRUE,10.1016/j.solidstatesciences.2023.107429
Mg(B0.9898C0.0102)2,Mg(B0.9898C0.0102)2,Bulk,,,SC,Type-II,37.48,,,,,3.0821,,3.5277,,,TRUE,10.1016/j.materresbull.2020.111103
"Magnesium diboride, 2% C substituted",Mg(B0.98C0.02)2,Bulk,,,SC,Type-II,35 K,,,,,,,,,,TRUE,10.1103/PhysRevB.70.174513
Carbon-substituted MgB2,Mg(B0.98C0.02)2,Bulk,,,SC,Type-II,35.5 K,5 GPa,,,,3.0776 Å,,3.5217 Å,,,TRUE,10.1016/S0921-4534(03)01296-6
Mg(B0.9906C0.0094)2,Mg(B0.9906C0.0094)2,Bulk,,,SC,Type-II,37 K,,,,,3.0867,,3.5315,,,TRUE,10.1016/j.jallcom.2012.04.030
MB-PGe,Mg(B0.9906C0.0094)2,Bulk,,,SC,Type-II,38.60,,,,,3.0826,,3.5262,,,TRUE,10.1016/j.solidstatesciences.2023.107429
Mg(B0.9917C0.0083)2,Mg(B0.9917C0.0083)2,Bulk,,,SC,Type-II,37.98,,,,,3.0835,,3.5292,,,TRUE,10.1016/j.materresbull.2020.111103
Mg(B0.9933C0.0067)2,Mg(B0.9933C0.0067)2,Bulk,,,SC,Type-II,38.5 K,,,,,3.0839 Å,,3.523 Å,,,TRUE,10.1016/j.physc.2018.10.011
Carbon-doped Magnesium Diboride (10% C),Mg(B0.9C0.1)2,,,,SC,,,,,,,,,,,,,10.1103/PhysRevLett.95.099702
Carbon-doped Magnesium Diboride,Mg(B0.9C0.1)2,Bulk,,,SC,Type-II,~22 K,ambient,,,,,,,,Hc2^c(0) = 91 kOe; Hc2^ab(0) ~ 350 kOe,TRUE,10.1103/PhysRevB.71.144512
Mg(B0.9C0.1)2,Mg(B0.9C0.1)2,Bulk,,,SC,Type-II,22 K,,,,,,,,,,TRUE,10.1016/j.physc.2007.03.161
Carbon-doped Magnesium Diboride,Mg(B0.9C0.1)2,Bulk,,,SC,Type-II,22 K,,,,,,,,,25-30 T,TRUE,10.1016/j.physc.2003.10.031
10% Nano-carbon doped MgB2,Mg(B0.9C0.1)2,Bulk,,,SC,Type-II,34.6 K,,,,,3.076 Å,,3.530 Å,,,TRUE,10.1016/j.jallcom.2015.05.082
C-doped MgB2,Mg(B0.9C0.1)2,Nanowire,,,SC,Type-II,36K,,Primitive Hexagonal,Hexagonal,,0.257,,,,,TRUE,10.1016/j.matchemphys.2011.10.010
Mg(B1-xCx)2,Mg(B0.9C0.1)2,Bulk,,,SC,Type-II,18.9 K,,Hexagonal,,,,,,,,TRUE,10.1016/j.physc.2007.03.189
Carbon-substituted MgB2,Mg(B0.9C0.1)2,Bulk,,,SC,Type-II,22 K,,,,,,,,,1.5 T,TRUE,10.1016/j.physc.2004.03.039
Carbon-doped MgB2,Mg(B0.9C0.1)2,Bulk,,,SC,Type-II,22 K,,,,,,,,,,TRUE,10.1016/j.physc.2006.01.020
Mg(B0.9C0.1)2,Mg(B0.9C0.1)2,Bulk,,,SC,Type-II,21.6 K,0 kbar,,,,,,,,,TRUE,10.1016/j.physc.2005.02.001
C-doped Mg11B2,Mg(B0.9C0.1)2,Bulk,,,SC,Type-II,33.90 K,,,,,3.07555 Å,3.07555 Å,3.52311 Å,,,TRUE,10.1016/j.jma.2022.01.010
C-doped Mg11B2,Mg(B0.9C0.1)2,Bulk,,,SC,Type-II,34.43 K,,,,,3.07534 Å,3.07534 Å,3.52318 Å,,,TRUE,10.1016/j.jma.2022.01.010
Mg(B0.9C0.1)2,Mg(B0.9C0.1)2,Bulk,,,SC,Type-II,10 K,,,,,,,,,,TRUE,10.1016/j.physc.2007.03.069
Mg(B0.9C0.1)2,Mg(B0.9C0.1)2,Bulk,,,SC,Type-II,19.7 K,,Distorted MgB2 structure,Hexagonal,,,,,,,TRUE,10.1016/j.physc.2012.12.004
Carbon-substituted MgB2,Mg(B0.9C0.1)2,Bulk,,,SC,Type-II,13.5 K,5 GPa,,,,3.0449 Å,,3.5215 Å,,,TRUE,10.1016/S0921-4534(03)01296-6
"MgB2 (C-doped, cited work)",Mg(B1-xCx)2,Bulk,,,SC,Type-II,,ambient,Hexagonal,AlB2-type,P6/mmm,,,,,,FALSE,10.1103/PhysRevB.73.134512
Carbon-doped Magnesium Diboride,Mg(B1-yCy)2 (y <= 0.132),Bulk,,,SC,,,,,,,,,,,,TRUE,10.1103/PhysRevLett.94.027002
Mg(B1.96C0.04)2,Mg(B1.96C0.04)2,Bulk,,,SC,Type-II,38 K,,Hexagonal,,,,,,,,TRUE,10.1016/j.physc.2011.08.007
Hole-doped Mg(BH4)2,Mg(BH4)2,Bulk,,,SC,High-Tc,98-140 K,Ambient,Layered,P3̄m1,,4.25 Å,4.25 Å,5.32 Å,,,FALSE,10.1016/j.mtphys.2023.101299
Mg-B-C system,Mg-B-C,Bulk,,,SC,,48 K,,,,,,,,,,FALSE,10.1103/PhysRevB.111.094521
Mg/MgO Interface,Mg/MgO,Interface,,,SC,High-Tc,39-54 K,,,,,,,,,,TRUE,10.1016/j.ssc.2012.01.016
Mg/MgO Interface,Mg/MgO,Bulk,,,SC,High-Tc,50 K,1 Pa,,,,,,,,,TRUE,10.1016/j.physc.2012.05.003
Mg/MgO Interface,Mg/MgO,Thin Film,,,SC,Type-II,30 K,170 kbar,Polycrystalline,,,,,,,,TRUE,10.1016/j.physc.2013.02.012
Amorphous Mg0.30B0.70,Mg0.30B0.70,Thin Film,,,SC,Type-II,5.7 K,,Amorphous,,,,,,,,TRUE,10.1016/S0921-4534(03)01054-2
Amorphous Magnesium-Boron Film,Mg0.31B0.69,Thin Film,100 nm,,SC,Type-II,5.58 K,,Amorphous,Amorphous,,,,,,,TRUE,10.1103/PhysRevB.74.144509
Amorphous Mg0.33B0.67,Mg0.33B0.67,Thin Film,,,SC,Type-II,6.1 K,,Amorphous,,,,,,,,TRUE,10.1016/S0921-4534(03)01054-2
Amorphous Mg0.33B0.67,Mg0.33B0.67,Thin Film,,,SC,Type-II,6.1 K,,Amorphous,,,,,,,4 T,TRUE,10.1016/j.physc.2008.05.212
Amorphous Mg0.33B0.67 (after heating),Mg0.33B0.67,Thin Film,,,SC,Type-II,9 K,,Amorphous,,,,,,,8 T,TRUE,10.1016/j.physc.2008.05.212
Mg0.45Al0.55B2,Mg0.45Al0.55B2,Bulk,,,SC,High-Tc,4 K,,Hexagonal,AlB2-type,P6/mmm,3.04318(3) Å,3.04318(3) Å,6.69127(12) Å,,,True,10.1103/PhysRevB.66.014518
Mg0.4Al0.6B2,Mg0.4Al0.6B2,Bulk,,,NSC,,,,Hexagonal,AlB2 structure,,3.039 Å,3.039 Å,3.315 Å,,,True,10.1103/PhysRevB.66.012511
Magnesium Diboride,Mg0.4B2,Bulk,,,SC,Type-II,37.9 K,,Hexagonal,,P6/mmm,,,,,,TRUE,10.1016/S0921-4534(02)02182-2
Magnesium Diboride,Mg0.4B2.6,Bulk,,,SC,Type-II,37 K,,,,,,,,,,TRUE,10.1016/j.physc.2004.02.058
Mg0.55Al0.45B2,Mg0.55Al0.45B2,Bulk,,,SC,High-Tc,6 K,,Hexagonal,AlB2-type,P6/mmm,3.04988(2) Å,3.04988(2) Å,6.73190(11) Å,,,True,10.1103/PhysRevB.66.014518
Magnesium Aluminum Diboride,Mg0.55Al0.45B2,Bulk,,,SC,Type-II,10 K,,,,,,,,,,TRUE,10.1016/j.ssc.2011.10.028
Mg0.5Al0.5B2,Mg0.5Al0.5B2,Bulk,,,SC,High-Tc,,,Hexagonal,AlB2 structure,,3.047 Å,3.047 Å,3.338 Å,,,True,10.1103/PhysRevB.66.012511
Magnesium aluminum diboride,Mg0.5Al0.5B2,Bulk,,,NSC,,,ambient pressure,Hexagonal,AlB2-type,P6mmm,3.047 Å,3.047 Å,3.366 Å,,,True,10.1103/PhysRevB.64.104507
Mg0.5Al0.5B2,Mg0.5Al0.5B2,Bulk,,,SC,High-Tc,3 K,,Hexagonal,AlB2-type,P6/mmm,3.04436(2) Å,3.04436(2) Å,6.71248(10) Å,,,True,10.1103/PhysRevB.66.014518
Mg0.5Al0.5B2,Mg0.5Al0.5B2,Bulk,,,SC,Type-II,2.16 K,,Hexagonal,AlB2-type,P6/mmm,3.038 Å,,6.773 Å,,,FALSE,10.1016/j.commatsci.2018.08.005
Mg0.5Al0.5B2,Mg0.5Al0.5B2,Bulk,,,SC,High-Tc,4.0-13.5,,AlB2-type,Hexagonal,,,,,,,TRUE,10.1016/j.commatsci.2017.01.011
Magnesium Diboride,Mg0.5B2,Bulk,,,SC,Type-II,38.2 K,,Hexagonal,,P6/mmm,,,,,,TRUE,10.1016/S0921-4534(02)02182-2
Mg0.5Ca0.5H6,Mg0.5Ca0.5H6,Bulk,,,SC,High-Tc,288,200,,,,,,,,,FALSE,10.1016/j.commatsci.2021.110282
Mg0.5Ca0.5H6,Mg0.5Ca0.5H6,Bulk,,,SC,High-Tc,288 K,200 GPa,Sodalite-like clathrate,Body-centred cubic,Im3̄m,3.3215,3.3215,3.3215,,,FALSE,10.1016/j.jallcom.2020.156434
Mg0.5Ca0.5H6,Mg0.5Ca0.5H6,Bulk,,,SC,High-Tc,290 K,200-400 GPa,Clathrate,,,,,,,,FALSE,10.1016/j.ijhydene.2022.10.232
Mg0.5La0.5,Mg0.5La0.5,Bulk,,,SC,Type-II,5.9 K,,bcc,,,,,,,,TRUE,10.1016/j.jallcom.2007.04.016
Mg0.5NbCr1.5,Mg0.5NbCr1.5,Bulk,,,SC,Type-II,3.42 K,,fcc,,Fd-3m,6.52 Å,6.52 Å,6.52 Å,,,FALSE,10.1016/j.est.2024.113298
Mg0.65Al0.35B2,Mg0.65Al0.35B2,Bulk,,,SC,High-Tc,,,Hexagonal,AlB2 structure,,3.059 Å,3.059 Å,3.386 Å,,,True,10.1103/PhysRevB.66.012511
Mg0.67Al0.33B2,Mg0.67Al0.33B2,Bulk,,,SC,High-Tc,18.0,,AlB2-type,Hexagonal,,,,,,,TRUE,10.1016/j.commatsci.2017.01.011
Mg0.67Ti0.33B2,Mg0.67Ti0.33B2,Bulk,,,SC,High-Tc,26,,AlB2-type,Hexagonal,,,,,,,TRUE,10.1016/j.commatsci.2017.01.011
Magnesium Diboride,Mg0.68B2,Thin Film,,,SC,Type-II,31-33 K,,,,,,,,,30 T,TRUE,10.1016/j.physc.2005.01.071
Mg0.6Al0.4B2,Mg0.6Al0.4B2,Bulk,,,SC,High-Tc,,,Hexagonal,AlB2 structure,,3.055 Å,3.055 Å,3.367 Å,,,True,10.1103/PhysRevB.66.012511
Mg0.6Al0.4B2,Mg0.6Al0.4B2,Bulk,,,SC,Type-II,6.9 K,Ambient,Hexagonal,P6/mmm,P6/mmm,3.062,3.062,6.716,,,TRUE,10.1016/j.physc.2007.08.005
Magnesium Diboride,Mg0.6B2.4,Bulk,,,SC,Type-II,38 K,,,,,,,,,,TRUE,10.1016/j.physc.2004.02.058
Titanium-doped Magnesium Diboride,Mg0.6Ti0.4B2,Bulk,,,SC,Type-II,37.6 K,,,,,,,,,,TRUE,10.1016/S0921-4534(03)00623-3
Mg0.70Be0.30B2,Mg0.70Be0.30B2,Bulk,,,SC,Conventional BCS,39 K,,,,,,,,,,TRUE,10.1016/S0921-4534(01)00286-6
Mg0.70Zn0.10Ga0.20,Mg0.70Zn0.10Ga0.20,Bulk,,,SC,Type-II,0.2931,,Amorphous,,,,,,,,FALSE,10.1016/j.physc.2008.04.005
Mg0.70Zn0.15Ga0.15,Mg0.70Zn0.15Ga0.15,Bulk,,,SC,Type-II,0.1950,,Amorphous,,,,,,,,FALSE,10.1016/j.physc.2008.04.005
