Repository: WyattBunstine/ML_SC_Project

# ML_SC_Project — Chemically and Geometrically Motivated Crystal Graph Neural Networks

This project predicts and screens superconductors from crystal structure. It frames the
problem as a **two-stage hurdle**: first classify whether a material is a superconductor
candidate (SC vs. non-SC), then regress the critical temperature T_c for superconductors.

Two graph-neural-network families are trained and compared:

- a **baseline CGCNN** ([txie-93/cgcnn](https://github.com/txie-93/cgcnn)), and
- an **MPNN** with learned edge features that consumes richer `crystal_graph_v4` graphs
  (this project's contribution).

File: database/superconductor_materials_full.csv (part 107 of 215)
Material_Name,Chemical_Composition,Material_Class,Film_Thickness,Substrate,Material_Type,Superconductor_Type,Superconducting_Transition_Temperature,Pressure,Crystal_Structure,Lattice_Structure,Space_Group,"Lattice_Constant(a)","Lattice_Constant(b)","Lattice_Constant(c)",Lower_Critical_Field,Upper_Critical_Field,Experimental,DOI
Mg0.70Zn0.20Ga0.10,Mg0.70Zn0.20Ga0.10,Bulk,,,SC,Type-II,0.1461,,Amorphous,,,,,,,,FALSE,10.1016/j.physc.2008.04.005
Mg0.70Zn0.24Ga0.06,Mg0.70Zn0.24Ga0.06,Bulk,,,SC,Type-II,0.1303,,Amorphous,,,,,,,,FALSE,10.1016/j.physc.2008.04.005
Mg0.70Zn0.30Ga0.00,Mg0.70Zn0.30Ga0.00,Bulk,,,SC,Type-II,0.1112,,Amorphous,,,,,,,,FALSE,10.1016/j.physc.2008.04.005
Aluminum-rich Magnesium Tetraboride,Mg0.72Al0.72B4,Bulk,,,NSC,,,,Hexagonal,Superstructure (doubled c-axis of AlB2-type),P6/mmm,3.047 Å,3.047 Å,6.724 Å,,,TRUE,10.1103/PhysRevB.71.174506
Mg1-xAlxB2 (x=0.25),Mg0.75Al0.25B2,Bulk,,,NSC,,,,,,,,,,,,,10.1103/PhysRevLett.86.4366
Mg0.75Al0.25B2,Mg0.75Al0.25B2,Bulk,,,SC,Type-II,~30 K,,Hexagonal,layered with superstructure,,,,doubled c-axis parameter,,,True,10.1103/PhysRevB.65.214536
Mg0.75Al0.25B2,Mg0.75Al0.25B2,Bulk,,,SC,High-Tc,,,Hexagonal,AlB2 structure,,3.070 Å,3.070 Å,3.424 Å,,,True,10.1103/PhysRevB.66.012511
Aluminum-doped magnesium diboride (x=0.25),Mg0.75Al0.25B2,Bulk,,,SC,Type-II,25.4 K,,,,,,,,,,TRUE,10.1103/PhysRevB.77.064502
Mg0.75Al0.25B2,Mg0.75Al0.25B2,Bulk,,,SC,High-Tc,19.0,,AlB2-type,Hexagonal,,,,,,,TRUE,10.1016/j.commatsci.2017.01.011
Mg0.75B2Al0.25,Mg0.75B2Al0.25,Bulk,,,SC,,25 K,,,,,,,,,,FALSE,10.1103/PhysRevB.81.054510
Mg0.75Sc0.25B2,Mg0.75Sc0.25B2,Bulk,,,SC,High-Tc,8.2,,AlB2-type,Hexagonal,,,,,,,TRUE,10.1016/j.commatsci.2017.01.011
Mg0.75Ti0.25B2,Mg0.75Ti0.25B2,Bulk,,,SC,High-Tc,30,,AlB2-type,Hexagonal,,,,,,,TRUE,10.1016/j.commatsci.2017.01.011
Mg0.77Al0.14Li0.09B2,Mg0.77Al0.14Li0.09B2,Bulk,,,SC,Type-II,26.74 K,,,,,,,,,,FALSE,10.1016/j.matpr.2022.06.541
Mg0.7Al0.3B2,Mg0.7Al0.3B2,Bulk,,,SC,High-Tc,,,Hexagonal,AlB2 structure,,3.063 Å,3.063 Å,3.403 Å,,,True,10.1103/PhysRevB.66.012511
Aluminum-doped magnesium diboride (x=0.3),Mg0.7Al0.3B2,Bulk,,,SC,Type-II,15 K,,,,,,,,,,TRUE,10.1103/PhysRevB.77.064502
Magnesium Diboride,Mg0.7B2,Bulk,,,SC,Type-II,38.7 K,,Hexagonal,,P6/mmm,,,,,,TRUE,10.1016/S0921-4534(02)02182-2
NC30,Mg0.7Na0.3B2,Bulk,,,SC,Type-II,36.8 K,,,,P6/mmm,3.082,,3.535,,,TRUE,10.1016/j.jallcom.2019.06.206
Mg0.7Zn0.3CNi3,Mg0.7Zn0.3CNi3,Bulk,,,SC,Type-II,0 K,,Cubic,Simple Cubic,,,,,,,TRUE,10.1016/j.physc.2006.03.017
Mg0.812Al0.138Li0.05B2,Mg0.812Al0.138Li0.05B2,Bulk,,,SC,Type-II,27.46 K,,,,,,,,,,FALSE,10.1016/j.matpr.2022.06.541
Aluminum-substituted Magnesium Diboride,Mg0.815Al0.185B2,Bulk,,,SC,Type-II,25.3 K,,Hexagonal,AlB2-type,P6/mmm,3.082 Å,3.082 Å,3.459 Å,,,TRUE,10.1103/PhysRevB.71.174506
Mg0.82In0.18,Mg0.82In0.18,Bulk,,,NSC,,<0.013 K,,Hexagonal,hcp,,,,,,,True,10.1103/PhysRevB.6.103
Aluminum-substituted magnesium diboride,Mg0.83Al0.17B2,Bulk,,,SC,,28.2 K,,Hexagonal,AlB2-type,,,,,,,TRUE,10.1103/PhysRevB.78.064517
Mg0.854Al0.096Li0.05B2,Mg0.854Al0.096Li0.05B2,Bulk,,,SC,Type-II,27.50 K,,,,,,,,,,FALSE,10.1016/j.matpr.2022.06.541
Au-doped MgB2,Mg0.854Au0.146B2,Bulk,,,SC,Conventional,37 K,,Hexagonal,AlB2 type,P63/mmc,4.612 Å,,8.525 Å,,,TRUE,10.1016/S0921-5107(02)00579-2
Aluminum-doped magnesium diboride (x=0.15),Mg0.85Al0.15B2,Bulk,,,SC,Type-II,,,,,,,,,,,TRUE,10.1103/PhysRevB.77.064502
Magnesium Aluminum Diboride,Mg0.85Al0.15B2,Bulk,,,SC,Type-II,37 K,,,,,,,,,,TRUE,10.1016/j.ssc.2011.10.028
Mg0.85Be0.15B2,Mg0.85Be0.15B2,Bulk,,,SC,Conventional BCS,39 K,,,,,,,,,,TRUE,10.1016/S0921-4534(01)00286-6
Mg0.85Li0.15B2,Mg0.85Li0.15B2,Bulk,,,SC,Type-II,37.5 K,,,,,,,,,,TRUE,10.1016/S0921-4534(01)01071-1
Mg0.85Na0.15B2,Mg0.85Na0.15B2,Bulk,,,SC,Type-II,38 K,,,,,,,,,,TRUE,10.1016/S0921-4534(01)01071-1
Mg0.85Tl0.15,Mg0.85Tl0.15,Bulk,,,NSC,,<0.013 K,,Hexagonal,hcp,,,,,,,True,10.1103/PhysRevB.6.103
Mg0.86Sc0.14B2,Mg0.86Sc0.14B2,Bulk,,,SC,High-Tc,23.0,,AlB2-type,Hexagonal,,,,,,,TRUE,10.1016/j.commatsci.2017.01.011
"Magnesium diboride, aluminum-doped",Mg0.882Al0.118B2,Bulk,,,SC,Type-II,30.5 K,,Hexagonal,AlB2-type,P6/mmm,,,,,,TRUE,10.1103/PhysRevB.73.174509
Aluminum-substituted Magnesium Diboride,Mg0.88Al0.12B2,Bulk,,,SC,Type-II,31 K,,,,,,,,,,FALSE,10.1103/PhysRevB.71.174506
Mg0.89Al0.11,Mg0.89Al0.11,Bulk,,,NSC,,<0.013 K,,Hexagonal,hcp,,,,,,,True,10.1103/PhysRevB.6.103
Mg0.8Ag0.2B2,Mg0.8Ag0.2B2,Bulk,,,SC,Type-II,33.8 K,,,,,,,,,,TRUE,10.1016/S0921-4534(02)00988-7
Mg0.8Al0.2B2,Mg0.8Al0.2B2,Bulk,,,SC,High-Tc,,,Hexagonal,AlB2 structure,,3.072 Å,3.072 Å,3.448 Å,,,True,10.1103/PhysRevB.66.012511
Mg0.8Al0.2B2,Mg0.8Al0.2B2,Bulk,,,SC,High-Tc,,,,,,,,,,,True,10.1103/PhysRevB.66.064516
Aluminum-doped Magnesium Diboride,Mg0.8Al0.2B2,Bulk,,,SC,Type-II,~27 K,ambient,,,,,,,,Hc2^c(0) ~ 27 kOe; Hc2^ab(0) ~ 80 kOe,TRUE,10.1103/PhysRevB.71.144512
Mg0.8Al0.2B2,Mg0.8Al0.2B2,Bulk,,,SC,Type-II,23.5 K,,,,,,,,,,TRUE,10.1016/j.physc.2007.03.161
Mg1-xAlxB2,Mg0.8Al0.2B2,Thin Film,,,SC,High-Tc,36 K,,,,,,,3.424 Å,,,TRUE,10.1016/j.physc.2013.07.016
Mg0.8Al0.2B2,Mg0.8Al0.2B2,Bulk,,,SC,High-Tc,25-33.0,,AlB2-type,Hexagonal,,,,,,,TRUE,10.1016/j.commatsci.2017.01.011
Aluminium-doped MgB2,Mg0.8Al0.2B2,Bulk,,,SC,Type-II,23.5 K,,,,,,,,,,TRUE,10.1016/j.physc.2006.01.020
Mg0.8Al0.2B2,Mg0.8Al0.2B2,Bulk,,,SC,Type-II,23.0 K,0 kbar,,,,,,,,,TRUE,10.1016/j.physc.2005.02.001
Mg0.8Al0.2B2,Mg0.8Al0.2B2,Bulk,,,SC,High-Tc,31 K,,,,,,,,,,TRUE,10.1016/S0921-4534(02)01376-X
Mg0.8Al0.2B2,Mg0.8Al0.2B2,Bulk,,,SC,Type-II,24 K,,,,,,,,,1.8 T,TRUE,10.1016/j.physc.2007.11.079
Magnesium Diboride,Mg0.8B2,Bulk,,,SC,Type-II,38.4 K,,Hexagonal,,P6/mmm,,,,,,TRUE,10.1016/S0921-4534(02)02182-2
Magnesium Diboride,Mg0.8B2.2,Bulk,,,SC,Type-II,38.5 K,,,,,,,,,,TRUE,10.1016/j.physc.2004.02.058
"(Mg,Ca)B2",Mg0.8Ca0.2B2,Bulk,,,SC,,53 K,,,,,,,,,,FALSE,10.1016/j.physc.2004.11.021
Mg0.8Cu0.2B2,Mg0.8Cu0.2B2,Bulk,,,SC,Type-II,36 K,,,,,,,,,,TRUE,10.1016/S0921-4534(02)00988-7
Mg0.8Cu0.2B2,Mg0.8Cu0.2B2,Bulk,,,SC,Type-II,36.5K,,,,,,,,,,TRUE,10.1016/j.physc.2005.07.002
Mg0.8Fe0.2B2,Mg0.8Fe0.2B2,Bulk,,,SC,Type-II,19-39 K,,Hexagonal,AlB2-type,,,,,,,TRUE,10.1016/j.actamat.2003.12.001
NC20,Mg0.8Na0.2B2,Bulk,,,SC,Type-II,37.2 K,,,,P6/mmm,3.083,,3.531,,,TRUE,10.1016/j.jallcom.2019.06.206
"(Mg,Na)B2",Mg0.8Na0.2B2,Bulk,,,SC,,52 K,,,,,,,,,,FALSE,10.1016/j.physc.2004.11.021
Mg0.8Na0.2B2,Mg0.8Na0.2B2,Bulk,,,SC,Type-II,38 K,,,,,,,,,,TRUE,10.1016/S0921-4534(01)01071-1
Titanium-doped Magnesium Diboride,Mg0.8Ti0.2B2,Bulk,,,SC,Type-II,37.6 K,,,,,,,,,,TRUE,10.1016/S0921-4534(03)00623-3
Mg0.8Zn0.2B2,Mg0.8Zn0.2B2,Bulk,,,SC,Type-II,38.5 K,,,,,,,,,,TRUE,10.1016/S0921-4534(02)00988-7
Zr-doped MgB2,Mg0.8Zr0.2B2,Bulk,,,SC,Type-II,39 K,Ambient,Hexagonal,,,,,,,,TRUE,10.1016/S0921-4534(02)01395-3
Mg0.8ZrNCl,Mg0.8ZrNCl,Bulk,,,SC,,15 K,,,,,,,,,,TRUE,10.1016/j.physc.2009.11.093
FeSe-doped MgB2 (10% FeSe),Mg0.90Fe0.10B2,Bulk,,,SC,Type-II,37 K,,,,,,,,,,TRUE,10.1016/j.cap.2017.08.008
Aluminum-substituted Magnesium Diboride,Mg0.915Al0.085B2,Bulk,,,SC,Type-II,32.4 K,,Hexagonal,AlB2-type,P6/mmm,3.079 Å,3.079 Å,3.488 Å,,,TRUE,10.1103/PhysRevB.71.174506
Magnesium-deficient magnesium diboride,Mg0.925B2,Bulk,,,SC,Type-II,39.2 ± 0.2 K,,,,,,,,,,TRUE,10.1103/PhysRevB.82.104506
Al-doped magnesium diboride (Al7),Mg0.927Al0.073B2,Bulk,,,SC,Type-II,33.0 K,ambient,,,,,,,,,TRUE,10.1103/PhysRevB.74.184523
"Magnesium diboride, aluminum-doped",Mg0.928Al0.072B2,Bulk,,,SC,Type-II,33.05 K,,Hexagonal,AlB2-type,P6/mmm,,,,,,TRUE,10.1103/PhysRevB.73.174509
Mg0.92Al0.08B2,Mg0.92Al0.08B2,Bulk,,,SC,Type-II,35.5 K,Ambient,,,,0.3083 nm,,0.3511 nm,,,TRUE,10.1016/j.physc.2006.06.050
Mg0.93Al0.07B2,Mg0.93Al0.07B2,Bulk,,,SC,Type-II,~37 K,,Hexagonal,layered,,,,,,14.8-15.4 T,True,10.1103/PhysRevB.65.214536
Mg0.93Al0.07B2,Mg0.93Al0.07B2,Bulk,,,SC,High-Tc,,,,,,,,,,,True,10.1103/PhysRevB.66.064516
Mg0.93Al0.07B2,Mg0.93Al0.07B2,Bulk,,,SC,High-Tc,36 K,,,,,,,,,,TRUE,10.1016/S0921-4534(02)01376-X
Mg0.93Li0.07B2,Mg0.93Li0.07B2,Bulk,,,SC,Type-II,37.8 K,,,,,,,,,,TRUE,10.1016/S0921-4534(01)01071-1
Mg0.93Na0.07B2,Mg0.93Na0.07B2,Bulk,,,SC,Type-II,38 K,,,,,,,,,,TRUE,10.1016/S0921-4534(01)01071-1
Mg0.93Pb0.07,Mg0.93Pb0.07,Bulk,,,NSC,,<0.013 K,,Hexagonal,hcp,,,,,,,True,10.1103/PhysRevB.6.103
"Magnesium diboride, 6% Al-doped (ALD3)",Mg0.94Al0.06B2,Bulk,,,SC,,36.3 K,,Hexagonal,,,3.079 Å,3.079 Å,3.489 Å,,,TRUE,10.1103/PhysRevB.71.104519
Ir-doped MgB2,Mg0.94Ir0.06B2,Bulk,,,SC,High-Tc,38.25 K,,Hexagonal,AlB2-like,P6/mmm,3.083 Å,,3.864 Å,,,TRUE,10.1016/j.physc.2018.04.010
Mg0.94Pb0.06B2,Mg0.94Pb0.06B2,Bulk,,,SC,Conventional,36.24 K,,,,,,,,,,TRUE,10.1016/S0921-4534(02)02186-X
6% n-ZnO doped MgB2,Mg0.94Zn0.06B2,Bulk,,,SC,Type-II,37.7,,,,,3.0806,,,,,TRUE,10.1016/j.physc.2013.10.001
Aluminum-substituted Magnesium Diboride,Mg0.956Al0.044B2,Bulk,,,SC,Type-II,34.0 K,,Hexagonal,AlB2-type,P6/mmm,3.082 Å,3.082 Å,3.494 Å,,,TRUE,10.1103/PhysRevB.71.174506
Mg0.95Al0.05B2,Mg0.95Al0.05B2,Bulk,,,SC,Type-II,~37 K,,Hexagonal,,,,,,,,True,10.1103/PhysRevB.64.052513
Mg0.95Al0.05B2,Mg0.95Al0.05B2,Bulk,,,SC,High-Tc,,,,,,,,,,,True,10.1103/PhysRevB.66.064516
Mg0.95Al0.05B2,Mg0.95Al0.05B2,Bulk,,,SC,Type-II,36.5 K,Ambient,,,,,,,,,TRUE,10.1016/j.physc.2006.06.050
Mg0.95Al0.05B2,Mg0.95Al0.05B2,Bulk,,,SC,High-Tc,37 K,,,,,,,,,,TRUE,10.1016/S0921-4534(02)01376-X
Al-substituted MgB2,Mg0.95Al0.05B2,Bulk,,,SC,Type-II,33.4 K,Ambient,,,,,,,,,TRUE,10.1016/j.physc.2009.11.069
Carbon Nanohorn doped MgB2,Mg0.95B2C0.05,Bulk,,,SC,Type-II,38 K,,,,,,,,,,TRUE,10.1016/j.physc.2005.02.105
Mg0.95Cu0.05B2,Mg0.95Cu0.05B2,Bulk,,,SC,Type-II,38.6 K,,Hexagonal,AlB2 type,P6/mmm,3.087 Å,,3.524 Å,,,TRUE,10.1016/j.physc.2006.09.004
Er-doped MgB2,Mg0.95Er0.05B2,Bulk,,,SC,Type-II,38.0 K,,AlB2-type,Hexagonal,P6/mmm,,,,,,TRUE,10.1016/j.physc.2007.04.250
Mg0.95Fe0.05B2,Mg0.95Fe0.05B2,Bulk,,,SC,Type-II,20-39 K,,Hexagonal,AlB2-type,,,,,,5-9 T,TRUE,10.1016/j.actamat.2003.12.001
Lu-doped MgB2,Mg0.95Lu0.05B2,Bulk,,,SC,Type-II,36.7 K,,AlB2-type,Hexagonal,P6/mmm,,,3.533 Å,,,TRUE,10.1016/j.physc.2007.04.250
NC05,Mg0.95Na0.05B2,Bulk,,,SC,Type-II,37.6 K,,,,P6/mmm,3.087,,3.527,,,TRUE,10.1016/j.jallcom.2019.06.206
Mg0.95Pb0.05B2,Mg0.95Pb0.05B2,Bulk,,,SC,Conventional,37.30 K,,,,,,,,,,TRUE,10.1016/S0921-4534(02)02186-X
Mg0.95Ti0.05B1.95C0.05,Mg0.95Ti0.05B1.95C0.05,Bulk,,,SC,Type-II,36.5 K,,,,,,,,,,TRUE,10.1016/j.physc.2008.05.032
Ti-C-doped MgB2,Mg0.95Ti0.05B1.95C0.07,Bulk,,,SC,Type-II,34.8 K,,,,,,,,,,TRUE,10.1016/j.physc.2010.05.045
Ti-doped MgB2,Mg0.95Ti0.05B2,Bulk,,,SC,Type-II,37.2 K,,,,,,,,,5 T,TRUE,10.1016/j.physc.2010.05.045
Mg0.95Ti0.05B2,Mg0.95Ti0.05B2,Bulk,,,SC,Type-II,37.8 K,,,,,,,,,,TRUE,10.1016/j.physc.2008.05.032
Yb-doped MgB2,Mg0.95Yb0.05B2,Bulk,,,SC,Type-II,31.9 K,,AlB2-type,Hexagonal,P6/mmm,,,,,,TRUE,10.1016/j.physc.2007.04.250
Mg0.95Zn0.05B2,Mg0.95Zn0.05B2,Bulk,,,SC,Type-II,37.8 K,0 kbar,,,,,,,,,TRUE,10.1016/S0038-1098(01)00207-1
Zr-doped MgB2,Mg0.95Zr0.05B2,Bulk,,,SC,Type-II,39 K,Ambient,Hexagonal,,,,,,,,TRUE,10.1016/S0921-4534(02)01395-3
Mg0.962Al0.018Li0.02B2,Mg0.962Al0.018Li0.02B2,Bulk,,,SC,Type-II,35.81 K,,,,,,,,,,FALSE,10.1016/j.matpr.2022.06.541
"Magnesium diboride, 4% Al-doped (ALD4)",Mg0.96Al0.04B2,Bulk,,,SC,,37.2 K,,Hexagonal,,,3.083 Å,3.083 Å,3.508 Å,,,TRUE,10.1103/PhysRevB.71.104519
Magnesium Diboride,Mg0.96B2,Thin Film,,,SC,Type-II,31-33 K,,,,,,,,,30 T,TRUE,10.1016/j.physc.2005.01.071
Mg0.96Fe0.04B2,Mg0.96Fe0.04B2,Nanoparticle,,,SC,Type-II,35.6 K,,Hexagonal,Simple Hexagonal,P6/mmm,3.073 Å,,3.519 Å,,,TRUE,10.1016/j.ceramint.2018.10.025
4% n-ZnO doped MgB2,Mg0.96Zn0.04B2,Bulk,,,SC,Type-II,36.9,,,,,3.0810,,,,,TRUE,10.1016/j.physc.2013.10.001
Mg0.975Al0.025B2,Mg0.975Al0.025B2,Bulk,,,SC,Type-II,,,Hexagonal,,,,,,,,True,10.1103/PhysRevB.65.184514
Magnesium-deficient magnesium diboride,Mg0.975B2,Bulk,,,SC,Type-II,39.2 ± 0.2 K,,,,,,,,,,TRUE,10.1103/PhysRevB.82.104506
Aluminum-substituted Magnesium Diboride,Mg0.978Al0.022B2,Bulk,,,SC,Type-II,34.7 K,,Hexagonal,AlB2-type,P6/mmm,3.0819 Å,3.0819 Å,3.499 Å,,,TRUE,10.1103/PhysRevB.71.174506
Mg0.97Co0.03B2,Mg0.97Co0.03B2,Bulk,,,SC,Type-II,36.2 K,,AlB2-type,Hexagonal,P6/mmm,,,,,,TRUE,10.1016/j.ssc.2008.04.028
Cu-doped MgB2,Mg0.97Cu0.03B2,Bulk,,,SC,Type-II,38.3 K,,,,,,,,,,TRUE,10.1016/j.physc.2009.06.004
Copper-doped Magnesium Diboride,Mg0.97Cu0.03B2,Bulk,,,SC,Type-II,37.5 K,,AlB2-type,Hexagonal,P6/mmm,,,,,,TRUE,10.1016/S0038-1098(01)00514-2
Mg0.97Fe0.03B2,Mg0.97Fe0.03B2,Nanoparticle,,,SC,Type-II,33.4 K,,Hexagonal,Simple Hexagonal,P6/mmm,3.082 Å,,3.528 Å,,,TRUE,10.1016/j.ceramint.2018.10.025
FeSe-doped MgB2 (3% FeSe),Mg0.97Fe0.03B2,Bulk,,,SC,Type-II,38.5 K,,,,,,,,,,TRUE,10.1016/j.cap.2017.08.008
Mg0.97Ga0.03,Mg0.97Ga0.03,Bulk,,,NSC,,<0.013 K,,Hexagonal,hcp,,,,,,,True,10.1103/PhysRevB.6.103
Mg0.97Na0.03B2,Mg0.97Na0.03B2,Bulk,,,SC,Type-II,38 K,,,,,,,,,,TRUE,10.1016/S0921-4534(01)01071-1
Mg0.97Pb0.03B2,Mg0.97Pb0.03B2,Bulk,,,SC,Conventional,37.97 K,,,,,,,,,,TRUE,10.1016/S0921-4534(02)02186-X
Mg0.97Sn0.03,Mg0.97Sn0.03,Bulk,,,NSC,,<0.013 K,,Hexagonal,hcp,,,,,,,True,10.1103/PhysRevB.6.103
Mg0.97Zn0.03,Mg0.97Zn0.03,Bulk,,,NSC,,<0.013 K,,Hexagonal,hcp,,,,,,,True,10.1103/PhysRevB.6.103
Al-doped magnesium diboride (Al2),Mg0.983Al0.017B2,Bulk,,,SC,Type-II,35.9 K,ambient,,,,,,,,,TRUE,10.1103/PhysRevB.74.184523
Iridium-doped Magnesium Diboride,Mg0.985Ir0.015B2,Bulk,,,SC,Type-II,37.67,,,,,3.0823,,3.5232,,,TRUE,10.1016/j.physc.2018.01.002
Mg0.985Mn0.015B2,Mg0.985Mn0.015B2,Bulk,,,SC,Type-II,37.4,,,,,3.079,,3.526,,23.6,TRUE,10.1016/j.physc.2008.11.005
MgB2,Mg0.98Al0.02(B0.95C0.05)2,Bulk,,,SC,Type-II,34.25 K,,,,,,,,,,TRUE,10.1016/j.ssc.2018.03.013
Mg0.98Al0.02(B0.95C0.05)2,Mg0.98Al0.02(B0.95C0.05)2,Bulk,,,SC,Type-II,34.25,,,,,3.065,,3.539,,,TRUE,10.1016/j.matlet.2014.09.076
Mg0.98Al0.02(B0.96C0.04)2,Mg0.98Al0.02(B0.96C0.04)2,Bulk,,,SC,Type-II,34.54,,,,,3.071,,3.511,,,TRUE,10.1016/j.matlet.2014.09.076
Mg0.98Al0.02(B0.96C0.04)2,Mg0.98Al0.02(B0.96C0.04)2,Bulk,,,SC,High-Tc,36.2,,,,,3.069,,3.519,,,TRUE,10.1016/j.intermet.2018.12.015
Mg0.98Al0.02(B0.97C0.03)2,Mg0.98Al0.02(B0.97C0.03)2,Bulk,,,SC,Type-II,35.23,,,,,3.077,,3.525,,,TRUE,10.1016/j.matlet.2014.09.076
Mg0.98Al0.02(B0.97C0.03)2,Mg0.98Al0.02(B0.97C0.03)2,Bulk,,,SC,High-Tc,36.5,,,,,3.075,,3.526,,,TRUE,10.1016/j.intermet.2018.12.015
Mg0.98Al0.02(B0.98C0.02)2,Mg0.98Al0.02(B0.98C0.02)2,Bulk,,,SC,Type-II,35.81,,,,,3.081,,3.513,,,TRUE,10.1016/j.matlet.2014.09.076
Mg0.98Al0.02(B0.98C0.02)2,Mg0.98Al0.02(B0.98C0.02)2,Bulk,,,SC,High-Tc,35.1,,,,,3.080,,3.522,,,TRUE,10.1016/j.intermet.2018.12.015
MgB2,Mg0.98Al0.02(B0.99C0.01)2,Bulk,,,SC,Type-II,37.38 K,,,,,,,,,,TRUE,10.1016/j.ssc.2018.03.013
Mg0.98Al0.02(B0.99C0.01)2,Mg0.98Al0.02(B0.99C0.01)2,Bulk,,,SC,Type-II,36.48,,,,,3.085,,3.529,,,TRUE,10.1016/j.matlet.2014.09.076
Mg0.98Al0.02(B0.99C0.01)2,Mg0.98Al0.02(B0.99C0.01)2,Bulk,,,SC,High-Tc,36.9,,,,,3.083,,3.528,,,TRUE,10.1016/j.intermet.2018.12.015
Mg0.98Al0.02B2,Mg0.98Al0.02B2,Bulk,,,SC,Type-II,37.5 K,Ambient,,,,,,,,,TRUE,10.1016/j.physc.2006.06.050
Mg0.98Fe0.02B2,Mg0.98Fe0.02B2,Nanoparticle,,,SC,Type-II,33.6 K,,Hexagonal,Simple Hexagonal,P6/mmm,3.083 Å,,3.521 Å,,,TRUE,10.1016/j.ceramint.2018.10.025
Iridium-doped Magnesium Diboride,Mg0.98Ir0.02B2,Bulk,,,SC,Type-II,37.76,,,,,3.0814,,3.5251,,,TRUE,10.1016/j.physc.2018.01.002
Mg0.98Mn0.02B2,Mg0.98Mn0.02B2,Bulk,,,SC,Type-II,36.9,,,,,3.081,,3.527,,23.1,TRUE,10.1016/j.physc.2008.11.005
2% n-ZnO doped MgB2,Mg0.98Zn0.02B2,Bulk,,,SC,Type-II,36.0,,,,,3.0815,,,,,TRUE,10.1016/j.physc.2013.10.001
Mg0.995Al0.005B2,Mg0.995Al0.005B2,Bulk,,,SC,Type-II,,,Hexagonal,,,,,,,,True,10.1103/PhysRevB.65.184514
Iron-doped MgB2,Mg0.995Fe0.005B2,Bulk,,,SC,Type-II,37 K,,,,,,,,,,TRUE,10.1016/j.physc.2010.05.044
Mg0.995Mn0.005B2,Mg0.995Mn0.005B2,Bulk,,,SC,Type-II,37.7,,,,,3.080,,3.535,,24.9,TRUE,10.1016/j.physc.2008.11.005
Copper-doped Magnesium Diboride,Mg0.997Cu0.003B2,Bulk,,,SC,Type-II,38.5 K,,AlB2-type,Hexagonal,P6/mmm,,,,,,TRUE,10.1016/S0038-1098(01)00514-2
Mg0.99Al0.01B2,Mg0.99Al0.01B2,Bulk,,,SC,Type-II,37.9 K,,Hexagonal,,,,,,,140 kOe (H_c2^ab),True,10.1103/PhysRevB.65.184514
Mg0.99Al0.01B2,Mg0.99Al0.01B2,Bulk,,,SC,Type-II,38.0 K,Ambient,,,,,,,,,TRUE,10.1016/j.physc.2006.06.050
Copper-doped Magnesium Diboride,Mg0.99Cu0.01B2,Bulk,,,SC,Type-II,38.2 K,,AlB2-type,Hexagonal,P6/mmm,,,,,,TRUE,10.1016/S0038-1098(01)00514-2
Mg0.99Fe0.01B2,Mg0.99Fe0.01B2,Nanoparticle,,,SC,Type-II,34.5 K,,Hexagonal,Simple Hexagonal,P6/mmm,3.084 Å,,3.523 Å,,,TRUE,10.1016/j.ceramint.2018.10.025
Iron-doped MgB2,Mg0.99Fe0.01B2,Bulk,,,SC,Type-II,37 K,,,,,,,,,,TRUE,10.1016/j.physc.2010.05.044
Hf-doped MgB2,Mg0.99Hf0.01B2,Bulk,,,SC,Type-II,36.4 K,,,,,,,,,24.2 T,TRUE,10.1016/j.jpcs.2008.12.014
Mg0.99Mn0.01B2,Mg0.99Mn0.01B2,Bulk,,,SC,Type-II,10 K,,,,,,,,,,TRUE,10.1016/j.physc.2007.03.069
Mg0.99Mn0.01B2,Mg0.99Mn0.01B2,Bulk,,,SC,Type-II,37.6,,,,,3.081,,3.525,,23.7,TRUE,10.1016/j.physc.2008.11.005
Mg0.99Pb0.01B2,Mg0.99Pb0.01B2,Bulk,,,SC,Conventional,38.31 K,,,,,,,,,,TRUE,10.1016/S0921-4534(02)02186-X
Ag-doped MgB2,Mg0.9Ag0.1B2,Bulk,,,SC,Conventional,33 K,,Hexagonal,,,,,,,,TRUE,10.1016/j.matlet.2004.07.019
Mg0.9Al0.1B2,Mg0.9Al0.1B2,Bulk,,,SC,Type-II,~36.5 K,,Hexagonal,,,,,,,,True,10.1103/PhysRevB.64.052513
Aluminum-doped magnesium diboride,Mg0.9Al0.1B2,Bulk,,,NSC,,,,,,,,,,,,,10.1103/PhysRevB.64.144523
Mg1-xAlxB2 (x=0.1),Mg0.9Al0.1B2,Bulk,,,SC,Type-II,reduced Tc,,,,,,,,,,,10.1103/PhysRevLett.86.4366
Mg0.9Al0.1B2,Mg0.9Al0.1B2,Bulk,,,SC,High-Tc,,,Hexagonal,AlB2 structure,,3.076 Å,3.076 Å,3.486 Å,,,True,10.1103/PhysRevB.66.012511
Mg0.9Al0.1B2,Mg0.9Al0.1B2,Bulk,,,SC,High-Tc,,,,,,,,,,,True,10.1103/PhysRevB.66.064516
Aluminum-doped magnesium diboride (x=0.1),Mg0.9Al0.1B2,Bulk,,,SC,Type-II,,,,,,,,,,,TRUE,10.1103/PhysRevB.77.064502
Aluminum-doped Magnesium Diboride,Mg0.9Al0.1B2,Bulk,,,SC,Type-II,~33 K,ambient,,,,,,,,Hc2^c(0) ~ 29 kOe; Hc2^ab(0) ~ 127 kOe,TRUE,10.1103/PhysRevB.71.144512
Mg0.9Al0.1B2,Mg0.9Al0.1B2,Bulk,,,SC,Type-II,30.5 K,,,,,,,,,,TRUE,10.1016/j.physc.2007.03.161
Mg1-xAlxB2,Mg0.9Al0.1B2,Bulk,,,SC,Type-II,25 K,,Hexagonal,,,,,,,,TRUE,10.1016/j.physc.2007.03.189
Aluminium-doped MgB2,Mg0.9Al0.1B2,Bulk,,,SC,Type-II,30.5 K,,,,,,,,,,TRUE,10.1016/j.physc.2006.01.020
Al-doped Magnesium Diboride,Mg0.9Al0.1B2,Bulk,,,SC,Conventional,39 K,,Hexagonal,Honeycomb,,,,,,,FALSE,10.1016/j.mtphys.2024.101547
Mg0.9Al0.1B2,Mg0.9Al0.1B2,Bulk,,,SC,High-Tc,35 K,,,,,,,,,,TRUE,10.1016/S0921-4534(02)01376-X
Mg0.9Al0.1B2,Mg0.9Al0.1B2,Bulk,,,SC,Type-II,33 K,,,,,,,,,3 T,TRUE,10.1016/j.physc.2007.11.079
Magnesium-deficient magnesium diboride,Mg0.9B2,Bulk,,,SC,Type-II,39.2 ± 0.2 K,,,,,,,,,,TRUE,10.1103/PhysRevB.82.104506
Magnesium Diboride,Mg0.9B2,Bulk,,,SC,Type-II,39.4 K,,Hexagonal,,P6/mmm,,,,,,TRUE,10.1016/S0921-4534(02)02182-2
Mg0.9Fe0.1B2,Mg0.9Fe0.1B2,Bulk,,,SC,Type-II,19-39 K,,Hexagonal,AlB2-type,,,,,,,TRUE,10.1016/j.actamat.2003.12.001
NC10,Mg0.9Na0.1B2,Bulk,,,SC,Type-II,37.4 K,,,,P6/mmm,3.086,,3.528,,,TRUE,10.1016/j.jallcom.2019.06.206
Mg0.9Ti0.1B2/Cu,Mg0.9Ti0.1B2,Bulk,,,SC,Type-II,36.0 K,,,,,,,,,,TRUE,10.1016/j.physc.2010.01.002
Ti-doped MgB2/Ta/Cu tape,Mg0.9Ti0.1B2,Bulk,,,SC,Type-II,38 K,Ambient,Hexagonal,AlB2 type,,,,,,,TRUE,10.1016/S0921-4534(02)02188-3
Ti-doped MgB2,Mg0.9Ti0.1B2,Bulk,,,SC,Type-II,39 K,Ambient,Hexagonal,,,,,,,,TRUE,10.1016/S0921-4534(02)01395-3
Titanium-doped Magnesium Diboride,Mg0.9Ti0.1B2,Bulk,,,SC,Type-II,37.6 K,,,,,,,,,,TRUE,10.1016/S0921-4534(03)00623-3
Ti-doped MgB2,Mg0.9Ti0.1B2,Bulk,,,SC,Type-II,39 K,Ambient,,,,,,,,14-39 T,TRUE,10.1016/S0921-4534(02)02166-4
Ti-doped MgB2,Mg0.9Ti0.1B2,Bulk,,,SC,Type-II,39 K,,,,,,,,,,TRUE,10.1016/j.jallcom.2014.10.186
Mg0.9Zn0.1B2,Mg0.9Zn0.1B2,Bulk,,,SC,Type-II,38.3 K,0 kbar,,,,,,,,,TRUE,10.1016/S0038-1098(01)00207-1
Mg0.9Zr0.1B2,Mg0.9Zr0.1B2,Bulk,,,SC,Type-II,38.14 K,Ambient,,,,,,,,,TRUE,10.1016/j.physc.2006.04.038
Mg0.9Zr0.1B2/Fe/Cu,Mg0.9Zr0.1B2,Bulk,,,SC,Type-II,39 K,Ambient,,,,,,,,,TRUE,10.1016/j.physc.2005.02.103
Zr-doped MgB2,Mg0.9Zr0.1B2,Bulk,,,SC,Type-II,39 K,Ambient,Hexagonal,,,,,,,,TRUE,10.1016/S0921-4534(02)01395-3
Mg0.9Zr0.1B2/Cu,Mg0.9Zr0.1B2,Wire,,,SC,Type-II,37.0 K,,,,,,,,,,TRUE,10.1016/j.physc.2008.10.001
Aluminum-doped magnesium diboride,Mg1-xAlxB2,,,,SC,BCS,,ambient,,,,,,,,,FALSE,10.1103/PhysRevB.77.064506
Aluminum-doped Magnesium Diboride,Mg1-xAlxB2 (x <= 0.21),Bulk,,,SC,,20 K,,,,,,,,,,TRUE,10.1103/PhysRevLett.94.027002
Mg1-xVxTi2O4,Mg1-xVxTi2O4,Bulk,,,SC,,up to 16 K,,,spinel,,,,,,,,10.1103/PhysRevB.107.L121108
MgB2,Mg1.00B2.00,,,,SC,Type-II,,ambient,,,,,,,,,FALSE,10.1103/PhysRevB.75.134505
B4C doped MgB2,Mg1.05B1.75(B4C)0.05,Bulk,,,SC,Type-II,36.0,,,,,3.081,,,,,TRUE,10.1016/j.physc.2005.02.146
SiC doped MgB2,Mg1.05B1.75(SiC)0.05,Bulk,,,SC,Type-II,33.0,,,,,3.079,,,,,TRUE,10.1016/j.physc.2005.02.146
B4C doped MgB2,Mg1.05B1.85(B4C)0.03,Bulk,,,SC,Type-II,37.0,,,,,,,,,,TRUE,10.1016/j.physc.2005.02.146
SiC doped MgB2,Mg1.05B1.85(SiC)0.03,Bulk,,,SC,Type-II,35.2,,,,,,,,,,TRUE,10.1016/j.physc.2005.02.146
B4C doped MgB2,Mg1.05B1.90(B4C)0.02,Bulk,,,SC,Type-II,37.4,,,,,,,,,,TRUE,10.1016/j.physc.2005.02.146
SiC doped MgB2,Mg1.05B1.90(SiC)0.02,Bulk,,,SC,Type-II,36.9,,,,,,,,,,TRUE,10.1016/j.physc.2005.02.146
B4C doped MgB2,Mg1.05B1.95(B4C)0.01,Bulk,,,SC,Type-II,38.2,,,,,,,,,,TRUE,10.1016/j.physc.2005.02.146
SiC doped MgB2,Mg1.05B1.95(SiC)0.01,Bulk,,,SC,Type-II,37.5,,,,,,,,,,TRUE,10.1016/j.physc.2005.02.146
5% Mg-added MgB2,Mg1.05B2,Bulk,,,SC,Type-II,32 K,,,,,,,,,,TRUE,10.1016/j.jallcom.2010.09.178
Non-doped MgB2,Mg1.05B2,Bulk,,,SC,Type-II,38.4,,,,,,,,,,TRUE,10.1016/j.physc.2005.02.146
Carbon coated Mg1.05B2,Mg1.05B2,Bulk,,,SC,Type-II,34.47 K,,,,,3.08315 Å,,3.53060 Å,,6.59 T,TRUE,10.1016/j.physc.2019.1353540
Pure Mg1.05B2,Mg1.05B2,Bulk,,,SC,Type-II,38.50 K,,,,,,,,,4.04 T,TRUE,10.1016/j.physc.2019.1353540
Carbon coated (Mg1.05B2)Ni0.04,Mg1.05B2Ni0.04,Bulk,,,SC,Type-II,35.51 K,,,,,3.08086 Å,,3.52545 Å,,5.25 T,TRUE,10.1016/j.physc.2019.1353540
Carbon coated (Mg1.05B2)Ni0.06,Mg1.05B2Ni0.06,Bulk,,,SC,Type-II,38.30 K,,,,,3.07880 Å,,3.52651 Å,,4.01 T,TRUE,10.1016/j.physc.2019.1353540
Mg1.0HfNCl,Mg1.0HfNCl,Bulk,,,SC,,25 K,,,,,,,,,,TRUE,10.1016/j.physc.2009.11.093
10% Mg-added MgB2,Mg1.10B2,Bulk,,,SC,Type-II,34 K,,,,,,,,,,TRUE,10.1016/j.jallcom.2010.09.178
Mg1.15B2,Mg1.15B2,Bulk,,,SC,Type-II,36.5 K,,Hexagonal,,,3.0881 Å,,3.5238 Å,,,TRUE,10.1016/j.physc.2009.05.230
Mg1.15B2 + 10% SiC,Mg1.15B2 + 10% SiC,Bulk,,,SC,Type-II,34.5 K,,Hexagonal,,,3.0766 Å,,3.5201 Å,,,TRUE,10.1016/j.physc.2009.05.230
Cu-doped MgB2,Mg1.1B2Cu0.03,Bulk,,,SC,High-Tc,38.6 K,,,,,,,,,,TRUE,10.1016/j.jallcom.2008.03.098
Mg1.1C1.2Ni3,Mg1.1C1.2Ni3,Bulk,,,SC,,,,Cubic,perovskite,Pm-3m,3.83 Å,3.83 Å,3.83 Å,,,True,10.1103/PhysRevB.65.052506
Mg1.20C1.45Ni3,Mg1.20C1.45Ni3,Bulk,,,SC,Type-II,7 K,,,,,,,,,,TRUE,10.1016/S0921-4534(01)01289-8
Mg1.25B2,Mg1.25B2,Bulk,,,SC,Type-II,38.8 K,,Hexagonal,,,,,,,,True,10.1103/PhysRevB.65.024502
Mg1.2C1.44B0.16Ni3,Mg1.2C1.44B0.16Ni3,Bulk,,,SC,Type-II,6.3 K,,Cubic,Perovskite,Pm3m,3.8173 Å,,,200 Oe,42.50 kOe,TRUE,10.1016/j.ssc.2012.04.077
Mg1.2C1.4Ni3,Mg1.2C1.4Ni3,Bulk,,,SC,,7 K,,Cubic,perovskite,Pm-3m,3.83 Å,3.83 Å,3.83 Å,,,True,10.1103/PhysRevB.65.052506
Mg1.2C1.52B0.08Ni3,Mg1.2C1.52B0.08Ni3,Bulk,,,SC,Type-II,6.9 K,,Cubic,Perovskite,Pm3m,3.8164 Å,,,160 Oe,58.44 kOe,TRUE,10.1016/j.ssc.2012.04.077
Mg1.2C1.6Ni3,Mg1.2C1.6Ni3,Bulk,,,SC,Type-II,7.3 K,,Cubic,Perovskite,Pm3m,3.8106 Å,,,150 Oe,91.70 kOe,TRUE,10.1016/j.ssc.2012.04.077
Mg1.5B2,Mg1.5B2,Bulk,,,SC,Type-II,39.3 K,,Hexagonal,,,,,,,,True,10.1103/PhysRevB.65.024502
Mg2SnB0.5,Mg1.5SnB0.5,Bulk,,,SC,Type-II,20 K,,Antifluorite cubic,,,,,,,,TRUE,10.1016/j.physc.2004.02.173
Mg2SnB0.7,Mg1.8SnB0.7,Bulk,,,SC,Type-II,33 K,,Antifluorite cubic,,,6.76 Å,,,,,TRUE,10.1016/j.physc.2004.02.173
Mg10.5Ir19B17.1,Mg10.5Ir19B17.1,Bulk,,,SC,Type-II,,,,noncentrosymmetric,,,,,,,FALSE,10.1103/PhysRevB.84.054521
Mg10.5Ir19B17.1,Mg10.5Ir19B17.1,Bulk,,,SC,Type-II,3.45 K,0.44 T,Body-centered cubic,,I4̄3m,,,,,,TRUE,10.1016/j.physc.2009.12.029
Mg10B2,Mg10B2,Bulk,,,SC,Type-II/s-wave,40.2 K,,Hexagonal,AlB2-type,,,,,,,,10.1103/PhysRevLett.87.127001
Magnesium diboride,Mg10B2,Bulk,,,SC,Type-II,40.2 K,,,layered with honeycombed boron and hexagonal magnesium networks,,,,,,12.5 T (estimated at T=0),True,10.1103/PhysRevLett.86.2420
Magnesium-10 diboride,Mg10B2,Bulk,,,SC,Type-II,40.2 K,,,,,,,,,,,10.1103/PhysRevLett.86.2423
Magnesium diboride nanoparticles,Mg10B2,Nanoparticles,,,SC,Type-II,40 K,,Hexagonal,,,3.086 Å,,3.524 Å,,,TRUE,10.1016/j.ceramint.2020.07.156
Mg10Ir19B16,Mg10Ir19B16,,,,SC,noncentrosymmetric superconductor,,,,,,,,,,,FALSE,10.1103/PhysRevB.106.094507
Mg10Ir19B16,Mg10Ir19B16,,,,SC,,,,,,,,,,,,FALSE,10.1103/PhysRevB.97.020502
Mg10Ir19B16,Mg10Ir19B16,Bulk,,,SC,Noncentrosymmetric,,,,,,,,,,,FALSE,10.1103/PhysRevLett.124.207001
Magnesium Iridium Boride,Mg10Ir19B16,,,,SC,,,,,,,,,,,,FALSE,10.1103/PhysRevB.107.134518
Mg10Ir19B16,Mg10Ir19B16,,,,SC,Type-II,4.45 K,,,,,,,,3.0 mT,0.77 T,FALSE,10.1103/PhysRevB.89.020505
Mg10Ir19B16,Mg10Ir19B16,,,,SC,,,,,,,,,,,,FALSE,10.1103/PhysRevB.88.104508
Mg10Ir19B16,Mg10Ir19B16,Bulk,,,SC,Noncentrosymmetric,,,,,,,,,,,FALSE,10.1103/PhysRevLett.112.107002
Magnesium Iridium Boride,Mg10Ir19B16,,,,SC,,4.45 K,,,,,,,,30 Oe,0.77 T,FALSE,10.1103/PhysRevB.83.144525
Mg10Ir19B16,Mg10Ir19B16,,,,SC,Noncentrosymmetric,,ambient pressure,,,,,,,,,FALSE,10.1103/PhysRevB.83.064522
Magnesium Iridium Boride,Mg10Ir19B16,Bulk,,,SC,Type-II,4.45 K,,Cubic,,I-43m,10.5668,10.5668,10.5668,3 mT,0.77 T,TRUE,10.1103/PhysRevLett.99.257004
Magnesium Iridium Boride,Mg10Ir19B16,Bulk,,,SC,Type-II,5.7 K,,Cubic,,I-43m,,,,,2.48 T,TRUE,10.1103/PhysRevB.76.064527
Magnesium Iridium Boride,Mg10Ir19B16,Bulk,,,SC,Type-II,3.7 K,,Cubic,,I-43m,,,,,,TRUE,10.1103/PhysRevB.76.064527
Magnesium Iridium Boride,Mg10Ir19B16,Bulk,,,SC,Noncentrosymmetric,,,,,,,,,,,FALSE,10.1103/PhysRevB.96.180501
Mg10Ir19B16,Mg10Ir19B16,Bulk,,,SC,,,,,,,,,,,,FALSE,10.1103/PhysRevB.94.054515
Magnesium Iridium Boride,Mg10Ir19B16,,,,SC,,,,,,,,,,,,FALSE,10.1103/PhysRevB.95.224506
Mg10Ir19B16,Mg10Ir19B16,,,,SC,,,,,,,,,,,,FALSE,10.1103/PhysRevMaterials.3.104802
Mg10Ir19B16,Mg10Ir19B16,Bulk,,,SC,Type-II,5 K,,Cubic,body centered cubic,I-43m (No. 217),10.568,10.568,10.568,35 Oe (at 2 K),30000 Oe (at 2 K),TRUE,10.1103/PhysRevB.74.220502
Mg10Ir19B16,Mg10Ir19B16,Bulk,,,SC,Type-II,4.7 K,,,,,,,,,,TRUE,10.1016/j.physc.2009.05.175
Mg10Ir19B16,Mg10Ir19B16,Bulk,,,SC,Type-II,4.45 K,,,,,,,,,,TRUE,10.1016/j.intermet.2018.12.017
Mg10Ir19B18,Mg10Ir19B18,Bulk,,,SC,,5 K,,Cubic,body centered cubic,I-43m (No. 217),10.56782,10.56782,10.56782,,,TRUE,10.1103/PhysRevB.74.220502
Mg11B2,Mg11B2,Bulk,,,SC,Type-II,~40 K,,,,,,,,,anisotropic Hc2,True,10.1103/PhysRevB.64.180506
Mg11B2,Mg11B2,Bulk,,,SC,Type-II/s-wave,39.2 K,,Hexagonal,AlB2-type,,,,,,,,10.1103/PhysRevLett.87.127001
Magnesium diboride,Mg11B2,Bulk,,,SC,Type-II,38.4 K,3 GPa,,,,,,,,15.4 T,True,10.1103/PhysRevB.66.134515
Isotopically pure magnesium-11 diboride,Mg11B2,Bulk,,,SC,Type-II,39.2 K,,,,,,,,,2-16 T,True,10.1103/PhysRevLett.87.047002
Magnesium diboride with B-11 isotope,Mg11B2,Bulk,,,SC,Type-II,39.2 K,,,layered with honeycombed boron and hexagonal magnesium networks,,,,,,,,10.1103/PhysRevLett.86.2420
Isotopically enriched magnesium diboride,Mg11B2,Bulk,,,SC,Type-II,39.2 K,,Hexagonal,Hexagonal layered,,3.082 Å,3.082 Å,3.515 Å,,,True,10.1103/PhysRevLett.87.017005
Isotopically enriched magnesium diboride,Mg11B2,Bulk,,,SC,Type-II,39.2 K,,Hexagonal,AlB2-type,,,,,,16.5 T,True,10.1103/PhysRevB.64.012514
Magnesium-11 diboride,Mg11B2,Bulk,,,SC,Type-II,39.2 K,,,,,,,,,,,10.1103/PhysRevLett.86.2423
Mg11B2,Mg11B2,Wire,,,SC,Type-II,35 K,0.1 MPa,,,,,,,,,TRUE,10.1016/j.jallcom.2022.167660
Mg11B2,Mg11B2,Wire,,,SC,Type-II,34.2 K,1.1 GPa,,,,,,,,,TRUE,10.1016/j.jallcom.2022.167660
Un-doped Mg11B2,Mg11B2,Bulk,,,SC,Type-II,36.7,,,,,3.08202,,3.52114,,4.56,TRUE,10.1016/j.jallcom.2015.08.022
Mg11B2,Mg11B2,Bulk,,,SC,Type-II,35 K,0.1 MPa,,,,,,,,,TRUE,10.1016/j.jallcom.2021.159579
Mg11B2,Mg11B2,Bulk,,,SC,Type-II,35 K,1.1 GPa,,,,,,,,,TRUE,10.1016/j.jallcom.2021.159579
Mg11B2,Mg11B2,Wire,,,SC,Type-II,34 K,0.1 MPa,,,,,,,,,TRUE,10.1016/j.jallcom.2023.171239
Mg11B2,Mg11B2,Wire,,,SC,Type-II,34 K,1.1 GPa,,,,,,,,,TRUE,10.1016/j.jallcom.2023.171239
Mg11B2,Mg11B2,Bulk,,,SC,Type-II,36.80 K,,,,,,,,,,TRUE,10.1016/j.physc.2016.05.010
Pure Mg11B2,Mg11B2,Bulk,,,SC,Type-II,35.51 K,,,,,3.08516 Å,3.08516 Å,3.52225 Å,,,TRUE,10.1016/j.jma.2022.01.010
Pure Mg11B2,Mg11B2,Bulk,,,SC,Type-II,35.85 K,,,,,3.08437 Å,3.08437 Å,3.52239 Å,,,TRUE,10.1016/j.jma.2022.01.010
Mg11B2,Mg11B2,Bulk,,,SC,Type-II,38.9 K,,,,,,,,,17 T,TRUE,10.1016/S0921-4534(02)02316-X
Cu-doped Mg11B2,Mg11B2 + 5 wt.% Cu,Bulk,,,SC,Type-II,36.7,,,,,3.08026,,3.52121,,4.26,TRUE,10.1016/j.jallcom.2015.08.022
Magnesium-deficient diboride,Mg11B24,Bulk,,,SC,Type-II,,,Hexagonal,Layered hexagonal,,,,,,,True,10.1103/PhysRevLett.89.107002
Mg11Ir19B18,Mg11Ir19B18,Bulk,,,SC,,4 K,,Cubic,body centered cubic,I-43m (No. 217),10.56782,10.56782,10.56782,,,TRUE,10.1103/PhysRevB.74.220502
Mg11Ir19B20,Mg11Ir19B20,Bulk,,,SC,,4.4 K,,Cubic,body centered cubic,I-43m (No. 217),10.56782,10.56782,10.56782,,,TRUE,10.1103/PhysRevB.74.220502
Mg12Ir19B19,Mg12Ir19B19,Bulk,,,SC,,5 K,,Cubic,body centered cubic,I-43m (No. 217),10.56782,10.56782,10.56782,,,TRUE,10.1103/PhysRevB.74.220502
Nitrogen-doped magnesium diboride,Mg15B31N,Bulk,,,SC,Type-II,,,Hexagonal,Layered hexagonal,,,,,,,True,10.1103/PhysRevLett.89.107002
MgB2,Mg1B2,,,,SC,two-band s++-wave,,,,,,,,,,,FALSE,10.1103/PhysRevB.86.064516
MgB2,Mg1B2,,,,SC,two-band superconductor,,,,,,,,,,,,10.1103/PhysRevB.73.174510
MgB2,Mg1B2,,,,SC,two-gap superconductor,,,,,,,,,,,FALSE,10.1103/PhysRevB.79.064520
MgCH4,Mg1C1H4,Bulk,,,SC,,,at high pressures,Tetragonal,,P4/nmm,,,,,,FALSE,10.1103/PhysRevB.96.144518
MgH6,Mg1H6,Bulk,,,SC,High-Tc,263 K,300 GPa,,,,,,,,,FALSE,10.1103/PhysRevB.100.174506
MgSiH10,Mg1Si1H10,Bulk,,,SC,High-Tc,146 K,250 GPa,,,,,,,,,FALSE,10.1103/PhysRevB.100.174506
MgSiH6,Mg1Si1H6,Bulk,,,SC,High-Tc,53–63 K,250 GPa,Cubic,simple cubic,Pm-3,2.851,2.851,2.851,,,FALSE,10.1103/PhysRevB.96.144518
Mg2B2,Mg2B2,Bulk,,,SC,Type-II,3.2 K,0.0,,,,,,,,,FALSE,10.1016/j.mtphys.2022.100954
Mg2BC3,Mg2BC3,Bulk,,,SC,High-Tc,70 K,,,,,,,0.53 nm,,,FALSE,10.1016/S0375-9601(02)01634-1
Mg2CuH6,Mg2CuH6,Bulk,,,SC,Type-II,12.5 K,25 GPa,Cubic,Fm-3m,Fm-3m,,,,,,FALSE,10.1016/j.physc.2024.1354571
Mg2GeB2Rh5,Mg2GeB2Rh5,,,,SC,,12.44 K,,,,P4/mbm,,,,,,FALSE,10.1016/j.jma.2024.04.006
Mg2HfB2Ag5,Mg2HfB2Ag5,,,,SC,,13.49 K,,,,P4/mbm,,,,,,FALSE,10.1016/j.jma.2024.04.006
Mg2HfB2Au5,Mg2HfB2Au5,,,,SC,,24.92 K,,,,P4/mbm,,,,,,FALSE,10.1016/j.jma.2024.04.006
Mg2Ir3Si,Mg2Ir3Si,Bulk,,,SC,,,,,Laves phase (kagome),,,,,,,FALSE,10.1103/PhysRevB.108.104504
Mg2Ir3Si,Mg2Ir3Si,Bulk,,,SC,Type-II,7.05 K,,Hexagonal,Mg2Cu3Si-type,P63/mmc,5.30334 Å,,7.38874 Å,,,FALSE,10.1016/j.jpcs.2021.110030
Mg2IrH6,Mg2IrH6,Bulk,,,SC,,66-77 K,ambient pressure,,,,,,,,,FALSE,10.1103/PhysRevResearch.7.013049
Mg2IrH6,Mg2IrH6,Bulk,,,SC,High-Tc,65 K,Ambient,Cubic,,,,,,,,FALSE,10.1016/j.mtphys.2024.101374
Mg2IrH6,Mg2IrH6,Bulk,,,SC,High-Tc,160 K,0 GPa,Cubic,Fm-3m,Fm-3m,,,,,,FALSE,10.1016/j.physc.2024.1354571
Dimagnesium plumbide,Mg2Pb,Bulk,,,SC,BCS-type,"0.002 K for pure Mg2Pb, 1.4 K for 0.7 electrons/unit cell doping",,Cubic,antifluorite,Fm-3m,6.815,6.815,6.815,,,FALSE,10.1103/PhysRevMaterials.1.021201
Magnesium plumbide,Mg2Pb,Bulk,,,SC,,,,,,,,,,,,,10.1103/PhysRevB.101.195144
Mg2RbH17,Mg2RbH17,Bulk,,,SC,High-Tc,<100 K,300 GPa,Hexagonal,clathrate,P6_3/mmc,,,,,,FALSE,10.1103/PhysRevB.111.054505
Mg2RhH6,Mg2RhH6,Bulk,,,SC,High-Tc,59 K,Ambient,Cubic,,,,,,,,FALSE,10.1016/j.mtphys.2024.101374
Magnesium Silicide,Mg2Si,Bulk,,,NSC,,,,,,,,,,,,TRUE,10.1103/PhysRevLett.98.097002
Dimagnesium stannide,Mg2Sn,Bulk,,,NSC,,,,Cubic,antifluorite,Fm-3m,6.776,6.776,6.776,,,FALSE,10.1103/PhysRevMaterials.1.021201
Mg2SnB0.9,Mg2SnB0.9,Bulk,,,SC,Type-II,28 K,,Antifluorite cubic,,,,,,,,TRUE,10.1016/j.physc.2004.02.173
Mg2YB2Au5,Mg2YB2Au5,,,,SC,,51.69 K,,,,P4/mbm,,,,,,FALSE,10.1016/j.jma.2024.04.006
Mg2ZrB2Au5,Mg2ZrB2Au5,,,,SC,,17.67 K,,,,P4/mbm,,,,,,FALSE,10.1016/j.jma.2024.04.006
Magnesium bismuthide,Mg3Bi2,Bulk,,,NSC,,,,,,,,,,,,TRUE,10.1103/PhysRevMaterials.5.074201
Magnesium-doped fullerene,Mg3C60,Bulk,,,NSC,,,,Cubic,fcc,,,,,,,,10.1103/PhysRevB.52.16377
Magnesium Nitride,Mg3N,Bulk,,,SC,electride/NA,2.0 K,0 GPa,Hexagonal,anti-TiCl3,P6_3/mcm (No. 193),5.388,5.388,5.729,,,FALSE,10.1103/PhysRevB.110.054511
Magnesium Oxide (electride phase),Mg3O,Bulk,,,SC,electride/NA,2.2 K,0 GPa,Hexagonal,anti-TiCl3,P6_3/mcm (No. 193),5.386,5.386,5.402,,,FALSE,10.1103/PhysRevB.110.054511
Pm-3m-Mg3Sn,Mg3Sn,Bulk,,,SC,Type-II,5.03K,0 GPa,Cubic,Cubic,Pm-3m,4.492,4.492,4.492,,,FALSE,10.1016/j.vacuum.2023.112265
Cubic Mg₃Zn₃Al₂,Mg3Zn3Al2,Bulk,,,SC,Type-II,0.315 K,,Cubic,Frank-Kasper,,,,,,,True,10.1103/PhysRevLett.58.1945
Icosahedral Mg₃Zn₃Al₂,Mg3Zn3Al2,Bulk,15 μm,,SC,Type-II,0.410 K,,Icosahedral,icosahedral,,,,,,,True,10.1103/PhysRevLett.58.1945
Amorphous Mg₃Zn₃Al₂,Mg3Zn3Al2,Thin Film,25 μm,Al2O3,SC,Type-II,0.754 K,,Amorphous,amorphous,,,,,,,True,10.1103/PhysRevLett.58.1945
Mg4B4H4,Mg4B4H4,Bulk,,,SC,Type-II,17 K,Atmospheric,,,,,,,,,FALSE,10.1016/j.commatsci.2024.113239
Mg4B6H2,Mg4B6H2,Bulk,,,SC,Type-II,34 K,Atmospheric,,,,,,,,,FALSE,10.1016/j.commatsci.2024.113239
Mg4Sn,Mg4Sn,Bulk,,,SC,Type-II,2.49K,0 GPa,Orthorhombic,Orthorhombic,Cmmm,22.587,4.486,4.504,,,FALSE,10.1016/j.vacuum.2023.112265
Mg70Cu15Ag15,Mg70Cu15Ag15,Bulk,,,NSC,,,,,metallic glass,,,,,,,True,10.1103/PhysRevB.38.10421
Mg70Cu21Au9,Mg70Cu21Au9,Bulk,,,NSC,,,,,metallic glass,,,,,,,True,10.1103/PhysRevB.38.10421
Mg70Cu24Ag6,Mg70Cu24Ag6,Bulk,,,NSC,,,,,metallic glass,,,,,,,True,10.1103/PhysRevB.38.10421
Mg70Cu27Ag3,Mg70Cu27Ag3,Bulk,,,NSC,,,,,metallic glass,,,,,,,True,10.1103/PhysRevB.38.10421
Mg70Cu27Au3,Mg70Cu27Au3,Bulk,,,NSC,,,,,metallic glass,,,,,,,True,10.1103/PhysRevB.38.10421
Mg70Cu28.5Au1.5,Mg70Cu28.5Au1.5,Bulk,,,NSC,,,,,metallic glass,,,,,,,True,10.1103/PhysRevB.38.10421
Mg70Cu29.9Au0.1,Mg70Cu29.9Au0.1,Bulk,,,NSC,,,,,metallic glass,,,,,,,True,10.1103/PhysRevB.38.10421
Mg70Cu30,Mg70Cu30,Bulk,,,NSC,,,,,metallic glass,,,,,,,True,10.1103/PhysRevB.38.10421
Mg70Zn27Ag3,Mg70Zn27Ag3,Bulk,,,SC,Type-II,0.04 K,,,metallic glass,,,,,,,True,10.1103/PhysRevB.38.10421
Mg70Zn27Au3,Mg70Zn27Au3,Bulk,,,SC,Type-II,0.04 K,,,metallic glass,,,,,,,True,10.1103/PhysRevB.38.10421
Mg70Zn30,Mg70Zn30,Bulk,,,SC,Type-II,0.12 K,,,metallic glass,,,,,,,True,10.1103/PhysRevB.38.10421
Mg7NbH16,Mg7NbH16,Bulk,,,SC,,2.7 K,75 GPa,Cubic,,Fm-3m,8.045,8.045,8.045,,,FALSE,10.1103/PhysRevB.104.224510
Mg7NbH16,Mg7NbH16,Bulk,,,NSC,,,0 GPa,Tetragonal,,P-42m,9.451,9.451,9.461,,,FALSE,10.1103/PhysRevB.104.224510
Mg7NbH16,Mg7NbH16,Bulk,,,SC,,6.2 K,150 GPa,Cubic,,Fm-3m,,,,,,FALSE,10.1103/PhysRevB.104.224510
Mg7NbH16,Mg7NbH16,Bulk,,,SC,,7.0 K,250 GPa,Cubic,,Fm-3m,,,,,,FALSE,10.1103/PhysRevB.104.224510
Mg7NbH19,Mg7NbH19,Bulk,,,NSC,,,0 GPa,Tetragonal,,P41,,,,,,FALSE,10.1103/PhysRevB.104.224510
Mg85.5Cu14.5,Mg85.5Cu14.5,Bulk,,,SC,Type-II,14.9686,,,,,,,,,,FALSE,10.1016/j.jnoncrysol.2008.07.028
Mg9.3Ir19B16.7,Mg9.3Ir19B16.7,Bulk,,,SC,Type-II,4.11 K,0.44 T,Body-centered cubic,,I4̄3m,,,,,,TRUE,10.1016/j.physc.2009.12.029
MgAl2O4,MgAl2O4,Bulk,,,NSC,,,,Cubic,spinel,Fd-3m,,,,,,TRUE,10.1103/PhysRevB.96.094501
MgAlB4,MgAlB4,Bulk,,,SC,,12 K,,,superstructure,P6/mmm,,,,,,True,10.1103/PhysRevB.65.132505
MgAlB4,MgAlB4,Bulk,,,SC,Type-II,0.12,,Hexagonal,,P6/mmm (191),3.030,,6.704,,,FALSE,10.1016/j.physc.2020.1353732
MgAlB4,MgAlB4,,,,SC,,25.63 K,,,,P6/mmm,,,,,,FALSE,10.1016/j.jma.2024.04.006
MgAlSi,MgAlSi,Bulk,,,SC,,6 K,ambient,Orthorhombic,TiNiSi-type,Pnma,,,,,,FALSE,10.1103/PhysRevB.91.174514
MgAsH6,MgAsH6,Bulk,,,SC,High-Tc,121 K,105 GPa,A15-type,Pm-3n,Pm-3n,,,,,,FALSE,10.1016/j.mtphys.2023.101086
MgB1.4Be0.6,MgB1.4Be0.6,Bulk,,,SC,Type-II,,,Hexagonal,AlB2-type,,,,,,,True,10.1103/PhysRevB.65.172503
Sample #3,MgB1.5(B4C)0.1,Bulk,,,SC,Type-II,35.6 K,,,,,,,,,17.9 T,TRUE,10.1016/j.physc.2006.04.039
MgB1.58Al0.42,MgB1.58Al0.42,Bulk,,,SC,Type-II,25.5 K,ambient,Hexagonal,layered,,,,,,,FALSE,10.1103/PhysRevB.87.094505
Melanin-doped MgB2 (M-2),MgB1.66C0.34,Bulk,,,SC,Type-II,37.88 K,0 Tesla,Hexagonal,,P6/mmm,3.0837,,3.5258,,9.07 Tesla,TRUE,10.1016/j.jmmm.2022.169213
MgB1.6Be0.4,MgB1.6Be0.4,Bulk,,,SC,Type-II,,,Hexagonal,AlB2-type,,,,,,,True,10.1103/PhysRevB.65.172503
MBC-0.4,MgB1.6C0.4,Bulk,,,SC,Type-II,33.6 K,50 MPa,Hexagonal,,,3.067 Å,,3.522 Å,,,TRUE,10.1016/j.jpcs.2024.111937
MgB1.6C0.4,MgB1.6C0.4,Bulk,,,SC,Type-II,35.8 K,,,,,3.076 Å,,,,,TRUE,10.1016/S0921-4534(03)00960-2
MgB1.76Al0.24,MgB1.76Al0.24,Bulk,,,SC,Type-II,30.8 K,ambient,Hexagonal,layered,,,,,,,FALSE,10.1103/PhysRevB.87.094505
MgB1.7Be0.3,MgB1.7Be0.3,Bulk,,,SC,Type-II,,,Hexagonal,AlB2-type,,,,,,,True,10.1103/PhysRevB.65.172503
MBC-0.3,MgB1.7C0.3,Bulk,,,SC,Type-II,34 K,50 MPa,Hexagonal,,,3.089 Å,,3.560 Å,,,TRUE,10.1016/j.jpcs.2024.111937
Sample #4,MgB1.80(SiC)0.2,Bulk,,,SC,Type-II,35.6 K,,,,,,,,,18.4 T,TRUE,10.1016/j.physc.2006.04.039
MgB1.80C0.20,MgB1.80C0.20,Bulk,,,SC,Type-II,32 K,,,,,3.0678 Å,,3.5336 Å,,,TRUE,10.1016/j.physc.2007.08.011
Mg(B0.905C0.095)2,MgB1.81C0.19,Bulk,,,SC,Type-II,30.57 K,ambient,Hexagonal,AlB2-type,P6/mmm,,,,"μ0Hc1c,σπ(0) = 47 mT; μ0Hc1ab,σπ(0) = 47 mT",Hc2c(0) = 11.3 T; Hc2ab(0) = 25.0 T,TRUE,10.1103/PhysRevB.74.144511
MgB1.84F0.16,MgB1.84F0.16,Bulk,,,SC,Type-II,16 K,,Hexagonal,,P6/mmm,3.093 Å,,3.86 Å,,,TRUE,10.1016/S0038-1098(02)00247-8
Magnesium diboride (carbon-doped),MgB1.85C0.15,Thin Film,,4H-SiC,SC,Type-II,38.5 K,,,,,,,,,,TRUE,10.1103/PhysRevB.72.184512
Mg(B0.934C0.066)2,MgB1.868C0.132,Bulk,,,SC,Type-II,33.15 K,ambient,Hexagonal,AlB2-type,P6/mmm,,,,"μ0Hc1c,σπ(0) = 51 mT; μ0Hc1ab,σπ(0) = 49 mT",Hc2c(0) = 9.9 T; Hc2ab(0) = 30.8 T,TRUE,10.1103/PhysRevB.74.144511
Carbon Doped MgB2,MgB1.88C0.12,Bulk,,,SC,Type-II,33.5 K,Ambient,,,,3.061 Å,,,,,TRUE,10.1016/j.jallcom.2009.07.029
MgB1.8Be0.2,MgB1.8Be0.2,Bulk,,,SC,Type-II,,,Hexagonal,AlB2-type,,,,,,,True,10.1103/PhysRevB.65.172503
Carbon-doped magnesium diboride,MgB1.8C0.2,Bulk,,,SC,High-Tc,32 K,,,distorted MgB2 structure,,3.055 Å,,3.524 Å,,,True,10.1103/PhysRevB.65.052505
MWCNT doped MgB2,MgB1.8C0.2,Bulk,,,SC,Type-II,35.4 K,,Hexagonal,,,3.073 Å,,3.525 Å,,,TRUE,10.1016/j.physc.2006.08.003
Sucrose doped MgB2,MgB1.8C0.2,Bulk,,,SC,Type-II,33.6 K,,,,,,,,,,TRUE,10.1016/j.physc.2009.11.083
MBC-0.2,MgB1.8C0.2,Bulk,,,SC,Type-II,34.6 K,50 MPa,Hexagonal,,,3.099 Å,,3.547 Å,,,TRUE,10.1016/j.jpcs.2024.111937
MgB2-CNT 20%,MgB1.8C0.2,Bulk,,,SC,Type-II,35.45 K,Ambient,Hexagonal,,P 6/mmm,3.0749 Å,,,,,TRUE,10.1016/j.physc.2009.10.100
Carbon-doped MgB2,MgB1.8C0.2,Bulk,,,SC,Type-II,32.2 K,0 T,MgB2 structure,Hexagonal,,,,,,29-38 T,TRUE,10.1016/j.ssc.2005.08.003
MgB1.90C0.10,MgB1.90C0.10,Bulk,,,SC,Type-II,34.5 K,,,,,3.0742 Å,,3.5287 Å,,,TRUE,10.1016/j.physc.2007.08.011
MgB1.90C0.10,MgB1.90C0.10,Bulk,,,SC,Type-II,34.35 K,,Hexagonal,,P6/mmm,,,,,,TRUE,10.1016/j.ssc.2008.03.009
MgB1.92(TiC)0.08,MgB1.92(TiC)0.08,Bulk,,,SC,Type-II,37 K,,,,,,,,,,TRUE,10.1016/j.physc.2012.02.037
Mg(B0.962C0.038)2,MgB1.924C0.076,Bulk,,,SC,Type-II,35.40 K,ambient,Hexagonal,AlB2-type,P6/mmm,,,,"μ0Hc1c,σπ(0) = 62 mT; μ0Hc1ab,σπ(0) = 63 mT",Hc2c(0) = 8.9 T; Hc2ab(0) = 35.4 T,TRUE,10.1103/PhysRevB.74.144511
MgB1.925C0.075,MgB1.925C0.075,Bulk,,,SC,Type-II,34.6,,Hexagonal,,,,,,,,TRUE,10.1016/j.matchemphys.2017.08.009
MgB1.92C0.08,MgB1.92C0.08,Bulk,,,SC,Type-II,36 K,,,,,3.0754 Å,,3.5275 Å,,,TRUE,10.1016/j.physc.2007.08.011
MgB1.92C0.08,MgB1.92C0.08,Bulk,,,SC,Type-II,34.68 K,,Hexagonal,,P6/mmm,,,,,,TRUE,10.1016/j.ssc.2008.03.009
Melanin-doped MgB2 (M-3),MgB1.92C0.08,Bulk,,,SC,Type-II,37.94 K,0 Tesla,Hexagonal,,P6/mmm,3.0807,,3.5241,,8.62 Tesla,TRUE,10.1016/j.jmmm.2022.169213
MgB1.92F0.08,MgB1.92F0.08,Bulk,,,SC,Type-II,22 K,,Hexagonal,,P6/mmm,3.091 Å,,3.71 Å,,,TRUE,10.1016/S0038-1098(02)00247-8
MWCNT doped MgB2 (3 wt%),MgB1.9409C0.0591,Bulk,,,SC,Type-II,36.04 K,,Hexagonal,,,3.0663 Å,,3.5282 Å,,,TRUE,10.1016/j.jallcom.2020.155033
MWCNT doped MgB2 (4 wt%),MgB1.9418C0.0582,Bulk,,,SC,Type-II,35.97 K,,Hexagonal,,,3.0669 Å,,3.5285 Å,,,TRUE,10.1016/j.jallcom.2020.155033
MWCNT doped MgB2 (5 wt%),MgB1.9424C0.0576,Bulk,,,SC,Type-II,35.25 K,,Hexagonal,,,3.0663 Å,,3.5276 Å,,,TRUE,10.1016/j.jallcom.2020.155033
MgB1.94C0.06,MgB1.94C0.06,Bulk,,,SC,Type-II,,,Hexagonal,AlB2-type,P6/mmm,,,,,,True,10.1103/PhysRevB.64.134513
Carbon-doped Magnesium Diboride,MgB1.94C0.06,Bulk,,,SC,two-gap,,,,,,,,,,,FALSE,10.1103/PhysRevB.82.016502
MgB1.95C0.05,MgB1.95C0.05,Bulk,,,SC,High-Tc,39 K,,Hexagonal,,P6/mmm,,,,,,TRUE,10.1016/S0921-4534(01)00424-5
