Repository: WyattBunstine/ML_SC_Project

# ML_SC_Project — Chemically and Geometrically Motivated Crystal Graph Neural Networks

This project predicts and screens superconductors from crystal structure. It frames the
problem as a **two-stage hurdle**: first classify whether a material is a superconductor
candidate (SC vs. non-SC), then regress the critical temperature T_c for superconductors.

Two graph-neural-network families are trained and compared:

- a **baseline CGCNN** ([txie-93/cgcnn](https://github.com/txie-93/cgcnn)), and
- an **MPNN** with learned edge features that consumes richer `crystal_graph_v4` graphs
  (this project's contribution).

File: database/superconductor_materials_full.csv (part 108 of 215)
Material_Name,Chemical_Composition,Material_Class,Film_Thickness,Substrate,Material_Type,Superconductor_Type,Superconducting_Transition_Temperature,Pressure,Crystal_Structure,Lattice_Structure,Space_Group,"Lattice_Constant(a)","Lattice_Constant(b)","Lattice_Constant(c)",Lower_Critical_Field,Upper_Critical_Field,Experimental,DOI
MgB1.95C0.05,MgB1.95C0.05,Bulk,,,SC,Type-II,35.6 K,,,,,3.0730 Å,,3.5232 Å,,,TRUE,10.1016/j.physc.2008.05.073
MgB1.95C0.05,MgB1.95C0.05,Bulk,,,SC,Type-II,37.2 K,,,,,,,,,,TRUE,10.1016/j.physc.2008.05.032
MgB1.95C0.05,MgB1.95C0.05,Bulk,,,SC,Type-II,36.0,,Hexagonal,,,,,,,,TRUE,10.1016/j.matchemphys.2017.08.009
C-substituted MgB2,MgB1.95C0.05,Bulk,,,SC,Type-II,29.5 K,Ambient,,,,,,,,,TRUE,10.1016/j.physc.2009.11.069
5% Graphene-doped MgB2,MgB1.95C0.05,Bulk,,,SC,Type-II,37.9,,Hexagonal,,,3.083,,3.524,,,TRUE,10.1016/j.scriptamat.2011.06.047
C-doped MgB2,MgB1.95C0.07,Bulk,,,SC,Type-II,35.1 K,,,,,,,,,,TRUE,10.1016/j.physc.2010.05.045
MWCNT doped MgB2 (2 wt%),MgB1.9652C0.0348,Bulk,,,SC,Type-II,37.00 K,,Hexagonal,,,3.0747 Å,,3.5279 Å,,,TRUE,10.1016/j.jallcom.2020.155033
MWCNT doped MgB2 (1 wt%),MgB1.9693C0.0307,Bulk,,,SC,Type-II,37.42 K,,Hexagonal,,,3.0732 Å,,3.5245 Å,,,TRUE,10.1016/j.jallcom.2020.155033
MgB1.96C0.04,MgB1.96C0.04,Bulk,,,SC,Type-II,,,Hexagonal,AlB2-type,P6/mmm,,,,,,True,10.1103/PhysRevB.64.134513
SiC-doped Magnesium Diboride,MgB1.96C0.04,Bulk,,,SC,Type-II,36 K,,,,,,,,,37 T,TRUE,10.1103/PhysRevLett.98.097002
MgB1.96C0.04,MgB1.96C0.04,Bulk,,,SC,Type-II,37 K,,,,,3.0793 Å,,3.5280 Å,,,TRUE,10.1016/j.physc.2007.08.011
MgB1.96C0.04,MgB1.96C0.04,Bulk,,,SC,Type-II,36.1 K,,Hexagonal,AlB2-type,P6/mmm,,,,,,TRUE,10.1016/S0921-4526(02)01621-6
MgB1.96F0.04,MgB1.96F0.04,Bulk,,,SC,Type-II,31 K,,Hexagonal,,P6/mmm,3.083 Å,,3.67 Å,,,TRUE,10.1016/S0038-1098(02)00247-8
MgB2,MgB1.973C0.027,Bulk,,,SC,Type-II,37.5 K,,,,,3.08054 nm,,3.5239 nm,,,TRUE,10.1016/j.physc.2010.02.001
MgB1.975C0.025,MgB1.975C0.025,Bulk,,,SC,Type-II,37.3,,Hexagonal,,,,,,,,TRUE,10.1016/j.matchemphys.2017.08.009
MgB2,MgB1.975C0.025,Bulk,,,SC,Type-II,38.1 K,,,,,3.08082 nm,,3.5242 nm,,,TRUE,10.1016/j.physc.2010.02.001
MgB2,MgB1.976C0.024,Bulk,,,SC,Type-II,38.4 K,,,,,3.08098 nm,,3.5235 nm,,,TRUE,10.1016/j.physc.2010.02.001
Sucrose-doped MgB2,MgB1.9798C0.0202,Bulk,,,SC,Type-II,37.84 K,,Hexagonal,,P6/mmm,3.083 Å,,3.528 Å,,33.18 T,TRUE,10.1016/j.physc.2019.1353578
MgB2,MgB1.984C0.016,Bulk,,,SC,Type-II,39.4 K,,,,,3.08286 nm,,3.5226 nm,,,TRUE,10.1016/j.physc.2010.02.001
nC-doped MgB2,MgB1.9865C0.0135,Bulk,,,SC,Type-II,36.74 K,,Hexagonal,,P6/mmm,3.091 Å,,3.533 Å,,30.00 T,TRUE,10.1016/j.physc.2019.1353578
B4C-doped MgB2,MgB1.9872C0.0128,Bulk,,,SC,Type-II,37.42 K,,Hexagonal,,P6/mmm,3.083 Å,,3.523 Å,,26.88 T,TRUE,10.1016/j.physc.2019.1353578
MgB1.98C0.02,MgB1.98C0.02,Bulk,,,SC,Type-II,,,Hexagonal,AlB2-type,P6/mmm,,,,,,True,10.1103/PhysRevB.64.134513
MgB2-xCx,MgB1.98C0.02,Bulk,,,SC,Type-II,36.5 K,,,,,0.3080 nm,,0.3523 nm,,,TRUE,10.1016/j.physc.2010.01.065
Melanin-doped MgB2 (M-1),MgB1.98C0.02,Bulk,,,SC,Type-II,37.94 K,0 Tesla,Hexagonal,,P6/mmm,3.0856,,3.5293,,9.81 Tesla,TRUE,10.1016/j.jmmm.2022.169213
MgB1.99C0.01,MgB1.99C0.01,Bulk,,,SC,Type-II,36.4 K,,,,,3.0781 Å,,3.5248 Å,,,TRUE,10.1016/j.physc.2008.05.073
1% Graphene-doped MgB2,MgB1.99C0.01,Bulk,,,SC,Type-II,38.3,,Hexagonal,,,3.085,,3.527,,,TRUE,10.1016/j.scriptamat.2011.06.047
MgB1.9C0.1,MgB1.9C0.1,Bulk,,,SC,Type-II,,,Hexagonal,AlB2-type,P6/mmm,,,,,,True,10.1103/PhysRevB.64.134513
Carbon-doped Magnesium Diboride,MgB1.9C0.1,Bulk,,,SC,Type-II,35 K,,,,,,,,,,TRUE,10.1103/PhysRevLett.98.097002
Carbon-doped Magnesium Diboride,MgB1.9C0.1,Bulk,,,SC,Type-II,34.5 K,,,,,,,,,,TRUE,10.1016/j.matchemphys.2010.10.021
MgB1.9C0.1,MgB1.9C0.1,Bulk,,,SC,Type-II,34.2 K,5 GPa,,,,3.067 Å,,3.522 Å,,24.1 T,TRUE,10.1016/j.physc.2005.08.014
MgB1.9C0.1,MgB1.9C0.1,Bulk,,,SC,Type-II,35.4 K,Ambient,,,,3.074 Å,,3.522 Å,,24.3 T,TRUE,10.1016/j.physc.2005.08.014
MgB1.9C0.1,MgB1.9C0.1,Bulk,,,SC,Type-II,36.3 K,,Hexagonal,,,3.0749 Å,,3.5218 Å,,,TRUE,10.1016/j.matchemphys.2014.07.030
MgB1.9C0.1,MgB1.9C0.1,Bulk,,,SC,High-Tc,39 K,,Hexagonal,,P6/mmm,,,,,,TRUE,10.1016/S0921-4534(01)00424-5
MgB1.9C0.1,MgB1.9C0.1,Bulk,,,SC,Type-II,35.1 K,,,,,3.0711 Å,,3.5243 Å,,,TRUE,10.1016/j.physc.2008.05.073
MBC-0.1,MgB1.9C0.1,Bulk,,,SC,Type-II,34.9 K,50 MPa,Hexagonal,,,3.103 Å,,3.556 Å,,,TRUE,10.1016/j.jpcs.2024.111937
MgB2 with 5% BRH,MgB1.9C0.1,Bulk,,,SC,Type-II,38.0 K,,,,,,,,,,TRUE,10.1016/j.solidstatesciences.2010.01.012
MgB2 with 5% BRH and 2.5% Ho2O3,MgB1.9C0.1,Bulk,,,SC,Type-II,37.6 K,,,,,,,,,,TRUE,10.1016/j.solidstatesciences.2010.01.012
MgB2 with 5% BRH and 5% Ho2O3,MgB1.9C0.1,Bulk,,,SC,Type-II,37.5 K,,,,,,,,,,TRUE,10.1016/j.solidstatesciences.2010.01.012
MgB1.9C0.1,MgB1.9C0.1,Bulk,,,SC,Type-II,35.4 K,Ambient Pressure,,,,,,,,,TRUE,10.1016/j.ssc.2005.05.023
MgB1.9C0.1,MgB1.9C0.1,Bulk,,,SC,Type-II,34.2 K,High Pressure,,,,,,,,,TRUE,10.1016/j.ssc.2005.05.023
MgB1.9C0.1 + 2.5 wt% n-SiO2,MgB1.9C0.1 + 2.5 wt% n-SiO2,Bulk,,,SC,Type-II,35.4 K,,Hexagonal,,,3.0723 Å,,3.5261 Å,,,TRUE,10.1016/j.matchemphys.2014.07.030
MgB12,MgB12,Bulk,,,SC,Type-II,37.4K,2GPa,,,,,,,,,TRUE,10.1016/j.phpro.2012.06.220
Magnesium diboride,MgB2,Bulk,,,SC,High-Tc,39 K,,,honeycomb layers,,,,,,,,10.1103/PhysRevB.66.165103
Magnesium diboride thin film,MgB2,Thin Film,0.4 μm,Al2O3 (1102),SC,Type-II,39 K,,,,,,,,,29-39 T,True,10.1103/PhysRevLett.87.087002
MgB2,MgB2,,,,SC,,39 K,,,,,,,,,,,10.1103/PhysRevB.65.052506
Magnesium diboride,MgB2,Bulk,,,SC,Type-II,38.3 K,,,,,,,,,29 kOe,True,10.1103/PhysRevLett.89.097002
Magnesium diboride,MgB2,Thin Film,100 nm,,SC,Type-II,40 K,,,,,,,,,,True,10.1103/PhysRevB.66.172501
Magnesium diboride film,MgB2,Thin Film,100 nm,,SC,Type-II,30.5 K,,,,,,,,,,True,10.1103/PhysRevB.66.172501
Magnesium diboride,MgB2,Bulk,,,SC,Type-II,,,,,,,,,,,,10.1103/PhysRevB.66.214507
Magnesium diboride,MgB2,Bulk,,,SC,Type-II,39 K,,Hexagonal,AlB2-type,,,,,,"Hc2^ab ≈ 6-14 T, Hc2^c ≈ 1.5-3.6 T, Hc2^ab/Hc2^c ≈ 3.9",False,10.1103/PhysRevB.65.132518
Magnesium diboride,MgB2,Thin Film,0.6 μm,,SC,Type-II,38.0 K,,,,,,,,,,True,10.1103/PhysRevB.64.220506
Magnesium diboride,MgB2,Thin Film,450 nm,Al2O3,SC,Type-II,39.6 K,,Hexagonal,,,,,,,,True,10.1103/PhysRevLett.87.277001
Magnesium diboride thin film,MgB2,Thin Film,50 nm,Al2O3,SC,Type-II,33 K,,Hexagonal,,,,,,,,,10.1103/PhysRevLett.87.277001
MgB2,MgB2,Bulk,,,SC,Type-II,38.5 K,,Hexagonal,,,,,,,,True,10.1103/PhysRevB.64.052513
MgB2,MgB2,Bulk,,,SC,Type-II,38.2 K,0 GPa to 8 GPa,Hexagonal,AlB2-type,P6/mmm,3.08589 Å,3.08589 Å,3.52121 Å,,,True,10.1103/PhysRevB.63.220505
Magnesium diboride,MgB2,Bulk,,,SC,Type-II,40 K,,Hexagonal,layered,,3.08 Å,3.08 Å,3.51 Å,,,True,10.1103/PhysRevLett.87.087005
Magnesium diboride,MgB2,Bulk,,,SC,High-Tc,39 K,ambient pressure,,,,,,,,,True,10.1103/PhysRevB.65.214513
Magnesium diboride,MgB2,Bulk,,,SC,Type-II,39 K,,Hexagonal,AlB2 structure,,3.083 Å,3.083 Å,3.521 Å,,,False,10.1103/PhysRevLett.86.4656
Magnesium diboride,MgB2,Bulk,,,SC,Type-II,39 K,,Hexagonal,,,3.086 Å,3.086 Å,3.524 Å,,,False,10.1103/PhysRevB.66.165114
Magnesium diboride single crystal,MgB2,Bulk,,,SC,Type-II/two-band,38.2 K,30-35 kbar,Hexagonal,layered,,,,,,">9 T (parallel to ab plane), ~3.5 T (parallel to c axis at 30 K)",True,10.1103/PhysRevLett.89.247004
Magnesium diboride,MgB2,Bulk,,,SC,Type-II,38.6 K,,,,,,,,300 Gs at 0 K,12.5-18 T at 0 K,True,10.1103/PhysRevB.64.060505
Magnesium diboride,MgB2,Bulk,,,SC,Type-II,39 K,,,,,,,,,28-36 kOe at 25 K,True,10.1103/PhysRevB.64.144517
Magnesium diboride,MgB2,Bulk,,,SC,Type-II,~39 K,,Hexagonal,Layered hexagonal,,,,,,,True,10.1103/PhysRevLett.89.107002
Magnesium diboride,MgB2,Thin Film,200 Å,Al2O3,SC,Type-II,39 K,,,,,,,,450 Oe,20 T,True,10.1103/PhysRevB.65.224519
Magnesium diboride (experimental sample),MgB2,Thin Film,200 Å,Al2O3,SC,Type-II,33 K,,,,,,,,,,True,10.1103/PhysRevB.65.224519
Magnesium diboride thin film,MgB2,Thin Film,400 nm,Al2O3,SC,Type-II,38 K,,,,,,,,,,True,10.1103/PhysRevB.65.064512
Magnesium diboride bulk,MgB2,Bulk,,,SC,Type-II,39 K,,,,,,,,,,True,10.1103/PhysRevB.65.064512
Magnesium Diboride,MgB2,Bulk,,,SC,,39 K,,,,,,,,,,,10.1103/PhysRevLett.87.147001
Magnesium diboride,MgB2,Thin Film,,,SC,Type-II,,,,,,,,,,,True,10.1103/PhysRevLett.89.129704
MgB2,MgB2,Bulk,,,SC,Type-II,~40 K,,,,,,,,,Hc2max/Hc2min ≈ 5-7,True,10.1103/PhysRevB.64.180506
MgB2,MgB2,Bulk,,,SC,High-Tc,,,Hexagonal,,P6/mmm,,,,,,True,10.1103/PhysRevB.65.132505
Magnesium diboride,MgB2,Bulk,,,SC,Type-II,40 K,,,,,,,,,30 kOe,,10.1103/PhysRevLett.89.137003
MgB2,MgB2,Bulk,,,SC,Type-II/s-wave,39 K,,Hexagonal,AlB2-type,,,,,,,True,10.1103/PhysRevLett.87.127001
Magnesium diboride,MgB2,Bulk,,,SC,,,,,graphite structure,,,,,,,,10.1103/PhysRevLett.89.076402
Magnesium diboride thin film,MgB2,Thin Film,400 nm,sapphire [1102]-oriented,SC,Type-II,39 K,,Hexagonal,,,,,,,,True,10.1103/PhysRevB.66.104521
Magnesium diboride thin film sample S1030,MgB2,Thin Film,400 nm,sapphire [1102]-oriented,SC,Type-II,36 K,,Hexagonal,,,,,,,,True,10.1103/PhysRevB.66.104521
Magnesium diboride,MgB2,Bulk,,,SC,Type-II,39 K,,Hexagonal,,P6/mmm,5.76 Å,5.76 Å,6.59 Å,,,True,10.1103/PhysRevLett.87.087004
Magnesium diboride,MgB2,Bulk,,,SC,Type-II,39 K,5-6 GPa,,,,,,,,,True,10.1103/PhysRevLett.88.157002
Magnesium diboride,MgB2,Bulk,,,SC,Type-II,37 K,3 GPa,,,,,,,,,True,10.1103/PhysRevB.64.012511
Magnesium diboride,MgB2,Bulk,,,SC,Type-II,39.5 K,,,layer structure,,,,,0.2 T at 5 K,15 T,True,10.1103/PhysRevB.65.184516
Magnesium diboride,MgB2,Bulk,,,SC,Type-II,39 K,,,,,,,,,,True,10.1103/PhysRevLett.87.177006
MgB2,MgB2,Bulk,,,SC,High-Tc,39 K,,Hexagonal,AlB2-type,,,,,,,True,10.1103/PhysRevB.65.174515
Magnesium diboride,MgB2,Bulk,,,SC,High-Tc,40 K,,,hexagonal layers,,,,,,,,10.1103/PhysRevB.65.212505
Magnesium diboride,MgB2,Bulk,,,SC,Type-II,39.2 K,,,,,,,3.518 Å,,"Hc2^ab/Hc2^c ≈ 1.73, Hc2^c = 20 kOe at T = 27 K",True,10.1103/PhysRevLett.86.5974
Magnesium diboride,MgB2,Bulk,,,SC,,39 K,,Hexagonal,AlB2 structure,,,,,,,False,10.1103/PhysRevB.64.180507
Magnesium diboride,MgB2,Bulk,,,SC,Type-II/multigap,38 K,,,,,,,,,,True,10.1103/PhysRevB.66.214503
MgB2,MgB2,,,,SC,,,,,,,,,,,,,10.1103/PhysRevLett.87.257601
MgB2,MgB2,,,,SC,High-Tc,39 K,,Hexagonal,AlB2-type,,,,,,,,10.1103/PhysRevLett.87.077003
Magnesium diboride single crystals,MgB2,Bulk,,,SC,Type-II,38 K,,Hexagonal,Hexagonal,,3.09 Å,,,,H_c2^ab/H_c2^c = 3.0±0.2 at 32 K,True,10.1103/PhysRevB.65.100510
MgB2,MgB2,Bulk,,,SC,Type-II,40 K,,Hexagonal,layered,,,,,,,,10.1103/PhysRevLett.88.127001
MgB2,MgB2,Bulk,,,SC,Type-II,,,,,,,,,,,,10.1103/PhysRevB.66.054513
Magnesium diboride,MgB2,Bulk,,,SC,Type-II,38.6 K,,,,,,,,< 100 G,160 kOe (H_c2^ab),True,10.1103/PhysRevB.65.172507
Magnesium diboride powder,MgB2,Bulk,,,SC,Type-II,38.6 K,,,,,,,,< 100 G,160 kOe (H_c2^ab),True,10.1103/PhysRevB.65.172507
Magnesium diboride,MgB2,Bulk,,,SC,Type-II,37.5 K,,,,,,,,,,True,10.1103/PhysRevB.64.172515
Magnesium diboride,MgB2,Bulk,,,SC,High-Tc,38.5 K,,Hexagonal,AlB2 structure,,,,,,,False,10.1103/PhysRevB.66.014513
Magnesium diboride,MgB2,Bulk,,,SC,Type-II,,,Hexagonal,,,3.085 Å,,3.521 Å,,Hc2^ab and Hc2^c mentioned with anisotropy γH = Hc2^ab/Hc2^c ranging from 1.6-3.5 for single crystals and 6-9 for powder samples,True,10.1103/PhysRevB.66.140502
MgB2,MgB2,Bulk,,,SC,Type-II,40 K,,Hexagonal,graphite-like layered,,3.083 Å,3.083 Å,3.521 Å,,,True,10.1103/PhysRevB.64.020501
MgB2,MgB2,Thin Film,400 nm,sapphire (1102) oriented single crystal,SC,Type-II,39.0 K,,,,,,,,,,True,10.1103/PhysRevB.66.104525
MgB2,MgB2,Bulk,,,SC,Type-II,39 K,,Hexagonal,,,5.826 Å,5.826 Å,6.653 Å,,,True,10.1103/PhysRevB.64.140509
Magnesium diboride,MgB2,Bulk,,,SC,Type-II,39 K,,,layered intermetallic,,,,,,,True,10.1103/PhysRevB.65.100518
MgB2,MgB2,Bulk,,,SC,Type-II,39 K,,,,,,,,,,True,10.1103/PhysRevB.63.220504
MgB2,MgB2,Bulk,,,SC,,,,Hexagonal,,,3.085 Å,,3.524 Å,,,False,10.1103/PhysRevB.64.092503
Magnesium diboride,MgB2,Bulk,,,SC,,40 K,,,,,,,,,,,10.1103/PhysRevB.65.012512
Magnesium diboride,MgB2,Bulk,,,SC,High-Tc,39 K,0-0.5 GPa,Hexagonal,Layered honeycomb,,0.3086 nm,0.3086 nm,0.3522 nm,,,True,10.1103/PhysRevB.65.132517
Magnesium diboride,MgB2,Bulk,,,SC,Type-II,39.2 K,,,,,,,,,16 T,True,10.1103/PhysRevLett.87.047002
Magnesium diboride,MgB2,Bulk,,,SC,Type-II,39 K,,,,,,,,,,True,10.1103/PhysRevB.64.172513
Magnesium diboride,MgB2,,,,SC,,,,,,,,,,,,,10.1103/PhysRevB.65.140502
Magnesium diboride,MgB2,Bulk,,,SC,Type-II,38.2 K,,Hexagonal,layered,,,,,,"Hc2c(0) ≈ 6.1 T, Hc2ab(0) ≈ 15.6 T",True,10.1103/PhysRevB.65.144513
MgB2,MgB2,Bulk,,,SC,,,,,,,,,,,,,10.1103/PhysRevB.66.174512
MgB2,MgB2,Bulk,,,SC,Type-II,35-42 K,,Hexagonal,hexagonal,,3.085 Å,3.085 Å,3.522 Å,,,True,10.1103/PhysRevLett.89.167003
Magnesium diboride,MgB2,Bulk,,,SC,Type-II,39 K,,,,,,,,,,True,10.1103/PhysRevB.64.060506
Magnesium diboride,MgB2,Bulk,,,SC,Type-II,38.4 K,,,,,,,,,,True,10.1103/PhysRevB.65.020506
Magnesium diboride,MgB2,Bulk,,,SC,Type-II,37 K,,,,,,,,,,True,10.1103/PhysRevB.65.020506
Magnesium diboride,MgB2,Thin Film,500 nm,Al2O3,SC,Type-II,37.9 K,,,,,,,,,,True,10.1103/PhysRevB.65.020506
Magnesium diboride,MgB2,Bulk,,,SC,Type-II,39 K,,,,,,,,,,True,10.1103/PhysRevLett.89.129703
Magnesium diboride,MgB2,Bulk,,,SC,Type-II,38.1 K,ambient pressure,Hexagonal,AlB2 structure,,3.084 Å,3.084 Å,3.523 Å,,,True,10.1103/PhysRevB.64.012507
Magnesium diboride,MgB2,Bulk,,,SC,Type-II,39 K,ambient pressure,Hexagonal,AlB2-type,P6/mmm,3.0906(2) Å,3.0906(2) Å,3.5287(3) Å,,,True,10.1103/PhysRevB.64.012509
Magnesium diboride,MgB2,Bulk,,,SC,Type-II,,,,Layered,,,,,,,,10.1103/PhysRevB.66.012510
Magnesium diboride,MgB2,Bulk,,,SC,,,,,,,,,,,,,10.1103/PhysRevLett.87.206402
Magnesium diboride,MgB2,Bulk,,,SC,High-Tc,40 K,,,,,3.14 Å,,,,,,10.1103/PhysRevB.64.144523
Magnesium diboride,MgB2,Bulk,,,SC,Type-II,39 K,ambient pressure,Hexagonal,AlB2-type,P6/mmm,,,,,,True,10.1103/PhysRevB.65.052501
Magnesium diboride,MgB2,Bulk,,,SC,Type-II,39 K,,,layered,,,,,,60 kG,True,10.1103/PhysRevB.66.012501
Magnesium diboride,MgB2,Bulk,,,SC,Type-II,39 K,3.0 GPa,,,,,,,,,True,10.1103/PhysRevLett.87.167003
Magnesium diboride,MgB2,Bulk,,,SC,Type-II/two-gap,39 K,,,,,,,,,3.1 T,True,10.1103/PhysRevLett.89.187003
Magnesium diboride,MgB2,Bulk,,,SC,Type-II,"39.6 K at ambient pressure, decreasing at 1.03 K/GPa",up to 10 GPa,Hexagonal,Layered,P6/mmm,3.086 Å,3.086 Å,3.524 Å,,,True,10.1103/PhysRevB.64.132509
Magnesium diboride,MgB2,Bulk,,,SC,High-Tc,39 K,,Hexagonal,AlB2-type,,5.75 a.u.,5.75 a.u.,6.58 a.u.,,,True,10.1103/PhysRevB.66.184517
MgB2,MgB2,Bulk,,,SC,Type-II,39 K,,Hexagonal,AlB2-type,P6/mmm,,,,,,True,10.1103/PhysRevB.64.134513
Magnesium diboride,MgB2,Bulk,,,SC,Type-II,39 K,,Hexagonal,,P6/mmm,0.3086 nm,0.3086 nm,0.3524 nm,,,True,10.1103/PhysRevB.66.012513
MgB2,MgB2,Bulk,,,SC,Type-II/High-Tc,39.5 K,,,,,,,,,,True,10.1103/PhysRevLett.86.4915
Magnesium diboride,MgB2,Bulk,,,SC,Type-II/BCS,39.07 ± 0.04 K,,,,,,,,,dHc2/dT ≈ 800 Oe/K,True,10.1103/PhysRevB.65.180501
Magnesium diboride thin film,MgB2,Thin Film,500 ± 70 Å,Al2O3,SC,Type-II,33 K,,,,,,,,,,True,10.1103/PhysRevB.65.052413
Magnesium diboride,MgB2,Bulk,,,SC,Type-II,38.6 K,,,,,,,,,,True,10.1103/PhysRevB.65.132508
Magnesium diboride,MgB2,Bulk,,,SC,Type-II,39 K,,Hexagonal,AlB2-type,,3.0834 Å,3.0834 Å,3.5213 Å,,,True,10.1103/PhysRevB.65.012502
Magnesium diboride,MgB2,Bulk,,,SC,Type-II,39 K,,Hexagonal,Layered,P6/mmm,,,,,,True,10.1103/PhysRevLett.88.247002
Magnesium Diboride,MgB2,,,,SC,,,,,,,,,,,,,10.1103/PhysRevB.66.100502
MgB2,MgB2,Bulk,,,SC,,39 K,,,,,,,,,,,10.1103/PhysRevB.65.224521
MgB₂,MgB2,,,,SC,,,,,,,,,,,,,10.1103/PhysRevB.65.172510
MgB2,MgB2,Bulk,,,SC,Type-II,39 K,,Hexagonal,AlB2-type,P6/mmm,3.084 Å,3.084 Å,3.522 Å,,,True,10.1103/PhysRevB.64.224509
Magnesium diboride,MgB2,Bulk,,,SC,Type-II,38 K,,,,,,,,"μ₀Hc1^c(0) = 63 mT, μ₀Hc1^ab(0) = 22 mT","μ₀Hc2^c(0) = 3.18 T, μ₀Hc2^ab(0) = 14.5 T",True,10.1103/PhysRevB.66.052505
Magnesium diboride,MgB2,Bulk,,,SC,Type-II,38.2 K,4-6 GPa,Hexagonal,,D6h,,,,,,True,10.1103/PhysRevLett.88.087001
MgB2,MgB2,Bulk,,,SC,Type-II,40 K,,Hexagonal,layered,,3.083 Å,3.083 Å,3.521 Å,,,True,10.1103/PhysRevLett.86.4366
Magnesium diboride,MgB2,Bulk,,,SC,Type-II,38.1 K,,Hexagonal,hexagonal,,,,,,30 kOe (H parallel to c-axis at T=0),True,10.1103/PhysRevB.66.014504
Magnesium diboride,MgB2,Bulk,,,SC,High-Tc,39 K,,Hexagonal,AlB2-type,,,,,,,True,10.1103/PhysRevB.66.052514
Magnesium diboride,MgB2,Bulk,,tungsten core,SC,Type-II,39.4 K,,,,,,,,,,True,10.1103/PhysRevB.64.180501
Magnesium diboride,MgB2,Bulk,,,SC,Type-II,39 K,,Hexagonal,,,,,,,,,10.1103/PhysRevB.65.020502
Magnesium diboride,MgB2,Bulk,,,SC,Type-II,40 K,6 GPa,,,,,,,176 Oe at 0 K,15-20.4 T,True,10.1103/PhysRevB.64.094522
Magnesium diboride,MgB2,Bulk,,,SC,Type-II,,,,,,,,,,,,10.1103/PhysRevB.65.064529
MgB2,MgB2,Thin Film,,,SC,Type-II,,,,,,,,,,,,10.1103/PhysRevLett.87.067003
Magnesium diboride,MgB2,Bulk,,,SC,Type-II,38 K,,Hexagonal,,,,,,,5.2 T,True,10.1103/PhysRevLett.89.097001
MgB2,MgB2,Bulk,,,SC,Type-II,39 K,,Hexagonal,,,,,,,140 kOe (H_c2^ab),True,10.1103/PhysRevB.65.184514
Magnesium diboride,MgB2,Bulk,,,SC,Type-II,39 K,,Hexagonal,,,,,,,"μ₀Hc2⊥ab(0) ≃ 3.5 T, μ₀Hc2||ab(0) ≃ 17 T",True,10.1103/PhysRevB.66.180502
MgB2,MgB2,Bulk,,,SC,,,,,,,,,,,,,10.1103/PhysRevB.65.092503
Magnesium diboride,MgB2,Thin Film,,Al2O3,SC,Type-II,39.2 K,,,,,,,,,,True,10.1103/PhysRevB.65.184520
MgB2,MgB2,Bulk,,,SC,Type-II,39 K,,Hexagonal,layered,,3.07 Å,,3.57 Å,,16.2-16.8 T,True,10.1103/PhysRevB.65.214536
Magnesium diboride thin film,MgB2,Thin Film,,Al2O3,SC,Type-II,39 K,,Hexagonal,,,3.09 Å,3.09 Å,3.52 Å,,,,10.1103/PhysRevB.64.020508
Magnesium diboride thin film,MgB2,Thin Film,,SrTiO3,SC,Type-II,39 K,,Hexagonal,,,3.09 Å,3.09 Å,3.52 Å,,,,10.1103/PhysRevB.64.020508
Magnesium diboride thin film,MgB2,Thin Film,,Si,SC,Type-II,12 K,,Hexagonal,,,3.09 Å,3.09 Å,3.52 Å,,,,10.1103/PhysRevB.64.020508
Magnesium diboride bulk,MgB2,Bulk,,,SC,Type-II,39 K,,Hexagonal,,,3.09 Å,3.09 Å,3.52 Å,,,,10.1103/PhysRevB.64.020508
Magnesium diboride,MgB2,Bulk,,,SC,High-Tc,39 K,,,,,,,,,,True,10.1103/PhysRevB.64.174504
Magnesium diboride,MgB2,Bulk,,,SC,Type-II,39 K,ambient pressure,Hexagonal,layered,,3.08 Å,3.08 Å,3.52 Å,,,True,10.1103/PhysRevB.66.134519
MgB2,MgB2,Bulk,,,SC,High-Tc,40 K,,Hexagonal,AlB2 structure,,3.083 Å,3.083 Å,3.526 Å,,,,10.1103/PhysRevB.66.012511
MgB2,MgB2,Bulk,,,SC,,,,,,,,,,,,False,10.1103/PhysRevB.66.014503
Magnesium diboride,MgB2,,,,SC,,,,,,,,,,,,,10.1103/PhysRevB.65.100511
Magnesium diboride,MgB2,Bulk,,,SC,Type-II,38.3 K,3 GPa,,,,,,,,5100 G/K near Tc,True,10.1103/PhysRevB.66.014505
Magnesium diboride,MgB2,Bulk,,,SC,Type-II,39.4 K,,Hexagonal,AlB2-type,P6/mmm,0.3086 nm,0.3086 nm,0.3524 nm,,,True,10.1103/PhysRevB.66.012518
Magnesium diboride,MgB2,Bulk,,,SC,Type-II,38.1 K,,Hexagonal,hexagonal,,,,,Hc1^ab evaluated in temperature region 28-35 K,"Hc2^c(0) ≈ 31 kOe, Hc2^ab(0) ≈ 130 kOe (estimated from anisotropy ratio γ₀ = 4.2)",True,10.1103/PhysRevB.65.180505
Magnesium diboride,MgB2,Bulk,,,SC,Type-II,39 K,,,,,,,,,,True,10.1103/PhysRevB.65.132509
Magnesium boride,MgB2,Thin Film,,Al2O3 (sapphire),SC,Type-II,32 K,,,,,,,,,,True,10.1103/PhysRevLett.87.097003
MgB2,MgB2,Bulk,,,SC,Type-II,39 K,,Hexagonal,AlB2-type,,3.110 Å,,3.519 Å,450 Oe,,True,10.1103/PhysRevB.63.220508
Magnesium diboride with boron-10,MgB2,Bulk,,,SC,Type-II,40.2 K,,Hexagonal,AlB2-type,,3.1432 Å,3.1432 Å,3.5193 Å,,9 T at 20 K,True,10.1103/PhysRevLett.86.1877
Magnesium diboride with boron-11,MgB2,Bulk,,,SC,Type-II,39.2 K,,Hexagonal,AlB2-type,,,,,,,True,10.1103/PhysRevLett.86.1877
Magnesium diboride with mixed boron isotopes,MgB2,Bulk,,,SC,Type-II,39.9 K,,Hexagonal,AlB2-type,,,,,,,True,10.1103/PhysRevLett.86.1877
Commercial magnesium diboride,MgB2,Bulk,,,SC,Type-II,37.5 K,,Hexagonal,AlB2-type,,,,,,,True,10.1103/PhysRevLett.86.1877
Magnesium diboride,MgB2,Bulk,,,SC,Type-II,39 K,ambient pressure,Hexagonal,AlB2-type,P6mmm,3.083 Å,3.083 Å,3.52 Å,,,True,10.1103/PhysRevB.64.104507
Magnesium diboride,MgB2,Bulk,,,SC,Type-II,38.5-38.6 K,4-6 GPa,,layered,,,,,,"Hc2⊥(0) = 7.0-7.5 T, Hc2∥(0) = 21-22 T",True,10.1103/PhysRevB.65.140501
Magnesium diboride,MgB2,Bulk,,,SC,Type-II,,,,,,,,,,mentioned but no specific values given,,10.1103/PhysRevB.66.066501
MgB2,MgB2,Bulk,,,SC,Type-II,39 K,,Hexagonal,AlB2-type,,,,,,,True,10.1103/PhysRevB.65.172503
MgB2,MgB2,Bulk,,,SC,High-Tc,39 K,0-0.62 GPa,Hexagonal,AlB2-type,P6/mmm,3.08489 Å,3.08489 Å,3.52107 Å,,,True,10.1103/PhysRevB.63.224522
Magnesium diboride,MgB2,Bulk,,,SC,Type-II,40 K,,,layered,,,,,,,,10.1103/PhysRevB.64.214508
Magnesium diboride,MgB2,Bulk,,,SC,Type-II/two-band,39 K,,,,,,,,,,True,10.1103/PhysRevLett.88.127002
Magnesium diboride,MgB2,Bulk,,,SC,Type-II,38.8 K,,,,,,,,,,True,10.1103/PhysRevB.66.180504
Magnesium diboride,MgB2,Bulk,,Gold,SC,Type-II,37.5 K,,Hexagonal,,,,,,,,True,10.1103/PhysRevLett.86.5582
Magnesium diboride,MgB2,Bulk,,,SC,High-Tc,39 K,,,layered honeycomb,,,,,,,,10.1103/PhysRevB.65.184525
Magnesium diboride,MgB2,Bulk,,,SC,High-Tc,40 K,,Hexagonal,,,3.085 Å,3.085 Å,3.522 Å,,,True,10.1103/PhysRevB.66.024521
MgB2,MgB2,Bulk,,,SC,High-Tc,40 K,,,,,,,,,,True,10.1103/PhysRevB.66.064516
Magnesium diboride,MgB2,Bulk,,,SC,Type-II,38 K,,Hexagonal,,,3.08 Å,3.08 Å,3.52 Å,130 Oe at 5 K,,True,10.1103/PhysRevB.64.172501
MgB2,MgB2,,,,SC,,39 K,,,,,,,,,,,10.1103/PhysRevB.65.064534
Magnesium diboride,MgB2,Bulk,,,SC,Type-II,,,,,,,,,,"Hc2,ab/Hc2,c varies from about 6 at 15 K to 2.8 at 35 K, estimated as approximately 2.3-2.7 near Tc",,10.1103/PhysRevB.66.020509
Magnesium diboride,MgB2,Bulk,,,SC,Type-II,39 K,,,AlB2-type structure,,,,,~500 Oe,"20 T ≲ Hc2^∥,⊥c ≲ 30 T",True,10.1103/PhysRevLett.89.087602
Magnesium diboride,MgB2,Bulk,,,SC,Type-II,39.2 K,,Hexagonal,Hexagonal layered,,3.082 Å,3.082 Å,3.515 Å,,,True,10.1103/PhysRevLett.87.017005
Magnesium diboride,MgB2,Bulk,,,SC,Type-II,39 K,,Hexagonal,,,3.0849 Å,3.0849 Å,3.5213 Å,0.26 T at 0 K,14 T at 0 K,True,10.1103/PhysRevB.65.012510
Magnesium diboride,MgB2,Bulk,,,SC,Type-II/multiband,39.4 K,,,,,,,,,,False,10.1103/PhysRevB.65.180517
MgB2,MgB2,Bulk,,,SC,High-Tc,39 K,,Hexagonal,AlB2-type,P6/mmm,,,,,,,10.1103/PhysRevB.66.014518
MgB2,MgB2,Bulk,,,SC,High-Tc,,,,,,,,,,,,10.1103/PhysRevB.66.174501
Magnesium diboride,MgB2,Bulk,,,SC,BCS/Type-II,39.25 K,0 GPa to 0.7 GPa,Hexagonal,AlB2-type,,,,,,,True,10.1103/PhysRevB.64.092505
Magnesium diboride,MgB2,Bulk,,,SC,Type-II,38.2(1) K,,Hexagonal,,,3.08529(8) Å,3.08529(8) Å,3.52384(7) Å,,,True,10.1103/PhysRevB.65.094512
Magnesium diboride,MgB2,Bulk,,,SC,Type-II,39 K,,Hexagonal,alternating hexagonal layers,,,,,,,True,10.1103/PhysRevLett.86.4374
MgB2,MgB2,Bulk,,,SC,High-Tc,,,,,,,,,,,,10.1103/PhysRevB.65.100512
MgB2,MgB2,Bulk,,,SC,Type-II,,,,,,,,,,,,10.1103/PhysRevB.66.184514
Magnesium diboride,MgB2,Bulk,,,SC,High-Tc,,,,,,,,,,,,10.1103/PhysRevLett.89.067001
MgB2,MgB2,,,,SC,Type-II,39 K,,,AlB2-type,,,,,,,,10.1103/PhysRevB.65.180518
Magnesium diboride,MgB2,Bulk,,,SC,High-Tc,39.5 K,,Hexagonal,,,,,,,,True,10.1103/PhysRevB.65.134509
Magnesium diboride,MgB2,Thin Film,,,SC,Type-II,39 K,,,,,,,,,,True,10.1103/PhysRevLett.87.247001
Magnesium diboride film,MgB2,Thin Film,,Al2O3 (sapphire),SC,Type-II,32 K,,,,,,,,,,True,10.1103/PhysRevB.65.172502
MgB2,MgB2,,,,SC,,40 K,,,,,,,,,,,10.1103/PhysRevLett.88.027001
Magnesium diboride,MgB2,Bulk,,,SC,High-Tc,39 K,,,,,,,,,,,10.1103/PhysRevB.66.054532
Magnesium diboride,MgB2,Bulk,,,SC,Type-II,39 K,,,,,,,,,,True,10.1103/PhysRevB.65.020503
Magnesium diboride (sample studied),MgB2,Bulk,,,SC,Type-II,38 K,,,,,,,,,,True,10.1103/PhysRevB.65.020503
MgB2,MgB2,Bulk,,,SC,Type-II,38.3 K,,Hexagonal,,,,,,,,True,10.1103/PhysRevB.65.024502
MgB2 thin film,MgB2,Thin Film,,,SC,Type-II,25 K,,Hexagonal,,,,,,,,True,10.1103/PhysRevB.65.024502
Magnesium diboride,MgB2,Bulk,,,SC,Type-II,40 K,,Hexagonal,Layered,,,,,,,True,10.1103/PhysRevLett.87.037001
Magnesium diboride thin film,MgB2,Thin Film,400 nm,Al2O3,SC,Type-II,39.0 K,,Hexagonal,,,,,,,12-40 T,True,10.1103/PhysRevB.65.214521
Magnesium diboride,MgB2,Bulk,,,SC,Type-II,39 K,,,,,,,,,,True,10.1103/PhysRevLett.87.177008
MgB2,MgB2,Bulk,,,SC,Type-II,39.5 K,,,,,,,,,,,10.1103/PhysRevB.64.214518
Magnesium diboride,MgB2,Thin Film,100 nm,Al2O3,SC,Type-II,30.5 K,,,,,,,,,,True,10.1103/PhysRevLett.88.027003
Magnesium diboride,MgB2,Thin Film,200 nm,Al2O3,SC,Type-II,34 K,,,,,,,,,,True,10.1103/PhysRevLett.88.027003
Magnesium diboride,MgB2,Bulk,,,SC,Type-II,39 K,,,,,,,,,,,10.1103/PhysRevLett.88.027003
Magnesium diboride,MgB2,Bulk,,,SC,High-Tc,39 K,,,,,3.087 Å,,3.524 Å,,,True,10.1103/PhysRevB.65.052505
MgB2,MgB2,Bulk,,,SC,High-Tc,,,,AlB2,,,,,,,,10.1103/PhysRevB.63.172407
Magnesium diboride,MgB2,Bulk,,,SC,Type-II,39.2 K,,Hexagonal,AlB2-type,,,,,,16.5 T,True,10.1103/PhysRevB.64.012514
Magnesium diboride,MgB2,Thin Film,0.3 μm,Al2O3,SC,Type-II,38 K,,Hexagonal,,,,,,,,True,10.1103/PhysRevB.66.064511
Magnesium diboride,MgB2,Bulk,,,SC,Type-II,,,,,,,,,,Referenced from other works - specific values not provided,,10.1103/PhysRevLett.89.237005
Magnesium diboride,MgB2,Bulk,,,SC,High-Tc,39 K,,,,,,,,,,True,10.1103/PhysRevLett.88.117003
Magnesium diboride,MgB2,Bulk,,,SC,High-Tc,,,Hexagonal,layered,,,,,,Hc2 mentioned but specific values not provided,True,10.1103/PhysRevLett.88.217002
Magnesium diboride,MgB2,Bulk,,,SC,Type-II,39 K,,,,,,,,,,False,10.1103/PhysRevB.66.052501
Magnesium diboride,MgB2,Bulk,,,SC,electron-phonon-mediated,39.25 K,ambient pressure,,,,,,,,,True,10.1103/PhysRevB.65.144514
Magnesium Diboride,MgB2,Bulk,,,SC,Type-II/two-band,40 K,,,,,,,,,"3 T (c-axis), 18-22 T (ab-plane)",True,10.1103/PhysRevLett.89.257001
Magnesium diboride,MgB2,Bulk,,,SC,Type-II,37.5 K,,,layered-like,,,,,,6.2 ± 0.3 T (perpendicular direction at T=0K),True,10.1103/PhysRevB.65.174522
Magnesium diboride,MgB2,Bulk,,,SC,Type-II,38.75 K,,,,,,,,,,True,10.1103/PhysRevLett.87.157002
Magnesium diboride,MgB2,Bulk,,,SC,Type-II,39 K,,,,,,,,,,True,10.1103/PhysRevLett.87.137005
MgB2,MgB2,Bulk,,,SC,High-Tc,39 K,,,,,,,,,,,10.1103/PhysRevB.66.140301
Magnesium diboride,MgB2,Bulk,,,SC,,,,,,,,,,,,,10.1103/PhysRevB.65.174305
Magnesium diboride,MgB2,Bulk,,,SC,Type-II,39 K,,Hexagonal,AlB2 structure,P6/mmm,,,,,,True,10.1103/PhysRevLett.86.5771
Magnesium diboride,MgB2,Bulk,,,SC,Type-II,39 K,,Hexagonal,AlB2-type,P6/mmm,,,,,,,10.1103/PhysRevB.64.020502
MgB2,MgB2,Bulk,,,SC,High-Tc,40 K,,Hexagonal,layered,,,,,,,,10.1103/PhysRevB.66.220502
Magnesium diboride,MgB2,Bulk,,,SC,High-Tc,~40 K,up to 40 GPa,Hexagonal,AlB2-type,P6/mmm,3.08 Å,3.08 Å,3.51 Å,,,True,10.1103/PhysRevB.64.172502
Magnesium Diboride,MgB2,Bulk,,,SC,High-Tc,,,,,,,,,,,,10.1103/PhysRevB.64.212507
Magnesium diboride,MgB2,Bulk,,,SC,Type-II,37.5 K,,Hexagonal,AlB2-type,,,,,300 G,18 T,True,10.1103/PhysRevB.64.094514
MgB₂,MgB2,,,,SC,High-Tc,40 K,,,,,,,,,,,10.1103/PhysRevB.64.144516
Magnesium diboride,MgB2,Bulk,,,SC,Type-II,39 K,,,,,,,,,,True,10.1103/PhysRevB.65.092510
Magnesium diboride wire,MgB2,Bulk,,,SC,Type-II,39.4 K,,Hexagonal,,,3.14 Å,,3.52 Å,,9 T at various temperatures,True,10.1103/PhysRevLett.86.2423
Magnesium diboride,MgB2,Bulk,,,SC,Type-II,39 K,,,,,,,,,,True,10.1103/PhysRevLett.89.187002
Magnesium diboride thin film,MgB2,Thin Film,400 nm,Al2O3,SC,Type-II,39 K,,,,,,,,,,True,10.1103/PhysRevLett.89.187002
Magnesium diboride,MgB2,Bulk,,,SC,Type-II,38.8 K,,,,,,,,,,True,10.1103/PhysRevLett.87.097001
Magnesium diboride,MgB2,Bulk,,,SC,,,,,,,,,,,,FALSE,10.1103/PhysRevB.100.045409
Magnesium Diboride,MgB2,Bulk,,,SC,,,,,,,,,,,,TRUE,10.1103/PhysRevB.78.054522
MgB2,MgB2,Bulk,,,SC,,,,,,,,,,,,FALSE,10.1103/PhysRevB.83.115116
Magnesium diboride,MgB2,,,,SC,BCS,,ambient,,,,,,,,,FALSE,10.1103/PhysRevB.77.064506
Magnesium Diboride,MgB2,Bulk,,,SC,multiband,,,,,,,,,,,FALSE,10.1103/PhysRevLett.102.207001
Magnesium diboride (thin film),MgB2,Thin Film,250–300 nm,r-cut sapphire,SC,Type-II,36 K,,,,,,,,0.08–0.09 T (at 0 K),,TRUE,10.1103/PhysRevB.75.212505
Magnesium diboride (bulk),MgB2,Bulk,,,SC,Type-II,40 K,,,,,,,,0.04–0.07 T (at 0 K),,FALSE,10.1103/PhysRevB.75.212505
MgB2,MgB2,,,,SC,two-band,,,,,,,,,,,,10.1103/PhysRevB.81.020502
Magnesium diboride,MgB2,Bulk,,,SC,Type-II,40 K,,Hexagonal,,,,,,,,FALSE,10.1103/PhysRevLett.90.117003
Magnesium diboride,MgB2,Bulk,,,SC,Type-II,38.5 K,,Hexagonal,AlB2-type,P6/mmm,3.0877,3.0877,3.5214,,,FALSE,10.1103/PhysRevB.77.174501
Magnesium diboride,MgB2,Bulk,,,SC,Type-II,37.0 K,,Hexagonal,AlB2-type,P6/mmm,3.0836,3.0836,3.5251,,25.5 T,TRUE,10.1103/PhysRevB.77.174501
Magnesium diboride,MgB2,Bulk,,,SC,Type-II,37.0 K,,Hexagonal,AlB2-type,P6/mmm,3.0837,3.0837,3.5287,,26.3 T,TRUE,10.1103/PhysRevB.77.174501
Magnesium Diboride,MgB2,Bulk,,,SC,,,,Hexagonal,AlB2-type,,,,,,,FALSE,10.1103/PhysRevB.86.174522
MgB2,MgB2,Bulk,,,SC,Type-II,,,,,,,,,,,FALSE,10.1103/PhysRevB.99.094508
MgB2,MgB2,Bulk,,,SC,,39 K,,,,,,,,,,TRUE,10.1103/PhysRevB.109.134505
MgB2,MgB2,,,,SC,,,,,Layered,,,,,,,,10.1103/PhysRevB.86.220501
Magnesium diboride,MgB2,Bulk,,,SC,,39 K,,Hexagonal,,P6/mmm,3.70,3.70,3.52,,,FALSE,10.1103/PhysRevB.98.054305
Magnesium diboride,MgB2,Bulk,,,SC,Type-II,39 K,ambient,,,,,,,,,TRUE,10.1103/PhysRevB.71.024527
Magnesium Diboride,MgB2,Bulk,,,SC,,40 K,,,,,,,,,,TRUE,10.1103/PhysRevLett.94.027002
Magnesium Diboride,MgB2,,,,SC,,,,,,,,,,,,,10.1103/PhysRevLett.95.099702
Magnesium Diboride,MgB2,Bulk,,,SC,phonon-mediated/High-Tc,39 K,ambient,Hexagonal,,,,,,,,TRUE,10.1103/PhysRevB.91.045132
Magnesium diboride,MgB2,Bulk,,,SC,,,,,,,,,,,,TRUE,10.1103/PhysRevLett.92.187002
MgB2,MgB2,Bulk,,,SC,Type-II,,ambient,Hexagonal,AlB2-type,P6/mmm,,,,"μ0Hc1c,σπ(0) = 113 mT; μ0Hc1ab,σπ(0) = 87 mT",Hc2c(0) = 3.3 T; Hc2ab(0) = 14.1 T,FALSE,10.1103/PhysRevB.74.144511
"Magnesium diboride (as-grown, high field regime, σ band)",MgB2,Bulk,,,SC,Type-II,38.2 K,ambient,,,,,,,μ0Hc1c(0K): 73 mT; μ0Hc1ab(0K): 25 mT,μ0Hc2c(0K): 2.9 T; μ0Hc2ab(0K): 13.7 T,TRUE,10.1103/PhysRevB.70.214516
"Magnesium diboride (as-grown, low field regime, πσ band)",MgB2,Bulk,,,SC,Type-II,38.2 K,ambient,,,,,,,μ0Hc1c(0K): 113 mT; μ0Hc1ab(0K): 87 mT,μ0Hc2c(0K): 1.1 T; μ0Hc2ab(0K): 0.7 T,TRUE,10.1103/PhysRevB.70.214516
"Magnesium diboride (neutron irradiated, high field regime, σ band, FN=0.1×10^21 m^-2)",MgB2,Bulk,,,SC,Type-II,38.2 K,ambient,,,,,,,,μ0Hc2c(0K): 3.0 T,TRUE,10.1103/PhysRevB.70.214516
"Magnesium diboride (neutron irradiated, high field regime, σ band, FN=2.0×10^21 m^-2)",MgB2,Bulk,,,SC,Type-II,37.3 K,ambient,,,,,,,μ0Hc1c(0K): 55 mT; μ0Hc1ab(0K): 20.2 mT,μ0Hc2c(0K): 4.1 T,TRUE,10.1103/PhysRevB.70.214516
"Magnesium diboride (neutron irradiated, high field regime, σ band, FN=4.0×10^21 m^-2)",MgB2,Bulk,,,SC,Type-II,36.5 K,ambient,,,,,,,μ0Hc1c(0K): 39 mT; μ0Hc1ab(0K): 17.4 mT,μ0Hc2c(0K): 4.9 T,TRUE,10.1103/PhysRevB.70.214516
"Magnesium diboride (neutron irradiated, high field regime, σ band, FN=10.0×10^21 m^-2)",MgB2,Bulk,,,SC,Type-II,34.1 K,ambient,,,,,,,μ0Hc1ab(0K): 15.8 mT,μ0Hc2c(0K): 6.9 T,TRUE,10.1103/PhysRevB.70.214516
MgB2,MgB2,,,,SC,,,,,,,,,,,,FALSE,10.1103/PhysRevB.80.224522
Magnesium Diboride,MgB2,Bulk,,,SC,two-gap,,,,,,,,,,,FALSE,10.1103/PhysRevB.82.016502
Magnesium diboride,MgB2,,,,SC,Type-II,,,,,,,,,,,FALSE,10.1103/PhysRevB.82.014518
Magnesium Diboride,MgB2,,,,SC,two-gap superconductor,,,,,,,,,,,FALSE,10.1103/PhysRevB.85.174524
MgB2,MgB2,Bulk,,,SC,,,,,,,,,,,,FALSE,10.1103/PhysRevMaterials.8.L011801
MgB2,MgB2,,,,SC,,,,,layered structure,,,,,,,FALSE,10.1103/PhysRevB.78.100507
Magnesium Diboride,MgB2,Bulk,,,SC,conventional,39 K,,Hexagonal,,P6/mmm,,,,,,TRUE,10.1103/PhysRevMaterials.7.054805
MgB2,MgB2,Bulk,,,SC,High-Tc,39 K,ambient,,,,,,,,,TRUE,10.1103/PhysRevMaterials.3.084804
MgB2,MgB2,Bulk,,,SC,,,,,,,,,,,,,10.1103/PhysRevB.92.094506
MgB2,MgB2,Bulk,,,SC,,,,,Layered,,,,,,,FALSE,10.1103/PhysRevLett.109.223001
Magnesium diboride,MgB2,,,,SC,two-gap,,,Hexagonal,,,,,,,,,10.1103/PhysRevB.97.014503
MgB2,MgB2,,,,SC,BCS-type,,,,,,,,,,,FALSE,10.1103/PhysRevB.84.174516
MgB2,MgB2,Bulk,,,SC,Type-II,,,,,,,,,,,FALSE,10.1103/PhysRevB.101.235163
MgB2,MgB2,,,,SC,Type-I/Type-II,,,,,,,,,,,,10.1103/PhysRevB.110.064506
Magnesium diboride,MgB2,,,,SC,Type-1.5,,,,,,,,,,,FALSE,10.1103/PhysRevB.90.184511
Magnesium diboride thin film,MgB2,Thin Film,110 nm,Sapphire (0001),SC,,30 K,,Hexagonal,,,,,,,,TRUE,10.1103/PhysRevB.71.214522
"Magnesium diboride (reference, high quality polycrystalline film)",MgB2,Thin Film,,,SC,,39 K,,,,,,,,,,FALSE,10.1103/PhysRevB.71.214522
MgB2,MgB2,Bulk,,,SC,Type-II/phonon-mediated,39 K,Ambient,Hexagonal,AlB2-type,,,,,,,TRUE,10.1103/PhysRevB.101.094501
MgB2,MgB2,,,,SC,Multiband,,,,,,,,,,,FALSE,10.1103/PhysRevLett.95.067002
MgB2,MgB2,,,,SC,,,,,,,,,,,,FALSE,10.1103/PhysRevB.70.104506
MgB2,MgB2,Bulk,,,SC,two-band,39 K,,,,,,,,,,TRUE,10.1103/PhysRevB.110.054501
MgB2,MgB2,,,,SC,,,,,,,,,,,,FALSE,10.1103/PhysRevB.70.035113
MgB2,MgB2,Bulk,,,SC,,,,,,,,,,,,FALSE,10.1103/PhysRevB.82.140506
MgB2,MgB2,Bulk,,,SC,multiband,,,,,,,,,,,FALSE,10.1103/PhysRevB.84.054507
Magnesium Diboride,MgB2,Bulk,,,SC,multiband,,,,,,,,,,,,10.1103/PhysRevB.87.014505
MgB2,MgB2,Bulk,,,SC,High-Tc,40 K,,Hexagonal,,,,,,,,TRUE,10.1103/PhysRevResearch.6.033241
"MgB2 (strained, 4.5%)",MgB2,Thin Film,Monolayer,,SC,High-Tc,53 K,,,,,,,,,,FALSE,10.1103/PhysRevResearch.6.033241
Magnesium diboride,MgB2,Single Crystal,10 μm,Oxidized silicon,SC,Type-II,,,,,,,,,,,TRUE,10.1103/PhysRevB.71.174516
Magnesium diboride,MgB2,Bulk,,,SC,Type-II,,,,,,,,,,,TRUE,10.1103/PhysRevLett.108.167001
MgB2,MgB2,Bulk,,,SC,,39 K,,,,,,,,,,,10.1103/PhysRevLett.105.217003
MgB2,MgB2,,,,SC,s-wave,,ambient,,,,,,,,,FALSE,10.1103/PhysRevB.80.020501
MgB2,MgB2,Bulk,,,SC,Two-band,,,,,,,,,,,TRUE,10.1103/PhysRevB.76.184513
Magnesium Diboride Thin Film,MgB2,Thin Film,2000-4000 Å,(0001) 4H-SiC and (0001) sapphire,SC,,40 K,,,,,,,,,,TRUE,10.1103/PhysRevLett.96.167003
MgB2,MgB2,Bulk,,,SC,,,,,,,,,,,,FALSE,10.1103/PhysRevB.86.064518
MgB2,MgB2,Bulk,,,SC,,,,,,,,,,,,,10.1103/PhysRevB.78.144514
Magnesium Diboride,MgB2,Bulk,,,SC,,,,,,,,,,,,,10.1103/PhysRevB.72.024545
MgB2,MgB2,Bulk,,,SC,multiband/even-parity,,,,,,,,,,,,10.1103/PhysRevB.110.014510
Magnesium Diboride,MgB2,,,,SC,,39 K,,,,,,,,,,FALSE,10.1103/PhysRevB.72.024548
Magnesium Diboride,MgB2,,,,SC,Type-II,,,,,,,,,,,FALSE,10.1103/PhysRevB.73.092513
Magnesium diboride,MgB2,Bulk,,,SC,Type-II,,,,,,,,,,,,10.1103/PhysRevB.78.224509
MgB2,MgB2,,,,SC,,,,,,,,,,,,FALSE,10.1103/PhysRevLett.98.177003
"MgB2 (monolayer, unstrained)",MgB2,Thin Film,Monolayer,,SC,,20 K,Ambient,,,,,,,,,FALSE,10.1103/PhysRevB.105.165101
"MgB2 (monolayer, tensile strain)",MgB2,Thin Film,Monolayer,,SC,,53 K,Ambient,,,,,,,,,FALSE,10.1103/PhysRevB.105.165101
MgB2,MgB2,Bulk/Thin Film,,,SC,Type-II,39 K,ambient,,,,,,,,,FALSE,10.1103/PhysRevB.82.024525
Magnesium diboride,MgB2,Thin Film,140 nm,Sapphire,SC,,,,,,,,,,,,TRUE,10.1103/PhysRevB.82.054520
Magnesium diboride,MgB2,single crystal,300 nm,,SC,Type-II,39 K,,Hexagonal,,,3.1432 Å,3.1432 Å,3.5193 Å,around 250 mT (in the c direction),lower than 3 T (at 5 K),TRUE,10.1103/PhysRevB.88.014505
Magnesium Diboride,MgB2,Bulk,,,SC,,,,,,,,,,,,FALSE,10.1103/PhysRevB.77.172501
Magnesium Diboride,MgB2,,,,SC,two-band,,,,,,,,,,,FALSE,10.1103/PhysRevB.104.L220502
Magnesium diboride,MgB2,Bulk,,,SC,Type-II,39 K,,,,,,,,,,TRUE,10.1103/PhysRevB.77.064502
Neutron-irradiated magnesium diboride (P-3),MgB2,Bulk,,,SC,Type-II,,,,,,,,,,,TRUE,10.1103/PhysRevB.77.064502
Neutron-irradiated magnesium diboride (P-3.7),MgB2,Bulk,,,SC,Type-II,,,,,,,,,,,TRUE,10.1103/PhysRevB.77.064502
Magnesium Diboride,MgB2,,,,SC,,,,,,,,,,,,FALSE,10.1103/PhysRevB.70.212514
Magnesium Diboride,MgB2,Bulk,,,SC,Type-II,,,,,,,,,,,,10.1103/PhysRevB.71.134519
Magnesium Diboride (B-11 isotope),MgB2,Bulk,,,SC,,39.46 K,,,,,,,,,,TRUE,10.1103/PhysRevB.78.092502
Magnesium Diboride (B-10 isotope),MgB2,Bulk,,,SC,,40.43 K,,,,,,,,,,TRUE,10.1103/PhysRevB.78.092502
MgB2,MgB2,,,,SC,,,,,,,,,,,,FALSE,10.1103/PhysRevB.101.054514
MgB2,MgB2,Bulk,,,SC,High-Tc,,ambient,,,,,,,,,FALSE,10.1103/PhysRevB.76.064508
Magnesium diboride,MgB2,Bulk,,,SC,BCS,39-42 K,ambient,,,,,,,,,TRUE,10.1103/PhysRevB.108.174514
MgB2,MgB2,,,,SC,s-wave,,,,,,,,,,,FALSE,10.1103/PhysRevLett.104.087002
MgB2,MgB2,,,,SC,s-wave,,,,,,~3 Å,,,,,FALSE,10.1103/PhysRevB.80.012511
Magnesium diboride,MgB2,,,,SC,Type-II,,,,,,,,,,,FALSE,10.1103/PhysRevB.92.144510
MgB2,MgB2,Bulk,,,SC,,39 K,,Hexagonal,AlB2-type (C32),P6/mmm (No. 191),,,,,,FALSE,10.1103/PhysRevB.72.224512
"Magnesium Diboride (bulk, cited)",MgB2,Bulk,,,SC,,,,,,,,,,,,,10.1103/PhysRevB.90.035447
MgB2,MgB2,Bulk,,,SC,multiband,39 K,ambient,,,,,,,,Hc2^c(0) = 3.5 T; Hc2^ab(0) = 17 T,FALSE,10.1103/PhysRevB.84.174517
MgB2,MgB2,,,,SC,,,,,,,,,,,,FALSE,10.1103/PhysRevB.98.024504
Magnesium Diboride,MgB2,,,,SC,,,,,,,,,,,10-30 T,,10.1103/PhysRevB.91.205438
Magnesium Diboride,MgB2,Bulk,,,SC,,,,,,,,,,,,FALSE,10.1103/PhysRevLett.111.177002
MgB2,MgB2,,,,SC,,39 K,,Hexagonal,AlB2-type,,,,,,,FALSE,10.1103/PhysRevB.78.195209
MgB2,MgB2,,,,SC,Type-II,,,,,,,,,,,FALSE,10.1103/PhysRevLett.94.047003
MgB2,MgB2,,,,SC,,,,,,,,,,,,FALSE,10.1103/PhysRevB.104.174507
Magnesium Diboride,MgB2,Thin Film,,,SC,Type-II,,,,,,,,,,,TRUE,10.1103/PhysRevB.94.054509
MgB2,MgB2,,,,SC,Type-II,,,,,,,,,,,FALSE,10.1103/PhysRevB.106.144505
Magnesium diboride,MgB2,,,,SC,,39 K,,Hexagonal,AlB2-type,,,,,,,FALSE,10.1103/PhysRevB.73.224516
MgB2,MgB2,,,,SC,two-gap,,,,,,,,,,,FALSE,10.1103/PhysRevB.99.140507
Magnesium diboride,MgB2,Thin Film,10 nm,MgO (111),SC,Type-II,40 K,,Hexagonal,primitive honeycomb lattice,P6/mmm,,,,0.1 T,"3.0 - 3.5 T (H || c, zero resistivity), 7.0 - 7.5 T (H || c, onset), above 20 T (H || ab)",TRUE,10.1103/PhysRevB.106.214514
MgB2,MgB2,Bulk,,,SC,,39 K,,,,,,,,,,,10.1103/PhysRevB.109.144524
Magnesium diboride,MgB2,Bulk,,,SC,Type-II,38 K,,Hexagonal,,,,,,,"3.1 T (H // c), ~18 T (H in basal plane)",TRUE,10.1103/PhysRevB.103.094516
Magnesium Diboride,MgB2,Bulk,,,SC,Type-II,,,,,,,,,,,,10.1103/PhysRevB.94.174506
MgB2,MgB2,,,,SC,,,,,,,,,,,,FALSE,10.1103/PhysRevB.83.155105
MgB2,MgB2,Bulk,,,SC,anisotropic,39 K,,,,,,,,,,TRUE,10.1103/PhysRevB.101.014112
Magnesium Diboride,MgB2,Bulk,,,SC,,40 K,,Hexagonal,,,,,,,,FALSE,10.1103/PhysRevB.82.165111
Magnesium diboride,MgB2,Bulk,,,SC,Type-II,,,,,,,,,,,,10.1103/PhysRevB.97.174504
Magnesium diboride,MgB2,Single Crystal,,,SC,,38 K,,,,,,,,,,TRUE,10.1103/PhysRevB.73.104509
MgB2,MgB2,Bulk,,,SC,,,,,,,,,,,,FALSE,10.1103/PhysRevB.89.014514
Magnesium Diboride,MgB2,Bulk,,,SC,High-Tc,40 K,,,,,,,,,,,10.1103/PhysRevB.81.134505
Magnesium Diboride,MgB2,Bulk,,,SC,,38.73 K at 0 GPa; 38.66 K at 0.15 GPa; 37.43 K at 1.13 GPa,"0 GPa, 0.15 GPa, 1.13 GPa",,,,,,,,,TRUE,10.1103/PhysRevB.72.094504
MgB2,MgB2,Bulk,,,SC,conventional,39 K,,,,,,,,,,TRUE,10.1103/PhysRevLett.105.037002
MgB2,MgB2,,,,SC,multigap,,,,,,,,,,,FALSE,10.1103/PhysRevB.97.024504
MgB2,MgB2,,,,SC,,~39 K,,,,,,,,,,FALSE,10.1103/PhysRevB.79.020508
Magnesium diboride thin film,MgB2,Thin Film,500 nm,r-sapphire,SC,Type-II,38.3 K,,,,,,,,,10 T,TRUE,10.1103/PhysRevB.86.024501
MgB2,MgB2,,,,SC,,,,,,,,,,,,FALSE,10.1103/PhysRevLett.99.057001
"Magnesium diboride (pure, thin film)",MgB2,Thin Film,800-1000 Å,4H-SiC,SC,Type-II,39.4 K,,,,,,,,,,TRUE,10.1103/PhysRevB.72.184512
"Magnesium diboride (neutron irradiated, IRR10)",MgB2,Thin Film,2000 Å,4H-SiC,SC,Type-II,41.05 K,,,,,,,,,,TRUE,10.1103/PhysRevB.72.184512
"Magnesium diboride (neutron irradiated, IRR20)",MgB2,Thin Film,2000 Å,4H-SiC,SC,Type-II,40.7 K,,,,,,,,,,TRUE,10.1103/PhysRevB.72.184512
"Magnesium diboride (neutron irradiated, IRR30)",MgB2,Thin Film,2000 Å,4H-SiC,SC,Type-II,36.1 K,,,,,,,,,,TRUE,10.1103/PhysRevB.72.184512
"Magnesium diboride (neutron irradiated, IRR40)",MgB2,Thin Film,2000 Å,4H-SiC,SC,Type-II,17 K,,,,,,,,,,TRUE,10.1103/PhysRevB.72.184512
Magnesium diboride,MgB2,Bulk,,,SC,Type-II,39 K,,,AlB2-type,,,,,Hc1 ≲ 500 Oe,20-30 T,TRUE,10.1103/PhysRevLett.89.087602
"Magnesium diboride (pure, thick film on SiC)",MgB2,Thin Film,340 nm,4H-SiC (0001),SC,,41.8 K,,Hexagonal,,P6/mmm,,,,,,TRUE,10.1103/PhysRevB.71.132512
"Magnesium diboride (pure, thin film on sapphire)",MgB2,Thin Film,80 nm,Sapphire (0001),SC,,39.7 K,,Hexagonal,,P6/mmm,,,,,,TRUE,10.1103/PhysRevB.71.132512
MgB2,MgB2,,,,SC,multiband,,,,,,,,,,,FALSE,10.1103/PhysRevB.108.L180507
MgB2,MgB2,,,,SC,multigap,,,,,,,,,,,FALSE,10.1103/PhysRevB.97.140503
MgB2,MgB2,,,,SC,s-wave,,,,,,,,,,,FALSE,10.1103/PhysRevLett.102.147001
MgB2,MgB2,Bulk,,,SC,Type-II,40 K,,Hexagonal,graphene-like/honeycomb,,3.08,3.08,,,,TRUE,10.1103/PhysRevB.102.144504
MgB2,MgB2,,,,SC,,,,,,,,,,,,TRUE,10.1103/PhysRevLett.94.027001
MgB2,MgB2,Bulk,,,SC,Type-II,,,,,,,,,,,TRUE,10.1103/PhysRevB.73.184511
Magnesium Diboride,MgB2,Bulk,,,SC,Type-II,38 K,,,,,,,,,16 T,TRUE,10.1103/PhysRevLett.98.097002
Magnesium diboride,MgB2,,,,SC,two-band,,,,,,,,,,,,10.1103/PhysRevB.86.064513
