Repository: WyattBunstine/ML_SC_Project

# ML_SC_Project — Chemically and Geometrically Motivated Crystal Graph Neural Networks

This project predicts and screens superconductors from crystal structure. It frames the
problem as a **two-stage hurdle**: first classify whether a material is a superconductor
candidate (SC vs. non-SC), then regress the critical temperature T_c for superconductors.

Two graph-neural-network families are trained and compared:

- a **baseline CGCNN** ([txie-93/cgcnn](https://github.com/txie-93/cgcnn)), and
- an **MPNN** with learned edge features that consumes richer `crystal_graph_v4` graphs
  (this project's contribution).

File: database/superconductor_materials_full.csv (part 109 of 215)
Material_Name,Chemical_Composition,Material_Class,Film_Thickness,Substrate,Material_Type,Superconductor_Type,Superconducting_Transition_Temperature,Pressure,Crystal_Structure,Lattice_Structure,Space_Group,"Lattice_Constant(a)","Lattice_Constant(b)","Lattice_Constant(c)",Lower_Critical_Field,Upper_Critical_Field,Experimental,DOI
Magnesium diboride,MgB2,Bulk,,,SC,Type-II,37 K,,,,,,,,on the order of mT,6 T at 5 K,TRUE,10.1103/PhysRevB.106.224417
MgB2,MgB2,,,,SC,,,,,,,,,,,,FALSE,10.1103/PhysRevB.82.094520
MgB2,MgB2,Bulk,,,SC,,39 K,ambient,Hexagonal,AlB2-type,P6/mmm,,,,,,FALSE,10.1103/PhysRevB.91.174514
Magnesium Diboride,MgB2,Bulk,,,SC,,40 K,,,,,,,,,,FALSE,10.1103/PhysRevB.84.104506
Magnesium diboride,MgB2,Bulk,,,SC,Type-II,39 K,,,,,,,,,,TRUE,10.1103/PhysRevB.70.174513
MgB2,MgB2,Bulk,,,SC,,39 K,,,,,,,,,4 T,FALSE,10.1103/PhysRevB.96.064501
Magnesium Diboride,MgB2,Bulk,,,SC,High-Tc,39 K,ambient,Hexagonal,AlB2-type (planar boron sheets),,,,,,,FALSE,10.1103/PhysRevB.76.214510
Magnesium diboride (undamaged),MgB2,Bulk,,,SC,Type-II,39 K,ambient,Hexagonal,AlB2-type,P6/mmm,3.0876,3.0876,3.5209,,16 T,TRUE,10.1103/PhysRevB.73.134512
"Neutron-irradiated MgB2 (fluence 4.75×10^18 cm^-2, as-damaged)",MgB2,Bulk,,,SC,Type-II,<5 K,ambient,Hexagonal,AlB2-type,P6/mmm,3.0989,3.0989,3.5747,,,TRUE,10.1103/PhysRevB.73.134512
"Neutron-irradiated MgB2 (fluence 4.75×10^18 cm^-2, 24h anneal at 150°C)",MgB2,Bulk,,,SC,Type-II,~12 K,ambient,Hexagonal,AlB2-type,P6/mmm,,,,,2.9 T,TRUE,10.1103/PhysRevB.73.134512
"Neutron-irradiated MgB2 (fluence 4.75×10^18 cm^-2, 24h anneal at 200°C)",MgB2,Bulk,,,SC,Type-II,~20 K,ambient,Hexagonal,AlB2-type,P6/mmm,,,,,4.7 T,TRUE,10.1103/PhysRevB.73.134512
"Neutron-irradiated MgB2 (fluence 4.75×10^18 cm^-2, 24h anneal at 300°C)",MgB2,Bulk,,,SC,Type-II,~28 K,ambient,Hexagonal,AlB2-type,P6/mmm,,,,,7.3 T,TRUE,10.1103/PhysRevB.73.134512
"Neutron-irradiated MgB2 (fluence 4.75×10^18 cm^-2, 24h anneal at 500°C)",MgB2,Bulk,,,SC,Type-II,37.5 K,ambient,Hexagonal,AlB2-type,P6/mmm,,,,,18 T,TRUE,10.1103/PhysRevB.73.134512
"Neutron-irradiated MgB2 (fluence 4.75×10^18 cm^-2, 1000h anneal at 500°C)",MgB2,Bulk,,,SC,Type-II,~38 K,ambient,Hexagonal,AlB2-type,P6/mmm,,,,,18 T,TRUE,10.1103/PhysRevB.73.134512
"Neutron-irradiated MgB2 (fluence 9.50×10^18 cm^-2, as-damaged)",MgB2,Bulk,,,SC,Type-II,<2 K,ambient,Hexagonal,AlB2-type,P6/mmm,3.1017,3.1017,3.5805,,,TRUE,10.1103/PhysRevB.73.134512
"Neutron-irradiated MgB2 (fluence 9.50×10^18 cm^-2, 1000h anneal at 500°C)",MgB2,Bulk,,,SC,Type-II,~37.5 K,ambient,Hexagonal,AlB2-type,P6/mmm,,,,,18-19 T,TRUE,10.1103/PhysRevB.73.134512
"Neutron-irradiated MgB2 (fluence 1.43×10^19 cm^-2, as-damaged)",MgB2,Bulk,,,SC,Type-II,<2 K,ambient,Hexagonal,AlB2-type,P6/mmm,,,,,,TRUE,10.1103/PhysRevB.73.134512
"Neutron-irradiated MgB2 (fluence 1.90×10^19 cm^-2, as-damaged)",MgB2,Bulk,,,SC,Type-II,<2 K,ambient,Hexagonal,AlB2-type,P6/mmm,,,,,,TRUE,10.1103/PhysRevB.73.134512
"MgB2 (He-ion irradiated, cited work)",MgB2,Thin Film,,,SC,Type-II,<5 K (high fluence),ambient,Hexagonal,AlB2-type,P6/mmm,,,,,slight enhancement at low fluence,FALSE,10.1103/PhysRevB.73.134512
MgB2,MgB2,,,,SC,"multigap, two-band",,,,,,,,,,,FALSE,10.1103/PhysRevB.90.180501
Magnesium Diboride,MgB2,Bulk,,,SC,Type-II,38 K,,Hexagonal,,,,,,,"5.2 T (along c-axis, T->0)",TRUE,10.1103/PhysRevLett.89.097001
MgB2,MgB2,Bulk,,,SC,High-Tc,39 K,,Hexagonal,C32 (AlB2-type),,,,,,,FALSE,10.1103/PhysRevB.78.094520
Magnesium diboride,MgB2,,,,SC,,,,,,,,,,,,FALSE,10.1103/PhysRevB.94.224513
Magnesium diboride,MgB2,,,,SC,two-band,,,,,,,,,,,FALSE,10.1103/PhysRevB.101.184501
Magnesium Diboride,MgB2,,,,SC,,40 K,,,,,,,,,,,10.1103/PhysRevB.103.014509
MgB2,MgB2,,,,SC,Type-II,,,,,,,,,,,FALSE,10.1103/PhysRevResearch.2.013125
Magnesium Diboride,MgB2,Bulk,,,SC,,39 K,,,,,,,,,,FALSE,10.1103/PhysRevB.110.184517
MgB2,MgB2,Bulk,,,SC,Type-II,,,,,,,,,,,FALSE,10.1103/PhysRevB.78.184508
Magnesium Diboride,MgB2,Bulk,,,SC,s-wave/High-Tc,39 K,ambient pressure,Hexagonal,,,,,,,,TRUE,10.1103/PhysRevB.100.184511
Magnesium diboride,MgB2,,,,SC,Type-II,39 K,,,,,,,,,,FALSE,10.1103/PhysRevB.71.012514
Magnesium diboride,MgB2,Bulk,,,SC,,,,,,,,,,,,FALSE,10.1103/PhysRevB.77.184521
MgB2,MgB2,Bulk,,,SC,,,,,,,,,,,,,10.1103/PhysRevB.82.064508
MgB2,MgB2,,,,SC,Conventional,,,,,,,,,,,FALSE,10.1103/PhysRevB.83.214515
Magnesium diboride,MgB2,Bulk,,,SC,,40 K,,,,,,,,,,TRUE,10.1103/PhysRevB.74.094519
MgB2,MgB2,Bulk,,,SC,High-Tc,39 K,,,,,,,,,,FALSE,10.1103/PhysRevB.106.214508
Magnesium Diboride,MgB2,,,,SC,Type-II,,ambient pressure,,,,,,,,,FALSE,10.1103/PhysRevB.75.094503
MgB2,MgB2,Bulk,,,SC,,,,,,,,,,,,FALSE,10.1103/PhysRevB.71.214509
MgB2,MgB2,Bulk,,,SC,Type-II,35 K,,,layered,,,,,,18 T (parallel),,10.1103/PhysRevLett.96.037002
MgB2,MgB2,Bulk,,,SC,Type-II,,,,,,,,,,,FALSE,10.1103/PhysRevB.78.224523
Magnesium diboride (sample MB0),MgB2,Bulk,,,SC,Type-II,38.1 K,ambient,,,,,,,,,FALSE,10.1103/PhysRevB.74.184523
Magnesium diboride (sample MB1),MgB2,Bulk,,,SC,Type-II,38.3 K,ambient,,,,,,,,,TRUE,10.1103/PhysRevB.74.184523
Magnesium diboride (sample MB2),MgB2,Bulk,,,SC,Type-II,38.2 K,ambient,,,,,,,,,TRUE,10.1103/PhysRevB.74.184523
Magnesium diboride,MgB2,Bulk,,,SC,High-Tc,40 K,,,,,,,,,,TRUE,10.1103/PhysRevB.76.184113
MgB2,MgB2,Bulk,,,SC,,39 K,,,,,,,,,,TRUE,10.1103/PhysRevB.104.195123
Magnesium diboride,MgB2,Bulk,,,SC,,,,,,,,,,,,FALSE,10.1103/PhysRevB.75.014507
MgB2,MgB2,Thin Film,,,SC,,,,,,,,,,,,FALSE,10.1103/PhysRevB.79.054509
MgB2,MgB2,,,,SC,,,,,,,,,,,,FALSE,10.1103/PhysRevB.98.035433
MgB2,MgB2,Bulk,,,SC,Type-II,,,Hexagonal,AlB2-type,P6/mmm,,,,,Hc2^c ~ 2.5 T; Hc2^ab ~ 16 T,FALSE,10.1103/PhysRevMaterials.7.054802
Magnesium Diboride,MgB2,Bulk,,,SC,,,,,,,,,,,,FALSE,10.1103/PhysRevB.84.214515
Magnesium Diboride,MgB2,Bulk,,,SC,two-gap,,,,,,,,,,,FALSE,10.1103/PhysRevB.83.104511
MgB2,MgB2,,,,SC,two-gap superconductor,,,,,,,,,,,FALSE,10.1103/PhysRevB.82.144527
MgB2,MgB2,,,,SC,,,,,,,,,,,,,10.1103/PhysRevB.110.024507
Magnesium diboride,MgB2,,,,SC,,40 K,,,,,,,,,,,10.1103/PhysRevB.93.214509
MgB2,MgB2,Bulk,,,SC,s-wave,,,,,,,,,,,FALSE,10.1103/PhysRevB.76.144515
MgB2,MgB2,,,,SC,High-Tc,39 K,,Hexagonal,AlB2-type,P6/mmm,,,,,,,10.1103/PhysRevB.105.054427
Magnesium diboride,MgB2,Bulk,,,SC,Type-1.5,,,,,,,,,,,,10.1103/PhysRevB.83.020503
Magnesium diboride,MgB2,Bulk,,,SC,Type-II,39 K,,,,,,,,,,FALSE,10.1103/PhysRevB.75.214512
Magnesium diboride,MgB2,Bulk,,,SC,Type-II,39 K,,,,,,,,,,TRUE,10.1103/PhysRevMaterials.7.014205
MgB2,MgB2,Bulk,,,SC,two-gap,,,,,,,,,,,TRUE,10.1103/PhysRevB.105.024506
"Magnesium Diboride (pristine, L-0)",MgB2,Bulk,,,SC,Type-II,39.1 K,ambient,Hexagonal,AlB2-type,P6/mmm,3.084,3.084,3.522,,,TRUE,10.1103/PhysRevB.73.134518
"Magnesium Diboride (L-1, neutron irradiated)",MgB2,Bulk,,,SC,Type-II,39.1 K,ambient,Hexagonal,AlB2-type,P6/mmm,,,,,,TRUE,10.1103/PhysRevB.73.134518
"Magnesium Diboride (L-2, neutron irradiated)",MgB2,Bulk,,,SC,Type-II,39.1 K,ambient,Hexagonal,AlB2-type,P6/mmm,,,,,,TRUE,10.1103/PhysRevB.73.134518
"Magnesium Diboride (L-3, neutron irradiated)",MgB2,Bulk,,,SC,Type-II,39.1 K,ambient,Hexagonal,AlB2-type,P6/mmm,3.086,3.086,3.526,,,TRUE,10.1103/PhysRevB.73.134518
"Magnesium Diboride (L-4, neutron irradiated)",MgB2,Bulk,,,SC,Type-II,37.0 K,ambient,Hexagonal,AlB2-type,P6/mmm,3.086,3.086,3.527,,,TRUE,10.1103/PhysRevB.73.134518
"Magnesium Diboride (P-0, pristine)",MgB2,Bulk,,,SC,Type-II,39.1 K,ambient,Hexagonal,AlB2-type,P6/mmm,3.084,3.084,3.519,,,TRUE,10.1103/PhysRevB.73.134518
"Magnesium Diboride (P-1, neutron irradiated)",MgB2,Bulk,,,SC,Type-II,38.9 K,ambient,Hexagonal,AlB2-type,P6/mmm,3.083,3.083,3.524,,16.9 T,TRUE,10.1103/PhysRevB.73.134518
"Magnesium Diboride (P-2, neutron irradiated)",MgB2,Bulk,,,SC,Type-II,37.7 K,ambient,Hexagonal,AlB2-type,P6/mmm,3.085,3.085,3.529,,21.0 T,TRUE,10.1103/PhysRevB.73.134518
"Magnesium Diboride (P-3, neutron irradiated)",MgB2,Bulk,,,SC,Type-II,35.9 K,ambient,Hexagonal,AlB2-type,P6/mmm,3.083,3.083,3.525,,26.5 T,TRUE,10.1103/PhysRevB.73.134518
"Magnesium Diboride (P-3.5, neutron irradiated)",MgB2,Bulk,,,SC,Type-II,33.3 K,ambient,Hexagonal,AlB2-type,P6/mmm,3.088,3.088,3.537,,30.2 T,TRUE,10.1103/PhysRevB.73.134518
"Magnesium Diboride (P-3.7, neutron irradiated)",MgB2,Bulk,,,SC,Type-II,27.3 K,ambient,Hexagonal,AlB2-type,P6/mmm,3.088,3.088,3.538,,,TRUE,10.1103/PhysRevB.73.134518
"Magnesium Diboride (P-4, neutron irradiated)",MgB2,Bulk,,,SC,Type-II,23.8 K,ambient,Hexagonal,AlB2-type,P6/mmm,3.088,3.088,3.549,,,TRUE,10.1103/PhysRevB.73.134518
"Magnesium Diboride (P-5, neutron irradiated)",MgB2,Bulk,,,SC,Type-II,11.7 K,ambient,Hexagonal,AlB2-type,P6/mmm,3.095,3.095,3.558,,,TRUE,10.1103/PhysRevB.73.134518
"Magnesium Diboride (P-6, neutron irradiated)",MgB2,Bulk,,,SC,Type-II,9.1 K,ambient,Hexagonal,AlB2-type,P6/mmm,3.093,3.093,3.558,,,TRUE,10.1103/PhysRevB.73.134518
"Magnesium Diboride (P-Cd1, neutron irradiated with Cd shield)",MgB2,Bulk,,,SC,Type-II,39.0 K,ambient,Hexagonal,AlB2-type,P6/mmm,3.084,3.084,3.521,,,TRUE,10.1103/PhysRevB.73.134518
"Magnesium Diboride (P-Cd2, neutron irradiated with Cd shield)",MgB2,Bulk,,,SC,Type-II,38.9 K,ambient,Hexagonal,AlB2-type,P6/mmm,3.086,3.086,3.526,,,TRUE,10.1103/PhysRevB.73.134518
MgB2,MgB2,Bulk,,,SC,multiband,,,,,,,,,,,FALSE,10.1103/PhysRevB.80.140503
Magnesium Diboride,MgB2,,,,SC,,,,,,,,,,,,FALSE,10.1103/PhysRevB.84.054541
Magnesium diboride,MgB2,Bulk,,,SC,,39 K,,Hexagonal,AlB2-type,,,,,,,TRUE,10.1103/PhysRevB.78.064517
Magnesium Diboride,MgB2,,,,SC,Type-II,,,,,,,,,,,FALSE,10.1103/PhysRevB.96.144506
MgB2,MgB2,Bulk,,,SC,,,,,,,,,,,,FALSE,10.1103/PhysRevB.85.060505
Magnesium diboride,MgB2,,,,SC,Type-II,,,,,,,,,,,FALSE,10.1103/PhysRevB.78.092504
Magnesium diboride,MgB2,,,,SC,conventional,,,,,,,,,,,,10.1103/PhysRevLett.95.147002
Magnesium diboride,MgB2,Bulk,,,SC,,,,,,,,,,,,FALSE,10.1103/PhysRevB.85.205135
Magnesium Diboride,MgB2,Bulk/Thin Film,,,SC,Type-II,,ambient,,,,,,,,,FALSE,10.1103/PhysRevX.4.041032
Magnesium Diboride,MgB2,Bulk,,,SC,,,,,,,,,,,,FALSE,10.1103/PhysRevB.87.056504
MgB2,MgB2,Thin Film,,,SC,,,ambient,,,,,,,,,FALSE,10.1103/PhysRevB.87.064504
MgB2,MgB2,Bulk,,,SC,High-Tc,,,,,,,,,,,TRUE,10.1103/PhysRevB.102.195140
Magnesium Diboride,MgB2,,,,SC,,,,,,,,,,,,FALSE,10.1103/PhysRevB.90.094504
Magnesium Diboride,MgB2,Bulk,,,SC,Type-II,36.5 K,ambient pressure,,,,,,,"Temperature dependent (see Fig. 3); nearly isotropic at low temperature, with anisotropy increasing with temperature.","Temperature dependent (see inset of Fig. 3); strongly anisotropic, with anisotropy decreasing as temperature approaches Tc.",TRUE,10.1103/PhysRevLett.92.057001
Magnesium Diboride,MgB2,Thin Film,,,SC,,,,,,,,,,,,FALSE,10.1103/PhysRevB.72.014520
Magnesium Diboride,MgB2,,,,SC,,,,,,,,,,,,FALSE,10.1103/PhysRevB.82.024507
Magnesium Diboride,MgB2,,,,SC,,,,,,,,,,,,FALSE,10.1103/PhysRevLett.100.257004
MgB2,MgB2,,,,SC,,39 K,,,,,,,,,,FALSE,10.1103/PhysRevLett.108.237001
MgB2,MgB2,,,,SC,multiband,,,,,,,,,,,FALSE,10.1103/PhysRevB.80.144507
Magnesium diboride,MgB2,Bulk,,,SC,Type-II,,,,,,,,,,,FALSE,10.1103/PhysRevB.83.014502
Magnesium diboride,MgB2,Bulk,,,SC,,,,,,,,,,,,TRUE,10.1103/PhysRevB.77.092504
MgB2,MgB2,Bulk,,,SC,Type-II,,,,,,,,,,,FALSE,10.1103/PhysRevLett.102.017002
Magnesium Diboride,MgB2,,,,SC,multigap,,,,,,,,,,,,10.1103/PhysRevLett.103.236402
Magnesium Diboride,MgB2,Powder,,,SC,Type-II,39 K,,,,,,,,,,FALSE,10.1103/PhysRevLett.95.197001
MgB2,MgB2,Bulk,,,SC,High-Tc,,ambient,,,,,,,,,,10.1103/PhysRevMaterials.5.054802
Magnesium diboride thin film,MgB2,Thin Film,100 nm,6H-SiC (0001),SC,,40.05 K,,Hexagonal,,,,,3.517 Å,,,TRUE,10.1103/PhysRevB.76.134513
MgB2,MgB2,Bulk,,,SC,BCS,39.0 K,,Hexagonal,AlB2-type,P6/mmm,,,,,,TRUE,10.1103/PhysRevB.105.214517
magnesium diboride,MgB2,Bulk,,,SC,,,,,,,,,,,,,10.1103/PhysRevB.84.014508
Magnesium Diboride,MgB2,,,,SC,,,,,,,,,,,,FALSE,10.1103/PhysRevLett.99.237601
Magnesium diboride,MgB2,,,,SC,,,,,,,,,,,,The Leggett mode has been observed by Raman scattering at 9.2 meV. Planar tunneling junctions have been fabricated.,10.1103/PhysRevB.108.174503
MgB2,MgB2,Bulk,,,SC,,22.9 K,,Hexagonal,AlB2-type,P6/mmm,,,,,,FALSE,10.1103/PhysRevB.111.014104
Magnesium Diboride,MgB2,,,,SC,,,,,,,,,,,,FALSE,10.1103/PhysRevB.81.104522
Magnesium Diboride,MgB2,Bulk,,,SC,s-wave electron-phonon,,,,,,,,,,,,10.1103/PhysRevB.90.144501
Magnesium diboride,MgB2,Bulk,,,SC,Type-II,,,,,,,,,,,"tunneling, point contact, heat capacity measurements, de Haas-van Alphen effect, scanning tunneling microscopy (STM)",10.1103/PhysRevLett.90.177002
MgB2,MgB2,,,,SC,multigap,,,,,,,,,,,FALSE,10.1103/PhysRevB.93.144502
MgB2,MgB2,,,,SC,,,,,,,,,,,,FALSE,10.1103/PhysRevB.79.104515
MgB2,MgB2,Bulk,,,SC,,39 K,,,MgB2-type,,,,,,,TRUE,10.1103/PhysRevB.106.064507
Magnesium Diboride,MgB2,Bulk,,,SC,,,,,,,,,,,,,10.1103/PhysRevB.110.174515
MgB2,MgB2,Bulk,,,SC,,40 K,,Hexagonal,AlB2-type,P6/mmm,,,,,,FALSE,10.1103/PhysRevB.87.174502
Monolayer magnesium diboride,MgB2,Thin Film,Monolayer,,SC,,20 K,,Hexagonal,Honeycomb (monolayer),,,,,,,FALSE,10.1103/PhysRevLett.123.077001
Magnesium Diboride,MgB2,,,,SC,,,,,,,,,,,,FALSE,10.1103/PhysRevB.92.224506
MgB2,MgB2,Bulk,,,SC,Multiband,,,,,,,,,,,,10.1103/PhysRevB.97.064505
MgB2,MgB2,,,,SC,,,,,,,,,,,,FALSE,10.1103/PhysRevResearch.2.023142
MgB2,MgB2,Bulk,,,SC,,,,,,,,,,,"up to 50 T (disordered), 18 T (single crystal)",FALSE,10.1103/PhysRevB.105.144506
Magnesium diboride,MgB2,Bulk,50 um,,SC,Type-II,38 K,ambient,Hexagonal,,,,,,,3.1 T,TRUE,10.1103/PhysRevB.99.144515
Magnesium Diboride,MgB2,Platelet,,,SC,Type-II,,,,,,,,,,,FALSE,10.1103/PhysRevLett.91.167003
Magnesium Diboride,MgB2,,,,SC,,39 K,,Hexagonal,AlB2-type,,,,,,,FALSE,10.1103/PhysRevB.73.184523
Magnesium Diboride,MgB2,,,,SC,,38 K,ambient pressure,Hexagonal,,,,,3.53,,,FALSE,10.1103/PhysRevB.107.134502
Magnesium Diboride,MgB2,Bulk,,,SC,Type-II,,,,,,,,,,,,10.1103/PhysRevB.84.014515
Magnesium diboride,MgB2,Bulk,1.35 mm,,SC,Type-II,38.5 K,,,,,,,,28–48 mT,,TRUE,10.1103/PhysRevB.76.104521
Magnesium diboride,MgB2,Bulk,,,SC,High-Tc,40 K,,,,,,,,,,FALSE,10.1103/PhysRevB.98.140504
Magnesium diboride,MgB2,Bulk,,,SC,,40 K,ambient,,,,,,,,,FALSE,10.1103/PhysRevB.73.094522
MgB2,MgB2,Bulk,,,SC,,39 K,0 GPa,Hexagonal,AlB2-type honeycomb,P6/mmm,,,,,,FALSE,10.1103/PhysRevResearch.3.033192
Magnesium diboride,MgB2,Bulk,,,SC,Type-II,≈ 40 K,,Uniaxial,,,,,,,,FALSE,10.1103/PhysRevLett.94.077004
MgB2,MgB2,,,,SC,Type-II,,,,,,,,,,,FALSE,10.1103/PhysRevB.105.064519
Magnesium diboride,MgB2,,,,SC,,39 K,,,,,,,,,,FALSE,10.1103/PhysRevLett.96.097006
Magnesium Diboride,MgB2,Thin Film,300 nm,Al2O3 (1-102),SC,Type-II,39 K,,,,,,,,,,TRUE,10.1103/PhysRevLett.97.077002
MgB2,MgB2,Bulk,,,SC,,,,,,,,,,,,FALSE,10.1103/PhysRevB.111.024513
Magnesium Diboride,MgB2,,,,SC,Type-II,,,,,,,,,,,FALSE,10.1103/PhysRevLett.112.157001
MgB2,MgB2,Bulk,,,SC,,39 K,,Hexagonal,AlB2-type,,,,,,,FALSE,10.1103/PhysRevB.83.104525
MgB2,MgB2,Bulk,,,SC,multiband,,,,,,,,,,,FALSE,10.1103/PhysRevB.79.174511
MgB2,MgB2,Bulk,,,SC,,,,,,,,,,,,FALSE,10.1103/PhysRevB.102.174503
MgB2,MgB2,Granular,,,SC,Type-II,"7.9-24.3 K, 42.1-47.4 K",,,,,,,,,,FALSE,10.1103/PhysRevB.79.134513
Magnesium diboride,MgB2,,,,SC,,39 K,,,,,,,,,,FALSE,10.1103/PhysRevB.69.212508
Magnesium Diboride,MgB2,Bulk,,,SC,,39 K,,,,,,,,,,FALSE,10.1103/PhysRevB.76.104511
MgB2,MgB2,Bulk,,,SC,,,,,,,,,,,,FALSE,10.1103/PhysRevB.82.014521
MgB2,MgB2,,,,SC,,39 K,,Hexagonal,,,,,,,,,10.1103/PhysRevB.86.060511
Magnesium diboride,MgB2,,,,SC,multiband,,,,,,,,,,,,10.1103/PhysRevB.79.134517
MgB2,MgB2,Bulk,,,SC,multigap,,,,,,,,,,,FALSE,10.1103/PhysRevB.97.094503
MgB2,MgB2,,,,SC,,,,,,,,,,,,FALSE,10.1103/PhysRevLett.101.237003
MgB2,MgB2,Bulk,,,SC,Type-II,,,,,,,,,,,FALSE,10.1103/PhysRevB.70.064516
Magnesium Diboride,MgB2,Thin Film,,,SC,,,,,,,,,,,,FALSE,10.1103/PhysRevB.76.092504
MgB2,MgB2,,,,SC,,,,,,,,,,,,FALSE,10.1103/PhysRevB.100.184509
MgB2,MgB2,Bulk,,,SC,,,ambient,,,,,,,,,FALSE,10.1103/PhysRevB.85.064509
MgB2,MgB2,Bulk,,,SC,conventional,,ambient pressure,,,,,,,,,TRUE,10.1103/PhysRevB.107.L060501
Magnesium diboride (UND3),MgB2,Bulk,,,SC,,39.2 K,,Hexagonal,,,,,,,,TRUE,10.1103/PhysRevB.71.104519
Magnesium diboride (UND4),MgB2,Bulk,,,SC,,39.3 K,,Hexagonal,,,,,,,,TRUE,10.1103/PhysRevB.71.104519
Magnesium diboride (UND5),MgB2,Bulk,,,SC,,39.1 K,,Hexagonal,,,,,,,,TRUE,10.1103/PhysRevB.71.104519
Magnesium diboride (UND6),MgB2,Bulk,,,SC,,39.2 K,,Hexagonal,,,,,,,,TRUE,10.1103/PhysRevB.71.104519
Magnesium diboride (MGA),MgB2,Bulk,,,SC,,37.9 K,,Hexagonal,,,,,,,,TRUE,10.1103/PhysRevB.71.104519
MgB2,MgB2,,,,SC,s-wave,,,,,,,,,,,FALSE,10.1103/PhysRevLett.94.107005
Magnesium Diboride,MgB2,,,,SC,,40 K,,,,,,,,,,FALSE,10.1103/PhysRevLett.102.187003
Magnesium diboride,MgB2,Bulk,,,SC,,,,,,,,,,,,,10.1103/PhysRevB.101.094516
Magnesium diboride thin film,MgB2,Thin Film,300 nm,Al2O3 (r-cut),SC,Type-II,35 K,,,,,,,,,,TRUE,10.1103/PhysRevB.84.094533
Magnesium Diboride,MgB2,Bulk,,,SC,Type-II,,,,,,,,,,,,10.1103/PhysRevB.100.064522
MgB2,MgB2,,,,SC,,,,,,,,,,,,FALSE,10.1103/PhysRevLett.98.057007
Magnesium diboride,MgB2,Bulk,,,SC,two-band superconductor,39 K,,,,,,,,,,,10.1103/PhysRevLett.108.207002
Magnesium Diboride,MgB2,,,,SC,Type-II,,,,,,,,,,,,10.1103/PhysRevB.102.144508
Magnesium diboride,MgB2,,,,SC,Type-II,,,,,,,,,,,,10.1103/PhysRevB.73.220501
MgB2,MgB2,,,,SC,multigap,,,,,,,,,,,FALSE,10.1103/PhysRevLett.102.247002
MgB2,MgB2,Bulk,,,SC,conventional,,ambient pressure,,,,,,,,,TRUE,10.1103/PhysRevB.102.024519
MgB2,MgB2,Bulk,,,SC,Phonon-mediated,39 K,ambient pressure,Hexagonal,hexagonal honeycomb,,,,,,,TRUE,10.1103/PhysRevB.109.054506
Magnesium Diboride,MgB2,Bulk,,,SC,,,,,,,,,,,,,10.1103/PhysRevB.78.174519
MgB2,MgB2,,,,SC,multiband,,,,,,,,,,,,10.1103/PhysRevB.91.035427
Magnesium Diboride,MgB2,Bulk,,,SC,two-gap s-wave,,,,,,,,,,,FALSE,10.1103/PhysRevB.80.100502
Magnesium diboride,MgB2,Bulk,,,SC,,39 K,30 kbar,Hexagonal,,,3.0828,3.0828,3.5186,,,TRUE,10.1103/PhysRevB.75.174508
MgB2,MgB2,Bulk,,,SC,,,,,,,,,,,,FALSE,10.1103/PhysRevB.83.174520
Magnesium diboride nanowire,MgB2,Nanowire,,,SC,,,,,,,,,,,,FALSE,10.1103/PhysRevB.75.020501
Ultrathin MgB2,MgB2,Thin Film,Ultrathin,,SC,,,,,graphenelike boron layers,,,,,,,TRUE,10.1103/PhysRevB.102.075431
MgB2,MgB2,,,,SC,,,,,,,,,,,,FALSE,10.1103/PhysRevB.98.054509
MgB2,MgB2,,,,SC,,,,,,,,,,,,FALSE,10.1103/PhysRevLett.106.137001
Magnesium diboride,MgB2,Bulk,,,SC,,,,Hexagonal,,,,,,,,FALSE,10.1103/PhysRevB.79.245123
MgB2,MgB2,,,,SC,two gap superconductor,,,,,,,,,,,FALSE,10.1103/PhysRevLett.119.077001
Magnesium diboride,MgB2,,,,SC,,,,,,,,,,,,FALSE,10.1103/PhysRevB.94.094503
Magnesium Diboride,MgB2,Single Crystal,,,SC,Type-II,40 K,,,,,,,,,"3.5 T (c-axis), 19 T (ab-plane), 0.3-0.4 T (pi-band crossover)",TRUE,10.1103/PhysRevLett.89.257001
Magnesium diboride,MgB2,Thin Film,t_sup < 1/q ~ 1/k_F,Bi2Se3,SC,BCS-type,"39 K (experimental), 23 K (ab initio, kappa=0), ~100 K (theoretical, kappa=1.3)",ambient,,,,,,,,,FALSE,10.1103/PhysRevB.107.184518
Magnesium Diboride,MgB2,Bulk,,,SC,Type-II,39 K,,,,,,,,,"2.8 T (for H // c, at low T)",TRUE,10.1103/PhysRevB.70.224513
MgB2,MgB2,,,,SC,,,,,,,,,,,,FALSE,10.1103/PhysRevMaterials.1.044805
Magnesium diboride,MgB2,,,,SC,,39 K,,,,,,,,,,FALSE,10.1103/PhysRevLett.111.157002
"Magnesium Diboride (4 nm, C-face SiC)",MgB2,Thin Film,4 nm,C-terminated 6H-SiC(0001),SC,,33.6 K,,Hexagonal,,,,,,,,TRUE,10.1103/PhysRevMaterials.7.014803
"Magnesium Diboride (9 nm, C-face SiC)",MgB2,Thin Film,9 nm,C-terminated 6H-SiC(0001),SC,,37.5 K,,Hexagonal,,,,,,,,TRUE,10.1103/PhysRevMaterials.7.014803
"Magnesium Diboride (16 nm, C-face SiC)",MgB2,Thin Film,16 nm,C-terminated 6H-SiC(0001),SC,,39.4 K,,Hexagonal,,,,,,,,TRUE,10.1103/PhysRevMaterials.7.014803
"Magnesium Diboride (22 nm, C-face SiC)",MgB2,Thin Film,22 nm,C-terminated 6H-SiC(0001),SC,,39.8 K,,Hexagonal,,,,,,,,TRUE,10.1103/PhysRevMaterials.7.014803
"Magnesium Diboride (4 nm, Si-face SiC)",MgB2,Thin Film,4 nm,Si-terminated 6H-SiC(0001),SC,,35.4 K,,Hexagonal,,,,,,,,TRUE,10.1103/PhysRevMaterials.7.014803
"Magnesium Diboride (9 nm, Si-face SiC)",MgB2,Thin Film,9 nm,Si-terminated 6H-SiC(0001),SC,,37.8 K,,Hexagonal,,,,,,,,TRUE,10.1103/PhysRevMaterials.7.014803
"Magnesium Diboride (16 nm, Si-face SiC)",MgB2,Thin Film,16 nm,Si-terminated 6H-SiC(0001),SC,,39.2 K,,Hexagonal,,,,,,,,TRUE,10.1103/PhysRevMaterials.7.014803
"Magnesium Diboride (22 nm, Si-face SiC)",MgB2,Thin Film,22 nm,Si-terminated 6H-SiC(0001),SC,,40.6 K,,Hexagonal,,,,,,,,TRUE,10.1103/PhysRevMaterials.7.014803
Magnesium diboride,MgB2,Bulk,,,SC,Type-II,39.0 ± 0.5 K,,,,,,,,,,TRUE,10.1103/PhysRevB.82.104506
MgB2,MgB2,,,,SC,,,,,,,,,,,,FALSE,10.1103/PhysRevB.91.104506
Magnesium diboride,MgB2,Thin Film,100 nm,c-cut sapphire,SC,Type-II,36 K,,,,,,,,,9 T (parallel to ab-plane at 4.2 K); 3 T (parallel to c-axis at 4.2 K),TRUE,10.1103/PhysRevB.72.024542
Magnesium Diboride,MgB2,Bulk,,,SC,,,,,,,,,,,,FALSE,10.1103/PhysRevB.96.054517
MgB2,MgB2,Bulk,,,SC,,,,,,,,,,,,FALSE,10.1103/PhysRevB.89.024508
Magnesium diboride,MgB2,,,,SC,,,ambient,Hexagonal,,,,,,,,FALSE,10.1103/PhysRevLett.96.217002
MgB2,MgB2,Bulk,,,SC,conventional,40 K,ambient pressure,,,,,,,,,FALSE,10.1103/PhysRevB.109.014502
MgB2,MgB2,,,,SC,two-band,39 K,,,,,,,,,,FALSE,10.1103/PhysRevB.83.054517
Magnesium Diboride,MgB2,Bulk,,,SC,,,,,,,,,,,,,10.1103/PhysRevB.75.054508
Magnesium Diboride,MgB2,,,,SC,,34.1 K,,,,,,,,,,FALSE,10.1103/PhysRevLett.94.037004
MgB2,MgB2,Powder,,,SC,,39 K,,,,,,,,,,TRUE,10.1103/PhysRevB.86.054511
Magnesium diboride,MgB2,Bulk,,,SC,,39.1 K,,,,,,,,Hc1x = 9.8 x 10^4 Oe,Hc2z = 11.5 x 10^2 Oe,TRUE,10.1103/PhysRevLett.94.247001
MgB2 (cited literature),MgB2,,,,SC,BCS,,,,,,,,,,,FALSE,10.1103/PhysRevB.74.094509
Magnesium Diboride,MgB2,Bulk,,,SC,Type-II,38 K,,,,,,,,,3.1 T,TRUE,10.1103/PhysRevLett.111.107002
Magnesium Diboride,MgB2,,,,SC,High-Tc,39 K,,,,,,,,,,FALSE,10.1103/PhysRevLett.100.097002
MgB2,MgB2,Bulk,,,SC,Layer-type,,,,Layer-type,,,,,,,,10.1103/PhysRevB.107.L100501
Magnesium diboride,MgB2,Bulk,,,SC,,40 K,,,,,,,,,,FALSE,10.1103/PhysRevB.79.140501
Bulk Magnesium Diboride,MgB2,Bulk,,,SC,,,,,,,,,,,,FALSE,10.1103/PhysRevB.87.064510
Magnesium diboride,MgB2,Bulk,,,SC,Type-II,39.0 K,,Hexagonal,AlB2-type,P6/mmm,3.085,3.085,3.525,,,TRUE,10.1103/PhysRevB.71.144505
Magnesium Diboride,MgB2,,,,SC,,,,,,,,,,,,FALSE,10.1103/PhysRevB.91.214516
Magnesium Diboride,MgB2,Bulk,,,SC,Type-II,38.3 K,ambient,,,,,,,,,TRUE,10.1103/PhysRevLett.95.097005
Magnesium Diboride,MgB2,Bulk,,,SC,Type-II,,,,,,,,,,,TRUE,10.1103/PhysRevB.74.184521
MgB2,MgB2,Bulk,,,SC,High-Tc,,,,,,,,,,,TRUE,10.1103/PhysRevB.95.134506
Magnesium Diboride,MgB2,,,,SC,,40 K,,,,,,,,,,FALSE,10.1103/PhysRevB.81.020501
MgB2,MgB2,Bulk,,,SC,,40 K,,,,,,,,,,FALSE,10.1103/PhysRevLett.93.237005
Magnesium diboride,MgB2,,,,SC,conventional,,,,,,,,,,,,10.1103/PhysRevB.98.094514
MgB2 (thin film),MgB2,Thin Film,,,SC,Type-II,,,,,,,,,,>40 T,FALSE,10.1103/PhysRevLett.91.027002
Magnesium Diboride,MgB2,,,,SC,,,,,,,,,,,,FALSE,10.1103/PhysRevB.90.140508
MgB2,MgB2,,,,SC,High-Tc,,,,,,,,,,,,10.1103/PhysRevB.85.224532
Magnesium diboride,MgB2,,,,SC,,,,,,,,,,,,FALSE,10.1103/PhysRevLett.126.106801
Magnesium Diboride,MgB2,,,,SC,,,,,,,,,,,,FALSE,10.1103/PhysRevLett.102.117004
MgB2,MgB2,Bulk,,,SC,,,,,,,,,,,,FALSE,10.1103/PhysRevLett.120.037002
Magnesium diboride,MgB2,Bulk,,,SC,Type-II,38.5 K,,Hexagonal,AlB2-type,P6/mmm,,,,,,TRUE,10.1103/PhysRevB.73.174509
Magnesium Diboride,MgB2,Bulk,,,SC,multiband gap,,,,,,,,,,,FALSE,10.1103/PhysRevLett.102.147004
MgB2,MgB2,,,,SC,,,,,,,,,,,,FALSE,10.1103/PhysRevB.96.134512
Magnesium diboride,MgB2,,,,SC,,,,,,,,,,,,,10.1103/PhysRevB.81.205105
MgB2,MgB2,,,,SC,low-Tc,,,,,,,,,,,FALSE,10.1103/PhysRevB.89.064507
Bulk MgB2,MgB2,Bulk,,,SC,"anisotropic, High-Tc",39 K,,,,,,,,,,TRUE,10.1103/PhysRevB.103.064510
Monolayer MgB2,MgB2,Thin Film,Monolayer,,SC,High-Tc,"20 K (unstrained), 53 K (strained), 67 K (hydrogen passivated)",,,,,,,,,,FALSE,10.1103/PhysRevB.103.064510
MgB2,MgB2,,,,SC,,,,,,,,,,,,FALSE,10.1103/PhysRevB.91.214506
MgB2,MgB2,Bulk,,,SC,,39 K,,,,,,,,,,FALSE,10.1103/PhysRevB.81.054510
Magnesium diboride,MgB2,Bulk,,,SC,,39 K,,,,,,,,,25 T,TRUE,10.1103/PhysRevB.107.174516
two-dimensional Magnesium diboride,MgB2,Thin Film,2ML,,SC,,39 K,,,,,,,,,650 T,FALSE,10.1103/PhysRevB.107.174516
Magnesium Diboride,MgB2,,,,SC,Type-II,,ambient,,,,,,,,,TRUE,10.1103/PhysRevB.110.186501
MgB2,MgB2,,,,SC,,,,,,,,,,,,FALSE,10.1103/PhysRevB.93.094519
Magnesium Diboride,MgB2,Bulk,,,SC,,,,,,,,,,,,FALSE,10.1103/PhysRevB.71.174511
Magnesium Diboride Thin Film (S1),MgB2,Thin Film,30 nm,Silicon Nitride (SiN),SC,Type-II,30.6 K,,,,,,,,,,TRUE,10.1103/PhysRevB.77.064516
Magnesium Diboride Thin Film (S2),MgB2,Thin Film,100 nm,Silicon Nitride (SiN),SC,Type-II,,,,,,,,,,,TRUE,10.1103/PhysRevB.77.064516
Magnesium diboride,MgB2,Bulk,,,SC,Type-1.5,,,,,,,,,,,,10.1103/PhysRevB.84.214505
Magnesium Diboride,MgB2,,,,SC,,,,,,,,,,,,FALSE,10.1103/PhysRevB.82.144532
Magnesium diboride,MgB2,Bulk,,,SC,Type-II/multiband,,,,,,,,,,,FALSE,10.1103/PhysRevB.93.174503
Magnesium diboride,MgB2,Bulk,,,SC,Type-II,39 K,,,,,,,,,"3.5 T (c-axis), 17 T (ab-plane), as high as 43 T (film)",FALSE,10.1103/PhysRevB.81.214514
"Magnesium diboride (single crystal, clean limit)",MgB2,Bulk,,,SC,Type-1.5,39 K,,,,,,,,,"3.5 T (c-axis), 17 T (ab-plane)",FALSE,10.1103/PhysRevB.81.214514
Magnesium diboride (film),MgB2,Thin Film,,,SC,Type-II,39 K,,,,,,,,,as high as 43 T,FALSE,10.1103/PhysRevB.81.214514
Magnesium diboride (irradiated sample),MgB2,Bulk,,,SC,Type-II,,,,,,,,,,,FALSE,10.1103/PhysRevB.81.214514
Magnesium diboride,MgB2,Thin Film,0.5 μm,,SC,Type-II,39 K,,,,,,,,,,FALSE,10.1103/PhysRevB.84.054537
MgB2,MgB2,Bulk,,,SC,,,Ambient,,,,,,,,,FALSE,10.1103/PhysRevB.92.054505
Magnesium Diboride,MgB2,Bulk,,,SC,Type-II,,,,,,,,,,,FALSE,10.1103/PhysRevLett.106.107002
Magnesium diboride,MgB2,Bulk,,,SC,,40 K,,,,,,,,,,,10.1103/PhysRevB.87.134511
MgB2,MgB2,,,,SC,intraband-dominated multiband,,,,,,,,,,,,10.1103/PhysRevB.88.214508
Magnesium diboride,MgB2,,,,SC,two-gap superconductor,,,,,,,,,,,,10.1103/PhysRevB.99.224510
MgB2,MgB2,Bulk,,,SC,High-Tc,39 K,,,,,,,,,,TRUE,10.1103/PhysRevB.75.144506
Magnesium Diboride,MgB2,,,,SC,,39 K,,,,,,,,,,TRUE,10.1103/PhysRevLett.89.129703
Compacted MgB2,MgB2,Compacted powder,,,SC,Type-II,30 K,,,,,,,,,,TRUE,10.1103/PhysRevB.86.104502
MgB2,MgB2,,,,SC,,,,,,,,,,,,FALSE,10.1103/PhysRevB.87.134502
MgB2,MgB2,,,,SC,electron-phonon-mediated,,,,,,,,,,,FALSE,10.1103/PhysRevB.92.195122
MgB2,MgB2,,,,SC,,,,,,,,,,,,FALSE,10.1103/PhysRevResearch.4.013188
Magnesium Diboride,MgB2,Bulk,,,SC,Multiband,,,,,,,,,,,FALSE,10.1103/PhysRevB.105.094508
Magnesium diboride,MgB2,Bulk,,,SC,Type-II,,,,,,,,,0.11 T,"2.9 T (along c direction, at low T)",TRUE,10.1103/PhysRevB.73.184513
MgB2,MgB2,,,,SC,,,,,,,,,,,2.5 T,FALSE,10.1103/PhysRevB.71.024520
Magnesium Diboride,MgB2,Bulk,,,SC,Type-II,~39 K,ambient,,,,,,,,Hc2^c(0) ~ 25 kOe; Hc2^ab(0) ~ 160 kOe,TRUE,10.1103/PhysRevB.71.144512
Magnesium Diboride,MgB2,Bulk,,,SC,,39.5 K,,,,,,,,,,FALSE,10.1103/PhysRevB.71.054501
Magnesium Diboride (off-diagonal coupling halved),MgB2,Bulk,,,SC,,38.5 K,,,,,,,,,,FALSE,10.1103/PhysRevB.71.054501
MgB2,MgB2,Bulk,,,SC,,39 K,0 GPa,,Covalent honeycomb boron layers,,,,,,,TRUE,10.1103/PhysRevResearch.5.043114
MgB2 (film),MgB2,Thin Film,,,SC,,,,,,,,,,,,FALSE,10.1103/PhysRevB.87.104510
MgB2,MgB2,,,,SC,two-gap,,,,,,,,,,,FALSE,10.1103/PhysRevB.78.014502
MgB2,MgB2,,,,SC,,,,,,,,,,,,FALSE,10.1103/PhysRevB.111.094511
MgB2,MgB2,,,,SC,,,,,,,,,,,,FALSE,10.1103/PhysRevLett.134.116001
Magnesium diboride,MgB2,Single Crystal,200 nm,,SC,Type-II,39 K,,Hexagonal,,P6/mmm (No. 191),3.086 Å,3.086 Å,3.542 Å,,,TRUE,10.1103/PhysRevB.91.054505
"Magnesium diboride (neutron diffraction, cited)",MgB2,Thin plates,,,SC,Type-II,39 K,,Hexagonal,,P6/mmm (No. 191),3.086 Å,3.086 Å,3.542 Å,,,FALSE,10.1103/PhysRevB.91.054505
MgB2 (polycrystalline),MgB2,Bulk,,,SC,Type-II,"39 K, 37 K",ambient,,,,,,,"300 Oe, 320 Oe",125 kOe,FALSE,10.1103/PhysRevB.108.155146
MgB2 (single crystal),MgB2,Bulk,,,SC,Type-II,"38.6 K, 37.9 K, 38.8 K",ambient,,,,,,,"220 Oe, 450 Oe (∥ab); 630 Oe, 534 Oe (∥c)","198 kOe, 136 kOe (∥ab); 77 kOe, 34 kOe (∥c)",FALSE,10.1103/PhysRevB.108.155146
MgB2,MgB2,,,,SC,,,,,,,,,,,,FALSE,10.1103/PhysRevLett.99.116402
MgB2,MgB2,,,,SC,Multiband,,,,,,,,,,,,10.1103/PhysRevB.105.104504
MgB2,MgB2,Bulk,,,SC,,,,,,,,,,,,FALSE,10.1103/PhysRevB.71.134526
Magnesium Diboride,MgB2,Thin Film,,,SC,,41 K,,,,,,,,,,TRUE,10.1103/PhysRevLett.119.097002
Magnesium diboride,MgB2,,,,SC,,,,,,,,,,,,FALSE,10.1103/PhysRevB.82.014531
Magnesium diboride,MgB2,,,,SC,,39 K,,,,,,,,,,,10.1103/PhysRevB.72.052508
Magnesium diboride,MgB2,,,,SC,Type-1.5,,,,,,,,,,,FALSE,10.1103/PhysRevB.91.014510
Magnesium Diboride,MgB2,,,,SC,,,,,,,,,,,,FALSE,10.1103/PhysRevB.79.144528
MgB2,MgB2,Bulk,,,SC,,39 K,,,,,,,,,,TRUE,10.1103/PhysRevMaterials.3.084802
MgB2,MgB2,,,,SC,,,,,,,,,,,,FALSE,10.1103/PhysRevB.80.060502
MgB2,MgB2,,,,SC,,40 K,,,,,,,,,,FALSE,10.1103/PhysRevB.84.104111
Magnesium Diboride,MgB2,,,,SC,,,,,,,,,,,,,10.1103/PhysRevLett.92.107008
Magnesium Diboride,MgB2,Bulk,,,SC,,39.4 K,,,,,,,,,,FALSE,10.1103/PhysRevB.72.024504
"Magnesium Diboride (interband scattering, Γ = 10 cm−1)",MgB2,Bulk,,,SC,,38.1 K,,,,,,,,,,FALSE,10.1103/PhysRevB.72.024504
"Magnesium Diboride (interband scattering, Γ = 23.8 cm−1)",MgB2,Bulk,,,SC,,36.9 K,,,,,,,,,,FALSE,10.1103/PhysRevB.72.024504
"Magnesium Diboride (interband scattering, Γ = 40 cm−1)",MgB2,Bulk,,,SC,,35.5 K,,,,,,,,,,FALSE,10.1103/PhysRevB.72.024504
"Magnesium Diboride (interband scattering, Γ = 64.4 cm−1)",MgB2,Bulk,,,SC,,34.0 K,,,,,,,,,,FALSE,10.1103/PhysRevB.72.024504
"Magnesium Diboride (interband scattering, Γ = 100 cm−1)",MgB2,Bulk,,,SC,,32.5 K,,,,,,,,,,FALSE,10.1103/PhysRevB.72.024504
"Magnesium Diboride (interband scattering, Γ = 196 cm−1)",MgB2,Bulk,,,SC,,30.1 K,,,,,,,,,,FALSE,10.1103/PhysRevB.72.024504
"Magnesium Diboride (interband scattering, Γ = 1000 cm−1)",MgB2,Bulk,,,SC,,26.6 K,,,,,,,,,,FALSE,10.1103/PhysRevB.72.024504
MgB2,MgB2,,,,SC,Type-II,,,,,,,,,,,FALSE,10.1103/PhysRevLett.99.047001
Magnesium Diboride (MgB2) Thin Film,MgB2,Thin Film,300 nm,Al2O3 (1-102),SC,,,,,,,,,,,,TRUE,10.1103/PhysRevX.2.011007
Magnesium diboride,MgB2,,,,SC,Type-1.5,,,,,,,,,,,FALSE,10.1103/PhysRevB.100.064503
MgB2,MgB2,,,,SC,,,,,,,,,,,,,10.1103/PhysRevB.78.075116
Magnesium Diboride,MgB2,,,,SC,,,,,,,,,,,,FALSE,10.1103/PhysRevB.87.064512
Magnesium diboride,MgB2,Bulk,,,SC,,,,,,,,,,,,FALSE,10.1103/PhysRevLett.97.237002
Magnesium diboride,MgB2,Thin Film,0.5 μm,Sapphire,SC,,40 K,,,,,,,,,,TRUE,10.1103/PhysRevB.76.024510
MgB2,MgB2,Bulk,,,SC,,,,,,,,,,,,,10.1103/PhysRevB.81.104510
Magnesium Diboride,MgB2,Bulk,,,SC,,39 K,,,,,,,,,,,10.1103/PhysRevB.100.174513
Magnesium diboride,MgB2,,,,SC,,,,,,,,,,,,FALSE,10.1103/PhysRevB.86.104506
Magnesium diboride (bulk),MgB2,Bulk,,,SC,,39 K,,Hexagonal,AlB2-type,,3.083,3.083,3.521,,,FALSE,10.1103/PhysRevB.74.094501
"Magnesium diboride (ultrathin film, 2 layers, Mg...B covering, δ=0.5 Å)",MgB2,Thin Film,7.0 Å,Mg(0001),SC,,"severely reduced from bulk, value not specified",,Hexagonal,AlB2-type,,3.083,3.083,3.521,,,FALSE,10.1103/PhysRevB.74.094501
"Magnesium diboride (ultrathin film, 10 layers, Mg...B covering, δ=0.5 Å)",MgB2,Thin Film,35.2 Å,Mg(0001),SC,,"slightly below bulk, value not specified",,Hexagonal,AlB2-type,,3.083,3.083,3.521,,,FALSE,10.1103/PhysRevB.74.094501
Magnesium Diboride (Gold-coated film),MgB2,Thin Film,,,SC,,,,,,,,,,,,FALSE,10.1103/PhysRevB.74.220511
MgB2,MgB2,Bulk,,,SC,Multiband/Type-II,,,,,,,,,,,FALSE,10.1103/PhysRevLett.117.016601
MgB2,MgB2,,,,SC,,,,,,,,,,,,FALSE,10.1103/PhysRevB.88.224518
MgB2,MgB2,,,,SC,,,,,,,,,,,,FALSE,10.1103/PhysRevB.93.064510
Magnesium diboride,MgB2,Bulk,,,SC,,39 K,,,,,,,3.52,,,TRUE,10.1103/PhysRevLett.97.176402
Magnesium Diboride,MgB2,Bulk,,,SC,,,,,,,,,,,,FALSE,10.1103/PhysRevB.79.014519
MgB2,MgB2,,,,SC,phonon-mediated,39 K,,,,,,,,,,FALSE,10.1103/PhysRevB.82.174509
Magnesium diboride,MgB2,,,,SC,High-Tc,39 K,,,,,,,,,,FALSE,10.1103/PhysRevB.93.085130
Magnesium diboride,MgB2,Bulk,,,SC,,37 K,,,,,,,,,,TRUE,10.1103/PhysRevB.75.214508
Magnesium Diboride,MgB2,Bulk,,,SC,Type-II,38.6 K,,Hexagonal,AlB2-type,P6/mmm,,,,,3.5 T,TRUE,10.1103/PhysRevB.71.174506
Magnesium Diboride,MgB2,,,,SC,multiband,,,,,,,,,,,FALSE,10.1103/PhysRevB.100.064510
Magnesium diboride,MgB2,Thin Film,0.5 µm,,SC,Type-II,39 K,,,,,,,,,,FALSE,10.1103/PhysRevB.93.174511
Magnesium Diboride,MgB2,,,,SC,"Type-II, multiband",,,,,,,,,,,FALSE,10.1103/PhysRevB.107.064509
Magnesium diboride,MgB2,Bulk,,,SC,conventional/Type-II,39 K,ambient,,,,,,,,,TRUE,10.1103/PhysRevB.104.024503
Magnesium Diboride (irradiated sample 1),MgB2,Thin Film,,,SC,Type-II,26 K,,,,,,,,,,TRUE,10.1103/PhysRevB.82.134512
Magnesium Diboride (irradiated sample 2),MgB2,Thin Film,,,SC,Type-II,20.5 K,,,,,,,,,,TRUE,10.1103/PhysRevB.82.134512
Magnesium Diboride (irradiated sample 3),MgB2,Thin Film,,,SC,Type-II,17 K,,,,,,,,,,TRUE,10.1103/PhysRevB.82.134512
Magnesium Diboride (irradiated sample 4),MgB2,Thin Film,,,SC,Type-II,12.5 K,,,,,,,,,,TRUE,10.1103/PhysRevB.82.134512
Magnesium Diboride (irradiated sample 5),MgB2,Thin Film,,,SC,Type-II,7.5 K,,,,,,,,,,TRUE,10.1103/PhysRevB.82.134512
Magnesium Diboride,MgB2,Bulk,,,SC,,,,,,,,,,,,FALSE,10.1103/PhysRevB.79.220508
"Magnesium diboride (as-grown film, MgB2-21A)",MgB2,Thin Film,380 nm,c-cut sapphire,SC,,39 K,,,,,,,,,,TRUE,10.1103/PhysRevB.71.104514
"Magnesium diboride (ion-milled film, MgB2-21I)",MgB2,Thin Film,320 nm,c-cut sapphire,SC,,36.3 K,,,,,,,,,,TRUE,10.1103/PhysRevB.71.104514
"Magnesium diboride (c-axis oriented film, Jin et al.)",MgB2,Thin Film,,,SC,,,,,,,,,,,,FALSE,10.1103/PhysRevB.71.104514
MgB2,MgB2,,,,SC,,,,,,,,,,,,FALSE,10.1103/PhysRevB.106.104510
Magnesium diboride,MgB2,Bulk,,,SC,multiband,,,,,,,,,,,TRUE,10.1103/PhysRevB.108.214508
Magnesium Diboride,MgB2,Bulk,,,SC,,39.3 K,Ambient,Hexagonal,MgB2-type,,3.086,3.086,3.524,,,FALSE,10.1103/PhysRevB.104.134510
"Magnesium Diboride (strained, 110 Kbar)",MgB2,Bulk,,,SC,,48.9 K,110 Kbar,Hexagonal,MgB2-type,,3.104,3.104,3.640,,,FALSE,10.1103/PhysRevB.104.134510
MgB2,MgB2,,,,SC,,,,,,,,,,,,FALSE,10.1103/PhysRevB.87.224507
Magnesium Diboride,MgB2,Bulk,,,SC,two-band,,,,,,,,,,,"tunneling spectroscopy, point contact spectroscopy, heat-capacity measurements",10.1103/PhysRevB.82.104521
MgB2,MgB2,Film,,,SC,,,,,,,,,,,,FALSE,10.1103/PhysRevMaterials.7.L071801
MgB2,MgB2,,,,SC,,,,,,,,,,,,FALSE,10.1103/PhysRevB.74.220502
MgB2,MgB2,,,,SC,two-band,,,,,,,,,,,FALSE,10.1103/PhysRevLett.117.097003
Magnesium diboride (Film 1),MgB2,Thin Film,0.5 µm,SrTiO3 (111),SC,Type-II,37 K,Ambient,Hexagonal,AlB2-type,P6/mmm,,,,,B_c2' = 0.45 T/K,TRUE,10.1103/PhysRevB.70.064503
Magnesium diboride (Film 2),MgB2,Thin Film,0.4 µm,Al2O3 (0001),SC,Type-II,35.5 K,Ambient,Hexagonal,AlB2-type,P6/mmm,,,,,,TRUE,10.1103/PhysRevB.70.064503
Magnesium diboride (Bulk),MgB2,Bulk,,,SC,Type-II,,Ambient,Hexagonal,AlB2-type,P6/mmm,,,,,,TRUE,10.1103/PhysRevB.70.064503
Magnesium diboride,MgB2,Bulk,,,SC,two-band,,,,,,,,,,,,10.1103/PhysRevB.83.144519
Magnesium Diboride,MgB2,Single Crystal,,,SC,,38.1-38.3 K,,,,,,,,,"25 T (thin films), ~9 T (single crystal, along c-axis)",TRUE,10.1103/PhysRevLett.90.197001
Magnesium Diboride,MgB2,Bulk,,,SC,,39.4 K,0 GPa,Hexagonal,,,3.083,3.083,3.521,,,FALSE,10.1103/PhysRevB.73.024509
"Magnesium Diboride (strained, thin film on SiC)",MgB2,Thin Film,,SiC,SC,,41.3 K,0 GPa,Hexagonal,,,,,,,,TRUE,10.1103/PhysRevB.73.024509
"Magnesium Diboride (strained, thin film on AlN)",MgB2,Thin Film,,AlN,SC,,42.2 K,0 GPa,Hexagonal,,,,,,,,FALSE,10.1103/PhysRevB.73.024509
Magnesium Diboride,MgB2,Bulk,,,SC,,,,Hexagonal,AlB2-type,,,,,,,TRUE,10.1103/PhysRevLett.106.087002
Magnesium Diboride,MgB2,,,,SC,,18.6 K,ambient,,layered,,,,,,,FALSE,10.1103/PhysRevB.108.064511
Magnesium diboride,MgB2,,,,SC,two-band,,,,,,,,,,,,10.1103/PhysRevB.97.104505
MgB2,MgB2,,,,SC,,,,,,,,,,,,FALSE,10.1103/PhysRevB.79.132505
MgB2,MgB2,Thin Film,,,SC,,,,,,,,,,,,FALSE,10.1103/PhysRevLett.131.027001
MgB2,MgB2,,,,SC,,,,,,,,,,,,FALSE,10.1103/PhysRevLett.95.247005
MgB2,MgB2,Bulk,,,SC,Type-II,39-40 K,,,,,3.0892 Å,3.0892 Å,3.5300 Å,,,TRUE,10.1016/j.cryogenics.2022.103472
MgB2,MgB2,Bulk,,,SC,Type-II,39.0,,,,,,,,,3.1,FALSE,10.1016/j.physc.2012.08.005
MgB2,MgB2,Bulk,,,SC,Type-II,38K,,,,,,,,,,TRUE,10.1016/j.phpro.2012.03.438
MgB2,MgB2,Bulk,,,SC,Type-II,38.20 K,Ambient,,,,,,,,,TRUE,10.1016/j.physc.2006.04.038
Magnesium Diboride,MgB2,Bulk,,,SC,Type-II,39 K,,,,,,,,,,TRUE,10.1016/j.nima.2017.10.051
MgB2,MgB2,Bulk,,,SC,High-Tc,35.30,,Hexagonal,,,3.0784,3.0784,3.5218,,,TRUE,10.1016/j.cryogenics.2020.103205
Pure MgB2,MgB2,Bulk,,,SC,Type-II,36.6 K,,,,,3.0847 Å,,3.5236 Å,,,TRUE,10.1016/j.physc.2008.10.005
Acetone Doped MgB2,MgB2,Bulk,,,SC,Type-II,32.08 K,,,,,3.081 Å,,3.533 Å,,,TRUE,10.1016/j.physc.2008.10.005
Acetone Doped MgB2,MgB2,Bulk,,,SC,Type-II,35.04 K,,,,,3.0770 Å,,3.529 Å,,9.4 T,TRUE,10.1016/j.physc.2008.10.005
Acetone Doped MgB2,MgB2,Bulk,,,SC,Type-II,34.90 K,,,,,3.0751 Å,,3.528 Å,,,TRUE,10.1016/j.physc.2008.10.005
Magnesium Diboride,MgB2,Bulk,,,SC,High-Tc,39 K,,,,,,,,,,FALSE,10.1016/j.physb.2010.08.055
MgB2,MgB2,Bulk,,,SC,High-Tc,39 K,,,,,,,,,,TRUE,10.1016/j.mseb.2009.08.008
Magnesium Diboride,MgB2,Bulk,,,SC,Type-II,39 K,,Hexagonal,Hexagonal,P6/mmm,3.086 Å,3.086 Å,3.524 Å,,,FALSE,10.1016/j.physe.2010.07.023
MgB2,MgB2,Bulk,,,SC,High-Tc,40 K,,Hexagonal,,,,,,,,FALSE,10.1016/j.physc.2007.01.006
MgB2,MgB2,Bulk,,,SC,High-Tc,20.0 K,0,,,,,,,,,FALSE,10.1016/j.mtphys.2023.101144
MgB2,MgB2,Thin Film,,,SC,BCS-type,39 K,,,,,,,,,,FALSE,10.1016/j.physb.2009.08.070
MgB2,MgB2,Bulk,,,SC,Type-II,39K,,,,,,,,,,TRUE,10.1016/j.jmmm.2006.10.522
Mechanically Milled MgB2,MgB2,Bulk,,,SC,Type-II,8K,,,,,,,,,,TRUE,10.1016/j.jmmm.2006.10.522
Annealed Mechanically Milled MgB2,MgB2,Bulk,,,SC,Type-II,21K,,,,,,,,,,TRUE,10.1016/j.jmmm.2006.10.522
MgB2,MgB2,Bulk,,,SC,Type-II,37 K,0.1 MPa,,,,,,,,,TRUE,10.1016/j.jallcom.2018.10.269
MgB2,MgB2,Bulk,,,SC,Type-II,37 K,1.1 GPa,,,,,,,,,TRUE,10.1016/j.jallcom.2018.10.269
MgB2,MgB2,Bulk,,,SC,Type-II,37 K,,,,,3.0850,3.5355,,,,TRUE,10.1016/j.jallcom.2020.158253
Magnesium Diboride,MgB2,Bulk,,,SC,High-Tc,39 K,,,,,,,,,,FALSE,10.1016/j.cryogenics.2006.02.003
MgB2,MgB2,Bulk,,,SC,Type-II,38.65 K,,,,,3.087,,3.522,,7.62 T,TRUE,10.1016/j.ceramint.2022.07.127
MgB2,MgB2,Thin Film,,,SC,High-Tc,39 K,,Hexagonal,,,3.10 Å,,3.52 Å,,24-30 T,TRUE,10.1016/S0009-2614(01)00778-3
MgB2,MgB2,Bulk,,,SC,Type-II,38 K,,,,,0.3080 nm,,0.3523 nm,,,TRUE,10.1016/j.physc.2010.01.065
Magnesium Diboride,MgB2,Bulk,,,SC,Type-II,39 K,,Hexagonal,Hexagonal,,3.08 Å,,3.52 Å,,,TRUE,10.1016/S0921-4534(02)01162-0
MgB2,MgB2,Thin Film,,,SC,Type-II,31.7 K,,,,,,,,,,TRUE,10.1016/S0921-4534(02)02689-8
MgB2,MgB2,Bulk,,,SC,Type-II,37 K,,,,,,,,,,TRUE,10.1016/j.physc.2004.04.015
MgB2,MgB2,Bulk,,,SC,Type-II,39 K,,,,,,,,,,TRUE,10.1016/j.physc.2007.11.010
Magnesium Diboride,MgB2,Bulk,,,SC,Type-II,38.8 K,,,,,,,,,,TRUE,10.1016/S0921-4534(02)02706-5
MgB2,MgB2,Bulk,,,SC,Type-II,39 K,,,,,,,,,,TRUE,10.1016/S0921-4534(02)02713-2
MgB2,MgB2,Thin Film,,,SC,Type-II,38 K,,,,,,,,,,TRUE,10.1016/S0921-4534(02)02713-2
Magnesium Diboride,MgB2,Bulk,,,SC,Type-II,38.5 K,,Hexagonal,AlB2 type,P6/mmm,0.308136 nm,,0.351782 nm,,,TRUE,10.1016/S0921-4534(02)00984-X
Magnesium Diboride,MgB2,Bulk,,,SC,Type-II,39.2 K,,Hexagonal,AlB2 type,P6/mmm,0.308136 nm,,0.351782 nm,,,TRUE,10.1016/S0921-4534(02)00984-X
Magnesium Diboride,MgB2,Bulk,,,SC,Type-II,39 K,,,,,,,,,,TRUE,10.1016/j.physc.2006.06.015
Magnesium Diboride,MgB2,Bulk,,,SC,Type-II,39 K,,,,,,,,,,TRUE,10.1016/S0038-1098(02)00380-0
Magnesium Diboride,MgB2,Bulk,,,SC,Type-II,40 K,,,,,,,,,,TRUE,10.1016/j.ssc.2011.10.028
Magnesium Diboride,MgB2,Bulk,,,SC,Type-II,38 K,,Hexagonal,,,,,,,,TRUE,10.1016/S0038-1098(02)00158-8
Magnesium Diboride,MgB2,Bulk,,,SC,Type-II,39.53 K,,AlB2 type,Hexagonal,191,3.0834 Å,,3.5213 Å,,,FALSE,10.1016/S0038-1098(01)00360-X
Magnesium Diboride,MgB2,Bulk,,,SC,Type-II,36.6 K,6-8 GPa,AlB2-type,Hexagonal,P6/mmm,3.075 Å,,3.519 Å,,,TRUE,10.1016/S0038-1098(01)00229-0
MgB2,MgB2,Bulk,,,SC,Type-II,39 K,,Hexagonal,,,3.0876 Å,,,,,TRUE,10.1016/j.physc.2014.04.032
MgB2,MgB2,Bulk,,,SC,Type-II,37.5,,,,,,,,,,TRUE,10.1016/j.physc.2007.04.117
Magnesium Diboride,MgB2,Thin Film,,,SC,Type-II,40 K,,,,,,,,,25 kOe,TRUE,10.1016/j.scriptamat.2021.114424
MgB2,MgB2,Bulk,,,SC,Type-II,40.0 K,,,,,,,,,16 T,FALSE,10.1016/j.ijhydene.2007.04.024
MgB2,MgB2,Bulk,,,SC,Type-II,37.7 K,,Hexagonal,,,3.0854 Å,,3.523 Å,,,TRUE,10.1016/j.matchemphys.2023.128348
Magnesium Diboride,MgB2,Bulk,,,SC,Type-II,38.5 K,,,,,,,,,,TRUE,10.1016/j.matchemphys.2010.10.021
MgB2,MgB2,Bulk,,,SC,Type-II,38.2-39.4,1 MPa,Hexagonal,,,3.0821,,3.5239,,,TRUE,10.1016/j.scriptamat.2011.02.020
