Repository: WyattBunstine/ML_SC_Project

# ML_SC_Project — Chemically and Geometrically Motivated Crystal Graph Neural Networks

This project predicts and screens superconductors from crystal structure. It frames the
problem as a **two-stage hurdle**: first classify whether a material is a superconductor
candidate (SC vs. non-SC), then regress the critical temperature T_c for superconductors.

Two graph-neural-network families are trained and compared:

- a **baseline CGCNN** ([txie-93/cgcnn](https://github.com/txie-93/cgcnn)), and
- an **MPNN** with learned edge features that consumes richer `crystal_graph_v4` graphs
  (this project's contribution).

File: database/superconductor_materials_full.csv (part 110 of 215)
Material_Name,Chemical_Composition,Material_Class,Film_Thickness,Substrate,Material_Type,Superconductor_Type,Superconducting_Transition_Temperature,Pressure,Crystal_Structure,Lattice_Structure,Space_Group,"Lattice_Constant(a)","Lattice_Constant(b)","Lattice_Constant(c)",Lower_Critical_Field,Upper_Critical_Field,Experimental,DOI
MgB2,MgB2,Bulk,,,SC,Type-II,39 K,,,,,,,,,,FALSE,10.1016/S0921-4526(02)01632-0
MgB2,MgB2,Bulk,,,SC,Type-II,39 K,,,,,3.0886 Å,,,,,TRUE,10.1016/j.jmmm.2012.02.064
MgB2,MgB2,Bulk,,,SC,Type-II,38.8 K,,,,,,,,,,TRUE,10.1016/j.jallcom.2016.01.086
MgB2/Fe,MgB2,Bulk,,,SC,Type-II,37.1 K,,,,,,,,,,TRUE,10.1016/j.jallcom.2017.01.142
Magnesium Diboride,MgB2,Bulk,,,SC,Type-II,37.3 K,,Hexagonal,,P6/mmm,3.0851 Å,3.0851 Å,3.5216 Å,,,TRUE,10.1016/S1293-2558(03)00026-8
Magnesium Diboride,MgB2,Bulk,,,SC,Type-II,39 K,,,,,,,,,,TRUE,10.1016/j.jallcom.2009.11.134
"Magnesium Diboride (Un-milled B, 550°C, 40h)",MgB2,Bulk,,,SC,Type-II,36.4 K,,,,,,,,,,TRUE,10.1016/j.jallcom.2009.11.134
"Magnesium Diboride (Milled B, 550°C, 40h)",MgB2,Bulk,,,SC,Type-II,36.1 K,,,,,,,,,,TRUE,10.1016/j.jallcom.2009.11.134
"Magnesium Diboride (Un-milled B, 600°C, 10h)",MgB2,Bulk,,,SC,Type-II,36.4 K,,,,,,,,,,TRUE,10.1016/j.jallcom.2009.11.134
"Magnesium Diboride (Milled B, 600°C, 10h)",MgB2,Bulk,,,SC,Type-II,35.9 K,,,,,,,,,,TRUE,10.1016/j.jallcom.2009.11.134
"Magnesium Diboride (Un-milled B, 800°C, 0.5h)",MgB2,Bulk,,,SC,Type-II,36.7 K,,,,,,,,,,TRUE,10.1016/j.jallcom.2009.11.134
"Magnesium Diboride (Milled B, 800°C, 0.5h)",MgB2,Bulk,,,SC,Type-II,36.5 K,,,,,,,,,,TRUE,10.1016/j.jallcom.2009.11.134
MgB2,MgB2,Bulk,,,SC,Type-II,36.4 K,,,,,,,,,,TRUE,10.1016/j.jallcom.2014.08.180
Magnesium Diboride,MgB2,Bulk,,,SC,Type-II,39 K,,Hexagonal,,,3.0853 Å,,3.5206 Å,,,TRUE,10.1016/j.jallcom.2005.09.048
MgB2/Al2O3,MgB2,Thin Film,,,SC,Type-II,28 K,,,,,,,,,,TRUE,10.1016/S0040-6090(03)00322-5
MgB2/C,MgB2,Thin Film,,,SC,Type-II,25 K,,,,,,,,,,TRUE,10.1016/S0040-6090(03)00322-5
MgB2/Si(111),MgB2,Thin Film,,,SC,Type-II,8 K,,,,,,,,,,TRUE,10.1016/S0040-6090(03)00322-5
Magnesium Diboride,MgB2,Bulk,,,SC,Type-II,39 K,,Hexagonal,AlB2,,,,,,13 T,TRUE,10.1016/S0925-8388(01)01197-5
MgB2,MgB2,Bulk,,,SC,High-Tc,40 K,,,,,,,,,,FALSE,10.1016/j.jallcom.2006.07.133
MgB2,MgB2,Bulk,,,SC,Type-II,38.5 K,,Hexagonal,P 6/mmm,P 6/mmm,3.086 Å,3.086 Å,3.523 Å,,,TRUE,10.1016/j.jallcom.2023.170146
Magnesium Diboride,MgB2,Bulk,,,SC,High-Tc,39.2 K,1.0 MPa,,,,3.086 Å,,3.521 Å,,,TRUE,10.1016/S0925-8388(01)01855-2
Magnesium Diboride,MgB2,Bulk,,,SC,High-Tc,38.6 K,1.0 MPa,,,,3.083 Å,,3.521 Å,,,TRUE,10.1016/S0925-8388(01)01855-2
MgB2,MgB2,Bulk,,,SC,Type-II,39 K,,Hexagonal,,,3.0917 Å,,3.5298 Å,,,TRUE,10.1016/j.jallcom.2007.03.072
MgB2,MgB2,Bulk,,,SC,Type-II,34-37 K,,,,,,,,,,TRUE,10.1016/j.jallcom.2009.02.031
Magnesium Diboride,MgB2,Bulk,,,SC,Type-II,37 K,10 mT,Hexagonal,,,,,,,3.0 T,TRUE,10.1016/j.physc.2009.05.201
Magnesium Diboride,MgB2,Bulk,,,SC,Type-II,39 K,,,,,,,,,,TRUE,10.1016/j.physc.2004.03.087
Magnesium Diboride,MgB2,Thin Film,,,SC,Type-II,38 K,,,,,,,,,,TRUE,10.1016/j.physc.2004.03.087
Magnesium Diboride,MgB2,Thin Film,,,SC,Type-II,29 K,,,,,,,,,,TRUE,10.1016/j.physc.2004.03.087
MgB2,MgB2,Bulk,,,SC,Type-II,40 K,,,,,,,,,,TRUE,10.1016/j.physc.2003.11.015
Magnesium Diboride,MgB2,Bulk,,,SC,Type-II,39 K,,,,,,,,,,FALSE,10.1016/j.physc.2019.03.014
Magnesium Diboride,MgB2,Bulk,,,SC,Type-II,40 K,,Hexagonal,,,,,,,,FALSE,10.1016/j.physc.2007.01.028
Magnesium Diboride,MgB2,Bulk,,,SC,Conventional BCS s-wave,38 K,,,,,,,,,,TRUE,10.1016/S0921-4534(01)01176-5
Magnesium Diboride,MgB2,Bulk,,,SC,Type-II,39 K,,,,,,,,,,TRUE,10.1016/S0921-4534(02)02170-6
MgB2,MgB2,Bulk,,,SC,Type-II,39 K,,Simple,,,,,,,,TRUE,10.1016/j.physc.2016.07.016
Magnesium Diboride,MgB2,Bulk,,,SC,Type-II,38.3 K,,,,,,,,,,TRUE,10.1016/j.physc.2004.02.166
Magnesium Diboride,MgB2,Thin Film,,,SC,Type-II,35,,Polycrystalline,Hexagonal,,3.0,,3.51,,,TRUE,10.1016/j.physc.2006.06.038
MgB2,MgB2,Bulk,,,SC,Type-II,39 K,,,,,,,,,,TRUE,10.1016/j.physc.2003.09.069
MgB2,MgB2,Bulk,,,SC,High-Tc,39,,,,,0.30858,,0.35212,,,TRUE,10.1016/j.physc.2019.01.012
MgB2 with AlN buffer layers,MgB2,Thin Film,,,SC,Type-II,30-32 K,,,,,,,,12-19 mT,"9 T (H ∥ c), 19 T (H ∥ ab)",TRUE,10.1016/j.physc.2007.03.251
Pure MgB2,MgB2,Bulk,,,SC,Type-II,39 K,,,,,3.0863 Å,,3.523 Å,,,TRUE,10.1016/j.physc.2018.10.011
MgB2,MgB2,Bulk,,,SC,Type-II,39 K,,,,,,,,,3 T,TRUE,10.1016/j.physc.2007.03.161
Magnesium Diboride,MgB2,Bulk,,,SC,Type-II,38 K,,,,,,,,,,TRUE,10.1016/j.physc.2006.07.008
MgB2,MgB2,Bulk,,,SC,Type-II,39 K,,,,,,,,,20 T - 30 T,TRUE,10.1016/j.physc.2004.03.212
MgB2,MgB2,Thin Film,,,SC,Type-II,37-39 K,,,,,3.085 Å,,3.532 Å,,,TRUE,10.1016/j.physc.2010.12.002
MgB2,MgB2,Thin Film,,,SC,Type-II,36 K,,,,,,,,,,TRUE,10.1016/j.physc.2004.02.229
MgB2,MgB2,Thin Film,,,SC,Type-II,39 K,,,,,,,,,,TRUE,10.1016/j.physc.2008.05.218
MgB2,MgB2,Bulk,,,SC,High-Tc,39 K,,,,,,,,,,FALSE,10.1016/j.physc.2004.07.003
MgB2,MgB2,Bulk,,,SC,Type-II,37.2 K,,Hexagonal,,,,,,,,TRUE,10.1016/j.physc.2015.05.010
MgB2,MgB2,Bulk,,,SC,Type-II,36.6 K,,Hexagonal,,,,,,,,TRUE,10.1016/j.physc.2015.05.010
MgB2,MgB2,Bulk,,,SC,Type-II,39 K,,,,,,,,,,TRUE,10.1016/j.physc.2010.05.046
MgB2 with 5 wt.% sorbic acid,MgB2,Bulk,,,SC,Type-II,37.6 K,,,,,,,,,,TRUE,10.1016/j.physc.2010.05.046
MgB2 with 10 wt.% sorbic acid,MgB2,Bulk,,,SC,Type-II,37.0 K,,,,,,,,,,TRUE,10.1016/j.physc.2010.05.046
MgB2 with 20 wt.% sorbic acid,MgB2,Bulk,,,SC,Type-II,35.0 K,,,,,,,,,,TRUE,10.1016/j.physc.2010.05.046
Magnesium Diboride,MgB2,Bulk,,,SC,Type-II,39 K,,,,,,,,,,FALSE,10.1016/j.physc.2011.04.014
MgB2/Fe/Cu,MgB2,Bulk,,,SC,Type-II,39 K,Ambient,,,,,,,,,TRUE,10.1016/j.physc.2005.02.103
Magnesium Diboride,MgB2,Bulk,,,SC,Type-II,38.5 K,4-6 GPa,,,,,,,,"7.0-7.5 T (perpendicular), 21-22 T (parallel)",TRUE,10.1016/S0921-4534(02)01383-7
MgB2,MgB2,Bulk,,,SC,Type-II,39 K,,,,,,,,,,TRUE,10.1016/j.physc.2003.11.080
MgB2,MgB2,Thin Film,,,SC,Type-II,37.5 K,,,,,,,,,,TRUE,10.1016/j.physc.2003.11.080
Magnesium Diboride,MgB2,Thin Film,,,SC,Conventional BCS,36 K,,,,,,,,,,TRUE,10.1016/S0921-4534(02)01417-X
MgB2,MgB2,Bulk,,,SC,Type-II,39 K,3.0–5.0 GPa,Hexagonal,Hexagonal,P6/mmm,0.305 nm,,0.352 nm,,,TRUE,10.1016/S0921-4534(01)00959-5
Magnesium Diboride,MgB2,Bulk,,,SC,Type-II,40 K,,,,,,,,,,FALSE,10.1016/j.physc.2007.01.023
Magnesium Diboride,MgB2,Thin Film,,,SC,Type-II,9-15 K,,,,,,,,,,TRUE,10.1016/j.physc.2004.03.153
MgB2,MgB2,Bulk,,,SC,Type-II,38.56 K,5-10 bar,,,,,,,,,TRUE,10.1016/j.ceramint.2018.09.282
MgB2,MgB2,Bulk,,,SC,High-Tc,38.87,,,,,,,,,,TRUE,10.1016/j.scriptamat.2012.07.014
MgB2,MgB2,Thin Film,,,SC,High-Tc,38.4 K,,,,,,,3.520 Å,,,TRUE,10.1016/j.physc.2013.07.016
Magnesium Diboride,MgB2,Bulk,,,SC,Type-II,39 K,,,,,,,,,,TRUE,10.1016/j.physc.2007.01.005
MgB2,MgB2,Bulk,,,SC,Type-II,39 K,,,,,,,,,,FALSE,10.1016/j.egyr.2022.11.173
MgB2,MgB2,Bulk,,,SC,Type-II,39,,Hexagonal,,P6/mmm,3.086,3.086,3.524,,,TRUE,10.1016/S0921-4534(03)00662-2
Magnesium Diboride,MgB2,Bulk,,,SC,Type-II,39 K,,,,,,,,,,TRUE,10.1016/j.jallcom.2016.09.312
Magnesium Diboride,MgB2,Bulk,,,SC,Type-II,39 K,,,,,,,,,,TRUE,10.1016/j.jallcom.2016.12.133
Magnesium Diboride,MgB2,Thin Film,,,SC,Type-II,39 K,,,,,,,,,,TRUE,10.1016/j.jallcom.2008.11.124
MgB2,MgB2,Bulk,,,SC,Type-II,40 K,,AlB2-type,Hexagonal,P6/mmm (191),3.0864 Å,3.0864 Å,3.5215 Å,,,FALSE,10.1016/S0022-4596(02)00045-2
Magnesium Diboride,MgB2,Bulk,,,SC,Type-II,36.4 K,,,,,,,,,,TRUE,10.1016/j.jallcom.2013.11.101
MgB2,MgB2,Bulk,,,SC,High-Tc,39 K,,,,,,,,,,TRUE,10.1016/j.jallcom.2008.03.098
Pure MgB2,MgB2,Bulk,,,SC,High-Tc,38.5 K,,,,,3.0848 Å,,3.5210 Å,,,TRUE,10.1016/j.jallcom.2016.04.287
MgB2,MgB2,Thin Film,,,SC,Type-II,39.1 K,,,,,,,,,,TRUE,10.1016/j.tsf.2008.03.026
Magnesium Diboride,MgB2,Bulk,,,SC,Type-II,36.9 K,,,,,,,,,,TRUE,10.1016/j.jallcom.2015.02.151
Magnesium Diboride,MgB2,Bulk,,,SC,Type-II,35.7 K,,,,,,,,,,TRUE,10.1016/j.jallcom.2015.02.151
Magnesium Diboride,MgB2,Bulk,,,SC,Type-II,36.2 K,,,,,,,,,,TRUE,10.1016/j.jallcom.2015.02.151
Magnesium Diboride,MgB2,Bulk,,,SC,Type-II,38.5 K,,,,,,,,,,TRUE,10.1016/j.jallcom.2011.04.147
MgB2,MgB2,Bulk,,,SC,Type-II,39 K,0 T,Hexagonal,,P6/mmm,,,,,,TRUE,10.1016/j.jmmm.2008.02.091
Un-doped MgB2,MgB2,Bulk,,,SC,Type-II,39 K,,,,,,,,,11.86 T,TRUE,10.1016/j.jallcom.2015.02.018
Magnesium Diboride,MgB2,Bulk,,,SC,Type-II,39 K,,Hexagonal,,,,,,,,FALSE,10.1016/S0925-8388(03)00574-7
MgB2,MgB2,Bulk,,,SC,Type-II,37.97 K,Ambient,Hexagonal,P6/mmm,P6/mmm,3.0852 Å,3.0852 Å,3.5235 Å,,,TRUE,10.1016/j.jallcom.2014.04.057
Undoped MgB2,MgB2,Bulk,,,SC,Type-II,38.41 K,,Hexagonal,,P 6/m m m,3.0848,,3.5282,,,TRUE,10.1016/j.jallcom.2021.160999
1 wt% Anthracene Doped MgB2,MgB2,Bulk,,,SC,Type-II,37.67 K,,Hexagonal,,P 6/m m m,3.0837,,3.5280,,,TRUE,10.1016/j.jallcom.2021.160999
2 wt% Anthracene Doped MgB2,MgB2,Bulk,,,SC,Type-II,37.34 K,,Hexagonal,,P 6/m m m,3.0828,,3.5281,,,TRUE,10.1016/j.jallcom.2021.160999
3 wt% Anthracene Doped MgB2,MgB2,Bulk,,,SC,Type-II,37.21 K,,Hexagonal,,P 6/m m m,3.0826,,3.5284,,,TRUE,10.1016/j.jallcom.2021.160999
4 wt% Anthracene Doped MgB2,MgB2,Bulk,,,SC,Type-II,37.00 K,,Hexagonal,,P 6/m m m,3.0823,,3.5279,,,TRUE,10.1016/j.jallcom.2021.160999
5 wt% Anthracene Doped MgB2,MgB2,Bulk,,,SC,Type-II,36.67 K,,Hexagonal,,P 6/m m m,3.0821,,3.5283,,,TRUE,10.1016/j.jallcom.2021.160999
Magnesium Diboride,MgB2,Bulk,,,SC,Type-II,38.5 K,,,,,3.085 Å,,3.529 Å,,,TRUE,10.1016/j.jallcom.2008.02.090
Magnesium Diboride,MgB2,Bulk,,,SC,Conventional Metallic,39 K,,,,,,,,,,TRUE,10.1016/j.jallcom.2005.06.026
MgB2,MgB2,Thin Film,,,SC,Type-II,38 K,,Polycrystalline,,,,,,,,TRUE,10.1016/S0040-6090(03)01034-4
Magnesium Diboride,MgB2,Bulk,,,SC,Type-II,37.5 K,5 bar,,,,,,,,,TRUE,10.1016/j.jallcom.2023.172907
MgB2,MgB2,Bulk,,,SC,Type-II,38.5 K,,Hexagonal,,P6/mmm,3.0865 Å,,3.5236 Å,,,TRUE,10.1016/j.jallcom.2008.03.056
MgB2,MgB2,Bulk,,,SC,Type-II,38.5 K,,Hexagonal,,P6/mmm,3.0877 Å,,3.5212 Å,,,TRUE,10.1016/j.jallcom.2008.03.056
MgB2,MgB2,Bulk,,,SC,Type-II,38.5 K,,Hexagonal,,P6/mmm,3.0872 Å,,3.5233 Å,,,TRUE,10.1016/j.jallcom.2008.03.056
MgB2,MgB2,Bulk,,,SC,Type-II,38.5 K,,Hexagonal,,P6/mmm,3.0897 Å,,3.5185 Å,,,TRUE,10.1016/j.jallcom.2008.03.056
MgB2,MgB2,Thin Film,,,SC,Type-II,39.5 K,Atmospheric Pressure,Polycrystalline,,,,,,,,TRUE,10.1016/j.tsf.2015.02.005
Magnesium Diboride,MgB2,Bulk,,,SC,Type-II,38.2-38.8 K,,,,,,,,,4.23 T,TRUE,10.1016/j.jallcom.2015.07.191
MgB2,MgB2,Bulk,,,SC,Type-II,36 K,,,,,,,,,,TRUE,10.1016/j.jallcom.2009.06.126
MgB2,MgB2,Bulk,,,SC,Type-II,37.5 K,,,,,,,,,,TRUE,10.1016/j.jallcom.2009.06.126
MgB2,MgB2,Bulk,,,SC,Type-II,39,,Hexagonal,,,0.3084,,,,18,FALSE,10.1016/j.actamat.2011.08.024
MgB2,MgB2,Thin Film,,,SC,High-Tc,36.1 K,,,,,,,,,,TRUE,10.1016/j.physc.2010.03.009
MgB2 Nanotubes,MgB2,Nanotube,,,SC,Type-II,37 K,,Single Crystal,,,,,,,,TRUE,10.1016/j.matlet.2009.05.009
MgB2 Conventional Powders,MgB2,Bulk,,,SC,Type-II,36 K,,,,,,,,,,TRUE,10.1016/j.matlet.2009.05.009
MgB2,MgB2,Bulk,,,SC,Type-II,36.5 K,,,,,,,,,,TRUE,10.1016/j.physc.2008.05.090
MgB2,MgB2,Thin Film,,,SC,Type-II,35.6 K,700 Pa,Hexagonal,,,,,,,31 T,TRUE,10.1016/j.apsusc.2018.06.013
MgB2,MgB2,Thin Film,,,SC,Type-II,31.7 K,700 Pa,Hexagonal,,,,,,,18 T,TRUE,10.1016/j.apsusc.2018.06.013
Magnesium Diboride,MgB2,Bulk,,,SC,Type-II,39 K,,Hexagonal,hP3,P6mmm,3.0823 Å,3.0823 Å,3.5146 Å,,,FALSE,10.1016/j.jpcs.2008.07.001
MgB2,MgB2,Bulk,,,SC,Type-II,39-41 K,,,,,,,,,,TRUE,10.1016/j.jpcs.2008.06.114
MgB2,MgB2,Thin Film,,,SC,Type-II,33.7 K,,Hexagonal,c-axis oriented,,3.073 Å,,3.528 Å,,20 T,TRUE,10.1016/j.apsusc.2015.09.076
Magnesium Diboride,MgB2,Thin Film,,,SC,Type-II,39 K,,,,,,,,,,TRUE,10.1016/j.nima.2003.11.265
MgB2,MgB2,Bulk,,,SC,Type-II,37.5 K,,Hexagonal,,P6/mmm,3.0854 Å,,3.5237 Å,,,TRUE,10.1016/j.jacomc.2024.100020
Magnesium Diboride,MgB2,Bulk,,,SC,Type-II,39 K,,,,,3.0860 Å,,3.5204 Å,,14 T,FALSE,10.1016/j.physleta.2003.08.052
MgB2,MgB2,Bulk,,,SC,Type-II,37.3,,,,,3.0888,,3.5278,,,TRUE,10.1016/j.cryogenics.2014.07.004
MgB2,MgB2,Bulk,,,SC,Type-II,38.0,,,,,3.0924,,3.535,,,TRUE,10.1016/j.cryogenics.2014.07.004
MgB2,MgB2,Bulk,,,SC,Type-II,38.6,,,,,3.08475,,3.5235,,,TRUE,10.1016/j.cryogenics.2014.07.004
MgB2,MgB2,Wire,,,SC,Type-II,38.0,,,,,3.08687,,3.5295,,,TRUE,10.1016/j.cryogenics.2014.07.004
MgB2,MgB2,Wire,,,SC,Type-II,38.66,,,,,3.08941,,3.52878,,,TRUE,10.1016/j.cryogenics.2014.07.004
Magnesium Diboride,MgB2,Bulk,,,SC,Type-II,39 K,,,,,,,,,,FALSE,10.1016/j.rinp.2020.103686
MgB2/TiO2,MgB2,Bulk,,,SC,Type-II,37.5 K,,,,,,,,,,FALSE,10.1016/j.jallcom.2021.163201
Magnesium Diboride,MgB2,Bulk,,,SC,Type-II,36 K,,,,,,,,,,TRUE,10.1016/j.physc.2004.01.037
Magnesium Diboride,MgB2,Bulk,,,SC,Type-II,39 K,,,,,,,,,,FALSE,10.1016/j.physc.2007.03.068
MgB2,MgB2,Bulk,,,SC,Type-II,39,,Hexagonal,,P6/mmm (191),3.073,,3.521,,,FALSE,10.1016/j.physc.2020.1353732
MgB2,MgB2,Bulk,,,SC,Type-II,39 K,,,,,,,,,,TRUE,10.1016/j.physc.2020.1353800
Magnesium Diboride,MgB2,Thin Film,,,SC,High-Tc,32.2 K,HV <10^-7 Torr,,,,,,,,,TRUE,10.1016/j.physc.2003.11.084
Magnesium Diboride,MgB2,Thin Film,,,SC,High-Tc,30.6 K,20 Torr O2,,,,,,,,,TRUE,10.1016/j.physc.2003.11.084
MgB2,MgB2,Thin Film,,,SC,Type-II,31 K,,Amorphous-like,,,,,,131 Oe,,TRUE,10.1016/j.physc.2004.01.046
MgB2,MgB2,Thin Film,,,SC,Type-II,36.7 K,,Polycrystalline,c-axis oriented,,,,,,,TRUE,10.1016/j.physc.2008.05.229
Nanocrystalline MgB2,MgB2,Bulk,,,SC,Type-II,33 K,,,,,,,,,,TRUE,10.1016/j.physc.2007.03.253
Bulk MgB2,MgB2,Bulk,,,SC,Type-II,39 K,,,,,,,,,,FALSE,10.1016/j.physc.2007.03.253
MgB2,MgB2,,,,SC,High-Tc,39 K,,,,,,,,,,FALSE,10.1016/j.physc.2005.01.020
Magnesium Diboride,MgB2,Bulk,,,SC,High-Tc,40 K,,Layered,,,,,,,,TRUE,10.1016/S0921-4534(02)02049-X
Magnesium Diboride,MgB2,Bulk,,,SC,Type-II,39 K,,,,,,,,0.3745 T,0.1358 T,FALSE,10.1016/j.physc.2018.10.004
MgB2,MgB2,Bulk,,,SC,Type-II,39 K,,,,,,,,,,FALSE,10.1016/j.physc.2018.04.004
MgB2,MgB2,Bulk,,,SC,Type-II,39 K,,Hexagonal,AlB2-type,P6/mmm,,,,,,TRUE,10.1016/S0955-2219(03)00443-6
Magnesium Diboride,MgB2,Bulk,,,SC,Conventional,39 K,20 MPa,Hexagonal,AlB2-type,,3.084 Å,,3.520 Å,,,TRUE,10.1016/j.physc.2004.02.013
Magnesium Diboride,MgB2,Bulk,,,SC,Type-II,38.8 K,,,,,,,,,,TRUE,10.1016/j.physc.2003.09.033
MgB2,MgB2,Thin Film,,,SC,Type-II,27 K,,,,,,,,,,TRUE,10.1016/j.physc.2010.01.030
Magnesium Diboride,MgB2,Bulk,,,SC,Type-II,38.67,,,,,3.0824,,3.5203,,,TRUE,10.1016/j.physc.2018.01.002
Magnesium Diboride,MgB2,Bulk,,,SC,Type-II,36-38 K,,Hexagonal,,,,,,,,TRUE,10.1016/S0921-4534(02)02704-1
Magnesium Diboride,MgB2,Bulk,,,SC,High-Tc,33.8K,,,,,,,,,,TRUE,10.1016/j.vacuum.2007.01.054
MgB2,MgB2,Bulk,,,SC,Type-II,39 K,,,,,,,,,,TRUE,10.1016/S0921-4534(02)00988-7
MgB2,MgB2,Bulk,,,SC,Type-II,39 K,,,,,,,,,,TRUE,10.1016/j.physc.2012.02.037
Magnesium Diboride,MgB2,Bulk,,,SC,Type-II,39 K,,,,,,,,,,TRUE,10.1016/S0921-4534(02)02317-1
MgB2,MgB2,Bulk,,,SC,High-Tc,38.5 K,,,,,,,,,,TRUE,10.1016/j.physc.2006.04.096
MgB2,MgB2,Thin Film,,,SC,Type-II,39.5 K,,Hexagonal,,,3.0989 Å,,3.5321 Å,,,TRUE,10.1016/j.cryogenics.2012.05.016
Magnesium Diboride,MgB2,Bulk,,,SC,Type-II,39 K,,,,,,,,,,FALSE,10.1016/j.compstruct.2017.12.060
MSBC 00,MgB2,Bulk,,,SC,Type-II,38.7 K,,Hexagonal,,,,,,,8.6 T,TRUE,10.1016/j.materresbull.2017.05.022
MgB2,MgB2,Bulk,,,SC,Type-II,39.25 K,,,,,,,,,,TRUE,10.1016/j.cscee.2024.100970
MgB2,MgB2,Bulk,,,SC,Type-II,39 K,,Hexagonal,,,3.082 Å,,3.524 Å,,,TRUE,10.1016/j.physc.2006.08.003
MgB2,MgB2,Bulk,,,SC,Type-II,39 K,,AlB2-type,Hexagonal,P6/mmm,3.085 Å,3.085 Å,3.523 Å,,,FALSE,10.1016/j.jacomc.2024.100023
MgB2/Cu,MgB2,Thin Film,,,SC,Type-II,37.5 K,10 Torr,c-axis-oriented,,,,,,,,TRUE,10.1016/j.cap.2011.09.003
MgB2/Hastelloy,MgB2,Thin Film,,,SC,Type-II,39.6 K,200 Torr,Polycrystalline,,,,,3.521 Å,,,TRUE,10.1016/j.cap.2011.09.003
Magnesium Diboride,MgB2,Bulk,,,SC,Type-II,39.04 K,50 MPa,,,,,,,,,TRUE,10.1016/j.matchemphys.2023.128010
Magnesium Diboride,MgB2,Bulk,,,SC,Type-II,38.8 K,,,,,,,,,,TRUE,10.1016/S0921-4534(02)01420-X
Magnesium diboride,MgB2,Bulk,,,SC,Conventional,40 K,Ambient,,,,,,,,,FALSE,10.1016/j.aop.2018.04.022
MgB2,MgB2,Bulk,,,SC,Type-II,40 K,,,,,,,,,,,10.1016/j.physc.2023.1354343
Magnesium Diboride,MgB2,Bulk,,,SC,Type-II,39 K,,,,,,,,,,FALSE,10.1016/S1567-1739(01)00046-3
Magnesium Diboride,MgB2,Bulk,,,SC,Type-II,39 K,,,,,,,,,,FALSE,10.1016/j.supcon.2023.100083
Magnesium Diboride,MgB2,Thin Film,,,SC,Type-II,42 K,,,,,,,,,,TRUE,10.1016/j.supcon.2023.100083
Magnesium Diboride,MgB2,Thin Film,,,SC,Type-II,35 K,,,,,,,,,,TRUE,10.1016/j.supcon.2023.100083
Magnesium Diboride,MgB2,Thin Film,,,SC,Type-II,41 K,,,,,,,,,,TRUE,10.1016/j.supcon.2023.100083
Magnesium Diboride,MgB2,Thin Film,,,SC,Type-II,40 K,,,,,,,,,,TRUE,10.1016/j.supcon.2023.100083
Magnesium Diboride,MgB2,Thin Film,,,SC,Type-II,39.6 K,,,,,,,,,,TRUE,10.1016/j.supcon.2023.100083
Magnesium Diboride,MgB2,Thin Film,,,SC,Type-II,37.5 K,,,,,,,,,,TRUE,10.1016/j.supcon.2023.100083
Magnesium Diboride,MgB2,Thin Film,,,SC,Type-II,37.8 K,,,,,,,,,,TRUE,10.1016/j.supcon.2023.100083
Magnesium Diboride,MgB2,Thin Film,,,SC,Type-II,27.2 K,,,,,,,,,,TRUE,10.1016/j.supcon.2023.100083
MgB2,MgB2,Thin Film,,,SC,Type-II,25 K,,,,,,,,,,TRUE,10.1016/j.surfcoat.2006.01.076
MgB2,MgB2,Bulk,,,SC,Type-II,38.3 K,,,,,,,,,,TRUE,10.1016/S0921-4534(02)02168-8
MgB2/Cu Tape A,MgB2,Thin Film,,,SC,Type-II,33.6 K,,,,,,,,,,TRUE,10.1016/S0921-4534(02)02168-8
MgB2/Cu Tape B,MgB2,Thin Film,,,SC,Type-II,32.7 K,,,,,,,,,,TRUE,10.1016/S0921-4534(02)02168-8
MgB2,MgB2,Bulk,,,SC,Type-II,39,,,,,,,,,,TRUE,10.1016/j.phpro.2012.06.121
Magnesium Diboride,MgB2,Bulk,,,SC,Type-II,39 K,,,,,,,,,,TRUE,10.1016/j.scriptamat.2021.114156
Undoped MgB2,MgB2,Bulk,,,SC,Type-II,38.2 K,,,,,3.088 Å,,3.526 Å,,,TRUE,10.1016/j.jallcom.2015.05.082
MgB2,MgB2,Bulk,,,SC,High-Tc,40 K,0 GPa,Hexagonal,P6/mmm,P6/mmm,,,,,,FALSE,10.1016/j.physb.2005.03.020
Magnesium Diboride,MgB2,Bulk,,,SC,Type-II,37-38 K,,,,,,,,,,TRUE,10.1016/j.physb.2006.01.328
Magnesium Diboride,MgB2,Bulk,,,SC,Type-II,39 K,,,,,,,,,16 T,TRUE,10.1016/S0921-4526(02)01131-6
Magnesium Diboride,MgB2,Bulk,,,SC,High-Tc,39 K,,A–B–A–B stacking of magnesium and boron planar layers,,,,,,,,TRUE,10.1016/j.jcrysgro.2005.12.105
Magnesium Diboride,MgB2,Thin Film,,,SC,Type-II,37.7 K,,Hexagonal,Polycrystalline,,,,,,,TRUE,10.1016/j.jcrysgro.2004.05.116
MgB2,MgB2,Bulk,,,SC,High-Tc,39 K,,,,,,,,,,TRUE,10.1016/j.ceramint.2023.08.116
MgB2,MgB2,Bulk,,,SC,Type-II,39 K,,,,,,,,,,TRUE,10.1016/j.physb.2005.11.063
Magnesium Diboride,MgB2,Bulk,,,SC,Type-II,39-40 K,,,,,,,,,,TRUE,10.1016/j.ceramint.2015.10.078
Magnesium Diboride,MgB2,Bulk,,,SC,High-Tc,39 K,,Hexagonal,hcp,P6/mmm,3.086 Å,3.086 Å,3.524 Å,,,FALSE,10.1016/j.jpcs.2005.10.160
MgB2,MgB2,Bulk,,,SC,Type-II,37.38,,,,,3.087,,3.532,,,TRUE,10.1016/j.matlet.2014.09.076
Magnesium Diboride,MgB2,Bulk,,,SC,Type-II,32.8 K,0.5 T,,,,,,,,,TRUE,10.1016/j.jma.2023.11.014
Magnesium Diboride,MgB2,Bulk,,,SC,Type-II,39 K,,,,,,,,,,FALSE,10.1016/j.physc.2012.03.004
Magnesium Diboride,MgB2,Bulk,,,SC,Type-II,39 K,,Hexagonal,,P 6/mmm,0.308 nm,,0.352 nm,,,TRUE,10.1016/S0968-4328(03)00018-0
Magnesium Diboride,MgB2,Bulk,,,SC,Type-II,39 K,,,,,,,,,,FALSE,10.1016/j.physc.2022.1354161
Pristine MgB2,MgB2,Bulk,,,SC,Type-II,38.43 K,,Hexagonal,,,3.0843 Å,,3.5246 Å,,,TRUE,10.1016/j.jallcom.2020.155033
MgB2,MgB2,Bulk,,,SC,Type-II,37.1 K,0.1 MPa,,,,3.085,3.0851,3.522,,,TRUE,10.1016/j.jallcom.2022.168526
Magnesium Diboride,MgB2,Bulk,,,SC,Type-II,39 K,3.5 GPa,,,,,,,,,TRUE,10.1016/j.tsf.2004.06.022
MgB2,MgB2,Bulk,,,SC,Type-II,39 K,,,,,3.0867,,3.5315,,,TRUE,10.1016/j.jallcom.2012.04.030
MgB2,MgB2,Bulk,,,SC,High-Tc,39 K,,,,,,,,,,FALSE,10.1016/j.jallcom.2022.165627
MgB2,MgB2,Bulk,,,SC,Type-II,39,,Simple,Hexagonal,,,,,,,TRUE,10.1016/j.jallcom.2017.08.152
Magnesium Diboride,MgB2,Bulk,,,SC,Type-II,39 K,,,,,,,,,,TRUE,10.1016/j.jmmm.2003.11.067
MgB2,MgB2,Thin Film,,,SC,Type-II,38.77 K,,,,,,,,,,TRUE,10.1016/j.tsf.2015.07.057
MgB2 with 170 nm SiC buffer,MgB2,Thin Film,,,SC,Type-II,38.81 K,,,,,,,,,,TRUE,10.1016/j.tsf.2015.07.057
MgB2 with 250 nm SiC buffer,MgB2,Thin Film,,,SC,Type-II,38.78 K,,,,,,,,,,TRUE,10.1016/j.tsf.2015.07.057
Magnesium Diboride,MgB2,Bulk,,,SC,Type-II,38.7 K,,Hexagonal,,P6/mmm,,,,,,TRUE,10.1016/j.jallcom.2012.11.088
MgB2,MgB2,Bulk,,,SC,Type-II,39.8 K,0 T,Hexagonal,,,3.0898 Å,,3.5359 Å,,,TRUE,10.1016/j.jallcom.2005.12.066
MgB2,MgB2,Thin Film,,,SC,Type-II,31.3 K,,,,,,,,,,TRUE,10.1016/j.jallcom.2013.03.236
MgB2,MgB2,Bulk,,,SC,Type-II,40 K,,Hexagonal,,,3.0844 Å,,3.5285 Å,,,TRUE,10.1016/j.jallcom.2008.12.044
Magnesium Diboride,MgB2,Thin Film,,,SC,Type-II,31 K,,,,,,,,,,TRUE,10.1016/j.tsf.2020.138260
Magnesium Diboride,MgB2,Thin Film,,,SC,Type-II,24 K,,,,,,,,,,TRUE,10.1016/j.tsf.2020.138260
Magnesium Diboride,MgB2,Thin Film,,,SC,Type-II,33 K,,,,,,,,,,TRUE,10.1016/j.tsf.2020.138260
MgB2,MgB2,Bulk,,,SC,Type-II,39 K,,Hexagonal,AlB2-type,P6/mmm,,,,,,FALSE,10.1016/j.ssc.2004.11.011
Magnesium Diboride,MgB2,Bulk,,,SC,Type-II,38.0,,,,,,,,,,TRUE,10.1016/j.matchemphys.2013.05.027
Magnesium Diboride,MgB2,Bulk,,,SC,Type-II,37.9,,,,,,,,,,TRUE,10.1016/j.matchemphys.2013.05.027
Magnesium Diboride,MgB2,Bulk,,,SC,Type-II,36.5,,,,,,,,,,TRUE,10.1016/j.matchemphys.2013.05.027
MgB2,MgB2,Bulk,,,SC,High-Tc,39 K,,AlB2,Hexagonal,P6/mmm,0.30815 nm,,0.35322 nm,,,TRUE,10.1016/S0254-0584(02)00391-7
Magnesium Diboride,MgB2,Bulk,,,SC,Type-II,38.2 K,,,,,,,,,,TRUE,10.1016/S0921-4534(01)00782-1
MgB2,MgB2,Thin Film,,,SC,Type-II,26.24 K,,,,,,,,,,TRUE,10.1016/j.nima.2005.12.130
MgB2,MgB2,Bulk,,,SC,High-Tc,39.2-40.2,,AlB2-type,Hexagonal,P6/mmm,3.0391,3.0391,3.4866,,,TRUE,10.1016/j.commatsci.2017.01.011
Magnesium Diboride,MgB2,Bulk,,,SC,Type-II,25 K,,,,,,,,,,FALSE,10.1016/j.cryogenics.2020.103211
MgB2,MgB2,Bulk,,,SC,Type-II,38.64 K,,,,,3.0846 Å,,3.5220 Å,,,TRUE,10.1016/j.physc.2018.03.012
MgB2 + 1 mol% K2CO3,MgB2,Bulk,,,SC,Type-II,38.39 K,,,,,3.0832 Å,,3.5225 Å,,,TRUE,10.1016/j.physc.2018.03.012
MgB2 + 2 mol% K2CO3,MgB2,Bulk,,,SC,Type-II,38.04 K,,,,,3.0813 Å,,3.5224 Å,,,TRUE,10.1016/j.physc.2018.03.012
MgB2 + 3 mol% K2CO3,MgB2,Bulk,,,SC,Type-II,36.98 K,,,,,3.0790 Å,,3.5230 Å,,,TRUE,10.1016/j.physc.2018.03.012
MgB2 + 4 mol% K2CO3,MgB2,Bulk,,,SC,Type-II,36.05 K,,,,,3.0760 Å,,3.5236 Å,,,TRUE,10.1016/j.physc.2018.03.012
MgB2,MgB2,Bulk,,,SC,Type-II,40 K,,,,,,,,,,TRUE,10.1016/S0921-4534(02)01206-6
Magnesium Diboride,MgB2,Bulk,,,SC,Type-II,39 K,,,,,,,,,,TRUE,10.1016/j.jallcom.2019.151665
Magnesium Diboride,MgB2,Thin Film,,,SC,Type-II,35 K,,Hexagonal,,,,,,,,TRUE,10.1016/j.tsf.2004.01.007
In-free MgB2,MgB2,Thick Film,,,SC,Type-II,33.9-37.7,,,,,,,,,,TRUE,10.1016/j.jallcom.2006.11.047
MgB2,MgB2,Bulk,,,SC,High-Tc,39 K,,,,,,,,,,FALSE,10.1016/j.tsf.2011.04.002
MgB2,MgB2,Bulk,,,SC,Type-II,37.97,,Hexagonal,,P6/mmm,3.0852,3.0852,3.5235,,,TRUE,10.1016/j.jallcom.2014.08.065
MgB2,MgB2,Thin Film,,,SC,Type-II,37.5 K,,C-axis oriented,,,,,,,,TRUE,10.1016/j.jallcom.2015.06.040
MgB2,MgB2,Nanopowder,,,SC,Type-II,38.8-38.9 K,,Hexagonal,,P6/mmm,3.0879 Å,,3.5166 Å,,,TRUE,10.1016/j.jallcom.2014.11.040
MgB2,MgB2,Bulk,,,SC,Type-II,39 K,,,,,,,,,,FALSE,10.1016/j.jallcom.2009.07.029
MgB2,MgB2,Bulk,,,SC,Type-II,39 K,,Hexagonal,,,3.083,,3.521,,,TRUE,10.1016/j.jallcom.2019.02.145
Magnesium Diboride,MgB2,Bulk,,,SC,Type-II,39 K,Ambient,Hexagonal,,,,,,,,TRUE,10.1016/j.jallcom.2007.04.045
MgB2,MgB2,Bulk,,,SC,Type-II,35.5 K,,,,,3.086 Å,,3.520 Å,,,TRUE,10.1016/j.jallcom.2023.170148
MgB2,MgB2,Bulk,,,SC,Type-II,35.1 K,,,,,3.085 Å,,3.521 Å,,,TRUE,10.1016/j.jallcom.2023.170148
MgB2,MgB2,Bulk,,,SC,Type-II,34.0 K,,,,,3.084 Å,,3.521 Å,,,TRUE,10.1016/j.jallcom.2023.170148
MgB2,MgB2,Bulk,,,SC,Type-II,37K,,,,,,,,,,TRUE,10.1016/j.phpro.2012.06.119
MgB2,MgB2,Thin Film,,,SC,Type-II,39 K,,hcp,AlB2-type,P 6/mmm,,,,,,FALSE,10.1016/j.cplett.2013.11.045
MgB2,MgB2,Bulk,,,SC,Type-II,39.0 K,,AlB2-type,Hexagonal,P6/mmm,,,,,,TRUE,10.1016/j.ssc.2008.04.028
MgB2,MgB2,Nanowire,,,SC,Type-II,39K,,Primitive Hexagonal,Hexagonal,,0.267,,,,,TRUE,10.1016/j.matchemphys.2011.10.010
MgB2,MgB2,Bulk,,,SC,Type-II,39,,Hexagonal,,,,,,,,TRUE,10.1016/j.cryogenics.2015.01.007
Magnesium Diboride,MgB2,Bulk,,,SC,Type-II,39 K,,,,,,,,,,TRUE,10.1016/j.cryogenics.2022.103563
MgB2,MgB2,Bulk,,,SC,Conventional BCS,39 K,,AlB2 type,Hexagonal,,,,,,,FALSE,10.1016/S0921-4534(01)00286-6
MgB2,MgB2,Bulk,,,SC,High-Tc,39 K,,,,,,,,,,,10.1016/j.matpr.2020.09.771
MgB2,MgB2,Bulk,,,SC,High-Tc,39 K,,,,,,,,,,FALSE,10.1016/S0921-4534(01)00907-8
MgB2,MgB2,Bulk,,,SC,Type-II,39 K,,Hexagonal,,P6/mmm,3.086 Å,3.086 Å,3.524 Å,,,TRUE,10.1016/j.physc.2007.03.189
Neutron-irradiated MgB2,MgB2,Bulk,,,SC,Type-II,8.5 K,,Hexagonal,,,,,,,,TRUE,10.1016/j.physc.2007.03.189
MgB2,MgB2,Bulk,,,SC,High-Tc,38 K,0 GPa,,,,,,,,,FALSE,10.1016/S0375-9601(02)01634-1
Magnesium Diboride,MgB2,Bulk,,,SC,Type-II,39 K,,Hexagonal,Honeycomb,P6/mmm,,,,,,TRUE,10.1016/S0038-1098(02)00877-3
Magnesium Diboride,MgB2,Bulk,,,SC,Type-II,35.4 K,,Simple,,,,,,,,TRUE,10.1016/j.ssc.2013.11.029
Malic Acid Doped Magnesium Diboride,MgB2,Bulk,,,SC,Type-II,34 K,,Simple,,,,,,,,TRUE,10.1016/j.ssc.2013.11.029
Magnesium Diboride,MgB2,Bulk,,,SC,Type-II,39 K,,Hexagonal,Hexagonal,,5.8317,5.8317,6.6594,,,TRUE,10.1016/j.ssc.2009.06.015
Nano-MgB2,MgB2,Bulk,,,SC,Type-II,39 K,Ambient,,,,,,,,,TRUE,10.1016/j.ssc.2004.03.058
Magnesium Diboride,MgB2,Bulk,,,SC,Type-II,39 K,,,,,,,,,,TRUE,10.1016/j.ssc.2004.01.006
MgB2,MgB2,Bulk,,,SC,Type-II,38.3 K,0 kbar,,,,,,,,,TRUE,10.1016/S0038-1098(01)00207-1
Magnesium Diboride,MgB2,Bulk,,,SC,High-Tc,39 K,,,,,,,,,,FALSE,10.1016/j.ssc.2009.04.007
Magnesium Diboride,MgB2,Bulk,,,SC,Type-II,38.7 K,,Hexagonal,,,3.09 Å,,3.49 Å,,,TRUE,10.1016/j.ssc.2005.02.010
Magnesium Diboride,MgB2,Bulk,,,SC,Type-II,39.4 K,,,,,,,,,,FALSE,10.1016/j.ssc.2016.11.002
MgB2,MgB2,Bulk,,,SC,Type-II,39 K,,AlB2-type,,,,,,,,TRUE,10.1016/j.ceramint.2023.08.105
Pure MgB2,MgB2,Thin Film,,,SC,Type-II,39 K,,,,,,,,,45 T,TRUE,10.1016/j.physc.2010.05.134
Magnesium Diboride,MgB2,Thin Film,,,SC,Type-II,39 K,,Polycrystalline,,P6/mmm,,,,,,TRUE,10.1016/j.tsf.2010.08.107
MgB2,MgB2,Bulk,,,SC,High-Tc,39.7 K,,Hexagonal,AlB2-type,,,,,,,FALSE,10.1016/j.jallcom.2016.02.196
Magnesium Diboride,MgB2,Bulk,,,SC,Type-II,38.5-39.2 K,,AlB2 type,Hexagonal,P6/mmm,0.308136 nm,,0.351782 nm,,"Hc2a,b/Hc2c ∼1.2",TRUE,10.1016/S0925-8388(01)01619-X
MgB2,MgB2,Bulk,,,SC,Conventional,39 K,,AlB2 type,Hexagonal,,,,,,,TRUE,10.1016/j.jallcom.2019.04.230
MgB2,MgB2,Bulk,,,SC,Type-II,39 K,,Hexagonal,,,,,,,,TRUE,10.1016/j.jallcom.2017.04.206
MgB2,MgB2,Bulk,,,SC,Type-II,39 K,,,,,,,,,,FALSE,10.1016/j.jallcom.2006.08.066
MgB2,MgB2,Thin Film,,,SC,Type-II,38.33 K,,Hexagonal,Anisotropic,,,,3.516 Å,,8.49 T,TRUE,10.1016/j.jallcom.2023.172144
"MgB2 (Fe-ion irradiated, dpa_avg=0.028)",MgB2,Thin Film,,,SC,Type-II,20.97 K,,Hexagonal,Anisotropic,,,,3.569 Å,,10.57 T,TRUE,10.1016/j.jallcom.2023.172144
"MgB2 (Fe-ion irradiated, dpa_avg=0.057)",MgB2,Thin Film,,,SC,Type-II,14.57 K,,Hexagonal,Anisotropic,,,,3.580 Å,,6.99 T,TRUE,10.1016/j.jallcom.2023.172144
"MgB2 (Fe-ion irradiated, dpa_avg=0.113)",MgB2,Thin Film,,,SC,Type-II,3.02 K,,Hexagonal,Anisotropic,,,,3.584 Å,,,TRUE,10.1016/j.jallcom.2023.172144
MgB2,MgB2,Bulk,,,SC,Type-II,38.3 K,1 GPa,,,,3.085 Å,,3.522 Å,,,TRUE,10.1016/j.jallcom.2017.03.159
Magnesium Diboride,MgB2,Bulk,,,SC,Type-II,38.44 K,,,,,,,,,,TRUE,10.1016/j.jallcom.2020.155167
MS1,MgB2,Bulk,,,SC,Type-II,38.5 K,,,,,3.0891 Å,,3.5286 Å,,,TRUE,10.1016/j.jallcom.2009.05.028
Magnesium Diboride,MgB2,Bulk,,,SC,Type-II,39.2 K,,AlB2,Hexagonal,P6/mmm,0.30834 nm,0.30834 nm,0.35213 nm,,13–20.4 T,TRUE,10.1016/S0925-8388(02)00915-5
Magnesium Diboride,MgB2,Bulk,,,SC,Type-II,39 K,,AlB2-type,,,,,,,,FALSE,10.1016/j.solidstatesciences.2005.04.019
NC00,MgB2,Bulk,,,SC,Type-II,38.2 K,,,,P6/mmm,3.089,,3.524,,,TRUE,10.1016/j.jallcom.2019.06.206
Magnesium Diboride,MgB2,Bulk,,,SC,Type-II,39 K,,,,,,,,,,TRUE,10.1016/j.jallcom.2014.04.017
Magnesium Diboride,MgB2,Bulk,,,SC,Type-II,39 K,,Hexagonal,,,,,,,,TRUE,10.1016/j.jallcom.2007.10.030
MgB2,MgB2,Bulk,,,SC,Type-II,37.5 K,0.1 MPa,,,,,,,,35.4 T,TRUE,10.1016/j.jallcom.2021.161665
MgB2,MgB2,Bulk,,,SC,Type-II,37.5 K,0.3 GPa,,,,,,,,35.2 T,TRUE,10.1016/j.jallcom.2021.161665
MgB2,MgB2,Bulk,,,SC,Type-II,37.5 K,0.8 GPa,,,,,,,,35.2 T,TRUE,10.1016/j.jallcom.2021.161665
MgB2,MgB2,Bulk,,,SC,Type-II,37.5 K,1.1 GPa,,,,,,,,35.2 T,TRUE,10.1016/j.jallcom.2021.161665
Magnesium Diboride,MgB2,Bulk,,,SC,Type-II,39 K,,,,,,,,,,FALSE,10.1016/j.solidstatesciences.2015.03.001
MgB2 (AB),MgB2,Bulk,,,SC,Type-II,39 K,,,,,30.854,35.261,1.1428,,,TRUE,10.1016/j.actamat.2014.08.030
MgB2 (SC),MgB2,Bulk,,,SC,Type-II,39 K,,,,,30.850,35.261,1.1429,,,TRUE,10.1016/j.actamat.2014.08.030
MgB2 (CB),MgB2,Bulk,,,SC,Type-II,39 K,,,,,30.872,35.286,1.1429,,,TRUE,10.1016/j.actamat.2014.08.030
Sample #1,MgB2,Bulk,,,SC,Type-II,38.9 K,,,,,,,,,9.80 T,TRUE,10.1016/j.physc.2006.04.039
Sample #2,MgB2,Bulk,,,SC,Type-II,38.1 K,,,,,,,,,14.5 T,TRUE,10.1016/j.physc.2006.04.039
Magnesium Diboride,MgB2,Bulk,,,SC,Type-II,38.3 K,,,,,,,,,,TRUE,10.1016/j.physc.2003.09.084
MgB2,MgB2,Bulk,,,SC,Type-II,38.5 K,Ambient,,,,0.3086 nm,,0.3526 nm,,,TRUE,10.1016/j.physc.2006.06.050
MgB2,MgB2,Thin Film,,,SC,Type-II,32 K,,,,,,,,,,TRUE,10.1016/j.physc.2006.01.022
MgB2,MgB2,Bulk,,,SC,Type-II,33.0 K,,,,,,,,,,TRUE,10.1016/j.physc.2013.09.017
MgB2,MgB2,Bulk,,,SC,Type-II,39.5 K,,Hexagonal,,P6/mmm,3.0863 Å,3.0863 Å,3.5244 Å,,,TRUE,10.1016/j.physc.2014.09.008
MgB2,MgB2,Bulk,,,SC,Type-II,38.5 K,,,,,3.0817 Å,,3.5230 Å,,,TRUE,10.1016/j.physc.2007.08.011
Magnesium Diboride,MgB2,Bulk,,,SC,Type-II,39 K,,,,,,,,,,TRUE,10.1016/S0921-4534(02)02688-6
MgB2,MgB2,Bulk,,,SC,Type-II,34-39 K,,,,,3.084 Å,,3.526 Å,,,TRUE,10.1016/j.physc.2003.11.014
MgB2,MgB2,Thin Film,,,SC,Type-II,37.5 K,,,,,,,,,,TRUE,10.1016/j.physc.2003.11.014
MgB2,MgB2,Fiber,,,SC,Type-II,38.1 K,,,,,,,,,>16 T,TRUE,10.1016/j.physc.2006.05.022
MgB2/W-wire,MgB2,Thin Film,,,SC,Type-II,33.5K,,,,,,,,,,TRUE,10.1016/j.physc.2010.05.133
MgB2,MgB2,Bulk,,,SC,Type-II,39K,,,,,,,,,,FALSE,10.1016/j.physc.2010.05.133
Magnesium Diboride,MgB2,Bulk,,,SC,Type-II,38 K,,,,,,,,265 Oe,,TRUE,10.1016/S0921-4534(01)01302-8
MgB2,MgB2,Bulk,,,SC,High-Tc,39 K,,Crystalline,,,,,,,,FALSE,10.1016/S0921-4534(03)01054-2
Magnesium Diboride,MgB2,Bulk,,,SC,Type-II,39.7 K,,Hexagonal,AlB2-type,,,,,,,TRUE,10.1016/S0921-4534(01)00974-1
Magnesium Diboride,MgB2,Bulk,,,SC,Type-1.5,38.5 K,,,,,,,,,,TRUE,10.1016/j.physc.2009.10.091
Magnesium Diboride,MgB2,Bulk,,,SC,Type-II,38.7 K,,,,,,,,,,TRUE,10.1016/S0921-4534(01)00947-9
Magnesium Diboride,MgB2,Bulk,,,SC,High-Tc,39 K,,,,,,,,,,FALSE,10.1016/j.physc.2004.12.001
Magnesium Diboride,MgB2,Bulk,,,SC,Type-II,38.6 K,,,,,,,,,20 kG,TRUE,10.1016/j.physc.2004.01.130
MgB2,MgB2,Bulk,,,SC,Type-II,39 K,,,,,,,,,,TRUE,10.1016/j.physc.2007.09.004
Magnesium Diboride,MgB2,Bulk,,,SC,Type-II,38 K,Atmospheric,Hexagonal,Closed-packed,,,,,,,TRUE,10.1016/S0921-4534(03)00932-8
Magnesium Diboride,MgB2,Bulk,,,SC,Conventional,38.0-38.4 K,,,,,,,,,,TRUE,10.1016/S0921-4534(02)02680-1
MgB2,MgB2,Bulk,,,SC,Type-II,39 K,,,,,,,,,,FALSE,10.1016/j.physc.2016.05.010
Magnesium Diboride,MgB2,Bulk,,,SC,Type-II,39 K,,Hexagonal,,,,,,,,TRUE,10.1016/j.physc.2004.01.016
MgB2,MgB2,Bulk,,,SC,Type-II,37.9,,,,,3.0825,,,,,TRUE,10.1016/j.physc.2013.10.001
Magnesium Diboride,MgB2,Bulk,,,SC,Type-II,39 K,,Hexagonal,,,3.071 Å,,3.578 Å,,,FALSE,10.1016/S0921-4534(02)02345-6
Magnesium Diboride,MgB2,Bulk,,,SC,Type-II,31.1-38.9,,Hexagonal,AlB2-type,P6/mmm,,,,,,TRUE,10.1016/j.physc.2007.04.017
MgB2,MgB2,Bulk,,,SC,Conventional,36.4 K,,Hexagonal,,P6/mmm,3.086 Å,,3.527 Å,,,FALSE,10.1016/j.jpcs.2023.111348
Magnesium Diboride,MgB2,Bulk,,,SC,Type-II,52.2 K,-13 GPa,Hexagonal,,,,,,,,FALSE,10.1016/j.commatsci.2010.11.007
MgB2,MgB2,Bulk,,,SC,Type-II,33 K,,,,,,,,,,TRUE,10.1016/S0921-4534(02)01204-2
MgB2,MgB2,Thin Film,,,SC,Type-II,27 K,,,,,,,,,,TRUE,10.1016/j.physc.2010.02.044
MgB2,MgB2,Bulk,,,SC,Type-II,37.8 K,,Hexagonal,,,3.08657,,3.52702,,,TRUE,10.1016/j.cryogenics.2014.06.009
MgB2,MgB2,Bulk,,,SC,Type-II,39 K,,,,,,,,,18 T,TRUE,10.1016/j.isci.2021.102541
MgB2,MgB2,Thin Film,,,SC,Type-II,37 K,,Hexagonal,,,,,,,,TRUE,10.1016/j.jallcom.2014.01.035
MgB2,MgB2,Thin Film,,,SC,Type-II,39.7 K,,Hexagonal,,,,,,,,TRUE,10.1016/j.jallcom.2014.01.035
Magnesium Diboride,MgB2,Thin Film,,,SC,Low-Tc,39 K,,,,,,,,,,TRUE,10.1016/j.tsf.2024.140229
Magnesium Diboride,MgB2,Thin Film,,,SC,Type-II,39 K,,,,,,,,,,TRUE,10.1016/j.jallcom.2009.01.121
Magnesium Diboride,MgB2,Bulk,,,SC,Type-II,39 K,,,,,,,,,,TRUE,10.1016/j.jallcom.2004.12.050
Magnesium Diboride,MgB2,Bulk,,,SC,Type-II,39 K,,,,,,,,,,TRUE,10.1016/j.jallcom.2008.09.197
MgB2,MgB2,Bulk,,,SC,Type-II,39 K,,,,,,,,,,FALSE,10.1016/j.jallcom.2023.171657
MgB2,MgB2,Bulk,,,SC,Type-II,39 K,,,,,,,,,,TRUE,10.1016/j.jallcom.2017.05.083
MgB2 (W-M0),MgB2,Bulk,,,SC,Type-II,37.5 K,,,,,,,,,,TRUE,10.1016/j.jallcom.2017.05.083
MgB2 (W-M1),MgB2,Bulk,,,SC,Type-II,37.2 K,,,,,,,,,,TRUE,10.1016/j.jallcom.2017.05.083
MgB2 (W-M2),MgB2,Bulk,,,SC,Type-II,35.0 K,,,,,,,,,,TRUE,10.1016/j.jallcom.2017.05.083
MgB2 (W-M3),MgB2,Bulk,,,SC,Type-II,33.0 K,,,,,,,,,,TRUE,10.1016/j.jallcom.2017.05.083
MgB2,MgB2,Bulk,,,SC,Type-II,39 K,,,,,,,,,,TRUE,10.1016/j.jallcom.2013.09.136
Magnesium Diboride,MgB2,Bulk,,,SC,Type-II,40 K,1 atm,,,,,,,,,TRUE,10.1016/j.jallcom.2015.09.253
MgB2,MgB2,Thin Film,,,SC,High-Tc,39 K,,,,,,,,,,TRUE,10.1016/j.jallcom.2014.09.015
MgB2,MgB2,Bulk,,,SC,High-Tc,39 K,,,,,,,,,,FALSE,10.1016/j.jallcom.2017.01.319
Magnesium Diboride,MgB2,Thin Film,,,SC,Type-II,34 K,0 T,,,,,,,,,TRUE,10.1016/j.tsf.2012.07.089
Magnesium Diboride,MgB2,Thin Film,,,SC,Type-II,22 K,5 T,,,,,,,,,TRUE,10.1016/j.tsf.2012.07.089
MgB2,MgB2,Bulk,,,SC,High-Tc,39 K,,Hexagonal,,P6/mmm,0.308 nm,,0.352 nm,,,TRUE,10.1016/j.jma.2024.04.006
MgB2,MgB2,Bulk,,,SC,Two-gap,39 K,,,,,,,,,,FALSE,10.1016/j.cjph.2019.07.004
Pure MgB2,MgB2,Bulk,,,SC,Type-II,38.4 K,,Hexagonal,,,3.0878 Å,,3.5284 Å,,,TRUE,10.1016/j.matchemphys.2014.07.030
Magnesium Diboride,MgB2,Bulk,,,SC,Type-II,39 K,,,,,,,,,,TRUE,10.1016/j.cap.2010.09.015
Magnesium Diboride,MgB2,Bulk,,,SC,Type-II,39.0 K,,Hexagonal,AlB2,,,,,,18 T,TRUE,10.1016/S0921-4534(02)00985-1
MgB2,MgB2,Thin Film,,,SC,Type-II,20 K,,,,,,,,,,TRUE,10.1016/S0921-4534(02)02363-8
MgB2,MgB2,Bulk,,,SC,Type-II,39 K,,,,,,,,,,TRUE,10.1016/S0921-4534(02)02363-8
Magnesium Diboride,MgB2,Bulk,,,SC,Type-II,40 K,,,,,,,,,,TRUE,10.1016/S0921-4534(02)01480-6
MgB2,MgB2,Bulk,,,SC,High-Tc,39 K,,Hexagonal,,P6/mmm,3.0856 Å,,3.5199 Å,,,TRUE,10.1016/S0921-4534(01)00424-5
Magnesium Diboride,MgB2,Bulk,,,SC,Type-II,39 K,,,,,,,,,,TRUE,10.1016/j.physc.2009.10.009
MgB2,MgB2,Bulk,,,SC,Type-II,39 K,,,,,,,,,16 T,TRUE,10.1016/j.physc.2005.04.005
Magnesium Diboride,MgB2,Bulk,,,SC,Type-II,40 K,,,,,,,,,,FALSE,10.1016/j.physc.2003.07.003
Magnesium Diboride,MgB2,Bulk,,,SC,Type-II,31 K,0.5 GPa,,,,0.3083 nm,,0.3524 nm,,,TRUE,10.1016/j.physc.2004.03.242
MgB2,MgB2,Bulk,,,SC,High-Tc,39 K,0 T,,,,,,,,,TRUE,10.1016/j.physc.2009.05.191
MgB2,MgB2,Bulk,,,SC,High-Tc,25 K,5 T,,,,,,,,,TRUE,10.1016/j.physc.2009.05.191
MgB2,MgB2,Thin Film,,,SC,Type-II,35.6 K,,Hexagonal,c-oriented,,,,,,,TRUE,10.1016/j.physc.2011.05.001
MgB2,MgB2,Thin Film,,,SC,Type-II,33.0 K,,Hexagonal,c-oriented,,,,,,,TRUE,10.1016/j.physc.2011.05.001
MgB2,MgB2,Bulk,,,SC,Type-II,39 K,,,,,,,,,,TRUE,10.1016/j.physc.2004.02.179
Magnesium Diboride,MgB2,Thin Film,,,SC,Type-II,24 K,0.7 atm,,,,,,,,,TRUE,10.1016/S0921-4534(01)00398-7
Magnesium Diboride,MgB2,Bulk,,,SC,Type-II,39 K,,,,,,,,,,FALSE,10.1016/S0921-4534(01)00398-7
Magnesium Diboride,MgB2,Bulk,,,SC,Type-II,39 K,,Hexagonal,c-oriented,,,,,,,TRUE,10.1016/S0921-4534(02)01138-3
MgB2,MgB2,Wire,,,SC,Type-II,39.4 K,,,,,,,,,16-18 T,TRUE,10.1016/S0921-4534(02)02673-4
MgB2,MgB2,Thin Film,,,SC,Type-II,28.2 K,,,,,,,,,,TRUE,10.1016/j.physc.2005.02.135
MgB2,MgB2,Bulk,,,SC,Type-II,39.5 K,Atmospheric,,,,,,,,,TRUE,10.1016/S0921-4534(01)00913-3
MgB2,MgB2,Bulk,,,SC,Type-II,36 K,Atmospheric,,,,,,,,,TRUE,10.1016/S0921-4534(01)00913-3
Magnesium Diboride,MgB2,Thin Film,,,SC,High-Tc,27.5 K,,,,,,,,,,TRUE,10.1016/j.physc.2007.04.126
Magnesium Diboride,MgB2,Bulk,,,SC,Type-II,38.6 K,,,,,,,,300 Gs,12.5–18 T,TRUE,10.1016/S0921-4534(02)02183-4
MgB2,MgB2,Bulk,,,SC,Type-II,37.6 K,,Hexagonal,,P6/mmm,3.08 Å,,3.56 Å,,,TRUE,10.1016/S0921-4534(02)01885-3
γ-irradiated MgB2 (10 MR),MgB2,Bulk,,,SC,Type-II,37.6 K,,Hexagonal,,P6/mmm,3.08 Å,,3.56 Å,,,TRUE,10.1016/S0921-4534(02)01885-3
γ-irradiated MgB2 (20 MR),MgB2,Bulk,,,SC,Type-II,37.6 K,,Hexagonal,,P6/mmm,3.08 Å,,3.56 Å,,,TRUE,10.1016/S0921-4534(02)01885-3
γ-irradiated MgB2 (40 MR),MgB2,Bulk,,,SC,Type-II,36.1 K,,Hexagonal,,P6/mmm,3.08 Å,,3.56 Å,,,TRUE,10.1016/S0921-4534(02)01885-3
MgB2,MgB2,Bulk,,,SC,High-Tc,39 K,,,,,,,,,,TRUE,10.1016/j.physc.2008.07.003
Magnesium Diboride,MgB2,Bulk,,,SC,Type-II,39 K,,,,,3.0853,,3.5221,,,TRUE,10.1016/j.physc.2013.04.010
Magnesium Diboride,MgB2,Bulk,,,SC,Type-II,39 K,,,,,,,,,,TRUE,10.1016/j.physc.2003.10.039
Magnesium Diboride,MgB2,Powder,,,SC,Type-II,39 K,,,,,,,,,,TRUE,10.1016/j.physc.2003.10.039
Magnesium Diboride,MgB2,Bulk,,,SC,Type-II,39 K,,,,,,,,,,FALSE,10.1016/S0022-3697(02)00235-4
MgB2,MgB2,Bulk,,,SC,High-Tc,20.0 K,0.0,,,,,,,,,FALSE,10.1016/j.mtphys.2022.100954
MgB2,MgB2,Bulk,,,SC,High-Tc,39 K,,,,,,,,,,FALSE,10.1016/j.mtphys.2024.101403
MgB2,MgB2,Bulk,,,SC,Type-II,40 K,,,,,,,,,18 T,TRUE,10.1016/j.physc.2013.03.043
Magnesium Diboride,MgB2,Bulk,,,SC,Type-II,39 K,,,,,,,,,,TRUE,10.1016/j.physc.2022.1354108
MgB2,MgB2,Bulk,,,SC,High-Tc,42 K,,,,,,,,,,FALSE,10.1016/j.commt.2024.100015
MgB2,MgB2,Bulk,,,SC,High-Tc,39 K,,AlB2-type,Hexagonal,P 6/mmm,,,,,,TRUE,10.1016/j.commatsci.2020.109517
MgB2,MgB2,Bulk,,,SC,Type-II,38.9 K,,Hexagonal,P6/mmm,P6/mmm,3.0884 Å,,3.526 Å,,,TRUE,10.1016/j.scriptamat.2013.05.007
MgB2,MgB2,Bulk,,,SC,Type-II,39 K,,Hexagonal,,P6/mmm,0.3086 nm,,,,,FALSE,10.1016/S0921-4534(02)01421-1
Magnesium Diboride,MgB2,Bulk,,,SC,Type-II,39,,Hexagonal,,P6/mmm,3.086,3.086,3.524,,,FALSE,10.1016/j.physc.2004.02.053
MgB2,MgB2,Bulk,,,SC,Type-II,38.50 K,,Hexagonal,,P6/mmm,,,,,,TRUE,10.1016/j.cryogenics.2021.103343
Magnesium Diboride,MgB2,Bulk,,,SC,High-Tc,39 K,0 GPa,Hexagonal,Hexagonal,,3.085 Å,3.085 Å,3.522 Å,,,TRUE,10.1016/S0378-4371(02)01015-4
MgB2,MgB2,Bulk,,,SC,Type-II,39.45 K,,Hexagonal,,,3.0887 Å,,3.5345 Å,,,TRUE,10.1016/j.jpcs.2008.02.002
Magnesium Diboride,MgB2,Bulk,,,SC,High-Tc,40,,AlB2-type,Hexagonal,,,,,,,FALSE,10.1016/j.ssc.2005.11.032
Magnesium Diboride,MgB2,Bulk,,,SC,Type-II,39.2 K,,Hexagonal,,,,,,,,TRUE,10.1016/j.matchemphys.2017.10.039
MgB2,MgB2,Bulk,,,SC,Type-II,36.5 K,,,,,,,,,,TRUE,10.1016/j.jpcs.2005.10.125
Magnesium Diboride,MgB2,Bulk,,,SC,Type-II,39 K,,Hexagonal,,P6/mmm,3.086 Å,3.086 Å,3.524 Å,,,TRUE,10.1016/j.physc.2016.07.006
MgB2,MgB2,Bulk,,,SC,Type-II,39 K,,Hexagonal,,P6/mmm,3.086 Å,3.086 Å,3.524 Å,,,TRUE,10.1016/j.phpro.2014.09.054
Magnesium Diboride,MgB2,Thin Film,,,SC,Type-II,36K,,,,,,,,,,TRUE,10.1016/j.jpcs.2004.06.051
MgB2,MgB2,Bulk,,,SC,Type-II,39 K,,Hexagonal,,,,,,,,FALSE,10.1016/j.jre.2018.05.010
Magnesium Diboride,MgB2,Bulk,,,SC,Type-II,39 K,Ambient,Hexagonal,AlB2-type,P6/mmm,3.086 Å,3.086 Å,3.524 Å,,,TRUE,10.1016/j.solidstatesciences.2012.04.017
MgB2,MgB2,Bulk,,,SC,Type-II,40 K,,,,,,,,,,FALSE,10.1016/j.physc.2019.06.005
MgB2,MgB2,Bulk,,,SC,Type-II,39 K,,,,,3.0876 Å,,3.5209 Å,,16 T,TRUE,10.1016/j.physc.2006.12.007
Neutron irradiated MgB2,MgB2,Bulk,,,SC,Type-II,5 K,,,,,3.0989 Å,,3.5747 Å,,,TRUE,10.1016/j.physc.2006.12.007
Magnesium Diboride,MgB2,Bulk,,,SC,Type-II,39 K,,,,,,,,,,TRUE,10.1016/S0921-4534(03)01160-2
MgB2,MgB2,Bulk,,,SC,Type-II,37.2 K,,,,,3.0873 Å,,3.5241 Å,,,TRUE,10.1016/j.physc.2008.05.073
Magnesium Diboride,MgB2,Thin Film,,,SC,Type-II,39 K,,,,,,,,,,TRUE,10.1016/j.physc.2007.04.070
MgB2,MgB2,Bulk,,,SC,High-Tc,40 K,,,,,,,,,,FALSE,10.1016/j.physc.2006.10.014
Magnesium Diboride,MgB2,Bulk,,,SC,Type-II,38 K,,,,,,,,,,TRUE,10.1016/j.physc.2009.05.190
Magnesium Diboride,MgB2,Bulk,,,SC,Type-II,39 K,0 GPa,,,,,,,,,TRUE,10.1016/S0921-4534(02)02300-6
Magnesium Diboride,MgB2,Bulk,,,SC,Type-II,15 K,32 GPa,,,,,,,,,TRUE,10.1016/S0921-4534(02)02300-6
Magnesium Diboride,MgB2,Bulk,,,SC,Type-II,39.3 K,,,,,,,,,25 T,TRUE,10.1016/S0921-4534(01)01252-7
Magnesium Diboride,MgB2,Bulk,,,SC,Type-II,39 K,,,,,,,,,,FALSE,10.1016/j.physc.2007.04.218
Magnesium Diboride,MgB2,Bulk,,,SC,Type-II,39 K,0 GPa,Hexagonal,,,0.3086 nm,,0.3520 nm,,,TRUE,10.1016/S0921-4534(01)00918-2
Magnesium Diboride,MgB2,Bulk,,,SC,Type-II,39 K,50 bar,,,,,,,,,TRUE,10.1016/S0921-4534(02)02685-0
Magnesium Diboride,MgB2,Bulk,,,SC,Type-II,39 K,1.2 GPa,,,,,,,,,TRUE,10.1016/S0921-4534(02)02709-0
MgB2,MgB2,Bulk,,,SC,Type-II,38 K,,P6/mmm,,P6/mmm,,,,,,TRUE,10.1016/j.physc.2004.01.044
MgB2-TiB,MgB2,Bulk,,,SC,Type-II,38 K,,P6/mmm,,P6/mmm,,,,,,TRUE,10.1016/j.physc.2004.01.044
