Repository: WyattBunstine/ML_SC_Project

# ML_SC_Project — Chemically and Geometrically Motivated Crystal Graph Neural Networks

This project predicts and screens superconductors from crystal structure. It frames the
problem as a **two-stage hurdle**: first classify whether a material is a superconductor
candidate (SC vs. non-SC), then regress the critical temperature T_c for superconductors.

Two graph-neural-network families are trained and compared:

- a **baseline CGCNN** ([txie-93/cgcnn](https://github.com/txie-93/cgcnn)), and
- an **MPNN** with learned edge features that consumes richer `crystal_graph_v4` graphs
  (this project's contribution).

File: database/superconductor_materials_full.csv (part 111 of 215)
Material_Name,Chemical_Composition,Material_Class,Film_Thickness,Substrate,Material_Type,Superconductor_Type,Superconducting_Transition_Temperature,Pressure,Crystal_Structure,Lattice_Structure,Space_Group,"Lattice_Constant(a)","Lattice_Constant(b)","Lattice_Constant(c)",Lower_Critical_Field,Upper_Critical_Field,Experimental,DOI
MgB2-TiC-RT,MgB2,Bulk,,,SC,Type-II,38 K,,P6/mmm,,P6/mmm,,,,,,TRUE,10.1016/j.physc.2004.01.044
MgB2-TiC-200,MgB2,Bulk,,,SC,Type-II,38 K,,P6/mmm,,P6/mmm,,,,,,TRUE,10.1016/j.physc.2004.01.044
MgB2,MgB2,Thin Film,,,SC,High-Tc,39 K,,,,,,,,,,TRUE,10.1016/j.physc.2012.03.009
Magnesium Diboride,MgB2,Bulk,,,SC,Type-II,37.5 K,,,,,,,,,14.5 kOe,TRUE,10.1016/j.physc.2007.04.212
MgB2,MgB2,Bulk,,,SC,High-Tc,38.44 K,,,,,3.0784 Å,3.0784 Å,3.5218 Å,,,TRUE,10.1016/j.physc.2019.1353508
Magnesium Diboride,MgB2,Bulk,,,SC,Type-II,39 K,,,,,,,,,,TRUE,10.1016/j.physc.2014.04.006
Magnesium Diboride,MgB2,Bulk,,,SC,Type-II,39 K,3.5 GPa,,,,,,,,,TRUE,10.1016/j.physc.2004.01.052
Magnesium Diboride,MgB2,Bulk,,,SC,Type-II,37 K,,Hexagonal,,,,,,,,TRUE,10.1016/S0921-4534(02)02374-2
Magnesium Diboride,MgB2,Bulk,,,SC,High-Tc,39 K,Atmospheric,,,,,,,,40 T,TRUE,10.1016/S0921-4534(02)01335-7
MgB2,MgB2,Thin Film,,,SC,Type-II,39.65 K,,,,,,,,,5.89 T,TRUE,10.1016/j.ceramint.2023.03.188
MgB2 (2E12 dose),MgB2,Thin Film,,,SC,Type-II,38.70 K,,,,,,,,,7.62 T,TRUE,10.1016/j.ceramint.2023.03.188
MgB2 (2E13 dose),MgB2,Thin Film,,,SC,Type-II,34.69 K,,,,,,,,,11.74 T,TRUE,10.1016/j.ceramint.2023.03.188
MgB2 (5E13 dose),MgB2,Thin Film,,,SC,Type-II,32.66 K,,,,,,,,,12.94 T,TRUE,10.1016/j.ceramint.2023.03.188
MgB2 (7E13 dose),MgB2,Thin Film,,,SC,Type-II,30.47 K,,,,,,,,,12.80 T,TRUE,10.1016/j.ceramint.2023.03.188
MgB2,MgB2,Bulk,,,SC,Type-II,38.5 K,,,,,,,,,,TRUE,10.1016/j.matlet.2019.02.067
MgB2,MgB2,Nanoparticle,,,SC,Type-II,36.4 K,,Hexagonal,Simple Hexagonal,P6/mmm,3.085 Å,,3.524 Å,,,TRUE,10.1016/j.ceramint.2018.10.025
MgB2,MgB2,Bulk,,,SC,Type-II,38 K,,Hexagonal,,,,,,,5.2 T,TRUE,10.1016/S0921-4534(02)02322-5
MgB2 Thick Film,MgB2,Bulk,,,SC,Type-II,40.5 K,,Epitaxial,Columnar,,,,3.513 Å,,,TRUE,10.1016/j.physc.2008.05.110
MgB2 Nanowire,MgB2,Nanowire,,,SC,Type-II,30 K,,Hexagonal,,,,,,,,TRUE,10.1016/j.physc.2008.05.110
Magnesium Diboride,MgB2,Bulk,,,SC,Type-II,39 K,1 atm,,,,,,,,7 T,TRUE,10.1016/S0921-4534(03)00744-5
MgB2,MgB2,Bulk,,,SC,High-Tc,39 K,,,,,,,,,,FALSE,10.1016/j.physc.2005.07.001
MgB2,MgB2,Bulk,,,SC,High-Tc,38.3,,,,,,,,,,TRUE,10.1016/S0921-4534(02)02280-3
MgB2,MgB2,Bulk,,,SC,High-Tc,36,,,,,,,,,,TRUE,10.1016/S0921-4534(02)02280-3
Magnesium Diboride,MgB2,Bulk,,,SC,Type-II,39 K,,,,,,,,,,FALSE,10.1016/j.physc.2006.03.021
MgB2,MgB2,Bulk,,,SC,Type-II,39 K,,,,,,,,,,FALSE,10.1016/j.physc.2012.05.003
MgB2,MgB2,Bulk,,,SC,Type-II,39 K,,,,,,,,,3.0 T,TRUE,10.1016/j.physc.2006.03.073
MgB2,MgB2,Bulk,,,SC,Type-II,39 K,Ambient,Hexagonal,,,,,,,,TRUE,10.1016/S0921-4534(02)01395-3
MgB2,MgB2,Thin Film,,,SC,Type-II,36 K,,,,,,,,,,TRUE,10.1016/S0042-207X(02)00357-3
Reference MgB2,MgB2,Bulk,,,SC,Type-II,38.0 K,,,,,,,,,,TRUE,10.1016/j.physc.2013.05.008
Magnesium Diboride,MgB2,Thin Film,,,SC,Type-II,39 K,,,,,,,,,,FALSE,10.1016/S0921-4534(03)00787-1
MgB2,MgB2,Bulk,,,SC,Type-II,34.2,,,,,,,,,,TRUE,10.1016/j.physc.2005.04.007
MgB2,MgB2,Thin Film,,,SC,Type-II,39 K,,Polycrystalline,,,,,,,,TRUE,10.1016/S0921-4534(01)01091-7
MgB2,MgB2,Thin Film,,,SC,Type-II,33 K,,Nanocrystalline,,,,,,,,TRUE,10.1016/S0921-4534(01)01091-7
MgB2,MgB2,Bulk,,,SC,Type-II,37 K,Ambient,,,,,,,,,TRUE,10.1016/j.physc.2013.04.029
Magnesium Diboride,MgB2,Bulk,,,SC,Type-II,40 K,,,,,,,,,,FALSE,10.1016/S0921-4534(03)00657-9
Magnesium Diboride,MgB2,Bulk,,,SC,Type-II,39 K,,,,,,,,,,TRUE,10.1016/S0921-4534(01)01307-7
MgB2,MgB2,Bulk,,,SC,Type-II,39 K,,,,,,,,,,TRUE,10.1016/j.physc.2010.05.045
Magnesium Diboride,MgB2,Bulk,,,SC,Type-II,40 K,,AlB2-type,Hexagonal,,,,,,,FALSE,10.1016/j.physc.2008.05.050
MgB2,MgB2,Bulk,,,SC,Conventional BCS,39 K,,Hexagonal,AlB2-type,P6/mmm,3.14 Å,3.14 Å,3.52 Å,,,FALSE,10.1016/j.physc.2004.11.021
Magnesium Diboride,MgB2,Bulk,,,SC,Type-II,40 K,,,,,,,,,,TRUE,10.1016/j.physc.2016.02.017
Magnesium Diboride,MgB2,Bulk,,,SC,Type-II,39 K,,,,,,,,,14-39 T,TRUE,10.1016/S0921-4534(03)00623-3
Magnesium Diboride,MgB2,Thin Film,,,SC,Medium-Tc,37.5 K,5 kPa,Polycrystalline,,,,,,,,TRUE,10.1016/j.physc.2018.06.002
Magnesium Diboride,MgB2,Bulk,,,SC,Type-II,38 K,,,,,,,,,,TRUE,10.1016/j.physc.2004.02.054
MgB2,MgB2,Thin Film,,,SC,High-Tc,40 K,,,,,,,,,,TRUE,10.1016/j.physc.2004.01.176
MgB2,MgB2,Thin Film,,,SC,Type-II,39 K,,Hexagonal,,,,,,,29-39 T,TRUE,10.1016/S0921-4534(02)02310-9
MgB2,MgB2,Thin Film,,,SC,Type-II,34.2 K,,,c-axis oriented,,,,,,,TRUE,10.1016/j.physc.2007.11.014
MgB2,MgB2,Bulk,,,SC,Intermediate-Tc,39.85 K,,,,,,,,,,TRUE,10.1016/j.physb.2009.07.159
MgB2,MgB2,Thin Film,,,SC,Type-II,39.5 K,25 Torr,Polycrystalline,,,,,,,,TRUE,10.1016/j.jcrysgro.2009.01.116
MgB2,MgB2,Bulk,,,SC,Type-II,39 K,,,,,3.085 Å,,3.527 Å,,40 T,TRUE,10.1016/j.ceramint.2023.08.283
MgB2,MgB2,Nanowire,,,SC,High-Tc,35 K,,Hexagonal,Quasi-single crystal,,,,,,,TRUE,10.1016/j.jcrysgro.2007.03.020
MgB2,MgB2,Bulk,,,SC,Type-II,38.5 K,,Hexagonal,,,,,,,,TRUE,10.1016/j.ceramint.2022.06.115
MgB2,MgB2,Bulk,,,SC,Type-II,37.9 K,,,,P 6/mmm,,,,,,TRUE,10.1016/j.ceramint.2003.12.195
MgB2,MgB2,Nanoparticle,,,SC,Type-II,39 K,,AlB2-type,Hexagonal,P6/mmm,,,,,,TRUE,10.1016/j.actamat.2004.08.033
MgB2,MgB2,Thin Film,,,SC,Type-II,36 K,140 Pa,,,,,,,,,TRUE,10.1016/j.jcrysgro.2006.10.264
MgB2,MgB2,Thin Film,,,SC,Type-II,40 K,,Hexagonal,AlB2-type,,,,,,,FALSE,10.1016/j.physb.2004.12.034
Magnesium Diboride,MgB2,Bulk,,,SC,Type-II,39 K,,,,,,,,,,TRUE,10.1016/j.physb.2005.01.097
Magnesium Diboride,MgB2,Thin Film,,,SC,High-Tc,40 K,,,,,,,,,,TRUE,10.1016/S0921-4534(03)00991-2
Magnesium Diboride,MgB2,Bulk,,,SC,Type-II,39.3 K,,,,,,,,,12 T,TRUE,10.1016/j.physc.2004.01.018
MgB2,MgB2,Bulk,,,SC,Type-II,39 K,,,,,,,,,,TRUE,10.1016/j.physc.2008.05.032
MgB2,MgB2,Thin Film,,,SC,Type-II,32 K,,,,,,,,,39 T,TRUE,10.1016/j.physc.2007.03.446
MgB2,MgB2,Thin Film,,,SC,Type-II,38 K,,,,,,,,,,TRUE,10.1016/j.physc.2007.03.446
MgB2,MgB2,Thin Film,,,SC,Type-II,35.4 K,,,,,,,,,,TRUE,10.1016/j.physc.2019.1353587
Magnesium Diboride,MgB2,Thin Film,,,SC,Type-II,36 K,,Hexagonal,,,,,,,,TRUE,10.1016/S0921-4534(02)02315-8
Magnesium Diboride,MgB2,Bulk,,,SC,Type-II,39 K,,Hexagonal,,,,,,,,FALSE,10.1016/S0921-4534(02)02315-8
MgB2/S20C,MgB2,Bulk,,,SC,Type-II,37.5 K,,,,,,,,,,TRUE,10.1016/j.physc.2007.04.266
MgB2/S20C (H.P.),MgB2,Bulk,,,SC,Type-II,37.5 K,,,,,,,,,,TRUE,10.1016/j.physc.2007.04.266
MgB2/S20C with SiC,MgB2,Bulk,,,SC,Type-II,36.5 K,,,,,,,,,,TRUE,10.1016/j.physc.2007.04.266
MgB2,MgB2,Bulk,,,SC,Type-II,39 K,,Hexagonal,,,,,,,,TRUE,10.1016/j.physc.2006.12.003
Magnesium Diboride,MgB2,Bulk,,,SC,High-Tc,40 K,,,,,,,,,,FALSE,10.1016/S0921-4534(03)00656-7
MgB2,MgB2,Bulk,,,SC,High-Tc,39 K,,,,,,,,,,TRUE,10.1016/j.physc.2012.09.006
MgB2,MgB2,Bulk,,,SC,Type-II,39 K,,,,,,,,,,TRUE,10.1016/j.physc.2005.02.148
MgB2,MgB2,Thin Film,,,SC,High-Tc,32 K,,,,,,,,,,TRUE,10.1016/j.vacuum.2005.01.014
Magnesium Diboride,MgB2,Thin Film,,,SC,Type-II,33 K,,,,,,,,,,TRUE,10.1016/j.physc.2007.01.053
Undoped MgB2,MgB2,Bulk,,,SC,Type-II,39 K,,,,,,,,,,TRUE,10.1016/j.physc.2006.01.020
Magnesium Diboride,MgB2,Bulk,,,SC,Type-II,39 K,,,,,,,,,,TRUE,10.1016/j.physc.2013.04.012
MgB2,MgB2,Bulk,,,SC,Type-II,39 K,Ambient,,,,,,,,14-39 T,TRUE,10.1016/S0921-4534(02)02166-4
MgB2,MgB2,Bulk,,,SC,Type-II,39 K,,,,,,,,,,TRUE,10.1016/j.physc.2007.04.157
Magnesium Diboride,MgB2,Bulk,,,SC,Type-II,40 K,,,,,,,,,,FALSE,10.1016/j.physc.2012.06.013
MgB2,MgB2,Thin Film,,,SC,High-Tc,33 K,,Amorphous-like,,,,,,,,TRUE,10.1016/j.physc.2004.01.169
MgB2,MgB2,Bulk,,,SC,High-Tc,39 K,,AlB2,Hexagonal,,,,,,,FALSE,10.1016/j.physc.2005.12.008
MgB2,MgB2,Bulk,,,SC,High-Tc,39 K,,,,,,,,,,TRUE,10.1016/j.physc.2022.1354172
MgB2,MgB2,Bulk,,,SC,Type-II,40 K,0 kbar,,,,,,,,,TRUE,10.1016/j.physc.2005.02.001
Neutron-damaged MgB2,MgB2,Bulk,,,SC,Type-II,8-30 K,0 kbar,,,,,,,,,TRUE,10.1016/j.physc.2005.02.001
Magnesium Diboride,MgB2,Thin Film,,,SC,Type-II,39.2 K,,Hexagonal,Layered,,,,,,14.5 T,TRUE,10.1016/j.physc.2004.02.034
Magnesium Diboride,MgB2,Bulk,,,SC,Type-II,39 K,,Hexagonal,,,3.09 Å,,3.49 Å,,,TRUE,10.1016/j.physc.2005.01.001
MgB2,MgB2,Bulk,,,SC,Type-II,39,,,,,,,,,,TRUE,10.1016/j.physc.2021.1353838
MgB2,MgB2,Bulk,,,SC,Type-II,38.67 K,,Hexagonal,,,3.0838 Å,,3.539 Å,,,TRUE,10.1016/j.physc.2009.09.010
MgB2,MgB2,Bulk,,,SC,Type-II,35.25 K,,Hexagonal,,,3.0754 Å,,3.5547 Å,,,TRUE,10.1016/j.physc.2009.09.010
MgB2,MgB2,Bulk,,,SC,Type-II,34.38 K,,Hexagonal,,,3.0727 Å,,3.5534 Å,,,TRUE,10.1016/j.physc.2009.09.010
MgB2,MgB2,Bulk,,,SC,Type-II,37.2,,Hexagonal,,,0.3084,,0.3522,,,TRUE,10.1016/S0921-4534(02)01884-1
MgB2,MgB2,Nanowire,,,SC,Type-II,38.5 K,,,,,,,,,,TRUE,10.1016/j.physc.2007.09.016
MgB2,MgB2,Bulk,,,SC,Type-II,39 K,,Hexagonal,,D6h,,,,,,TRUE,10.1016/j.physc.2008.05.219
MgB2,MgB2,Bulk,,,SC,Type-II,39 K,,,,,,,,,,FALSE,10.1016/j.jpcs.2010.10.014
MgB2,MgB2,Bulk,,,SC,High-Tc,22-28 K,,,,,,,,,,TRUE,10.1016/j.surfcoat.2009.02.097
MgB2,MgB2,Bulk,,,SC,High-Tc,33.3-36.5 K,,,,,,,,,,TRUE,10.1016/j.surfcoat.2009.02.097
MgB2,MgB2,Bulk,,,SC,Type-II,39 K,,,,,,,,,,TRUE,10.1016/j.cryogenics.2020.103061
Magnesium Diboride,MgB2,Bulk,,,SC,Type-II,39 K,,Hexagonal,,P6/mmm,3.086 Å,3.086 Å,3.524 Å,,,FALSE,10.1016/j.nima.2004.05.022
Magnesium Diboride,MgB2,Bulk,,,SC,Type-II,34.50-41.00,,,,,,,,,,TRUE,10.1016/j.physc.2022.1354062
MgB2,MgB2,Thin Film,,,SC,Type-II,38.2-40,,Hexagonal,,P6/mmm,3.086,,3.524,,,TRUE,10.1016/j.jcrysgro.2005.03.066
Magnesium Diboride,MgB2,Bulk,,,SC,Type-II,39 K,,,,,,,,,,FALSE,10.1016/j.nima.2008.11.032
Magnesium Diboride,MgB2,Bulk,,,SC,Type-II,39 K,,Hexagonal,hcp,,3.093 Å,,3.520 Å,,,FALSE,10.1016/j.physb.2005.09.025
Magnesium Diboride,MgB2,Bulk,,,SC,Type-II,39 K,,,,,,,,,,FALSE,10.1016/j.physb.2005.01.138
Magnesium Diboride,MgB2,Bulk,,,SC,Type-II,39 K,,,,,,,,,,FALSE,10.1016/j.physb.2006.05.108
Magnesium Diboride,MgB2,Bulk,,,SC,Type-II,39 K,,,,,,,,,,TRUE,10.1016/j.actamat.2007.12.014
Magnesium Diboride,MgB2,Bulk,,,SC,Type-II,39 K,,Hexagonal,Simple Hexagonal,P6/mmm,0.31 nm,0.31 nm,0.35 nm,,,TRUE,10.1016/j.physb.2017.11.008
MgB2,MgB2,Thin Film,,,SC,Type-II,39 K,,Hexagonal,Anisotropic,,,,,,,TRUE,10.1016/j.ceramint.2022.09.252
Magnesium Diboride,MgB2,Bulk,,,SC,Type-II,39 K,,,,,,,,,,TRUE,10.1016/j.physb.2005.01.099
Magnesium Diboride,MgB2,Bulk,,,SC,Type-II,39 K,,Hexagonal,,,3.0868,,3.5243,,,TRUE,10.1016/j.ceramint.2016.03.154
Magnesium Diboride,MgB2,Bulk,,,SC,Type-II,39 K,,,,,,,,,,TRUE,10.1016/j.actamat.2015.06.013
MgB2,MgB2,Wire,,,SC,Type-II,38.4 K,,,,,,,,,,TRUE,10.1016/j.ceramint.2018.12.128
MgB2,MgB2,Bulk,,,SC,Type-II,38.15 K,,Hexagonal,,P6/mmm,3.085 Å,,,,,TRUE,10.1016/j.ssc.2008.03.009
Magnesium Diboride,MgB2,Bulk,,,SC,Type-II,39 K,,Hexagonal,,,,,,,,TRUE,10.1016/j.scriptamat.2015.01.012
MgB2,MgB2,Bulk,,,SC,Type-II,38.0 K,,,,,,,,,,TRUE,10.1016/j.cryogenics.2019.05.002
Magnesium Diboride,MgB2,Bulk,,,SC,Type-II,39 K,,,,,3.0872 Å,,3.5260 Å,,,TRUE,10.1016/j.matlet.2006.03.012
MgB2,MgB2,Thin Film,,,SC,Type-II,39 K,,,,,,,,,25 T,TRUE,10.1016/j.ssc.2024.115697
MBC-0,MgB2,Bulk,,,SC,Type-II,38.1 K,50 MPa,Hexagonal,,,3.055 Å,,3.480 Å,,,TRUE,10.1016/j.jpcs.2024.111937
Magnesium Diboride,MgB2,Bulk,,,SC,Type-II,39 K,,,,,,,,,8.5 T,TRUE,10.1016/j.physc.2005.05.022
MgB2,MgB2,Bulk,,,SC,Type-II,38.2,,Hexagonal,,D6h,,,,,5 T,TRUE,10.1016/j.physc.2007.02.011
Magnesium Diboride,MgB2,Bulk,,,SC,Type-II,39 K,,,,,,,,,,FALSE,10.1016/j.rinp.2020.103658
Pure MgB2,MgB2,Bulk,,,SC,Type-II,36.91 K,0 Tesla,Hexagonal,,P6/mmm,3.0960,,3.5330,,7.76 Tesla,TRUE,10.1016/j.jmmm.2022.169213
MGB24,MgB2,Bulk,,,SC,Type-II,36-37,,,,,,,,,,TRUE,10.1016/j.jallcom.2009.11.177
MGB72,MgB2,Bulk,,,SC,Type-II,36-37,,,,,,,,,,TRUE,10.1016/j.jallcom.2009.11.177
MgB2,MgB2,Bulk,,,SC,Type-II,39 K,,,,,,,,,,TRUE,10.1016/j.mseb.2020.115030
MgB2,MgB2,Bulk,,,SC,Type-II,38.5 K,,Hexagonal,,,,,,,,TRUE,10.1016/j.matchemphys.2012.11.043
Magnesium Diboride,MgB2,Bulk,,,SC,Type-II,38.9 K,,Hexagonal,,,0.314 nm,,0.352 nm,120 Oe,155 kOe,TRUE,10.1016/S0038-1098(02)00042-X
Magnesium Diboride,MgB2,Bulk,,,SC,Medium-Tc,39 K,,,,,,,,,,FALSE,10.1016/j.jma.2023.07.010
MgB2,MgB2,Bulk,,,SC,Type-II,38.0 K,,,,,,,,,,TRUE,10.1016/j.physc.2008.09.011
Magnesium Diboride,MgB2,Bulk,,,SC,Type-II,39 K,,,,,,,,,7 T,TRUE,10.1016/j.cryogenics.2018.10.006
Magnesium Diboride,MgB2,Bulk,,,SC,Type-II,39 K,,,,,,,,475 Oe,,TRUE,10.1016/j.surfcoat.2019.125091
MgB2,MgB2,Bulk,,,SC,Type-II,38.0 K,,,,,,,,,18.7 T,TRUE,10.1016/j.jpcs.2008.12.014
MgB2,MgB2,Thin Film,,,SC,Type-II,34.8 K,700 Pa,Hexagonal,,,,,,,,TRUE,10.1016/j.apsusc.2014.03.158
Magnesium Diboride,MgB2,Bulk,,,SC,Type-II,40 K,,,,,,,,,6 kOe,TRUE,10.1016/S0921-4534(02)02281-5
MgB2,MgB2,Thin Film,,,SC,Type-II,35.6 K,700 Pa,Hexagonal,AlB2 type,P6/mmm,3.08489 Å,3.08489 Å,3.52107 Å,,,TRUE,10.1016/j.apsusc.2018.05.038
Magnesium Diboride,MgB2,Bulk,,,SC,Type-II,40 K,5 GPa,Hexagonal,,,3.0844 Å,,3.5220 Å,,,TRUE,10.1016/j.scriptamat.2013.09.018
MgB2,MgB2,Bulk,,,SC,Type-II,38.5,,Hexagonal,,,,,,,,TRUE,10.1016/j.matchemphys.2017.08.009
MgB2,MgB2,Bulk,,,SC,Type-II,39.7 K,,,,,3.08429 nm,,3.5223 nm,,,TRUE,10.1016/j.physc.2010.02.001
Magnesium Diboride,MgB2,Bulk,,,SC,Type-II,37.6 K,,,,,,,,,,TRUE,10.1016/j.matlet.2008.05.043
MgB2,MgB2,Bulk,,,SC,Type-II,39 K,,Hexagonal,,P6/mmm,3.086 Å,3.086 Å,3.524 Å,,,TRUE,10.1016/j.jmmm.2006.10.080
MgB2,MgB2,Bulk,,,SC,Type-II,39,,,,,,,,,,FALSE,10.1016/j.fusengdes.2006.07.040
MgB2,MgB2,Bulk,,,SC,High-Tc,39 K,,,,,,,,,,TRUE,10.1016/j.fusengdes.2006.07.041
MgB2,MgB2,Thin Film,,,SC,Type-II,39 K,,,,,,,,,,FALSE,10.1016/j.isci.2024.110779
Magnesium Diboride,MgB2,Bulk,,,SC,Type-II,39 K,3.5 GPa,,,,,,,,,TRUE,10.1016/S0921-4534(02)02676-X
Magnesium Diboride,MgB2,Bulk,,,SC,High-Tc,39 K,,AlB2-type,,,,,,,,FALSE,10.1016/j.physc.2004.03.149
MgB2,MgB2,Thin Film,,,SC,Type-II,31 K,,Nanocrystalline,,,,,,,,TRUE,10.1016/j.physc.2007.11.047
Magnesium Diboride,MgB2,Bulk,,,SC,Type-II,39 K,,,,,,,,,,FALSE,10.1016/j.physc.2007.07.004
Magnesium Diboride,MgB2,Bulk,,,SC,Type-II,38.5 K,,,,,,,,,,TRUE,10.1016/j.physc.2007.10.016
Pure MgB2,MgB2,Bulk,,,SC,Type-II,37.22 K,,Hexagonal,,P6/mmm,3.090 Å,,3.528 Å,,23.18 T,TRUE,10.1016/j.physc.2019.1353578
Magnesium diboride,MgB2,Bulk,,,SC,Conventional,38.2,,Hexagonal,,D6h,,,,,,TRUE,10.1016/S0921-4534(02)01378-3
MgB2,MgB2,Bulk,,,SC,High-Tc,39 K,,,,,,,,,,TRUE,10.1016/j.physc.2006.03.075
MgB2,MgB2,Bulk,,,SC,Type-II,39 K,,,,,,,,,,TRUE,10.1016/j.physc.2007.05.041
MgB2,MgB2,Bulk,,,SC,Conventional,39 K,,,,,,,,,,FALSE,10.1016/S0921-4534(02)02186-X
Magnesium Diboride,MgB2,Bulk,,,SC,Type-II,39 K,,Hexagonal,,,,,,,3.5 T,TRUE,10.1016/S0921-4534(02)02329-8
MgB2,MgB2,Bulk,,,SC,Type-II,39 K,Ambient,Hexagonal,,,3.086 Å,,3.524 Å,,,TRUE,10.1016/j.jeurceramsoc.2022.09.008
MgB2,MgB2,Thin Film,,,SC,Type-II,29.8 K,,Hexagonal,Hexagonal,,0.3086 nm,,,,,TRUE,10.1016/j.physc.2005.02.113
MgB2,MgB2,Bulk,,,SC,Type-II,39 K,,Hexagonal,AlB2 type,P6/mmm,,,,,,FALSE,10.1016/j.physc.2006.09.004
MgB2,MgB2,Bulk,,,SC,High-Tc,39.2 K,,,,,,,,,,TRUE,10.1016/S0921-4534(02)01376-X
Pure MgB2,MgB2,Bulk,,,SC,Type-II,37.5 K,,,,,3.0855,,3.5250,,,TRUE,10.1016/j.physc.2014.11.004
MgB2,MgB2,Bulk,,,SC,Type-II,38 K,,,,,,,,,,FALSE,10.1016/j.physc.2009.04.001
Magnesium Diboride,MgB2,Bulk,,,SC,High-Tc,40 K,,,,,,,,,,TRUE,10.1016/S0921-4534(01)01228-X
Magnesium Diboride,MgB2,Bulk,,,SC,Type-II,32.92 K,,,,,,,,,,FALSE,10.1016/j.jpcs.2007.02.016
MgB2,MgB2,Bulk,,,SC,Type-II,39.50,,Hexagonal,,P6/mmm,3.0863,3.0863,3.5244,,,TRUE,10.1016/j.cryogenics.2016.01.002
Magnesium Diboride,MgB2,Bulk,,,SC,Type-II,39 K,,,,,,,,,,FALSE,10.1016/S0921-4534(01)01280-1
MgB2,MgB2,Bulk,,,SC,High-Tc,39 K,,Hexagonal,,,,,,,,TRUE,10.1016/j.matchemphys.2006.08.011
MgB2,MgB2,Bulk,,,SC,Type-II,36.5,,,,,3.084,,3.520,,,TRUE,10.1016/j.jallcom.2023.170893
MgB2,MgB2,Bulk,,,SC,Type-II,37,,,,,3.084,,3.521,,,TRUE,10.1016/j.jallcom.2023.170893
MgB2,MgB2,Bulk,,,SC,Type-II,36.5,,,,,3.084,,3.522,,,TRUE,10.1016/j.jallcom.2023.170893
MgB2,MgB2,Bulk,,,SC,Type-II,36,,,,,3.084,,3.520,,,TRUE,10.1016/j.jallcom.2023.170893
MgB2,MgB2,Bulk,,,SC,Type-II,38,,,,,3.084,,3.521,,,TRUE,10.1016/j.jallcom.2023.170893
Magnesium Diboride,MgB2,Bulk,,,SC,Type-II,39 K,,Hexagonal,,,,,,,,FALSE,10.1016/S0022-3697(02)00143-9
MgB2,MgB2,Bulk,,,SC,Type-II,39 K,,,,,,,,,,TRUE,10.1016/j.mset.2023.04.001
Magnesium Diboride,MgB2,Bulk,,,SC,Type-II,39 K,,Hexagonal,,P6/mmm,3.086 Å,3.086 Å,3.524 Å,,9 T,TRUE,10.1016/j.physc.2004.03.135
M750,MgB2,Bulk,,,SC,Type-II,28 K,,,,,3.073,,3.511,,,TRUE,10.1016/j.ceramint.2019.02.077
M800,MgB2,Bulk,,,SC,Type-II,28 K,,,,,3.071,,3.517,,,TRUE,10.1016/j.ceramint.2019.02.077
M850,MgB2,Bulk,,,SC,Type-II,28 K,,,,,3.067,,3.505,,,TRUE,10.1016/j.ceramint.2019.02.077
MH750,MgB2,Bulk,,,SC,Type-II,27 K,,,,,3.066,,3.507,,,TRUE,10.1016/j.ceramint.2019.02.077
MH800,MgB2,Bulk,,,SC,Type-II,31 K,,,,,3.086,,3.525,,,TRUE,10.1016/j.ceramint.2019.02.077
MH850,MgB2,Bulk,,,SC,Type-II,35 K,,,,,3.086,,3.521,,,TRUE,10.1016/j.ceramint.2019.02.077
MgB2+TiO2,MgB2,Bulk,,,SC,Type-II,37.5,,,,,,,,,,FALSE,10.1016/j.ceramint.2022.05.271
Magnesium Diboride,MgB2,Bulk,,,SC,Type-II,39 K,,AlB2-type,Hexagonal,,,,,,,TRUE,10.1016/j.actamat.2009.06.033
MgB2,MgB2,Bulk,,,SC,Type-II,37.5 K,,Hexagonal,,P6/mmm,3.086 Å,,3.523 Å,,,TRUE,10.1016/j.ceramint.2024.03.259
MgB2,MgB2,Bulk,,,SC,High-Tc,40 K,,Hexagonal,AlB2-type,,3.086,,3.504,,,FALSE,10.1016/S0921-4526(01)01559-9
MgB2,MgB2,Thin Film,,,SC,Type-II,37.5 K,,,,,,,,,,TRUE,10.1016/j.ceramint.2003.12.191
MgB2,MgB2,Bulk,,,SC,Type-II,39 K,,,,,,,,,,TRUE,10.1016/S0921-4526(02)01801-X
MgB2,MgB2,Thin Film,,,SC,High-Tc,28 K,0.22 mbar,,,,,,,,,TRUE,10.1016/S0921-4534(02)00987-5
MgB2 (Sample S1),MgB2,Bulk,,,SC,Type-II,37.1 K,,Hexagonal,P6/mmm,P6/mmm,3.084 Å,3.084 Å,3.530 Å,,,TRUE,10.1016/j.physc.2014.06.004
MgB2 (Sample S2),MgB2,Bulk,,,SC,Type-II,38.8 K,,Hexagonal,P6/mmm,P6/mmm,3.086 Å,3.086 Å,3.529 Å,,21 T,TRUE,10.1016/j.physc.2014.06.004
MgB2,MgB2,Thin Film,,,SC,High-Tc,25 K,,,,,,,,,,TRUE,10.1016/S0921-4534(02)02703-X
MgB2,MgB2,Thin Film,,,SC,Type-II,39.2 K,,c-axis-oriented,,,,,,,29-39 T,TRUE,10.1016/S0921-4534(02)01743-4
MgB2,MgB2,Thin Film,,,SC,Type-II,37.5 K,,Hexagonal,c-axis textured,,,,,,,TRUE,10.1016/j.physc.2015.08.012
MgB2,MgB2,Thin Film,,,SC,Conventional BCS,40 K,200 Torr,Epitaxial,Hexagonal,,,,,,,TRUE,10.1016/j.physc.2010.05.139
Magnesium Diboride,MgB2,Bulk,,,SC,Type-II,36.7 K,,AlB2,,,,,,0.018 T,14 T,TRUE,10.1016/S0921-4534(01)00617-7
MgB2,MgB2,Thin Film,,,SC,Type-II,29.2 K,,,,,,,,,,TRUE,10.1016/j.physc.2003.12.108
Magnesium Diboride,MgB2,Bulk,,,SC,Type-II,39 K,,,,,,,,,,TRUE,10.1016/j.physc.2004.02.058
MgB2,MgB2,Bulk,,,SC,Type-II,33.9 K,,,,,0.3085 nm,,0.3523 nm,,,TRUE,10.1016/j.physc.2005.07.005
MgB2,MgB2,Bulk,,,SC,Type-II,38.4 K,,,,,,,,,6.6 T at 5 K,TRUE,10.1016/S0921-4534(02)02169-X
MgB2,MgB2,Thin Film,,,SC,Type-II,37.6 K,,,,,,,,,,TRUE,10.1016/S0921-4534(02)02169-X
Magnesium Diboride,MgB2,Bulk,,,SC,Type-II,39 K,0.5 GPa,,,,,,,,,TRUE,10.1016/j.physc.2008.05.139
Magnesium Diboride,MgB2,Bulk,,,SC,Type-II,38.2 K,,,,,,,,,"Hc2∥c (0) ≃ 31 kOe, Hc2∥ab (0) ≃ 180-230 kOe",TRUE,10.1016/S0921-4534(02)02297-9
Sample A,MgB2,Thin Film,,,SC,Type-II,32 K,,,,,,,,,,TRUE,10.1016/S0921-4534(02)00993-0
Sample B,MgB2,Thin Film,,,SC,Type-II,37.5 K,,,,,,,,,,TRUE,10.1016/S0921-4534(02)00993-0
Magnesium Diboride,MgB2,Bulk,,,SC,Type-II,39 K,,Hexagonal,,,,,,,,TRUE,10.1016/j.physc.2010.05.128
Magnesium Diboride,MgB2,Bulk,,,SC,High-Tc,39 K,,Layered,,,,,,,,FALSE,10.1016/j.physc.2007.04.243
Magnesium Diboride,MgB2,Bulk,,,SC,Type-II,40 K,,,,,,,,,,FALSE,10.1016/j.physc.2005.03.030
MgB2,MgB2,Bulk,,,SC,Type-II,38.5 K,,,,,3.087 Å,,,,,TRUE,10.1016/S0921-4534(03)00960-2
MgB2,MgB2,Bulk,,,SC,Type-II,38.76 K,,Hexagonal,AlB2-type,P6/mmm,3.0889 Å,,3.5339 Å,,17.0 T,TRUE,10.1016/j.physc.2014.07.008
Magnesium Diboride,MgB2,Thin Film,,,SC,Type-II,39 K,3 kPa,Polycrystalline,,,,,,,,TRUE,10.1016/S0921-4534(02)02679-5
MgB2,MgB2,Thin Film,,,SC,Type-II,39,200 Torr,Polycrystalline,,,,,3.521,,,TRUE,10.1016/j.physc.2011.07.004
MgB2,MgB2,Thin Film,,,SC,High-Tc,39 K,,c-axis-oriented,,,,,,,,TRUE,10.1016/S0921-4534(02)01793-8
MgB2,MgB2,Bulk,,,SC,Type-II,39 K,,,,,,,,,,TRUE,10.1016/j.physc.2008.05.060
A-MgB2,MgB2,Bulk,,,SC,Type-II,39 K,3 GPa,,,,,,,,,TRUE,10.1016/S0921-4534(02)01334-5
B-MgB2,MgB2,Bulk,,,SC,Type-II,38 K,3 GPa,,,,,,,,,TRUE,10.1016/S0921-4534(02)01334-5
C-MgB2,MgB2,Bulk,,,SC,Type-II,38 K,3 GPa,,,,,,,,,TRUE,10.1016/S0921-4534(02)01334-5
MgB2,MgB2,Bulk,,,SC,High-Tc,40 K,,,,,,,,,,FALSE,10.1016/j.physc.2010.03.010
MgB2,MgB2,Bulk,,,SC,Type-II,39 K,Ambient,Hexagonal,P6/mmm,P6/mmm,3.0857,3.0857,3.5280,,,TRUE,10.1016/j.physc.2007.08.005
Magnesium Diboride,MgB2,Bulk,,,SC,Type-II,40.4 K,,Hexagonal,,P6/mmm,,,,,,TRUE,10.1016/S0921-4534(02)02182-2
MgB2,MgB2,Thin Film,,,SC,Type-II,37 K,2 × 10^−2 Torr,Hexagonal,,,,,,,,TRUE,10.1016/j.physc.2009.05.220
MgB2,MgB2,Thin Film,,,SC,Type-II,28 K,2 × 10^−2 Torr,Hexagonal,,,,,,,,TRUE,10.1016/j.physc.2009.05.220
MgB2,MgB2,Thin Film,,,SC,Type-II,20 K,2 × 10^−2 Torr,Hexagonal,,,,,,,,TRUE,10.1016/j.physc.2009.05.220
Magnesium Diboride,MgB2,Bulk,,,SC,Type-II,37.5-37.7,,,,,,,,,,TRUE,10.1016/j.physc.2016.05.006
Magnesium Diboride,MgB2,Bulk,,,SC,High-Tc,38.6 K,,,,,,,,,60 kG,TRUE,10.1016/S0921-4534(02)02702-8
Magnesium Diboride,MgB2,Bulk,,,SC,Conventional,39 K,,,,,,,,,,TRUE,10.1016/j.physc.2004.04.005
MgB2,MgB2,Bulk,,,SC,Type-II,38.2 K,,,,,,,,,,TRUE,10.1016/S0921-4534(02)01978-0
Magnesium Diboride,MgB2,Thin Film,,,SC,Type-II,38.5K,,Hexagonal,,,,,,,,TRUE,10.1016/j.physc.2007.06.001
Magnesium Diboride,MgB2,Bulk,,,SC,Type-II,37-38 K,,,,,,,,,,TRUE,10.1016/S0921-4534(02)02674-6
Magnesium Diboride,MgB2,Bulk,,,SC,Type-II,39 K,200 MPa,,,,,,,,,TRUE,10.1016/j.jeurceramsoc.2004.09.009
Magnesium Diboride,MgB2,Bulk,,,SC,Type-II,40 K,,,,,,,,,"3-5 T (perpendicular), 15-19 T (parallel)",TRUE,10.1016/j.physc.2007.01.008
Magnesium Diboride,MgB2,Bulk,,,SC,Type-II,39 K,,Hexagonal,Hexagonal,,,,,,3.1 T,TRUE,10.1016/j.physc.2003.09.105
MgB2,MgB2,Thin Film,,,SC,High-Tc,11-15.5 K,0.17 mbar,,,,,,,,,TRUE,10.1016/S0921-4534(01)00396-3
MgB2,MgB2,Bulk,,,SC,High-Tc,39 K,,,,,,,,,,FALSE,10.1016/S0921-4534(01)00396-3
MgB2,MgB2,Bulk,,,SC,High-Tc,39 K,,AlB2-type,,,,,,,,TRUE,10.1016/j.physc.2003.12.038
MgB2,MgB2,Bulk,,,SC,Type-II,40K,,Hexagonal,Hexagonal,P6/mmm,3.083,3.083,3.531,,,FALSE,10.1016/j.physc.2014.11.006
MgB2 Bilayer,MgB2,Thin Film,,,SC,Type-II,48K,,Hexagonal,Hexagonal,,3.083,3.083,,,,FALSE,10.1016/j.physc.2014.11.006
MgB2,MgB2,Bulk,,,SC,Type-II,39 K,,,,,,,,,,FALSE,10.1016/j.physc.2008.10.001
Magnesium Diboride,MgB2,Bulk,,,SC,Type-II,39 K,,,,,,,,,,TRUE,10.1016/j.physc.2005.03.075
MgB2,MgB2,Bulk,,,SC,Type-II,39 K,,,,,,,,,,FALSE,10.1016/j.physc.2007.08.017
Magnesium Diboride,MgB2,Thin Film,,,SC,Type-II,39 K,,Honeycomb,,,3.086 Å,,3.524 Å,8000 Oe,24000 Oe,TRUE,10.1016/j.physc.2013.12.007
MgB2,MgB2,Bulk,,,SC,Type-II,38.05 K,Ambient,Hexagonal,,P 6/mmm,3.0825 Å,,,,,TRUE,10.1016/j.physc.2009.10.100
Magnesium Diboride,MgB2,Bulk,,,SC,Type-II,39 K,,Hexagonal,AlB2,,,,,,13 T to 18 T,TRUE,10.1016/S0038-1098(01)00157-0
Magnesium Diboride,MgB2,Bulk,,,SC,Type-II,39 K,5.5 GPa,,,,,,,,,TRUE,10.1016/S0038-1098(02)00004-2
Magnesium Diboride,MgB2,Bulk,,,SC,Type-II,37K,,Hexagonal,AlB2 type,P6/mmm,3.0815,,3.5191,300 Oe,12.5 Tesla,TRUE,10.1016/S0038-1098(01)00149-1
MgB2,MgB2,Thin Film,,,SC,Type-II,39.7 K,,,,,,,,,3.5 T,TRUE,10.1016/j.ssc.2014.11.015
MgB2,MgB2,Bulk,,,SC,Type-II,39 K,,Hexagonal,,,,,,,,FALSE,10.1016/j.ssc.2007.11.024
Magnesium Diboride,MgB2,Bulk,,,SC,Type-II,39.2 K,,Hexagonal,,,3.09 Å,,3.54 Å,,,TRUE,10.1016/S0038-1098(01)00170-3
Magnesium Diboride,MgB2,Bulk,,,SC,Type-II,38 K,,,,,,,,,,TRUE,10.1016/S0038-1098(03)00106-6
Magnesium Diboride,MgB2,Bulk,,,SC,BCS,39 K,,Layered,Hexagonal,P6/mmm,,,,,,FALSE,10.1016/S0038-1098(02)00191-6
Magnesium Diboride,MgB2,Bulk,,,SC,Type-II,39 K,,,,,,,,,,FALSE,10.1016/j.ssc.2009.06.014
MgB2,MgB2,Bulk,,,SC,Type-II,39.8 K,0 T,Hexagonal,,,3.0898 Å,,3.5359 Å,,,TRUE,10.1016/j.ssc.2005.11.040
MgB2,MgB2,Bulk,,,SC,Type-II,22 K,,P6/mmm,Hexagonal,P6/mmm,5.76,5.76,6.59,,,FALSE,10.1016/S0038-1098(02)00819-0
Magnesium Diboride,MgB2,Bulk,,,SC,High-Tc,39 K,,Hexagonal,,,3.067 Å,,3.478 Å,,,FALSE,10.1016/j.ssc.2005.03.040
Magnesium Diboride,MgB2,Bulk,,,SC,Type-II,39 K,,Hexagonal,hP3,,3.086 Å,,3.527 Å,,,FALSE,10.1016/S0038-1098(02)00306-X
Magnesium Diboride,MgB2,Bulk,,,SC,Type-II,40 K,,,,,,,,,,FALSE,10.1016/S0038-1098(02)00214-4
MgB2,MgB2,Bulk,,,SC,BCS,39 K,,Hexagonal,Hexagonal,,,,,,,FALSE,10.1016/j.ssc.2010.01.040
Porous MgB2,MgB2,Bulk,,,SC,Type-II,32-38,1.5-1.7 bar,,,,3.074-3.083,,3.517-3.520,,,TRUE,10.1016/j.ssc.2006.03.036
MgB2,MgB2,Bulk,,,SC,Type-II,38.1 K,,Hexagonal,,P6/mmm,3.0844 Å,,3.5265 Å,,,TRUE,10.1016/j.ceramint.2020.06.081
MgB2 with 0.25 wt% Dy2O3 and 0.25 wt% La2O3,MgB2,Bulk,,,SC,Type-II,38.1 K,,Hexagonal,,P6/mmm,3.0842 Å,,3.5251 Å,,,TRUE,10.1016/j.ceramint.2020.06.081
MgB2 with 0.50 wt% Dy2O3 and 0.50 wt% La2O3,MgB2,Bulk,,,SC,Type-II,37.6 K,,Hexagonal,,P6/mmm,3.0849 Å,,3.5245 Å,,,TRUE,10.1016/j.ceramint.2020.06.081
MgB2 with 0.75 wt% Dy2O3 and 0.75 wt% La2O3,MgB2,Bulk,,,SC,Type-II,37.6 K,,Hexagonal,,P6/mmm,3.0847 Å,,3.5246 Å,,,TRUE,10.1016/j.ceramint.2020.06.081
MgB2 with 1.00 wt% Dy2O3 and 1.00 wt% La2O3,MgB2,Bulk,,,SC,Type-II,37.6 K,,Hexagonal,,P6/mmm,3.0851 Å,,3.5253 Å,,,TRUE,10.1016/j.ceramint.2020.06.081
Magnesium Diboride,MgB2,Bulk,,,SC,Type-II,39.1 K,,,,,,,,,,TRUE,10.1016/j.jcrysgro.2003.11.007
MgB2,MgB2,Bulk,,,SC,High-Tc,39 K,Ambient,Rhombohedral,,,,,,,,FALSE,10.1016/j.physleta.2024.129663
MgB2,MgB2,Bulk,,,SC,Conventional,39 K,Ambient,Hexagonal,,,,,,,40 T,TRUE,10.1016/j.mattod.2017.09.006
Magnesium Diboride,MgB2,Bulk,,,SC,Type-II,39 K,,,,,,,,,47 T,TRUE,10.1016/j.nimb.2018.10.038
MgB2,MgB2,Bulk,,,SC,High-Tc,36.5 K,,,,,,,,,,TRUE,10.1016/S0022-3697(02)00236-6
Pure MgB2,MgB2,Bulk,,,SC,Type-II,38.4 K,,,,,,,,,,TRUE,10.1016/j.physc.2007.04.208
Magnesium Diboride,MgB2,Bulk,,,SC,High-Tc,39.86 K,,Hexagonal,,,,,,,>40 T,TRUE,10.1016/j.matpr.2023.01.250
Pristine MgB2,MgB2,Bulk,,,SC,Type-II,37.2 K,,Hexagonal,,,3.0869 Å,,3.5244 Å,,,TRUE,10.1016/j.physc.2009.05.230
MgB2,MgB2,Bulk,,,SC,Type-II,38.0-38.5,,,,,,,,,,TRUE,10.1016/j.physc.2004.11.011
MgB2,MgB2,Bulk,,,SC,Type-II,37.5-38.3,,,,,,,,,,TRUE,10.1016/j.physc.2004.11.011
Magnesium Diboride,MgB2,Bulk,,,SC,Type-II,39 K,,Layered,,,,,,,,TRUE,10.1016/S0921-4534(02)02312-2
Magnesium Diboride,MgB2,Bulk,,,SC,High-Tc,40 K,,Graphite-like,Hexagonal,,,,,,,FALSE,10.1016/S0921-4534(02)02682-5
MgB2/Fe,MgB2,Bulk,,,SC,Type-II,38.4 K,Ambient,Hexagonal,,,,,,,,TRUE,10.1016/j.physc.2004.05.001
Magnesium Diboride,MgB2,Thin Film,,,SC,Type-II,30 K,,,,,,,,,,TRUE,10.1016/S0921-4534(02)00991-7
Magnesium Diboride,MgB2,Bulk,,,SC,Type-II,39 K,,,,,,,,,,FALSE,10.1016/S0921-4534(02)00991-7
Magnesium Diboride,MgB2,Bulk,,,SC,Type-II,36.5 K,,Hexagonal,,P6/mmm,,,,,,FALSE,10.1016/j.physc.2007.01.026
Magnesium Diboride,MgB2,Bulk,,,SC,Conventional,38 K,,,,,,,,,,TRUE,10.1016/S0921-4534(02)02185-8
Magnesium diboride,MgB2,Bulk,,,SC,Type-II,39 K,,Hexagonal,,P6/mmm,3.086 Å,3.086 Å,3.524 Å,,,FALSE,10.1016/j.physc.2011.10.006
Magnesium Diboride,MgB2,Bulk,,,SC,High-Tc,37 K,,,,,3.082 Å,,3.512 Å,,,TRUE,10.1016/j.physc.2004.10.010
Magnesium Diboride,MgB2,Bulk,,,SC,Conventional s-wave BCS,39 K,0 GPa,Hexagonal,Hexagonal,P6/mmm,3.0849 Å,3.0849 Å,3.5211 Å,,,TRUE,10.1016/S0921-4534(01)01117-0
Magnesium Diboride,MgB2,Bulk,,,SC,Type-II,39 K,300 Torr,Hexagonal,Simple Hexagonal,P6/mmm,0.3086 nm,0.3086 nm,0.3518 nm,,,TRUE,10.1016/S0921-4534(01)00700-6
Magnesium Diboride,MgB2,Bulk,,,SC,High-Tc,38.3,,,,,,,,,,TRUE,10.1016/j.physc.2009.06.002
Magnesium Diboride,MgB2,Bulk,,,SC,High-Tc,37.7,,,,,,,,,,TRUE,10.1016/j.physc.2009.06.002
Magnesium Diboride,MgB2,Bulk,,,SC,High-Tc,38.7,,,,,,,,,,TRUE,10.1016/j.physc.2009.06.002
Magnesium Diboride,MgB2,Bulk,,,SC,High-Tc,36.5,,,,,,,,,,TRUE,10.1016/j.physc.2009.06.002
MgB2,MgB2,,,,SC,High-Tc,39 K,,,,,,,,,,FALSE,10.1016/j.physc.2008.05.018
Magnesium Diboride,MgB2,Bulk,,,SC,Type-II,39 K,,,,,,,,,23 T,TRUE,10.1016/S0921-4534(02)02301-8
Magnesium Diboride,MgB2,Bulk,,,SC,Type-II,39 K,,Hexagonal,,P 6/mmm,3.086 Å,3.086 Å,3.542 Å,,,TRUE,10.1016/j.physc.2011.12.004
Magnesium Diboride,MgB2,Bulk,,,SC,Type-II,39 K,,,,,3.085 Å,3.515 Å,,,18 T,TRUE,10.1016/j.physc.2008.02.002
Magnesium diboride,MgB2,Bulk,,,SC,Type-II,8.7,,,,,,,,,,TRUE,10.1016/j.physc.2007.03.250
Undoped MgB2,MgB2,Bulk,,,SC,Type-II,39.3 K,,AlB2-type,Hexagonal,P6/mmm,,,3.523 Å,,,TRUE,10.1016/j.physc.2007.04.250
Magnesium Diboride,MgB2,Bulk,,,SC,Type-II,39 K,,Hexagonal,,P6/mmm,,,,,,FALSE,10.1016/j.physc.2007.01.021
MgB2,MgB2,Bulk,,,SC,High-Tc,39 K,Ambient,AlB2 type,,P6/mmm,,,,,,FALSE,10.1016/j.physc.2012.02.017
MgB2,MgB2,Thin Film,,,SC,Type-II,35.7 K,,,,,,,,,60 T,TRUE,10.1016/j.physc.2006.04.016
"MgB2 (Au15+ irradiated, 1 × 10^12 ions/cm^2)",MgB2,Thin Film,,,SC,Type-II,34.5 K,,,,,,,,,,TRUE,10.1016/j.physc.2006.04.016
"MgB2 (Au15+ irradiated, 5 × 10^12 ions/cm^2)",MgB2,Thin Film,,,SC,Type-II,32.5 K,,,,,,,,,,TRUE,10.1016/j.physc.2006.04.016
"MgB2 (Si8+ irradiated, 5 × 10^12 ions/cm^2)",MgB2,Thin Film,,,SC,Type-II,34.9 K,,,,,,,,,,TRUE,10.1016/j.physc.2006.04.016
"MgB2 (Si8+ irradiated, 5 × 10^13 ions/cm^2)",MgB2,Thin Film,,,SC,Type-II,34.8 K,,,,,,,,,,TRUE,10.1016/j.physc.2006.04.016
Magnesium Diboride,MgB2,Bulk,,,SC,Type-II,39 K,,,,,,,,,,FALSE,10.1016/j.physc.2007.04.135
Magnesium Diboride,MgB2,Bulk,,,SC,Type-II,40 K,,Hexagonal,,P6/mmm,,,,,,FALSE,10.1016/j.physc.2004.01.026
MgB2,MgB2,Bulk,,,SC,Type-II,38K,,,,,,,,,,TRUE,10.1016/j.physc.2007.03.071
Magnesium Diboride,MgB2,Bulk,,,SC,Type-II,39 K,,Hexagonal,AlB2-type,P622,3.090 Å,3.090 Å,3.520 Å,,,TRUE,10.1016/S0955-2219(03)00567-3
Magnesium Diboride,MgB2,Thin Film,,,SC,Type-II,39 K,,Hexagonal,AlB2-type,P622,3.090 Å,3.090 Å,3.520 Å,,,TRUE,10.1016/S0955-2219(03)00567-3
MgB2,MgB2,Bulk,,,SC,Type-II,38.5 K,,,,,,,,,,TRUE,10.1016/j.physc.2005.01.047
MgB2,MgB2,Bulk,,,SC,Type-II,39 K,,,,,,,,,,TRUE,10.1016/j.physc.2006.11.015
MgB2,MgB2,Bulk,,,SC,Type-II,39 K,,,,,,,,,3 T,TRUE,10.1016/j.physc.2007.11.079
Magnesium Diboride,MgB2,Bulk,,,SC,Type-II,40 K,,Hexagonal,AlB2-type,,,,,,,FALSE,10.1016/S0921-4534(02)02331-6
Magnesium Diboride,MgB2,Thin Film,,,SC,Type-II,34.5 K,,Hexagonal,,,,,,,,TRUE,10.1016/j.physc.2005.11.011
Magnesium Diboride,MgB2,Bulk,,,SC,Type-II,39 K,1.2 GPa,,,,,,,,,TRUE,10.1016/S0921-4534(02)01472-7
MgB2,MgB2,Thin Film,,,SC,Type-II,33 K,,Hexagonal,,,,,,,,TRUE,10.1016/j.physc.2007.07.008
MgB2,MgB2,Bulk,,,SC,Type-II,37.5 K,,,,,,,,,,TRUE,10.1016/j.physc.2011.05.037
Magnesium Diboride,MgB2,Bulk,,,SC,Type-II,37.1 K,,,,,,,,,,TRUE,10.1016/j.physc.2006.05.032
MgB2,MgB2,Bulk,,,SC,Type-II,39 K,,Hexagonal,,,,,,,14 T,TRUE,10.1016/j.physc.2011.08.007
MgB2,MgB2,Thin Film,,,SC,Type-II,39.6 K,,,c-axis oriented,,,,,,,TRUE,10.1016/S0921-4534(03)00871-2
Magnesium Diboride,MgB2,Bulk,,,SC,Type-II,39 K,,,,,,,,,,TRUE,10.1016/S0921-4534(02)02677-1
MgB2,MgB2,Bulk,,,SC,High-Tc,40,,Hexagonal,P6/mmm,P6/mmm,,,,,,FALSE,10.1016/j.physc.2006.05.104
Magnesium Diboride,MgB2,Bulk,,,SC,Type-II,38 K,,,,,,,,0.3 T,18 T,TRUE,10.1016/S0921-4534(02)02302-X
MgB2,MgB2,Bulk,,,SC,Type-II,39 K,,,,,3.085 Å,3.525 Å,,,,TRUE,10.1016/j.jeurceramsoc.2022.08.029
Magnesium Diboride,MgB2,Bulk,,,SC,Type-II,39 K,,AlB2 type,Hexagonal,,3.14 Å,,3.52 Å,,,TRUE,10.1016/S0921-4534(03)00961-4
Magnesium Diboride,MgB2,Bulk,,,SC,Type-II,37.4 K,,,,,,,,,,TRUE,10.1016/j.physc.2008.12.005
MgB2,MgB2,Bulk,,,SC,Type-II,38.63 K,,,,,3.0851,,3.5223,,,TRUE,10.1016/j.physc.2019.1353506
MgB2 with 0.25 wt.% methylene blue trihydrate,MgB2,Bulk,,,SC,Type-II,38.24 K,,,,,3.0839,,3.5225,,,TRUE,10.1016/j.physc.2019.1353506
MgB2 with 0.50 wt.% methylene blue trihydrate,MgB2,Bulk,,,SC,Type-II,38.07 K,,,,,3.0826,,3.5229,,,TRUE,10.1016/j.physc.2019.1353506
MgB2 with 0.75 wt.% methylene blue trihydrate,MgB2,Bulk,,,SC,Type-II,37.66 K,,,,,3.0812,,3.5227,,,TRUE,10.1016/j.physc.2019.1353506
MgB2 with 1.00 wt.% methylene blue trihydrate,MgB2,Bulk,,,SC,Type-II,36.94 K,,,,,3.0798,,3.5231,,,TRUE,10.1016/j.physc.2019.1353506
MgB2 with 1.25 wt.% methylene blue trihydrate,MgB2,Bulk,,,SC,Type-II,36.50 K,,,,,3.0793,,3.5229,,,TRUE,10.1016/j.physc.2019.1353506
MgB2,MgB2,Thin Film,,,SC,High-Tc,24-25 K,,AlB2-type,Hexagonal,,,,,,,TRUE,10.1016/j.physc.2007.06.003
Magnesium Diboride,MgB2,Bulk,,,SC,Type-II,38.1-38.3 K,5 GPa,Hexagonal,Hexagonal,P6/mmm,3.0846 Å,3.0846 Å,3.5199 Å,,,TRUE,10.1016/S0921-4534(02)01377-1
MgB2,MgB2,Bulk,,,SC,Type-II,39 K,,Hexagonal,AlB2 type,,0.309 nm,0.352 nm,,,,TRUE,10.1016/S0921-4534(02)01558-7
MgB2,MgB2,Bulk,,,SC,Type-II,39 K,,,,,,,,,,FALSE,10.1016/j.physc.2016.07.022
Magnesium Diboride,MgB2,Bulk,,,SC,Type-II,40.8,Ambient,,,,,,,,,TRUE,10.1016/j.jmatprotec.2004.07.054
MgB2,MgB2,Bulk,,,SC,Type-II,1015,,,,,,,,,,TRUE,10.1016/j.phpro.2012.06.303
MgB2,MgB2,Bulk,,,SC,Type-II,39,,Hexagonal,,P6/mmm,,,,,,TRUE,10.1016/j.phpro.2012.06.114
Magnesium Diboride,MgB2,Thin Film,,,SC,Type-II,19 K,,Hexagonal,c-axis oriented,,,,,,,TRUE,10.1016/j.nimb.2006.04.131
Magnesium Diboride,MgB2,Bulk,,,SC,Type-II,39 K,,Hexagonal,,,,,,,,FALSE,10.1016/j.nimb.2006.04.131
MB-SPS (pristine),MgB2,Bulk,,,SC,Type-II,38.91,,,,,3.0831,,3.5267,,,TRUE,10.1016/j.solidstatesciences.2023.107429
MgB2,MgB2,Bulk,,,SC,Type-II,39K,,,,,,,,,,TRUE,10.1016/j.phpro.2012.06.118
Magnesium Diboride,MgB2,Bulk,,,SC,Type-II,39 K,,Simple,,,,,,,17.4 T,TRUE,10.1016/j.cryogenics.2007.03.003
Magnesium Diboride,MgB2,Bulk,,,SC,Type-II,38.8 K,,,,,3.0811,,3.5249,,,TRUE,10.1016/j.physc.2015.10.004
Magnesium Diboride,MgB2,Bulk,,,SC,Type-II,38.8 K,,,,,3.0824,,3.5270,,,TRUE,10.1016/j.physc.2015.10.004
Magnesium Diboride,MgB2,Bulk,,,SC,Type-II,38.8 K,,,,,3.0819,,3.5264,,,TRUE,10.1016/j.physc.2015.10.004
Magnesium Diboride,MgB2,Bulk,,,SC,Type-II,38.8 K,,,,,3.0819,,3.5253,,,TRUE,10.1016/j.physc.2015.10.004
Magnesium Diboride,MgB2,Bulk,,,SC,Type-II,38.8 K,,,,,3.0823,,3.5260,,,TRUE,10.1016/j.physc.2015.10.004
MgB2,MgB2,Bulk,,,SC,Type-II,39 K,,Hexagonal,P6/mmm,,3.0846 Å,,3.5224 Å,,,TRUE,10.1016/S0921-4534(02)01139-5
Magnesium Diboride,MgB2,Thin Film,,,SC,Type-II,39 K,,,,,,,,,,TRUE,10.1016/S0921-4534(01)01226-6
MgB2,MgB2,Thin Film,,,SC,Type-II,31-35 K,,Amorphous with nanocrystal inclusions,,,,,,,,TRUE,10.1016/j.physc.2004.02.043
MgB2,MgB2,Bulk,,,SC,Type-II,37-39 K,25-30 kbar,,,,,,,,,TRUE,10.1016/j.physc.2004.02.043
Magnesium Diboride,MgB2,Bulk,,,SC,Type-II,38.5 K,,,,,,,,,,TRUE,10.1016/S0921-4534(02)02710-7
Magnesium Diboride,MgB2,Bulk,,,SC,Type-II,38.5 K,200 MPa,,,,,,,,152 kOe,TRUE,10.1016/S0921-4534(01)00948-0
Magnesium Diboride,MgB2,Bulk,,,SC,High-Tc,38.5 K,,,,,,,,,,TRUE,10.1016/S0921-4534(02)02189-5
Magnesium Diboride,MgB2,Bulk,,,SC,Conventional,39 K,,Hexagonal,,,,,,,,FALSE,10.1016/j.physc.2015.10.001
Pristine MgB2,MgB2,Bulk,,,SC,Type-II,37.5 K,,Hexagonal,Bravais,,3.0857 Å,,3.5230 Å,,,TRUE,10.1016/j.physc.2007.02.014
Magnesium Diboride,MgB2,Thin Film,,,SC,Type-II,40.8 K,,Hexagonal,c-axis epitaxial,,,,,,,TRUE,10.1016/j.physc.2016.02.022
Magnesium Diboride,MgB2,Thin Film,,,SC,Type-II,39 K,,Polycrystalline,,,,,,,,TRUE,10.1016/S0921-4534(02)01349-7
MgB2,MgB2,Bulk,,,SC,Type-II,38.84,,,,,3.0849,,3.5219,,,TRUE,10.1016/j.physc.2020.1353750
MgB2 with Glycine,MgB2,Bulk,,,SC,Type-II,38.37,,,,,3.0832,,3.5217,,,TRUE,10.1016/j.physc.2020.1353750
MgB2 with Alanine,MgB2,Bulk,,,SC,Type-II,38.55,,,,,3.0839,,3.5227,,,TRUE,10.1016/j.physc.2020.1353750
MgB2 with Valine,MgB2,Bulk,,,SC,Type-II,38.54,,,,,3.0837,,3.5219,,,TRUE,10.1016/j.physc.2020.1353750
MgB2 with Leucine,MgB2,Bulk,,,SC,Type-II,38.73,,,,,3.0838,,3.5224,,,TRUE,10.1016/j.physc.2020.1353750
MgB2 with Isoleucine,MgB2,Bulk,,,SC,Type-II,38.59,,,,,3.0844,,3.5227,,,TRUE,10.1016/j.physc.2020.1353750
Magnesium Diboride,MgB2,Bulk,,,SC,Type-II,40 K,Ambient,Hexagonal,AlB2-type,P6/mmm,3.0834 Å,3.0834 Å,3.5213 Å,,,TRUE,10.1016/j.physc.2015.02.024
Magnesium Diboride,MgB2,Bulk,,,SC,Type-II,39 K,,Hexagonal,,P6/mmm,,,,,,TRUE,10.1016/S0921-4534(02)02294-3
MgB2,MgB2,Thin Film,,,SC,High-Tc,13 K,2 Pa,,,,,,,,,TRUE,10.1016/S0042-207X(02)00343-3
MgB2,MgB2,Bulk,,,SC,Type-II,39 K,,Hexagonal,,P6/mmm,,,,,,TRUE,10.1016/j.physc.2023.1354210
Magnesium Diboride,MgB2,Bulk,,,SC,High-Tc,38.0,,Hexagonal,,,3.085,3.085,,,3,TRUE,10.1016/S0921-4534(02)02318-3
MgB2,MgB2,Thin Film,,,SC,Type-II,39 K,,Hexagonal,,,,,,,,TRUE,10.1016/j.physc.2013.02.011
MgB2,MgB2,Bulk,,,SC,Type-II,39.0,,,,,3.084,,3.513,,26.3,TRUE,10.1016/j.physc.2008.11.005
Magnesium Diboride,MgB2,Bulk,,,SC,High-Tc,39 K,,Polycrystalline,,,,,,,2-16 T,TRUE,10.1016/S0921-4534(03)00896-7
Magnesium Diboride,MgB2,Bulk,,,SC,High-Tc,40 K,,,,,,,,,,FALSE,10.1016/j.physc.2004.02.108
Magnesium Diboride,MgB2,Bulk,,,SC,Type-II,38.4 K,,AlB2-type,Hexagonal,,,,,,,TRUE,10.1016/j.physc.2007.07.002
Pure MgB2,MgB2,Bulk,,,SC,High-Tc,37.6,,,,,3.086,,3.530,,,TRUE,10.1016/j.intermet.2018.12.015
MgB2,MgB2,Bulk,,,SC,Type-II,39 K,,,,,,,,,,TRUE,10.1016/j.cap.2017.08.008
MgB2,MgB2,Bulk,,,SC,Type-II,38K,,Hexagonal,,P6/mmm,3.0855,3.0855,3.5255,,,TRUE,10.1016/j.cryogenics.2014.07.011
Magnesium Diboride,MgB2,Bulk,,,SC,Conventional Intermetallic,39 K,,,,,,,,,,TRUE,10.1016/j.matdes.2006.09.014
Magnesium Diboride,MgB2,Bulk,,,SC,Type-II,38.1 K,,Hexagonal,,P6/mmm,3.088 Å,,3.532 Å,,,TRUE,10.1016/j.cryogenics.2016.09.013
MgB2,MgB2,Wire,,,SC,Type-II,40 K,,,,,,,,,,TRUE,10.1016/S0022-3697(02)00232-9
Graphene-doped MgB2,MgB2,Bulk,,,SC,Type-II,38.9,,Hexagonal,,,3.086,,3.526,,,TRUE,10.1016/j.scriptamat.2011.06.047
Magnesium Diboride,MgB2,Bulk,,,SC,Type-II,38.4 K,,Hexagonal,,,3.091 Å,,3.540 Å,,,TRUE,10.1016/j.nimb.2005.11.040
Pure MgB2,MgB2,Bulk,,,SC,Type-II,38.47 K,,Hexagonal,,,3.0866 Å,,3.5283 Å,,,TRUE,10.1016/j.jallcom.2024.174317
IS0,MgB2,Bulk,,,SC,Type-II,37.4 K,,,,,3.0778 Å,,3.5255 Å,,13.6 T,TRUE,10.1016/j.physc.2020.1353749
Magnesium Diboride,MgB2,Bulk,,,SC,High-Tc,39 K,,,,,,,,,,TRUE,10.1016/S0921-4534(02)02671-0
Magnesium Diboride,MgB2,Bulk,,,SC,Type-II,39 K,,Hexagonal,,D6h,,,,,,TRUE,10.1016/S0921-4534(02)02298-0
Magnesium Diboride,MgB2,Bulk,,,SC,Type-II,39 K,,Hexagonal,,,,,,,3.5 T,TRUE,10.1016/S0921-4534(03)00659-2
Magnesium Diboride,MgB2,Thin Film,,,SC,High-Tc,37.5 K,,,,,,,,,14 T,TRUE,10.1016/S0921-4534(01)00886-3
MgB2,MgB2,Bulk,,,SC,Type-II,39 K,,,,,,,,,30 T,FALSE,10.1016/j.physc.2012.05.015
Magnesium Diboride,MgB2,Bulk,,,SC,Type-II,39.5 K,,,,,,,,,3.2 T,TRUE,10.1016/S0921-4534(02)02684-9
Magnesium Diboride,MgB2,Thin Film,,,SC,Type-II,31 K,,,,,,,,,,TRUE,10.1016/j.physc.2007.11.048
Magnesium Diboride,MgB2,Bulk,,,SC,Type-II,39.4 K,,,,,,,,,,FALSE,10.1016/j.physc.2004.02.098
Magnesium Diboride,MgB2,Bulk,,,SC,High-Tc,39.2 K,,,,,,,,,,TRUE,10.1016/S0921-4534(02)01418-1
Ag-clad MgB2,MgB2,Bulk,,,SC,Type-II,38 K,,,,,,,,,,TRUE,10.1016/S0921-4534(02)01881-6
Cu-clad MgB2,MgB2,Bulk,,,SC,Type-II,38 K,,,,,,,,,,TRUE,10.1016/S0921-4534(02)01881-6
Fe-clad MgB2,MgB2,Bulk,,,SC,Type-II,38 K,,,,,,,,,,TRUE,10.1016/S0921-4534(02)01881-6
Pristine MgB2,MgB2,Bulk,,,SC,Type-II,38.0 K,5 GPa,,,,3.0852 Å,,3.5202 Å,,,TRUE,10.1016/S0921-4534(03)01296-6
MgB2,MgB2,Bulk,,,SC,Type-II,39.1K,,,,,,,,,,TRUE,10.1016/j.physc.2005.07.002
MgB2,MgB2,Bulk,,,SC,Type-II,40K,,Hexagonal,,,,,,,,FALSE,10.1016/j.physc.2007.08.018
Magnesium Diboride,MgB2,Bulk,,,SC,Type-II,39.1 K,0 GPa,,,,,,,,,TRUE,10.1016/S0921-4534(01)00939-X
Magnesium Diboride,MgB2,Bulk,,,SC,Type-II,20.9 K,19.2 GPa,,,,,,,,,TRUE,10.1016/S0921-4534(01)00939-X
Magnesium Diboride,MgB2,Bulk,,,SC,Type-II,39.3 K,,,,,,,,,,TRUE,10.1016/S0921-4534(02)02687-4
MgB2,MgB2,Thin Film,,,SC,Type-II,34 K,,,,,,,,,4 T,TRUE,10.1016/j.physc.2017.09.002
MgB2,MgB2,Bulk,,,SC,Type-II,40 K,,,,,,,,,,FALSE,10.1016/j.physc.2017.09.002
Magnesium Diboride,MgB2,Bulk,,,SC,Type-II,38 K,,,,,,,,63 mT,3.2 T,TRUE,10.1016/S0921-4534(02)02705-3
Magnesium Diboride,MgB2,Bulk,,,SC,Type-II,39.3 K,,,,,,,,1-2 T,5 T,TRUE,10.1016/S0921-4534(02)02344-4
Magnesium Diboride,MgB2,Thin Film,,,SC,Type-II,35 K,,,,,,,,,,TRUE,10.1016/S0921-4534(03)01031-1
MgB2,MgB2,Thin Film,,,SC,Type-II,40.7 K,4 kPa,,,,,,,,4 T,TRUE,10.1016/j.physc.2021.1353863
MB,MgB2,Bulk,,,SC,Type-II,38.84 K,,Hexagonal,,P6/mmm,3.0859 Å,,3.5242 Å,,24.09 T,TRUE,10.1016/j.physc.2014.12.005
Magnesium Diboride,MgB2,Bulk,,,SC,Type-II,39 K,,Lamellar,,,,,,,,TRUE,10.1016/j.physc.2005.03.029
Magnesium Diboride,MgB2,Bulk,,,SC,Type-II,39 K,,,,,,,,,,FALSE,10.1016/j.physc.2003.11.062
Magnesium Diboride,MgB2,Bulk,,,SC,High-Tc,39 K,,AlB2-type,,,,,,,7-13 T,TRUE,10.1016/j.physc.2005.01.025
MgB2,MgB2,Bulk,,,SC,High-Tc,39 K,,,,,,,,,,FALSE,10.1016/j.physb.2021.413559
Magnesium Diboride,MgB2,Bulk,,,SC,High-Tc,39 K,,,,,,,,,,TRUE,10.1016/S0921-4526(01)01282-0
