Repository: WyattBunstine/ML_SC_Project

# ML_SC_Project — Chemically and Geometrically Motivated Crystal Graph Neural Networks

This project predicts and screens superconductors from crystal structure. It frames the
problem as a **two-stage hurdle**: first classify whether a material is a superconductor
candidate (SC vs. non-SC), then regress the critical temperature T_c for superconductors.

Two graph-neural-network families are trained and compared:

- a **baseline CGCNN** ([txie-93/cgcnn](https://github.com/txie-93/cgcnn)), and
- an **MPNN** with learned edge features that consumes richer `crystal_graph_v4` graphs
  (this project's contribution).

File: database/superconductor_materials_full.csv (part 112 of 215)
Material_Name,Chemical_Composition,Material_Class,Film_Thickness,Substrate,Material_Type,Superconductor_Type,Superconducting_Transition_Temperature,Pressure,Crystal_Structure,Lattice_Structure,Space_Group,"Lattice_Constant(a)","Lattice_Constant(b)","Lattice_Constant(c)",Lower_Critical_Field,Upper_Critical_Field,Experimental,DOI
MgB2,MgB2,Bulk,,,SC,Type-II,39 K,,Layered,,,,,,,,TRUE,10.1016/j.physb.2006.03.059
MgB2,MgB2,Bulk,,,SC,Type-II,39 K,,,,,,,,,,FALSE,10.1016/j.physb.2005.11.053
Magnesium Diboride,MgB2,Thin Film,,,SC,Type-II,39 K,,,,,,,,,"28 T (perpendicular), 45 T (parallel)",TRUE,10.1016/j.cryogenics.2005.11.003
Magnesium Diboride,MgB2,Bulk,,,SC,Type-II,39 K,,Hexagonal,,P6/mmm,3.086 Å,3.086 Å,3.524 Å,,,FALSE,10.1016/j.nima.2005.12.078
Magnesium Diboride,MgB2,Bulk,,,SC,Conventional,40 K,,Hexagonal,,,,,,,,FALSE,10.1016/S0022-3697(02)00237-8
Magnesium Diboride,MgB2,Bulk,,,SC,High-Tc,40 K,,AlB2,Hexagonal,,3.084 Å,3.084 Å,3.522 Å,,,FALSE,10.1016/S0375-9601(01)00213-4
MgB2,MgB2,Bulk,,,SC,Type-II,39 K,,,,,,,,,,TRUE,10.1016/j.matlet.2018.05.109
MgB2,MgB2,Bulk,,,SC,High-Tc,39 K,,Hexagonal,Hexagonal,,,,,,,FALSE,10.1016/j.jpcs.2024.111948
MgB2,MgB2,Bulk,,,SC,Type-II,38.5 K,,,,,,,,,,TRUE,10.1016/j.solidstatesciences.2010.01.012
MgB2 with 5% Ho2O3,MgB2,Bulk,,,SC,Type-II,38.4 K,,,,,,,,,,TRUE,10.1016/j.solidstatesciences.2010.01.012
MgB2,MgB2,Bulk,,,SC,Type-II,39 K,,,,,,,,,,TRUE,10.1016/j.ssc.2004.09.035
MgB2,MgB2,Bulk,,,SC,Type-II,39.1 K,196 MPa,,,,,,,,,FALSE,10.1016/j.ssc.2003.09.036
MgB2,MgB2,Bulk,,,SC,Type-II,39 K,10^-5 Torr,Hexagonal,Bravais,,3.086 Å,,3.524 Å,,8 T at 21 K,TRUE,10.1016/j.ssc.2006.05.034
MgB2,MgB2,Bulk,,,SC,High-Tc,39 K,,,,,,,,,,FALSE,10.1016/j.ssc.2012.04.077
Magnesium Diboride,MgB2,Bulk,,,SC,Type-II,39 K,,,,,,,,,12.5 T,TRUE,10.1016/S0038-1098(02)00120-5
MgB2,MgB2,Bulk,,,SC,Type-II,39 K,,,,,,,,,,FALSE,10.1016/j.ssc.2017.04.020
MgB2,MgB2,Bulk,,,SC,Type-II,38.6 K,,Hexagonal,,P6/mmm,3.080 Å,,3.56 Å,,,TRUE,10.1016/S0038-1098(02)00247-8
Magnesium Diboride,MgB2,Bulk,,,SC,Type-II,39 K,0 GPa,Hexagonal,AlB2-type,P6/mmm,,,,,,FALSE,10.1016/S0038-1098(01)00095-3
Magnesium Diboride,MgB2,Bulk,,,SC,Type-II,40 K,,,,,,,,,6-7 T,TRUE,10.1016/j.ssc.2004.11.037
MgB2,MgB2,Bulk,,,SC,Type-II,37.6 K,,,,,,,,,,TRUE,10.1016/j.ssc.2007.06.005
Magnesium Diboride,MgB2,Bulk,,,SC,Type-II,39 K,,,,,,,,,,TRUE,10.1016/j.ssc.2003.09.024
MgB2,MgB2,Bulk,,,SC,High-Tc,30 K,,,,,5.834,,,,,FALSE,10.1016/S0038-1098(02)00048-0
MgB2,MgB2,Bulk,,,SC,High-Tc,40 K,,,Honeycomb,,,,,,,FALSE,10.1016/j.ssc.2017.10.014
MgB2,MgB2,Bulk,,,SC,High-Tc,40 K,,Hexagonal,,P63/mmc,3.085,,3.522,,,FALSE,10.1016/S0038-1098(01)00460-4
Magnesium Diboride,MgB2,Bulk,,,SC,Type-II,40 K,,AlB2,Hexagonal,P6/mmm,,,,,,FALSE,10.1016/S0038-1098(01)00351-9
MgB2,MgB2,Bulk,,,SC,High-Tc,39 K,,Hexagonal,Hexagonal,,5.76,,6.59,,,FALSE,10.1016/S0038-1098(02)00454-4
Magnesium Diboride,MgB2,Bulk,,,SC,Type-II,39.4 K,,,,,,,,,,FALSE,10.1016/j.ssc.2007.10.010
Magnesium Diboride,MgB2,Bulk,,,SC,Type-II,40.3 K,,,,,,,,,,TRUE,10.1016/S0038-1098(02)00165-5
Magnesium Diboride,MgB2,Bulk,,,SC,Type-II,39.0 K,,,,,,,,,,FALSE,10.1016/j.ssc.2019.05.002
Magnesium Diboride,MgB2,Bulk,,,SC,Type-II,39 K,,Hexagonal,,,,,,,,TRUE,10.1016/j.ceramint.2012.11.011
Magnesium Diboride,MgB2,Bulk,,,SC,Type-II,37 K,Ambient,Hexagonal,Hexagonal,P6/mmm,3.082 Å,,3.522 Å,,,TRUE,10.1016/j.jcrysgro.2004.04.101
Magnesium Diboride,MgB2,Bulk,,,SC,Type-II,39 K,,Hexagonal,Hexagonal,,3.088,,3.525,,,TRUE,10.1016/j.actamat.2007.01.046
MgB2,MgB2,Bulk,,,SC,Type-II,38-40 K,,Hexagonal,AlB2-type,,3.080 Å,,3.517 Å,,,TRUE,10.1016/j.actamat.2003.12.001
MgB2,MgB2,Bulk,,,SC,Type-II,39 K,,,,,,,,,,FALSE,10.1016/j.physb.2020.412675
Magnesium Diboride,MgB2,Bulk,,,SC,Type-II,33.7 K,Ambient,Hexagonal,Hexagonal,P6/mmm,3.083 Å,3.083 Å,3.525 Å,,,TRUE,10.1016/j.jcrysgro.2005.11.126
MgB2,MgB2,Bulk,,,SC,Type-II,39.8 K,,Hexagonal,,P6/mmm,3.0898 Å,,3.5359 Å,,,TRUE,10.1016/j.physb.2014.03.072
Magnesium Diboride,MgB2,Thin Film,,,SC,Type-II,31.2 K,,,,,,,,,34.5 T,TRUE,10.1016/j.physb.2005.01.101
Magnesium Diboride,MgB2,Bulk,,,SC,Type-II,39 K,,Hexagonal,Hexagonal,P 622,3.0856 Å,,3.5296 Å,,,TRUE,10.1016/j.ceramint.2003.12.196
MgB2,MgB2,Bulk,,,SC,Type-II,38.4K,,,,,3.5213,,3.5230,,,TRUE,10.1016/j.cryogenics.2014.04.001
MgB2,MgB2,Bulk,,,SC,Type-II,38.2,0.438,Polycrystalline,,,,,,,12.3,TRUE,10.1016/j.physc.2008.05.094
MgB2,MgB2,Bulk,,,SC,Type-II,38.1,0.480,Polycrystalline,,,,,,,10.1,TRUE,10.1016/j.physc.2008.05.094
MgB2,MgB2,Bulk,,,SC,Type-II,38.7,0.583,Polycrystalline,,,,,,,9.8,TRUE,10.1016/j.physc.2008.05.094
MgB2,MgB2,Bulk,,,SC,Type-II,38.8,0.709,Polycrystalline,,,,,,,10.1,TRUE,10.1016/j.physc.2008.05.094
MgB2,MgB2,Bulk,,,SC,Type-II,38.9,0.766,Polycrystalline,,,,,,,9.4,TRUE,10.1016/j.physc.2008.05.094
MgB2,MgB2,Bulk,,,SC,Type-II,38.6,0.869,Polycrystalline,,,,,,,9.0,TRUE,10.1016/j.physc.2008.05.094
MgB2,MgB2,Bulk,,,SC,Type-II,35.30,,Hexagonal,,,3.0784,3.0784,3.5218,,,TRUE,10.1016/j.jallcom.2017.08.242
MgB2,MgB2,Bulk,,,SC,Type-II,39 K,,,,,,,,,,TRUE,10.1016/j.physc.2004.03.110
MgB2(1-x)(Ti3SiC2)x,MgB2(1-x)(Ti3SiC2)x,Bulk,,,SC,Type-II,36K,,,,,,,,,,TRUE,10.1016/j.phpro.2012.03.438
MgB2 with PDMS (x=0.005),MgB2(C2H6Si)0.005,Bulk,,,SC,Type-II,37.0 K,,,,,3.081,,3.525,,9.01 T,TRUE,10.1016/j.ceramint.2022.07.127
MgB2 with PDMS (x=0.01),MgB2(C2H6Si)0.01,Bulk,,,SC,Type-II,37.9 K,,,,,3.082,,3.524,,7.38 T,TRUE,10.1016/j.ceramint.2022.07.127
MgB2 with PDMS (x=0.03),MgB2(C2H6Si)0.03,Bulk,,,SC,Type-II,36.8 K,,,,,3.080,,3.525,,7.32 T,TRUE,10.1016/j.ceramint.2022.07.127
MgB2 with 0.03 mol LaB6,MgB2 + 0.03 mol LaB6,Bulk,,,SC,Type-II,37.4 K,,Hexagonal,,P6/mmm,3.0854 Å,,3.5224 Å,,,TRUE,10.1016/j.jacomc.2024.100020
MgB2 doped with 0.2 mol% Co3O4,MgB2 + 0.2 mol% Co3O4,Bulk,,,SC,Type-II,35.1 K,,,,,,,,,,TRUE,10.1016/j.physc.2008.09.011
MgB2 + 0.5 Mg,MgB2 + 0.5 Mg,Bulk,,,SC,Type-II,38.1 K,,,,,,,,,,TRUE,10.1016/j.ceramint.2023.08.105
"MgB2 with 0.5 wt.% (Bi,Pb)-2223",MgB2 + 0.5 wt.% Bi1.8Pb0.26Sr2Ca2Cu3O10+x,Bulk,,,SC,Type-II,37.78 K,Ambient,Hexagonal,P6/mmm,P6/mmm,3.0857 Å,3.0857 Å,3.5247 Å,,,TRUE,10.1016/j.jallcom.2014.04.057
MgB2 doped with 1.0 mol% Co3O4,MgB2 + 1.0 mol% Co3O4,Bulk,,,SC,Type-II,29.9 K,,,,,,,,,,TRUE,10.1016/j.physc.2008.09.011
MgB2 + 30 wt% (1.5 Mg + 2 B),MgB2 + 1.5 Mg + 2 B,Bulk,,,SC,Type-II,38.8 K,,,,,,,,,,TRUE,10.1016/j.ceramint.2023.08.105
MgB2 + 10% SiC,MgB2 + 10% SiC,Bulk,,,SC,Type-II,35.3 K,,Hexagonal,,,3.0771 Å,,3.5203 Å,,,TRUE,10.1016/j.physc.2009.05.230
MgB2 with 10% WC,MgB2 + 10% WC,Bulk,,,SC,High-Tc,29.3,,,,,0.3084,,0.3521,,,TRUE,10.1016/j.physc.2019.01.012
Al-doped MgB2,MgB2 + 10 vol.% Al,Bulk,,,SC,Type-II,39 K,,,,,,,,,,TRUE,10.1016/j.physc.2007.04.157
MgB2 + 10wt% Al2O3,MgB2 + 10wt% Al2O3,Bulk,,,SC,Type-II,36.6 K,,,,P 6/mmm,,,,,,TRUE,10.1016/j.ceramint.2003.12.195
"MgB2 with 10wt% (Bi, Pb)-2223",MgB2 + 10wt% Bi1.8Pb0.26Sr2Ca2Cu3O10+x,Bulk,,,SC,Type-II,38,,Hexagonal,,P6/mmm,3.0845,3.0845,3.5210,,,TRUE,10.1016/j.jallcom.2014.08.065
MgB2 + 10wt% C15H12O2,MgB2 + 10wt% C15H12O2,Bulk,,,SC,Type-II,35.9 K,,Hexagonal,,,3.08574,,3.52702,,,TRUE,10.1016/j.cryogenics.2014.06.009
MgB2 + 10 wt% C16H10,MgB2 + 10 wt% C16H10,Bulk,,,SC,High-Tc,35.61,,Hexagonal,,,3.0664,3.0664,3.5150,,,TRUE,10.1016/j.cryogenics.2020.103205
MgB2 + 10 wt% C24H12,MgB2 + 10 wt% C24H12,Bulk,,,SC,Type-II,29.68,,Hexagonal,,,3.0646,3.0646,3.5132,,,TRUE,10.1016/j.jallcom.2017.08.242
C-doped MgB2,MgB2 + 10 wt% C4H6O5,Bulk,,,SC,Type-II,40 K,,,,,,,,,,TRUE,10.1016/j.physc.2008.05.095
5 h-sintered MgB2,MgB2 + 10 wt% Mg,Bulk,,,SC,Type-II,36.5 K,,,,,,,,,,TRUE,10.1016/j.physc.2013.05.008
10 h-sintered MgB2,MgB2 + 10 wt% Mg,Bulk,,,SC,Type-II,34.5 K,,,,,,,,,,TRUE,10.1016/j.physc.2013.05.008
MgB2 with 10 wt% nano-Si,MgB2 + 10 wt% Si,Bulk,,,SC,Type-II,36.8 K,,Hexagonal,,P6/mmm,3.0850 Å,,3.5250 Å,,,TRUE,10.1016/j.jacomc.2024.100020
MgB2 with 10 wt% nano-Si and 0.03 mol LaB6,MgB2 + 10 wt% Si + 0.03 mol LaB6,Bulk,,,SC,Type-II,36.5 K,,Hexagonal,,P6/mmm,3.0848 Å,,3.5242 Å,,,TRUE,10.1016/j.jacomc.2024.100020
SiC-doped MgB2,MgB2 + 10 wt% SiC,Bulk,,,SC,Type-II,36 K,,,,,,,,,,TRUE,10.1016/j.ssc.2007.06.005
MS4,MgB2 + 10wt% SiC,Bulk,,,SC,Type-II,36.1 K,,,,,3.0795 Å,,3.5245 Å,,,TRUE,10.1016/j.jallcom.2009.05.028
10wt% n-TiO2 added MgB2,MgB2 + 10wt% TiO2,Bulk,,,SC,Type-II,35.5 K,,Hexagonal,Bravais,,3.0839 Å,,3.5167 Å,,,TRUE,10.1016/j.physc.2007.02.014
B4C added MgB2,MgB2 + 10 wt.% B4C,Bulk,,,SC,Type-II,35.5,,,,,3.0862,,3.5238,,,TRUE,10.1016/j.physc.2011.11.012
B4C added MgB2,MgB2 + 10 wt.% B4C,Bulk,,,SC,Type-II,36.1,,,,,3.0835,,3.5265,,,TRUE,10.1016/j.physc.2011.11.012
B4C added MgB2,MgB2 + 10 wt.% B4C,Bulk,,,SC,Type-II,36.1,,,,,3.0841,,3.5282,,,TRUE,10.1016/j.physc.2011.11.012
B4C added MgB2,MgB2 + 10 wt.% B4C,Bulk,,,SC,Type-II,36.1,,,,,3.0844,,3.5293,,,TRUE,10.1016/j.physc.2011.11.012
Carbon-doped Magnesium Diboride,MgB2 + 10 wt.% C,Bulk,,,SC,Type-II,38 K,,Hexagonal,,,,,,,,TRUE,10.1016/j.physc.2010.05.128
Malic acid-doped MgB2,MgB2 + 10 wt.% C4H6O5,Bulk,,,SC,Type-II,38.8-39.4,1 MPa,Hexagonal,,,3.0752,,3.5235,,,TRUE,10.1016/j.scriptamat.2011.02.020
SiC Doped MgB2,MgB2 + 10 wt.% SiC,Bulk,,,SC,Type-II,35.5 K,,,,,,,,,,TRUE,10.1016/j.physc.2007.04.208
MgB2 with 10 wt.% SiO2,MgB2 + 10 wt.% SiO2,Bulk,,,SC,Type-II,32.2 K,,,,,0.3085 nm,,0.3536 nm,,,TRUE,10.1016/j.physc.2005.07.005
MS5,MgB2 + 15wt% SiC,Bulk,,,SC,Type-II,35.3 K,,,,,3.0793 Å,,3.5212 Å,,,TRUE,10.1016/j.jallcom.2009.05.028
MgB2 with 16 wt.% Ag,MgB2 + 16 wt.% Ag,Bulk,,,SC,Type-II,36.8,,Hexagonal,,,0.3084,,0.3522,,,TRUE,10.1016/S0921-4534(02)01884-1
18 vol.% In-added MgB2,MgB2 + 18 vol.% In,Thick Film,,,SC,Type-II,37.3-37.7,,,,,,,,,,TRUE,10.1016/j.jallcom.2006.11.047
MgB2 + 1 wt% Eu2O3,MgB2 + 1 wt% Eu2O3,Bulk,,,SC,Type-II,38.77 K,,Hexagonal,AlB2-type,P6/mmm,3.0832 Å,,3.5239 Å,,18.9 T,TRUE,10.1016/j.physc.2014.07.008
MgB2 + 1 wt% Gd2O3,MgB2 + 1 wt% Gd2O3,Bulk,,,SC,Type-II,38.81 K,,Hexagonal,AlB2-type,P6/mmm,3.0840 Å,,3.5251 Å,,19.3 T,TRUE,10.1016/j.physc.2014.07.008
MgB2 + 1 wt% Ho2O3,MgB2 + 1 wt% Ho2O3,Bulk,,,SC,Type-II,38.81 K,,Hexagonal,AlB2-type,P6/mmm,3.0840 Å,,3.5260 Å,,19.5 T,TRUE,10.1016/j.physc.2014.07.008
MgB2 + 1 wt% La2O3,MgB2 + 1 wt% La2O3,Bulk,,,SC,Type-II,38.80 K,,Hexagonal,AlB2-type,P6/mmm,3.0862 Å,,3.5271 Å,,19.6 T,TRUE,10.1016/j.physc.2014.07.008
MgB2 + 1 wt% Sm2O3,MgB2 + 1 wt% Sm2O3,Bulk,,,SC,Type-II,38.82 K,,Hexagonal,AlB2-type,P6/mmm,3.0845 Å,,3.5259 Å,,19.5 T,TRUE,10.1016/j.physc.2014.07.008
MgB2 + 1 wt% Tb2O3,MgB2 + 1 wt% Tb2O3,Bulk,,,SC,Type-II,38.77 K,,Hexagonal,AlB2-type,P6/mmm,3.0833 Å,,3.5240 Å,,19.8 T,TRUE,10.1016/j.physc.2014.07.008
"MgB2 with 1 wt.% (Bi,Pb)-2223",MgB2 + 1 wt.% Bi1.8Pb0.26Sr2Ca2Cu3O10+x,Bulk,,,SC,Type-II,37.99 K,Ambient,Hexagonal,P6/mmm,P6/mmm,3.0856 Å,3.0856 Å,3.524 Å,,,TRUE,10.1016/j.jallcom.2014.04.057
MgB2 with 1 wt.% MgGa,MgB2 + 1 wt.% MgGa,Bulk,,,SC,Type-II,38.0,,,,,,,,,,TRUE,10.1016/j.physc.2007.04.117
MgB2 + 1 wt.% PS,MgB2 + 1 wt.% PS,Bulk,,,SC,Type-II,38.45 K,,Hexagonal,,P6/mmm,3.0848 Å,3.0848 Å,3.5238 Å,,,TRUE,10.1016/j.physc.2014.09.008
MgB2 + 1 wt.% PS,MgB2 + 1 wt.% PS,Bulk,,,SC,Type-II,36.01,,Hexagonal,,P6/mmm,3.0848,3.0848,3.5238,,,TRUE,10.1016/j.cryogenics.2016.01.002
MgB2 + 1 wt.% starch,MgB2 + 1 wt.% starch,Bulk,,,SC,Type-II,38.98 K,,Hexagonal,,P6/mmm,3.0850 Å,3.0850 Å,3.5238 Å,,,TRUE,10.1016/j.physc.2014.09.008
MgB2 + 1 wt.% starch,MgB2 + 1 wt.% starch,Bulk,,,SC,Type-II,38.98,,Hexagonal,,P6/mmm,3.0850,3.0850,3.5238,,,TRUE,10.1016/j.cryogenics.2016.01.002
MgB2 + 2.5% n SiC,MgB2 + 2.5% n SiC,Bulk,,,SC,Type-II,37.9,,Hexagonal,,,,,,,,TRUE,10.1016/j.matchemphys.2017.08.009
MgB2 + 20wt% C15H12O2,MgB2 + 20wt% C15H12O2,Bulk,,,SC,Type-II,35.7 K,,Hexagonal,,,3.05759,,3.49679,,,TRUE,10.1016/j.cryogenics.2014.06.009
MgB2 + 2 wt% C16H10,MgB2 + 2 wt% C16H10,Bulk,,,SC,High-Tc,35.47,,Hexagonal,,,3.0774,3.0774,3.5182,,,TRUE,10.1016/j.cryogenics.2020.103205
MgB2 + 2 wt% C24H12,MgB2 + 2 wt% C24H12,Bulk,,,SC,Type-II,34.33,,Hexagonal,,,3.0710,3.0710,3.5182,,,TRUE,10.1016/j.jallcom.2017.08.242
MS2,MgB2 + 2wt% SiC,Bulk,,,SC,Type-II,38.1 K,,,,,3.0853 Å,,3.5265 Å,,,TRUE,10.1016/j.jallcom.2009.05.028
MgB2 with 2 wt.% Ag,MgB2 + 2 wt.% Ag,Bulk,,,SC,Type-II,37.9,,Hexagonal,,,0.3084,,0.3522,,,TRUE,10.1016/S0921-4534(02)01884-1
MgB2 with 2 wt.% SiO2,MgB2 + 2 wt.% SiO2,Bulk,,,SC,Type-II,34.0 K,,,,,0.3085 nm,,0.3525 nm,,,TRUE,10.1016/j.physc.2005.07.005
Urea-doped MgB2,MgB2 + 2 wt.% urea,Bulk,,,SC,Type-II,37.8 K,,,,,,,,,12.85 T,TRUE,10.1016/j.jallcom.2015.02.018
MgB2 with 30% WC,MgB2 + 30% WC,Bulk,,,SC,High-Tc,28.7,,,,,0.3084,,0.3521,,,TRUE,10.1016/j.physc.2019.01.012
Cu-doped MgB2,MgB2 + 3 at.% Cu,Bulk,,,SC,Type-II,39.4,,Simple,Hexagonal,,,,,,,TRUE,10.1016/j.jallcom.2017.08.152
Ag-doped MgB2,MgB2 + 3 wt% Ag,Bulk,,,SC,Type-II,37.97–38.11 K,,,,,,,,,,TRUE,10.1016/j.cryogenics.2020.103061
"MgB2 with 3wt% (Bi, Pb)-2223",MgB2 + 3wt% Bi1.8Pb0.26Sr2Ca2Cu3O10+x,Bulk,,,SC,Type-II,38,,Hexagonal,,P6/mmm,3.0857,3.0857,3.5234,,,TRUE,10.1016/j.jallcom.2014.08.065
MgB2 + 3 wt% C22H22O6,MgB2 + 3 wt% C22H22O6,Bulk,,,SC,Type-II,34.58 K,,,,,3.0680 Å,3.0680 Å,3.5184 Å,,,TRUE,10.1016/j.cryogenics.2022.103472
"MgB2 with 3 wt.% (Bi,Pb)-2223",MgB2 + 3 wt.% Bi1.8Pb0.26Sr2Ca2Cu3O10+x,Bulk,,,SC,Type-II,38.00 K,Ambient,Hexagonal,P6/mmm,P6/mmm,3.0857 Å,3.0857 Å,3.5234 Å,,,TRUE,10.1016/j.jallcom.2014.04.057
MgB2 with 3 wt.% MgGa,MgB2 + 3 wt.% MgGa,Bulk,,,SC,Type-II,38.0,,,,,,,,,,TRUE,10.1016/j.physc.2007.04.117
Nano-Ag added MgB2,MgB2 + 4 wt% Ag,Bulk,,,SC,Type-II,38.27 K,,Hexagonal,,,3.0880 Å,,3.5301 Å,,,TRUE,10.1016/j.jallcom.2024.174317
MgB2 + 4 wt% C16H10,MgB2 + 4 wt% C16H10,Bulk,,,SC,High-Tc,35.91,,Hexagonal,,,3.0766,3.0766,3.5156,,,TRUE,10.1016/j.cryogenics.2020.103205
MgB2 + 4 wt% C24H12 (Hot Pressed),MgB2 + 4 wt% C24H12,Bulk,,,SC,High-Tc,36.95 K,,,,,3.0738 Å,3.0738 Å,3.5256 Å,,,TRUE,10.1016/j.physc.2019.1353508
MgB2 + 4 wt% C24H12 (Cold Pressed),MgB2 + 4 wt% C24H12,Bulk,,,SC,High-Tc,34.84 K,,,,,3.0636 Å,3.0636 Å,3.5182 Å,,,TRUE,10.1016/j.physc.2019.1353508
MgB2 + 4 wt% C24H12,MgB2 + 4 wt% C24H12,Bulk,,,SC,Type-II,33.48,,Hexagonal,,,3.0738,3.0738,3.5256,,,TRUE,10.1016/j.jallcom.2017.08.242
MgB2 + 5% n SiC,MgB2 + 5% n SiC,Bulk,,,SC,Type-II,37.4,,Hexagonal,,,,,,,,TRUE,10.1016/j.matchemphys.2017.08.009
MgB2 + 5wt% Al2O3,MgB2 + 5wt% Al2O3,Bulk,,,SC,Type-II,36.9 K,,,,P 6/mmm,,,,,,TRUE,10.1016/j.ceramint.2003.12.195
MgB2 + 5wt% C15H12O2,MgB2 + 5wt% C15H12O2,Bulk,,,SC,Type-II,37.1 K,,Hexagonal,,,3.08620,,3.52702,,,TRUE,10.1016/j.cryogenics.2014.06.009
MgB2 with 5 wt% nano-Si,MgB2 + 5 wt% Si,Bulk,,,SC,Type-II,37.2 K,,Hexagonal,,P6/mmm,3.0841 Å,,3.5239 Å,,,TRUE,10.1016/j.jacomc.2024.100020
Si-doped MgB2,MgB2 + 5 wt% Si,Bulk,,,SC,Type-II,36.4 K,,,,,,,,,,TRUE,10.1016/j.ssc.2004.09.035
MgB2 with 5 wt% nano-Si and 0.03 mol LaB6,MgB2 + 5 wt% Si + 0.03 mol LaB6,Bulk,,,SC,Type-II,35.8 K,,Hexagonal,,P6/mmm,3.0858 Å,,3.5226 Å,,,TRUE,10.1016/j.jacomc.2024.100020
MS3,MgB2 + 5wt% SiC,Bulk,,,SC,Type-II,37.2 K,,,,,3.0805 Å,,3.5219 Å,,,TRUE,10.1016/j.jallcom.2009.05.028
"MgB2 with 5 wt.% (Bi,Pb)-2223",MgB2 + 5 wt.% Bi1.8Pb0.26Sr2Ca2Cu3O10+x,Bulk,,,SC,Type-II,38.01 K,Ambient,Hexagonal,P6/mmm,P6/mmm,3.0847 Å,3.0847 Å,3.5221 Å,,,TRUE,10.1016/j.jallcom.2014.04.057
Cu-doped MgB2,MgB2 + 5 wt.% Cu,Thin Film,,,SC,Type-II,37.5 K,,,,,,,,,,TRUE,10.1016/j.ceramint.2003.12.191
MgB2 with 5 wt.% MgGa,MgB2 + 5 wt.% MgGa,Bulk,,,SC,Type-II,38.0,,,,,,,,,,TRUE,10.1016/j.physc.2007.04.117
MgB2 with 5 wt.% MgO,MgB2 + 5 wt.% MgO,Bulk,,,SC,Type-II,35.0 K,,,,,0.3085 nm,,0.3525 nm,,,TRUE,10.1016/j.physc.2005.07.005
MgB2 + 5 wt.% SiC,MgB2 + 5 wt.% SiC,Bulk,,,SC,High-Tc,38.13,,,,,,,,,,TRUE,10.1016/j.scriptamat.2012.07.014
MgB2 + 6 wt% C16H10,MgB2 + 6 wt% C16H10,Bulk,,,SC,High-Tc,35.52,,Hexagonal,,,3.0744,3.0744,3.5206,,,TRUE,10.1016/j.cryogenics.2020.103205
MgB2 + 6 wt% C24H12,MgB2 + 6 wt% C24H12,Bulk,,,SC,Type-II,33.04,,Hexagonal,,,3.0700,3.0700,3.5220,,,TRUE,10.1016/j.jallcom.2017.08.242
MgB2 with 6 wt.% Ag,MgB2 + 6 wt.% Ag,Bulk,,,SC,Type-II,36.7,,Hexagonal,,,0.3084,,0.3522,,,TRUE,10.1016/S0921-4534(02)01884-1
MgB2 + 7.5% n SiC,MgB2 + 7.5% n SiC,Bulk,,,SC,Type-II,36.4,,Hexagonal,,,,,,,,TRUE,10.1016/j.matchemphys.2017.08.009
MgB2 + 7.5 wt.% SiC,MgB2 + 7.5 wt.% SiC,Bulk,,,SC,High-Tc,36.10,,,,,,,,,,TRUE,10.1016/j.scriptamat.2012.07.014
"MgB2 with 7wt% (Bi, Pb)-2223",MgB2 + 7wt% Bi1.8Pb0.26Sr2Ca2Cu3O10+x,Bulk,,,SC,Type-II,38.15,,Hexagonal,,P6/mmm,3.0850,3.0850,3.5238,,,TRUE,10.1016/j.jallcom.2014.08.065
MgB2 with 7 wt.% MgGa,MgB2 + 7 wt.% MgGa,Bulk,,,SC,Type-II,38.0,,,,,,,,,,TRUE,10.1016/j.physc.2007.04.117
MgB2 + 8.7 wt% n-SiC,MgB2 + 8.7 wt% n-SiC,Bulk,,,SC,Type-II,35.8 K,,Hexagonal,,,3.0764 Å,,3.5252 Å,,,TRUE,10.1016/j.matchemphys.2014.07.030
MgB2 + 8 wt% C16H10,MgB2 + 8 wt% C16H10,Bulk,,,SC,High-Tc,35.06,,Hexagonal,,,3.0736,3.0736,3.5196,,,TRUE,10.1016/j.cryogenics.2020.103205
MgB2 + 8 wt% C24H12,MgB2 + 8 wt% C24H12,Bulk,,,SC,Type-II,31.57,,Hexagonal,,,3.0728,3.0728,3.5232,,,TRUE,10.1016/j.jallcom.2017.08.242
Au-NPs doped MgB2,MgB2 + Au,Bulk,,,SC,Type-II,38.44 K,5-10 bar,,,,,,,,,TRUE,10.1016/j.ceramint.2018.09.282
MgB2 + C,MgB2 + C,Bulk,,,SC,Type-II,36.2 K,0.1 MPa,,,,3.072,3.0787,3.522,,,TRUE,10.1016/j.jallcom.2022.168526
MgB2 + C,MgB2 + C,Bulk,,,SC,Type-II,35.3 K,1 GPa,,,,3.072 Å,,3.526 Å,,,TRUE,10.1016/j.jallcom.2017.03.159
MgB2 + C + Ce2O3,MgB2 + C + Ce2O3,Bulk,,,SC,Type-II,35.8 K,1 GPa,,,,3.078 Å,,3.525 Å,,,TRUE,10.1016/j.jallcom.2017.03.159
MgB2 + C + Er2O3,MgB2 + C + Er2O3,Bulk,,,SC,Type-II,36.6 K,0.1 MPa,,,,3.0776,3.079,3.5246,,,TRUE,10.1016/j.jallcom.2022.168526
MgB2 + C + Eu2O3,MgB2 + C + Eu2O3,Bulk,,,SC,Type-II,36.6 K,0.1 MPa,,,,3.0719,3.076,3.5241,,,TRUE,10.1016/j.jallcom.2022.168526
MgB2 + C + Nd2O3,MgB2 + C + Nd2O3,Bulk,,,SC,Type-II,35.8 K,1 GPa,,,,3.076 Å,,3.524 Å,,,TRUE,10.1016/j.jallcom.2017.03.159
MgB2 + C + Sm2O3,MgB2 + C + Sm2O3,Bulk,,,SC,Type-II,36.6 K,0.1 MPa,,,,3.078,3.078,3.5249,,,TRUE,10.1016/j.jallcom.2022.168526
MgB2 with Carbon Nanotubes,MgB2 + Carbon Nanotubes,Bulk,,,SC,Type-II,35K,,,,,,,,,,TRUE,10.1016/j.phpro.2012.06.118
MgB2 + Ce2O3,MgB2 + Ce2O3,Bulk,,,SC,Type-II,38.3 K,1 GPa,,,,3.085 Å,,3.525 Å,,,TRUE,10.1016/j.jallcom.2017.03.159
MgB2 + Dy2O3,MgB2 + Dy2O3,Bulk,,,SC,Type-II,37.6 K,0.1 MPa,,,,3.085 Å,,3.525 Å,,,TRUE,10.1016/j.ceramint.2023.08.283
MgB2 + Er2O3,MgB2 + Er2O3,Bulk,,,SC,Type-II,37.4 K,0.1 MPa,,,,3.085 Å,,3.524 Å,,,TRUE,10.1016/j.ceramint.2023.08.283
MgB2 + Eu2O3,MgB2 + Eu2O3,Bulk,,,SC,Type-II,37.5 K,0.1 MPa,,,,3.084 Å,,3.525 Å,,,TRUE,10.1016/j.ceramint.2023.08.283
MgB2:Fe3O4 (2:1 weight ratio composite),MgB2 + Fe3O4 (2:1 weight ratio),Bulk composite,,,SC,,close to 30 K,,,,,,,,,,TRUE,10.1103/PhysRevB.86.104502
MgB2:La0.67Sr0.33MnO3 (1:1 weight ratio composite),MgB2 + La0.67Sr0.33MnO3 (1:1 weight ratio),Bulk composite,,,NSC,,NSC,,,,,,,,,,TRUE,10.1103/PhysRevB.86.104502
MgB2:La0.67Sr0.33MnO3 (3:1 weight ratio composite),MgB2 + La0.67Sr0.33MnO3 (3:1 weight ratio),Bulk composite,,,SC,Type-II,"30 K (midpoint), 20 K (complete transition)",,,,,,,,,,TRUE,10.1103/PhysRevB.86.104502
MgB2:La0.67Sr0.33MnO3 (4:1 weight ratio composite),MgB2 + La0.67Sr0.33MnO3 (4:1 weight ratio),Bulk composite,,,SC,Type-II,"30 K (midpoint), 20 K (complete transition)",,,,,,,,,,TRUE,10.1103/PhysRevB.86.104502
MSBC 60,MgB2 + Mg2Si,Bulk,,,SC,Type-II,38.5 K,,Hexagonal,,,,,,,9.9 T,TRUE,10.1016/j.materresbull.2017.05.022
MSBC 61,MgB2 + Mg2Si + C,Bulk,,,SC,Type-II,37.2 K,,Hexagonal,,,,,,,15.1 T,TRUE,10.1016/j.materresbull.2017.05.022
MSBC 62,MgB2 + Mg2Si + C,Bulk,,,SC,Type-II,37.1 K,,Hexagonal,,,,,,,16.3 T,TRUE,10.1016/j.materresbull.2017.05.022
MSBC 63,MgB2 + Mg2Si + C,Bulk,,,SC,Type-II,36.9 K,,Hexagonal,,,,,,,11.4 T,TRUE,10.1016/j.materresbull.2017.05.022
MSBC 64,MgB2 + Mg2Si + C,Bulk,,,SC,Type-II,36.5 K,,Hexagonal,,,,,,,8.8 T,TRUE,10.1016/j.materresbull.2017.05.022
MgB2 + Nd2O3,MgB2 + Nd2O3,Bulk,,,SC,Type-II,38.3 K,1 GPa,,,,3.084 Å,,3.525 Å,,,TRUE,10.1016/j.jallcom.2017.03.159
SiC-doped MgB2 (Sample C),MgB2 + SiC,Bulk,,,SC,Type-II,39.2 K,ambient,,,,,,,,28.9 T,TRUE,10.1103/PhysRevB.110.186501
MgB2 with SiC,MgB2 + SiC,Bulk,,,SC,Type-II,32K,,,,,,,,,,TRUE,10.1016/j.phpro.2012.06.118
MgB2 + SiC10 at%,MgB2 + SiC10 at%,Bulk,,,SC,Type-II,35 K,,,,,3.0759 Å,,3.5292 Å,,,TRUE,10.1016/j.physc.2007.08.011
MgB2 + SiC5 at%,MgB2 + SiC5 at%,Bulk,,,SC,Type-II,36 K,,,,,3.0762 Å,,3.5289 Å,,,TRUE,10.1016/j.physc.2007.08.011
MgB2 + SiC7 at%,MgB2 + SiC7 at%,Bulk,,,SC,Type-II,36 K,,,,,3.0772 Å,,3.5297 Å,,,TRUE,10.1016/j.physc.2007.08.011
MgB2 + Sm2O3,MgB2 + Sm2O3,Bulk,,,SC,Type-II,37.25 K,0.1 MPa,,,,3.084 Å,,3.520 Å,,,TRUE,10.1016/j.ceramint.2023.08.283
MgB2 + Tb2O3,MgB2 + Tb2O3,Bulk,,,SC,Type-II,37.3 K,0.1 MPa,,,,3.086 Å,,3.526 Å,,,TRUE,10.1016/j.ceramint.2023.08.283
Magnesium diboride with iron(III) oxide nanoparticles,MgB2 - Fe2O3,Bulk,,,SC,Type-II,39 K,ambient,,,,,,,,,TRUE,10.1103/PhysRevB.71.024527
Magnesium diboride with molybdenum(V) oxide nanoparticles,MgB2 - Mo2O5,Bulk,,,SC,Type-II,39 K,ambient,,,,,,,,,TRUE,10.1103/PhysRevB.71.024527
Magnesium Diboride on Ag (20 nm),MgB2/Ag,Thin Film,,,SC,Type-II,37 K,,,,,,,,2000 Oe,20000 Oe,TRUE,10.1016/j.physc.2013.12.007
MgB2/Ag(20%),MgB2/Ag(20%),Bulk,,,SC,Type-II,33.1,,,,,,,,,,TRUE,10.1016/j.physc.2005.04.007
Magnesium Diboride/Iron Sheathed Wire,MgB2/Fe,Bulk,,,SC,Type-II,,,,,,,,,,,,10.1103/PhysRevB.71.134519
MgB2/Ga(20%),MgB2/Ga(20%),Bulk,,,SC,Type-II,34.1,,,,,,,,,,TRUE,10.1016/j.physc.2005.04.007
MgB2/In(20%),MgB2/In(20%),Bulk,,,SC,Type-II,33.3,,,,,,,,,,TRUE,10.1016/j.physc.2005.04.007
MgB2/MgO,MgB2/MgO,Bulk,,,SC,Type-II,45-58 K,,,,,,,,,,FALSE,10.1016/j.physc.2013.02.012
"Magnesium Diboride with Nb barrier, Cu stabilization, and SS reinforcement",MgB2/Nb/Cu/SS,Thin Film,,,SC,Type-II,39 K,,,,,,,,,,TRUE,10.1016/j.cryogenics.2005.11.003
MgB2/Pb(20%),MgB2/Pb(20%),Bulk,,,SC,Type-II,33.1,,,,,,,,,,TRUE,10.1016/j.physc.2005.04.007
MgB2 with Bi addition,MgB2:Bi = 100:1,Bulk,,,SC,High-Tc,29.5 K,,,,,,,,,,TRUE,10.1016/j.physc.2022.1354172
Carbon-doped Magnesium Diboride,MgB2:C,Thin Film,,,SC,Type-II,35 K,,,,,,,,,Up to 70 T,TRUE,10.1016/j.physc.2007.01.008
MgB2 with Sn addition,MgB2:Sn = 100:1.5,Bulk,,,SC,High-Tc,27.8 K,,,,,,,,,,TRUE,10.1016/j.physc.2022.1354172
MgB2 with Te addition,MgB2:Te = 100:1,Bulk,,,SC,High-Tc,30.1 K,,,,,,,,,,TRUE,10.1016/j.physc.2022.1354172
MgB2Al0.5,MgB2Al0.5,Bulk,,,SC,Type-II,39 K,,,,,,,,,,TRUE,10.1016/j.physc.2007.05.041
MgB2Al1,MgB2Al1,Bulk,,,SC,Type-II,37 K,,,,,,,,,,TRUE,10.1016/j.physc.2007.05.041
MgB2C2,MgB2C2,Bulk,,,NSC,,,,Orthorhombic,layered,Cmca,10.92 Å,9.46 Å,7.45 Å,,,True,10.1103/PhysRevB.64.224509
Magnesium diboride dicarbide,MgB2C2,Bulk,,,NSC,,,,,,,,,,,,True,10.1103/PhysRevB.65.052505
Hydrogenated monolayer magnesium diboride (deuterium isotope),MgB2D,Thin Film,Monolayer,,SC,High-Tc,63 K,,Hexagonal,Honeycomb (monolayer),,,,,,,FALSE,10.1103/PhysRevLett.123.077001
Hydrogenated monolayer magnesium diboride,MgB2H,Thin Film,Monolayer,,SC,High-Tc,67 K,,Hexagonal,Honeycomb (monolayer),,,,,,,FALSE,10.1103/PhysRevLett.123.077001
Hydrogenated monolayer magnesium diboride (5% tensile strain),MgB2H,Thin Film,Monolayer,,SC,High-Tc,103 K,,Hexagonal,"Honeycomb (monolayer, 5% tensile strain)",,,,,,,FALSE,10.1103/PhysRevLett.123.077001
MgB2H,MgB2H,Bulk,,,SC,High-Tc,67.0 K,0.0,,,,,,,,,FALSE,10.1016/j.mtphys.2022.100954
MgB2H0.03,MgB2H0.03,Bulk,,,SC,Type-II,38.7 K,3 bar,,,,,,,,,TRUE,10.1016/S0921-4534(02)01978-0
MgB2H0.034,MgB2H0.034,Bulk,,,SC,Type-II,39.4 K,10 bar,,,,,,,,,TRUE,10.1016/S0921-4534(02)01978-0
Hydrogenated monolayer magnesium diboride (tritium isotope),MgB2T,Thin Film,Monolayer,,SC,High-Tc,59 K,,Hexagonal,Honeycomb (monolayer),,,,,,,FALSE,10.1103/PhysRevLett.123.077001
Cu-doped MgB2,MgB2 with 1-3 at% Cu,Bulk,,,SC,Type-II,38.8 K,,,,,,,,,,TRUE,10.1016/j.jallcom.2023.171657
Cu-doped MgB2,MgB2 with 14.5 at% Cu,Bulk,,,SC,High-Tc,37 K,,,,,,,,,,TRUE,10.1016/j.fusengdes.2006.07.041
Starch-doped MgB2,MgB2 with 1 wt.% starch,Bulk,,,SC,Type-II,37.20K,,Hexagonal,,P6/mmm,3.0839,3.0839,3.5245,,,TRUE,10.1016/j.cryogenics.2014.07.011
Starch-doped MgB2,MgB2 with 2 wt.% starch,Bulk,,,SC,Type-II,36.93K,,Hexagonal,,P6/mmm,3.0819,3.0819,3.5246,,,TRUE,10.1016/j.cryogenics.2014.07.011
Starch-doped MgB2,MgB2 with 3 wt.% starch,Bulk,,,SC,Type-II,36.65K,,Hexagonal,,P6/mmm,3.0795,3.0795,3.5256,,,TRUE,10.1016/j.cryogenics.2014.07.011
C-doped MgB2,MgB2 with 7.4%C,Bulk,,,SC,Type-II,29 K,,,,,,,,,37 T,TRUE,10.1016/j.physc.2005.04.005
Magnesium triboride,MgB3,Bulk,,,SC,Type-II,12.2 K,0 GPa,Hexagonal,kagome,P6/mmm,3.465,3.465,3.593,,,FALSE,10.1103/PhysRevMaterials.7.014205
Magnesium triboride (under strain),MgB3,Bulk,,,SC,Type-II,15.4 K,-5 GPa,Hexagonal,kagome,P6/mmm,,,,,,FALSE,10.1103/PhysRevMaterials.7.014205
Magnesium Boron Carbide,MgB3C3,,,,SC,,59.2 K,ambient pressure,Hexagonal,graphite intercalation compound,P-62m,4.69,4.69,3.73,,,FALSE,10.1103/PhysRevB.107.134502
MgB4,MgB4,Bulk,,,NSC,,,,,,,,,,,,True,10.1103/PhysRevLett.89.167003
MgB4,MgB4,Bulk,,,NSC,,,,Orthorhombic,pentagonal pyramids,Pnma,5.46 Å,7.47 Å,4.42 Å,,,True,10.1103/PhysRevB.64.224509
MgB4,MgB4,Thin Film,Monolayer,,SC,High-Tc,52 K,,,,,,,,,,FALSE,10.1103/PhysRevResearch.6.033241
MgB4,MgB4,Bulk,,,SC,High-Tc,23.2 K,0,,,,,,,,,FALSE,10.1016/j.mtphys.2023.101144
MgB4,MgB4,Bulk,,,SC,Type-II,52.0 K,0.0,,,,,,,,,FALSE,10.1016/j.mtphys.2022.100954
Mg-intercalated δ4 bilayer borophene,MgB6,Bilayer,,,SC,,8.8 K,,Orthorhombic,bilayer borophene,Pmmm (No. 47),,,,,,FALSE,10.1103/PhysRevMaterials.8.064803
Type-I ortho-MgB6,MgB6,Thin Film,3.55 Å,,SC,Weak-coupling conventional/Phonon-mediated,9.9 K,,Orthorhombic,orthorhombic,Pmmm (No. 47),3.46,2.90,,,,FALSE,10.1103/PhysRevMaterials.4.114802
hex-MgB6,MgB6,Thin Film,3.63 Å,,SC,Weak-coupling conventional/Phonon-mediated,4.7 K,,Hexagonal,hexagonal,P6/mmm (No. 191),3.41,3.41,,,,FALSE,10.1103/PhysRevMaterials.4.114802
Magnesium diboride,MgB6,,,,SC,,39 K,,,honeycomb layer structure,,,,,,,FALSE,10.1103/PhysRevLett.98.067002
2D MgB6,MgB6,Thin Film,,,SC,,4.7 K,,,kagome,,,,,,,FALSE,10.1103/PhysRevB.102.075431
MgB7,MgB7,Bulk,,,SC,Type-II,29.31 K,0 GPa,,,,,,,,,FALSE,10.1016/j.commatsci.2024.113127
Mg-intercalated χ3 bilayer borophene,MgB8,Bilayer,,,SC,,28.5 K,,Orthorhombic,bilayer borophene,Cmmm (No. 65),,,,,,FALSE,10.1103/PhysRevMaterials.8.064803
MgB8H16,MgB8H16,Bulk,,,SC,Type-II,25 K,50 GPa,,,,,,,,,FALSE,10.1016/j.physb.2020.412795
MgBe0.5B1.5,MgBe0.5B1.5,Bulk,,,SC,Type-II,22 K,,Hexagonal,,,5.99 Å,5.99 Å,6.54 Å,,,False,10.1103/PhysRevB.64.140509
MgBe1.5B0.5,MgBe1.5B0.5,Bulk,,,SC,Type-II,6 K,,Hexagonal,,,6.90 Å,6.90 Å,5.53 Å,,,False,10.1103/PhysRevB.64.140509
MgBe2,MgBe2,Bulk,,,SC,Type-II,4 K,,Hexagonal,,,7.32 Å,7.32 Å,5.34 Å,,,False,10.1103/PhysRevB.64.140509
MgBeB,MgBeB,Bulk,,,SC,Type-II,12 K,,Hexagonal,,,6.43 Å,6.43 Å,6.03 Å,,,False,10.1103/PhysRevB.64.140509
Magnesium Gallium Boride,MgBGa,Bulk,,,SC,Type-II,32 K,,SrSi2-type,Cubic,,6.291 Å,,,,,TRUE,10.1016/S0038-1098(01)00229-0
Magnesium Borohydride (hole-doped),MgBH4 (hole-doped),Bulk,,,SC,High-Tc,140 K,,,,,,,,,,FALSE,10.1103/PhysRevB.111.094521
MgBH9,MgBH9,Bulk,,,SC,High-Tc,64 K,110 GPa,Orthorhombic,,Immm,,,,,,FALSE,10.1016/j.ijhydene.2022.10.232
MgBH9,MgBH9,Bulk,,,SC,,64 K,110 GPa,Immm,,,,,,,,FALSE,10.1016/j.physleta.2024.129663
Cmmm-MgBi,MgBi,Bulk,,,SC,Type-II,8.19 K,10 GPa,Orthorhombic,,Cmmm,,,,,,FALSE,10.1016/j.ssc.2018.06.001
Cmmm-MgBi,MgBi,Bulk,,,SC,Type-II,7.49 K,20 GPa,Orthorhombic,,Cmmm,,,,,,FALSE,10.1016/j.ssc.2018.06.001
C2/m-MgBi2,MgBi2,Bulk,,,SC,Type-II,3.73 K,40 GPa,Monoclinic,,C2/m,,,,,,FALSE,10.1016/j.ssc.2018.06.001
I4/mcm-MgBi2,MgBi2,Bulk,,,SC,Type-II,0.01 K,100 GPa,Tetragonal,,I4/mcm,,,,,,FALSE,10.1016/j.ssc.2018.06.001
C2/m-MgBi3,MgBi3,Bulk,,,SC,Type-II,1.74 K,40 GPa,Monoclinic,,C2/m,,,,,,FALSE,10.1016/j.ssc.2018.06.001
Pmmm-MgBi3,MgBi3,Bulk,,,SC,Type-II,0.32 K,80 GPa,Orthorhombic,,Pmmm,,,,,,FALSE,10.1016/j.ssc.2018.06.001
MgBi₄,MgBi₄,Bulk,,,SC,,1.0 K,,,,,,,,,,TRUE,Handbook of SC
MgB_2,MgB_2,Bulk,,,SC,High-Tc,39 K,,Hexagonal,,,,,,,,FALSE,10.1016/j.jssc.2003.03.002
MgB₂,MgB₂,Bulk,,,SC,High-Tc,,,Hexagonal,AlB₂ structure,P6/mmm,,,,,,,10.1103/PhysRevLett.89.056403
MgB₂,MgB₂,Bulk,,,SC,Type-II,,,,,,,,,,,,10.1103/PhysRevB.66.104509
"Magnesium Carbon Nickel (C-deficient, alpha phase)",MgC0.75Ni3,Bulk,,,NSC,,NSC,,Cubic,Perovskite,Pm-3m,3.76,3.76,3.76,,,FALSE,10.1103/PhysRevB.70.060507
Magnesium Carbon Boron Nickel,MgC0.78B0.155Ni3,Bulk,,,SC,,6.44 K,ambient,Cubic,perovskite,,3.81966,3.81966,3.81966,,,TRUE,10.1103/PhysRevB.71.184512
Magnesium Carbon Boron Nickel,MgC0.82B0.115Ni3,Bulk,,,SC,,6.6 K,ambient,Cubic,perovskite,,3.818,3.818,3.818,,,TRUE,10.1103/PhysRevB.71.184512
Magnesium Carbon Boron Nickel,MgC0.85B0.085Ni3,Bulk,,,SC,,6.7 K,ambient,Cubic,perovskite,,3.816,3.816,3.816,,,TRUE,10.1103/PhysRevB.71.184512
Magnesium Carbon Nickel (carbon-deficient),MgC0.85Ni3,Bulk,,,NSC,,NSC,ambient,Cubic,perovskite,,,,,,,FALSE,10.1103/PhysRevB.71.184512
MgC0.875Ni3,MgC0.875Ni3,Bulk,,,NSC,,,,,,,,,,,,,10.1103/PhysRevB.66.064510
Magnesium Carbon Nickel,MgC0.887Ni3,Bulk,,,SC,,,,Cubic,Perovskite,,3.795,3.795,3.795,,,FALSE,10.1103/PhysRevB.87.094520
Magnesium Carbon Boron Nickel,MgC0.88B0.055Ni3,Bulk,,,SC,,6.85 K,ambient,Cubic,perovskite,,3.814,3.814,3.814,,,TRUE,10.1103/PhysRevB.71.184512
Magnesium Carbon Boron Nickel,MgC0.895B0.04Ni3,Bulk,,,SC,,6.95 K,ambient,Cubic,perovskite,,3.813,3.813,3.813,,,TRUE,10.1103/PhysRevB.71.184512
MgC0.906Ni3,MgC0.906Ni3,Bulk,,,SC,Type-II,3.38 K,,Perovskite,Cubic,Pm-3m,3.80014 Å,,,,,TRUE,10.1016/S0038-1098(01)00470-7
Magnesium Carbon Nickel,MgC0.92Ni2.88,Bulk,,,SC,Type-II,6.4-6.8 K,3 GPa,Cubic,Perovskite,,3.7913,3.7913,3.7913,18 mT,12.3 T,TRUE,10.1103/PhysRevB.87.094520
MgC0.92Ni2.88,MgC0.92Ni2.88,Bulk,,,SC,Type-II,6.3-6.8 K,3 GPa,Cubic,Simple cubic,Pm-3m,3.7913,3.7913,3.7913,18 mT,12.3 T,TRUE,10.1016/j.jcrysgro.2019.05.021
Magnesium Carbon Nickel,MgC0.935Ni3,Bulk,,,SC,,7.09 K,ambient,Cubic,perovskite,,,,,,,TRUE,10.1103/PhysRevB.71.184512
MgC0.965Ni3,MgC0.965Ni3,Bulk,,,SC,Type-II,6.30 K,,Perovskite,Cubic,Pm-3m,3.80990 Å,,,,,TRUE,10.1016/S0038-1098(01)00470-7
MgC0.968Ni3,MgC0.968Ni3,Bulk,,,SC,Type-II,6.59 K,,Perovskite,Cubic,Pm-3m,3.81207 Å,,,,,TRUE,10.1016/S0038-1098(01)00470-7
MgC0.96Ni3,MgC0.96Ni3,Bulk,,,SC,,,,Cubic,perovskite,Pm-3m,3.83 Å,3.83 Å,3.83 Å,,,True,10.1103/PhysRevB.65.052506
MgCNi3,MgC0.96Ni3,Bulk,,,SC,Type-II,7.3 K,,Perovskite,Cubic,Pm3̄m,3.812 Å,3.812 Å,3.812 Å,,,TRUE,10.1016/S0921-4534(01)01068-1
MgC0.970Ni3,MgC0.970Ni3,Bulk,,,SC,Type-II,6.49 K,,Perovskite,Cubic,Pm-3m,3.81060 Å,,,,,TRUE,10.1016/S0038-1098(01)00470-7
Magnesium Carbon Nickel,MgC0.978Ni3,Bulk,,,SC,,,,Cubic,Perovskite,,3.812,3.812,3.812,,,FALSE,10.1103/PhysRevB.87.094520
MgC0.978Ni3,MgC0.978Ni3,Bulk,,,SC,Type-II,7.3 K,,Perovskite,Cubic,Pm-3m,3.81221 Å,,,,,TRUE,10.1016/S0038-1098(01)00470-7
MgC1.45Ni1.5Co1.5,MgC1.45Ni1.5Co1.5,Bulk,,,NSC,,,,Cubic,antiperovskite,Pm3m,,,,,,True,10.1103/PhysRevB.66.024520
MgC1.45Ni3,MgC1.45Ni3,Bulk,,,SC,,7.5 K,,Cubic,antiperovskite,Pm3m,3.8122 Å,3.8122 Å,3.8122 Å,,,True,10.1103/PhysRevB.66.024520
MgC1.55Ni3,MgC1.55Ni3,Bulk,,,SC,,5.3 K,,Cubic,antiperovskite,Pm3m,,,,,,True,10.1103/PhysRevB.66.024520
MgC2H8,MgC2H8,Bulk,,,SC,High-Tc,55 K,40 GPa,Cubic,fcc framework with embedded CH4 molecules,Fm-3m,,,,,,FALSE,10.1103/PhysRevB.111.054517
MgC6 (sodalite structure),MgC6,Bulk,,,SC,,over 100 K,ambient pressure,,Sodalite,,,,,,,FALSE,10.1103/PhysRevB.111.054523
MgxC60,MgC60,Thin Film,,GaAs(110),NSC,,,,,,,,,,,,True,10.1103/PhysRevB.45.8845
MgCa2H21,MgCa2H21,Bulk,,,SC,High-Tc,280 K,300 GPa,Trigonal,clathrate,P-3m1,,,,,,FALSE,10.1103/PhysRevB.111.054505
MgCNi2.6Co0.4,MgCNi2.6Co0.4,Bulk,,,SC,Type-II,,ambient pressure,Cubic,perovskite,Pm-3m,,,,,,True,10.1103/PhysRevB.66.064510
MgCNi2.7Fe0.3,MgCNi2.7Fe0.3,Bulk,,,SC,Type-II,,ambient pressure,Cubic,perovskite,Pm-3m,,,,,,True,10.1103/PhysRevB.66.064510
Magnesium Carbon Nickel,MgCNi2.8,Bulk,,,SC,,6.7 K,4.25 GPa,Cubic,Perovskite,,3.812,3.812,3.812,,,FALSE,10.1103/PhysRevB.87.094520
MgCNi2.85Fe0.15,MgCNi2.85Fe0.15,Bulk,,,SC,Type-II,,ambient pressure,Cubic,perovskite,Pm-3m,,,,,,True,10.1103/PhysRevB.66.064510
MgCNi2.8Co0.2,MgCNi2.8Co0.2,Bulk,,,SC,Type-II,,ambient pressure,Cubic,perovskite,Pm-3m,,,,,,True,10.1103/PhysRevB.66.064510
MgCNi2.91Cu0.09,MgCNi2.91Cu0.09,Bulk,,,SC,Type-II,6 K,,Cubic,,,3.81,3.81,3.81,,,TRUE,10.1016/S0038-1098(01)00303-9
MgCNi2.94Cu0.06,MgCNi2.94Cu0.06,Bulk,,,SC,Type-II,6.5 K,,Cubic,,,3.81,3.81,3.81,,,TRUE,10.1016/S0038-1098(01)00303-9
MgCNi2.95Co0.05,MgCNi2.95Co0.05,Bulk,,,SC,Type-II,,ambient pressure,Cubic,perovskite,Pm-3m,,,,,,True,10.1103/PhysRevB.66.064510
MgCNi2.95Fe0.05,MgCNi2.95Fe0.05,Bulk,,,SC,Type-II,9 K,ambient pressure,Cubic,perovskite,Pm-3m,,,,,,True,10.1103/PhysRevB.66.064510
MgCNi2.97Cu0.03,MgCNi2.97Cu0.03,Bulk,,,SC,Type-II,6.9 K,,Cubic,,,3.81,3.81,3.81,,,TRUE,10.1016/S0038-1098(01)00303-9
MgCNi2.9Co0.1,MgCNi2.9Co0.1,Bulk,,,SC,Type-II,,ambient pressure,Cubic,perovskite,Pm-3m,,,,,,True,10.1103/PhysRevB.66.064510
MgCNi2Co,MgCNi2Co,Bulk,,,SC,,,,Cubic,antiperovskite,Pm3m,3.8137 Å,3.8137 Å,3.8137 Å,,,True,10.1103/PhysRevB.66.024520
MgCNi3,MgCNi3,Bulk,,,SC,,8 K,,Cubic,perovskite,Pm-3m,3.83 Å,3.83 Å,3.83 Å,,,True,10.1103/PhysRevB.65.052506
MgCNi3,MgCNi3,Bulk,,,SC,spin-triplet,,,cubic,,,,,,,,,10.1103/PhysRevLett.89.017004
MgCNi3,MgCNi3,Bulk,,,SC,Type-II,7.69 K,ambient pressure,Cubic,perovskite,Pm-3m,3.810 Å,3.810 Å,3.810 Å,,,True,10.1103/PhysRevB.66.064510
MgCNi3,MgCNi3,Bulk,,,SC,Type-II,7.0 K,,Cubic,perovskite,,,,,,,True,10.1103/PhysRevLett.87.257601
MgCNi3,MgCNi3,Bulk,,,SC,Type-II,8 K,,Cubic,antiperovskite,,3.81 Å,3.81 Å,3.81 Å,,,True,10.1103/PhysRevB.64.180510
MgCNi3,MgCNi3,Bulk,,,SC,Type-II,,,Cubic,perovskite,,7.20 a.u.,,,,,False,10.1103/PhysRevB.66.174512
MgCNi3,MgCNi3,Bulk,,,SC,Type-II,8 K,,Cubic,perovskite,,3.81 Å,3.81 Å,3.81 Å,,,True,10.1103/PhysRevB.64.100508
Magnesium carbon nickel,MgCNi3,,,,SC,,,,,,,,,,,,,10.1103/PhysRevB.65.100511
MgCNi3,MgCNi3,Bulk,,,SC,,,,Cubic,antiperovskite,Pm3m,3.8137 Å,3.8137 Å,3.8137 Å,,,True,10.1103/PhysRevB.66.024520
MgCNi3,MgCNi3,Bulk,,,SC,Type-II,8.0 K,,Cubic,perovskite,Pm-3m,3.811 Å,3.811 Å,3.811 Å,,12.5 T,True,10.1103/PhysRevB.65.064534
MgCNi3,MgCNi3,Bulk,,,SC,Type-II,7.2 K,,Cubic,,,0.381 nm,,,,12.8 T at 0 K,True,10.1103/PhysRevB.65.214518
MgCNi3,MgCNi3,Bulk,,,SC,,8.5 K,,Cubic,perovskite,,3.812 Å,,,,,True,10.1103/PhysRevLett.88.027001
MgCNi3,MgCNi3,Bulk,,,SC,Type-II,8 K,,Cubic,perovskite,,3.812 Å,3.812 Å,3.812 Å,,,,10.1103/PhysRevB.64.140507
Magnesium Carbon Nickel,MgCNi3,Bulk,,,SC,Type-II,7.8 K,,Cubic,perovskite,,,,,,14 T,TRUE,10.1103/PhysRevB.74.134505
Magnesium Carbon Nickel,MgCNi3,,,,SC,,,,,perovskite,,,,,,,FALSE,10.1103/PhysRevLett.99.037006
MgCNi3,MgCNi3,Bulk,,,SC,,,,Cubic,Antiperovskite,Pm-3m,3.81,3.81,3.81,,,FALSE,10.1103/PhysRevB.75.024431
Magnesium Carbon Nickel (C12 isotope),MgCNi3,Bulk,,,SC,,7.12 K,,Cubic,perovskite,,3.8109,3.8109,3.8109,,,TRUE,10.1103/PhysRevB.70.212514
Magnesium Carbon Nickel (C13 isotope),MgCNi3,Bulk,,,SC,,6.82 K,,Cubic,perovskite,,3.8116,3.8116,3.8116,,,TRUE,10.1103/PhysRevB.70.212514
MgCNi3,MgCNi3,Bulk,,,SC,,7.71 K,0 GPa,Cubic,Perovskite,Pm-3m,,,,,,TRUE,10.1103/PhysRevB.110.064519
Magnesium Carbon Nickel,MgCNi3,Bulk,,,SC,,8 K,,Cubic,Perovskite,Pm-3m,3.81,3.81,3.81,,,FALSE,10.1103/PhysRevB.70.060507
Magnesium Carbon Nickel,MgCNi3,Microfiber,,,SC,,,,,,,,,,,,FALSE,10.1103/PhysRevB.77.212503
MgCNi3,MgCNi3,Bulk,,,SC,,8 K,,,perovskite,,,,,,,TRUE,10.1103/PhysRevB.72.174505
Magnesium Carbon Nickel,MgCNi3,Bulk,,,SC,BCS,8 K,,,,,,,,,,FALSE,10.1103/PhysRevB.78.174504
MgCNi3,MgCNi3,Bulk,,,SC,,,,,,,,,,,,FALSE,10.1103/PhysRevB.79.012505
MgCNi3 (single crystal),MgCNi3,Bulk,,,SC,Type-II,6.85 K,ambient,Cubic,antiperovskite,,,,,,12 T,TRUE,10.1103/PhysRevB.83.104511
MgCNi3 (surface layer),MgCNi3,Surface Layer,,,SC,,4.5 K,ambient,Cubic,antiperovskite,,,,,,,TRUE,10.1103/PhysRevB.83.104511
MgCNi3 (single crystal),MgCNi3,Bulk,,,SC,Type-II,6 K,ambient,Cubic,antiperovskite,,,,,,,TRUE,10.1103/PhysRevB.83.104511
MgCNi3 (single crystal),MgCNi3,Bulk,,,SC,Type-II,7.5 K,ambient,Cubic,antiperovskite,,,,,,,TRUE,10.1103/PhysRevB.83.104511
MgCNi3,MgCNi3,Bulk,,,SC,,,,,,,,,,,,TRUE,10.1103/PhysRevB.93.064515
Magnesium Carbon Nickel,MgCNi3,Bulk,,,SC,Type-II,6.9 K,,Cubic,perovskite,,,,,145.1 Oe (at 0 K),1.18e5 Oe (at 0 K),TRUE,10.1103/PhysRevB.71.174511
Magnesium Carbon Nickel,MgCNi3,Bulk,,,SC,,6.8 K,,,,,,,,,,TRUE,10.1103/PhysRevLett.95.257003
Magnesium Carbon Nickel,MgCNi3,Bulk,,,SC,,8 K,,,,,,,,,,TRUE,10.1103/PhysRevLett.95.257003
Magnesium Carbon Nickel,MgCNi3,Bulk,,,SC,Type-II,7.02 K,,Cubic,perovskite,,,,,,13.5 T,TRUE,10.1103/PhysRevLett.103.047003
Magnesium Carbon Nickel,MgCNi3,Bulk,0.1 mm,,SC,Type-II,5.9-7.6 K,ambient,Cubic,antiperovskite,,,,,125 ± 15 G,9.5 T,TRUE,10.1103/PhysRevB.79.220508
MgCNi3,MgCNi3,,,,SC,,,,,,,,,,,,FALSE,10.1103/PhysRevB.74.220502
MgCNi3,MgCNi3,Bulk,,,SC,Type-II,8 K,,Cubic,Perovskite,Pm3m,3.812,3.812,3.812,,,FALSE,10.1016/j.physb.2010.10.064
MgCNi3,MgCNi3,Bulk,,,SC,Type-II,7.3 K,3 GPa,Cubic,Simple cubic,Pm-3m,3.812,3.812,3.812,,,TRUE,10.1016/j.jcrysgro.2019.05.021
MgCNi3,MgCNi3,Bulk,,,SC,Type-II,6.5 K,,Cubic,Simple Cubic,,3.81 Å,3.81 Å,3.81 Å,,,TRUE,10.1016/j.physc.2006.03.017
MgCNi3,MgCNi3,Bulk,,,SC,Type-II,8.5 K,0 GPa,Cubic,Pm–3m,Pm–3m,3.8100 Å,3.8100 Å,3.8100 Å,,,TRUE,10.1016/j.physb.2005.03.020
MgCNi3,MgCNi3,Bulk,,,SC,Type-II,8 K,,Cubic Perovskite,Cubic,Pm-3m,3.812,3.812,3.812,,,FALSE,10.1016/j.solidstatesciences.2008.04.024
MgCNi3,MgCNi3,Bulk,,,SC,Type-II,7.6 K,,,,,,,,100 Oe,144000 Oe,FALSE,10.1016/j.jssc.2012.07.037
MgCNi3,MgCNi3,Bulk,,,SC,BCS-like,8 K,,,,,,,,,,FALSE,10.1016/j.cjph.2019.07.004
MgCNi3,MgCNi3,Bulk,,,SC,,8 K,,,,,,,,,,FALSE,10.1016/j.commatsci.2010.10.004
MgCNi3,MgCNi3,Bulk,,,SC,Type-II,7.6 K,,,,,,,,0.010 T,14.4 T,FALSE,10.1016/j.physc.2008.05.017
MgCNi3,MgCNi3,,,,SC,,7.6 K,,,,,,,,,,FALSE,10.1016/j.physc.2007.05.015
MgCNi3,MgCNi3,,,,SC,,8 K,,,,,,,,,,FALSE,10.1016/j.physc.2009.11.131
MgCNi3,MgCNi3,Bulk,,,SC,Type-II,8 K,,,,,,,,,,TRUE,10.1016/j.physb.2005.01.102
MgCNi3,MgCNi3,Bulk,,,SC,Type-II,7.06 K,,Perovskite,,,,,,,,TRUE,10.1016/j.physb.2005.11.070
MgCNi3,MgCNi3,Bulk,,,SC,Type-II,8 K,,Antiperovskite,,,,,,,,FALSE,10.1016/j.ssc.2014.11.018
MgCNi3,MgCNi3,Bulk,,,SC,Type-II,6.7 K,,,,,,,,,,TRUE,10.1016/j.jpcs.2008.06.009
MgCNi3,MgCNi3,Bulk,,,SC,Type-II,8.5 K,,Cubic,Cubic,Pm-3m,3.79 Å,3.79 Å,3.79 Å,,,FALSE,10.1016/j.cplett.2021.138961
MgCNi3,MgCNi3,Bulk,,,SC,Type-II,7.0 K,,,,,0.38107 nm,,,,12 T,TRUE,10.1016/S0921-4534(02)02741-7
MgCNi3,MgCNi3,Bulk,,,SC,Type-II,8 K,0 GPa,Perovskite,Cubic,,,,,,,TRUE,10.1016/j.physc.2004.03.078
MgCNi3,MgCNi3,Bulk,,,SC,,8 K,,,,,,,,,,FALSE,10.1016/j.jallcom.2006.08.365
MgCNi3,MgCNi3,Bulk,,,SC,BCS,7.3 K,,Perovskite,Cubic,Pm3̅m,3.81221 Å,3.81221 Å,3.81221 Å,,,FALSE,10.1016/S0921-4526(03)00384-3
MgCNi3,MgCNi3,,,,SC,,8 K,,,,,,,,,,FALSE,10.1016/j.physc.2009.10.084
MgCNi3,MgCNi3,Bulk,,,SC,,7.3 K,,Antiperovskite,,,,,,,,FALSE,10.1016/S0038-1098(02)00110-2
MgCNi3,MgCNi3,Bulk,,,SC,Type-II,8 K,,Perovskite,Cubic,Pm-3m,0.3810 nm,0.3810 nm,0.3810 nm,,,TRUE,10.1016/S0921-4534(01)01289-8
MgCNi3,MgCNi3,Bulk,,,SC,,8 K,,,,,,,,,,FALSE,10.1016/j.physc.2022.1354158
MgCNi3,MgCNi3,Bulk,,,SC,Type-II,8,,Cubic,Anti-perovskite,,,,,,,FALSE,10.1016/j.physc.2017.07.012
MgCNi3,MgCNi3,Bulk,,,SC,Type-II,7.3 K,,Perovskite-like,,,,,,126 Oe,16 T,TRUE,10.1016/S0921-4534(02)02740-5
MgCNi3,MgCNi3,Bulk,,,SC,Low-Tc,8 K,,Cubic,Cubic,Pm3m,3.829,3.829,3.829,,,FALSE,10.1016/j.physc.2007.08.004
MgCNi3,MgCNi3,Bulk,,,SC,Type-II,7 K,,Cubic,,,3.81,3.81,3.81,,,TRUE,10.1016/S0038-1098(01)00303-9
MgCNi3,MgCNi3,Bulk,,,SC,Type-II,8 K,,,,,,,,,,FALSE,10.1016/j.ssc.2017.04.020
MgCNi3,MgCNi3,Bulk,,,SC,Type-II,7 K,,Cubic,,,3.8098,3.8098,3.8098,,,TRUE,10.1016/j.ssc.2004.08.008
MgCNiCo2,MgCNiCo2,Bulk,,,SC,,,,Cubic,antiperovskite,Pm3m,3.8137 Å,3.8137 Å,3.8137 Å,,,True,10.1103/PhysRevB.66.024520
MgCNi₂Co,MgCNi₂Co,Bulk,,,SC,,,,Cubic,perovskite,,3.81 Å,3.81 Å,3.81 Å,,,False,10.1103/PhysRevB.65.064525
MgCNi₃,MgCNi₃,Bulk,,,SC,,8 K,,Cubic,perovskite,,3.81 Å,3.81 Å,3.81 Å,,,False,10.1103/PhysRevB.65.064525
MgCPd3,MgCPd3,Bulk,,,SC,,19.05 K,0 GPa,Cubic,Perovskite,Pm-3m,,,,,,FALSE,10.1103/PhysRevB.110.064519
MgCu2,MgCu2,Bulk,,,NSC,,,,,,,,,,,,True,10.1103/PhysRev.92.874
AB₂,MgCu₂ type,Bulk,,,SC,,,,Cubic,cubic Laves phase,Fd3̄m,,,,,,TRUE,Handbook of SC
MgFeGe,MgFeGe,Bulk,,,NSC,,,,,,,,,,,,,10.1103/PhysRevB.87.241105
MgFeGe,MgFeGe,Bulk,,,NSC,iron-based,,,,,,,,,,,TRUE,10.1103/PhysRevB.89.085120
MgFeGe,MgFeGe,Bulk,,,NSC,,,,,,,,,,,,FALSE,10.1103/PhysRevB.93.195148
MgFeGe,MgFeGe,Bulk,,,NSC,,,4 GPa,Tetragonal,CeFeSi-type,P4/nmm,3.88482,3.88482,6.42468,,,TRUE,10.1103/PhysRevB.85.104403
