Repository: WyattBunstine/ML_SC_Project

# ML_SC_Project — Chemically and Geometrically Motivated Crystal Graph Neural Networks

This project predicts and screens superconductors from crystal structure. It frames the
problem as a **two-stage hurdle**: first classify whether a material is a superconductor
candidate (SC vs. non-SC), then regress the critical temperature T_c for superconductors.

Two graph-neural-network families are trained and compared:

- a **baseline CGCNN** ([txie-93/cgcnn](https://github.com/txie-93/cgcnn)), and
- an **MPNN** with learned edge features that consumes richer `crystal_graph_v4` graphs
  (this project's contribution).

File: database/superconductor_materials_full.csv (part 113 of 215)
Material_Name,Chemical_Composition,Material_Class,Film_Thickness,Substrate,Material_Type,Superconductor_Type,Superconducting_Transition_Temperature,Pressure,Crystal_Structure,Lattice_Structure,Space_Group,"Lattice_Constant(a)","Lattice_Constant(b)","Lattice_Constant(c)",Lower_Critical_Field,Upper_Critical_Field,Experimental,DOI
MgGeH6,MgGeH6,Bulk,,,SC,High-Tc,~60 K,,,,,,,,,,FALSE,10.1103/PhysRevB.104.104509
MgGeH6,MgGeH6,Bulk,,,SC,High-Tc,67,200 GPa,,,,,,,,,FALSE,10.1016/j.solidstatesciences.2024.107551
MgGeH6,MgGeH6,Bulk,,,SC,High-Tc,66.6 K,200 GPa,,,,,,,,,FALSE,10.1016/j.jallcom.2020.156434
MgH12,MgH12,Bulk,,,SC,conventional/High-Tc,360-402 K,500 GPa,Cubic,,Pm3 ̄,,,,,,FALSE,10.1103/PhysRevB.104.054501
MgH13,MgH13,Bulk,,,SC,conventional/High-Tc,196-224 K,200 GPa,Cubic,axis-aligned cuboctahedral hydrogen clusters,Fm3 ̄m,,,,,,FALSE,10.1103/PhysRevB.104.054501
MgH13,MgH13,Bulk,,,SC,conventional/High-Tc,257-287 K,500 GPa,Trigonal,,P3m1,,,,,,FALSE,10.1103/PhysRevB.104.054501
Magnesium hydride,MgH2,Bulk,,,NSC,,,ambient conditions,Tetragonal,rutile type,P42/mnm,4.517 Å,4.517 Å,3.021 Å,,,True,10.1103/PhysRevB.37.8730
MgH3,MgH3,Bulk,,,SC,High-Tc,173 K,290 GPa,Hexagonal,P63/mmc,194,3.5869 Å,3.5869 Å,5.0855 Å,,,FALSE,10.1016/j.physc.2022.1354052
MgH3,MgH3,Bulk,,,SC,High-Tc,191 K,290 GPa,Tetragonal,I4/mmm,139,3.3254 Å,3.3254 Å,4.7227 Å,,,FALSE,10.1016/j.physc.2022.1354052
MgH4,MgH4,Bulk,,,SC,High-Tc,81 K,255 GPa,Tetragonal,I4/mmm,,,,,,,FALSE,10.1016/j.isci.2024.110542
MgH4,MgH4,Bulk,,,SC,High-Tc,280 K,300 GPa,Hexagonal,P63/mmc,194,4.11447 Å,4.11447 Å,5.56939 Å,,,FALSE,10.1016/j.physc.2022.1354052
Magnesium hexahydride,MgH6,Bulk,,,SC,High-Tc,260 K,300 GPa,,,,,,,,,FALSE,10.1103/PhysRevB.95.104110
MgH6,MgH6,Bulk,,,SC,High-Tc,>200 K,high pressure,,sodalite-like cage,,,,,,,FALSE,10.1103/PhysRevB.99.024508
MgH6,MgH6,Bulk,,,SC,conventional/High-Tc,271-301 K,300 GPa,Cubic,cagelike,Im3 ̄m,,,,,,FALSE,10.1103/PhysRevB.104.054501
MgH6,MgH6,Bulk,,,SC,High-Tc,higher than 200 K,,,Sodalite-like clathrate,,,,,,,FALSE,10.1103/PhysRevB.107.214511
MgH6,MgH6,Bulk,,,SC,High-Tc,255 K,300 GPa,Body-centered cubic,Im3m,,,,,,,FALSE,10.1016/j.isci.2024.110542
MgH6,MgH6,Bulk,,,SC,High-Tc,260 K,300 GPa,,,,,,,,,FALSE,10.1016/j.physleta.2019.126189
MgH6,MgH6,Bulk,,,SC,High-Tc,263 K,300 GPa,Sodalite-like clathrate,,,,,,,,FALSE,10.1016/j.jallcom.2020.156434
MgH6,MgH6,Bulk,,,SC,High-Tc,271 K,300 GPa,,,,,,,,,FALSE,10.1016/j.physc.2021.1353899
MgH6,MgH6,Bulk,,,SC,High-Tc,260 K,300 GPa,Sodalite-like,,,,,,,,FALSE,10.1016/j.ijhydene.2022.10.232
MgH6,MgH6,Bulk,,,SC,High-Tc,263 K,300 GPa,,,,,,,,,FALSE,10.1016/j.physb.2017.08.051
MgHCu3,MgHCu3,Bulk,,,SC,Type-II,43 K,0 GPa,,,,,,,,,FALSE,10.1016/j.physc.2024.1354571
MgHg,MgHg,Bulk,,,SC,,1.4 K,,Cubic,CsCl type,,,,,,,TRUE,Handbook of SC
MgHg₂,MgHg₂,Bulk,,,SC,,4.0 K,,,,,,,,,,TRUE,Handbook of SC
MgHg₂,MgHg₂,Bulk,,,SC,Type-II,4.0 K,,Tetragonal,MoSi₂ type,I4/mmm,3.838 Å,3.838 Å,8.799 Å,,,TRUE,Handbook of SC
MgIrSi,MgIrSi,Bulk,,,NSC,,NSC,ambient,Orthorhombic,TiNiSi-type,Pnma,6.5740 Å,4.0149 Å,6.9693 Å,,,TRUE,10.1103/PhysRevB.91.174514
MgKB4,MgKB4,Bulk,,,SC,Type-II,30.4,,Hexagonal,,P6/mmm (191),3.069,,8.439,,,FALSE,10.1016/j.physc.2020.1353732
MgLi,MgLi,Bulk,,,SC,Type-II,23 K,450 GPa,Orthorhombic,Fmm2,Fmm2,10.02995,3.35307,3.49696,,,FALSE,10.1016/j.commatsci.2019.04.009
MgLi,MgLi,Bulk,,,SC,Type-II,16.2-19.5 K,400 GPa,Monoclinic,P21/c,P21/c,2.41160,5.76850,8.96040,,,FALSE,10.1016/j.commatsci.2019.04.009
MgLi,MgLi,Bulk,,,SC,Type-II,13.1-17.1 K,200 GPa,Cubic,Pm-3m,Pm-3m,3.43220,3.43220,3.43220,,,FALSE,10.1016/j.commatsci.2019.04.009
MgLiB4,MgLiB4,Bulk,,,SC,Type-II,22.7,,Hexagonal,,P6/mmm (191),3.017,,6.956,,,FALSE,10.1016/j.physc.2020.1353732
MgMo6S7,MgMo6S7,Bulk,,,SC,Type-II,3.5 K,,Rhombohedral,Chevrel phase,R3̄,9.490 Å,9.490 Å,10.550 Å,,,TRUE,Handbook of SC
MgNa2H21,MgNa2H21,Bulk,,,SC,High-Tc,292 K,300 GPa,Trigonal,clathrate,P-3m1,,,,,,FALSE,10.1103/PhysRevB.111.054505
MgNaB4,MgNaB4,Bulk,,,SC,Type-II,28.1,,Hexagonal,,P6/mmm (191),3.051,,7.740,,,FALSE,10.1016/j.physc.2020.1353732
Magnesium Nickel Carbide,MgNi3C,Bulk,,,SC,,,,,,,,,,,,TRUE,10.1103/PhysRevB.72.024504
MgNi3C,MgNi3C,Bulk,,,SC,,8.12 K,,Cubic,Antiperovskite,,,,,,14.4 T,FALSE,10.1103/PhysRevB.105.214529
MgNi3C,MgNi3C,Bulk,,,SC,Type-II,7.44 K,,Simple Cubic,Cubic,,3.823,,,,1.78 T,FALSE,10.1016/j.jpcs.2024.112257
MgNi3N,MgNi3N,Bulk,,,SC,Type-II,5.14 K,,Simple Cubic,Cubic,,3.821,,,,1.44 T,FALSE,10.1016/j.jpcs.2024.112257
gamma-MgNiB4,MgNiB4,Bulk,,,SC,,11.7 K,,Trigonal,,,3.018,3.018,6.531,,,FALSE,10.1103/PhysRevB.111.014104
Magnesium oxide,MgO,Bulk,,,NSC,,,,,,,,,,,,,10.1103/PhysRevB.65.214513
Magnesium oxide,MgO,Bulk,,,NSC,,,,,,,,,,,,True,10.1103/PhysRevB.61.9176
MgO,MgO,Bulk,,,NSC,,,,,,,,,,,,,10.1103/PhysRevB.55.3308
MgO,MgO,Bulk,,,NSC,,,,,,,,,,,,True,10.1103/PhysRevLett.89.167003
MgO,MgO,Bulk,,,NSC,,,,,,,,,,,,True,10.1103/PhysRevB.65.214536
MgO,MgO,Bulk,,,NSC,,,,,,,,,,,,,10.1103/PhysRevB.40.6919
MgO whiskers,MgO,Bulk,,,NSC,,,,,,,,,,,,,10.1103/PhysRevB.61.11305
MgO,MgO,Bulk,,,NSC,,,,,,,,,,,,True,10.1103/PhysRevB.65.024502
Magnesium Oxide,MgO,Thin Film,,,NSC,,,,,,,,,,,,TRUE,10.1103/PhysRevB.110.104514
Mg/MgO/MgB2 fractal nanocomposite (1200°C SPS),"MgO 75.8 wt.%, MgB2 23.7 wt.%, Mg 0.5 wt.%",Bulk,,,SC,Type-II,38.4 K,ambient,,fractal nanocomposite (MgO-rich domains with MgB2-rich regions),,,,,580 Oe,110 kOe,TRUE,10.1103/PhysRevB.108.155146
MgONa (monolayer),MgONa,Thin Film,Monolayer,,SC,,3.4 K,Ambient,,,,,,,,,FALSE,10.1103/PhysRevB.105.165101
Mg-blue phosphorene bilayer,MgP,Bilayer,,,SC,,14 K,,,,,,,,,,FALSE,10.1103/PhysRevB.108.054512
MgPb7,MgPb7,Bulk,,,SC,Type-II,7.12 K,,Rock Salt,,,,,,,,FALSE,10.1016/j.ssc.2023.115282
MgPd2Sb,MgPd2Sb,Bulk,,,SC,Type-II,2.2 K,,,,,,,,,,FALSE,10.1016/j.jnoncrysol.2022.121969
MgPd2Sb,MgPd2Sb,,,,SC,,<2.2 K,,,,,,,,,,TRUE,10.1016/j.ssc.2023.115282
MgPH6,MgPH6,Bulk,,,SC,High-Tc,148 K,135 GPa,A15-type,Pm-3n,Pm-3n,,,,,,FALSE,10.1016/j.mtphys.2023.101086
Mg(Pt0.5Au0.5)Si,MgPt0.5Au0.5Si,Bulk,,,SC,,2.9 K,ambient,Orthorhombic,TiNiSi-type,Pnma,,,,,,TRUE,10.1103/PhysRevB.91.174514
MgPtSi,MgPtSi,Bulk,,,SC,Type-II,2.5 K,ambient,Orthorhombic,TiNiSi-type,Pnma,6.5324 Å,4.1005 Å,7.1752 Å,,6360 Oe,TRUE,10.1103/PhysRevB.91.174514
MgPtSi,MgPtSi,Bulk,,,SC,Type-II,2.5 K,,Orthorhombic,TiNiSi-type,Pnma,6.5324 Å,4.1005 Å,7.1752 Å,,,FALSE,10.1016/j.jallcom.2016.02.196
MgRhSi,MgRhSi,Bulk,,,NSC,,NSC,ambient,Orthorhombic,TiNiSi-type,Pnma,6.5719 Å,4.0110 Å,6.9798 Å,,,TRUE,10.1103/PhysRevB.91.174514
MgScH6,MgScH6,Bulk,,,SC,High-Tc,41,100 GPa,,,,,,,,,FALSE,10.1016/j.solidstatesciences.2024.107551
MgScH6,MgScH6,Bulk,,,SC,High-Tc,41 K,100 GPa,,,,,,,,,FALSE,10.1016/j.ijhydene.2022.10.232
Magnesium Disilicide,MgSi2,Bulk,,,SC,,6.0 K,0 GPa,Trigonal,Layered honeycomb,P-3m1 (No. 164),3.70,3.70,4.86,,,FALSE,10.1103/PhysRevB.84.184503
MgSiH6,MgSiH6,Bulk,,,SC,High-Tc,~60 K,,,,,,,,,,FALSE,10.1103/PhysRevB.104.104509
MgSiH6,MgSiH6,Bulk,,,SC,High-Tc,63,250 GPa,,,,,,,,,FALSE,10.1016/j.solidstatesciences.2024.107551
MgTa2S5,MgTa2S5,Bulk,,,SC,BCS,1 K,,Monoclinic,,C2/m,5.784,12.680,6.106,,,TRUE,10.1016/j.physc.2021.1353966
MgTi0.06B2,MgTi0.06B2,Bulk,,,SC,Type-II,38.21-38.33 K,,,,,,,,,,TRUE,10.1016/j.cryogenics.2020.103189
MgTi2O4 (Superconducting film),MgTi2O4,Thin Film,500 nm,MgAl2O4,SC,,~4 K,,Tetragonal,spinel,,8.52,8.52,8.468,,,TRUE,10.1103/PhysRevB.107.L121108
MgTi2O4 (Insulating film),MgTi2O4,Thin Film,200 nm,MgAl2O4,NSC,,NSC,,Tetragonal,spinel,,8.52,8.52,8.458,,,TRUE,10.1103/PhysRevB.107.L121108
MgTi2O4,MgTi2O4,Bulk,,,SC,,,,Cubic,Spinel,,,,,,,FALSE,10.1103/PhysRevB.109.224508
MgTi2O4,MgTi2O4,Thin Film,,MgAl2O4,SC,,,ambient,Cubic,spinel,Fd-3m,,,,,,FALSE,10.1103/PhysRevB.105.054513
MgTi2O4 (bulk),MgTi2O4,Bulk,,,NSC,,,,Cubic (high T) / Tetragonal (low T),spinel,,8.50,,,,,TRUE,10.1103/PhysRevB.101.220510
"MgTi2O4 (thin film, SC1 sample)",MgTi2O4,Thin Film,~80 nm,MgAl2O4,SC,,~3.5 K,ambient,Cubic,spinel,,,,8.52,,,TRUE,10.1103/PhysRevB.101.220510
MgTi2O4/SrTiO3 superlattice (SC2 sample),MgTi2O4/SrTiO3,Thin Film,"two periods, each with a ~40 nm MTO layer and a ~40 nm STO layer",MgAl2O4,SC,Type-II,5 K,ambient,Cubic (MTO layer),spinel/perovskite superlattice,,,,8.53,,11-12 T,TRUE,10.1103/PhysRevB.101.220510
Magnesium-Thallium compound,MgTl,Bulk,,,SC,,,,,,,,,,,,,10.1103/PhysRev.88.703
MgVH6,MgVH6,Bulk,,,SC,High-Tc,27.6,150 GPa,,,,,,,,,FALSE,10.1016/j.solidstatesciences.2024.107551
MgVH6,MgVH6,Bulk,,,SC,High-Tc,88.55 K,100 GPa,Orthorhombic,Orthorhombic,Pmn21,3.9544,3.8947,3.9817,,,FALSE,10.1016/j.physb.2023.414978
MgVH6,MgVH6,Bulk,,,SC,High-Tc,45.55 K,125 GPa,Orthorhombic,Orthorhombic,Pmn21,3.8676,3.8233,3.9204,,,FALSE,10.1016/j.physb.2023.414978
MgVH6,MgVH6,Bulk,,,SC,High-Tc,29.53 K,150 GPa,Orthorhombic,Orthorhombic,Pmn21,3.8028,3.7608,3.8622,,,FALSE,10.1016/j.physb.2023.414978
MgVH6,MgVH6,Bulk,,,SC,High-Tc,24.22 K,175 GPa,Orthorhombic,Orthorhombic,Pmn21,3.7490,3.7066,3.8099,,,FALSE,10.1016/j.physb.2023.414978
MgVH6,MgVH6,Bulk,,,SC,High-Tc,22.11 K,200 GPa,Orthorhombic,Orthorhombic,Pmn21,3.6945,3.7154,3.7049,,,FALSE,10.1016/j.physb.2023.414978
MgxBy,MgxBy,Bulk,,,SC,,< 3 K,,,,,,,,,,TRUE,10.1103/PhysRevB.95.134506
Mg-intercalated PdTe2 (4 ML),MgxPdTe2,Thin Film,4 ML,SrTiO3 (001),SC,,1.0 K,ambient,,,,,,,,,TRUE,10.1103/PhysRevMaterials.2.094001
MgZn,MgZn,Bulk,,,SC,,0.9 K,,,oP,,,,,,,TRUE,Handbook of SC
MgZn2,MgZn2,Bulk,,,NSC,,,,,,,,,,,,True,10.1103/PhysRev.92.874
AB₂,MgZn₂ type,Bulk,,,SC,,,,Hexagonal,hexagonal Laves phase,P6₃/mmc,,,,,,TRUE,Handbook of SC
Mn-Pb alloy,Mn-Pb,Bulk,,,SC,,,,,,,,,,,,True,10.1103/PhysRevB.21.138
Mn-Pb-Ag trilayer sample,Mn-Pb-Ag,Thin Film,,z-cut quartz,SC,Type-II,5.92 K,,,,,,,,,,True,10.1103/PhysRevB.7.150
Mn0.85Mo0.15,Mn0.85Mo0.15,Bulk,,,SC,Type-II,,,,,,,,,,,,10.1103/PhysRev.183.516
Mn15Zr85,Mn15Zr85,Thin Film,2-5 μm,sapphire,NSC,,,,amorphous,,,,,,,,True,10.1103/PhysRevB.30.2898
Mn16(H2O)2TaS2,Mn16(H2O)2TaS2,Bulk,,,SC,Type-II,3 K,,,,,,,,,,TRUE,10.1016/0038-1098(84)90722-1
MnAs,Mn1As1,Bulk,,,NSC,,,,Hexagonal,,,,,,,,FALSE,10.1103/PhysRevB.100.104301
MnBi2Te4,Mn1Bi2Te4,Bulk,,,NSC,,NSC (no superconductivity observed up to ~50 GPa),up to ~50 GPa,,"Layered van der Waals (septuple layer, 124 phase)",,,,,,,FALSE,10.1103/PhysRevB.108.184504
MnBi4Te7,Mn1Bi4Te7,Bulk,,,NSC,,NSC (no superconductivity observed up to ~50 GPa),up to ~50 GPa,,Layered van der Waals (147 phase),,,,,,,FALSE,10.1103/PhysRevB.108.184504
MnSb4Te7,Mn1Sb4Te7,Bulk,,,SC,,2.2 K at 50 GPa,50 GPa,,Layered van der Waals (147 phase),,,,,,,FALSE,10.1103/PhysRevB.108.184504
Mn2Eu2Ba2Cu2O12,Mn2Eu2Ba2Cu2O12,Bulk,,,NSC,,,,Tetragonal,cuprate,I4/mmm,3.8826,3.8826,35.266,,,TRUE,Handbook of SC
Mn32.5Zr67.5,Mn32.5Zr67.5,Thin Film,2-5 μm,sapphire,NSC,,,,amorphous,,,,,,,,True,10.1103/PhysRevB.30.2898
Mn3Si,Mn3Si,Bulk,,,SC,,12.5 K,,,,,,,,,,TRUE,Handbook of SC
Mn50Zr50,Mn50Zr50,Thin Film,2-5 μm,sapphire,NSC,,,,amorphous,,,,,,,,True,10.1103/PhysRevB.30.2898
Mn67Zr33,Mn67Zr33,Thin Film,2-5 μm,sapphire,NSC,,,,amorphous,,,,,,,,True,10.1103/PhysRevB.30.2898
h-MnB3,MnB3,Thin Film,Monolayer,Si(111),SC,,24.9 K,,Hexagonal,kagome-layered,P-3m1,3.82,3.82,,,,FALSE,10.1103/PhysRevB.102.075431
h-MnB3 (2% strain),MnB3,Thin Film,Monolayer,,SC,,34 K,,Hexagonal,kagome-layered,P-3m1,,,,,,FALSE,10.1103/PhysRevB.102.075431
t-MnB3,MnB3,Thin Film,Monolayer,,SC,,2.9 K,,Orthorhombic,layered,Pmmn,3.70,3.05,,,,FALSE,10.1103/PhysRevB.102.075431
h-MnB3,MnB3,Bulk,,,SC,High-Tc,24.9 K,0,,,,,,,,,FALSE,10.1016/j.mtphys.2023.101144
"Manganese Tetraboride (2D, spin-polarized)",MnB4,2D,,,SC,,44.5 K,,Trigonal,Honeycomb boron layers sandwiching triangular Mn layer,,,,,,,FALSE,10.1103/PhysRevB.90.035447
"Manganese Tetraboride (2D, non-spin-polarized)",MnB4,2D,,,SC,,2.416 K,,Trigonal,Honeycomb boron layers sandwiching triangular Mn layer,,,,,,,FALSE,10.1103/PhysRevB.90.035447
MnB6,MnB6,Bulk,,,SC,,15.9 K,,,,,,,,,,TRUE,10.1103/PhysRevResearch.5.043114
Manganese bismuth telluride,MnBi2Te4,Thin Film,Layered,,Magnetic Topological Insulator,,,,,Layered,,,,,,,TRUE,10.1103/PhysRevB.104.205429
MnBi2Te4 (under pressure),MnBi2Te4,Bulk,,,NSC,,,,,,,,,,,,FALSE,10.1103/PhysRevMaterials.6.L101801
MnBi4Te7 (under pressure),MnBi4Te7,Bulk,,,NSC,,,,,,,,,,,,FALSE,10.1103/PhysRevMaterials.6.L101801
Manganese(II) fluoride - Gold - Manganese(II) fluoride trilayer,MnF2/Au/MnF2,Thin Film,3 monolayers,,SC,,up to the order of one Kelvin,,,square lattice,,,,,,,FALSE,10.1103/PhysRevB.100.125432
MnMo₆S₈,MnMo₆S₈,Bulk,,,SC,Type-II,,,,Chevrel-phase,,,,,,,True,10.1103/PhysRevB.34.7698
Manganese monoxide,MnO,Bulk,,,NSC,,,ambient pressure,Cubic,rocksalt,Fm-3m,,,,,,FALSE,10.1103/PhysRevB.76.205110
MnO,MnO,Bulk,,,NSC,,NSC,,,,,,,,,,FALSE,10.1103/PhysRevB.89.035134
Manganese Phosphide,MnP,Bulk,,,SC,Unconventional,≈ 1 K,≈ 8 GPa,Orthorhombic,B31-type,,5.26 Å,3.17 Å,5.92 Å,,0.33 T,TRUE,10.1103/PhysRevLett.114.117001
Manganese phosphide,MnP,Bulk,,,SC,,,,Orthorhombic,MnP-type,,,,,,,FALSE,10.1103/PhysRevMaterials.4.083403
MnP,MnP,Bulk,,,SC,,,,,,,,,,,,FALSE,10.1103/PhysRevB.108.054516
Manganese Phosphide,MnP,Bulk,,,SC,,~1 K,8 GPa,Orthorhombic,MnP-type (B31),Pnma,,,,,,TRUE,10.1103/PhysRevResearch.5.043026
Manganese Phosphide (under pressure),MnP,Bulk,,,SC,,,,Orthorhombic,MnP-type (B31),,,,,,,FALSE,10.1103/PhysRevB.99.184509
MnP,MnP,Bulk,,,SC,,1 K,,,,,,,,,,TRUE,10.1103/PhysRevB.108.174513
MnP (under pressure),MnP,Bulk,,,SC,,1 K,8 GPa,,,,,,,,,FALSE,10.1103/PhysRevMaterials.6.L101801
Manganese Phosphide,MnP,,,,SC,,1 K,8 GPa,Orthorhombic,MnP-type,,,,,,,FALSE,10.1103/PhysRevB.105.174511
Manganese phthalocyanine on Pb,MnPc/Pb,Adatom lattice,,Pb,SC,,,,Square lattice,square,,1.35 nm,1.35 nm,,,,FALSE,10.1103/PhysRevB.97.174412
MnPS3,MnPS3,Bulk,,,NSC,,NSC,up to 28 GPa,"Monoclinic (C2/m) at ambient, Trigonal (P-31m) and Monoclinic (C2/m) at high pressure",layered honeycomb,"C2/m (12) at ambient, P-31m (162) and C2/m (12) at high pressure",,,,,,FALSE,10.1103/PhysRevB.107.165125
MnPSe3,MnPSe3,Bulk,,,NSC,,,,,van der Waals layered,,,,,,,FALSE,10.1103/PhysRevB.106.184502
"MnSb4Te7 (Phase III, high pressure)",MnSb4Te7,Bulk,,,SC,,2.2 K,50.7 GPa,,,,,,,,0.8 T,TRUE,10.1103/PhysRevMaterials.6.L101801
MnSe,MnSe,Bulk,,,SC,,,,,,,,,,,,FALSE,10.1103/PhysRevB.108.054516
MnSe (under pressure),MnSe,Bulk,,,SC,,,,,,,,,,,,FALSE,10.1103/PhysRevMaterials.6.L101801
Manganese Silicide,MnSi,,,,FM,,NSC,,,,,,,,,,,10.1103/PhysRevB.104.224511
Manganese Silicide,MnSi,,,,NSC,,,,,,,,,,,,FALSE,10.1103/PhysRevLett.114.117001
MnSi,MnSi,Bulk,,,Metallic,,NSC,,Cubic,B20,P2_1 3,,,,,,FALSE,10.1103/PhysRevB.95.235155
Manganese Silicide,MnSi,,,,Chiral magnet,,,,Cubic,Chiral,,,,,,,FALSE,10.1103/PhysRevB.94.134418
MnU₆,MnU₆,Bulk,,,SC,,2.3 K,,,,,,,,,,TRUE,Handbook of SC
Mn-intercalated TiSe2,MnxTiSe2,Bulk,,,NSC,,,,Trigonal,1T (octahedral layered),,,,,,,FALSE,10.1103/PhysRevB.76.024513
Mn₀.₁Sn₀.₉Mo₆S₈,Mn₀.₁Sn₀.₉Mo₆S₈,Bulk,,,SC,Type-II,Peak Tc at x=0.1,,Rhombohedral,Chevrel-phase,,,,,,,True,10.1103/PhysRevB.34.7698
Molybdenum/Gold bilayer,Mo (55 nm) / Au (210 nm),Thin Film,265 nm,,SC,,170.9 mK,,,,,,,,,,TRUE,10.1103/PhysRevLett.104.047003
Molybdenum Oxycarbide,"Mo(C,O)",Thin Film,,,SC,Type-II,2.9 K,,Cubic,,,0.433 nm,,,,,TRUE,10.1016/j.tsf.2006.07.025
Molybdenum Carbide,Mo-C,Bulk,,,SC,Type-II,2.7 K,,,,,,,,,,TRUE,10.1016/j.physc.2012.07.014
Molybdenum doped with Iron,Mo-Fe,Bulk,,,SC,,,,,,,,,,,,,10.1103/PhysRevB.60.6844
Molybdenum-Iron,Mo-Fe,,,,SC,,,,,,,,,,,,,10.1103/PhysRevB.19.1409
Amorphous Mo-Ge,Mo-Ge,Thin Film,20-80 Å,"a-Si3N4, sapphire",SC,Type-II,5.8-7.6 K,,Amorphous,Amorphous,,,,,,Measured but specific values not provided,True,10.1103/PhysRevB.29.4167
Molybdenum-Germanium,Mo-Ge,Thin Film,,,SC,,,,,amorphous,,,,,,,False,10.1103/PhysRevLett.71.428
Mo-Ge films,Mo-Ge,Thin Film,,,SC,,,,,,,,,,,,,10.1103/PhysRevB.53.71
Molybdenum-Germanium,Mo-Ge,Thin Film,,,SC,Low-Tc,,,,,,,,,,,FALSE,10.1103/PhysRevB.70.064503
Amorphous Molybdenum with Nitrogen,Mo-N,Thin Film,,quartz,SC,,,,amorphous,amorphous,,,,,,,True,10.1103/PhysRevLett.45.1035
Mo-V Fibonacci multilayer No. 1,Mo-V,Thin Film,2000 Å,Al2O3,SC,Type-II,2.39 K,,,quasiperiodic multilayer,,,,,,measured but specific values not provided,True,10.1103/PhysRevB.34.4390
Mo-V Fibonacci multilayer No. 2,Mo-V,Thin Film,2600 Å,Al2O3,SC,Type-II,2.94 K,,,quasiperiodic multilayer,,,,,,measured but specific values not provided,True,10.1103/PhysRevB.34.4390
Mo-V Fibonacci multilayer No. 3,Mo-V,Thin Film,4160 Å,Al2O3,SC,Type-II,3.30 K,,,quasiperiodic multilayer,,,,,,measured but specific values not provided,True,10.1103/PhysRevB.34.4390
Mo-V Fibonacci multilayer No. 4,Mo-V,Thin Film,4110 Å,Al2O3,SC,Type-II,3.68 K,,,quasiperiodic multilayer,,,,,,measured but specific values not provided,True,10.1103/PhysRevB.34.4390
Periodic Mo-V superlattice,Mo-V,Thin Film,,,SC,Type-II,,,,periodic multilayer,,,,,,measured but specific values not provided,True,10.1103/PhysRevB.34.4390
Mo-V superlattice,Mo-V,Thin Film,Variable modulation wavelength,Al2O3,SC,,Variable (depends on modulation wavelength),,,superlattice,,,,,,,True,10.1103/PhysRevB.35.3238
Mo/Cu Bi-layer,Mo/Cu,Thin Film,,,SC,Type-II,0.08-1.0,,,,,,,,,,TRUE,10.1016/j.nima.2003.11.240
Molybdenum/Copper,Mo/Cu,Thin Film,,,SC,Type-I,180 mK,,,,,,,,,,FALSE,10.1016/j.nima.2003.12.040
Molybdenum/Copper,Mo/Cu,Thin Film,,,SC,Type-I,104 mK,,,,,,,,,,FALSE,10.1016/j.nima.2003.12.040
Molybdenum/Copper Multilayer,Mo/Cu,Thin Film,,,SC,Type-II,80 mK,,,,,,,,,,TRUE,10.1016/S0168-9002(99)01357-1
Mo/MoO3-x,Mo/MoO2.75,Bulk,,,SC,Type-II,38-55 K,,,,,,,,,,TRUE,10.1016/j.physc.2019.01.006
Molybdenum/Niobium leads,Mo/Nb,Thin Film,,,SC,,"3.5 K, 7.1 K",,,,,,,,,,TRUE,10.1103/PhysRevLett.104.047003
Mo/Sb Multilayered Film,Mo/Sb,Thin Film,,,SC,Type-II,5.95 K,,b.c.c./h.c.p.,,,,,,,,TRUE,10.1016/0038-1098(86)90551-X
Ti0.158(MoReRh)Ru,Mo0.105Re0.105Ru0.527Rh0.105Ti0.158,Bulk,,,SC,Type-II,2.2 K,,Hexagonal close-packed,HCP,,5.44,,4.35,,,TRUE,10.1016/j.physc.2019.1353520
Ti0.176(MoReRh)Ru,Mo0.118Re0.118Ru0.470Rh0.118Ti0.176,Bulk,,,SC,Type-II,2.5 K,,Hexagonal close-packed,HCP,,5.45,,4.36,,,TRUE,10.1016/j.physc.2019.1353520
Ti0.25(MoReRh)Ru,Mo0.167Re0.167Ru0.25Rh0.167Ti0.25,Bulk,,,SC,Type-II,5.5 K,,Sigma,Sigma,,5.48,,4.41,,,TRUE,10.1016/j.physc.2019.1353520
Molybdenum-Niobium alloy (x=0.1),Mo0.1Nb0.9,Bulk,,,SC,,6.3 K,,Cubic,bcc,,,,,,,True,10.1103/PhysRevB.37.4944
Ti0.15(MoReRh)Ru,Mo0.1Re0.1Ru0.55Rh0.1Ti0.15,Bulk,,,SC,Type-II,2.1 K,,Hexagonal close-packed,HCP,,5.44,,4.34,,,TRUE,10.1016/j.physc.2019.1353520
fcc (MoReRu)(1−2x)∕3(PdPt)xCy,Mo0.205Re0.22Ru0.272Pd0.137Pt0.166C0.25,Bulk,,,SC,Type-II,1.75,,Face-Centered Cubic,fcc,Fm 3̄ m,3.9156,,,,,TRUE,10.1016/j.jallcom.2022.164700
hcp (MoReRu)(1−2x)∕3(PdPt)x,Mo0.221Re0.222Ru0.278Pd0.102Pt0.183,Bulk,,,SC,Type-II,1.64,,Hexagonal Close-Packed,hcp,P 63/mmc,2.7689,,4.4294,,,TRUE,10.1016/j.jallcom.2022.164700
Ti0.10(MoReRuRh),Mo0.225Re0.225Ru0.225Rh0.225Ti0.10,Bulk,,,SC,Type-II,4.7 K,,Hexagonal close-packed,HCP,,2.752,,4.40,,,TRUE,10.1016/j.physc.2019.1353520
Ti0.05(MoReRuRh),Mo0.2375Re0.2375Ru0.2375Rh0.2375Ti0.05,Bulk,,,SC,Type-II,3.6 K,,Hexagonal close-packed,HCP,,2.74,,4.40,,,TRUE,10.1016/j.physc.2019.1353520
hcp (MoReRu)(1−2x)∕3(PdPt)x,Mo0.24Re0.204Ru0.299Pd0.117Pt0.14,Bulk,,,SC,Type-II,2.22,,Hexagonal Close-Packed,hcp,P 63/mmc,2.7634,,4.4224,,,TRUE,10.1016/j.jallcom.2022.164700
fcc (MoReRu)(1−2x)∕3(PdPt)xCy,Mo0.255Re0.223Ru0.309Pd0.085Pt0.128C0.25,Bulk,,,SC,Type-II,1.86,,Face-Centered Cubic,fcc,Fm 3̄ m,3.9400,,,,,TRUE,10.1016/j.jallcom.2022.164700
MoReRuRh,Mo0.25Re0.25Ru0.25Rh0.25,Bulk,,,SC,Type-II,2.5 K,,Hexagonal close-packed,HCP,,2.74,,4.39,,,TRUE,10.1016/j.physc.2019.1353520
Mo0.25W0.75Te2,Mo0.25W0.75Te2,Bulk,,,NSC,,"NSC (no superconductivity down to 1.25 K, up to 17.05 kbar)",up to 17.05 kbar,Monoclinic/Orthorhombic,1T'/Td,P2_1/m (1T'); Pmn2_1 (Td),,,,,,TRUE,10.1103/PhysRevB.101.140505
fcc (MoReRu)(1−2x)∕3(PdPt)xCy,Mo0.263Re0.245Ru0.328Pd0.079Pt0.085C0.25,Bulk,,,SC,Type-II,2.28,,Face-Centered Cubic,fcc,Fm 3̄ m,3.9789,,,,,TRUE,10.1016/j.jallcom.2022.164700
Amorphous molybdenum silicon,Mo0.26Si0.74,Thin Film,4 nm,,NSC,,,,Amorphous,Amorphous,,,,,,,True,10.1103/PhysRevB.58.2816
hcp (MoReRu)(1−2x)∕3(PdPt)x,Mo0.274Re0.253Ru0.335Pd0.051Pt0.087,Bulk,,,SC,Type-II,4.91,,Hexagonal Close-Packed,hcp,P 63/mmc,2.7625,,4.4305,,,TRUE,10.1016/j.jallcom.2022.164700
fcc (MoReRu)(1−2x)∕3(PdPt)xCy,Mo0.276Re0.278Ru0.352Pd0.044Pt0.05C0.25,Bulk,,,SC,Type-II,2.46,,Face-Centered Cubic,fcc,Fm 3̄ m,4.0006,,,,,TRUE,10.1016/j.jallcom.2022.164700
hcp (MoReRu)(1−2x)∕3(PdPt)x,Mo0.298Re0.288Ru0.361Pd0.01Pt0.043,Bulk,,,SC,Type-II,8.17,,Hexagonal Close-Packed,hcp,P 63/mmc,2.7595,,4.4264,,,TRUE,10.1016/j.jallcom.2022.164700
Mo0.30Tc0.70,Mo0.30Tc0.70,Bulk,,,SC,Classical,12.0 K,,,,,9.5091 Å,,4.9448 Å,,,TRUE,Handbook of SC
Mo0.33Cu0.67Sr2YCu2Oy,Mo0.33Cu0.67Sr2YCu2Oy,Bulk,,,SC,cuprate,above 30 K,,Tetragonal,1212 phase,P4/mmm,,,,,,True,10.1103/PhysRevB.60.687
MoReRu,Mo0.33Re0.33Ru0.33,Bulk,,,SC,Type-II,9.1 K,,Hexagonal close-packed,HCP,,2.76,,4.44,,,TRUE,10.1016/j.physc.2019.1353520
Mo0.35Re0.65,Mo0.35Re0.65,Bulk,,,SC,Classical,8.6 K,,,,,9.57 Å,,4.97 Å,,,TRUE,Handbook of SC
Mo0.3Cu0.7Sr2TmCu2O7+δ,Mo0.3Cu0.7Sr2TmCu2O7.56,Bulk,,,SC,High-Tc,32,,Tetragonal,ap x ap x 3ap,P4/mmm,3.80364,3.80364,11.5291,,,TRUE,10.1016/j.jssc.2020.121289
Mo0.3Cu0.7Sr2TmCu2O7+δ,Mo0.3Cu0.7Sr2TmCu2O7.7,Bulk,,,SC,High-Tc,83,,Tetragonal,ap x ap x 3ap,P4/mmm,3.80822,3.80822,11.4624,,,TRUE,10.1016/j.jssc.2020.121289
Mo0.3Cu0.7Sr2YCu2Oy,Mo0.3Cu0.7Sr2YCu2O7±δ,Bulk,,,SC,High-Tc,29 K,Ambient,Tetragonal,Perovskite,P4/mmm,3.82467,3.82467,11.5443,,,TRUE,10.1016/j.jssc.2012.02.015
Molybdenum-Niobium alloy (x=0.3),Mo0.3Nb0.7,Bulk,,,SC,,2.4 K,,Cubic,bcc,,,,,,,True,10.1103/PhysRevB.37.4944
Mo0.40Tc0.60,Mo0.40Tc0.60,Bulk,,,SC,A15,13.2 K,,Cubic,A15,Pm3n,4.935 Å,4.935 Å,4.935 Å,,,True,10.1103/PhysRevB.24.6446
Mo0.43Cr0.57,Mo0.43Cr0.57,Bulk,,,SC,,0.030 K,,,,,,,,,,True,10.1103/PhysRev.178.702
Molybdenum germanium,Mo0.43Ge0.57,Thin Film,,,SC,Type-II,,,Amorphous,Amorphous,,,,,,,,10.1103/PhysRevB.58.2816
Amorphous MoGe,Mo0.43Ge0.57,Thin Film,30 Å,SiN with Ge buffer layer,SC,Type-II,0.5 K,,Amorphous,Amorphous,,,,,,,True,10.1103/PhysRevLett.82.5341
Amorphous molybdenum silicon,Mo0.44Si0.56,Thin Film,100 nm,,SC,Type-II,2.4 K,,Amorphous,Amorphous,,,,,,5.75 T,True,10.1103/PhysRevB.66.104506
Mo0.45Re0.55,Mo0.45Re0.55,Bulk,,,SC,,6.47 K,,Tetragonal,"CrFe type, σ phase",P42/mnm,9.6010 Å,9.6010 Å,4.9850 Å,,,TRUE,Handbook of SC
Mo0.47Si0.53,Mo0.47Si0.53,Thin Film,Various thicknesses from 36 Å to 343 Å,Si and sapphire,SC,Type-II,1.7 K,,Amorphous,Amorphous,,,,,,2.2 T/K (dBc2/dT slope),True,10.1103/PhysRevB.41.4739
Amorphous Molybdenum Silicide (thick film),Mo0.47Si0.53,Thick Film,100 nm,,SC,Type-II,1.13 K,,Amorphous,Amorphous,,,,,,,TRUE,10.1103/PhysRevLett.94.047003
a-Mo0.47Si0.53,Mo0.47Si0.53,Film,100 nm,,SC,Type-II,1.13 K,,Amorphous,Amorphous,,,,,,3.43 T,TRUE,10.1103/PhysRevLett.91.067001
Amorphous MoxSi1-x,Mo0.47Si0.53,Thin Film,,,SC,Type-II,0.47 K,,Amorphous,,,,,,,,TRUE,10.1016/S0921-4534(01)00307-0
a-Mo0.49Si0.51,Mo0.49Si0.51,Film,100 nm,,SC,Type-II,1.62 K,,Amorphous,Amorphous,,,,,,,TRUE,10.1103/PhysRevLett.91.067001
Mo0.4Cu0.6Sr2YCu2Oy,Mo0.4Cu0.6Sr2YCu2O7±δ,Bulk,,,SC,High-Tc,29 K,Ambient,Tetragonal,Perovskite,P4/mmm,,,,,,TRUE,10.1016/j.jssc.2012.02.015
Mo0.4Ge0.6,Mo0.4Ge0.6,Thin Film,10-1000 Å,a-Si3N4,NSC,,<1 K,,Amorphous,,,,,,,,True,10.1103/PhysRevB.35.3175
Mo40Pd60,Mo0.4Pd0.6,Bulk,,,SC,Type-II,2.3 K,,,bcc,,,,,,,True,10.1103/PhysRev.129.1115
Mo₀.₄Tc₀.₆ (A-15),Mo0.4Tc0.6,Bulk,,,SC,Type-II,13.2 K,,,A-15,,,,,,,True,10.1103/PhysRevB.17.3534
Mo₀.₄Tc₀.₆ (bcc),Mo0.4Tc0.6,Bulk,25-50 μm,,SC,Type-II,12.7 K,,Cubic,bcc,,,,,,,True,10.1103/PhysRevB.17.3534
Molybdenum-Rhenium wire,Mo0.51Re0.49,Bulk,,,SC,Type-II,,,,,,,,,,,True,10.1103/PhysRev.124.1423
Mo0.525Cr0.475,Mo0.525Cr0.475,Bulk,,,SC,,0.045 K,,,,,,,,,,True,10.1103/PhysRev.178.702
Amorphous molybdenum silicon,Mo0.54Si0.46,Thin Film,300 nm,,SC,Type-II,3.3 K,,Amorphous,Amorphous,,,,,,7.9 T,True,10.1103/PhysRevB.66.104506
Amorphous Mo0.55Si0.45 thick film,Mo0.55Si0.45,Thin Film,100 nm,,SC,Type-II,2.4-2.5 K,,Amorphous,Amorphous,,,,,0.3-1 mT,~6 T,True,10.1103/PhysRevB.61.671
Amorphous Molybdenum Silicon (a-Mo0.55Si0.45),Mo0.55Si0.45,Thin Film,100 nm,,SC,Type-II,2.85 K,,Amorphous,,,,,,<0.3 Oe,28.4 kOe at 0.75T_c0,TRUE,10.1103/PhysRevB.70.014509
Molybdenum carbide,Mo0.56C0.44,Bulk,,,SC,Type-II,12.5-13.5 K,,Cubic,,,,,,87 G,98.5 kG,True,10.1103/PhysRev.138.A1170
a-Mo0.56Si0.44,Mo0.56Si0.44,Film,100 nm,,SC,Type-II,3.33 K,,Amorphous,Amorphous,,,,,,,TRUE,10.1103/PhysRevLett.91.067001
Molybdenum-Rhenium,Mo0.57Re0.43,Bulk,,,SC,Type-II,14.0 K,,Cubic,body-centered cubic,,,,,,,,10.1103/PhysRev.140.A914
Molybdenum vanadium carbide,Mo0.588V0.02C0.392,Bulk,,,SC,Type-II,11.2-13.2 K,,,,,,,,,100 kG,True,10.1103/PhysRev.138.A1170
a-Mo0.58Si0.42,Mo0.58Si0.42,Film,100 nm,,SC,Type-II,3.86 K,,Amorphous,Amorphous,,,,,,8.77 T,TRUE,10.1103/PhysRevLett.91.067001
Amorphous Molybdenum-Silicon Film 1,Mo0.58Si0.42,Thin Film,100 nm,,SC,Type-II,3.86 K,,Amorphous,Amorphous,,,,,,8.77 T,TRUE,10.1103/PhysRevB.74.144509
Molybdenum-Rhenium,Mo0.59Re0.41,Bulk,,,SC,Type-II,12.3 K,,Cubic,body-centered cubic,,,,,,,,10.1103/PhysRev.140.A914
Mo0.5Al0.5B2,Mo0.5Al0.5B2,Bulk,,,SC,Type-II,4.46 K,,Hexagonal,AlB2-type,P6/mmm,2.978 Å,,6.758 Å,,,FALSE,10.1016/j.commatsci.2018.08.005
Molybdenum-Niobium alloy (x=0.5),Mo0.5Nb0.5,Bulk,,,SC,,0.2 K,,Cubic,bcc,,,,,,,True,10.1103/PhysRevB.37.4944
Mo/Ni superlattice,Mo0.5Ni0.5,Thin Film,1 μm,sapphire,SC,Type-II,0.5 K,,,superlattice,,,,,,,True,10.1103/PhysRevB.30.453
Mo50Pd50,Mo0.5Pd0.5,Bulk,,,SC,Type-II,4.1 K,,,bcc,,,,,,,True,10.1103/PhysRev.129.1115
Molybdenum-Rhenium alloy,Mo0.5Re0.5,Bulk,,,SC,Type-II,12.6 K,,,,,,,,,27 kOe,True,10.1103/PhysRev.129.1070
Mo50Re50,Mo0.5Re0.5,Bulk,,,SC,Type-II,11.5 K,,,bcc,,,,,,,True,10.1103/PhysRev.129.1115
Mo₀.₅Tc₀.₅ (bcc),Mo0.5Tc0.5,Bulk,,,SC,Type-II,12.6 K,,Cubic,bcc,,,,,,,,10.1103/PhysRevB.17.3534
Mo50Tc50,Mo0.5Tc0.5,Bulk,,,SC,Type-II,12.6 K,,,bcc,,,,,,,True,10.1103/PhysRev.129.1115
Molybdenum-Technetium alloy,Mo0.5Tc0.5,Bulk,,,SC,Type-II,12.6 K,,Cubic,bcc,,3.109 Å,,,,,,10.1103/PhysRevB.14.2857
Mo0.5Te0.7,Mo0.5Te0.7,Bulk,,,SC,,12.0 K,,Tetragonal,CrFe,,,,,,,TRUE,Handbook of SC
Mo0.60Cr0.40,Mo0.60Cr0.40,Bulk,,,SC,,0.095 K,,,,,,,,,,True,10.1103/PhysRev.178.702
Mo0.60W0.40Te2,Mo0.60W0.40Te2,Bulk,,,SC,,1.59 K (8.35 kbar); 2.6 K (16.66 kbar),8.35 kbar; 16.66 kbar,Monoclinic/Orthorhombic,1T'/Td,P2_1/m (1T'); Pmn2_1 (Td),,,,,,TRUE,10.1103/PhysRevB.101.140505
Amorphous molybdenum silicon,Mo0.61Si0.39,Thin Film,4 nm,,SC,Type-II,,,Amorphous,Amorphous,,,,,,15 T,True,10.1103/PhysRevB.58.2816
Amorphous molybdenum silicon,Mo0.61Si0.39,Thin Film,4 nm,,SC,Type-II,1.8 K,,Amorphous,Amorphous,,,,,,,True,10.1103/PhysRevB.66.104506
Mo0.62Os0.38,Mo0.62Os0.38,Bulk,,,SC,Classical,5.65 K,,,,,9.60 Å,,4.93 Å,,,TRUE,Handbook of SC
Mo0.63Ru0.37,Mo0.63Ru0.37,Bulk,,,SC,Classical,8.8 K,,,,,9.5652 Å,,4.9362 Å,,,TRUE,Handbook of SC
Mo0.63Ru0.37,Mo0.63Ru0.37,,,,SC,,7 K,,,,,,,,,,FALSE,10.1016/j.ssc.2018.09.014
Amorphous Molybdenum Silicide (thin film),Mo0.65Si0.35,Thin Film,6 nm,,SC,Type-II,1.96 K,,Amorphous,Amorphous,,,,,,,TRUE,10.1103/PhysRevLett.94.047003
Mo0.665Re0.335,Mo0.665Re0.335,Thin Film,500-700 Å,sapphire,SC,Type-II,,,Cubic,bcc,,3.1265 Å,3.1265 Å,3.1265 Å,,,True,10.1103/PhysRevLett.57.2987
Molybdenum-Rhenium,Mo0.66Re0.34,Thin Film,,,SC,Type-II,9.2,,,,,,,,,3.9 T,TRUE,10.1016/j.cap.2022.12.010
Mo0.69Si0.31,Mo0.69Si0.31,Thin Film,Various thicknesses from 36 Å to 343 Å,Si and sapphire,SC,Type-II,6.26 K,,Amorphous,Amorphous,,,,,,1.96 T/K (dBc2/dT slope),True,10.1103/PhysRevB.41.4739
Mo0.6Cu0.4Sr2YCu2Oy,Mo0.6Cu0.4Sr2YCu2O7±δ,Bulk,,,SC,High-Tc,29 K,Ambient,Tetragonal,Perovskite,P4/mmm,,,,,,TRUE,10.1016/j.jssc.2012.02.015
Mo0.6Mn0.4Ga4,Mo0.6Mn0.4Ga4,Bulk,,,SC,Type-II,,,,,,,,,,,,10.1103/PhysRevB.65.100515
Mo60Pd40,Mo0.6Pd0.4,Bulk,,,SC,Type-II,4.4 K,,,bcc,,,,,,,True,10.1103/PhysRev.129.1115
Mo60Re40,Mo0.6Re0.4,Bulk,,,SC,Type-II,12.6 K,,,bcc,,,,,,,True,10.1103/PhysRev.129.1115
Mo0.6Re0.4,Mo0.6Re0.4,Bulk,,,SC,Type-II,12.3 K,,Cubic,bcc,,,,,,,False,10.1103/PhysRevLett.57.2987
Molybdenum-Rhenium Alloy,Mo0.6Re0.4,Bulk,,,SC,,8.5 K,,,,,,,,,,TRUE,10.1103/PhysRevLett.118.117001
Amorphous MoxSi1-x,Mo0.6Si0.4,Thin Film,,,SC,Type-II,2 K,,Amorphous,,,,,,,,TRUE,10.1016/S0921-4526(02)02267-6
Mo3Si bulk,Mo0.73Si0.27,Bulk,,,SC,,6 K,,,,,,,,,,,10.1103/PhysRevB.40.5198
Mo3Si multilayer,Mo0.73Si0.27,Thin Film,10-60 Å,Si,NSC,,,,,amorphous,,,,,,,True,10.1103/PhysRevB.40.5198
Mo0.74Ir0.26,Mo0.74Ir0.26,Bulk,,,SC,Classical,6.7 K,,,,,9.63 Å,,4.96 Å,,,TRUE,Handbook of SC
Mo0.75Cr0.25,Mo0.75Cr0.25,Bulk,,,SC,,0.155 K,,,,,,,,,,True,10.1103/PhysRev.178.702
Amorphous Mo-Ge,Mo0.75Ge0.25,Thin Film,,,SC,Type-II,6.0 K,,Amorphous,,,,,,,,TRUE,10.1016/j.physc.2016.05.009
Mo/Ni superlattice,Mo0.75Ni0.25,Thin Film,1 μm,sapphire,SC,Type-II,2 K,,,superlattice,,,,,,,True,10.1103/PhysRevB.30.453
Mo0.75Re0.25,Mo0.75Re0.25,Bulk,,,SC,Type-II,,,,,,,,,,7800 G,,10.1103/PhysRev.166.447
Molybdenum-Rhenium alloy,Mo0.75Re0.25,Bulk,,,SC,Type-II,,,,,,,,,,,,10.1103/PhysRevB.2.625
Mo75Re25,Mo0.75Re0.25,Bulk,,,SC,Type-II,10.5 K,,,bcc,,,,,,,True,10.1103/PhysRev.129.1115
Mo-25 at.% Re,Mo0.75Re0.25,Bulk,,,SC,,,,,,,,,,,,,10.1103/PhysRevLett.6.671
MoGe Nanowire,Mo0.76Ge0.24,Nanowire,10 nm / 25 nm,Single-walled carbon nanotube on Si-SiO2-SiN substrate,SC,,5.54 K,,,,,,,,,,TRUE,10.1103/PhysRevB.83.184503
Amorphous Molybdenum Silicide,Mo0.76Si0.24,Thin Film,65 nm,,SC,Type-II,7.2 K,,Amorphous,,,,,,,6.8 T,TRUE,10.1103/PhysRevB.100.104504
Mo0.775Re0.225,Mo0.775Re0.225,Thin Film,500-700 Å,sapphire,SC,Type-II,,,Cubic,bcc,,3.134 Å,3.134 Å,3.134 Å,,,True,10.1103/PhysRevLett.57.2987
Amorphous Mo77Ge23,Mo0.77Ge0.23,Thin Film,,,SC,Type-II,,,Amorphous,Amorphous,,,,,,,,10.1103/PhysRevB.61.671
Mo0.77Nb0.23N,Mo0.77Nb0.23N,Thin Film,,,SC,Type-II,11.0 K,,WC-type,,,,,,,,TRUE,10.1016/0025-5408(90)90041-Y
Amorphous Mo0.77Si0.23 thin film,Mo0.77Si0.23,Thin Film,6 nm,,SC,Type-II,2.4-2.5 K,,Amorphous,Amorphous,,,,,,~6 T,True,10.1103/PhysRevB.61.671
Molybdenum Germanium,Mo0.79Ge0.21,Nanowire,4-5 nm,Carbon nanotubes on SiN/SiOx/Si substrates,SC,Type-II,5-5.5 K,,Amorphous,Amorphous,,,,,,,True,10.1103/PhysRevLett.87.217003
Mo0.79Ge0.21,Mo0.79Ge0.21,Thin Film,,,SC,Type-II,,,Amorphous,Amorphous,,,,,,,,10.1103/PhysRevB.41.4739
Mo0.79Ge0.21,Mo0.79Ge0.21,Thin Film,102 Å,Si3N4,SC,Type-II,6.1 K,,Amorphous,Amorphous,,,,,,,True,10.1103/PhysRevLett.56.173
Mo0.79Ge0.21,Mo0.79Ge0.21,Thin Film,58 Å,Si3N4,SC,Type-II,5.0 K,,Amorphous,Amorphous,,,,,,,True,10.1103/PhysRevLett.56.173
Mo0.79Ge0.21,Mo0.79Ge0.21,Thin Film,36 Å,Si3N4,SC,Type-II,4.0 K,,Amorphous,Amorphous,,,,,,,True,10.1103/PhysRevLett.56.173
MoGe,Mo0.79Ge0.21,Thin Film,80 nm,Si,SC,Type-II,6.2 K,,Amorphous,,,,,,,,TRUE,10.1103/PhysRevB.77.180506
Molybdenum-Germanium Thin Film,Mo0.79Ge0.21,Thin Film,20 nm,silicon substrate with 200-nm-thick oxide layer,SC,Type-II,5.1 K,,,,,,,,,,TRUE,10.1103/PhysRevLett.111.067001
Molybdenum-Germanium Thin Film (unpatterned reference),Mo0.79Ge0.21,Thin Film,50 nm,Si/SiO2,SC,Type-II,6.07 K,,,,,,,,,,TRUE,10.1103/PhysRevB.93.045111
"Molybdenum-Germanium Thin Film (FIB patterned, triangular holes, 460 nm spacing)",Mo0.79Ge0.21,Thin Film,,,SC,Type-II,Lower than unpatterned reference film,,,,,,,,,,TRUE,10.1103/PhysRevB.93.045111
"Molybdenum-Germanium Thin Film (FIB patterned, triangular holes, 300 nm spacing)",Mo0.79Ge0.21,Thin Film,,,SC,Type-II,Lower than 460 nm spacing film,,,,,,,,,,TRUE,10.1103/PhysRevB.93.045111
Molybdenum-Germanium Thin Film (random hole array),Mo0.79Ge0.21,Thin Film,50 nm,Si/SiO2,SC,Type-II,6.07 K,,,,,,,,,,TRUE,10.1103/PhysRevB.93.045111
Molybdenum-Germanium Thin Film (square hole array),Mo0.79Ge0.21,Thin Film,50 nm,Si/SiO2,SC,Type-II,6.07 K,,,,,,,,,,TRUE,10.1103/PhysRevB.93.045111
"Molybdenum-Germanium Thin Film (random hole array, uniform global density)",Mo0.79Ge0.21,Thin Film,,,SC,Type-II,,,,,,,,,,,TRUE,10.1103/PhysRevB.93.045111
"Molybdenum-Germanium Thin Film (random hole array, density gradient)",Mo0.79Ge0.21,Thin Film,,,SC,Type-II,,,,,,,,,,,TRUE,10.1103/PhysRevB.93.045111
Molybdenum-Germanium Thin Film (conformal hexagonal hole array),Mo0.79Ge0.21,Thin Film,,,SC,Type-II,,,,,,,,,,,TRUE,10.1103/PhysRevB.93.045111
Amorphous MoxSi1-x,Mo0.79Si0.21,Thin Film,,,SC,Type-II,1.8 K,,Amorphous,,,,,,,,TRUE,10.1016/S0921-4534(01)00307-0
Mo0.7Ge0.3,Mo0.7Ge0.3,Thin Film,75 Å,Si3N4,SC,Type-II,4.4 K,,Amorphous,Amorphous,,,,,,,True,10.1103/PhysRevLett.56.173
Molybdenum-Niobium alloy (x=0.7),Mo0.7Nb0.3,Bulk,,,SC,,0.02 K,,Cubic,bcc,,,,,,,True,10.1103/PhysRevB.37.4944
Mo70Re30,Mo0.7Re0.3,Bulk,,,SC,Type-II,10.8 K,,,bcc,,,,,,,True,10.1103/PhysRev.129.1115
Mo70Ru30,Mo0.7Ru0.3,Bulk,,,SC,Type-II,6.7 K,,,bcc,,,,,,,True,10.1103/PhysRev.129.1115
Mo0.825Re0.175,Mo0.825Re0.175,Bulk,,,SC,Type-II,8.2 K,,,,,,,,,,TRUE,10.1016/S0038-1098(00)00210-6
Molybdenum-Rhodium,Mo0.84Rh0.16,Bulk,,,SC,Type-II,7.8 K,,,,,,,,,,,10.1103/PhysRev.140.A914
Mo0.85Cr0.15,Mo0.85Cr0.15,Bulk,,,SC,,0.50 K,,,,,,,,,,True,10.1103/PhysRev.178.702
Mo0.8B2,Mo0.8B2,Bulk,,,SC,Type-II,8.1 K,,,,,,,,,,FALSE,10.1016/j.physc.2004.02.046
Mo80Ge20,Mo0.8Ge0.2,,,,SC,,,,,,,,,,,,,10.1103/PhysRevB.54.15513
Molybdenum Germanium,Mo0.8Ge0.2,Thin Film,25 Å to 160 Å,,SC,Type-II,3.1 K to 6.2 K depending on thickness,,Amorphous,Amorphous,,,,,,,True,10.1103/PhysRevLett.59.2697
Molybdenum Germanium,Mo0.8Ge0.2,,,,SC,,,,,,,,,,,,,10.1103/PhysRevB.42.118
Mo0.8Ge0.2,Mo0.8Ge0.2,Thin Film,10-1000 Å,a-Si3N4,SC,Type-II,7.5 K,,Amorphous,,,,,,,Measured but values not specified,True,10.1103/PhysRevB.35.3175
MoGe,Mo0.8Ge0.2,Thin Film,,,SC,Type-II,7.93 K,,Amorphous,,,,,,,,TRUE,10.1016/j.physc.2012.01.005
Mo0.8Re0.2,Mo0.8Re0.2,Bulk,,,SC,,10 K,,,,,,,,,,,10.1103/PhysRevB.35.8782
Mo0.8Re0.2,Mo0.8Re0.2,Bulk,,,SC,,,,,,,,,,,,True,10.1103/PhysRevLett.5.542
Mo80Re20,Mo0.8Re0.2,Bulk,,,SC,Type-II,8.5 K,,,bcc,,,,,,,True,10.1103/PhysRev.129.1115
Mo0.8Si0.2,Mo0.8Si0.2,Nanowire,,,SC,,4.5 K,,Amorphous,,,,,,,,TRUE,10.1016/j.scib.2021.02.024
Mo0.8Ti0.2N0.84,Mo0.8Ti0.2N0.84,Thin Film,80 nm,MgO (100) single crystal,SC,Type-II,3.75 K,Ambient,Cubic,"NaCl-type (B1), fcc",,4.228,4.228,4.228,,"Bc2⊥(0): 6.05 T, Bc2∥(0): 8.21 T",TRUE,10.1103/PhysRevB.109.224508
Mo0.8Ti0.2N1.05,Mo0.8Ti0.2N1.05,Thin Film,80 nm,MgO (100) single crystal,SC,Type-II,3.13 K,Ambient,Cubic,"NaCl-type (B1), fcc",,4.232,4.232,4.232,,"Bc2⊥(0): 5.23 T, Bc2∥(0): 7.27 T",TRUE,10.1103/PhysRevB.109.224508
Mo0.8Ti0.2N1.12,Mo0.8Ti0.2N1.12,Thin Film,80 nm,MgO (100) single crystal,SC,Type-II,2.15 K,Ambient,Cubic,"NaCl-type (B1), fcc",,4.255,4.255,4.255,,"Bc2⊥(0): 3.49 T, Bc2∥(0): 5.73 T",TRUE,10.1103/PhysRevB.109.224508
Mo0.8Ti0.2N1.20,Mo0.8Ti0.2N1.20,Thin Film,80 nm,MgO (100) single crystal,SC,Type-II,,Ambient,Cubic,"NaCl-type (B1), fcc",,4.257,4.257,4.257,,,TRUE,10.1103/PhysRevB.109.224508
Mo0.90W0.10Te2,Mo0.90W0.10Te2,Bulk,,,SC,,1.26 K (3.89 kbar); 2.7 K (13.52 kbar); 3.6 K (17.71 kbar),3.89 kbar; 13.52 kbar; 17.71 kbar,Monoclinic/Orthorhombic,1T'/Td,P2_1/m (1T'); Pmn2_1 (Td),,,,,,TRUE,10.1103/PhysRevB.101.140505
Mo0.94Cr0.06,Mo0.94Cr0.06,Bulk,,,SC,,0.71 K,,,,,,,,,,True,10.1103/PhysRev.178.702
Mo95Re5,Mo0.95Re0.05,Bulk,,,SC,Type-II,1.5 K,,,bcc,,,,,,,True,10.1103/PhysRev.129.1115
Mo95Ru5,Mo0.95Ru0.05,Bulk,,,SC,Type-II,2.5 K,,,bcc,,,,,,,True,10.1103/PhysRev.129.1115
Mo0.95Sc0.05B2,Mo0.95Sc0.05B2,Bulk,,,SC,,approx 4.8 K,Ambient pressure,,,,,,,,,FALSE,10.1103/PhysRevB.108.094501
Mo0.96Zr0.04B2,Mo0.96Zr0.04B2,Bulk,,,SC,,approx 5.9 K,Ambient pressure,,,,,,,,,FALSE,10.1103/PhysRevB.108.094501
Mo0.990Mn0.010Ga4,Mo0.990Mn0.010Ga4,Bulk,,,SC,Type-II,,,,,,,,,,,True,10.1103/PhysRevLett.26.305
Mo0.992Mn0.008Ga4,Mo0.992Mn0.008Ga4,Bulk,,,SC,Type-II,,,,,,,,,,,True,10.1103/PhysRevLett.26.305
Mo0.994Mn0.006Ga4,Mo0.994Mn0.006Ga4,Bulk,,,SC,Type-II,,,,,,,,,,,True,10.1103/PhysRevLett.26.305
Mo0.995Mn0.005Ga4,Mo0.995Mn0.005Ga4,Bulk,,,SC,Type-II,,,,,,,,,,76.4 kG,True,10.1103/PhysRevLett.26.305
Mo0.997Mn0.003Ga4,Mo0.997Mn0.003Ga4,Bulk,,,SC,Type-II,,,,,,,,,,,True,10.1103/PhysRevLett.26.305
Molybdenum-Iron alloy (0.02 at.% Fe),Mo0.9998Fe0.0002,Thin Film,500 Å,,SC,Type-II,,,,,,,,,,,True,10.1103/PhysRevB.56.5132
Molybdenum-Iron alloy (0.003 at.% Fe),Mo0.99997Fe0.00003,Thin Film,500 Å,,SC,Type-II,~2.6 K,,,,,,,,,,True,10.1103/PhysRevB.56.5132
Molybdenum-Iron alloy (0.01 at.% Fe - bulk),Mo0.9999Fe0.0001,Bulk,,,NSC,,0 K,,,,,,,,,,False,10.1103/PhysRevB.56.5132
Molybdenum-Iron alloy,Mo0.99Fe0.01,Thin Film,300 Å,glass,SC,Type-II,,,,,,,,,,,True,10.1103/PhysRev.142.118
Mo0.99Fe0.01-Pb,Mo0.99Fe0.01Pb,Bulk,,,SC,,148 K,,,,,,,,,,,10.1103/PhysRevB.3.2223
Molybdenum-Niobium alloy (x=0.9),Mo0.9Nb0.1,Bulk,,,SC,,0.3 K,,Cubic,bcc,,,,,,,True,10.1103/PhysRevB.37.4944
Mo90Re10,Mo0.9Re0.1,Bulk,,,SC,Type-II,2.9 K,,,bcc,,,,,,,True,10.1103/PhysRev.129.1115
Mo1.18Rh0.2BC,Mo1.18Rh0.2BC,Bulk,,,SC,,9.0 K,,,,,3.083 Å,17.323 Å,3.042 Å,,,TRUE,Handbook of SC
Mo1.69Zr0.31B5 (cited from [3]),Mo1.69Zr0.31B5,Bulk,,,SC,,11.2 K,ambient,,,,,,,,,FALSE,10.1103/PhysRevB.109.104520
(Mo0.8Ti0.2)2N1.06,Mo1.6Ti0.4N1.06,Thin Film,80 nm,MgO (100) single crystal,SC,Type-II,3.30 K,Ambient,Cubic,"face-centered cubic (fcc), similar to γ-Mo2N",,4.191,4.191,4.191,,"Bc2⊥(0): 5.21 T, Bc2∥(0): 7.38 T",TRUE,10.1103/PhysRevB.109.224508
Mo0.6Ru0.4P20,Mo12Ru8P20,Bulk,,,SC,Type-II,6.18 ± 0.05 K,,,amorphous,,,,,,25.5 ± 0.5 kG/K,True,10.1103/PhysRevB.18.206
Mo15Se19,Mo15Se19,Bulk,,,SC,,4.3 K,,Hexagonal,α-Mo15Se19,P63/m,,,,,,TRUE,Handbook of SC
Mo15Se19,Mo15Se19,Bulk,,,SC,,4.3 K,,Rhombohedral,β-Mo15Se19,R3c,,,,,,TRUE,Handbook of SC
Mo0.8Ru0.2P20,Mo16Ru4P20,Bulk,,,SC,Type-II,7.31 ± 0.05 K,,,amorphous,,,,,,24.5 ± 0.5 kG/K,True,10.1103/PhysRevB.18.206
MoSr2Eu1.5Ce0.5Cu2O10−δ,Mo1Sr2Eu1.5Ce0.5Cu2O10−δ,Bulk,,,NSC,cuprate,NSC,,Tetragonal,perovskite-related,I4/mmm,3.843,3.843,28.4653,,,TRUE,10.1103/PhysRevB.73.014517
a-MoGe,Mo21Ge79,Thin Film,70 Å,Si with Ge buffer layer,SC,Type-II,0.100 K,,Amorphous,,,,,,,,True,10.1103/PhysRevLett.74.3037
a-MoGe,Mo21Ge79,Thin Film,80 Å,Si with Ge buffer layer,SC,Type-II,0.150 K,,Amorphous,,,,,,,,True,10.1103/PhysRevLett.74.3037
Mo-Re-Ru-Rh-Ti HEA,Mo22.5Re22.5Ru22.5Rh22.5Ti10,Bulk,,,SC,Type-II,4.7 K,,Hexagonal,,,,,,,,FALSE,10.1016/j.scriptamat.2020.03.004
Mo-Re-Ru-Rh-Ti HEA,Mo23.75Re23.75Ru23.75Rh23.75Ti5,Bulk,,,SC,Type-II,3.6 K,,Hexagonal,,,,,,,,FALSE,10.1016/j.scriptamat.2020.03.004
Mo25Ru50Rh12.5Pd12.5,Mo25Ru50Rh12.5Pd12.5,Bulk,,,SC,Type-II,3-5 K,,Hexagonal,,P63/mmc,2.735 Å,2.735 Å,4.363 Å,,,TRUE,10.1016/S0925-8388(99)00664-7
Mo2B,Mo2B,Bulk,,,SC,Type-II,5.86 K,,Tetragonal,body centered tetragonal (CuAl2 type),,5.543 Å,5.543 Å,4.735 Å,,,True,10.1103/PhysRev.179.452
Molybdenum diboride,Mo2B,Bulk,,,SC,,5.86 K,,Tetragonal,body centered tetragonal,,5.543 Å,5.543 Å,4.735 Å,,,True,10.1103/PhysRev.179.450
Molybdenum diboride,Mo2B,Bulk,,,SC,,,,,,,,,,,,,10.1103/PhysRev.179.458
Mo2B,Mo2B,Bulk,,,SC,,4.74 K,,Tetragonal,CuAl2 type,,,,,,,True,10.1103/PhysRev.87.799
Mo2B,Mo2B,,,,SC,,5.85 K,,,,,5.543 Å,,4.735 Å,,,FALSE,10.1016/j.jallcom.2020.154855
Di-molybdenum boride,Mo2B,,,,SC,,5.8 K,,,,,,,,,,FALSE,10.1016/j.jallcom.2021.160631
tetr-Mo2B2,Mo2B2,Thin Film,,,SC,,3.9 K,,,,,,,,,,FALSE,10.1103/PhysRevB.104.195123
tri-Mo2B2,Mo2B2,Thin Film,,,SC,,0.2 K,,,,,,,,,,FALSE,10.1103/PhysRevB.104.195123
tetr-Mo2B2,Mo2B2,Thin Film,,,SC,Conventional/Phonon-mediated,3.9 K,,Tetragonal,tetragonal,,,,,,,FALSE,10.1103/PhysRevMaterials.4.114802
tri-Mo2B2,Mo2B2,Thin Film,,,SC,Conventional/Phonon-mediated,0.2 K,,Trigonal,trigonal,,,,,,,FALSE,10.1103/PhysRevMaterials.4.114802
2D Mo2B2,Mo2B2,Thin Film,,,SC,,3.9 K,,,2D boride,,,,,,,FALSE,10.1103/PhysRevB.102.075431
Mo2BC,Mo2BC,Bulk,,,SC,,7.0 K,,,,,,,,,,,10.1103/PhysRevB.39.4217
Mo2BC,Mo2BC,Bulk,,,SC,,7.5 K,,,,,3.084 Å,17.355 Å,3.045 Å,,,TRUE,Handbook of SC
Mo2BC,Mo2BC,Bulk,,,SC,Type-II,6.3 K,,,,,,,,,,FALSE,10.1016/j.jpcs.2024.112228
Mo2BC,Mo2BC,Bulk,,,SC,Type-II,7.0 K,5 GPa,Orthorhombic,Non-centrosymmetric,Cmcm (No. 63),3.0936 Å,17.3759 Å,3.0537 Å,226 Oe,4.3 T,TRUE,10.1016/j.ijrmhm.2024.106757
Mo2C,Mo2C,Bulk,,,SC,,2.78 K,,Hexagonal,,,,,,,,True,10.1103/PhysRev.87.799
"Mo2C (thin film, 40 nm)",Mo2C,Thin Film,40 nm,,SC,,3.5 K,Ambient,,,,,,,,,TRUE,10.1103/PhysRevB.105.165101
"Mo2C (thin film, 5 nm)",Mo2C,Thin Film,5 nm,,SC,,2.6 K,Ambient,,,,,,,,,TRUE,10.1103/PhysRevB.105.165101
Molybdenum Carbide,Mo2C,Coating on carbon fiber,,Carbon fiber,SC,,3.7 K,,,,,,,,,,TRUE,10.1103/PhysRevB.77.212503
Monolayer 1T-Mo2C,Mo2C,Thin Film,Monolayer,,SC,,4.2 K,,Hexagonal,1T,,,,,,,FALSE,10.1103/PhysRevB.109.064515
