Repository: WyattBunstine/ML_SC_Project

# ML_SC_Project — Chemically and Geometrically Motivated Crystal Graph Neural Networks

This project predicts and screens superconductors from crystal structure. It frames the
problem as a **two-stage hurdle**: first classify whether a material is a superconductor
candidate (SC vs. non-SC), then regress the critical temperature T_c for superconductors.

Two graph-neural-network families are trained and compared:

- a **baseline CGCNN** ([txie-93/cgcnn](https://github.com/txie-93/cgcnn)), and
- an **MPNN** with learned edge features that consumes richer `crystal_graph_v4` graphs
  (this project's contribution).

File: database/superconductor_materials_full.csv (part 114 of 215)
Material_Name,Chemical_Composition,Material_Class,Film_Thickness,Substrate,Material_Type,Superconductor_Type,Superconducting_Transition_Temperature,Pressure,Crystal_Structure,Lattice_Structure,Space_Group,"Lattice_Constant(a)","Lattice_Constant(b)","Lattice_Constant(c)",Lower_Critical_Field,Upper_Critical_Field,Experimental,DOI
"Monolayer 1T-Mo2C (cited, theoretical)",Mo2C,Thin Film,Monolayer,,SC,,5.9 K,,Hexagonal,1T,,,,,,,FALSE,10.1103/PhysRevB.109.064515
"Monolayer 1H-Mo2C (cited, theoretical)",Mo2C,Thin Film,Monolayer,,SC,,3.2 K,,Hexagonal,1H,,,,,,,FALSE,10.1103/PhysRevB.109.064515
Ultrathin alpha-Mo2C,Mo2C,Thin Film,Ultrathin,,SC,,4 K,,Orthorhombic,alpha,,,,,,,TRUE,10.1103/PhysRevB.109.064515
"Monolayer 1T-Mo2C (4% tensile strain, cited)",Mo2C,Thin Film,Monolayer,,SC,,6.7 K,,Hexagonal,1T,,,,,,,FALSE,10.1103/PhysRevB.109.064515
"Monolayer 1H-Mo2C (10% tensile strain, cited)",Mo2C,Thin Film,Monolayer,,SC,,11.8 K,,Hexagonal,1H,,,,,,,FALSE,10.1103/PhysRevB.109.064515
Molybdenum carbide (Mo2C) ultrathin film,Mo2C,Thin Film,5.5 nm,Al2O3 (0001) (sapphire),SC,Type-II,4.2 K,,Cubic,fcc,,4.16 Å,4.16 Å,4.16 Å,,"25.8 T (in-plane), 4.8 T (out-of-plane)",TRUE,10.1103/PhysRevMaterials.1.034002
Molybdenum carbide (Mo2C) ultrathin film,Mo2C,Thin Film,14 nm,Al2O3 (0001) (sapphire),SC,Type-II,6 K,,Cubic,fcc,,4.16 Å,4.16 Å,4.16 Å,,,TRUE,10.1103/PhysRevMaterials.1.034002
Monolayer Mo2C,Mo2C,Thin Film,Monolayer,,SC,,3-7 K,,,,,,,,,,TRUE,10.1103/PhysRevB.103.064510
Molybdenum carbide,Mo2C,Bulk,,,SC,,7.3 K,,Orthorhombic,xi-Fe2N-type,Pbcn,4.75,6.06,5.22,,,FALSE,10.1103/PhysRevB.101.195144
Molybdenum Carbide,Mo2C,Thin Film,,,SC,,,,,,,,,,,,FALSE,10.1103/PhysRevB.101.115422
Di-molybdenum carbide,Mo2C,Bulk,,,SC,Type-II,7.5 K,5.0 GPa,Orthorhombic,Fe2N-type,Pbcn (No. 60),4.7326 Å,6.0068 Å,5.2053 Å,,4.07 T,TRUE,10.1016/j.jallcom.2021.160631
Molybdenum Carbide,Mo2C,Bulk,,,SC,Type-II,7.37 K,,Orthorhombic,Simple Orthorhombic,Pbcn,4.75 Å,6.09 Å,5.26 Å,,,FALSE,10.1016/j.jallcom.2019.02.243
Hexagonal Mo2C,Mo2C,Bulk,,,SC,Type-II,2.9 K,,Hexagonal,hcp,P63/mmc,0.3015 nm,0.3015 nm,0.4786 nm,11 Oe,1950 Oe,TRUE,10.1016/j.jcrysgro.2019.04.007
Mo2C,Mo2C,Bulk,,,SC,Type-II,5.8 K,,,,Pbcn,,,,,1.6 T,TRUE,10.1016/j.physc.2019.04.009
β-Mo2C,Mo2C,Bulk,,,SC,Type-II,4.5 K,15 GPa,Hexagonal,L′3-type,P63/mmc,3.007 Å,3.007 Å,4.7318 Å,,,TRUE,10.1016/j.jeurceramsoc.2022.09.031
Mo2C,Mo2C,Bulk,,,SC,Type-II,3.2 K,,Hexagonal,,P63/mmc,,,,,,TRUE,10.1016/j.jpcs.2024.112163
F-Mo2C-3,Mo2C,Bulk,,,SC,Type-II,5.7 K,,Hexagonal,,P63/mmc,,,,,5746 Oe,TRUE,10.1016/j.jpcs.2024.112163
Mo2GaC,Mo2GaC,Bulk,,,SC,Type-II,3.9 K,,,,,,,,,,FALSE,10.1016/j.jpcs.2024.112228
Mo2GaC,Mo2GaC,,,,SC,Low-Tc,4.0 K,,,,,,,,,,FALSE,10.1016/j.jallcom.2013.05.214
Mo2GaC,Mo2GaC,Bulk,,,SC,Type-II,3.9 K,,Hexagonal,,P63/mmc,3.022 Å,,13.179 Å,,,FALSE,10.1016/j.jpcs.2019.109275
Mo2GaC,Mo2GaC,Bulk,,,SC,Type-II,4.0 K,,Hexagonal,,P63/mmc,3.0680,,13.1533,,,FALSE,10.1016/j.physc.2010.04.010
fcc Mo2N,Mo2N,Thin Film,,,SC,,6-7 K,,Cubic,fcc,,4.16-4.19 Å,,,,,True,10.1103/PhysRevB.31.3177
Mo2N,Mo2N,Bulk,,,SC,,5.0 K,,,NaCl type with half interstitial positions vacant,,,,,,,True,10.1103/PhysRev.87.799
Mo2N (monolayer),Mo2N,Thin Film,Monolayer,,SC,,16 K,Ambient,,,,,,,,,FALSE,10.1103/PhysRevB.105.165101
γ-Mo2N,Mo2N,Bulk,,,SC,,,,Cubic,face-centered cubic (fcc),,,,,,,FALSE,10.1103/PhysRevB.109.224508
γ-Mo2N,Mo2N,Bulk,,,SC,Type-II,5 K,,Cubic,,,,,,,,FALSE,10.1016/j.jallcom.2017.02.084
β-Mo2N,Mo2N,Bulk,,,SC,Type-II,5 K,,Tetragonal,,,,,,,,FALSE,10.1016/j.jallcom.2017.02.084
Molybdenum nitride,Mo2N,,,,SC,,5.2 K,,,,,,,,,,FALSE,10.1016/j.jallcom.2021.160631
γ-Mo2N,Mo2N,Thin Film,,,SC,Type-II,5 K,,Cubic,,,,,,,,FALSE,10.1016/j.tsf.2018.06.010
β-Mo2N,Mo2N,Thin Film,,,SC,Type-II,5 K,,Tetragonal,,,,,,,,FALSE,10.1016/j.tsf.2018.06.010
γ-Mo2N,Mo2N,Bulk,,,SC,Type-II,5.2 K,,Cubic,Face-centered cubic,Fm-3m,4.1613 Å,4.1613 Å,4.1613 Å,,,TRUE,10.1016/j.jssc.2006.03.011
γ-Mo2N,Mo2N,Thin Film,,,SC,Type-II,6.4 K,,Nanocrystalline,,,,,,,10.5 T,TRUE,10.1016/j.mseb.2021.115499
γ-Mo2N,Mo2N,Thin Film,,,SC,Type-II,6.8-7.7 K,,,,,,,,,10.2-11.1 T,TRUE,10.1016/j.tsf.2022.139475
γ-Mo2N,Mo2N,Nanoparticle,,,SC,Type-II,6.5 K,,Cubic,,Pm3m,4.1497 Å,,,,,TRUE,10.1016/j.jssc.2006.10.020
γ-Mo2N,Mo2N,Thin Film,,,SC,Type-II,6.6 K,,Cubic,,,0.4213 nm,,,500 Oe,12 T,TRUE,10.1016/j.matchemphys.2017.10.015
γ-Mo2N,Mo2N,Thin Film,,,SC,Type-II,3 K,,Cubic,,,0.4213 nm,,,500 Oe,9 T,TRUE,10.1016/j.matchemphys.2017.10.015
β-Mo2N,Mo2N,Bulk,,,SC,Type-II,5 K,,Tetragonal,,,,,,,,FALSE,10.1016/j.matchemphys.2017.10.015
Mo2N,Mo2N,Thin Film,,,SC,Type-II,3.8 K,,Cubic,,,,,,,,TRUE,10.1016/j.matlet.2020.129292
2H-Mo2N,Mo2N,Bulk,,,SC,High-Tc,22.7 K,0% strain,Hexagonal,2D,,2.818 Å,,,,,FALSE,10.1016/j.physb.2024.416551
γ-Mo2N,Mo2N,Thin Film,,,SC,Type-II,5 K,,Cubic,NaCl-type,,,,,,,TRUE,10.1016/j.physb.2006.03.064
β-Mo2N,Mo2N,Thin Film,,,SC,Type-II,5.2 K,,Tetragonal,,,,,,,,TRUE,10.1016/j.physb.2006.03.064
Mo2N,Mo2N,Thin Film,,,SC,Type-II,8 K,,Cubic,,,,,,,12.4 T,TRUE,10.1016/j.matlet.2017.12.045
Mo2N/Al,Mo2N/Al,Thin Film,,,SC,Type-II,7.8,,,,,,,,,,TRUE,10.1016/j.mseb.2023.116943
Mo2N/Pt,Mo2N/Pt,Thin Film,,,SC,Type-II,7.8,,,,,,,,,,TRUE,10.1016/j.mseb.2023.116943
Mo2N/Pt,Mo2N/Pt,Thin Film,,,SC,Type-II,7.4,,,,,,,,,,TRUE,10.1016/j.mseb.2023.116943
Mo2N/W,Mo2N/W,Thin Film,,,SC,Type-II,7.4,,,,,,,,,,TRUE,10.1016/j.mseb.2023.116943
Mo2N/W,Mo2N/W,Thin Film,,,SC,Type-II,7.2,,,,,,,,,,TRUE,10.1016/j.mseb.2023.116943
Mo2N1.1,Mo2N1.1,Thin Film,,,SC,Type-II,7.2 K,,Cubic,,,0.4202 nm,,,,11.8 T,TRUE,10.1016/j.matlet.2017.12.045
Mo2N1.2,Mo2N1.2,Thin Film,,,SC,Type-II,6.6 K,,Cubic,,,0.4230 nm,,,,11.8 T,TRUE,10.1016/j.matlet.2017.12.045
Mo2N1.3,Mo2N1.3,Thin Film,,,SC,Type-II,5.8 K,,Cubic,,,0.4280 nm,,,,11.8 T,TRUE,10.1016/j.matlet.2017.12.045
2H-Mo2NH2,Mo2NH2,Bulk,,,SC,High-Tc,20.0 K,,Hexagonal,2D,,,,,,,FALSE,10.1016/j.physb.2024.416551
Mo2Ni0.97B2,Mo2Ni0.97B2,Bulk,,,SC,Type-II,5 K,,Quasi-one-dimensional,,Immm,,,,,,TRUE,10.1016/j.ssc.2024.115434
Mo2NiB2,Mo2NiB2,Bulk,,,SC,Type-II,4 K,,Quasi-one-dimensional,,Immm,7.08923 Å,4.56190 Å,3.18207 Å,200 Oe,2 T,TRUE,10.1016/j.ssc.2024.115434
2H-Mo2NO2,Mo2NO2,Bulk,,,SC,High-Tc,0.9 K,,Hexagonal,2D,,,,,,,FALSE,10.1016/j.physb.2024.416551
Molybdenum(V) oxide,Mo2O5,Nanoparticle,,,NSC,,,,,,,,,,,,TRUE,10.1103/PhysRevB.71.024527
Mo2Re3B,Mo2Re3B,Bulk,,,SC,Type-II,8.5 K,,Orthorhombic,,Pmmm,11.626 Å,8.465 Å,8.026 Å,19.2 mT,3.7 T,TRUE,10.1016/j.cryogenics.2008.07.001
Mo2Re3B,Mo2Re3B,,,,SC,,8.5 K,,,,,,,,,,FALSE,10.1016/j.jallcom.2020.154855
Mo2Re3B,Mo2Re3B,,,,SC,,8.5 K,,,,,,,,,,FALSE,10.1016/j.jallcom.2021.159230
Mo2Re4S8,Mo2Re4S8,Bulk,,,NSC,,,,Rhombohedral,Chevrel phase,,,,,,,,10.1103/PhysRevLett.44.178
Molybdenum rhenium sulfide,Mo2Re4S8,Bulk,,,NSC,,,,,Chevrel phase,,,,,,,,10.1103/PhysRevB.27.212
Mo2S3,Mo2S3,Bulk,,,NSC,,,,,,,,,,,,True,10.1103/PhysRevB.30.1188
Amorphous Mo3Si,Mo3.5Si,Thin Film,0.46 μm,sapphire,SC,Type-II,7.69 K,,amorphous,amorphous,,,,,,14.3 T (at T_c),True,10.1103/PhysRevB.28.5126
Mo/Nb(001) Heterostructure (3 Mo layers),Mo3/Nb,Thin Film,3 atomic layers Mo / 288 Å Nb,,SC,,approx. 5.5 K,,,,,,,,,,FALSE,10.1103/PhysRevB.94.104511
Mo30Re70,Mo30Re70,Bulk,,,SC,Type-II,,,,amorphous,,,,,,enhanced above GLAG curve,,10.1103/PhysRevB.25.1977
Mo30Re70,Mo30Re70,Thin Film,0.2-1 μm,,SC,,7.620 K,,amorphous,amorphous,,,,,,300 kG,True,10.1103/PhysRevB.13.4827
Mo30Ru45Rh12.5Pd12.5,Mo30Ru45Rh12.5Pd12.5,Bulk,,,SC,Type-II,3-5 K,,Hexagonal,,P63/mmc,2.745 Å,2.745 Å,4.387 Å,,,TRUE,10.1016/S0925-8388(99)00664-7
Mo-65 at.% Re σ phase,Mo35Re65,Bulk,,,SC,Type-II,5.60 K,,Tetragonal,σ phase,,9.588 Å,9.588 Å,4.983 Å,,,True,10.1103/PhysRevB.3.742
Mo35W10Re20Ru30Pd5,Mo35W10Re20Ru30Pd5,Bulk,,,SC,Type-II,8.32 K,,hcp,Hexagonal,P 63/mmc,2.780 Å,,4.472 Å,,,TRUE,10.1016/j.scriptamat.2024.115986
Mo35W10Re35Ru15Pd5,Mo35W10Re35Ru15Pd5,Bulk,,,SC,Type-II,6.61 K,,σ-type,Tetragonal,P 42/mnm,9.574 Å,,4.968 Å,,,TRUE,10.1016/j.scriptamat.2024.115986
Mo35W15Re35Ru10Pd5,Mo35W15Re35Ru10Pd5,Bulk,,,SC,Type-II,6.17 K,,σ-type,Tetragonal,P 42/mnm,9.599 Å,,4.981 Å,,,TRUE,10.1016/j.scriptamat.2024.115986
Mo35W35Re15Ru10Pd5,Mo35W35Re15Ru10Pd5,Bulk,,,SC,Type-II,3.98 K,,bcc,Cubic,Im -3 m,3.136 Å,,,,,TRUE,10.1016/j.scriptamat.2024.115986
Mo38Re62,Mo38Re62,Thin Film,,,SC,Type-II,9.47 K,,A15,,,,,,,,TRUE,10.1016/j.physc.2006.03.047
Mo3Al,Mo3Al,Bulk,,,SC,Type-II,,,,A15,,,,,,,,10.1103/PhysRevB.21.1326
Mo3Al1.52C0.85,Mo3Al1.52C0.85,Bulk,,,SC,Type-II,5 K,,Cubic,Cubic,P4132,,,,,,TRUE,10.1016/j.isci.2020.101196
Mo3Al2C,Mo3Al2C,Bulk,,,SC,,10.0 K,,,,,,,,,,,10.1103/PhysRevB.39.4217
Molybdenum aluminum carbide,Mo3Al2C,Bulk,,,SC,Type-II,9.8-10.2 K,,,β-Mn,,,,,91 G,156 kG,True,10.1103/PhysRev.138.A1170
Mo3Al2C,Mo3Al2C,,,,SC,,,,,,,,,,,,FALSE,10.1103/PhysRevB.97.020502
Mo3Al2C,Mo3Al2C,Bulk,,,SC,Noncentrosymmetric,,,,,,,,,,,FALSE,10.1103/PhysRevLett.124.207001
Mo3Al2C,Mo3Al2C,,,,SC,,,,,,,,,,,,FALSE,10.1103/PhysRevB.94.024518
Mo3Al2C,Mo3Al2C,Bulk,,,SC,Type-II,,,,noncentrosymmetric,,,,,,,FALSE,10.1103/PhysRevB.84.054521
Molybdenum Aluminum Carbide,Mo3Al2C,,,,SC,,,,,,,,,,,,FALSE,10.1103/PhysRevB.107.134518
Mo3Al2C,Mo3Al2C,Bulk,,,SC,Type-II,9-9.2 K,Ambient,Cubic,beta-Mn type,P4132,6.866,6.866,6.866,47 Oe,15-18.2 T,FALSE,10.1103/PhysRevB.100.094522
Mo3Al2C,Mo3Al2C,Bulk,,,SC,Noncentrosymmetric,,,,,,,,,,,FALSE,10.1103/PhysRevLett.112.107002
Mo3Al2C,Mo3Al2C,Bulk,,,SC,"noncentrosymmetric, Type-II",,,,,,,,,,,TRUE,10.1103/PhysRevB.86.174514
Mo3Al2C,Mo3Al2C,,,,SC,Unconventional/Noncentrosymmetric,,,,Noncentrosymmetric,,,,,,,,10.1103/PhysRevB.98.184516
Molybdenum Aluminum Carbide,Mo3Al2C,,,,SC,,9.2 K,,,,,,,,47 Oe,18.2 T,FALSE,10.1103/PhysRevB.83.144525
Mo3Al2C,Mo3Al2C,,,,SC,,,,Cubic,β-Mn-type,P4_132,,,,,,FALSE,10.1103/PhysRevB.98.180504
Mo3Al2C,Mo3Al2C,Bulk,,,SC,,,,Cubic,beta-Mn-type,P4_132,,,,,,FALSE,10.1103/PhysRevB.103.174511
Molybdenum Aluminum Carbide,Mo3Al2C,Bulk,,,SC,Noncentrosymmetric,,,,,,,,,,,FALSE,10.1103/PhysRevB.99.094517
Molybdenum Aluminum Carbide,Mo3Al2C,Bulk,,,SC,Noncentrosymmetric,,,,,,,,,,,FALSE,10.1103/PhysRevB.96.180501
Molybdenum Aluminum Carbide,Mo3Al2C,,,,SC,,,,,,,,,,,,FALSE,10.1103/PhysRevB.95.224506
Molybdenum Aluminum Carbide,Mo3Al2C,Bulk,,,SC,Noncentrosymmetric,,,,,,,,,,,FALSE,10.1103/PhysRevB.99.014516
Mo3Al2C,Mo3Al2C,Bulk,,,SC,Type-II,9.2 K,,,,,,,,47 Oe,182000 Oe,FALSE,10.1016/j.jssc.2012.07.037
Mo3Al2C,Mo3Al2C,Bulk,,,SC,Type-II,9 K,,Noncentrosymmetric,Cubic,P4132,,,,,,TRUE,10.1016/j.isci.2020.101196
η-Mo3C2,Mo3C2,Bulk,,,SC,Type-II,7.4 K,,Hexagonal,,,,,,140 Oe,57000 Oe,FALSE,10.1016/j.jssc.2012.07.037
η-Mo3C2,Mo3C2,Bulk,,,SC,Type-II,8.5 K,6 GPa,Layered,Triangular-lattice,P 63/mmc,3.0131 Å,,14.637 Å,0.014 T,5.7 T,TRUE,10.1016/j.physc.2008.05.017
η-Mo3C2,Mo3C2,Bulk,,,SC,Type-II,7.4 K,6 GPa,Hexagonal,,,,,,,,TRUE,10.1016/j.ssc.2013.09.024
Mo3Ga,Mo3Ga,Bulk,,,SC,,1.4 K,,,A-15,,,,,,,True,10.1103/PhysRevLett.26.305
Mo3Ge,Mo3Ge,,,,SC,A15,1.5 K,,Cubic,A15,,,,,,,,10.1103/PhysRevB.25.179
Mo3Ge,Mo3Ge,Bulk,,,SC,High-Tc,5 K,,,A-15,,,,,,,,10.1103/PhysRevLett.43.1263
Molybdenum trigermanide,Mo3Ge,Bulk,,,SC,,,,,beta-W,,,,,,,,10.1103/PhysRev.97.74
Mo3Ge,Mo3Ge,Bulk,,,SC,A15,,atmospheric pressure,Cubic,A15,,,,,,,,10.1103/PhysRevB.22.137
Molybdenum Germanide,Mo3Ge,Bulk,,,SC,Type-II,1.42 K,,,A-15,,,,,,,,10.1103/PhysRevB.36.47
Mo3Ge,Mo3Ge,Bulk,,,SC,Type-II,1.45 K,,,A-15,,,,,,,,10.1103/PhysRevLett.56.647
Mo3Ge,Mo3Ge,Thin Film,0.2-1.0 μm,sapphire,SC,Type-II,2.6 K,,,A15,,,,,,,True,10.1103/PhysRevB.22.128
Molybdenum Germanium,Mo3Ge,Bulk,,,SC,A15,5 K,,,A15,,,,,,,,10.1103/PhysRevB.26.3673
Mo3Ge,Mo3Ge,,,,SC,Type-II,1.5 K,,,A15,,,,,,,,10.1103/PhysRevB.34.6166
Mo3Ge,Mo3Ge,Bulk,,,SC,Type-II,1.43 K,,Cubic,β-tungsten type,,,,,,,True,10.1103/PhysRev.93.1004
Mo3Ge,Mo3Ge,Bulk,,,SC,Type-II,,,,A15,,,,,,,,10.1103/PhysRevB.31.6072
Mo3Ge,Mo3Ge,Bulk,,,SC,Type-II,1.45 K,,,A15,,,,,,,True,10.1103/PhysRevLett.41.1616
Mo3Ge,Mo3Ge,Bulk,,,SC,,,,,A-15,,,,,,,,10.1103/PhysRevB.35.1636
Mo₃Ge,Mo3Ge,,,,SC,A15/Low-Tc,,,,A15,,,,,,,,10.1103/PhysRevB.35.55
Molybdenum germanide (ordered),Mo3Ge,Bulk,,,SC,High-Tc,1.45 K,,,A15,,,,,,,True,10.1103/PhysRevB.28.544
Molybdenum germanide (disordered),Mo3Ge,Bulk,,,SC,High-Tc,4.25 K,,,A15,,,,,,,True,10.1103/PhysRevB.28.544
Molybdenum Germanide,Mo3Ge,,,,SC,,,,Cubic,A15,,,,,,,FALSE,10.1103/PhysRevB.84.054541
Molybdenum Germanide,Mo3Ge,Thin Film,50 nm,Si/SiO2,SC,Type-II,6.5 K,,,,,,,,,9 T,TRUE,10.1103/PhysRevB.92.024513
Molybdenum-Germanium Nanowire (crystallized),Mo3Ge,Nanowire,10-20 nm,Single-wall carbon nanotube on silicon wafer,SC,,,,,,,,,,,,TRUE,10.1103/PhysRevB.86.024507
Mo3Ge,Mo3Ge,Thin Film,,,SC,Type-II,5.3,,Amorphous,,,,,,,,TRUE,10.1016/j.physc.2014.04.030
Mo3Ge,Mo3Ge,Thin Film,,,SC,Type-II,4.1,,Amorphous,,,,,,,,TRUE,10.1016/j.physc.2014.04.030
Mo3Ge,Mo3Ge,Thin Film,,,SC,Type-II,3.7,,Amorphous,,,,,,,,TRUE,10.1016/j.physc.2014.04.030
Mo3Ge,Mo3Ge,Thin Film,,,SC,Type-II,6.5,,Amorphous,,,,,,,,TRUE,10.1016/j.physc.2014.04.030
Amorphous Mo3Ge,Mo3Ge,Thin Film,,,SC,Type-II,6.5 K,,Amorphous,,,,,,,6 T,TRUE,10.1016/S0921-4534(01)01271-0
Mo3H14,Mo3H14,Bulk,,,SC,High-Tc,60-68 K,300 GPa,I4/mmm,,I4/mmm,,,,,,FALSE,10.1016/j.physb.2024.415706
Mo3Ir,Mo3Ir,Bulk,,,SC,,8.35 K,,,,,,,,,,,10.1103/PhysRev.179.452
Mo₃Ir,Mo3Ir,Bulk,,,SC,Type-II,8.5 K,,,,,,,,,,,10.1103/PhysRevB.17.3534
Molybdenum triiridium,Mo3Ir,Bulk,,,SC,,8.8 K,,,beta-W,,,,,,,True,10.1103/PhysRev.97.74
Mo3Ir,Mo3Ir,Bulk,,,SC,Type-II,8.5 K,,,β-wolfram,,,,,,,True,10.1103/PhysRev.129.1115
Mo3Ir,Mo3Ir,Bulk,,,SC,,,,,A3B type,,,,,,,,10.1103/PhysRevLett.19.1039
Molybdenum iridium,Mo3Ir,Bulk,,,SC,Type-II,,,,,,,,,,,,10.1103/PhysRevLett.11.114
Molybdenum triosmium,Mo3Os,Bulk,,,SC,,7.2 K,,,beta-W,,,,,,,True,10.1103/PhysRev.97.74
Mo3Os,Mo3Os,Bulk,,,SC,A15,11.68 K,,Cubic,Cr3Si type,Pm3̄n,4.9689 Å,,,,,TRUE,Handbook of SC
Mo3P,Mo3P,Bulk,,,SC,Noncentrosymmetric,,,,,,,,,,,FALSE,10.1103/PhysRevLett.124.207001
Mo3P,Mo3P,Bulk,,,SC,Type-II,5.5 K,ambient,Tetragonal,α-V3S type,I4-2m (No. 121),9.79094,9.79094,4.826099,29.4 mT,0.94 T,TRUE,10.1103/PhysRevB.99.184513
Mo3P,Mo3P,Bulk,,,SC,,5.5-7.0 K,,,,,,,,,,TRUE,10.1103/PhysRevB.108.174513
Mo3P,Mo3P,Bulk,,,SC,,5.5 K,,,,,,,,,,TRUE,10.1103/PhysRevB.93.064507
Mo3P,Mo3P,Bulk,,,SC,Type-II,7 K,4 GPa,Tetragonal,,,,,,,,TRUE,10.1016/S0921-4534(01)00239-8
Mo3P,Mo3P,Bulk,,,SC,Type-II,7 K,4 GPa,α-V3S-type,,,,,,,,TRUE,10.1016/S0921-4526(99)00894-7
Mo3P,Mo3P,Bulk,,,SC,Type-II,3.1 K,0 GPa,Tetragonal,α-V3S-type,I4̅2m (No. 121),9.81 Å,9.81 Å,4.82 Å,,,FALSE,10.1016/j.nxmate.2024.100284
Molybdenum-Rhenium,Mo3Re,Bulk,,,SC,Type-II,,,,,,,,,,~15 kgauss,,10.1103/PhysRevLett.6.597
Molybdenum-3 Rhenium,Mo3Re,Bulk,,,SC,,,,,,,,,,,,,10.1103/PhysRevLett.6.89
Molybdenum rhenium,Mo3Re,Bulk,,,SC,Type-II,,,,,,,,,,,,10.1103/PhysRevLett.9.93
Mo3Rh2N,Mo3Rh2N,Bulk,,,SC,Type-II,4.6 K,,Cubic,β-Mn-type,P4_132,,,,18 mT,7.32 T,TRUE,10.1103/PhysRevB.98.180504
Mo3S7(dmit)3,Mo3S7(dmit)3,Bulk,,,SC,Unconventional/High-Tc/NA,~44 K,Negative pressure (qualitative),,Decorated honeycomb lattice,,,,,,,,10.1103/PhysRevB.103.094517
Mo3Sb5.4Te1.6,Mo3Sb5.4Te1.6,Bulk,,,NSC,,,,Cubic,,Im3m,9.5648,9.5648,9.5648,,,TRUE,10.1103/PhysRevB.84.224306
Molybdenum Antimonide,Mo3Sb7,Bulk,,,SC,two-gap,2.25 K,,Cubic,,,9.551 Å,9.551 Å,9.551 Å,,,TRUE,10.1103/PhysRevB.82.016502
Molybdenum Antimonide (single crystal),Mo3Sb7,Bulk,,,SC,Type-II,2.08 K,,Cubic,,,9.582 Å,9.582 Å,9.582 Å,,,FALSE,10.1103/PhysRevB.82.016502
Molybdenum Antimonide,Mo3Sb7,Bulk,,,SC,,2.08 K,,Cubic,,,9.551 Å,9.551 Å,9.551 Å,,,TRUE,10.1103/PhysRevLett.100.137004
Molybdenum Antimonide,Mo3Sb7,Bulk,,,SC,Type-II,2.25 K,,Cubic,Ir3Ge7-type,Im3m,,,,,17 kOe,TRUE,10.1103/PhysRevLett.99.037006
Molybdenum Antimonide,Mo3Sb7,"Coating on microfiber, Thin film, Coated wire",,"Carbon fiber, Sapphire, NA",SC,Type-II,"7.5 K (microfiber, film), 2.1 K (wire, bulk powder)",,,,,,,,,"9.6 T (microfiber), 1.7 T (bulk polycrystalline)",TRUE,10.1103/PhysRevB.77.212503
Mo3Sb7,Mo3Sb7,Bulk,,,SC,Type-II,2.1 K,,,,,,,,1.8 mT,1.9 T,TRUE,10.1103/PhysRevB.78.014502
Mo3Sb7,Mo3Sb7,Bulk,,,SC,,2.30 K,,,Zintl,,,,,,,TRUE,10.1103/PhysRevMaterials.1.023402
Mo3Sb7,Mo3Sb7,Bulk,,,SC,Type-II,2.3 K,,Cubic,,Im3m,9.5688,9.5688,9.5688,,,TRUE,10.1103/PhysRevB.84.224306
Mo3Sb7,Mo3Sb7,Bulk,,,SC,Type-II,2.1 K,,Cubic,Tetragonal,Im3m,,,,,,TRUE,10.1016/j.physb.2008.11.183
Mo3Sb7,Mo3Sb7,Bulk,,,SC,Type-II,2.3 K,,Ir3Ge7-type,Cubic,,,,,,1.85 T,TRUE,10.1016/j.ssc.2014.07.005
Mo3Sb7,Mo3Sb7,Bulk,,,SC,Type-II,2.1 K,,Cubic,,,,,,,,FALSE,10.1016/j.physb.2024.415733
Mo3Sb7,Mo3Sb7,Bulk,,,SC,Type-II,2.2 K,,Cubic,,Im-3m,0.9551 nm,,,0.029 T,2.24 T,TRUE,10.1016/j.actamat.2008.07.048
Mo3Sb7,Mo3Sb7,Bulk,,,SC,Type-II,2.3 K,,Cubic,,,,,,,,TRUE,10.1016/j.physb.2008.11.184
Mo3Sb7,Mo3Sb7,Bulk,,,SC,Type-II,2.2 K,,Tetragonal,,I4/mmm,9.551 Å,9.551 Å,9.523 Å,,,FALSE,10.1016/j.intermet.2014.05.002
Mo3Sb7,Mo3Sb7,Bulk,,,SC,Type-II,2.2 K,,Cubic,,Im-3m,9.543 Å,9.543 Å,9.543 Å,,,FALSE,10.1016/j.intermet.2014.05.002
Mo3Sb7,Mo3Sb7,Bulk,,,SC,Type-II,2.3 K,,Cubic,Tetragonal below 53 K,I4/mmm,9.5611 Å,9.5611 Å,9.5388 Å,,1.7 T,TRUE,10.1016/j.materresbull.2008.10.009
Mo3Sb7,Mo3Sb7,Bulk,,,SC,Type-II,2.08 K,,Ir3Ge7-type,Cubic,Im-3m,9.582,9.582,9.582,1 mT,0.6 T,TRUE,10.1016/S0038-1098(02)00301-0
a-Mo3Si,Mo3Si,Thin Film,,,SC,Type-II,,,,amorphous,,,,,,,,10.1103/PhysRevLett.78.3378
Mo3Si,Mo3Si,,,,SC,,,,,,,,,,,,,10.1103/PhysRevB.58.15135
a-Mo3Si,Mo3Si,Thin Film,,,SC,,,,amorphous,amorphous,,,,,,,,10.1103/PhysRevB.62.12468
Molybdenum trisilicide,Mo3Si,Bulk,,,SC,,,,,beta-W,,,,,,,,10.1103/PhysRev.97.74
Molybdenum Silicide,Mo3Si,Bulk,,,NSC,,,,Cubic,A15,,,,,,,,10.1103/PhysRevB.31.7772
Mo3Si,Mo3Si,Bulk,,,SC,Type-II,,,,,,,,,,,,10.1103/PhysRevB.66.054513
Amorphous Molybdenum Silicide,Mo3Si,Thin Film,250-500 Å,,SC,Type-II,7.5 K,,Amorphous,,,,,,,Hc2 (referenced but specific value not given),True,10.1103/PhysRevB.49.12927
Molybdenum silicide,Mo3Si,,,,SC,,,,,,,,,,,,,10.1103/PhysRevB.59.14762
amorphous Mo3Si,Mo3Si,Thin Film,250 Å,,SC,Type-II,7.5 K,,amorphous,amorphous,,,,,,7.5 T,True,10.1103/PhysRevB.52.R7046
Mo3Si,Mo3Si,Bulk,,,SC,Type-II,1.6 K,,,A-15,,,,,,,,10.1103/PhysRevLett.56.647
Amorphous Molybdenum Silicon,Mo3Si,Thin Film,,,SC,Type-II,,,Amorphous,Amorphous,,,,,,,,10.1103/PhysRevB.63.094511
Mo3Si,Mo3Si,Thin Film,100 nm,MgO,SC,Type-II,7.67 K,,,amorphous,,,,,,,True,10.1103/PhysRevB.56.14157
Mo3Si,Mo3Si,Thin Film,,,SC,,,,,,,,,,,,,10.1103/PhysRevB.63.214519
Molybdenum silicide,Mo3Si,Thin Film,100 nm,,SC,Type-II,,,,,,,,,,,True,10.1103/PhysRevB.64.092502
Molybdenum Silicon,Mo3Si,Thin Film,0.46 × 10⁻⁴ cm,,SC,Type-II,7.69 K,,Amorphous,Amorphous,,,,,,35.7 × 10³ G,True,10.1103/PhysRevB.35.3625
amorphous molybdenum silicide,Mo3Si,Thin Film,1700 Å,sapphire,SC,Type-II,7.9 K,,amorphous,amorphous,,,,,,13.7 T,True,10.1103/PhysRevB.57.1206
Alpha molybdenum silicide,Mo3Si,,,,SC,,,,,,,,,,,,,10.1103/PhysRevB.66.172506
Mo3Si,Mo3Si,Bulk,,,SC,Type-II,1.30 K,,Cubic,β-tungsten type,,,,,,,True,10.1103/PhysRev.93.1004
Amorphous molybdenum silicon,Mo3Si,Thin Film,,,SC,Type-II,7-8 K,,,amorphous,,,,,,,,10.1103/PhysRevB.56.14138
Amorphous Mo3Si,Mo3Si,Thin Film,10-50 nm,,SC,Type-II,7.5 K,,Amorphous,,,,,,,8-10 T,True,10.1103/PhysRevB.56.R2944
Mo3Si,Mo3Si,Bulk,,,SC,Type-II,1.2 K,,Cubic,A15,,,,,,,True,10.1103/PhysRevB.34.2751
Amorphous molybdenum silicide,Mo3Si,Thin Film,50-100 nm,MgO,SC,Type-II,7.1-7.7 K,,Amorphous,,,,,,,,True,10.1103/PhysRevB.55.15191
Molybdenum Silicide,Mo3Si,Thin Film,5 Å - 18 μm,sapphire or Si,SC,Type-II,,,,amorphous,,,,,,,True,10.1103/PhysRevB.34.494
Mo3Si,Mo3Si,Thin Film,,,SC,,,,,,,,,,,,,10.1103/PhysRevB.51.15281
Mo₃Si,Mo3Si,,,,SC,A15/Low-Tc,,,,A15,,,,,,,,10.1103/PhysRevB.35.55
Molybdenum Silicide,Mo3Si,,,,SC,Type-II,,,,,,,,,,,,10.1103/PhysRevB.59.1481
Amorphous Mo₃Si,Mo3Si,Thin Film,1700 Å,sapphire,SC,Type-II,8.0 K,,amorphous,amorphous,,,,,,"varies with temperature, ~7.2 T at 4.2 K",True,10.1103/PhysRevLett.75.4118
Molybdenum Silicide,Mo3Si,Thin Film,50 nm,Sapphire,SC,,7.81 K,,,amorphous,,,,,,,TRUE,10.1103/PhysRevLett.90.257001
Molybdenum Silicide,Mo3Si,,,,SC,,,,Cubic,A15,,,,,,,FALSE,10.1103/PhysRevB.84.054541
Molybdenum silicide,Mo3Si,,,,SC,low-Tc,,,,,,,,,,,FALSE,10.1103/PhysRevB.76.054502
Mo-60 at.% Re σ phase,Mo40Re60,Bulk,,,SC,Type-II,6.49 K,,Tetragonal,σ phase,,9.595 Å,9.595 Å,4.984 Å,,,True,10.1103/PhysRevB.3.742
Mo40Ru40Rh10Pd10,Mo40Ru40Rh10Pd10,Bulk,,,SC,Type-II,3 K,,Hexagonal close-packed,Hexagonal,P6_3/mmc,2.753,,4.414,,,TRUE,10.1016/S0925-8388(98)00516-7
Mo40Ru40Rh10Pd10,Mo40Ru40Rh10Pd10,Bulk,,,SC,Type-II,3-5 K,,Hexagonal,,P63/mmc,2.755 Å,2.755 Å,4.409 Å,,,TRUE,10.1016/S0925-8388(99)00664-7
Mo40Tc60,Mo40Tc60,Bulk,,,SC,,16 K,,,A15,,,,,,,,10.1103/PhysRevB.12.4816
Mo42Re58,Mo42Re58,Bulk,,,SC,,8.4 K,,,σ phase,,,,,,,,10.1103/PhysRevB.18.206
Mo42Re58,Mo42Re58,Bulk,,,SC,,15.0 K,,Cubic,cubic,,,,,,,,10.1103/PhysRevB.12.4816
Molybdenum Germanium thin film,Mo43Ge57,Thin Film,30 Å,SiN substrate with amorphous Ge insulating layers,SC,Type-II,500 mK,,Amorphous,Amorphous,,,,,,~14 kOe,True,10.1103/PhysRevLett.76.1529
Molybdenum Germanium,Mo43Ge57,Thin Film,30 Å,SiN,SC,Type-II,0.5 K,,,amorphous,,,,,,1.4 T,True,10.1103/PhysRevB.64.060504
Molybdenum Germanium,Mo43Ge57,Thin Film,40 Å,SiN,SC,Type-II,1 K,,,amorphous,,,,,,1.9 T,True,10.1103/PhysRevB.64.060504
Molybdenum Germanium,Mo43Ge57,Thin Film,60 Å,SiN,SC,Type-II,1.1 K,,,amorphous,,,,,,2.7 T,True,10.1103/PhysRevB.64.060504
Molybdenum Germanium,Mo43Ge57,Thin Film,30 Å,SiN,SC,Type-II,0.5 K,,,amorphous,,,,,,1.4 T,True,10.1103/PhysRevB.65.220505
Molybdenum Germanium,Mo43Ge57,Thin Film,40 Å,SiN,SC,Type-II,1 K,,,amorphous,,,,,,1.9 T,True,10.1103/PhysRevB.65.220505
a-MoGe,Mo43Ge57,Thin Film,30 Å,Si with Ge buffer layer,SC,Type-II,0.50 K,,Amorphous,,,,,,,14 ± 0.1 kG,True,10.1103/PhysRevLett.74.3037
a-MoGe,Mo43Ge57,Thin Film,40 Å,Si with Ge buffer layer,SC,Type-II,1.01 K,,Amorphous,,,,,,,19 ± 0.1 kG,True,10.1103/PhysRevLett.74.3037
a-MoGe,Mo43Ge57,Thin Film,60 Å,Si with Ge buffer layer,SC,Type-II,1.02 K,,Amorphous,,,,,,,27 ± 0.1 kG,True,10.1103/PhysRevLett.74.3037
Mo-55 at.% Re σ phase,Mo45Re55,Bulk,,,SC,Type-II,6.47 K,,Tetragonal,σ phase,,9.602 Å,9.602 Å,4.984 Å,,,True,10.1103/PhysRevB.3.742
Mo48Ru32P20,Mo48Ru32P20,Bulk,,,SC,Type-II,6.17 K,,amorphous,amorphous,,,,,,26 kG/K (dHc2/dT at Tc),,10.1103/PhysRevB.17.2884
(Mo0.6Ru0.4)82B18,Mo49.2Ru32.8B18,Bulk,,,SC,Type-II,,,,amorphous,,,,,,,,10.1103/PhysRevLett.53.1276
Bilayer 1T-Mo2C,Mo4C2,Thin Film,Bilayer,,NSC,,0.0 K,,Hexagonal,"1T, AA stacking",,3.05,3.05,,,,FALSE,10.1103/PhysRevB.109.064515
Mo4Ga20S,Mo4Ga20S,Bulk,,,SC,Type-II,5.1 K,,,,,,,,,,FALSE,10.1016/j.jallcom.2022.166970
Mo4Ga20Sb,Mo4Ga20Sb,Bulk,,,SC,Type-II,6.6 K,,I 4/m,,I 4/m,12.94525 Å,,5.30905 Å,,0.7 T,TRUE,10.1016/j.jallcom.2022.166970
Mo4Ga20Sb,Mo4Ga20Sb,Bulk,,,SC,Type-II,6.6 K,,,,,,,,,,FALSE,10.1016/j.intermet.2023.108063
Mo4Ga20Se,Mo4Ga20Se,Bulk,,,SC,Type-II,3.3 K,,,,,,,,,,FALSE,10.1016/j.jallcom.2022.166970
Mo4Ga20Te,Mo4Ga20Te,Bulk,,,SC,Type-II,4.6 K,,,,,,,,,,FALSE,10.1016/j.jallcom.2022.166970
Mo4Ga21Sn,Mo4Ga21Sn,,,,SC,Type-II,5.85 K,,,,,,,,,1.9 T,FALSE,10.1016/j.jallcom.2020.156400
Mo₄O₁₁,Mo4O11,Bulk,,,SC,,0.3 K,,,,,,,,,,,10.1103/PhysRevLett.86.5100
Mo4P3,Mo4P3,Bulk,,,SC,Type-II,3 K,4 GPa,Orthorhombic,,,,,,,,TRUE,10.1016/S0921-4534(01)00239-8
Mo4P3,Mo4P3,Bulk,,,SC,Type-II,3 K,4 GPa,Orthorhombic,,Pnma,,,,,,TRUE,10.1016/S0921-4526(99)00894-7
Mo4Re2Te8,Mo4Re2Te8,Bulk,,,SC,Type-II,,,,,,,,,,,,10.1103/PhysRevB.48.16589
Mo0.2Ru0.8P20,Mo4Ru16P20,Bulk,,,SC,Type-II,3.43 ± 0.05 K,,,amorphous,,,,,,27.6 ± 0.5 kG/K,True,10.1103/PhysRevB.18.206
MoGe Nanowire D,Mo50Ge50,Nanowire,10 nm,,SC,,0.6 K,,Amorphous,,,,,,,,TRUE,10.1103/PhysRevB.101.235164
Mo50Ru20Rh15Pd15,Mo50Ru20Rh15Pd15,Bulk,,,SC,Type-II,5 K,,Hexagonal close-packed,Hexagonal,P6_3/mmc,2.765,,4.431,,,TRUE,10.1016/S0925-8388(98)00516-7
Mo50Ru20Rh15Pd15,Mo50Ru20Rh15Pd15,Bulk,,,SC,Type-II,3-5 K,,Hexagonal,,P63/mmc,2.765 Å,2.765 Å,4.431 Å,,,TRUE,10.1016/S0925-8388(99)00664-7
Mo-Re alloy (52-48%),Mo52Re48,Bulk,,,SC,Type-II,11.3 K,,,body-centered cubic (β phase) + tetragonal (σ phase),,,,,660 G at 4.2 K,21.25-27.85 kG,True,10.1103/PhysRev.142.251
Molybdenum-Rhenium alloy,Mo52Re48,Bulk,,,SC,Type-II,11.1 K,,,body-centered-cubic β phase and complex tetragonal σ phase,,,,,Various values from 12 G to 836 G depending on temperature,Various values from 0.25 kG to 20.1 kG depending on temperature,True,10.1103/PhysRev.153.487
Mo52Re48,Mo52Re48,Bulk,,,SC,Type-II,12.68,,"Body Centered Cubic, Tetragonal, Complex BCC",,,,,,0.0548,,TRUE,10.1016/j.physc.2015.08.001
Mo52Re48,Mo52Re48,Bulk,,,SC,Type-II,11.85,,"Body Centered Cubic, Tetragonal, Complex BCC",,,,,,0.0438,,TRUE,10.1016/j.physc.2015.08.001
Mo55Ge45,Mo55Ge45,Thin Film,1 μm,sapphire,SC,,3.7-3.95 K,,amorphous,amorphous,,,,,,,True,10.1103/PhysRevB.32.1476
Mo5GeB2,Mo5GeB2,Bulk,,,SC,Type-II,5.4 K,,Tetragonal,Cr5B3-type,I4/mcm (No. 140),6.099,6.099,11.162,,,FALSE,10.1103/PhysRevB.109.144524
Mo5GeB2,Mo5GeB2,Bulk,,,SC,Type-II,5.8 K,,,,,,,,,0.52 T,FALSE,10.1016/j.jallcom.2022.166970
Mo5GeB2,Mo5GeB2,Bulk,,,SC,Type-II,5.8 K,,Cr5B3-type,Tetragonal,I4/mcm (No. 140),6.0721 Å,,11.1173 Å,77.1 mT,0.52 T,TRUE,10.1016/j.jallcom.2021.159230
Mo5P1.07B1.93,Mo5P1.07B1.93,Bulk,,,SC,Type-II,8.8 K,,Tetragonal,Cr5B3-type,I4/mcm,5.97303,5.97303,11.076,,17 kOe,TRUE,10.1103/PhysRevB.93.064507
Mo5P1.07B1.93,Mo5P1.07B1.93,Bulk,,,SC,Type-II,8.7 K,,Tetragonal,Cr5B3-type,I4/mcm,5.9726,5.9726,11.074,,17 kOe,TRUE,10.1103/PhysRevB.93.064507
Mo5P1.12B1.88,Mo5P1.12B1.88,Bulk,,,SC,Type-II,9.2 K,,Tetragonal,Cr5B3-type,I4/mcm,5.97633,5.97633,11.0813,,17 kOe,TRUE,10.1103/PhysRevB.93.064507
Mo5P1.1B1.9,Mo5P1.1B1.9,,,,SC,Type-II,9.2 K,,,,,,,,,,FALSE,10.1016/j.jallcom.2021.159230
Mo5PB2,Mo5PB2,Bulk,,,SC,,9.2 K,,Tetragonal,Cr5B3-type,I4/mcm (No. 140),5.988,5.988,11.128,,,FALSE,10.1103/PhysRevB.109.144524
Mo5PB2,Mo5PB2,Bulk,,,SC,,9.2 K,,Tetragonal,Cr5B3-type,I4/mcm,,,,,,FALSE,10.1103/PhysRevB.106.014507
Mo5PB2,Mo5PB2,,,,SC,Type-II,8.8 K,,,,,,,,,,FALSE,10.1016/j.jallcom.2021.159230
Mo5PB2,Mo5PB2,Bulk,,,SC,Type-II,9.2 K,0 GPa,Tetragonal,Cr5B3-type,I4/mcm (No. 140),5.97 Å,5.97 Å,11.07 Å,,1.7 Tesla,FALSE,10.1016/j.rinp.2021.104612
Mo5Si1.5P1.5,Mo5Si1.5P1.5,,,,SC,,10.8 K,,,,,,,,,,FALSE,10.1016/j.jssc.2024.125041
Mo5SiB2,Mo5SiB2,Bulk,,,SC,,5.8 K,,Tetragonal,Cr5B3-type,I4/mcm (No. 140),6.042,6.042,11.116,,,FALSE,10.1103/PhysRevB.109.144524
Mo5SiB2,Mo5SiB2,Bulk,,,SC,Type-II,5.8 K,,Tetragonal,Cr5B3-type,I4/mcm,,,,,6 kOe,FALSE,10.1103/PhysRevB.93.064507
Mo5SiB2,Mo5SiB2,,,,SC,Type-II,5.8 K,,,,,,,,,,FALSE,10.1016/j.jallcom.2021.159230
Mo5SiB2,Mo5SiB2,Bulk,,,SC,Type-II,5.8 K,,Body-centered tetragonal,,I4/mcm,6.001 Å,,11.022 Å,232 Oe,5.5 kOe,TRUE,10.1016/j.ssc.2011.07.005
Mo6.6S8Zn0.1,Mo6.6S8Zn0.1,Bulk,,,SC,,3.6 K,,,,,,,,,,TRUE,Handbook of SC
Mo-Re alloy (60-40%),Mo60Re40,Bulk,,,SC,Type-II,10.6 K,,,body-centered cubic (β phase only),,,,,,14.25-25.50 kG,True,10.1103/PhysRev.142.251
Mo60Re40,Mo60Re40,Bulk,,,SC,Type-II,12.78,,Body Centered Cubic,,,,,,0.0815,,TRUE,10.1016/j.physc.2015.08.001
Mo60Re40,Mo60Re40,Bulk,,,SC,Type-II,12.44,,"Body Centered Cubic, Tetragonal, Complex BCC",,,,,,0.0900,,TRUE,10.1016/j.physc.2015.08.001
Mo60Re40,Mo60Re40,Thin Film,,,SC,Type-II,12.13 K,,A15,,,,,,,,TRUE,10.1016/j.physc.2006.03.047
Mo61Ru39,Mo61Ru39,Bulk,,,SC,,7.0 K,,,σ phase,,,,,,,,10.1103/PhysRevB.18.206
Mo62Ge38,Mo62Ge38,Thin Film,1 μm,sapphire,SC,,4.9-5.1 K,,amorphous,amorphous,,,,,,,True,10.1103/PhysRevB.32.1476
Mo0.8Re0.2P10B10,Mo64Re16P10B10,Bulk,,,SC,Type-II,8.71 ± 0.05 K,,,amorphous,,,,,,24.2 ± 0.5 kG/K,True,10.1103/PhysRevB.18.206
(Mo0.8Ru0.2)80P20,Mo64Ru16P20,Bulk,,,SC,Type-II,,,,amorphous,,,,,,24.5 kOe/K (gradient at Tc),True,10.1103/PhysRevB.21.343
Mo67Ge33,Mo67Ge33,Thin Film,1 μm,sapphire,SC,,5.8-5.95 K,,amorphous,amorphous,,,,,,,True,10.1103/PhysRevB.32.1476
Mo68Ti9Si23,Mo68Ti9Si23,Thin Film,1 μm,sapphire,SC,,6.0-6.25 K,,amorphous,amorphous,,,,,,,True,10.1103/PhysRevB.32.1476
Mo6Ga31,Mo6Ga31,Bulk,,,SC,Type-II,8.2 K,,Monoclinic/Triclinic,,"P21/c (Monoclinic), P-1 (Triclinic)",9.37 Å,16.18 Å,16.48 Å,70 Oe,7.8 T,TRUE,10.1016/j.jallcom.2020.156400
Mo6S4.8Te3.2,Mo6S4.8Te3.2,Bulk,,,SC,,2.5 K,,,,,,,,,,TRUE,Handbook of SC
Cu0Mo6S6I2,Mo6S6I2,Bulk,,,SC,Type-II,13.5 K,,,,,,,,,,TRUE,10.1016/0025-5408(79)90188-0
Mo6S8,Mo6S8,Bulk,,,SC,High-Tc,,,Rhombohedral,Chevrel-phase,,,,,,,True,10.1103/PhysRevB.18.3082
Mo6 S8,Mo6S8,Bulk,,,SC,,,,,Chevrel,,,,,,,True,10.1103/PhysRevB.31.3084
Mo₆S₈,Mo6S8,Bulk,,,SC,Type-II,6 K,,,Mo₆S₈-type,,,,,,,,10.1103/PhysRevLett.36.412
Mo6S8,Mo6S8,Bulk,,,SC,,,,,Chevrel,,,,,,,,10.1103/PhysRevB.46.8542
Mo6S8,Mo6S8,Bulk,,,SC,Type-II,1.85 K,,Rhombohedral,Chevrel phase,R3,6.429 Å,6.429 Å,6.429 Å,,,True,10.1103/PhysRevB.29.172
Mo6S8,Mo6S8,Bulk,,,SC,High-Tc,,,Rhombohedral,Chevrel phase,R-3,6.428 Å,6.428 Å,6.428 Å,,high critical fields,True,10.1103/PhysRevB.33.6405
Mo6S8,Mo6S8,Bulk,,,SC,High-Tc,1.6 K,,Trigonal,Chevrel phase,,,7.43 Bohr radius,,,,True,10.1103/PhysRevB.17.1209
Mo6S8,Mo6S8,Bulk,,,SC,Chevrel phase,1.85 K,,,,,,,,,,TRUE,Handbook of SC
Mo6Se1S7,Mo6Se1S7,Bulk,,,SC,High-Tc,,,Rhombohedral,Chevrel phase,R-3,6.452 Å,6.452 Å,6.452 Å,,high critical fields,True,10.1103/PhysRevB.33.6405
Mo6Se2S6,Mo6Se2S6,Bulk,,,SC,High-Tc,,,Rhombohedral,Chevrel phase,R-3,6.477 Å,6.477 Å,6.477 Å,,high critical fields,True,10.1103/PhysRevB.33.6405
Mo6Se3S5,Mo6Se3S5,Bulk,,,SC,High-Tc,,,Rhombohedral,Chevrel phase,R-3,6.508 Å,6.508 Å,6.508 Å,,high critical fields,True,10.1103/PhysRevB.33.6405
Mo6Se4S4,Mo6Se4S4,Bulk,,,SC,Type-II,1.86 K,,,Chevrel phase,,,,,,,True,10.1103/PhysRevB.40.4344
Mo6Se4S4,Mo6Se4S4,Bulk,,,SC,High-Tc,,,Rhombohedral,Chevrel phase,R-3,6.536 Å,6.536 Å,6.536 Å,,high critical fields,True,10.1103/PhysRevB.33.6405
Mo6Se5S3,Mo6Se5S3,Bulk,,,SC,Type-II,2.59 K,,,Chevrel phase,,,,,,,True,10.1103/PhysRevB.40.4344
Mo6Se5S3,Mo6Se5S3,Bulk,,,SC,High-Tc,,,Rhombohedral,Chevrel phase,R-3,6.568 Å,6.568 Å,6.568 Å,,high critical fields,True,10.1103/PhysRevB.33.6405
Mo6Se6,Mo6Se6,Bulk,,,NSC,,,,,,,,,,,,True,10.1103/PhysRevB.41.6315
Mo6Se6.5S1.5,Mo6Se6.5S1.5,Bulk,,,SC,Type-II,3.75 K,,,Chevrel phase,,,,,,,True,10.1103/PhysRevB.40.4344
Mo6Se6S2,Mo6Se6S2,Bulk,,,SC,Type-II,2.94 K,,,Chevrel phase,,,,,,,True,10.1103/PhysRevB.40.4344
Mo6Se6S2,Mo6Se6S2,Bulk,,,SC,High-Tc,,,Rhombohedral,Chevrel phase,R-3,6.599 Å,6.599 Å,6.599 Å,,high critical fields,True,10.1103/PhysRevB.33.6405
Mo6Se7.3S0.7,Mo6Se7.3S0.7,Bulk,,,SC,Type-II,4.68 K,,,Chevrel phase,,,,,,,True,10.1103/PhysRevB.40.4344
Mo6Se7.5,Mo6Se7.5,Bulk,,,SC,Type-II,5-8 K,,Hexagonal,Chevrel-phase,,9.568 Å,9.568 Å,11.180 Å,,,True,10.1103/PhysRevB.63.195109
Mo6Se7.5S0.5,Mo6Se7.5S0.5,Bulk,,,SC,Type-II,4.95 K,,,Chevrel phase,,,,,,,True,10.1103/PhysRevB.40.4344
Mo₆Se₇.₆,Mo6Se7.6,Bulk,,,SC,Type-II,NA with unit,NA with unit,hexagonal-rhombohedral,,R3,9.56 Å,,11.17 Å,,,True,10.1103/PhysRevLett.40.1104
Mo6Se7.8S0.2,Mo6Se7.8S0.2,Bulk,,,SC,Type-II,5.49 K,,,Chevrel phase,,,,,,,True,10.1103/PhysRevB.40.4344
Mo6Se7S1,Mo6Se7S1,Bulk,,,SC,Type-II,4.56 K,,,Chevrel phase,,,,,,,True,10.1103/PhysRevB.40.4344
Mo6Se7S1,Mo6Se7S1,Bulk,,,SC,High-Tc,,,Rhombohedral,Chevrel phase,R-3,6.628 Å,6.628 Å,6.628 Å,,high critical fields,True,10.1103/PhysRevB.33.6405
Mo6Se7Te,Mo6Se7Te,Bulk,,,SC,Type-II,6.2 K,,Hexagonal–Rhombohedral,,R3̄,,,,,,TRUE,10.1016/S0921-4526(99)02286-3
Mo₆Se₈,Mo6Se8,Bulk,,,SC,,,,,cluster,,,,,,,,10.1103/PhysRevB.52.4481
Mo6Se8,Mo6Se8,Bulk,,,SC,High-Tc,6 K,,Rhombohedral,Chevrel-phase,,,,,,,,10.1103/PhysRevLett.37.344
Mo6Se8,Mo6Se8,Bulk,,,SC,High-Tc,,,Rhombohedral,Chevrel-phase,,,,,,,True,10.1103/PhysRevB.18.3082
Mo6Se8,Mo6Se8,Bulk,,,SC,Type-II,6.34 K,,,Chevrel phase,,,,,,,True,10.1103/PhysRevB.40.4344
Mo6Se8,Mo6Se8,Bulk,,,SC,,6.5 K,,,,,,,,,,,10.1103/PhysRevB.41.6315
Molybdenum selenide,Mo6Se8,Bulk,,,SC,Type-II,,,,Chevrel phase,,,,,,,,10.1103/PhysRevLett.75.1376
Mo6Se8,Mo6Se8,Bulk,,,SC,Type-II,,,,Chevrel-phase,,,,,,,,10.1103/PhysRevB.63.195109
Mo6Se8,Mo6Se8,,,,SC,,,,,,,,,,,,,10.1103/PhysRevB.35.7210
Mo6Se8,Mo6Se8,Bulk,,,SC,Type-II,6.5 K,,Rhombohedral,Chevrel phase,R3,6.66 Å,6.66 Å,6.66 Å,,,True,10.1103/PhysRevB.29.172
Mo6Se8,Mo6Se8,Bulk,,,SC,High-Tc,,,Rhombohedral,Chevrel phase,R-3,6.659 Å,6.659 Å,6.659 Å,,high critical fields,True,10.1103/PhysRevB.33.6405
Mo6Se8,Mo6Se8,Bulk,,,SC,Type-II,,,hexagonal-rhombohedral,Chevrel-phase,,,,,,,,10.1103/PhysRevB.48.16589
Mo6Se8,Mo6Se8,Bulk,,,SC,High-Tc,6.3 K,,Trigonal,Chevrel phase,,,7.37 Bohr radius,,,,True,10.1103/PhysRevB.17.1209
Mo₆Se₈,Mo6Se8,Bulk,,,SC,Chevrel-phase,6.3 K,,,,,6.65 Å,3.90 Å,0.16 Å,,,,10.1103/PhysRevB.19.2540
Mo₆Se₈,Mo6Se8,Bulk,,,SC,Type-II,NA with unit,NA with unit,hexagonal-rhombohedral,,R3,9.56 Å,,11.17 Å,,,True,10.1103/PhysRevLett.40.1104
Mo6Se8,Mo6Se8,Bulk,,,SC,Chevrel phase,6.5 K,,,,,,,,,,TRUE,Handbook of SC
Mo6Se8,Mo6Se8,Bulk,,,SC,Type-II,6.45 K,,Hexagonal–Rhombohedral,,R3̄,,,,,8 T,TRUE,10.1016/S0921-4526(99)02286-3
Mo6Se8,Mo6Se8,Bulk,,,SC,Type-II,6.45 K,,R3,Rhombohedral,,9.555,,11.166,,,TRUE,10.1016/S0925-8388(99)00189-9
Mo6Se8,Mo6Se8,Bulk,,,SC,Type-II,6.45 K,,Hexagonal–Rhombohedral,,R3̄,,,,,8 T,TRUE,10.1016/S0038-1098(99)00528-1
Mo6Te8,Mo6Te8,Bulk,,,SC,High-Tc,0 K,,Trigonal,Chevrel phase,,,7.29 Bohr radius,,,,True,10.1103/PhysRevB.17.1209
Mo6Te8,Mo6Te8,Bulk,,,SC,Type-II,0 K,,Hexagonal–Rhombohedral,,R3̄,,,,,,TRUE,10.1016/S0921-4526(99)02286-3
Amorphous Molybdenum-Germanium,Mo70Ge30,Thin Film,20 nm,,SC,Type-II,7.2 K,,Amorphous,,,,,,,126 kOe,TRUE,10.1103/PhysRevB.103.214512
Molybdenum-Germanium,Mo70Ge30,Thin Film,25 nm,,SC,,6.9 K,,,,,,,,,,TRUE,10.1103/PhysRevB.94.054503
Molybdenum Germanium (amorphous),Mo70Ge30,Thin Film,60 nm,CrO2,SC,,6.5 K,,Amorphous,,,,,,,,TRUE,10.1103/PhysRevB.82.100501
Molybdenum-Germanium/Copper/Chromium Dioxide,Mo70Ge30(25)/Cu(5)/CrO2(100),Thin Film,MoGe: 25 nm; Cu: 5 nm; CrO2: 100 nm,TiO2 (100),SC,,5.4 K,,,,,,,,,,TRUE,10.1103/PhysRevB.94.054503
Molybdenum-Germanium/Nickel/Copper,Mo70Ge30(25)/Ni(1.5)/Cu(5),Thin Film,MoGe: 25 nm; Ni: 1.5 nm; Cu: 5 nm,,SC,,6.3 K,,,,,,,,,,TRUE,10.1103/PhysRevB.94.054503
Molybdenum-Germanium/Nickel/Copper/Chromium Dioxide,Mo70Ge30(25)/Ni(1.5)/Cu(5)/CrO2(100),Thin Film,MoGe: 25 nm; Ni: 1.5 nm; Cu: 5 nm; CrO2: 100 nm,TiO2 (100),SC,,5.7 K,,,,,,,,,,TRUE,10.1103/PhysRevB.94.054503
Mo73Ge27,Mo73Ge27,Thin Film,1 μm,sapphire,SC,,6.8-7.05 K,,amorphous,amorphous,,,,,,,True,10.1103/PhysRevB.32.1476
Molybdenum-Germanium Nanowire,Mo75Ge25,Nanowire,18 nm (Device 7715s1); 17 nm (Device 51215s3); 10 nm (Device 31414s1),Si chip with a bilayer of SiO2 and SiN,SC,,,,Amorphous,,,,,,,,TRUE,10.1103/PhysRevB.96.094507
Mo75Os25,Mo75Os25,Bulk,,,SC,,11.8 K,,,A15,,,,,,,,10.1103/PhysRevB.12.4816
Mo75Re25,Mo75Re25,Bulk,,,SC,Type-II,9.85,,Body Centered Cubic,,,,,,0.0675,,TRUE,10.1016/j.physc.2015.08.001
Mo75Re25,Mo75Re25,Thin Film,,,SC,Type-II,11.82 K,,A15,,,,,,,,TRUE,10.1016/j.physc.2006.03.047
Mo75Si25,Mo75Si25,Bulk,,,SC,Type-II,,,,amorphous,,,,,,,,10.1103/PhysRevB.32.4382
Mo75Si25,Mo75Si25,Bulk,,,SC,Type-II,,,,,,,,,,,,10.1103/PhysRevLett.52.783
Molybdenum-Germanium Nanowire (amorphous),Mo76Ge24,Nanowire,10-20 nm,Single-wall carbon nanotube on silicon wafer,SC,,,,Amorphous,,,,,,,,TRUE,10.1103/PhysRevB.86.024507
Molybdenum-Germanium Nanowire (Sample S1),Mo76Ge24,Nanowire,15 nm,Si-SiO2-SiN,SC,,"4.607 K (unshunted), 4.595 K (25 Ω shunt)",,Amorphous,,,,,,,,TRUE,10.1103/PhysRevB.85.224507
Molybdenum-Germanium Nanowire (Sample S2),Mo76Ge24,Nanowire,12 nm,Si-SiO2-SiN,SC,,4.41 K,,Amorphous,,,,,,,,TRUE,10.1103/PhysRevB.85.224507
Molybdenum-Germanium Nanowire (Sample S3),Mo76Ge24,Nanowire,10 nm,Si-SiO2-SiN,SC,,3.82 K,,Amorphous,,,,,,,,TRUE,10.1103/PhysRevB.85.224507
Molybdenum-Germanium Nanowire (Sample S4),Mo76Ge24,Nanowire,15 nm,Si-SiO2-SiN,SC,,3.9 K,,Amorphous,,,,,,,,TRUE,10.1103/PhysRevB.85.224507
Molybdenum-Germanium Nanowire (Sample S5),Mo76Ge24,Nanowire,8 nm,Si-SiO2-SiN,SC,,2.62 K,,Amorphous,,,,,,,,TRUE,10.1103/PhysRevB.85.224507
Molybdenum-Germanium Nanowire (Sample S6),Mo76Ge24,Nanowire,18 nm,Si-SiO2-SiN,SC,,4.29 K,,Amorphous,,,,,,,,TRUE,10.1103/PhysRevB.85.224507
Mo76Si24,Mo76Si24,Thin Film,1 μm,sapphire,SC,,7.2-7.4 K,,amorphous,amorphous,,,,,,,True,10.1103/PhysRevB.32.1476
Mo₇₇Ge₂₃,Mo77Ge23,Thin Film,60 Å,Si3N4/Si,SC,Type-II,5.4 K,,,amorphous,,,,,15 Oe at 4.2 K,35 kOe at 4.2 K,True,10.1103/PhysRevB.49.12030
a-Mo77Ge23,Mo77Ge23,Thin Film,500 Å,Si,SC,Type-II,7.050 K,,,,,,,,,,True,10.1103/PhysRevLett.84.987
a-Mo77Ge23,Mo77Ge23,Thin Film,61 Å,oxidized Si,SC,Type-II,5.442 K,,,,,,,,,,True,10.1103/PhysRevLett.84.987
a-Mo77Ge23,Mo77Ge23,Thin Film,46 Å,oxidized Si,SC,Type-II,4.917 K,,,,,,,,,,True,10.1103/PhysRevLett.84.987
a-Mo77Ge23,Mo77Ge23,Thin Film,37 Å,oxidized Si,SC,Type-II,4.499 K,,,,,,,,,,True,10.1103/PhysRevLett.84.987
a-Mo77Ge23,Mo77Ge23,Thin Film,30 Å,oxidized Si,SC,Type-II,3.998 K,,,,,,,,,,True,10.1103/PhysRevLett.84.987
a-Mo77Ge23,Mo77Ge23,Thin Film,27.5 Å,oxidized Si,SC,Type-II,3.734 K,,,,,,,,,,True,10.1103/PhysRevLett.84.987
a-Mo77Ge23,Mo77Ge23,Thin Film,21.5 Å,oxidized Si,SC,Type-II,2.999 K,,,,,,,,,,True,10.1103/PhysRevLett.84.987
Amorphous Molybdenum Germanium,Mo77Ge23,Thin Film,,,SC,Type-II,,,Amorphous,,,,,,,,,10.1103/PhysRevLett.76.2985
Mo77Ge23,Mo77Ge23,Thin Film,60 Å,a-Si3N4/Si and sapphire,SC,Type-II,5.39 K,,,amorphous,,,,,,,True,10.1103/PhysRevB.49.7084
Mo77Ge23,Mo77Ge23,Bulk,,,SC,Type-II,,,,multilayer,,,,,,,,10.1103/PhysRevB.48.3464
Mo₇₇Ge₂₃,Mo77Ge23,Thin Film,60 Å,,SC,Type-II,5.39 K,,,amorphous,,,,,,,True,10.1103/PhysRevB.50.6303
Mo₇₇Ge₂₃,Mo77Ge23,Thin Film,60 Å,,SC,Type-II,5.35 K,,,amorphous,,,,,,,True,10.1103/PhysRevB.50.6303
Mo₇₇Ge₂₃,Mo77Ge23,Thin Film,60 Å,,SC,Type-II,5.23 K,,,amorphous,,,,,,,True,10.1103/PhysRevB.50.6303
Mo₇₇Ge₂₃,Mo77Ge23,Thin Film,60 Å,,SC,Type-II,5.34 K,,,amorphous,,,,,,,True,10.1103/PhysRevB.50.6303
Mo₇₇Ge₂₃,Mo77Ge23,Thin Film,60 Å,,SC,Type-II,5.30 K,,,amorphous,,,,,,,True,10.1103/PhysRevB.50.6303
Mo₇₇Ge₂₃,Mo77Ge23,Thin Film,60 Å,,SC,Type-II,5.22 K,,,amorphous,,,,,,,True,10.1103/PhysRevB.50.6303
Mo₇₇Ge₂₃,Mo77Ge23,Thin Film,60 Å,,SC,Type-II,5.35 K,,,amorphous,,,,,,,True,10.1103/PhysRevB.50.6303
Amorphous Mo77Ge23,Mo77Ge23,Thin Film,60 Å,,SC,Type-II,5.63 K,,Amorphous,,,,,,,,,10.1103/PhysRevLett.77.5114
MoGe superconducting layer,Mo77Ge23,Thin Film,60 Å,Ge layers,SC,Type-II,,,amorphous,,,,,,,,True,10.1103/PhysRevLett.71.161
Mo77Ge23,Mo77Ge23,Thin Film,,,SC,Type-II,,,,,,,,,,,,10.1103/PhysRevB.55.8473
Mo77Ge23,Mo77Ge23,Thin Film,,,SC,,,,amorphous,,,,,,,,,10.1103/PhysRevB.61.1530
Amorphous Molybdenum Germanium,Mo77Ge23,Thin Film,55 Å,Sapphire,SC,Type-II,4.85 K,,Amorphous,Amorphous,,,,,,120 kG,True,10.1103/PhysRevLett.69.2407
Bulk Molybdenum Germanium,Mo77Ge23,Bulk,1.1 μm,,SC,Type-II,6.1 K,,Amorphous,Amorphous,,,,,,,True,10.1103/PhysRevLett.69.2407
Molybdenum germanium,Mo77Ge23,Thin Film,,,SC,,,,,amorphous,,,,,,,,10.1103/PhysRevB.55.14909
Mo77Ge33/Ge multilayers,Mo77Ge33,Thin Film,,Ge,SC,,,,,,,,,,,,,10.1103/PhysRevB.61.1538
MoGe Nanowire E,Mo78Ge22,Nanowire,6 nm,,SC,,1.5 K,,Amorphous,,,,,,,,TRUE,10.1103/PhysRevB.101.235164
Amorphous Molybdenum Germanium,Mo79Ge21,Thin Film,,,SC,Type-II,,,Amorphous,Amorphous,,,,,,,,10.1103/PhysRevB.63.094511
Mo79Ge21,Mo79Ge21,Thin Film,25 Å,,SC,Type-II,"7.4 K (bulk), 4.0 K (25 Å film)",,Amorphous,Amorphous,,,,,,,True,10.1103/PhysRevLett.63.672
MoGe alloy,Mo79Ge21,Nanowire,3-5 nm,,SC,,5.5 K,,,,,,,,,,,10.1103/PhysRevB.64.014504
Mo79Ge21 single layer,Mo79Ge21,Thin Film,60 Å,,SC,Type-II,,,,amorphous,,,,,,,True,10.1103/PhysRevB.49.12923
Molybdenum Germanium,Mo79Ge21,Bulk,,,SC,,,,,,,,,,,,,10.1103/PhysRevLett.75.132
Amorphous Molybdenum-Germanium Alloy,Mo79Ge21,Thin Film,2.5 nm,SiN membrane,SC,Type-II,3.88 K,,Amorphous,,,,,,,,TRUE,10.1103/PhysRevB.70.214506
Amorphous Molybdenum-Germanium Alloy,Mo79Ge21,Thin Film,3.5 nm,SiN membrane,SC,Type-II,4.80 K,,Amorphous,,,,,,,,TRUE,10.1103/PhysRevB.70.214506
Amorphous Molybdenum-Germanium Alloy,Mo79Ge21,Thin Film,3.5 nm,SiN membrane,SC,Type-II,4.81 K,,Amorphous,,,,,,,,TRUE,10.1103/PhysRevB.70.214506
Amorphous Molybdenum-Germanium Alloy,Mo79Ge21,Thin Film,4.5 nm,SiN membrane,SC,Type-II,5.16 K,,Amorphous,,,,,,,,TRUE,10.1103/PhysRevB.70.214506
Amorphous Molybdenum-Germanium Alloy,Mo79Ge21,Thin Film,4.5 nm,SiN membrane,SC,Type-II,5.39 K,,Amorphous,,,,,,,,TRUE,10.1103/PhysRevB.70.214506
MoGe-I,Mo79Ge21,Thin Film,25 nm,Si/SiO2,SC,Type-II,6.7 K,,Amorphous,Square lattice with antidots (hybrid: circular and square),,,,,,,TRUE,10.1103/PhysRevB.89.134508
MoGe-II,Mo79Ge21,Thin Film,25 nm,Si/SiO2,SC,Type-II,6.7 K,,Amorphous,Square lattice with square antidots,,,,,,,TRUE,10.1103/PhysRevB.89.134508
