Repository: WyattBunstine/ML_SC_Project

# ML_SC_Project — Chemically and Geometrically Motivated Crystal Graph Neural Networks

This project predicts and screens superconductors from crystal structure. It frames the
problem as a **two-stage hurdle**: first classify whether a material is a superconductor
candidate (SC vs. non-SC), then regress the critical temperature T_c for superconductors.

Two graph-neural-network families are trained and compared:

- a **baseline CGCNN** ([txie-93/cgcnn](https://github.com/txie-93/cgcnn)), and
- an **MPNN** with learned edge features that consumes richer `crystal_graph_v4` graphs
  (this project's contribution).

File: database/superconductor_materials_full.csv (part 115 of 215)
Material_Name,Chemical_Composition,Material_Class,Film_Thickness,Substrate,Material_Type,Superconductor_Type,Superconducting_Transition_Temperature,Pressure,Crystal_Structure,Lattice_Structure,Space_Group,"Lattice_Constant(a)","Lattice_Constant(b)","Lattice_Constant(c)",Lower_Critical_Field,Upper_Critical_Field,Experimental,DOI
MoGe-III,Mo79Ge21,Thin Film,25 nm,Si/SiO2,SC,Type-II,6.2 K,,Amorphous,Centered rectangular 2D Bravais lattice with square antidots,,,,,,,TRUE,10.1103/PhysRevB.89.134508
MoGe/Au,Mo79Ge21,Thin Film,,,SC,Type-II,4.5 K,,,,,,,,,,TRUE,10.1016/j.physc.2016.06.013
Mo7Re13B,Mo7Re13B,,,,SC,Type-II,8.3 K,,,,,,,,3.0 mT,15.4 T,FALSE,10.1016/j.cryogenics.2008.07.001
Mo7Re13B,Mo7Re13B,Bulk,,,SC,Type-II,8.3 K,,β-Mn-type,Cubic,P4132,,,,3.0 mT,15.4 T,TRUE,10.1016/j.physb.2006.01.489
Mo7Re13B,Mo7Re13B,,,,SC,,8.3 K,,,,,,,,,,FALSE,10.1016/j.jallcom.2006.08.358
Mo7Re13B,Mo7Re13B,,,,SC,,8.3 K,,,,,,,,,,FALSE,10.1016/j.jallcom.2020.154855
Mo7Re13B,Mo7Re13B,Bulk,,,SC,Type-II,8.3 K,,β-Mn-type,Cubic,P4132,,,,3.0 Oe,15.4 T,TRUE,10.1016/j.stam.2005.11.001
Mo7Re13C,Mo7Re13C,Bulk,,,SC,Type-II,8.1 K,,β-Mn-type,Cubic,P4132,,,,3.1 mT,14.8 T,TRUE,10.1016/j.physb.2006.01.489
Mo7Re13C,Mo7Re13C,,,,SC,,8.1 K,,,,,,,,,,FALSE,10.1016/j.jallcom.2006.08.358
Mo7Re13C,Mo7Re13C,Bulk,,,SC,Type-II,8.1 K,,β-Mn-type,Cubic,P4132,,,,3.1 Oe,14.8 T,TRUE,10.1016/j.stam.2005.11.001
Mo7Re13C,Mo7Re13C,Bulk,,,SC,Type-II,6.1 K,,β-Mn-type,Cubic,P 4_132,6.8084,,,,,TRUE,10.1016/j.jssc.2016.10.013
Mo7Re13C,Mo7Re13C,Bulk,,,SC,Type-II,8 K,,β-Mn-type,Cubic,,,,,,,FALSE,10.1016/j.jssc.2016.10.013
Mo80Ge20,Mo80Ge20,Thin Film,,,SC,Type-II,7 K,,Amorphous,,,,,,,,TRUE,10.1016/j.physc.2012.03.037
Mo80P10B10,Mo80P10B10,Bulk,,,SC,Type-II,9.00 ± 0.05 K,,,amorphous,,,,,,17.6 ± 0.5 kG/K,True,10.1103/PhysRevB.18.206
Mo-P-B,Mo80P10B10,Bulk,,,SC,Type-II,9 K,,Amorphous,,,,,,,,FALSE,10.1016/j.intermet.2010.01.002
Mo80Re20,Mo80Re20,Bulk,,,SC,Type-II,8.63,,Body Centered Cubic,,,,,,0.0557,,TRUE,10.1016/j.physc.2015.08.001
Molybdenum-Rhenium alloy,Mo85Re15,Bulk,,,SC,Type-II,,,,,,,,,,,,10.1103/PhysRev.153.487
Mo85Re15,Mo85Re15,Bulk,,,SC,Type-II,6.89,,Body Centered Cubic,,,,,,0.0430,,TRUE,10.1016/j.physc.2015.08.001
Mo8Ga41,Mo8Ga41,,,,SC,Type-II,9.8 K,,,,,,,,,7.45 T,FALSE,10.1016/j.jallcom.2020.156400
Mo8Ga41,Mo8Ga41,Bulk,,,SC,Type-II,9.7 K,,,,,,,,,8.6 T,FALSE,10.1016/j.jallcom.2022.166970
Mo8Ga41,Mo8Ga41,Bulk,,,SC,Type-II,9.8 K,,V8Ga41 type,,,14.0410 Å,,15.0482 Å,,8.3 T to 11.8 T,TRUE,10.1016/j.intermet.2023.108063
Mo8Ga41 (Surface Phase),Mo8Ga41,Bulk,,,SC,Type-II,6.3 K,,V8Ga41 type,,,14.0410 Å,,15.0482 Å,,,TRUE,10.1016/j.intermet.2023.108063
Mo8P5,Mo8P5,Bulk,,,SC,Type-II,5.8 K,4 GPa,Monoclinic,,,,,,,,TRUE,10.1016/S0921-4534(01)00239-8
Mo8P5,Mo8P5,Bulk,,,SC,Type-II,5.8 K,4 GPa,,,,,,,,,TRUE,10.1016/S0921-4526(99)00894-7
Mo0.4Ru0.6P20,Mo8Ru12P20,Bulk,,,SC,Type-II,4.68 ± 0.05 K,,,amorphous,,,,,,26.8 ± 0.5 kG/K,True,10.1103/PhysRevB.18.206
Molybdenum boride,MoB,Bulk,,,NSC,,Not superconducting down to 1.74 K,,Tetragonal,,,,,,,,True,10.1103/PhysRev.90.115
Molybdenum diboride,MoB2,Bulk,,,SC,Type-II,<0.4 K,ambient pressure,Hexagonal,AlB2-type,,,,,,,,10.1103/PhysRevB.65.052501
MoB2 (pressurized),MoB2,Bulk,,,SC,High-Tc,32 K,pressurized,,,,,,,,,TRUE,10.1103/PhysRevResearch.6.033241
Molybdenum diboride,MoB2,Bulk,,,NSC,,,,,,,,,,,,FALSE,10.1103/PhysRevB.73.224516
alpha-MoB2 (compressed),MoB2,Bulk,,,SC,,33.1–37 K,90 GPa,Hexagonal,MgB2-type,P6/mmm,2.861,2.861,3.082,,,FALSE,10.1103/PhysRevB.106.064507
beta-MoB2,MoB2,Bulk,,,SC,,5 K,,,,,,,,,,TRUE,10.1103/PhysRevB.106.064507
MoB2,MoB2,Bulk,,,SC,,7.45 K,,Hexagonal,AlB2-type,P6/mmm,,,,,,FALSE,10.1103/PhysRevB.87.174502
"MoB2 (arc-melted, R-3m)",MoB2,Bulk,,,NSC,,<1.7 K,ambient,Rhombohedral,puckered boron layers,R-3m,,,,,,TRUE,10.1103/PhysRevB.109.104520
MoB2 (rho-bar),MoB2,Bulk,,,SC,,4.45 K,ambient,,,,,,,,,TRUE,10.1103/PhysRevB.109.104520
MoB2 (water-cooled splat-quenched),MoB2,Bulk,,,SC,,4.55 K,ambient,,,,,,,,,TRUE,10.1103/PhysRevB.109.104520
"MoB2 (high pressure, cited from [5])",MoB2,Bulk,,,SC,,32 K,100 GPa,Hexagonal,AlB2-type,P6/mmm,,,,,,FALSE,10.1103/PhysRevB.109.104520
MoB2 (cited from [3]),MoB2,Bulk,,,NSC,,NSC,ambient,,,,,,,,,FALSE,10.1103/PhysRevB.109.104520
MoB2,MoB2,Bulk,,,NSC,,,,,,,,,,,,TRUE,10.1103/PhysRevB.75.144506
MoB2,MoB2,Bulk,,,SC,,32 K,110 GPa,Hexagonal,AlB2-type,P6/mmm,,,,,,FALSE,10.1103/PhysRevB.108.094501
MoB2,MoB2,Bulk,,,SC,Type-II,7.45 K,,,,,,,,,,TRUE,10.1016/j.commatsci.2020.109517
"electron-doped alpha-MoB2 (compressed, E_F shifted by 0.04 eV)","MoB2 (electron-doped, ~0.1 e/unit cell)",Bulk,,,SC,,43 K,90 GPa,Hexagonal,MgB2-type,P6/mmm,2.861,2.861,3.082,,,FALSE,10.1103/PhysRevB.106.064507
MoB2.5 (arc-melted),MoB2.5,Bulk,,,SC,,3.06 K,ambient,Hexagonal,AlB2-type,P6/mmm,,,,,,TRUE,10.1103/PhysRevB.109.104520
MoB2.5 (rho-bar),MoB2.5,Bulk,,,SC,,5.82 K,ambient,Hexagonal,AlB2-type,P6/mmm,,,,,,TRUE,10.1103/PhysRevB.109.104520
MoB2.5 (cited from [3]),MoB2.5,Bulk,,,SC,,8.1 K,ambient,,,,,,,,,FALSE,10.1103/PhysRevB.109.104520
MoB2.5,MoB2.5,Bulk,,,SC,Type-II,7.45 K,,AlB2-type,,,,,,,,FALSE,10.1016/S0921-4534(02)01861-0
Molybdenum boride,MoB4,,,,SC,,2.4 K,,,,,,,,,,FALSE,10.1016/j.jallcom.2021.160631
MoB4,MoB4,Bulk,,,SC,Type-II,44 K,,,Graphene-like,,,,,,,FALSE,10.1016/j.ssc.2017.10.014
Molybdenum Beryllide (MoBe12),MoBe12,Bulk,,,NSC,,,,,,,,,,,,TRUE,10.1103/PhysRevMaterials.6.064804
Molybdenum Beryllide (MoBe2),MoBe2,Bulk,,,NSC,,,,,,,,,,,,TRUE,10.1103/PhysRevMaterials.6.064804
Molybdenum Beryllide,MoBe22,Bulk,,,SC,Type-II,2.7 K,0 GPa,Cubic,Frank-Kasper (ZrZn22-type),,,,,,48 mT,TRUE,10.1103/PhysRevMaterials.6.064804
MoBe₁₂,MoBe₁₂,Bulk,,,NSC,,,,Tetragonal,ThMn₁₂ type,I4/mmm,7.251 Å,7.251 Å,4.234 Å,,,TRUE,Handbook of SC
MoBe₂₂,MoBe₂₂,Bulk,,,SC,,2.5 K,,,,,,,,,,TRUE,Handbook of SC
MoBe₂₂,MoBe₂₂,Bulk,,,SC,Type-II,2.52 K,,Cubic,ZrZn₂₂ type,Fd3̄m,11.634 Å,11.634 Å,11.634 Å,,,TRUE,Handbook of SC
MoBi₂,MoBi₂,Bulk,,,SC,,<1.2 K,,,hP,,,,,,,TRUE,Handbook of SC
MoB₂,MoB₂,Bulk,,,NSC,,n.o.,,,,,3.041,,3.065,,,TRUE,Handbook of SC
MoB₂.₅,MoB₂.₅,Bulk,,,SC,,8.1 K,,,,,3.047,,3.119,,,TRUE,Handbook of SC
MoC,MoC,Bulk,,,SC,,9.26 K,,,γ-phase,,,,,,,True,10.1103/PhysRev.87.799
MoC,MoC,Bulk,,,SC,,12-14 K,,Cubic,B1 (sodium chloride),,,,,,,True,10.1103/PhysRevB.61.3151
Mo-C,MoC,Thin Film,4.0-200 Å,"sapphire, MgO",SC,Type-II,"8.32 K (bulk, 0.4 μm thick)",,,,,,,,,dHc2(T)/dT|T=Tc = 3.09 T/K,True,10.1103/PhysRevLett.64.3078
Mo-C with Si underlayer,MoC,Thin Film,"6, 12, 20, 40 Å",10 Å Si underlayer on sapphire,SC,Type-II,reduced compared to films without underlayer,,,,,,,,,,True,10.1103/PhysRevLett.64.3078
MoC,MoC,Bulk,,,SC,,14.3 K,,,,,,,,,,,10.1103/PhysRevB.25.745
Molybdenum carbide,MoC,Bulk,,,SC,Type-II,12.5-13.5 K,,Cubic,,,,,,,107.5 kG,True,10.1103/PhysRev.138.A1170
Molybdenum Carbide films,MoC,Thin Film,,,SC,,,,,,,,,,,,,10.1103/PhysRevB.49.12115
Mo-C film,MoC,Thin Film,30 Å,MgO,SC,Type-II,1.682 K,,,α-MoC,,,,,,,True,10.1103/PhysRevB.51.3238
Molybdenum carbide,MoC,Bulk,,,SC,,14.3 K,,Cubic,NaCl-type,,4.2777 Å,,,,,True,10.1103/PhysRev.159.327
MoC,MoC,Bulk,,,SC,Classical,14.3 K,,Cubic,NaCl type,,4.2777 Å,,,,,TRUE,Handbook of SC
MoC,MoC,Bulk,,,SC,,9.26 K,,Hexagonal,WC type,P6̄m2,2.898 Å,2.898 Å,2.809 Å,,,TRUE,Handbook of SC
MoC,MoC,Bulk,,,SC,Classical,14.3 K,,Cubic,NaCl type (rock salt),,,,,,,TRUE,Handbook of SC
MoC,MoC,Bulk,,,SC,,14.3 K,,Cubic,NaCl,,,,,,,TRUE,Handbook of SC
MoC,MoC,Bulk,,,SC,,9.3 K,,,,,,,,,,TRUE,Handbook of SC
γ-MoC,MoC,Bulk,,,SC,,9.3 K,,Hexagonal,WC type,,,,,,,TRUE,Handbook of SC
α-MoC,MoC,Bulk,,,SC,classical,14.3 K,,Cubic,NaCl-type,,,,,,,TRUE,Handbook of SC
Molybdenum Carbide (cited),MoC,Thin Film,,,SC,Type-II,,,,,,,,,,,FALSE,10.1103/PhysRevB.105.014506
Molybdenum Carbide Thin Film,MoC,Thin Film,10 nm,Sapphire (c-cut),SC,,5.7-5.8 K,,,,,,,,,,TRUE,10.1103/PhysRevB.92.224506
Molybdenum Carbide Thick Film,MoC,Thin Film,200 nm,Sapphire (c-cut),SC,,6.7 K,,,,,,,,,,TRUE,10.1103/PhysRevB.92.224506
Molybdenum Carbide Thin Film,MoC,Thin Film,15 nm,Sapphire (c-cut),SC,,,,,,,,,,,,TRUE,10.1103/PhysRevB.92.224506
Molybdenum Carbide Thin Film,MoC,Thin Film,5 nm,Sapphire (c-cut),SC,,,,,,,,,,,,TRUE,10.1103/PhysRevB.92.224506
Molybdenum Carbide (MoC) thin film,MoC,Thin Film,3 nm,Si,SC,Type-II,3.95 K,,,,,,,,,6.3 T,TRUE,10.1103/PhysRevB.102.180508
Molybdenum Carbide,MoC,Thin Film,varied,,SC,,,,,,,,,,,,FALSE,10.1103/PhysRevB.102.134506
Molybdenum Carbide,MoC,Bulk,,,SC,Type-II,17.14 K,Normal,Tungsten Carbide,Hexagonal,,2.9090,,11.0682,,,FALSE,10.1016/j.matchemphys.2015.11.031
Molybdenum Carbide,MoC,Bulk,,,SC,Type-II,15.63 K,Normal,NaCl,Cubic,,4.3880,,,,,FALSE,10.1016/j.matchemphys.2015.11.031
MoC,MoC,Bulk,,,SC,Type-II,5.8 K,,Hexagonal,,P-6m2,,,,,1.6 T,TRUE,10.1016/j.physc.2019.04.009
α-MoC,MoC,Nanowire,,,SC,Type-II,9.30-11.83,,Cubic,NaCl-type,,0.42454-0.42485,,,,,TRUE,10.1016/j.physc.2006.04.092
MoC,MoC,Thin Film,,,SC,Type-II,4.1-7.3 K,,,,,,,,,,TRUE,10.1016/j.apsusc.2014.05.200
MoC0.67,MoC0.67,Bulk,,,SC,Type-II,12.2 K,,Cubic,,,,,,,,True,10.1103/PhysRevB.8.5093
MoC0.67,MoC0.67,Bulk,,,SC,Classical,8.9 K,,Hexagonal,η-MoC1-x type,P63/mmc,3.01 Å,,14.61 Å,,,TRUE,Handbook of SC
δ-MoC0.68,MoC0.68,Bulk,,,SC,Type-II,12 K,6 GPa,Cubic,,,,,,,,TRUE,10.1016/j.ssc.2013.09.024
δ-MoC0.681,MoC0.681,Bulk,,,SC,Type-II,12 K,6 GPa,Cubic,NaCl-type,Fm-3m (No. 225),4.26647 Å,,,310 Oe,112000 Oe,TRUE,10.1016/j.jssc.2012.07.037
δ-MoC0.75,MoC0.75,Bulk,,,SC,Type-II,14.3 K,17 GPa,Cubic,Cubic,Fm-3m,4.31237 Å,4.31237 Å,4.31237 Å,,,TRUE,10.1016/j.ssc.2013.09.024
MoC₀.₅,MoC₀.₅,Bulk,,,SC,,5.8 K,,Hexagonal,NiAs type,,3.00 Å,,4.77 Å,,,TRUE,Handbook of SC
η-MoC₁₋ₓ,MoC₁₋ₓ,Bulk,,,SC,,8.9 K,,Hexagonal,,,,,,,,TRUE,Handbook of SC
"Negative-U Hubbard Model (2D, U = -10t, n = 0.75)","Model Hamiltonian: negative-U Hubbard, U = -10t, electron filling n = 0.75",Bulk,,,SC,,T_c/t ≈ 0.12,,Square lattice (2D),Square lattice,,,,,,,FALSE,10.1103/PhysRevB.105.214502
"Composite Negative-U Hubbard/Metal Bilayer (U = -10t, n1 = 0.75, t_perp ≈ 1.5t-2t)","Model Hamiltonian: negative-U Hubbard layer (U = -10t, n1 = 0.75) + metallic layer (noninteracting), interlayer tunneling t_perp ≈ 1.5t-2t",Bulk,,,SC,,T_c ≈ 0.16t,,"Square lattice (2D, bilayer)","Square lattice, bilayer",,,,,,,FALSE,10.1103/PhysRevB.105.214502
"2D Hubbard Model (Square Lattice, U/t=3, t'/t=-0.1, μ/t variable)","Model system: electrons on a square lattice with on-site repulsion U=3t, next-nearest neighbor hopping t'=-0.1t, chemical potential μ variable",,,,SC,d-wave,"T_c ≈ 0.01t to 0.02t (for μ/t ≈ -0.8 to -0.7); see phase diagram, units of t",,,Square lattice,,,,,,,FALSE,10.1103/PhysRevB.83.155125
Hubbard Model on Honeycomb Lattice at t=1,"Model system: single band, t=1, U is varied",Bulk,,,AFM/Paramagnetic Metal,,,,Honeycomb lattice (2D),Honeycomb,,,,,,,FALSE,10.1103/PhysRevB.96.195138
"Attractive Hubbard Model (square lattice) at U=-4, ρ=0.8","Model system: single band, U=-4, ρ=0.8",Bulk,,,SC,s-wave,0.13 t (from cited Ref. 69),,Square lattice (2D),Square,,,,,,,FALSE,10.1103/PhysRevB.96.195138
Yukawa-SYK lattice model,"Model system: spinful fermions (N flavors) on a lattice, each coupled to N Einstein phonon modes via random Yukawa couplings",Bulk,,,SC,Quantum Critical,T_c varies with parameters; maximum T_c ≈ 0.111897 ω₀/k_B,,,Random lattice of SYK dots,,,,,,,FALSE,10.1103/PhysRevResearch.5.043007
"Disordered s-wave superconductor (attractive Hubbard model, U/t=5, <n>=0.875, V=0)","Model system: square lattice, electrons, on-site attractive interaction U/t=5, average electron density 0.875, disorder V=0",Bulk,,,SC,,1.1 t,,,Square lattice,,,,,,,FALSE,10.1103/PhysRevB.105.104503
"Disordered s-wave superconductor (attractive Hubbard model, U/t=5, <n>=0.875, V=0.1 t)","Model system: square lattice, electrons, on-site attractive interaction U/t=5, average electron density 0.875, disorder V=0.1 t",Bulk,,,SC,,1.1 t,,,Square lattice,,,,,,,FALSE,10.1103/PhysRevB.105.104503
"Disordered s-wave superconductor (attractive Hubbard model, U/t=5, <n>=0.875, V=1 t)","Model system: square lattice, electrons, on-site attractive interaction U/t=5, average electron density 0.875, disorder V=1 t",Bulk,,,SC,,1.0 t,,,Square lattice,,,,,,,FALSE,10.1103/PhysRevB.105.104503
"Disordered s-wave superconductor (attractive Hubbard model, U/t=5, <n>=0.875, V=3 t)","Model system: square lattice, electrons, on-site attractive interaction U/t=5, average electron density 0.875, disorder V=3 t",Bulk,,,SC,,0.9 t,,,Square lattice,,,,,,,FALSE,10.1103/PhysRevB.105.104503
"Periodic Anderson Model (PAM) at U=4, t=1","Model system: two species of electrons (conduction d and localized f), U=4, t=1, V is varied",Bulk,,,AFM/Singlet,,,,Square lattice (2D),Square,,,,,,,FALSE,10.1103/PhysRevB.96.195138
MoGa,MoGa,Bulk,,,SC,,0.5 K,,,,,,,,,,TRUE,Handbook of SC
MoGa4,MoGa4,Bulk,,,SC,Type-II,8.0 K,,,,,,,,,73.7 kG,True,10.1103/PhysRevLett.26.305
MoGe,MoGe,Thin Film,,,SC,,,,,,,,,,,,,10.1103/PhysRevB.54.6750
a-MoGe,MoGe,Thin Film,,,SC,,,,,,,,,,,,,10.1103/PhysRevLett.72.2462
MoGe/Ge heterostructure,MoGe,Thin Film,,Ge,SC,,,,,layered,,,,,,,,10.1103/PhysRevLett.72.2462
Molybdenum Germanium,MoGe,Thin Film,,,SC,,,,,,,,,,,,,10.1103/PhysRevB.60.4320
MoGe films,MoGe,Thin Film,,,SC,,,,,,,,,,,,,10.1103/PhysRevB.59.4364
Amorphous Molybdenum Germanium,MoGe,,,,SC,,,,Amorphous,,,,,,,,,10.1103/PhysRevB.49.12927
MoGe alloy,MoGe,Thin Film,,,SC,Type-II,,,,amorphous,,,,,,,,10.1103/PhysRevB.51.9387
MoGe,MoGe,Thin Film,30 Å,,SC,Type-II,2 K,,,amorphous,,,,,,4.2 T,,10.1103/PhysRevB.54.13330
amorphous molybdenum germanide,MoGe,Thin Film,69 nm,,SC,Type-II,6.65 K,,amorphous,amorphous,,,,,,2.50 T/K (slope),True,10.1103/PhysRevB.55.15183
MoGe,MoGe,,,,SC,Type-II,,,,amorphous,,,,,,,,10.1103/PhysRevB.37.68
MoGe,MoGe,Thin Film,25 Å,,SC,Type-II,2 K,,,amorphous,,,,,,4.2 T,,10.1103/PhysRevB.50.13013
Amorphous Molybdenum Germanium,MoGe,Thin Film,,,SC,Type-II,,,Amorphous,Amorphous,,,,,,,,10.1103/PhysRevB.63.094511
MoGe films,MoGe,Thin Film,,,SC,Type-II,,,,,,,,,,,True,10.1103/PhysRevB.57.11356
MoGe,MoGe,Thin Film,,,SC,Type-II,7.0 K,,,,,,,,,,,10.1103/PhysRevLett.68.3232
MoGe,MoGe,Thin Film,,,SC,Type-II,,,,,,,,,,,,10.1103/PhysRevB.48.7383
Molybdenum germanium,MoGe,Thin Film,ultrathin,,SC,,,,,amorphous,,,,,,,,10.1103/PhysRevB.66.014533
Mo-Ge,MoGe,Thin Film,,,SC,,,,,,,,,,,,,10.1103/PhysRevLett.64.3078
Amorphous MoGe,MoGe,Thin Film,,,SC,Type-II,,,Amorphous,,,,,,,,True,10.1103/PhysRevB.61.1483
Molybdenum germanium,MoGe,Thin Film,,,SC,Type-II,,,,,,,,,,,,10.1103/PhysRevB.57.13800
Molybdenum Germanium,MoGe,Thin Film,,,SC,,,,,,,,,,,,,10.1103/PhysRevLett.81.5217
MoGe,MoGe,Thin Film,,,SC,,,,,amorphous,,,,,,,,10.1103/PhysRevB.64.134511
MoGe strips,MoGe,Thin Film,,,SC,,,,,,,,,,,,,10.1103/PhysRevB.39.6455
Molybdenum Germanium,MoGe,Thin Film,,,SC,,,,,,,,,,,,,10.1103/PhysRevB.45.4819
Molybdenum Germanium,MoGe,Thin Film,,,SC,,,,,,,,,,,,,10.1103/PhysRevLett.88.206802
MoGe,MoGe,,,,SC,Type-II,,,,,,,,,,,,10.1103/PhysRevLett.87.197004
Amorphous Molybdenum Germanium,MoGe,Thin Film,200 nm,Si,SC,Type-II,6.5 K,,Amorphous,,,,,,,,True,10.1103/PhysRevB.66.054529
Amorphous Molybdenum Germanium (100 nm thick),MoGe,Thin Film,100 nm,Si,SC,Type-II,,,Amorphous,,,,,,,,True,10.1103/PhysRevB.66.054529
Molybdenum Germanium,MoGe,Thin Film,,,SC,,,,,,,,,,,,,10.1103/PhysRevB.54.R15649
MoGe,MoGe,Thin Film,,,SC,,,,,,,,,,,,,10.1103/PhysRevB.52.559
MoGe thin film,MoGe,Thin Film,,,SC,Type-II/NA,,,,,,,,,,,FALSE,10.1103/PhysRevB.90.064501
Molybdenum-Germanium Nanowire,MoGe,Nanowire,,,SC,,3.872 K,,Amorphous,,,,,,,,TRUE,10.1103/PhysRevB.80.214525
Molybdenum-Germanium Thin Film,MoGe,Thin Film,,,SC,Type-II,6.152 K,,,,,,,,,,TRUE,10.1103/PhysRevB.87.220501
Molybdenum-Germanium Thin Film,MoGe,Thin Film,,,SC,Type-II,6.163 K,,,,,,,,,,TRUE,10.1103/PhysRevB.87.220501
Molybdenum-Germanium Thin Film,MoGe,Thin Film,,,SC,Type-II,6.069 K,,,,,,,,,,TRUE,10.1103/PhysRevB.87.220501
Molybdenum Germanide,MoGe,Thin Film,,,SC,,,,,,,,,,,,FALSE,10.1103/PhysRevB.86.014514
Molybdenum-Germanium (thin film),MoGe,Thin Film,,,SC,,,,,,,,,,,,FALSE,10.1103/PhysRevB.102.024504
Molybdenum-Germanium alloy (MoGe),MoGe,Thin Film,,Carbon nanotubes,SC,,,,,,,,,,,,FALSE,10.1103/PhysRevB.69.220503
MoGe nanowire,MoGe,Nanowire,,Carbon nanotube,SC,,,,,,,,,,,,TRUE,10.1103/PhysRevB.77.104528
Amorphous Molybdenum-Germanium Thin Film,MoGe,Thin Film,20 nm,,SC,Type-II,7.05 K,,Amorphous,,,,,,,,TRUE,10.1103/PhysRevLett.122.047001
Molybdenum Germanium Thin Film,MoGe,Thin Film,few nanometers,,SC,,,,,,,,,,,,FALSE,10.1103/PhysRevB.100.064506
Molybdenum-Germanium,MoGe,Thin Film,,,SC,,,,,,,,,,,,TRUE,10.1103/PhysRevB.92.184506
Amorphous MoGe Thin Film,MoGe,Thin Film,,,SC,,,,Amorphous,Amorphous,,,,,,,FALSE,10.1103/PhysRevB.73.094521
MoGe,MoGe,Film,,,SC,Type-II,,,,,,,,,,,FALSE,10.1103/PhysRevB.103.014502
MoGe thin film,MoGe,Thin Film,3 nm,,SC,,,,Amorphous,,,,,,,,,10.1103/PhysRevB.98.024506
MoGe nanowire,MoGe,Nanowire,,DNA molecule (template),SC,Type-II,2.98 K,,,,,,,,,,TRUE,10.1103/PhysRevB.72.104517
MoGe nanowire,MoGe,Nanowire,,DNA molecule (template),SC,Type-II,2.00 K,,,,,,,,,,TRUE,10.1103/PhysRevB.72.104517
Amorphous molybdenum-germanium nanowire,MoGe,Nanowire,,,SC,,,,Amorphous,Amorphous,,,,,,,FALSE,10.1103/PhysRevB.75.020501
Molybdenum-Germanium Nanowire,MoGe,Nanowire,,,SC,,3.3 K,,,,,,,,,,TRUE,10.1103/PhysRevLett.101.227003
Amorphous Molybdenum-Germanium Thin Film,MoGe,Thin Film,30 nm,Si,SC,Type-II,5.7 K,,Amorphous,,,,,,,,TRUE,10.1103/PhysRevB.77.052503
Amorphous Molybdenum-Germanium Thin Film,MoGe,Thin Film,55 nm,Si,SC,Type-II,5.7 K,,Amorphous,,,,,,,,TRUE,10.1103/PhysRevB.77.052503
Amorphous Molybdenum-Germanium Thin Film,MoGe,Thin Film,100 nm,Si,SC,Type-II,5.7 K,,Amorphous,,,,,,,,TRUE,10.1103/PhysRevB.77.052503
Amorphous Molybdenum-Germanium Thin Film,MoGe,Thin Film,200 nm,Si,SC,Type-II,5.7 K,,Amorphous,,,,,,,,TRUE,10.1103/PhysRevB.77.052503
Amorphous Molybdenum-Germanium Thin Film,MoGe,Thin Film,400 nm,Si,SC,Type-II,5.7 K,,Amorphous,,,,,,,,TRUE,10.1103/PhysRevB.77.052503
Molybdenum-Germanium,MoGe,Wire,,,SC,,,,,,,,,,,,FALSE,10.1103/PhysRevB.76.094521
MoGe film,MoGe,Thin Film,,,SC,,,,,,,,,,,,FALSE,10.1103/PhysRevB.110.L180502
Amorphous MoGe Nanowire,MoGe,Nanowire,,,SC,,5 K,,Amorphous,,,,,,,,FALSE,10.1103/PhysRevB.94.064517
Molybdenum-Germanium Alloy,MoGe,Nanowire/Thin Film,,,SC,,,,,,,,,,,,,10.1103/PhysRevB.76.094511
Amorphous Molybdenum-Germanium (MoGe) Thin Film (40 Å),MoGe,Thin Film,40 Å,SiO2-capped silicon,SC,,3.6 K,,Amorphous,,,,,,,,TRUE,10.1103/PhysRevB.88.134516
Amorphous Molybdenum-Germanium (MoGe) Thin Film (60 Å),MoGe,Thin Film,60 Å,SiO2-capped silicon,SC,,4.9 K,,Amorphous,,,,,,,,TRUE,10.1103/PhysRevB.88.134516
Amorphous Molybdenum-Germanium (MoGe) Thin Film (80 Å),MoGe,Thin Film,80 Å,SiO2-capped silicon,SC,,5.6 K,,Amorphous,,,,,,,,TRUE,10.1103/PhysRevB.88.134516
Amorphous Molybdenum-Germanium (MoGe) Thin Film (100 Å),MoGe,Thin Film,100 Å,SiO2-capped silicon,SC,,5.3 K,,Amorphous,,,,,,,,TRUE,10.1103/PhysRevB.88.134516
MoGe,MoGe,Thin Film,,,SC,Type-II,6.5 K,,,,,,,,,,,10.1103/PhysRevB.101.184513
Amorphous MoxGe1-x,MoGe,Thin Film,,,SC,Type-II,6.3 K,,Amorphous,,,,,,3.8 T,4.8-4.9 T,TRUE,10.1016/j.physc.2008.05.045
MoGe,MoGe,Thin Film,,,SC,Type-II,6 K,,Amorphous,,,,,,,,TRUE,10.1016/j.physc.2008.05.043
MoGe,MoGe,Thin Film,,,SC,Type-II,7.4 K,,,,,,,,,,FALSE,10.1016/j.isci.2024.110779
MoGe Film (Gd-doped),MoGe:Gd (7 at.% Gd),Thin Film,,,NSC,,NSC,,,,,,,,,,TRUE,10.1103/PhysRevB.101.235164
Molybdenum Hydride,MoH1.2,Bulk,,,SC,,0.92 K,,Hexagonal,hcp,,,,,,,FALSE,10.1103/PhysRevMaterials.7.024803
MoH1.27,MoH1.27,Bulk,,,SC,Type-II,0.92,,,,,,,,60 mT,,TRUE,10.1016/j.physc.2015.02.017
MoH10,MoH10,Bulk,,,SC,High-Tc,90-96 K,300 GPa,P4/nmm,,P4/nmm,,,,,,FALSE,10.1016/j.physb.2024.415706
MoH10,MoH10,Bulk,,,SC,High-Tc,116-126 K,300 GPa,P4212,,P4212,,,,,,FALSE,10.1016/j.physb.2024.415706
MoH10,MoH10,Bulk,,,SC,High-Tc,326 K,150 GPa,FCC,Cubic,Fm-3m,4.833,4.833,4.833,,,FALSE,10.1016/j.physb.2021.413217
MoH9,MoH9,Bulk,,,SC,High-Tc,55-66 K,300 GPa,I4cm,,I4cm,,,,,,FALSE,10.1016/j.physb.2024.415706
MoIr,MoIr,Bulk,,,SC,,8.8 K,,Orthorhombic,β'-AuCd type,Pmma,4.429 Å,2.752 Å,4.804 Å,,,TRUE,Handbook of SC
MoIr,MoIr,Bulk,,,SC,,8.8 K,,,β'-AuCd type,,,,,,,TRUE,Handbook of SC
MoN,MoN,Bulk,,,SC,High-Tc,29.4 K,,Cubic,NaCl,,,,,,,,10.1103/PhysRevB.32.5489
MoN (hexagonal),MoN,Bulk,,,SC,,3 K,,Hexagonal,,,,,,,,,10.1103/PhysRevB.32.5489
B1-MoN,MoN,Thin Film,7 μm,sapphire,SC,,below 4.2 K,6 GPa,Cubic,B1-type,,4.214 Å,,,,,True,10.1103/PhysRevB.32.1816
Hexagonal MoN (750°C annealed),MoN,Thin Film,7 μm,sapphire,SC,,11.8 K,6 GPa,Hexagonal,hexagonal,,5.721 Å,,5.647 Å,,,True,10.1103/PhysRevB.32.1816
Hexagonal MoN (900°C annealed),MoN,Thin Film,7 μm,sapphire,SC,,12.7 K,6 GPa,Hexagonal,hexagonal,,5.726 Å,,5.613 Å,,,True,10.1103/PhysRevB.32.1816
Hexagonal MoN (1000°C annealed),MoN,Thin Film,7 μm,sapphire,SC,,14.9 K,6 GPa,Hexagonal,hexagonal,,5.726 Å,,5.608 Å,,,True,10.1103/PhysRevB.32.1816
Hexagonal MoN (1100°C annealed),MoN,Thin Film,7 μm,sapphire,SC,,14.1 K,6 GPa,Hexagonal,hexagonal,,5.710 Å,,5.606 Å,,,True,10.1103/PhysRevB.32.1816
B1-MoN,MoN,Thin Film,,,SC,,"12.5 K (onset, x=1.1) to below 4.2 K (x=1.8)",,Cubic,B1,,4.20-4.27 Å,,,,,True,10.1103/PhysRevB.31.3177
hexagonal MoN,MoN,Thin Film,,,SC,,13.2 K,,Hexagonal,hexagonal,,5.72 Å,,5.60 Å,,,True,10.1103/PhysRevB.31.3177
B1 and hexagonal mixed-phase MoN,MoN,Thin Film,,,SC,,12.9 K,,Mixed,B1 and hexagonal,,,,,,,True,10.1103/PhysRevB.31.3177
MoN,MoN,Bulk,,,SC,,12.0 K,,Hexagonal,,,,,,,,True,10.1103/PhysRev.87.799
MoN,MoN,Bulk,,,SC,,30 K (predicted),,Cubic,B1 (sodium chloride),,,,,,,True,10.1103/PhysRevB.61.3151
MoN,MoN,Bulk,,,SC,High-Tc,29 K,,Cubic,NaCl,,,,,,,True,10.1103/PhysRevB.31.7093
hexagonal δ-MoN,MoN,,,,SC,,14.8 K,,Hexagonal,δ-MoN,,,,,,,,10.1103/PhysRevB.38.4488
B1-MoN (Yamamoto),MoN,Thin Film,,MgO,SC,,11 K,,Cubic,B1,,,,,,,,10.1103/PhysRevB.38.4488
B1-MoN (Terada),MoN,Bulk,,,SC,,12.8 K,,Cubic,B1,,,,,,,,10.1103/PhysRevB.38.4488
MoN,MoN,Bulk,,,SC,,,,Hexagonal,,,,,,,,,10.1103/PhysRevLett.33.1223
MoN,MoN,Bulk,,,SC,High-Tc,12 K,,Cubic,B1 (rocksalt),,4.25 Å,4.25 Å,4.25 Å,,,,10.1103/PhysRevB.31.752
MoN,MoN,Bulk,,,SC,,15.1 K,6 GPa,Hexagonal,LT-Nb₁₋ₓS type,P6₃mc,5.745 Å,,5.622 Å,,,TRUE,Handbook of SC
MoN,MoN,Bulk,,,SC,Classical,14.8 K,,Cubic,NaCl type (rock salt),,,,,,,TRUE,Handbook of SC
MoN,MoN,Bulk,,,SC,,14.8 K,,,,,,,,,,TRUE,Handbook of SC
Molybdenum Nitride,MoN,"Coating on microfiber, Thin film",,"Carbon fiber, Sapphire",SC,Type-II,13.5 K,,Hexagonal,delta-MoN,,,,,,9.6 T,TRUE,10.1103/PhysRevB.77.212503
Molybdenum Nitride,MoN,,,,SC,Type-II,,,,,,,,,,,,10.1103/PhysRevB.102.144508
delta3-MoN,MoN,Bulk,,,SC,,13.8 K,,Hexagonal,,P63mc,5.754,5.754,5.674,,,FALSE,10.1103/PhysRevMaterials.4.044002
gamma-MoN,MoN,Bulk,,,SC,,5.5 K,,Cubic,NbO-type (ordered defected rock-salt),,4.118,4.118,4.118,,,FALSE,10.1103/PhysRevMaterials.4.044002
B1-MoN,MoN,Bulk,,,SC,,Predicted up to 29 K,,Cubic,"NaCl-type (B1), fcc",,,,,,,FALSE,10.1103/PhysRevB.109.224508
MoN,MoN,Thin Film,,,SC,Type-II,,,,,,,,,,,,10.1103/PhysRevB.101.184513
δ-MoN,MoN,Nanoparticles,,,SC,Type-II,6 K,,Hexagonal,,,5.68 Å,,5.56 Å,,,TRUE,10.1016/j.ssc.2007.04.041
δ-MoN,MoN,Thin Film,,,SC,Type-II,12.3-12.8 K,1 atm,Hexagonal,c-axis oriented,,,,5.63 Å,,4.6-4.8 T,TRUE,10.1016/j.jallcom.2017.02.084
δ-MoN,MoN,Bulk,,,SC,Type-II,12.1 K,6 GPa,Hexagonal,Hexagonal,P63mc (186),5.73659 Å,5.73659 Å,5.61884 Å,,,TRUE,10.1016/j.jssc.2003.11.033
Molybdenum Nitride,MoN,Thin Film,,,SC,Type-II,8,,Cubic,,,,,,,18,TRUE,10.1016/j.physc.2017.11.006
Molybdenum nitride,MoN,,,,SC,,11.6 K,,,,,,,,,,FALSE,10.1016/j.jallcom.2021.160631
δ-MoN,MoN,Thin Film,,,SC,Type-II,13 K,1 atm,Hexagonal,c-axis oriented,,,,5.64 Å,,4.69 T,TRUE,10.1016/j.jallcom.2020.154231
δ-MoN,MoN,Thin Film,,,SC,Type-II,11.2 K,,Hexagonal,,,0.572 nm,,0.555 nm,,7.8 T,TRUE,10.1016/j.tsf.2018.06.010
δ-MoN,MoN,Bulk,,,SC,Type-II,12-15 K,,Hexagonal,,,,,,,,FALSE,10.1016/j.jssc.2006.03.011
Molybdenum Nitride,MoN,Bulk,,,SC,Type-II,14.0037 K,0 GPa,Hexagonal,WC,P6-m2,2.86 Å,2.86 Å,2.848 Å,,,FALSE,10.1016/j.tsf.2012.10.047
Molybdenum Nitride,MoN,Bulk,,,SC,Type-II,30.1246 K,84.5391 GPa,Cubic,NaCl,Fm3-m,4.321 Å,4.321 Å,,,,FALSE,10.1016/j.tsf.2012.10.047
MoN,MoN,Thin Film,,,SC,Type-II,14.9 K,,WC-type,,,,,,,,TRUE,10.1016/0025-5408(90)90041-Y
Pure δ-MoN,MoN,Thin Film,,,SC,Type-II,13 K,Ambient,Hexagonal,,,,,0.5608 nm,,10 T,FALSE,10.1016/j.matchemphys.2020.124184
δ-MoN,MoN,Nanoparticle,,,SC,Type-II,5.6 K,,Hexagonal,,P63/mmc,5.68 Å,,5.56 Å,,,TRUE,10.1016/j.jssc.2006.10.020
δ-MoN,MoN,Bulk,,,SC,Type-II,12 K,,Hexagonal,,,,,,,,FALSE,10.1016/j.matchemphys.2017.10.015
δ-MoN,MoN,Thin Film,,,SC,Type-II,11.2 K,,,,,0.571 nm,,0.562 nm,,10 T,TRUE,10.1016/j.ssc.2018.08.017
MoN0.5,MoN0.5,Bulk,,,SC,High-Tc,4.3 K,,,,,,,,,,True,10.1103/PhysRevB.31.7093
γ-Mo2N,MoN0.5,Bulk,,,SC,,5 K,,Cubic,,,4.163 Å,,,,,FALSE,10.1103/PhysRevB.73.052504
MoN0.6,MoN0.6,Bulk,,,SC,High-Tc,9.0 K,,,,,,,,,,True,10.1103/PhysRevB.31.7093
MoN0.61,MoN0.61,Thin Film,7259 Å,sapphire,SC,Type-II,5.2 K,,Cubic,fcc γ-Mo2N,,4.17 Å,,,,3.075 T/K,True,10.1103/PhysRevB.38.4488
MoN0.7,MoN0.7,Bulk,,,SC,High-Tc,14.3 K,,,,,,,,,,True,10.1103/PhysRevB.31.7093
MoN0.8,MoN0.8,Bulk,,,SC,High-Tc,19.7 K,,,,,,,,,,True,10.1103/PhysRevB.31.7093
B1-MoN (Film B),MoN0.86,Thin Film,49 nm,α-Al2O3(001),SC,,4.2 K,,Trigonal,NaCl-type (B1),,4.184 Å,,,,,TRUE,10.1103/PhysRevB.73.052504
MoN0.9,MoN0.9,Bulk,,,SC,High-Tc,24.4 K,,,,,,,,,,True,10.1103/PhysRevB.31.7093
B1-MoN (Film A),MoN0.98,Thin Film,30 nm,α-Al2O3(001),NSC,,<2 K,,Trigonal,NaCl-type (B1),,4.219 Å,,,,,TRUE,10.1103/PhysRevB.73.052504
B1-MoN (Film C),MoN1.03,Thin Film,27 nm,MgO(001),NSC,,<2 K,,Tetragonal,NaCl-type (B1),,4.213 Å,,4.240 Å,,,TRUE,10.1103/PhysRevB.73.052504
MoN1.44,MoN1.44,Thin Film,12064 Å,sapphire,SC,Type-II,3.92 K,,Cubic,B1,,4.20 Å,,,,4.225 T/K,True,10.1103/PhysRevB.38.4488
MoN1.5,MoN1.5,Thin Film,9834 Å,sapphire,SC,Type-II,3.76 K,,Cubic,B1,,4.22 Å,,,,5.65 T/K,True,10.1103/PhysRevB.38.4488
MoN2.05,MoN2.05,Thin Film,1226 Å,sapphire,SC,Type-II,3.84 K,,Cubic,B1,,4.21 Å,,,,6.85 T/K,True,10.1103/PhysRevB.38.4488
MoN2.13,MoN2.13,Thin Film,2691 Å,sapphire,SC,Type-II,3.4 K,,Cubic,B1,,4.22 Å,,,,9.1 T/K,True,10.1103/PhysRevB.38.4488
MoNb₃,MoNb₃,Bulk,,,SC,,3.7 K,,Monoclinic,,,,,,,,TRUE,Handbook of SC
MoNiP,MoNiP,,,,SC,,15.5 K,,Hexagonal,Fe2P-type,P-6m2,,,,,,FALSE,10.1103/PhysRevB.99.174513
MoNiP,MoNiP,,,,SC,,13 K,,Hexagonal,,,,,,,,FALSE,10.1103/PhysRevB.109.224517
MoNiP,MoNiP,Bulk,,,SC,Type-II,15.5 K,4 GPa,Hexagonal,,,,,,,,TRUE,10.1016/S0921-4534(01)00239-8
MoNiP,MoNiP,Bulk,,,SC,Type-II,15.5 K,4 GPa,Fe2P-type,Hexagonal,,5.858,,3.668,,,TRUE,10.1016/S0038-1098(00)00393-8
Thin metallic nanoshell (cited),Monolayer Au coating on nonconducting nanograin,Thin Film,monolayer,Nonconducting nanograin,SC,,,,Spherical,Spherical shell,,,,,,,FALSE,10.1103/PhysRevB.72.094506
δ-MoN with Co2N inclusion,MoN with Co2N,Thin Film,,,SC,Type-II,10.4 K,Ambient,Hexagonal,,,,,0.563 nm,,3 T,TRUE,10.1016/j.matchemphys.2020.124184
MoP,MoP,Bulk,,,SC,Unconventional,2.5,30,WC-type hexagonal,Hexagonal,P6̄m2,3.22,3.22,3.20,,,FALSE,10.1016/j.commatsci.2019.109466
Molybdenum-Rhenium Alloy,MoRe,Bulk,,,SC,Type-II,,,,,,,,,,,,10.1103/PhysRev.137.A818
Molybdenum-Rhenium alloys,MoRe,Bulk,,,SC,Type-II,,,,,,,,,,,,10.1103/PhysRev.123.1911
Molybdenum-Rhenium Alloy,MoRe,Bulk,,,SC,,,,,,,,,,,,FALSE,10.1103/PhysRevLett.120.077701
Molybdenum-Rhenium alloy,MoRe,,,,SC,,,,,,,,,,,,TRUE,10.1103/PhysRevLett.134.067001
Molybdenum-Rhenium alloy,MoRe,Thin Film,80 nm,,SC,,,,,,,,,,,,TRUE,10.1103/PhysRevB.101.115410
Molybdenum Rhenium,MoRe,Bulk,,,SC,Type-II,8.7 K,,,,,,,,,,TRUE,10.1103/PhysRevB.104.L081404
MoRe2C,MoRe2C,Bulk,,,SC,Type-II,4.45 K,Ambient,Face-centered cubic,fcc,Fm-3m,4.049,4.049,4.049,,5.3 T,TRUE,10.1016/j.jallcom.2020.157314
MoReB,MoReB,Bulk,,,SC,Type-II,5.25 K,,CuAl2-type,Tetragonal,I4/mcm,5.513 Å,,4.657 Å,13.9 mT,2.1 T,TRUE,10.1016/j.jallcom.2020.154855
MoReB/WReB,MoReB/WReB,,,,SC,,5.3 K,,,,,,,,,,FALSE,10.1016/j.jallcom.2021.159230
MoReRuC0.05,MoReRuC0.05,Bulk,,,SC,Type-II,9.62 K,,Hexagonal,,P 63/mmc,2.764 Å,,4.444 Å,,9.5 T,TRUE,10.1016/j.jallcom.2021.162131
MoReRuC0.10,MoReRuC0.10,Bulk,,,SC,Type-II,8.69 K,,Hexagonal,,P 63/mmc,2.766 Å,,4.454 Å,,10.5 T,TRUE,10.1016/j.jallcom.2021.162131
MoRe₃,MoRe₃,Bulk,,,SC,,9.9 K,,Cubic,α-Mn type,cI58,,,,,,TRUE,Handbook of SC
Molybdenum-Rhodium alloy,MoRh,Bulk,,,SC,,1.97 K,,hexagonal,hcp,,,,,,,True,10.1103/PhysRev.97.74
Molybdenum-Ruthenium alloy,MoRu,Bulk,,,SC,,9.5-10.5 K,,hexagonal,hcp,,,,,,,True,10.1103/PhysRev.97.74
MoRuP,MoRuP,,,,SC,,~16 K,,,,,,,,,,,10.1103/PhysRevB.65.174507
Molybdenum Ruthenium Phosphide,MoRuP,Bulk,,,SC,Type-II,8.4 K,,,,,,,,,,,10.1103/PhysRevB.36.47
MoRuP (orthorhombic),MoRuP,,,,SC,,15.5 K,,Orthorhombic,Co2Si-type,Pnma,,,,,,FALSE,10.1103/PhysRevB.99.174513
MoRuP,MoRuP,,,,SC,,15.5 K,,Orthorhombic,,,,,,,,FALSE,10.1103/PhysRevB.109.224517
MoRuP,MoRuP,Bulk,,,SC,Conventional,15.5 K,,Orthorhombic,,,,,,,,FALSE,10.1016/j.solidstatesciences.2020.106183
MoRuP,MoRuP,Bulk,,,SC,Type-II,15.5 K,4 GPa,Orthorhombic,,,,,,,,TRUE,10.1016/S0921-4534(01)00239-8
MoRuP,MoRuP,Bulk,,,SC,Type-II,15.5 K,4 GPa,Co2P-type,Orthorhombic,,6.035,6.944,3.857,,,TRUE,10.1016/S0038-1098(00)00393-8
MoS2,MoS2,Bulk,,,NSC,,,,,layered,,,,,,,True,10.1103/PhysRevLett.32.712
MoS2,MoS2,Bulk,,,NSC,,,,,,,,,,,,True,10.1103/PhysRevB.42.1082
Molybdenum disulfide,MoS2,Bulk,,,SC,,,,Hexagonal,Layered,,,,,,,,10.1103/PhysRevB.43.5276
MoS2 (intercalated),MoS2,Bulk,,,SC,Type-II,,,,layered,,,,,,,,10.1103/PhysRevB.40.6659
2H-MoS₂,MoS2,Bulk,,,NSC,,,,Hexagonal,Layer compound,P6₃/mmc,3.160 Å,3.160 Å,12.294 Å,,,True,10.1103/PhysRevB.8.3719
Molybdenum disulfide,MoS2,Bulk,,,NSC,,NSC (not superconducting down to 1.28 K),,Hexagonal,Layered,,,,,,,True,10.1103/PhysRevLett.27.402
2H-MoS2 (1% electron doping),MoS2,Thin Film,Monolayer,,SC,,,,Hexagonal,2H (Trigonal prismatic),,,,,,,FALSE,10.1103/PhysRevMaterials.6.094001
"2H-MoS2 (x ~ 0.01 electron doping, cited experiment)",MoS2,Thin Film,Monolayer,,SC,,,,,,,,,,,,TRUE,10.1103/PhysRevMaterials.6.094001
Molybdenum disulfide,MoS2,Bulk,,,SC,,12 K,200 GPa,,,,,,,,7.5-8.1 T,FALSE,10.1103/PhysRevB.107.174502
2H-MoS2 (gated),MoS2,Thin Film,,,SC,"Ising superconductor, s-wave",,,,Layered (2H polytype),,,,,,,FALSE,10.1103/PhysRevB.106.125136
Molybdenum disulfide monolayer,MoS2,Thin Film,monolayer,,SC,Type-II,10 K,,Hexagonal,2D layered (trigonal prismatic),,,,,,several times larger than the Pauli limit,FALSE,10.1103/PhysRevB.98.205411
MoS2,MoS2,Bulk,,,NSC,,,,Trigonal,,,,,,,,FALSE,10.1103/PhysRevB.96.165134
Molybdenum Disulfide,MoS2,Bulk,,,SC,,,,,,,,,,,,,10.1103/PhysRevB.87.014505
Molybdenum disulfide,MoS2,Thin Film,,,SC,Ising,10 K,,,,,,,,,far beyond the Pauli limit,FALSE,10.1103/PhysRevB.105.125425
"MoS2 (ion-gated, multilayer, EDLT)",MoS2,Thin Film,"nanometer-thick flake crystals, multilayer",,SC,Type-II/2D/Transition Metal Dichalcogenide,"9.6 K (samples 1 and 3), 7.3 K (sample 2)",ambient,Trigonal,2H,,,,,,"~8.5 T (at 2 K, sample 3)",TRUE,10.1103/PhysRevResearch.2.023127
Twisted Bilayer MoS2,MoS2,2D,,,SC,chiral d+id,0.1–1 K,,Hexagonal,2D honeycomb (moiré superlattice),,,,,,,FALSE,10.1103/PhysRevB.105.L241109
Doped MoS2,MoS2,Thin Film,Monolayer,,SC,,,,Hexagonal,Layered (TMD),,,,,,,FALSE,10.1103/PhysRevB.110.134516
Molybdenum disulfide,MoS2,,,,SC,,,,,,,,,,,,FALSE,10.1103/PhysRevB.110.134525
Molybdenum disulfide (1T phase),MoS2,,,,SC,,,ambient,,1T,,,,,,,FALSE,10.1103/PhysRevB.110.134525
Molybdenum disulfide,MoS2,Thin Film,4 layers,HfO2 (50 nm),SC,Type-II,8.5 K,,Hexagonal,layered,,,,,,,TRUE,10.1103/PhysRevLett.119.147002
Molybdenum disulfide,MoS2,Thin Film,4 layers,HfO2 (50 nm),SC,Type-II,3.5 K,,Hexagonal,layered,,,,,,,TRUE,10.1103/PhysRevLett.119.147002
Molybdenum disulfide,MoS2,Thin Film,5 layers,h-BN/SiO2 (30/300 nm),SC,Type-II,,,Hexagonal,layered,,,,,,,TRUE,10.1103/PhysRevLett.119.147002
MoS2 (2D),MoS2,Thin Film,,,SC,,,,Trigonal,,,,,,,,FALSE,10.1103/PhysRevB.110.174509
1T'-MoS2,MoS2,Thin Film,80 nm,Li ion conductor,SC,,4.2 K,,,1T'-distorted layered,,,,,,,TRUE,10.1103/PhysRevB.100.020508
MoS2,MoS2,Thin Film,,,SC,,,,,,,,,,,,,10.1103/PhysRevLett.121.026601
gated MoS2 film,MoS2,Thin Film,,,SC,,9.5 K,,,,,,,,,,,10.1103/PhysRevB.110.144518
Monolayer MoS2,MoS2,Thin Film,Monolayer,,SC,Ising/2D/Intervalley pairing,,,Hexagonal,2D layered,,,,,,,,10.1103/PhysRevB.94.060501
Molybdenum disulfide (2H phase),MoS2,,,,SC,,,,Hexagonal,2H,,,,,,,FALSE,10.1103/PhysRevB.105.104514
MoS2 (electric field-induced),MoS2,Thin Film,Single atomic layer,,SC,Type-II,,,,,,,,,,Hc2 > 4 x Pauli limit,FALSE,10.1103/PhysRevB.94.094511
1T'-MoS2,MoS2,Bulk,,,SC,,4.2 K,,,a x 2a superlattice,,,,11.73 Å,,,TRUE,10.1103/PhysRevB.98.184513
1T''-MoS2 (superconducting),MoS2,Bulk,,,SC,,5.3 K,,Trigonal,√3a x √3a superlattice,,5.60 Å,,5.98 Å,,>2 T,TRUE,10.1103/PhysRevB.98.184513
1T''-MoS2 (insulating),MoS2,Bulk,,,NSC,,,,Trigonal,√3a x √3a superlattice,,5.60 Å,,5.98 Å,,,TRUE,10.1103/PhysRevB.98.184513
2H-MoS2,MoS2,Bulk,,,NSC,,,,,,,,,,,,TRUE,10.1103/PhysRevB.98.184513
Electron-doped monolayer MoS2 (x=0.14),MoS2,Thin Film,Monolayer,,SC,Conventional,22 K,,Hexagonal,2H phase (D3h symmetry),,,,,,,FALSE,10.1103/PhysRevB.94.024501
"Electron-doped monolayer MoS2 (x=0.17, no strain)",MoS2,Thin Film,Monolayer,,NSC,,,,Hexagonal,2H phase (D3h symmetry),,,,,,,FALSE,10.1103/PhysRevB.94.024501
"Electron-doped monolayer MoS2 (x=0.23, 1% tensile strain)",MoS2,Thin Film,Monolayer,,NSC,,,,Hexagonal,2H phase (D3h symmetry),,,,,,,FALSE,10.1103/PhysRevB.94.024501
"Electron-doped monolayer MoS2 (x=0.29, -1% compressive strain)",MoS2,Thin Film,Monolayer,,NSC,,,,Hexagonal,2H phase (D3h symmetry),,,,,,,FALSE,10.1103/PhysRevB.94.024501
"Electron-doped monolayer MoS2 (x=0.17, 1% tensile strain)",MoS2,Thin Film,Monolayer,,SC,Conventional,17 K,,Hexagonal,2H phase (D3h symmetry),,,,,,,FALSE,10.1103/PhysRevB.94.024501
"Electron-doped monolayer MoS2 (x=0.19, 1% tensile strain)",MoS2,Thin Film,Monolayer,,SC,Conventional,13 K,,Hexagonal,2H phase (D3h symmetry),,,,,,,FALSE,10.1103/PhysRevB.94.024501
"Electron-doped monolayer MoS2 (x=0.16, -1% compressive strain)",MoS2,Thin Film,Monolayer,,SC,Conventional,20 K,,Hexagonal,2H phase (D3h symmetry),,,,,,,FALSE,10.1103/PhysRevB.94.024501
"Hole-doped monolayer MoS2 (x=-0.22, -3% compressive strain)",MoS2,Thin Film,Monolayer,,SC,Conventional,7 K,,Hexagonal,2H phase (D3h symmetry),,,,,,,FALSE,10.1103/PhysRevB.94.024501
"Hole-doped monolayer MoS2 (x=-0.30, -4% compressive strain)",MoS2,Thin Film,Monolayer,,SC,Conventional,22 K,,Hexagonal,2H phase (D3h symmetry),,,,,,,FALSE,10.1103/PhysRevB.94.024501
"Hole-doped monolayer MoS2 (x=-0.25, no strain)",MoS2,Thin Film,Monolayer,,NSC,,,,Hexagonal,2H phase (D3h symmetry),,,,,,,FALSE,10.1103/PhysRevB.94.024501
Pristine monolayer MoS2,MoS2,Thin Film,Monolayer,,NSC,,,,Hexagonal,2H phase (D3h symmetry),,,,,,,FALSE,10.1103/PhysRevB.94.024501
Bulk MoS2,MoS2,Bulk,,,NSC,,,,Hexagonal,2H phase (D3h symmetry),,,,,,,FALSE,10.1103/PhysRevB.94.024501
MoS2 (Ionic Liquid Gated Single Crystal Flake),MoS2,Thin Film,,,SC,,,,,,,,,,,,FALSE,10.1103/PhysRevB.99.054515
MoS2 (electrostatically induced),MoS2,,,,SC,,,,,,,,,,,,FALSE,10.1103/PhysRevB.98.054509
Molybdenum disulfide (bulk),MoS2,Bulk,> 6 layers,,SC,,10 K,,,Layered,,,,,,,FALSE,10.1103/PhysRevB.94.134504
"Molybdenum disulfide (monolayer, optimally doped)",MoS2,Thin Film,9.1 Å,"vacuum, metallic environment",SC,,2 K,,,Layered,,,,9.1,,,FALSE,10.1103/PhysRevB.94.134504
"Molybdenum disulfide (monolayer, low doping)",MoS2,Thin Film,9.1 Å,"vacuum, metallic environment",NSC,,,,,Layered,,,,9.1,,,FALSE,10.1103/PhysRevB.94.134504
2Ha-MoS2,MoS2,Bulk,,,SC,Type-II,5-12 K,100-220 GPa,Hexagonal,2Ha,P63/mmc,2.9442,2.9442,9.941,,7.5-8.1 T,TRUE,10.1103/PhysRevLett.120.037002
2Hc-MoS2,MoS2,Bulk,,,NSC,,,0-25 GPa,Hexagonal,2Hc,P63/mmc,3.1618,3.1618,12.3043,,,TRUE,10.1103/PhysRevLett.120.037002
"Monolayer MoS2 (hole-doped, strained)",MoS2,Thin Film,Monolayer,,SC,,22 K,,,,,,,,,,FALSE,10.1103/PhysRevB.103.064510
Liquid-gated MoS2 thin flake,MoS2,Thin Film,Thin flake,,SC,Ising,7-11 K,,,,,,,,,,TRUE,10.1103/PhysRevB.103.064510
MoS2 (electric-field-induced),MoS2,Thin Film,~10⁻⁷ cm,,SC,,,,,,,,,,,,TRUE,10.1103/PhysRevB.96.155144
Single-layer molybdenum disulfide (electron-doped),MoS2,Monolayer,Monolayer,,SC,,27 K,,Hexagonal,Layered,,3.122,3.122,,,,computational,10.1103/PhysRevB.87.241408
"Molybdenum disulfide (undoped, single-layer)",MoS2,Monolayer,Monolayer,,NSC,,NSC,,Hexagonal,Layered,,3.122,3.122,,,,computational,10.1103/PhysRevB.87.241408
Liquid-gated thin-flake MoS2,MoS2,Thin Film,Thin flake,,SC,,11 K,,,,,,,,,,experimental,10.1103/PhysRevB.87.241408
2H-MoS2,MoS2,,,,SC,,,,Hexagonal,"2H-type, layered",P63/mmc,,,,,,,10.1103/PhysRevB.105.104504
Pristine molybdenum disulfide,MoS2,Bulk,100 nm,Platinum TEM grid,NSC,,,,Hexagonal,2H,P63/mmc (194),3.18,3.18,12.43,,,TRUE,10.1103/PhysRevB.101.155429
MoS2 (monolayer),MoS2,Thin Film,monolayer,,SC,,8.8 K,,Hexagonal,honeycomb lattice,,,,,,0.1 T,FALSE,10.1103/PhysRevB.98.054510
MoS2 monolayer (gated),MoS2,Thin Film,Monolayer,,SC,Ising,,,Hexagonal,1H,,,,,,Exceeds the Pauli limit,FALSE,10.1103/PhysRevB.102.214513
MoS2,MoS2,Bulk,,,SC,Transition-metal dichalcogenide,,,Hexagonal,Layered,P6_3/mmc,,,,,,TRUE,10.1103/PhysRevB.97.134512
1T-MoS2,MoS2,Thin Film,,,SC,,<4.2 K,,,,,,,,,,FALSE,10.1103/PhysRevMaterials.7.L071801
Gated MoS2,MoS2,Thin Film,,,SC,,Relatively high,,,,,,,,,Very high critical fields,FALSE,10.1103/PhysRevMaterials.7.L071801
MoS2,MoS2,Thin Film,,,SC,2D,,Ambient,,,,,,,,,FALSE,10.1103/PhysRevB.104.184505
MoS2,MoS2,Thin Film,,,SC,Type-II,7 K,,,,,,,,,,FALSE,10.1016/j.jallcom.2016.07.290
1T-MoS2,MoS2,Bulk,,,SC,Type-II,3.5-4.22,0-4 GPa,Trigonal,Hexagonal,P-3m1,3.190,3.190,5.945,,,FALSE,10.1016/j.jpcs.2021.110185
Molybdenum diselenide monolayer,MoSe2,Thin Film,monolayer,,SC,Type-II,,,Hexagonal,2D layered (trigonal prismatic),,,,,,several times larger than the Pauli limit,FALSE,10.1103/PhysRevB.98.205411
Molybdenum diselenide,MoSe2,Thin Film,,,SC,Ising,,,,,,,,,,,FALSE,10.1103/PhysRevB.105.125425
MoSe2,MoSe2,Thin Film,Monolayer,,SC,Ising,,,Hexagonal,TMD,,,,,,"Significantly enhanced, well beyond the Pauli limit",,10.1103/PhysRevB.95.144508
Twisted Bilayer MoSe2,MoSe2,2D,,,SC,chiral d+id,0.1–1 K,,Hexagonal,2D honeycomb (moiré superlattice),,,,,,,FALSE,10.1103/PhysRevB.105.L241109
MoSe2 (I4/mmm phase),MoSe2,Bulk,,,SC,,2 K,150 GPa,Tetragonal,Layered,I4/mmm,2.685,2.685,9.454,,,FALSE,10.1103/PhysRevB.95.054105
Molybdenum diselenide monolayer,MoSe2,Thin Film,Monolayer,,NSC,,,,Hexagonal,2H-type,,3.319,3.319,,,,FALSE,10.1103/PhysRevB.100.165431
Monolayer MoSe2,MoSe2,Thin Film,Monolayer,,SC,Ising/2D/Intervalley pairing,,,Hexagonal,2D layered,,,,,,,,10.1103/PhysRevB.94.060501
"Molybdenum diselenide (monolayer, electron-doped)",MoSe2,Thin Film,monolayer,,SC,,,,,Layered,,,,,,,FALSE,10.1103/PhysRevB.94.134504
MoSe2,MoSe2,Bulk,,,SC,Type-II,5 K,,Hexagonal,,,,,,,,FALSE,10.1016/j.jpcs.2017.07.011
2H-MoSH monolayer,MoSH,Monolayer,2.67 Å,,SC,Conventional/High-Tc,26.81 K,,Hexagonal,Hexagonal,P3m1 (No. 156),3.03,3.03,,,,FALSE,10.1103/PhysRevB.107.064508
2H-MoSH monolayer (-4% compressive strain),MoSH,Monolayer,,,SC,Conventional/High-Tc,19.88 K,,Hexagonal,Hexagonal,P3m1 (No. 156),,,,,,FALSE,10.1103/PhysRevB.107.064508
2H-MoSH monolayer (-3% compressive strain),MoSH,Monolayer,,,SC,Conventional/High-Tc,20.57 K,,Hexagonal,Hexagonal,P3m1 (No. 156),,,,,,FALSE,10.1103/PhysRevB.107.064508
2H-MoSH monolayer (-2% compressive strain),MoSH,Monolayer,,,SC,Conventional/High-Tc,26.32 K,,Hexagonal,Hexagonal,P3m1 (No. 156),,,,,,FALSE,10.1103/PhysRevB.107.064508
2H-MoSH monolayer (-1% compressive strain),MoSH,Monolayer,,,SC,Conventional/High-Tc,26.89 K,,Hexagonal,Hexagonal,P3m1 (No. 156),,,,,,FALSE,10.1103/PhysRevB.107.064508
2H-MoSH monolayer (1% tensile strain),MoSH,Monolayer,,,SC,Conventional/High-Tc,36.69 K,,Hexagonal,Hexagonal,P3m1 (No. 156),,,,,,FALSE,10.1103/PhysRevB.107.064508
2H-MoSH monolayer (0.1 h/cell p-type doping),MoSH,Monolayer,,,SC,Conventional/High-Tc,22.10 K,,Hexagonal,Hexagonal,P3m1 (No. 156),,,,,,FALSE,10.1103/PhysRevB.107.064508
2H-MoSH monolayer (0.2 h/cell p-type doping),MoSH,Monolayer,,,SC,Conventional/High-Tc,21.53 K,,Hexagonal,Hexagonal,P3m1 (No. 156),,,,,,FALSE,10.1103/PhysRevB.107.064508
2H-MoSH monolayer (0.3 h/cell p-type doping),MoSH,Monolayer,,,SC,Conventional/High-Tc,19.94 K,,Hexagonal,Hexagonal,P3m1 (No. 156),,,,,,FALSE,10.1103/PhysRevB.107.064508
1T-MoSH monolayer,MoSH,Monolayer,2.58 Å,,CDW Material,,,,Hexagonal,Hexagonal,P3m1 (No. 156),3.05,3.05,,,,FALSE,10.1103/PhysRevB.107.064508
