Repository: WyattBunstine/ML_SC_Project

# ML_SC_Project — Chemically and Geometrically Motivated Crystal Graph Neural Networks

This project predicts and screens superconductors from crystal structure. It frames the
problem as a **two-stage hurdle**: first classify whether a material is a superconductor
candidate (SC vs. non-SC), then regress the critical temperature T_c for superconductors.

Two graph-neural-network families are trained and compared:

- a **baseline CGCNN** ([txie-93/cgcnn](https://github.com/txie-93/cgcnn)), and
- an **MPNN** with learned edge features that consumes richer `crystal_graph_v4` graphs
  (this project's contribution).

File: database/superconductor_materials_full.csv (part 116 of 215)
Material_Name,Chemical_Composition,Material_Class,Film_Thickness,Substrate,Material_Type,Superconductor_Type,Superconducting_Transition_Temperature,Pressure,Crystal_Structure,Lattice_Structure,Space_Group,"Lattice_Constant(a)","Lattice_Constant(b)","Lattice_Constant(c)",Lower_Critical_Field,Upper_Critical_Field,Experimental,DOI
1T-MoSH monolayer (3% compressive strain),MoSH,Monolayer,,,SC,High-Tc,25.15 K,,Hexagonal,Hexagonal,P3m1 (No. 156),,,,,,FALSE,10.1103/PhysRevB.107.064508
Janus MoSH monolayer,MoSH,Thin Film,2.65 Å,,SC,"High-Tc, Two-gap",28.92 K,0 GPa,Trigonal,sandwich/Janus,P3m1 (No. 156),3.00,3.00,,,,FALSE,10.1103/PhysRevB.105.245420
Janus MoSH monolayer (0.02 h/cell hole doping),MoSH,Thin Film,,,SC,"High-Tc, Two-gap",28.66 K,0 GPa,Trigonal,sandwich/Janus,P3m1 (No. 156),,,,,,FALSE,10.1103/PhysRevB.105.245420
Janus MoSH monolayer (0.02 e/cell electron doping),MoSH,Thin Film,,,SC,"High-Tc, Two-gap",31.04 K,0 GPa,Trigonal,sandwich/Janus,P3m1 (No. 156),,,,,,FALSE,10.1103/PhysRevB.105.245420
Janus MoSH monolayer (0.04 e/cell electron doping),MoSH,Thin Film,,,SC,"High-Tc, Two-gap",33.67 K,0 GPa,Trigonal,sandwich/Janus,P3m1 (No. 156),,,,,,FALSE,10.1103/PhysRevB.105.245420
Janus MoSH monolayer (0.06 e/cell electron doping),MoSH,Thin Film,,,SC,"High-Tc, Two-gap",37.31 K,0 GPa,Trigonal,sandwich/Janus,P3m1 (No. 156),,,,,,FALSE,10.1103/PhysRevB.105.245420
2H-MoSH,MoSH,Monolayer,,,SC,,27 K,,,,,,,,,,FALSE,10.1103/PhysRevB.110.195408
1T-MoSH,MoSH,Monolayer,,,SC,,25 K,,,,,,,,,,FALSE,10.1103/PhysRevB.110.195408
a-MoₓSi,MoSi,Thin Film,,,SC,,,,,,,,,,,,,10.1103/PhysRevB.43.13032
MoSi,MoSi,,,,SC,Type-II,,,,,,,,,,,,10.1103/PhysRevLett.87.197004
Molybdenum Silicide,MoSi,Bulk,,,SC,Type-II,,,,,,,,,,,,10.1103/PhysRevB.60.3080
Molybdenum Silicide,MoSi,Thin Film,,,SC,,,,,,,,,,,,FALSE,10.1103/PhysRevB.86.014514
Amorphous Molybdenum Silicide,MoSi,Thin Film,,,SC,Type-II,,,Amorphous,,,,,,,,FALSE,10.1103/PhysRevB.94.054509
Molybdenum Silicide,MoSi,,,,SC,,,,,,,,,,,,FALSE,10.1103/PhysRevB.92.014501
MoSi,MoSi,Nanowire,,,SC,,,,,,,,,,,,FALSE,10.1103/PhysRevB.92.104503
Molybdenum Silicide Meander,MoSi,,,,SC,,,,,,,,,,,,FALSE,10.1103/PhysRevB.98.134504
Molybdenum Silicide,MoSi,Amorphous,,,SC,,,,,,,,,,,,FALSE,10.1103/PhysRevB.78.224524
Amorphous Molybdenum Silicide,MoSi,Thin Film,100 nm,Silicon,SC,Type-II,7.30 K,,Amorphous,Amorphous,,,,,,,TRUE,10.1103/PhysRevB.109.104510
MoSi,MoSi,Thin Film,,,SC,Type-II,7.5 K,,,,,,,,,,FALSE,10.1016/j.isci.2024.110779
a-MoSi,MoSi,Thin Film,,,SC,Type-II,1.9 K,,Amorphous,,,,,,,5.1 T,TRUE,10.1016/S0921-4534(03)00847-5
a-MoSi,MoSi,Bulk,,,SC,Type-II,3 K,,Amorphous,,,,,,,7.2 T,TRUE,10.1016/S0921-4534(03)00847-5
Molybdenum Disilicide,MoSi2,Thin Film,,,NSC,,,,,,,,,,,,TRUE,10.1103/PhysRevB.75.054514
amorphous MoSi3,MoSi3,Amorphous,,,SC,,,,,,,,,,,,FALSE,10.1103/PhysRevB.82.134525
MoSn0.02Sr2YCu2O8,MoSn0.02Sr2YCu2O8,Bulk,,,SC,Type-II,26 K,,,,,,,,,,TRUE,10.1016/j.physc.2010.09.011
MoSn0.03Sr2YCu2O8,MoSn0.03Sr2YCu2O8,Bulk,,,SC,Type-II,26 K,,,,,3.820 Å,,11.459 Å,50 Oe,0.92 kOe,TRUE,10.1016/j.physc.2010.09.011
MoSr2R1.5Ce0.5Cu2O10-δ (R=Eu),MoSr2Eu1.5Ce0.5Cu2O10-δ,Bulk,,,SC,High-Tc,26 K,,,,,,,,,,FALSE,10.1016/j.ssc.2006.06.034
MoSr2R1.5Ce0.5Cu2O10-δ (R=Sm),MoSr2Sm1.5Ce0.5Cu2O10-δ,Bulk,,,SC,High-Tc,13 K,,,,,,,,,,FALSE,10.1016/j.ssc.2006.06.034
MoSr2YCu2O6+δ,MoSr2YCu2O6+δ,Bulk,,,SC,Cuprate,40 K,,,,,,,,,,FALSE,10.1016/j.physc.2013.06.014
MoSr2YCu2Oy,MoSr2YCu2O7±δ,Bulk,,,SC,High-Tc,29 K,Ambient,Tetragonal,Perovskite,P4/mmm,,,,,,TRUE,10.1016/j.jssc.2012.02.015
MoSr2YCu2O8,MoSr2YCu2O8,Bulk,,,SC,Type-II,22 K,,,,,3.815 Å,,11.446 Å,50 Oe,0.88 kOe,TRUE,10.1016/j.physc.2010.09.011
MoSr2YCu2O8−δ,MoSr2YCu2O8−δ,Bulk,,,SC,High-Tc,21 K,,,,,3.815 Å,,11.446 Å,,,TRUE,10.1016/j.physc.2009.12.025
Molybdenum disulfide,MoS₂,Bulk,,,NSC,,,,Hexagonal,layered,,,,,,,,10.1103/PhysRevB.13.3843
2H-MoS₂,MoS₂,Bulk,,,SC,chalcogenide,,,,layered chalcogenide,,,,,,,TRUE,Handbook of SC
MoS₂,MoS₂,Bulk,,,NSC,,< 1.2 K,,Hexagonal,3R-MoS₂ type,R3m,3.1620 Å,,18.3670 Å,,,TRUE,Handbook of SC
MoS₂,MoS₂,Bulk,,,NSC,,< 1.2 K,,Hexagonal,2H-molybdenite,P6₃/mmc,3.1603 Å,3.1603 Å,12.2943 Å,,,TRUE,Handbook of SC
2H-MoTe2 (1% electron doping),MoTe2,Thin Film,Monolayer,,SC,,,,Hexagonal,2H (Trigonal prismatic),,,,,,,FALSE,10.1103/PhysRevMaterials.6.094001
MoTe2,MoTe2,Bulk,,,SC,,,,,,,,,,,,TRUE,10.1103/PhysRevB.109.064511
Molybdenum ditelluride monolayer,MoTe2,Thin Film,monolayer,,SC,Type-II,,,Hexagonal,2D layered (trigonal prismatic),,,,,,several times larger than the Pauli limit,FALSE,10.1103/PhysRevB.98.205411
Td-MoTe2,MoTe2,,,,SC,,0.1 K,,,,,,,,,,FALSE,10.1103/PhysRevB.109.134507
gamma-MoTe2,MoTe2,Bulk,,,SC,,0.13 K to 0.435 K,ambient,Orthorhombic,,Pmn21,,,,,,TRUE,10.1103/PhysRevB.96.165134
beta-MoTe2,MoTe2,Bulk,,,NSC,,,ambient,Monoclinic,,,,,,,,TRUE,10.1103/PhysRevB.96.165134
Td-MoTe2 (bilayer),MoTe2,Thin Film,Bilayer,,SC,,,,,Td,,,,,,,TRUE,10.1103/PhysRevB.110.094507
Molybdenum ditelluride,MoTe2,Thin Film,,,SC,Ising,,,,,,,,,,,FALSE,10.1103/PhysRevB.105.125425
MoTe2 (ambient pressure),MoTe2,Bulk,,,SC,,0.1 K,0 GPa,,,,,,,,,FALSE,10.1103/PhysRevB.95.014507
MoTe2 (high pressure),MoTe2,Bulk,,,SC,,8 K,1 GPa,,,,,,,,,FALSE,10.1103/PhysRevB.95.014507
MoTe2,MoTe2,Bulk,,,SC,,0.1 K,high pressure,,,,,,,,,FALSE,10.1103/PhysRevB.103.174508
MoTe2,MoTe2,Bulk,,,SC,Unconventional,,,,,,,,,,,FALSE,10.1103/PhysRevB.98.155317
MoTe2,MoTe2,Bulk,,,NSC,,,,,,,,,,,,TRUE,10.1103/PhysRevB.100.085410
MoTe2,MoTe2,,,,SC,,,,,,,,,,,,FALSE,10.1103/PhysRevB.104.174507
MoTe2 (I4/mmm phase),MoTe2,Bulk,,,SC,,2 K,50 GPa,Tetragonal,Layered,I4/mmm,3.036,3.036,11.095,,,FALSE,10.1103/PhysRevB.95.054105
"Molybdenum Ditelluride (1T' phase, high pressure)",MoTe2,Bulk,,,SC,Type-II,4 K,15 kbar,Monoclinic,1T' layered,P2_1/m,,,,,"0.65 T (H // ab), 0.29 T (H ⟂ ab)",TRUE,10.1103/PhysRevMaterials.3.034201
Molybdenum Ditelluride (ambient pressure),MoTe2,Bulk,,,SC,,0.1 K,ambient,Orthorhombic,Td layered,,,,,,,TRUE,10.1103/PhysRevMaterials.3.034201
MoTe2,MoTe2,Bulk,,,SC,,,,,Layered dichalcogenide,,,,,,,FALSE,10.1103/PhysRevB.99.125105
Td-MoTe2,MoTe2,,,,SC,Topological,,,,,,,,,,,TRUE,10.1103/PhysRevB.102.155406
Molybdenum Ditelluride,MoTe2,Bulk,,,SC,,,High pressure,,,,,,,,,FALSE,10.1103/PhysRevB.104.144503
MoTe2,MoTe2,Bulk,,,SC,Weyl semimetal (parent material),0.1 K (bulk); up to 8.2 K (under pressure); up to 5 K (surface),Applied pressure,,,,,,,,,TRUE,10.1103/PhysRevB.98.024515
Td-MoTe2 (argon-etched thin film),MoTe2,Thin Film,43 nm,Si/SiO2 (285 nm SiO2 layer),SC,Type-II,0.09 K,ambient,Orthorhombic,"Weyl semimetal, noncentrosymmetric",Pmn21,,,,,30 mT (out-of-plane),TRUE,10.1103/PhysRevB.110.174509
Td-MoTe2 (pristine thin film),MoTe2,Thin Film,,Si/SiO2 (285 nm SiO2 layer),SC,Type-II,,ambient,Orthorhombic,"Weyl semimetal, noncentrosymmetric",Pmn21,,,,,,TRUE,10.1103/PhysRevB.110.174509
MoTe2,MoTe2,Bulk,,,SC,,,,,,,,,,,,,10.1103/PhysRevMaterials.5.054802
Monolayer MoTe2,MoTe2,Thin Film,Monolayer,,SC,Ising/2D/Intervalley pairing,,,Hexagonal,2D layered,,,,,,,,10.1103/PhysRevB.94.060501
Bilayer MoTe2 (Td structure),MoTe2,Thin Film,Bilayer,,SC,,2 K,,Orthorhombic,Td structure,,,,,,,TRUE,10.1103/PhysRevB.106.L140505
Td-MoTe2,MoTe2,Bulk,,,SC,,,,,,,,,,,,FALSE,10.1103/PhysRevLett.127.217002
Molybdenum Ditelluride,MoTe2,Bulk,about 100 μm,,SC,,"0.1 K (bulk), up to 5 K (point contact/monolayer)",,,"T_d phase (semimetallic, layered van der Waals)",,,,,,,TRUE,10.1103/PhysRevMaterials.5.084004
Molybdenum ditelluride,MoTe2,Bulk,,,SC,,0.10 K,,,,,,,,,,TRUE,10.1103/PhysRevMaterials.5.074201
MoTe2,MoTe2,Bulk,,,SC,,0.10 K (ambient pressure); 8.2 K (11.7 GPa),ambient pressure; 11.7 GPa,Monoclinic/Orthorhombic,1T'/Td,P2_1/m (1T'); Pmn2_1 (Td),,,,,,TRUE,10.1103/PhysRevB.101.140505
MoTe2,MoTe2,Bulk,,,SC,Topological,,,,,,,,,,,FALSE,10.1103/PhysRevB.104.054509
Td-MoTe2,MoTe2,Bulk,,,SC,,,Ambient,,Td,,,,,,,FALSE,10.1103/PhysRevLett.120.037002
Monolayer 1Td-MoTe2,MoTe2,Thin Film,Monolayer,,SC,,3-7 K,,,,,,,,,,TRUE,10.1103/PhysRevB.103.064510
Td-MoTe2,MoTe2,Bulk,,,SC,,,,,Layered,,,,,,,FALSE,10.1103/PhysRevMaterials.5.034803
MoTe2,MoTe2,Bulk,,,SC,,,,,,,,,,,,FALSE,10.1103/PhysRevB.103.144516
Td-MoTe2,MoTe2,Thin Film,,,SC,,<4.2 K,,,,,,,,,In-plane anisotropic upper critical fields,FALSE,10.1103/PhysRevMaterials.7.L071801
Intercalated MoTe2,MoTe2,Bulk,,,SC,Type-II,7.0 K,,,,,,,,,35.5 T,TRUE,10.1016/j.scib.2019.11.021
MoTe2,MoTe2,Bulk,,,SC,Type-II,0.1 K,,,,,,,,,,FALSE,10.1016/j.ssc.2018.08.014
MoTe2/WSe2 Heterostructure,MoTe2/WSe2,Moiré heterostructure,,,NSC,,,,,,,,,,,,TRUE,10.1103/PhysRevLett.130.126001
Amorphous Molybdenum-Germanium Film (Film 1),MoxGe1-x,Thin Film,330 nm,Si,SC,Type-II,6.2 K,,Amorphous,Amorphous,,,,,,3.72 T,TRUE,10.1103/PhysRevB.77.212505
Amorphous Molybdenum-Germanium Film (Film 2),MoxGe1-x,Thin Film,330 nm,Si,SC,Type-II,6.2 K,,Amorphous,Amorphous,,,,,,,TRUE,10.1103/PhysRevB.77.212505
Amorphous Molybdenum Silicon (a-MoxSi1-x),MoxSi1-x,Thin Film,100 nm,,SC,Type-II,3.00 K,,Amorphous,,,,,,,,TRUE,10.1103/PhysRevB.70.014509
"Molybdenum-Germanium (MoGe, cited)",Mo_x Ge_y,Thin Film,,,SC,,,,,,,,,,,,FALSE,10.1103/PhysRevB.78.014506
Molybdenum Germanium thin film,Mo_xGe_{1-x},Thin Film,,,SC,Type-II,,,,,,,,,,,FALSE,10.1103/PhysRevB.100.174501
Amorphous Molybdenum-Silicon,Mo_xSi_1-x,Thin Film,,,SC,Type-II,0.14 to 1.86,,Amorphous,,,,,,,1.0 to 5.1 T,TRUE,10.1016/j.physc.2005.02.029
Mo₀.₂₅Re₀.₇₅,Mo₀.₂₅Re₀.₇₅,Bulk,,,SC,,9.26 K,,,,,9.593 Å,,,,,TRUE,Handbook of SC
Mo₀.₄₁Nb₀.₀₃ (alloy),Mo₀.₄₁Nb₀.₀₃,Bulk,,,SC,Type-II,6.4 K,,,,,,,,29.0 mT,0.414 T,TRUE,Handbook of SC
Mo₀.₆₆Re₀.₃₄ (alloy),Mo₀.₆₆Re₀.₃₄,Bulk,,,SC,Type-II,11.8 K,,,,,,,,38.1 mT,0.113 T,TRUE,Handbook of SC
Mo₀.₆₉Pt₀.₃₁,Mo₀.₆₉Pt₀.₃₁,Bulk,,,SC,,7.8 K,,Hexagonal,LT-Mg₃Cd type,P6₃/mmc,5.612 Å,5.612 Å,4.502 Å,,,TRUE,Handbook of SC
Mo₀.₆₉Pt₀.₃₁,Mo₀.₆₉Pt₀.₃₁,Bulk,,,SC,,7.8 K,,Hexagonal,LT-Mg₃Cd type,,,,,,,TRUE,Handbook of SC
Mo₀.₈₅Nb₀.₁₅B₂.₅,Mo₀.₈₅Nb₀.₁₅B₂.₅,Bulk,,,SC,,8.5 K,,,,,3.048,,3.153,,,TRUE,Handbook of SC
Mo₀.₈₅Zr₀.₁₅B₂.₅,Mo₀.₈₅Zr₀.₁₅B₂.₅,Bulk,,,SC,,11.2 K,,,,,3.052,,3.193,,,TRUE,Handbook of SC
Mo₀.₉₀Hf₀.₁₀B₂.₅,Mo₀.₉₀Hf₀.₁₀B₂.₅,Bulk,,,SC,,8.7 K,,,,,3.053,,3.157,,,TRUE,Handbook of SC
Mo₀.₉₀Sc₀.₁₀B₂.₅,Mo₀.₉₀Sc₀.₁₀B₂.₅,Bulk,,,SC,,9.0 K,,,,,3.049,,3.162,,,TRUE,Handbook of SC
Mo₀.₉₅Y₀.₀₅B₂.₅,Mo₀.₉₅Y₀.₀₅B₂.₅,Bulk,,,SC,,8.6 K,,,,,3.040,,3.074,,,TRUE,Handbook of SC
Mo₁.₆₆Rh₁.₃₃Te₈,Mo₁.₆₆Rh₁.₃₃Te₈,Bulk,,,SC,,< 1.7 K,,,,,10.25 Å,11.53 Å,,,,TRUE,Handbook of SC
Mo₁.₈Rh₀.₂BC,Mo₁.₈Rh₀.₂BC,Bulk,,,SC,,9.0 K,,,,,,,,,,TRUE,Handbook of SC
Mo₁₅Se₁₉,Mo₁₅Se₁₉,Bulk,,,SC,Classical,4.3 K,,Hexagonal,β-Mo₁₅Se₁₉ type,R3c,9.478 Å,,58.76 Å,,,TRUE,Handbook of SC
Mo₁₅Se₁₉,Mo₁₅Se₁₉,Bulk,,,SC,,4.3 K,,Hexagonal,,,9.462 Å,9.462 Å,19.61 Å,,,TRUE,Handbook of SC
Mo₁₅S₁₉,Mo₁₅S₁₉,Bulk,,,NSC,,< 0.5 K,,Hexagonal,,,9.218 Å,9.218 Å,18.077 Å,,,TRUE,Handbook of SC
Mo₂B,Mo₂B,Bulk,,,SC,,5.07 K,,Tetragonal,θ-CuAl₂ type,I4/mcm,5.547 Å,5.547 Å,4.739 Å,,,TRUE,Handbook of SC
Mo₂BC,Mo₂BC,Bulk,,,SC,Classical,5.4 K,,Orthorhombic,Mo₂BC type,Cmcm,3.086 Å,17.35 Å,3.047 Å,,,TRUE,Handbook of SC
Mo₂BC,Mo₂BC,Bulk,,,SC,,,,Orthorhombic,,,,,,,,TRUE,Handbook of SC
Mo₂C,Mo₂C,Bulk,,,SC,,5.8 K,,Hexagonal,NiAs type,,,,,,,TRUE,Handbook of SC
Mo₂C,Mo₂C,Bulk,,,SC,,7.3 K,,Orthorhombic,ζ-Fe₂N type,Pbcn,4.735 Å,6.025 Å,5.210 Å,,,TRUE,Handbook of SC
Mo₂N₀.₇₅,Mo₂N₀.₇₅,Bulk,,,SC,Classical,5.0 K,,Tetragonal,β-Mo₂N type,I4₁/amd,4.200 Å,4.200 Å,8.010 Å,,,TRUE,Handbook of SC
Mo₂Rh₅B,Mo₂Rh₅B,Bulk,,,SC,,3.5 K,,,,,,,,,,TRUE,Handbook of SC
Mo₃Al₂C,Mo₃Al₂C,Bulk,,,SC,,10.0 K,,Cubic,Mo₃Al₂C type,P4₁32,6.866 Å,6.866 Å,6.866 Å,,,TRUE,Handbook of SC
Mo₃Al₂C,Mo₃Al₂C,Bulk,,,SC,,10.0 K,,Cubic,β-Mn type derivative,,,,,,,TRUE,Handbook of SC
Mo₃Ge,Mo₃Ge,,,,SC,Type-II,,,,A15,,,,,,,,10.1103/PhysRevB.24.3794
Mo₃P,Mo₃P,Bulk,,,SC,,5.31 K,,Tetragonal,Ni₃P type,I4̄,9.729 Å,9.729 Å,4.923 Å,,,TRUE,Handbook of SC
Mo₃P,Mo₃P,Bulk,,,SC,,5.3 K,,,Ni₃P-type,,,,,,,TRUE,Handbook of SC
Mo₃Re,Mo₃Re,Bulk,,,SC,Type-II,8.6/7.8 K,,Tetragonal,CrFe type (σ phase),tP30,,,,,,TRUE,Handbook of SC
Mo₃Re,Mo₃Re,Bulk,,,SC,,15 K,,,,,,,,,,TRUE,Handbook of SC
Mo₃RuTe₈,Mo₃RuTe₈,Bulk,,,SC,,3.21 K,,,,,10.242 Å,11.505 Å,,,,TRUE,Handbook of SC
Mo₃Si,Mo₃Si,Bulk,,,SC,Type-II,7.2 K,,,,,,,,,,TRUE,Handbook of SC
Mo₃Si,Mo₃Si,Thin Film,,,SC,Type-II,7.2 K,,,,,,,,,,TRUE,Handbook of SC
Mo₃Te₆Br₂,Mo₃Te₆Br₂,Bulk,,,SC,,,,,,,10.20 Å,11.66 Å,,,,TRUE,Handbook of SC
Mo₃Te₆Cl₂,Mo₃Te₆Cl₂,Bulk,,,SC,,,,,,,10.19 Å,11.68 Å,,,,TRUE,Handbook of SC
Mo₃Te₆I₂,Mo₃Te₆I₂,Bulk,,,SC,,2.6 K,,,,,10.31 Å,11.35 Å,,,,TRUE,Handbook of SC
Mo₄.₈Si₃C₀.₆,Mo₄.₈Si₃C₀.₆,Bulk,,,SC,Type-II,7.6 K,,Hexagonal,"Hf₅Sn₃Cu type, Nowotny phase",P6₃/mcm,7.286 Å,7.286 Å,5.046 Å,,,TRUE,Handbook of SC
Mo₄.₈Si₃C₀.₆,Mo₄.₈Si₃C₀.₆,Bulk,,,SC,,,,,,,,,,,,TRUE,Handbook of SC
Mo₅.₂₅Nb₀.₇₅Se₈,Mo₅.₂₅Nb₀.₇₅Se₈,Bulk,,,SC,,6.2 K,,,Chevrel phase,,9.60 Å,,11.16 Å,,,TRUE,Handbook of SC
Mo₅.₂₅Nb₀.₇₅Te₈,Mo₅.₂₅Nb₀.₇₅Te₈,Bulk,,,SC,,< 1.7 K,,,Chevrel phase,,10.21 Å,,11.70 Å,,,TRUE,Handbook of SC
Mo₅.₂₅Ta₀.₇₅Te₈,Mo₅.₂₅Ta₀.₇₅Te₈,Bulk,,,SC,,< 1.7 K,,,Chevrel phase,,10.21 Å,,11.70 Å,,,TRUE,Handbook of SC
Mo₆Ga₃₀.₇₅,Mo₆Ga₃₀.₇₅,Bulk,,,SC,,9.8 K,,Monoclinic,Mo₆Ga₃₁ type,P2₁/c,9.517 Å,16.067 Å,16.995 Å,,,TRUE,Handbook of SC
MoGa₄,Mo₆Ga₃₁,Bulk,,,SC,,9.8 K,,Monoclinic,,,,,,,,TRUE,Handbook of SC
Mo₆Re₂Te₈,Mo₆Re₂Te₈,Bulk,,,SC,,3.55 K,,,Chevrel phase,,10.225 Å,,11.508 Å,,,TRUE,Handbook of SC
Mo₆Se₂Br,Mo₆Se₂Br,Bulk,,,SC,,7.1 K,,,Chevrel phase,,9.65 Å,,11.01 Å,,,TRUE,Handbook of SC
Mo₆Se₂I,Mo₆Se₂I,Bulk,,,SC,,7.6 K,,,Chevrel phase,,9.80 Å,,10.88 Å,,,TRUE,Handbook of SC
Mo₆Se₈,Mo₆Se₈,Bulk,,,SC,,6.5 K,,Rhombohedral,Chevrel phase,R3̄-c,9.545 Å,,11.210 Å,,,TRUE,Handbook of SC
Mo₆Se₈Cl₁,Mo₆Se₈Cl₁,Bulk,,,SC,,5.7 K,,,Chevrel phase,,9.64 Å,,11.05 Å,,,TRUE,Handbook of SC
Mo₆S₆Br₂,Mo₆S₆Br₂,Bulk,,,SC,,13.8 K,,,Chevrel phase,,9.545 Å,,10.357 Å,,,TRUE,Handbook of SC
Mo₆S₆I₂,Mo₆S₆I₂,Bulk,,,SC,,14.0 K,,,Chevrel phase,,9.639 Å,,10.437 Å,,,TRUE,Handbook of SC
Mo₆S₈,Mo₆S₈,Bulk,,,SC,,1.85 K,,,Chevrel phase,,9.183 Å,,10.909 Å,,,TRUE,Handbook of SC
Mo₆Te₈,Mo₆Te₈,Bulk,,,SC,,< 1.3 K,,,Chevrel phase,,10.212 Å,,11.681 Å,,,TRUE,Handbook of SC
Mo₇₇Ge₂₃,Mo₇₇Ge₂₃,Thin Film,60 Å,a-Si₃N₄/Si,SC,Type-II,5.44 K,,Amorphous,Amorphous,,,,,,,True,10.1103/PhysRevLett.66.2826
Mo₇₇Ge₂₃ (weakly coupled multilayer),Mo₇₇Ge₂₃,Thin Film,60 Å,a-Si₃N₄/Si,SC,Type-II,5.30 K,,Amorphous,Amorphous,,,,,,,True,10.1103/PhysRevLett.66.2826
Mo₇₇Ge₂₃ (single layer),Mo₇₇Ge₂₃,Thin Film,60 Å,a-Si₃N₄/Si,SC,Type-II,5.08 K,,Amorphous,Amorphous,,,,,,,True,10.1103/PhysRevLett.66.2826
Mo₇₇Ge₂₃,Mo₇₇Ge₂₃,,,,SC,,,,,,,,,,,,,10.1103/PhysRevB.52.R3880
MₓMo₆S₈ Chevrel,MₓMo₆S₈,Bulk,,,SC,Type-II,,,,Chevrel,,,,,,,TRUE,Handbook of SC
N2H4 intercalated TaSe3,N2H4 intercalated TaSe3,Bulk,,,SC,Type-II,1.5 K,,,,,,,,,,TRUE,10.1016/0378-4363(81)90292-8
(NH3)4Na2CsC60,N4H12Na2CsC60,Bulk,,,SC,High-Tc,29.6 K,,Cubic,,,14.473 Å,,,,,,10.1103/PhysRevB.59.3956
Na(1-delta)FeAs,Na(1-delta)FeAs,Bulk,,,NSC,iron-based,,,,111-type,,,,,,,FALSE,10.1103/PhysRevB.82.054522
Sodium cobaltate,Na(1/3)CoO2,layered,,,NSC,,NSC,,,layered/triangular,,,,,,,FALSE,10.1103/PhysRevB.75.174522
Na(C2H8N2)Fe2Se2,Na(C2H8N2)Fe2Se2,Bulk,,,SC,Iron-based,45 K,Ambient,ThCr2Si2-type,,,,,21.9 Å,,,TRUE,10.1016/j.physc.2014.01.007
Sodium Iron Cobalt Arsenide,Na(Fe0.99Co0.01)As,,,,SC,iron-based,,ambient,,,,,,,,,TRUE,10.1103/PhysRevB.110.186501
Na(NH3)yFe2Se2,Na(NH3)yFe2Se2,Bulk,,,SC,iron-based,46 K,,Tetragonal,ThCr2Si2-type,,,,,,,,10.1103/PhysRevB.90.144519
Na(NH3)yFe2Se2,Na(NH3)yFe2Se2,Bulk,,,SC,Iron-based,45 K,,,,,,,,,,FALSE,10.1016/j.jssc.2022.123024
Na-Al-H,Na-Al-H,,,,SC,,55 K,300 GPa,,,,,,,,,FALSE,10.1016/j.ssc.2023.115282
Na-BPN_o,Na-C,Monolayer,,,SC,Type-II,1.55 K,,,,,,,,,,FALSE,10.1016/j.apsusc.2023.157255
Na-doped WO3,Na/WO3,Thin Film,,,SC,High-Tc,90 K,,,,,,,,,,FALSE,10.1016/j.physc.2017.02.002
Na0.05Ca1.95CuO2Cl2,Na0.05Ca1.95CuO2Cl2,Bulk,,,SC,cuprate/High-Tc,,ambient pressure,,,,,,,,,FALSE,10.1103/PhysRevLett.134.016502
2H-Na0.05TaS2,Na0.05TaS2,Bulk,,,SC,,2.5 K,ambient,,2H-type,,,,,,,FALSE,10.1103/PhysRevB.104.064511
Sodium tungsten bronze (x~0.05),Na0.05WO3,Bulk,,,SC,High-Tc,90 K,,,bronze,,,,,,,,10.1103/PhysRevB.64.144506
Sodium tungsten bronze,Na0.05WO3,Bulk,,,SC,High-Tc,~90 K,,,perovskite-like,,,,,,,,10.1103/PhysRevB.64.174503
Sodium tungsten bronze,Na0.05WO3,,,,SC,,high-temperature superficial superconductivity,,,,,,,,,,,10.1103/PhysRevB.65.144528
Na-doped WO3,Na0.05WO3,Bulk,,,SC,High-Tc,90 K,,,,,,,,,,FALSE,10.1016/j.physleta.2006.11.101
Na0.06Ca1.94CuO2Cl2,Na0.06Ca1.94CuO2Cl2,Bulk,,,SC,cuprate/High-Tc,,ambient pressure,,,,,,,,,TRUE,10.1103/PhysRevLett.134.016502
Na0.07Ca0.064(H3O)0.16CoO2⋅0.85H2O,Na0.07Ca0.064(H3O)0.16CoO2⋅0.85H2O,Bulk,,,SC,Type-II,4.5 K,Ambient,Hexagonal,Hexagonal,,2.824,,19.97,,,TRUE,10.1016/j.ssc.2007.05.003
Na0.10Ca1.90CuO2Cl2,Na0.10Ca1.90CuO2Cl2,Bulk,,,SC,cuprate/High-Tc,,ambient pressure,,,,,,,,,TRUE,10.1103/PhysRevLett.134.016502
Stage 2 Sodium Intercalated Hafnium Nitride Chloride,Na0.125HfNCl,Bulk,,,SC,Type-II,20 K,,Rhombohedral,,R3̄m,3.58131,,57.752,,,TRUE,10.1016/j.materresbull.2006.03.018
Na0.12Ca1.88CuO2Cl2,Na0.12Ca1.88CuO2Cl2,,,,SC,cuprate/High-Tc,,,,,,,,,,,TRUE,10.1103/PhysRevB.82.134505
Na0.15Mg0.03(H3O)0.18CoO2⋅0.78H2O,Na0.15Mg0.03(H3O)0.18CoO2⋅0.78H2O,Bulk,,,SC,Type-II,3.1 K,Ambient,Hexagonal,Hexagonal,,2.822,,19.69,,,TRUE,10.1016/j.ssc.2007.05.003
Na0.16K0.64Fe1.84Se2,Na0.16K0.64Fe1.84Se2,Bulk,,,SC,Iron-based,31 K,,ThCr2Si2,,I4/m,,,14.185,0.205 T at 5 K,>6 T at 5 K,TRUE,10.1016/j.jallcom.2018.11.076
Na0.16K0.70Fe1.72Se2,Na0.16K0.70Fe1.72Se2,Bulk,,,SC,Iron-based,29 K,,Body-centered tetragonal,,,3.8924 Å,,14.111 Å,0.2 T,,TRUE,10.1016/j.jcrysgro.2014.07.028
α-Na0.16TiNCl,Na0.16TiNCl,Bulk,,,SC,Unconventional,18.1 K,,,,,,,,,,FALSE,10.1016/j.physc.2015.02.022
Sodium cobaltate,Na0.18CoO2,Single Crystal,,,NSC,,,,,Layered,,,,,,,TRUE,10.1103/PhysRevB.73.014523
Na0.18K0.66Fe1.68Se2,Na0.18K0.66Fe1.68Se2,Bulk,,,SC,Iron-based,32 K,,,,,,,,,,TRUE,10.1016/j.jcrysgro.2014.07.028
Na0.19Sr0.092(H3O)0.02CoO2⋅0.80H2O,Na0.19Sr0.092(H3O)0.02CoO2⋅0.80H2O,Bulk,,,SC,Type-II,4.0 K,Ambient,Hexagonal,Hexagonal,,2.825,,19.90,,,TRUE,10.1016/j.ssc.2007.05.003
Sodium intercalated molybdenum disulfide,Na0.1MoS2,Bulk,,,SC,Type-II,1.3 K,,Hexagonal,Layered,,,,expanded by 2.8 Å,,,True,10.1103/PhysRevLett.27.402
Na0.1TaS2,Na0.1TaS2,Bulk,,,SC,,4.3 K,,,,,,,,,"Hc2(0) = 2.5 T (H∥c), 16 T (H⊥c)",FALSE,10.1103/PhysRevB.107.174509
2H-Na0.1TaS2,Na0.1TaS2,Bulk,,,SC,,4.4 K,ambient,,2H-type,,,,,,,FALSE,10.1103/PhysRevB.104.064511
Na0.1TaS2,Na0.1TaS2,Bulk,,,SC,Type-II,4.4 K,,2H,Trigonal prismatic,,,,,,16 T,TRUE,10.1016/j.stam.2005.06.005
Na0.22H0.1CoO2·0.85H2O,Na0.22H0.1CoO2·0.85H2O,Bulk,,,SC,Type-II,4.4 K,,Hexagonal,,,2.824 Å,,19.75 Å,,,TRUE,10.1016/j.ssc.2004.04.034
Na-intercalated β-HfNCl,Na0.22HfNCl,Bulk,,,SC,,,,,,R-3m,,,,,,True,10.1103/PhysRevB.64.153107
Na0.23Ba0.026(H3O)0.08CoO2⋅0.81H2O,Na0.23Ba0.026(H3O)0.08CoO2⋅0.81H2O,Bulk,,,SC,Type-II,4.0 K,Ambient,Hexagonal,Hexagonal,,2.821,,19.70,,,TRUE,10.1016/j.ssc.2007.05.003
Sodium tungsten bronze,Na0.23WO3,Bulk,,,SC,,< 1 K,,,perovskite-like,,,,,,,,10.1103/PhysRevB.64.174503
Sodium Cobalt Oxide Hydrate,Na0.25CoO2·1.3H2O,Bulk,,,SC,High-Tc,4.70,,,,,,,19.80,,,TRUE,10.1016/j.physb.2006.01.480
Na0.25CoO2·yH2O,Na0.25CoO2·yH2O,Bulk,,,SC,,,,,Layered,,,,,,,FALSE,10.1103/PhysRevB.73.014519
Stage 1 Sodium Intercalated Hafnium Nitride Chloride,Na0.25HfNCl,Bulk,,,SC,Type-II,24 K,,Rhombohedral,,R3̄m,3.58791,,29.6785,,,TRUE,10.1016/j.materresbull.2006.03.018
(Na0.25K0.45)Ba3Bi4O12,Na0.25K0.45Ba3.00Bi4.00O12,Bulk,,,SC,Type-II,27 K,,Cubic,,,8.5493 Å,,,,,TRUE,10.1016/j.commatsci.2017.06.030
NaxCoO2·1.3H2O,Na0.26CoO2·1.3H2O,Bulk,,,SC,High-Tc,4.6 K,,,Triangular,,,,,,,TRUE,10.1016/j.jmmm.2006.10.531
NaxCoO2·1.3H2O,Na0.26CoO2·1.3H2O,Bulk,,,SC,High-Tc,4.6 K,,,Triangular,,,,,,7 T,TRUE,10.1016/j.physb.2007.10.251
Sodium Cobalt Oxide Hydrate,Na0.26CoO2·1.3H2O,Bulk,,,SC,High-Tc,4.60,,,,,,,19.79,,,TRUE,10.1016/j.physb.2006.01.480
Na0.28(PC)0.55HfNCl,Na0.28(PC)0.55HfNCl,Bulk,,,SC,Type-II,23 K,,,,,,,,,,FALSE,10.1016/S0304-8853(00)01369-X
Sodium Cobalt Oxide Hydrate,Na0.28CoO2·1.3H2O,Bulk,,,SC,High-Tc,4.75,,,,,,,19.73,,,TRUE,10.1016/j.physb.2006.01.480
Sodium tungsten bronze,Na0.28WO3,Bulk,,,SC,,below 1 K,,Tetragonal,perovskite,,12.1 Å,12.1 Å,3.75 Å,,,True,10.1103/PhysRevLett.13.746
beta-Na0.29CoO2·1.3H2O,Na0.29CoO2·1.3H2O,Bulk,,,SC,,4.3 K,,Hexagonal,P3-type,R-3m,2.8214,2.8214,29.5552,,,TRUE,10.1103/PhysRevB.73.094505
Sodium Cobaltate Hydrate,Na0.29CoO2·yH2O,Bulk,,,SC,Unconventional,4 K,,Lamellar,Triangular,,,,,,,FALSE,10.1016/j.ssc.2012.11.004
Na0.29HfNCl,Na0.29HfNCl,Bulk,,,SC,Type-II,20 K,,YOF,Rhombohedral,R-3m,3.5892,3.5892,29.722,,,TRUE,10.1016/j.solidstatesciences.2007.02.006
Na0.2Ba5.6Si46,Na0.2Ba5.6Si46,Bulk,,,SC,Type-II,3.5 K,,Cubic,clathrate,Pm3n,10.261 Å,,,,,True,10.1103/PhysRevB.57.7686
NaxBa6Si46,Na0.2Ba6Si46,Bulk,,,SC,Type-II,4.8 K,,,,,,,,,,TRUE,10.1016/0038-1098(96)00430-9
Sodium tungsten bronze (tetragonal),Na0.2WO3,Bulk,,,SC,,,,Tetragonal,tungsten bronze,,,,,,,,10.1103/PhysRevLett.43.1607
Na0.2WO3,Na0.2WO3,Bulk,,,SC,,0.7 K,,Tetragonal,bronze,,,,,,,FALSE,10.1103/PhysRevB.84.174519
Hydrated Cobaltate Superconductor,Na0.30CoO2·1.30H2O,Bulk,,,SC,Unconventional,4 K,,,Triangular,,,,,,Exceeds 8.0 T,TRUE,10.1016/j.physb.2010.04.028
Na0.30CoO2·1.3H2O,Na0.30CoO2·1.3H2O,Bulk,,,SC,High-Tc,4.3 K,,O3,Triangular,R-3m,,,,,,TRUE,10.1016/j.ssc.2004.11.027
Sodium Cobalt Oxyhydrate,Na0.30CoO2 · yH2O,Bulk,,,SC,Type-II,3.8 K,,Hexagonal,,P63/mmc,2.8250 Å,,19.735 Å,,,TRUE,10.1016/j.physc.2004.09.005
alpha-Na0.31CoO2·1.3D2O,Na0.31CoO2·1.3D2O,Bulk,,,SC,,3.7 K,,Hexagonal,P3-type,R-3m,2.8228,2.8228,29.4211,,,TRUE,10.1103/PhysRevB.73.094505
alpha-Na0.31CoO2·1.3H2O,Na0.31CoO2·1.3H2O,Bulk,,,SC,,4.2 K,,Hexagonal,P3-type,R-3m,2.8228,2.8228,29.5675,,,TRUE,10.1103/PhysRevB.73.094505
NaxCoO2·1.3H2O,Na0.31CoO2·1.3H2O,Bulk,,,SC,High-Tc,3.7 K,,,Triangular,,,,,,,TRUE,10.1016/j.physb.2007.10.251
Sodium Cobalt Oxide Hydrate,Na0.31CoO2·1.3H2O,Bulk,,,SC,High-Tc,3.70,,,,,,,19.59,,,TRUE,10.1016/j.physb.2006.01.480
"Sodium cobaltate (x=0.31, hydrated)",Na0.31CoO2·yH2O,Bulk,,,SC,,,,,layered,,,,,,,FALSE,10.1103/PhysRevB.74.245118
Nax(H3O)zCoO2·yH2O,Na0.32(H3O)0.18CoO2·1.3H2O,Bulk,,,SC,High-Tc,4.6 K,,Bilayered Hydrate,Triangular,,,,,,,TRUE,10.1016/j.jpcs.2007.08.036
Sodium cobaltate,Na0.32CoO2,Single Crystal,,,NSC,,,,,Layered,,,,,,,TRUE,10.1103/PhysRevB.73.014523
Na0.32CoO2,Na0.32CoO2,Bulk,,,NSC,,,,Trigonal,O3,R-3m,2.81202,2.81202,16.732,,,TRUE,10.1103/PhysRevB.73.174104
Sodium Cobalt Oxide Hydrate,Na0.32CoO2·1.3H2O,Bulk,,,SC,High-Tc,3.60,,,,,,,19.62,,,TRUE,10.1016/j.physb.2006.01.480
Na0.32CoO2·2.3H2O,Na0.32CoO2·2.3H2O,Bulk,,,SC,Type-II,4.5 K,,Hexagonal,,,2.823 Å,,19.61 Å,,,TRUE,10.1016/j.ssc.2004.04.034
Sodium cobalt oxide,Na0.33CoO2,,,,NSC,,,,,Triangular,,,,,,,FALSE,10.1103/PhysRevLett.93.077001
Fully hydrated sodium cobaltate (cited),Na0.33CoO2·1.33H2O,Bulk,,,SC,triplet,5 K,,,,,,,,,,FALSE,10.1103/PhysRevLett.108.236401
Sodium cobaltate hydrate (cited work),Na0.33CoO2·1.33H2O,Bulk,,,SC,Unconventional,5 K,,Hexagonal,Layered,P6_3/mmc (#194),,,,,,TRUE,10.1103/PhysRevB.70.014507
Na0.33CoO2·1.3H2O,Na0.33CoO2·1.3H2O,Bulk,,,SC,,4.6 K,,,,,,,,,,TRUE,10.1016/j.stam.2005.06.006
Na0.33CoO2·yH2O,Na0.33CoO2·yH2O,Bulk,,,SC,,,,,Layered,,,,,,,FALSE,10.1103/PhysRevB.73.014519
Na0.33CoO2·yH2O,Na0.33CoO2·yH2O,Bulk,,,SC,,,,,Layered,,,,,,,FALSE,10.1103/PhysRevB.73.014519
Sodium cobaltate hydrate,Na0.33CoO2·yH2O,Bulk,,,SC,Unconventional,,,Hexagonal,Layered triangular lattice,,,,,,,TRUE,10.1103/PhysRevB.90.165135
"Sodium cobaltate (x = 1/3, hydrated)",Na0.33CoO2·yH2O,Bulk,,,SC,,4.5 K,ambient,Hexagonal,layered (CoO2 layers with Na ions between),,,,,,,FALSE,10.1103/PhysRevB.82.165118
Cobalt Oxyhydrate Submicron Tubules,Na0.33K0.02(H2O)1.33CoO2,Bulk,,,SC,Type-II,4.07 K,,Hexagonal,Hexagonal,P 63/mmc,,,19.7 Å,,,TRUE,10.1016/j.matlet.2014.10.112
Na0.33TaS2,Na0.33TaS2,Bulk,,,SC,Type-II,4.7 K,,2H,Trigonal prismatic,,,,,,,FALSE,10.1016/j.stam.2005.06.005
β-Na₀.₃₃V₂O₅,Na0.33V2O5,Bulk,,,SC,,,under pressure,,quasi-one-dimensional vanadium bronze,,,,,,,,10.1103/PhysRevLett.87.237002
β-Na₀.₃₃V₂O₅,Na0.33V2O5,Bulk,,,SC,,8 K,8 GPa,Monoclinic,β-vanadium bronze,,,,,,,True,10.1103/PhysRevLett.89.057002
beta-Na0.33V2O5,Na0.33V2O5,Bulk,,,SC,,6 K,8.0 GPa,Monoclinic,,,,,,,,TRUE,10.1103/PhysRevLett.89.057002
beta-Na0.33V2O5,Na0.33V2O5,Bulk,,,SC,,4 K,8.5 GPa,Monoclinic,,,,,,,,TRUE,10.1103/PhysRevLett.89.057002
beta-Na0.33V2O5,Na0.33V2O5,Bulk,,,SC,,<2 K,9.0 GPa,Monoclinic,,,,,,,,TRUE,10.1103/PhysRevLett.89.057002
beta-Na0.33V2O5,Na0.33V2O5,Bulk,,,NSC,,,Ambient,Monoclinic,,,,,,,,TRUE,10.1103/PhysRevLett.89.057002
Na0.33V2O5,Na0.33V2O5,Bulk,,,NSC,,,ambient,,,,,,,,,FALSE,10.1103/PhysRevB.92.205123
beta-Na vanadium bronze,Na0.33V2O5,Bulk,,,SC,,8.0 K,7.0 GPa,Monoclinic,vanadium bronze framework,,,,,,,TRUE,10.1103/PhysRevB.77.104529
β-Na0.33V2O5,Na0.33V2O5,Bulk,,,SC,,,,Monoclinic,"Coupled ladders, V2O5 framework",P21/a,,,,,,FALSE,10.1103/PhysRevB.97.125138
β-Na0.33V2O5,Na0.33V2O5,Bulk,,,SC,Type-II,8 K,High Pressure,Monoclinic,,C 2/m,,,,,,TRUE,10.1016/j.ssc.2008.01.022
β-Na0.33V2O5,Na0.33V2O5,Bulk,,,SC,,9 K,8 GPa,,,,,,,,,TRUE,10.1016/j.jmmm.2006.10.302
β-Na0.33V2O5,Na0.33V2O5,Bulk,,,SC,Type-II,9 K,8 GPa,Monoclinic,,,,,,,,TRUE,10.1016/S0022-3697(02)00149-X
β-Na0.33V2O5,Na0.33V2O5,Bulk,,,SC,Type-II,8,8 GPa,Monoclinic,,,,,,,,TRUE,10.1016/j.solidstatesciences.2005.01.024
β-Na0.33V2O5,Na0.33V2O5,Bulk,,,SC,Type-II,9 K,8 GPa,Monoclinic,Monoclinic,C 2/m,14.62 Å,3.59 Å,9.76 Å,,,FALSE,10.1016/j.ssc.2006.05.001
β-Na0.33V2O5,Na0.33V2O5,Bulk,,,SC,Type-II,8.0 K,7.5 GPa,Monoclinic,,,,,,,,FALSE,10.1016/j.physc.2007.03.067
β-Na0.33V2O5,Na0.33V2O5,Bulk,,,SC,,8 K,8 GPa,,,,,,,,,TRUE,10.1016/j.physc.2009.10.026
Sodium cobalt oxyhydrate,Na0.343(H3O)0.237CoO2·1.19H2O,Bulk,,,SC,,4.0 K,ambient pressure,Trigonal,Layered (O-Co-O trilayer),,,,,,,TRUE,10.1103/PhysRevLett.97.267003
Sodium Cobalt Oxide Hydrate,Na0.34CoO2·1.3H2O,Bulk,,,SC,High-Tc,2.65,,,,,,,19.50,,,TRUE,10.1016/j.physb.2006.01.480
Na0.35(C3N2H10)0.426Fe2Se1.95,Na0.35(C3N2H10)0.426Fe2Se1.95,Bulk,,,SC,Type-II/iron-based,46.5 K,ambient pressure,Orthorhombic,layered/intercalated,Immm (No. 71),3.7948 Å,3.8443 Å,20.351 Å,,,TRUE,10.1103/PhysRevMaterials.2.114802
Cobalt Oxide-based Superconductor,Na0.35(H2O)1.33CoO2,Bulk,,,SC,Type-II,4.5 K,,Hexagonal,Hexagonal,,,,,,,FALSE,10.1016/j.matlet.2014.10.112
Na0.35(H2O)1.3CoO2-δ,Na0.35(H2O)1.3CoO2-δ,Thin Film,,,SC,,4.6 K,,,,,,,,,,FALSE,10.1016/j.tsf.2009.06.038
Nax(H2O)yCoO2-δ,Na0.35(H2O)1.3CoO2-δ,Thin Film,,,SC,,4.12 K,,,,,,,,,,TRUE,10.1016/j.tsf.2009.06.038
Sodium Cobalt Oxyhydrate,Na0.35(H2O)1.3CoO2−δ,Bulk,,,SC,High-Tc,4.2 K,,Hexagonal,Hexagonal,P63/mmc,2.82 Å,,19.6 Å,,,TRUE,10.1016/j.physc.2007.03.171
Nax(H3O)zCoO2·yH2O,Na0.35(H3O)0.19CoO2·0.62H2O,Bulk,,,SC,Type-II,4.4 K,0 GPa,,Triangular,,,,,,,TRUE,10.1016/j.jpcs.2008.06.108
Nax(H3O)zCoO2·yH2O,Na0.35(H3O)0.19CoO2·0.62H2O,Bulk,,,SC,Type-II,4.8 K,,Bilayered Hydrate,Triangular,,,,,,60 T,TRUE,10.1016/j.physc.2007.03.064
Sodium cobalt oxide hydrate,Na0.35(H3O)0.25CoO2·1.3H2O,Bulk,,,SC,Type-II,4.7K,,Bilayered hydrate (BLH),Triangular lattice,,,,,13 Oe,61 T,TRUE,10.1016/j.physc.2015.02.010
Na0.351CoO2·1.40H2O,Na0.351CoO2·1.40H2O,Bulk,,,SC,,4.6,,,,,2.827,,19.699,,,TRUE,10.1016/j.physc.2004.12.017
Na0.356CoO2·1.41H2O,Na0.356CoO2·1.41H2O,Bulk,,,SC,,4.4,,,,,2.828,,19.686,,,TRUE,10.1016/j.physc.2004.12.017
Sodium cobaltate,Na0.35CoO2,Bulk,,,NSC,,,,Hexagonal,Layered,,,,,,,TRUE,10.1103/PhysRevB.72.060512
Sodium cobaltate (unhydrated),Na0.35CoO2,Bulk,,,NSC,,NSC,,Trigonal,"Layered, edge-sharing CoO6 octahedra, triangular lattice",,,,,,,FALSE,10.1103/PhysRevB.77.184521
Na0.35CoO2·1.35H2O,Na0.35CoO2·1.35H2O,Bulk,,,SC,High-Tc,4 K,,P2,Triangular,,,,,,,FALSE,10.1016/j.ssc.2004.11.027
Bilayer Deuterated Sodium Cobaltate,Na0.35CoO2·1.3D2O,Bulk,,,SC,,3.8–4.7 K,Ambient,,Layered,,,,,,,TRUE,10.1103/PhysRevLett.107.066404
Sodium cobaltate hydrate,Na0.35CoO2·1.3H2O,Bulk,,,SC,,4.5 K,,Trigonal,"Layered, edge-sharing CoO6 octahedra, triangular lattice",,,,,,,FALSE,10.1103/PhysRevB.77.184521
Na0.35CoO2·1.3H2O,Na0.35CoO2·1.3H2O,,,,SC,,5 K,,,,,,,,,,FALSE,10.1103/PhysRevB.76.134511
Sodium cobalt oxyhydrate (alternative formula),Na0.35CoO2·1.3H2O,Bulk,,,SC,,,,Trigonal,Layered (O-Co-O trilayer),,,,,,,FALSE,10.1103/PhysRevLett.97.267003
Na0.35CoO2·1.3H2O,Na0.35CoO2·1.3H2O,Bulk,,,SC,High-Tc,,,,Layered,,,,,,,FALSE,10.1103/PhysRevB.74.045108
Bilayer Hydrated Sodium Cobaltate,Na0.35CoO2·1.3H2O,Bulk,,,SC,,3.8–4.7 K,Ambient,,Layered,,,,,,,TRUE,10.1103/PhysRevLett.107.066404
Sodium cobalt oxyhydrate,Na0.35CoO2·1.3H2O,Bulk,,,SC,High-Tc,5 K,,Hexagonal,Layered,P6_3/mmc,,,,,,TRUE,10.1103/PhysRevB.69.214503
Sodium cobaltate hydrate,Na0.35CoO2·1.3H2O,Bulk,0.5 mm,,SC,,5 K,,Hexagonal,Layered,P6_3/mmc (No. 194),,,,,,TRUE,10.1103/PhysRevB.74.075108
Hydrous Sodium Cobalt Oxide,Na0.35CoO2·1.3H2O,Bulk,,,SC,Type-II,5 K,,Layered,,P 63/mmc,,,,,,TRUE,10.1016/j.physc.2004.02.068
Sodium Cobalt Oxide Hydrate,Na0.35CoO2·1.3H2O,Bulk,,,SC,High-Tc,5 K,,Bilayer-hydrate,,,,,9.8 Å,,,TRUE,10.1016/j.physc.2003.12.024
Sodium Cobalt Oxide Hydrate,Na0.35CoO2·1.3H2O,Bulk,,,SC,High-Tc,2 K,,Bilayer-hydrate,,,,,9.8 Å,,,TRUE,10.1016/j.physc.2003.12.024
NaxCoO2·yH2O,Na0.35CoO2·1.3H2O,Bulk,,,SC,High-Tc,4.5 K,,,2D triangular,,,,,,,FALSE,10.1016/j.physb.2007.10.352
Sodium Cobaltate Hydrate,Na0.35CoO2·1.3H2O,Bulk,,,SC,High-Tc,4.5 K,,Triangular Lattice,,,,,,,,TRUE,10.1016/j.jmmm.2006.10.194
Sodium Cobaltate Hydrate,Na0.35CoO2·1.3H2O,Bulk,,,SC,Unconventional,4.5 K,,,Triangular,,,,,,,FALSE,10.1016/j.jpcs.2008.06.131
BLH-Na0.35CoO2·1.3H2O,Na0.35CoO2·1.3H2O,Bulk,,,SC,High-Tc,5 K,,Layered,Hexagonal,P63/mmc,,,9.8 Å,,,TRUE,10.1016/S0022-4596(03)00336-0
Sodium Cobaltate Hydrate,Na0.35CoO2·1.3H2O,Bulk,,,SC,High-Tc,4.5 K,,,,,,,,,,TRUE,10.1016/j.jpcs.2005.10.124
Na0.35CoO2·1.3H2O,Na0.35CoO2·1.3H2O,Bulk,,,SC,,5 K,,,,,,,,,,FALSE,10.1016/j.cjph.2019.07.004
Bilayered-hydrate NaxCoO2·yH2O,Na0.35CoO2·1.3H2O,Bulk,,,SC,High-Tc,4.7 K,,Triangular lattice,,,,,,,,TRUE,10.1016/j.physb.2006.01.482
Na0.35CoO2·1.3H2O,Na0.35CoO2·1.3H2O,Bulk,,,SC,Unconventional,5 K,,Layered,,,,,,,60 T,TRUE,10.1016/j.physb.2005.01.109
Sodium Cobalt Oxyhydrate,Na0.35CoO2·1.3H2O,Bulk,,,SC,Unconventional,5 K,,Lamellar,2D Triangular,,,,,,,TRUE,10.1016/j.physb.2005.11.083
Na0.35CoO2·1.3H2O,Na0.35CoO2·1.3H2O,Bulk,,,SC,,4.5 K,,,,,,,,,,TRUE,10.1016/j.physc.2006.03.080
Na0.35CoO2·1.3H2O,Na0.35CoO2·1.3H2O,Bulk,,,SC,Unconventional,4.6 K,,,,,,,,,,TRUE,10.1016/j.physc.2003.12.033
Na0.35CoO2·1.3H2O,Na0.35CoO2·1.3H2O,Bulk,,,SC,Type-II,3.7 K,,Hexagonal,Hexagonal,,,,19.613 Å,19.1 Oe,5.5 T,TRUE,10.1016/j.jpcs.2005.10.128
Na0.35CoO2·1.3H2O,Na0.35CoO2·1.3H2O,Bulk,,,SC,High-Tc,5 K,,Hexagonal,Triangular,P63/mmc,,,,,,TRUE,10.1016/j.physc.2006.03.016
Sodium Cobaltate Hydrate,Na0.35CoO2·1.3H2O,Bulk,,,SC,High-Tc,4.5 K,,,,,,,,,,TRUE,10.1016/j.physc.2007.03.039
Sodium Cobaltate Hydrate,Na0.35CoO2·1.3H2O,Bulk,,,SC,Type-II,5 K,,,Triangular,,,,,,,FALSE,10.1016/j.physc.2005.12.007
Bi-layer Hydrated Sodium Cobaltate,Na0.35CoO2·1.3H2O,Bulk,,,SC,,4.6 K,,Hexagonal,Triangular,P63/mmc,2.82 Å,,19.7 Å,,,TRUE,10.1016/j.physb.2009.07.113
Na0.35CoO2·1.3H2O,Na0.35CoO2·1.3H2O,Bulk,,,SC,,4.7 K,,,2D triangular lattice,,,,,,,TRUE,10.1016/j.physb.2006.01.445
Na0.35CoO2·1.3H2O,Na0.35CoO2·1.3H2O,Bulk,,,SC,,4.5 K,,,2D triangular lattice,,,,,,,TRUE,10.1016/j.physb.2006.01.445
Na0.35CoO2·1.3H2O,Na0.35CoO2·1.3H2O,Bulk,,,SC,Unconventional,4.6 K,0 T,2-D,Triangular,,,,,,>7.12 T,TRUE,10.1016/j.physb.2005.01.107
Sodium cobaltate (deuterated),Na0.35CoO2·1.4D2O,Bulk,,,SC,Type-II,4.7 K,,Hexagonal,Layered,,,,,,17.1 T,TRUE,10.1103/PhysRevB.72.060512
Sodium cobaltate,Na0.35CoO2·1.4H2O,Bulk,,,SC,Type-II,4.7 K,,Hexagonal,Layered,,,,,,17.1 T,TRUE,10.1103/PhysRevB.72.060512
Sodium Cobalt Oxyhydrate,Na0.35CoO2·1.4H2O,Bulk,,,SC,Type-II,4 K,,Hexagonal,,,2.83,2.83,19.6,,,TRUE,10.1016/S0038-1098(03)00334-X
Na0.35CoO2·yH2O,Na0.35CoO2·yH2O,Bulk,,,SC,cobaltate,5 K,,,"edge-sharing CoO6 octahedra, layered",,,,,,,FALSE,10.1103/PhysRevB.76.165115
"Sodium cobaltate (x=0.35, hydrated)",Na0.35CoO2·yH2O,Bulk,,,SC,,5 K,,,,,,,,,,FALSE,10.1103/PhysRevB.82.024103
Sodium tungsten bronze,Na0.35WO3,Bulk,,,SC,,below 1 K,,Tetragonal,perovskite,,12.1 Å,12.1 Å,3.75 Å,,,True,10.1103/PhysRevLett.13.746
Na0.365CoO2·1.42H2O,Na0.365CoO2·1.42H2O,Bulk,,,SC,,4.3,,,,,2.827,,19.671,,,TRUE,10.1016/j.physc.2004.12.017
Sodium cobaltate,Na0.36CoO2,Single Crystal,,,NSC,,,,,Layered,,,,,,,TRUE,10.1103/PhysRevB.73.014523
Sodium cobaltate (unhydrated),Na0.36CoO2,Bulk,,,NSC,,NSC,,Hexagonal,Layered triangular lattice,,,,,,,TRUE,10.1103/PhysRevB.90.165135
Cobalt Oxyhydrate Submicron Tubules,Na0.37(H2O)1.38CoO2,Bulk,,,SC,Type-II,4.07 K,,Hexagonal,Hexagonal,P 63/mmc,,,19.8 Å,,,TRUE,10.1016/j.matlet.2014.10.112
Sodium Cobalt Oxyhydrate,Na0.37CoO2 · yH2O,Bulk,,,SC,Type-II,4.6 K,,Hexagonal,,P63/mmc,2.8249 Å,,19.669 Å,,,TRUE,10.1016/j.physc.2004.09.005
Sodium Cobalt Oxyhydrate,Na0.37CoO2 · yH2O,Bulk,,,SC,Type-II,4.5 K,,Hexagonal,,P63/mmc,2.8248 Å,,19.679 Å,,,TRUE,10.1016/j.physc.2004.09.005
Nax(H3O)zCoO2·yH2O,Na0.38(H3O)0.12CoO2·1.3H2O,Bulk,,,SC,High-Tc,2.8 K,,Bilayered Hydrate,Triangular,,,,,,,TRUE,10.1016/j.jpcs.2007.08.036
Sodium cobaltate (dehydrated),Na0.3CoO2,Bulk,,,NSC,,,ambient,,layered,,,,11.11,,,TRUE,10.1103/PhysRevB.70.144526
Sodium cobaltate (non-hydrated),Na0.3CoO2,Bulk,,,NSC,,,ambient,,layered,,,,,,,TRUE,10.1103/PhysRevB.70.144526
Sodium cobaltate,Na0.3CoO2,Bulk,,,NSC,,,,Hexagonal,Layered,P6_3/mmc (#194),,,20.4280 a.u.,,,FALSE,10.1103/PhysRevB.70.014507
Na0.3CoO2·0.67H2O,Na0.3CoO2·0.67H2O,Bulk,,,SC,Unconventional,2 K,,Hexagonal,Triangular,,,,,,,FALSE,10.1016/j.physc.2004.11.015
Sodium cobaltate hydrate (partially hydrated),Na0.3CoO2·0.6H2O,Bulk,,,NSC,,,ambient,,layered,,,,13.74,,,TRUE,10.1103/PhysRevB.70.144526
Na0.3CoO2·1.2H2O,Na0.3CoO2·1.2H2O,Bulk,,,SC,,4.55 K,,,,,,,,,,TRUE,10.1016/j.solidstatesciences.2005.05.001
Sodium cobalt oxyhydrate,Na0.3CoO2·1.3H2O,Bulk,,,SC,Type-II,3.5 K,,,,,,,,30 G,61 T,TRUE,10.1103/PhysRevLett.92.257007
Hydrated sodium cobaltate (from citation 1),Na0.3CoO2·1.3H2O,Bulk,,,SC,,4.5 K,,,,,,,,,,FALSE,10.1103/PhysRevB.70.134115
beta-Na0.3CoO2·1.3H2O (Ref. 14),Na0.3CoO2·1.3H2O,Bulk,,,NSC,,,,,,,,,,,,FALSE,10.1103/PhysRevB.73.094505
gamma-Na0.3CoO2·1.3H2O,Na0.3CoO2·1.3H2O,Bulk,,,SC,,4.5 K,,Hexagonal,P2-type,,,,,,,FALSE,10.1103/PhysRevB.73.094505
alpha-Na0.3CoO2·1.3H2O (Ref. 13),Na0.3CoO2·1.3H2O,Bulk,,,SC,,4.6 K,,,,,,,,,,FALSE,10.1103/PhysRevB.73.094505
Sodium cobaltate hydrate,Na0.3CoO2·1.3H2O,Bulk,,,SC,,4.2 K,ambient,,layered,,,,19.56,,,TRUE,10.1103/PhysRevB.70.144526
Na0.3CoO2·1.3H2O,Na0.3CoO2·1.3H2O,,,,SC,,,,,,,,,,,,FALSE,10.1103/PhysRevB.74.220502
NaxCoO2·yH2O,Na0.3CoO2·1.3H2O,Bulk,,,SC,High-Tc,5 K,,,Triangular,,,,19.7038 Å,,,TRUE,10.1016/j.solidstatesciences.2008.09.016
Sodium Cobaltate Hydrate,Na0.3CoO2·1.3H2O,Bulk,,,SC,,4.5 K,,,,,,,,,,TRUE,10.1016/j.jmmm.2006.10.521
Na0.3CoO2·1.3H2O,Na0.3CoO2·1.3H2O,Bulk,,,SC,High-Tc,4.2 K,,,,,,,,,,TRUE,10.1016/j.physc.2003.08.005
Sodium Cobaltate Hydrate,Na0.3CoO2·1.3H2O,Bulk,,,SC,High-Tc,5 K,,,,,,,,,,TRUE,10.1016/j.physb.2005.01.106
NaxCoO2·yH2O,Na0.3CoO2·1.3H2O,Bulk,,,SC,High-Tc,4.5 K,,,Triangular,,,,,,,TRUE,10.1016/j.physc.2009.11.133
Na0.3CoO2·1.3H2O,Na0.3CoO2·1.3H2O,Bulk,,,SC,High-Tc,4.8 K,,Hexagonal,,P63/mmc,2.8250 Å,,19.7884 Å,,,TRUE,10.1016/j.physc.2005.08.015
Na0.3CoO2·1.3H2O,Na0.3CoO2·1.3H2O,Bulk,,,SC,High-Tc,4.9 K,,Hexagonal,P2,P63/mmc,,,19.5,,,TRUE,10.1016/j.jcrysgro.2006.04.104
Na0.3CoO2·1.3H2O,Na0.3CoO2·1.3H2O,Bulk,,,SC,Unconventional,4.8 K,,Trigonal,Triangular,,,,,,,TRUE,10.1016/j.physc.2009.01.006
Na0.3CoO2·1.3H2O,Na0.3CoO2·1.3H2O,Bulk,,,SC,High-Tc,4.9 K,,Hexagonal,Layered,P63/mmc,2.823 Å,,19.71 Å,,,TRUE,10.1016/j.jcrysgro.2004.12.021
BLH1,Na0.3CoO2·1.3H2O,Bulk,,,SC,,<1.8 K,,,,,,,,,,TRUE,10.1016/j.physb.2006.01.317
BLH2,Na0.3CoO2·1.3H2O,Bulk,,,SC,,4.5 K,,,,,,,,,,TRUE,10.1016/j.physb.2006.01.317
BLHs1,Na0.3CoO2·1.3H2O,Bulk,,,SC,,4.7 K,,,,,,,,,,TRUE,10.1016/j.physb.2006.01.317
BLHs2,Na0.3CoO2·1.3H2O,Bulk,,,SC,,3 K,,,,,,,,,,TRUE,10.1016/j.physb.2006.01.317
Sodium Cobalt Oxyhydrate,Na0.3CoO2·1.4H2O,Bulk,,,SC,High-Tc,5 K,,Hexagonal,,P 63/mmc,,,,,,TRUE,10.1016/j.physc.2003.11.008
Sodium Cobalt Oxyhydrate,Na0.3CoO2·1.4H2O,Bulk,,,SC,Type-II,3 K,,Hexagonal,,,2.83,2.83,19.6,,,TRUE,10.1016/S0038-1098(03)00334-X
Na0.3CoO2·xH2O,Na0.3CoO2·xH2O,,,,SC,,4.5 K,,,two-layer,,,,,,,FALSE,10.1103/PhysRevB.73.174104
Hydrated Sodium Cobaltate,Na0.3CoO2·yH2O,Bulk,,,SC,,4.5 K,,Hexagonal,Layered,,,,,,,TRUE,10.1103/PhysRevLett.96.096403
Sodium cobaltate hydrate,Na0.3CoO2·yH2O,Bulk,,,SC,Unconventional/Type-II/NA,5 K,,Trigonal,"Layered, edge-sharing CoO6 octahedra, 2D triangular lattice",,,,,,"High (qualitative, no value)",,10.1103/PhysRevLett.93.176401
"Sodium cobaltate (x=0.3, hydrated)",Na0.3CoO2·yH2O,Bulk,,,SC,,,,,layered,,,,,,,FALSE,10.1103/PhysRevB.74.245118
Sodium Cobaltate Hydrate,Na0.3CoO2·yH2O,Bulk,,,SC,High-Tc,4.77 K,,Hexagonal,,P63/mmc,2.820 Å,,19.59 Å,,,TRUE,10.1016/j.physc.2003.09.066
Sodium Cobaltate Hydrate,Na0.3CoO2·yH2O,Bulk,,,SC,Unconventional,5 K,,Layered,Triangular,,,,,,,FALSE,10.1016/j.ssc.2008.05.002
Sodium Cobalt Oxide Hydrate,Na0.3CoO2⋅yH2O,Bulk,,,SC,High-Tc,4.5 K,,,Triangular,,,,,,,FALSE,10.1016/j.ssc.2011.10.032
Na0.3HfNCl,Na0.3HfNCl,,,,SC,,19.4 K,,,,,,,,,,FALSE,10.1103/PhysRevB.70.104506
NaxHfNCl,Na0.3HfNCl,Bulk,,,SC,Type-II,25 K,,Layered,,,,,,,,TRUE,10.1016/S0921-4526(00)00787-0
Tetragonal-I sodium bronze,Na0.3WO3,Bulk,,,SC,,~0.5 K,,Tetragonal,tetragonal-I,,,,,,,,10.1103/PhysRevB.9.3220
NaxWO3 (x=0.3),Na0.3WO3,Bulk,,,Superconductor,,,,,Tungsten Bronze (TTB),,,,,,,FALSE,10.1103/PhysRevB.99.064106
Sodium Tungsten Bronze,Na0.3WO3,Bulk,,,SC,,0.55 K,,Tetragonal,Bronze,,,,,,,TRUE,10.1103/PhysRevMaterials.3.064804
Na0.4(H2O)0.8(SbS)1.16(TaS2)2,Na0.4(H2O)0.8(SbS)1.16(TaS2)2,Bulk,,,SC,Type-II,2.9 K,,,,,,,20.64 Å,,,TRUE,10.1016/j.physc.2006.03.072
Na0.4(H2O)1.8(SbS)1.16(TaS2)2,Na0.4(H2O)1.8(SbS)1.16(TaS2)2,Bulk,,,SC,Type-II,3.5 K,,,,,,,23.26 Å,,,TRUE,10.1016/j.physc.2006.03.072
Na0.4(SbS)1.16(TaS2)2,Na0.4(SbS)1.16(TaS2)2,Bulk,,,SC,Type-II,3.1 K,,,,,,,18.90 Å,,,TRUE,10.1016/j.physc.2006.03.072
Nonhydrated sodium cobaltate,Na0.41CoO2,Bulk,,,NSC,,,,,,,,,,,,TRUE,10.1103/PhysRevLett.108.236401
Partially hydrated sodium cobaltate,Na0.41CoO2·0.6H2O,Bulk,,,NSC,,,,,,,,,,,,TRUE,10.1103/PhysRevLett.108.236401
Sodium cobaltate,Na0.48CoO2,Bulk,,,NSC,,,,Hexagonal,Layered,,,,,,,TRUE,10.1103/PhysRevB.72.060512
Sodium cobaltate,Na0.48CoO2,Single Crystal,,,NSC,,,,,Layered,,,,,,,TRUE,10.1103/PhysRevB.73.014523
NaxCoO2·yH2O,Na0.4CoO2·yH2O,Bulk,,,SC,High-Tc,2.7-5 K,,,,,,,,,,TRUE,10.1016/j.jmmm.2006.10.195
Na0.4WO3,Na0.4WO3,Bulk,,,SC,,3 K,,Tetragonal,bronze,,,,,,,FALSE,10.1103/PhysRevB.84.174519
Na0.5(NH3)0.8FeSe0.8Te0.2,Na0.5(NH3)0.8FeSe0.8Te0.2,Bulk,,,SC,iron-based,~40 K,ambient,,,,,,,,,FALSE,10.1103/PhysRevB.104.094512
Na0.51CoO2,Na0.51CoO2,Bulk,,,NSC,,,,Monoclinic,P1,C2/m,4.8809,2.81535,5.7738,,,TRUE,10.1103/PhysRevB.73.174104
Sodium cobaltate (x=0.525),Na0.525CoO2,Bulk,,,NSC,,NSC,,Orthorhombic,Incommensurate superstructure,,4.888,5.638,11.105,,,TRUE,10.1103/PhysRevB.82.024103
Sodium cobaltate (x=0.53),Na0.53CoO2,Bulk,,,NSC,,NSC,,Orthorhombic,Incommensurate superstructure,,4.888,5.638,11.097,,,TRUE,10.1103/PhysRevB.82.024103
Na0.55(NH3)0.41MoSe2.16,Na0.55(NH3)0.41MoSe2.16,Bulk,,,SC,Type-II,5 K,,Hexagonal,,,,,,,,TRUE,10.1016/j.jpcs.2017.07.011
Sodium cobaltate (x=0.55),Na0.55CoO2,Bulk,,,NSC,,NSC,,Hexagonal,6a x 6a x c supercell (hexagonal),,2.823,2.823,11.042,,,TRUE,10.1103/PhysRevB.82.024103
Na0.5Ca0.5Fe2As2,Na0.5Ca0.5Fe2As2,Bulk,,,SC,iron-based,,,,,,,,,,,FALSE,10.1103/PhysRevB.101.224507
Na0.5Ca0.5Fe2As2,Na0.5Ca0.5Fe2As2,Bulk,,,SC,iron-based,33 K,,Tetragonal,ThCr2Si2-type,I4/mmm,,,,,,FALSE,10.1103/PhysRevB.85.014522
Na0.5CoO2,Na0.5CoO2,,,,SC,,,,,layered structure,,,,,,,FALSE,10.1103/PhysRevB.78.100507
Sodium cobaltate (x=0.5),Na0.5CoO2,Bulk,,,NSC,,NSC,,Orthorhombic,Superstructure (orthorhombic),,4.887,5.632,11.098,,,TRUE,10.1103/PhysRevB.82.024103
Sodium Cobaltate (x=0.5),Na0.5CoO2,Bulk,,,NSC,,NSC,,Orthorhombic,Layered,,,,,,,TRUE,10.1103/PhysRevLett.96.096403
Sodium Cobaltate (x=0.5),Na0.5CoO2,Bulk,,,NSC,,,Ambient,,Layered,,,,,,,TRUE,10.1103/PhysRevLett.107.066404
Sodium cobaltate (x = 0.5),Na0.5CoO2,Bulk,,,NSC,,,,Hexagonal,layered (CoO2 layers with Na ions between),,,,,,,FALSE,10.1103/PhysRevB.82.165118
Sodium cobaltate,Na0.5CoO2,Bulk,,,NSC,,,ambient,,layered,,,,,,,TRUE,10.1103/PhysRevB.70.144526
