Repository: WyattBunstine/ML_SC_Project

# ML_SC_Project — Chemically and Geometrically Motivated Crystal Graph Neural Networks

This project predicts and screens superconductors from crystal structure. It frames the
problem as a **two-stage hurdle**: first classify whether a material is a superconductor
candidate (SC vs. non-SC), then regress the critical temperature T_c for superconductors.

Two graph-neural-network families are trained and compared:

- a **baseline CGCNN** ([txie-93/cgcnn](https://github.com/txie-93/cgcnn)), and
- an **MPNN** with learned edge features that consumes richer `crystal_graph_v4` graphs
  (this project's contribution).

File: database/superconductor_materials_full.csv (part 117 of 215)
Material_Name,Chemical_Composition,Material_Class,Film_Thickness,Substrate,Material_Type,Superconductor_Type,Superconducting_Transition_Temperature,Pressure,Crystal_Structure,Lattice_Structure,Space_Group,"Lattice_Constant(a)","Lattice_Constant(b)","Lattice_Constant(c)",Lower_Critical_Field,Upper_Critical_Field,Experimental,DOI
Na0.5HfNCl,Na0.5HfNCl,Bulk,,,SC,Type-II,23 K,,YOF,Rhombohedral,R-3m,,,,,,TRUE,10.1016/j.solidstatesciences.2007.02.006
Na0.5K0.5Fe2As2,Na0.5K0.5Fe2As2,Bulk,,,SC,iron-based,,higher than 6 GPa,Tetragonal,ThCr2Si2-type,I4/mmm,,,,,,FALSE,10.1103/PhysRevB.95.165129
Sodium intercalated molybdenum disulfide,Na0.5MoS2,Bulk,,,SC,Type-II,1.3 K,,Hexagonal,Layered,,,,expanded by 2.8 Å,,,True,10.1103/PhysRevLett.27.402
Na0.5NbO2,Na0.5NbO2,Bulk,,,SC,Type-II,9 K,,Hexagonal,layered,P63/mmc,2.958 Å,2.958 Å,11.58 Å,,,True,10.1103/PhysRevB.49.15830
Na0.60CoO2,Na0.60CoO2,Bulk,,,NSC,,,,Monoclinic,P1,C2/m,4.9043,2.8275,5.7097,,,TRUE,10.1103/PhysRevB.73.174104
Sodium Cobalt Oxide (x=0.65),Na0.65CoO2,Bulk,,,NSC,,,,Hexagonal,gamma-phase layered,,2.827,2.827,10.939,,,TRUE,10.1103/PhysRevB.70.024409
Na0.65Fe2Se2,Na0.65Fe2Se2,Bulk,,,SC,Iron-based,37 K,,ThCr2Si2,,,,,,,,FALSE,10.1016/j.physc.2015.09.005
Sodium cobaltate (x = 2/3),Na0.67CoO2,Bulk,,,NSC,,,,Hexagonal,"layered (CoO2 layers with Na ions between), with kagomé-lattice imprint",,,,,,,FALSE,10.1103/PhysRevB.82.165118
Sodium cobaltate,Na0.67CoO2,Bulk,,,NSC,,,ambient,,layered,,,,,,,TRUE,10.1103/PhysRevB.70.144526
Na0.6BC,Na0.6BC,Bulk,,,SC,High-Tc,106 K,,P63/mmc,Hexagonal,P63/mmc,5.25,,15.62,,,FALSE,10.1016/S0038-1098(02)00454-4
Sodium Cobalt Oxide (x=0.70),Na0.70CoO2,Bulk,,,NSC,,,,Hexagonal,gamma-phase layered,,2.827,2.827,10.907,,,TRUE,10.1103/PhysRevB.70.024409
Sodium cobaltate (P-750 sample),Na0.711CoO2,Bulk,,,NSC,,,,Hexagonal,Layered,P63/mmc,2.83709,2.83709,10.8811,,,TRUE,10.1103/PhysRevB.70.134115
Sodium cobaltate,Na0.72CoO2,Bulk,,,NSC,,,,Hexagonal,Layered,,,,,,,TRUE,10.1103/PhysRevB.72.060512
"Sodium cobaltate (P-900 sample, phase 1)",Na0.746CoO2,Bulk,,,NSC,,,,Hexagonal,Layered,P63/mmc,2.83709,2.83709,10.8735,,,TRUE,10.1103/PhysRevB.70.134115
Sodium cobaltate (P-anneal sample),Na0.749CoO2,Bulk,,,NSC,,,,Hexagonal,Layered,P63/mmc,2.83628,2.83628,10.8863,,,TRUE,10.1103/PhysRevB.70.134115
Sodium cobaltate,Na0.74CoO2,Bulk,,,NSC,,,,Hexagonal,Layered,,,,,,,TRUE,10.1103/PhysRevB.72.060512
Sodium cobaltate (CC sample),Na0.752CoO2,Bulk,,,NSC,,,,Hexagonal,Layered,P63/mmc,2.84081,2.84081,10.8115,,,TRUE,10.1103/PhysRevB.70.134115
Na0.75CoO2,Na0.75CoO2,Bulk,,,NSC,,,,Monoclinic,O1,C2/m,4.9020,2.8723,5.7789,,,TRUE,10.1103/PhysRevB.73.174104
Sodium Cobaltate (x=0.75),Na0.75CoO2,Bulk,,,NSC,,,Ambient,,Layered,,,,,,,TRUE,10.1103/PhysRevLett.107.066404
Sodium Cobalt Oxide (x=0.75),Na0.75CoO2,Bulk,,,NSC,,,,Hexagonal,gamma-phase layered,,2.827,2.827,10.892,,,TRUE,10.1103/PhysRevB.70.024409
Sodium cobaltate,Na0.75CoO2,Bulk,,,NSC,,,ambient,,layered,,,,,,,TRUE,10.1103/PhysRevB.70.144526
"Sodium cobaltate (P-900 sample, phase 2)",Na0.762CoO2,Bulk,,,NSC,,,,Hexagonal,Layered,P63/mmc,2.84064,2.84064,10.8117,,,TRUE,10.1103/PhysRevB.70.134115
Na0.7Co0.93Mn0.07O2,Na0.7Co0.93Mn0.07O2,Bulk,,,NSC,,,,Hexagonal,Layered,P63/mmc,,,10.94 Å,,,TRUE,10.1103/PhysRevB.74.045108
Na0.7Co0.97Mn0.03O2,Na0.7Co0.97Mn0.03O2,Bulk,,,NSC,,,,Hexagonal,Layered,P63/mmc,,,10.94 Å,,,TRUE,10.1103/PhysRevB.74.045108
Na0.7Co0.9Mn0.1O2,Na0.7Co0.9Mn0.1O2,Bulk,,,NSC,,,,Hexagonal,Layered,P63/mmc,,,10.94 Å,,,TRUE,10.1103/PhysRevB.74.045108
Sodium cobalt oxide,Na0.7CoO2,Bulk,,,NSC,,,,,,,,,,,,TRUE,10.1103/PhysRevLett.92.257007
Sodium cobalt oxide (parent compound),Na0.7CoO2,Bulk,,,NSC,,,,Trigonal,Layered (CoO2 planes separated by Na ions),,,,,,,,10.1103/PhysRevB.103.205148
"Sodium cobaltate (nonhydrated, x=0.7)",Na0.7CoO2,Bulk,,,NSC,,,,Trigonal,Layered,,,,,,,FALSE,10.1103/PhysRevLett.97.267003
Na0.7CoO2,Na0.7CoO2,Bulk,,,NSC,,,,Hexagonal,Layered,P63/mmc,,,10.94 Å,,,TRUE,10.1103/PhysRevB.74.045108
Sodium cobaltate,Na0.7CoO2,Bulk,0.5 mm,,NSC,,,,Hexagonal,Layered,P6_3/mmc (No. 194),,,,,,TRUE,10.1103/PhysRevB.74.075108
"Sodium cobaltate (x=0.7, anhydrous)",Na0.7CoO2,Bulk,,,NSC,,NSC,,,layered,,,,,,,FALSE,10.1103/PhysRevB.74.245118
Na0.7Fe1.8Se2,Na0.7Fe1.8Se2,Bulk,,,SC,Iron-based,47 K,,Tetragonal,Layered,I 4/mmm,3.9 Å,3.9 Å,,,,FALSE,10.1016/j.cossms.2013.04.001
Sodium cobaltate,Na0.85CoO2,Single Crystal,,,NSC,,,,,Layered,,,,,,,TRUE,10.1103/PhysRevB.73.014523
Na0.86FeAs,Na0.86FeAs,Bulk,,,SC,iron-based,,,,,,,,,,,TRUE,10.1103/PhysRevB.104.125130
Na0.8Fe1.6Se2,Na0.8Fe1.6Se2,Bulk,,,NSC,iron-based,,ambient pressure,Tetragonal,"ThCr2Si2-type (245 phase), Fe-vacancy ordered",I4/m (No. 87),8.62,8.62,13.25,,,TRUE,10.1103/PhysRevB.90.144519
Cubic sodium tungsten bronze,Na0.8WO3,Bulk,,,NSC,,,,Cubic,perovskite,,,,,,,True,10.1103/PhysRevB.9.3220
Sodium cobaltate,Na0.92CoO2,Single Crystal,,,NSC,,,,,Layered,,,,,,,TRUE,10.1103/PhysRevB.73.014523
Na0.92CoO2,Na0.92CoO2,Bulk,,,NSC,,,,Trigonal,O3,R-3m,2.88878,2.88878,15.5998,,,TRUE,10.1103/PhysRevB.73.174104
NaFeAs,Na0.9FeAs,Bulk,,,SC,Iron-based,12-25 K,Ambient,Tetragonal,Layered,P4/nmm,3.9866 Å,3.9866 Å,7.094 Å,,,TRUE,10.1016/j.physc.2009.03.016
Na1.0(C2H8N2)1.5Fe2Se2,Na1.0(C2H8N2)1.5Fe2Se2,Bulk,,,SC,Iron-based,46.5,,,,,,,,,,FALSE,10.1016/j.jssc.2016.04.008
Na1.0Ca0.95La2Ti3O10,Na1.0Ca0.95La2Ti3O10,Bulk,,,SC,,7 K,,Layered Perovskite,,,,,,,,TRUE,10.1016/S0955-2219(98)00472-5
NaxBa6Si46,Na1.5Ba6Si46,Bulk,,,SC,Type-II,2.6 K,,,,,,,,,,TRUE,10.1016/0038-1098(96)00430-9
Na1.5K0.5Cr3As3,Na1.5K0.5Cr3As3,Bulk,,,SC,Unconventional,,Ambient,,,,,,,,,TRUE,10.1103/PhysRevLett.123.047001
NaAlH12,Na1Al1H12,Bulk,,,SC,High-Tc,251 K,300 GPa,,,,,,,,,FALSE,10.1103/PhysRevB.100.174506
Na1CoO2,Na1CoO2,,,,NSC,,,,,,,,,,,,FALSE,10.1103/PhysRevB.76.134511
NaFeAs,Na1Fe1As1,Bulk,,,NSC,iron-based,NSC,,,,,,,,,,FALSE,10.1103/PhysRevB.82.014511
NaFeAs,Na1Fe1As1,Bulk,,,SC,iron-based,"23 K (onset), 8 K (zero resistivity)",ambient,Tetragonal,PbFCl-type,,,,7.028 Å,,"41.2 T (H//ab), 22.7 T (H//c)",TRUE,10.1103/PhysRevLett.102.227004
Sodium Barium Silicon Clathrate,Na2.9Ba4.5Si46,Bulk,,,SC,Type-II,"4.0 K (onset), 2.5 K (zero resistance)",,Cubic,clathrate,,10.26 Å,10.26 Å,10.26 Å,200 Oe,,True,10.1103/PhysRevLett.74.1427
Sodium Barium Silicon Clathrate,Na2.9Ba4.5Si46,Bulk,,,SC,Type-II,4 K,,,clathrate,,,,,,,True,10.1103/PhysRevB.54.13242
Na24Si136 (Type-II Si clathrate),Na24Si136,Bulk,,,NSC,,,,Cubic,Clathrate,Fd-3m,,,,,,TRUE,10.1103/PhysRevLett.120.157001
h-Na2B2H,Na2B2H,Bulk,,,SC,High-Tc,42.4 K,Ambient,Hexagonal,Layered,R-3m,3.08 Å,3.08 Å,21.84 Å,,,FALSE,10.1016/j.physleta.2024.129663
Na2B3C3,Na2B3C3,Thin Film,,,SC,High-Tc,96 K,,,,,,,,,,FALSE,10.1016/j.mtphys.2024.101532
Sodium Barium Germanide Clathrate,Na2Ba4Ge25,Bulk,,,SC,Type-II,0.84 K (ambient pressure),"0 GPa (ambient), up to 3 GPa",Cubic,Clathrate-IX,,14.4703,14.4703,14.4703,,Hc2' nearly pressure independent between 1 and 3 GPa,TRUE,10.1103/PhysRevB.70.174512
Sodium barium silicon clathrate,Na2Ba6Si46,Bulk,,,SC,Type-II,4 K,,,clathrate,,,,,,,,10.1103/PhysRevB.64.172504
Na2Ba6Si46,Na2Ba6Si46,Bulk,,,SC,,4 K,,Cubic,bcc lattice of Si20 fullerenes,Pm-3n,10.26 Å,,,,,False,10.1103/PhysRevB.51.2628
Sodium Barium Silicon Clathrate (theoretical composition),Na2Ba6Si46,Bulk,,,SC,Type-II,,,,clathrate,,,,,,,,10.1103/PhysRevB.54.13242
Na2Ba6Si46,Na2Ba6Si46,,,,SC,,4 K,,,clathrate type-I,,,,,,,,10.1103/PhysRevB.72.014511
Na2Ba6Si46,Na2Ba6Si46,Bulk,,,SC,Type-II,4,,Clathrate,bcc,,,,,,,FALSE,10.1016/S0009-2614(97)01324-9
Na2C60,Na2C60,Bulk,,,NSC,,<0.5 K,,cubic,face-centered cubic,Pa-3,14.19 Å,,,,,True,10.1103/PhysRevLett.77.167
Na2C60,Na2C60,Bulk,,,NSC,,,,,,,,,,,,FALSE,10.1103/PhysRevLett.104.256402
Na2Ca2Ta3O10,Na2Ca2Ta3O10,Bulk,,,SC,,7 K,,Layered Perovskite,Tetragonal,I4/mmm,0.38872 nm,0.38872 nm,2.8655 nm,,,TRUE,10.1016/S0955-2219(98)00472-5
Sodium cobaltate hydrate,Na2Co6O12·8H2O,Bulk,,,SC,Unconventional,5 K,,Pseudohexagonal,Layered,P2_1/m (#11),,,37.1235 a.u.,,,FALSE,10.1103/PhysRevB.70.014507
Na2Cr3As3,Na2Cr3As3,Bulk,,,SC,,8.6 K,ambient pressure,Hexagonal,quasi-one-dimensional,P-6m2 (No. 187),9.2390,9.2390,4.2090,,,,10.1103/PhysRevMaterials.5.064402
Na2Cr3As3,Na2Cr3As3,Bulk,,,SC,Type-II,,ambient,Hexagonal,quasi-one-dimensional,,,,,,,FALSE,10.1103/PhysRevMaterials.5.L021801
Na2Cr3As3,Na2Cr3As3,Bulk,,,SC,Type-II,8.6 K,ambient pressure,Hexagonal,quasi-one-dimensional,P-6m2 (No. 187),9.239,9.239,4.209,,54 T,TRUE,10.1103/PhysRevMaterials.2.034803
Na2Cr3As3,Na2Cr3As3,Bulk,,,SC,Unconventional,8.0 K,Ambient,,,,,,,,,TRUE,10.1103/PhysRevLett.123.047001
Na2Cr3As3,Na2Cr3As3,Bulk,,,SC,Type-II,8.6 K,ambient pressure,Hexagonal,quasi-one-dimensional (Q1D),P-6m2,,,,,,FALSE,10.1103/PhysRevB.100.214512
Na2Cs0.25C60,Na2Cs0.25C60,Bulk,,,NSC,,<0.5 K,,cubic,face-centered cubic,Pa-3,,,,,,True,10.1103/PhysRevLett.77.167
Na2Cs0.5C60,Na2Cs0.5C60,Bulk,,,NSC,,<0.5 K,,cubic,face-centered cubic,Pa-3,,,,,,True,10.1103/PhysRevLett.77.167
Na2Cs0.75C60,Na2Cs0.75C60,Bulk,,,SC,fulleride,~8 K,,cubic,face-centered cubic,Pa-3,,,,,,True,10.1103/PhysRevLett.77.167
Na2Cs0.88C60,Na2Cs0.88C60,Bulk,,,SC,fulleride,~12 K,,cubic,face-centered cubic,Pa-3,,,,,,True,10.1103/PhysRevLett.77.167
Na2Cs0.93C60,Na2Cs0.93C60,Bulk,,,SC,fulleride,~15 K,,cubic,face-centered cubic,Pa-3,,,,,,True,10.1103/PhysRevLett.77.167
Na2CsC60,Na2CsC60,Bulk,,,SC,High-Tc,11.7 K,ambient pressure,Cubic,face-centered-cubic,,,,,,,True,10.1103/PhysRevB.52.R723
Na2CsC60,Na2CsC60,Bulk,,,SC,Type-II,,,,,,,,,,,,10.1103/PhysRevB.59.R6628
Na2CsC60,Na2CsC60,Bulk,,,SC,Type-II,11.3 K,ambient pressure,Cubic,primitive cubic,Pa-3,,,,,,True,10.1103/PhysRevB.58.1004
Na2CsC60,Na2CsC60,Bulk,,,SC,High-Tc,10.5 K,,,,,,,,,,,10.1103/PhysRevB.54.R15653
Na2CsC60,Na2CsC60,Bulk,,,SC,Type-II,10.5 K,1 bar,Cubic,face-centered cubic,,14.13 Å,,,,,,10.1103/PhysRevB.52.483
Sodium cesium fulleride,Na2CsC60,Bulk,,,SC,High-Tc,,,,,,,,,,,True,10.1103/PhysRevB.54.R3764
Sodium-cesium-doped fullerene,Na2CsC60,Bulk,,,SC,Type-II,,,,,,,,,,,,10.1103/PhysRevB.54.R9651
Na2CsC60,Na2CsC60,Bulk,,,SC,,,,Cubic,simple-cubic,Pa-3,,,,,,True,10.1103/PhysRevB.52.R7054
Sodium cesium fulleride,Na2CsC60,Bulk,,,SC,,,,,,,,,,,,,10.1103/PhysRevB.64.012509
Na2CsC60,Na2CsC60,Bulk,,,SC,fulleride,,,cubic,face-centered cubic,Pa-3,14.13 Å,,,,,True,10.1103/PhysRevLett.77.167
Na2CsC60,Na2CsC60,Bulk,,,SC,High-Tc,10.5 K,,Cubic,,,14.132 Å,,,,,,10.1103/PhysRevB.59.3956
Sodium cesium fulleride,Na2CsC60,Bulk,,,SC,High-Tc,,,Cubic,simple cubic,,,,,,,True,10.1103/PhysRevB.57.1226
Na2CsC60,Na2CsC60,Bulk,,,SC,,12 K,,,fcc/sc,,,,,,,True,10.1103/PhysRevB.54.R6861
Na2CsC60,Na2CsC60,Bulk,,,SC,High-Tc,,,,,,,,,,,,10.1103/PhysRevB.49.13299
Na2CsC60,Na2CsC60,Bulk,,,SC,High-Tc,,,Cubic,primitive cubic,Pa-3,,,,,,,10.1103/PhysRevB.59.4439
Na2CsC60,Na2CsC60,Bulk,,,SC,High-Tc,12 K,0.2-0.6 GPa,Cubic,simple cubic,Pa-3,,,,,,True,10.1103/PhysRevB.50.3466
Na₂CsC₆₀,Na2CsC60,Bulk,,,SC,Type-II,,,,,,,,,,,,10.1103/PhysRevB.54.454
Na2CsC60,Na2CsC60,Bulk,,,SC,High-Tc,10.5 K,ambient,Cubic,fcc,,14.132 Å,,,,,,10.1103/PhysRevB.53.R8836
Na2CsC60,Na2CsC60,Bulk,,,SC,,,,,,,,,,,,,10.1103/PhysRevB.61.14204
Na2CsC60,Na2CsC60,Bulk,,,SC,Fullerene,12 K,,Face-centered cubic,Cubic,,14.133 Å,14.133 Å,14.133 Å,,,FALSE,10.1016/j.physleta.2024.129936
Na2CsC60,Na2CsC60,Bulk,,,SC,Type-II,12 K,,Face-centered cubic,,,1.4134 nm,,,,,FALSE,10.1016/S0008-6223(03)00063-0
Na2CsC60,Na2CsC60,Bulk,,,SC,High-Tc,10.5,,Face-centered cubic,Cubic,,14.132,,,,,FALSE,10.1016/j.physc.2019.02.001
Na2CsC60,Na2CsC60,Bulk,,,SC,Type-II,11.5 K,0 GPa,Primitive Cubic,Cubic,Pa3,,,,,,TRUE,10.1016/S0921-4534(00)01752-4
Na2CsC60,Na2CsC60,Bulk,,,SC,Type-II,8.5 K,0.5 GPa,Polymeric Monoclinic,Monoclinic,P21/a,13.776,14.343,9.375,,,TRUE,10.1016/S0921-4534(00)01752-4
Na2CsC60,Na2CsC60,Bulk,,,SC,Type-II,12.0,0.00,sc,sc,,14.046,14.046,14.046,,,TRUE,10.1016/j.physc.2017.12.005
Na2CsC60,Na2CsC60,Bulk,,,SC,Type-II,12,,fcc,fcc,,14.126,14.126,14.126,,,FALSE,10.1016/j.physc.2015.02.048
Na2CsC60,Na2CsC60,Bulk,,,SC,Type-II,2 K,,Face-centered cubic,fcc,,,,,,,TRUE,10.1016/0379-6779(93)90109-A
Na2CsxRb1-xC60,Na2CsRbC60,Bulk,,,SC,High-Tc,10 K,,Cubic,simple cubic,Pa-3,,,,,,,10.1103/PhysRevLett.85.381
Na2H11,Na2H11,Bulk,,,SC,conventional/High-Tc,134-161 K,100 GPa,Orthorhombic,broken octahedral hydrogen clusters,Cmmm,,,,,,FALSE,10.1103/PhysRevB.104.054501
Sodium Helide,Na2He,Bulk,,,NSC,,,above 113 GPa,Cubic,Fluorite-type,,,,,,,TRUE,10.1103/PhysRevB.106.L220501
Na2KC60,Na2KC60,Bulk,,,SC,Type-II,,,,,,,,,,,,10.1103/PhysRevB.59.R6628
Na₂KC₆₀,Na2KC60,Bulk,,,SC,High-Tc,,,,,,,,,,,,10.1103/PhysRevLett.78.3725
Na2KC60,Na2KC60,Bulk,,,SC,,,,Cubic,simple-cubic,Pa-3,,,,,,True,10.1103/PhysRevB.52.R7054
Na2KC60,Na2KC60,Bulk,,,SC,,,,,fcc/sc,,,,,,,True,10.1103/PhysRevB.54.R6861
Na2KC60,Na2KC60,Bulk,,,NSC,,,,,,,,,,,,,10.1103/PhysRevB.59.4439
Na2KC60,Na2KC60,Bulk,,,SC,Type-II,2.5 K,,Face-centered cubic,,,1.4025 nm,,,,,FALSE,10.1016/S0008-6223(03)00063-0
Na2KC60,Na2KC60,Bulk,,,SC,High-Tc,2.5,,Face-centered cubic,Cubic,,14.025,,,,,FALSE,10.1016/j.physc.2019.02.001
Na2KC60,Na2KC60,Bulk,,,SC,Type-II,2.5,,fcc,fcc,,14.122,14.122,14.122,,,FALSE,10.1016/j.physc.2015.02.048
Na2KC60,Na2KC60,Bulk,,,SC,Type-II,12 K,,Face-centered cubic,fcc,,,,,,,TRUE,10.1016/0379-6779(93)90109-A
Na2Mo6S8,Na2Mo6S8,Bulk,,,SC,,8.6 K,,,,,,,,,,TRUE,Handbook of SC
Na2Rb0.25Cs0.75C60,Na2Rb0.25Cs0.75C60,Bulk,,,SC,High-Tc,9.4,,Face-centered cubic,Cubic,,14.118,,,,,FALSE,10.1016/j.physc.2019.02.001
Na2Rb0.5Cs0.5C60,Na2Rb0.5Cs0.5C60,Bulk,,,SC,High-Tc,8.4 K,ambient pressure to 2.5 kbar,Cubic,primitive cubic,Pa-3,14.1137(5) Å,14.1137(5) Å,14.1137(5) Å,,,True,10.1103/PhysRevB.59.4439
Na2Rb0.5Cs0.5C60,Na2Rb0.5Cs0.5C60,Bulk,,,SC,High-Tc,8.4,,Face-centered cubic,Cubic,,14.108,,,,,FALSE,10.1016/j.physc.2019.02.001
Na2Rb0.5Cs0.5C60,Na2Rb0.5Cs0.5C60,Bulk,,,SC,Type-II,8.4,,fcc,fcc,,14.114,14.114,14.114,,,FALSE,10.1016/j.physc.2015.02.048
Na2Rb0.75Cs0.25C60,Na2Rb0.75Cs0.25C60,Bulk,,,SC,High-Tc,5.2,,Face-centered cubic,Cubic,,14.101,,,,,FALSE,10.1016/j.physc.2019.02.001
Na2RbC60,Na2RbC60,Bulk,,,SC,High-Tc,3.4 K,ambient pressure,Cubic,face-centered-cubic,,14.08 Å,,,,,True,10.1103/PhysRevB.52.R723
Na2RbC60,Na2RbC60,Bulk,,,SC,Type-II,,,,,,,,,,,,10.1103/PhysRevB.59.R6628
Na2RbC60,Na2RbC60,Bulk,,,NSC,,,,,,,,,,,,,10.1103/PhysRevB.58.1004
Na2RbC60,Na2RbC60,Bulk,,,SC,,,,Cubic,simple-cubic,Pa-3,,,,,,True,10.1103/PhysRevB.52.R7054
Na2RbC60,Na2RbC60,Bulk,,,SC,,,,,fcc/sc,,,,,,,True,10.1103/PhysRevB.54.R6861
Na2RbC60,Na2RbC60,Bulk,,,SC,,below 4 K,,,,,,,,,,,10.1103/PhysRevB.53.56
Na2RbC60,Na2RbC60,Bulk,,,SC,High-Tc,,,Cubic,primitive cubic,Pa-3,,,,,,,10.1103/PhysRevB.59.4439
Na2RbC60,Na2RbC60,Bulk,,,SC,High-Tc,3.5 K,ambient,Cubic,simple cubic,Pa-3,,,,,,,10.1103/PhysRevB.50.3466
Na2RbC60,Na2RbC60,Bulk,,,SC,,,,,,,,,,,,,10.1103/PhysRevB.61.14204
Na2RbC60,Na2RbC60,Bulk,,,SC,Fullerene,3.5 K,,Face-centered cubic,Cubic,,14.092 Å,14.092 Å,14.092 Å,,,FALSE,10.1016/j.physleta.2024.129936
Na2RbC60,Na2RbC60,Bulk,,,SC,Type-II,2.5 K,,Face-centered cubic,,,1.4028 nm,,,,,FALSE,10.1016/S0008-6223(03)00063-0
Na2RbC60,Na2RbC60,Bulk,,,SC,High-Tc,3.5,,Face-centered cubic,Cubic,,14.092,,,,,FALSE,10.1016/j.physc.2019.02.001
Na2RbC60,Na2RbC60,Bulk,,,SC,Type-II,3.8 K,0 GPa,Primitive Cubic,Cubic,Pa3,,,,,,FALSE,10.1016/S0921-4534(00)01752-4
Na2RbC60,Na2RbC60,Bulk,,,SC,Type-II,3.5,0.00,sc,sc,,14.092,14.092,14.092,,,TRUE,10.1016/j.physc.2017.12.005
Na2RbC60,Na2RbC60,Bulk,,,SC,Type-II,3.5,,fcc,fcc,,14.092,14.092,14.092,,,FALSE,10.1016/j.physc.2015.02.048
Na2RbC60,Na2RbC60,Bulk,,,SC,Type-II,2.5 K,,Face-centered cubic,fcc,,,,,,,TRUE,10.1016/0379-6779(93)90109-A
Sodium silicon hexahydride,Na2SiH6,Bulk,,,NSC,,,,,,,,,,,,FALSE,10.1103/PhysRevB.107.L060301
Na2Ti2Sb2O,Na2Ti2Sb2O,Bulk,,,NSC,,0 K,,Body-centered tetragonal,Na2Ti2Sb2O-type,,,,,,,FALSE,10.1103/PhysRevB.88.214506
Na3ScB8,Na3ScB8,Bulk,,,SC,,29.4 K,,,,,,,,,,FALSE,10.1103/PhysRevB.111.014104
Na3ZrB8,Na3ZrB8,Bulk,,,SC,,34.3 K,,,,,,,,,,FALSE,10.1103/PhysRevB.111.014104
Na₄C₆₀,Na4C60,Bulk,,,NSC,,NSC,,Monoclinic,body-centered monoclinic,I2/m,,,,,,True,10.1103/PhysRevB.65.155421
Sodium Silicon Clathrate,Na8Si46,Bulk,,,NSC,,,,Cubic,clathrate,,,,,,,,10.1103/PhysRevLett.74.1427
Sodium silicon clathrate,Na8Si46,Bulk,,,NSC,,,,,clathrate,,,,,,,,10.1103/PhysRevB.64.172504
Na8Si46,Na8Si46,Bulk,,,NSC,,,,,,,10.19 Å,,,,,,10.1103/PhysRevB.51.2628
Sodium silicon clathrate,Na8Si46,Bulk,,,NSC,,,,,clathrate,,,,,,,True,10.1103/PhysRevB.66.014532
Na8Si46,Na8Si46,Bulk,,,SC,,,ambient,,clathrate type I,,,,,,,FALSE,10.1103/PhysRevB.72.155441
Na8Si46 (Type-I Si clathrate),Na8Si46,Bulk,,,NSC,,,,,Clathrate,,,,,,,TRUE,10.1103/PhysRevLett.120.157001
Na8Si46,Na8Si46,,,,NSC,,,,,clathrate type-I,,,,,,,,10.1103/PhysRevB.72.014511
Na@C28H4,Na@C28H4,Bulk,,,SC,,58 K,,,,,,,,,,FALSE,10.1103/PhysRevB.76.205405
Sodium Aluminum Germanide,NaAlGe,Bulk,,,NSC,,NSC above 1.8 K,,Tetragonal,PbFCl-type,P4/nmm,,,,,,FALSE,10.1103/PhysRevB.86.174522
NaAlGe,NaAlGe,Bulk,,,SC,Type-II,2.31 K,0 GPa,Tetragonal,Tetragonal,P4/nmm,4.185 Å,,7.469 Å,,,FALSE,10.1016/j.rinp.2023.106581
NaAlGe,NaAlGe,Bulk,,,SC,Type-II,1.8 K,0 GPa,Tetragonal,Tetragonal,P4/nmm,4.164 Å,,7.427 Å,,,TRUE,10.1016/j.rinp.2023.106581
NaAlH4,NaAlH4,Bulk,,,NSC,,,"100 GPa, 200 GPa",Monoclinic,,P21/m,,,,,,FALSE,10.1103/PhysRevB.104.104509
NaAlH6,NaAlH6,Bulk,,,NSC,,,100 GPa,Orthorhombic,,Aba2,,,,,,FALSE,10.1103/PhysRevB.104.104509
NaAlH7,NaAlH7,Bulk,,,NSC,,,"200 GPa, 300 GPa",Tetragonal,,P4/mmm,,,,,,FALSE,10.1103/PhysRevB.104.104509
NaAlH8,NaAlH8,Bulk,,,SC,,28-39 K; 39-45 K; 41-55 K,200 GPa; 250 GPa; 300 GPa,Tetragonal,,P4/mmm,,,,,,FALSE,10.1103/PhysRevB.104.104509
Sodium Aluminum Silicide,NaAlSi,Bulk,,,SC,Type-II,"7.4 K (ambient), up to 8.6 K (2 GPa), suppressed at ~4.8 GPa",0-4.8 GPa,Tetragonal,PbFCl-type,P4/nmm,4.1247,4.1247,7.368,,,TRUE,10.1103/PhysRevB.86.174522
NaAlSi,NaAlSi,2D,,,SC,,7 K,,,,,,,,,,TRUE,10.1103/PhysRevB.107.235154
Sodium Aluminium Silicide,NaAlSi,,,,SC,,,,,,,,,,,,FALSE,10.1103/PhysRevB.109.L100501
Sodium Aluminum Silicide,NaAlSi,Bulk,,,SC,Type-II,7 K,ambient pressure,Tetragonal,,P4/nmm,4.1217,4.1217,7.3629,,"1.6 T (B//c), 6.7 T (B//a)",TRUE,10.1103/PhysRevB.105.235103
NaAlSi,NaAlSi,Bulk,,,SC,Type-II,7 K,0 GPa,Tetragonal,Tetragonal,P4/nmm,,,,,,TRUE,10.1016/j.rinp.2023.106581
NaAlSi,NaAlSi,Bulk,,,SC,Type-II,7 K,5.5 GPa,Anti-PbFCl-type,Tetragonal,P4/nmm,4.119 Å,4.119 Å,7.362 Å,101 Oe,19.1 kOe,TRUE,10.1016/j.physc.2007.04.232
NaB1.1C0.9,NaB1.1C0.9,Bulk,,,SC,High-Tc,35 K,,P63/mmc,Hexagonal,P63/mmc,,,,,,FALSE,10.1016/j.ssc.2016.02.011
Na-intercalated β12 bilayer borophene,NaB10,Bilayer,,,SC,,1 K,,Orthorhombic,bilayer borophene,Pmm2 (No. 25),,,,,,FALSE,10.1103/PhysRevMaterials.8.064803
NaB2C2,NaB2C2,Thin Film,,,SC,High-Tc,92 K,,,,P-3M1,2.73 Å,,,,,FALSE,10.1016/j.mtphys.2024.101532
NaB5,NaB5,Bulk,,,SC,Type-II,17.5 K,0 GPa,,,,,,,,,FALSE,10.1016/j.commatsci.2024.113127
NaB6,NaB6,Bulk,,,SC,,15.7 K,Ambient,Cubic,,,,,,,,FALSE,10.1016/j.physleta.2024.129663
NaB6,NaB6,Bulk,,,SC,Type-II,15.7 K,Ambient,Cubic,Cubic,Pm-3m,4.1577 Å,4.1577 Å,4.1577 Å,,,FALSE,10.1016/j.cplett.2019.02.038
Na-intercalated χ3 bilayer borophene,NaB8,Bilayer,,,SC,,9.1 K,,Orthorhombic,bilayer borophene,Cmmm (No. 65),,,,,,FALSE,10.1103/PhysRevMaterials.8.064803
NaBaCsC60,NaBaCsC60,Bulk,,,NSC,,No superconductivity down to 0.5 K,,Cubic,face-centered cubic,Fm-3m or Fm-3,,,,,,True,10.1103/PhysRevB.54.11981
NaBaCsC60,NaBaCsC60,Bulk,,,NSC,,<2 K,,cubic,face-centered cubic,Fm-3m,,,,,,True,10.1103/PhysRevLett.77.167
BaSi2 clathrate,NaBaSi46,Bulk,,,SC,,4 K,,,clathrate,,,,,,,,10.1103/PhysRevB.61.R3800
NaBH3,NaBH3,Bulk,,,SC,,86.8 K,300 GPa,Pmma,,,,,,,,FALSE,10.1016/j.physleta.2024.129663
NaBi,NaBi,Bulk,,,SC,,2.3 K,,,tP,,,,,,,TRUE,Handbook of SC
NaC2,NaC2,Bulk,,,SC,,,high pressure,,,,,,,,,,10.1103/PhysRevB.64.092503
Sodium carbide,NaC2,Bulk,,,SC,,5.4 K (calculated); 5.0 K (calculated),3.5 GPa; 5 GPa,Monoclinic,Graphite intercalation compound (GIC),P2_1/m,,,,,,FALSE,10.1103/PhysRevB.108.214507
Sodium carbide,NaC2,Bulk,,,SC,,5.0 K,3.5 GPa,,Graphite intercalation compound (GIC),,,,,,,TRUE,10.1103/PhysRevB.108.214507
Sodium carbide,NaC2,Bulk,,,SC,,~42 K (predicted),80 GPa,Hexagonal,Isostructural to MgB2,P6/mmm,,,,,,FALSE,10.1103/PhysRevB.108.214507
Sodium intercalated graphite,NaC2,,,,SC,,5 K,,,Graphite intercalation compound,,,,,,,FALSE,10.1103/PhysRevLett.96.107008
NaC2,NaC2,,,,SC,,5 K,,,,,,,,,,FALSE,10.1016/j.solidstatesciences.2007.11.034
NaC2,NaC2,Bulk,,,SC,,5,,,,,,,,,,FALSE,10.1016/j.physc.2015.02.029
NaC2,NaC2,Bulk,,,SC,Type-II,5 K,High Pressure,,,,,,,,,FALSE,10.1016/j.physc.2006.01.040
Sodium Carbide,NaC2,Bulk,,,SC,Type-II,29.5 K,100 GPa,Hexagonal,Hexagonal,P6/mmm,2.456 Å,2.456 Å,3.471 Å,,,FALSE,10.1016/j.ceramint.2023.03.132
NaC2,NaC2,Bulk,,,SC,High-Tc,42 K,80 GPa,Hexagonal,Hexagonal,P6/mmm,,,,,,FALSE,10.1016/j.jpcs.2024.111948
NaC3,NaC3,Bulk,,,SC,,3.5,,,,,,,,,,FALSE,10.1016/j.physc.2015.02.029
Sodium carbide,NaC4,Bulk,,,SC,,36.6 K; 41.2 K; 38.8 K,0 GPa; 5 GPa; 10 GPa,Orthorhombic,Graphite intercalation compound (GIC),Cmcm,,,,,,FALSE,10.1103/PhysRevB.108.214507
NaC4,NaC4,Bulk,,,SC,,2.8,,,,,,,,,,FALSE,10.1016/j.physc.2015.02.029
Sodium carbide,NaC6,Bulk,,,SC,,8.3 K,5 GPa,Hexagonal,Graphite intercalation compound (GIC),P6/mmm,,,,,,FALSE,10.1103/PhysRevB.108.214507
Sodium carbide,NaC6,Bulk,,,SC,,116 K (calculated),,,Cage-based,,,,,,,FALSE,10.1103/PhysRevB.108.214507
NaC6 (sodalite structure),NaC6,Bulk,,,SC,,over 100 K,ambient pressure,,Sodalite,,,,,,,FALSE,10.1103/PhysRevB.111.054523
NaC6,NaC6,Bulk,,,SC,High-Tc,80.76 K,40 GPa,Cubic,BCC,Im-3m,4.563,4.563,4.563,,,FALSE,10.1016/j.rinp.2022.105182
NaC6,NaC6,Bulk,,,SC,High-Tc,97.44 K,50 GPa,Cubic,BCC,Im-3m,4.563,4.563,4.563,,,FALSE,10.1016/j.rinp.2022.105182
NaC6,NaC6,Bulk,,,SC,High-Tc,102.25 K,60 GPa,Cubic,BCC,Im-3m,4.563,4.563,4.563,,,FALSE,10.1016/j.rinp.2022.105182
NaC6,NaC6,Bulk,,,SC,High-Tc,103.50 K,70 GPa,Cubic,BCC,Im-3m,4.563,4.563,4.563,,,FALSE,10.1016/j.rinp.2022.105182
NaxC60,NaC60,Bulk,,,NSC,,,,,,,,,,,,,10.1103/PhysRevB.45.8845
Sodium carbide,NaC8,Bulk,,,SC,,11 K (calculated),,,Cage-based,,,,,,,FALSE,10.1103/PhysRevB.108.214507
Na-doped T-carbon,NaC8,Bulk,,,SC,BCS/phonon-mediated,10.9 K,0 GPa,Cubic,T-carbon,F-43m (No. 216),7.5794,7.5794,7.5794,,,FALSE,10.1103/PhysRevB.101.184521
Na-doped T-carbon (3 GPa),NaC8,Bulk,,,SC,BCS/phonon-mediated,12.1 K,3 GPa,Cubic,T-carbon,F-43m (No. 216),,,,,,FALSE,10.1103/PhysRevB.101.184521
Na-doped T-carbon (5 GPa),NaC8,Bulk,,,SC,BCS/phonon-mediated,12.9 K,5 GPa,Cubic,T-carbon,F-43m (No. 216),,,,,,FALSE,10.1103/PhysRevB.101.184521
Na-doped T-carbon (7 GPa),NaC8,Bulk,,,SC,BCS/phonon-mediated,13.8 K,7 GPa,Cubic,T-carbon,F-43m (No. 216),,,,,,FALSE,10.1103/PhysRevB.101.184521
Na-doped T-carbon (10 GPa),NaC8,Bulk,,,SC,BCS/phonon-mediated,16.0 K,10 GPa,Cubic,T-carbon,F-43m (No. 216),,,,,,FALSE,10.1103/PhysRevB.101.184521
Na-doped T-carbon (12 GPa),NaC8,Bulk,,,SC,BCS/phonon-mediated,17.2 K,12 GPa,Cubic,T-carbon,F-43m (No. 216),,,,,,FALSE,10.1103/PhysRevB.101.184521
Na-doped T-carbon (14 GPa),NaC8,Bulk,,,SC,BCS/phonon-mediated,18.7 K,14 GPa,Cubic,T-carbon,F-43m (No. 216),,,,,,FALSE,10.1103/PhysRevB.101.184521
NaCl (under pressure),NaCl,Bulk,,,SC,,2-7 K,High pressure,Cubic,,,,,,,,,10.1103/PhysRevB.104.L180503
AB,NaCl type,Bulk,,,SC,,,,Cubic,rock salt,Fm3̄m,,,,,,TRUE,Handbook of SC
NaCoO2,NaCoO2,Bulk,,,NSC,,,,,layered,,,,,,,,10.1103/PhysRevB.60.10584
Sodium cobalt oxide (x=1),NaCoO2,Bulk,,,NSC,,,,Hexagonal,Layered,P6_3/mmc,2.840,2.840,10.811,,,FALSE,10.1103/PhysRevB.69.214503
Sodium cobaltate (x = 1),NaCoO2,Bulk,,,NSC,,,,Hexagonal,layered (CoO2 layers with Na ions between),,,,,,,FALSE,10.1103/PhysRevB.82.165118
NaxCoO2,NaCoO2,Bulk,,,SC,Type-II,5 K,,,,,,,,,,FALSE,10.1016/j.physc.2007.03.045
NaCrS2,NaCrS2,Bulk,,,NSC,,,,,,,,,,,,,10.1103/PhysRevB.72.134518
NaCsC₆₀,NaCsC₆₀,Bulk,,,SC,,10.5 K,,Cubic,,cF252,,,,,,TRUE,Handbook of SC
NaCu2P2,NaCu2P2,Bulk,,,SC,Type-II,13 K,,,,,,,,,,FALSE,10.1016/j.physc.2011.01.005
NaCuO2,NaCuO2,Bulk,,,SC,cuprate,,,,,,,,,,,,10.1103/PhysRevB.56.3438
NaCuO2,NaCuO2,Bulk,,,SC,Cuprate,333,,,,,,,,,,FALSE,10.1016/S0925-8388(99)00747-1
NaCuO₂,NaCuO₂,Bulk,,,NSC,,,,,,,,,,,,,10.1103/PhysRevB.49.13164
NaFe(1-x)Co(x)As,NaFe(1-x)Co(x)As,Bulk,,,SC,iron-based,,,,,,,,,,,,10.1103/PhysRevB.92.094506
NaFe1-xCoxAs,NaFe(1-x)Co(x)As,,,,SC,Iron-based,,,,,,,,,,,FALSE,10.1103/PhysRevB.105.014501
NaFe0.5Cu0.5As,NaFe0.5Cu0.5As,Bulk,,,Mott Insulator,iron-based,NSC,ambient,,stripe-type ordering of Fe and Cu ions,,,,,,,FALSE,10.1103/PhysRevB.103.155115
NaFe0.70Cu0.30As,NaFe0.70Cu0.30As,Bulk,,,NSC,iron-based,NSC,,,,,,,,,,TRUE,10.1103/PhysRevX.5.021013
NaFe0.86Cu0.14As,NaFe0.86Cu0.14As,Bulk,,,NSC,iron-based,NSC,,,,,,,,,,TRUE,10.1103/PhysRevX.5.021013
NaFe0.86Cu0.14As,NaFe0.86Cu0.14As,Bulk,,,NSC,iron-based,NSC,,,,,,,,,,TRUE,10.1103/PhysRevB.88.245112
NaFe0.88Co0.12As,NaFe0.88Co0.12As,Bulk,,,NSC,iron-based,0 K,ambient,,,,,,,,,TRUE,10.1103/PhysRevX.4.031041
NaFe0.90Co0.10As,NaFe0.90Co0.10As,Bulk,,,SC,iron-based,15 K,ambient,,,,,,,,,TRUE,10.1103/PhysRevB.86.020508
NaFe0.91Co0.09As,NaFe0.91Co0.09As,Bulk,,,SC,iron-based,20 K,ambient,,,,,,,,,TRUE,10.1103/PhysRevX.4.031041
NaFe0.92Co0.08As,NaFe0.92Co0.08As,Bulk,,,SC,iron-based,11 K,,Orthorhombic,,,5.589,5.589,6.980,,,TRUE,10.1103/PhysRevB.93.174522
NaFe0.92Co0.08As,NaFe0.92Co0.08As,Bulk,,,SC,iron-based,19 K,ambient,,,,,,,,,TRUE,10.1103/PhysRevB.86.020508
NaFe0.92Co0.08As,NaFe0.92Co0.08As,Bulk,,,SC,iron-based,15 K,ambient,,Layered,,,,,,,TRUE,10.1103/PhysRevB.89.054502
NaFe0.935Co0.045As,NaFe0.935Co0.045As,Bulk,,,SC,iron-based,18 K,,,,,,,,,,FALSE,10.1103/PhysRevB.88.144516
NaFe0.935Co0.045As,NaFe0.935Co0.045As,Bulk,,,SC,iron-based/High-Tc,18 K,,Tetragonal,Square lattice of Fe,,,,,,,"Inelastic neutron scattering, Angle-resolved photoemission spectroscopy (ARPES)",10.1103/PhysRevB.98.104510
NaFe0.935Co0.065As,NaFe0.935Co0.065As,,,,SC,iron-based,,,,,,,,,,,FALSE,10.1103/PhysRevB.86.144511
NaFe0.93Co0.07As,NaFe0.93Co0.07As,Bulk,,,SC,iron-based,,,,,,,,,,,FALSE,10.1103/PhysRevB.101.085102
NaFe0.955Co0.045As,NaFe0.955Co0.045As,Bulk,,,SC,iron-based,20 K,,Orthorhombic,,,5.589,5.589,6.980,,,TRUE,10.1103/PhysRevB.93.174522
NaFe0.955Cu0.045As,NaFe0.955Cu0.045As,Bulk,,,SC,iron-based,<3 K,,,,,,,,,,TRUE,10.1103/PhysRevB.88.245112
NaFe0.95Co0.05As,NaFe0.95Co0.05As,Bulk,,,SC,iron-based/High-Tc,18 K,,Tetragonal,Square lattice of Fe,,,,,,,Angle-resolved photoemission spectroscopy (ARPES),10.1103/PhysRevB.98.104510
NaFe0.95Co0.05As,NaFe0.95Co0.05As,Bulk,,,SC,iron-based,18 K,ambient,,111-type iron pnictide,,,,7.09 A,,,TRUE,10.1103/PhysRevB.86.214508
NaFe0.95Co0.05As,NaFe0.95Co0.05As,Bulk,,,SC,iron-based,24 K,ambient,,,,,,,,,TRUE,10.1103/PhysRevB.86.020508
NaFe0.95Co0.05As,NaFe0.95Co0.05As,Bulk,,,SC,iron-based,19 K,ambient,,Layered,,,,,,,TRUE,10.1103/PhysRevB.89.054502
NaFe0.96Co0.03Cu0.01As,NaFe0.96Co0.03Cu0.01As,Bulk,,,SC,iron-based,,,,,,,,,,,FALSE,10.1103/PhysRevB.90.134501
NaFe0.975Co0.025As,NaFe0.975Co0.025As,Bulk,,,SC,iron-based,22 K,,Orthorhombic,,,5.589,5.589,6.980,,,TRUE,10.1103/PhysRevB.93.174522
NaFe0.975Co0.025As,NaFe0.975Co0.025As,Bulk,,,SC,iron-based,27 K,ambient,,,,,,,,,TRUE,10.1103/PhysRevB.86.020508
NaFe0.975Co0.025As,NaFe0.975Co0.025As,Bulk,,,SC,iron-based,22 K,4.4 MPa,Tetragonal,,,,,,,,TRUE,10.1103/PhysRevB.91.020508
NaFe0.975Co0.025As,NaFe0.975Co0.025As,Bulk,,,SC,Iron-based,21 K,,,,,,,,,,TRUE,10.1016/j.cossms.2013.03.005
NaFe0.97625Co0.02375As,NaFe0.97625Co0.02375As,Bulk,,,SC,iron-based,19 K,ambient,Orthorhombic,,,5.56,5.56,6.95,,,TRUE,10.1103/PhysRevB.94.014509
NaFe0.9765Co0.0235As,NaFe0.9765Co0.0235As,Bulk,,,SC,iron-based,20 K,ambient,Orthorhombic,,,5.56,5.56,6.95,,,TRUE,10.1103/PhysRevB.94.014509
NaFe0.977Co0.023As,NaFe0.977Co0.023As,Bulk,,,SC,iron-based,21 K,3.0 MPa,Orthorhombic,,,,,,,,TRUE,10.1103/PhysRevB.91.020508
NaFe0.977Co0.023As,NaFe0.977Co0.023As,Bulk,,,SC,iron-based,21 K,,Tetragonal,FeAs layered,,,,,,,TRUE,10.1103/PhysRevB.90.144502
NaFe0.977Co0.023As,NaFe0.977Co0.023As,Bulk,,,SC,iron-based,21 K,ambient,Orthorhombic,,,5.56,5.56,6.95,,,TRUE,10.1103/PhysRevB.94.014509
NaFe0.9785Co0.0215As,NaFe0.9785Co0.0215As,Bulk,,,SC,iron-based,22 K,ambient,Orthorhombic,,,5.56,5.56,6.95,,,TRUE,10.1103/PhysRevB.94.014509
NaFe0.978Co0.022As,NaFe0.978Co0.022As,Bulk,,,SC,iron-based,20 K,4.1 MPa,Orthorhombic,,,,,,,,TRUE,10.1103/PhysRevB.91.020508
NaFe0.978Co0.022As,NaFe0.978Co0.022As,Bulk,,,SC,iron-based,,,Tetragonal,Layered,,,,,,,FALSE,10.1103/PhysRevB.97.035134
NaFe0.979Co0.021As,NaFe0.979Co0.021As,Bulk,,,SC,iron-based,21 K,ambient,Orthorhombic,,,5.56,5.56,6.95,,,TRUE,10.1103/PhysRevB.94.014509
NaFe0.97Co0.03As,NaFe0.97Co0.03As,Bulk,,,SC,iron-based,22 K,2.1 MPa,Tetragonal,,,,,,,,TRUE,10.1103/PhysRevB.91.020508
NaFe0.97Co0.03As,NaFe0.97Co0.03As,,,,SC,iron-based,,,,,,,,,,,FALSE,10.1103/PhysRevB.94.094506
NaFe0.97Co0.03As,NaFe0.97Co0.03As,Bulk,,,SC,iron-based,21 K,ambient,,Layered,,,,,,,TRUE,10.1103/PhysRevB.89.054502
NaFe0.97Co0.03As,NaFe0.97Co0.03As,Bulk,,,SC,Iron-based,22 K,,,,,,,,,,TRUE,10.1016/j.physc.2013.04.074
NaFe0.981Co0.019As,NaFe0.981Co0.019As,Bulk,,,SC,iron-based,22 K,,"Tetragonal (above Ts), Orthorhombic (below Ts)",FeAs layered,,,,,,,TRUE,10.1103/PhysRevB.90.144502
NaFe0.981Co0.019As,NaFe0.981Co0.019As,Bulk,,,SC,iron-based,19 K,ambient,Orthorhombic,,,5.56,5.56,6.95,,,TRUE,10.1103/PhysRevB.94.014509
NaFe0.981Cu0.019As,NaFe0.981Cu0.019As,Bulk,,,SC,iron-based,11.5 K,,,,,,,,,,TRUE,10.1103/PhysRevB.88.245112
NaFe0.9825Co0.0175As,NaFe0.9825Co0.0175As,Bulk,,,SC,iron-based,,,Orthorhombic,,,5.589,5.589,6.980,,,TRUE,10.1103/PhysRevB.93.174522
NaFe0.9825Co0.0175As,NaFe0.9825Co0.0175As,Bulk,,,"SC, AFM",iron-based,"20 K (onset, 0 T), 18 K (at 11.5 T)",,"Tetragonal (above Ts), Orthorhombic (below Ts)",FeAs layered,,,,,,50 T,TRUE,10.1103/PhysRevB.90.144502
NaFe0.9825Co0.0175As,NaFe0.9825Co0.0175As,Bulk,,,SC,iron-based,18 K,ambient,Orthorhombic,,,5.56,5.56,6.95,,,TRUE,10.1103/PhysRevB.94.014509
NaFe0.985Co0.015As,NaFe0.985Co0.015As,Bulk,,,SC,iron-based,15 K,,Orthorhombic,,,5.589,5.589,6.980,,,TRUE,10.1103/PhysRevB.93.174522
NaFe0.985Co0.015As,NaFe0.985Co0.015As,Bulk,,,SC,iron-based,16 K,ambient,Orthorhombic,,,5.56,5.56,6.95,,,TRUE,10.1103/PhysRevB.94.014509
NaFe0.985Co0.015As,NaFe0.985Co0.015As,Bulk,,,SC,iron-based,,,,Layered,,,,,,,FALSE,10.1103/PhysRevB.97.035134
NaFe0.9865Co0.0135As,NaFe0.9865Co0.0135As,Bulk,,,SC,iron-based,,,Orthorhombic,,,5.589,5.589,6.980,,,TRUE,10.1103/PhysRevB.93.174522
NaFe0.9875Co0.0125As,NaFe0.9875Co0.0125As,Bulk,,,SC,iron-based,13 K,ambient,Orthorhombic,,,5.56,5.56,6.95,,,TRUE,10.1103/PhysRevB.94.014509
NaFe0.987Co0.013As,NaFe0.987Co0.013As,Bulk,,,"SC, AFM",iron-based,10 K (at 11.5 T),,"Tetragonal (above Ts), Orthorhombic (below Ts)",FeAs layered,,,,,,,TRUE,10.1103/PhysRevB.90.144502
NaFe0.988Co0.012As,NaFe0.988Co0.012As,Bulk,,,SC,iron-based,11 K,,Orthorhombic,,,5.589,5.589,6.980,,,TRUE,10.1103/PhysRevB.93.174522
NaFe0.98Co0.02As,NaFe0.98Co0.02As,Bulk,,,SC,iron-based,25 K,ambient,,,,,,,,,TRUE,10.1103/PhysRevB.86.020508
NaFe0.98Co0.02As,NaFe0.98Co0.02As,Bulk,,,SC,iron-based,19 K,5.2 MPa,Orthorhombic,,,,,,,,TRUE,10.1103/PhysRevB.91.020508
NaFe0.98Co0.02As,NaFe0.98Co0.02As,Bulk,,,SC,iron-based,20 K,ambient,Orthorhombic,,,5.56,5.56,6.95,,,TRUE,10.1103/PhysRevB.94.014509
NaFe0.98Co0.02As,NaFe0.98Co0.02As,Bulk,,,SC,iron-based,20 K,ambient,,Layered,,,,,,,TRUE,10.1103/PhysRevB.89.054502
NaFe0.98Cu0.02As,NaFe0.98Cu0.02As,Bulk,,,SC,iron-based,11 K,,,,,4 Å,,,,,TRUE,10.1103/PhysRevX.5.021013
NaFe0.99Co0.01As,NaFe0.99Co0.01As,Bulk,,,SC,iron-based,16 K,2.4 MPa,Orthorhombic,,,,,,,,TRUE,10.1103/PhysRevB.91.020508
NaFe0.99Co0.01As,NaFe0.99Co0.01As,Bulk,,,SC,iron-based,10 K,ambient,Orthorhombic,,,5.56,5.56,6.95,,,TRUE,10.1103/PhysRevB.94.014509
NaFe0.99Co0.01As,NaFe0.99Co0.01As,Bulk,,,SC,iron-based,18 K,ambient,,Layered,,,,,,,TRUE,10.1103/PhysRevB.89.054502
NaFe1-xCoxAs,NaFe1-xCoxAs,Bulk,,,SC,iron-based,,ambient,Tetragonal,,,,,,,,,10.1103/PhysRevB.102.184512
NaFe2As2,NaFe2As2,Bulk,,,SC,iron-based,11-12 K,,Tetragonal,ThCr2Si2-type,,,,,,,FALSE,10.1103/PhysRevB.89.014510
NaFe2As2,NaFe2As2,Bulk,,,SC,iron-based,11 K,ambient,,ThCr2Si2-type (122),,,,,,,FALSE,10.1103/PhysRevB.93.134510
NaFe2As2,NaFe2As2,Bulk,,,SC,iron-based,25 K,ambient,Tetragonal,ThCr2Si2-type,I4/mmm,3.81,3.81,12.44,,,TRUE,10.1103/PhysRevB.95.165129
NaFe2As2,NaFe2As2,Bulk,,,SC,Iron-based,25 K,,ThCr2Si2,Tetragonal,,3.8090 Å,,12.441 Å,,,TRUE,10.1016/j.physc.2009.10.096
NaFe2Se2,NaFe2Se2,Bulk,,,SC,Iron-based,50K,,,,,,,,,,TRUE,10.1016/j.phpro.2014.09.044
NaFeAs,NaFeAs,Bulk,,,SC,iron-pnictide,23 K,,Tetragonal,,Fmmm,,,,,,FALSE,10.1103/PhysRevB.98.094512
NaFeAs,NaFeAs,,,,SC,iron-based,,,Orthorhombic,,,,,,,,FALSE,10.1103/PhysRevX.5.031022
NaFeAs,NaFeAs,Bulk,,,SC,iron-based,9 K,ambient,,,,,,,,,TRUE,10.1103/PhysRevX.4.031041
NaFeAs,NaFeAs,Bulk,,,NSC,iron-based,NSC,,,,,,,,,,FALSE,10.1103/PhysRevMaterials.2.114802
NaFeAs,NaFeAs,Bulk,,,NSC,iron-based,NSC,,"Orthorhombic (below T_str), Tetragonal (above T_str)",,,,,,,,,10.1103/PhysRevLett.116.227001
NaFeAs,NaFeAs,Bulk,,,SC,iron-based,,,,111-type iron pnictide,,,,,,,FALSE,10.1103/PhysRevB.95.094415
NaFeAs,NaFeAs,Bulk,,,SC,iron-based,8 K,,,,,,,,,,,10.1103/PhysRevB.85.014520
NaFeAs,NaFeAs,Bulk,,,SC,iron-based,,,,111-type iron pnictide,,,,,,,FALSE,10.1103/PhysRevB.86.214508
NaFeAs,NaFeAs,Bulk,,,SC,iron-based,10 K,ambient,"Tetragonal (at ambient, orthorhombic below 54 K)",,,,,,,,TRUE,10.1103/PhysRevB.104.125130
NaFeAs,NaFeAs,Bulk,,,NSC,iron-based,,,,,,,,,,,FALSE,10.1103/PhysRevB.102.014501
NaFeAs,NaFeAs,,,,NSC,iron-based,NSC,,,111-type,,,,,,,FALSE,10.1103/PhysRevLett.120.137001
NaFeAs,NaFeAs,,,,NSC,iron-based,,,"Tetragonal (above TS), Orthorhombic (below TS)",,,,,,,,FALSE,10.1103/PhysRevB.85.134408
NaFeAs,NaFeAs,,,,SC,iron-based,,,,,,,,,,,,10.1103/PhysRevB.83.104518
NaFeAs,NaFeAs,Bulk,,,SC,iron-based,9 K,ambient,,,,,,,,,TRUE,10.1103/PhysRevB.86.020508
NaFeAs,NaFeAs,Bulk,,,SC,iron-based,25 K,,,,,,,,,,FALSE,10.1103/PhysRevB.86.054523
NaFeAs,NaFeAs,Bulk,,,SC,iron-based,,,"Tetragonal (above ~56 K), Orthorhombic (below ~56 K)",Layered,,,,,,,FALSE,10.1103/PhysRevB.94.115153
NaFeAs,NaFeAs,Bulk,,,SC,iron-based,12 K,3.7 MPa,Orthorhombic,,,,,,,,TRUE,10.1103/PhysRevB.91.020508
NaFeAs,NaFeAs,Bulk,,,NSC,iron-based,NSC,ambient,,,,,,,,,FALSE,10.1103/PhysRevB.102.115144
NaFeAs,NaFeAs,Bulk,,,SC,iron-based,,,,,,,,,,,TRUE,10.1103/PhysRevB.89.085120
NaFeAs,NaFeAs,Bulk,,,AFM,iron-based,NSC,,"Tetragonal (above Ts), Orthorhombic (below Ts)",FeAs layered,,,,,,,TRUE,10.1103/PhysRevB.90.144502
NaFeAs,NaFeAs,Bulk,,,SC,iron-based,8 K,ambient,Orthorhombic,,,5.56,5.56,6.95,,,TRUE,10.1103/PhysRevB.94.014509
NaFeAs,NaFeAs,Bulk,,,NSC,iron-based,,,"Tetragonal (above 54 K), Orthorhombic (below 54 K)",Layered,,,,,,,TRUE,10.1103/PhysRevB.97.035134
NaFeAs,NaFeAs,Bulk,,,SC,iron-based,,,Tetragonal,CeFeSi-type,P4/nmm,,,,,,FALSE,10.1103/PhysRevB.85.104403
NaFeAs,NaFeAs,Bulk,,,SC,iron-based,,,,111-type,,,,,,,FALSE,10.1103/PhysRevB.82.014514
NaFeAs,NaFeAs,Bulk,,,SC,iron-based,11 K,ambient,"Tetragonal (at high T), Orthorhombic (at low T)",Layered,,,,,,"9.9 T (H⊥ab), 16.6 T (H∥ab)",TRUE,10.1103/PhysRevB.89.054502
NaFeAs,NaFeAs,Bulk,,,AFM Metal,iron-based,,ambient,,,,,,,,,FALSE,10.1103/PhysRevB.103.155115
NaFeAs,NaFeAs,Bulk,,,SC,iron-based,,,Tetragonal,PbFCl-type,,,,,,,TRUE,10.1103/PhysRevB.82.064518
Sodium Iron Arsenide,NaFeAs,Bulk,,,SC,iron-based,25 K,ambient,,,,,,,,,FALSE,10.1103/PhysRevB.87.134513
NaFeAs,NaFeAs,Bulk,,,SC,iron-based,12 K,ambient,Tetragonal,,,,,,,,TRUE,10.1103/PhysRevB.85.014510
NaFeAs,NaFeAs,Bulk,,,SC,Iron-based,25 K,,,,,,,,,,FALSE,10.1016/j.jcrysgro.2011.02.033
NaFeAs,NaFeAs,Bulk,,,SC,Iron-based,23K,0 GPa,Tetragonal,Layered,P4/nmm,,,,,,TRUE,10.1016/j.physc.2009.11.105
NaFeAs,NaFeAs,Bulk,,,SC,Iron-based,9 K,,Tetragonal,PbFCl-type,P4/nmm,3.93,,7.07,,,FALSE,10.1016/j.ssc.2010.12.039
NaFeAs,NaFeAs,Bulk,,,SC,Iron-based,12-25 K,Ambient,Tetragonal,Tetragonal,P 4/nmm,3.9473 Å,3.9473 Å,6.9911 Å,,,FALSE,10.1016/j.matpr.2022.07.064
NaFeAs,NaFeAs,,,,SC,Iron-based,10 K,,Tetragonal to Orthorhombic,,,,,,,,FALSE,10.1016/j.physc.2016.08.004
NaFeAs,NaFeAs,Bulk,,,SC,Iron-based,33 K,4 GPa,,,,,,,,,TRUE,10.1016/j.physc.2015.02.020
NaFeAs,NaFeAs,Bulk,,,SC,Iron-based,23 K,,Tetragonal,,,,,,,,FALSE,10.1016/j.ssc.2011.12.012
NaFeAs,NaFeAs,Bulk,,,SC,Iron-based,9 K,0 GPa,Tetragonal,Tetragonal,P4/nmm,,,,,,FALSE,10.1016/j.commatsci.2021.110316
NaFeAs,NaFeAs,Bulk,,,SC,Iron-based,9 K,0 GPa,Tetragonal,,P4/nmm,,,,,,FALSE,10.1016/j.commatsci.2021.111170
Na1−δFeAs,NaFeAs,Bulk,,,SC,Iron-based,15 K,,,,,,,,,"60 T (ab-plane), 33 T (c-axis)",FALSE,10.1016/j.ssc.2010.04.019
NaFeAs,NaFeAs,Thin Film,,,SC,Iron-based,31 K,,Tetragonal,P4/nmm,P4/nmm,3.9539 Å,3.9539 Å,6.9599 Å,,,FALSE,10.1016/j.commatsci.2019.05.034
NaFexCo1-xAs,NaFexCo1-xAs,,,,SC,iron-based,,,,,,,,,,,FALSE,10.1103/PhysRevB.88.115124
Sodium Decahydride,NaH10,Bulk,,,SC,High-Tc,270 K,400 GPa,Trigonal,R32,R32,,,,,,FALSE,10.1103/PhysRevB.109.L180501
Sodium Decahydride,NaH10,Bulk,,,SC,High-Tc,238 K,300 GPa,Trigonal,R32,R32,,,,,,FALSE,10.1103/PhysRevB.109.L180501
Sodium Decahydride,NaH10,Bulk,,,SC,High-Tc,168 K,200 GPa,Trigonal,R32,R32,,,,,,FALSE,10.1103/PhysRevB.109.L180501
Sodium Dodecahydride,NaH12,Bulk,,,SC,High-Tc,154 K,150 GPa,Trigonal,R-3m,R-3m,,,,,,FALSE,10.1103/PhysRevB.109.L180501
Sodium Hexahydride,NaH6,Bulk,,,SC,,,,,,,,,,,,FALSE,10.1103/PhysRevB.110.184517
NaH6,NaH6,Bulk,,,SC,conventional/High-Tc,248-279 K,100 GPa,Cubic,cubic lattice of H octahedra with Na at the body-centered positions,Pm3 ̄m,,,,,,FALSE,10.1103/PhysRevB.104.054501
Sodium Octahydride,NaH8,Bulk,,,SC,,,,,,,,,,,,FALSE,10.1103/PhysRevB.110.184517
NaHg₂,NaHg₂,Bulk,,,SC,,1.6 K,,,hP,,,,,,,TRUE,Handbook of SC
NaIn2Se2,NaIn2Se2,Thin Film,,,SC,Type-II,4.42 K,,Hexagonal,2D Buckled Honeycomb,P3m1,3.91 Å,,,,,FALSE,10.1016/j.jpcs.2022.110823
NaIn2Se2 (3% tensile strain),NaIn2Se2,Thin Film,,,SC,Type-II,4.88 K,,Hexagonal,2D Buckled Honeycomb,P3m1,4.03 Å,,,,,FALSE,10.1016/j.jpcs.2022.110823
NaIn2Se2 (3% compressive strain),NaIn2Se2,Thin Film,,,SC,Type-II,4.12 K,,Hexagonal,2D Buckled Honeycomb,P3m1,3.79 Å,,,,,FALSE,10.1016/j.jpcs.2022.110823
NaKC₆₀,NaKC₆₀,Bulk,,,SC,,2.5 K,,Cubic,,cF252,,,,,,TRUE,Handbook of SC
NaLiC4,NaLiC4,Bulk,,,SC,High-Tc,79 K,10 GPa,Hexagonal,Hexagonal,P6/mmm,2.380 Å,2.380 Å,5.885 Å,,,FALSE,10.1016/j.jpcs.2024.111948
Sodium Magnesium Hydride,NaMgH3,Bulk,,,NSC,,,,Cubic,perovskite,,3.56 Å,,,,,False,10.1103/PhysRevB.55.1454
NaMo₆O₁₇,NaMo6O17,,,,SC,CDW superconductor,,,,,,,,,,,,10.1103/PhysRevB.65.214519
NaMo6S8,NaMo6S8,Bulk,,,SC,Type-II,8.6 K,,Rhombohedral,Chevrel phase,R3̄,9.231 Å,9.231 Å,11.321 Å,,,TRUE,Handbook of SC
NaMo6S8,NaMo6S8,Bulk,,,SC,Chevrel phase,8.6 K,,,,,,,,,,TRUE,Handbook of SC
Na-intercalated MoS2,NaMoS2,Bulk,,,SC,Type-II,1.3 K,,,,,,,,,,FALSE,10.1016/j.jallcom.2016.07.290
NaNbO2,NaNbO2,Bulk,,,NSC,,,,Hexagonal,layered,P63/mmc,2.958 Å,2.958 Å,11.58 Å,,,True,10.1103/PhysRevB.49.15830
NaNbO₂,NaNbO₂,,,,SC,,4-5 K,,,,,,,,,,,10.1103/PhysRevB.48.16061
NaOFeAs,NaOFeAs,Bulk,,,SC,iron-based,,,,Layered (FeAs layers),,,,,,,,10.1103/PhysRevB.78.144514
NaOH_aq + TaS₂,NaOH_aq + TaS₂,Bulk,,,SC,Type-II,4.8 K,,Hexagonal,2H-NbS₂ type,P6₃/mmc,3.326 Å,3.326 Å,23.72 Å,,,TRUE,Handbook of SC
Sodium Osmate Pyrochlore,NaOs2O6,Bulk,,,SC,,7.0 K,0 GPa,Cubic,pyrochlore,Fd-3m,10.274,10.274,10.274,,,FALSE,10.1103/PhysRevB.72.024522
Na-blue phosphorene bilayer,NaP,Bilayer,,,SC,,18.7 K,,,,,,,,,,FALSE,10.1103/PhysRevB.108.054512
NaPb3,NaPb3,Bulk,,,SC,Type-II,5.62 K,,Cubic,AuCu3-type,Pm-3m,4.7985 Å,,,,,FALSE,10.1016/j.physc.2023.1354250
NaPb₃,NaPb₃,Bulk,,,SC,,5.62 K,,,,,4.888 Å,,,,,TRUE,Handbook of SC
NaPb₃,NaPb₃,Bulk,,,SC,,5.6 K,,Cubic,Cu₃Au type,cP4,,,,,,TRUE,Handbook of SC
NaPd3H2,NaPd3H2,Bulk,,,SC,,2 K,,,,,,,,,,,10.1103/PhysRevB.54.16124
NaPH6,NaPH6,Bulk,,,SC,High-Tc,112.2 K,200 GPa,Hexagonal,Layered,P-6m2,,,,,,FALSE,10.1103/PhysRevB.107.214511
NaPH6,NaPH6,Bulk,,,SC,High-Tc,201.4 K,350 GPa,Cubic,Clathrate,Pm-3,,,,,,FALSE,10.1103/PhysRevB.107.214511
NaPH6,NaPH6,Bulk,,,SC,High-Tc,95.9 K,350 GPa,Trigonal,,R-3m,,,,,,FALSE,10.1103/PhysRevB.107.214511
NaPH8,NaPH8,Bulk,,,SC,High-Tc,67.8 K,350 GPa,Monoclinic,Layered,Pm,,,,,,FALSE,10.1103/PhysRevB.107.214511
NaPH8,NaPH8,Bulk,,,SC,High-Tc,55.9 K,200 GPa,Monoclinic,Layered,Pm,,,,,,FALSE,10.1103/PhysRevB.107.214511
NaRbC₆₀,NaRbC₆₀,Bulk,,,SC,,2.5 K,,Cubic,,cF252,,,,,,TRUE,Handbook of SC
NaSbH6,NaSbH6,Bulk,,,SC,High-Tc,118 K,165 GPa,A15-type,Pm-3n,Pm-3n,,,,,,FALSE,10.1016/j.mtphys.2023.101086
P6/m-NaSi6,NaSi6,Bulk,,,SC,,13.1 K,0 GPa,Hexagonal,Clathrate,P6/m,7.038,7.038,2.573,,,FALSE,10.1103/PhysRevLett.120.157001
