Repository: WyattBunstine/ML_SC_Project

# ML_SC_Project — Chemically and Geometrically Motivated Crystal Graph Neural Networks

This project predicts and screens superconductors from crystal structure. It frames the
problem as a **two-stage hurdle**: first classify whether a material is a superconductor
candidate (SC vs. non-SC), then regress the critical temperature T_c for superconductors.

Two graph-neural-network families are trained and compared:

- a **baseline CGCNN** ([txie-93/cgcnn](https://github.com/txie-93/cgcnn)), and
- an **MPNN** with learned edge features that consumes richer `crystal_graph_v4` graphs
  (this project's contribution).

File: database/superconductor_materials_full.csv (part 118 of 215)
Material_Name,Chemical_Composition,Material_Class,Film_Thickness,Substrate,Material_Type,Superconductor_Type,Superconducting_Transition_Temperature,Pressure,Crystal_Structure,Lattice_Structure,Space_Group,"Lattice_Constant(a)","Lattice_Constant(b)","Lattice_Constant(c)",Lower_Critical_Field,Upper_Critical_Field,Experimental,DOI
P6/m-NaSi6,NaSi6,Bulk,,,SC,,13 K,0 GPa,Hexagonal,P6/m,No. 175,6.76,6.76,2.44,,,FALSE,10.1103/PhysRevB.107.115127
NaSn2As2,NaSn2As2,Bulk,,,SC,Type-II,1.18 K,ambient,Rhombohedral,honeycomb layered (van der Waals),,,,,,0.33 T/K,TRUE,10.1103/PhysRevB.98.020503
NaSn2As2,NaSn2As2,,,,SC,,1.3 K,,,,,,,,,,FALSE,10.1016/j.apmt.2024.102328
NaSn2As2,NaSn2As2,Bulk,,,SC,Type-II,1.2-1.6 K,,Trigonal,Trigonal,R-3m,,,,,,FALSE,10.1016/j.rinp.2021.103848
Na1-xSn2P2,NaSn2P2,,,,SC,,2 K,,,,,,,,,,FALSE,10.1016/j.apmt.2024.102328
NaSn2P2,NaSn2P2,Bulk,,,SC,Type-II,2.0 K,0 GPa,Trigonal,Trigonal,R-3m,3.8130 Å,3.8130 Å,26.4673 Å,,,FALSE,10.1016/j.rinp.2021.103848
NaSrB6C6,NaSrB6C6,Bulk,,,SC,conventional,80 K,0 GPa,Cubic,bcc clathrate,,,,,,,FALSE,10.1103/PhysRevB.105.064516
NaV2O5,NaV2O5,Bulk,,,NSC,,,,,trellis lattice,centrosymmetric,,,,,,,10.1103/PhysRevB.59.2667
Sodium Vanadium Oxide,NaV2O5,Bulk,,,SC,,,,,,,,,,,,,10.1103/PhysRevB.66.094508
NaV2O5,NaV2O5,,,,NSC,,,,,,,,,,,,FALSE,10.1103/PhysRevB.86.115104
α'-NaV₂O₅,NaV₂O₅,Bulk,,,NSC,,,,,,,,,,,,,10.1103/PhysRevB.61.511
Sodium tungsten bronze,NaWO3,Bulk,,,SC,,0.8-5.4 K,,Tetragonal/Hexagonal,tungsten bronze,,,,,,,,10.1103/PhysRevB.19.5652
Sodium tungsten bronze (cubic),NaWO3,Bulk,,,NSC,,,,Cubic,tungsten bronze,,,,,,,,10.1103/PhysRevLett.43.1607
Na-doped WO3,NaWO3,Bulk,,,SC,,90 K,,,perovskite,,,,,,,,10.1103/PhysRevB.65.214530
NaWO3,NaWO3,Bulk,,,NSC,,NSC (down to 0.1 K),,Cubic,perovskite,,,,,,,FALSE,10.1103/PhysRevB.84.174519
Na/WO3 mixture,NaWO3,Bulk,,,SC,High-Tc,40 K,20 kbar,,,,,,,,,TRUE,10.1016/j.physc.2018.06.006
NaW₂O₉,NaW₂O₉,Bulk,,,SC,,3.0 K,,,,,,,,,,TRUE,Handbook of SC
Nax(NH3)yFeSe (ammonia-free),Nax(NH3)yFeSe,Bulk,,,SC,iron-based,37 K,ambient,,,,,,,,,FALSE,10.1103/PhysRevLett.121.207003
Nax(NH3)yFeSe (ammonia-rich),Nax(NH3)yFeSe,Bulk,,,SC,iron-based,42 K,ambient,,,,,,,,,FALSE,10.1103/PhysRevLett.121.207003
Sodium Cobaltate Hydrate,NaxCoO2·yH2O,Bulk,,,SC,Unconventional,,,,,,,,,,,FALSE,10.1103/PhysRevLett.113.177001
NaxCoO2·yH2O,NaxCoO2·yH2O,,,,SC,cobaltate,4 K,,,,,,,,,,FALSE,10.1103/PhysRevLett.101.057007
Sodium cobalt oxyhydrate,NaxCoO2·yH2O,,,,SC,Unconventional,,,,Triangular,,,,,,,FALSE,10.1103/PhysRevLett.93.077001
Sodium cobalt oxide hydrate,NaxCoO2·yH2O,Bulk,,,SC,Unconventional,4.5 K,,Trigonal,Layered (CoO2 planes separated by Na ions and water molecules),,,,,,,,10.1103/PhysRevB.103.205148
Sodium cobalt oxide hydrate,NaxCoO2·yH2O,,,,SC,Unconventional,,,Hexagonal,Layered/triangular lattice,,,,,,,FALSE,10.1103/PhysRevB.78.224522
Sodium cobaltate hydrate,NaxCoO2·yH2O,layered,,,SC,unconventional,,,,layered/triangular,,,,,,,FALSE,10.1103/PhysRevB.75.174522
NaxCoO2·yH2O,NaxCoO2·yH2O,Bulk,,,SC,,,,,,,,,,,,TRUE,10.1103/PhysRevX.9.031025
Sodium cobaltate hydrate,NaxCoO2·yH2O,,,,SC,,,,,Triangular lattice,,,,,,,FALSE,10.1103/PhysRevB.72.180504
NaxCoO2·yH2O,NaxCoO2·yH2O,Bulk,,,SC,,,,,,,,,,,,FALSE,10.1103/PhysRevB.97.125138
NaxCoO2·yH2O,NaxCoO2·yH2O,Bulk,,,SC,,5 K,ambient pressure,,,,,,,,,FALSE,10.1103/PhysRevMaterials.6.064802
NaxCoO2·yH2O,NaxCoO2·yH2O,Bulk,,,SC,Type-II,4.5 K,,,,,,,,,,FALSE,10.1016/j.physb.2006.03.057
NaxFeSe (37K phase),NaxFeSe,Thin Film,18 nm,Na3.4Zr1.8Mg0.2Si2PO12,SC,iron-based,37 K,ambient,,,,,,,,,TRUE,10.1103/PhysRevLett.121.207003
NaxFeSe (43K phase),NaxFeSe,Thin Film,8.5 nm,Na3.4Zr1.8Mg0.2Si2PO12,SC,iron-based,43 K,ambient,,,,,,,,,TRUE,10.1103/PhysRevLett.121.207003
NaxPdBi2,NaxPdBi2,Bulk,,,SC,,,,,,,,,,,,FALSE,10.1103/PhysRevB.94.024519
NaxTaS2 (Tc=2K),NaxTaS2,Bulk,,,SC,,2 K,,Hexagonal,"2H (layered, two chalcogen-metal-chalcogen sandwiches per unit cell)",,,,,,,TRUE,10.1103/PhysRevB.76.045103
NaxTaS2 (Tc=4.2K),NaxTaS2,Bulk,,,SC,,4.2 K,,Hexagonal,"2H (layered, two chalcogen-metal-chalcogen sandwiches per unit cell)",,,,,,,TRUE,10.1103/PhysRevB.76.045103
Na-intercalated ZrSe2,NaZrSe2,Bulk,,,SC,Type-II,2.0 K,,,,,,,,,,TRUE,10.1016/0379-6779(83)90037-1
Sodium cobaltate (band insulator),Na_1CoO_2,Bulk,,,NSC,,,,Trigonal,Layered/lamellar,,,,,,,FALSE,10.1103/PhysRevB.77.100504
Sodium Cobalt Oxide,Na_xCoO_2,Bulk,,,SC,,,,,,,,,,,,FALSE,10.1103/PhysRevB.83.140512
Sodium cobalt oxide (non-hydrated),Na_xCoO_2,Bulk,,,NSC,,,Ambient,,Layered,,,,,,,FALSE,10.1103/PhysRevB.73.184503
Sodium cobalt oxyhydrate,Na_xCoO_2 · yH_2O,,,,SC,,5 K,,,Layered/triangular lattice,,,,,,,TRUE,10.1103/PhysRevB.69.224506
Sodium cobaltate hydrate,Na_xCoO_2·yH_2O,Bulk,,,SC,,4.6 K,,Trigonal,Layered/lamellar,,,,,,,TRUE,10.1103/PhysRevB.77.100504
Sodium cobalt oxyhydrate,Na_xCoO_2·yH_2O,Bulk,,,SC,,,Ambient,,Layered,,,,,,,FALSE,10.1103/PhysRevB.73.184503
Sodium cobaltate hydrate,Na_xCoO_2·yH_2O,,,,SC,,,,,Layered,,,,,,,,10.1103/PhysRevB.70.020504
Na_xFe_2Se_2,Na_xFe_2Se_2,Bulk,,,SC,iron-based,34 K,ambient pressure,Tetragonal,ThCr2Si2-type,,,,,,,TRUE,10.1103/PhysRevB.90.144519
"NaFeAs (air-exposed, optimally doped)",Na_{1-δ}FeAs (δ ≈ 0.02),Bulk,,,SC,iron-based,28 K,ambient,Tetragonal,,,,,,,,TRUE,10.1103/PhysRevB.85.014510
"NaFeAs (grease-treated, optimally doped)",Na_{1-δ}FeAs (δ ≈ 0.02),Bulk,,,SC,iron-based,26 K,ambient,Tetragonal,,,,,,,,TRUE,10.1103/PhysRevB.85.014510
Sodium cobaltate hydrate,Na_{1/3}CoO_2·yH_2O,,,,NSC,,,,,Layered,,,,,,,,10.1103/PhysRevB.70.020504
Na₀.₂₃YCBr,Na₀.₂₃YCBr,Bulk,,,SC,,6.2 K,,Monoclinic,,C2/m,7.061 Å,3.724 Å,10.464 Å,,,TRUE,Handbook of SC
Sodium molybdenum disulfide intercalate,Na₀.₃MoS₂,Bulk,,,SC,Type-II,3.6 K,,Tetragonal,layered,,,,,,"5 tesla (parallel), 0.76 tesla (perpendicular)",True,10.1103/PhysRevB.13.3843
Na₀.₃₃V₂O₅,Na₀.₃₃V₂O₅,Bulk,,,SC,,,,,,,,,,,,,10.1103/PhysRevB.42.6076
Sodium molybdenum disulfide intercalate,Na₀.₆MoS₂,Bulk,,,SC,Type-II,3.6 K,,Tetragonal,layered,,,,,,"5 tesla (parallel), 0.76 tesla (perpendicular)",True,10.1103/PhysRevB.13.3843
Na₁₀.₇C₆₀,Na₁₀.₇C₆₀,Bulk,,,SC,,,,Cubic,face-centered cubic fulleride,,,,,,,TRUE,Handbook of SC
Na₂Cs(NH₃)₄C₆₀,Na₂Cs(NH₃)₄C₆₀,Bulk,,,SC,Type-II,29.6 K,,Cubic,fullerene,Fm3̄,14.473 Å,14.473 Å,14.473 Å,,,TRUE,Handbook of SC
Na₂Cs(NH₃)₄C₆₀,Na₂Cs(NH₃)₄C₆₀,Bulk,,,SC,fullerene-based,~30 K,,,fullerene,,,,,,,TRUE,Handbook of SC
Na₂Cs(NH₃)₄C₆₀,Na₂Cs(NH₃)₄C₆₀,Bulk,,,SC,,,,Cubic,stuffed fulleride,,,,,,,TRUE,Handbook of SC
Na₂CsC₆₀,Na₂CsC₆₀,Bulk,,,SC,High-Tc,,,,,,,,,,,,10.1103/PhysRevB.49.17413
Na₂CsC₆₀,Na₂CsC₆₀,Bulk,,,SC,High-Tc,,,Cubic,simple cubic,,,,,,,,10.1103/PhysRevB.51.3038
Na₂CsC₆₀,Na₂CsC₆₀,Bulk,,,SC,Type-II,10.5 K,,Cubic,fullerene,Fm3̄m,14.132 Å,14.132 Å,14.132 Å,,,TRUE,Handbook of SC
Na₂CsC₆₀,Na₂CsC₆₀,Bulk,,,SC,,,,Cubic,fulleride,,,,,,,TRUE,Handbook of SC
Na₂C₆₀,Na₂C₆₀,Bulk,,,SC,Type-II,< 2 K,,Cubic,fullerene,Pa3̄,14.189 Å,14.189 Å,14.189 Å,,,TRUE,Handbook of SC
Na₂C₆₀,Na₂C₆₀,Bulk,,,SC,,,,Cubic,fulleride,,,,,,,TRUE,Handbook of SC
Na₂KC₆₀,Na₂KC₆₀,Bulk,,,SC,Type-II,2.5 K,,Cubic,fullerene,f.c.c.,14.025 Å,14.025 Å,14.025 Å,,,TRUE,Handbook of SC
Na₂KC₆₀,Na₂KC₆₀,Bulk,,,SC,,,,Cubic,fulleride,,,,,,,TRUE,Handbook of SC
Na₂RbC₆₀,Na₂RbC₆₀,Bulk,,,SC,High-Tc,,,Cubic,simple cubic,,,,,,,True,10.1103/PhysRevB.51.3038
Na₂RbC₆₀,Na₂RbC₆₀,Bulk,,,SC,Type-II,2.5 K,,Cubic,fullerene,Pa3̄,14.028 Å,14.028 Å,14.028 Å,,,TRUE,Handbook of SC
Na₂₋ₓC₆₀,Na₂₋ₓC₆₀,Bulk,,,SC,fulleride,< 2 K,,Cubic,fulleride,Fm3̄,14.59 Å,,,,,TRUE,Handbook of SC
Na₃C₆₀,Na₃C₆₀,Bulk,,,NSC,,,,,,,,,,,,,10.1103/PhysRevB.51.3038
Na₃MoS₂,Na₃MoS₂,Bulk,,,SC,Classical,4.15 K,,Hexagonal,2H-molybdenite,P6₃/mmc,,,14.998 Å,,,TRUE,Handbook of SC
Na₃Mo₁₅Se₁₉,Na₃Mo₁₅Se₁₉,Bulk,,,NSC,,< 0.5 K,,Hexagonal,β-Mo₁₅Se₁₉ type,R3c,9.611 Å,,58.51 Å,,,TRUE,Handbook of SC
Na₄Mo₁₅Se₁₉,Na₄Mo₁₅Se₁₉,Bulk,,,NSC,,< 0.5 K,,Hexagonal,,,9.712 Å,9.712 Å,19.68 Å,,,TRUE,Handbook of SC
Na₆C₆₀,Na₆C₆₀,Bulk,,,SC,Type-II,< 2 K,,Cubic,fullerene,Fm3̄m,14.380 Å,14.380 Å,14.380 Å,,,TRUE,Handbook of SC
Na₆C₆₀,Na₆C₆₀,Bulk,,,SC,,,,Cubic,face-centered cubic fulleride,,,,,,,TRUE,Handbook of SC
NaₓCoO₂·yH₂O,NaₓCoO₂·yH₂O,Bulk,,,SC,d+id-wave (suggested),,,,,,,,,,,TRUE,10.1103/PhysRevB.82.134521
NaₓCoO₂·yH₂O,NaₓCoO₂·yH₂O,Bulk,,,SC,High-Tc,4.3 K,,,layered triangular,,,,,,,FALSE,10.1103/PhysRevLett.125.117001
"Niobium-Tin (A15 phase, 23.44% Sn)",Nb(0.7656)Sn(0.2344),Bulk,,,SC,Type-II,16 K,,Cubic,A15,,,,,,,TRUE,10.1103/PhysRevB.103.115106
"Niobium-Tin (A15 phase, 20.83% Sn)",Nb(0.7917)Sn(0.2083),Bulk,,,SC,Type-II,9.5 K,,Cubic,A15,,,,,,,TRUE,10.1103/PhysRevB.103.115106
"Niobium-Tin (A15 phase, 18.75% Sn)",Nb(0.8125)Sn(0.1875),Bulk,,,SC,Type-II,6 K,,Cubic,A15,,,,,,,TRUE,10.1103/PhysRevB.103.115106
Nb(1-x)Ti(x)N,Nb(1-x)Ti(x)N,Thin Film,,,SC,,,,,,,,,,,,TRUE,10.1103/PhysRevB.90.064514
Nb/Au top electrode,Nb(150)/Au(10),Thin Film,160 nm,Si,SC,Type-II,,,,,,,,,,,TRUE,10.1103/PhysRevB.96.224515
Nb/Pd Bilayer (Pd on top),Nb(195 Å)/Pd(X),Thin Film,"Nb: 195 Å, Pd: X (varied)",SiO2(25Å) on Si(100),SC,Type-II,"Non-monotonically varies with Pd thickness, with Tc generally between 4 K and 6.5 K, and is lower than for bilayers with Pd on bottom (Fig. 1)",,"Cubic (Nb: bcc, Pd: fcc)",multilayer,,,,,,,TRUE,10.1103/PhysRevB.76.014534
Niobium/Aluminum Nitride/Gadolinium Nitride Trilayer,Nb (20 nm)/AlN (3 nm)/GdN (3 nm),Thin Film,"20 nm (Nb), 3 nm (AlN), 3 nm (GdN)",n-doped Si/SiO2 (285 nm),SC,Type-II,,,,,,,,,,,TRUE,10.1103/PhysRevB.108.L140502
Nb/Co/Cu/Co/CoO_x multilayer nanowire,Nb(20 nm)/Co(0.7 nm)/Cu(6 nm)/Co(2 nm)/CoO_x(2 nm),Nanowire,,Thermally oxidized Si wafer,SC,,5 K,,,,,,,,,,TRUE,10.1103/PhysRevB.100.184512
Niobium/Gadolinium Nitride Bilayer,Nb (20 nm)/GdN (3 nm),Thin Film,"20 nm (Nb), 3 nm (GdN)",n-doped Si/SiO2 (285 nm),SC,Type-II,7.33 K,,,,,,,,,,TRUE,10.1103/PhysRevB.108.L140502
Nb/Ni Multilayer,Nb(23nm)/Ni(5nm),Thin Film,,,SC,Type-II,6.5,,,,,,,,,0.8,TRUE,10.1016/j.physc.2007.11.073
"Niobium/Gold Bilayer (capping layer, previous work)",Nb(25)/Au(15),Thin Film,40 nm,,SC,Type-II,,,,,,,,,,,FALSE,10.1103/PhysRevB.97.214509
Nb/Ho/Co/Nb bilayer junction,Nb(250nm)/Cu(5nm)/Co(6nm)/Cu(5nm)/Ho(6nm)/Cu(5nm)/Nb(250nm),Thin Film,"Nb: 250 nm (top and bottom), Ho: 6 nm, Co: 6 nm, Cu: 5 nm",SiO2/Si (001),SC,,2.5-5.0 K,,,,,,,,,,TRUE,10.1103/PhysRevB.98.144516
Nb/Co/Nb single layer junction,Nb(250nm)/Cu(5nm)/Co(6nm)/Cu(5nm)/Nb(250nm),Thin Film,"Nb: 250 nm (top and bottom), Co: 6 nm, Cu: 5 nm",SiO2/Si (001),SC,,2.5-4.0 K,,,,,,,,,,TRUE,10.1103/PhysRevB.98.144516
Nb/Ho/Co/Ho/Nb trilayer junction,Nb(250nm)/Cu(5nm)/Ho(6nm)/Cu(5nm)/Co(6nm)/Cu(5nm)/Ho(6nm)/Cu(5nm)/Nb(250nm),Thin Film,"Nb: 250 nm (top and bottom), Ho: 6 nm (each), Co: 6 nm, Cu: 5 nm",SiO2/Si (001),SC,,1.5-3.0 K,,,,,,,,,,TRUE,10.1103/PhysRevB.98.144516
Nb/Py/Nb Trilayer (dF = 10 nm),Nb (30 nm)/Ni80Fe20 (10 nm)/Nb (400 nm),Thin Film,30 nm/10 nm/400 nm,Oxidized Si wafer,SC,Type-II,8.8 K,,,,,,,,,,TRUE,10.1103/PhysRevB.103.224521
Nb/Py/Nb Trilayer (dF = 3 nm),Nb (30 nm)/Ni80Fe20 (3 nm)/Nb (400 nm),Thin Film,30 nm/3 nm/400 nm,Oxidized Si wafer,SC,Type-II,8.8 K,,,,,,,,,,TRUE,10.1103/PhysRevB.103.224521
Nb/Py/Nb Trilayer (dF = 7 nm),Nb (30 nm)/Ni80Fe20 (7 nm)/Nb (400 nm),Thin Film,30 nm/7 nm/400 nm,Oxidized Si wafer,SC,Type-II,8.8 K,,,,,,,,,,TRUE,10.1103/PhysRevB.103.224521
Nb/Ni8Fe2/Nb trilayer,Nb(30nm)/Ni8Fe2(6nm)/Nb(30nm),Thin Film,,,SC,Type-II,,,,,,,,,,,TRUE,10.1103/PhysRevX.10.031020
NF6,Nb(400Å)/Fe(6Å),Thin Film,,,SC,Type-II,6.25K,,,,,,,,,,TRUE,10.1016/S0042-207X(00)00156-1
Nb(44%)-Ti,Nb(44%)-Ti,Bulk,,,SC,Type-II,9.3 K,,,,,,,,,15 T,TRUE,Handbook of SC
Nb(44%)-Ti,Nb(44%)-Ti,Bulk,,,SC,alloy,9.3 K,,,,,,,,,15 T,TRUE,Handbook of SC
Niobium/Gold Bilayer (capping layer),Nb(5)/Au(15),Thin Film,20 nm,"Si (0.5 mm, native oxide)",SC,Type-II,,,,,,,,,,,TRUE,10.1103/PhysRevB.97.214509
Nb/Cu/Pd/Co multilayer,Nb(5)/Cu(5)/[Pd(0.9)/Co(0.3)]10/Pd(0.9)/Cu(5)/Nb(5),Thin Film,32.9 nm,Si,NSC,,NSC,,,,,,,,,,TRUE,10.1103/PhysRevB.96.224515
Unbalanced [Pd/Co]-based synthetic antiferromagnet,Nb(5)/Cu(5)/[Pd(0.9)/Co(0.3)]12/Ru(0.9)/[Pd(0.9)/Co(0.3)]10/Cu(5)/Nb(5),Thin Film,47.3 nm,Si,NSC,,NSC,,,,,,,,,,TRUE,10.1103/PhysRevB.96.224515
Niobium/Aluminum Nitride/Gadolinium Nitride Trilayer,Nb (7 nm)/AlN (3 nm)/GdN (3 nm),Thin Film,"7 nm (Nb), 3 nm (AlN), 3 nm (GdN)",n-doped Si/SiO2 (285 nm),SC,Type-II,,,,,,,,,,11.3 T,TRUE,10.1103/PhysRevB.108.L140502
Niobium/Gadolinium Nitride Bilayer,Nb (7 nm)/GdN (3 nm),Thin Film,"7 nm (Nb), 3 nm (GdN)",n-doped Si/SiO2 (285 nm),SC,Type-II,3.57 K,,,,,,,,,,TRUE,10.1103/PhysRevB.108.L140502
Niobium/Aluminum Nitride/Gadolinium Nitride Trilayer,Nb (8 nm)/AlN (3 nm)/GdN (3 nm),Thin Film,"8 nm (Nb), 3 nm (AlN), 3 nm (GdN)",n-doped Si/SiO2 (285 nm),SC,Type-II,,,,,,,,,,,TRUE,10.1103/PhysRevB.108.L140502
Niobium/Gadolinium Nitride Bilayer,Nb (8 nm)/GdN (3 nm),Thin Film,"8 nm (Nb), 3 nm (GdN)",n-doped Si/SiO2 (285 nm),SC,Type-II,4.2 K,,,,,,,,,,TRUE,10.1103/PhysRevB.108.L140502
Niobium island array on gold,"Nb (islands), Au (base layer), Si/SiO2 (substrate)",Thin Film,"40 nm (Au base layer), 45 nm (Nb island height)",Si/SiO2,SC,Type-II,2.8 K,,,Square array of Nb islands,,,,,,,TRUE,10.1103/PhysRevB.97.020504
"δ-Nb(N,O)","Nb(N,O)",Bulk,,,SC,Type-II,15 K,,NaCl-type,Cubic,,0.43943 nm,,,,,TRUE,10.1016/j.jeurceramsoc.2015.01.033
Niobium Oxynitride,Nb(N0.87O0.13),Bulk,,,SC,Conventional,17.2 K,0 MPa,Rock-salt,,,,,,,19.8 T,TRUE,10.1016/j.jssc.2013.11.034
Niobium with nitrogen infusion,Nb (with N infusion),Bulk,,,SC,Type-II,,,,,,,,,,,,10.1103/PhysRevB.100.064522
Niobium with titanium infusion,Nb (with Ti infusion),Bulk,,,SC,Type-II,,,,,,,,,,,,10.1103/PhysRevB.100.064522
Niobium Thin Film with disilane-linked 10 nm Au Nanoparticles,Nb + 3-methylpropane bis-trichlorosilane (disilane) + Au (10 nm NPs),Thin Film,150 nm,Sapphire/Si wafer,SC,,Increased by 3%,,,,,,,,,,TRUE,10.1103/PhysRevLett.108.107004
Niobium Thin Film with disilane-linked 10 nm Au Nanoparticles,Nb + 3-methylpropane bis-trichlorosilane (disilane) + Au (10 nm NPs),Thin Film,50 nm,Sapphire/Si wafer,SC,,Increased by ~10%,,,,,,,,,,TRUE,10.1103/PhysRevLett.108.107004
Niobium Thin Film with disilane-linked 5 nm Au Nanoparticles,Nb + 3-methylpropane bis-trichlorosilane (disilane) + Au (5 nm NPs),Thin Film,150 nm,Sapphire/Si wafer,SC,,Increased by 2%,,,,,,,,,,TRUE,10.1103/PhysRevLett.108.107004
Niobium Thin Film with MPS-linked 10 nm Au Nanoparticles,Nb + mercapto propyl silane (MPS) + Au (10 nm NPs),Thin Film,50 nm,Sapphire/Si wafer,SC,,Increased by ~10%,,,,,,,,,,TRUE,10.1103/PhysRevLett.108.107004
Niobium Thin Film with MPS-linked 5 nm Au Nanoparticles,Nb + mercapto propyl silane (MPS) + Au (5 nm NPs),Thin Film,150 nm,Sapphire/Si wafer,SC,,Reduced,,,,,,,,,,TRUE,10.1103/PhysRevLett.108.107004
Niobium thin film with permalloy nanoparticles,"Nb + Ni81Fe19 nanoparticles (3-8 nm, monolayer coverage)",Thin Film,100 nm,Si(100),SC,Type-II,8.0 ± 0.1 K,,,,,,,,,,TRUE,10.1103/PhysRevLett.92.097002
Niobium Thin Film with OTS-physisorbed Au Nanoparticles,Nb + octadecyl trichlorosilane (OTS) + Au,Thin Film,50 nm,Sapphire/Si wafer,SC,,Negligible effect,,,,,,,,,,TRUE,10.1103/PhysRevLett.108.107004
Nb-47wt%Ti,Nb-47wt%Ti,,,,SC,,8.9 K,,,,,,,,,,TRUE,10.1016/j.est.2024.113298
Niobium-Titanium Alloy,Nb-47wt%Ti,Bulk,,,SC,Type-II,9 K,,Body-Centered Cubic,,,,,,,,TRUE,10.1016/j.actamat.2014.07.065
NbTi-Y2O3 (40 h-milled),Nb-47wt%Ti-5wt%Y2O3,Bulk,,,SC,Type-II,6.9 K,,,,,,,,,7.2 T,TRUE,10.1016/j.matdes.2020.109285
"NbTi-Y2O3 (Pressed at 500 °C, 60 MPa)",Nb-47wt%Ti-5wt%Y2O3,Bulk,,,SC,Type-II,7.5 K,60 MPa,,,,,,,,8.3 T,TRUE,10.1016/j.matdes.2020.109285
NbTi-Y2O3 (annealed at 700 °C),Nb-47wt%Ti-5wt%Y2O3,Bulk,,,SC,Type-II,8.9 K,,,,,,,,,9.8 T,TRUE,10.1016/j.matdes.2020.109285
NbTi-Y2O3 (annealed at 800 °C),Nb-47wt%Ti-5wt%Y2O3,Bulk,,,SC,Type-II,8.9 K,,,,,,,,,10.4 T,TRUE,10.1016/j.matdes.2020.109285
NbTi-Y2O3 (annealed at 900 °C),Nb-47wt%Ti-5wt%Y2O3,Bulk,,,SC,Type-II,8.9 K,,,,,,,,,10.5 T,TRUE,10.1016/j.matdes.2020.109285
Niobium-Silver proximity system,Nb-Ag,Thin Film,,,SC,Type-II,,,,,,,,,,,,10.1103/PhysRevB.56.107
Niobium-Aluminum superlattice,Nb-Al,Thin Film,,,SC,,,,Cubic,simple cubic,,,,,,,,10.1103/PhysRevB.27.5508
Niobium-Aluminum multilayer,Nb-Al,Bulk,,,SC,Type-II,,,,multilayer,,,,,,,,10.1103/PhysRevB.33.1700
Niobium Aluminum solid solution,Nb-Al,Bulk,,,SC,,3.8 K,,,,,,,,,,TRUE,10.1103/PhysRevB.80.024502
Nb-Al Alloy,Nb-Al,Bulk,,,SC,Type-II,13.9 K,,,,,,,,,,TRUE,10.1016/0168-583X(90)90655-E
Unbombarded Nb-Al,Nb-Al,Bulk,,,SC,Type-II,5.2 K,,,,,,,,,,TRUE,10.1016/0168-583X(90)90655-E
Niobium Josephson Junction Array,Nb-Al/AlOx-Nb,Thin Film,,,SC,,,,,,,,,,,,TRUE,10.1103/PhysRevB.77.024511
Niobium-Aluminum Oxide-Niobium Josephson Junction,Nb-Al/AlOx-Nb,Thin Film,,,SC,,,,,,,,,,,,TRUE,10.1103/PhysRevLett.96.034103
Niobium-Aluminum Oxide-Niobium Josephson Junction,Nb-AlO_x-Nb,Josephson Junction,,,SC,,9.2 K,,,,,,,,,,TRUE,10.1103/PhysRevB.81.014506
Nb-Au-Nb proximity-coupled Josephson junction arrays,Nb-Au-Nb,Thin Film,,,SC,Type-II,6 K,,,square array,,10.0 μm,10.0 μm,,,,True,10.1103/PhysRevB.47.5190
Nb-Au-Nb,Nb-Au-Nb,Bulk,,,SC,Type-II,,,,,,,,,,,,10.1103/PhysRevB.55.1231
Niobium-Gold-Niobium Josephson Junction Array,Nb-Au-Nb,Thin Film,,,SC,Type-II,"7.26 K (100% array), 6.81 K (90% array), 6.64 K (80% array), 6.20 K (70% array)",,,square lattice,,10 μm,10 μm,,,,True,10.1103/PhysRevLett.67.3606
Nb-Au-Nb Josephson junction array,Nb-Au-Nb,Josephson junction array,,,SC,,,,,,,,,,,,FALSE,10.1103/PhysRevB.70.064502
Niobium-Chromium,Nb-Cr,Thin Film,1717 Å,quartz,SC,Type-II,8.954 K,,,,,,,,,2.83 kG K⁻¹,True,10.1103/PhysRevB.31.3003
Niobium-Copper superlattice,Nb-Cu,Bulk,,,SC,Type-II,,,,layered,,,,,,,,10.1103/PhysRevB.48.15966
Niobium-Copper superlattice,Nb-Cu,Thin Film,"8-5000 Å individual layers, ~1 μm total thickness",,SC,Type-II,,,,superlattice,,,,,,,True,10.1103/PhysRevB.27.3867
Niobium-Copper superlattice,Nb-Cu,Thin Film,ultrathin,,SC,,,,Cubic,simple cubic,,,,,,,,10.1103/PhysRevB.27.5508
Niobium-Copper,Nb-Cu,,,,SC,,,,,,,,,,,,,10.1103/PhysRevB.35.3238
Nb-Cu multilayer (420.5 Å),Nb-Cu,Thin Film,420.5 Å per layer,,SC,Type-II,8.91 K,,,multilayer,,,,,,,True,10.1103/PhysRevB.32.7165
Nb-Cu multilayer (171.5 Å),Nb-Cu,Thin Film,171.5 Å per layer,,SC,Type-II,8.4 K,,,multilayer,,,,,,,True,10.1103/PhysRevB.32.7165
Niobium-Copper multilayer,Nb-Cu,Bulk,,,SC,Type-II,8.9 K,,,multilayer,,,,,,,True,10.1103/PhysRevB.33.1700
Niobium-Copper layered system,Nb-Cu,Thin Film,"200 Å (Nb), 40 Å (Cu)",sapphire,SC,Type-II,6.4 K,,,layered,,,,,,,True,10.1103/PhysRevB.46.11243
Niobium-Copper-Niobium Josephson Junction Array,Nb-Cu-Nb,Thin Film,"Nb: 0.2 μm, Cu: 0.3 μm",Sapphire,SC,Type-II,"8.8-9.0 K (Nb transition), 3.5-4.5 K (KT transition)",,,Square lattice,,10 μm,10 μm,,,,True,10.1103/PhysRevB.42.2041
Niobium-Copper-Niobium proximity-effect junction array,Nb-Cu-Nb,Thin Film,"0.2 μm Nb, 0.35 μm Cu",Sapphire,SC,Type-II,3.5 K,,,Square array,,10 μm,10 μm,,,,True,10.1103/PhysRevB.42.6165
Nb-doped Bi2Se3,Nb-doped Bi2Se3,Bulk,,,SC,Weyl superconductor (proposed),,,,,,,,,,,FALSE,10.1103/PhysRevB.98.024515
Nb-doped SrTiO3 (1 at.% Nb),Nb-doped SrTiO3,Thin Film,18 nm,SrTiO3(001),SC,Type-II,330 mK,,,,,,,,,"Hc2,parallel = 1.6 T; Hc2,perpendicular = 0.0832 T",TRUE,10.1103/PhysRevLett.121.167003
SrTiO3 (Nb-doped),Nb-doped SrTiO3,Bulk,,,SC,,~0.2 K,,,,,,,,,,FALSE,10.1103/PhysRevB.85.134501
Nb-doped SrTiO3,Nb-doped SrTiO3,,,,SC,,,,,,,,,,,,FALSE,10.1103/PhysRevB.98.054509
Gadolinium ion-implanted Niobium thin film,Nb-Gd,Thin Film,400 Å,glass slides,SC,Type-II,variable (reduced from 6.5 K depending on Gd concentration),,,amorphous,,,,,,,True,10.1103/PhysRevB.15.1318
Niobium-Germanium superlattice,Nb-Ge,Bulk,,,SC,Type-II,,,,layered,,,,,,,,10.1103/PhysRevB.48.15966
Nb-Ge,Nb-Ge,,,,SC,Type-II,,,,amorphous,,,,,,,,10.1103/PhysRevB.37.68
Niobium-Manganese,Nb-Mn,Thin Film,2912 Å,quartz,SC,Type-II,9.087 K,,,,,3.2976 Å,,,,1.97 kG K⁻¹,True,10.1103/PhysRevB.31.3003
"Nb, Mo doped alloy",Nb-Mo,Bulk,,,SC,Type-II,7.8 K,,,,,,,,49 mT,0.4 T,TRUE,Handbook of SC
Nb-Mo,Nb-Mo,Thin Film,,,SC,Type-II,5-9 K,,Body Centered Cubic,,,0.3301 nm,,,,,TRUE,10.1016/S0040-6090(99)00676-8
Amorphous Niobium with Nitrogen,Nb-N,Thin Film,,quartz,SC,,,,amorphous,amorphous,,,,,,,True,10.1103/PhysRevLett.45.1035
Nb-N (NaCl Structure),Nb-N,Bulk,,,SC,Type-II,16.0 K,,,NaCl,,,,,9.3 mT,15.0 T,TRUE,Handbook of SC
Nb–N,Nb-N,Bulk,,,SC,Type-II,16 K,,,,,,,,,,TRUE,Handbook of SC
Nb-Si,Nb-Si,,,,SC,,,,,,,,,,,,,10.1103/PhysRevB.37.68
Niobium-Tantalum superlattice,Nb-Ta,Thin Film,,,SC,,,,Cubic,simple cubic,,,,,,,,10.1103/PhysRevB.27.5508
Nb-Ta multilayer (Λ=19.5 Å),Nb-Ta,Thin Film,,(1102) and (1120) sapphire,SC,Type-II,,,,,,,,,,,True,10.1103/PhysRevB.37.60
Nb-Ta multilayer (Λ=33.0 Å),Nb-Ta,Thin Film,,(1102) and (1120) sapphire,SC,Type-II,,,,,,,,,,,True,10.1103/PhysRevB.37.60
Nb-Ta multilayer (Λ=54.4 Å),Nb-Ta,Thin Film,,(1102) and (1120) sapphire,SC,Type-II,,,,,,,,,,,True,10.1103/PhysRevB.37.60
Nb-Ta multilayer (Λ=94.1 Å),Nb-Ta,Thin Film,,(1102) and (1120) sapphire,SC,Type-II,,,,,,,,,,,True,10.1103/PhysRevB.37.60
Nb-Ta multilayer (Λ=158 Å),Nb-Ta,Thin Film,,(1102) and (1120) sapphire,SC,Type-II,,,,,,,,,,,True,10.1103/PhysRevB.37.60
Nb-Ta multilayer (Λ=452 Å),Nb-Ta,Thin Film,,(1102) and (1120) sapphire,SC,Type-II,,,,,,,,,,,True,10.1103/PhysRevB.37.60
Nb-Ta multilayers,Nb-Ta,Thin Film,~5000 Å total thickness,sapphire,SC,Type-II,,,,multilayer,,,,,,measured but specific values referenced to previous work,True,10.1103/PhysRevB.37.68
Niobium-Tantalum alloy,Nb-Ta,Bulk,,,SC,Type-II,,,,,,,,,,,,10.1103/PhysRev.171.458
Nb-Ta multilayer,Nb-Ta,Thin Film,3960-9650 Å,Al2O3 (sapphire),SC,Type-II,5.57-7.69 K,,,multilayer,,,,,,484-1680 Oe/K (slope at Tc),True,10.1103/PhysRevB.35.1664
NbTa alloy,Nb-Ta,Bulk,,,SC,Type-II,,,,,,,,,,,,10.1103/PhysRevB.7.1881
Niobium-Tantalum superlattice,Nb-Ta,Bulk,,,SC,,,,,superlattice,,,,,,,,10.1103/PhysRevB.41.5602
"Nb, Ta doped alloy",Nb-Ta,Bulk,,,SC,Type-II,9.5 K,,,,,,,,60 mT,2 T,TRUE,Handbook of SC
"Nb, Ta doped alloy",Nb-Ta,Bulk,,,SC,Type-II,8.8 K,,,,,,,,173 mT,0.445 T,TRUE,Handbook of SC
Nb-Tc system,Nb-Tc,Bulk,,,SC,,,,,γ phase,,,,,,,TRUE,Handbook of SC
Niobium titanium alloy,Nb-Ti,Bulk,,,SC,Type-II,,,,,,,,,,,,10.1103/PhysRevB.43.2678
Nb-Ti alloy,Nb-Ti,Bulk,,,SC,Type-II,,,,,,,,,,,,10.1103/PhysRevB.37.68
Niobium Titanium,Nb-Ti,Bulk,,,SC,Type-II,,,,,,,,,,,,10.1103/PhysRevB.47.262
Niobium-Titanium,Nb-Ti,Bulk,0.23-0.79 mm,,SC,Type-II,,,,,,,,,,,True,10.1103/PhysRev.175.569
Niobium-Titanium multilayer,Nb-Ti,Bulk,,,SC,Type-II,9.2 K,,,multilayer,,,,,,,True,10.1103/PhysRevB.33.1700
Nb-Ti composite (44-62 wt.% Ti),Nb-Ti,Bulk,,,SC,Type-II,,,,,,,,,,,True,10.1103/PhysRevB.46.2964
Niobium-Titanium alloy,Nb-Ti,Bulk,0.254 mm,,SC,Type-II,,,,,,,,,,,True,10.1103/PhysRev.175.575
Nb-Ti,Nb-Ti,Bulk,,,SC,Type-II,9.5 K,,,,,,,,,13.0 T,TRUE,Handbook of SC
Nb–Ti,Nb-Ti,Bulk,,,SC,Type-II,9.5 K,,,,,,,,,,TRUE,Handbook of SC
Niobium Titanium,Nb-Ti,Bulk,,,SC,Type-II,,,,,,,,,,,FALSE,10.1103/PhysRevB.70.140505
Nb-Ti,Nb-Ti,Bulk,,,SC,Type-II,,,,,,,,,,,FALSE,10.1103/PhysRevLett.99.047001
Nb-Ti,Nb-Ti,Bulk,,,SC,Type-II,9.8 K,,,,,,,,,14.5 T,FALSE,10.1016/j.jallcom.2019.06.017
Nb-Ti,Nb-Ti,Bulk,,,SC,Type-II,9 K,,,,,,,,,11 T,FALSE,10.1016/S0038-1098(99)00018-6
Nb-Ti,Nb-Ti,Bulk,,,SC,Low-Tc,9 K,,,,,,,,,,FALSE,10.1016/j.physc.2003.09.058
Nb-Ti with Cu APC (island geometry),Nb-Ti,Bulk,,,SC,Type-II,9.07 K,,,,,,,,,10.2 T,TRUE,10.1016/j.physc.2004.02.084
"Nb-Ti with Cu APC (barrier geometry, 0.90 mm diameter)",Nb-Ti,Bulk,,,SC,Type-II,9.20 K,,,,,,,,,,TRUE,10.1016/j.physc.2004.02.084
"Nb-Ti with Cu APC (barrier geometry, 0.70 mm diameter)",Nb-Ti,Bulk,,,SC,Type-II,9.02 K,,,,,,,,,,TRUE,10.1016/j.physc.2004.02.084
"Nb-Ti with Cu APC (barrier geometry, 0.64 mm diameter)",Nb-Ti,Bulk,,,SC,Type-II,8.84 K,,,,,,,,,,TRUE,10.1016/j.physc.2004.02.084
Nb-Ti,Nb-Ti,Bulk,,,SC,Type-II,9.5 K,,,,,,,,,11.5 T,TRUE,10.1016/j.isci.2021.102541
Nb-Ti,Nb-Ti,Bulk,,,SC,Type-II,9.8 K,,,,,,,,,14.5 T,FALSE,10.1016/j.tsf.2022.139569
Nb-Ti,Nb-Ti,Bulk,,,SC,Type-II,9.0 K,,,,,,,,,14.5 T,FALSE,10.1016/j.cryogenics.2010.03.001
Nb-Ti,Nb-Ti,Bulk,,,SC,Type-II,8-10,,Body-centered cubic,Cubic,,,,,,9-13,FALSE,10.1016/j.vacuum.2022.111711
Nb-Ti-Si alloy,Nb-Ti-Si,Bulk,,,SC,Type-II,,,,,,,,,,,TRUE,Handbook of SC
Nb-V alloy,Nb-V,Bulk,,,SC,Type-II,,,,,,,,,,,,10.1103/PhysRevB.6.2617
Niobium-Zirconium,Nb-Zr,,,,SC,Type-II,,,,,,,,,,,,10.1103/PhysRev.137.A796
Niobium-Zirconium alloy,Nb-Zr,Bulk,,,SC,Type-II,,,,,,,,,,,,10.1103/PhysRevLett.24.1061
Niobium-Zirconium alloy,Nb-Zr,Bulk,,,SC,Type-II,,,,,,,,,,,True,10.1103/PhysRev.149.186
Niobium-Zirconium,Nb-Zr,,,,SC,,,,,,,,,,,,,10.1103/PhysRevB.35.3238
Nb-Zr alloy,Nb-Zr,Bulk,,,SC,Type-II,,,,,,,,,,,,10.1103/PhysRevB.39.7351
Niobium-Zirconium alloy,Nb-Zr,Bulk,,,SC,Type-II,,,,,,,,,,,,10.1103/PhysRev.156.403
Niobium-Zirconium,Nb-Zr,Bulk,0.23-0.79 mm,,SC,Type-II,,,,,,,,,,,True,10.1103/PhysRev.175.569
Niobium-Zirconium alloy,Nb-Zr,Bulk,,,SC,Type-II,,,,,,,,,,,,10.1103/PhysRevLett.23.764
Niobium-Zirconium alloy,Nb-Zr,Bulk,0.127 mm,,SC,Type-II,,,,,,,,,,,True,10.1103/PhysRev.175.575
Niobium-Zirconium Alloy,Nb-Zr,,,,SC,,,,,,,,,,,,FALSE,10.1103/PhysRevB.74.220511
Niobium-Zirconium,Nb-Zr,Bulk,,,SC,Type-II,9.56-16.12,2.445-26.29 GPa,bcc,Cubic,Im-3m,3.365,3.365,3.365,,,FALSE,10.1016/S0921-4534(01)00919-4
Nb structures on (Cr0.12Bi0.26Sb0.62)2Te3 thin film,Nb/(Cr0.12Bi0.26Sb0.62)2Te3,Thin Film,,,SC,Topological,,,,,,,,,,,TRUE,10.1103/PhysRevB.102.155406
Niobium / Amorphous Gadolinium Nickel,Nb/a-Gd19Ni81,Thin Film,40 nm (Nb) / 75 nm (a-Gd19Ni81),Si(100),SC,Type-II,6-7 K,,,,,,,,,,TRUE,10.1103/PhysRevB.80.144518
Niobium/Silver/Niobium Josephson Junction,Nb/Ag/Nb,Thin Film,"Nb: 150 nm, Ag: 40 nm",GaAs/AlGaAs heterostructure,SC,,8.5 K (Nb electrodes),,,,,,,,,,TRUE,10.1103/PhysRevLett.102.127001
Nb/Al Multilayer,Nb/Al,Thin Film,,,SC,Type-II,7.25 K,,,,,,,,1200 Oe,,TRUE,10.1016/S0921-4526(03)00286-2
Niobium/Aluminum-Aluminum Oxide/Niobium Josephson junction,Nb/Al-Al2O3/Nb,Thin Film,,,SC,Type-II,,,,,,,,,,,FALSE,10.1103/PhysRevB.81.054522
Niobium/Aluminum-Aluminum Oxide/Niobium,Nb/Al-AlOx/Nb,Junction,,,SC,,8 K,,,,,,,,,,TRUE,10.1103/PhysRevLett.132.076001
Niobium Bi-layer,Nb/Al-AlO_x/Nb,Thin Film,,,SC,Type-II,7.73 K,,,,,,,,,,TRUE,10.1016/j.physc.2018.02.001
Niobium/Aluminum-Aluminum oxide/Niobium Josephson Tunnel Junction,Nb/Al-Al_ox/Nb,Thin Film,250 nm,Silicon,SC,,8.95 K,,,,,,,,,,TRUE,10.1103/PhysRevLett.89.080603
Niobium/Aluminum/Aluminum Oxide/Niobium Josephson Junction (detector),Nb/Al/Al2O3/Nb,Thin Film,"Nb (bottom/Nb1): 1000 Å, Al: 500 Å, Al2O3: NA, Nb (top/Nb2): 500 Å",,SC,,8.5 K,,,,,,,,,,TRUE,10.1103/PhysRevLett.94.197003
Niobium/Aluminum/Ferromagnet trilayer,Nb/Al/F,Thin Film,,,SC,,,,,,,,,,,,TRUE,10.1103/PhysRevB.75.054521
Ultrathin Nb Bilayer,Nb/Al/Nb,Thin Film,,,SC,Type-II,7.73 K,,,,,,,,,,TRUE,10.1016/j.physc.2022.1354029
Nb/Al2O3 (30/20 Å),Nb/Al2O3,Thin Film,,,SC,Type-II,3.01 K,,,,,,,,,,TRUE,10.1016/S0921-4534(99)00054-4
Nb/Al2O3/EuS trilayer,Nb/Al2O3/EuS,Thin Film,"Nb: 8 nm, Al2O3: 3 nm, EuS: 5 nm",Sapphire,SC,,6.5 K,,,,,,,,,,TRUE,10.1103/PhysRevLett.131.027001
Nb/Al2O3/Ni0.6Cu0.4/Nb,Nb/Al2O3/Ni0.6Cu0.4/Nb,Thin Film,,,SC/FM/SC hybrid,,7.2 K,,,,,,,,,,TRUE,10.1103/PhysRevB.77.134507
Niobium/Aluminum Oxide/Nickel-Copper/Niobium SIFS Junction,Nb/Al2O3/Ni0.6Cu0.4/Nb,Thin Film,,,SC,Type-II,,,,,,,,,,,,10.1103/PhysRevB.84.024524
0-coupled SIFS Josephson junction,Nb/Al2O3/Ni0.6Cu0.4/Nb,Thin Film,"Nb: 120 nm (bottom), Al2O3: 0.9 nm, Ni0.6Cu0.4: 5.05 nm, Nb: 400 nm (top)",,SC,Type-II,,,,,,,,,,,TRUE,10.1103/PhysRevB.81.054522
π-coupled SIFS Josephson junction,Nb/Al2O3/Ni0.6Cu0.4/Nb,Thin Film,"Nb: 120 nm (bottom), Al2O3: 0.9 nm, Ni0.6Cu0.4: 5.33 nm, Nb: 400 nm (top)",,SC,Type-II,,,,,,,,,,,TRUE,10.1103/PhysRevB.81.054522
0-π stepped SIFS Josephson junction,Nb/Al2O3/Ni0.6Cu0.4/Nb,Thin Film,"Nb: 120 nm (bottom), Al2O3: 0.9 nm, Ni0.6Cu0.4: 5.05 nm (0 part) and 5.33 nm (π part), Nb: 400 nm (top)",,SC,Type-II,,,,,,,,,,,TRUE,10.1103/PhysRevB.81.054522
Nb/Al2O3/Ni0.6Cu0.4/Nb (dF = 5.05 nm),Nb/Al2O3/Ni0.6Cu0.4/Nb,Heterostructure,5.05 nm (Ni0.6Cu0.4 layer),,SC,low-Tc,,,,,,,,,,,TRUE,10.1103/PhysRevLett.97.247001
Nb/Al2O3/Ni0.6Cu0.4/Nb (dF = 5.33 nm),Nb/Al2O3/Ni0.6Cu0.4/Nb,Heterostructure,5.33 nm (Ni0.6Cu0.4 layer),,SC,low-Tc,,,,,,,,,,,TRUE,10.1103/PhysRevLett.97.247001
"Nb/Al2O3/Ni0.6Cu0.4/Nb (0-π junction, dF = 5.05/5.33 nm)",Nb/Al2O3/Ni0.6Cu0.4/Nb,Heterostructure,"5.05 nm (0 region), 5.33 nm (π region)",,SC,low-Tc,,,,,,,,,,,TRUE,10.1103/PhysRevLett.97.247001
Nb/AlOx/Nb (from cited Ref. 3),Nb/AlOx/Nb,Junction,,,SIS Junction,,,,,,,,,,,,FALSE,10.1103/PhysRevB.76.224517
rf SQUID meta-atom (single),Nb/AlOx/Nb Josephson junction with Nb loop on Si substrate,Metamaterial,"135 nm, 300 nm (Nb films)",Si,SC,,9.2 K,,,,,,,,,,TRUE,10.1103/PhysRevX.3.041029
rf SQUID meta-atom (27x27 array),Nb/AlOx/Nb Josephson junction with Nb loop on Si substrate,Metamaterial,"135 nm, 300 nm (Nb films)",Si,SC,,9.2 K,,,,,,,,,,TRUE,10.1103/PhysRevX.3.041029
Niobium/Aluminum Oxide/Niobium Trilayer,Nb/AlO_x/Nb,Thin Film,,,SC,,,,,,,,,,,,TRUE,10.1103/PhysRevB.73.224527
Niobium/Aluminum Oxide/Niobium Josephson Junction (rf-SQUID meta-atom),Nb/AlO_x/Nb,Thin Film,"135 nm, 300 nm",Silicon,SC,,9.2 K,,,,,,,,,,TRUE,10.1103/PhysRevB.94.174507
Niobium-Gold Bilayer,Nb/Au,Film,250 nm,,SC,,around 9.5 K,,,,,,,,,,TRUE,10.1103/PhysRevB.77.165408
Nb/Au heterostructure (3 Nb layers + 1 Au layer),Nb/Au,Thin Film,4 layers,,SC,,Increases compared to the 3-layer Nb slab,,Cubic,body-centered cubic (bcc),,,,,,,FALSE,10.1103/PhysRevB.94.140502
Nb/Au heterostructure (3 Nb layers + 2 Au layers),Nb/Au,Thin Film,5 layers,,SC,,Decreases compared to the 3-layer Nb slab,,Cubic,body-centered cubic (bcc),,,,,,,FALSE,10.1103/PhysRevB.94.140502
Nb(28.8nm)/Au(t_Au) bilayer,Nb/Au,Thin Film,"Nb: 28.8 nm, Au: variable",Al2O3(11-20),SC,,Decreases monotonically with increasing t_Au,,"Nb: Body-centered cubic, Au: Face-centered cubic","Nb: bcc(110), Au: fcc(111)",,,,,,,FALSE,10.1103/PhysRevB.81.094503
Niobium/Gold bilayer,Nb/Au,Thin Film,"Nb: 23 nm, Au: variable",,SC,,Decreases with increasing Au thickness (Fig. 8),,,,,,,,,,TRUE,10.1103/PhysRevB.75.054521
Nb(28.8nm)/Au(t_Au)/Co(12.6nm) trilayer,Nb/Au/Co,Thin Film,"Nb: 28.8 nm, Au: 0.00–13.05 nm, Co: 12.6 nm",Al2O3(11-20),SC,,"Reduced to 6.3 K for t_Au=0 nm. On average, increases with increasing t_Au. Exhibits short-period (0.76 nm) oscillations for t_Au < 3 nm and long-period (2.1 nm) oscillations for 2 nm < t_Au < 10 nm.",,"Nb: Body-centered cubic, Au: Face-centered cubic, Co: Hexagonal","Nb: bcc(110), Au: fcc(111), Co: hcp(0001)",,,,,,,TRUE,10.1103/PhysRevB.81.094503
Niobium/Gold/Cobalt Iron trilayer,Nb/Au/CoFe,Thin Film,"Nb: 23 nm, Au: variable, CoFe: 10 nm",,SC,,"Varies with Au thickness (d_N). An abrupt increase of Tc is observed at d_N ~ 2 nm, followed by a slower increase. Experimental values range from ~6.8 K to ~7.8 K for d_N from 2 to 200 nm (Fig. 8).",,,,,,,,,,TRUE,10.1103/PhysRevB.75.054521
Nb(28.8nm)/Au(t_Au)/Fe(12.6nm) trilayer,Nb/Au/Fe,Thin Film,"Nb: 28.8 nm, Au: variable, Fe: 12.6 nm",Al2O3(11-20),SC,,Exhibits long-period oscillations (2.1 nm) as a function of t_Au for 2 nm < t_Au < 10 nm.,,"Nb: Body-centered cubic, Au: Face-centered cubic, Fe: Body-centered cubic","Nb: bcc(110), Au: fcc(111), Fe: bcc(110)",,,,,,,FALSE,10.1103/PhysRevB.81.094503
Niobium(110)/Gold(111)/Iron(110) trilayer,Nb/Au/Fe,Epitaxial Thin Film,,,SC,,,,,,,,,,,,TRUE,10.1103/PhysRevB.75.054521
Nb/B Superlattice,Nb/B,Thin Film,,,SC,Type-II,8.5 K,,bcc,,,3.3066 Å,,,,,TRUE,10.1016/j.physc.2016.11.002
Niobium/Bismuth Telluride/Niobium Josephson Junction,Nb/Bi2Te3/Nb,Junction,50 nm,,SC,,10 K,,,,,,,,,,FALSE,10.1103/PhysRevB.101.054517
Nb/Bi2Te3/Nb Josephson Junction,Nb/Bi2Te3/Nb,,"50 nm (junction length, Bi2Te3 thickness NA)",,SC,Proximity-induced,,,,Layered (topological insulator),,,,,,,FALSE,10.1103/PhysRevB.89.134512
Nb(25)/Co(3),Nb/Co,Thin Film,28 nm,Si (100),SC,Type-II,6.4 K,,,,,,,,100 Oe at 4.2 K,,TRUE,10.1103/PhysRevB.87.214514
Nb(30 nm)/Co(60 nm) bilayer,Nb/Co,Thin Film,"Nb: 30 nm, Co: 60 nm, Al: 4 nm cap (2 nm Al + 2 nm Al2O3)",,SC,Type-II,,,,,,,,,,,TRUE,10.1103/PhysRevB.78.104529
Nb(30 nm)/Co(16 nm) bilayer,Nb/Co,Thin Film,"Nb: 30 nm, Co: 16 nm",,SC,Type-II,,,,,,,,,,,TRUE,10.1103/PhysRevB.78.104529
Nb/Co5,Nb/Co,Thin Film,,,SC,Type-II,6.1 K,,Polycrystalline,,,,,,,,TRUE,10.1016/j.jmmm.2015.10.048
Nb/Co10,Nb/Co,Thin Film,,,SC,Type-II,6.4 K,,Polycrystalline,,,,,,,,TRUE,10.1016/j.jmmm.2015.10.048
Nb/Co20,Nb/Co,Thin Film,,,SC,Type-II,6.7 K,,Polycrystalline,,,,,,,,TRUE,10.1016/j.jmmm.2015.10.048
S-F-S Josephson Junction (no interlayer),Nb/Co(5)/Ru(0.6)/Co(5)/Nb,Thin Film,,"Si (0.5 mm, native oxide)",SC,Type-II,8.0 K (for Nb/Al multilayer electrode),,,mixture of fcc(111) and hcp(0001) for Co,,,,,,,TRUE,10.1103/PhysRevB.97.214509
"S-F-Ns_oc-S Josephson Junction (asymmetric, Pt top only)",Nb/Co(5)/Ru(0.6)/Co(5)/Pt(0.5)/Nb,Thin Film,,"Si (0.5 mm, native oxide)",SC,Type-II,8.0 K (for Nb/Al multilayer electrode),,,mixture of fcc(111) and hcp(0001) for Co,,,,,,,TRUE,10.1103/PhysRevB.97.214509
Nb/Co/Nb Josephson Junction,Nb/Co/Nb,Thin Film,"Nb: 250 nm, Co: 0.5–5.0 nm",Si/SiO2 (thermally oxidized (100) Si with 250 nm oxide),SC,,8.1-8.5 K,,,,,,,,,,TRUE,10.1103/PhysRevB.76.094522
Niobium/Cobalt Iron bilayer,Nb/CoFe,Thin Film,"Nb: 23 nm, CoFe: 10 nm",,SC,,~6.2 K,,,,,,,,,,TRUE,10.1103/PhysRevB.75.054521
"Nb/Co Superlattice (t_Nb=44 nm, t_Co=0.5 nm, N=7)","Nb/Co multilayer (Nb: 44 nm, Co: 0.5 nm, 7 periods)",Thin Film,311.5 nm,Si (001),SC,Type-II,6.6 K,,,Textured Nb(110)/Co(001) growth,,,,,approx. 1 T (size-effect-corrected Hc1),,TRUE,10.1103/PhysRevB.75.064508
"Nb/Co Superlattice (t_Nb=44 nm, t_Co=0.7 nm, N=7)","Nb/Co multilayer (Nb: 44 nm, Co: 0.7 nm, 7 periods)",Thin Film,312.9 nm,Si (001),SC,Type-II,6.4 K,,,Textured Nb(110)/Co(001) growth,,,,,approx. 1 T (size-effect-corrected Hc1),,TRUE,10.1103/PhysRevB.75.064508
"Nb/Co Superlattice (t_Nb=44 nm, t_Co=1.0 nm, N=7)","Nb/Co multilayer (Nb: 44 nm, Co: 1.0 nm, 7 periods)",Thin Film,315 nm,Si (001),SC,Type-II,7.4 K,,,Textured Nb(110)/Co(001) growth,,,,,approx. 1 T (size-effect-corrected Hc1),,TRUE,10.1103/PhysRevB.75.064508
"Nb/Co Superlattice (t_Nb=44 nm, t_Co=1.5 nm, N=7)","Nb/Co multilayer (Nb: 44 nm, Co: 1.5 nm, 7 periods)",Thin Film,318.5 nm,Si (001),SC,Type-II,5.7 K,,,Textured Nb(110)/Co(001) growth,,,,,,,TRUE,10.1103/PhysRevB.75.064508
"Nb/Co Superlattice (t_Nb=44 nm, t_Co=2.5 nm, N=21)","Nb/Co multilayer (Nb: 44 nm, Co: 2.5 nm, 21 periods)",Thin Film,976.5 nm,Si (001),SC,Type-II,6.9 K,,,Textured Nb(110)/Co(001) growth,,,,,,,TRUE,10.1103/PhysRevB.75.064508
"Nb/Co Superlattice (t_Nb=44 nm, t_Co=5.0 nm, N=20)","Nb/Co multilayer (Nb: 44 nm, Co: 5.0 nm, 20 periods)",Thin Film,980 nm,Si (001),SC,Type-II,6.7 K,,,Textured Nb(110)/Co(001) growth,,,,,,,TRUE,10.1103/PhysRevB.75.064508
"Nb/Co Superlattice (t_Nb=44 nm, t_Co=7.5 nm, N=19)","Nb/Co multilayer (Nb: 44 nm, Co: 7.5 nm, 19 periods)",Thin Film,978.5 nm,Si (001),SC,Type-II,5.9 K,,,Textured Nb(110)/Co(001) growth,,,,,,,TRUE,10.1103/PhysRevB.75.064508
Niobium-Copper Bilayer,Nb/Cu,Thin Film,,,SC,,varies,,,,,,,,,,FALSE,10.1103/PhysRevB.71.064515
Nb/Cu,Nb/Cu,Thin Film,,,SC,Type-II,5.14,,Body Centered Cubic / Face Centered Cubic,,,3.368 / 3.604,,,,,TRUE,10.1016/j.physc.2011.09.016
Nb/Cu,Nb/Cu,Thin Film,,,SC,Type-II,5.74,,Body Centered Cubic / Face Centered Cubic,,,3.355 / 3.605,,,,,TRUE,10.1016/j.physc.2011.09.016
Niobium on Copper,Nb/Cu,Thin Film,,,SC,Type-II,9.3 K,,,,,,,,,,TRUE,10.1016/j.nima.2020.163803
Nb/Cu,Nb/Cu,Thin Film,,,SC,Type-II,9.0,,,,,,,,,,TRUE,10.1016/j.tsf.2020.138058
S-N-F-N-S Josephson Junction (Cu 0.5 nm interlayer),Nb/Cu(0.5)/Co(5)/Ru(0.6)/Co(5)/Cu(0.5)/Nb,Thin Film,,"Si (0.5 mm, native oxide)",SC,Type-II,8.0 K (for Nb/Al multilayer electrode),,,mixture of fcc(111) and hcp(0001) for Co,,,,,,,TRUE,10.1103/PhysRevB.97.214509
S-N-F-N-S Josephson Junction (Cu 2.5 nm interlayer),Nb/Cu(2.5)/Co(5)/Ru(0.6)/Co(5)/Cu(2.5)/Nb,Thin Film,,"Si (0.5 mm, native oxide)",SC,Type-II,8.0 K (for Nb/Al multilayer electrode),,fcc,fcc(111) (for Co layer),,,,,,,TRUE,10.1103/PhysRevB.97.214509
"S-N-F-N-S Josephson Junction (Cu 5 nm, cited work)",Nb/Cu(5)/Co/Ru/Co/Cu(5)/Nb,Thin Film,,,SC,Type-II,,,,,,,,,,,FALSE,10.1103/PhysRevB.97.214509
Nb20/Co40,Nb/Cu/Co,Thin Film,,,SC,Type-II,4.12 K,,"Body Centered Cubic (Nb), Face Centered Cubic (Co, Cu)",,,,,,,3.1 T,TRUE,10.1016/j.cap.2020.04.011
Nb100/Co40,Nb/Cu/Co,Thin Film,,,SC,Type-II,6.33 K,,"Body Centered Cubic (Nb), Face Centered Cubic (Co, Cu)",,,,,,,4.1 T,TRUE,10.1016/j.cap.2020.04.011
Niobium/Copper/Cobalt/Copper/Niobium Multilayer,Nb/Cu/Co/Cu/Nb,Thin Film,,,SC,Type-II,4.7 K,,,,,,,,,,TRUE,10.1016/S0304-8853(01)00862-9
Niobium/Copper/Ferromagnet trilayer,Nb/Cu/F,Thin Film,,,SC,,,,,,,,,,,,TRUE,10.1103/PhysRevB.75.054521
Nb/Cu/Nb Josephson Junction Array,Nb/Cu/Nb,Josephson junction array,"0.2 μm (Nb islands), 0.3 μm (Cu film)",,SC,,"[{'f': '1/50', 'Tc': '0.32 J/kB'}, {'f': '1/36', 'Tc': 'NA'}, {'f': '1/25', 'Tc': 'NA'}, {'f': '1/16', 'Tc': 'NA'}, {'f': '1/10', 'Tc': 'NA'}, {'f': '1/8', 'Tc': '0.15 J/kB'}, {'f': '0', 'Tc': '0.85 J/kB'}, {'f': '1/2', 'Tc': '0.42 J/kB'}]",,,Square array,,13.7 μm,13.7 μm,,,,TRUE,10.1103/PhysRevB.72.144507
Nb/Cu/Nb Josephson junction array,Nb/Cu/Nb,Josephson junction array,,,SC,,,,,,,,,,,,FALSE,10.1103/PhysRevB.70.064502
Nb/Cu/Nb,Nb/Cu/Nb,Thin Film,,,SC,Type-II,8.0 K,,,,,,,,,,TRUE,10.1016/j.spmi.2007.06.004
Nb/Cu/Nb Josephson Junction Array (14% site-diluted),Nb/Cu/Nb (14% Nb islands randomly diluted),Josephson junction array,"0.2 μm (Nb islands), 0.3 μm (Cu film)",,SC,,"[{'f': '1/50-1/8', 'Tc': '0.22-0.64 J/kB (47%–100% higher than undiluted sample)'}]",,,Square array (site-diluted),,13.7 μm,13.7 μm,,,,TRUE,10.1103/PhysRevB.72.144507
Nb/Cu0.41Ni0.59 Multilayer,Nb/Cu0.41Ni0.59,Thin Film,varies (see individual layers),,SC,,Onset temperature ~7.5 K. Transition width ~0.5 K (asymmetric sample) and <0.1 K (symmetric sample).,,,,,,,,,,TRUE,10.1103/PhysRevB.84.214512
Nb/Cu0.41Ni0.59/Nb Trilayer,Nb/Cu0.41Ni0.59/Nb,Thin Film,Cu0.41Ni0.59: ~5 nm,,SC,,,,,,,,,,,,FALSE,10.1103/PhysRevB.94.014518
Nb/Cu0.43Ni0.57 bilayer,Nb/Cu0.43Ni0.57,Thin Film,,,SC,,,,,,,,,,,,TRUE,10.1103/PhysRevB.71.024510
Niobium/Copper-Nickel Bilayer,Nb/Cu0.43Ni0.57,Thin Film,,,SC,,,,,,,,,,,,FALSE,10.1103/PhysRevB.72.144511
Nb/Cu0.47Ni0.53/Nb (70/50 nm),Nb/Cu0.47Ni0.53/Nb,Junction,70 nm Nb / 50 nm Cu0.47Ni0.53,,SFS Junction,,,,,,,,,,,,TRUE,10.1103/PhysRevB.76.224517
Nb/Cu0.47Ni0.53/Nb (25/50 nm),Nb/Cu0.47Ni0.53/Nb,Junction,25 nm Nb / 50 nm Cu0.47Ni0.53,,SFS Junction,,,,,,,,,,,,TRUE,10.1103/PhysRevB.76.224517
Nb/Cu57Ni43/Nb,Nb/Cu0.57Ni0.43/Nb,Thin Film,"Nb: 70 nm, CuNi: 50 nm",oxidized Si,SC,,8.3 K,,,,,,,,,,TRUE,10.1103/PhysRevLett.111.117002
Nb/Cu0.5Ni0.5/Cu/Cu0.4Ni0.6/Nb,Nb/Cu0.5Ni0.5/Cu/Cu0.4Ni0.6/Nb,Thin Film,200/10/20/10/200 nm,,SC,Type-II,2 K,,,,,,,,,,TRUE,10.1103/PhysRevB.90.134514
Nb/Cu0.5Ni0.5/Nb/Cu0.4Ni0.6/Nb,Nb/Cu0.5Ni0.5/Nb/Cu0.4Ni0.6/Nb,Thin Film,200/10/10/10/200 nm,,SC,Type-II,,,,,,,,,,,TRUE,10.1103/PhysRevB.90.134514
Niobium/Copper-Nickel Trilayer,Nb/Cu0.67Ni0.33,Thin Film,,,SC,,,,,,,,,,,,FALSE,10.1103/PhysRevB.72.144511
Niobium/Copper-Nickel Bilayer (Sample S22#18),Nb/Cu41Ni59,Thin Film,"Nb: ~7.2 nm, Cu41Ni59: ~14.1 nm",Si(111) with Si buffer and Si cap,SC,,,,,,,,,,,,TRUE,10.1103/PhysRevB.82.054517
Niobium/Copper-Nickel Bilayer (S21 series),Nb/Cu41Ni59,Thin Film,"Nb: ~6.2 nm, Cu41Ni59: variable",Si(111) with Si buffer and Si cap,SC,,6.2 K (Tc0 at d_CuNi = 0 nm),,,,,,,,,,TRUE,10.1103/PhysRevB.82.054517
Niobium/Copper-Nickel Bilayer (S15 series),Nb/Cu41Ni59,Thin Film,"Nb: ~7.3 nm, Cu41Ni59: variable",Si(111) with Si buffer and Si cap,SC,,6.67 K (Tc0 at d_CuNi = 0 nm),,,,,,,,,,TRUE,10.1103/PhysRevB.82.054517
Niobium/Copper-Nickel Bilayer (S16 series),Nb/Cu41Ni59,Thin Film,"Nb: ~8.3 nm, Cu41Ni59: variable",Si(111) with Si buffer and Si cap,SC,,7.0 K (Tc0 at d_CuNi = 0 nm),,,,,,,,,,TRUE,10.1103/PhysRevB.82.054517
Niobium/Copper-Nickel Bilayer (S23 series),Nb/Cu41Ni59,Thin Film,"Nb: ~14.1 nm, Cu41Ni59: variable",Si(111) with Si buffer and Si cap,SC,,8.0 K (Tc0 at d_CuNi = 0 nm),,,,,,,,,,TRUE,10.1103/PhysRevB.82.054517
Niobium/Copper-Nickel Bilayer (S22 series),Nb/Cu41Ni59,Thin Film,"Nb: ~7.8 nm, Cu41Ni59: variable",Si(111) with Si buffer and Si cap,SC,,6.85 K (Tc0 at d_CuNi = 0 nm),,,,,,,,,,TRUE,10.1103/PhysRevB.82.054517
Nb/CuMn Multilayer,Nb/CuMn,Nanostructure,,,SC,Type-II,2.18 K,,,,,,,,,,TRUE,10.1016/S0167-9317(03)00320-4
