Repository: WyattBunstine/ML_SC_Project

# ML_SC_Project — Chemically and Geometrically Motivated Crystal Graph Neural Networks

This project predicts and screens superconductors from crystal structure. It frames the
problem as a **two-stage hurdle**: first classify whether a material is a superconductor
candidate (SC vs. non-SC), then regress the critical temperature T_c for superconductors.

Two graph-neural-network families are trained and compared:

- a **baseline CGCNN** ([txie-93/cgcnn](https://github.com/txie-93/cgcnn)), and
- an **MPNN** with learned edge features that consumes richer `crystal_graph_v4` graphs
  (this project's contribution).

File: database/superconductor_materials_full.csv (part 119 of 215)
Material_Name,Chemical_Composition,Material_Class,Film_Thickness,Substrate,Material_Type,Superconductor_Type,Superconducting_Transition_Temperature,Pressure,Crystal_Structure,Lattice_Structure,Space_Group,"Lattice_Constant(a)","Lattice_Constant(b)","Lattice_Constant(c)",Lower_Critical_Field,Upper_Critical_Field,Experimental,DOI
Nb/CuMn Multilayer (Sample M7),Nb/CuMn (2.7% Mn),Thin Film,,,SC,Type-II,5.42 K,,Polycrystalline,,,,,,,,TRUE,10.1016/S0921-4534(98)00666-2
Nb/CuMn Multilayer (Sample M4),Nb/CuMn (2.7% Mn),Thin Film,,,SC,Type-II,4.03 K,,Polycrystalline,,,,,,,,TRUE,10.1016/S0921-4534(98)00666-2
Nb/CuMn Multilayer (Sample M2),Nb/CuMn (2.7% Mn),Thin Film,,,SC,Type-II,4.50 K,,Polycrystalline,,,,,,,,TRUE,10.1016/S0921-4534(98)00666-2
Nb/CuMn Multilayer (Sample M3A),Nb/CuMn (4.5% Mn),Thin Film,,,SC,Type-II,3.68 K,,Polycrystalline,,,,,,,,TRUE,10.1016/S0921-4534(98)00666-2
Nb/CuNi Bilayer,Nb/CuNi,Thin Film,,,SC,,,,,,,,,,,,FALSE,10.1103/PhysRevB.76.014534
Niobium/Copper Nickel,Nb/CuNi,Microbridge,,,SC,Type-II,,,,,,,,,,,FALSE,10.1103/PhysRevB.84.054536
Nb/EuS,Nb/EuS,Thin Film,,,SC,,,,,Layered,,,,,,,TRUE,10.1103/PhysRevB.109.064511
Nb/EuS bilayer,Nb/EuS,Thin Film,"Nb: 8 nm, EuS: 5 nm",Sapphire,SC,,6.5 K,,,,,,,,,,TRUE,10.1103/PhysRevLett.131.027001
Niobium/Iron Bilayer,Nb/Fe,Thin Film,,,SC,,,,,,,,,,,,FALSE,10.1103/PhysRevB.72.144511
Nb-Fe Multilayer,Nb/Fe,Thin Film,,,SC,Type-II,6.5 K,,,,,,,,,,TRUE,10.1016/S0925-8388(01)01284-1
Nb-Fe Multilayer,Nb/Fe,Thin Film,,,SC,Type-II,4.8 K,,,,,,,,,,TRUE,10.1016/S0925-8388(01)01284-1
Nb/Fe/Nb Josephson Junction,Nb/Fe/Nb,Thin Film,"Nb: 250 nm, Fe: 0.5–5.0 nm",Si/SiO2 (thermally oxidized (100) Si with 250 nm oxide),SC,,,,,,,,,,,,TRUE,10.1103/PhysRevB.76.094522
Niobium/Py,Nb/Fe0.2Ni0.8,,,,SC,Type-II,,,,,,,,,,,FALSE,10.1103/PhysRevB.84.054536
Nb/Gd multilayer,Nb/Gd,Thin Film,,,SC,,,,,,,,,,,,TRUE,10.1103/PhysRevB.71.024510
Nb/Ge,Nb/Ge,,,,SC,,6.88 K,,,,,,,,,,TRUE,10.1016/j.est.2024.113298
Nb/HgTe/Nb Josephson Junction,Nb/HgTe/Nb,,"200 nm (junction length, HgTe thickness NA)",,SC,Proximity-induced,,,,,,,,,,,FALSE,10.1103/PhysRevB.89.134512
Niobium/Indium Gallium Arsenide Hybrid Junction (Type A),Nb/In0.75Ga0.25As,Hybrid Junction,"Nb: 85 nm, In0.75Ga0.25As: 200 nm",GaAs (100),SC,,8.7 K,,,,,,,,,,TRUE,10.1103/PhysRevB.78.052506
Niobium/Indium Gallium Arsenide Hybrid Junction (Type B),Nb/In0.75Ga0.25As,Hybrid Junction,"Nb: 85 nm, In0.75Ga0.25As: 50 nm",GaAs (100),SC,,8.7 K,,,,,,,,,,TRUE,10.1103/PhysRevB.78.052506
Niobium/Indium Gallium Arsenide Hybrid Junction (Type C),Nb/In0.75Ga0.25As,Hybrid Junction,"Nb: 85 nm, In0.75Ga0.25As: 50 nm",GaAs (100),SC,,8.7 K,,,,,,,,,,TRUE,10.1103/PhysRevB.78.052506
Niobium/Indium Arsenide bilayer,Nb/InAs,Thin Film,"Nb: 35 nm, InAs: 15 nm",AlGaSb,SC,Proximity-induced,2-3 K,,,,,,,,,,TRUE,10.1103/PhysRevB.80.220507
Niobium on Indium Arsenide,Nb/InAs,Thin Film,,,SC,Type-II,3.9 K,,,,,,,,,2.5 T,TRUE,10.1016/j.physc.2006.05.099
"Nb/InAs/Nb (S-2DEG-S, 40μm×400nm)",Nb/InAs/Nb,Junction,,,S-2DEG-S Junction,,,,,,,,,,,,TRUE,10.1103/PhysRevB.76.224517
"Nb/InAs/Nb (S-2DEG-S, 10μm×500nm)",Nb/InAs/Nb,Junction,,,S-2DEG-S Junction,,,,,,,,,,,,TRUE,10.1103/PhysRevB.76.224517
"Nb/InAs/Nb (S-2DEG-S, C-shunted, 40μm×500nm)",Nb/InAs/Nb,Junction,,,S-2DEG-S Junction,,,,,,,,,,,,TRUE,10.1103/PhysRevB.76.224517
"Nb/InAs/Nb (S-2DEG-S, C-shunted, 10μm×500nm)",Nb/InAs/Nb,Junction,,,S-2DEG-S Junction,,,,,,,,,,,,TRUE,10.1103/PhysRevB.76.224517
Nb/InSb/Nb Josephson Junction,Nb/InSb/Nb,,30 nm (junction length),,SC,Proximity-induced,,,,,,,,,,,FALSE,10.1103/PhysRevB.89.134512
"Nb, Nb₀.₅Zr₀.₅ multilayer",Nb/Nb₀.₅Zr₀.₅,Thin Film,,,SC,Type-II,,,,,,,,,,,TRUE,Handbook of SC
Nb/Ni Bilayer,Nb/Ni,Thin Film,,,SC,,,,,,,,,,,,FALSE,10.1103/PhysRevB.76.014534
Niobium/Nickel bilayer,Nb/Ni,Thin Film,"Nb: NA, Ni: 1.0-4.0 nm",,SC/FM,Type-II,,,,,,,,,,,TRUE,10.1103/PhysRevB.81.144514
Niobium/Nickel Bilayer,Nb/Ni,Thin Film,"d_S (Nb), d_F (Ni)",,SC,,,,,,,,,,,,TRUE,10.1103/PhysRevB.76.224505
Nb/Ni/Nb Trilayer (Top Layer),Nb/Ni/Nb,Thin Film,"Nb (top): 105, 125, 150 Å; Ni: 150 Å; Nb (bottom): 125 Å",Oxidized silicon with Ge buffer,SC,,"6.02 K (for 150 Å top Nb), 4.85 K (125 Å top Nb), 3.95 K (105 Å top Nb)",,,,,,,,,,TRUE,10.1103/PhysRevB.94.014518
Nb/Ni/Nb Trilayer (Bottom Layer),Nb/Ni/Nb,Thin Film,"Nb (top): 105, 125, 150 Å; Ni: 150 Å; Nb (bottom): 125 Å",Oxidized silicon with Ge buffer,SC,,"3.42 K (with 150 Å top Nb), 3.30 K (with 125 Å top Nb), 3.06 K (with 105 Å top Nb)",,,,,,,,,,TRUE,10.1103/PhysRevB.94.014518
Nb/Ni/Nb Josephson Junction,Nb/Ni/Nb,Thin Film,"Nb: 250 nm, Ni: 0.5–10.5 nm",Si/SiO2 (thermally oxidized (100) Si with 250 nm oxide),SC,,7.8-8.5 K,,,,,,,,,,TRUE,10.1103/PhysRevB.76.094522
Niobium/Py (Permalloy) bilayer (10 nm Py),Nb/Ni0.80Fe0.20,Bilayer,"Nb: 25 nm, Ni0.80Fe0.20: 10 nm",oxidized Si(100),SC,,6.97 K,,,,,,,,,0.75 T,TRUE,10.1103/PhysRevB.76.054502
Niobium/Py (Permalloy) bilayer (75 nm Py),Nb/Ni0.80Fe0.20,Bilayer,"Nb: 25 nm, Ni0.80Fe0.20: 75 nm",oxidized Si(100),SC,,6.72 K,,,,,,,,,0.75 T,TRUE,10.1103/PhysRevB.76.054502
Niobium/Nickel-Iron/Niobium Josephson Junction,Nb/Ni0.8Fe0.2/Nb,Thin Film,"Nb: 100 nm (bottom), NiFe: 5.5 nm, Al2O3: 100 nm (insulator), Nb: 100 nm (top), Al2O3: 2.3 nm (capping)",Thermally oxidized Si,SC,,7 K,,,,,,,,,,TRUE,10.1103/PhysRevB.104.104414
Nb/Ni0.8Fe0.2/Nb Josephson Junction,Nb/Ni0.8Fe0.2/Nb,Thin Film,"Nb: 250 nm, Ni0.8Fe0.2: 0.5–5.0 nm",Si/SiO2 (thermally oxidized (100) Si with 250 nm oxide),SC,,,,,,,,,,,,TRUE,10.1103/PhysRevB.76.094522
Nb/Ni0.96V0.04/Nb Trilayer (Top Layer),Nb/Ni0.96V0.04/Nb,Thin Film,Nb (top): 200 Å; Ni0.96V0.04: 20-55 Å; Nb (bottom): 125 Å,Oxidized silicon with Ge buffer,SC,,Decreases from ~7.5 K (for 20 Å NiV) to ~5.7 K (for 30-55 Å NiV),,,,,,,,,,TRUE,10.1103/PhysRevB.94.014518
Nb/Ni0.96V0.04/Nb Trilayer (Bottom Layer),Nb/Ni0.96V0.04/Nb,Thin Film,Nb (top): 200 Å; Ni0.96V0.04: 20-55 Å; Nb (bottom): 125 Å,Oxidized silicon with Ge buffer,SC,,~3.5 K (for NiV thickness >= 30 Å),,,,,,,,,,TRUE,10.1103/PhysRevB.94.014518
Nb/Py/Nb Trilayer,Nb/Ni80Fe20/Nb,Thin Film,,,SC,Type-II,5.19 K,,,,,,,,,,TRUE,10.1016/j.physc.2011.12.031
Nb/Pb/Nb,Nb/Pb/Nb,,,,SC,,7.2 K,,,,,,,,,,TRUE,10.1016/j.est.2024.113298
Niobium/Palladium Bilayer,Nb/Pd,Thin Film,,,SC,,,,,,,,,,,,FALSE,10.1103/PhysRevB.72.144511
Nb/Pd0.81Ni0.19 Multilayer,Nb/Pd0.81Ni0.19,Thin Film,varies (see individual layers),Si(100),SC,,Zero resistance reached at 4.4-4.5 K. Transition width up to 2.5 K.,,,,,,,,,,TRUE,10.1103/PhysRevB.84.214512
Niobium/Palladium-Nickel Bilayer,Nb/Pd0.84Ni0.16,Thin Film,,,SC,Type-II,6.4 K,,,,,,,,,,TRUE,10.1016/j.physc.2010.02.043
Nb/Pd0.84Ni0.16 bilayer,Nb/Pd0.84Ni0.16,Thin Film,,,SC,Type-II,7.2 K,,,,,,,,,,TRUE,10.1016/j.physc.2014.04.029
Nb/Pd0.84Ni0.16/Nb trilayer (d_f = 2 nm),Nb/Pd0.84Ni0.16/Nb,Thin Film,Nb: 15 nm / Pd0.84Ni0.16: 2 nm / Nb: 15 nm,Al2O3,SC,Type-II,5.06 K,,,,,,,,,2.53 T,TRUE,10.1103/PhysRevB.90.064510
Nb/Pd0.84Ni0.16/Nb trilayer (d_f = 8 nm),Nb/Pd0.84Ni0.16/Nb,Thin Film,Nb: 15 nm / Pd0.84Ni0.16: 8 nm / Nb: 15 nm,Al2O3,SC,Type-II,,,,,,,,,,,TRUE,10.1103/PhysRevB.90.064510
Niobium/Palladium-Nickel Bilayer,Nb/Pd0.86Ni0.14,Thin Film,"Nb: 35 nm (fixed), Pd0.86Ni0.14: 1–6 nm (variable); Nb: 10–150 nm (variable), Pd0.86Ni0.14: 48.4 nm (fixed); Example: Nb: 18 nm, Pd0.86Ni0.14: 23.7 nm",Si(100),SC,,"Varies with thickness; e.g., 7 K (for Nb 35 nm, PdNi 0 nm), suppressed with increasing PdNi thickness; <1.8 K (for Nb 15 nm, PdNi 48.4 nm)",,,,,,,,,,TRUE,10.1103/PhysRevB.72.144511
Niobium/Palladium Nickel/Niobium Josephson Junction,Nb/Pd0.88Ni0.12/Nb,Thin Film,Nb(150 nm)/Pd0.88Ni0.12(32.5-100 nm)/Nb(25 nm)/Au(15 nm),Si,SC,,,,,,,,,,,,TRUE,10.1103/PhysRevB.79.094523
"Niobium/Palladium-Nickel/Niobium/Aluminum Josephson Junction (source, PdNi thickness 100 Å, Ni 9%)",Nb/Pd0.91Ni0.09/Nb/Al,Thin Film,"Nb (base/Nb2): 500 Å, Pd0.91Ni0.09: 100 Å, Nb (top): 100 Å, Al: 750 Å",,SC,,3.6 K,,,,,,,,,,TRUE,10.1103/PhysRevLett.94.197003
"Niobium/Palladium-Nickel/Niobium/Aluminum Josephson Junction (source, PdNi thickness 40 Å, Ni 9%)",Nb/Pd0.91Ni0.09/Nb/Al,Thin Film,"Nb (base/Nb2): 500 Å, Pd0.91Ni0.09: 40 Å, Nb (top): 100 Å, Al: 750 Å",,SC,,3.6 K,,,,,,,,,,TRUE,10.1103/PhysRevLett.94.197003
"Niobium/Palladium-Nickel/Niobium/Aluminum Josephson Junction (source, PdNi thickness 200 Å, Ni 9%)",Nb/Pd0.91Ni0.09/Nb/Al,Thin Film,"Nb (base/Nb2): 500 Å, Pd0.91Ni0.09: 200 Å, Nb (top): 100 Å, Al: 750 Å",,SC,,3.6 K,,,,,,,,,,TRUE,10.1103/PhysRevLett.94.197003
Niobium/Palladium Nickel Bilayer,Nb/Pd0.9Ni0.1,Thin Film,,,SC,,,,,,,,,,,,TRUE,10.1103/PhysRevB.76.224505
Niobium/Palladium Nickel,Nb/PdNi,Bridge,,,SC,Type-II,,,,,,,,,,,FALSE,10.1103/PhysRevB.84.054536
Niobium/Palladium-Nickel/Niobium Josephson Junction,Nb/PdNi/Nb,Thin Film,"Nb: 40 nm, PdNi: 10 nm",,SC,,,,,,,,,,,,TRUE,10.1103/PhysRevB.77.024506
Nb/Pt,Nb/Pt,Bulk,,,SC,Type-II,6.85 K,,,,,,,,,,TRUE,10.1016/S0304-8853(01)00851-4
"S-Ns_oc-F-S Josephson Junction (asymmetric, Pt bottom only)",Nb/Pt(0.5)/Co(5)/Ru(0.6)/Co(5)/Nb,Thin Film,,"Si (0.5 mm, native oxide)",SC,Type-II,8.0 K (for Nb/Al multilayer electrode),,fcc,fcc(111) (for Co layer),,,,,,,TRUE,10.1103/PhysRevB.97.214509
S-Ns_oc-F-Ns_oc-S Josephson Junction (Pt 0.5nm interlayer),Nb/Pt(0.5)/Co(5)/Ru(0.6)/Co(5)/Pt(0.5)/Nb,Thin Film,,"Si (0.5 mm, native oxide)",SC,Type-II,8.0 K (for Nb/Al multilayer electrode),,fcc,fcc(111) (for Co layer),,,,,,,TRUE,10.1103/PhysRevB.97.214509
Nb/Pt/Fe,Nb/Pt/Fe,Bulk,,,SC,Type-II,5.49 K,,,,,,,,,,TRUE,10.1016/S0304-8853(01)00851-4
Nb/Pt/Nb (170x88 nm2),Nb/Pt/Nb,Junction,225 nm Nb / 30 nm Pt / 350 nm Nb,,SNS Junction,,,,,,,,,,,,TRUE,10.1103/PhysRevB.76.224517
Nb/Si Multilayer,Nb/Si,Thin Film,,,SC,Type-II,7.5 K,,,,,,,,400 Oe,,TRUE,10.1016/S0304-8853(98)01215-3
Niobium Josephson-junction array,Nb/Si-H/Nb,Array,,,SC,,5.85 K,,,Square array,,28 μm,28 μm,,,,TRUE,10.1103/PhysRevB.80.052502
Niobium thin film on BaFe12O19,Nb / Si / BaFe12O19,Thin Film,50 nm,BaFe12O19 (0001),SC,Type-II,8.2 K,,,,,,,,,,TRUE,10.1103/PhysRevB.73.224509
Niobium thin film on Si/SiO2 (reference sample),Nb / Si / Si/SiO2,Thin Film,50 nm,Si/SiO2,SC,Type-II,7.4 K,,,,,,,,,,TRUE,10.1103/PhysRevB.73.224509
Niobium/Samarium hexaboride bilayer,Nb/SmB6,Thin Film,"Nb: 20-100 nm; SmB6: 10, 25, 50 nm",Si (100),SC,Proximity-induced,Suppressed from Nb single layer value; ratio Tcb/Tcs measured,,,,,,,,,,TRUE,10.1103/PhysRevX.6.031031
Niobium with parallel SmCo5 stripes,Nb/SmCo5,Thin Film,,,SC,Type-II,7.75 K,0 kOe,,,,,,,,,TRUE,10.1016/j.vacuum.2017.07.024
Niobium with perpendicular SmCo5 stripes,Nb/SmCo5,Thin Film,,,SC,Type-II,7.3 K,0 kOe,,,,,,,,,TRUE,10.1016/j.vacuum.2017.07.024
Nb/SrRuO3 bilayer,Nb/SrRuO3,Thin Film,,,SC,,,,,,,,,,,,FALSE,10.1103/PhysRevLett.131.027001
Nb/V bilayer,Nb/V,Thin Film,Nb: 40 nm / V: 100 nm,Si (100),SC,Type-II,8.10 K,,,,,,,,,,TRUE,10.1103/PhysRevB.92.144512
Nb-up,Nb/V,Thin Film/Nanodot,V: 100 nm / Nb dots: 40 nm,Si (100),SC,Type-II,4.77 K,,,,,,,,,27.7 kOe,TRUE,10.1103/PhysRevB.92.144512
Nb/V/Ta superlattice,Nb/V/Ta,Superlattice,,,SC,,,,,Superlattice,,,,,,,TRUE,10.1103/PhysRevB.109.064511
Nb0.06Bi2Se3,Nb0.06Bi2Se3,Bulk,,,SC,Topological,2.6 K,,Rhombohedral,Trigonal,R-3m,4.143 Å,,28.639 Å,55 Oe,>10000 Oe,TRUE,10.1016/j.jpcs.2019.109208
Niobium-Silicon Alloy (8% Nb),Nb0.08Si0.92,Thin Film,,,NSC,,,,Amorphous,,,,,,,,TRUE,10.1103/PhysRevB.75.054514
Nb0.09Bi2Se3,Nb0.09Bi2Se3,Bulk,,,SC,Topological,3.1 K,,Rhombohedral,Trigonal,R-3m,4.143 Å,,28.639 Å,55 Oe,>10000 Oe,TRUE,10.1016/j.jpcs.2019.109208
Nb0.09Mo0.91,Nb0.09Mo0.91,Bulk,,,SC,Type-II,0.33 K,,,,,,,,,,True,10.1103/PhysRevB.8.5093
Niobium-Molybdenum alloy,Nb0.10Mo0.90,Bulk,,,SC,Type-II,0.30 K,,Cubic,bcc,,3.160 Å,,,,,,10.1103/PhysRevB.14.2857
Nb0.10V0.90,Nb0.10V0.90,Bulk,,,SC,Type-II,4.25 K,,,,,,,,,,True,10.1103/PhysRevB.3.1856
Amorphous Niobium Silicon (NbSi) alloy (x = 12.6%),Nb0.126Si0.874,Bulk,>= 1000 Å,,NSC,,0 K,,Amorphous,Amorphous,,,,,,,FALSE,10.1103/PhysRevB.90.060203
Amorphous Niobium Silicon (NbSi) alloy (x = 13.5%),Nb0.135Si0.865,Thin Film,20-500 Å,Sapphire with 250 Å SiO underlayer,SC,,0.189 K,,Amorphous,Amorphous,,,,,,,TRUE,10.1103/PhysRevB.90.060203
Nb13.5Si86.5 (50 Å),Nb0.135Si0.865,Thin Film,50 Å,Sapphire with 250 Å SiO underlayer,NSC,,,,Amorphous,Amorphous,,,,,,,TRUE,10.1103/PhysRevB.87.144514
Nb13.5Si86.5 (75 Å),Nb0.135Si0.865,Thin Film,75 Å,Sapphire with 250 Å SiO underlayer,NSC,,,,Amorphous,Amorphous,,,,,,,TRUE,10.1103/PhysRevB.87.144514
Nb13.5Si86.5 (100 Å),Nb0.135Si0.865,Thin Film,100 Å,Sapphire with 250 Å SiO underlayer,NSC,,,,Amorphous,Amorphous,,,,,,,TRUE,10.1103/PhysRevB.87.144514
Nb13.5Si86.5 (200 Å),Nb0.135Si0.865,Thin Film,200 Å,Sapphire with 250 Å SiO underlayer,NSC,,,,Amorphous,Amorphous,,,,,,,TRUE,10.1103/PhysRevB.87.144514
Nb13.5Si86.5 (250 Å),Nb0.135Si0.865,Thin Film,250 Å,Sapphire with 250 Å SiO underlayer,SC,,0.080 K,,Amorphous,Amorphous,,,,,,,TRUE,10.1103/PhysRevB.87.144514
Nb13.5Si86.5 (300 Å),Nb0.135Si0.865,Thin Film,300 Å,Sapphire with 250 Å SiO underlayer,SC,,0.104 K,,Amorphous,Amorphous,,,,,,,TRUE,10.1103/PhysRevB.87.144514
Nb13.5Si86.5 (500 Å),Nb0.135Si0.865,Thin Film,500 Å,Sapphire with 250 Å SiO underlayer,SC,,0.140 K,,Amorphous,Amorphous,,,,,,,TRUE,10.1103/PhysRevB.87.144514
Niobium-Silicon Alloy (15% Nb),Nb0.15Si0.85,Thin Film,~20 nm,Si (oxidized),NSC,,,,Amorphous,,,,,,,,TRUE,10.1103/PhysRevB.75.054514
Nb0.15Si0.85 thin film,Nb0.15Si0.85,Thin Film,,,SC,Type-II/NA,,,,,,,,,,,FALSE,10.1103/PhysRevB.90.064501
Niobium Silicide (Nb0.15Si0.85) Film (35 nm),Nb0.15Si0.85,Thin Film,35 nm,,SC,Type-II,380 mK,,,amorphous,,,,,,,TRUE,10.1103/PhysRevB.80.214516
Niobium Silicide (Nb0.15Si0.85) Film (12.5 nm),Nb0.15Si0.85,Thin Film,12.5 nm,,SC,Type-II,165 mK,,,amorphous,,,,,,,TRUE,10.1103/PhysRevB.80.214516
Nb0.15Si0.85,Nb0.15Si0.85,Thin Film,,,SC,Type-II,,,amorphous,amorphous,,,,,,,TRUE,10.1103/PhysRevB.79.024518
Nb0.15Si0.85 film,Nb0.15Si0.85,Thin Film,350 Å,,SC,,0.38 K,,Amorphous,,,,,,,,TRUE,10.1103/PhysRevB.83.144527
Amorphous Nb0.15Si0.85 Thin Film (Sample 1),Nb0.15Si0.85,Thin Film,50 nm,Sapphire,SC,,0.48 K,,Amorphous,Amorphous,,,,,,10.1 kOe,TRUE,10.1103/PhysRevB.73.094521
Amorphous Nb0.15Si0.85 Thin Film (Sample 2),Nb0.15Si0.85,Thin Film,25 nm,Sapphire,SC,,0.375 K,,Amorphous,Amorphous,,,,,,7.7 kOe,TRUE,10.1103/PhysRevB.73.094521
Amorphous Nb0.15Si0.85 Thin Film (Sample 3),Nb0.15Si0.85,Thin Film,25 nm,Sapphire,SC,,0.347 K,,Amorphous,Amorphous,,,,,,8.0 kOe,TRUE,10.1103/PhysRevB.73.094521
Amorphous Nb0.15Si0.85 Thin Film (Sample 4),Nb0.15Si0.85,Thin Film,12.5 nm,Sapphire,SC,,0.235 K,,Amorphous,Amorphous,,,,,,5.5 kOe,TRUE,10.1103/PhysRevB.73.094521
Amorphous Nb0.15Si0.85 Thin Film (Sample 5),Nb0.15Si0.85,Thin Film,100 nm,Sapphire,SC,,0.53 K,,Amorphous,Amorphous,,,,,,11.0 kOe,TRUE,10.1103/PhysRevB.73.094521
Amorphous Nb0.15Si0.85 Thin Film (Sample 6),Nb0.15Si0.85,Thin Film,12.5 nm,Sapphire,SC,,0.213 K,,Amorphous,Amorphous,,,,,,5.0 kOe,TRUE,10.1103/PhysRevB.73.094521
Nb0.15Si0.85,Nb0.15Si0.85,Thin Film,,,SC,,,,,,,,,,,,TRUE,10.1103/PhysRevB.76.144502
Nb0.15Si0.85,Nb0.15Si0.85,Thin Film,50 nm,,SC,,,,,,,,,,,,FALSE,10.1103/PhysRevB.109.224508
Niobium Silicon (amorphous film),Nb0.15Si0.85,Thin Film,,,SC,,,,,amorphous,,,,,,,,10.1103/PhysRevB.90.184505
Niobium Silicon,Nb0.15Si0.85,Thin Film,,,NSC,,NSC,,,,,,,,,,FALSE,10.1103/PhysRevLett.108.097001
Niobium Silicon,Nb0.15Si0.85,Thin Film,125 Å,,SC,,0.224 K,,Amorphous,,,,,,,,TRUE,10.1103/PhysRevB.80.214507
Niobium-silicon thin film,Nb0.15Si0.85,Thin Film,,,SC,,,,,,,,,,,,FALSE,10.1103/PhysRevX.13.021008
NbSi,Nb0.15Si0.85,Thin Film,,,SC,,0.335 K,,,,,,,,,,TRUE,10.1016/j.nima.2005.12.194
Nb0.15Ta0.15Mo0.70,Nb0.15Ta0.15Mo0.70,Bulk,,,SC,Type-II,1.1364,,,,,,,,,,FALSE,10.1016/j.physc.2008.08.004
Nb0.18Re,Nb0.18Re,Bulk,,,SC,,9.7 K,,Cubic,α-Mn type structure,I-43m,9.641 Å,,,,,,10.1103/PhysRev.123.1567
Nb0.18Re0.82,Nb0.18Re0.82,Bulk,,,SC,,10 K,,Cubic,α-Mn,,,,,,,TRUE,Handbook of SC
Nb0.18Re0.82,Nb0.18Re0.82,,,,SC,,,,Cubic,alpha-Mn type,I-43m (No. 217),,,,,,FALSE,10.1103/PhysRevB.94.024518
Nb0.18Re0.82,Nb0.18Re0.82,,,,SC,,,,,,,,,,,,FALSE,10.1103/PhysRevB.98.104506
Nb0.18Re0.82,Nb0.18Re0.82,Bulk,,,SC,Type-II,8.5 K,ambient,Cubic,Ti5Re24-type,I-43m (No. 217),9.6507,9.6507,9.6507,,23 T,TRUE,10.1103/PhysRevB.88.144510
Nb0.18Re0.82,Nb0.18Re0.82,,,,SC,Type-II,8.8 K,,,,,,,,5.57 mT,17.3 T,FALSE,10.1103/PhysRevB.89.020505
Nb0.18Re0.82,Nb0.18Re0.82,Bulk,,,SC,Noncentrosymmetric,,,,,,,,,,,FALSE,10.1103/PhysRevLett.112.107002
Niobium Rhenium,Nb0.18Re0.82,Thin Film,60 nm,Si(100),SC,Type-II,7.3 K,,Cubic,alpha-Mn,,9.57 Å,9.57 Å,9.57 Å,3.4e-3 T,14.4 T,TRUE,10.1103/PhysRevB.94.104512
Niobium Rhenium,Nb0.18Re0.82,Thin Film,142 nm,Si(100),SC,Type-II,7.4 K,,Cubic,alpha-Mn,,9.57 Å,9.57 Å,9.57 Å,,,TRUE,10.1103/PhysRevB.94.104512
Niobium Rhenium,Nb0.18Re0.82,Thin Film,3.5 nm,Si(100),SC,Type-II,5.3 K,,Cubic,alpha-Mn,,9.57 Å,9.57 Å,9.57 Å,,,TRUE,10.1103/PhysRevB.94.104512
Niobium Rhenium,Nb0.18Re0.82,Single Crystal,,,SC,Type-II,8.4 K,,Cubic,alpha-Mn,,9.57 Å,9.57 Å,9.57 Å,,,FALSE,10.1103/PhysRevB.94.104512
Niobium Rhenium,Nb0.18Re0.82,Bulk,,,SC,Type-II,8.8 K,,Cubic,alpha-Mn type,I43m (No. 217),9.6293 Å,9.6293 Å,9.6293 Å,55.67 Oe,17.3 T,TRUE,10.1103/PhysRevB.83.144525
Nb0.18Re0.82,Nb0.18Re0.82,Bulk,,,SC,,,,,,,,,,,,FALSE,10.1103/PhysRevB.94.054515
Nb0.18Re0.82,Nb0.18Re0.82,,,,SC,,,,,,,,,,,,FALSE,10.1103/PhysRevB.99.134509
Nb0.18Re0.82,Nb0.18Re0.82,Bulk,,,SC,Conventional,,,,,,,,,,,FALSE,10.1103/PhysRevB.89.094509
Niobium Rhenium,Nb0.18Re0.82,Bulk,,,SC,Noncentrosymmetric,,,Cubic,alpha-Mn,I-43m,,,,,,FALSE,10.1103/PhysRevB.99.014516
Nb0.18Re0.82,Nb0.18Re0.82,Bulk,,,SC,Conventional,8.8 K,0.3 MPa,α-Mn,Non-centrosymmetric,I 43 m,,,,,,TRUE,10.1016/j.jcrysgro.2012.09.013
Nb0.18Re0.82,Nb0.18Re0.82,Thin Film,,,SC,Type-II,5.98,1.0 Pa,Cubic,α-Mn,,9.33,9.33,9.33,,,TRUE,10.1016/j.tsf.2022.139450
Nb0.18Re0.82,Nb0.18Re0.82,Thin Film,,,SC,Type-II,6.49,1.0 Pa,Cubic,α-Mn,,9.28,9.28,9.28,,,TRUE,10.1016/j.tsf.2022.139450
Nb0.18Re0.82,Nb0.18Re0.82,Thin Film,,,SC,Type-II,6.82,1.0 Pa,Cubic,α-Mn,,9.37,9.37,9.37,,,TRUE,10.1016/j.tsf.2022.139450
Nb0.18Re0.82,Nb0.18Re0.82,Thin Film,,,SC,Type-II,2.07,1.0 Pa,Cubic,α-Mn,,9.47,9.47,9.47,,,TRUE,10.1016/j.tsf.2022.139450
Amorphous Niobium Silicon (NbSi) alloy (x = 18%),Nb0.18Si0.82,Thin Film,20-500 Å,Sapphire with 250 Å SiO underlayer,SC,,1.134 K,,Amorphous,Amorphous,,,,,,,TRUE,10.1103/PhysRevB.90.060203
Nb18Si82 (20 Å),Nb0.18Si0.82,Thin Film,20 Å,Sapphire with 250 Å SiO underlayer,NSC,,,,Amorphous,Amorphous,,,,,,,TRUE,10.1103/PhysRevB.87.144514
Nb18Si82 (25 Å),Nb0.18Si0.82,Thin Film,25 Å,Sapphire with 250 Å SiO underlayer,NSC,,,,Amorphous,Amorphous,,,,,,,TRUE,10.1103/PhysRevB.87.144514
Nb18Si82 (30 Å),Nb0.18Si0.82,Thin Film,30 Å,Sapphire with 250 Å SiO underlayer,NSC,,,,Amorphous,Amorphous,,,,,,,TRUE,10.1103/PhysRevB.87.144514
Nb18Si82 (45 Å),Nb0.18Si0.82,Thin Film,45 Å,Sapphire with 250 Å SiO underlayer,SC,,0.196 K,,Amorphous,Amorphous,,,,,,,TRUE,10.1103/PhysRevB.87.144514
Nb18Si82 (75 Å),Nb0.18Si0.82,Thin Film,75 Å,Sapphire with 250 Å SiO underlayer,SC,,0.568 K,,Amorphous,Amorphous,,,,,,,TRUE,10.1103/PhysRevB.87.144514
Nb18Si82 (125 Å),Nb0.18Si0.82,Thin Film,125 Å,Sapphire with 250 Å SiO underlayer,SC,,0.724 K,,Amorphous,Amorphous,,,,,,,TRUE,10.1103/PhysRevB.87.144514
Nb18Si82 (125 Å),Nb0.18Si0.82,Thin Film,125 Å,Sapphire with 250 Å SiO underlayer,SC,,0.809 K,,Amorphous,Amorphous,,,,,,,TRUE,10.1103/PhysRevB.87.144514
Nb18Si82 (500 Å),Nb0.18Si0.82,Thin Film,500 Å,Sapphire with 250 Å SiO underlayer,SC,,1.015 K,,Amorphous,Amorphous,,,,,,,TRUE,10.1103/PhysRevB.87.144514
Niobium-Tantalum alloy,Nb0.1Ta0.9,Bulk,,,SC,Type-II,,,,,,,,,,Hc2 (value not specified),True,10.1103/PhysRevLett.13.794
Niobium-Molybdenum alloy,Nb0.20Mo0.80,Bulk,,,SC,Type-II,0.095 K,,,bcc,,,,,,,True,10.1103/PhysRevLett.28.681
Niobium-Molybdenum alloy,Nb0.20Mo0.80,Bulk,,,SC,Type-II,0.095 K,,Cubic,bcc,,3.173 Å,,,,,,10.1103/PhysRevB.14.2857
Nb21Re16Zr20Hf23Ti20,Nb0.21Re0.16Zr0.20Hf0.23Ti0.20,,,,SC,,9.3 K,,,,,,,,,9.7 T,FALSE,10.1016/j.actamat.2020.01.007
Nb0.24Tc0.76,Nb0.24Tc0.76,Bulk,,,SC,Classical,12.9 K,,Cubic,,I43m,9.592 Å,,,,,TRUE,Handbook of SC
Nb0.25Bi2Se3,Nb0.25Bi2Se3,,,,SC,unconventional superconductor,,,,,,,,,,,FALSE,10.1103/PhysRevB.106.094507
Niobium-doped Bismuth Selenide,Nb0.25Bi2Se3,Bulk,,,SC,,3.4 K,Ambient,Trigonal,Layered (ABC stacking of hexagonal sheets),R-3m,,,,,,TRUE,10.1103/PhysRevB.96.115145
"Nb0.25Bi2Se3 (nominal composition, bulk sample S1-A)",Nb0.25Bi2Se3,Bulk,,,SC,Type-II,2.9 K,,,Multiphase,,,,,25.08 Oe,,TRUE,10.1103/PhysRevB.103.085107
"Nb0.25Bi2Se3 (nominal composition, bulk sample S1-B)",Nb0.25Bi2Se3,Bulk,,,SC,Type-II,2.8 K,,,Multiphase,,,,,,,TRUE,10.1103/PhysRevB.103.085107
"Nb0.25Bi2Se3 (nominal composition, bulk sample S1-C/S1-D/S1-E)",Nb0.25Bi2Se3,Bulk,,,SC,Type-II,2.6-2.7 K,,,Multiphase,,,,,,,TRUE,10.1103/PhysRevB.103.085107
"Nb0.25Bi2Se3 (R phase, ambient pressure)",Nb0.25Bi2Se3,Bulk,,,NSC,,,0 GPa,Rhombohedral,Layered,R-3m,,,,,,TRUE,10.1103/PhysRevB.100.224521
"Nb0.25Bi2Se3 (T phase, 30.4 GPa)",Nb0.25Bi2Se3,Bulk,,,SC,Type-II,7.94 K,30.4 GPa,Tetragonal,Layered,I4/mmm,,,,2.68 mT,3.31 T,TRUE,10.1103/PhysRevB.100.224521
"Nb0.25Bi2Se3 (T phase, 35.8 GPa)",Nb0.25Bi2Se3,Bulk,,,SC,Type-II,7.46 K,35.8 GPa,Tetragonal,Layered,I4/mmm,,,,3.55 mT,3.56 T,TRUE,10.1103/PhysRevB.100.224521
"Nb0.25Bi2Se3 (T phase, 42.8 GPa)",Nb0.25Bi2Se3,Bulk,,,SC,Type-II,6.96 K,42.8 GPa,Tetragonal,Layered,I4/mmm,,,,4.13 mT,3.45 T,TRUE,10.1103/PhysRevB.100.224521
"Nb0.25Bi2Se3 (T phase, 49.8 GPa)",Nb0.25Bi2Se3,Bulk,,,SC,Type-II,6.90 K,49.8 GPa,Tetragonal,Layered,I4/mmm,,,,4.57 mT,3.54 T,TRUE,10.1103/PhysRevB.100.224521
Nb0.25Bi2Se3,Nb0.25Bi2Se3,Bulk,,,SC,Type-II,3.6 K,,,,,,,,,0.15 T (at 2 K),TRUE,10.1103/PhysRevB.98.085133
Nb0.25Bi2Se3,Nb0.25Bi2Se3,Bulk,,,SC,Type-II,3 K,,,,,,,,,0.6 T,TRUE,10.1103/PhysRevB.98.085133
Nb0.25Bi2Se3,Nb0.25Bi2Se3,Bulk,,,SC,,,,,,,,,,,,FALSE,10.1103/PhysRevLett.127.217002
Nb0.25Bi2Se3,Nb0.25Bi2Se3,Bulk,,,SC,,,,,,,,,,,,FALSE,10.1103/PhysRevB.103.144516
Nb0.25Bi2Se3,Nb0.25Bi2Se3,Bulk,,,SC,Type-II,3.4 K,0.6 GPa,Trigonal,R3̄m,R3̄m,,,,75 G,,TRUE,10.1016/j.physc.2017.10.010
Nb-doped Bi2Se3,Nb0.25Bi2Se3,Bulk,,,SC,Topological,2.2-2.7,,,,,,,,,,TRUE,10.1016/j.jssc.2023.124477
Nb-doped Bi2Se3,Nb0.25Bi2Se3,Bulk,,,SC,Type-II,2.5 K,,Rhombohedral,,R3̅m,,,,,,TRUE,10.1016/j.ssc.2020.114005
Nb0.25Bi2Se3,Nb0.25Bi2Se3,Bulk,,,SC,,2.5–3.5 K,,,,,,,,,,FALSE,10.1016/j.physb.2022.414255
Nb0.25Mo0.75,Nb0.25Mo0.75,Bulk,,,SC,Type-II,0.04 K,,,,,,,,,,True,10.1103/PhysRevB.8.5093
Nb0.25Mo0.75B2 (arc-melted),Nb0.25Mo0.75B2,Bulk,,,SC,,8.05 K,ambient,Hexagonal,AlB2-type,P6/mmm,3.055 A,3.055 A,3.264 A,,,TRUE,10.1103/PhysRevB.109.104520
Nb0.25Mo0.75B2 (rho-bar),Nb0.25Mo0.75B2,Bulk,,,SC,,10.67 K,ambient,Hexagonal,AlB2-type,P6/mmm,,,,,,TRUE,10.1103/PhysRevB.109.104520
Nb0.25Mo0.75B2 (water-cooled splat-quenched),Nb0.25Mo0.75B2,Bulk,,,SC,,10.45 K,ambient,Hexagonal,AlB2-type,P6/mmm,,,,,,TRUE,10.1103/PhysRevB.109.104520
Nb0.25Mo0.75B2 (cited from [8]),Nb0.25Mo0.75B2,Bulk,,,SC,,8.15 K,ambient,,,,,,,,6.7 T,FALSE,10.1103/PhysRevB.109.104520
Nb0.25Mo0.75B2,Nb0.25Mo0.75B2,Bulk,,,SC,Type-II,"8 K at ambient pressure. Tc decreases with pressure to a minimum at ~50 GPa, then increases monotonically up to 171 GPa.",0-171 GPa,Hexagonal,AlB2-type,P6/mmm,,,,,close to 7 T,TRUE,10.1103/PhysRevB.108.094501
Nb0.25Re0.75,Nb0.25Re0.75,Bulk,,,SC,Type-II,7.0 K,ambient,Cubic,Ti5Re24-type,I-43m (No. 217),,,,,14.5 T,TRUE,10.1103/PhysRevB.88.144510
Nb0.25V0.75,Nb0.25V0.75,Bulk,,,SC,Type-II,3.87 K,,,,,,,,,,True,10.1103/PhysRevB.3.1856
Niobium-Tantalum alloy,Nb0.27Ta0.73,Bulk,,,SC,Type-II,,,,,,,,,,,,10.1103/PhysRevB.9.130
Nb0.29Re0.71,Nb0.29Re0.71,Bulk,,,SC,Type-II,6.0 K,ambient,Cubic,Ti5Re24-type,I-43m (No. 217),,,,,11.8 T,TRUE,10.1103/PhysRevB.88.144510
20Nb70Zr10Ti,Nb0.2Zr0.7Ti0.1,Bulk,,,SC,Type-II,7.48 K,,,,,,,,,,True,10.1103/PhysRevLett.18.212
Nb20Zr80,Nb0.2Zr0.8,,,,SC,,,,,,,,,,,,,10.1103/PhysRevLett.62.1556
Niobium Molybdenum Alloy,Nb0.30Mo0.70,Bulk,,,SC,Type-II,0.016 K,,,,,,,,0.22 gauss,0.98 gauss,True,10.1103/PhysRevLett.11.6
Niobium-Molybdenum alloy,Nb0.30Mo0.70,Bulk,,,SC,Type-II,0.016 K,,Cubic,bcc,,3.190 Å,,,,,,10.1103/PhysRevB.14.2857
Nb0.30Ta0.30Mo0.40,Nb0.30Ta0.30Mo0.40,Bulk,,,SC,Type-II,3.2266,,,,,,,,,,FALSE,10.1016/j.physc.2008.08.004
Nb0.30Ta0.40Mo0.30,Nb0.30Ta0.40Mo0.30,Bulk,,,SC,Type-II,3.5360,,,,,,,,,,FALSE,10.1016/j.physc.2008.08.004
Nb0.31Re0.69,Nb0.31Re0.69,Bulk,,,SC,Type-II,5.0 K,ambient,Cubic,Ti5Re24-type,I-43m (No. 217),,,,,9 T,TRUE,10.1103/PhysRevB.88.144510
(NbTa)0.67(MoHfW)0.33,Nb0.335Ta0.335Mo0.11Hf0.11W0.11,Bulk,,,SC,Type-II,4.3 K,ambient,Cubic,body-centered cubic,Im-3m,3.287,3.287,3.287,7.7 mT,1.45 T,TRUE,10.1103/PhysRevB.106.184512
Niobium tantalum alloy,Nb0.33Ta0.67,Bulk,,,SC,Type-II,5.6 K,,,,,,,,110 Oe,1600 Oe,True,10.1103/PhysRevLett.12.499
Nb2/5Hf1/5Zr1/5Ti1/5 (SPS),Nb0.3981Hf0.1958Zr0.1990Ti0.1963,Bulk,,,SC,Type-II,6.94 K,,Body-Centered Cubic,BCC,Im-3m,3.4016,,,,11.23 T,TRUE,10.1016/j.actamat.2023.119420
Niobium-Titanium alloy,Nb0.39Ti0.61,Bulk,,,SC,Type-II,8.95 K,,,,,,,,,47.4 kOe,True,10.1103/PhysRev.155.355
Niobium-deficient diboride,Nb0.3B2,Bulk,,,NSC,,,,Hexagonal,AlB2-type,,,,,,,TRUE,10.1103/PhysRevB.73.224516
Nb0.3Ti0.7,Nb0.3Ti0.7,Bulk,,,SC,Type-II,7.0 K,,,,,,,,,110 kOe,,10.1016/bs.aiep.2021.07.007
Nb2/5Hf1/5Zr1/5Ti1/5 (AM),Nb0.4047Hf0.1973Zr0.1981Ti0.1999,Bulk,,,SC,Type-II,8.16 K,,Body-Centered Cubic,BCC,Im-3m,3.4015,,,,14.04 T,TRUE,10.1016/j.actamat.2023.119420
Niobium-Molybdenum alloy,Nb0.40Mo0.60,Bulk,,,SC,Type-II,0.05 K,,Cubic,bcc,,3.203 Å,,,,,,10.1103/PhysRevB.14.2857
Nb0.40Re0.60,Nb0.40Re0.60,Bulk,,,SC,Classical,2.5 K,,,,,9.77 Å,,5.14 Å,,,TRUE,Handbook of SC
Nb0.40Ta0.30Mo0.30,Nb0.40Ta0.30Mo0.30,Bulk,,,SC,Type-II,4.5588,,,,,,,,,,FALSE,10.1016/j.physc.2008.08.004
Niobium-Silicon Network 3,Nb0.42Si0.58,Thin Film,20 nm,oxidized silicon,SC,Type-II,1.63 K,,amorphous,amorphous,,,,,,,True,10.1103/PhysRevB.50.340
Niobium-Silicon Network 4,Nb0.42Si0.58,Thin Film,14 nm,oxidized silicon,SC,Type-II,1.705 K,,amorphous,amorphous,,,,,,,True,10.1103/PhysRevB.50.340
Nb0.44Mo0.56,Nb0.44Mo0.56,Bulk,,,SC,Type-II,0.1 K,,,,,,,,,,True,10.1103/PhysRevB.8.5093
Nb-56 at.% Ti,Nb0.44Ti0.56,,,,SC,Type-II,,,,,,,,,,,,10.1103/PhysRev.148.231
Niobium Silicon,Nb0.45Si0.55,Nanowire,10 nm,Si with 300 nm thermal oxide,SC,,1 K,,Amorphous,,,,,,,,TRUE,10.1103/PhysRevLett.108.097001
Nb0.45Ta0.45Mo0.10,Nb0.45Ta0.45Mo0.10,Bulk,,,SC,Type-II,6.4950,,,,,,,,,,FALSE,10.1016/j.physc.2008.08.004
Niobium-Titanium Alloy,Nb0.47Ti0.53,Bulk,,,SC,Type-II,,,,,,,,,200 G,,,10.1103/PhysRevB.60.9738
NbTi,Nb0.49Ti0.51,Bulk,,,SC,Type-II,,,,,,,,,,10.4 T at 4.2 K,True,10.1103/PhysRevB.52.7689
Niobium-deficient diboride,Nb0.4B2,Bulk,,,NSC,,,,Hexagonal,AlB2-type,,,,,,,TRUE,10.1103/PhysRevB.73.224516
Nb0.4Bi2Se3,Nb0.4Bi2Se3,Bulk,,,SC,Topological,3.4 K,,Rhombohedral,Trigonal,R-3m,4.135 Å,,28.694 Å,55 Oe,>10000 Oe,TRUE,10.1016/j.jpcs.2019.109208
Nb-Ta superlattice (20 Å modulation),Nb0.4Ta0.6,Thin Film,,(1120) sapphire,SC,Type-II,7.67 K,,,superlattice,,,,,,,True,10.1103/PhysRevB.36.815
Niobium tantalum carbide solid solution,Nb0.4Ta0.6C,Bulk,,,SC,Type-II,10-13.6 K,,Cubic,,,,,,190 G,14.1 kG,True,10.1103/PhysRev.138.A1170
"Hydrogenated Nb-Ta superlattice (20 Å, ΔV/V=0.05)",Nb0.4Ta0.6H,Thin Film,,(1120) sapphire,SC,Type-II,3.19 K,,,superlattice,,,,,,,True,10.1103/PhysRevB.36.815
"Hydrogenated Nb-Ta superlattice (20 Å, ΔV/V=0.08)",Nb0.4Ta0.6H,Thin Film,,(1120) sapphire,SC,Type-II,0.52 K,,,superlattice,,,,,,,True,10.1103/PhysRevB.36.815
NTTZ1,Nb0.4Ti0.45Ta0.075Zr0.075,Bulk,,,SC,Type-II,9.16 K,,Cubic,bcc,,,,,,,True,10.1103/PhysRevB.50.3189
Nb0.4Ti0.6,Nb0.4Ti0.6,Bulk,,,SC,Type-II,8.4 K,,,,,,,,,122 kOe,,10.1016/bs.aiep.2021.07.007
40Nb50Zr10Ti,Nb0.4Zr0.5Ti0.1,Bulk,,,SC,Type-II,9.40 K,,,,,,,,,,True,10.1103/PhysRevLett.18.212
Nb0.50V0.50,Nb0.50V0.50,Bulk,,,SC,Type-II,3.85 K,,,,,,,,,,True,10.1103/PhysRevB.3.1856
Nb-Ti,Nb0.53Ti0.47,Thin Film,"60 nm (λ/4), 120 nm (λ/2), 250 nm (λ), 500 nm (2λ), 1000 nm (4λ)",glass,SC,Type-II,"5.39 K (λ/4), 6.54 K (λ/2), 7.34 K (λ), 8.55 K (2λ), 8.74 K (4λ), 8.19 K, 8.45 K",,Cubic,body centered cubic,,,,,0.3 T (for λ/2 film),,True,10.1103/PhysRevB.49.1274
Niobium-Titanium,Nb0.53Ti0.47,Bulk,,,SC,Type-II,9 K,,,,,,,,90-128 Oe at 7.1 K,,True,10.1103/PhysRevB.43.2916
Nb0.54Ti0.46N,Nb0.54Ti0.46N,Thin Film,10 nm,Al2O3 (0001),SC,Type-II,13.1 K,,Cubic,,,4.303,4.303,4.303,,,TRUE,10.1103/PhysRevB.97.144518
Niobium-Molybdenum alloy (45% Mo),Nb0.55Mo0.45,Bulk,,,SC,Type-II,< 1 K,,,,,,,,,,True,10.1103/PhysRevLett.7.302
Niobium-Tantalum alloy,Nb0.55Ta0.45,Bulk,,,SC,Type-II,,,,,,,,,,,,10.1103/PhysRev.156.403
NbZr,Nb0.55Zr0.45,Thin Film,"12 nm, 24 nm, 32 nm, 42 nm",sapphire,SC,Type-II,,,,,,,,,,,True,10.1103/PhysRevB.47.934
NbZr,Nb0.55Zr0.45,Thin Film,165 Å,Sapphire,SC,Type-II,~10 K,,,,,,,,,Bc2|| varies with temperature and layer configuration,True,10.1103/PhysRevB.44.7745
Nb58Mo42,Nb0.58Mo0.42,Bulk,,,SC,Type-II,0.31 K,,,bcc,,,,,,,True,10.1103/PhysRev.129.1115
Nb0.59Mo0.41,Nb0.59Mo0.41,Bulk,,,SC,Type-II,0.6 K,,,,,,,,,,True,10.1103/PhysRevB.8.5093
Nb0.5Al0.5B2,Nb0.5Al0.5B2,Bulk,,,SC,Type-II,1.48 K,,Hexagonal,AlB2-type,P6/mmm,3.005 Å,,6.844 Å,,,FALSE,10.1016/j.commatsci.2018.08.005
Niobium-deficient diboride,Nb0.5B2,Bulk,,,SC,,7.5 K,,Hexagonal,AlB2-type,,,,,,,TRUE,10.1103/PhysRevB.73.224516
Nb0.5Mo0.5,Nb0.5Mo0.5,Bulk,,,SC,Type-II,9.0 K,,,bcc,,,,,,,,10.1103/PhysRevB.20.2196
Niobium Tantalum Alloy,Nb0.5Ta0.5,Bulk,,,SC,Type-II,,,,,,,,,,,True,10.1103/PhysRev.143.220
Niobium-Tantalum wire,Nb0.5Ta0.5,Bulk,,,SC,Type-II,,,,,,,,,,,True,10.1103/PhysRevLett.14.704
Nb0.5Ta0.5,Nb0.5Ta0.5,Bulk,,,SC,Type-II,,,,,,,,,,,True,10.1103/PhysRevB.7.982
50% Nb-50% Ta,Nb0.5Ta0.5,Bulk,,,SC,Type-II,6.25 K,,,,,,,,,,True,10.1103/PhysRevLett.13.365
Nb0.5Ta0.5 alloy,Nb0.5Ta0.5,Bulk,,,SC,Type-II,5.9 K,,,,,,,,,,,10.1103/PhysRevB.37.60
Nb₅₀Ta₅₀ bulk,Nb0.5Ta0.5,Bulk,,,SC,Type-II,,,,,,,,,,,,10.1103/PhysRevB.59.4463
Nb0.5Ta0.5,Nb0.5Ta0.5,Bulk,,,SC,Type-II,,,,,,,,,,8.6 kG,True,10.1103/PhysRev.139.A1163
Niobium-Tantalum alloy,Nb0.5Ta0.5,Bulk,,,SC,Type-II,,,,,,,,,30 mT,,True,10.1103/PhysRevB.52.12895
Nb-Ta alloy,Nb0.5Ta0.5,Bulk,,,SC,Type-II,,,,,,,,,,Hc2,True,10.1103/PhysRev.171.461
Niobium tantalum alloy,Nb0.5Ta0.5,,,,SC,,,,,,,,,,,,,10.1103/PhysRevB.66.180502
Niobium-Tantalum alloy,Nb0.5Ta0.5,Bulk,,,SC,Type-II,,,,,,,,,,Hc2 (value not specified),True,10.1103/PhysRevLett.13.794
Niobium-Tantalum alloy,Nb0.5Ta0.5,Bulk,,,SC,Type-II,5.93 K,,,,,,,,,,True,10.1103/PhysRev.184.434
Niobium-Tantalum Alloy,Nb0.5Ta0.5,Bulk,,,SC,Type-II,,,,,,,,,,,True,10.1103/PhysRevLett.19.116
Niobium-Tantalum alloy,Nb0.5Ta0.5,Bulk,,,SC,Type-II,6.25 K,,,,,,,,,,True,10.1103/PhysRev.140.A1169
Niobium tantalum diselenide,Nb0.5Ta0.5Se2,Bulk,,,SC,Type-II,,,,,,,,,,,,10.1103/PhysRevB.60.10423
NbTi alloy,Nb0.5Ti0.5,Bulk,,,SC,Type-II,19 K,120-261.7 GPa,Cubic,bcc,,,,,,19 T,TRUE,10.1103/PhysRevB.102.195140
NbTi,Nb0.5Ti0.5,Thin Film,,,SC,Type-II,8.5 K,,,,,,,,,6 T,TRUE,10.1016/j.mne.2023.100203
Niobium-Titanium Alloy,Nb0.5Ti0.5,Bulk,,,SC,Conventional,23.7 K,,Body-Centered Cubic,,,,,,,,FALSE,10.1016/j.mtphys.2024.101547
Niobium Titanium Nitride,Nb0.5Ti0.5N,Thin Film,,,SC,,,,,,,,,,,,FALSE,10.1103/PhysRevB.87.184507
Nb0.5Ti0.5N,Nb0.5Ti0.5N,Thin Film,,,SC,Type-II,12 K,,,,,,,,,15 T,TRUE,10.1016/j.physc.2009.10.073
50Nb40Zr10Ti,Nb0.5Zr0.4Ti0.1,Bulk,,,SC,Type-II,9.95 K,,,,,,,,,,True,10.1103/PhysRevLett.18.212
Nb0.5Zr0.5,Nb0.5Zr0.5,Bulk,,,SC,Type-II,6.6 K,,,bcc,,,,,,,,10.1103/PhysRevB.20.2196
50Nb50Zr,Nb0.5Zr0.5,Bulk,,,SC,Type-II,10.7 K,,,,,,,,,,True,10.1103/PhysRevLett.18.212
Nb0.5Zr0.5,Nb0.5Zr0.5,,,,SC,,Higher than Nb or Zr constituents,,,,,,,,,,,10.1103/PhysRevB.41.4739
Nb0.5Zr0.5 solid solution,Nb0.5Zr0.5,Bulk,,,SC,Type-II,9.7 K,,Cubic,bcc,,3.454 Å,,,,,,10.1103/PhysRevB.29.4961
As-nitrided Nb-Al oxynitride,Nb0.60Al0.08O0.21N0.79,Bulk,,,SC,Type-II,7 K,,Cation-deficient rock-salt,Tetragonal,I 4/m,0.6874 nm,0.6874 nm,0.4346 nm,,,TRUE,10.1016/j.jssc.2010.05.023
Nb0.60Ir0.40,Nb0.60Ir0.40,Bulk,,,SC,Classical,2.20 K,,,,,9.842 Å,,5.045 Å,,,TRUE,Handbook of SC
Niobium-Molybdenum alloy,Nb0.60Mo0.40,Bulk,,,SC,Type-II,0.60 K,,,bcc,,,,,,,True,10.1103/PhysRevLett.28.681
Niobium-Molybdenum alloy,Nb0.60Mo0.40,Bulk,,,SC,Type-II,0.60 K,,Cubic,bcc,,3.232 Å,,,,,,10.1103/PhysRevB.14.2857
Nb0.60Os0.40,Nb0.60Os0.40,Bulk,,,SC,Classical,1.85 K,,,,,9.85 Å,,5.06 Å,,,TRUE,Handbook of SC
Nb0.60Rh0.40,Nb0.60Rh0.40,Bulk,,,SC,Classical,4.04 K,,,,,9.80 Å,,5.07 Å,,,TRUE,Handbook of SC
Niobium-Titanium,Nb0.60Ti0.40,Bulk,,,SC,Type-II,9.8 K,,Cubic,body-centered cubic,,,,,,,True,10.1103/PhysRev.140.A914
Nb62Mo38,Nb0.62Mo0.38,Bulk,,,SC,Type-II,0.76 K,,,bcc,,,,,,,True,10.1103/PhysRev.129.1115
Nb0.62Pt0.38,Nb0.62Pt0.38,Bulk,,,SC,Classical,4.01 K,,,,,9.91 Å,,5.13 Å,,,TRUE,Handbook of SC
Nb0.62Pt0.38,Nb0.62Pt0.38,,,,SC,,2.1 K,,,,,,,,,,FALSE,10.1016/j.ssc.2018.09.014
Nb-37 at.% Ti,Nb0.63Ti0.37,,,,SC,Type-II,,,,,,,,,,,,10.1103/PhysRev.148.231
Niobium-Titanium (NbTi),Nb0.63Ti0.37,Bulk,,,SC,Type-II,9.7 K,ambient,Cubic,bcc (beta phase),Im-3m,3.29,3.29,3.29,,14 T at 2 K,TRUE,10.1103/PhysRevB.110.L140502
Niobium-Titanium (NbTi) (High Pressure),Nb0.63Ti0.37,Bulk,,,SC,Type-II,19.1 K,261.7 GPa,,,,,,,,19 T,TRUE,10.1103/PhysRevB.110.L140502
Amorphous Niobium Germanium Sample III,Nb0.65Ge0.35,Thin Film,565 nm,Sapphire,SC,Type-II,2.93 K,,Amorphous,,,,,,,4.32 T,True,10.1103/PhysRevB.47.262
Nb0.65Ge0.35,Nb0.65Ge0.35,Thin Film,,,SC,Type-II,2.9 K,,,,,,,,,,TRUE,Handbook of SC
Nb0.65Mo0.35,Nb0.65Mo0.35,Bulk,,,SC,Type-II,1.0 K,,,,,,,,,,True,10.1103/PhysRevB.8.5093
Niobium-Molybdenum alloy (35% Mo),Nb0.65Mo0.35,Bulk,,,SC,Type-II,< 1 K,,,,,,,,,,True,10.1103/PhysRevLett.7.302
Nb0.65Rh0.35,Nb0.65Rh0.35,,,,SC,,2.9 K,,,,,,,,,,FALSE,10.1016/j.ssc.2018.09.014
Nb0.66Ti0.34N,Nb0.66Ti0.34N,Thin Film,10 nm,Al2O3 (0001),SC,Type-II,11.4 K,,Cubic,,,4.312,4.312,4.312,,,TRUE,10.1103/PhysRevB.97.144518
Niobium Diboride,Nb0.67B2,Bulk,,,SC,Type-II,8 K,,,,,,,,,,TRUE,10.1016/j.physc.2003.12.028
Nb:Si (3D film),Nb0.67Si0.33,Thin Film,850 Å,sapphire,SC,Type-II,4.6 K,,Cubic,bcc,,,,,,,True,10.1103/PhysRevB.34.151
Nb₆₇Ta₃₃ thin film (285 Å),Nb0.67Ta0.33,Thin Film,285 Å,Si with Si₃N₄ coating (2000 Å),SC,Type-II,1.60 K,,Cubic,bcc,,,,,,,True,10.1103/PhysRevB.59.4463
Nb₆₇Ta₃₃ thin film (300 Å),Nb0.67Ta0.33,Thin Film,300 Å,Si with Si₃N₄ coating (2000 Å),SC,Type-II,1.60 K,,Cubic,bcc,,,,,,,True,10.1103/PhysRevB.59.4463
Nb₆₇Ta₃₃ thin film (225 Å),Nb0.67Ta0.33,Thin Film,225 Å,Si with Si₃N₄ coating (2000 Å),SC,Type-II,1.48 K,,Cubic,bcc,,,,,,,True,10.1103/PhysRevB.59.4463
Nb₆₇Ta₃₃ thin film (235 Å),Nb0.67Ta0.33,Thin Film,235 Å,Si with Si₃N₄ coating (2000 Å),SC,Type-II,1.58 K,,Cubic,bcc,,,,,,,True,10.1103/PhysRevB.59.4463
Nb0.67Zr0.33,Nb0.67Zr0.33,Bulk,,,SC,Type-II,10.8 K,,,,,,,,,83 kOe,,10.1016/bs.aiep.2021.07.007
Niobium-Titanium,Nb0.68Ti0.32,Bulk,,,SC,Type-II,,,,,,,,,,Hc2 ~ 102 kG,True,10.1103/PhysRev.154.375
Niobium-Zirconium,Nb0.69Zr0.31,Bulk,,,SC,Type-II,,,,,,,,,Hc1,Hc2,True,10.1103/PhysRevLett.13.606
Niobium-deficient diboride,Nb0.6B2,Bulk,,,SC,,7.5 K,,Hexagonal,AlB2-type,,,,,,,TRUE,10.1103/PhysRevB.73.224516
Nb60Mo40,Nb0.6Mo0.4,Bulk,,,SC,Type-II,0.50 K,,,bcc,,,,,,,True,10.1103/PhysRev.129.1115
Nb0.6Mo0.4,Nb0.6Mo0.4,Bulk,,,SC,,<0.5 K,,Cubic,body-centered cubic,,,,,,,TRUE,10.1103/PhysRevB.76.174205
Niobium-Titanium alloy,Nb0.6Ti0.4,Bulk,,,SC,Type-II,,,,,,,,,,,True,10.1103/PhysRev.179.447
Niobium Titanium Alloy,Nb0.6Ti0.4,Thin Film,2500 Å,Al2O3 (1120),SC,Type-II,9.14 K,,,,,3.27 Å,,,,,True,10.1103/PhysRevLett.60.1751
Amorphous Niobium Germanium Sample IV,Nb0.70Ge0.30,Thin Film,2350 nm,Sapphire,SC,Type-II,3.00 K,,Amorphous,,,,,,,4.18 T,True,10.1103/PhysRevB.47.262
Amorphous Niobium Germanium Sample I,Nb0.72Ge0.28,Thin Film,92.5 nm,Sapphire,SC,Type-II,3.00 K,,Amorphous,,,,,,,5.03 T,True,10.1103/PhysRevB.47.262
Amorphous Niobium Germanium Sample II,Nb0.74Ge0.26,Thin Film,205 nm,Sapphire,SC,Type-II,3.37 K,,Amorphous,,,,,,,5.46 T,True,10.1103/PhysRevB.47.262
Nb0.74Ge0.26,Nb0.74Ge0.26,Thin Film,,,SC,Type-II,3.4 K,,,,,,,,,,TRUE,Handbook of SC
Nb3Al,Nb0.754Al0.246,Bulk,,,SC,High-Tc,~20 K,,,A-15,,5.182 Å,,,,,True,10.1103/PhysRevB.15.2624
Nb75Mo25,Nb0.75Mo0.25,Bulk,,,SC,Type-II,3.4 K,,,bcc,,,,,,,True,10.1103/PhysRev.129.1115
Nb0.75Ta0.25,Nb0.75Ta0.25,Bulk,,,SC,Type-II,,,,,,,,,,,True,10.1103/PhysRevB.7.982
Nb0.75V0.25,Nb0.75V0.25,Bulk,,,SC,Type-II,4.70 K,,,,,,,,,,True,10.1103/PhysRevB.3.1856
Niobium-Zirconium Alloy,Nb0.75Zr0.25,Bulk,,,SC,Type-II,10.8 K,,,,,,,,,,,10.1103/PhysRevB.40.8774
Niobium-Zirconium alloy,Nb0.75Zr0.25,Bulk,,,SC,Type-II,,,,,,,,,,,True,10.1103/PhysRevB.7.1864
Cold-worked niobium-zirconium alloy,Nb0.75Zr0.25,Bulk,,,SC,Type-II,,,,,,,,,~0.3 kOe,,True,10.1103/PhysRev.137.A1205
Niobium-Zirconium alloy,Nb0.75Zr0.25,Bulk,,,SC,Type-II,,,,,,,,,,,True,10.1103/PhysRev.129.528
Nb-25 at.% Zr,Nb0.75Zr0.25,Bulk,,,SC,Type-II,,,,,,,,,,66 kG,,10.1103/PhysRev.166.447
Niobium-Zirconium wire,Nb0.75Zr0.25,Bulk,,,SC,Type-II,,,,,,,,,,,True,10.1103/PhysRevLett.14.704
Niobium-Zirconium alloy,Nb0.75Zr0.25,Bulk,,,SC,Type-II,,,,,,,,,,8 kG,True,10.1103/PhysRevLett.29.1318
Niobium-Zirconium alloy (25 at.% Zr),Nb0.75Zr0.25,Bulk,,,SC,Type-II,,,,,,,,,,Hc2 mentioned but specific values not given,,10.1103/PhysRev.160.348
Niobium-Zirconium,Nb0.75Zr0.25,Bulk,,,SC,Type-II,10.9 K,,Cubic,body-centered cubic,,,,,,,,10.1103/PhysRev.140.A914
Niobium-Zirconium alloy,Nb0.75Zr0.25,Bulk,,,SC,Type-II,,,,,,,,,,46.5 kOe,True,10.1103/PhysRev.155.355
Niobium-Zirconium alloy,Nb0.75Zr0.25,Bulk,,,SC,Type-II,11.7 K,,,,,,,,,93.7 kOe,True,10.1103/PhysRev.129.1070
Niobium Zirconium,Nb0.75Zr0.25,Bulk,,,SC,Type-II,,,,,,,,,,,,10.1103/PhysRevB.49.9763
75Nb25Zr,Nb0.75Zr0.25,Bulk,,,SC,Type-II,10.9 K,,,,,,,,,,True,10.1103/PhysRevLett.18.212
Niobium-Zirconium alloy,Nb0.75Zr0.25,Bulk,,,SC,,,,,,,,,,,,,10.1103/PhysRevB.2.2519
Nb0.75Zr0.25,Nb0.75Zr0.25,Bulk,,,SC,Type-II,,,Cubic,bcc,,,,,,,,10.1103/PhysRevLett.57.2987
Nb-25%Zr,Nb0.75Zr0.25,Bulk,,,SC,Type-II,10.8 ± 0.2 K,,,,,,,,,"66.2 ± 1 kG at 4.2 K, 83.9 ± 2 kG at 1.5 K",True,10.1103/PhysRev.148.231
Niobium zirconium alloy,Nb0.75Zr0.25,Bulk,,,SC,Type-II,,,,,,,,,,,,10.1103/PhysRevB.22.1214
Niobium-Zirconium alloy,Nb0.75Zr0.25,Bulk,,,SC,Type-II,,,,,,,,,,,,10.1103/PhysRevB.33.6141
Nb-25%Zr wire,Nb0.75Zr0.25,Bulk,,,SC,Type-II,,,,,,,,,,,,10.1103/PhysRevB.42.10773
Niobium-Zirconium (annealed),Nb0.75Zr0.25,Bulk,,,SC,Type-II,,,,,,,,,,Hc2 ~ 83 kG,True,10.1103/PhysRev.154.375
Niobium-Zirconium (unannealed),Nb0.75Zr0.25,Bulk,,,SC,Type-II,,,,,,,,,,Hc2 ~ 85.6 kG,True,10.1103/PhysRev.154.375
Nb-25% Zr,Nb0.75Zr0.25,Bulk,,,SC,Type-II,,,,,,,,,,,True,10.1103/PhysRev.130.953
Niobium zirconium alloy,Nb0.75Zr0.25,Bulk,,,SC,Type-II,10.8 K,,,,,,,,,,,10.1103/PhysRevB.29.184
Nb-25%Zr,Nb0.75Zr0.25,Bulk,,,SC,Type-II,,,,,,,,,,,,10.1103/PhysRevB.44.2713
Nb-25-at.%Zr,Nb0.75Zr0.25,Bulk,,,SC,Type-II,,,,,,,,,,63.6 kG,True,10.1103/PhysRevB.5.3530
Niobium-Zirconium wire,Nb0.75Zr0.25,Bulk,,,SC,Type-II,,,,,,,,,,,True,10.1103/PhysRevLett.11.149
Niobium-25% Zirconium,Nb0.75Zr0.25,Bulk,,,SC,Type-II,10.9 K,,,,,,,,210 Oe,83000 Oe,True,10.1103/PhysRev.136.A335
Nb-25 at.% Zr,Nb0.75Zr0.25,Bulk,,,SC,Type-II,,,,bcc,,,,,,> 30 kgauss,True,10.1103/PhysRevLett.6.671
Niobium-Zirconium alloy,Nb0.75Zr0.25,Bulk,,,SC,Type-II,Near Tc (specific value not provided),,,,,,,,Hc1 (specific value not provided),Hc2 (specific value not provided),True,10.1103/PhysRevLett.29.99
Nb0.75Zr0.25,Nb0.75Zr0.25,Bulk,,,SC,Type-II,11 K,,,,,,,,,,,10.1103/PhysRevB.29.4961
Nb-Zr alloy (75 at.% Nb),Nb0.75Zr0.25,Bulk,,,SC,Type-II,Maximum Tc (specific value not provided),,Cubic,bcc,,,,,,,True,10.1103/PhysRevB.18.4120
Niobium Zirconium Alloy,Nb0.75Zr0.25,Bulk,,,SC,Type-II,10.8 K,,,,,,,,,,,10.1103/PhysRevB.35.3219
Nb0.75Zr0.25,Nb0.75Zr0.25,Bulk,,,SC,Type-II,11.0 K,,,,,,,,,77 kOe,,10.1016/bs.aiep.2021.07.007
Nb0.76B2,Nb0.76B2,Bulk,,,SC,Type-II,9.2,5 GPa,Hexagonal,P6/mmm,,3.0979,3.0979,3.321,,,FALSE,10.1016/j.physc.2006.05.104
Nb0.76B2,Nb0.76B2,Bulk,,,SC,Type-II,9.2 K,5 GPa,AlB2-type,Hexagonal,P6/mmm,3.0979 Å,,3.321 Å,,,TRUE,10.1016/S0921-4534(02)01996-2
Nb0.76Ga0.24,Nb0.76Ga0.24,Bulk,,,SC,A15,20.7 K,,Cubic,Cr3Si type,Pm3̄n,5.168 Å,,,,,TRUE,Handbook of SC
NbGe (22.9 at.% Ge),Nb0.771Ge0.229,Bulk,,,SC,Type-II,,,,A15,,,,,,,,10.1103/PhysRevB.27.3081
NbAl (22.8 at.% Al),Nb0.772Al0.228,Bulk,,,SC,Type-II,,,,A15,,,,,,,,10.1103/PhysRevB.27.3081
Nb77Zr23,Nb0.77Zr0.23,,,,SC,,,,,,,,,,,,FALSE,10.1103/PhysRevB.101.054514
NbAl (21.5 at.% Al),Nb0.785Al0.215,Bulk,,,SC,Type-II,,,,A15,,,,,,,,10.1103/PhysRevB.27.3081
