Repository: WyattBunstine/ML_SC_Project

# ML_SC_Project — Chemically and Geometrically Motivated Crystal Graph Neural Networks

This project predicts and screens superconductors from crystal structure. It frames the
problem as a **two-stage hurdle**: first classify whether a material is a superconductor
candidate (SC vs. non-SC), then regress the critical temperature T_c for superconductors.

Two graph-neural-network families are trained and compared:

- a **baseline CGCNN** ([txie-93/cgcnn](https://github.com/txie-93/cgcnn)), and
- an **MPNN** with learned edge features that consumes richer `crystal_graph_v4` graphs
  (this project's contribution).

File: database/superconductor_materials_full.csv (part 120 of 215)
Material_Name,Chemical_Composition,Material_Class,Film_Thickness,Substrate,Material_Type,Superconductor_Type,Superconducting_Transition_Temperature,Pressure,Crystal_Structure,Lattice_Structure,Space_Group,"Lattice_Constant(a)","Lattice_Constant(b)","Lattice_Constant(c)",Lower_Critical_Field,Upper_Critical_Field,Experimental,DOI
Nb-22 at.% Ti,Nb0.78Ti0.22,Bulk,,,SC,Type-II,,,,,,,,,,97 kG,,10.1103/PhysRev.166.447
NbGe (20.9 at.% Ge),Nb0.791Ge0.209,Bulk,,,SC,Type-II,,,,A15,,,,,,,,10.1103/PhysRevB.27.3081
Niobium-deficient diboride,Nb0.7B2,Bulk,,,SC,,8.1 K,,Hexagonal,AlB2-type,,,,,,,TRUE,10.1103/PhysRevB.73.224516
Amorphous Niobium Germanium,Nb0.7Ge0.3,Thin Film,20 nm,oxidized silicon wafers,SC,Type-II,2.91 K,,Amorphous,amorphous,,,,,,1.18 T,True,10.1103/PhysRevB.66.014537
Amorphous Niobium Germanide,Nb0.7Ge0.3,Thin Film,205 nm,,SC,Type-II,3.37 K,,Amorphous,Amorphous,,,,,,5.46 T,True,10.1103/PhysRevLett.65.2583
Amorphous Niobium Germanide,Nb0.7Ge0.3,Thin Film,565 nm,,SC,Type-II,2.93 K,,Amorphous,Amorphous,,,,,,4.32 T,True,10.1103/PhysRevLett.65.2583
Amorphous Niobium Germanide,Nb0.7Ge0.3,Thin Film,2350 nm,,SC,Type-II,3.00 K,,Amorphous,Amorphous,,,,,,4.18 T,True,10.1103/PhysRevLett.65.2583
Amorphous Niobium-Germanium,Nb0.7Ge0.3,Thin Film,20 nm,Oxidized Si,SC,Type-II,2.80 K,,Amorphous,,,,,,,3.1 T at 1.1 K; 0.7 T at 2.55 K,TRUE,10.1103/PhysRevB.76.134515
Amorphous Niobium-Germanium,Nb0.7Ge0.3,Thin Film,40 nm,Oxidized Si,SC,Type-II,2.94 K,,,amorphous,,,,,,2.3 T/K (dBc2/dT at Tc),TRUE,10.1103/PhysRevLett.104.027005
Amorphous Niobium-Germanium,Nb0.7Ge0.3,Thin Film,60 nm,,SC,Type-II,3.1 K,,Amorphous,,,,,,,2.8 T (at 1.6 K); 1.0 T (at 2.6 K),TRUE,10.1103/PhysRevB.77.172504
Niobium-Silicon Wire Network,Nb0.7Si0.3,Thin Film,10 nm,oxidized silicon,SC,Type-II,2.135 K,,Amorphous,Wire network,,,,,,,True,10.1103/PhysRevB.42.2647
Niobium-Silicon Network 1,Nb0.7Si0.3,Thin Film,10 nm,oxidized silicon,SC,Type-II,2.135 K,,amorphous,amorphous,,,,,,,True,10.1103/PhysRevB.50.340
Niobium-Silicon Network 2,Nb0.7Si0.3,Thin Film,10 nm,oxidized silicon,SC,Type-II,2.16 K,,amorphous,amorphous,,,,,,,True,10.1103/PhysRevB.50.340
Nb0.7Ti0.3N (Film G),Nb0.7Ti0.3N,Thin Film,300 nm,Sapphire,SC,,14.8 K,,,,,,,,,,TRUE,10.1103/PhysRevLett.109.107003
Nb0.7Ti0.3N (Film H),Nb0.7Ti0.3N,Thin Film,50 nm,H-Si,SC,,11.9 K,,,,,,,,,,TRUE,10.1103/PhysRevLett.109.107003
Nb0.80Mo0.20,Nb0.80Mo0.20,Bulk,,,SC,Type-II,4.2 K,,,,,,,,,Hc2 (value not specified),True,10.1103/PhysRev.183.497
Nb:Si (2D film),Nb0.80Si0.20,Thin Film,140 Å,,SC,Type-II,4.6 K,,Cubic,bcc,,,,,,,True,10.1103/PhysRevB.34.151
Nb0.80Ta0.20Se2,Nb0.80Ta0.20Se2,Bulk,,,SC,Type-II,5.1 K,,,layered,,,,,,,True,10.1103/PhysRevLett.67.1650
Nb0.80W0.20C,Nb0.80W0.20C,Bulk,,,SC,Classical,13.6 K,,Cubic,NaCl type,,4.447 Å,,,,,TRUE,Handbook of SC
Nb0.82Ge0.18,Nb0.82Ge0.18,Bulk,,,SC,A-15,6.05 K,up to 1 GPa,Cubic,A-15,,,,,,,True,10.1103/PhysRevB.20.4538
NbGe (16.7 at.% Ge),Nb0.833Ge0.167,Bulk,,,SC,Type-II,,,,A15,,,,,,,,10.1103/PhysRevB.27.3081
Niobium Diboride,Nb0.83B2,Bulk,,,SC,Type-II,9.3-9.9 K,,AlB2-type,Hexagonal,P6/mmm,3.102,,3.322,,,TRUE,10.1016/j.physc.2008.01.001
Nb-Ta superlattice (85 Å modulation),Nb0.83Ta0.17,Thin Film,,(1120) sapphire,SC,Type-II,8.08 K,,,superlattice,,,,,,,True,10.1103/PhysRevB.36.815
"Hydrogenated Nb-Ta superlattice (85 Å, ΔV/V=0.013)",Nb0.83Ta0.17H,Thin Film,,(1120) sapphire,SC,Type-II,5.76 K,,,superlattice,,,,,,,True,10.1103/PhysRevB.36.815
"Hydrogenated Nb-Ta superlattice (85 Å, ΔV/V=0.06)",Nb0.83Ta0.17H,Thin Film,,(1120) sapphire,SC,Type-II,3.09 K,,,superlattice,,,,,,,True,10.1103/PhysRevB.36.815
Nb0.84B2,Nb0.84B2,Bulk,,,SC,Type-II,9.1,5 GPa,Hexagonal,P6/mmm,,3.0987,3.0987,3.3184,,,FALSE,10.1016/j.physc.2006.05.104
Nb0.84B2,Nb0.84B2,Bulk,,,SC,Type-II,9.1 K,5 GPa,AlB2-type,Hexagonal,P6/mmm,3.0979 Å,,3.321 Å,,,TRUE,10.1016/S0921-4534(02)01996-2
Nb0.852Ta0.148Se3,Nb0.852Ta0.148Se3,Bulk,,,SC,Type-II,5.8 K,ambient pressure,Monoclinic,trigonal prisms stacked along chain direction,,10.004 Å,3.478 Å,15.622 Å,,,True,10.1103/PhysRevB.48.9620
Niobium-Hafnium,Nb0.85Hf0.15,Bulk,,,SC,Type-II,9.6 K,,Cubic,body-centered cubic,,,,,,,,10.1103/PhysRev.140.A914
Nb0.85Mo0.15,Nb0.85Mo0.15,Bulk,,,SC,Type-II,5.85 K,,,,,,,,,,True,10.1103/PhysRevB.8.5093
Nb0.85Mo0.15,Nb0.85Mo0.15,Bulk,,,SC,Type-II,5.3 K,,,,,,,,,Hc2 (value not specified),True,10.1103/PhysRev.183.497
Niobium-Molybdenum alloy,Nb0.85Mo0.15,Bulk,,,SC,Type-II,5.85 K,,,bcc,,,,,,,True,10.1103/PhysRevLett.28.681
Nb85Mo15,Nb0.85Mo0.15,Bulk,,,SC,Type-II,,,,,,,,,,,,10.1103/PhysRevB.6.172
Niobium-Molybdenum alloy,Nb0.85Mo0.15,Bulk,,,SC,Type-II,5.70 K,,Cubic,bcc,,,,,,,,10.1103/PhysRevB.25.6096
Niobium-Molybdenum alloy,Nb0.85Mo0.15,Bulk,,,SC,Type-II,5.85 K,,Cubic,bcc,,3.279 Å,,,,,,10.1103/PhysRevB.14.2857
Nb0.85Rh1.15,Nb0.85Rh1.15,Bulk,,,SC,,3.00 K,,Orthorhombic,β'-AuCd type,Pmma,4.510 Å,2.813 Å,4.808 Å,,,TRUE,Handbook of SC
Nb0.85Ta0.15Se2,Nb0.85Ta0.15Se2,Bulk,,,SC,Type-II,5.4 K,,,layered,,,,,,,True,10.1103/PhysRevLett.67.1650
Nb0.85Ta0.15Se3,Nb0.85Ta0.15Se3,Bulk,,,SC,Type-II,5.0 K,ambient pressure,Monoclinic,trigonal prisms stacked along chain direction,,10.004 Å,3.478 Å,15.622 Å,,"Hc2∥a* = 37.6 kOe, Hc2∥b = 110 kOe, Hc2∥c = 97.0 kOe at 0 K",True,10.1103/PhysRevB.48.9620
Nb0.85Ta0.15Se3,Nb0.85Ta0.15Se3,Bulk,,,SC,Type-II,6 K,,Same as NbSe3,,,,,,,,TRUE,10.1016/0921-4526(94)91538-5
Niobium-Zirconium alloy,Nb0.85Zr0.15,Bulk,,,SC,Type-II,,,,,,,,,,,True,10.1103/PhysRev.141.367
Nb0.865Ta0.135Se3,Nb0.865Ta0.135Se3,Bulk,,,SC,Type-II,4.3 K,ambient pressure,Monoclinic,trigonal prisms stacked along chain direction,,10.004 Å,3.478 Å,15.622 Å,,,True,10.1103/PhysRevB.48.9620
Nb0.86Ti0.14N,Nb0.86Ti0.14N,Thin Film,10 nm,Al2O3 (0001),SC,Type-II,10.4 K,,Cubic,,,4.336,4.336,4.336,,,TRUE,10.1103/PhysRevB.97.144518
Nb0.87Cr0.13N,Nb0.87Cr0.13N,Thin Film,,,SC,,7.8 K,,,,,,,,,,TRUE,10.1016/S0921-4526(02)01825-2
Nb0.87Si0.09□0.04(N0.87O0.13),Nb0.87Si0.09□0.04(N0.87O0.13),Bulk,,,SC,Low-Tc,16.8 K,0.5 MPa,Rock-salt,Cubic,,0.4399 nm,,,,19.57 T,TRUE,10.1016/j.jssc.2012.01.024
Niobium Tantalum,Nb0.87Ta0.13,Bulk,,,SC,Type-II,8.1 K,,,,,,,,,0.477 T at 4.2 K,True,10.1103/PhysRevB.12.1772
Niobium-Titanium alloy (12.0 at.% Ti),Nb0.88Ti0.12,Bulk,,,SC,Type-II,9.2 K,,,,,,,,,,True,10.1103/PhysRev.161.423
Nb-12 at.% Zr,Nb0.88Zr0.12,Bulk,,,SC,Type-II,,,,bcc,,,,,,> 30 kgauss,True,10.1103/PhysRevLett.6.671
Al-doped Nb-oxynitride,Nb0.89Al0.11(N0.84O0.16),Bulk,,,SC,Type-II,up to 17 K,,Cubic,rocksalt,,,,,,,FALSE,10.1103/PhysRevB.90.014508
Nb0.89Al0.11(N0.84O0.16),Nb0.89Al0.11(N0.84O0.16),Bulk,,,SC,Low-Tc,16.7 K,0.5 MPa,Rock-salt,Cubic,,0.4401 nm,,,,7.33 T,TRUE,10.1016/j.jssc.2012.01.024
Post-annealed Nb-Al oxynitride,Nb0.89Al0.11O0.17N0.85,Bulk,,,SC,Type-II,17.3 K,0.5 MPa,Rock-salt,Cubic,Fm-3m,0.4401 nm,0.4401 nm,0.4401 nm,,,TRUE,10.1016/j.jssc.2010.05.023
NbTa alloy (11% Ta),Nb0.89Ta0.11,Bulk,,,SC,Type-II,,,,,,,,,,4.42 kOe at 4.2 K,True,10.1103/PhysRevB.14.1893
Niobium-deficient diboride,Nb0.8B2,Bulk,,,SC,,,,Hexagonal,AlB2-type,,,,,,,TRUE,10.1103/PhysRevB.73.224516
Nb0.8B2,Nb0.8B2,Bulk,,,SC,Type-II,6.4 K,,,,,,,,,,FALSE,10.1016/j.physc.2004.02.046
Nb0.8Cr0.2N,Nb0.8Cr0.2N,Thin Film,,,SC,,6.4 K,,,,,,,,,,TRUE,10.1016/S0921-4526(02)01825-2
Nb₀.₈Mo₀.₂,Nb0.8Mo0.2,,,,SC,Type-II,4.23 K,,,,,,,,,,,10.1103/PhysRevB.41.6605
Nb80Mo20,Nb0.8Mo0.2,Bulk,,,SC,Type-II,,,,,,,,,,,,10.1103/PhysRevB.6.172
Niobium-Molybdenum alloy,Nb0.8Mo0.2,Bulk,,,SC,Type-II,,,,,,,,,,Hc2(T),,10.1103/PhysRevB.6.3315
Niobium-Molybdenum alloy (20% Mo),Nb0.8Mo0.2,Bulk,,,SC,Type-II,,,,,,,,,,,,10.1103/PhysRevB.7.4111
Nb0.8Ru0.2H0.5,Nb0.8Ru0.2H0.5,Bulk,,,SC,,5.5 K,,Cubic,fcc,,,,,,,True,10.1103/PhysRevB.24.7099
Nb₈₀Ta₂₀ thin film (150 Å),Nb0.8Ta0.2,Thin Film,150 Å,Si with Si₃N₄ coating (2000 Å),SC,Type-II,1.46 K,,Cubic,bcc,,,,,,,True,10.1103/PhysRevB.59.4463
Nb₈₀Ta₂₀ thin film (270 Å),Nb0.8Ta0.2,Thin Film,270 Å,Si with Si₃N₄ coating (2000 Å),SC,Type-II,1.50 K,,Cubic,bcc,,,,,,,True,10.1103/PhysRevB.59.4463
Nb₈₀Ta₂₀ bulk,Nb0.8Ta0.2,Bulk,,,SC,Type-II,7.42 K,,,,,,,,,,,10.1103/PhysRevB.59.4463
Niobium-Tantalum alloy,Nb0.8Ta0.2,Bulk,,,SC,Type-II,8.0 K,,,,,,,,,,True,10.1103/PhysRevB.27.5467
Niobium tantalum diselenide (x=0.2),Nb0.8Ta0.2Se2,,,,SC,,,,,,,,,,,,,10.1103/PhysRevLett.89.187003
Niobium Titanium Nitride,Nb0.8Ti0.2N,,,,SC,s-wave,,,,,,,,,,,FALSE,10.1103/PhysRevB.96.184518
Niobium Vanadium Nitride,Nb0.8V0.2N,Thin Film,,,SC,,,,,,,,,,,,True,10.1103/PhysRevB.47.15302
Niobium-4.8 at.% Molybdenum-5.1 at.% Zirconium,Nb0.901Mo0.048Zr0.051,Bulk,,,SC,Type-II,8.23 K,,Cubic,bcc,,3.315 Å,,,,,True,10.1103/PhysRevB.28.6316
Nb0.90Ta0.10Se2,Nb0.90Ta0.10Se2,Bulk,,,SC,Type-II,5.9 K,,,layered,,,,,,,True,10.1103/PhysRevLett.67.1650
Nb0.90V0.10,Nb0.90V0.10,Bulk,,,SC,Type-II,6.69 K,,,,,,,,,,True,10.1103/PhysRevB.3.1856
Nb0.919Ta0.081Se3,Nb0.919Ta0.081Se3,Bulk,,,SC,Type-II,1.5 K,ambient pressure,Monoclinic,trigonal prisms stacked along chain direction,,,,,,,True,10.1103/PhysRevB.48.9620
Niobium-Titanium alloy (8.1 at.% Ti),Nb0.919Ti0.081,Bulk,,,SC,Type-II,9.2 K,,,,,,,,,,True,10.1103/PhysRev.161.423
Nb0.91Ni0.09B2,Nb0.91Ni0.09B2,Bulk,,,SC,Unconventional,6.0 K,,AlB2-prototype,Hexagonal,P6/mmm,3.0869 Å,,3.2226 Å,116 Oe,8.2 kOe,TRUE,10.1016/j.jallcom.2019.02.072
Niobium-Oxygen Sample C,Nb0.925O0.075,Thin Film,≤1000 Å,rocksalt,SC,Type-II,<1.2 K,,,,,,,,,,True,10.1103/PhysRevB.25.5032
Nb0.92B2,Nb0.92B2,Bulk,,,SC,Type-II,9.0,5 GPa,Hexagonal,P6/mmm,,3.1010,3.1010,3.314,,,FALSE,10.1016/j.physc.2006.05.104
Nb0.92Ta0.08Se3,Nb0.92Ta0.08Se3,Bulk,,,SC,Type-II,,ambient pressure,Monoclinic,trigonal prisms stacked along chain direction,,,,,,Hc2∥a*:Hc2∥b:Hc2∥c = 1:3.1:1,,10.1103/PhysRevB.48.9620
Nb0.93Ti0.07N,Nb0.93Ti0.07N,Thin Film,10 nm,Al2O3 (0001),SC,Type-II,8.6 K,,Cubic,,,4.339,4.339,4.339,,,TRUE,10.1103/PhysRevB.97.144518
Niobium-5.1 at.% Molybdenum,Nb0.949Mo0.051,Bulk,,,SC,Type-II,7.72 K,,Cubic,bcc,,3.293 Å,,,,,True,10.1103/PhysRevB.28.6316
Niobium-2.4 at.% Molybdenum-2.4 at.% Zirconium,Nb0.952Mo0.024Zr0.024,Bulk,,,SC,Type-II,8.32 K,,Cubic,bcc,,3.304 Å,,,,,True,10.1103/PhysRevB.28.6316
Nb0.953Ta0.047Se3,Nb0.953Ta0.047Se3,Bulk,,,SC,Type-II,2.0 K,ambient pressure,Monoclinic,trigonal prisms stacked along chain direction,,,,,,,True,10.1103/PhysRevB.48.9620
Niobium Diboride,Nb0.95B2,Bulk,,,SC,Type-II,8 K,,,,,,,,,,TRUE,10.1016/j.physc.2003.12.028
Nb0.95Ir1.05,Nb0.95Ir1.05,Bulk,,,SC,,4.8 K,,Tetragonal,CuAu,P4/mmm,,,,,,TRUE,Handbook of SC
Mg-doped Nb-oxynitride,Nb0.95Mg0.05(N0.92O0.08),Bulk,,,SC,Type-II,up to 17 K,,Cubic,rocksalt,,,,,,,FALSE,10.1103/PhysRevB.90.014508
Nb0.95Mg0.05(N0.92O0.08),Nb0.95Mg0.05(N0.92O0.08),Bulk,,,SC,Low-Tc,17.0 K,0.5 MPa,Rock-salt,Cubic,,0.4419 nm,,,,8.32 T,TRUE,10.1016/j.jssc.2012.01.024
Niobium-Molybdenum alloy,Nb0.95Mo0.05,Thin Film,300 nm,Silicon dioxide,SC,Type-II,7.6 K,,,,,,,,,3 T at 1.1 K,True,10.1103/PhysRevLett.67.2725
Niobium-Molybdenum alloy,Nb0.95Mo0.05,Bulk,,,SC,Type-II,,,,,,,,,,,True,10.1103/PhysRevB.2.4508
Nb0.95Ta0.05,Nb0.95Ta0.05,Bulk,,,SC,Type-II,,,,,,,,,,,True,10.1103/PhysRevB.7.982
Nb0.95Ta0.05Se3,Nb0.95Ta0.05Se3,Bulk,,,SC,Type-II,1.5 K,ambient pressure,Monoclinic,trigonal prisms stacked along chain direction,,,,,,,,10.1103/PhysRevB.48.9620
Niobium triselenide doped with tantalum (5.0 at.%),Nb0.95Ta0.05Se3,Bulk,,,SC,Type-II,~1.5 K,ambient pressure,,trichalcogenide,,,,,,measured as function of temperature and angle,True,10.1103/PhysRevB.24.1333
Nb0.95Ta0.05Se3,Nb0.95Ta0.05Se3,Bulk,,,SC,,~2 K,ambient,,Quasi-one-dimensional,,,,,,,TRUE,10.1103/PhysRevB.71.224502
Niobium-Titanium alloy,Nb0.95Ti0.05,Bulk,,,SC,Type-II,,,,,,,,,,,True,10.1103/PhysRevB.2.4508
Nb0.95V0.05ReSi,Nb0.95V0.05ReSi,Bulk,,,SC,Type-II,2.6 K,ambient,Orthorhombic,"TiFeSi-type, distorted kagome lattice",Ima2,decreases with x,increases with x,increases with x,5.5 mT,,TRUE,10.1103/PhysRevB.111.094511
Nb-3.6% Zr,Nb0.964Zr0.036,,,,SC,Type-II,,,,,,,,,,,,10.1103/PhysRev.148.231
Niobium Oxide,Nb0.965O0.035,Bulk,,,SC,Type-II,6.13 K,,,,,,,,,,,10.1103/PhysRevB.24.4128
Niobium-Oxygen Sample B,Nb0.967O0.033,Thin Film,≤1000 Å,rocksalt,SC,Type-II,5.5 K,,,,,,,,,,True,10.1103/PhysRevB.25.5032
Nb0.96B2,Nb0.96B2,Bulk,,,SC,Type-II,8.4,5 GPa,Hexagonal,P6/mmm,,3.1018,3.1018,3.3156,,,FALSE,10.1016/j.physc.2006.05.104
Niobium-Titanium alloy (4.0 at.% Ti),Nb0.96Ti0.04,Bulk,,,SC,Type-II,9.15 K,,,,,,,,,,True,10.1103/PhysRev.161.423
RHQT (Nb0.975Ti0.025)3Al,Nb0.975Ti0.025Al3,Bulk,,,SC,Type-II,16.7 K,,A15,,,,,,,,TRUE,10.1016/j.jallcom.2020.154561
Nb0.975V0.025ReSi,Nb0.975V0.025ReSi,Bulk,,,SC,Type-II,,ambient,Orthorhombic,"TiFeSi-type, distorted kagome lattice",Ima2,decreases with x,increases with x,increases with x,6.41 mT,,TRUE,10.1103/PhysRevB.111.094511
Al-doped NbSe2 (3 mol%),Nb0.97Al0.03Se2,Bulk,,,SC,Type-II,,,,layered,,,,,,,True,10.1103/PhysRevLett.34.1164
Nb0.97Ta0.03Se2,Nb0.97Ta0.03Se2,Bulk,,,SC,Type-II,6.8 K,,,layered,,,,,,,True,10.1103/PhysRevLett.67.1650
Nb0.97Ta0.03Se3,Nb0.97Ta0.03Se3,Bulk,,,SC,Type-II,1.9 K,ambient pressure,Monoclinic,trigonal prisms stacked along chain direction,,,,,,Hc2∥a*:Hc2∥b:Hc2∥c = 1:4.1:1,True,10.1103/PhysRevB.48.9620
Niobium-Titanium alloy (1.5 at.% Ti),Nb0.985Ti0.015,Bulk,,,SC,Type-II,9.1 K,,,,,,,,,,True,10.1103/PhysRev.161.423
Nb0.985V0.015ReSi,Nb0.985V0.015ReSi,Bulk,,,SC,Type-II,,ambient,Orthorhombic,"TiFeSi-type, distorted kagome lattice",Ima2,decreases with x,increases with x,increases with x,12.67 mT,,TRUE,10.1103/PhysRevB.111.094511
Niobium-Oxygen Sample A,Nb0.987O0.013,Thin Film,≤1000 Å,rocksalt,SC,Type-II,7.8 K,,,,,,,,,,True,10.1103/PhysRevB.25.5032
Nb₀.₉₈Ta₀.₀₂,Nb0.98Ta0.02,,,,SC,Type-II,8.58 K,,,,,,,,,,,10.1103/PhysRevB.41.6605
Niobium-Tantalum Alloy (20000 ppm Ta),Nb0.98Ta0.02,Bulk,,,SC,Type-II,,,,,,,,,,,True,10.1103/PhysRevB.12.114
Niobium-Tantalum alloy (20000 ppm Ta),Nb0.98Ta0.02,Bulk,,,SC,Type-II,,,,,,,,,,,True,10.1103/PhysRevB.9.108
Nb0.98Ta0.02Se3,Nb0.98Ta0.02Se3,Bulk,,,SC,Type-II,0.3 K,ambient pressure,Monoclinic,trigonal prisms stacked along chain direction,,,,,,,,10.1103/PhysRevB.48.9620
RHQT (Nb0.98Ti0.02)3Al,Nb0.98Ti0.02Al3,Bulk,,,SC,Type-II,16.7 K,,A15,,,,,,,,TRUE,10.1016/j.jallcom.2020.154561
Niobium-Oxygen solid solution,Nb0.9916O0.0084,Bulk,,,SC,Type-II,,,,,,,,,,7.74 kOe at 4.2 K,True,10.1103/PhysRev.135.A1190
Niobium-Titanium alloy (0.72 at.% Ti),Nb0.9928Ti0.0072,Bulk,,,SC,Type-II,9.1 K,,,,,,,,,,True,10.1103/PhysRev.161.423
Fe-doped NbSe2 (0.625 mol%),Nb0.99375Fe0.00625Se2,Bulk,,,NSC,,,,,layered,,,,,,,True,10.1103/PhysRevLett.34.1164
Niobium oxide,Nb0.993O0.007,Bulk,,,SC,Type-II,8.8 K,,,,,4.225 Å,,,580 Oe,7000 Oe,True,10.1103/PhysRevLett.12.499
Niobium-Oxygen solid solution,Nb0.993O0.007,Bulk,,,SC,Type-II,,,,,,,,,,,True,10.1103/PhysRev.135.A1190
Mn-doped NbSe2 (0.5 mol%),Nb0.995Mn0.005Se2,Bulk,,,NSC,,,,,layered,,,,,,,True,10.1103/PhysRevLett.34.1164
Niobium-Tantalum Alloy (5000 ppm Ta),Nb0.995Ta0.005,Bulk,,,SC,Type-II,,,,,,,,,,,True,10.1103/PhysRevB.12.114
NbTa alloy (0.5% Ta),Nb0.995Ta0.005,Bulk,,,SC,Type-II,,,,,,,,,,2.87 kOe at 4.2 K,True,10.1103/PhysRevB.14.1893
Niobium-Tantalum alloy (5000 ppm Ta),Nb0.995Ta0.005,Bulk,,,SC,Type-II,9.226 K,,,,,,,,,,True,10.1103/PhysRevB.9.108
Niobium triselenide doped with tantalum (0.5 at.%),Nb0.995Ta0.005Se3,Bulk,,,SC,Type-II,,ambient pressure,,trichalcogenide,,,,,,,True,10.1103/PhysRevB.24.1333
Vanadium-doped niobium triselenide (0.4 at.% V),Nb0.996V0.004Se3,Bulk,,,SC,Type-II,~0.5 K,ambient pressure,,quasi-one-dimensional,,,,,,,True,10.1103/PhysRevB.38.10468
Fe-doped NbSe2 (0.25 mol%),Nb0.9975Fe0.0025Se2,Bulk,,,SC,Type-II,,,,layered,,,,,,,True,10.1103/PhysRevLett.34.1164
Vanadium-doped niobium triselenide (0.25 at.% V),Nb0.9975V0.0025Se3,Bulk,,,SC,Type-II,1.6 K,ambient pressure,,quasi-one-dimensional,,,,,,measured but specific values not provided,True,10.1103/PhysRevB.38.10468
Vanadium-doped niobium triselenide (0.15 at.% V),Nb0.9985V0.0015Se3,Bulk,,,SC,Type-II,~0.5 K,ambient pressure,,quasi-one-dimensional,,,,,,,True,10.1103/PhysRevB.38.10468
Niobium-Tantalum Alloy (1000 ppm Ta),Nb0.999Ta0.001,Bulk,,,SC,Type-II,,,,,,,,,,,True,10.1103/PhysRevB.12.114
Niobium-Tantalum alloy (1000 ppm Ta),Nb0.999Ta0.001,Bulk,,,SC,Type-II,9.259 K,,,,,,,,,,True,10.1103/PhysRevB.9.108
Niobium triselenide doped with titanium (0.1 at.%),Nb0.999Ti0.001Se3,Bulk,,,SC,Type-II,~1.5 K,ambient pressure,,trichalcogenide,,,,,,,True,10.1103/PhysRevB.24.1333
Fe-doped Nb,Nb0.99Fe0.01,Bulk,,,SC,Type-II,7.25 K,,,,,,,,,,FALSE,10.1016/S0921-4534(98)00268-8
Niobium-Tantalum Alloy (10000 ppm Ta),Nb0.99Ta0.01,Bulk,,,SC,Type-II,,,,,,,,,,,True,10.1103/PhysRevB.12.114
Niobium-Tantalum alloy (10000 ppm Ta),Nb0.99Ta0.01,Bulk,,,SC,Type-II,9.079 K,,,,,,,,,,True,10.1103/PhysRevB.9.108
Tantalum-doped niobium triselenide (1.0 at.% Ta),Nb0.99Ta0.01Se3,Bulk,,,SC,Type-II,1.4 K,ambient pressure,,quasi-one-dimensional,,,,,609 mOe,slope: -19.3 kOe/K,True,10.1103/PhysRevB.38.10468
Nb0.99V0.01ReSi,Nb0.99V0.01ReSi,Bulk,,,SC,Type-II,,ambient,Orthorhombic,"TiFeSi-type, distorted kagome lattice",Ima2,decreases with x,increases with x,increases with x,16.87 mT,,TRUE,10.1103/PhysRevB.111.094511
Niobium-deficient niobium diboride,Nb0.9B2,Bulk,,,SC,BCS,9.2 K,ambient,,,,,,,,,FALSE,10.1103/PhysRevB.77.064506
Niobium-deficient diboride,Nb0.9B2,Bulk,,,NSC,,,,Hexagonal,AlB2-type,,,,,,,TRUE,10.1103/PhysRevB.73.224516
NbBiS3,Nb0.9Bi1.2S3,Bulk,,,SC,Type-II,0.31 K,,,,,,,22.97 Å,,,TRUE,10.1016/j.ssc.2020.114051
Nb0.9Bi1.2Se3,Nb0.9Bi1.2Se3,Bulk,,,SC,Type-II,3.2 K,,,,,,,,,< 1.64 T,TRUE,10.1016/j.ssc.2020.114051
Niobium-Iron,Nb0.9Fe0.1,Bulk,,,SC,Type-II,,,Cubic,body-centered cubic,,,,,,,,10.1103/PhysRev.140.A914
Niobium-Iridium,Nb0.9Ir0.1,Bulk,,,SC,Type-II,,,Cubic,body-centered cubic,,,,,,,,10.1103/PhysRev.140.A914
Nb90Mo10,Nb0.9Mo0.1,Bulk,,,SC,Type-II,5.3 K,,,bcc,,,,,,,True,10.1103/PhysRev.129.1115
Niobium-10.0 at.% Molybdenum,Nb0.9Mo0.1,Bulk,,,SC,Type-II,6.26 K,,Cubic,bcc,,3.282 Å,,,,,True,10.1103/PhysRevB.28.6316
Niobium-Osmium,Nb0.9Os0.1,Bulk,,,SC,Type-II,,,Cubic,body-centered cubic,,,,,,,,10.1103/PhysRev.140.A914
Niobium-Palladium,Nb0.9Pd0.1,Bulk,,,SC,Type-II,,,Cubic,body-centered cubic,,,,,,,,10.1103/PhysRev.140.A914
Niobium-Platinum,Nb0.9Pt0.1,Bulk,,,SC,Type-II,,,Cubic,body-centered cubic,,,,,,,,10.1103/PhysRev.140.A914
Niobium-Rhenium,Nb0.9Re0.1,Bulk,,,SC,Type-II,,,Cubic,body-centered cubic,,,,,,,,10.1103/PhysRev.140.A914
Niobium-Rhodium,Nb0.9Rh0.1,Bulk,,,SC,Type-II,,,Cubic,body-centered cubic,,,,,,,,10.1103/PhysRev.140.A914
Niobium-Ruthenium,Nb0.9Ru0.1,Bulk,,,SC,Type-II,,,Cubic,body-centered cubic,,,,,,,,10.1103/PhysRev.140.A914
Nb0.9Ta0.1,Nb0.9Ta0.1,Bulk,,,SC,Type-II,,,,,,,,,,,True,10.1103/PhysRevB.7.982
Niobium-Tantalum alloy,Nb0.9Ta0.1,Bulk,,,SC,Type-II,,,,,,,,,,Hc2 (value not specified),True,10.1103/PhysRevLett.13.794
Nb0.9V0.1ReSi,Nb0.9V0.1ReSi,Bulk,,,SC,Type-II,,ambient,Orthorhombic,"TiFeSi-type, distorted kagome lattice",Ima2,decreases with x,increases with x,increases with x,,,TRUE,10.1103/PhysRevB.111.094511
Nb0.9Y0.1B2,Nb0.9Y0.1B2,,,,SC,,over 9 K,,,,,,,,,,,10.1103/PhysRevB.45.10787
2H–Nb1+xS2,Nb1+xS2,Bulk,,,SC,,6.04–6.3 K,,,,,,,,,,FALSE,10.1016/j.jpcs.2021.110135
Nb1-xB2,Nb1-xB2,Bulk,,,SC,,approx 9.2 K,Ambient pressure,,,,,,,,,FALSE,10.1103/PhysRevB.108.094501
Niobium-tantalum diselenide,Nb1-xTaxSe2,,,,SC,,,,,,,,,,,,FALSE,10.1103/PhysRevLett.96.097006
Nb1-xTixN,Nb1-xTixN,,,,SC,s-wave,,,,,,,,,,,FALSE,10.1103/PhysRevB.111.014519
Niobium Titanium Nitride,Nb1-xTixN,Bulk,3 nm,,SC,,16 K,,,,,,,,,,,10.1103/PhysRevB.108.115415
Nb1.00(N0.98O0.02),Nb1.00(N0.98O0.02),Bulk,,,SC,Low-Tc,17.6 K,,Rock-salt,Cubic,,0.442 nm,,,,,FALSE,10.1016/j.jssc.2012.01.024
2H-NbSe2,Nb1.00Se2.00,,,,SC,Type-II,,ambient,,,,,,,,,FALSE,10.1103/PhysRevB.75.134505
Nb1.09Se2,Nb1.09Se2,Bulk,,,SC,,2.0 K,ambient,,,,,,,,,FALSE,10.1103/PhysRevB.111.094517
Niobium Diboride,Nb1.11B2,Bulk,,,SC,Type-II,8 K,,,,,,,,,,TRUE,10.1016/j.physc.2003.12.028
Self-intercalated bilayer NbSe2,Nb1.33Se2,Thin Film,Bilayer,Graphene/SiC(0001),SC,,< 1 K,Ambient,Hexagonal,"Layered, self-intercalated, √3 × √3 superlattice",,5.91,5.91,,,Out-of-plane: 0.1 T; In-plane: >7 T,TRUE,10.1103/PhysRevB.108.L041405
NbxTa5−xS2,Nb1.72Ta3.28S2,Bulk,,,SC,Type-II,4 K,,,,,,,,,,,10.1016/0921-4534(95)00461-0
Nb-Cu Nano-composite,Nb100Cu0,Thin Film,,,SC,Type-II,8.0 K,5.4E-3 mbar,BCC/FCC,Phase-separated,,3.311 Å,,,,,TRUE,10.1016/j.tsf.2016.12.040
Nb-Ta quasiperiodic superlattice 100-62,Nb100Ta62,Thin Film,2910 Å,sapphire (110),SC,Type-II,7.93 K,,,quasiperiodic superlattice,,,,,,"0.75 kG/K (perpendicular), 1.25 kG/K (parallel)",True,10.1103/PhysRevB.38.2326
Nb/Ni Multilayer,Nb100Å/Ni10Å,Thin Film,,,SC,Type-II,5.2 K,,,,,,,,,,TRUE,10.1016/S0304-8853(01)00853-8
Nb/Ni Multilayer,Nb100Å/Ni18Å,Thin Film,,,SC,Type-II,1.7 K,,,,,,,,,9 T,TRUE,10.1016/S0304-8853(01)00853-8
Nb-Mo-Ru-Rh-Pd HEA,Nb11.8Mo31.3Ru39.8Rh7.1Pd10,Bulk,,,SC,Type-II,5.58 K,,Hexagonal,hcp,P63/mmc,2.749,,4.423,,6.9 T,TRUE,10.1016/j.scriptamat.2020.03.004
Nb-Ta superlattice 125-90,Nb125Ta90,Thin Film,2500 Å,sapphire (110),SC,Type-II,7.52 K,,,superlattice,,,,,,"0.97 kG/K (perpendicular), 1.74 kG/K (parallel)",True,10.1103/PhysRevB.38.2326
Nb12Mo88,Nb12Mo88,Bulk,,,SC,Type-II,,,Cubic,bcc,,,,,,,True,10.1103/PhysRevB.52.16410
Nb-Mo-Ru-Rh-Pd HEA,Nb13.9Mo32.3Ru34.7Rh9.1Pd10,Bulk,,,SC,Type-II,6.19 K,,Hexagonal,hcp,P63/mmc,2.773,,4.474,,8.1 T,TRUE,10.1016/j.scriptamat.2020.03.004
NbScTiZr,Nb13Sc39.1Ti15.1Zr32.6,Bulk,,,SC,Type-II,9.13 K,,hcp,,,3.252 Å,,5.138 Å,22.2 mT,13.9 T,TRUE,10.1016/j.mtcomm.2024.109690
Nb/Cu superlattice,Nb168Cu147,Thin Film,315 Å total,,SC,Type-II,7.00 K,,,superlattice,,,,,,"26.9 kG parallel, 12.2 kG perpendicular",True,10.1103/PhysRevB.29.4915
Nb/Cu superlattice,Nb168Cu168,Thin Film,336 Å total,,SC,Type-II,6.75 K,,,superlattice,,,,,,"27.1 kG parallel, 10.6 kG perpendicular",True,10.1103/PhysRevB.29.4915
Nb/Cu superlattice,Nb170Cu90,Thin Film,260 Å total,,SC,Type-II,7.70 K,,,superlattice,,,,,,"38.7 kG parallel, 16.4 kG perpendicular",True,10.1103/PhysRevB.29.4915
Nb/Cu superlattice,Nb171Cu376,Thin Film,547 Å total,,SC,Type-II,5.85 K,,,superlattice,,,,,,"23.4 kG parallel, 7.47 kG perpendicular",True,10.1103/PhysRevB.29.4915
Nb/Cu superlattice,Nb172Cu1240,Thin Film,1412 Å total,,SC,Type-II,3.55 K,,,superlattice,,,,,,"29.6 kG parallel, 7.03 kG perpendicular",True,10.1103/PhysRevB.29.4915
Nb/Cu superlattice,Nb172Cu255,Thin Film,427 Å total,,SC,Type-II,6.50 K,,,superlattice,,,,,,"21.4 kG parallel, 8.67 kG perpendicular",True,10.1103/PhysRevB.29.4915
Nb/Cu superlattice,Nb172Cu333,Thin Film,505 Å total,,SC,Type-II,6.05 K,,,superlattice,,,,,,"26.5 kG parallel, 9.86 kG perpendicular",True,10.1103/PhysRevB.29.4915
Nb/Cu superlattice,Nb176Cu585,Thin Film,761 Å total,,SC,Type-II,4.84 K,,,superlattice,,,,,,"35.3 kG parallel, 8.68 kG perpendicular",True,10.1103/PhysRevB.29.4915
Nb-Ta superlattice 180-110,Nb180Ta110,Thin Film,5400 Å,sapphire (110),SC,Type-II,5.87 K,,,superlattice,,,,,,"0.82 kG/K (perpendicular), 1.21 kG/K (parallel)",True,10.1103/PhysRevB.38.2326
NbScTiZr,Nb18Sc32Ti19Zr30.8,Bulk,,,SC,Type-II,9.36 K,,hcp,,,3.254 Å,,5.133 Å,22.9 mT,14.6 T,TRUE,10.1016/j.mtcomm.2024.109690
Niobium Iridium Tetratelluride,Nb1Ir0.96Te4.04,Bulk,,,SC,Type-II,"0.69 K (at 27.2 GPa), up to 1.94 K (at 54.6 GPa)",27.2–62.8 GPa,"Orthorhombic (below 27.5 GPa), High-Pressure phase (above 40.4 GPa)",,"Pmn21 (below 27.5 GPa), NA (HP phase)",,,,,"1.2 T (at 57 GPa), 3 T (at 62.8 GPa)",TRUE,10.1103/PhysRevB.104.144503
Niobium-Titanium Pin Alloy,Nb1Ti,Bulk,,,SC,Type-II,,101.3 kPa,,,,,,,,Variable with pin thickness: 8.8-12.6 T at 4.2 K,True,10.1103/PhysRevB.53.6638
Nb-Ge film,Nb2.6Ge,Thin Film,~2000 Å,Al2O3 (sapphire),SC,Type-II/A-15,23.2 K,,Cubic,A-15,,5.133 Å,5.133 Å,5.133 Å,,,True,10.1103/PhysRevB.11.4304
NbScTiZr,Nb2.6Sc56Ti7.3Zr34.1,Bulk,,,SC,Type-II,9.03 K,,hcp,,,3.260 Å,,5.141 Å,4.46 mT,14.3 T,TRUE,10.1016/j.mtcomm.2024.109690
Nb-Ge film,Nb2.74Ge,Thin Film,~2400 Å,Al2O3 (sapphire),SC,Type-II/A-15,22.0 K,,Cubic,A-15,,5.123 Å,5.123 Å,5.123 Å,,,True,10.1103/PhysRevB.11.4304
Nb2.75Sn,Nb2.75Sn,Bulk,,,SC,High-Tc,,,Tetragonal,A15,D2d5,,,,,,,10.1103/PhysRevB.25.2248
"(Nb,Ta)3Sn",Nb2.7Ta0.3Sn,Bulk,,,SC,Type-II,17.3 K,,,,,,,,,,TRUE,10.1016/j.physc.2004.02.083
"Nb3Sn (from Nb4Ta2Hf alloy, A15 phase)",Nb2.82Ta0.12Hf0.06Sn,Bulk,,,SC,Type-II,17.57 K,ambient,Cubic,A15,Pm-3n,,,,,29.7 T,TRUE,10.1103/PhysRevMaterials.8.084801
"Nb3Sn (from Nb4Ta0.8Ti alloy, A15 phase)",Nb2.856Ta0.12Ti0.024Sn,Bulk,,,SC,Type-II,17.34 K,ambient,Cubic,A15,Pm-3n,,,,,27.7 T,TRUE,10.1103/PhysRevMaterials.8.084801
"Nb3Sn (from Nb5Hf alloy, A15 phase)",Nb2.85Hf0.15Sn,Bulk,,,SC,Type-II,17.49 K,ambient,Cubic,A15,Pm-3n,,,,,28.0 T,TRUE,10.1103/PhysRevMaterials.8.084801
"Nb3Sn (from Nb4Ta1Hf alloy, A15 phase)",Nb2.85Ta0.12Hf0.03Sn,Bulk,,,SC,Type-II,17.18 K,ambient,Cubic,A15,Pm-3n,,,,,30.2 T,TRUE,10.1103/PhysRevMaterials.8.084801
"Nb3Sn (from Nb4Ta1Zr alloy, A15 phase)",Nb2.85Ta0.12Zr0.03Sn,Bulk,,,SC,Type-II,17.44 K,ambient,Cubic,A15,Pm-3n,,,,,30.0 T,TRUE,10.1103/PhysRevMaterials.8.084801
"Nb3Sn (from Nb2Ta1Hf1Zr alloy, A15 phase)",Nb2.88Ta0.06Hf0.03Zr0.03Sn,Bulk,,,SC,Type-II,17.20 K,ambient,Cubic,A15,Pm-3n,,,,,29.0 T,TRUE,10.1103/PhysRevMaterials.8.084801
"Nb3Sn (from Nb2Ta2Hf alloy, A15 phase)",Nb2.88Ta0.06Hf0.06Sn,Bulk,,,SC,Type-II,17.32 K,ambient,Cubic,A15,Pm-3n,,,,,29.4 T,TRUE,10.1103/PhysRevMaterials.8.084801
"Nb3Sn (from Nb2Ta2Zr alloy, A15 phase)",Nb2.88Ta0.06Zr0.06Sn,Bulk,,,SC,Type-II,17.35 K,ambient,Cubic,A15,Pm-3n,,,,,29.3 T,TRUE,10.1103/PhysRevMaterials.8.084801
"Nb3Sn (from Nb4Ta alloy, A15 phase)",Nb2.88Ta0.12Sn,Bulk,,,SC,Type-II,17.31 K,ambient,Cubic,A15,Pm-3n,,,,,29.0 T,TRUE,10.1103/PhysRevMaterials.8.084801
Amorphous Nb3Si,Nb2.8Si,Thin Film,0.22-2.48 μm,sapphire,SC,Type-II,3.19-3.52 K,,amorphous,amorphous,,,,,,5.4-6.6 T (at T_c),True,10.1103/PhysRevB.28.5126
"Nb3Sn (from Nb3Hf alloy, A15 phase)",Nb2.91Hf0.09Sn,Bulk,,,SC,Type-II,17.38 K,ambient,Cubic,A15,Pm-3n,,,,,27.4 T,TRUE,10.1103/PhysRevMaterials.8.084801
"Nb3Sn (from Nb2Ta0.5Hf0.5Zr alloy, A15 phase)",Nb2.91Ta0.06Hf0.015Zr0.015Sn,Bulk,,,SC,Type-II,17.24 K,ambient,Cubic,A15,Pm-3n,,,,,29.2 T,TRUE,10.1103/PhysRevMaterials.8.084801
"Nb3Sn (from Nb2Ta1Hf alloy, A15 phase)",Nb2.91Ta0.06Hf0.03Sn,Bulk,,,SC,Type-II,16.96 K,ambient,Cubic,A15,Pm-3n,,,,,28.3 T,TRUE,10.1103/PhysRevMaterials.8.084801
"Nb3Sn (from Nb2Ta1Zr alloy, A15 phase)",Nb2.91Ta0.06Zr0.03Sn,Bulk,,,SC,Type-II,16.99 K,ambient,Cubic,A15,Pm-3n,,,,,27.9 T,TRUE,10.1103/PhysRevMaterials.8.084801
Nb2.93Sn,Nb2.93Sn,Bulk,,,SC,Type-II,2.2 K,,,A-15,,,,,,,True,10.1103/PhysRevB.20.2196
"Nb3Sn (from Nb0.8Ti1Hf alloy, A15 phase)",Nb2.946Ti0.024Hf0.03Sn,Bulk,,,SC,Type-II,17.10 K,ambient,Cubic,A15,Pm-3n,,,,,26.8 T,TRUE,10.1103/PhysRevMaterials.8.084801
"Nb3Sn (from Nb2Ta alloy, A15 phase)",Nb2.94Ta0.06Sn,Bulk,,,SC,Type-II,17.61 K,ambient,Cubic,A15,Pm-3n,,,,,28.2 T,TRUE,10.1103/PhysRevMaterials.8.084801
"Nb3Sn (from Nb0.8Ti alloy, A15 phase)",Nb2.976Ti0.024Sn,Bulk,,,SC,Type-II,17.67 K,ambient,Cubic,A15,Pm-3n,,,,,26.8 T,TRUE,10.1103/PhysRevMaterials.8.084801
"Nb3Sn (from Nb1Hf alloy, A15 phase)",Nb2.97Hf0.03Sn,Bulk,,,SC,Type-II,17.17 K,ambient,Cubic,A15,Pm-3n,,,,,27.9 T,TRUE,10.1103/PhysRevMaterials.8.084801
Nb-Mo-Ru-Rh-Pd HEA,Nb20.3Mo28.2Ru33.6Rh7.6Pd10.3,Bulk,,,SC,Type-II,6.10 K,,Hexagonal,hcp,P63/mmc,2.773,,4.468,,8.3 T,TRUE,10.1016/j.scriptamat.2020.03.004
Nb20.4Rh5.7Ge3.9,Nb20.4Rh5.7Ge3.9,Bulk,,,SC,Type-II,1.9 K,,CrFe-type,Tetragonal,P42/mnm,9.8484 Å,,5.1300 Å,,,TRUE,10.1016/j.ssc.2018.09.014
Nb20.4Rh5.7Si3.9,Nb20.4Rh5.7Si3.9,Bulk,,,SC,Type-II,1.9 K,,CrFe-type,Tetragonal,P42/mnm,9.8107 Å,,5.1238 Å,,,TRUE,10.1016/j.ssc.2018.09.014
Nb-Ta quasiperiodic superlattice 200-90,Nb200Ta90,Thin Film,4360 Å,sapphire (110),SC,Type-II,8.23 K,,,quasiperiodic superlattice,,,,,,"0.99 kG/K (perpendicular), 1.82 kG/K (parallel)",True,10.1103/PhysRevB.38.2326
Nb-Ta superlattice 20-20,Nb20Ta20,Thin Film,2000 Å,sapphire (110),SC,Type-II,6.06 K,,,superlattice,,,,,,"2.37 kG/K (perpendicular), 3.46 kG/K (parallel)",True,10.1103/PhysRevB.38.2326
NbScTiZr,Nb21.3Sc30Ti23Zr25.8,Bulk,,,SC,Type-II,8.11 K,,hcp,,,3.262 Å,,5.152 Å,29.1 mT,13.1 T,TRUE,10.1016/j.mtcomm.2024.109690
Nb21.5Ta18.1Ti15.9Zr14.4Hf16.6V13.5,Nb21.5Ta18.1Ti15.9Zr14.4Hf16.6V13.5,Bulk,,,SC,Type-II,5.1 K,1 atm,Cubic,bcc,Im3m,3.2,3.2,3.2,,2.0 T,TRUE,10.1103/PhysRevMaterials.3.090301
Nb21Re16Zr20Hf23Ti20,Nb21Re16Zr20Hf23Ti20,Bulk,,,SC,Type-II,5.3 K,,Body-Centered Cubic,Simple,,3.38 Å,3.38 Å,3.38 Å,33 mT,8.88 T,TRUE,10.1016/j.jallcom.2018.08.039
Nb21Re16Zr20Hf23Ti20,Nb21Re16Zr20Hf23Ti20,Bulk,,,SC,Type-II,9.3 K,,,,,,,,,9.7 T,FALSE,10.1016/j.cap.2023.10.019
NbScTiZr,Nb22.1Sc32.3Ti21.3Zr24.2,Bulk,,,SC,Type-II,8.71 K,,hcp,,,3.252 Å,,5.131 Å,32.9 mT,14.1 T,TRUE,10.1016/j.mtcomm.2024.109690
Nb22.1Ta26.3Ti16.6Zr15.5Hf19.5,Nb22.1Ta26.3Ti16.6Zr15.5Hf19.5,Bulk,,,SC,Type-II,7.1 K,1 atm,Cubic,bcc,Im3m,3.2,3.2,3.2,,2.0 T,TRUE,10.1103/PhysRevMaterials.3.090301
Nb-Ta quasiperiodic superlattice 225-139,Nb225Ta139,Thin Film,6530 Å,sapphire (110),SC,Type-II,8.04 K,,,quasiperiodic superlattice,,,,,,"0.68 kG/K (perpendicular), 1.02 kG/K (parallel)",True,10.1103/PhysRevB.38.2326
Nb23.9Mo10.0Re33.8Ru22.1Rh10.2,Nb23.9Mo10.0Re33.8Ru22.1Rh10.2,Bulk,,,SC,Type-II,5.10 K,,α-Mn,Cubic,I-43m,9.639 Å,,,,8.3 T,TRUE,10.1016/j.jmst.2021.02.002
Nb/Cu superlattice,Nb23Cu23,Thin Film,46 Å total,,SC,Type-II,3.34 K,,,superlattice,,,,,,"12.5 kG parallel, 8.75 kG perpendicular",True,10.1103/PhysRevB.29.4915
Nb25.2Ta30.7Ti21.3Zr22.8,Nb25.2Ta30.7Ti21.3Zr22.8,Bulk,,,SC,Type-II,8.3 K,1 atm,Cubic,bcc,Im3m,3.2,3.2,3.2,,1.4 T,TRUE,10.1103/PhysRevMaterials.3.090301
Nb25.5Mo5.6Re36.6Ru25.4Rh7.2,Nb25.5Mo5.6Re36.6Ru25.4Rh7.2,Bulk,,,SC,Type-II,4.66 K,,α-Mn,Cubic,I-43m,9.619 Å,,,,7.5 T,TRUE,10.1016/j.jmst.2021.02.002
Nb-Cu Nano-composite,Nb25Cu75,Thin Film,,,SC,Type-II,6.0 K,5.4E-3 mbar,BCC/FCC,Phase-separated,,3.279 Å,3.61 Å,,,,TRUE,10.1016/j.tsf.2016.12.040
Nb25Mo75,Nb25Mo75,Bulk,,,SC,Type-II,,,Cubic,bcc,,,,,,,True,10.1103/PhysRevB.52.16410
Nb26.4Mo14.6Re32.9Ru16.6Rh9.5,Nb26.4Mo14.6Re32.9Ru16.6Rh9.5,Bulk,,,SC,Type-II,5.10 K,,α-Mn,Cubic,I-43m,9.659 Å,,,,7.9 T,TRUE,10.1016/j.jmst.2021.02.002
NbScTiZr,Nb26.6Sc22.3Ti25.5Zr25.6,Bulk,,,SC,Type-II,8.11 K,,bcc,,,3.359 Å,,,29.1 mT,13.1 T,TRUE,10.1016/j.mtcomm.2024.109690
NbScTiZr,Nb27.9Sc21.6Ti25.3Zr25.2,Bulk,,,SC,Type-II,8.71 K,,bcc,,,3.308 Å,,,32.9 mT,14.1 T,TRUE,10.1016/j.mtcomm.2024.109690
NbScTiZr,Nb29.1Sc19.1Ti29.8Zr22,Bulk,,,SC,Type-II,9.36 K,,bcc,,,3.314 Å,,,22.9 mT,14.6 T,TRUE,10.1016/j.mtcomm.2024.109690
Nb2Al,Nb2Al,Thin Film,,,SC,,0.7 K,,,,,,,,,,False,10.1103/PhysRevB.32.1850
Nb2AlC,Nb2AlC,Thin Film,,,SC,Type-II,0.44 K,,Hexagonal,,,,,,,,TRUE,10.1016/j.tsf.2008.12.047
Nb2AsC,Nb2AsC,Bulk,,,SC,Type-II,2 K,,,,,,,,,,FALSE,10.1016/j.jpcs.2024.112228
Nb2AsC,Nb2AsC,,,,SC,Low-Tc,2.0 K,,,,,,,,,,FALSE,10.1016/j.jallcom.2013.05.214
Nb2AsC,Nb2AsC,Bulk,,,SC,Type-II,2.0 K,,Hexagonal,,P63/mmc,3.317 Å,,11.90 Å,,,FALSE,10.1016/j.jpcs.2019.109275
Nb2AsC,Nb2AsC,Bulk,,,SC,Type-II,<2 K,,,,,,,,,,FALSE,10.1016/j.physc.2010.04.010
Nb2BN0.98,Nb2BN0.98,Bulk,,,SC,,2.5 K,,,,,3.172 Å,17.841 Å,3.114 Å,,,TRUE,Handbook of SC
Nb2C,Nb2C,Bulk,,,SC,Type-II,9.18 K,,Hexagonal,close-packed metal atoms with nonmetal atoms in interstices,,3.105 Å,3.105 Å,4.970 Å,,,True,10.1103/PhysRev.93.1004
Monolayer Nb2C,Nb2C,Monolayer,,,NSC,,0.01 K,,Trigonal,1T,P-3m1,3.132,3.132,,,,FALSE,10.1103/PhysRevB.111.094518
Bulk Nb2C,Nb2C,Bulk,,,NSC,,<1.8 K,,,,,,,,,,TRUE,10.1103/PhysRevB.111.094518
Nb2C(NH),Nb2C(NH),Bulk,,,SC,Type-II,7.1 K,,,,,,,,,,TRUE,10.1016/j.matt.2020.10.007
Nb2C(NH),Nb2C(NH),Bulk,,,SC,Type-II,7.1 K,,,,,,,,,,FALSE,10.1016/j.surfin.2021.101711
Nb2CAs,Nb2CAs,Bulk,,,NSC,,,,Hexagonal,layered hexagonal carbide,P63/mmc,3.317 Å,3.317 Å,11.90 Å,,,True,10.1103/PhysRevB.65.174519
Bulk Nb2CCl2,Nb2CCl2,Bulk,,,SC,,5.2 K,,,,,,,,,,TRUE,10.1103/PhysRevB.111.094518
Nb2CCl2,Nb2CCl2,Bulk,,,SC,Type-II,6.0 K,,,,,,,,,,TRUE,10.1016/j.matt.2020.10.007
Nb2CClx,Nb2CCl2,Bulk,,,SC,Type-II,5.2 K,,P63/mmc,Hexagonal,P63/mmc,3.162 Å,,17.6551 Å,0.28 T,3.57 T,TRUE,10.1016/j.surfin.2021.101711
Nb2CCl2,Nb2CCl2,Bulk,,,SC,Type-II,6 K,,P63/mmc,Hexagonal,P63/mmc,3.33 Å,,19.12 Å,,,FALSE,10.1016/j.surfin.2021.101711
Bulk Nb2CFx,Nb2CFx,Bulk,,,NSC,,NSC,,,,,,,,,,TRUE,10.1103/PhysRevB.111.094518
Monolayer Nb2CH2,Nb2CH2,Monolayer,,,SC,,5.0 K,,,,,,,,,,FALSE,10.1103/PhysRevB.111.094518
Monolayer Nb2CLi2,Nb2CLi2,Monolayer,,,SC,,22.1 K,,Trigonal,1T,P-3m1,,,,,,FALSE,10.1103/PhysRevB.111.094518
Monolayer Nb2CLi2 (2% tensile strain),Nb2CLi2,Monolayer,,,SC,,24 K,,Trigonal,1T,P-3m1,3.195,3.195,,,,FALSE,10.1103/PhysRevB.111.094518
Bulk Nb2C(NH),Nb2CNH,Bulk,,,SC,,<7.1 K,,,,,,,,,,TRUE,10.1103/PhysRevB.111.094518
Bulk Nb2COx,Nb2COx,Bulk,,,NSC,,NSC,,,,,,,,,,TRUE,10.1103/PhysRevB.111.094518
Nb2CS,Nb2CS,Bulk,,,SC,Type-II,5 K,,Hexagonal,layered hexagonal carbide,P63/mmc,3.294 Å,3.294 Å,11.552 Å,,,True,10.1103/PhysRevB.65.174519
Bulk Nb2CS2,Nb2CS2,Bulk,,,SC,,6.4 K,,,,,,,,,,TRUE,10.1103/PhysRevB.111.094518
Nb2CS2,Nb2CS2,Bulk,,,SC,Type-II,6.4 K,,,,,,,,,,TRUE,10.1016/j.matt.2020.10.007
Nb2CS2,Nb2CS2,Bulk,,,SC,Type-II,6.4 K,,,,,,,,,,FALSE,10.1016/j.surfin.2021.101711
Nb2CSe,Nb2CSe,Bulk,,,SC,Type-II,4.5 K,,,,,,,,,,TRUE,10.1016/j.matt.2020.10.007
Nb2CSe,Nb2CSe,Bulk,,,SC,Type-II,4.5 K,,,,,,,,,,FALSE,10.1016/j.surfin.2021.101711
Bulk Nb2CSe2,Nb2CSe2,Bulk,,,SC,,<7.1 K,,,,,,,,,,TRUE,10.1103/PhysRevB.111.094518
Nb2GeC,Nb2GeC,Bulk,,,SC,Type-II,10 K,,Cr2AlC prototype,Hexagonal,P63/mmc,0.323 nm,0.323 nm,1.254 nm,,7.4 T,TRUE,10.1016/j.matchemphys.2017.03.037
Nb2InC,Nb2InC,Bulk,,,SC,Type-II,7.5 K,,,,,,,,,,FALSE,10.1016/j.jpcs.2024.112228
Nb2InC,Nb2InC,Bulk,,,SC,Type-II,7.5 K,,Hexagonal,,P63/mmc,3.172 Å,,14.37 Å,90 Oe,,TRUE,10.1016/j.physc.2009.02.005
Nb2InC,Nb2InC,Bulk,,,SC,Type-II,7.5 K,0% strain,Nanolaminate,Hexagonal,P6_3/mmc,,,,,,FALSE,10.1016/j.physc.2018.10.007
Nb2InC,Nb2InC,Bulk,,,SC,Type-II,35 K,-8% strain,Nanolaminate,Hexagonal,P6_3/mmc,,,,,,FALSE,10.1016/j.physc.2018.10.007
Nb2InC,Nb2InC,,,,SC,Low-Tc,7.5 K,,,,,,,,,,FALSE,10.1016/j.jallcom.2013.05.214
Nb2InC,Nb2InC,Bulk,,,SC,Type-II,7.5 K,,Hexagonal,Layered,P63/mmc,3.186 Å,3.186 Å,14.52 Å,,,FALSE,10.1016/j.jpcs.2014.11.002
Nb2InC,Nb2InC,Bulk,,,SC,Type-II,7.5 K,,Hexagonal,,P63/mmc,3.172 Å,,14.37 Å,,,FALSE,10.1016/j.jpcs.2019.109275
Nb2InC,Nb2InC,Bulk,,,SC,Type-II,<7.5 K,,,,,,,,,,FALSE,10.1016/j.physc.2010.04.010
Niobium Nitride,Nb2N,Bulk,,,SC,Type-II,,,,,,,,,,,True,10.1103/PhysRevLett.44.1143
β1-Nb2N,Nb2N,Bulk,,,SC,,"8.6-12.1 K (expt), 0.57 K (theory)",ambient,Trigonal,ε-Fe2N-type,P-31m,5.267,,4.987,,,FALSE,10.1103/PhysRevB.108.064505
β2-Nb2N,Nb2N,Bulk,,,SC,,"8.6-12.1 K (expt), 6.12 K (theory)",ambient,Trigonal,W2C-type,P-3m1,3.058,,4.961,,,FALSE,10.1103/PhysRevB.108.064505
β3-Nb2N,Nb2N,Bulk,,,SC,,"<1 K (expt), 4.74 K (expt), 3.88 K (theory)",ambient,Hexagonal,,P63/mmc,3.055,,4.994,,,FALSE,10.1103/PhysRevB.108.064505
β4-Nb2N,Nb2N,Bulk,,,SC,,2.64 K (theory),ambient,Orthorhombic,,Pnnm,4.931,5.455,3.066,,,FALSE,10.1103/PhysRevB.108.064505
H1-Nb2NF2,Nb2NF2,Thin Film,Monolayer,,SC,,32.1 K,,Hexagonal,MXene,P-6M2,2.96,2.96,,,,FALSE,10.1103/PhysRevB.110.094507
H3-Nb2NF2,Nb2NF2,Thin Film,Monolayer,,SC,,10.1 K,,Trigonal,MXene,P3M1,2.93,2.93,31.106,,,FALSE,10.1103/PhysRevB.110.094507
Niobium pentoxide,Nb2O5,Thin Film,~60 Å total oxide,Nb,NSC,,,,,,,,,,,,True,10.1103/PhysRevB.27.112
Niobium Oxide,Nb2O5,Thin Film,,Nb,NSC,,NSC,,,,,,,,,,,10.1103/PhysRevB.100.064522
Nb2P5,Nb2P5,Bulk,,,SC,,2.6 K,,,,,,,,,,TRUE,10.1103/PhysRevB.108.174513
Nb2Pd(S0.9Te0.1)5,Nb2Pd(S0.9Te0.1)5,Bulk,,,SC,Type-II,6.7 K,,Monoclinic,,C2/m,,,,,52 T,TRUE,10.1016/j.jssc.2021.122652
Nb2Pd0.73S5.7,Nb2Pd0.73S5.7,Bulk,,,SC,Type-II,6.5 K,,Monoclinic,,C2/m,12.154,3.283,15.09,,390 kOe,TRUE,10.1016/j.matchemphys.2015.08.019
Nb2Pd0.81S5,Nb2Pd0.81S5,Bulk,,,SC,Type-II,,,,,,,,,,,FALSE,10.1103/PhysRevB.103.024504
Nb2Pd0.81S5,Nb2Pd0.81S5,Bulk,,,SC,Type-II,7.4 K,ambient,,,,,,,,Hc2^b(T->0K) ~ 37 T,FALSE,10.1103/PhysRevB.94.094511
Niobium Palladium Sulfide,Nb2Pd0.8S5,Bulk,,,SC,,,,,,,,,,,,,10.1103/PhysRevB.90.144501
Nb2Pd0.95S5,Nb2Pd0.95S5,Bulk,,,SC,Type-II,6 K,,Monoclinic,,C2/m,,,,,,TRUE,10.1016/j.physc.2016.11.001
Nb2Pd0.95S5,Nb2Pd0.95S5,Bulk,,,SC,Type-II,6 K,,Centrosymmetric,,C 2/m,12.134,3.277,15.023,,,TRUE,10.1016/j.physb.2016.12.025
Nb2Pd1.1S6,Nb2Pd1.1S6,Bulk,,,SC,Type-II,7.43 K,,,,,,,,,,FALSE,10.1016/j.matchemphys.2015.08.019
Nb2Pd1.2Se5,Nb2Pd1.2Se5,Bulk,,,SC,Type-II,6 K,,Centrosymmetric,,C 2/m,12.788,3.406,15.567,,,TRUE,10.1016/j.physb.2016.12.025
Nb2Pd3Te5,Nb2Pd3Te5,Bulk,,,SC,,3.3 K,ambient,,,,,,,,,FALSE,10.1103/PhysRevB.109.054513
Nb2PdS5,Nb2PdS5,Bulk,,,SC,,1.8 K,,,,,,,,,,,10.1103/PhysRevB.99.184508
Nb2PdS5,Nb2PdS5,Bulk,,,SC,Type-II,6 K,ambient,,,,,,,,exceeds Pauli limit by factor of 3,FALSE,10.1103/PhysRevB.109.054513
Nb2PdS5,Nb2PdS5,Bulk,,,SC,Type-II,6 K,,Centro-symmetric,,C2/m,12.132,3.2774,15.024,150 G,35 T,TRUE,10.1016/j.physc.2016.02.018
Nb2S2C,Nb2S2C,Bulk,,,SC,Type-II,7.6 K,Ambient,,,,,,,Hc1(0) = 227 Oe,Hc2(0) = 9.95 kOe,FALSE,10.1103/PhysRevB.70.064519
Nb2S2C,Nb2S2C,Bulk,,,SC,Type-II,8 K,,1T,Trigonal,P 3 m1,3.269,,8.547,,,TRUE,10.1016/S0925-8388(01)02013-8
Nb2S2C,Nb2S2C,Bulk,,,SC,Type-II,3.70,,Trigonal,Close-packed sandwich,P-3m1,3.28,,,,,FALSE,10.1016/j.mtelec.2023.100053
Nb2S2C,Nb2S2C,Bulk,,,SC,Type-II,7.6 K,,1T and 3R,Hexagonal,P3̄m1 (no. 164) and R3̄m (no. 166),3.268 Å,,8.547 Å,227 G,9950 G,TRUE,10.1016/S0038-1098(01)00071-0
Niobium Sulfide Boride,Nb2SB,Bulk,,,NSC,,not superconducting above 1.9 K,ambient,Hexagonal,MAX phase (Cr2AlC-type),P63/mmc,3.335,3.335,11.55,,,TRUE,10.1103/PhysRevMaterials.3.054001
Niobium Sulfide Boride Carbide (x=0.2),Nb2SB0.2C0.8,Bulk,,,SC,,3.5 K,ambient,Hexagonal,MAX phase (Cr2AlC-type),P63/mmc,,,,,,TRUE,10.1103/PhysRevMaterials.3.054001
Niobium Sulfide Boride Carbide (x=0.4),Nb2SB0.4C0.6,Bulk,,,SC,,2.6 K,ambient,Hexagonal,MAX phase (Cr2AlC-type),P63/mmc,,,,,,TRUE,10.1103/PhysRevMaterials.3.054001
Nb2SBrC,Nb2SBrC,Bulk,,,SC,Type-II,5.64,,Trigonal,,P3m1,,,,,,FALSE,10.1016/j.mtelec.2023.100053
Niobium Sulfide Carbide,Nb2SC,Bulk,,,SC,,4.0 K,ambient,Hexagonal,MAX phase (Cr2AlC-type),P63/mmc,3.278,3.278,11.49,,,TRUE,10.1103/PhysRevMaterials.3.054001
Nb2SC,Nb2SC,Bulk,,,SC,Type-II,5 K,,,,,,,,,,FALSE,10.1016/j.jpcs.2024.112228
Nb2SC,Nb2SC,Bulk,,,SC,Low-Tc,4.0 K,,Nanolaminate,Hexagonal,,3.2942,,11.7835,,,TRUE,10.1016/j.jallcom.2013.05.214
Nb2SC,Nb2SC,Bulk,,,SC,Type-II,5.0 K,,Hexagonal,,P63/mmc,3.294 Å,,11.553 Å,,,FALSE,10.1016/j.jpcs.2019.109275
Nb2SC,Nb2SC,Bulk,,,SC,Type-II,<5 K,,,,,,,,,,FALSE,10.1016/j.physc.2010.04.010
Nb2SC0.60,Nb2SC0.60,Bulk,,,SC,Type-II,3.20 K,,Hexagonal,Layered,P6_3/mmc,,,,,,TRUE,10.1016/S0038-1098(99)00359-2
Nb2SC0.82,Nb2SC0.82,Bulk,,,SC,Type-II,4.43 K,,Hexagonal,Layered,P6_3/mmc,,,,,,TRUE,10.1016/S0038-1098(99)00359-2
Nb2SC0.85,Nb2SC0.85,Bulk,,,SC,Type-II,4.68 K,,Hexagonal,Layered,P6_3/mmc,,,,,,TRUE,10.1016/S0038-1098(99)00359-2
Nb2SC0.87,Nb2SC0.87,Bulk,,,SC,Type-II,4.95 K,,Hexagonal,Layered,P6_3/mmc,,,,,,TRUE,10.1016/S0038-1098(99)00359-2
Nb2SC0.90,Nb2SC0.90,Bulk,,,SC,Type-II,4.95 K,,Hexagonal,Layered,P6_3/mmc,3.2940 Å,3.2940 Å,11.5525 Å,,,TRUE,10.1016/S0038-1098(99)00359-2
Nb2SC0.95,Nb2SC0.95,Bulk,,,SC,Type-II,5.00 K,,Hexagonal,Layered,P6_3/mmc,,,,,,TRUE,10.1016/S0038-1098(99)00359-2
Nb2SClC,Nb2SClC,Bulk,,,SC,Type-II,7.83,,Trigonal,,P3m1,,,,,,FALSE,10.1016/j.mtelec.2023.100053
Nb2Se,Nb2Se,,,,SC,,,,,,,,,,,,,10.1103/PhysRevB.48.6359
Niobium diselenide,Nb2Se3,Bulk,,,SC,Type-II,,,,,,,,,,,,10.1103/PhysRevLett.80.3360
Niobium diselenide,Nb2Se3,Bulk,,,SC,Type-II,,,,,,,,,,,,10.1103/PhysRevB.57.13800
(NbSe4)2I,Nb2Se8I,Bulk,,,SC,Type-II,5.2 K,60.8 GPa,Body-centered tetragonal,Chiral,I 422,,,,,5.07 T,TRUE,10.1016/j.mtphys.2021.100509
Nb2SFC,Nb2SFC,Bulk,,,SC,Type-II,12.66,,Trigonal,,P3m1,,,,,,FALSE,10.1016/j.mtelec.2023.100053
Nb2SnC,Nb2SnC,Bulk,,,SC,Type-II,7.8 K,,,,,,,,,,FALSE,10.1016/j.jpcs.2024.112228
Nb2SnC,Nb2SnC,Bulk,,,SC,Low-Tc,7.2 K,,Nanolaminate,Hexagonal,,3.7752,,5.5268,,,TRUE,10.1016/j.jallcom.2013.05.214
Nb2SnC,Nb2SnC,Bulk,,,SC,Type-II,7.8 K,2.5 GPa,Hexagonal,Lamellar,P63/mmc,3.245 Å,,13.77 Å,,7.8 T,TRUE,10.1016/j.ssc.2006.05.006
Nb2SnC,Nb2SnC,Bulk,,,SC,Type-II,7.8 K,,Hexagonal,,P63/mmc,3.220 Å,,13.707 Å,,,FALSE,10.1016/j.jpcs.2019.109275
Nb2SnC,Nb2SnC,Bulk,,,SC,Type-II,7.8 K,,,,,,,,,,FALSE,10.1016/j.physc.2010.04.010
Nb2SOC,Nb2SOC,Bulk,,,SC,Type-II,10.63,,Trigonal,,P3m1,,,,,,FALSE,10.1016/j.mtelec.2023.100053
Nb2SSeC,Nb2SSeC,Bulk,,,SC,Type-II,1.35,,Trigonal,,P3m1,,,,,,FALSE,10.1016/j.mtelec.2023.100053
"Nb3(Al,Ge)","Nb3(Al,Ge)",Bulk,,,SC,Type-II,19.4 K,,,,,,,,,39 T,TRUE,10.1016/S0921-4534(02)01019-5
