Repository: WyattBunstine/ML_SC_Project

# ML_SC_Project — Chemically and Geometrically Motivated Crystal Graph Neural Networks

This project predicts and screens superconductors from crystal structure. It frames the
problem as a **two-stage hurdle**: first classify whether a material is a superconductor
candidate (SC vs. non-SC), then regress the critical temperature T_c for superconductors.

Two graph-neural-network families are trained and compared:

- a **baseline CGCNN** ([txie-93/cgcnn](https://github.com/txie-93/cgcnn)), and
- an **MPNN** with learned edge features that consumes richer `crystal_graph_v4` graphs
  (this project's contribution).

File: database/superconductor_materials_full.csv (part 121 of 215)
Material_Name,Chemical_Composition,Material_Class,Film_Thickness,Substrate,Material_Type,Superconductor_Type,Superconducting_Transition_Temperature,Pressure,Crystal_Structure,Lattice_Structure,Space_Group,"Lattice_Constant(a)","Lattice_Constant(b)","Lattice_Constant(c)",Lower_Critical_Field,Upper_Critical_Field,Experimental,DOI
"Nb3(Al,Ge)","Nb3(Al,Ge)",Bulk,,,SC,Type-II,19.5 K,,A15,,,,,,,32 T,TRUE,10.1016/j.physc.2012.03.016
Nb3(Al0.65Sn0.35),Nb3(Al0.65Sn0.35),Bulk,,,SC,Type-II,15.65 K,,A15,,,,,,,,TRUE,10.1016/j.intermet.2020.106708
Nb3(Al0.75Ge0.25),Nb3(Al0.75Ge0.25),Bulk,,,SC,A15,18.5 K,,,A15,,,,,,,TRUE,Handbook of SC
Nb3(Al0.75Ge0.25),Nb3(Al0.75Ge0.25),Bulk,,,SC,A15,20.7 K,,,A15,,,,,,43.5 T,TRUE,Handbook of SC
Nb3(Al0.75Sn0.25),Nb3(Al0.75Sn0.25),Bulk,,,SC,Type-II,15.65 K,,A15,,,,,,,,TRUE,10.1016/j.intermet.2020.106708
Nb3(Al0.85Sn0.15),Nb3(Al0.85Sn0.15),Bulk,,,SC,Type-II,15.95 K,,A15,,,,,,,,TRUE,10.1016/j.intermet.2020.106708
Nb3(Al0.95Sn0.05),Nb3(Al0.95Sn0.05),Bulk,,,SC,Type-II,15.65 K,,A15,,,,,,,,TRUE,10.1016/j.intermet.2020.106708
Nb3.1(Al0.7Ge0.3),Nb3.1(Al0.7Ge0.3),Bulk,,,SC,A15,17.4 K,,,A15,,,,,,,TRUE,Handbook of SC
Nb-Ge film,Nb3.11Ge,Thin Film,~2000 Å,Al2O3 (sapphire),SC,Type-II/A-15,21.5 K,,Cubic,A-15,,5.138 Å,5.138 Å,5.138 Å,,,True,10.1103/PhysRevB.11.4304
Niobium Germanium,Nb3.2Ge0.8,Bulk,,,SC,Type-II,6 K,,Cubic,A15,,,,,,,,10.1103/PhysRevB.40.8774
Nonstoichiometric Niobium Germanide,Nb3.2Ge0.8,Bulk,,,SC,A15/moderate-Tc,6 K,,Cubic,A15,,5.16 Å,,,,,True,10.1103/PhysRevB.31.7772
Nb-Ge film,Nb3.3Ge,Thin Film,~2900 Å,Al2O3 (sapphire),SC,Type-II/A-15,20.5 K,,Cubic,A-15,,5.128 Å,5.128 Å,5.128 Å,,,True,10.1103/PhysRevB.11.4304
Nb₃(Nb₀.₄₆Si₀.₅₄),Nb3.46Si0.54,Bulk,,,SC,Type-II,3.4 K,,Cubic,A15,,5.192 Å,5.192 Å,5.192 Å,,,True,10.1103/PhysRevB.21.5055
Nb₃(Nb₀.₆₁Si₀.₃₉),Nb3.61Si0.39,Bulk,,,SC,Type-II,5.4 K,,Cubic,A15,,5.213 Å,5.213 Å,5.213 Å,,,True,10.1103/PhysRevB.21.5055
Amorphous Nb3Ge,Nb3.6Ge,Thin Film,0.46-2.92 μm,sapphire,SC,Type-II,3.86-4.25 K,,amorphous,amorphous,,,,,,7.8-8.6 T (at T_c),True,10.1103/PhysRevB.28.5126
Nb₃(Nb₀.₇₁Ge₀.₂₉),Nb3.71Ge0.29,Bulk,,,SC,Type-II,3.6 K,,Cubic,A15,,5.219 Å,5.219 Å,5.219 Å,,,True,10.1103/PhysRevB.21.5055
Nb₃(Nb₀.₈₂Ge₀.₁₈),Nb3.82Ge0.18,Bulk,,,SC,Type-II,4.15 K,,Cubic,A15,,5.230 Å,5.230 Å,5.230 Å,,,True,10.1103/PhysRevB.21.5055
Nb3.8Rh2.2C0.8,Nb3.8Rh2.2C0.8,Bulk,,,SC,Type-II,8.94 K,,Face-centered cubic,,,11.90 Å,,,,,TRUE,10.1016/0378-4363(85)90520-0
Nb₃(Nb₀.₉₂Ge₀.₀₈),Nb3.92Ge0.08,Bulk,,,SC,Type-II,5.2 K,,Cubic,A15,,5.239 Å,5.239 Å,5.239 Å,,,True,10.1103/PhysRevB.21.5055
NbScTiZr,Nb33Sc15Ti32Zr20,Bulk,,,SC,Type-II,9.13 K,,bcc,,,3.325 Å,,,22.2 mT,13.9 T,TRUE,10.1016/j.mtcomm.2024.109690
NbScTiZr,Nb39Sc4.2Ti38Zr18.9,Bulk,,,SC,Type-II,9.03 K,,bcc,,,3.360 Å,,,4.46 mT,14.3 T,TRUE,10.1016/j.mtcomm.2024.109690
Nb 39 wt.% Ti matrix,Nb39Ti61,Bulk,,,SC,Type-II,,,,,,,,,,,True,10.1103/PhysRevB.46.2964
Nb3Al,Nb3Al,Bulk,,,SC,,,,,,,,,,,,,10.1103/PhysRevB.48.3375
Nb3Al,Nb3Al,Bulk,,,SC,A15,,,,A15,,,,,,,,10.1103/PhysRevB.33.4526
Niobium aluminum,Nb3Al,,,,SC,,,,,,,,,,,,,10.1103/PhysRevB.18.1609
Niobium aluminum,Nb3Al,,,,SC,Type-II,,,,A-15,,,,,,,,10.1103/PhysRevLett.36.1576
Nb3Al,Nb3Al,Bulk,,,SC,A15,,,Cubic,A15,,,,,,,,10.1103/PhysRevB.27.3577
Niobium Aluminum,Nb3Al,Bulk,,,SC,Type-II,,,,,,,,,,,,10.1103/PhysRevB.41.6457
Nb3Al,Nb3Al,,,,SC,A15,18.6 K,,,A15,,,,,,,,10.1103/PhysRevB.54.507
Nb3Al,Nb3Al,Bulk,,,SC,A15/High-Tc,,,,A15,,,,,,,,10.1103/PhysRevB.26.1186
Niobium aluminum,Nb3Al,,,,SC,Type-II,,,,A15,,,,,,,,10.1103/PhysRevLett.39.43
Nb3Al,Nb3Al,Bulk,,,SC,Type-II,,,,A15,,,,,,,,10.1103/PhysRevB.21.1326
Nb3Al,Nb3Al,,,,SC,A15,,,,A15,,,,,,,,10.1103/PhysRevB.38.6402
Nb₃Al,Nb3Al,Bulk,,,SC,High-Tc,,,Cubic,A15,,,,,,,False,10.1103/PhysRevLett.50.1391
Nb3Al,Nb3Al,,,,SC,Type-II/A15,,,,A15,,,,,,,,10.1103/PhysRevB.32.2891
Nb3Al,Nb3Al,Bulk,,,SC,High-Tc,>14 K,,,β-tungsten structure,,,,,,,,10.1103/PhysRev.168.1087
Niobium aluminum,Nb3Al,Bulk,,,SC,Type-II,,,,,,,,,,calculated theoretically,,10.1103/PhysRevB.41.8765
Nb3Al,Nb3Al,Thin Film,,,SC,Type-II/A15,14 K,,,A15,,,,,,,True,10.1103/PhysRevB.33.1621
Nb₃Al,Nb3Al,Bulk,,,SC,Type-II,18.6 K,,,A-15,,,,,,,,10.1103/PhysRevB.17.3534
Nb₃Al (bcc),Nb3Al,Bulk,,,SC,Type-II,3.1 K,,Cubic,bcc,,,,,,,,10.1103/PhysRevB.17.3534
Nb3Al,Nb3Al,Bulk,,,SC,A15/High-Tc,18.5 K,,Cubic,A15,,,,,,,True,10.1103/PhysRevB.25.179
Nb3Al,Nb3Al,Bulk,,,SC,High-Tc,,,,A-15,,,,,,,,10.1103/PhysRevLett.43.1263
Niobium Aluminum,Nb3Al,Bulk,,,SC,High-Tc,,,,,,,,,,,,10.1103/PhysRevB.28.117
Nb3Al,Nb3Al,Bulk,,,SC,High-Tc,17.7 K,,,A-15 (β-tungsten),,,,,,,True,10.1103/PhysRev.154.399
Nb3Al,Nb3Al,Bulk,,,SC,Type-II,,,Cubic,β-tungsten,,,,,,,,10.1103/PhysRevB.5.1823
Niobium aluminum,Nb3Al,Bulk,,,SC,Type-II,,,,,,,,,,,,10.1103/PhysRev.129.1943
Nb3Al,Nb3Al,,,,SC,A-15,"18.6 K (undamaged), 9.6 K (damaged)",,,A-15,,,,,,,,10.1103/PhysRevLett.37.1308
Nb3Al,Nb3Al,Bulk,,,SC,Type-II,,,,A15,,,,,,,,10.1103/PhysRevB.31.2704
Niobium-3 Aluminum,Nb3Al,Bulk,,,SC,Type-II,,,,,,,,,,,,10.1103/PhysRev.155.355
Nb3Al,Nb3Al,Bulk,,,SC,Type-II,,,,,,,,,,,,10.1103/PhysRevB.37.9318
Nb₃Al,Nb3Al,Bulk,,,SC,Type-II,,,,,,,,,,,,10.1103/PhysRevB.33.6135
Nb3Al,Nb3Al,Bulk,,,SC,Type-II,18.6 K,ambient pressure,Cubic,A15,,,,,,,,10.1103/PhysRevB.50.668
Niobium Aluminum,Nb3Al,Bulk,,,SC,Type-II,18.5 K,,,A-15,,,,,,,,10.1103/PhysRevB.36.47
Nb3Al,Nb3Al,Bulk,,,SC,Type-II,,,,,,,,,,,,10.1103/PhysRev.131.140
Nb3Al,Nb3Al,Bulk,,,SC,Type-II,,,,A-15,,,,,,,,10.1103/PhysRevLett.56.647
Nb3Al,Nb3Al,Bulk,,,SC,A-15,,,,A-15,,,,,,,,10.1103/PhysRevB.15.5462
Niobium aluminum,Nb3Al,Bulk,,,SC,Type-II,18.6 K,,,A15,,,,,,,True,10.1103/PhysRevB.43.1216
Nb3Al,Nb3Al,,,,SC,Type-II,,,Cubic,A15,,,,,,,,10.1103/PhysRevB.28.5866
Nb3Al,Nb3Al,Bulk,,,SC,,18.5 K,,,,,,,,,,,10.1103/PhysRevB.29.1443
Niobium aluminum,Nb3Al,Bulk,,,SC,A15,,,,A15,,,,,,,,10.1103/PhysRevB.34.4331
Nb3Al,Nb3Al,Thin Film,0.2-1.0 μm,sapphire,SC,High-Tc,18.6 K,,,A15,,,,,,,True,10.1103/PhysRevB.22.128
Nb3Al,Nb3Al,Bulk,,,SC,Type-II,16.4 K,,,A15,,,,,,,True,10.1103/PhysRevB.29.6187
Niobium Aluminum,Nb3Al,Bulk,,,SC,A15,18.6 K,,,A15,,,,,,,,10.1103/PhysRevB.26.3673
Nb3Al,Nb3Al,,,,SC,Type-II,,,,,,,,,,,,10.1103/PhysRevB.35.7210
Nb3Al,Nb3Al,,,,SC,Type-II,19 K,,,A15,,,,,,,,10.1103/PhysRevB.34.6166
Nb3Al,Nb3Al,Bulk,,,SC,Type-II,,,,A-15,,,,,,,,10.1103/PhysRevB.55.8506
Nb3Al,Nb3Al,Bulk,,,SC,A15,,,Cubic,A15,,5.187 Å,5.187 Å,5.187 Å,,,False,10.1103/PhysRevB.18.6411
Nb3Al,Nb3Al,Thin Film,5000-6000 Å,,SC,High-Tc,16.24 K,,,A15,,5.180 Å,,,,25.66 kOe/K (slope),True,10.1103/PhysRevB.24.2506
Nb3Al,Nb3Al,Thin Film,5000-6000 Å,,SC,High-Tc,16.03 K,,,A15,,5.180 Å,,,,26.41 kOe/K (slope),True,10.1103/PhysRevB.24.2506
Nb3Al,Nb3Al,Thin Film,5000-6000 Å,,SC,High-Tc,15.97 K,,,A15,,5.180 Å,,,,26.78 kOe/K (slope),True,10.1103/PhysRevB.24.2506
Niobium aluminum,Nb3Al,Bulk,,,SC,Type-II,21 K,,,,,,,,,,,10.1103/PhysRevLett.21.1728
Niobium Aluminum,Nb3Al,Bulk,,,SC,Type-II,,,,,,,,,,,,10.1103/PhysRevB.36.3622
Nb3Al,Nb3Al,Bulk,,,SC,A-15/High-Tc,18.5 K,,,A-15,,,,,,,True,10.1103/PhysRevB.13.3783
Nb3Al,Nb3Al,Bulk,,,SC,,,,,A15,,,,,,,,10.1103/PhysRevB.25.745
Niobium aluminum,Nb3Al,,,,SC,Type-II,18.6 K,,,A15,,,,,,,,10.1103/PhysRevLett.85.3930
Nb3Al,Nb3Al,,,,SC,Type-II/A15,> 7 K,,Cubic,A15,,,,,,,,10.1103/PhysRevB.32.1519
Nb₃Al,Nb3Al,,,,SC,A15,,,,A15,,,,,,,,10.1103/PhysRevB.27.4210
Nb3Al,Nb3Al,,,,SC,High-Tc,18.4 K,,,A15,,,,,,,,10.1103/PhysRevB.34.2751
Niobium aluminum,Nb3Al,Bulk,,,SC,Type-II,,,,A15,,,,,,,,10.1103/PhysRevB.33.6141
Nb3Al,Nb3Al,,,,SC,,,,,A-15,,,,,,,,10.1103/PhysRevB.51.12673
Nb3Al,Nb3Al,Bulk,,,SC,High-Tc,,,,A15,,,,,,,,10.1103/PhysRevB.33.3556
Niobium aluminum,Nb3Al,,,,SC,Type-II,,,,A15,,,,,,,,10.1103/PhysRevB.24.3841
Nb3Al,Nb3Al,Bulk,,,SC,Type-II,,,,A-15,,,,,,,,10.1103/PhysRevB.51.15393
Nb3Al,Nb3Al,Bulk,,,SC,A15/High-Tc,18.5 K,,,A15,,,,,,,True,10.1103/PhysRevLett.41.815
Nb3Al,Nb3Al,Bulk,,,SC,,19.0 K,,,A15,,,,,,,,10.1103/PhysRevB.12.4816
Nb₃Al,Nb3Al,Bulk,,,SC,Type-II,,,Cubic,A15,,,,,,,,10.1103/PhysRev.139.A1501
Niobium aluminum,Nb3Al,Bulk,,,SC,Type-II,,,,A15,,,,,,,,10.1103/PhysRevB.54.6648
Niobium aluminum,Nb3Al,Bulk,,,SC,Type-II,,,,,,,,,375 ± 75 Oe,,True,10.1103/PhysRevLett.9.448
Nb₃Al,Nb3Al,,,,SC,Type-II,,,,A15,,,,,,,,10.1103/PhysRevB.24.5058
Nb3Al,Nb3Al,Bulk,,,SC,High-Tc,,,Cubic,A-15,,5.187 Å,5.187 Å,5.187 Å,,,True,10.1103/PhysRevB.19.1751
Nb₃Al,Nb3Al,,,,SC,High-Tc,,,,A15,,,,,,,,10.1103/PhysRevB.26.1244
Nb3Al,Nb3Al,,,,SC,,,,,A-15,,,,,,,,10.1103/PhysRevB.65.064534
Nb3Al,Nb3Al,,,,SC,Type-II,,,Cubic,A15,,,,,,,,10.1103/PhysRevB.29.3908
Nb3Al,Nb3Al,Bulk,,,SC,Type-II,18.1 K,,,A-15,,,,,,295 kG at 4.2 K,True,10.1103/PhysRevLett.33.168
Nb3X compounds,Nb3Al,Bulk,,,SC,High-Tc,,,Cubic,A15,,,,,,,,10.1103/PhysRevB.25.2248
Nb3Al,Nb3Al,Bulk,,,SC,Type-II,18.6 K,,,A15,,,,,,,True,10.1103/PhysRevLett.42.530
Nb3Al,Nb3Al,Thin Film,above 3000 Å,Mo foil,SC,High-Tc,,,,A15,,,,,,,True,10.1103/PhysRevB.32.1850
Nb₃Al,Nb3Al,,,,SC,A15/High-Tc,,,,A15,,,,,,,,10.1103/PhysRevB.31.6066
Nb3Al,Nb3Al,,,,SC,High-Tc,,,,β-W crystal structure,,,,,,,,10.1103/PhysRevLett.24.53
Niobium aluminum,Nb3Al,Bulk,,,SC,High-Tc,,,,A15,,,,,,,True,10.1103/PhysRevB.28.544
Nb3Al,Nb3Al,Bulk,,,SC,Type-II,18 K,,,A15,,,,,,,True,10.1103/PhysRevB.61.14733
Nb3Al,Nb3Al,,,,SC,,,,,,,,,,,,,10.1103/PhysRevB.40.2163
Niobium aluminum,Nb3Al,Bulk,,,SC,High-Tc,18.8 K,,Cubic,A15,,,,,,,True,10.1103/PhysRevB.26.1208
Niobium Aluminum,Nb3Al,Bulk,,,SC,Type-II,14 K,,,A15,,,,,,,,10.1103/PhysRevB.35.3219
Nb3Al,Nb3Al,Bulk,,,SC,High-Tc,,,Cubic,A-15,,,,,,,True,10.1103/PhysRevB.5.4342
Nb₃Al,Nb3Al,Bulk,,,SC,High-Tc,18.25 K,,Cubic,A-15 (Cr3O type),,5.187 Å,,,,,True,10.1103/PhysRevB.16.73
Nb3Al,Nb3Al,Bulk,,,SC,,>20 K,,,,,,,,,,,10.1103/PhysRevLett.28.1196
Niobium aluminum,Nb3Al,Bulk,,,SC,High-Tc,18.4 K,,,A15,,,,,,,True,10.1103/PhysRevLett.40.1532
Nb3Al,Nb3Al,Bulk,,,SC,A15,17.9 K,,,A15,,,,,,,TRUE,Handbook of SC
Nb3Al,Nb3Al,Bulk,,,SC,A15,19.1 K,,Cubic,Cr3Si type,Pm3̄n,5.180 Å,,,,,TRUE,Handbook of SC
Nb3Al,Nb3Al,Bulk,,,SC,,19 K,,,,,,,,,,TRUE,Handbook of SC
Niobium-Aluminum,Nb3Al,Bulk,,,SC,A15,,,,A15,,,,,,,FALSE,10.1103/PhysRevB.77.172501
Niobium Aluminum,Nb3Al,,,,SC,,,,,,,,,,,10-30 T,,10.1103/PhysRevB.91.205438
Niobium Aluminum,Nb3Al,Nanocrystalline,,,SC,Type-II,17.1 K,,Cubic,A15,,5.2,5.2,5.2,647 Oe,350 kOe,TRUE,10.1103/PhysRevB.80.024502
Nb3Al,Nb3Al,Bulk,,,SC,A15/Type-II,18.9 K,0 GPa,Cubic,A15,,,,,,,FALSE,10.1103/PhysRevLett.93.147005
Nb3Al,Nb3Al,Bulk,,,SC,,18.8 K,,Cubic,A15,Pm-3n,,,,,,FALSE,10.1103/PhysRevB.109.075119
Nb3Al,Nb3Al,Bulk,,,SC,Type-II,17.6 K,,A15,,,,,,,26 T,TRUE,10.1016/S0921-4526(97)00936-8
Nb3Al,Nb3Al,Bulk,,,SC,High-Tc,18.8 K,,β-W3O type (A15),Body-centered cubic (BCC),Pm-3n,,,,,30 T at 4.2 K,TRUE,10.1016/j.physb.2012.05.041
Nb3Al,Nb3Al,Bulk,,,SC,Type-II,14.82 K,,A15,,,,,,,,TRUE,10.1016/j.intermet.2020.106708
Nb3Al,Nb3Al,Bulk,,,SC,Type-II,15.7 K,30 MPa,,,,,,,,,TRUE,10.1016/j.matlet.2017.03.104
Nb3Al,Nb3Al,Bulk,,,SC,Type-II,18 K,,A15,,,,,,,,TRUE,10.1016/S0925-8388(01)01864-3
Nb3Al,Nb3Al,Bulk,,,SC,Type-II,18 K,,A15,Cubic,,5.1867 Å,5.1867 Å,5.1867 Å,,32 T,TRUE,10.1016/j.matchar.2024.114416
Nb3Al,Nb3Al,Bulk,,,SC,Type-II,17.5 K,,A15,Body-centered cubic,,,,,,,TRUE,10.1016/j.intermet.2019.106482
Nb3Al,Nb3Al,Bulk,,,SC,Type-II,15.8 K,,,,,,,,,,TRUE,10.1016/j.physc.2014.03.017
Nb3Al,Nb3Al,Bulk,,,SC,Type-II,17.1 K,,A15,bcc,,5.1794 Å,5.1794 Å,5.1794 Å,,,TRUE,10.1016/j.matchar.2022.111968
Nb3Al,Nb3Al,Bulk,,,SC,Type-II,17.8 K,,A15,,,,,,,,TRUE,10.1016/S0921-4534(02)01389-8
Nb3Al,Nb3Al,Bulk,,,SC,Type-II,16.1 K,,,,,,,,,,TRUE,10.1016/j.ceramint.2019.12.019
Nb3Al,Nb3Al,,,,SC,Type-I,19 K,,,,,,,,,,FALSE,10.1016/j.physb.2014.11.089
Nb3Al,Nb3Al,Bulk,,,SC,Type-II,15.4 K,,A15,Cubic,,5.19354,5.19354,5.19354,,,TRUE,10.1016/j.ceramint.2019.05.082
Nb3Al,Nb3Al,,,,SC,Type-II,18.9,,,,,,,,,29.5 T,FALSE,10.1016/j.jallcom.2024.176502
Nb3Al,Nb3Al,Bulk,,,SC,Type-II,18.0 K,,,,,5.180,,,,33.0 T,FALSE,10.1016/j.jallcom.2021.159233
Nb3Al with 2 at.% Cu,Nb3Al,Bulk,,,SC,Type-II,18.4 K,,A15,,,,,,,29.7 T,TRUE,10.1016/S0921-4534(02)01015-8
Nb3Al,Nb3Al,Bulk,,,SC,Type-II,17.8 K,,A15,,,,,,,26.3 T,TRUE,10.1016/S0921-4534(02)01015-8
Nb3Al,Nb3Al,Bulk,,,SC,Type-II,18.4 K,,A15,,,,,,,30 T,TRUE,10.1016/S0921-4534(02)01016-X
Nb3Al,Nb3Al,Bulk,,,SC,Type-II,18 K,,A15,,,,,,,,TRUE,10.1016/S0921-4534(02)02212-8
Nb3Al,Nb3Al,Bulk,,,SC,Type-II,13.4 K,,,,,,,,,,TRUE,10.1016/j.physc.2015.03.011
Nb3Al,Nb3Al,Bulk,,,SC,Type-II,18.7 K,1 atm,A15,Cubic,,5.182 Å,,,,35 T,TRUE,10.1016/j.physc.2015.02.013
Nb3Al,Nb3Al,Bulk,,,SC,Type-II,15 K,,,,,,,,,,TRUE,10.1016/j.surfcoat.2010.08.094
Nb3Al,Nb3Al,Bulk,,,SC,Type-II,17.4 K,,A15,,,,,,,,TRUE,10.1016/j.intermet.2023.107938
Nb3Al,Nb3Al,Bulk,,,SC,Type-II,9 K,,β-tungsten,,,,,,,,TRUE,10.1016/j.cryogenics.2023.103689
Nb3Al,Nb3Al,Bulk,,,SC,Type-II,17.5 K,,A15,,,,,,,,TRUE,10.1016/j.jallcom.2023.172452
Nb3Al,Nb3Al,Bulk,,,SC,Type-II,17.6 K,,,,,,,,,,TRUE,10.1016/S0022-3697(02)00236-6
Nb3Al,Nb3Al,Bulk,,,SC,Type-II,17.3 K,,bcc,,,,,,,,TRUE,10.1016/j.jallcom.2018.01.248
Nb3Al,Nb3Al,Bulk,,,SC,Type-II,15.6 K,,A15,,,,,,,,TRUE,10.1016/j.physc.2016.02.005
Nb3Al,Nb3Al,Bulk,,,SC,Type-II,18.02 K,,,,,,,,,26.3 T,TRUE,10.1016/S0921-4534(02)01034-1
Nb3Al,Nb3Al,Bulk,,,SC,Type-II,18.6 K,,,,,,,,,,FALSE,10.1016/S0368-2048(00)00395-9
Nb3Al,Nb3Al,Bulk,,,SC,Type-II,16.5 K,,A15,,,,,,,,TRUE,10.1016/j.cryogenics.2019.102974
Nb3Al,Nb3Al,Bulk,,,SC,Type-II,15.8 K,,,,,,,,,,TRUE,10.1016/j.intermet.2018.10.001
Nb3Al,Nb3Al,Thin Film,,,SC,Type-II,13.8 K,5 mmTorr,A-15,,,,,,,,TRUE,10.1016/S0921-4534(02)01031-6
Nb3Al,Nb3Al,Bulk,,,SC,Type-II,18 K,,A-15,,,,,,,,TRUE,10.1016/S0921-4534(02)01031-6
Nb3Al,Nb3Al,Bulk,,,SC,Type-II,15.8 K,,A15,,,,,,,,TRUE,10.1016/j.physc.2014.04.002
Nb3Al,Nb3Al,Bulk,,,SC,Type-II,15.4 K,,A15,,,,,,,,TRUE,10.1016/j.physc.2014.04.002
Nb3Al,Nb3Al,Bulk,,,SC,Type-II,15.3 K,,A15,,,,,,,,TRUE,10.1016/j.physc.2014.04.002
Nb3Al,Nb3Al,Bulk,,,SC,Type-II,14.4 K,,A15,,,,,,,,TRUE,10.1016/j.physc.2014.04.002
Nb3Al,Nb3Al,Bulk,,,SC,Type-II,18.9 K,,A15,Cubic,,,,,,29.5 T,FALSE,10.1016/j.supcon.2023.100047
Dy2O3-doped Nb3Al,Nb3Al + 1 at.% Dy2O3,Bulk,,,SC,Type-II,17.4 K,,A15,Cubic,,5.1860 Å,5.1860 Å,5.1860 Å,,,TRUE,10.1016/j.matchar.2024.114416
1 wt% n-MgO doped Nb3Al,Nb3Al + 1 wt% MgO,Bulk,,,SC,Type-II,17.5 K,,A15,,,,,,,,TRUE,10.1016/j.jallcom.2023.172452
Nb3(Al0.2Sn0.2Ge0.2Ga0.2Si0.2),Nb3Al0.2Sn0.2Ge0.2Ga0.2Si0.2,Bulk,,,SC,Type-II,9.0 K,,Cubic,Cr3Si-type,Pm-3m,5.183,,,,10.4 T,TRUE,10.1016/j.jallcom.2021.159233
Nb3(Al0.3Sn0.3Ge0.2Ga0.1Si0.1),Nb3Al0.3Sn0.3Ge0.2Ga0.1Si0.1,Bulk,,,SC,Type-II,11.0 K,,Cubic,Cr3Si-type,Pm-3m,5.192,,,,13.3 T,TRUE,10.1016/j.jallcom.2021.159233
Nb3Al0.5Ge0.5,Nb3Al0.5Ge0.5,Bulk,,,SC,High-Tc,20 K,,Cubic,β-W structure,,,,,,,,10.1103/PhysRev.172.451
Nb3Al0.75Ge0.25,Nb3Al0.75Ge0.25,Thin Film,,,SC,A-15,,,,A-15,,,,,,,,10.1103/PhysRevB.15.5462
Nb3Al0.75Ge0.25,Nb3Al0.75Ge0.25,Bulk,,,SC,A15,20.52 K,,Cubic,Cr3Si type,Pm3̄n,5.174 Å,,,,,TRUE,Handbook of SC
Niobium aluminum germanium,Nb3Al0.8Ge0.2,Bulk,,,SC,Type-II,,up to 25 kbar,,,,,,,,,,10.1103/PhysRevB.8.4441
Nb3As,Nb3As,Bulk,,,SC,Type-II,0.31 K,,Tetragonal,Ti3P-type,,,,,,~2060 Oe/K (slope at Tc),True,10.1103/PhysRevB.14.3856
Nb3As,Nb3As,Bulk,,,SC,Type-II,0.31 K,,Tetragonal,Ti3P-type,,,,,,,,10.1103/PhysRevB.17.184
Nb3As,Nb3As,Bulk,,,SC,,0.25 K,up to 10 GPa,Tetragonal,Ti3P-type,,,,,,,True,10.1103/PhysRevB.20.4538
Nb₃Au,Nb3Au,Bulk,,,SC,Type-II,11.0 K,,,A-15,,,,,,,,10.1103/PhysRevB.17.3534
Nb₃Au (bcc),Nb3Au,Bulk,,,SC,Type-II,1.2 K,,Cubic,bcc,,,,,,,,10.1103/PhysRevB.17.3534
Nb3Au,Nb3Au,,,,SC,Type-II,11.0 K,,,A15,,,,,,,,10.1103/PhysRevB.34.6166
Nb3Au,Nb3Au,Bulk,,,SC,,11 K,,,,,,,,,,,10.1103/PhysRevLett.57.1962
Nb₃Au,Nb3Au,Bulk,,,SC,,11.5 K,,,Cr3Si-type,,5.2027 Å,,,,,True,10.1103/PhysRev.137.A1438
Nb₃Au,Nb3Au,Bulk,,,SC,Type-II,10.6 K,,Cubic,A15,,,,,,,True,10.1103/PhysRevB.27.1558
Nb3Au,Nb3Au,Bulk,,,SC,High-Tc,,,Cubic,A-15,,,,,,,,10.1103/PhysRevB.5.4342
Nb3Au,Nb3Au,Bulk,,,SC,A15,11.5 K,,Cubic,Cr3Si type,Pm3̄n,5.2027 Å,,,,,TRUE,Handbook of SC
Nb3Au,Nb3Au,Bulk,,,SC,Type-II,11.5 K,,,,,,,,,,,10.1016/j.intermet.2018.02.010
Nb3Be,Nb3Be,Bulk,,,SC,Type-II,10 K,,A15 type,,,,,,,,TRUE,10.1016/j.cocom.2016.06.001
Nb3Ga,Nb3Ga,Bulk,,,SC,High-Tc,>14 K,,,β-tungsten structure,,,,,,,,10.1103/PhysRev.168.1087
Nb₃Ga,Nb3Ga,Bulk,,,SC,Type-II,,,,A15,,,,,,,,10.1103/PhysRevB.21.5055
Nb3Ga,Nb3Ga,Bulk,,,SC,High-Tc,15.3 K,,,A-15 (β-tungsten),,,,,,,True,10.1103/PhysRev.154.399
Nb3Ga,Nb3Ga,Bulk,,,SC,A-15,,,,A-15,,,,,,,,10.1103/PhysRevB.15.5462
Niobium Gallium,Nb3Ga,Bulk,,,SC,A15,20.3 K,,,A15,,,,,,,,10.1103/PhysRevB.26.3673
Nb3Ga,Nb3Ga,Bulk,,,SC,A15,,,Cubic,A15,,5.171 Å,5.171 Å,5.171 Å,,,False,10.1103/PhysRevB.18.6411
Nb3Ga,Nb3Ga,Bulk,,,SC,,,,,A15,,,,,,,,10.1103/PhysRevB.25.745
Nb3Ga,Nb3Ga,,,,SC,Type-II,12 K,,,A15,,,,,,,,10.1103/PhysRevB.34.2751
Niobium gallium,Nb3Ga,,,,SC,Type-II,,,,A15,,,,,,,,10.1103/PhysRevB.24.3841
Nb3Ga,Nb3Ga,Bulk,,,SC,,20.8 K,,,A15,,,,,,,,10.1103/PhysRevB.12.4816
Nb3Ga,Nb3Ga,Bulk,,,SC,Type-II,20.3 K,,,A-15,,,,,,340 kG at 4.2 K,True,10.1103/PhysRevLett.33.168
Nb3Ga,Nb3Ga,Bulk,,,SC,Type-II,20.3 K,,,A15,,,,,,,True,10.1103/PhysRevLett.42.530
Nb3Ga,Nb3Ga,Bulk,,,SC,Type-II,,,,A15,,,,,,,True,10.1103/PhysRevB.61.14733
Nb3Ga,Nb3Ga,Bulk,,,SC,High-Tc,,,Cubic,A-15,,,,,,,,10.1103/PhysRevB.5.4342
Nb3Ga,Nb3Ga,Bulk,,,SC,,21 K,,,,,,,,,,TRUE,Handbook of SC
Nb3Ga,Nb3Ga,Bulk,,,SC,,20.3 K,,Cubic,A15,Pm-3n,,,,,,FALSE,10.1103/PhysRevB.109.075119
Nb3Ga,Nb3Ga,Bulk,,,SC,Type-II,20.3,,Cubic,Body-centered,,5.171,5.171,5.171,,,FALSE,10.1016/j.ssc.2009.05.011
Nb3Ga,Nb3Ga,Bulk,,,SC,Type-I,16.5 K,0 GPa,Cubic β-W type,Body-centered cubic (BCC),Pm-3n,5.1673 Å,5.1673 Å,5.1673 Å,,,TRUE,10.1016/j.physb.2014.11.089
Nb3Ga,Nb3Ga,Bulk,,,SC,Type-II,14.5-20.7 K,0-40 GPa,A15,Cubic,Pm-3n,5.178,5.178,5.178,,33.6 T,FALSE,10.1016/j.jallcom.2015.06.202
Nb3Ga,Nb3Ga,Bulk,,,SC,Type-II,19.8-20.2 K,,,,,5.171,,,,34.1-35.0 T,FALSE,10.1016/j.jallcom.2021.159233
Nb3Ga,Nb3Ga,Bulk,,,SC,Type-II,19.7 K,,A15,,,,,,,32 T,TRUE,10.1016/j.physc.2012.03.016
Nb3Ga,Nb3Ga,Bulk,,,SC,Type-II,19.8 K,1 atm,A15,Cubic,,5.165 Å,,,,35 T,TRUE,10.1016/j.physc.2015.02.013
Nb3Ga,Nb3Ga,Bulk,,,SC,Type-II,19.7 K,,A15,,,,,,,32 T,TRUE,10.1016/S0921-4534(02)01879-8
Nb3Ga,Nb3Ga,Bulk,,,SC,Type-II,20,,,,,,,,,34,FALSE,10.1016/j.vacuum.2022.111711
Nb3Ge,Nb3Ge,,,,SC,A-15,23 K,,,A-15,,,,,,,,10.1103/PhysRevB.63.104508
Niobium Germanide,Nb3Ge,Bulk,,,SC,Type-II,,,,A15,,,,,,,,10.1103/PhysRevB.24.4128
Nb3Ge,Nb3Ge,Thin Film,,,SC,,,,,,,,,,,,,10.1103/PhysRevB.57.13854
Nb3Ge,Nb3Ge,Bulk,,,SC,,,,,,,,,,,,,10.1103/PhysRevB.48.3375
Nb3Ge,Nb3Ge,Bulk,,,SC,A15,,,,A15,,,,,,,,10.1103/PhysRevB.47.2764
Nb3Ge,Nb3Ge,Bulk,,,SC,A15,,,,A15,,,,,,,,10.1103/PhysRevB.33.4526
Nb3Ge,Nb3Ge,Thin Film,,,SC,Type-II,,,,,,,,,,,,10.1103/PhysRevB.43.10372
Niobium Germanium,Nb3Ge,Thin Film,,A15 substrate,SC,Type-II,20 K,,Cubic,A15,,,,,,,,10.1103/PhysRevB.40.8774
Nb3Ge,Nb3Ge,Bulk,,,SC,,23 K,,,,,,,,,,,10.1103/PhysRevB.35.5340
Nb3Ge,Nb3Ge,,,,SC,A15,,,,A15,,,,,,,,10.1103/PhysRevB.40.4344
Niobium germanide,Nb3Ge,Thin Film,1.4 μm,sapphire,SC,Type-II,20.5 K,,,A-15,,,,,,,True,10.1103/PhysRevLett.36.1576
Niobium germanide,Nb3Ge,Thin Film,1.4 μm,sapphire,SC,Type-II,19.4 K,,,A-15,,,,,,,True,10.1103/PhysRevLett.36.1576
Niobium germanide,Nb3Ge,Thin Film,1.4 μm,sapphire,SC,Type-II,17.4 K,,,A-15,,,,,,,True,10.1103/PhysRevLett.36.1576
Niobium germanide,Nb3Ge,Thin Film,1.4 μm,sapphire,SC,Type-II,19 K,,,A-15,,,,,,,True,10.1103/PhysRevLett.36.1576
Niobium germanide,Nb3Ge,Thin Film,1.4 μm,sapphire,SC,Type-II,17 K,,,A-15,,,,,,,True,10.1103/PhysRevLett.36.1576
Niobium germanide,Nb3Ge,Thin Film,1.4 μm,sapphire,SC,Type-II,15.4 K,,,A-15,,,,,,,True,10.1103/PhysRevLett.36.1576
Nb3Ge,Nb3Ge,Thin Film,,,SC,A15/High-Tc,,,Cubic,A15,,,,,,,,10.1103/PhysRevB.36.107
Nb3Ge,Nb3Ge,Bulk,,,SC,A15,,,Cubic,A15,,,,,,,,10.1103/PhysRevB.27.3577
Nb3Ge,Nb3Ge,Thin Film,2500-4000 Å,Al2O3,SC,A-15/High-Tc,23.0-22.0 K,,,A-15,,,,,,,True,10.1103/PhysRevB.15.2570
Niobium Germanium,Nb3Ge,Bulk,,,SC,Type-II,20.0 K,,,A15,,,,,,,,10.1103/PhysRevB.34.4622
Nb3Ge,Nb3Ge,Bulk,,,SC,Type-II,,,,A15,,,,,,,,10.1103/PhysRevB.57.5059
Nb₃Ge,Nb3Ge,,,,SC,Type-II,,,,A15,,,,,,,,10.1103/PhysRevLett.41.906
Niobium germanium,Nb3Ge,Bulk,,,SC,High-Tc,23 K,,,A-15,,,,,,,,10.1103/PhysRevB.19.5641
Niobium Germanium,Nb3Ge,Bulk,,,SC,Type-II,,,,,,,,,,,,10.1103/PhysRevB.41.6457
Nb3Ge,Nb3Ge,Bulk,,,SC,A15/High-Tc,,,,A15,,,,,,,,10.1103/PhysRevB.26.1186
Niobium germanium,Nb3Ge,,,,SC,Type-II,,,,A15,,,,,,,,10.1103/PhysRevLett.39.43
Nb3Ge,Nb3Ge,Bulk,,,SC,Type-II,,,,A15,,,,,,,,10.1103/PhysRevB.37.7865
Nb3Ge,Nb3Ge,Bulk,,,SC,Type-II,23 K,,,,,,,,,,,10.1103/PhysRevLett.86.5775
Nb3Ge,Nb3Ge,,,,SC,A15,,,,A15,,,,,,,,10.1103/PhysRevB.38.6402
Nb3Ge,Nb3Ge,Bulk,,,SC,Type-II,23 K,,,A-15,,,,,,,True,10.1103/PhysRevB.20.2196
Nb₃Ge,Nb3Ge,Bulk,,,SC,High-Tc,13.5 K,,Cubic,A15,,5.164 Å,5.164 Å,5.164 Å,,,True,10.1103/PhysRevLett.50.1391
Nb3Ge,Nb3Ge,,,,SC,Type-II/A15,23 K,,,A15,,,,,,,,10.1103/PhysRevB.32.2891
Niobium germanide,Nb3Ge,Bulk,,,SC,Type-II,,,,,,,,,,,,10.1103/PhysRevB.27.1605
Niobium germanium,Nb3Ge,Bulk,,,SC,High-Tc,,,Cubic,A15,,,,,,,,10.1103/PhysRevB.24.96
Niobium germanium,Nb3Ge,Bulk,,,SC,Type-II,,,,,,,,,,calculated theoretically,,10.1103/PhysRevB.41.8765
Nb₃Ge,Nb3Ge,Bulk,,,SC,Type-II,,,,A15,,,,,,,,10.1103/PhysRevB.21.5055
Nb3Ge,Nb3Ge,Thin Film,,,SC,Type-II/A15,17.5 K,,,A15,,,,,,,True,10.1103/PhysRevB.33.1621
Nb3Ge,Nb3Ge,,,,SC,A15,23 K,,Cubic,A15-type,,,,,,,,10.1103/PhysRevB.14.3856
Niobium germanide,Nb3Ge,Bulk,,,SC,Type-II,,,,,,,,,,,,10.1103/PhysRevLett.80.3360
Nb3Ge,Nb3Ge,,,,SC,A15/High-Tc,,,Cubic,A15,,,,,,,,10.1103/PhysRevB.25.179
Nb3Ge,Nb3Ge,Bulk,,,SC,High-Tc,23 K,,,A-15,,,,,,,True,10.1103/PhysRevLett.43.1263
Nb3Ge thin films,Nb3Ge,Thin Film,,,SC,Type-II,,,,,,,,,,,True,10.1103/PhysRevLett.67.2729
Niobium Germanide,Nb3Ge,Bulk,,,SC,High-Tc,22 K,,,A15,,,,,,,,10.1103/PhysRevB.28.117
Stoichiometric Niobium Germanide,Nb3Ge,Bulk,,,SC,A15/high-Tc,23 K,,Cubic,A15,,,,,,,,10.1103/PhysRevB.31.7772
Nb3Ge,Nb3Ge,Bulk,,,SC,Type-II,5 K,,,A-15 (β-tungsten),,,,,,,True,10.1103/PhysRev.154.399
A15 Nb3Ge,Nb3Ge,Thin Film,0.2-1.0 μm,sapphire,SC,Type-II,15.6 K,,,A15,,,,,,,True,10.1103/PhysRevLett.37.32
Nb3Ge,Nb3Ge,Bulk,,,SC,Type-II,20.3 K,,,A15,,,,,,,True,10.1103/PhysRevB.38.4588
Nb3Ge,Nb3Ge,Thin Film,,,SC,Type-II,,,,amorphous,,,,,,,,10.1103/PhysRevB.42.1004
Nb3Ge,Nb3Ge,Bulk,,,SC,A15,22 K,atmospheric pressure,Cubic,A15,,5.133 Å,,,,,,10.1103/PhysRevB.22.137
Niobium Germanium,Nb3Ge,,,,SC,Type-II/A15/High-Tc,,,,A15,,,,,,,,10.1103/PhysRevB.35.8405
Nb₃Ge,Nb3Ge,,,,SC,High-Tc,23 K,,,A-15,,,,,,,,10.1103/PhysRevB.13.5199
Nb3Ge,Nb3Ge,Thin Film,2000-3000 Å,sapphire,SC,A-15,"22 K (initial), 3.5 K (saturated after damage)",,,A-15,,5.138 Å,,,,,True,10.1103/PhysRevLett.37.1308
Nb3Ge,Nb3Ge,Bulk,,,SC,A15,,,,A15,,,,,,,,10.1103/PhysRevB.40.201
Niobium germanium,Nb3Ge,Bulk,,,SC,A15,,,,A15,,,,,,,,10.1103/PhysRevB.23.4815
Niobium Germanide,Nb3Ge,,,,SC,,23.2 K,,,,,,,,,,,10.1103/PhysRevLett.58.2579
Nb₃Ge,Nb3Ge,Thin Film,,,SC,,23 K,,,,,,,,,,,10.1103/PhysRevB.46.14321
Nb-Ge film,Nb3Ge,Thin Film,~2000-3500 Å,Al2O3 (sapphire),SC,Type-II/A-15,23 K,,Cubic,A-15,,5.128 Å,5.128 Å,5.128 Å,,,True,10.1103/PhysRevB.11.4304
Nb₃Ge,Nb3Ge,Bulk,,,SC,Type-II,,,,,,,,,,,,10.1103/PhysRevB.33.6135
Nb₃Ge,Nb3Ge,Thin Film,,,SC,,,,,,,,,,,,,10.1103/PhysRevB.51.12704
Nb3Ge,Nb3Ge,Bulk,,,SC,Type-II,23 K,,,A15,,,,,,,,10.1103/PhysRevB.45.7650
Nb3Ge,Nb3Ge,Thin Film,,,SC,Type-II,20 K,,,A-15,,,,,,,True,10.1103/PhysRevB.17.122
Niobium Germanium,Nb3Ge,Bulk,,,SC,Type-II,,,,,,,,,,,,10.1103/PhysRevB.49.9763
Nb3Ge,Nb3Ge,Thin Film,,,SC,Type-II,,,,amorphous,,,,,,,,10.1103/PhysRevB.54.13330
amorphous niobium germanide,Nb3Ge,Thin Film,18 nm,Si(001),SC,Type-II,2.91 K,,amorphous,amorphous,,,,,,2.05 T/K (slope),True,10.1103/PhysRevB.55.15183
amorphous niobium germanide,Nb3Ge,Thin Film,210 nm,,SC,Type-II,2.68 K,,amorphous,amorphous,,,,,,2.10 T/K (slope),True,10.1103/PhysRevB.55.15183
Niobium Germanide,Nb3Ge,Bulk,,,SC,Type-II,23.2 K,,,,,,,,,,,10.1103/PhysRevB.36.3633
Niobium Germanium,Nb3Ge,Bulk,,,SC,Type-II,21.8 K,,,A-15,,,,,,,,10.1103/PhysRevB.36.47
Niobium germanide,Nb3Ge,Bulk,,,SC,High-Tc,22 K (clean) to 5 K (disordered),,,A-15,,,,,,,,10.1103/PhysRevB.35.1651
Nb3Ge,Nb3Ge,Bulk,,,SC,A-15,,,,A-15,,,,,,,,10.1103/PhysRevLett.82.2354
Nb3Ge,Nb3Ge,Bulk/Thin Film,,,SC,A-15,,,,A-15,,5.14 Å,,,,,,10.1103/PhysRevB.15.5462
Nb3Ge,Nb3Ge,Thin Film,300 nm,,SC,Type-II,2.7 K,,,amorphous,,,,,,,True,10.1103/PhysRevB.50.13013
Amorphous Niobium Germanium,Nb3Ge,Thin Film,,,SC,Type-II,,,Amorphous,Amorphous,,,,,,,,10.1103/PhysRevB.63.094511
Niobium germanide,Nb3Ge,Thin Film,,,SC,Type-II,,,,,,,,,,,,10.1103/PhysRevB.46.14936
Nb3Ge,Nb3Ge,Thin Film,,molybdenum,SC,High-Tc,~20 K,,,A-15,,5.144 Å,,,,,True,10.1103/PhysRevB.15.2624
Nb₃Ge,Nb3Ge,,,,SC,Type-II,21 K,,,A15,,,,,,,,10.1103/PhysRevB.56.7851
Nb3Ge,Nb3Ge,,,,SC,Type-II,,,Cubic,A15,,,,,,,,10.1103/PhysRevB.28.5866
Niobium germanide,Nb3Ge,,,,SC,,23.2 K,,,,,,,,,,,10.1103/PhysRevB.64.132509
Niobium germanium,Nb3Ge,Bulk,,,SC,A15,,,,A15,,,,,,,,10.1103/PhysRevB.34.4331
Niobium germanium,Nb3Ge,Bulk,,,SC,Type-II,23 K,,,A15,,,,,,,,10.1103/PhysRevLett.39.1102
Nb3Ge,Nb3Ge,Bulk,,,SC,Type-II,22 K,,,A-15,,,,,,,True,10.1103/PhysRevLett.38.788
Nb3Ge,Nb3Ge,Thin Film,0.2-1.0 μm,sapphire,SC,High-Tc,,,,A15,,,,,,,True,10.1103/PhysRevB.22.128
Nb3Ge,Nb3Ge,Bulk,,,SC,Type-II,20 K,,,A15,,,,,,,True,10.1103/PhysRevB.29.6187
Niobium Germanium,Nb3Ge,Bulk,,,SC,A15,23.2 K,,,A15,,,,,,,,10.1103/PhysRevB.26.3673
Nb3Ge,Nb3Ge,Bulk,,,SC,Type-II,26.3 K,,,,,,,,,,,10.1103/PhysRevLett.68.3232
Nb3Ge,Nb3Ge,Bulk,,,SC,High-Tc,22 K,,,A15,,,,,,,,10.1103/PhysRevLett.57.2987
Nb3Ge,Nb3Ge,Bulk,,,SC,,23 K,,,,,,,,,,,10.1103/PhysRevB.64.224509
Nb3Ge films,Nb3Ge,Thin Film,3000 Å,,SC,Type-II,,,,,,,,,,,,10.1103/PhysRevB.53.1087
Nb3Ge,Nb3Ge,,,,SC,Type-II,,,,,,,,,,,,10.1103/PhysRevB.35.7210
Nb3Ge,Nb3Ge,,,,SC,Type-II,22 K,,,A15,,,,,,,,10.1103/PhysRevB.34.6166
Nb3Ge,Nb3Ge,Bulk,,,SC,A15,23 K,,Cubic,A15,,5.160 Å,5.160 Å,5.160 Å,,,False,10.1103/PhysRevB.18.6411
Nb3Ge,Nb3Ge,,,,SC,High-Tc,23.2 K,,,A15,,,,,,,,10.1103/PhysRevB.24.2506
Amorphous Nb3Ge,Nb3Ge,Thin Film,,,SC,,,,,amorphous,,,,,,,,10.1103/PhysRevB.63.214519
Niobium germanium,Nb3Ge,Bulk,,,SC,Type-II,,,,,,,,,,,,10.1103/PhysRevLett.21.1728
Niobium Germanium,Nb3Ge,Bulk,,,SC,Type-II,,,,,,,,,,,,10.1103/PhysRevB.36.3622
Niobium Germanide (Sample 191B),Nb3Ge,Thin Film,0.46 × 10⁻⁴ cm,,SC,Type-II,4.00 K,,Amorphous,Amorphous,,,,,,23.6 × 10³ G,True,10.1103/PhysRevB.35.3625
Niobium Germanide (Sample 175A),Nb3Ge,Thin Film,1.24 × 10⁻⁴ cm,,SC,Type-II,3.99 K,,Amorphous,Amorphous,,,,,,24.0 × 10³ G,True,10.1103/PhysRevB.35.3625
amorphous niobium germanide,Nb3Ge,Thin Film,200 Å,sapphire,SC,Type-II,2.9 K,,amorphous,amorphous,,,,,,7.5 T,True,10.1103/PhysRevB.57.1206
Alpha niobium germanide,Nb3Ge,,,,SC,,,,,,,,,,,,,10.1103/PhysRevB.66.172506
Nb3Ge,Nb3Ge,Bulk,,,SC,,,,,A15,,,,,,,,10.1103/PhysRevB.25.745
Niobium germanide,Nb3Ge,Bulk,,,SC,Type-II,,,,,,,,,,,,10.1103/PhysRevLett.56.1381
Nb3Ge,Nb3Ge,Thin Film,,,SC,A15,23 K,,,A15,,,,,,,True,10.1103/PhysRevB.53.9074
Nb3Ge,Nb3Ge,Thin Film,,,SC,Type-II,,,,,,,,,,,,10.1103/PhysRevB.50.10272
Nb3Ge,Nb3Ge,Thin Film,320-360 nm,sapphire,SC,Type-II/A15,20.3-21.5 K,,Cubic,A15,,,,,,,True,10.1103/PhysRevB.32.1519
Nb3Ge,Nb3Ge,Thin Film,,,SC,Type-II,,,,,,,,,,,,10.1103/PhysRevB.43.5516
Nb3Ge,Nb3Ge,Bulk,,,SC,,23 K,,,,,,,,,,,10.1103/PhysRevB.41.4017
Nb3Ge,Nb3Ge,,,,SC,Type-II,6 K,,,A15,,,,,,,,10.1103/PhysRevB.34.2751
Niobium germanium,Nb3Ge,Bulk,,,SC,Type-II,,,,A15,,,,,,,,10.1103/PhysRevB.33.6141
Nb3Ge,Nb3Ge,Bulk,,,SC,High-Tc,,,,A15,,,,,,,,10.1103/PhysRevB.31.6072
Nb3Ge,Nb3Ge,Bulk,,,SC,A15,,,Cubic,A15,Pm3n,,,,,,True,10.1103/PhysRevB.24.6446
Niobium-3 Germanium,Nb3Ge,Bulk,,,SC,Type-II,23.2 K,,,,,,,,,,,10.1103/PhysRevB.38.2883
Nb3Ge,Nb3Ge,,,,SC,,23.2 K,,,A15,,,,,,,,10.1103/PhysRevB.63.220508
Niobium germanium,Nb3Ge,,,,SC,Type-II,,,,A15,,,,,,,,10.1103/PhysRevB.24.3841
Nb3Ge,Nb3Ge,Bulk,,,SC,Type-II,,,,A-15,,,,,,,,10.1103/PhysRevB.51.15393
Nb3Ge,Nb3Ge,Bulk,,,SC,A15/High-Tc,23 K,,,A15,,,,,,,True,10.1103/PhysRevLett.41.815
Nb3Ge,Nb3Ge,Bulk,,,SC,,23.0 K,,,A15,,,,,,,,10.1103/PhysRevB.12.4816
Nb3Ge,Nb3Ge,Bulk,,,SC,Type-II,,,,,,,,,,,,10.1103/PhysRevB.42.920
Sample 174B,Nb3Ge,Thin Film,0.62 μm,sapphire,SC,Type-II,3.86 K,,amorphous,amorphous,,,,,,,True,10.1103/PhysRevLett.47.1930
Sample 175A,Nb3Ge,Thin Film,1.24 μm,sapphire,SC,Type-II,3.99 K,,amorphous,amorphous,,,,,,,True,10.1103/PhysRevLett.47.1930
Sample 176A,Nb3Ge,Thin Film,2.92 μm,sapphire,SC,Type-II,4.20 K,,amorphous,amorphous,,,,,,,True,10.1103/PhysRevLett.47.1930
Niobium germanium,Nb3Ge,Thin Film,,,SC,High-Tc,23 K,,,A-15,,,,,,,True,10.1103/PhysRevB.20.952
a-Nb3Ge,Nb3Ge,,,,SC,Type-II,,,,,,,,,,,,10.1103/PhysRevB.57.13894
Nb3Ge,Nb3Ge,Bulk,,,SC,Type-II,23.0 K,,,A15,,,,,,,True,10.1103/PhysRevB.19.4514
Nb₃Ge,Nb3Ge,Bulk,,,SC,Type-II,17 K,,Cubic,β-W type (A15),,5.149 Å,,,,,True,10.1103/PhysRev.139.A1501
Nb-Ge,Nb3Ge,Thin Film,,,SC,Type-II,23 K,,,A-15,,,,,,,True,10.1103/PhysRevLett.37.637
Nb3Ge,Nb3Ge,Thin Film,8000 Å,,SC,A-15/High-Tc,19.6 K,,,A-15,,,,,,,True,10.1103/PhysRevLett.38.782
Amorphous Nb3Ge,Nb3Ge,Thin Film,,,SC,Type-II,,,,,,,,,,,,10.1103/PhysRevLett.73.2614
Niobium germanium,Nb3Ge,,,,SC,,,,,,,,,,,,,10.1103/PhysRevB.66.180504
Nb3Ge,Nb3Ge,Bulk,,,SC,High-Tc,,,Cubic,A-15,,5.166 Å,5.166 Å,5.166 Å,,,True,10.1103/PhysRevB.19.1751
Niobium-3 Germanium,Nb3Ge,Bulk,,,SC,Type-II,,,,A15,,,,,,,,10.1103/PhysRevB.38.8697
Nb3Ge,Nb3Ge,,,,SC,,,,,,,,,,,,,10.1103/PhysRevB.65.214518
Nb₃Ge,Nb3Ge,Bulk,,,SC,High-Tc,,,,A15,,,,,,,True,10.1103/PhysRevB.29.6165
Niobium Germanium,Nb3Ge,Thin Film,,,SC,,,,,,,,,,,,,10.1103/PhysRevB.45.4819
Nb3Ge,Nb3Ge,Bulk,,,SC,Type-II,6.5 K,,,A-15,,,,,,,True,10.1103/PhysRevLett.33.168
Nb3X compounds,Nb3Ge,Bulk,,,SC,High-Tc,,,Cubic,A15,,,,,,,,10.1103/PhysRevB.25.2248
Niobium-3 Germanium,Nb3Ge,Thin Film,,,SC,A15,,,,A15,,,,,,,True,10.1103/PhysRevB.26.3479
Nb₃Ge,Nb3Ge,Bulk,,,SC,,23 K,,,,,,,,,,,10.1103/PhysRevB.35.8840
Nb3Ge,Nb3Ge,Thin Film,,,SC,Type-II,23.2 K,,,A15,,,,,,,True,10.1103/PhysRevLett.42.530
Nb3Ge,Nb3Ge,Thin Film,,,SC,A-15,,,,A-15,,,,,,,,10.1103/PhysRevB.16.1077
Niobium germanium,Nb3Ge,,,,SC,High-Tc,,,,,,,,,,,,10.1103/PhysRevB.30.2548
Niobium Germanide,Nb3Ge,Bulk,,,SC,A15,21.6 K,,,A15,,,,,,25 kG/K slope,,10.1103/PhysRevLett.56.1175
Niobium Germanide,Nb3Ge,Bulk,,,SC,A15,10.9 K,,,A15,,,,,,25 kG/K slope,,10.1103/PhysRevLett.56.1175
Niobium Germanide,Nb3Ge,Bulk,,,SC,A15,3.8 K,,,A15,,,,,,25 kG/K slope,,10.1103/PhysRevLett.56.1175
Nb3Ge,Nb3Ge,Thin Film,above 3000 Å,Mo foil,SC,High-Tc,,,,A15,,,,,,,True,10.1103/PhysRevB.32.1850
Niobium germanium,Nb3Ge,Thin Film,,,SC,,,,,,,,,,,,,10.1103/PhysRevB.53.R2983
Niobium Germanide,Nb3Ge,Thin Film,,,SC,Type-II,,,amorphous,,,,,,,,,10.1103/PhysRevLett.50.1599
Nb3Ge,Nb3Ge,Thin Film,"40 nm, 70 nm, 100 nm, 130 nm",y-cut sapphire,SC,A15/High-Tc,"15.7 K, 17.7 K, 19.5 K, 19.8 K",,,A15,,,,,,,True,10.1103/PhysRevB.32.153
Nb3Ge,Nb3Ge,Bulk,,,SC,A15,,,,A15,,,,,,,,10.1103/PhysRevB.22.2318
Niobium Germanium,Nb3Ge,Bulk,,,SC,Type-II,,,,,,,,,,,,10.1103/PhysRevB.54.R15649
Nb3Ge,Nb3Ge,Bulk,,,SC,High-Tc,23 K,,,A15,,,,,,,,10.1103/PhysRevB.31.752
Nb3Ge thin film,Nb3Ge,Thin Film,,,SC,,,,,,,,,,,,,10.1103/PhysRevB.48.16180
Nb3Ge,Nb3Ge,Bulk,,,SC,Type-II,,,,,,,,,,,,10.1103/PhysRevB.36.2386
Nb3Ge,Nb3Ge,Nanowire,90 nm wide channels,,SC,Type-II,,,,,,,,,,,,10.1103/PhysRevB.53.8658
Niobium Germanide,Nb3Ge,Thin Film,100 nm,Al2O3,SC,Type-II,21 K,,,,,,,,,,True,10.1103/PhysRevB.41.4752
Nb3Ge,Nb3Ge,Bulk,,,SC,High-Tc,23 K,,,A15 structure,,,,,,,,10.1103/PhysRevB.22.4284
Nb₃Ge,Nb3Ge,Thin Film,5-10 μm,alumina,SC,Type-II,,,,A15,,,,,,,True,10.1103/PhysRevB.23.4485
Nb3Ge,Nb3Ge,,,,SC,Type-II,,,,A15,,,,,,,,10.1103/PhysRevB.27.5460
Nb3Ge,Nb3Ge,Bulk,,,SC,A15,,,,A15,,,,,,,,10.1103/PhysRevB.24.7404
Nb3Ge,Nb3Ge,Bulk,,,SC,A15,,,,A15,,,,,,,,10.1103/PhysRevB.38.2504
Niobium Germanide,Nb3Ge,Thin Film,5 Å - 18 μm,sapphire or Si,SC,Type-II,3.4 K,,,amorphous,,,,,,1.96 T/K (dBc2/dT at Tc),True,10.1103/PhysRevB.34.494
Nb₃Ge,Nb3Ge,,,,SC,A15/High-Tc,,,,A15,,,,,,,,10.1103/PhysRevB.31.6066
Nb3Ge,Nb3Ge,Bulk,,,SC,A-15,21.21 K,up to 1 GPa,Cubic,A-15,,,,,,,True,10.1103/PhysRevB.20.4538
Niobium germanide,Nb3Ge,Bulk,,,SC,High-Tc,,,,A15,,,,,,,,10.1103/PhysRevB.28.544
Nb3Ge,Nb3Ge,Bulk,,,SC,Type-II,20 K,,,A15,,,,,,,True,10.1103/PhysRevB.61.14733
Nb3Ge,Nb3Ge,,,,SC,,23.2 K,,,,,,,,,,,10.1103/PhysRevLett.58.908
Nb₃Ge,Nb3Ge,,,,SC,Type-II,,,,A15,,,,,,,,10.1103/PhysRevB.16.1789
Niobium germanium,Nb3Ge,Bulk,,,SC,High-Tc,23.0 K,,Cubic,A15,,,,,,,True,10.1103/PhysRevB.26.1208
Niobium Germanium,Nb3Ge,Bulk,,,SC,Type-II,20 K,,,A15,,,,,,,,10.1103/PhysRevB.35.3219
Nb3Ge (stoichiometric),Nb3Ge,Bulk,,,SC,Type-II,,,,A15,,,,,,,,10.1103/PhysRevB.27.3081
Nb3Ge,Nb3Ge,Bulk,,,SC,Type-II,21 K,,,A-15,,,,,,,True,10.1103/PhysRevB.18.6385
Nb3Ge (irradiated),Nb3Ge,Bulk,,,SC,Type-II,4 K,,,A-15,,,,,,,True,10.1103/PhysRevB.18.6385
Nb3Ge,Nb3Ge,Bulk,,,SC,,,,,,,,,,,,,10.1103/PhysRevLett.28.1196
Niobium germanide,Nb3Ge,Bulk,,,SC,High-Tc,23 K,,,A15,,,,,,,True,10.1103/PhysRevLett.40.1532
Nb3Ge,Nb3Ge,Bulk,,,SC,Type-II,23.2 K,,Cubic,Cr3Si,Pm3n,,,,,,TRUE,Handbook of SC
Nb3Ge,Nb3Ge,Bulk,,,SC,Type-II,23.2 K,,,A15,,,,,,,TRUE,Handbook of SC
Nb3Ge,Nb3Ge,Bulk,,,SC,A15,23.1 K,,,A15,,,,,,38 T,TRUE,Handbook of SC
Nb3Ge,Nb3Ge,Bulk,,,SC,,23.2 K,,,,,,,,,,TRUE,Handbook of SC
Niobium Germanium,Nb3Ge,,,,SC,,,,,,,,,,,10-30 T,,10.1103/PhysRevB.91.205438
"Niobium-Germanium (A15 phase, stoichiometric)",Nb3Ge,Bulk,,,SC,Type-II,23 K,,Cubic,A15,,,,,,,TRUE,10.1103/PhysRevB.103.115106
Nb3Ge,Nb3Ge,Bulk,,,SC,Conventional,23 K,ambient pressure,,,,,,,,,TRUE,10.1103/PhysRevB.109.054505
Nb3Ge,Nb3Ge,Bulk,,,SC,,in the range 17-23 K,ambient,,A-15,,,,,,,FALSE,10.1103/PhysRevB.73.094522
Nb3Ge,Nb3Ge,Bulk,,,SC,A15-type,,,,A15,,,,,,,,10.1103/PhysRevB.107.L100501
Nb3Ge,Nb3Ge,Bulk,,,SC,,15.25 K,,Cubic,A15,Pm-3n,5.177,5.177,5.177,,,FALSE,10.1103/PhysRevB.109.075119
Niobium Germanide,Nb3Ge,Bulk,,,SC,,23 K,1 atm,,,,,,,,,TRUE,10.1103/PhysRevB.88.184104
Nb3Ge,Nb3Ge,Bulk,,,SC,Type-II,23.2,,Cubic,Body-centered,,5.166,5.166,5.166,,,FALSE,10.1016/j.ssc.2009.05.011
Niobium Germanium,Nb3Ge,Bulk,,,SC,Type-II,23.2 K,,,,,,,,,,FALSE,10.1016/j.cplett.2009.02.025
Nb3Ge,Nb3Ge,Bulk,,,SC,Type-II,23.2 K,,,,,,,,,14.5 T,FALSE,10.1016/j.ijhydene.2007.04.024
Nb3Ge,Nb3Ge,Bulk,,,SC,Type-II,23.2 K,,,,,,,,,,,10.1016/j.matpr.2020.09.771
Nb3Ge,Nb3Ge,Thin Film,,,SC,High-Tc,32 K,,,,,,,,,,TRUE,10.1016/0169-4332(88)90444-8
Nb3Ge,Nb3Ge,Bulk,,,SC,Type-II,21.8-23.9 K,,,,,5.125,,,,38.0 T,FALSE,10.1016/j.jallcom.2021.159233
Nb3Ge,Nb3Ge,Bulk,,,SC,Type-II,20.3 K,,A15,,,,,,,25 T,TRUE,10.1016/j.physc.2012.03.016
Nb3Ge,Nb3Ge,Thin Film,,,SC,Type-II,23.2 K,,,,,,,,,37 T,FALSE,10.1016/j.cap.2023.10.019
Nb3Ge,Nb3Ge,Thin Film,,,SC,Type-II,22.3 K,1 atm,A15,Cubic,,5.15 Å,,,,38 T,TRUE,10.1016/j.physc.2015.02.013
Nb3Ge,Nb3Ge,Thin Film,,,SC,Type-II,19.5 K,,A-15,,,,,,,,TRUE,10.1016/S0022-3115(98)00808-3
Nb3Ge,Nb3Ge,Thin Film,,,SC,Type-II,3.81 K,,,,,,,,,,FALSE,10.1016/j.physc.2007.04.068
Nb3Ge,Nb3Ge,Bulk,,,SC,Type-II,23.6 K,,Cubic A15,Cubic,,,,,,,,10.1016/j.ssc.2022.114838
Nb3Ge,Nb3Ge,Thin Film,,,SC,Type-II,12.4-14.6,,A15,Cubic,,0.5130,,,,37,TRUE,10.1016/j.vacuum.2022.111711
Nb3Ge,Nb3Ge,Bulk,,,SC,High-Tc,23 K,,,,,,,,,38 T,FALSE,10.1016/S0925-8388(96)02832-0
"Niobium-Germanium (A15 phase, antisite disordered)",Nb3Ge (antisite disordered),Bulk,,,SC,Type-II,7 K,,Cubic,A15,,,,,,,TRUE,10.1103/PhysRevB.103.115106
Nb3(Ge0.8Nb0.2),Nb3Ge0.8Nb0.2,Bulk,,,SC,Type-II,6.5 K,,A15,,,,,,,,TRUE,10.1016/0038-1098(80)90826-1
Ge-implanted Nb3(Ge0.8Nb0.2),Nb3Ge0.8Nb0.2,Bulk,,,SC,Type-II,16.2 K,,A15,,,,,,,,TRUE,10.1016/0038-1098(80)90826-1
Si-implanted Nb3(Ge0.8Nb0.2),Nb3Ge0.8Nb0.2,Bulk,,,SC,Type-II,13 K,,A15,,,,,,,,TRUE,10.1016/0038-1098(80)90826-1
Ar-implanted Nb3(Ge0.8Nb0.2),Nb3Ge0.8Nb0.2,Bulk,,,SC,Type-II,< 9 K,,A15,,,,,,,,TRUE,10.1016/0038-1098(80)90826-1
O-implanted Nb3(Ge0.8Nb0.2),Nb3Ge0.8Nb0.2,Bulk,,,SC,Type-II,< 9 K,,A15,,,,,,,,TRUE,10.1016/0038-1098(80)90826-1
Nb3In series,Nb3In,Bulk,,,SC,Type-II,15 K,,,,,,,,,,,10.1103/PhysRev.167.191
Nb3In,Nb3In,Bulk,,,SC,,,,,β-W,,,,,,,,10.1103/PhysRevB.5.4435
Nb3In,Nb3In,Bulk,,,SC,A15,9.2 K,,Cubic,Cr3Si type,Pm3̄n,5.303 Å,,,,,TRUE,Handbook of SC
Nb3Ir,Nb3Ir,,,,SC,,,,,,,,,,,,,10.1103/PhysRevB.58.15135
Niobium Iridium,Nb3Ir,Thin Film,,sapphire,SC,Type-II/A15,1.9 K,,Cubic,A15,,5.138 Å,5.138 Å,5.138 Å,,,True,10.1103/PhysRevB.35.8405
Niobium Iridium single crystal,Nb3Ir,Bulk,,,SC,Type-II/A15,1.56 K,,Cubic,A15,,5.135 Å,5.135 Å,5.135 Å,,,True,10.1103/PhysRevB.35.8405
Nb₃Ir,Nb3Ir,Bulk,,,SC,,<1.7 K,,,Cr3Si-type,,5.1356 Å,,,,,True,10.1103/PhysRev.137.A1438
Nb3Ir,Nb3Ir,,,,SC,,,,,,,,,,,,,10.1103/PhysRevB.38.2333
Nb₃Ir,Nb3Ir,Bulk,,,SC,Type-II,1.5 K,,Cubic,A15,,,,,,,True,10.1103/PhysRevB.27.1558
Nb₃Ir,Nb3Ir,Thin Film,170-300 nm,sapphire,SC,A15/Low-Tc,1.6-2.1 K,,,A15,,0.5138-0.5131 nm,,,,,True,10.1103/PhysRevB.35.55
Nb₃Ir (proton irradiated),Nb3Ir,Thin Film,170-300 nm,sapphire,SC,A15/Low-Tc,1.8-2.8 K,,,A15,,,,,,,True,10.1103/PhysRevB.35.55
Nb₃Ir (helium-ion irradiated),Nb3Ir,Thin Film,170-300 nm,sapphire,SC,A15/Low-Tc,3.7 K,,,A15,,,,,,,True,10.1103/PhysRevB.35.55
Nb₃Ir (totally amorphized),Nb3Ir,Thin Film,170-300 nm,sapphire,SC,A15/Low-Tc,5.7 K,,amorphous,amorphous,,,,,,,True,10.1103/PhysRevB.35.55
Nb₃Ir single crystals,Nb3Ir,Bulk,,,SC,A15/Low-Tc,3 K,,,A15,,,,,,,,10.1103/PhysRevB.35.55
Nb3Ir,Nb3Ir,Bulk,,,SC,Type-II,,,,A15,,,,,,,,10.1103/PhysRevB.49.9716
Nb3Ir,Nb3Ir,Bulk,,,SC,Low-Tc,1.7,,A-15,Cubic,,5.136,5.136,5.136,,,FALSE,10.1016/j.physb.2006.12.051
Nb3Ir,Nb3Ir,Bulk,,,SC,Type-II,1.7 K,,,,,,,,,,,10.1016/j.intermet.2018.02.010
NbN,Nb3N3,Bulk,,,SC,,8.0 K,,Cubic,simple cubic,Pm3m,,,,,,,10.1103/PhysRevB.53.12563
Nb3N4,Nb3N4,Thin Film,,(100) MgO,NSC,,,,,,,,,,,,True,10.1103/PhysRevB.51.9356
Nb₃Os,Nb3Os,Bulk,,,SC,,<1.7 K,,,Cr3Si-type,,5.1359 Å,,,,,True,10.1103/PhysRev.137.A1438
Nb3Os,Nb3Os,Bulk,,,SC,Type-II,1.05 K,,Cubic A15,Cubic,Pm-3n,5.17 Å,5.17 Å,5.17 Å,,,FALSE,10.1016/j.physc.2024.1354515
Nb3Os,Nb3Os,Bulk,,,SC,Type-II,0.94 K,,,,,,,,,,,10.1016/j.intermet.2018.02.010
Nb3P,Nb3P,Bulk,,,SC,Type-II,1.83 K,,Tetragonal,Ti3P-type,,,,,,0.33 T,True,10.1103/PhysRevB.17.184
Niobium Palladium Selenide,Nb3Pd0.7Se7,Bulk,,,SC,,,,,,,,,,,,,10.1103/PhysRevB.90.144501
Nb3Pd0.84Se7+δ,Nb3Pd0.84Se7+δ,Bulk,,,SC,Type-II,3.5 K,ambient,Monoclinic,,C2/m,,,21.0370 Å,,Hc2^b(0K) ~ 28 T,TRUE,10.1103/PhysRevB.94.094511
Nb3Pt,Nb3Pt,Bulk,,,SC,A15/High-Tc,,,Cubic,A15,,,,,,,,10.1103/PhysRevB.36.107
Nb-Pt,Nb3Pt,,,,SC,A15/High-Tc,,,,A15,,,,,,,,10.1103/PhysRevB.35.115
Nb3Pt,Nb3Pt,Bulk,,,SC,A15/High-Tc,11.11 K,,Cubic,A15,,,,,,,True,10.1103/PhysRevB.25.179
Nb3Pt,Nb3Pt,Bulk,,,SC,Type-II,11.1 K,,,A-15,,,,,,,,10.1103/PhysRevLett.56.647
Nb3Pt,Nb3Pt,Bulk,,,SC,,11.1 K,,,,,,,,,,,10.1103/PhysRevLett.57.1962
Nb₃Pt,Nb3Pt,Bulk,,,SC,,10.9 K,,,Cr3Si-type,,5.1547 Å,,,,,True,10.1103/PhysRev.137.A1438
Nb₃Pt,Nb3Pt,Bulk,,,SC,Type-II,10.0 K,,Cubic,A15,,,,,,,True,10.1103/PhysRevB.27.1558
Nb-Pt,Nb3Pt,,,,SC,A15/High-Tc,,,,A15,,,,,,,,10.1103/PhysRevB.30.6342
Nb3Pt,Nb3Pt,Bulk,,,SC,Type-II,10.6 K,,,A15,,,,,,,True,10.1103/PhysRevB.61.14733
Nb3Pt,Nb3Pt,Bulk,,,SC,High-Tc,,,Cubic,A-15,,,,,,,,10.1103/PhysRevB.5.4342
Nb3Pt,Nb3Pt,Bulk,,,SC,A15,10.9 K,,Cubic,Cr3Si type,Pm3̄n,5.1547 Å,,,,,TRUE,Handbook of SC
Nb3Pt,Nb3Pt,Bulk,,,SC,Type-II,10.9 K,,,,,,,,,,,10.1016/j.intermet.2018.02.010
Nb₃Rh,Nb3Rh,Bulk,,,SC,,2.64 K,,,Cr3Si-type,,5.1317 Å,,,,,True,10.1103/PhysRev.137.A1438
Nb3Rh,Nb3Rh,Bulk,,,SC,A15,2.64 K,,Cubic,Cr3Si type,Pm3̄n,5.1317 Å,,,,,TRUE,Handbook of SC
Nb3Rh,Nb3Rh,Bulk,,,SC,Low-Tc,< 4,,A-15,Cubic,,5.132,5.132,5.132,,,FALSE,10.1016/j.physb.2006.12.051
Nb₃Rh₀.₀₂Au₀.₉₈,Nb3Rh0.02Au0.98,Bulk,,,SC,,10.9 K,,,Cr3Si-type,,5.203 Å,,,,,True,10.1103/PhysRev.137.A1438
Nb₃Rh₀.₀₂Pt₀.₉₈,Nb3Rh0.02Pt0.98,Bulk,,,SC,,9.6 K,,,Cr3Si-type,,5.157 Å,,,,,True,10.1103/PhysRev.137.A1438
Nb₃Rh₀.₀₅Au₀.₉₅,Nb3Rh0.05Au0.95,Bulk,,,SC,,11.0 K,,,Cr3Si-type,,5.200 Å,,,,,True,10.1103/PhysRev.137.A1438
Nb₃Rh₀.₀₅Pt₀.₉₅,Nb3Rh0.05Pt0.95,Bulk,,,SC,,8.9 K,,,Cr3Si-type,,5.160 Å,,,,,True,10.1103/PhysRev.137.A1438
Nb₃Rh₀.₁₀Au₀.₉₀,Nb3Rh0.10Au0.90,Bulk,,,SC,,10.8 K,,,Cr3Si-type,,5.1960 Å,,,,,True,10.1103/PhysRev.137.A1438
Nb₃Rh₀.₁₀Ir₀.₉₀,Nb3Rh0.10Ir0.90,Bulk,,,SC,,<1.7 K,,,Cr3Si-type,,5.1345 Å,,,,,True,10.1103/PhysRev.137.A1438
Nb₃Rh₀.₁₀Os₀.₉₀,Nb3Rh0.10Os0.90,Bulk,,,SC,,<1.7 K,,,Cr3Si-type,,5.1354 Å,,,,,True,10.1103/PhysRev.137.A1438
Nb₃Rh₀.₁₀Pt₀.₉₀,Nb3Rh0.10Pt0.90,Bulk,,,SC,,7.9 K,,,Cr3Si-type,,5.1534 Å,,,,,True,10.1103/PhysRev.137.A1438
Nb₃Rh₀.₃₀Au₀.₇₀,Nb3Rh0.30Au0.70,Bulk,,,SC,,9.5 K,,,Cr3Si-type,,5.1827 Å,,,,,True,10.1103/PhysRev.137.A1438
Nb₃Rh₀.₃₀Ir₀.₇₀,Nb3Rh0.30Ir0.70,Bulk,,,SC,,<1.7 K,,,Cr3Si-type,,5.1349 Å,,,,,True,10.1103/PhysRev.137.A1438
