Repository: WyattBunstine/ML_SC_Project

# ML_SC_Project — Chemically and Geometrically Motivated Crystal Graph Neural Networks

This project predicts and screens superconductors from crystal structure. It frames the
problem as a **two-stage hurdle**: first classify whether a material is a superconductor
candidate (SC vs. non-SC), then regress the critical temperature T_c for superconductors.

Two graph-neural-network families are trained and compared:

- a **baseline CGCNN** ([txie-93/cgcnn](https://github.com/txie-93/cgcnn)), and
- an **MPNN** with learned edge features that consumes richer `crystal_graph_v4` graphs
  (this project's contribution).

File: database/superconductor_materials_full.csv (part 122 of 215)
Material_Name,Chemical_Composition,Material_Class,Film_Thickness,Substrate,Material_Type,Superconductor_Type,Superconducting_Transition_Temperature,Pressure,Crystal_Structure,Lattice_Structure,Space_Group,"Lattice_Constant(a)","Lattice_Constant(b)","Lattice_Constant(c)",Lower_Critical_Field,Upper_Critical_Field,Experimental,DOI
Nb₃Rh₀.₃₀Os₀.₇₀,Nb3Rh0.30Os0.70,Bulk,,,SC,,<1.7 K,,,Cr3Si-type,,5.1345 Å,,,,,True,10.1103/PhysRev.137.A1438
Nb₃Rh₀.₃₀Pt₀.₇₀,Nb3Rh0.30Pt0.70,Bulk,,,SC,,7.4 K,,,Cr3Si-type,,5.1487 Å,,,,,True,10.1103/PhysRev.137.A1438
Nb₃Rh₀.₅₀Au₀.₅₀,Nb3Rh0.50Au0.50,Bulk,,,SC,,6.6 K,,,Cr3Si-type,,5.1688 Å,,,,,True,10.1103/PhysRev.137.A1438
Nb₃Rh₀.₅₀Ir₀.₅₀,Nb3Rh0.50Ir0.50,Bulk,,,SC,,<1.7 K,,,Cr3Si-type,,5.1349 Å,,,,,True,10.1103/PhysRev.137.A1438
Nb₃Rh₀.₅₀Os₀.₅₀,Nb3Rh0.50Os0.50,Bulk,,,SC,,<1.7 K,,,Cr3Si-type,,5.1334 Å,,,,,True,10.1103/PhysRev.137.A1438
Nb₃Rh₀.₅₀Pt₀.₅₀,Nb3Rh0.50Pt0.50,Bulk,,,SC,,6.25 K,,,Cr3Si-type,,5.1450 Å,,,,,True,10.1103/PhysRev.137.A1438
Nb₃Rh₀.₇₀Au₀.₃₀,Nb3Rh0.70Au0.30,Bulk,,,SC,,4.6 K,,,Cr3Si-type,,5.1573 Å,,,,,True,10.1103/PhysRev.137.A1438
Nb₃Rh₀.₇₀Ir₀.₃₀,Nb3Rh0.70Ir0.30,Bulk,,,SC,,<1.7 K,,,Cr3Si-type,,5.1340 Å,,,,,True,10.1103/PhysRev.137.A1438
Nb₃Rh₀.₇₀Os₀.₃₀,Nb3Rh0.70Os0.30,Bulk,,,SC,,<1.7 K,,,Cr3Si-type,,5.1315 Å,,,,,True,10.1103/PhysRev.137.A1438
Nb₃Rh₀.₇₀Pt₀.₃₀,Nb3Rh0.70Pt0.30,Bulk,,,SC,,5.1 K,,,Cr3Si-type,,5.1395 Å,,,,,True,10.1103/PhysRev.137.A1438
Nb₃Rh₀.₉₀Au₀.₁₀,Nb3Rh0.90Au0.10,Bulk,,,SC,,2.70 K,,,Cr3Si-type,,5.1412 Å,,,,,True,10.1103/PhysRev.137.A1438
Nb₃Rh₀.₉₀Co₀.₁₀,Nb3Rh0.90Co0.10,Bulk,,,SC,,1.90 K,,,Cr3Si-type,,5.1347 Å,,,,,True,10.1103/PhysRev.137.A1438
Nb₃Rh₀.₉₀Ir₀.₁₀,Nb3Rh0.90Ir0.10,Bulk,,,SC,,<1.7 K,,,Cr3Si-type,,5.1329 Å,,,,,True,10.1103/PhysRev.137.A1438
Nb₃Rh₀.₉₀Os₀.₁₀,Nb3Rh0.90Os0.10,Bulk,,,SC,,2.30 K,,,Cr3Si-type,,5.1302 Å,,,,,True,10.1103/PhysRev.137.A1438
Nb₃Rh₀.₉₀Pd₀.₁₀,Nb3Rh0.90Pd0.10,Bulk,,,SC,,2.55 K,,,Cr3Si-type,,5.1345 Å,,,,,True,10.1103/PhysRev.137.A1438
Nb₃Rh₀.₉₀Pt₀.₁₀,Nb3Rh0.90Pt0.10,Bulk,,,SC,,2.8 K,,,Cr3Si-type,,5.1336 Å,,,,,True,10.1103/PhysRev.137.A1438
Nb₃Rh₀.₉₀Ru₀.₁₀,Nb3Rh0.90Ru0.10,Bulk,,,SC,,2.44 K,,,Cr3Si-type,,5.1346 Å,,,,,True,10.1103/PhysRev.137.A1438
Nb₃Rh₀.₉₅Au₀.₀₅,Nb3Rh0.95Au0.05,Bulk,,,SC,,2.52 K,,,Cr3Si-type,,5.137 Å,,,,,True,10.1103/PhysRev.137.A1438
Nb₃Rh₀.₉₅Co₀.₀₅,Nb3Rh0.95Co0.05,Bulk,,,SC,,1.96 K,,,Cr3Si-type,,5.135 Å,,,,,True,10.1103/PhysRev.137.A1438
Nb₃Rh₀.₉₅Ir₀.₀₅,Nb3Rh0.95Ir0.05,Bulk,,,SC,,2.38 K,,,Cr3Si-type,,5.132 Å,,,,,True,10.1103/PhysRev.137.A1438
Nb₃Rh₀.₉₅Os₀.₀₅,Nb3Rh0.95Os0.05,Bulk,,,SC,,2.39 K,,,Cr3Si-type,,5.132 Å,,,,,True,10.1103/PhysRev.137.A1438
Nb₃Rh₀.₉₅Pd₀.₀₅,Nb3Rh0.95Pd0.05,Bulk,,,SC,,2.49 K,,,Cr3Si-type,,5.134 Å,,,,,True,10.1103/PhysRev.137.A1438
Nb₃Rh₀.₉₅Pt₀.₀₅,Nb3Rh0.95Pt0.05,Bulk,,,SC,,2.53 K,,,Cr3Si-type,,5.133 Å,,,,,True,10.1103/PhysRev.137.A1438
Nb₃Rh₀.₉₅Ru₀.₀₅,Nb3Rh0.95Ru0.05,Bulk,,,SC,,2.42 K,,,Cr3Si-type,,5.135 Å,,,,,True,10.1103/PhysRev.137.A1438
Nb₃Rh₀.₉₈Au₀.₀₂,Nb3Rh0.98Au0.02,Bulk,,,SC,,2.53 K,,,Cr3Si-type,,5.133 Å,,,,,True,10.1103/PhysRev.137.A1438
Nb₃Rh₀.₉₈Co₀.₀₂,Nb3Rh0.98Co0.02,Bulk,,,SC,,2.28 K,,,Cr3Si-type,,5.132 Å,,,,,True,10.1103/PhysRev.137.A1438
Nb₃Rh₀.₉₈Ir₀.₀₂,Nb3Rh0.98Ir0.02,Bulk,,,SC,,2.43 K,,,Cr3Si-type,,5.131 Å,,,,,True,10.1103/PhysRev.137.A1438
Nb₃Rh₀.₉₈Os₀.₀₂,Nb3Rh0.98Os0.02,Bulk,,,SC,,2.42 K,,,Cr3Si-type,,5.134 Å,,,,,True,10.1103/PhysRev.137.A1438
Nb₃Rh₀.₉₈Pd₀.₀₂,Nb3Rh0.98Pd0.02,Bulk,,,SC,,2.50 K,,,Cr3Si-type,,5.133 Å,,,,,True,10.1103/PhysRev.137.A1438
Nb₃Rh₀.₉₈Pt₀.₀₂,Nb3Rh0.98Pt0.02,Bulk,,,SC,,2.52 K,,,Cr3Si-type,,5.132 Å,,,,,True,10.1103/PhysRev.137.A1438
Nb₃Rh₀.₉₈Ru₀.₀₂,Nb3Rh0.98Ru0.02,Bulk,,,SC,,2.42 K,,,Cr3Si-type,,5.132 Å,,,,,True,10.1103/PhysRev.137.A1438
Niobium trisulfide,Nb3S4,Bulk,,,SC,Type-II,3.75 K,,Hexagonal,,P63/m,,,,,"Hc2⊥ and Hc2∥ measured, ratio = 3.86",True,10.1103/PhysRevB.48.3927
Nb3S4,Nb3S4,Bulk,,,SC,Type-II,3.78 K,,Hexagonal,fiber structure,,,,,,5 kOe at 0 K,True,10.1103/PhysRevB.53.384
Niobium Sulfide,Nb3S4,Bulk,,,SC,,3.8 K,,Hexagonal,,P6_3/m,,,,,,TRUE,10.1103/PhysRevB.76.045121
Nb3S4,Nb3S4,Bulk,,,SC,Type-II,4.3 K,0 GPa,Hexagonal,,,,,,,,TRUE,10.1016/S0921-4526(99)01240-5
Nb3Sb,Nb3Sb,Bulk,,,SC,A15,0.2 K,,Cubic,A15,,,,,,,True,10.1103/PhysRevB.27.3577
Niobium antimony,Nb3Sb,,,,SC,Type-I,,,,A15,,,,,,,,10.1103/PhysRevLett.54.1260
Niobium antimony,Nb3Sb,,,,SC,A-15,,,,A-15,,,,,,,,10.1103/PhysRevB.19.749
Nb3Sb,Nb3Sb,Bulk,,,SC,Type-II,0.2 K,,,A15,,,,,,,,10.1103/PhysRevLett.40.1590
Nb3Sb,Nb3Sb,,,,SC,A15,,,Cubic,A15,,,,,,,,10.1103/PhysRevB.25.179
Niobium Antimonide,Nb3Sb,Bulk,,,SC,A15/low-Tc,0.2 K,,Cubic,A15,,5.28 Å,,,,,,10.1103/PhysRevB.31.7772
Nb3Sb,Nb3Sb,Bulk,,,SC,Type-II,0.2 K,,,A-15,,,,,,,True,10.1103/PhysRevLett.36.1084
Nb3Sb,Nb3Sb,Bulk,,,SC,Type-II,< 1.5 K,,Cubic,A15,,5.2620 Å,5.2620 Å,5.2620 Å,,,True,10.1103/PhysRevB.26.4909
Nb3Sb,Nb3Sb,Bulk,,,SC,Type-II,,,,A15,,,,,,,,10.1103/PhysRevB.44.237
Nb3Sb,Nb3Sb,Bulk,,,SC,Type-II,0.2 K,,,A-15,,,,,,,,10.1103/PhysRevLett.56.647
Nb3Sb,Nb3Sb,Bulk,,,SC,Type-II,0.2 K,,,A-15,,,,,,,True,10.1103/PhysRevB.15.2624
Nb3Sb,Nb3Sb,Bulk,,,SC,Type-II,0.2 K,,Cubic,A15,,,,,,,True,10.1103/PhysRevB.28.5866
Nb3Sb,Nb3Sb,Bulk,,,SC,A15,0.4 K,,,A15,,,,,,,True,10.1103/PhysRevB.37.54
Niobium Antimony,Nb3Sb,Bulk,,,SC,A15,0.2 K,,,A15,,,,,,,,10.1103/PhysRevB.26.3673
Nb3Sb,Nb3Sb,,,,SC,Type-II,0.2 K,,,A15,,,,,,,,10.1103/PhysRevB.34.6166
Nb3Sb,Nb3Sb,Bulk,,,SC,A-15,0.2 K,,,A-15,,,,,,,True,10.1103/PhysRevB.13.3783
Nb3Sb,Nb3Sb,Bulk,,,SC,,0.2 K,,,A15,,,,,,,,10.1103/PhysRevB.25.745
Nb₃Sb,Nb3Sb,,,,SC,A15,,,,A15,,,,,,,,10.1103/PhysRevB.27.4210
Nb3Sb,Nb3Sb,,,,SC,Type-II,0.2 K,,,A15,,,,,,,,10.1103/PhysRevB.34.2751
Niobium antimony,Nb3Sb,Bulk,,,SC,Type-II,1 K,,,A-15,,,,,,,,10.1103/PhysRevB.20.952
Nb3Sb,Nb3Sb,Bulk,,,SC,Type-II,,,,A15,,,,,,,,10.1103/PhysRevB.19.4514
Niobium antimony,Nb3Sb,Bulk,,,SC,Type-II,,,,A-15,,,,,,,,10.1103/PhysRevLett.41.181
Nb₃Sb,Nb3Sb,Bulk,,,SC,High-Tc,0.2 K,,,A15,,,,,,,True,10.1103/PhysRevB.29.6165
Nb3Sb,Nb3Sb,Bulk,,,SC,Type-II,,,,A15,,,,,,,,10.1103/PhysRevB.43.12925
Nb₃Sb,Nb3Sb,Bulk,,,SC,Type-II,,,Cubic,A15,,,,,,,,10.1103/PhysRevB.27.1558
Niobium antimony,Nb3Sb,Bulk,,,SC,,0.2 K,,Cubic,A15,,,,,,,True,10.1103/PhysRevB.26.1208
Nb₃Sb,Nb3Sb,Bulk,,,SC,Type-II,0.2 K,,Cubic,A-15 (Cr3O type),,5.262 Å,,,,,True,10.1103/PhysRevB.16.73
Niobium antimonide,Nb3Sb,Bulk,,,SC,A15,0.2 K,up to 9-10 kbar,,A15,,,,,,,True,10.1103/PhysRevB.24.1089
Nb3Sb,Nb3Sb,Bulk,,,SC,,2.21 K,,Cubic,A15,Pm-3n,5.303,5.303,5.303,,,FALSE,10.1103/PhysRevB.109.075119
Niobium selenide,Nb3Se,Bulk,,,SC,,,,,A15,,,,,,,,10.1103/PhysRevB.47.8050
Niobium triselenide,Nb3Se4,,,,SC,,,,Hexagonal,,P63/m,,,,,,,10.1103/PhysRevB.48.3927
Nb3Se4,Nb3Se4,Bulk,,,SC,Type-II,2.31 K,,Hexagonal,fiber structure,,,,,,,True,10.1103/PhysRevB.53.384
Niobium Selenide,Nb3Se4,Bulk,,,SC,,2.4 K,,Hexagonal,,P6_3/m,,,,,,TRUE,10.1103/PhysRevB.76.045121
Nb3Se4,Nb3Se4,,,,SC,,2.31 K,,,,,,,,,,FALSE,10.1016/j.jallcom.2015.06.281
Nb3Se4,Nb3Se4,Bulk,,,SC,Type-II,2.3 K,0 GPa,Hexagonal,,,,,,,,TRUE,10.1016/S0921-4526(99)01240-5
Nb₃Si,Nb3Si,Bulk,,,SC,Type-II,,,Cubic,A15,,5.08 Å,5.08 Å,5.08 Å,,,,10.1103/PhysRevB.21.5055
Nb3Si,Nb3Si,Bulk,,,SC,Type-II,0.29 K,,Tetragonal,Ti3P-type,,,,,,~500 Oe/K (slope at Tc),True,10.1103/PhysRevB.14.3856
Nb3Si,Nb3Si,Bulk,,,SC,High-Tc,,,,A-15,,,,,,,,10.1103/PhysRevLett.43.1263
Nb3Si,Nb3Si,Bulk,,,SC,Type-II,18.0 K,,Cubic,A15,,5.091 Å,5.091 Å,5.091 Å,,,,10.1103/PhysRevB.31.2704
Nb3Si,Nb3Si,,,,SC,,,,,A15,,,,,,,,10.1103/PhysRevB.45.4803
Nb3Si,Nb3Si,Bulk,,,SC,Type-II,0.29 K,,Tetragonal,Ti3P-type,,,,,,,,10.1103/PhysRevB.17.184
Nb3Si,Nb3Si,Bulk,,,SC,A-15,"9 K (observed), 30 K (predicted)",,,A-15,,"5.17 Å (observed), 5.08 Å (predicted)",,,,,,10.1103/PhysRevB.15.5462
Amorphous Niobium Silicon,Nb3Si,Thin Film,,,SC,Type-II,,,Amorphous,Amorphous,,,,,,,,10.1103/PhysRevB.63.094511
Niobium Silicon,Nb3Si,Bulk,,,SC,A15,18.0 K,,,A15,,,,,,,,10.1103/PhysRevB.26.3673
Niobium Silicide,Nb3Si,Bulk,,,SC,,1.5 K,,,,,,,,,,True,10.1103/PhysRevLett.80.596
Nb3Si,Nb3Si,,,,SC,Type-II,,,,,,,,,,,,10.1103/PhysRevB.35.7210
Nb3Si,Nb3Si,Bulk,,,SC,A15,,,Cubic,A15,,5.030 Å,5.030 Å,5.030 Å,,,False,10.1103/PhysRevB.18.6411
Niobium Silicon,Nb3Si,Thin Film,0.22 × 10⁻⁴ cm,,SC,Type-II,3.20 K,,Amorphous,Amorphous,,,,,,16.6 × 10³ G,True,10.1103/PhysRevB.35.3625
Nb3Si,Nb3Si,Bulk,,,SC,,,,,A15,,,,,,,,10.1103/PhysRevB.25.745
Niobium silicon,Nb3Si,,,,SC,Type-II,,,,A15,,,,,,,,10.1103/PhysRevB.24.3841
amorphous Nb3Si,Nb3Si,Thin Film,,,SC,Type-II,,,amorphous,amorphous,,,,,,,True,10.1103/PhysRevLett.47.1930
Nb3Si,Nb3Si,Thin Film,,,SC,Type-II,> 10 K,,,A15,,5.10 Å,,,,,True,10.1103/PhysRevLett.42.530
Nb3Si,Nb3Si,Bulk,,,NSC,,~1 K,,Tetragonal,,,,,,,,,10.1103/PhysRevB.16.1077
Niobium Silicide,Nb3Si,Thin Film,,,SC,Type-II,,,amorphous,,,,,,,,,10.1103/PhysRevLett.50.1599
Nb3Si,Nb3Si,Bulk,,,SC,,0.25 K,up to 10 GPa,Tetragonal,Ti3P-type,,,,,,,True,10.1103/PhysRevB.20.4538
Nb3Si,Nb3Si,Bulk,,,SC,,19 K,,,,,,,,,,TRUE,Handbook of SC
Nb3Si,Nb3Si,Bulk,,,SC,Type-II,17.8 K,0 GPa,A15,Cubic,Pm-3n,,,,,,FALSE,10.1016/j.mtcomm.2023.107666
Nb3Si,Nb3Si,Bulk,,,SC,Type-II,17.4-18.0 K,,,,,5.09,,,,14.1-15.5 T,FALSE,10.1016/j.jallcom.2021.159233
A15 Nb3Si,Nb3Si,Bulk,,,SC,Type-II,25 K,,A15,,,,,,,,TRUE,10.1016/0038-1098(86)90085-2
Nb3Si,Nb3Si,Bulk,,,SC,Type-II,4.0-4.4 K,,Amorphous,,,,,,,,TRUE,10.1016/0167-577X(84)90079-X
A-15 Nb3Si,Nb3Si,Bulk,,,SC,Type-II,5.6 K,,A-15,,,,,,,,TRUE,10.1016/0167-577X(84)90079-X
Nb3Si2,Nb3Si2,Bulk,,,SC,Type-II,3.8 K,0 GPa,,,,,,,,,FALSE,10.1016/j.mtcomm.2023.107666
Niobium Tin,Nb3Sn,Bulk,,,SC,Type-II,,,,A15,,,,,,,,10.1103/PhysRevB.24.4128
Nb3Sn,Nb3Sn,Bulk,,,SC,A-15,,,,A-15,,,,,,,,10.1103/PhysRevB.18.3082
Niobium tin,Nb3Sn,Bulk,,,SC,Type-II,,,,,,,,,,,,10.1103/PhysRevB.21.5048
Nb3Sn,Nb3Sn,Bulk,,,SC,High-Tc,18 K,,,A15,,,,,,,,10.1103/PhysRevB.31.2773
Niobium tin,Nb3Sn,Bulk,,,SC,Type-II,,,,,,,,,,,True,10.1103/PhysRevB.28.4829
Nb3Sn,Nb3Sn,Bulk,,,SC,,,,,,,,,,,,,10.1103/PhysRevB.48.3375
Niobium tin,Nb3Sn,,,,SC,,,,,,,,,,,,,10.1103/PhysRevLett.87.087002
Nb3Sn,Nb3Sn,Bulk,,,SC,A15,,,Cubic,A15,,,,,,,True,10.1103/PhysRevLett.79.1361
Nb3Sn,Nb3Sn,Bulk,,,SC,A15,,,,A15,,,,,,,,10.1103/PhysRevB.33.4526
Niobium tin,Nb3Sn,,,,SC,,,,,,,,,,,,,10.1103/PhysRevB.18.1609
Niobium tin,Nb3Sn,Bulk,,,SC,Type-II,,up to 25 kbar,Cubic/Tetragonal,,,,,,,,,10.1103/PhysRevB.8.4441
Niobium Tin,Nb3Sn,Bulk,,,SC,Type-II,,,,,,,,,,,,10.1103/PhysRevB.28.1294
Nb₃Sn,Nb3Sn,Bulk,,,SC,A15,,,,A15,,,,,,,,10.1103/PhysRevB.35.3415
Niobium tin,Nb3Sn,Bulk,,,SC,,,,,,,,,,,,,10.1103/PhysRevB.6.120
Nb₃Sn,Nb3Sn,Bulk,,,SC,Type-II,,,,,,,,,,,,10.1103/PhysRevB.37.7482
Niobium Tin,Nb3Sn,Bulk,,,SC,Type-II,18 K,,Cubic,A15,,,,,,,,10.1103/PhysRevB.40.8774
Nb3Sn,Nb3Sn,Bulk,,,SC,Type-II,,,,A15,,,,,,,,10.1103/PhysRevB.38.925
Nb3Sn,Nb3Sn,,,,SC,A15,,,,A15,,,,,,,,10.1103/PhysRevB.40.4344
Niobium Tin,Nb3Sn,Bulk,,,SC,Type-II,18 K,,,,,,,,,22 T,,10.1103/PhysRevB.45.4978
Niobium tin,Nb3Sn,,,,SC,Type-II,,,,A-15,,,,,,,,10.1103/PhysRevLett.36.1576
Nb3Sn,Nb3Sn,,,,SC,Type-II,,,,,,,,,,,,10.1103/PhysRevB.30.1253
Nb3Sn,Nb3Sn,Thin Film,2-2.5 μm,sapphire,SC,A15/High-Tc,18.0 K,,Cubic,A15,,,,,,,True,10.1103/PhysRevB.36.107
Nb3Sn,Nb3Sn,,,,SC,Type-II,,,,,,,,,,,,10.1103/PhysRevB.49.4218
Nb3Sn,Nb3Sn,Bulk,,,SC,A15/High-Tc,,,Cubic,A15,,,,,,,True,10.1103/PhysRevB.27.3577
Nb3Sn,Nb3Sn,,,,SC,A-15/High-Tc,~18 K,,,A-15,,,,,,,,10.1103/PhysRevB.15.2570
Niobium Tin,Nb3Sn,Bulk,,,SC,Type-II,,,,A15,,,,,,,,10.1103/PhysRevB.33.6123
Niobium Tin,Nb3Sn,Bulk,,,SC,Type-II,18.05 K,,,A15,,,,,,,,10.1103/PhysRevB.34.4622
Nb3Sn,Nb3Sn,Bulk,,,SC,Type-II,,,,A15,,,,,,,,10.1103/PhysRevB.57.5059
Nb₃Sn,Nb3Sn,,,,SC,Type-II,,,,A15,,,,,,,,10.1103/PhysRevLett.41.906
Nb3Sn,Nb3Sn,Bulk,,,SC,A-15,,,,A-15,,,,,,,,10.1103/PhysRevB.58.8716
Nb₃Sn,Nb3Sn,Bulk,,,SC,A15,,,,A15,,,,,,,,10.1103/PhysRevB.64.024509
Niobium tin,Nb3Sn,Bulk,,,SC,High-Tc,18 K,,,A-15,,,,,,,,10.1103/PhysRevB.19.5641
Nb3Sn,Nb3Sn,Bulk,,,SC,,17.9 K,,,,,,,,,,,10.1103/PhysRev.179.452
Niobium Tin,Nb3Sn,Bulk,,,SC,Type-II,,,,,,,,,,,,10.1103/PhysRevB.41.6457
Nb3Sn,Nb3Sn,Bulk,,,SC,Type-II,,,,β-W structure,,,,,,,,10.1103/PhysRevLett.13.521
Niobium tin,Nb3Sn,Bulk,,,SC,Type-II,,,,,,,,,,20-25 T,True,10.1103/PhysRevB.43.2678
Niobium-tin (A15),Nb3Sn,Bulk,,,SC,Type-II,,,,A15,,,,,,,,10.1103/PhysRevB.39.12257
Nb3Sn,Nb3Sn,,,,SC,A15/High-Tc,,,,A15,,,,,,,,10.1103/PhysRevB.35.115
Nb3Sn,Nb3Sn,Bulk,,,SC,A15/High-Tc,18 K,,,A15,,,,,,,,10.1103/PhysRevB.26.1186
Niobium tin,Nb3Sn,Thin Film,5 μm,Hastelloy tape,SC,Type-II,18.5 K,,,A15,,,,,,,True,10.1103/PhysRevLett.39.43
"Niobium tin (irradiated, saturated)",Nb3Sn,Thin Film,5 μm,Hastelloy tape,SC,Type-II,3.42 K,,,A15,,,,,,,True,10.1103/PhysRevLett.39.43
Niobium tin,Nb3Sn,,,,SC,A15,,,,,,,,,,,,10.1103/PhysRevB.62.1291
Nb₃Sn,Nb3Sn,,,,SC,Type-II,,,A15-type,A15 structure,,,,,,,,10.1103/PhysRev.145.296
Nb₃Sn,Nb3Sn,,,,SC,Type-II,,,,A15,,,,,,,,10.1103/PhysRevB.35.7129
Nb₃Sn,Nb3Sn,,,,SC,Type-II,,,,,,,,,,,,10.1103/PhysRevB.55.1223
Niobium tin,Nb3Sn,Bulk,,,SC,Type-II,,,,β-W structure,,,,,,,,10.1103/PhysRevLett.25.1195
Nb3Sn,Nb3Sn,Bulk,,,SC,Type-II,18 K,,,A-15,,,,,,,True,10.1103/PhysRevB.20.2196
Nb₃Sn,Nb3Sn,,,,SC,Type-II,18.3 K,,,,,,,,,,,10.1103/PhysRevB.42.4272
Nb3Sn,Nb3Sn,Bulk,,,SC,Type-II,18.1 K,,cubic,A15,,,,,,,True,10.1103/PhysRevB.12.905
Niobium-Tin,Nb3Sn,Bulk,,,SC,Type-II,,,,,,,,,,,,10.1103/PhysRevB.43.288
Niobium tin,Nb3Sn,Bulk,,,SC,High-Tc,18.0 ± 0.1 K,,Cubic,A15,,,,,,,True,10.1103/PhysRevLett.54.1260
Nb₃Sn,Nb3Sn,Bulk,,,SC,A15,18 K,,Cubic,A15,Pm-3n,5.294 Å,5.294 Å,5.294 Å,,,,10.1103/PhysRevB.27.4186
Nb3Sn,Nb3Sn,,,,SC,Type-II/A15,,,,A15,,,,,,,,10.1103/PhysRevB.32.2891
Nb3Sn,Nb3Sn,Bulk,,,SC,High-Tc,>14 K,,,β-tungsten structure,,,,,,,,10.1103/PhysRev.168.1087
Nb3Sn thin film,Nb3Sn,Thin Film,5000 Å,sapphire,SC,Type-II,15.97 K,,,,,,,,,,True,10.1103/PhysRevB.56.7874
Niobium tin,Nb3Sn,Thin Film,,,SC,Type-II,18 K,,,A15,,,,,,,True,10.1103/PhysRevLett.54.2433
Niobium tin,Nb3Sn,Bulk,,,SC,High-Tc,,0.011 GPa to 0.136 GPa,Cubic/Tetragonal,A15,Oh³/D4h⁹,,,,,,True,10.1103/PhysRevB.24.96
Nb3Sn,Nb3Sn,Bulk,,,SC,,,,,A15,,,,,,,,10.1103/PhysRevB.40.5084
Niobium tin,Nb3Sn,Bulk,,,SC,Type-II,,,,,,,,,,calculated theoretically,,10.1103/PhysRevB.41.8765
Nb3Sn,Nb3Sn,Bulk,,,SC,Type-II,,,,,,,,,,,,10.1103/PhysRevB.51.15402
Nb3Sn,Nb3Sn,Bulk,,,SC,Type-II,,,,,,,,,,,,10.1103/PhysRevB.53.15292
Niobium tin,Nb3Sn,,,,SC,A-15,18.3 K,,,A-15,,,,,,18 kG/K,,10.1103/PhysRevB.19.749
Niobium tin,Nb3Sn,Bulk,,,SC,Type-II,,,,,,,,,,,,10.1103/PhysRev.167.331
Nb3Sn,Nb3Sn,Thin Film,,,SC,Type-II/A15,18 K,,,A15,,,,,,,True,10.1103/PhysRevB.33.1621
Nb3Sn (Sn-deficient),Nb3Sn,Thin Film,,,SC,Type-II/A15,7 K,,,A15,,,,,,,True,10.1103/PhysRevB.33.1621
Nb₃Sn,Nb3Sn,Bulk,,,SC,A-15/High-Tc,,,Cubic,A-15,,,,,,,,10.1103/PhysRevB.19.3761
Nb₃Sn,Nb3Sn,Bulk,,,SC,Type-II,18.1 K,,,A-15,,,,,,,,10.1103/PhysRevB.17.3534
Niobium tin,Nb3Sn,Bulk,,,SC,Type-II,,,,,,,,,,,True,10.1103/PhysRevLett.8.250
Nb3Sn,Nb3Sn,Bulk,,,SC,A15,,,,A15,,,,,,,,10.1103/PhysRevB.6.2577
Nb3Sn,Nb3Sn,Bulk,,,SC,A-15,,,,A-15,,,,,,,,10.1103/PhysRevB.41.8798
Nb3Sn,Nb3Sn,Bulk,,,SC,High-Tc,17.8 K,,,A15,,5.290 Å,,,,214 kOe at T=1.5 K,True,10.1103/PhysRevLett.40.1590
Nb3Sn,Nb3Sn,Bulk,,,SC,Type-II,,,Cubic,A15,,,,,,,,10.1103/PhysRevB.33.1671
Niobium Tin,Nb3Sn,Bulk,,,SC,High-Tc,,,Cubic,A-15,,,,,,,,10.1103/PhysRevB.3.91
Niobium stannide,Nb3Sn,Bulk,,,SC,High-Tc,18 K,,Cubic,β-tungsten,,5.291 Å,,,,,True,10.1103/PhysRevB.6.363
Niobium tin,Nb3Sn,Bulk,,,SC,Type-II,,,,,,,,,,,True,10.1103/PhysRev.129.528
Nb3Sn,Nb3Sn,Bulk,,,SC,Type-II,,,,,,,,,,190 kG,,10.1103/PhysRev.166.447
Nb₃Sn,Nb3Sn,,,,SC,A15,18 K,,,A15,,,,,,,,10.1103/PhysRevB.38.185
Nb3Sn,Nb3Sn,Bulk,,,SC,Type-II,,,,,,,,,,19.7 T,,10.1103/PhysRevB.51.5927
Niobium tin,Nb3Sn,,,,SC,Type-II,,,,,,,,,,,,10.1103/PhysRevB.56.5120
Nb3Sn,Nb3Sn,,,,SC,A15/High-Tc,,,Cubic,A15,,,,,,,,10.1103/PhysRevB.25.179
Niobium tin,Nb3Sn,,,,SC,,,,,,,,,,,,,10.1103/PhysRevB.64.012511
Nb3Sn,Nb3Sn,Bulk,,,SC,Type-II,,,,A15,,,,,,,,10.1103/PhysRevB.60.7465
Nb3Sn,Nb3Sn,Bulk,,,SC,High-Tc,18 K,,Cubic,A15,Pm3n,,,,,,True,10.1103/PhysRevB.22.2386
Nb3Sn,Nb3Sn,Bulk,,,SC,Type-II,,,,,,,,,,,,10.1103/PhysRevB.50.15945
Nb3Sn,Nb3Sn,Bulk,,,SC,Type-II,17.3 K,,,A15,,,,,,215 kOe,True,10.1103/PhysRevLett.46.1598
Niobium Tin,Nb3Sn,Bulk,,,SC,High-Tc,,,,A15,,,,,,,,10.1103/PhysRevB.28.117
Niobium Tin,Nb3Sn,Bulk,,,SC,A15/high-Tc,18 K,,Cubic,A15,,,,,,,,10.1103/PhysRevB.31.7772
Nb3Sn,Nb3Sn,Bulk,,,SC,High-Tc,17.4 K,,,A-15 (β-tungsten),,,,,,,True,10.1103/PhysRev.154.399
Niobium tin,Nb3Sn,Bulk,,,SC,Type-II,,,,,,,,,,,,10.1103/PhysRev.160.348
Nb3Sn,Nb3Sn,Bulk,,,SC,High-Tc,18 K,,,A-15,,,,,,,True,10.1103/PhysRevLett.36.1084
Nb3Sn,Nb3Sn,Bulk,,,SC,A15,18 K,atmospheric pressure,Cubic,A15,,5.290 Å,,,,,,10.1103/PhysRevB.22.137
Nb3Sn,Nb3Sn,Bulk,,,SC,Type-II,,,Cubic,β-tungsten,,,,,,,,10.1103/PhysRevB.5.1823
Niobium Tin,Nb3Sn,,,,SC,Type-II/A15/High-Tc,18 K,,,A15,,,,,,,,10.1103/PhysRevB.35.8405
Niobium tin,Nb3Sn,Bulk,,,SC,Type-II,,,,,,,,,,,,10.1103/PhysRev.129.1943
Nb₃Sn,Nb3Sn,,,,SC,High-Tc,18 K,,,A-15,,,,,,,,10.1103/PhysRevB.13.5199
Nb3Sn,Nb3Sn,Bulk,,,SC,Type-II,,,,,,,,,,,,10.1103/PhysRevB.39.215
Nb3Sn,Nb3Sn,Thin Film,2000-3000 Å,sapphire,SC,A-15,"18.1 K (initial), 2.95 K (saturated after damage)",,,A-15,,5.295 Å,,,,,True,10.1103/PhysRevLett.37.1308
Nb3Sn,Nb3Sn,Bulk,,,SC,A15,,,,A15,,,,,,,,10.1103/PhysRevB.40.201
Niobium tin,Nb3Sn,Bulk,,,SC,A15,,,,A15,,,,,,,,10.1103/PhysRevB.23.4815
Nb3Sn,Nb3Sn,,,,SC,Type-II,,,,,,,,,,,,10.1103/PhysRevLett.72.396
Niobium tin,Nb3Sn,Bulk,,,SC,Type-II,18.0 K,,Cubic,A-15,,,,,,,True,10.1103/PhysRevLett.50.853
Niobium tin,Nb3Sn,Bulk,,,SC,Type-II,,,,,,,,,,,,10.1103/PhysRevB.65.172507
Nb3Sn,Nb3Sn,Bulk,,,SC,,,,,,,,,,,,,10.1103/PhysRevB.6.3286
Niobium-3 Tin,Nb3Sn,Thin Film,,Hastelloy,SC,Type-II,15.04 K,,,,,,,,,44.0 kOe,True,10.1103/PhysRev.155.355
Nb3Sn,Nb3Sn,Bulk,,,SC,Type-II,,,,,,,,,,,,10.1103/PhysRevB.37.9318
Niobium Tin,Nb3Sn,Bulk,,,SC,High-Tc,,,,β-tungsten structure,,,,,,,,10.1103/PhysRevB.3.305
Nb₃Sn,Nb3Sn,Bulk,,,SC,Type-II,,,,,,,,,,,,10.1103/PhysRevB.33.6135
Niobium tin,Nb3Sn,Bulk,,,SC,Type-II,18.4 K,,,,,,,,,238 kOe,True,10.1103/PhysRev.129.1070
Niobium tin,Nb3Sn,Bulk,,,SC,Type-II,,,,,,,,,,,,10.1103/PhysRev.125.142
Nb3Sn,Nb3Sn,Bulk,,,SC,Type-II,17.3 K,,,β-wolfram,,,,,,,True,10.1103/PhysRev.129.1115
Nb3Sn,Nb3Sn,Bulk,,,SC,Type-II,,,,,,,,,,,True,10.1103/PhysRevLett.9.306
Niobium tin,Nb3Sn,Bulk,,,SC,Type-II,,,,A15,,,,,,,,10.1103/PhysRevLett.75.1376
Nb₃Sn,Nb3Sn,,,,SC,High-Tc,,,,A15,,,,,,,,10.1103/PhysRevB.35.4193
Nb3Sn,Nb3Sn,Thin Film,,,SC,Type-II,17.8 K,,,A-15,,,,,,,True,10.1103/PhysRevB.17.122
Niobium tin,Nb3Sn,,,,SC,,,,,,,,,,,,,10.1103/PhysRevB.30.5019
Niobium Tin,Nb3Sn,Bulk,,,SC,High-Tc,,,,,,,,,,,,10.1103/PhysRevLett.29.353
Nb3Sn,Nb3Sn,Bulk,,,SC,A15,,,,A15,,,,,,,,10.1103/PhysRevB.35.7187
Nb3Sn,Nb3Sn,Bulk,,,SC,Type-II,,,,,,,,,,,True,10.1103/PhysRevB.64.094517
Nb3Sn,Nb3Sn,Bulk,,,SC,High-Tc,17 K,,Cubic,A15,,,,,,,,10.1103/PhysRevB.26.4909
Nb₃Sn,Nb3Sn,,,,SC,A-15/High-Tc,,,,A-15,,,,,,,,10.1103/PhysRevB.18.22
Niobium tin,Nb3Sn,Bulk,,,SC,High-Tc,18.1 K,,Cubic,β-tungsten (A-15 structure),,5.295 Å,5.295 Å,5.295 Å,,,True,10.1103/PhysRev.154.628
Nb3Sn,Nb3Sn,Bulk,,,SC,,,,,A15,,,,,,,,10.1103/PhysRevB.60.5258
Nb3Sn,Nb3Sn,,,,SC,High-Tc,,,,A15,,,,,,,,10.1103/PhysRevLett.41.572
Nb3Sn,Nb3Sn,Bulk,,,SC,Type-II,,,,,,,,,,,,10.1103/PhysRevB.66.144510
Niobium-3 Tin,Nb3Sn,Bulk,,,SC,Type-II,,,,,,,,,,,,10.1103/PhysRevB.3.794
Nb₃Sn,Nb3Sn,,,,SC,Type-II,,,,A15,,,,,,,,10.1103/PhysRevB.27.3571
Niobium Tin,Nb3Sn,Bulk,,,SC,Type-II,17.9 K,,,A-15,,,,,,,,10.1103/PhysRevB.36.47
Niobium-3 Tin,Nb3Sn,Bulk,,,SC,Type-II,17.5 K,,,,,,,,,,True,10.1103/PhysRevB.2.3560
Nb3Sn,Nb3Sn,Bulk,,,SC,Type-II,,,,A15,,,,,,,True,10.1103/PhysRevB.29.4976
Nb3Sn,Nb3Sn,Bulk,,,SC,,,,,,,,,,,,,10.1103/PhysRevB.17.1136
Niobium tin,Nb3Sn,Bulk,,,SC,High-Tc,,,Tetragonal,β-W structure (A-15),D4h9,,,,,,True,10.1103/PhysRevB.4.2950
Nb3Sn,Nb3Sn,Thin Film,,,SC,Type-II,,,,,,,,,,,,10.1103/PhysRevB.37.68
Niobium tin,Nb3Sn,Bulk,,,SC,Type-II,,,,A15,,,,,,,,10.1103/PhysRevLett.43.384
Niobium tin,Nb3Sn,Bulk,,,SC,High-Tc,,,,A-15,,,,,,,,10.1103/PhysRevB.35.1651
Nb3Sn,Nb3Sn,Bulk,,,SC,Type-II,,,,,,,,,,,,10.1103/PhysRev.131.140
Nb3Sn,Nb3Sn,,,,SC,Type-II,,,,,,,,,,,,10.1103/PhysRevB.61.15429
Nb3Sn,Nb3Sn,,,,SC,Type-II,,,,A15,,,,,,,,10.1103/PhysRevB.37.1563
Niobium-tin,Nb3Sn,Bulk,,,SC,Type-II,18 K,,,,,,,,4000-5000 Oe,70000 Oe at 4.2 K,True,10.1103/PhysRevLett.5.148
Nb3Sn,Nb3Sn,Bulk,,,SC,Type-II,,,,A-15,,,,,,,,10.1103/PhysRevLett.56.647
Nb3Sn,Nb3Sn,Bulk,,,SC,A-15,,,,A-15,,5.29 Å,,,,,,10.1103/PhysRevB.15.5462
Nb₃Sn,Nb3Sn,,,,SC,,,,,,,,,,,,,10.1103/PhysRevLett.36.422
Niobium tin,Nb3Sn,,,,SC,A15,,,,,,,,,,,,10.1103/PhysRevLett.67.271
Nb3Sn,Nb3Sn,Bulk,,,SC,Type-II,,,,A15,,,,,,,,10.1103/PhysRevB.55.3954
Niobium tin,Nb3Sn,Bulk,,,SC,Type-II,18.0 K,,,,,,,,,18 T at 4.2 K,,10.1103/PhysRevB.46.14936
Nb3Sn,Nb3Sn,Bulk,,,SC,High-Tc,18.2 K,,,A-15,,5.290 Å,,,,,True,10.1103/PhysRevB.15.2624
Niobium tin,Nb3Sn,Bulk,,,SC,Type-II,,,,,,,,,,,,10.1103/PhysRevB.52.1176
Nb3Sn,Nb3Sn,,,,SC,Type-II,,,Cubic,A15,,,,,,,,10.1103/PhysRevB.28.5866
Nb3Sn,Nb3Sn,Bulk,,,SC,Type-II,,,,,,,,,,,,10.1103/PhysRevB.48.3404
Niobium tin,Nb3Sn,Bulk,,,SC,Type-II,decreases with increasing disorder,,,,,,,,,,,10.1103/PhysRevB.55.3866
Nb3Sn,Nb3Sn,,,,SC,Type-II,,,,,,,,,,,,10.1103/PhysRevLett.64.1605
Nb3Sn,Nb3Sn,Bulk,,,SC,Type-II,18 K,,Cubic,A-15,,,,,,,,10.1103/PhysRevB.15.3339
Nb3Sn,Nb3Sn,Bulk,,,SC,,18.0 K,,,,,,,,,,,10.1103/PhysRevB.29.1443
Niobium tin,Nb3Sn,Bulk,,,SC,A15,,,,A15,,,,,,,,10.1103/PhysRevB.34.4331
Niobium-tin wire,Nb3Sn,Bulk,,,SC,Type-II,,,,,,,,,,188 kgauss at 1.6 K,True,10.1103/PhysRevLett.6.452
Nb3Sn,Nb3Sn,Bulk,,,SC,,,,,,,,,,,,,10.1103/PhysRevB.48.16630
Niobium tin,Nb3Sn,Bulk,,,SC,Type-II,18.4 K,,,A15,,,,,,,True,10.1103/PhysRevLett.39.1102
Nb3Sn,Nb3Sn,Bulk,,,SC,Type-II,18.1 K,,,A-15,,,,,,,True,10.1103/PhysRevLett.38.788
Nb₃Sn,Nb3Sn,Bulk,,,SC,A15,,,Cubic,A15,,,,,,,,10.1103/PhysRevB.34.5791
Nb3Sn,Nb3Sn,Thin Film,5.4 μm,,SC,Type-II,,,,,,,,,,,True,10.1103/PhysRevB.40.9350
Nb₃Sn,Nb3Sn,,,,SC,A-15,18 K,,,A-15,,,,,,,,10.1103/PhysRevB.50.3485
Nb3Sn,Nb3Sn,Bulk,,,SC,A15/High-Tc,18 K,,,A15,,,,,,,True,10.1103/PhysRevB.37.54
Nb3Sn,Nb3Sn,Thin Film,0.2-1.0 μm,sapphire,SC,High-Tc,18.4 K,,,A15,,,,,,,True,10.1103/PhysRevB.22.128
Niobium tin superconducting ribbon,Nb3Sn,Bulk,,,SC,Type-II,,,,,,,,,,,True,10.1103/PhysRevLett.26.1311
Nb3Sn,Nb3Sn,Bulk,,,SC,Type-II,,,,,,,,,,,,10.1103/PhysRevB.50.15978
Niobium-Tin compound,Nb3Sn,,,,SC,Type-II,,,,,,,,,,,,10.1103/PhysRevB.15.187
Niobium tin,Nb3Sn,,,,SC,A-15,,,,A-15,,,,,,,,10.1103/PhysRevB.18.15
Nb3Sn,Nb3Sn,Bulk,,,SC,Type-II,18.1 K,,,A15,,,,,,,True,10.1103/PhysRevB.29.6187
Niobium Tin,Nb3Sn,Bulk,,,SC,A15,18.0 K,,,A15,,,,,,,,10.1103/PhysRevB.26.3673
Nb3Sn,Nb3Sn,Bulk,,,SC,Type-II,19.4 K,,,,,,,,,,,10.1103/PhysRevLett.68.3232
Niobium Tin,Nb3Sn,Bulk,,,SC,Type-II,,,,,,,,,,,,10.1103/PhysRevB.29.5178
Nb3Sn,Nb3Sn,,,,SC,Type-II,,,,,,,,,,,,10.1103/PhysRevLett.47.610
Nb3Sn,Nb3Sn,,,,SC,Type-II,,,,,,,,,,,,10.1103/PhysRevB.35.7210
Niobium tin,Nb3Sn,Bulk,,,SC,Type-II,,,,,,,,,,,,10.1103/PhysRevLett.86.2420
Nb3Sn,Nb3Sn,Bulk,,,SC,High-Tc,,,,A15,,,,,,,,10.1103/PhysRevLett.41.899
Nb3Sn,Nb3Sn,,,,SC,Type-II,18 K,,,A15,,,,,,,,10.1103/PhysRevB.34.6166
Niobium tin,Nb3Sn,,,,SC,,,,,,,,,,,,,10.1103/PhysRevLett.88.087001
Nb3Sn,Nb3Sn,Bulk,,,SC,Type-II,,,,A-15,,,,,,,,10.1103/PhysRevB.49.13137
Niobium tin,Nb3Sn,Bulk,,,SC,High-Tc,,,Cubic,A-15,,5.29 Å,,,,,True,10.1103/PhysRevB.18.3742
Nb3Sn,Nb3Sn,,,,SC,Type-II,,,,A15,,,,,,,,10.1103/PhysRevB.57.11698
Nb3Sn,Nb3Sn,Bulk,,,SC,Type-II,17 K,,,A-15,,,,,,,,10.1103/PhysRevB.55.8506
Nb3Sn,Nb3Sn,Bulk,,,SC,A15,18 K,,Cubic,A15,,5.282 Å,5.282 Å,5.282 Å,,,False,10.1103/PhysRevB.18.6411
Nb3Sn,Nb3Sn,,,,SC,High-Tc,,,,A15,,,,,,,,10.1103/PhysRevB.24.2506
Niobium tin copper composite,Nb3Sn,Bulk,,,SC,,,,,,,,,,,,,10.1103/PhysRevB.23.6164
Niobium tin,Nb3Sn,Bulk,,,SC,Type-II/A15 phase,17.5 K,,,A15,,,,,,,True,10.1103/PhysRevB.22.1214
Nb3Sn,Nb3Sn,,,,SC,Type-II,,,,,,,,,,,,10.1103/PhysRevLett.12.101
Nb₃Sn,Nb3Sn,Bulk,,,SC,Type-II,,,,,,,,,,,,10.1103/PhysRevLett.36.412
Niobium tin,Nb3Sn,Thin Film,,,SC,Type-II,,,,,,,,,,,,10.1103/PhysRevB.27.5467
Niobium Tin,Nb3Sn,Bulk,,,SC,Type-II,,,,,,,,,,,,10.1103/PhysRevB.36.3622
Nb3Sn,Nb3Sn,Bulk,,,SC,,,,,,,,,,,,,10.1103/PhysRevB.46.8542
Nb3Sn,Nb3Sn,Bulk,,,SC,A-15/High-Tc,17.9 K,,,A-15,,,,,,,True,10.1103/PhysRevB.13.3783
Niobium Tin,Nb3Sn,Bulk,,,SC,Type-II,,,,,,,,,,,,10.1103/PhysRevB.47.262
Nb3Sn,Nb3Sn,,,,SC,Type-II,,,,,,,,,,,,10.1103/PhysRevB.52.12931
Nb₃Sn,Nb3Sn,,,,SC,A15,20 K,,,,,,,,,,,10.1103/PhysRevB.58.R10107
Nb3Sn,Nb3Sn,Bulk,,,SC,Type-II,17.8 K,,,A15,,,,,,,,10.1103/PhysRevB.15.1340
Niobium tin,Nb3Sn,Bulk,,,SC,,~23 K,,,β-W structure,,,,,,,,10.1103/PhysRevB.64.174503
Nb3Sn,Nb3Sn,Bulk,,,SC,A15,,,,A15,,,,,,,,10.1103/PhysRevB.34.8107
Nb3Sn,Nb3Sn,Bulk,,,SC,,18.2 K,,,A15,,,,,,,,10.1103/PhysRevB.25.745
Nb3Sn,Nb3Sn,,,,SC,Type-II,,,,,,,,,,,,10.1103/PhysRevB.61.14804
Niobium triselenide,Nb3Sn,Bulk,,,SC,Type-II,,,,,,,,,,,,10.1103/PhysRevB.65.064529
Niobium tin,Nb3Sn,Bulk,,,SC,Type-II,,,,,,,,,,,,10.1103/PhysRev.156.403
Nb3Sn,Nb3Sn,Bulk,,,SC,Type-II,,,,,,,,,,,,10.1103/PhysRevB.50.1190
Niobium tin,Nb3Sn,Bulk,,,SC,High-Tc,,up to 18 kbar,Cubic to tetragonal,A15,,,,,,,True,10.1103/PhysRevLett.33.1283
Nb3Sn,Nb3Sn,Bulk,,,SC,Type-II,,,,A15,,,,,,,,10.1103/PhysRevB.38.297
Niobium-Tin,Nb3Sn,Bulk,,,SC,Type-II,17.99 K,,,,,,,,,,,10.1103/PhysRevB.28.1304
Nb₃Sn,Nb3Sn,Bulk,,,SC,Type-II,,,,A15,,,,,,,,10.1103/PhysRevB.8.2505
Niobium tin,Nb3Sn,Bulk,,,SC,Type-II,,,,,,,,,,,,10.1103/PhysRevLett.25.1180
Niobium-tin,Nb3Sn,Bulk,,,SC,,High Tc (specific value not provided),,,,,,,,,,,10.1103/PhysRevLett.29.1551
Nb₃Sn,Nb3Sn,Bulk,,,SC,Type-II,,,,,,,,,,,,10.1103/PhysRevB.50.470
Niobium-3 Tin,Nb3Sn,Bulk,,,SC,Type-II,,,,,,,,,,,,10.1103/PhysRevB.44.4731
Niobium tin,Nb3Sn,Bulk,,,SC,A-15,,,,A-15,,,,,,,,10.1103/PhysRevB.14.5205
Niobium-Tin,Nb3Sn,Bulk,,,SC,Type-II,,,,,,,,,,>88 kgauss,,10.1103/PhysRevLett.6.597
Nb3Sn,Nb3Sn,Bulk,,,SC,A15,,,,A15,,,,,,,,10.1103/PhysRevB.53.9074
Niobium Tin,Nb3Sn,Bulk,,,SC,Type-II,,,,,,,,,,,,10.1103/PhysRevLett.60.1973
Niobium tin,Nb3Sn,Bulk,,,SC,Type-II,,,,,,,,,,,,10.1103/PhysRev.178.530
Niobium tin,Nb3Sn,Bulk,,,SC,Type-II,18.05 K,,,,,,,,,,,10.1103/PhysRevB.42.406
Niobium-tin,Nb3Sn,Bulk,,,SC,Type-II,18 K,,,,,,,,4000-5000 Oe,70000 Oe at 4.2 K,True,10.1103/PhysRevLett.5.147
Nb3Sn,Nb3Sn,Bulk,,,SC,Type-II,,,,,,,,,,,,10.1103/PhysRevB.47.5419
Niobium tin,Nb3Sn,Bulk,0.23-0.79 mm,,SC,Type-II,,,,,,,,,,,True,10.1103/PhysRev.175.569
Nb3Sn,Nb3Sn,Thin Film,270-1000 nm,sapphire,SC,Type-II/A15,17.3-17.95 K,,Cubic,A15,,,,,,,True,10.1103/PhysRevB.32.1519
Nb3Sn,Nb3Sn,,,,SC,,,,,,,,,,,,,10.1103/PhysRevB.45.7551
Nb₃Sn,Nb3Sn,,,,SC,A15,,,,A15,,,,,,,,10.1103/PhysRevB.27.4210
Nb3Sn,Nb3Sn,Bulk,,,SC,Type-II,,,,,,,,,,,,10.1103/PhysRevB.46.9270
Nb3Sn,Nb3Sn,Bulk,,,SC,A15,,,,A15,,,,,,,,10.1103/PhysRevB.31.2694
Niobium tin,Nb3Sn,Bulk,,,SC,Type-II/High-Tc,,,,A15,,,,,,,,10.1103/PhysRevB.31.183
Nb3Sn,Nb3Sn,,,,SC,High-Tc,18 K,,,A15,,,,,,,,10.1103/PhysRevB.34.2751
Niobium tin,Nb3Sn,,,,SC,,,,,β-tungsten,,,,,,,,10.1103/PhysRevB.5.1817
Niobium tin,Nb3Sn,Bulk,,,SC,Type-II,,,,A15,,,,,,,,10.1103/PhysRevB.33.6141
Nb3Sn,Nb3Sn,Bulk,,,SC,Type-II,,,,,,,,,,,,10.1103/PhysRevB.31.6072
Nb3Sn,Nb3Sn,Bulk,,,SC,Type-II,,,,,,,,,,,,10.1103/PhysRevB.42.10773
Niobium tin,Nb3Sn,,,,SC,Type-II,,,,,,,,,,,,10.1103/PhysRevB.66.014505
Nb3Sn,Nb3Sn,Bulk,,,SC,Type-II,,,,A-15,,,,,,,,10.1103/PhysRevB.28.4029
Nb3Sn,Nb3Sn,Bulk,,,SC,A15,18.0 K,,Cubic,A15,Pm3n,5.289 Å,5.289 Å,5.289 Å,,,True,10.1103/PhysRevB.24.6446
Nb3Sn,Nb3Sn,,,,SC,Type-II,,,,A15,,,,,,,,10.1103/PhysRevB.51.8551
Nb3Sn,Nb3Sn,Bulk,,,SC,Type-II,,,,,,,,,,,,10.1103/PhysRevLett.33.1286
Niobium tin,Nb3Sn,,,,SC,Type-II,,,,,,,,,,,,10.1103/PhysRevB.60.3603
Nb3Sn,Nb3Sn,Bulk,,,SC,A15,17.9 K,ambient pressure,,A15,,,,,,37 Tesla,True,10.1103/PhysRevB.45.10684
Nb3Sn filamentary,Nb3Sn,Bulk,,,SC,Type-II,,,,,,,,,,,,10.1103/PhysRevLett.43.1192
Niobium tin,Nb3Sn,Bulk,,,SC,High-Tc,,,,,,,,,,,,10.1103/PhysRevB.26.138
Niobium tin,Nb3Sn,Bulk,,,SC,Type-II,18 K,,,,,,,,,,True,10.1103/PhysRevLett.22.928
Nb3Sn,Nb3Sn,,,,SC,,,,,A-15,,,,,,,,10.1103/PhysRevB.51.12673
Nb3Sn,Nb3Sn,Bulk,,,SC,High-Tc,,,,A15,,,,,,,,10.1103/PhysRevB.33.3556
Niobium tin,Nb3Sn,Bulk,,,SC,Type-II,17.9 K,,Cubic,A15,,5.290 Å,,,,21.4 T at 1.5 K,True,10.1103/PhysRevB.24.3841
Nb3Sn,Nb3Sn,Bulk,,,SC,Type-II,18 K,,,A-15,,,,,,,,10.1103/PhysRevB.51.15393
Nb3Sn,Nb3Sn,Bulk,,,SC,A15/High-Tc,,,,A15,,,,,,,,10.1103/PhysRevLett.41.815
Nb3Sn,Nb3Sn,Bulk,,,SC,Type-II,,,,,,,,,,,,10.1103/PhysRevLett.74.4911
Nb3Sn,Nb3Sn,Bulk,,,SC,,18.0 K,,,A15,,,,,,,,10.1103/PhysRevB.12.4816
Nb3Sn,Nb3Sn,Bulk,,,SC,Type-II,,,,,,,,,,,,10.1103/PhysRevB.47.2812
Niobium tin,Nb3Sn,Bulk,,,SC,High-Tc,18 K,,,A-15,,,,,,,True,10.1103/PhysRevB.20.952
Nb3Sn,Nb3Sn,,,,SC,Type-II,,,,,,,,,,,,10.1103/PhysRevB.42.6249
Niobium tin,Nb3Sn,Bulk,,,SC,Type-II,,,,,,,,,,,,10.1103/PhysRevB.53.655
Nb3Sn,Nb3Sn,Bulk,,,SC,Type-II,18.1 K,,,A15,,,,,,,True,10.1103/PhysRevB.19.4514
Nb₃Sn,Nb3Sn,Bulk,,,SC,Type-II,,,,,,,,,,,,10.1103/PhysRevB.52.68
Nb₃Sn,Nb3Sn,Bulk,,,SC,Type-II,16.7 K,,Cubic,β-W type (A15),,,,,,,True,10.1103/PhysRev.139.A1501
Nb3Sn,Nb3Sn,Bulk,,,SC,Type-II,,,,,,,,,,,True,10.1103/PhysRevB.48.4208
Niobium tin,Nb3Sn,Bulk,,,SC,Type-II,,,,A15,,,,,,,,10.1103/PhysRevB.54.6648
Niobium tin,Nb3Sn,Bulk,,,SC,High-Tc,,,,,,,,,,,,10.1103/PhysRevB.9.4733
Nb3Sn,Nb3Sn,,,,SC,A15,,,,A15,,,,,,,,10.1103/PhysRevB.11.1866
Nb3Sn,Nb3Sn,,,,SC,,,,,,,,,,,,,10.1103/PhysRevB.44.7585
Nb3Sn,Nb3Sn,,,,SC,Type-II,,,,A-15,,,,,,,,10.1103/PhysRevLett.37.637
Nb₃Sn,Nb3Sn,,,,SC,,,,,,,,,,,,,10.1103/PhysRevB.40.8818
Nb3Sn,Nb3Sn,,,,SC,,,,,,,,,,,,,10.1103/PhysRevB.47.8140
Niobium tin,Nb3Sn,Bulk,,,SC,Type-II,,,,A-15,,,,,,,True,10.1103/PhysRevLett.41.181
Niobium tin,Nb3Sn,Bulk,,,SC,Type-II,,,,,,,,,,,,10.1103/PhysRevB.42.2211
Nb3Sn,Nb3Sn,Bulk,,,SC,High-Tc,,,,A15,,,,,,,,10.1103/PhysRevB.17.468
Niobium tin,Nb3Sn,Bulk,,,SC,A15/High-Tc,,,Cubic,A15,,,,,,,True,10.1103/PhysRevLett.33.1151
Nb3Sn,Nb3Sn,Bulk,,,SC,A-15/High-Tc,,,,A-15,,,,,,,True,10.1103/PhysRevLett.38.782
Nb3Sn,Nb3Sn,,,,SC,Type-II,,,,A15,,,,,,,,10.1103/PhysRevLett.41.1616
Nb₃Sn,Nb3Sn,,,,SC,,,,,,,,,,,,,10.1103/PhysRevLett.68.1069
Niobium tin,Nb3Sn,Bulk,,,SC,Type-II,,,,,,,,,400 ± 100 Oe,,True,10.1103/PhysRevLett.9.448
Niobium tin,Nb3Sn,,,,SC,,,,,,,,,,,,,10.1103/PhysRevB.66.180504
Nb₃Sn,Nb3Sn,,,,SC,Type-II,,,,A15,,,,,,,,10.1103/PhysRevB.24.5058
Nb3Sn,Nb3Sn,Bulk,,,SC,Type-II,17.5 K,,,,,,,,,23.9 kG/K slope,True,10.1103/PhysRevLett.66.1777
Nb3Sn,Nb3Sn,Bulk,,,SC,A15/High-Tc,,,Cubic,A15,,,,,,,,10.1103/PhysRevB.14.1887
Nb3Sn,Nb3Sn,Bulk,,,SC,Type-II,,,,,,,,,,,,10.1103/PhysRevB.43.3002
Nb3Sn,Nb3Sn,Bulk,,,SC,High-Tc,18 K,,Cubic,β-W structure,,,,,,,True,10.1103/PhysRev.172.451
Niobium tin,Nb3Sn,Bulk,,,SC,Type-II,,,,,,,,,,88 kgauss,,10.1103/PhysRevLett.7.215
Nb3Sn,Nb3Sn,Bulk,,,SC,Type-II,18.0 K,,Cubic,β-tungsten,,,,,,,True,10.1103/PhysRevLett.13.470
Niobium tin,Nb3Sn,Bulk,,,SC,Type-II,,,,,,,,,,discussed theoretically,,10.1103/PhysRevB.29.446
Nb3Sn,Nb3Sn,Bulk,,,SC,High-Tc,,,Cubic,A-15,,,,,,,,10.1103/PhysRevB.19.1751
Nb₃Sn,Nb3Sn,,,,SC,High-Tc,,,,A15,,,,,,,,10.1103/PhysRevB.26.1244
Niobium-3 Tin,Nb3Sn,Bulk,,,SC,Type-II,,,,A15,,,,,,,,10.1103/PhysRevB.38.8697
Niobium tin,Nb3Sn,Bulk,,,SC,Type-II,,,,,,,,,,,,10.1103/PhysRevB.50.9511
Nb3Sn,Nb3Sn,,,,SC,,,,,A-15,,,,,,,,10.1103/PhysRevB.65.064534
Niobium tin,Nb3Sn,Bulk,,,SC,High-Tc,,,,β-tungsten,,,,,,,True,10.1103/PhysRevLett.19.840
Niobium tin,Nb3Sn,Bulk,,,SC,Type-II,18.0 K,,,A15,,,,,,,,10.1103/PhysRevB.29.184
Nb3Sn,Nb3Sn,Bulk,,,SC,Type-II,,,,,,,,,,,,10.1103/PhysRevB.56.103
Nb₃Sn,Nb3Sn,Thin Film,0.3 μm,sapphire,SC,Type-II,17.9 K,,,A-15,,,,,,300 kOe,True,10.1103/PhysRevB.19.4545
Nb₃Sn,Nb3Sn,,,,SC,A15,,,,A15,,,,,,,,10.1103/PhysRevB.32.2659
Nb3Sn,Nb3Sn,Bulk,,,SC,,,,,,,,,,,,,10.1103/PhysRevB.34.8288
Nb3Sn,Nb3Sn,,,,SC,Type-II,,,,,,,,,,,,10.1103/PhysRevB.65.214518
Nb3Sn,Nb3Sn,Bulk,,,SC,Type-II,,,,,,,,,,,,10.1103/PhysRevB.46.2964
Nb3Sn,Nb3Sn,Bulk,,,SC,,,,,,,,,,,,,10.1103/PhysRevB.11.1895
Niobium Tin,Nb3Sn,Bulk,,,SC,Type-II,,,,,,,,,,,,10.1103/PhysRevB.2.1604
Nb₃Sn,Nb3Sn,,,,SC,Type-II,,,,β-W structure,,,,,,,,10.1103/PhysRev.151.296
Niobium tin,Nb3Sn,Bulk,,,SC,Type-II,18.3 K,,Cubic/Tetragonal,A15,,,,,,19.7 T,True,10.1103/PhysRevB.50.4208
Nb₃Sn,Nb3Sn,Bulk,,,SC,High-Tc,,,,A15,,,,,,,True,10.1103/PhysRevB.29.6165
Niobium tin,Nb3Sn,,,,SC,,,,,,,,,,,,,10.1103/PhysRevB.65.012510
Nb3Sn,Nb3Sn,Bulk,,,SC,Type-II,,,,,,,,,,,,10.1103/PhysRevB.50.13563
Nb3Sn,Nb3Sn,Bulk,,,SC,Type-II,,,Cubic,A15,,,,,,21.4 T,True,10.1103/PhysRevB.29.3908
Nb3Sn,Nb3Sn,Bulk,,,SC,Type-II,18.1 K,,,A-15,,,,,,235 kG at 4.2 K,True,10.1103/PhysRevLett.33.168
Nb3Sn,Nb3Sn,Bulk,,,SC,High-Tc,,,Cubic,A15,,,,,,,,10.1103/PhysRevB.25.2248
Nb3Sn,Nb3Sn,Bulk,,,SC,Type-II,,,,A15,,,,,,,,10.1103/PhysRevB.43.12925
Nb₃Sn,Nb3Sn,,,,SC,High-Tc,,,,A15,,,,,,,,10.1103/PhysRevB.30.2542
Niobium tin,Nb3Sn,Bulk,,,SC,A15,,,,A15,,,,,,,,10.1103/PhysRevB.30.1349
Nb3Sn,Nb3Sn,Bulk,,,SC,Type-II,17.3 K,,,A15,,,,,,20-40 T,False,10.1103/PhysRevB.53.5640
Nb3Sn,Nb3Sn,,,,SC,Type-II,,,,,,,,,,,,10.1103/PhysRevB.49.4376
Nb3Sn,Nb3Sn,Bulk,,,SC,Type-II,,,,,,,,,,,,10.1103/PhysRevLett.9.309
Nb3Sn,Nb3Sn,Bulk,,,SC,Type-II,18.0 K,,,A15,,,,,,,True,10.1103/PhysRevLett.42.530
Niobium-tin,Nb3Sn,,,,SC,Type-II,,,,,,,,,,,,10.1103/PhysRev.140.A1581
Niobium tin,Nb3Sn,,,,SC,High-Tc,16.5 K,,,,,,,,,,,10.1103/PhysRevB.30.2548
Nb3Sn,Nb3Sn,Bulk,,,SC,Type-II,,,,,,,,,,,,10.1103/PhysRevB.51.16336
Nb3Sn,Nb3Sn,Bulk,,,SC,Type-II,,,,,,,,,,,,10.1103/PhysRevB.45.12647
Nb3Sn,Nb3Sn,Thin Film,700-5000 Å,Mo foil,SC,High-Tc,,,,A15,,,,,,,True,10.1103/PhysRevB.32.1850
Nb₃Sn,Nb3Sn,Bulk,,,SC,Type-II,,,Cubic,A15,,,,,,,,10.1103/PhysRevB.27.1558
Niobium tin,Nb3Sn,Bulk,,,SC,Type-II,,,,A15,,,,,,,,10.1103/PhysRevLett.74.2311
Niobium-3 Tin,Nb3Sn,Bulk,,,SC,Type-II,,,,,,,,,,> 88 kilogauss,True,10.1103/PhysRevLett.6.532
Nb3Sn,Nb3Sn,Bulk,,,SC,High-Tc,18 K,,Cubic,A15,Pm3n,,,,,,,10.1103/PhysRevB.35.8730
Nb3Sn,Nb3Sn,Thin Film,500 nm,single-crystal sapphire,SC,High-Tc/A15,17.4 K,,,A15,,,,,,,True,10.1103/PhysRevB.30.2590
Nb3Sn,Nb3Sn,Bulk,,,SC,Type-II,,,,,,,,,,,,10.1103/PhysRevLett.77.4628
Niobium tin,Nb3Sn,Bulk,,,SC,Type-II,,,,,,,,,,,,10.1103/PhysRevLett.9.290
Nb₃Sn,Nb3Sn,,,,SC,Type-II/A-15,,,,A-15,,,,,,,,10.1103/PhysRevB.21.1827
Nb3Sn,Nb3Sn,Bulk,,,SC,Type-II,18 K,,,A15,,,,,,,,10.1103/PhysRevB.37.143
Niobium tin,Nb3Sn,Bulk,,,SC,,,,,,,,,,,,,10.1103/PhysRevB.19.6130
Niobium tin,Nb3Sn,Bulk,,,SC,Type-II/A15,17.87 K,0-16 kbar,Cubic,A15,,5.290 Å,5.290 Å,5.290 Å,,"Hc2' measured, values vary with pressure",True,10.1103/PhysRevB.27.2781
Niobium Tin,Nb3Sn,,,,SC,Type-II,28 K,,,,,,,,,,,10.1103/PhysRevLett.21.1320
Nb3Sn,Nb3Sn,Bulk,,,SC,Type-II,,,,,,,,,,,,10.1103/PhysRevB.10.2789
Niobium tin,Nb3Sn,,,,SC,,,,,,,,,,,,,10.1103/PhysRevB.65.020503
Niobium tin,Nb3Sn,Bulk,,,SC,Type-II,,,,A15,,,,,,shows upward curvature,,10.1103/PhysRevB.21.3890
Nb3Sn,Nb3Sn,Bulk,,,SC,High-Tc,18 K,,Cubic,β-W,,,,,,,,10.1103/PhysRevB.12.1093
Niobium tin,Nb3Sn,,,,SC,Type-II,,,,,,,,,,,,10.1103/PhysRevB.49.12984
Nb3Sn,Nb3Sn,Bulk,,,SC,High-Tc,,,,A15 structure,,,,,,,,10.1103/PhysRevB.22.4284
Nb₃Sn,Nb3Sn,Thin Film,5-10 μm,alumina,SC,Type-II,,,,A15,,,,,,measured up to 140 kG,True,10.1103/PhysRevB.23.4485
Nb3Sn,Nb3Sn,Bulk,,,SC,Type-II,17.8 K,,,β-wolfram,,,,,,180-340 kilogauss,,10.1103/PhysRevLett.9.266
Niobium Tin,Nb3Sn,Bulk,,,SC,Type-II,,,,A15,,,,,,,,10.1103/PhysRevB.16.5139
Niobium tin,Nb3Sn,Bulk,,,SC,Type-II,,,,,,,,,,,,10.1103/PhysRevLett.39.1004
Niobium Tin,Nb3Sn,Bulk,,,SC,Type-II,,,,,,,,,,,,10.1103/PhysRevLett.70.658
Nb₃Sn,Nb3Sn,,,,SC,Type-II,,,,,,,,,,,,10.1103/PhysRevB.55.8557
Nb3Sn,Nb3Sn,Bulk,,,SC,High-Tc,,,Cubic,A15 (Cr3O-type),,,,,,,,10.1103/PhysRevB.10.2803
Nb3Sn,Nb3Sn,Bulk,,,SC,,,,,A15,,,,,,,,10.1103/PhysRevB.27.6713
Nb3Sn,Nb3Sn,,,,SC,A15/High-Tc,,,,A15,,,,,,,,10.1103/PhysRevB.30.6342
Nb₃Sn,Nb3Sn,Bulk,,,SC,Type-II,,,,A15,,,,,,,,10.1103/PhysRevB.31.2617
Niobium tin,Nb3Sn,,,,SC,,,,,,,,,,,,,10.1103/PhysRevB.52.6734
Nb3Sn,Nb3Sn,Bulk,,,SC,Type-II,,,,,,,,,,,,10.1103/PhysRevLett.6.671
Nb3Sn,Nb3Sn,Bulk,,,SC,A15,,,,A15,,,,,,,,10.1103/PhysRevB.24.7404
Nb₃Sn,Nb3Sn,,,,SC,A15/High-Tc,,,,A15,,,,,,,,10.1103/PhysRevB.31.6066
Nb₃Sn,Nb3Sn,Bulk,,,SC,Type-II,,,,,,,,,,,,10.1103/PhysRevB.58.12355
Nb3Sn,Nb3Sn,Bulk,,,SC,High-Tc,,,,A15,,,,,,,,10.1103/PhysRevB.27.6721
Nb3Sn,Nb3Sn,Bulk,,,SC,High-Tc,,,,A-15 (β-tungsten),,,,,,,,10.1103/PhysRevB.3.95
Niobium Tin,Nb3Sn,Bulk,,,SC,Type-II,,,,,,,,,,,True,10.1103/PhysRev.159.296
Niobium tin,Nb3Sn,Bulk,,,SC,Type-II,18 K,,,,,,,,24 mT at 0 K,,True,10.1103/PhysRevB.48.1244
Nb₃Sn,Nb3Sn,Bulk,,,SC,High-Tc,,,Cubic,A15,Pm3n,,,,,,,10.1103/PhysRevB.35.845
Nb3Sn,Nb3Sn,,,,SC,High-Tc,,,,β-W crystal structure,,,,,,,,10.1103/PhysRevLett.24.53
Nb3Sn,Nb3Sn,Bulk,,,SC,High-Tc,,,,A3B type,,,,,,,,10.1103/PhysRevLett.19.1039
Nb3Sn,Nb3Sn,,,,SC,A-15,18 K,,,A-15,,,,,,,,10.1103/PhysRevB.20.4538
Nb₃Sn,Nb3Sn,,,,SC,A15/High-Tc,,,,A15,,,,,,,,10.1103/PhysRevB.35.55
Niobium tin,Nb3Sn,Bulk,,,SC,,17.95 K,,,,,,,,,,,10.1103/PhysRev.109.1094
Niobium tin,Nb3Sn,Bulk,0.229 mm,,SC,Type-II,,,,,,,,,,,True,10.1103/PhysRev.175.575
Niobium tin,Nb3Sn,Bulk,,,SC,Type-II,18.0 K,,,β-tungsten,,,,,,,True,10.1103/PhysRev.186.443
Nb3Sn,Nb3Sn,Bulk,,,SC,Type-II,,,,,,,,,,,,10.1103/PhysRevB.41.264
Nb3Sn,Nb3Sn,Bulk,,,SC,Type-II,18.5 K,,,,,,,,,,,10.1103/PhysRev.172.455
Niobium-3 Tin,Nb3Sn,Bulk,,,SC,Type-II,18.0 K,,,β-wolfram structure,,,,,,> 88 kgauss,True,10.1103/PhysRevLett.6.89
Niobium tin,Nb3Sn,Bulk,,,SC,High-Tc,,,,A15,,,,,,,,10.1103/PhysRevB.28.544
Niobium tin,Nb3Sn,Bulk,,,SC,Type-II,17.9 K,,,A15,,,,,,,,10.1103/PhysRevB.25.1541
Nb3Sn,Nb3Sn,Bulk,,,SC,Type-II,18 K,,,A15,,,,,,,True,10.1103/PhysRevB.61.14733
Niobium tin,Nb3Sn,Bulk,,,SC,Type-II,,,,,,,,,,,,10.1103/PhysRevB.57.7916
Nb₃Sn,Nb3Sn,,,,SC,Type-II,,,,,,,,,,,,10.1103/PhysRevB.57.R14084
Nb3Sn,Nb3Sn,,,,SC,Type-II,,,,,,,,,,,,10.1103/PhysRevB.40.2163
Nb₃Sn,Nb3Sn,Bulk,,,SC,Type-II,,,Cubic,A15,,5.293 Å,,,,,True,10.1103/PhysRevB.16.1789
Nb3Sn,Nb3Sn,,,,SC,Type-II,,,,,,,,,,,,10.1103/PhysRevB.47.6047
Niobium tin,Nb3Sn,Bulk,,,SC,Type-II,,,,,,,,,,,,10.1103/PhysRevB.14.4030
Nb3Sn,Nb3Sn,Bulk,,,SC,Type-II,,,,,,,,,,,,10.1103/PhysRevB.46.3187
Nb3Sn,Nb3Sn,Bulk,,,SC,,,,,,,,,,,,,10.1103/PhysRevB.61.6982
Niobium tin,Nb3Sn,Bulk,,,SC,Type-II,,,,,,,,,,,,10.1103/PhysRevLett.11.114
Niobium tin,Nb3Sn,Bulk,,,SC,High-Tc,18.1 K,,Cubic,A15,,,,,,,True,10.1103/PhysRevB.26.1208
Niobium Tin,Nb3Sn,Bulk,,,SC,Type-II,18.1 K,,,A15,,,,,,,,10.1103/PhysRevB.35.3219
Nb3Sn,Nb3Sn,,,,SC,,,,,,,,,,,,,10.1103/PhysRevB.36.2394
Nb3Sn,Nb3Sn,Bulk,,,SC,High-Tc,,,Cubic,A-15,,,,,,,True,10.1103/PhysRevB.5.4342
Nb3Sn,Nb3Sn,Bulk,,,SC,Type-II,,,,,,,,,,,True,10.1103/PhysRevB.48.16176
Nb3Sn,Nb3Sn,Bulk,,,SC,Type-II,,,Cubic,A-15,,,,,,,,10.1103/PhysRevB.15.3332
Nb₃Sn,Nb3Sn,,,,SC,Type-II,,,,A15,,,,,,,,10.1103/PhysRevB.52.530
Niobium tin,Nb3Sn,Bulk,,,SC,Type-II,,,,,,,,,,,,10.1103/PhysRevLett.9.93
Nb3Sn,Nb3Sn,Bulk,,,SC,Type-II,,,,A15,,,,,,,,10.1103/PhysRevB.56.809
Niobium tin,Nb3Sn,Bulk,,,SC,Type-II,,,,,,,,,,,,10.1103/PhysRevLett.86.2423
Nb3Sn,Nb3Sn,Bulk,,,SC,Type-II,18 K,,,A-15,,,,,,,True,10.1103/PhysRevB.18.6385
Nb3Sn (irradiated),Nb3Sn,Bulk,,,SC,Type-II,3 K,,,A-15,,,,,,,True,10.1103/PhysRevB.18.6385
Niobium tin,Nb3Sn,Bulk,,,SC,High-Tc,,,,,,,,,,,,10.1103/PhysRevB.12.4899
Nb3Sn,Nb3Sn,Bulk,,,SC,Type-II,17.9 K,,,,,,,,,,,10.1103/PhysRevB.52.16149
Nb₃Sn,Nb3Sn,Bulk,,,SC,High-Tc,17.65 K,,Cubic,A-15 (Cr3O type),,5.291 Å,,,,,True,10.1103/PhysRevB.16.73
Niobium tin,Nb3Sn,,,,SC,A15,,,,A15,,,,,,,,10.1103/PhysRevB.24.1089
Niobium tin,Nb3Sn,Bulk,,,SC,Type-II,,,,,,,,,,,True,10.1103/PhysRev.177.639
Nb3Sn,Nb3Sn,Bulk,,,SC,Type-II,,,,A15,,,,,,,,10.1103/PhysRevB.6.2579
Nb3Sn,Nb3Sn,Bulk,,,SC,,,,,A15 (Cr3Si),,,,,,,,10.1103/PhysRevB.38.4624
Niobium tin,Nb3Sn,,,,SC,Type-II,,,,,,,,,,,,10.1103/PhysRevB.36.8881
Niobium tin,Nb3Sn,Bulk,,,SC,High-Tc,,,,A15,,,,,,,,10.1103/PhysRevLett.40.1532
Niobium tin,Nb3Sn,Bulk,,,SC,Type-II,,,,,,,,,,,,10.1103/PhysRevB.62.12413
Niobium Tin,Nb3Sn,,,,SC,Type-II,,,,,,,,,,,,10.1103/PhysRevB.44.9514
Nb3Sn,Nb3Sn,Bulk,,,SC,Type-II,,,,,,,,,,,,10.1103/PhysRevB.38.2345
Nb3Sn,Nb3Sn,,,,SC,Type-II,,,,,,,,,,,,10.1103/PhysRevB.62.14519
Niobium tin,Nb3Sn,Bulk,,,SC,High-Tc,,,,A15,,,,,,,,10.1103/PhysRevB.28.2477
Nb3Sn,Nb3Sn,Bulk,,,SC,Type-II,18.3 K,,,A15,,,,,,19.7 T,,10.1103/PhysRevB.66.184516
Nb3Sn,Nb3Sn,Bulk,,,SC,,18 K,,Cubic,A15,,,,,,,TRUE,Handbook of SC
Nb3Sn,Nb3Sn,Bulk,,,SC,A15,18 K,,,A15,,,,,,,TRUE,Handbook of SC
Nb3Sn,Nb3Sn,Bulk,,,SC,Type-II,18 K,,,A15,,,,,,,TRUE,Handbook of SC
Nb3Sn,Nb3Sn,Bulk,,,SC,A15,18 K,,,A15,,,,,,28 T,TRUE,Handbook of SC
Nb3Sn,Nb3Sn,Bulk,,,SC,Type-II,18.05 K,,,,,,,,,,TRUE,Handbook of SC
Nb3Sn,Nb3Sn,Bulk,,,SC,Type-II,18.1 K,,,,,,,,,,TRUE,Handbook of SC
Nb3Sn,Nb3Sn,Bulk,,,SC,Type-II,18.3 K,,,,,,,,,,TRUE,Handbook of SC
