Repository: WyattBunstine/ML_SC_Project

# ML_SC_Project — Chemically and Geometrically Motivated Crystal Graph Neural Networks

This project predicts and screens superconductors from crystal structure. It frames the
problem as a **two-stage hurdle**: first classify whether a material is a superconductor
candidate (SC vs. non-SC), then regress the critical temperature T_c for superconductors.

Two graph-neural-network families are trained and compared:

- a **baseline CGCNN** ([txie-93/cgcnn](https://github.com/txie-93/cgcnn)), and
- an **MPNN** with learned edge features that consumes richer `crystal_graph_v4` graphs
  (this project's contribution).

File: database/superconductor_materials_full.csv (part 123 of 215)
Material_Name,Chemical_Composition,Material_Class,Film_Thickness,Substrate,Material_Type,Superconductor_Type,Superconducting_Transition_Temperature,Pressure,Crystal_Structure,Lattice_Structure,Space_Group,"Lattice_Constant(a)","Lattice_Constant(b)","Lattice_Constant(c)",Lower_Critical_Field,Upper_Critical_Field,Experimental,DOI
Nb3Sn,Nb3Sn,Bulk,,,SC,Type-II,18.05 K,,,,,,,,,,TRUE,Handbook of SC
Nb3Sn,Nb3Sn,Bulk,,,SC,Type-II,18.1 K,,,,,,,,,,TRUE,Handbook of SC
Nb3Sn,Nb3Sn,Bulk,,,SC,Type-II,18.3 K,,,,,,,,,,TRUE,Handbook of SC
Nb3Sn,Nb3Sn,Bulk,,,SC,,18 K,,,,,,,,,,TRUE,Handbook of SC
Nb3Sn A15,Nb3Sn,Bulk,,,SC,Type-II,16 K,,,A15,,,,,,,TRUE,Handbook of SC
Nb3Sn,Nb3Sn,Bulk,,,SC,Type-II,18.05 K,,,,,,,,,,TRUE,Handbook of SC
Nb3Sn,Nb3Sn,Bulk,,,SC,Type-II,18.1 K,,,,,,,,,,TRUE,Handbook of SC
Nb3Sn,Nb3Sn,Bulk,,,SC,Type-II,18.3 K,,,,,,,,,,TRUE,Handbook of SC
Nb3Sn,Nb3Sn,,,,SC,A-15,,,,,,,,,,,,10.1103/PhysRevB.70.104512
Niobium-tin,Nb3Sn,Thin Film,"275 nm, 500 nm, 3 μm","Polycrystalline Nb foil, High RRR niobium",SC,Type-II,18 K,,Cubic,A15,,,,,38 mT,,TRUE,10.1103/PhysRevResearch.6.043133
Nb3Sn,Nb3Sn,Bulk,,,SC,Type-II,,,,,,,,,,,FALSE,10.1103/PhysRevB.101.235163
Nb3Sn,Nb3Sn,Bulk,,,SC,,,,,,,,,,,,FALSE,10.1103/PhysRevB.85.174514
Nb3Sn,Nb3Sn,Bulk,,,SC,Type-II,,,,A15,,,,,,,FALSE,10.1103/PhysRevB.103.024504
Niobium Tin,Nb3Sn,Bulk,,,SC,Type-II,18.2 K,,Cubic,A15,,,,,,22.2 T,TRUE,10.1103/PhysRevB.73.092513
Niobium-tin,Nb3Sn,Bulk,,,SC,Type-II,,,,,,,,,,,,10.1103/PhysRevB.78.224509
Nb3Sn,Nb3Sn,Thin Film,,,SC,Type-II,,ambient,,,,,,,,,FALSE,10.1103/PhysRevB.82.024525
Niobium-Tin,Nb3Sn,Bulk,,,SC,A15,,,,A15,,,,,,,FALSE,10.1103/PhysRevB.77.172501
Niobium Tin,Nb3Sn,,,,SC,,,,,,,,,,,10-30 T,,10.1103/PhysRevB.91.205438
Niobium-Tin,Nb3Sn,Thin Film,,,SC,Type-II,,,,,,,,,,,FALSE,10.1103/PhysRevB.94.054509
Niobium Stannide,Nb3Sn,,,,SC,,,,,A15,,,,,,,FALSE,10.1103/PhysRevB.80.024502
Niobium-Tin,Nb3Sn,Bulk,,,SC,Type-II,,,,,,,,,,,FALSE,10.1103/PhysRevB.92.134506
Niobium Tin,Nb3Sn,Thin Film,50 nm,Al2O3,SC,Type-II,17.2 K,,,polycrystalline,,,,,1.17 T,,TRUE,10.1103/PhysRevResearch.4.013156
Nb3Sn,Nb3Sn,,,,SC,,,,Cubic,A15,Pm3n,,,,,,,10.1103/PhysRevB.84.134520
"Niobium-Tin (A15 phase, stoichiometric)",Nb3Sn,Bulk,,,SC,Type-II,18 K,,Cubic,A15,,,,,,30 T,TRUE,10.1103/PhysRevB.103.115106
Niobium Tin,Nb3Sn,,,,SC,,,,,,,,,,,,FALSE,10.1103/PhysRevB.74.104514
Niobium-Tin,Nb3Sn,Bulk,,,SC,conventional,,,,,,,,,,,,10.1103/PhysRevB.91.220507
Niobium Tin,Nb3Sn,,,,SC,Type-II,,,,,,,,,,,FALSE,10.1103/PhysRevLett.103.257001
Niobium Tin,Nb3Sn,Bulk,,,SC,Type-II,,ambient pressure,,,,,,,,,TRUE,10.1103/PhysRevB.75.094503
Nb3Sn,Nb3Sn,Bulk,,,SC,A15-type,,,,A15-type,,,,,,,FALSE,10.1103/PhysRevB.76.144515
Nb3Sn,Nb3Sn,Bulk,,,SC,,,,Cubic,A15,Pm-3n,,,,,,TRUE,10.1103/PhysRevB.105.024506
Niobium Tin,Nb3Sn,,,,SC,,,,Cubic,A15,,,,,,,FALSE,10.1103/PhysRevB.84.054541
Niobium Tin,Nb3Sn,Bulk,,,SC,Type-II,,,,,,,,,"Data in Ref. 18, varies with T",,TRUE,10.1103/PhysRevB.83.174508
Niobium Tin,Nb3Sn,Bulk,,,SC,Type-II,18.1 K,,,,,,,,small lower critical field,25 T,TRUE,10.1103/PhysRevB.82.024507
Niobium Tin,Nb3Sn,Thin Film,,,SC,Type-II,17.7 K,,,,,,,,small lower critical field,25 T,FALSE,10.1103/PhysRevB.82.024507
Niobium Tin,Nb3Sn,Thin Film,,,SC,Type-II,17.4 K,,,,,,,,small lower critical field,25 T,FALSE,10.1103/PhysRevB.82.024507
Niobium Tin,Nb3Sn,Thin Film,,,SC,Type-II,18 K,,,,,,,,small lower critical field,25 T,FALSE,10.1103/PhysRevB.82.024507
Niobium Tin,Nb3Sn,Bulk,,,SC,Type-II,18 K,,,,,,,,small lower critical field,25 T,FALSE,10.1103/PhysRevB.82.024507
Niobium Tin,Nb3Sn,Bulk,,,SC,Type-II,18.1 K,,,,,,,,small lower critical field,25 T,FALSE,10.1103/PhysRevB.82.024507
Nb3Sn,Nb3Sn,Bulk,,,SC,,in the range 17-23 K,ambient,,A-15,,,,,,,FALSE,10.1103/PhysRevB.73.094522
Niobium-Tin,Nb3Sn,Thin Film,,,SC,Type-II,,,,,,,,,,,FALSE,10.1103/PhysRevLett.97.077002
Niobium-tin,Nb3Sn,Bulk/Thin Film,"0.5 µm, 3 µm",,SC,Type-II,"16 K, 18 K",,,,,,,,49 mT,30 T,,10.1103/PhysRevB.103.184518
Niobium-Tin,Nb3Sn,Bulk,,,SC,Type-II,,,,,,,,,,,,10.1103/PhysRevB.102.104507
Nb3Sn,Nb3Sn,,,,SC,,,,,,,,,,,,FALSE,10.1103/PhysRevLett.101.237003
Niobium Tin,Nb3Sn,Thin Film,,,SC,,,,,,,,,,,,FALSE,10.1103/PhysRevB.76.092504
Nb3Sn,Nb3Sn,,,,SC,,,,,,,,,,,,FALSE,10.1103/PhysRevB.100.184509
Niobium Tin,Nb3Sn,Bulk,,,SC,Type-II,18.1 K,,,,,,,,,30 T,FALSE,10.1103/PhysRevB.110.214520
Niobium-Tin,Nb3Sn,Thin Film,"d/λ' = 0, 1/3, 1, 2, 3",Nb,SC,Type-II,,,,,,,,,,,,10.1103/PhysRevB.100.064522
Nb3Sn,Nb3Sn,Bulk,,,SC,A15,,,Cubic,A15,,,,,,,TRUE,10.1103/PhysRevB.86.060501
Niobium-tin,Nb3Sn,,,,SC,,,,,,,,,,,,FALSE,10.1103/PhysRevB.94.094503
Niobium Tin,Nb3Sn,Bulk,,,SC,,,,,,,,,,,,TRUE,10.1103/PhysRevB.103.094519
Nb3Sn,Nb3Sn,Tapes/wires,,,SC,,~18 K,,,,,,,,,,FALSE,10.1103/PhysRevMaterials.1.044805
Niobium-tin,Nb3Sn,,,,SC,,,,,,,,,,,,FALSE,10.1103/PhysRevB.82.144508
Nb3Sn,Nb3Sn,,,,SC,Type-II,,,,,,,,,,23 T,FALSE,10.1103/PhysRevLett.91.027002
Nb3Sn,Nb3Sn,Bulk,,,SC,,15.66 K,,Cubic,A15,Pm-3n,5.324,5.324,5.324,,,FALSE,10.1103/PhysRevB.109.075119
Nb3Sn (thin film),Nb3Sn,Thin Film,varied (not specified),,SC,,decreases with thickness reduction,,Cubic,A15,Pm-3n,,,,,,FALSE,10.1103/PhysRevB.109.075119
Niobium-Tin,Nb3Sn,,,,SC,Type-II,,ambient,,,,,,,,,TRUE,10.1103/PhysRevB.110.186501
Niobium-tin,Nb3Sn,Thin Film,,,SC,Type-II,,,,,,,,,,,FALSE,10.1103/PhysRevB.84.054537
Niobium Tin (Single Crystal),Nb3Sn,Bulk,,,SC,Type-II,18 K,0 GPa,"Cubic (at ambient, transitions to tetragonal below 30–43 K)",A15,,,,,,,TRUE,10.1103/PhysRevB.95.184503
Niobium Tin (Polycrystalline),Nb3Sn,Bulk,,,SC,Type-II,18 K,0 GPa,"Cubic (at ambient, transitions to tetragonal below 30–43 K)",A15,,,,,,,TRUE,10.1103/PhysRevB.95.184503
Niobium-Tin,Nb3Sn,Bulk,,,SC,,18 K,,,A15,,,,,,,FALSE,10.1103/PhysRevB.71.054501
Niobium-tin,Nb3Sn,Thin Film,~10 penetration depths,Nb,SC,Type-II,18.0 K,,,,,,,,29 mT,,TRUE,10.1103/PhysRevLett.115.047001
Niobium-tin (higher λ),Nb3Sn,Thin Film,~10 penetration depths,Nb,SC,Type-II,18.0 K,,,,,,,,21 mT,,TRUE,10.1103/PhysRevLett.115.047001
Niobium Tin,Nb3Sn,Bulk,,,SC,Type-II,18 K,,Cubic,,,5.293,5.293,5.293,,,TRUE,10.1103/PhysRevB.74.104502
Niobium-Tin,Nb3Sn,,,,SC,Type-II,,,,,,,,,,,FALSE,10.1103/PhysRevB.89.054509
Nb3Sn,Nb3Sn,,,,SC,,,,,A15,,,,,,,FALSE,10.1103/PhysRevLett.99.217001
Niobium Tin (Nb3Sn) Thin Film,Nb3Sn,Thin Film,,,SC,,,,,,,,,,,,FALSE,10.1103/PhysRevX.2.011007
Niobium-tin,Nb3Sn,,,,SC,,,,,,,,,,,,FALSE,10.1103/PhysRevB.76.024510
Niobium Tin,Nb3Sn,,,,SC,,,,,,,,,,,,FALSE,10.1103/PhysRevLett.101.237002
Niobium Tin,Nb3Sn,Bulk,,,SC,,,,,,,,,,,,,10.1103/PhysRevB.100.174513
Nb3Sn,Nb3Sn,Bulk,,,SC,,,,,,,,,,,,FALSE,10.1103/PhysRevMaterials.7.L071801
Niobium-tin,Nb3Sn,Bulk,,,SC,Type-II,18 K,,,,,,,,,,,10.1103/PhysRevB.101.144504
Niobium Tin,Nb3Sn,,,,SC,Low-Tc,,,,,,,,,,,FALSE,10.1103/PhysRevB.70.064503
Niobium-Tin,Nb3Sn,,,,SC,,20.7 K,ambient,,,,,,,,,FALSE,10.1103/PhysRevB.108.064511
Niobium-Tin,Nb3Sn,,,,SC,,,,,,,,,,,,FALSE,10.1103/PhysRevB.76.212505
Nb3Sn,Nb3Sn,Bulk,,,SC,Type-II,18.3,,,,,,,,,24.5,FALSE,10.1016/j.physc.2012.08.005
Nb3Sn,Nb3Sn,Bulk,,,SC,High-Tc,18 K,,,,,,,,,,FALSE,10.1016/j.physb.2012.05.041
Nb3Sn,Nb3Sn,Bulk,,,SC,Type-II,18.0,,Cubic,Body-centered,,5.289,5.289,5.289,,,FALSE,10.1016/j.ssc.2009.05.011
Nb3Sn,Nb3Sn,Thin Film,,,SC,Type-II,18.3 K,,,,,,,,,,TRUE,10.1016/j.apsusc.2023.158708
Niobium Tin,Nb3Sn,Bulk,,,SC,Type-II,18.1 K,,,,,,,,,,FALSE,10.1016/j.cplett.2009.02.025
Nb3Sn,Nb3Sn,Bulk,,,SC,Type-II,18.3 K,,A15,Cubic,Pm3̄n,5.290 Å,5.290 Å,5.290 Å,,20 T,TRUE,10.1016/j.mtla.2019.100276
Nb3Sn,Nb3Sn,Bulk,,,SC,Type-II,16.6-17.4,,A15,,,,,,,,TRUE,10.1016/j.cryogenics.2015.04.003
Nb3Sn,Nb3Sn,Thin Film,,,SC,Type-II,17.61 K,,A15,,,,,,,,TRUE,10.1016/j.vacuum.2023.112019
Nb3Sn,Nb3Sn,Thin Film,,,SC,Type-II,15.00 K,,A15,,,,,,,,TRUE,10.1016/j.vacuum.2023.112019
Nb3Sn,Nb3Sn,Thin Film,,,SC,Type-II,15.88 K,,A15,,,,,,,,TRUE,10.1016/j.vacuum.2023.112019
Nb3Sn,Nb3Sn,Thin Film,,,SC,Type-II,17.86 K,,A15,,,5.276 Å,,,,30 T,TRUE,10.1016/j.jallcom.2019.06.017
Nb3Sn,Nb3Sn,Bulk,,,SC,Type-II,18 K,,A15,Cubic,Pm3̅n,5.290 Å,5.290 Å,5.290 Å,,29 T,TRUE,10.1016/j.jallcom.2022.168140
Nb3Sn,Nb3Sn,Bulk,,,SC,Type-II,18.1K,,,,,,,,,26.5T,TRUE,10.1016/j.phpro.2012.06.050
Nb3Sn,Nb3Sn,Thin Film,,,SC,Type-II,13.6 K,1 Pa,A15,,,,,,,,TRUE,10.1016/j.physc.2021.1353894
Nb3Sn,Nb3Sn,Thin Film,,,SC,Type-II,17 K,,A15,,,,,,,,FALSE,10.1016/j.physc.2021.1353894
Niobium Tin,Nb3Sn,Bulk,,,SC,Type-II,18 K,,,,,,,,,,TRUE,10.1016/S0921-4534(01)01287-4
Nb3Sn,Nb3Sn,Bulk,,,SC,Type-II,6.25,,,,,,,,,,TRUE,10.1016/j.fusengdes.2018.05.065
Nb3Sn,Nb3Sn,Bulk,,,SC,Type-II,16.89 K,,,,,,,,,28.54 T,TRUE,10.1016/j.cryogenics.2015.11.002
Nb3Sn,Nb3Sn,,,,SC,Type-I,18 K,,,,,,,,,,FALSE,10.1016/j.physb.2014.11.089
Nb3Sn,Nb3Sn,Bulk,,,SC,Type-II,18 K,,Tetragonal,,,,,,,,FALSE,10.1016/S0921-4526(00)00788-2
Nb3Sn,Nb3Sn,Bulk,,,SC,Type-II,18.05 K,,Cubic,A15,Pm−3n,0.5295 nm,,,,,TRUE,10.1016/j.jallcom.2014.05.182
Nb3Sn,Nb3Sn,Bulk,,,SC,Type-II,17.82,0,A15,Cubic,,5.29,5.29,5.29,,,FALSE,10.1016/j.ijmecsci.2022.107541
Nb3Sn,Nb3Sn,Bulk,,,SC,Type-II,18.22,0,A15,Cubic,,5.29,5.29,5.29,,,FALSE,10.1016/j.ijmecsci.2022.107541
Nb3Sn,Nb3Sn,,,,SC,Type-II,18,,,,,,,,,30 T,FALSE,10.1016/j.jallcom.2024.176502
Nb3Sn,Nb3Sn,Bulk,,,SC,Type-II,18 K,,A15,Cubic,Pm3n,5.29,5.29,5.29,,,FALSE,10.1016/j.fusengdes.2018.10.027
Nb3Sn,Nb3Sn,Bulk,,,SC,Type-II,18 K,,Cubic A15,Cubic,,5.2700 Å,,,,,TRUE,10.1016/j.ssc.2010.01.038
Nb3Sn,Nb3Sn,Bulk,,,SC,Type-II,18 K,,Cubic A15,Cubic,,5.2531 Å,,,,,TRUE,10.1016/j.ssc.2010.01.038
Nb3Sn,Nb3Sn,Bulk,,,SC,Type-II,18 K,,,,,,,,,22 T,FALSE,10.1016/S0038-1098(99)00018-6
Nb3Sn,Nb3Sn,Bulk,,,SC,Type-II,17.09 K,0 GPa,Cubic,Simple cubic,,,,,,,TRUE,10.1016/j.jallcom.2020.158116
Nb3Sn,Nb3Sn,Bulk,,,SC,Type-II,16.5 K,7 GPa,Cubic,Simple cubic,,,,,,,TRUE,10.1016/j.jallcom.2020.158116
Nb3Sn,Nb3Sn,Bulk,,,SC,Type-II,15.7 K,4.2 GPa,Cubic,Simple cubic,,,,,,,TRUE,10.1016/j.jallcom.2020.158116
Nb3Sn,Nb3Sn,Bulk,,,SC,Type-II,18.0 K,,,,,5.289,,,,29.0 T,FALSE,10.1016/j.jallcom.2021.159233
Nb3Sn,Nb3Sn,Bulk,,,SC,Type-II,18 K,,,,,,,,,25 T,TRUE,10.1016/j.isci.2021.102541
Nb3Sn,Nb3Sn,Thin Film,,,SC,Type-II,17.76 K,,A15,,,,,,,30 T,TRUE,10.1016/j.tsf.2022.139569
Nb3Sn,Nb3Sn,Bulk,,,SC,Type-II,18 K,,A15,,,,,,,30 T,FALSE,10.1016/j.tsf.2022.139569
Nb3Sn,Nb3Sn,Bulk,,,SC,Type-II,18 K,,,,,,,,,30 T,TRUE,10.1016/j.scriptamat.2023.115466
Nb3Sn,Nb3Sn,Bulk,,,SC,Type-II,18.3 K,,A15,,,,,,,27 T,TRUE,10.1016/j.intermet.2023.107848
Nb3Sn,Nb3Sn,Bulk,,,SC,Type-II,17.4 K,,A15,,,,,,,,TRUE,10.1016/j.intermet.2023.107848
Nb3Sn,Nb3Sn,Bulk,,,SC,Type-II,17.6 K,,A15,,,,,,,,TRUE,10.1016/j.intermet.2023.107848
Nb3Sn,Nb3Sn,Bulk,,,SC,Type-II,16.8 K,,A15,,,,,,,,TRUE,10.1016/j.intermet.2023.107848
Nb3Sn,Nb3Sn,Bulk,,,SC,Low-Tc,18 K,,,,,,,,,,FALSE,10.1016/S0011-2275(02)00100-5
Nb3Sn,Nb3Sn,Bulk,,,SC,Type-II,18 K,,Cubic,A15,Pm3̅n,,,,,,FALSE,10.1016/j.jallcom.2023.168891
Nb3Sn,Nb3Sn,Bulk,,,SC,Type-II,18.3 K,,,,,,,,,30 T,FALSE,10.1016/j.cap.2023.10.019
Niobium Tin,Nb3Sn,Bulk,,,SC,Type-II,18 K,,Polycrystalline,,,,,,14 mT,,TRUE,10.1016/j.physc.2022.1354107
Nb3Sn,Nb3Sn,Bulk,,,SC,Type-II,18.2 K,,,,,,,,,28 T,TRUE,10.1016/j.physc.2021.1354002
Nb3Sn,Nb3Sn,Bulk,,,SC,Low-Tc,17 K,,,,,,,,,,TRUE,10.1016/S0921-4526(00)00717-1
Nb3Sn,Nb3Sn,Bulk,,,SC,Type-II,18.9 K,,A15,Cubic,Pm3n,5.258,5.258,5.258,,,FALSE,10.1016/j.actamat.2014.12.017
Nb3Sn,Nb3Sn,Bulk,,,SC,Type-II,18 K,,,,,,,,0.05 T,,TRUE,10.1016/j.physc.2007.04.161
Nb3Sn,Nb3Sn,Bulk,,,SC,Type-II,17.9 K,1 atm,A15,Cubic,,,,,,21.5 T,TRUE,10.1016/j.physc.2015.02.013
Nb3Sn,Nb3Sn,Bulk,,,SC,Type-II,17.3 K,,,,,,,,,24.1 T,TRUE,10.1016/j.cryogenics.2005.11.022
Nb3Sn,Nb3Sn,Thin Film,,,SC,Type-II,18 K,,A15,Cubic,,5.289 Å,5.289 Å,5.289 Å,,,TRUE,10.1016/j.actamat.2020.01.055
Nb3Sn,Nb3Sn,Bulk,,,SC,Low-Tc,18 K,,,,,,,,,25 T,FALSE,10.1016/j.compstruct.2017.04.047
Nb3Sn,Nb3Sn,Bulk,,,SC,Type-II,17.3 K,,A15,,,,,,,29.0 T,TRUE,10.1016/j.nme.2024.101603
Nb3Sn,Nb3Sn,Bulk,,,SC,Type-II,18.3 K,,A15,,,,,,,,TRUE,10.1016/j.clay.2013.04.011
Nb3Sn,Nb3Sn,Bulk,,,SC,Type-II,17.8 K,,,,,,,,,,FALSE,10.1016/j.physc.2009.04.001
Nb3Sn,Nb3Sn,Bulk,,,SC,Type-II,18 K,,A15,Cubic,,5.2888 Å,5.2888 Å,5.2888 Å,,30 T,TRUE,10.1016/j.cryogenics.2008.05.005
Nb3Sn,Nb3Sn,Bulk,,,SC,Type-II,17.8 K,,A15,Tetragonal,,5.2905 Å,5.2905 Å,5.2905 Å,,,TRUE,10.1016/j.cryogenics.2008.05.005
Nb3Sn,Nb3Sn,Bulk,,,SC,Type-II,8.0 K,,A15,Cubic,,,,,,,TRUE,10.1016/j.cryogenics.2008.05.005
Niobium Tin,Nb3Sn,,,,SC,Type-II,18 K,,,,,,,,0.13 T,25 T,FALSE,10.1016/S0921-4534(01)00617-7
Nb3Sn,Nb3Sn,Bulk,,,SC,Type-II,8.3 K,,,,,,,,,,TRUE,10.1016/S0921-4534(03)00679-8
Nb3Sn,Nb3Sn,Bulk,,,SC,Type-II,18 K,,,,,,,,,,TRUE,10.1016/S0921-4534(02)02276-1
Nb3Sn,Nb3Sn,Thin Film,,,SC,Type-II,18.3 K,,,,,,,,,,TRUE,10.1016/j.matdes.2023.112030
Nb3Sn,Nb3Sn,Bulk,,,SC,Type-II,17-18.3,,A15,Cubic,,,,,,22-25,FALSE,10.1016/j.vacuum.2022.111711
Nb3Sn,Nb3Sn,Bulk,,,SC,Type-II,16,,,,,,,,,13,TRUE,10.1016/j.physc.2004.03.164
Nb3Sn,Nb3Sn,Bulk,,,SC,Type-II,17,,,,,,,,,,TRUE,10.1016/j.physc.2004.03.164
Niobium Tin,Nb3Sn,Bulk,,,SC,Type-II,18 K,,,,,,,,0.5 T,25 T,FALSE,10.1016/S0921-4534(02)02302-X
Nb3Sn,Nb3Sn,Bulk,,,SC,Type-II,4.2-6.0,,,,,,,,,,TRUE,10.1016/j.phpro.2012.06.303
Nb3Sn,Nb3Sn,Bulk,,,SC,Type-II,20 K,,A-15,,,,,,,,,10.1016/0375-9601(79)90371-2
Nb3Sn,Nb3Sn,Thin Film,,,SC,Type-II,15K,,,,,,,,,,TRUE,10.1016/j.physc.2020.1353667
Nb3Sn,Nb3Sn,Bulk,,,SC,Type-II,17.3 K,,A15,,,,,,,,TRUE,10.1016/j.physc.2006.03.047
Nb3Sn,Nb3Sn,Thin Film,,,SC,Type-II,17.61-17.76 K,,,,,,,,,,TRUE,10.1016/j.vacuum.2023.112563
Nb3Sn,Nb3Sn,Bulk,,,SC,Type-II,18.1 K,,,,,,,,,225 kOe,,10.1016/bs.aiep.2021.07.007
Nb3Sn,Nb3Sn,Bulk,,,SC,Type-II,18 K,,A15,Cubic,,,,,,30 T,FALSE,10.1016/j.supcon.2023.100047
Nb3Sn,Nb3Sn,Bulk,,,SC,Type-II,18 K,,A15,Cubic,,5.2908,5.2908,5.2908,,29.5 T,TRUE,10.1016/j.jallcom.2024.175526
Nb3Sn,Nb3Sn,,,,SC,Type-II,18.30 K,,,,,,,,,,FALSE,10.1016/j.intermet.2024.108231
"Niobium-tin (Sn-deficient, simulated)",Nb3Sn (18.7 at.% Sn),Thin Film,,Polycrystalline Nb foil,SC,Type-II,,,Cubic,A15,,,,,,,FALSE,10.1103/PhysRevResearch.6.043133
Niobium-tin (Sn-rich),Nb3Sn (26 at.% Sn),Thin Film,,High RRR niobium,SC,Type-II,,,Cubic,A15,,,,,,,TRUE,10.1103/PhysRevResearch.6.043133
Niobium-tin (Sn-depleted region),Nb3Sn (Sn-depleted),Bulk,,,SC,Type-II,6 K,,,,,,,,,,,10.1103/PhysRevB.101.144504
Nb3Sn-1 wt% Ru,Nb3Sn-1 wt% Ru,Bulk,,,SC,Type-II,14 K,,A15,Cubic,,5.2714,5.2714,5.2714,,,TRUE,10.1016/j.jallcom.2024.175526
Nb3Sn0.37Sb0.63,Nb3Sn0.37Sb0.63,Bulk,,,SC,A15,,,,A15,,,,,,,True,10.1103/PhysRevB.37.54
Nb3Sn0.63Sb0.37,Nb3Sn0.63Sb0.37,Bulk,,,SC,A15,,,,A15,,,,,,,True,10.1103/PhysRevB.37.54
Nb3Sn0.75Sb0.25,Nb3Sn0.75Sb0.25,Bulk,,,SC,A15,,,,A15,,,,,,,True,10.1103/PhysRevB.37.54
Nb3Sn0.78Sb0.22,Nb3Sn0.78Sb0.22,Bulk,,,SC,A15,,,,A15,,,,,,,True,10.1103/PhysRevB.37.54
Nb3Sn0.89Sb0.11,Nb3Sn0.89Sb0.11,Bulk,,,SC,A15,,,,A15,,,,,,,True,10.1103/PhysRevB.37.54
Nb3Sn0.925Sb0.075,Nb3Sn0.925Sb0.075,Bulk,,,SC,A15,,,,A15,,,,,,,True,10.1103/PhysRevB.37.54
Niobium tin,Nb3Sn116,Bulk,,,SC,Type-II,,,,,,,,,,,True,10.1103/PhysRev.120.1964
Niobium tin,Nb3Sn124,Bulk,,,SC,Type-II,,,,,,,,,,,True,10.1103/PhysRev.120.1964
Nb₃SnH₀.₀₈,Nb3SnH0.08,,,,SC,Type-II,,,Cubic,A15,,,,,,,,10.1103/PhysRevB.24.5058
Niobium tritelluride,Nb3Te4,,,,SC,,,,Hexagonal,,P63/m,,,,,,,10.1103/PhysRevB.48.3927
Nb3Te4,Nb3Te4,Bulk,,,SC,Type-II,1.95 K,,Hexagonal,fiber structure,,,,,,,True,10.1103/PhysRevB.53.384
Niobium Telluride,Nb3Te4,Bulk,,,SC,,1.9 K,,Hexagonal,,P6_3/m,,,,,,TRUE,10.1103/PhysRevB.76.045121
Nb3Te4,Nb3Te4,Bulk,,,SC,Type-II,1.7 K,0 GPa,Hexagonal,,,,,,,,TRUE,10.1016/S0921-4526(99)01240-5
Nb3Zn,Nb3Zn,Bulk,,,SC,,,,,β-W,,,,,,,,10.1103/PhysRevB.5.4435
Niobium-Zirconium,Nb3Zr,Bulk,,,SC,Type-II,,,,,,,,,,,True,10.1103/PhysRev.139.A746
Niobium zirconium,Nb3Zr,Bulk,,,SC,Type-II,,,,,,,,,,,,10.1103/PhysRev.160.348
Niobium-Zirconium,Nb3Zr,Bulk,,,SC,Type-II,,,,,,,,,,,True,10.1103/PhysRev.135.A1190
3Nb-Zr,Nb3Zr,Bulk,,,SC,Type-II,,,,,,,,,,,True,10.1103/PhysRevLett.9.306
3Nb-Zr,Nb3Zr,Bulk,,,SC,Type-II,,,,,,,,,,,,10.1103/PhysRevB.56.103
Niobium Zirconium,Nb3Zr,Bulk,,,SC,Type-II,,,,,,,,,,,True,10.1103/PhysRev.159.296
3Nb-Zr,Nb3Zr,Bulk,,,SC,Type-II,,,,,,,,,,,True,10.1103/PhysRev.131.2486
"Nb4(N,O)5",Nb4(N4.50O0.50),Bulk,,,SC,Type-II,10 K,,Rock salt-type,Tetragonal,I4/m,0.6861 nm,,0.4284 nm,,,TRUE,10.1016/j.jallcom.2019.06.320
Nb-Ge film,Nb4.1Ge,Thin Film,~2900 Å,Al2O3 (sapphire),SC,Type-II/A-15,13.4 K,,Cubic,A-15,,5.141 Å,5.141 Å,5.141 Å,,,True,10.1103/PhysRevB.11.4304
Nb40Mo60,Nb40Mo60,Bulk,,,SC,Type-II,,,Cubic,bcc,,,,,,,True,10.1103/PhysRevB.52.16410
Nb40Ni60,Nb40Ni60,Bulk,,,SC,Type-II,0.254 K,,,amorphous,,,,,,,,10.1103/PhysRevB.49.9716
Nb/Cu superlattice,Nb44Cu44,Thin Film,88 Å total,,SC,Type-II,5.07 K,,,superlattice,,,,,,"13.3 kG parallel, 9.16 kG perpendicular",True,10.1103/PhysRevB.29.4915
Niobium-Titanium,Nb 46.5wt% Ti,Bulk,,,SC,Type-II,9.3 K,,,,,,,,,,TRUE,10.1016/j.compositesb.2015.12.023
Nb-Cu Nano-composite,Nb46Cu54,Thin Film,,,SC,Type-II,6.0 K,5.4E-3 mbar,BCC/FCC,Phase-separated,,3.281 Å,3.61 Å,,,,TRUE,10.1016/j.tsf.2016.12.040
Nb/Cu superlattice,Nb47Cu22,Thin Film,69 Å total,,SC,Type-II,6.05 K,,,superlattice,,,,,,"24.0 kG parallel, 17.6 kG perpendicular",True,10.1103/PhysRevB.29.4915
Nb/Cu superlattice,Nb47Cu87,Thin Film,134 Å total,,SC,Type-II,3.05 K,,,superlattice,,,,,,"2.75 kG parallel, 2.08 kG perpendicular",True,10.1103/PhysRevB.29.4915
Niobium-Titanium Alloy,Nb47Ti,Bulk,,,SC,Type-II,9-9.3 K,101.3 kPa,,,,,,,,"11.0 T at 4.2 K, 13.3 T at 2 K",True,10.1103/PhysRevB.53.6638
Nb47Ti,Nb47Ti,Bulk,,,SC,Type-II,9.8-9.0,0 T,β-Ti phase,,,,,,,11 T,TRUE,10.1016/j.jallcom.2024.176502
Nb47Ti,Nb47Ti,Bulk,,,SC,Type-II,9.6-9.1,0 T,β-Ti phase,,,,,,,11 T,TRUE,10.1016/j.jallcom.2024.176502
Nb47Ti,Nb47Ti,Bulk,,,SC,Type-II,9.9-8.8,0 T,β-Ti phase,,,,,,,11 T,TRUE,10.1016/j.jallcom.2024.176502
Niobium Titanium,Nb47Ti53,Bulk,,,SC,Type-II,,,,,,,,,,,True,10.1103/PhysRevLett.74.1206
Nb 47 wt.% Ti,Nb47Ti53,Bulk,,,SC,Type-II,,,,,,,,,,,True,10.1103/PhysRevB.46.2964
Nb-Ti,Nb48Ti52,,,,SC,Type-II,9.1 K,,,,,,,,,16 T at 0 K,,10.1103/PhysRevB.65.214518
Nb 48 wt.% Ti composite,Nb48Ti52,Bulk,,,SC,Type-II,,,,,,,,,,Bc2 ≈ 10 T at 4.2 K,True,10.1103/PhysRevB.46.2964
Niobium Cobalt Silicide,Nb4CoSi,Bulk,,,SC,,6.0 K,,Tetragonal,"Honeycomb network (irregular, interlocking)",P4/mcc (No. 124),6.16,6.16,5.06,,,TRUE,10.1103/PhysRevB.108.134504
Niobium Iron Silicide,Nb4FeSi,Bulk,,,SC,,6.8 K,,Tetragonal,"Honeycomb network (irregular, interlocking)",P4/mcc (No. 124),,,,,,TRUE,10.1103/PhysRevB.108.134504
γ-NbN,Nb4N3,Thin Film,,MgO (100),SC,,11.5 K,,Tetragonal,tetragonal distortion of rocksalt,I4/mmm,4.382 Å,4.382 Å,8.632 Å,,,True,10.1103/PhysRevB.53.12563
Nb4N3,Nb4N3,Bulk,,,SC,Type-II,7.2 K,,Tetragonal,tetragonally deformed NbN (NaCl type),,,,,,,True,10.1103/PhysRev.93.1004
γ-Nb4N3,Nb4N3,Bulk,,,SC,,"7.8-12.2 K, 8-16 K (expt), 8.48 K (theory)",ambient,Tetragonal,derivative of NaCl-type,I4/mmm,4.382,,8.632,,,FALSE,10.1103/PhysRevB.108.064505
γ-Nb4N3,Nb4N3,Bulk,,,SC,High-Tc,12-15 K,,tetragonal,,,,,,,,FALSE,10.1016/S0925-8388(97)00482-9
rocksalt NbN,Nb4N4,Bulk,,,SC,strong-coupling superconductor,16.4 K,,Cubic,rocksalt,Fm-3m,,,,,,,10.1103/PhysRevB.53.12563
NbN,Nb4N5,Bulk,,,SC,,16.4 K,,Tetragonal,,,,,,,,,10.1103/PhysRevB.53.12563
β'-Nb4N5,Nb4N5,Bulk,,,SC,,"8-16 K (expt), 10 K (expt), 15.28 K (theory)",ambient,Tetragonal,derivative of NaCl-type,I4/m,6.873,,4.298,,,FALSE,10.1103/PhysRevB.108.064505
Niobium Nickel Silicide,Nb4NiSi,Bulk,,,SC,,7.7 K,,Tetragonal,"Honeycomb network (irregular, interlocking)",P4/mcc (No. 124),,,,,,TRUE,10.1103/PhysRevB.108.134504
Nb4Rh2C,Nb4Rh2C,Bulk,,,SC,Type-II,8.97 K,,Face-centered cubic,,,11.90 Å,,,,,TRUE,10.1016/0378-4363(85)90520-0
Nb4Rh2C0.4,Nb4Rh2C0.4,Bulk,,,SC,Type-II,9.27 K,,Face-centered cubic,,,11.90 Å,,,,,TRUE,10.1016/0378-4363(85)90520-0
Niobium Rhodium Carbide,Nb4Rh2C1-δ,Bulk,,,SC,Type-II,"9.75 K (ambient pressure), up to 11 K (at 19.1 GPa)",up to 55.3 GPa,Cubic,η-carbide,Fd-3m (No. 227),11.6194,11.6194,11.6194,,"28.5 T (ambient pressure), 16.3 T (at 55.3 GPa)",TRUE,10.1103/PhysRevB.110.214520
Nb5-δTe4,Nb5-δTe4,,,,SC,,0.6–0.9 K,,,,,,,,,,FALSE,10.1016/j.jallcom.2015.06.281
Nb-Ge film,Nb5.52Ge,Thin Film,~2000 Å,Al2O3 (sapphire),SC,Type-II/A-15,9.6 K,,Cubic,A-15,,5.151 Å,5.151 Å,5.151 Å,,,True,10.1103/PhysRevB.11.4304
Nb5.5Mo30.1Re18.7Ru38.3Rh7.4,Nb5.5Mo30.1Re18.7Ru38.3Rh7.4,Bulk,,,SC,Type-II,6.69 K,,hcp,Hexagonal,P63/mmc,2.760 Å,,4.435 Å,,7.5 T,TRUE,10.1016/j.jmst.2021.02.002
Nb5.6Mo20.9Re29.4Ru34.4Rh9.7,Nb5.6Mo20.9Re29.4Ru34.4Rh9.7,Bulk,,,SC,Type-II,5.46 K,,hcp,Hexagonal,P63/mmc,2.757 Å,,4.427 Å,,6.1 T,TRUE,10.1016/j.jmst.2021.02.002
Nb5.8Mo34.6Re13.9Ru38.0Rh7.7,Nb5.8Mo34.6Re13.9Ru38.0Rh7.7,Bulk,,,SC,Type-II,7.54 K,,hcp,Hexagonal,P63/mmc,2.762 Å,,4.442 Å,,8.9 T,TRUE,10.1016/j.jmst.2021.02.002
Nb50Mo50,Nb50Mo50,Bulk,,,SC,Type-II,,,Cubic,bcc,,,,,,,True,10.1103/PhysRevB.52.16410
Nb50Ni50,Nb50Ni50,Bulk,,,SC,Type-II,1.01 K,,,amorphous,,,,,,,,10.1103/PhysRevB.49.9716
Niobium-Titanium alloy,Nb50Ti50,Bulk,,,SC,Type-II,,,,,,,,,,,,10.1103/PhysRevB.33.1700
NbTi,Nb50Ti50,Bulk,,,SC,Type-II,9 K,,,,,,,,,,TRUE,10.1016/j.physc.2007.04.101
Niobium-Titanium alloy,Nb52Ti48,Bulk,,,SC,Type-II,,,,,,,,,dHc1/dT = 27 Oe/K,dHc2/dT = 20 kOe/K,True,10.1103/PhysRevB.25.4479
NbTi,Nb53.5Ti46.5,Bulk,,,SC,Type-II,9 K,,,,,,,,,,True,10.1103/PhysRevLett.74.805
Nb-Ta quasiperiodic superlattice 55-34,Nb55Ta34,Thin Film,4180 Å,sapphire (110),SC,Type-II,7.97 K,,,quasiperiodic superlattice,,,,,,"1.69 kG/K (perpendicular), 2.56 kG/K (parallel)",True,10.1103/PhysRevB.38.2326
Nb5Ge3-xBx,Nb5Ge2B,,,,SC,,15.3 K,,,,,,,,,,FALSE,10.1016/j.jallcom.2015.11.101
Nb5Ge3,Nb5Ge3,Thin Film,,,SC,,,,,D8m,,,,,,,True,10.1103/PhysRevB.15.2570
Nb5Ge3 bulk,Nb5Ge3,Bulk,,,SC,,6 K,,Tetragonal,D8m,,10.163 Å,10.163 Å,5.130 Å,,,False,10.1103/PhysRevB.11.4304
Nb5Ge3,Nb5Ge3,,,,SC,,0.5 K,,,,,,,,,,FALSE,10.1016/j.jallcom.2015.11.101
Nb5Ge3C0.3,Nb5Ge3C0.3,Bulk,,,SC,Type-II,15.3 K,,A15,Hexagonal,P63/mcm,,,,,10.6 T,FALSE,10.1016/j.matchemphys.2017.03.037
Nb5Ge3C0.3,Nb5Ge3C0.3,Bulk,,,SC,Type-II,15.3 K,,Hexagonal,Mn5Si3-type,P63/mcm,7.650 Å,,5.3124 Å,,,TRUE,10.1016/j.physb.2016.04.030
Nb5Ir3,Nb5Ir3,Bulk,,,SC,conventional,,,Hexagonal,Mn5Si3-type,,,,,,,FALSE,10.1103/PhysRevLett.127.157002
Nb5Ir3,Nb5Ir3,Bulk,,,SC,,9.4 K,ambient,,Mn5Si3-type,,,,,,,TRUE,10.1103/PhysRevB.106.054519
Nb5Ir3,Nb5Ir3,Bulk,,,SC,Electride,,,,Mn5Si3-type,,,,,,,TRUE,10.1103/PhysRevLett.122.097002
Nb5Ir3,Nb5Ir3,Bulk,,,SC,,,,,Mn5Si3-type,,,,,,,,10.1103/PhysRevLett.129.246403
Nb5Ir3,Nb5Ir3,Bulk,,,SC,,2.3 K,,,,,,,,,,,10.1016/j.rinp.2024.107703
Nb5Ir3O,Nb5Ir3O,Bulk,,,SC,Type-II,,,,,,,,,,,FALSE,10.1103/PhysRevB.102.014514
Nb5Ir3O,Nb5Ir3O,,,,SC,,,,,,,,,,,,FALSE,10.1103/PhysRevB.105.054517
Nb5Ir3O,Nb5Ir3O,,,,SC,,10.5 K,,,,,,,,,,FALSE,10.1016/j.jallcom.2019.04.318
NbN,Nb5N6,Bulk,,,NSC,,,,Hexagonal,,,,,,,,,10.1103/PhysRevB.53.12563
ɛ'-Nb5N6,Nb5N6,Bulk,,,NSC,,Not superconducting down to 1.8 K (expt),ambient,Hexagonal,,,,,,,,FALSE,10.1103/PhysRevB.108.064505
Nb5Se4,Nb5Se4,Bulk,,,SC,Type-II,1.85 K,Ambient,Tetragonal,Body-centered,I 4/m,0.985247 nm,0.985247 nm,0.345217 nm,,1.44 T,TRUE,10.1016/j.jallcom.2015.06.281
Nb5Si2.2B0.8,Nb5Si2.2B0.8,Bulk,,,SC,Type-II,7.0 K,,Cr5B3-prototype,Tetragonal,,,,,,,TRUE,10.1016/j.ssc.2008.12.037
Nb5Si2.4B0.6,Nb5Si2.4B0.6,Bulk,,,SC,,7.8 K,,Tetragonal,Cr5B3-type,I4/mcm,,,,,,FALSE,10.1103/PhysRevB.93.064507
Nb5Si2.4B0.6,Nb5Si2.4B0.6,,,,SC,,7.8 K,,,,,,,,,,FALSE,10.1016/j.jallcom.2021.159230
Nb5Si2.4B0.6,Nb5Si2.4B0.6,Bulk,,,SC,Type-II,7.8 K,,Cr5B3-prototype,Tetragonal,,,,,,4.2 T,TRUE,10.1016/j.ssc.2008.12.037
Nb5Si2B,Nb5Si2B,,,,SC,,7.8 K,,,,,,,,,,FALSE,10.1016/j.jallcom.2015.11.101
γ-Nb5Si3,Nb5Si3,Bulk,,,SC,Type-II,7.7 K,0 GPa,,,,,,,,,FALSE,10.1016/j.mtcomm.2023.107666
Nb5Si3,Nb5Si3,,,,SC,,0.7 K,,,,,,,,,,FALSE,10.1016/j.jallcom.2015.11.101
Nb5SiB2,Nb5SiB2,Bulk,,,SC,,5-8 K,,Tetragonal,Cr5B3-type,I4/mcm,,,,,,FALSE,10.1103/PhysRevB.106.014507
Nb5SiB2,Nb5SiB2,Bulk,,,SC,,7.2 K,,Tetragonal,Cr5B3-type,I4/mcm,,,,,,FALSE,10.1103/PhysRevB.93.064507
Nb5SiB2,Nb5SiB2,,,,SC,,7.8 K,,,,,,,,,,FALSE,10.1016/j.physc.2011.05.035
Nb5SiB2,Nb5SiB2,,,,SC,,7.2 K,,,,,,,,,,FALSE,10.1016/j.ssc.2011.07.005
Nb5Sn2Ga,Nb5Sn2Ga,Bulk,,,SC,Type-II,1.75 K,,Tetragonal,,D4h18 I4/mcm,1.0586 nm,,0.5177 nm,,,TRUE,10.1016/S0925-8388(98)00801-9
Nb6.2Mo25.1Re20.2Ru37.4Rh11.0,Nb6.2Mo25.1Re20.2Ru37.4Rh11.0,Bulk,,,SC,Type-II,6.51 K,,hcp,Hexagonal,P63/mmc,2.758 Å,,4.430 Å,,7.5 T,TRUE,10.1016/j.jmst.2021.02.002
Nb-40 at.% Ir σ phase,Nb60Ir40,Bulk,,,SC,Type-II,2.20 K,,Tetragonal,σ phase,,9.842 Å,9.842 Å,5.045 Å,,,True,10.1103/PhysRevB.3.742
Nb60Ni40,Nb60Ni40,Bulk,,,SC,Type-II,1.91 K,,,amorphous,,,,,,,,10.1103/PhysRevB.49.9716
Nb60Zr40,Nb60Zr40,Bulk,,,SC,,11.5 K,,,A2,,,,,,,,10.1103/PhysRevB.12.4816
Nb-38.5 at.% Ir σ phase,Nb61.5Ir38.5,Bulk,,,SC,Type-II,2.16 K,,Tetragonal,σ phase,,,,,,,True,10.1103/PhysRevB.3.742
Nb63Ge37,Nb63Ge37,Thin Film,18 nm,Si,SC,Type-II,2.93 K,,,amorphous,,,,,,4.82 T,True,10.1103/PhysRevLett.72.3250
Nb63Ge37,Nb63Ge37,Thin Film,90 nm,Si,SC,Type-II,3.16 K,,,amorphous,,,,,,5.63 T,True,10.1103/PhysRevLett.72.3250
NbGe/Ge multilayer M22,Nb63Ge37,Thin Film,18 nm per NbGe layer,Si,SC,Type-II,2.94 K,,,amorphous,,,,,,4.91 T,True,10.1103/PhysRevLett.72.3250
NbGe/Ge multilayer M26,Nb63Ge37,Thin Film,18 nm per NbGe layer,Si,SC,Type-II,2.95 K,,,amorphous,,,,,,6.35 T,True,10.1103/PhysRevLett.72.3250
NbGe/Ge multilayer M30,Nb63Ge37,Thin Film,18 nm per NbGe layer,Si,SC,Type-II,2.91 K,,,amorphous,,,,,,6.03 T,True,10.1103/PhysRevLett.72.3250
NbGe/Ge multilayer M60,Nb63Ge37,Thin Film,18 nm per NbGe layer,Si,SC,Type-II,2.94 K,,,amorphous,,,,,,7.21 T,True,10.1103/PhysRevLett.72.3250
Nb-37 at.% Ir σ phase,Nb63Ir37,Bulk,,,SC,Type-II,2.23 K,,Tetragonal,σ phase,,9.869 Å,9.869 Å,5.062 Å,,,True,10.1103/PhysRevB.3.742
NbTiN on Polyimide,Nb63Ti37N,Thin Film,,,SC,Type-II,13.2 K,0.4 Pa,Cubic rock-salt,Polycrystalline,,,,,,23 T,TRUE,10.1016/j.physc.2023.1354241
NbTiN on Silicon,Nb63Ti37N,Thin Film,,,SC,Type-II,13.4 K,0.4 Pa,Cubic rock-salt,Polycrystalline,,,,,,29 T,TRUE,10.1016/j.physc.2023.1354241
Nb-Cu Nano-composite,Nb65Cu35,Thin Film,,,SC,Type-II,6.5 K,5.4E-3 mbar,BCC/FCC,Phase-separated,,3.293 Å,3.61 Å,,,,TRUE,10.1016/j.tsf.2016.12.040
Nb-34 at.% Ir σ phase,Nb66Ir34,Bulk,,,SC,Type-II,2.25 K,,Tetragonal,σ phase,,9.892 Å,9.892 Å,5.072 Å,,,True,10.1103/PhysRevB.3.742
Niobium Titanium,Nb66Ti34,Bulk,,,SC,Type-II,10 K,,,,,,,,,"5.8 T at 6 K, 3.0 T at 8 K",True,10.1103/PhysRevLett.66.2507
Amorphous Niobium Germanium (Z-series),Nb67Ge33,Thin Film,34-190 nm,Si(001) with 200 nm SiO2 layer,SC,Type-II,2.9 K,,Amorphous,Amorphous,,,,,,~2-3 T (estimated from Bc2(0) = 0.69STc),True,10.1103/PhysRevB.63.094511
Nb67Ti33,Nb67Ti33,Thin Film,,,SC,Type-II,8.5 K,,,,,,,,240 G,,TRUE,10.1016/j.physc.2013.01.019
Niobium Tin,Nb6Sn5,Bulk,,,SC,,2.07 K,,,,,,,,,,FALSE,10.1103/PhysRevB.82.024507
Nb6Sn5,Nb6Sn5,Bulk,,,SC,Type-II,2.68 K,,Orthorhombic,Orthorhombic,Immm,5.591,9.185,16.702,,,FALSE,10.1016/j.actamat.2014.12.017
Nb-Cu Nano-alloy,Nb70Cu30,Thin Film,,,SC,Type-II,3.2 K,5.5E-3 mbar,Amorphous,,,,,,,,TRUE,10.1016/j.tsf.2016.12.040
Amorphous Niobium Germanium,Nb70Ge30,Thin Film,35-300 nm,Si(001) with 200 nm SiO2 layer,SC,Type-II,3.1 K,,Amorphous,Amorphous,,,,,,~2-3 T (estimated from Bc2(0) = 0.69STc),True,10.1103/PhysRevB.63.094511
Nb3Al,Nb74(Al0.94Sn0.02Ge0.04)26,Bulk,,,SC,Type-II,17.8 K,,A15,,,,,,,,TRUE,10.1016/j.matlet.2022.133046
Nb3Al,Nb74(Al0.94Sn0.04Ge0.02)26,Bulk,,,SC,Type-II,17.1 K,,A15,,,,,,,,TRUE,10.1016/j.matlet.2022.133046
Nb3Al,Nb74(Al0.96Sn0.02Ge0.02)26,Bulk,,,SC,Type-II,17.1 K,,A15,,,,,,,,TRUE,10.1016/j.matlet.2022.133046
Nb3Al,Nb74(Al0.98Sn0.01Ge0.01)26,Bulk,,,SC,Type-II,17.0 K,,A15,,,,,,,,TRUE,10.1016/j.matlet.2022.133046
Nb-Cu Nano-composite,Nb74Cu26,Thin Film,,,SC,Type-II,6.8 K,5.4E-3 mbar,BCC/FCC,Phase-separated,,3.295 Å,3.61 Å,,,,TRUE,10.1016/j.tsf.2016.12.040
Nb75Ge25,Nb75Ge25,Thin Film,0.2-1 μm,,SC,,3.342 K,,amorphous,amorphous,,,,,,300 kG,True,10.1103/PhysRevB.13.4827
Nb75Mo25,Nb75Mo25,Bulk,,,SC,Type-II,,,Cubic,bcc,,,,,,,True,10.1103/PhysRevB.52.16410
Nb-Cu Nano-composite,Nb76Cu24,Thin Film,,,SC,Type-II,7.0 K,5.4E-3 mbar,BCC/FCC,Phase-separated,,3.290 Å,3.586 Å,,,,TRUE,10.1016/j.tsf.2016.12.040
Nb80Mo20,Nb80Mo20,Bulk,,,SC,Type-II,4.3 K,,,,,,,,,,True,10.1103/PhysRevB.10.1927
Niobium Molybdenum Alloy,Nb80Mo20,Bulk,,,SC,Type-II,4.15 K,,,,,,,,,5.4 kOe,True,10.1103/PhysRevB.46.5735
Nb-Ta superlattice 80-80,Nb80Ta80,Thin Film,1720 Å,sapphire (110),SC,Type-II,7.06 K,,,superlattice,,,,,,"0.96 kG/K (perpendicular), 2.51 kG/K (parallel)",True,10.1103/PhysRevB.38.2326
Nb-Cu Nano-composite,Nb85Cu15,Thin Film,,,SC,Type-II,7.6 K,5.4E-3 mbar,BCC/FCC,Phase-separated,,3.300 Å,3.615 Å,,,,TRUE,10.1016/j.tsf.2016.12.040
Niobium Molybdenum Alloy,Nb85Mo15,Bulk,,,SC,Type-II,5.16 K,,,,,,,,,7.2 kOe,True,10.1103/PhysRevB.46.5735
Niobium-Molybdenum alloy,Nb85Mo15,Bulk,,,SC,,,,,,,,,,,,,10.1103/PhysRev.164.608
Niobium-Molybdenum alloy,Nb87.7Mo12.3,Bulk,,,SC,Type-II,,,,,,,,,,,True,10.1103/PhysRevB.11.4339
Nb-Cu Nano-composite,Nb87Cu13,Thin Film,,,SC,Type-II,7.8 K,5.4E-3 mbar,BCC/FCC,Phase-separated,,3.308 Å,3.613 Å,,,,TRUE,10.1016/j.tsf.2016.12.040
Niobium-Tantalum alloy,Nb87Ta13,Bulk,,,SC,Type-II,,,,,,,,,,,True,10.1103/PhysRevLett.85.3488
Niobium with Gold impurity,Nb88Au1,Bulk,,,SC,,,,,,,,,,,,FALSE,10.1103/PhysRevB.102.245106
Niobium with Nitrogen impurity,Nb88N1,Bulk,,,SC,,,,,,,,,,,,FALSE,10.1103/PhysRevB.102.245106
Nb-3.50at%O,Nb96.50O3.50,Bulk,,,SC,Type-II,6.13 ± 0.13 K,,Cubic,body-centered-cubic,,3.3130 Å,,,,8.51 kOe,True,10.1103/PhysRevB.9.888
Nb-2.00at%O,Nb98.00O2.00,Bulk,,,SC,Type-II,7.33 ± 0.12 K,,Cubic,body-centered-cubic,,3.3093 Å,,,,9.17 kOe,True,10.1103/PhysRevB.9.888
Nb-1.32at%O,Nb98.68O1.32,Bulk,,,SC,Type-II,7.85 ± 0.10 K,,Cubic,body-centered-cubic,,3.3060 Å,,,,8.42 kOe,True,10.1103/PhysRevB.9.888
Nb-0.922at%O,Nb99.078O0.922,Bulk,,,SC,Type-II,8.10 ± 0.05 K,,Cubic,body-centered-cubic,,3.3023 Å,,,,7.45 kOe,True,10.1103/PhysRevB.9.888
Nb-0.555at%O,Nb99.445O0.555,Bulk,,,SC,Type-II,8.50 ± 0.08 K,,Cubic,body-centered-cubic,,3.3025 Å,,,,5.86 kOe,True,10.1103/PhysRevB.9.888
Nb-0.139at%O,Nb99.861O0.139,Bulk,,,SC,Type-II,9.03 ± 0.02 K,,Cubic,body-centered-cubic,,3.3000 Å,,,,4.15 kOe,True,10.1103/PhysRevB.9.888
Nb-0.024at%O,Nb99.976O0.024,Bulk,,,SC,Type-II,9.23 ± 0.01 K,,Cubic,body-centered-cubic,,3.3002 Å,,,,2.91 kOe,True,10.1103/PhysRevB.9.888
Nb-Al,NbAl,,,,SC,A15,,,,A15,,,,,,,,10.1103/PhysRevB.30.2590
Niobium aluminum oxide,NbAlOx,Bulk,,,SC,Type-II,,,,,,,,,,,,10.1103/PhysRevB.58.2820
NbAs,NbAs,Bulk,,,NSC,,,,,,,,,,,,TRUE,10.1103/PhysRevB.100.085410
NbAs,NbAs,Bulk,,,SC,Weyl semimetal (parent material),,,,,,,,,,,TRUE,10.1103/PhysRevB.98.024515
NbAs,NbAs,Bulk,,,NSC,,,,,,,,,,,,,10.1103/PhysRevB.93.094517
NbAs2,NbAs2,Bulk,,,SC,,,,,,,,,,,,TRUE,10.1103/PhysRevB.109.064511
NbAs2,NbAs2,Bulk,,,SC,Type-II,2.1-5.0 K,Ambient,,,,,,,,"varies, see Hc2(0) vs Tc plot; e.g., up to several Tesla",TRUE,10.1103/PhysRevB.102.085139
NbAs2 (high pressure),NbAs2,Bulk,,,SC,,,16 GPa,,,,,,,,"lower than TISC, see Hc2(0) vs Tc plot",FALSE,10.1103/PhysRevB.102.085139
Niobium-Gold-Niobium Josephson Junction,NbAuNb,Bulk,,,SC,Type-II,,,,,,,,,,,True,10.1103/PhysRevLett.53.98
NbB,NbB,Bulk,,,SC,,8.25 K,,Orthorhombic,,,,,,,,True,10.1103/PhysRev.87.799
NbB,NbB,Bulk,,,SC,,8.25 K,,Orthorhombic,α-TlI type,Cmcm,3.297 Å,8.72 Å,3.166 Å,,,TRUE,Handbook of SC
NbB,NbB,Bulk,,,SC,,8.3 K,,Orthorhombic,CrB-type,,,,,,,TRUE,Handbook of SC
NbB1.86,NbB1.86,Bulk,,,SC,Type-II,3.5 K,,AlB2-type,Hexagonal,P6/mmm,0.30896 nm,0.30896 nm,0.33130 nm,,,TRUE,10.1016/j.actamat.2005.04.020
NbB1.93,NbB1.93,Bulk,,,SC,Type-II,0.004 K,,,,,5.887,,6.161,,,FALSE,10.1016/S0921-4534(03)01091-8
NbB1.95,NbB1.95,Bulk,,,SC,Type-II,2.2 K,,AlB2-type,Hexagonal,P6/mmm,3.10762 Å,,3.28444 Å,,,TRUE,10.1016/j.stam.2005.11.015
Niobium diboride,NbB2,Bulk,,,SC,Type-II,0.6 K,ambient pressure,Hexagonal,AlB2-type,,,,,,,,10.1103/PhysRevB.65.052501
Niobium diboride,NbB2,Bulk,,,NSC,,,,,,,,,,,,True,10.1103/PhysRevB.64.174504
NbB2,NbB2,Bulk,,,SC,Type-I,9.4 K,up to 5 kbar,Hexagonal,AlB2 type,P6/mmm,3.1069 Å,3.1069 Å,3.3103 Å,,1500 G,True,10.1103/PhysRevB.45.10787
NbB2,NbB2,Bulk,,,SC,,3.87 K,,,,,,,,,,,10.1103/PhysRevB.63.224522
NbB2_Leyarovska,NbB2,Bulk,,,SC,,0.62 K,,Hexagonal,diboride,,,,,,,,10.1103/PhysRevB.63.224522
NbB2,NbB2,Bulk,,,SC,Type-II,5 K,,,,,,,,,,True,10.1103/PhysRevB.66.064516
Niobium diboride,NbB2,Bulk,,,SC,,0.6 K,,,,,,,,,,,10.1103/PhysRevB.64.020502
NbB₂,NbB2,,,,SC,,3.87 K,,,,,,,,,,,10.1103/PhysRevB.64.144516
Niobium diboride,NbB2,Bulk,,,NSC,,Not superconducting down to 1.8 K,,Hexagonal,,,,,,,,True,10.1103/PhysRev.90.115
Niobium diboride,NbB2,Bulk,,,NSC,,not superconducting down to 2 K,ambient,,,,,,,,,FALSE,10.1103/PhysRevB.77.064506
NbB2,NbB2,Bulk,,,SC,,,,,,,,,,,,FALSE,10.1103/PhysRevB.85.174514
Niobium diboride,NbB2,Bulk,,,NSC,,,,Hexagonal,AlB2-type,,,,,,,TRUE,10.1103/PhysRevB.73.224516
Niobium Diboride,NbB2,Bulk,,,SC,,0.6 K,ambient,Hexagonal,AlB2-type,,,,,,,FALSE,10.1103/PhysRevB.76.214510
NbB2,NbB2,Bulk,,,SC,,<10 K,,Hexagonal,C32 (AlB2-type),,,,,,,FALSE,10.1103/PhysRevB.78.094520
NbB2,NbB2,Bulk,,,SC,BCS,0.6-9.2 K,,Hexagonal,AlB2-type,P6/mmm,,,,,,TRUE,10.1103/PhysRevB.105.214517
NbB2,NbB2,Bulk,,,SC,,3.9 K,,Hexagonal,AlB2-type,P6/mmm,,,,,,FALSE,10.1103/PhysRevB.87.174502
NbB2 (cited from [3]),NbB2,Bulk,,,NSC,,NSC,ambient,,,,,,,,,FALSE,10.1103/PhysRevB.109.104520
NbB2,NbB2,Bulk,,,NSC,,,,,,,,,,,,TRUE,10.1103/PhysRevB.75.144506
NbB2,NbB2,Bulk,,,SC,,"Reported between 0.62 K and 9 K, but many reports find no superconductivity.",Ambient pressure,Hexagonal,AlB2-type,P6/mmm,,,,,,FALSE,10.1103/PhysRevB.108.094501
Niobium Diboride,NbB2,Bulk,,,SC,,7.9 K,Ambient,Hexagonal,MgB2-type,,3.088,3.088,3.305,,,FALSE,10.1103/PhysRevB.104.134510
Niobium diboride,NbB2,Bulk,,,SC,Type-II,0.62 K,,AlB2-type,C32,,,,,,1600 Oe,TRUE,10.1016/0022-5088(79)90100-0
NbB2,NbB2,Bulk,,,SC,Type-II,9 K,,,,,,,,,,FALSE,10.1016/j.physb.2006.03.062
NbB2,NbB2,Bulk,,,SC,Unconventional,<1.3 K,,AlB2-prototype,Hexagonal,P6/mmm,3.1125 Å,,3.2653 Å,,,TRUE,10.1016/j.jallcom.2019.02.072
NbB2,NbB2,Bulk,,,SC,Type-II,0.62 K,,AlB2-type,Hexagonal,P6/mmm,0.31111 nm,0.31111 nm,0.32627 nm,,,FALSE,10.1016/j.actamat.2005.04.020
NbB2,NbB2,Bulk,,,SC,Type-II,35.5 K,0.0,,,,,,,,,FALSE,10.1016/j.mtphys.2022.100954
NbB2,NbB2,Bulk,,,SC,Type-II,3.87 K,,,,,,,,,,TRUE,10.1016/j.commatsci.2020.109517
NbB2,NbB2,Bulk,,,SC,Type-II,0.313 K,,,,,5.847,,6.259,,,FALSE,10.1016/S0921-4534(03)01091-8
NbB2,NbB2,Bulk,,,SC,Type-II,9 K,,,,,,,,,,TRUE,10.1016/j.physc.2004.02.046
NbB2,NbB2,Bulk,,,SC,Type-II,4.6 K,,AlB2-type,Hexagonal,P6/mmm,3.10485 Å,,3.29903 Å,,,TRUE,10.1016/j.stam.2005.11.015
Niobium Diboride,NbB2,Bulk,,,SC,Type-II,< 31 °C,,,,,,,,,,FALSE,10.1016/j.rinp.2020.103658
Niobium Diboride,NbB2,Bulk,,,SC,Type-II,6.5-7 K,5.5 GPa,AlB2-type,,,,,,,,TRUE,10.1016/j.physc.2004.03.149
NbB2,NbB2,Bulk,,,SC,Type-II,5 K,,,,,,,,,,TRUE,10.1016/S0921-4534(02)01376-X
NbB2,NbB2,Bulk,,,SC,Type-II,7-9 K,5.5 GPa,AlB2-type,,,,,,,,TRUE,10.1016/j.physc.2003.12.038
NbB2,NbB2,Bulk,,,SC,Type-II,3 K,,P6/mmm,Hexagonal,P6/mmm,5.81,5.81,6.10,,,FALSE,10.1016/S0038-1098(02)00819-0
NbB2,NbB2,Bulk,,,SC,Type-II,3,5 GPa,Hexagonal,P6/mmm,,3.1081,3.1081,3.278,,,FALSE,10.1016/j.physc.2006.05.104
NbB2,NbB2,Bulk,,,SC,Type-II,0.6-5.2 K,,,,,,,,,,FALSE,10.1016/j.physc.2007.06.003
Boron-rich niobium diboride,NbB2.01,,,,SC,BCS,,ambient,,,,,,,,,FALSE,10.1103/PhysRevB.77.064506
NbB2.05,NbB2.05,Bulk,,,SC,Type-II,5.5 K,,AlB2-type,Hexagonal,P6/mmm,3.10211 Å,,3.3075 Å,,,TRUE,10.1016/j.stam.2005.11.015
Boron-rich niobium diboride,NbB2.1,,,,SC,BCS,,ambient,,,,,,,,,FALSE,10.1103/PhysRevB.77.064506
NbB2.1,NbB2.1,Bulk,,,SC,Type-II,5.7 K,,AlB2-type,Hexagonal,P6/mmm,3.09922 Å,,3.31183 Å,,,TRUE,10.1016/j.stam.2005.11.015
Niobium Diboride,NbB2.1,Bulk,,,SC,Type-II,8.3-8.7 K,5.5 GPa,AlB2-type,,,,,,,,TRUE,10.1016/j.physc.2004.03.149
Boron-rich niobium diboride,NbB2.2,Bulk,,,SC,BCS,"3.40 K (mean from μSR), ~3.60 K (midpoint from magnetization), 4.79 K (extrapolated from magnetization)",ambient,,,,,,,,,TRUE,10.1103/PhysRevB.77.064506
NbB2.2,NbB2.2,Bulk,,,SC,Type-II,8.9 K,Ambient,Hexagonal,P6/mmm,P6/mmm,3.10132,3.10132,3.30509,,,TRUE,10.1016/j.ssc.2008.07.006
Boron-rich niobium diboride,NbB2.34,Bulk,,,SC,BCS,"6.02 K (mean from μSR), ~9.16 K (midpoint from magnetization), 9.76 K (extrapolated from magnetization), 9.8 K (max from Ref. 17), transition range 4-8 K",ambient,,,,,,,,,TRUE,10.1103/PhysRevB.77.064506
NbB2.34,NbB2.34,Bulk,,,SC,Type-II,9.8 K,,AlB2-type,Hexagonal,P6/mmm,,,,,,FALSE,10.1016/j.actamat.2005.04.020
NbB2.4,NbB2.4,Bulk,,,SC,Type-II,10 K,Ambient,Hexagonal,P6/mmm,P6/mmm,3.10416,3.10416,3.32016,,2000 Oe,TRUE,10.1016/j.ssc.2008.07.006
NbB2.4,NbB2.4,Bulk,,,SC,Type-II,5.8 K,,AlB2-type,Hexagonal,P6/mmm,3.09672 Å,,3.31584 Å,,,TRUE,10.1016/j.stam.2005.11.015
Boron-rich niobium diboride,NbB2.5,Bulk,,,SC,,,,,,,,,,,,FALSE,10.1103/PhysRevB.73.224516
NbB2.5 (cited from [3]),NbB2.5,Bulk,,,SC,,6.4 K,ambient,,,,,,,,,FALSE,10.1103/PhysRevB.109.104520
NbB2.5,NbB2.5,Bulk,,,SC,Type-II,3.9 K,,AlB2-type,,,,,,,,FALSE,10.1016/S0921-4534(02)01861-0
NbB2.6,NbB2.6,Bulk,,,SC,Type-II,11 K,Ambient,Hexagonal,P6/mmm,P6/mmm,3.10187,3.10187,3.31951,592 Oe,2000 Oe,TRUE,10.1016/j.ssc.2008.07.006
NbB2.8,NbB2.8,Bulk,,,SC,Type-II,10 K,Ambient,Hexagonal,P6/mmm,P6/mmm,3.10397,3.10397,3.31718,,2000 Oe,TRUE,10.1016/j.ssc.2008.07.006
NbB2+x (x=1),NbB3,Bulk,,,SC,Type-II,3.3 K,1 atm,Hexagonal,,P6/mmm,3.089 Å,3.089 Å,3.309 Å,,,TRUE,10.1016/j.physc.2005.03.033
NbBa₂LaCu₂O₈,NbBa₂LaCu₂O₈,Bulk,,,NSC,,,,,,,3.9679 Å,,12.001 Å,,,TRUE,Handbook of SC
NbBe2,NbBe2,Bulk,,,SC,Type-II,2.6 K,,Face centered cubic,Cubic,Fd-3m (227),6.535,6.535,6.535,,,FALSE,10.1016/j.cocom.2016.06.001
NbBiSe3,NbBiSe3,Bulk,,,SC,Type-II,2.3 K,,,,,,,24.18 Å,,< 2.67 T,TRUE,10.1016/j.ssc.2020.114051
NbBi₂,NbBi₂,Bulk,,,SC,,5.0 K,,,,,,,,,,TRUE,Handbook of SC
NbBi₂,NbBi₂,Bulk,,,SC,,6.2 K,,,,,,,,,,TRUE,Handbook of SC
NbBRh3,NbBRh3,Bulk,,,SC,Type-II,6.4 K,,Perovskite,Cubic,,,,,,,TRUE,10.1016/j.jssc.2003.10.032
NbBx,NbBx,Bulk,,,SC,,approx 9.4 K,Ambient pressure,,,,,,,,,FALSE,10.1103/PhysRevB.108.094501
NbB₂,NbB₂,Bulk,,,SC,,,,Hexagonal,AlB₂ type,P6/mmm,3.111 Å,3.111 Å,3.263 Å,,,TRUE,Handbook of SC
NbB₂,NbB₂,Bulk,,,NSC,,n.o.,,,,,3.111,,3.263,,,TRUE,Handbook of SC
NbB₂.₅,NbB₂.₅,Bulk,,,SC,,6.4 K,,,,,3.098,,3.308,,,TRUE,Handbook of SC
NbC,NbC,,,,SC,,,,,rocksalt,,,,,,,,10.1103/PhysRevLett.43.868
NbC,NbC,Bulk,,,SC,,,,,,,,,,,,,10.1103/PhysRevB.18.3082
Niobium carbide,NbC,Bulk,,,SC,,~10 K,,,,,,,,,,,10.1103/PhysRevLett.29.1593
NbC,NbC,Bulk,,,SC,Type-II,11.1 K,,Cubic,,,,,,,,True,10.1103/PhysRevB.8.5093
NbC,NbC,,,,SC,,,,,,,,,,,,,10.1103/PhysRevB.19.5699
NbC,NbC,,,,SC,,,,Cubic,rock-salt,,,,,,,,10.1103/PhysRevB.28.977
NbC,NbC,Bulk,,,SC,,11 K,,Cubic,NaCl,,,,,,,,10.1103/PhysRevB.32.5489
NbC,NbC,Bulk,,,SC,,,,,,,,,,,,,10.1103/PhysRevB.17.111
NbC,NbC,Bulk,,,SC,,11 K,,Cubic,rocksalt (B1),,4.4685 Å,,,,,True,10.1103/PhysRevB.34.2517
NbC,NbC,Bulk,,,SC,,,,Cubic,NaCl structure,,,,,,,,10.1103/PhysRevB.17.1546
NbC,NbC,Bulk,,,SC,High-Tc,11.1 K,,Cubic,,,,,,,,True,10.1103/PhysRevLett.37.1560
NbC,NbC,,,,SC,,,,,B1 structure,,,,,,,,10.1103/PhysRevB.12.4917
Niobium carbide,NbC,Bulk,,,SC,,,,Cubic,fcc,,,,,,,True,10.1103/PhysRevLett.28.600
NbC,NbC,Bulk,,,SC,Type-II,11 K,,Cubic,sodium chloride,,8.4471 a.u.,,,,,True,10.1103/PhysRevB.22.1946
Niobium carbide,NbC,Bulk,,,SC,High-Tc,11 K,,,,,,,,,,,10.1103/PhysRevB.66.014513
Niobium Carbide,NbC,Bulk,,,SC,,,,,,,,,,,,,10.1103/PhysRevLett.29.353
NbC,NbC,Bulk,,,SC,High-Tc,,,,,,,,,,,,10.1103/PhysRevB.26.4909
NbC,NbC,Bulk,,,SC,,,,,,,,,,,,,10.1103/PhysRevB.53.R2963
NbC,NbC,Bulk,,,SC,,,,,,,,,,,,,10.1103/PhysRevB.60.9999
NbC,NbC,Bulk,,,SC,,,,,,,,,,,,True,10.1103/PhysRevB.11.558
NbC,NbC,Bulk,,,SC,,11.1 K,,Cubic,NaCl,,,,,,,,10.1103/PhysRevB.29.1443
NbC,NbC,Bulk,,,SC,,,,Cubic,B1 (sodium chloride),,,,,,,,10.1103/PhysRevB.61.3151
NbC,NbC,Bulk,,,SC,,~11 K,,Cubic,NaCl-structure,,,,,,,,10.1103/PhysRevB.25.745
NbC,NbC,Bulk,,,SC,Type-II,6.0 K,,Cubic,NaCl type,,,,,,,True,10.1103/PhysRev.93.1004
Niobium carbide,NbC,Bulk,,,SC,High-Tc,11.1 K,,Cubic,rocksalt,,4.47 Å,,,,,True,10.1103/PhysRevB.14.5205
Niobium carbide,NbC,Bulk,,,SC,Type-II,8-10 K,,Cubic,,,,,,120 G,16.9 kG,True,10.1103/PhysRev.138.A1170
NbC,NbC,Bulk,,,SC,,,,,,,,,,,,,10.1103/PhysRevB.49.12384
NbC,NbC,Bulk,,,SC,,14.0 K,,,B1,,,,,,,,10.1103/PhysRevB.12.4816
NbC,NbC,,,,SC,High-Tc,above 18 K,,Cubic,sodium chloride (B1),,,,,,,,10.1103/PhysRevLett.57.3284
NbC,NbC,Bulk,,,SC,Type-II,,,Cubic,NaCl-structure,,4.45 Å,4.45 Å,4.45 Å,,,True,10.1103/PhysRevB.46.14969
NbC,NbC,,,,SC,,,,,,,,,,,,,10.1103/PhysRevLett.40.465
