Repository: WyattBunstine/ML_SC_Project

# ML_SC_Project — Chemically and Geometrically Motivated Crystal Graph Neural Networks

This project predicts and screens superconductors from crystal structure. It frames the
problem as a **two-stage hurdle**: first classify whether a material is a superconductor
candidate (SC vs. non-SC), then regress the critical temperature T_c for superconductors.

Two graph-neural-network families are trained and compared:

- a **baseline CGCNN** ([txie-93/cgcnn](https://github.com/txie-93/cgcnn)), and
- an **MPNN** with learned edge features that consumes richer `crystal_graph_v4` graphs
  (this project's contribution).

File: database/superconductor_materials_full.csv (part 124 of 215)
Material_Name,Chemical_Composition,Material_Class,Film_Thickness,Substrate,Material_Type,Superconductor_Type,Superconducting_Transition_Temperature,Pressure,Crystal_Structure,Lattice_Structure,Space_Group,"Lattice_Constant(a)","Lattice_Constant(b)","Lattice_Constant(c)",Lower_Critical_Field,Upper_Critical_Field,Experimental,DOI
NbC,NbC,Bulk,,,SC,,,,,,,,,,,,,10.1103/PhysRevB.66.220301
Niobium carbide,NbC,Bulk,,,SC,High-Tc,,,,,,8.4472 a.u.,,,,,True,10.1103/PhysRevLett.37.364
Niobium Carbide,NbC,Bulk,,,SC,Type-II,7.5-10.5 K,,Cubic,sodium chloride structure,,,,,≤100 Oe,>60 kOe,True,10.1103/PhysRev.140.A1581
NbC,NbC,Bulk,,,SC,,,,,carbide,,,,,,,,10.1103/PhysRevB.22.2318
NbC,NbC,Bulk,,,SC,High-Tc,,,Cubic,B1 (rocksalt),,4.47 Å,4.47 Å,4.47 Å,,,,10.1103/PhysRevB.31.752
Niobium carbide,NbC,Bulk,,,SC,,,,,,,,,,,,,10.1103/PhysRevB.19.6130
NbC,NbC,,,,SC,,,,Cubic,,,,,,,,,10.1103/PhysRevB.17.1095
Niobium Carbide,NbC,Bulk,,,SC,High-Tc,11.1 K,,Cubic,NaCl-structure,,,,,,,True,10.1103/PhysRevLett.32.1193
Niobium Carbide,NbC,Bulk,,,SC,High-Tc,,,,,,,,,,,,10.1103/PhysRevB.16.5139
Niobium Carbide,NbC,Bulk,,,SC,Type-II,,,,,,,,,,,,10.1103/PhysRevB.14.3823
NbC,NbC,Bulk,,,SC,,11.1 K,,,,,,,,,,,10.1103/PhysRevB.20.4334
Niobium carbide,NbC,Bulk,,,SC,,11.1 K,,Cubic,NaCl-type,,4.4704 Å,,,,,True,10.1103/PhysRev.159.327
Niobium carbide,NbC,Bulk,,,SC,,,,Cubic,,,,,,,,,10.1103/PhysRevB.24.4208
Niobium Carbide,NbC,Bulk,,,SC,High-Tc,,,,,,,,,,,,10.1103/PhysRevB.16.3127
NbC,NbC,Bulk,,,SC,Type-II,11.1 K,,,,,,,,,,TRUE,Handbook of SC
NbC,NbC,Bulk,,,SC,Classical,11.1 K,,Cubic,NaCl type (rock salt),,,,,,,TRUE,Handbook of SC
NbC,NbC,Bulk,,,SC,,,,,,,,,,,,TRUE,10.1103/PhysRevB.109.064511
Niobium Carbide,NbC,Bulk,,,SC,,11.2 K,,,rocksalt,,,,,,,FALSE,10.1103/PhysRevB.84.104506
Niobium Carbide,NbC,Thin Film,3 nm,4H-SiC(0001),SC,,11 K,,Cubic,rocksalt,,,,,,,TRUE,10.1103/PhysRevLett.130.076203
NbC,NbC,Bulk,,,SC,Conventional,,,,,,,,,,,FALSE,10.1103/PhysRevB.104.054509
Niobium Carbide,NbC,,,,SC,,,,,,,,,,,,FALSE,10.1103/PhysRevB.70.014501
Niobium Carbide,NbC,Thin Film,10-20 nm,"Cu foil (growth), SiO2/Si (measurement)",SC,,"7.0 K (Tc1), 2.9 K (Tc2)",,Cubic,,,4.50,4.50,4.50,,3 T,TRUE,10.1103/PhysRevB.101.115422
Niobium Carbide,NbC,Bulk,,,SC,,11.2 K,,Cubic,NaCl-type (B1),Fm-3m,4.476,4.476,4.476,,,FALSE,10.1103/PhysRevB.72.064515
Niobium Carbide,NbC,Bulk,,,SC,,11 K,1 atm,,,,,,,,,TRUE,10.1103/PhysRevB.88.184104
Niobium Carbide,NbC,Bulk,,,SC,Type-II,10.5-11.25 K,,FCC,Cubic,Fm-3m,4.469 Å,,,,,TRUE,10.1016/j.ceramint.2020.08.232
Niobium Carbide,NbC,Thin Film,,,SC,Type-II,12.4 K,,Cubic,,,4.4659 Å,,,,1.34 T,TRUE,10.1016/j.jallcom.2023.173266
Niobium Carbide,NbC,Thin Film,,,SC,Type-II,12 K,,,,,,,,,,TRUE,10.1016/0921-4534(94)92476-7
NbC,NbC,Bulk,,,SC,Type-II,3.0–11.5 K,,,,,,,,,0.0117–4.5 T,FALSE,10.1016/j.matchemphys.2017.03.037
NbC,NbC,Nanocrystal,,,SC,Type-II,11.70,,NaCl-type,Cubic,,0.44706,,,,,TRUE,10.1016/j.physc.2006.12.010
NbC,NbC,Bulk,,,SC,Type-II,11.25,,NaCl-type,Cubic,,0.44705,,,,"24,500 Oe",TRUE,10.1016/j.physc.2006.12.010
NbC,NbC,Bulk,,,SC,Type-II,11 K,,,,,,,,,,FALSE,10.1016/j.ceramint.2022.10.055
Niobium Carbide/Niobium Nitride Composite,NbC/NbN,Bulk,,,SC,Type-II,"9.75 K, 17 K",,FCC,Cubic,Fm-3m,4.413 Å,,,,,TRUE,10.1016/j.ceramint.2020.08.232
NbC0.3N0.7,NbC0.3N0.7,Bulk,,,SC,Type-II,18 K,,Cubic,,,,,,,,True,10.1103/PhysRevB.8.5093
Niobium Carbide Nitride,NbC0.3N0.7,,,,SC,,18 K,0 GPa,,,,,,,,,FALSE,10.1103/PhysRevB.70.014501
Niobium carbide with metal phase,NbC0.4,Bulk,,,SC,,9.2 K,,,,,,,,,,True,10.1103/PhysRev.129.1524
Niobium carbide with metal phase,NbC0.48,Bulk,,,SC,,9.2 K,,,,,,,,,,True,10.1103/PhysRev.129.1524
Niobium carbide,NbC0.51,Bulk,,,NSC,,No transition down to 1.98 K,,,,,,,,,,True,10.1103/PhysRev.129.1524
Niobium Carbonitride (x=0.4),NbC0.6N0.4,Bulk,,,SC,,16.2 K,,,rocksalt,,,,,,,FALSE,10.1103/PhysRevB.84.104506
Niobium carbide,NbC0.70,Bulk,,,NSC,,,,,,,,,,,,True,10.1103/PhysRev.125.837
NbC0.73,NbC0.73,Bulk,,,SC,,,,Cubic,rocksalt,,,,,,,,10.1103/PhysRevB.28.6216
Niobium carbide substoichiometric,NbC0.75,Bulk,,,SC,,,,Cubic,fcc,,,,,,,True,10.1103/PhysRevLett.28.600
Niobium carbide,NbC0.75,Bulk,,,NSC,,,,,,,,,,,,True,10.1103/PhysRev.125.837
Niobium carbide,NbC0.76,Bulk,,,SC,Type-II,<2 K,,Cubic,rocksalt,,,,,,,True,10.1103/PhysRev.188.770
Niobium carbide,NbC0.76,Bulk,,,NSC,,,,,,,,,,,,True,10.1103/PhysRev.125.837
Niobium Carbide,NbC0.76,Bulk,,,SC,Type-II,,,,,,,,,,,True,10.1103/PhysRevB.4.84
Niobium carbide,NbC0.79,Bulk,,,NSC,,,,,,,,,,,,True,10.1103/PhysRev.125.837
Niobium Carbonitride (x=0.3),NbC0.7N0.3,Bulk,,,SC,,15.0 K,,,rocksalt,,,,,,,FALSE,10.1103/PhysRevB.84.104506
NbC0.82,NbC0.82,Bulk,,,SC,,1.2 K,,Cubic,rocksalt,,,,,,,True,10.1103/PhysRevB.28.6216
Niobium carbide,NbC0.829,Bulk,,,SC,,1.05 K,,,,,,,,,,True,10.1103/PhysRev.125.837
NbC0.85,NbC0.85,Bulk,,,SC,,0 K,,Cubic,rocksalt (B1),,,,,,,True,10.1103/PhysRevB.34.2517
Niobium carbide,NbC0.878,Bulk,,,SC,,3.5 K,,,,,,,,,,True,10.1103/PhysRev.125.837
Niobium carbide,NbC0.881,Bulk,,,SC,,4.2 K,,,,,,,,,,True,10.1103/PhysRev.125.837
Niobium carbide,NbC0.885,Bulk,,,SC,,3.2 K,,,,,,,,,,True,10.1103/PhysRev.125.837
NbC0.89,NbC0.89,Bulk,,,SC,,,,Cubic,rocksalt,,,,,,,True,10.1103/PhysRevB.28.6216
Niobium Carbonitride (x=0.2),NbC0.8N0.2,Bulk,,,SC,,13.8 K,,,rocksalt,,,,,,,FALSE,10.1103/PhysRevB.84.104506
Niobium carbide,NbC0.918,Bulk,,,SC,,7.3 K,,,,,,,,,,True,10.1103/PhysRev.125.837
NbC0.92,NbC0.92,Bulk,,,SC,,,,Cubic,rocksalt (B1),,,,,,,,10.1103/PhysRevB.34.2517
NbC0.93,NbC0.93,Bulk,,,SC,,,,Cubic,rocksalt,,,,,,,True,10.1103/PhysRevB.28.6216
NbC0.96,NbC0.96,Bulk,,,SC,,,,Cubic,rocksalt (B1),,,,,,,True,10.1103/PhysRevB.34.2517
Niobium carbide,NbC0.96,Bulk,,,SC,Type-II,9.8 K,,Cubic,rocksalt,,,,,,,True,10.1103/PhysRev.188.770
NbC0.96,NbC0.96,Bulk,,,SC,,,,Cubic,NaCl,,,,,,,True,10.1103/PhysRevLett.12.536
Niobium Carbide,NbC0.96,Bulk,,,SC,Type-II,9.8 K,,,,,,,,,,True,10.1103/PhysRevB.4.84
Niobium Carbide,NbC0.96,Bulk,,,SC,High-Tc,,,,,,,,,,high critical fields (specific values not given),True,10.1103/PhysRevB.4.82
Niobium carbide,NbC0.968,Bulk,,,SC,,10.6 K,,,,,,,,,,True,10.1103/PhysRev.125.837
Niobium carbide,NbC0.975,Bulk,,,SC,,11.1 K,,,,,,,,,,True,10.1103/PhysRev.125.837
Niobium carbide,NbC0.977,Bulk,,,SC,,11.1 K,,,,,,,,,,True,10.1103/PhysRev.125.837
Niobium carbide,NbC0.98,Bulk,,,SC,Type-II,,,Cubic,rocksalt,,,,,,,,10.1103/PhysRev.188.770
NbC0.98,NbC0.98,,,,SC,,10 K,,,,,,,,,,,10.1103/PhysRevLett.40.465
NbC0.98,NbC0.98,Bulk,,,SC,,11.8 K,,Cubic,rocksalt,,,,,,,True,10.1103/PhysRevB.28.6216
NbC0.98,NbC0.98,Bulk,,,SC,Classical,11.1 K,,Cubic,NaCl type,,4.4704 Å,,,,,TRUE,Handbook of SC
Niobium Carbonitride (x=0.1),NbC0.9N0.1,Bulk,,,SC,,12.5 K,,,rocksalt,,,,,,,FALSE,10.1103/PhysRevB.84.104506
NbCN,NbCN,Thin Film,5660 Å,sapphire,SC,Type-II,15.8 K,,,,,,,,,,True,10.1103/PhysRevB.44.9764
NbCr2,NbCr2,Bulk,,,SC,Type-II,13.76 K,,fcc,,Fd-3m,6.94 Å,6.94 Å,6.94 Å,,,FALSE,10.1016/j.est.2024.113298
Nb/Cu superlattice,NbCu,Thin Film,,,SC,Type-II,,,,superlattice,,,,,,,,10.1103/PhysRevB.64.214517
Nb/Cu superlattice (12.5 Å layers),NbCu,Thin Film,3260 Å,single-crystal sapphire,SC,Type-II,2.8 K,,,superlattice,,,,,,,True,10.1103/PhysRevB.35.1721
Nb/Cu superlattice (50.3 Å layers),NbCu,Thin Film,2715 Å,single-crystal sapphire,SC,Type-II,,,,superlattice,,,,,,,True,10.1103/PhysRevB.35.1721
Nb/Cu superlattice (95.6 Å layers),NbCu,Thin Film,3010 Å,single-crystal sapphire,SC,Type-II,,,,superlattice,,,,,,,True,10.1103/PhysRevB.35.1721
Nb/Cu superlattice (100.6 Å layers),NbCu,Thin Film,3320 Å,single-crystal sapphire,SC,Type-II,,,,superlattice,,,,,,,True,10.1103/PhysRevB.35.1721
Nb/Cu superlattice (201.0 Å layers),NbCu,Thin Film,3400 Å,single-crystal sapphire,SC,Type-II,,,,superlattice,,,,,,,True,10.1103/PhysRevB.35.1721
Nb/Cu superlattice (305.2 Å layers),NbCu,Thin Film,2390 Å,single-crystal sapphire,SC,Type-II,9 K,,,superlattice,,,,,,,True,10.1103/PhysRevB.35.1721
Nb/Cu superlattice,NbCu,Thin Film,~2 μm,single-crystal sapphire,SC,Type-II,,,,superlattice,,,,,,anisotropic superconducting critical fields,True,10.1103/PhysRevLett.44.1597
NbCu multilayer sample A,NbCu,Thin Film,2 μm,Sapphire/Kapton,SC,Type-II,"1.48 K (Sapphire), 1.55 K (Kapton)",,,multilayer,,,,18.3 Å,,,True,10.1103/PhysRevB.24.6193
NbCu multilayer sample B,NbCu,Thin Film,2 μm,Sapphire/Kapton,SC,Type-II,"1.85 K (Sapphire), 1.59 K (Kapton)",,,multilayer,,,,20.9 Å,,,True,10.1103/PhysRevB.24.6193
NbCu multilayer sample C,NbCu,Thin Film,2 μm,Sapphire/Kapton,SC,Type-II,"1.51 K (Sapphire), 1.59 K (Kapton)",,,multilayer,,,,25.8 Å,,,True,10.1103/PhysRevB.24.6193
NbCu multilayer sample D,NbCu,Thin Film,2 μm,Sapphire/Kapton,SC,Type-II,"2.12 K (Sapphire), 1.97 K (Kapton)",,,multilayer,,,,47.2 Å,,,True,10.1103/PhysRevB.24.6193
NbCu multilayer sample E,NbCu,Thin Film,2 μm,Sapphire/Kapton,SC,Type-II,"2.30 K (Sapphire), 2.31 K (Kapton)",,,multilayer,,,,55.2 Å,,,True,10.1103/PhysRevB.24.6193
Nb carbonitride,NbC₁₋ₓNₓ,Thin Film,,,SC,Type-II,15-17 K,,,,,,,,,,TRUE,Handbook of SC
NbC₁₋ₓNₓ,NbC₁₋ₓNₓ,Bulk,,,SC,,15-17 K,,,,,,,,,,TRUE,Handbook of SC
Niobium Erbium,NbEr,Bulk,,,SC,,,,,,,,,,,,,10.1103/PhysRevB.56.2779
Niobium Iron,NbFe,Bulk,,,SC,,,,,,,,,,,,,10.1103/PhysRevB.56.2779
NbGa,NbGa,Bulk,,,SC,,8.3 K,,,,,,,,,,TRUE,Handbook of SC
Niobium Gadolinium,NbGd,Bulk,,,SC,,,,,,,,,,,,,10.1103/PhysRevB.56.2779
NbGe/Ge multilayers,NbGe,Thin Film,,,SC,Type-II,3.16 K,,,multilayer,,,,20.2 nm,,2.5×10⁴ Oe/K,,10.1103/PhysRevB.54.12010
a-NbₓGe,NbGe,Thin Film,,,SC,,,,,,,,,,,,,10.1103/PhysRevB.43.13032
NbGe,NbGe,Thin Film,200 Å,,SC,Type-II,3 K,,,,,,,,,,,10.1103/PhysRevB.48.7383
NbGe,NbGe,Thin Film,500 Å,,SC,Type-II,3 K,,,,,,,,,,,10.1103/PhysRevB.48.7383
NbGe,NbGe,Thin Film,900 Å,,SC,Type-II,3 K,,,,,,,,,,,10.1103/PhysRevB.48.7383
NbGe,NbGe,Thin Film,2300 Å,,SC,Type-II,3 K,,,,,,,,,,,10.1103/PhysRevB.48.7383
Nb-Ge films,NbGe,Thin Film,,,SC,,,,,,,,,,,,,10.1103/PhysRevB.45.12936
Nb-Ge,NbGe,,,,SC,A15,,,,A15,,,,,,,,10.1103/PhysRevB.30.2590
NbGe,NbGe,Thin Film,,,SC,,,,,,,,,,,,,10.1103/PhysRevB.52.559
Niobium Germanide,NbGe,Thin Film,,,SC,,,,,,,,,,,,FALSE,10.1103/PhysRevB.86.014514
Amorphous Niobium-Germanium,NbGe,Thin Film,200 nm,Si,SC,,2.93 K,,Amorphous,,,,,,,,TRUE,10.1103/PhysRevB.81.184503
NbGe2,NbGe2,Bulk,,,SC,,16 K,,,,,,,,,,,10.1103/PhysRevB.18.2169
NbGe2,NbGe2,Thin Film,0.2-1.0 μm,sapphire,SC,,2.5 K,,,,,,,,,,True,10.1103/PhysRevLett.37.32
NbGe2,NbGe2,,,,SC,Type-I/Type-II,,,,,,,,,,,,10.1103/PhysRevB.110.064506
NbGe2,NbGe2,,,,SC,Type-I/Type-II/1,,,Hexagonal,Chiral,P6222,,,,,,FALSE,10.1103/PhysRevB.110.174506
Niobium digermanide,NbGe2,Bulk,,,SC,Type-I/Type-II,2 K,,Hexagonal,Chiral,P6_2 22 or P6_4 22 (No. 180 or 181),,,,,,,10.1103/PhysRevMaterials.5.L091202
Niobium digermanide,NbGe2,Single crystal,,,SC,Type-I,2.0 K,Ambient,Hexagonal,"Noncentrosymmetric, chiral",P6222 (No. 180),5.002,5.002,6.834,"223 Oe (Hc, at 0 K)","360 Oe (Hc2, at 0 K)",TRUE,10.1103/PhysRevB.102.064507
Niobium digermanide,NbGe2,Bulk,,,SC,Type-I/Type-II/1 crossover,2 K,ambient pressure,Hexagonal,C40-type,P6422 (No. 181),4.9727,4.9727,6.7872,,0.04 T,TRUE,10.1103/PhysRevB.108.235115
Niobium digermanide,NbGe2,Bulk,,,SC,Type-II,2.07 K,,Hexagonal,nonsymmorphic chiral,P6_2 22,,,,,,TRUE,10.1103/PhysRevMaterials.9.034803
Niobium digermanide,NbGe2,Bulk,,,SC,Type-I,1.98 K,ambient,Hexagonal,,P6_2 22,4.967,4.967,6.784,,<0.1 T,TRUE,10.1103/PhysRevB.110.214507
"Niobium digermanide (bulk, type-II/1 phase)",NbGe2,Bulk,,,SC,Type-II/1,at lower temperatures,ambient,Hexagonal,,P6_2 22,4.967,4.967,6.784,,>0.04 T,FALSE,10.1103/PhysRevB.110.214507
NbGe2,NbGe2,Bulk,,,SC,Type-II,16 K,,Hexagonal,C40,P6222,4.9829 Å,,6.7961 Å,,,FALSE,10.1016/j.rinp.2023.106701
Niobium monohydride,NbH,Bulk,,,NSC,,NSC,,Cubic,NaCl structure,,,,,,,True,10.1103/PhysRevB.24.7099
NbH,NbH,Bulk,,,SC,,1.5 K,1 atm,Orthorhombic,,Cccm,,,,,,FALSE,10.1103/PhysRevB.104.224510
Niobium Hydride,NbH,Bulk,,,SC,,1.5 K,1 atm,Orthorhombic,Distorted bcc,Cccm,,,,,,FALSE,10.1103/PhysRevB.88.184104
Niobium Hydride,NbH,Bulk,,,NSC,,not superconducting above 1.5 K,ambient,,,,,,,,,FALSE,10.1103/PhysRevB.108.104502
Niobium-Hydrogen,NbH0.036,Bulk,,,SC,Type-II,9.22 K,,,,,,,,,,True,10.1103/PhysRev.132.107
Hydrogen-doped niobium thin film,NbH0.3,Thin Film,600 Å,glass,SC,Type-II,5.0 K,,,,,,,,,,True,10.1103/PhysRevB.58.6585
Hydrogen-doped niobium thin film,NbH0.6,Thin Film,600 Å,glass,SC,Type-II,< 4.0 K,,,,,,,,,,True,10.1103/PhysRevB.58.6585
Niobium hydride,NbH0.6,Thin Film,2400 Å,Glass slides with 200 Å Cr adhesion layer,SC,Type-II,Suppressed compared to pure Nb,,Cubic,bcc,,,,,,,True,10.1103/PhysRevB.57.3881
NbH10,NbH10,Bulk,,,SC,High-Tc,358 K,150 GPa,FCC,Cubic,Fm-3m,4.869,4.869,4.869,,,FALSE,10.1016/j.physb.2021.413217
Niobium hydride,NbH2,Bulk,,,NSC,,NSC,,Cubic,CaF2 structure,,,,,,,True,10.1103/PhysRevB.24.7099
NbH2,NbH2,Bulk,,,SC,,<2 K,<50 GPa,Cubic,fluorite,Fm-3m,,,,,,FALSE,10.1103/PhysRevB.104.224510
Niobium Dihydride,NbH2,Bulk,,,SC,,1.5 K,1 atm,Cubic,Fluorite (CaF2-type),Fm-3m,,,,,,FALSE,10.1103/PhysRevB.88.184104
Niobium Dihydride,NbH2,Bulk,,,NSC,,not superconducting above 1.5 K,ambient,,,,,,,,,FALSE,10.1103/PhysRevB.108.104502
NbH2,NbH2,Bulk,,,SC,Type-II,6.903 K,50 GPa,Pnma,Orthorhombic,Pnma,4.682,2.838,5.067,,,FALSE,10.1016/j.arabjc.2022.104347
Niobium Polyhydride,NbH3,Bulk,,,SC,High-Tc,42 K,187 GPa,Cubic,Face-centered cubic,Fm-3m,4.0936 Å,4.0936 Å,4.0936 Å,,16.8 T,TRUE,10.1016/j.mtphys.2023.101298
Niobium Tetrahydride,NbH4,Bulk,,,SC,,38 K,300 GPa,Tetragonal,Distorted bcc,I4/mmm,,,,,,FALSE,10.1103/PhysRevB.88.184104
Niobium Tetrahydride (theoretical),NbH4,Bulk,,,SC,,49.57 K,300 GPa,,,,,,,,,FALSE,10.1103/PhysRevB.108.104502
NbIr2B2,NbIr2B2,Bulk,,,SC,Type-II,7.2 K,ambient,Monoclinic,noncentrosymmetric,Cc,,,,,17.0 T,TRUE,10.1103/PhysRevB.106.094507
NbLa₃,NbLa₃,Bulk,,,SC,,0.6 K,,Tetragonal,,,,,,,,TRUE,Handbook of SC
NbMo6S8 Chevrel,NbMo6S8,Bulk,,,SC,Type-II,14 K,,,Chevrel,,,,,,,TRUE,Handbook of SC
Niobium Nitride,NbN,Thin Film,>150 Å,Si(111),SC,Type-II,,,Cubic,fcc,,,,,,,,10.1103/PhysRevB.24.4128
NbN,NbN,,,,SC,,,,,,,,,,,,,10.1103/PhysRevLett.43.868
Niobium Nitride,NbN,Thin Film,,,SC,,,,,,,,,,,,True,10.1103/PhysRevB.47.15302
NbN,NbN,Thin Film,,,SC,,,,,,,,,,,,,10.1103/PhysRevB.57.13854
NbN homogeneous sample A,NbN,Thin Film,30 nm,sapphire,SC,Type-II,14.2 K,,,,,,,,,,True,10.1103/PhysRevB.25.3420
NbN granular sample B,NbN,Thin Film,3 nm,sapphire,SC,Type-II,13.4 K,,,,,,,,,,True,10.1103/PhysRevB.25.3420
Niobium Nitride,NbN,Bulk,,,SC,Type-II,,,,,,,,,,,,10.1103/PhysRevB.28.1294
NbN,NbN,Thin Film,500 Å,,SC,Type-II,15.11 K,,,,,,,,,,True,10.1103/PhysRevB.44.9605
NbN,NbN,Bulk,,,SC,Type-II,16.8 K,,Cubic,,,,,,,,True,10.1103/PhysRevB.8.5093
NbN spheres,NbN,Bulk,,epoxy,SC,,,,,,,,,,,,,10.1103/PhysRevB.48.3423
NbN,NbN,Thin Film,2500 Å,,SC,,14.0 K,,,,,,,,,,True,10.1103/PhysRevB.34.8146
NbN,NbN,Bulk,,,SC,,,,,,,,,,,,,10.1103/PhysRevB.35.5340
NbN,NbN,,,,SC,,,,Cubic,rock-salt,,,,,,,,10.1103/PhysRevB.28.977
Granular niobium nitride,NbN,Thin Film,,,SC,,,,,granular,,,,,,,,10.1103/PhysRevB.17.1249
NbN,NbN,Bulk,,,SC,,17 K,,Cubic,NaCl,,,,,,,,10.1103/PhysRevB.32.5489
Niobium Nitride,NbN,Bulk,,,SC,Type-II,14.0 K,,,,,,,,,,,10.1103/PhysRevB.34.4622
Granular NbN,NbN,Thin Film,20-30 Å,,SC,Type-II,3.42 K,,,granular,,,,,,,True,10.1103/PhysRevLett.47.1071
NbN,NbN,Bulk,,,SC,Type-II,,,,,,,,,,,,10.1103/PhysRevB.62.12303
NbN,NbN,,,,SC,,,,,,,,,,,,,10.1103/PhysRevB.35.5347
Niobium Nitride,NbN,Bulk,,,SC,Type-II,,,,,,,,,,,,10.1103/PhysRevB.51.1073
NbN thin film,NbN,Thin Film,200 nm,Si(001),SC,Type-II,15.7 K,,Cubic,fcc (B1),,,,,,,True,10.1103/PhysRevB.57.6137
Niobium Nitride,NbN,Thin Film,225.8 Å,oxidized Si,SC,Type-II,11.9 K,,Cubic,face-centered-cubic,,4.46 Å,,,,,True,10.1103/PhysRevB.35.6637
NbN,NbN,Thin Film,20-100 nm,sapphire,SC,High-Tc,14-17 K,,,,,,,,,,True,10.1103/PhysRevB.25.1565
Niobium Nitride,NbN,Thin Film,,,SC,,,,,,,,,,,,,10.1103/PhysRevB.49.4015
NbN,NbN,Bulk,,,SC,,,,,,,,,,,,,10.1103/PhysRevB.6.2577
NbN,NbN,,,,SC,,,,,,,,,,,,,10.1103/PhysRevB.32.1816
NbN,NbN,Thin Film,,,SC,,,,,,,,,,,,,10.1103/PhysRevB.46.9244
Niobium nitride thin film,NbN,Thin Film,,,SC,Type-II,15.8 K,,,,,,,,,,,10.1103/PhysRevB.66.104521
Niobium Nitride,NbN,Thin Film,,,SC,,,,,,,,,,,,True,10.1103/PhysRevB.42.11655
Niobium Nitride,NbN,Thin Film,,,SC,Type-II,,,,,,,,,,,,10.1103/PhysRevB.44.9609
NbN,NbN,Thin Film,,,SC,,15.5 K,,,,,,,,,,,10.1103/PhysRevLett.37.32
Niobium nitride,NbN,,,,SC,,,,,,,,,,,,,10.1103/PhysRevB.39.11327
Niobium Nitride,NbN,Thin Film,20-70 nm,Sapphire (0.43 mm thick),SC,Type-II,16.5 K,,Cubic,B1-structure,,4.38 Å,4.38 Å,4.38 Å,,,True,10.1103/PhysRevB.36.1962
NbN,NbN,Thin Film,,,SC,High-Tc,,,,,,,,,,,True,10.1103/PhysRevB.34.8148
Niobium Nitride,NbN,Thin Film,75 nm,Al2O3,SC,Type-II,17.0 K,,Cubic,B1 phase,,,,,,,True,10.1103/PhysRevB.38.2354
Niobium Nitride,NbN,Thin Film,44 nm,SiO2,SC,Type-II,,,Cubic,B1 phase,,,,,,,True,10.1103/PhysRevB.38.2354
Niobium Nitride,NbN,Thin Film,135 nm,SiO2,SC,Type-II,,,Cubic,B1 phase,,,,,,,True,10.1103/PhysRevB.38.2354
NbN,NbN,,,,SC,,,,,B1 structure,,,,,,,,10.1103/PhysRevB.12.4917
Niobium nitride,NbN,Bulk,,,SC,,,,,,,,,,,,,10.1103/PhysRevLett.28.600
Niobium nitride,NbN,Bulk,,,SC,Type-II,,,,,,,,,,,,10.1103/PhysRev.106.733
NbN,NbN,Thin Film,,,SC,Type-II,,,,,,,,,,,,10.1103/PhysRevLett.66.3305
NbN,NbN,,,,SC,,,,,,,,,,,,False,10.1103/PhysRevB.11.4304
Niobium nitride,NbN,Thin Film,,,SC,,,,,,,,,,,,False,10.1103/PhysRevB.45.7563
NbN,NbN,,,,SC,,,,,,,,,,,,,10.1103/PhysRevB.31.3177
Niobium Nitride,NbN,Thin Film,,,SC,Type-II,,,,,,,,,,,True,10.1103/PhysRevLett.79.3486
Niobium Nitride,NbN,Thin Film,60-100 Å,InAs,SC,Type-II,13-17 K,,,,,,,,,,True,10.1103/PhysRevB.66.134530
Niobium nitride,NbN,Thin Film,,,SC,Type-II,,,Cubic,NaCl,,,,,,,,10.1103/PhysRevB.29.6198
NbN,NbN,Bulk,,,SC,High-Tc,,,,,,,,,,,,10.1103/PhysRevB.26.4909
Niobium Nitride,NbN,Thin Film,,sapphire,SC,Type-II,,,,,,,,,,,True,10.1103/PhysRevLett.46.148
Niobium nitride,NbN,Thin Film,,,SC,,,,,,,,,,,,True,10.1103/PhysRevLett.75.2586
NbN,NbN,,,,SC,,,,,,,,,,,,,10.1103/PhysRevB.61.6360
Niobium Nitride,NbN,Thin Film,250 nm,Silicon,SC,Type-II,13.3 K,,,,,,,,,,True,10.1103/PhysRevB.44.11882
Niobium Nitride,NbN,Thin Film,250 nm,Quartz,SC,Type-II,13.3 K,,,,,,,,,,True,10.1103/PhysRevB.44.11882
NbN,NbN,Thin Film,3000-8000 Å,sapphire or oxidized Si,SC,Type-II,17 K,,Cubic,,,,,,,,True,10.1103/PhysRevLett.56.647
Niobium Nitride,NbN,,,,SC,Type-II,,,,B1,,,,,,,,10.1103/PhysRevB.51.3812
Niobium Nitride,NbN,Thin Film,much thinner than a penetration depth,,SC,,,,,,,,,,,,True,10.1103/PhysRevB.39.6492
Niobium Nitride,NbN,Thin Film,"300 nm (base electrode), 450 nm (counterelectrode)",,SC,Type-II,16 K,,Cubic,B1,,0.439 nm,,,,,True,10.1103/PhysRevB.36.5215
Niobium Nitride,NbN,Thin Film,20 nm,,SC,Type-II,17 K,,,,,,,,,,True,10.1103/PhysRevB.52.581
NbN,NbN,Thin Film,,,SC,Type-II,,,,,,,,,,,,10.1103/PhysRevLett.77.5417
Niobium nitride ultrathin film,NbN,Thin Film,10 nm,Si wafer (unoxidized),SC,Type-II,6.5 K,,,granular,,,,,,,True,10.1103/PhysRevB.57.3593
Niobium nitride thick leads,NbN,Thin Film,~100 nm,Si wafer,SC,Type-II,11 K,,,granular,,,,,,,True,10.1103/PhysRevB.57.3593
NbN,NbN,,,,SC,Type-II,,,,,,,,,,,,10.1103/PhysRevLett.64.1605
NbN,NbN,Bulk,,,SC,,17.3 K,,Cubic,NaCl,,,,,,,,10.1103/PhysRevB.29.1443
Granular NbN,NbN,Thin Film,1.12 ± 0.05 μm,sapphire,SC,Type-II,14.7 K,,,"conical, columnar grain structure",,,,,,22.8 T,True,10.1103/PhysRevB.41.11642
NbN,NbN,Bulk,,,SC,,17 K,,Cubic,B1 (sodium chloride),,,,,,,,10.1103/PhysRevB.61.3151
Niobium Nitride,NbN,Bulk,,,SC,Type-II,,,,,,,,,,,True,10.1103/PhysRevB.50.12905
NbN,NbN,Thin Film,,MgO,SC,,,,,,,,,,,,,10.1103/PhysRevLett.79.4890
Niobium nitride,NbN,Thin Film,,,SC,Type-II,,,,,,,,,,,,10.1103/PhysRevB.51.6462
NbN,NbN,Bulk,,,SC,,,,,,,,,,,,,10.1103/PhysRevB.46.8542
NbN,NbN,Bulk,,,SC,,16 K,,Cubic,NaCl-structure,,,,,,,,10.1103/PhysRevB.25.745
Niobium Nitride Nb1,NbN,Bulk,,,SC,Type-II,9.25 K,,,,,,,,,,True,10.1103/PhysRevB.7.136
Niobium Nitride,NbN,Bulk,,,SC,,High Tc (specific value not provided),,,,,,,,,,,10.1103/PhysRevLett.29.1551
Niobium nitride,NbN,Bulk,,,SC,High-Tc,16.8 K,,,,,,,,,,,10.1103/PhysRevB.14.5205
NbN,NbN,Bulk,,,SC,High-Tc,17 K,,,,,,,,,,True,10.1103/PhysRevB.31.7093
Niobium Nitride,NbN,Bulk,,,SC,Type-II,,,,,,,,,,,,10.1103/PhysRevB.34.7587
Niobium nitride,NbN,Bulk,,,SC,Type-II,,,,,,,,,,,,10.1103/PhysRev.178.530
Bulk NbN,NbN,Bulk,,,SC,Type-II,,,,,,,,,,,,10.1103/PhysRevB.42.4059
Niobium Nitride,NbN,Thin Film,,glass slides,SC,Type-II,,,,,,,,,,,True,10.1103/PhysRevLett.64.2172
NbN granular,NbN,Bulk,,,SC,,,,,,,,,,,,,10.1103/PhysRevLett.43.1192
Niobium Nitride,NbN,Bulk,,,SC,,18 K,,Cubic,NaCl,,4.40 Å,,,,,,10.1103/PhysRevLett.26.543
NbN,NbN,Bulk,,,SC,,17.3 K,,,B1,,,,,,,,10.1103/PhysRevB.12.4816
NbN,NbN,Thin Film,0.80 μm,sapphire,SC,Type-II,15.3 K,,,,,,,,,,True,10.1103/PhysRevB.51.6686
NbN,NbN,Thin Film,0.80 μm,sapphire,SC,Type-II,15.9 K,,,,,,,,,,True,10.1103/PhysRevB.51.6686
Niobium Nitride,NbN,Bulk,,,SC,,,,,,,,,,,,,10.1103/PhysRevB.29.3891
NbN,NbN,,,,SC,High-Tc,,,Cubic,sodium chloride (B1),,,,,,,,10.1103/PhysRevLett.57.3284
Niobium nitride,NbN,Bulk,,,SC,Type-II,,,,,,,,,,,,10.1103/PhysRevB.54.6648
NbN,NbN,,,,SC,,,,,,,,,,,,,10.1103/PhysRevB.40.8818
NbN,NbN,Thin Film,4-6 nm,Si(100),SC,Type-II,15 K,,Cubic,NaCl,,0.44 nm,,,,>50 kOe (parallel),True,10.1103/PhysRevLett.76.1727
NbN (thick film),NbN,Thin Film,thick film,Si(100),SC,Type-II,9.6 K,,Cubic,NaCl,,0.44 nm,,,,,True,10.1103/PhysRevLett.76.1727
NbN thin film,NbN,Thin Film,,glass,SC,Type-II,,,,,,,,,,,True,10.1103/PhysRevB.47.8964
NbN film A1043,NbN,Thin Film,10 nm,Al2O3,SC,Type-II/BCS s-wave,14.2 ± 0.1 K,,Cubic,fcc,,,,,,,True,10.1103/PhysRevB.65.104507
NbN film A1013,NbN,Thin Film,950 nm,MgO,SC,Type-II/BCS s-wave,15.5 ± 0.09 K,,Cubic,fcc,,,,,,,True,10.1103/PhysRevB.65.104507
NbN film A1044,NbN,Thin Film,10 nm,Al2O3/MgO,SC,Type-II/BCS s-wave,14.4 ± 0.1 K,,Cubic,fcc,,,,,,,True,10.1103/PhysRevB.65.104507
NbN film A1057,NbN,Thin Film,280 nm,Al2O3,SC,Type-II/gapless s-wave,13.4 ± 0.1 K,,Cubic,fcc,,,,,,,True,10.1103/PhysRevB.65.104507
NbN film A1060,NbN,Thin Film,680 nm,Al2O3,SC,Type-II/gapless s-wave,16.1 ± 0.1 K,,Cubic,fcc,,,,,,,True,10.1103/PhysRevB.65.104507
NbN film A1063,NbN,Thin Film,1400 nm,Al2O3,SC,Type-II/gapless s-wave,16.3 ± 0.1 K,,Cubic,fcc,,,,,,,True,10.1103/PhysRevB.65.104507
NbN bulk,NbN,Bulk,,,SC,Type-II/BCS s-wave,~16 K,,Cubic,fcc,,,,,,,,10.1103/PhysRevB.65.104507
NbN,NbN,Thin Film,,,SC,,15.5 K,,,,,,,,,2-4 T/K,,10.1103/PhysRevB.38.4488
NbN,NbN,Thin Film,140 nm,silica,SC,Type-II,13.3 K,,,polycrystalline,,,,,,,True,10.1103/PhysRevLett.85.4168
Niobium Nitride,NbN,Thin Film,,,SC,,,,,granular,,,,,,,,10.1103/PhysRevLett.65.3193
NbN,NbN,,,,SC,,,,,,,,,,,,,10.1103/PhysRevB.65.214518
Niobium nitride,NbN,Thin Film,,,SC,Type-II,,,,,,,,,,,,10.1103/PhysRevB.27.1911
NbN,NbN,Bulk,,,SC,Type-II,,,,,,,,,,,,10.1103/PhysRevB.50.13563
NbN,NbN,Thin Film,100 nm,GaInAs/InP heterostructure,SC,Type-II,13.6 K,,,,,,,,,>14 T,True,10.1103/PhysRevB.61.12463
Niobium Nitride,NbN,Thin Film,,,SC,Type-II,,,,,,,,,,,,10.1103/PhysRevB.59.14659
Niobium Nitride,NbN,Bulk,,,SC,Type-II,10-14.5 K,,Cubic,sodium chloride structure,,,,,~100 Oe,>60 kOe,True,10.1103/PhysRev.140.A1581
Niobium nitride,NbN,,,,SC,High-Tc,15.8 K,,,,,,,,,,,10.1103/PhysRevB.30.2548
NbN,NbN,Bulk,,,SC,Type-II,,,,,,,,,,,,10.1103/PhysRevB.45.12647
Niobium Nitride,NbN,Bulk,,,SC,Type-II,,,,,,,,,,,,10.1103/PhysRevB.59.14630
Niobium Nitride,NbN,,,,SC,Type-II,,,,,,,,,,,,10.1103/PhysRevB.46.3076
NbN,NbN,,,,SC,,,,,,,,,,,,,10.1103/PhysRevB.39.2796
NbN/BN,NbN,Thin Film,10 nm,,SC,Type-II,,,,,,,,,,,,10.1103/PhysRevB.49.9949
NbN,NbN,Bulk,,,SC,High-Tc,17.0 K,,Cubic,B1 (rocksalt),,4.38 Å,4.38 Å,4.38 Å,,,,10.1103/PhysRevB.31.752
NbN,NbN,Thin Film,400 nm,MgO,SC,Type-II,16.5 K,,,,,,,,,,True,10.1103/PhysRevLett.76.1525
NbN,NbN,Thin Film,55 nm,MgO,SC,Type-II,16.5 K,,,,,,,,,,True,10.1103/PhysRevLett.76.1525
NbN,NbN,Bulk,,,SC,High-Tc,17.3 K,,Cubic,NaCl structure,,,,,,,True,10.1103/PhysRevB.22.4284
Granular NbN Sample D,NbN,Thin Film,,sapphire,SC,Type-II,13.5 K,,,,,,,,,,True,10.1103/PhysRevB.27.5460
Granular NbN Sample E,NbN,Thin Film,,sapphire,SC,Type-II,13.3 K,,,,,,,,,,True,10.1103/PhysRevB.27.5460
Granular NbN Sample F,NbN,Thin Film,,sapphire,SC,Type-II,10.5 K,,,,,,,,,,True,10.1103/PhysRevB.27.5460
Granular NbN Sample G,NbN,Thin Film,2-3 nm,sapphire,SC,Type-II,<2 K,,,,,,,,,,True,10.1103/PhysRevB.27.5460
Homogeneous NbN Sample A,NbN,Thin Film,100 nm,,SC,Type-II,17 K,,,,,,,,,,,10.1103/PhysRevB.27.5460
Homogeneous NbN Sample B,NbN,Thin Film,30 nm,,SC,Type-II,15 K,,,,,,,,,,,10.1103/PhysRevB.27.5460
Homogeneous NbN Sample C,NbN,Thin Film,20 nm,,SC,Type-II,14 K,,,,,,,,,,,10.1103/PhysRevB.27.5460
NbN,NbN,Bulk,,,SC,,15.6 K,,,,,,,,,,True,10.1103/PhysRev.92.874
NbN,NbN,Thin Film,2500 Å,,SC,Type-II,14.0 K,,,B1,,,,,,,True,10.1103/PhysRevB.32.1843
Niobium Nitride,NbN,,,,SC,,,,,,,,,,,,,10.1103/PhysRevB.65.245110
Niobium Nitride,NbN,Thin Film,"8000 Å (stripline), 1.5 μm and 3.0 μm (cavity samples)",Sapphire,SC,Type-II,"15.3 K (microwave reactance), 15.8 K (resistivity midpoint)",,Cubic,,,,,,,,True,10.1103/PhysRevB.43.7655
NbN,NbN,Bulk,,,SC,,17.3 K,,Cubic,NaCl,,,,,,,,10.1103/PhysRevB.3.1856
Niobium Nitride,NbN,,,,SC,,,,,,,,,,,,,10.1103/PhysRevB.4.84
NbN,NbN,Thin Film,,,SC,,,,,,,,,,,,,10.1103/PhysRevB.35.7216
Niobium nitride,NbN,Bulk,,,SC,,,,,,,,,,,,,10.1103/PhysRevB.28.544
NbN,NbN,Thin Film,,,SC,,,,,,,,,,,,,10.1103/PhysRevB.28.2447
Niobium Nitride,NbN,Thin Film,,,SC,Type-II,12.5 K,,,,,,,,,,True,10.1103/PhysRevB.37.5811
Niobium nitride,NbN,Bulk,,,SC,,"16.0 K (midpoint), transition range 16.8-14.8 K",,Cubic,,,4.37 Å,4.37 Å,4.37 Å,,,True,10.1103/PhysRev.90.115
Niobium nitride,NbN,Thin Film,200 nm,GaAs/Al1-xGaxAs heterostructure,SC,Type-II,12.5 K,,,granular,,,,,,,True,10.1103/PhysRevB.42.9859
Niobium Nitride,NbN,Thin Film,,sapphire,SC,,,,,,,,,,,,True,10.1103/PhysRevB.40.8541
Primitive Cubic NbN,NbN,Thin Film,~1000 Å,(100) MgO,SC,Type-II,16.4 K,,Cubic,primitive cubic,Pm3m,4.442 Å,4.442 Å,4.442 Å,,,True,10.1103/PhysRevB.51.9356
B1-NbN,NbN,Thin Film,,(100) MgO,SC,Type-II,~16 K,,Cubic,rocksalt (B1),Fm3m,4.378-4.420 Å,4.378-4.420 Å,4.378-4.420 Å,,,True,10.1103/PhysRevB.51.9356
NbN,NbN,Bulk,,,SC,,low Tc,,,,,,,,,,,10.1103/PhysRevB.43.3756
NbN,NbN,Bulk,,,SC,Classical,16.6 K,,Cubic,NaCl type (rock salt),,,,,,,TRUE,Handbook of SC
NbN,NbN,Bulk,,,SC,Type-II,14.0 K,,,,,,,,,,TRUE,Handbook of SC
NbN,NbN,Bulk,,,SC,Type-II,16.0 K,,,,,,,,,,TRUE,Handbook of SC
NbN,NbN,Thin Film,,,SC,,,,,,,,,,,,TRUE,Handbook of SC
NbN,NbN,Bulk,,,SC,Type-II,16 K,,Cubic,NaCl,,,,,,15 T,TRUE,Handbook of SC
NbN tape,NbN,Bulk,,,SC,Type-II,15 K,,,,,,,,,22-25 T,TRUE,Handbook of SC
NbN thin film,NbN,Thin Film,,,SC,Type-II,16.3 K,,,,,,,,,12 T,TRUE,Handbook of SC
NbN on carbon fibers,NbN,Bulk,,,SC,Type-II,16 K,,,,,,,,,35 T,TRUE,Handbook of SC
NbN film,NbN,Thin Film,,,SC,Type-II,16 K,,,,,,,,,28 T,TRUE,Handbook of SC
NbN neutron irradiated,NbN,Bulk,,,SC,Type-II,16 K,,,,,,,,,22 T,TRUE,Handbook of SC
NbN film parallel,NbN,Thin Film,,,SC,Type-II,16 K,,,,,,,,,25 T,TRUE,Handbook of SC
NbN,NbN,Bulk,,,SC,,17.3 K,,,,,,,,,,TRUE,Handbook of SC
NbN,NbN,Bulk,,,SC,Type-II,16 K,,,,,,,,,,TRUE,Handbook of SC
δ-NbN,NbN,Bulk,,,SC,classical,16.0 K,,Cubic,NaCl-type,,,,,,,TRUE,Handbook of SC
NbN,NbN,Bulk,,,SC,,,,,,,,,,,,,10.1103/PhysRevB.71.184505
NbN,NbN,,,,SC,Type-II,15.3 K,,,,,,,,,14.1 T,TRUE,10.1103/PhysRevB.82.024516
NbN,NbN,Thin Film,,,SC,,,,,,,,,,,,TRUE,10.1103/PhysRevB.90.064514
Niobium Nitride,NbN,Thin Film,26 nm,MgO (100),SC,s-wave,14.5 K,,,,,,,,,,TRUE,10.1103/PhysRevLett.122.257001
Niobium Nitride,NbN,Film,,Y3Fe5O12,SC,Type-II,10.0 K,,,,,,,,,,FALSE,10.1103/PhysRevB.103.134417
NbN thin film,NbN,Thin Film,,,SC,,,,,,,,,,,,FALSE,10.1103/PhysRevB.107.174508
Niobium Nitride (ultrathin film),NbN,Thin Film,5.3 nm,MgO (100),SC,Type-II,13.9 K,,,,,,,,,,TRUE,10.1103/PhysRevB.105.014506
"Niobium Nitride (thick film, cited)",NbN,Thin Film,70 nm,,SC,Type-II,12.8 K,,,,,,,,,,FALSE,10.1103/PhysRevB.105.014506
"Niobium Nitride (14.5 nm film, cited)",NbN,Thin Film,14.5 nm,,SC,Type-II,15.2 K,,,,,,,,,,FALSE,10.1103/PhysRevB.105.014506
"Niobium Nitride (30.1 nm film, cited)",NbN,Thin Film,30.1 nm,,SC,Type-II,15.5 K,,,,,,,,,,FALSE,10.1103/PhysRevB.105.014506
"Niobium Nitride (maximum reported Tc, cited)",NbN,,,,SC,Type-II,17.3 K,,,,,,,,,,FALSE,10.1103/PhysRevB.105.014506
NbN,NbN,Bulk,,,SC,s-wave,16 K,,,,,,,,,,TRUE,10.1103/PhysRevB.110.054501
Niobium Nitride,NbN,Thin Film,40 nm,"Sapphire (Al2O3), (110)-oriented",SC,Type-II,16 K,,,,,,,,,25 T,TRUE,10.1103/PhysRevB.107.094517
Niobium Nitride,NbN,Thin Film,,,SC,,6.2 K,,,,,,,,,,TRUE,10.1103/PhysRevB.96.144507
Niobium Nitride,NbN,Thin Film,,,SC,,9.2 K,,,,,,,,,,TRUE,10.1103/PhysRevB.96.144507
Niobium Nitride,NbN,Thin Film,,,SC,,3.8 K,,,,,,,,,,TRUE,10.1103/PhysRevB.96.144507
Niobium Nitride,NbN,Thin Film,"15 nm, 30 nm, 60 nm",Si/SiO2 (500 nm),SC,Type-II,"8.4 K (bare NbN), 6.5-7.2 K (in heterostructure)",,,,,,,,,,TRUE,10.1103/PhysRevB.104.054413
Niobium Nitride,NbN,Thin Film,50 nm,MgO (100)-oriented,SC,,1.65 K,,,,,,,,,,TRUE,10.1103/PhysRevB.87.184509
Niobium Nitride,NbN,Thin Film,50 nm,MgO (100)-oriented,SC,,2.9 K,,,,,,,,,,TRUE,10.1103/PhysRevB.87.184509
Niobium Nitride,NbN,Thin Film,50 nm,MgO (100)-oriented,SC,,6.4 K,,,,,,,,,,TRUE,10.1103/PhysRevB.87.184509
Niobium nitride,NbN,Epitaxial Thin Film,,,SC,s-wave,,,,,,,,,,,FALSE,10.1103/PhysRevLett.96.107008
Niobium Nitride (disordered thin film),NbN,Thin Film,,,SC,,,,,,,,,,,,FALSE,10.1103/PhysRevB.103.214512
NbN,NbN,Bulk,,,SC,conventional superconductor,16 K,,,,,,,,,,FALSE,10.1103/PhysRevB.84.180507
Niobium Nitride,NbN,Thin Film,,,SC,,,,,,,,,,,,FALSE,10.1103/PhysRevB.110.024516
Niobium Nitride,NbN,Thin Film,50 nm,,SC,,13 K,,,,,,,,,,TRUE,10.1103/PhysRevB.96.024514
Niobium Nitride,NbN,Thin Film,4.8 nm,"Sapphire (R-plane cut, one-side polished)",SC,Type-II,"11.7 K (circular spiral), 11.9 K (square spiral), ~12 K (general)",Ambient,,,,,,,,13.3 T (at 4.2 K),TRUE,10.1103/PhysRevB.92.174518
NbN,NbN,Thin Film,10 nm,Al2O3 (0001),SC,Type-II,7.4 K,,Cubic,,,4.340,4.340,4.340,,,TRUE,10.1103/PhysRevB.97.144518
Niobium Nitride,NbN,Thin Film,100 nm,Silicon,SC,,12.1 K,,,,,,,,,,TRUE,10.1103/PhysRevLett.124.193604
Niobium Nitride,NbN,Thin Film,119 Å,Sapphire,SC,Type-II,14.96 K,,,,,,,,,18 T,TRUE,10.1103/PhysRevB.95.224501
Niobium Nitride (ultrathin film),NbN,Thin Film,2.1 nm,Sapphire,SC,,3.8 K,,,,,,,,,,TRUE,10.1103/PhysRevB.102.024504
Niobium Nitride (bulk),NbN,Bulk,,,SC,,15.2 K,,,,,,,,,,FALSE,10.1103/PhysRevB.102.024504
Niobium Nitride,NbN,Thin Film,3.2 nm,Al2O3 (sapphire),SC,,9.87 K,,Cubic,face-centered cubic (fcc),,4.4 Å,4.4 Å,4.4 Å,,,TRUE,10.1103/PhysRevB.80.054510
Niobium Nitride,NbN,Thin Film,3.3 nm,Al2O3 (sapphire),SC,,10.84 K,,Cubic,face-centered cubic (fcc),,4.4 Å,4.4 Å,4.4 Å,,,TRUE,10.1103/PhysRevB.80.054510
Niobium Nitride,NbN,Thin Film,3.9 nm,Al2O3 (sapphire),SC,,11.84 K,,Cubic,face-centered cubic (fcc),,4.4 Å,4.4 Å,4.4 Å,,,TRUE,10.1103/PhysRevB.80.054510
Niobium Nitride,NbN,Thin Film,4.3 nm,Al2O3 (sapphire),SC,,12.44 K,,Cubic,face-centered cubic (fcc),,4.4 Å,4.4 Å,4.4 Å,,,TRUE,10.1103/PhysRevB.80.054510
Niobium Nitride,NbN,Thin Film,5.1 nm,Al2O3 (sapphire),SC,,13.23 K,,Cubic,face-centered cubic (fcc),,4.4 Å,4.4 Å,4.4 Å,,,TRUE,10.1103/PhysRevB.80.054510
Niobium Nitride,NbN,Thin Film,5.3 nm,Al2O3 (sapphire),SC,,11.54 K,,Cubic,face-centered cubic (fcc),,4.4 Å,4.4 Å,4.4 Å,,,TRUE,10.1103/PhysRevB.80.054510
Niobium Nitride,NbN,Thin Film,5.6 nm,Al2O3 (sapphire),SC,,12.99 K,,Cubic,face-centered cubic (fcc),,4.4 Å,4.4 Å,4.4 Å,,,TRUE,10.1103/PhysRevB.80.054510
Niobium Nitride,NbN,Thin Film,5.8 nm,Al2O3 (sapphire),SC,,13.50 K,,Cubic,face-centered cubic (fcc),,4.4 Å,4.4 Å,4.4 Å,,,TRUE,10.1103/PhysRevB.80.054510
Niobium Nitride,NbN,Thin Film,6.7 nm,Al2O3 (sapphire),SC,,13.47 K,,Cubic,face-centered cubic (fcc),,4.4 Å,4.4 Å,4.4 Å,,,TRUE,10.1103/PhysRevB.80.054510
Niobium Nitride,NbN,Thin Film,8 nm,Al2O3 (sapphire),SC,,13.99 K,,Cubic,face-centered cubic (fcc),,4.4 Å,4.4 Å,4.4 Å,,,TRUE,10.1103/PhysRevB.80.054510
Niobium Nitride,NbN,Thin Film,8.3 nm,Al2O3 (sapphire),SC,,14.40 K,,Cubic,face-centered cubic (fcc),,4.4 Å,4.4 Å,4.4 Å,,,TRUE,10.1103/PhysRevB.80.054510
Niobium Nitride,NbN,Thin Film,11.7 nm,Al2O3 (sapphire),SC,,15.20 K,,Cubic,face-centered cubic (fcc),,4.4 Å,4.4 Å,4.4 Å,,,TRUE,10.1103/PhysRevB.80.054510
Niobium Nitride,NbN,Thin Film,14.4 nm,Al2O3 (sapphire),SC,,15.25 K,,Cubic,face-centered cubic (fcc),,4.4 Å,4.4 Å,4.4 Å,,,TRUE,10.1103/PhysRevB.80.054510
NbN,NbN,Thin Film,,,SC,,,,,,,,,,,,FALSE,10.1103/PhysRevB.86.060505
Niobium Nitride,NbN,Thin Film,,,SC,Type-II,,,,,,,,,,,FALSE,10.1103/PhysRevB.94.054509
"Niobium Nitride (fcc phase, optimal)",NbN,Thin Film,2000 Å,MgO (100),SC,Type-II,16 K,80 mTorr N2 (deposition),Cubic,face-centered cubic (rocksalt),Fm-3m,,,,,15 T,TRUE,10.1103/PhysRevB.74.104514
Niobium Nitride (simple cubic phase),NbN,Thin Film,2000 Å,MgO (100),SC,Type-II,16 K,80 mTorr N2 (deposition),Cubic,primitive cubic,Pm-3m,,,,,15 T,TRUE,10.1103/PhysRevB.74.104514
"Niobium Nitride (off-stoichiometric, low N2 pressure)",NbN,Thin Film,2000 Å,MgO (100),SC,Type-II,Below 16 K,30 mTorr N2 (deposition),Cubic,face-centered cubic (rocksalt),Fm-3m,,,,,25 T,TRUE,10.1103/PhysRevB.74.104514
"Niobium Nitride (off-stoichiometric, high N2 pressure)",NbN,Thin Film,2000 Å,MgO (100),SC,Type-II,Below 16 K,100 mTorr N2 (deposition),Cubic,face-centered cubic (rocksalt),Fm-3m,,,,,25 T,TRUE,10.1103/PhysRevB.74.104514
"Niobium Nitride (bulk, cited from literature)",NbN,Bulk,,,SC,,~16 K,,Cubic,face-centered cubic (rocksalt),Fm-3m,,,,,,FALSE,10.1103/PhysRevB.74.104514
NbN,NbN,,,,SC,s-wave,,,,,,,,,,,FALSE,10.1103/PhysRevB.111.014519
Niobium Nitride,NbN,Thin Film,270 nm,Sapphire,SC,,15.25 K,,,,,,,,,,TRUE,10.1103/PhysRevB.99.024511
NbN (300 nm film),NbN,Thin Film,300 nm,,SC,,,,,,,,,,,,FALSE,10.1103/PhysRevB.97.024504
NbN (450 nm film),NbN,Thin Film,450 nm,,SC,,,,,,,,,,,,FALSE,10.1103/PhysRevB.97.024504
Niobium Nitride,NbN,Thin Film,4 nm,Sapphire,SC,Type-II,10 K,,,,,,,,,,FALSE,10.1103/PhysRevB.92.064504
Niobium Nitride,NbN,Thin Film,70 nm,SrTiO3 (100),SC,s-wave,6-8 K,,Cubic,,,0.433 nm,,,,,TRUE,10.1103/PhysRevB.86.144508
Niobium Nitride,NbN,Thin Film,,,SC,,,,,,,,,,,,FALSE,10.1103/PhysRevResearch.3.043078
Niobium nitride (NbN),NbN,Thin Film,,,SC,,,,,,,,,,,,FALSE,10.1103/PhysRevB.86.165101
Niobium Nitride (NbN),NbN,Bulk,,,SC,Type-II,17.3 K,Ambient,Cubic,NaCl-type,Fm-3m,,,,,16 T,FALSE,10.1103/PhysRevB.105.224516
Niobium Nitride (stoichiometric),NbN,Bulk,,,SC,,7.1 K,,,rocksalt,,,,,,,FALSE,10.1103/PhysRevB.84.104506
NbN,NbN,Thin Film,50 nm,a-NbGe/Si,SC,Type-II,10 K,,,,,,,,,,TRUE,10.1103/PhysRevB.84.144511
Niobium Nitride,NbN,Thin Film,,,SC,Type-II,15 K,,,,,,,,,15 T,FALSE,10.1103/PhysRevB.80.212506
NbN,NbN,Bulk,,,SC,s-wave,varies (see cited Refs. 38-40),,,,,,,,,,FALSE,10.1103/PhysRevB.102.054510
Niobium Nitride,NbN,Thin Film,,,SC,,,,,,,,,,,,FALSE,10.1103/PhysRevB.85.224503
Niobium Nitride (NbN) Thin Film,NbN,Thin Film,3.5 nm,Thermally oxidized silicon wafer,SC,,5.203 K,,,,,,,,,6.1 T,TRUE,10.1103/PhysRevLett.131.186002
NbN,NbN,,,,SC,Conventional,,,,,,,,,,,FALSE,10.1103/PhysRevB.83.214515
α-NbN,NbN,Bulk,,,SC,,16 K (expt),ambient,Cubic,,Pm-3m,,,,,,FALSE,10.1103/PhysRevB.108.064505
δ-NbN,NbN,Bulk,,,SC,,"17.3 K (expt), 18.3 K (theory)",ambient,Cubic,NaCl-type,Fm-3m,,,,,,FALSE,10.1103/PhysRevB.108.064505
δ'-NbN,NbN,Bulk,,,NSC,,<1.77 K (expt),ambient,Hexagonal,,P63/mmc,,,,,,FALSE,10.1103/PhysRevB.108.064505
ɛ-NbN,NbN,Bulk,,,SC,,"11.6 K (expt), <1.77 K (expt)",ambient,Hexagonal,,P63/mmc,,,,,,FALSE,10.1103/PhysRevB.108.064505
Niobium Nitride (NbN),NbN,Thin Film,,,SC,,,,,,,,,,,,FALSE,10.1103/PhysRevMaterials.8.074801
Niobium Nitride,NbN,Thin Film,25 nm,MgO (100),SC,Type-II,14.5 K,,,,,,,,,,TRUE,10.1103/PhysRevLett.125.097004
rocksalt delta-NbN,NbN,Bulk,,,SC,Type-II,17.7 K,,Cubic,rocksalt,,,,,,,FALSE,10.1103/PhysRevB.90.014508
Niobium Nitride Thin Film,NbN,Thin Film,3 nm,MgO (single crystal),SC,,,,,,,,,,,,TRUE,10.1103/PhysRevB.100.064506
Niobium Nitride,NbN,Thin Film,4 nm,Sapphire (R-plane cut),SC,Type-II,9.2 K,,,,,,,,,9.36 T,TRUE,10.1103/PhysRevB.89.104513
Niobium Nitride,NbN,Thin Film,4 nm,Sapphire (R-plane cut),SC,Type-II,9.3 K,,,,,,,,,9.36 T,TRUE,10.1103/PhysRevB.89.104513
NbN,NbN,Thin Film,,,SC,,,,,,,,,,,> 16 T,FALSE,10.1103/PhysRevB.95.024514
NbN,NbN,Thin Film,,,SC,conventional,,,,,,,,,,,FALSE,10.1103/PhysRevB.93.024519
NbN,NbN,,,,SC,s-wave,,,,,,,,,,,FALSE,10.1103/PhysRevLett.120.117001
Niobium Nitride,NbN,Thin Film,,,SC,,5.5 K,,,,,,,,,,FALSE,10.1103/PhysRevB.110.205413
Niobium Nitride,NbN,Thin Film,200 nm,Si,SC,,,,,,,,,,,,TRUE,10.1103/PhysRevLett.128.047701
Niobium Nitride,NbN,Nanowire,,Sapphire,SC,,,,,,,,,,,,FALSE,10.1103/PhysRevB.93.094518
3.5 nm NbN film,NbN,Thin Film,3.5 nm,,SC,,4.5 K,,,,,,,,,,,10.1103/PhysRevB.110.144518
Niobium Nitride,NbN,Thin Film,20 nm,,SC,Type-II,,,,,,,,,,,TRUE,10.1103/PhysRevB.92.024513
Niobium Nitride,NbN,,,,SC,,10 K,,,,,,,,,,,10.1103/PhysRevLett.111.107007
Niobium Nitride,NbN,Thin Film,8 nm,MgO,SC,Type-II,12.1 K,,,,,,,,,,TRUE,10.1103/PhysRevB.92.014501
Niobium Nitride Thin Film,NbN,Thin Film,,,SC,,,,,,,,,,,,FALSE,10.1103/PhysRevB.92.224506
Niobium Nitride,NbN,Thin Film,11.2 nm,c-axis sapphire,SC,Type-II,13.7 K,,Cubic,face-centered cubic,,,,,,20 T,TRUE,10.1103/PhysRevB.87.184507
Niobium Nitride,NbN,Nanowire,8 nm,,SC,Type-II,10.08 K,,,,,,,,,,TRUE,10.1103/PhysRevB.84.054536
NbN,NbN,,,,SC,,,,,,,,,,,,FALSE,10.1103/PhysRevLett.133.036004
NbN1,NbN,Nanowire,4 nm,,SC,,10.1 K,,,,,,,,,13.8 T,TRUE,10.1103/PhysRevB.92.104503
NbN2,NbN,Nanowire,6 nm,,SC,,9.9 K,,,,,,,,,,TRUE,10.1103/PhysRevB.92.104503
NbN3,NbN,Nanowire,5 nm,,SC,,9.2 K,,,,,,,,,,TRUE,10.1103/PhysRevB.92.104503
disordered Niobium Nitride (NbN),NbN,,,,SC,Type-II,,,,,,,,,,,FALSE,10.1103/PhysRevB.102.180508
Niobium Nitride (s1),NbN,Thin Film,2.5 nm,r-cut sapphire,SC,,11.54 K,,,,,,,,,14.8 T,TRUE,10.1103/PhysRevB.107.054205
Niobium Nitride (s2),NbN,Thin Film,2.5 nm,r-cut sapphire,SC,,10.76 K,,,,,,,,,14.3 T,TRUE,10.1103/PhysRevB.107.054205
Niobium Nitride (s3),NbN,Thin Film,2.5 nm,r-cut sapphire,SC,,8.43 K,,,,,,,,,17.9 T,TRUE,10.1103/PhysRevB.107.054205
Niobium Nitride (s4),NbN,Thin Film,2.5 nm,r-cut sapphire,SC,,7.02 K,,,,,,,,,15.3 T,TRUE,10.1103/PhysRevB.107.054205
Niobium Nitride (s5),NbN,Thin Film,2.5 nm,r-cut sapphire,SC,,6.03 K,,,,,,,,,13.5 T,TRUE,10.1103/PhysRevB.107.054205
Niobium Nitride (s6),NbN,Thin Film,2.5 nm,r-cut sapphire,SC,,3.40 K,,,,,,,,,9.7 T,TRUE,10.1103/PhysRevB.107.054205
Niobium Nitride (s7),NbN,Thin Film,2.5 nm,r-cut sapphire,NSC,,,,,,,,,,,,TRUE,10.1103/PhysRevB.107.054205
Niobium Nitride (NbN) 68 nm film,NbN,Thin Film,68 nm,,SC,Type-II,12.4 K,,,,,,,,,,TRUE,10.1103/PhysRevB.100.174501
Niobium Nitride (NbN) 3 nm film,NbN,Thin Film,3 nm,,SC,Type-II,9.4 K,,,,,,,,,,TRUE,10.1103/PhysRevB.100.174501
delta-NbN,NbN,Bulk,,,SC,,18.26 K,,Cubic,NaCl-type,Fm-3m,4.391,4.391,4.391,,,FALSE,10.1103/PhysRevB.99.104508
epsilon-NbN,NbN,Bulk,,,NSC,,0.00 K,,Hexagonal,,P63/mmc,2.96,2.96,11.27,,,FALSE,10.1103/PhysRevB.99.104508
WC-NbN,NbN,Bulk,,,NSC,,0.00 K,,Hexagonal,WC-type,P-6m2,2.951,2.951,2.772,,,FALSE,10.1103/PhysRevB.99.104508
delta'-NbN,NbN,Bulk,,,NSC,,0.00 K,,Hexagonal,anti-NiAs-type,P63/mmc,2.967,2.967,5.538,,,FALSE,10.1103/PhysRevB.99.104508
Niobium Nitride,NbN,Thin Film,,,SC,Type-II,,,,,,,,,,,FALSE,10.1103/PhysRevLett.97.077002
Niobium Nitride,NbN,Thin Film,50 nm,Si,SC,,10 K,,,,,,,,,,TRUE,10.1103/PhysRevB.81.184503
NbN film on AlN buffer,NbN,Thin Film,,AlN,SC,,,,,,,,,,,,,10.1103/PhysRevB.98.024506
NbN,NbN,Thin Film,,MgO(001),SC,,,,,,,,,,,,FALSE,10.1103/PhysRevB.100.165308
NbN,NbN,Thin Film,,,SC,BCS,,,Cubic,rocksalt,,,,,,,FALSE,10.1103/PhysRevMaterials.6.074206
Niobium Nitride,NbN,Thin Film,,,SC,fermionic mechanism,,,,,,,,,,,FALSE,10.1103/PhysRevLett.120.037004
NbN,NbN,Bulk,,,SC,,,,,,,,,,,,FALSE,10.1103/PhysRevMaterials.7.094801
Niobium Nitride,NbN,Thin Film,280 nm,MgO (100) single crystal,SC,Type-II,15 K,,,,,,,,12 Oe (threshold field for onset of dendritic instability at 4 K),357 Oe (threshold field for vanishing of dendritic instability at 4 K),TRUE,10.1103/PhysRevB.76.092504
Niobium Nitride,NbN,Thin Film,15 nm,R-cut sapphire,SC,,16 K,,,,,,,,,,TRUE,10.1103/PhysRevB.84.132506
NbN,NbN,Thin Film,,,SC,,12.5 K,,,,,,,,,,TRUE,10.1103/PhysRevB.107.125306
Niobium Nitride,NbN,,,,SC,,16.4 K,,,,,,,,,,FALSE,10.1103/PhysRevB.98.104501
Niobium Nitride,NbN,,,,SC,Type-II,,,,,,,,,,,,10.1103/PhysRevB.102.144508
Niobium Nitride nanowire,NbN,Nanowire,6 nm,,SC,Type-II,,,,,,,,,,,FALSE,10.1103/PhysRevB.81.184517
