Repository: WyattBunstine/ML_SC_Project

# ML_SC_Project — Chemically and Geometrically Motivated Crystal Graph Neural Networks

This project predicts and screens superconductors from crystal structure. It frames the
problem as a **two-stage hurdle**: first classify whether a material is a superconductor
candidate (SC vs. non-SC), then regress the critical temperature T_c for superconductors.

Two graph-neural-network families are trained and compared:

- a **baseline CGCNN** ([txie-93/cgcnn](https://github.com/txie-93/cgcnn)), and
- an **MPNN** with learned edge features that consumes richer `crystal_graph_v4` graphs
  (this project's contribution).

File: database/superconductor_materials_full.csv (part 125 of 215)
Material_Name,Chemical_Composition,Material_Class,Film_Thickness,Substrate,Material_Type,Superconductor_Type,Superconducting_Transition_Temperature,Pressure,Crystal_Structure,Lattice_Structure,Space_Group,"Lattice_Constant(a)","Lattice_Constant(b)","Lattice_Constant(c)",Lower_Critical_Field,Upper_Critical_Field,Experimental,DOI
Niobium Nitride,NbN,Thin Film,ultrathin,,SC,,,,,,,,,,,,FALSE,10.1103/PhysRevB.110.214502
Niobium Nitride Nanowire,NbN,Nanowire,,SiO2,SC,,8.65 K,,,,,,,,,,TRUE,10.1103/PhysRevB.107.104520
Niobium Nitride,NbN,Thin Film,,InAs,SC,,,,,,,,,,,,,10.1103/PhysRevB.104.035426
Niobium Nitride,NbN,Thin Film,50 nm,MgO (001),SC,Type-II,15.5 K,,Cubic,rocksalt,,4.39,4.39,4.39,,,TRUE,10.1103/PhysRevB.77.094505
Niobium Nitride (NbN),NbN,Thin Film,,,SC,,,,,,,,,,,,FALSE,10.1103/PhysRevResearch.2.033307
Niobium Nitride,NbN,Thin Film,,,SC,,,,,,,,,,,,FALSE,10.1103/PRXQuantum.3.040338
Niobium Nitride,NbN,Thin Film,>50 nm,,SC,,16.11 K,Ambient,Cubic,fcc,,4.4130,4.4130,4.4130,,14.80 T,TRUE,10.1103/PhysRevB.77.214503
Niobium Nitride,NbN,Thin Film,>50 nm,,SC,,15.14 K,Ambient,Cubic,fcc,,4.4036,4.4036,4.4036,,17.82 T,TRUE,10.1103/PhysRevB.77.214503
Niobium Nitride,NbN,Thin Film,>50 nm,,SC,,13.57 K,Ambient,Cubic,fcc,,4.4107,4.4107,4.4107,,17.58 T,TRUE,10.1103/PhysRevB.77.214503
Niobium Nitride,NbN,Thin Film,>50 nm,,SC,,12.24 K,Ambient,Cubic,fcc,,4.4041,4.4041,4.4041,,16.65 T,TRUE,10.1103/PhysRevB.77.214503
Niobium Nitride,NbN,Thin Film,>50 nm,,SC,,11.61 K,Ambient,Cubic,fcc,,4.3980,4.3980,4.3980,,15.12 T,TRUE,10.1103/PhysRevB.77.214503
Niobium Nitride,NbN,Thin Film,>50 nm,,SC,,11.27 K,Ambient,Cubic,fcc,,4.4160,4.4160,4.4160,,14.79 T,TRUE,10.1103/PhysRevB.77.214503
Niobium Nitride,NbN,Thin Film,>50 nm,,SC,,9.99 K,Ambient,Cubic,fcc,,4.4260,4.4260,4.4260,,13.08 T,TRUE,10.1103/PhysRevB.77.214503
Niobium Nitride,NbN,Thin Film,>50 nm,,NSC,,10.73 K (resistance does not go to zero),Ambient,Cubic,fcc,,,,,,,TRUE,10.1103/PhysRevB.77.214503
Niobium Nitride,NbN,,,,SC,,16 K,Ambient,,,,,,,,,FALSE,10.1103/PhysRevB.77.214503
Niobium Nitride,NbN,Thin Film,,,SC,,14 K,Ambient,,,,,,,,,FALSE,10.1103/PhysRevB.77.214503
Niobium Nitride,NbN,Single Crystal,,,SC,,16.1 K,Ambient,,,,,,,,,FALSE,10.1103/PhysRevB.77.214503
Niobium Nitride,NbN,Thin Film,40 nm,MgO,SC,,15.6 K,,,,,,,,,,TRUE,10.1103/PhysRevB.92.214512
Niobium Nitride,NbN,Thin Film,50 nm,MgO (001),SC,,,,,,,,,,,>250 kOe,TRUE,10.1103/PhysRevB.77.052509
Niobium Nitride,NbN,Bulk,,,SC,,14.94 K,0 GPa,,,,,,,,,TRUE,10.1103/PhysRevB.70.014501
Niobium Nitride,NbN,,,,SC,Type-II,,ambient,,,,,,,,,TRUE,10.1103/PhysRevB.110.186501
NbN,NbN,,,,SC,Conventional,,,,,,,,,,,FALSE,10.1103/PhysRevB.102.014420
Niobium Nitride,NbN,Thin Film,80 nm,Si/SiO2,SC,Type-II,10.8 K,,,,,,,,,,TRUE,10.1103/PhysRevB.81.184529
Niobium nitride,NbN,Thin Film,,,SC,Type-II,,,,,,,,,,,FALSE,10.1103/PhysRevB.84.054537
Niobium Nitride,NbN,Thin Film,4 nm,R-plane sapphire,SC,,11.6 K,,,,,,,,,,TRUE,10.1103/PhysRevB.76.094521
Niobium Nitride,NbN,Thin Film,4 nm,R-plane sapphire,SC,,11.9 K,,,,,,,,,,TRUE,10.1103/PhysRevB.76.094521
Niobium Nitride,NbN,Thin Film,1000 nm,,SC,,,,,,,,,,,,FALSE,10.1103/PhysRevB.76.094521
Niobium Nitride,NbN,Thin Film,,,SC,,4.8 K,,,,,,,,,,FALSE,10.1103/PhysRevB.76.094521
Niobium Nitride,NbN,Thin Film,,,SC,,,,,,,,,,,,TRUE,10.1103/PhysRevB.110.104514
NbN (W11),NbN,Thin Film,25 nm,Si,SC,,2.5 K,,,,,,,,,7.50 T,TRUE,10.1103/PhysRevB.107.094509
NbN (W6),NbN,Thin Film,20 nm,Si,SC,,3.9 K,,,,,,,,,9.60 T,TRUE,10.1103/PhysRevB.107.094509
Niobium Nitride,NbN,Thin Film,,Graphene encapsulated with hexagonal boron nitride and graphite,SC,Type-II,8 K,,,,,,,,,,TRUE,10.1103/PhysRevX.12.021057
Niobium Nitride,NbN,,,,SC,,,,,,,,,,,,,10.1103/PhysRevB.105.094515
Niobium Nitride (NbN) B1,NbN,Thin Film,2200 Å,Sapphire,SC,,10.7 K,,,Columnar/Granular,,,,,,,TRUE,10.1103/PhysRevB.73.134513
Niobium Nitride (NbN) B2,NbN,Thin Film,3000 Å,Sapphire,SC,,6.8 K,,,Columnar/Granular,,,,,,,TRUE,10.1103/PhysRevB.73.134513
Niobium Nitride (NbN) B3,NbN,Thin Film,2000 Å,Sapphire,SC,,8.9 K,,,Columnar/Granular,,,,,,,TRUE,10.1103/PhysRevB.73.134513
NbN,NbN,,,,SC,,15.7 K,,,,,,,,,,TRUE,10.1103/PhysRevLett.95.017002
NbN,NbN,,,,SC,,,,,,,,,,,,FALSE,10.1103/PhysRevResearch.5.043031
straight NbN nanowire,NbN,Thin Film,5 nm,Al2O3,SC,Type-II,12.55 K,,,,,,,,,,TRUE,10.1103/PhysRevB.98.134504
Niobium Nitride Meander,NbN,,,,SC,,,,,,,,,,,,FALSE,10.1103/PhysRevB.98.134504
NbN,NbN,Thin Film,,,SC,,,,,,,,,,,,FALSE,10.1103/PhysRevB.93.100503
Niobium Nitride,NbN,Thin Film,,,SC,,,,,,,,,,,,FALSE,10.1103/PhysRevLett.108.097001
NbN,NbN,,,,SC,,,,,,,,,,,,FALSE,10.1103/PhysRevB.108.L100504
Niobium Nitride,NbN,Thin Film,>=50 nm,MgO,SC,,16.8 K to <0.3 K,,,,,,,,,,TRUE,10.1103/PhysRevLett.106.047001
Niobium Nitride,NbN,Thin Film,200-240 nm,,SC,,12.13 K,,,,,,,,,,TRUE,10.1103/PhysRevResearch.6.043245
Niobium nitride,NbN,Nanowire,,,SC,,,,,,,,,,,,FALSE,10.1103/PhysRevResearch.5.043262
Niobium Nitride (NbN) Thin Film,NbN,Thin Film,,,SC,,,,,,,,,,,,FALSE,10.1103/PhysRevX.2.011007
Niobium nitride,NbN,,,,SC,,,,,,,,,,,,FALSE,10.1103/PhysRevB.76.024510
Niobium Nitride,NbN,Thin Film,10.4 nm,R-plane optically polished sapphire,SC,,13.1-13.6 K,,,,,,,,,,TRUE,10.1103/PhysRevB.86.144504
Niobium Nitride,NbN,Thin Film,24 nm,"MgO (100), 500 µm thick",SC,,15.1 K,,,,,,,,,,TRUE,10.1103/PhysRevLett.109.187002
Niobium Nitride,NbN,Bulk,,,SC,,16 K,1 atm,,,,,,,,,TRUE,10.1103/PhysRevB.88.184104
NbN,NbN,,,,SC,,,,,,,,,,,,FALSE,10.1103/PhysRevB.93.064510
Niobium Nitride nanowire,NbN,Nanowire,,,SC,,,,,,,,,,,,FALSE,10.1103/PhysRevB.82.054523
Niobium nitride,NbN,Thin Film,,,SC,Type-II,,,,,,,,,,,FALSE,10.1103/PhysRevB.93.174511
Niobium Nitride,NbN,Thin Film,,,SC,,3.8 K,,,,,,,,,,FALSE,10.1103/PhysRevB.100.174518
Niobium Nitride,NbN,Thin Film,25 nm,MgO (100),SC,Type-II,9 K,,,,,~ 4.4 Å,,,,,TRUE,10.1103/PhysRevB.96.054509
NbN,NbN,Thin Film,,,SC,Type-II,10 K,,,,,,,,,,,10.1103/PhysRevB.101.184513
Niobium Nitride,NbN,,,,SC,,,,,,,,,,,,,10.1103/PhysRevLett.114.067001
Niobium Nitride,NbN,Thin Film,240 Å,"MgO (100), 500 μm",SC,Type-II,15.1 K,,,,,,,,,12.9 T (at 0 K); 12.7 T (at 3 K); 11.9 T (at 3 K),TRUE,10.1103/PhysRevB.79.174525
NbN,NbN,Thin Film,,,SC,,,,,,,,,,,,FALSE,10.1103/PhysRevLett.131.027001
NbN,NbN,Bulk,,,SC,Type-II,16 K,,,,,,,,,,FALSE,10.1016/j.physb.2014.10.019
NbN,NbN,Bulk,,,SC,Type-II,14-18 K,,Cubic,fcc,,4.393,,,,,TRUE,10.1016/j.jnoncrysol.2012.01.033
NbN,NbN,Nanoparticles,,,SC,Type-II,15.1 K,,Face-centered cubic,,,,,,,310 Oe,TRUE,10.1016/j.ceramint.2014.08.053
Niobium Nitride,NbN,Thin Film,,,SC,Type-II,11.5 K,0 T,,,,,,,,31 T,TRUE,10.1016/j.physb.2021.413467
NbN,NbN,Nanoparticles,,,SC,Type-II,6–12 K,,Cubic,,,4.44 Å,,,,,TRUE,10.1016/j.ssc.2007.04.041
Niobium Nitride,NbN,Bulk,,,SC,Type-II,16.1 K,,,,,,,,,,FALSE,10.1016/j.cplett.2009.02.025
Niobium Nitride Nanofilm,NbN,Nanofilm,,,SC,Type-II,2.9 K,,,,,,,,,,TRUE,10.1016/j.physb.2019.02.020
NbN,NbN,Bulk,,,SC,Type-II,17.3 K,,Rock salt,Cubic,,0.439 nm,,,,,FALSE,10.1016/j.jallcom.2009.03.151
NbN-0,NbN,Thin Film,,,SC,Type-II,16K,,Cubic,Face-Centered Cubic,,4.461,,,,,TRUE,10.1016/j.tsf.2008.06.065
NbN-3,NbN,Thin Film,,,SC,Type-II,12.9K,,Cubic,Face-Centered Cubic,,4.475,,,,,TRUE,10.1016/j.tsf.2008.06.065
NbN-5,NbN,Thin Film,,,SC,Type-II,12.6K,,Cubic,Face-Centered Cubic,,4.478,,,,,TRUE,10.1016/j.tsf.2008.06.065
NbN,NbN,Thin Film,,,SC,Type-II,13.8 K,,Cubic,fcc,Fm-3m,0.439 nm,,,,,TRUE,10.1016/j.tsf.2020.138232
NbN,NbN,Thin Film,,,SC,Type-II,11.6 K,,Cubic,fcc,Fm-3m,0.439 nm,,,,,TRUE,10.1016/j.tsf.2020.138232
NbN,NbN,Thin Film,,,SC,Type-II,11.1 K,,Cubic,fcc,Fm-3m,0.439 nm,,,,,TRUE,10.1016/j.tsf.2020.138232
NbN,NbN,Thin Film,,,SC,Type-II,10.1 K,,Cubic,fcc,Fm-3m,0.439 nm,,,,,TRUE,10.1016/j.tsf.2020.138232
Niobium Nitride,NbN,Thin Film,,,SC,Type-II,12.8 K,,Cubic Rocksalt,,,4.376 Å,,,,30 T,TRUE,10.1016/j.jallcom.2020.155925
Niobium Nitride,NbN,Thin Film,,,SC,Type-II,13.2 K,,Cubic Rocksalt,,,4.381 Å,,,,28 T,TRUE,10.1016/j.jallcom.2020.155925
δ-NbN,NbN,Thin Film,,,SC,Type-II,10.3 K,1 atm,Cubic,(111) oriented,,,,4.34 Å,,7.06 T,TRUE,10.1016/j.jallcom.2020.154231
NbN,NbN,Bulk,,,SC,Type-II,17 K,,Cubic,,,,,,,,FALSE,10.1016/j.jssc.2006.03.011
Niobium Nitride,NbN,Thin Film,,,SC,Type-II,16.5 K,,,,,,,,,,TRUE,10.1016/j.tsf.2022.139084
Niobium Nitride,NbN,Bulk,,,SC,Type-II,16 K,8 MPa,Cubic B1,,,,,,,,TRUE,10.1016/j.jallcom.2004.04.032
Nanocrystalline δ-NbN,NbN,Nanoparticle,,,SC,Type-II,16.2 K,,Cubic,NaCl type,,4.418 Å,4.418 Å,4.418 Å,,,TRUE,10.1016/j.matchemphys.2013.01.048
Nanocrystalline δ-NbN,NbN,Nanoparticle,,,SC,Type-II,10 K,,Cubic,NaCl type,,4.373 Å,4.373 Å,4.373 Å,,,TRUE,10.1016/j.matchemphys.2013.01.048
NbN,NbN,Nanowire,,,SC,Type-II,11.5 K,,,,,,,,,,TRUE,10.1016/j.physc.2019.02.005
NbN,NbN,Thin Film,,,SC,Type-II,9.24 K,,Face-centered cubic,,,,,,,,TRUE,10.1016/j.physc.2020.1353773
NbN,NbN,Thin Film,,,SC,Type-II,10.44 K,,Face-centered cubic,,,,,,,,TRUE,10.1016/j.physc.2020.1353773
NbN,NbN,Thin Film,,,SC,Type-II,14.51 K,,Face-centered cubic,,,,,,,,TRUE,10.1016/j.physc.2020.1353773
Niobium Nitride,NbN,Bulk,,,SC,Type-II,16 K,,,,,,,,,,TRUE,10.1016/S0921-4534(01)01287-4
Niobium Nitride,NbN,Thin Film,,,SC,Type-II,13.8 K,,,,,,,,,,TRUE,10.1016/j.nima.2005.12.054
Niobium Nitride,NbN,Thin Film,,,SC,Type-II,15.6 K,,,,,,,,,,FALSE,10.1016/j.optlastec.2023.110246
NbN,NbN,Thin Film,,,SC,Type-II,16.1 K,,,,,,,,,"23.2 T (parallel), 15.8 T (perpendicular)",TRUE,10.1016/j.physb.2017.09.074
NbN,NbN,Thin Film,,,SC,Type-II,2.58,,,,,,,,,,TRUE,10.1016/j.physc.2019.1353547
NbN,NbN,Thin Film,,,SC,Type-II,2.67,,,,,,,,,,TRUE,10.1016/j.physc.2019.1353547
NbN,NbN,Thin Film,,,SC,Type-II,7.85,,,,,,,,,,TRUE,10.1016/j.physc.2019.1353547
NbN,NbN,Thin Film,,,SC,Type-II,3.71,,,,,,,,,,TRUE,10.1016/j.physc.2019.1353547
NbN,NbN,Thin Film,,,SC,Type-II,10.57,,,,,,,,,,TRUE,10.1016/j.physc.2019.1353547
NbN,NbN,Thin Film,,,SC,Type-II,11.11,,,,,,,,,,TRUE,10.1016/j.physc.2019.1353547
NbN,NbN,Thin Film,,,SC,Type-II,13.13,,,,,,,,,,TRUE,10.1016/j.physc.2019.1353547
NbN,NbN,Thin Film,,,SC,Type-II,13.57,,,,,,,,,,TRUE,10.1016/j.physc.2019.1353547
NbN,NbN,Thin Film,,,SC,Type-II,13.99,,,,,,,,,,TRUE,10.1016/j.physc.2019.1353547
NbN,NbN,Thin Film,,,SC,Type-II,13.74,,,,,,,,,,TRUE,10.1016/j.physc.2019.1353547
NbN,NbN,Thin Film,,,SC,Type-II,14.49,,,,,,,,,,TRUE,10.1016/j.physc.2019.1353547
δ-NbN,NbN,Bulk,,,SC,Type-II,15-17.3 K,,Rock-salt,Cubic,,,,,,,FALSE,10.1016/j.jssc.2010.05.023
Niobium Nitride,NbN,Bulk,,,SC,Type-II,37.5 K,High Pressure,Hexagonal,WC,P6-m2,4.395,,,,,FALSE,10.1016/j.solidstatesciences.2013.02.004
Niobium Nitride,NbN,Thin Film,,,SC,Type-II,15.07 K,66.7 Pa,Cubic,FCC,,4.39 Å,,,,,TRUE,10.1016/j.tsf.2013.08.051
Niobium Nitride,NbN,Thin Film,,,SC,Type-II,7.66 K,26.7 Pa,Cubic,FCC,,4.37 Å,,,,,TRUE,10.1016/j.tsf.2013.08.051
NbN-10,NbN,Thin Film,,,SC,Type-II,12.05 K,7.5E-3 mbar,,,,,,,,,TRUE,10.1016/j.physc.2017.08.008
NbN-50,NbN,Thin Film,,,SC,Type-II,13.24 K,7.5E-3 mbar,,,,,,,,,TRUE,10.1016/j.physc.2017.08.008
NbN-100,NbN,Thin Film,,,SC,Type-II,13.79 K,7.5E-3 mbar,,,,,,,,,TRUE,10.1016/j.physc.2017.08.008
NbN,NbN,Thin Film,,,SC,Type-II,12 K,,Cubic,Rhombohedral,Fm-3m,4.389 Å,4.389 Å,4.389 Å,,10.7 T,TRUE,10.1016/j.apsusc.2022.155697
NbN,NbN,Thin Film,,,SC,Type-II,17 K,,,,,,,,,> 20 T,FALSE,10.1016/j.apsusc.2022.155697
NbN,NbN,Thin Film,,,SC,Type-II,15.5 K,,,,,,,,,,FALSE,10.1016/j.apsusc.2022.155697
NbN,NbN,Thin Film,,,SC,Type-II,11.8 K,,,,,,,,,,FALSE,10.1016/j.apsusc.2022.155697
NbN/Si,NbN,Thin Film,,,SC,Type-II,8.3 K,,fcc,Random,,0.43696 nm,,,,,TRUE,10.1016/j.apsusc.2021.149333
NbN/MgO,NbN,Thin Film,,,SC,Type-II,13.1 K,,fcc,Cube-on-cube,Fm-3m,0.4388 nm,,,,,TRUE,10.1016/j.apsusc.2021.149333
NbN/R-Al2O3,NbN,Thin Film,,,SC,Type-II,13.0 K,,fcc,Twinning,,0.4357 nm,,,,,TRUE,10.1016/j.apsusc.2021.149333
NbN/C-Al2O3,NbN,Thin Film,,,SC,Type-II,15.2 K,,fcc,Strong (1 1 1) preferential orientation,,0.43915 nm,,,,,TRUE,10.1016/j.apsusc.2021.149333
δ-NbN,NbN,Bulk,,,SC,Type-II,17.3 K,,Cubic NaCl-type,,,,,,,30 T,FALSE,10.1016/j.apsusc.2021.149333
Niobium Nitride,NbN,Bulk,,,SC,Type-II,17.8 K,,,,,,,,,,FALSE,10.1016/j.physleta.2010.02.048
Niobium Nitride,NbN,Thin Film,,,SC,Type-II,16-17 K,,Cubic,,,,,,,,TRUE,10.1016/j.tsf.2008.03.043
δ-NbN,NbN,Bulk,,,SC,Type-II,15.7 K to 17.9 K,15 kPa,fcc,,,,,,,,FALSE,10.1016/S0925-8388(00)01341-4
NbN,NbN,Thin Film,,,SC,Type-II,16.7 K,,Cubic,Epitaxial,,0.444 nm,,,,,TRUE,10.1016/j.physc.2017.05.002
δ-NbN,NbN,Bulk,,,SC,High-Tc,17.2 K,200 bar,fcc,,,0.43925 nm,,,,,TRUE,10.1016/S0925-8388(97)00482-9
δ-NbN,NbN,Bulk,,,SC,Type-II,17.3 K,,Cubic,Cubic,,4.373-4.379,,,,,FALSE,10.1016/S0921-4534(97)01712-7
Niobium Nitride,NbN,Thin Film,,,SC,Type-II,15.0 K,,,,,,,,,,TRUE,10.1016/j.physc.2010.05.050
NbN,NbN,Bulk,,,SC,Type-II,16.0 K,,Bl,,,,,,,30 T,TRUE,10.1016/j.physc.2012.03.016
NbN,NbN,Thin Film,,,SC,Type-II,14.2-16.7,,Epitaxial or Textured,,,,,,,,TRUE,10.1016/S0921-4534(01)00761-4
NbN,NbN,Thin Film,,,SC,Type-II,2.5-9.8 K,,γ-Nb4N3 phase,,,,,,,Exceeds paramagnetic limiting field in parallel orientation,TRUE,10.1016/j.physc.2023.1354223
NbN,NbN,Thin Film,,,SC,Type-II,4.5 K,,Rock-salt,Cubic,,0.44 nm,0.44 nm,0.44 nm,,,TRUE,10.1016/S0022-0248(01)02307-7
Niobium Nitride,NbN,Thin Film,,,SC,Type-II,11-12 K,,Cubic,,Fm-3m,0.4394 nm,,,,,TRUE,10.1016/j.nimb.2018.03.023
Niobium Nitride,NbN,Thin Film,,,SC,Type-II,11.5 K,,,,,,,,,,TRUE,10.1016/j.physc.2007.11.028
NbN,NbN,Bulk,,,SC,Type-II,5.5-14.1,,Cubic,FCC,Fm3m,,,,,,FALSE,10.1016/j.physc.2023.1354209
NbN,NbN,Thin Film,,,SC,Type-II,16 K,,,,,,,,,,FALSE,10.1016/j.isci.2024.110779
Niobium Nitride,NbN,Thin Film,,,SC,High-Tc,16 K,,,,,,,,,,FALSE,10.1016/j.physc.2016.05.025
Niobium Nitride,NbN,Thin Film,,,SC,Type-II,15 K,,,,,,,,,,TRUE,10.1016/j.physc.2010.02.066
NbN,NbN,Nanowire,,,SC,Type-II,10-11 K,,,,,,,,,,TRUE,10.1016/j.physc.2016.11.008
NbN,NbN,Bulk,,,SC,Type-II,14-16 K,,Cubic,Polycrystalline,,,,,,25 T,TRUE,10.1016/j.physc.2017.07.003
δ-NbN,NbN,Thin Film,,,SC,Type-II,17.2 K,,NaCl-type,Cubic,,0.4392 nm,,,,,FALSE,10.1016/j.jeurceramsoc.2015.01.033
Niobium Nitride,NbN,Thin Film,,,SC,Type-II,14 K,,,,,,,,,,TRUE,10.1016/j.physc.2008.05.115
Niobium Nitride,NbN,Thin Film,,,SC,Type-II,4.81 K,,,,,,,,,,TRUE,10.1016/j.physc.2006.05.079
NbN4%,NbN,Thin Film,,,SC,Type-II,6.6 K,,,,,,,,,11.1 T,TRUE,10.1016/j.vacuum.2012.12.002
NbN6%,NbN,Thin Film,,,SC,Type-II,11.3 K,,,,,,,,,21.4 T,TRUE,10.1016/j.vacuum.2012.12.002
NbN8%,NbN,Thin Film,,,SC,Type-II,13 K,,,,,,,,,23.1 T,TRUE,10.1016/j.vacuum.2012.12.002
NbN10%,NbN,Thin Film,,,SC,Type-II,13.9 K,,,,,,,,,23.5 T,TRUE,10.1016/j.vacuum.2012.12.002
NbN12%,NbN,Thin Film,,,SC,Type-II,13.9 K,,,,,,,,,25.1 T,TRUE,10.1016/j.vacuum.2012.12.002
NbN14%,NbN,Thin Film,,,SC,Type-II,13.5 K,,,,,,,,,25.2 T,TRUE,10.1016/j.vacuum.2012.12.002
NbN,NbN,Thin Film,,,SC,Type-II,16 K,,,,,,,,,,TRUE,10.1016/j.physc.2006.09.001
Niobium Nitride,NbN,Thin Film,,,SC,Type-II,11.3 K,,Rock-salt,,,,,,,,TRUE,10.1016/j.jcrysgro.2021.126269
Niobium Nitride,NbN,Thin Film,,,SC,Type-II,16.0 K,,Rock-salt,,,,,,,,TRUE,10.1016/j.jcrysgro.2021.126269
NbN,NbN,Thin Film,,,SC,Type-II,9 K,,,,,,,,,18 Tesla,TRUE,10.1016/j.physc.2011.09.014
NbN,NbN,Thin Film,,,SC,Type-II,14.32 K,,Single-crystal,,,,,,,,TRUE,10.1016/j.physc.2005.03.061
Niobium Nitride,NbN,Thin Film,,,SC,Type-II,15.2 K,,,,,,,,,,TRUE,10.1016/j.physc.2021.1353823
NbN,NbN,Thin Film,,,SC,Type-II,16 K,,,,,,,,10 mT,,TRUE,10.1016/j.physc.2010.02.077
NbN,NbN,Thin Film,,,SC,Type-II,16 K,,,,,,,,,,FALSE,10.1016/j.physc.2012.05.019
NbN,NbN,Thin Film,,,SC,Type-II,11.2 K,,,,,,,,,,TRUE,10.1016/j.matchemphys.2022.125962
NbN,NbN,Thin Film,,,SC,Type-II,15.3 K,,,,,,,,,,TRUE,10.1016/j.matchemphys.2022.125962
NbN,NbN,Thin Film,,,SC,Type-II,16.5 K,,,,,,,,,40 T,FALSE,10.1016/j.matchemphys.2022.125962
Niobium Nitride,NbN,Bulk,,,SC,Type-II,11 K,,,,,,,,,20 T,TRUE,10.1016/j.stam.2006.04.008
Niobium Nitride,NbN,Thin Film,,,SC,Type-II,13 K,,,,,,,,,19 T,TRUE,10.1016/S0921-4526(98)00164-1
NbN,NbN,,,,SC,,15 K,,,,,,,,,,FALSE,10.1016/S0921-4526(02)01825-2
NbN/AlN/NbN,NbN/AlN/NbN,Thin Film,,,SC,Type-II,,,,,,,,,,,TRUE,Handbook of SC
NbN/Al Josephson Junction (Device NbN/Al-E2),NbN/Au-Ti/Al/Ti/Au/NbN,Nanowire Junction,"NbN: 40 nm, Al: 145 nm, Ti: 12 nm, Au (cap): 10 nm",Sapphire (Al2O3),SC,,5.0 K,,,,,,,,,,TRUE,10.1103/PhysRevB.107.094517
NbN/Al Josephson Junction (Device NbN/Al-B2),NbN/Au-Ti/Al/Ti/Au/NbN,Nanowire Junction,"NbN: 40 nm, Al: 145 nm, Ti: 12 nm, Au (cap): 10 nm",Sapphire (Al2O3),SC,,1.9 K,,,,,,,,,,TRUE,10.1103/PhysRevB.107.094517
NbN/Al Josephson Junction (Device NbN/Al-C4),NbN/Au-Ti/Al/Ti/Au/NbN,Nanowire Junction,"NbN: 40 nm, Al: 145 nm, Ti: 12 nm, Au (cap): 10 nm",Sapphire (Al2O3),SC,,5.0 K,,,,,,,,,,TRUE,10.1103/PhysRevB.107.094517
NbN/Al Josephson Junction (Device NbN/Al-C5),NbN/Au-Ti/Al/Ti/Au/NbN,Nanowire Junction,"NbN: 40 nm, Al: 145 nm, Ti: 12 nm, Au (cap): 10 nm",Sapphire (Al2O3),SC,,5.0 K,,,,,,,,,,TRUE,10.1103/PhysRevB.107.094517
NbN/Au Josephson Junction (Device NbN/Au-B2),NbN/Au/Au/NbN,Nanowire Junction,"NbN: 40 nm, Au (cap): 10 nm, Au (bridge): 145 nm",Sapphire (Al2O3),SC,,0.9 K,,,,,,,,,,TRUE,10.1103/PhysRevB.107.094517
"NbN-CoPt Bilayer (NbN on CoPt, A1 phase)",NbN/CoPt,Thin Film,NbN: 50 nm; CoPt: 50 nm,MgO (001),SC/FM,Type-II,13.7 K,,"Cubic (CoPt), Granular (NbN)","fcc (CoPt, A1 phase), granular (NbN)",,CoPt: 3.772; NbN: NA,CoPt: 3.772; NbN: NA,CoPt: 3.772; NbN: NA,,,TRUE,10.1103/PhysRevB.77.094505
Niobium Nitride/Copper Nickel,NbN/Cu0.4Ni0.6,Nanowire,NbN: 8 nm / Cu0.4Ni0.6: 3 nm,,SC,Type-II,8.04 K,,,,,,,,,(dHc2/dT)|T=Tc = -0.93 T/K,TRUE,10.1103/PhysRevB.84.054536
Niobium Nitride/Magnesium Oxide/Niobium Nitride,NbN/MgO/NbN,Junction,,,SC,,,,,,,,,,,,FALSE,10.1103/PhysRevLett.132.076001
Niobium Nitride/Nickel Copper,NbN/Ni0.39Cu0.61,Thin Film,8 nm NbN + 6 nm Ni0.39Cu0.61,MgO,SC,Type-II,,,,,,,,,,,TRUE,10.1103/PhysRevB.92.014501
Niobium Nitride/oxide/Silver,NbN/oxide/Ag,Junction,,,SC,,15 K,,,,,,,,,,TRUE,10.1103/PhysRevLett.132.076001
Niobium + 0.23 at.% Nitrogen,NbN0.0023,Bulk,,,SC,Type-II,9.20 K,,,,,,,,,,True,10.1103/PhysRev.134.A1119
Niobium-Nitrogen,NbN0.0033,Bulk,,,SC,Type-II,9.12 K,,,,,,,,,,True,10.1103/PhysRev.132.107
Niobium-Nitrogen,NbN0.016,Bulk,,,SC,Type-II,9.24 K,,,,,,,,,,True,10.1103/PhysRev.132.107
"Niobium Nitride (N-deficient, x=0.5)",NbN0.5,Bulk,,,SC,,20.4 K,,,rocksalt,,,,,,,FALSE,10.1103/PhysRevB.84.104506
"Niobium Nitride (N-deficient, x=0.6)",NbN0.6,Bulk,,,SC,,17.3 K,,,rocksalt,,,,,,,FALSE,10.1103/PhysRevB.84.104506
"Niobium Nitride (N-deficient, x=0.7)",NbN0.7,Bulk,,,SC,,14.6 K,,,rocksalt,,,,,,,FALSE,10.1103/PhysRevB.84.104506
NbN0.75C0.25,NbN0.75C0.25,Bulk,,,SC,Classical,18.0 K,,Cubic,NaCl type,,4.419 Å,,,,,TRUE,Handbook of SC
NbN0.75C0.25,NbN0.75C0.25,Bulk,,,SC,Type-II,18.0 K,,Cubic,NaCl,Fm3m,,,,,,TRUE,Handbook of SC
NbN₀.₇₅C₀.₂₅,NbN0.75C0.25,Bulk,,,SC,classical,18.0 K,,Cubic,NaCl-type,,,,,,,TRUE,Handbook of SC
NbN0.7C0.3,NbN0.7C0.3,Bulk,,,SC,High-Tc,17.8 K,,,,,,,,,,,10.1103/PhysRevB.28.6216
"Niobium Nitride (N-deficient, x=0.8)",NbN0.8,Bulk,,,SC,,9.8 K,,,rocksalt,,,,,,,FALSE,10.1103/PhysRevB.84.104506
NbN0.84,NbN0.84,Thin Film,150 nm,glass,SC,Type-II,13.82 K,,Cubic,,,0.4386-0.4394 nm,,,,,True,10.1103/PhysRevB.51.6328
NbN0.85,NbN0.85,Thin Film,150 nm,glass,SC,Type-II,14.04 K,,Cubic,,,0.4386-0.4394 nm,,,,,True,10.1103/PhysRevB.51.6328
NbN0.86,NbN0.86,Thin Film,400 nm,glass,SC,Type-II,14.40 K,,Cubic,,,0.4386-0.4394 nm,,,,,True,10.1103/PhysRevB.51.6328
NbN0.87,NbN0.87,Thin Film,200 nm,glass,SC,Type-II,14.84 K,,Cubic,,,0.4386-0.4394 nm,,,,,True,10.1103/PhysRevB.51.6328
NbN0.88,NbN0.88,Thin Film,200 nm,glass,SC,Type-II,14.95 K,,Cubic,,,0.4386-0.4394 nm,,,,,True,10.1103/PhysRevB.51.6328
"Niobium Nitride (N-deficient, x=0.9)",NbN0.9,Bulk,,,SC,,8.9 K,,,rocksalt,,,,,,,FALSE,10.1103/PhysRevB.84.104506
Niobium nitride,NbN0.91,,,,SC,Type-II,,,,,,,,,,,,10.1103/PhysRevB.24.3841
NbN0.92,NbN0.92,Thin Film,,,SC,Type-II,16.1 K,,,,,,,,,,,10.1103/PhysRevB.51.6328
delta-NbN0.93,NbN0.93,Bulk,,,SC,,20.86 K,,Cubic,NaCl-type,Fm-3m,,,,,,FALSE,10.1103/PhysRevB.99.104508
epsilon-NbN0.97,NbN0.97,Bulk,,,SC,,0.92 K,,Hexagonal,,P63/mmc,,,,,,FALSE,10.1103/PhysRevB.99.104508
NbN0.98,NbN0.98,Bulk,,,SC,Classical,16.0 K,,Cubic,"NaCl type, rock salt",Fm3̄m,4.394 Å,,,,,TRUE,Handbook of SC
Niobium Nitride,NbN1-x,Single Crystal,,,SC,,,Ambient,,,,,,,,,FALSE,10.1103/PhysRevB.77.214503
NbNi2Al,NbNi2Al,Bulk,,,SC,,2.15 K,,Cubic,Heusler (L21),Fm-3m (225),,,,,,FALSE,10.1103/PhysRevB.85.174505
"NbNi2(Al,Sn)",NbNi2Al,Bulk,,,SC,Type-II,2.15 K,,,,,,,,,,FALSE,10.1016/j.jnoncrysol.2022.121969
NbNi2Ga,NbNi2Ga,Bulk,,,SC,,1.54 K,,Cubic,Heusler (L21),Fm-3m (225),,,,,,FALSE,10.1103/PhysRevB.85.174505
NbNi2Ga,NbNi2Ga,Bulk,,,SC,Type-II,1.54 K,,Cubic,,,,,,,,FALSE,10.1016/j.physc.2022.1354142
NbNi2Sn,NbNi2Sn,Bulk,,,SC,,2.9 K,,Cubic,Heusler (L21),Fm-3m (225),,,,,,FALSE,10.1103/PhysRevB.85.174505
"NbNi2(Al,Sn)",NbNi2Sn,Bulk,,,SC,Type-II,2.9 K,,,,,,,,,,FALSE,10.1016/j.jnoncrysol.2022.121969
Niobium Nitride,NbNx,Thin Film,,,SC,,,,,,,,,,,,FALSE,10.1103/PhysRevB.104.054508
Niobium Nitride Nanowire (Sample A),NbNx,Nanowire,160 nm,,SC,,9.94 K,,,granular,,,,,20 mT,,TRUE,10.1103/PhysRevB.80.012504
Niobium Nitride Nanowire (Sample B),NbNx,Nanowire,320 nm,,SC,,7.25 K,,,granular,,,,,,,TRUE,10.1103/PhysRevB.80.012504
NbN₀.₉₆,NbN₀.₉₆,Bulk,,,SC,Type-II,15.2 K,,,,,,,,,,TRUE,Handbook of SC
Niobium monoxide,NbO,Bulk,,,SC,Type-II,,,,,,,,,,,True,10.1103/PhysRevB.27.1605
Niobium oxide,NbO,,,,SC,,1.4 K,,,,,,,,,,,10.1103/PhysRevB.29.2469
NbO1.00,NbO,Bulk,,,SC,Type-II,1.55 K,,,B1 structure,,,,,,,True,10.1103/PhysRevB.12.4917
NbO1.00 (annealed),NbO,Bulk,,,SC,Type-II,1.61 K,,,B1 structure,,,,,,,True,10.1103/PhysRevB.12.4917
NbO,NbO,Bulk,,,SC,,~1.0 K,,,,,,,,,,,10.1103/PhysRevB.39.4217
NbO,NbO,Bulk,,,SC,Type-II,1.5 K,,Cubic,rocksalt,,4.210 Å,,,,,True,10.1103/PhysRevB.46.14001
NbO,NbO,Bulk,,,NSC,,,,Cubic,derived from NaCl type,,,,,,,True,10.1103/PhysRev.93.1004
Niobium monoxide,NbO,Thin Film,few angstroms,Nb,SC,,1.4 K,,,,,,,,,,True,10.1103/PhysRevB.27.112
Niobium monoxide,NbO,Bulk,,,SC,,1.38 K,,,,,,,,,,,10.1103/PhysRevB.9.108
Niobium suboxide,NbO,Bulk,,,SC,,lower than bulk Nb,,,,,,,,,,,10.1103/PhysRevB.50.13659
NbO,NbO,Bulk,,,SC,Classical,1.4 K,,Cubic,NaCl type (rock salt),,,,,,,TRUE,Handbook of SC
NbO,NbO,Bulk,,,SC,,1.3 K,,,,,,,,,,TRUE,Handbook of SC
NbO,NbO,Bulk,,,SC,Type-II,1.4 K,,,,,,,,,,TRUE,Handbook of SC
Niobium monoxide (surface/interface layer),NbO,Thin Film,,,SC,,about 1.4 K,,,,,,,,,,FALSE,10.1103/PhysRevB.72.064503
Niobium Oxide,NbO,Thin Film,,,SC,Type-II,1.61 K,,,,,,,,,,FALSE,10.1016/j.physc.2011.05.156
Niobium + 200 ppm Oxygen,NbO0.0002,Bulk,,,SC,Type-II,,,,,,,,,,,True,10.1103/PhysRev.134.A1119
Niobium-Oxygen,NbO0.0023,Bulk,,,SC,Type-II,9.20 K,,,,,,,,1390 Oe at 3.50 K,2960 Oe at 3.50 K,True,10.1103/PhysRev.132.107
Niobium + 0.70 at.% Oxygen,NbO0.007,Bulk,,,SC,Type-II,8.78 K,,,,,,,,,7.0 kOe,True,10.1103/PhysRev.134.A1119
Niobium-Oxygen,NbO0.007,Bulk,,,SC,Type-II,8.78 K,,,,,,,,1480 Oe at 3.07 K,3300 Oe at 3.07 K,True,10.1103/PhysRev.132.107
Niobium-Oxygen,NbO0.015,Bulk,,,SC,Type-II,8.04 K,,,,,,,,780 Oe at 4.20 K,5000 Oe at 4.20 K,True,10.1103/PhysRev.132.107
Niobium + 1.52 at.% Oxygen,NbO0.0152,Bulk,,,SC,Type-II,8.04 K,,,,,,,,,9.6 kOe,True,10.1103/PhysRev.134.A1119
Niobium-Oxygen,NbO0.018,Bulk,,,SC,Type-II,7.80 K,,,,,,,,580 Oe at 4.20 K,7000 Oe at 4.20 K,True,10.1103/PhysRev.132.107
Niobium Oxide,NbO0.02,,,,SC,,5.1 K,,,,,,,,,,FALSE,10.1103/PhysRevB.92.134513
Nb-O solid solution,NbO0.025,Bulk,,,SC,Type-II,6.8 K,,,,,,,,,varies with temperature,True,10.1103/PhysRevB.58.2834
Niobium-Oxygen,NbO0.026,Bulk,,,SC,Type-II,7.04 K,,,,,,,,590 Oe at 3.85 K,7550 Oe at 3.85 K,True,10.1103/PhysRev.132.107
Niobium-Oxygen,NbO0.038,Bulk,,,SC,Type-II,5.84 K,,,,,,,,,,True,10.1103/PhysRev.132.107
Niobium Oxide,NbO0.04,,,,SC,,6 K,,,,,,,,,,FALSE,10.1103/PhysRevB.92.134513
Niobium-Oxygen,NbO0.052,Bulk,,,SC,Type-II,,,,,,,,,,,True,10.1103/PhysRev.132.107
Niobium-Oxygen,NbO0.057,Bulk,,,SC,Type-II,,,,,,,,,,,True,10.1103/PhysRev.132.107
Niobium + 6.4 at.% Oxygen,NbO0.064,Bulk,,,SC,Type-II,~9.0 K,,,,,,,,,,True,10.1103/PhysRev.134.A1119
Niobium-Oxygen,NbO0.064,Bulk,,,SC,Type-II,9.02 K,,,,,,,,,,True,10.1103/PhysRev.132.107
NbO0.96,NbO0.96,Bulk,,,SC,Type-II,1.37 K,,,B1 structure,,,,,,,True,10.1103/PhysRevB.12.4917
NbO0.98,NbO0.98,Bulk,,,SC,Type-II,1.55 K,,,B1 structure,,,,,,,True,10.1103/PhysRevB.12.4917
NbO1.00,NbO1.00,Bulk,,,SC,,1.45 K,1 atm,Cubic,NaCl,,4.211 Å,,,,,,10.1103/PhysRevB.5.2775
NbO1.02,NbO1.02,Bulk,,,SC,Type-II,1.38 K,,,B1 structure,,,,,,,True,10.1103/PhysRevB.12.4917
NbO1.1,NbO1.1,Bulk,,,SC,,1.25-10 K,,Cubic,rocksalt,,,,,,,True,10.1103/PhysRevB.50.13710
Niobium Osmide,NbOs2,Bulk,,,SC,Type-II,2.7 K,,Cubic,alpha-Mn,I-43m,9.654,9.654,9.654,2.98 mT,3.36 T,TRUE,10.1103/PhysRevB.99.014516
NbOsSi,NbOsSi,Bulk,,,SC,Type-II,3.1 K,,Orthorhombic,TiNiSi-type,Pnma,,,,,,TRUE,10.1103/PhysRevResearch.4.L012031
NbOsSi,NbOsSi,Bulk,,,SC,Type-II,3.5 K,,Orthorhombic,TiNiSi type,Pnma,629.78 pm,388.72 pm,727.48 pm,35 Oe,,TRUE,10.1016/j.solidstatesciences.2017.04.002
NbOsSi,NbOsSi,Bulk,,,SC,Type-II,3.5 K,0 GPa,TiNiSi-type,Orthorhombic,Pnma (62),6.2978 Å,3.8872 Å,7.2748 Å,,,FALSE,10.1016/j.jallcom.2017.12.300
NbOs₃,NbOs₃,Bulk,,,SC,,2.9 K,,Cubic,α-Mn type,cI58,,,,,,TRUE,Handbook of SC
amorphous niobium oxide,NbOx,Thin Film,20 nm,,SC,Type-II,,,amorphous,amorphous,,,,,,,,10.1103/PhysRevB.55.15183
Niobium oxide,NbOx,Thin Film,20 nm,,SC,Type-II,2.37 K,,,amorphous,,,,,,dHc2/dT = -22 kOe/K,True,10.1103/PhysRevLett.75.2586
NbOx,NbOx,Bulk,,,SC,,1.38 K,,,,,,,,,,TRUE,10.1103/PhysRevB.108.L241114
Niobium Oxide Phase I,NbO_x,Surface,,Nb(110),SC,Type-II,,,,,,,,,,,TRUE,10.1103/PhysRevB.102.174502
Niobium Oxide Phase II,NbO_x,Surface,,Nb(110),SC,Type-II,,,,,,,,,,,TRUE,10.1103/PhysRevB.102.174502
NbP,NbP,Bulk,,,NSC,,,,,,,,,,,,,10.1103/PhysRevB.93.094517
NbP (powdered sample),NbP,Bulk,,,SC,,"6–9 K, ~7.5 K",,,,,,,,,,TRUE,10.1103/PhysRevB.108.165144
NbPd₃,NbPd₃,Bulk,,,SC,,2.5 K,,Cubic,α-Mn type,cI58,,,,,,TRUE,Handbook of SC
NbPRh,NbPRh,Bulk,,,SC,,4.4 K,,,oP12,,,,,,,TRUE,Handbook of SC
NbPS,NbPS,Bulk,,,SC,,12.5 K,6.5 GPa,Orthorhombic,NbPS type,Immm,3.438 Å,4.725 Å,11.88 Å,,,TRUE,Handbook of SC
NbPS,NbPS,Bulk,,,SC,,12.5 K,,,oI12,,,,,,,TRUE,Handbook of SC
NbPS,NbPS,Bulk,,,SC,Conventional,13.0 K,,Body-centered orthorhombic,Orthorhombic,Immm,3.438 Å,4.725 Å,11.880 Å,,17 T,FALSE,10.1016/j.solidstatesciences.2020.106183
NbPtSi,NbPtSi,Bulk,,,SC,Type-II,1.24 K,,Orthorhombic,,Pnma,,,,,1.15 T,TRUE,10.1016/j.phpro.2016.04.024
Niobium Rhenium Silicide,NbRe0.99Si1.05,Bulk,,,SC,Type-II,6.1 K,,Hexagonal,ZrNiAl-type,P-62m (No. 189),6.717,6.717,3.457,"1.22 mT (H||[11-20]), 1.65 mT (H||[0001])","11.6 T (H||[11-20]), 8.4 T (H||[0001])",TRUE,10.1103/PhysRevB.107.134518
NbReHfZrTi,NbReHfZrTi,Bulk,,,SC,,,,Cubic,bcc,,,,,,,TRUE,10.1103/PhysRevB.108.224505
NbReN,NbReN,Thin Film,,,SC,Type-II,4.2,,,,,,,,,,TRUE,10.1016/j.mseb.2024.117376
NbReN,NbReN,Thin Film,,,SC,Type-II,4.4,,,,,,,,,,TRUE,10.1016/j.mseb.2024.117376
NbReSi,NbReSi,Bulk,,,SC,,5.1 K,,Orthorhombic,TiFeSi type,Ima2,7.070 Å,11.442 Å,6.606 Å,,,TRUE,Handbook of SC
NbReSi,NbReSi,Bulk,,,SC,,5.1 K,,Orthorhombic,TiFeSi-type,,,,,,,TRUE,Handbook of SC
NbReSi,NbReSi,Bulk,,,SC,,5.1 K,,,oI36,,,,,,,TRUE,Handbook of SC
NbReSi,NbReSi,Bulk,,,SC,Type-II,6.5 K,0 GPa,Hexagonal,ZrNiAl-type,P-62m (No. 189),6.7194,6.7194,3.4850,10.1 mT,13.3 T,TRUE,10.1103/PhysRevB.105.144506
NbReSi,NbReSi,Bulk,,,SC,,,,Hexagonal,ZrNiAl-type,P-62m (No. 189),,,,,,FALSE,10.1103/PhysRevB.107.224504
NbReSi,NbReSi,Bulk,,,SC,Type-II,6.29 K,ambient pressure,Orthorhombic,"FeSiTi-type, noncentrosymmetric",Ima2,6.925 Å,11.671 Å,6.693 Å,4.32 mT,8.11 T,TRUE,10.1103/PhysRevB.105.094523
NbReSi,NbReSi,Bulk,,,SC,Type-II,5.9 K,ambient,Orthorhombic,"TiFeSi-type, distorted kagome lattice",Ima2,6.94,11.55,6.72,15.84 mT,13.52 T,TRUE,10.1103/PhysRevB.111.094511
NbRe₃,NbRe₃,Bulk,,,SC,,9.7 K,,Cubic,α-Mn type,cI58,,,,,,TRUE,Handbook of SC
NbRh,NbRh,Bulk,,,SC,,3.0 K,,,oP,,,,,,,TRUE,Handbook of SC
Niobium Rhodium Boride,NbRh2B2,,,,SC,Noncentrosymmetric,7.6 K,,,,,,,,,,FALSE,10.1103/PhysRevB.105.224505
NbRh2B2,NbRh2B2,,,,SC,,,,,,,,,,,exceeds Pauli limit,FALSE,10.1103/PhysRevB.98.180504
Niobium rhodium boride,NbRh2B2,,,,SC,,,,Trigonal,Helical,,,,,,Anomalously high (exceeds Pauli limit),FALSE,10.1103/PhysRevB.110.L060502
NbRh2B2,NbRh2B2,,,,SC,,,,,,,,,,,,FALSE,10.1103/PhysRevB.111.094511
NbRhP,NbRhP,,,,SC,,3-4 K,,Orthorhombic,Co2P-type,,,,,,,,10.1103/PhysRevB.52.6197
NbRhP,NbRhP,Bulk,,,SC,Classical,4.42 K,,Orthorhombic,,,6.306 Å,3.737 Å,7.187 Å,,,TRUE,Handbook of SC
NbRu3C,NbRu3C,Bulk,,,SC,Type-II,21.17 K,,Cubic,Primitive cubic,Pm3̄m (No. 221),4.047 Å,4.047 Å,4.047 Å,,,FALSE,10.1016/j.physb.2022.414255
NbRuP,NbRuP,Bulk,,,SC,Classical,< 1.1 K,,Orthorhombic,,,6.318 Å,3.719 Å,7.173 Å,,,TRUE,Handbook of SC
NbRuP,NbRuP,Bulk,,,SC,Topological,11 K,,Hexagonal,Hexagonal,P6̅2m,,,,,,FALSE,10.1016/j.physleta.2024.129723
NbRuSi,NbRuSi,Bulk,,,SC,,2.65 K,,Orthorhombic,TiFeSi type,Ima2,7.123 Å,11.413 Å,6.535 Å,,,TRUE,Handbook of SC
NbRuSi,NbRuSi,Bulk,,,SC,,2.7 K,,,oI36,,,,,,,TRUE,Handbook of SC
NbRuSi,NbRuSi,Bulk,,,SC,,,,,,,,,,,,FALSE,10.1103/PhysRevB.107.224504
Niobium Sulfide,NbS,Bulk,,,SC,"Topological, Nodal, s-wave",16.27 K,0 GPa,Hexagonal,NiAs-type,P6_3/mmc,3.29,3.29,6.67,,,FALSE,10.1103/PhysRevB.108.054519
Niobium Sulfide (0.04 h/cell hole-doped),NbS,Bulk,,,SC,s-wave,15.31 K,0 GPa,Hexagonal,NiAs-type,P6_3/mmc,3.29,3.29,6.67,,,FALSE,10.1103/PhysRevB.108.054519
Niobium Sulfide (0.02 h/cell hole-doped),NbS,Bulk,,,SC,s-wave,15.79 K,0 GPa,Hexagonal,NiAs-type,P6_3/mmc,3.29,3.29,6.67,,,FALSE,10.1103/PhysRevB.108.054519
Niobium Sulfide (0.02 e/cell electron-doped),NbS,Bulk,,,SC,s-wave,16.57 K,0 GPa,Hexagonal,NiAs-type,P6_3/mmc,3.29,3.29,6.67,,,FALSE,10.1103/PhysRevB.108.054519
Niobium Sulfide (0.04 e/cell electron-doped),NbS,Bulk,,,SC,s-wave,16.92 K,0 GPa,Hexagonal,NiAs-type,P6_3/mmc,3.29,3.29,6.67,,,FALSE,10.1103/PhysRevB.108.054519
Niobium Sulfide (0.05 e/cell electron-doped),NbS,Bulk,,,SC,s-wave,17.18 K,0 GPa,Hexagonal,NiAs-type,P6_3/mmc,3.29,3.29,6.67,,,FALSE,10.1103/PhysRevB.108.054519
Niobium Sulfide (0.06 e/cell electron-doped),NbS,Bulk,,,SC,s-wave,17.55 K,0 GPa,Hexagonal,NiAs-type,P6_3/mmc,3.29,3.29,6.67,,,FALSE,10.1103/PhysRevB.108.054519
NbS,NbS,,,,SC,,6 K,,orthorhombic,,,,,,,,FALSE,10.1016/j.est.2024.113298
2H-NbS2-y,NbS1.90,Bulk,,,SC,Type-II,2.79 K,,Hexagonal,ABAB stacking,,,,,,4.05 kOe,TRUE,10.1016/j.physc.2017.05.003
2H-NbS2-y,NbS1.95,Bulk,,,SC,Type-II,4.15 K,,Hexagonal,ABAB stacking,,,,,,13.64 kOe,TRUE,10.1016/j.physc.2017.05.003
2H-NbS2,NbS2,Bulk,,,SC,High-Tc,,,,layered,,,,,,,,10.1103/PhysRevB.31.2773
2H-NbS2,NbS2,Bulk,,,SC,Type-II,,,,layered dichalcogenide,,,,,,,,10.1103/PhysRevB.41.4805
Niobium disulfide,NbS2,Bulk,,,SC,,,,,,,,,,,,,10.1103/PhysRevB.5.1711
NbS2,NbS2,,,,SC,,,,,,,,,,,,,10.1103/PhysRevB.35.5334
Niobium disulfide,NbS2,Bulk,,,SC,Type-II,6.1 K,1 bar to 10.6 kbar,Hexagonal,Layered structure,,3.3303 Å,3.3303 Å,17.918 Å,,,True,10.1103/PhysRevB.6.835
NbS2,NbS2,Bulk,,,SC,,,,,layered,,,,,,,,10.1103/PhysRevB.41.846
Niobium disulfide,NbS2,Bulk,,,SC,Type-II,6.3 K,,,layered,,,,,,,True,10.1103/PhysRevB.11.155
NbS2,NbS2,,,,SC,Type-II,,,,layered,,,,,,,,10.1103/PhysRevB.52.15598
Niobium disulfide,NbS2,Bulk,,,SC,,"6 K (before intercalation), 4 K (after intercalation)",,,Layer compound,,,,,,,,10.1103/PhysRevLett.29.1551
Intercalated NbS2,NbS2,Bulk,,,SC,,,,,layer compound,,,,,,,,10.1103/PhysRevLett.28.299
2H-NbS2,NbS2,,,,SC,,,,,layered,,,,,,,,10.1103/PhysRevB.64.161103
2H-NbS2,NbS2,Bulk,,,SC,Type-II,,,,layered,,,,,,,,10.1103/PhysRevLett.86.4382
NbS2,NbS2,Bulk,,,SC,,6.2 K,,,layered,,,,,,,,10.1103/PhysRevB.49.6343
NbS2,NbS2,Bulk,,,SC,,6 K,,,,,,,,,,,10.1103/PhysRevLett.28.1196
Niobium disulfide (2H phase),NbS2,Bulk,,,SC,,6 K,Ambient,,,,,,,,,FALSE,10.1103/PhysRevB.107.174502
Niobium disulfide,NbS2,Single crystal,,,SC,Type-II,6.05 K,ambient,Hexagonal,"2H polytype, layered",,,,,,2.4 T (H // c); >8 T (H // ab),TRUE,10.1103/PhysRevB.82.014518
2H-NbS2,NbS2,Bulk/Thin Film,,,SC,"Ising superconductor, s-wave",,,,Layered (2H polytype),,,,,,,FALSE,10.1103/PhysRevB.106.125136
2H-NbS2,NbS2,Bulk,,,SC,,6 K,1 bar,Hexagonal,2H-type layered,,,,,,,FALSE,10.1103/PhysRevB.84.075157
2H-NbS2,NbS2,Bulk,,,SC,,5.7 K,,Hexagonal,Layered,P6_3/mmc,,,,,,FALSE,10.1103/PhysRevLett.119.087003
2H-NbS2,NbS2,Bulk,,,SC,,,,Hexagonal,2H (trigonal prismatic layered),,,,,,,FALSE,10.1103/PhysRevB.76.024513
2H-NbS2 (bulk),NbS2,Bulk,,,SC,,6 K,,Hexagonal,Layered,P6_3/mmc,3.28 Å,3.28 Å,11.38 Å,,,FALSE,10.1103/PhysRevB.98.075120
Niobium disulfide (2H phase),NbS2,,,,SC,,,ambient,,2H,,,,,,,FALSE,10.1103/PhysRevB.110.134525
2H-NbS2,NbS2,Bulk,,,SC,,6 K,,Hexagonal,Layered,,,,,,,FALSE,10.1103/PhysRevB.105.L121107
1H-NbS2,NbS2,Monolayer,,6H-SiC(0001),SC,,,,Hexagonal,"Trigonal prismatic (1H phase), incommensurate CDW",,3.348,3.348,,,,FALSE,10.1103/PhysRevB.107.045431
2H-NbS2,NbS2,Bulk,,,SC,,5.7 K,,Hexagonal,"2H phase, layered",,,,,,,FALSE,10.1103/PhysRevB.107.045431
2H-NbS2,NbS2,Bulk,,,SC,,,ambient,,2H-type,,,,,,,FALSE,10.1103/PhysRevB.104.064511
2H-NbS2,NbS2,,,,SC,,,0 GPa,,,,,,,,,FALSE,10.1103/PhysRevB.97.094502
2H-NbS2,NbS2,Bulk,,,SC,,,ambient,Hexagonal,2H (trigonal prismatic),,,,,,,FALSE,10.1103/PhysRevB.102.134119
2H-NbS2,NbS2,Bulk,,,SC,Type-II,4.9 K,,Hexagonal,2H polytype,,,,,,,TRUE,10.1103/PhysRevB.109.174505
Niobium Disulfide,NbS2,Bulk,,,SC,,,,,Layered,,,,,,,FALSE,10.1103/PhysRevB.96.180504
Niobium disulfide,NbS2,,,,SC,s-wave,,,,,,,,,,,,10.1103/PhysRevB.94.060501
Niobium disulfide (2H phase),NbS2,,,,SC,,,,Hexagonal,2H,,,,,,,FALSE,10.1103/PhysRevB.105.104514
2H-NbS2,NbS2,Bulk,,,SC,,,,,layered dichalcogenide,,,,,,,FALSE,10.1103/PhysRevB.111.024513
NbS2,NbS2,Bulk,,,SC,,,ambient,,layered,,,,,,,FALSE,10.1103/PhysRevB.102.024523
NbS2,NbS2,Bulk,,,SC,,,,,,,,,,,,FALSE,10.1103/PhysRevB.84.014501
2H-NbS2,NbS2,Bulk,,,SC,,,Ambient,Hexagonal,2H,,,,,,,FALSE,10.1103/PhysRevLett.120.037002
2H-NbS2,NbS2,Bulk,,,SC,,6 K,ambient,Hexagonal,2H,,,,5.71 Å,,,FALSE,10.1103/PhysRevMaterials.9.034804
NbS2,NbS2,Thin Film,10-25 nm,Au/Ti,SC,Type-II,6.3 K,,,,,,,,,5 T,TRUE,10.1103/PhysRevResearch.6.L012046
2H-NbS2,NbS2,Bulk,,,SC,Type-II,"5.7 K at ambient pressure, increases with pressure up to ~9 K at 20 GPa",0-19.8 GPa,Hexagonal,Layered (trigonal prismatic coordination),,3.321,5.751,11.761,,"about 2.6 T (0 K, ambient pressure); decreases by a factor of 1.5 up to 8.7 GPa, then rises by a factor of 1.5 up to 20 GPa",TRUE,10.1103/PhysRevB.87.134502
2H-NbS2,NbS2,Bulk,,,SC,Type-II,5.8 K,ambient,Hexagonal,2H,,,,,,,TRUE,10.1103/PhysRevB.85.174517
2H-NbS2,NbS2,Bulk,35-45 nm,,SC,Type-II,5.4 K,"ambient, 4.1 GPa",Hexagonal,Layered (van der Waals),,,,,,"μ₀Hc2,⊥(0 K) = 2.24 T; μ₀Hc2,∥(0 K) = 25.4 T",TRUE,10.1103/PhysRevResearch.4.013188
NbS2,NbS2,Crystalline,,,SC,,,,,,,,,,,,FALSE,10.1103/PhysRevB.110.L180502
2H-NbS2,NbS2,,,,SC,,,,,,,,,,,,FALSE,10.1103/PhysRevB.108.L100504
Niobium disulfide,NbS2,,,,SC,,,,,,,,,,,,FALSE,10.1103/PhysRevB.82.014531
Niobium Disulfide,NbS2,Bulk,,,SC,,,,,,,,,,,,,10.1103/PhysRevB.100.174513
2H-NbS2,NbS2,Thin Film,,,SC,,<4.2 K,,,,,,,,,,FALSE,10.1103/PhysRevMaterials.7.L071801
2H-NbS2,NbS2,Bulk,,,SC,Type-II,5.84 K,,Trigonal prismatic,2H,,,,,,,TRUE,10.1016/j.physc.2015.02.023
2H–NbS2,NbS2,Bulk,,,SC,Type-II,6.05 K,,2H,Hexagonal,,,,,110 G,,TRUE,10.1016/j.physb.2012.01.037
2H-NbS2,NbS2,Bulk,,,SC,Type-II,6.2 K,,Hexagonal,Layered,,3.33 Å,,,,,FALSE,10.1016/S0925-8388(97)00228-4
1T-NbS2,NbS2,Bulk,,,SC,Type-II,6 K,0 GPa,Trigonal,Layered,P-3m1,3.253,3.253,5.341,,,FALSE,10.1016/j.jallcom.2014.05.013
2H-NbS2,NbS2,Bulk,,,SC,Type-II,6 K,0 GPa,Hexagonal,Layered,P63/mmc,3.287,3.287,11.421,,,FALSE,10.1016/j.jallcom.2014.05.013
3R-NbS2,NbS2,Bulk,,,SC,Type-II,6 K,0 GPa,Rhombohedral,Layered,R-3m,3.286,3.286,17.577,,,FALSE,10.1016/j.jallcom.2014.05.013
I4/mmm-NbS2,NbS2,Bulk,,,SC,Type-II,17.83 K,26 GPa,Tetragonal,Layered,I4/mmm,3.15,3.15,7.91,,,FALSE,10.1016/j.jallcom.2014.05.013
2H–NbS2,NbS2,Bulk,,,SC,Type-II,6.05 K,,Layered,,,,,,,,TRUE,10.1016/j.physc.2009.10.131
2H–NbS2,NbS2,Bulk,,,SC,,6.3 K,,,,,3.32 Å,3.32 Å,11.97 Å,,,FALSE,10.1016/j.jpcs.2021.110135
2H-NbS2,NbS2,Bulk,,,SC,Type-II,6.2 K,,Hexagonal,ABAB stacking,,,,,,31.60 kOe,TRUE,10.1016/j.physc.2017.05.003
Niobium trisulfide,NbS3,Bulk,,,SC,,2.15 K,Ambient,,,,,,,,,FALSE,10.1103/PhysRevB.107.174502
NbSe1.5Te0.5,NbSe1.5Te0.5,Bulk,,,SC,Type-II,3.35 K,0 GPa,Hexagonal,2H,P63/mmc (194),3.461 Å,3.461 Å,12.728 Å,,,TRUE,10.1016/j.cplett.2017.12.042
2H-NbSe2,NbSe2,Bulk,,,SC,Type-II,7.21 K,,Hexagonal,2H,,,,,,,True,10.1103/PhysRevB.57.R3249
NbSe2,NbSe2,,,,SC,,,,,,,,,,,,,10.1103/PhysRevB.62.9179
2H-NbSe2,NbSe2,Bulk,,,SC,Type-II,,,,,,,,,,,True,10.1103/PhysRevB.65.134511
2H-NbSe2,NbSe2,Bulk,,,SC,High-Tc,7.2 K,,,layered,,,,,,,,10.1103/PhysRevB.31.2773
NbSe2,NbSe2,Bulk,,,SC,Type-II,,,Hexagonal,2H structure,,,,,,Hc2 (mentioned but specific value not given),,10.1103/PhysRevB.52.12852
2H-NbSe₂,NbSe2,Bulk,,,SC,Type-II,7.25 K,,Hexagonal,2H structure,,,,,≈0 Oe,,True,10.1103/PhysRevB.61.12490
NbSe2,NbSe2,Bulk,,,SC,Type-II,,,,,,,,,,,,10.1103/PhysRevB.56.8346
Niobium diselenide,NbSe2,Bulk,,,SC,Type-II,,,,,,,,,Hc1,Hc2,True,10.1103/PhysRevLett.78.4633
Niobium diselenide,NbSe2,Bulk,0.029 mm,,SC,Type-II,6.0 K,,,,,,,,,,True,10.1103/PhysRevLett.88.087002
NbSe2,NbSe2,,,,SC,Type-II,,,,layered,,,,,,,,10.1103/PhysRevLett.74.1218
Niobium diselenide,NbSe2,Bulk,,,SC,Type-II,,,,,,,,,,,,10.1103/PhysRevB.66.214507
Niobium diselenide,NbSe2,Bulk,,,SC,Type-II,,,,,,,,,,,,10.1103/PhysRevB.53.15316
NbSe2,NbSe2,Bulk,,,SC,Type-II,,,,,,,,,,,,10.1103/PhysRevB.50.10117
Niobium diselenide,NbSe2,Bulk,,,SC,Type-II,,,,,,,,,,,,10.1103/PhysRevB.60.10423
2H-NbSe2,NbSe2,Bulk,,,SC,layered,,,,layered,,,,,,,,10.1103/PhysRevB.58.8716
Niobium diselenide,NbSe2,Bulk,,,SC,Type-II,,,,,,,,,,,,10.1103/PhysRevLett.79.487
Niobium diselenide,NbSe2,Bulk,,,SC,Type-II,,,,,,,,,,,,10.1103/PhysRevB.42.9950
2H-NbSe2,NbSe2,Bulk,,,SC,Type-II,7.1 K,,Hexagonal,2H structure,,,,,,Referenced but specific values not provided,True,10.1103/PhysRevLett.89.147006
NbSe2,NbSe2,Bulk,,,SC,Type-II,7.2 K,,Hexagonal,layered hexagonal,,,,,,,True,10.1103/PhysRevLett.77.4074
2H-NbSe2,NbSe2,Bulk,,,SC,Type-II,,,,layered dichalcogenide,,,,,,,,10.1103/PhysRevB.49.8993
NbSe2,NbSe2,Bulk,,,SC,Type-II,7.16 K,,Hexagonal,Layered,,,,6.3 Å,,,True,10.1103/PhysRevB.15.5245
2H-NbSe2,NbSe2,Bulk,,,SC,Type-II,,,Hexagonal,layered,,,,,,,False,10.1103/PhysRevB.39.811
NbSe2,NbSe2,,,,SC,,,,,,,,,,,,,10.1103/PhysRevLett.70.678
2H-NbSe2,NbSe2,Bulk,,,SC,Type-II,,,,layered dichalcogenide,,,,,,,,10.1103/PhysRevB.41.4805
2H-NbSe2 single crystal,NbSe2,Bulk,,,SC,Type-II,7.2 K,,Hexagonal,layered,,,,,,,True,10.1103/PhysRevB.57.6137
2H-NbSe2,NbSe2,Bulk,,,SC,Type-II,7.2 K,,,,,,,,,3.3 T,True,10.1103/PhysRevB.54.12437
2H-NbSe2,NbSe2,Bulk,,,SC,Type-II,7.2 K,,,layered,,,,,,,True,10.1103/PhysRevB.49.10005
Niobium diselenide,NbSe2,Bulk,,,SC,,7.5 K,,,Layered,,,,,,,,10.1103/PhysRevB.50.14855
NbSe2,NbSe2,,,,SC,Type-II,,,,,,,,,,,,10.1103/PhysRevLett.63.782
Niobium diselenide,NbSe2,Bulk,,,SC,,,,,,,,,,,,,10.1103/PhysRevB.59.14831
2H-NbSe2,NbSe2,Bulk,50 μm,,SC,Type-II,7.2 K,,Hexagonal,layered,,,,,0.1 kG,45 kG,True,10.1103/PhysRevLett.69.2138
Niobium diselenide,NbSe2,Bulk,,,SC,Type-II,,,,,,,,,,,,10.1103/PhysRevB.46.5814
NbSe2,NbSe2,Bulk,,,SC,Type-II,7.2 K,,,layered,,,,,,,True,10.1103/PhysRevLett.67.1650
2H-NbSe2,NbSe2,Bulk,,,SC,Type-II,,,,,,,,,,,,10.1103/PhysRevB.64.184514
2H-NbSe2,NbSe2,Bulk,,sapphire,SC,Type-II,"7.1 K (sample A), 7.2 K (sample B)",,,2H structure,,,,,,Hc2(T) - temperature dependent,True,10.1103/PhysRevB.64.094511
Niobium diselenide,NbSe2,Bulk,,,SC,Type-II,,,,triangular lattice,,3.47 Å,,,,,False,10.1103/PhysRevB.61.14810
2H-NbSe2,NbSe2,Bulk,,,SC,Type-II,7.2 K,,,,,,,,,,,10.1103/PhysRevB.57.5369
2H-NbSe2,NbSe2,Bulk,,,SC,Type-II,,,,Layered,,,,,,,,10.1103/PhysRevB.61.671
NbSe₂,NbSe2,Bulk,,,SC,Type-II,,,,,,,,,,,,10.1103/PhysRevB.64.024504
Niobium diselenide,NbSe2,Bulk,,,SC,Type-II,,,,,,,,,,,,10.1103/PhysRevB.65.144519
2H-NbSe2,NbSe2,Bulk,,,SC,BCS,,,,,,,,,,,,10.1103/PhysRevB.41.8798
NbSe2,NbSe2,Bulk,,,SC,Type-II,,,,,,,,,,,,10.1103/PhysRevB.51.5927
NbSe2,NbSe2,Bulk,,,SC,,,,,,,,,,,,,10.1103/PhysRevB.65.153101
Niobium diselenide,NbSe2,,,,SC,Type-II,,,,,,,,,,,,10.1103/PhysRevB.56.5120
2H-NbSe2,NbSe2,Bulk,,,SC,,,,,,,,,,,,,10.1103/PhysRevB.35.7113
2H-NbSe2,NbSe2,Bulk,,,SC,Type-II,7.2 K,,,layered,,,,,,2.3 T,True,10.1103/PhysRevLett.77.3197
NbSe2,NbSe2,Bulk,,,SC,Type-II,,,,,,,,,,,,10.1103/PhysRevB.52.490
