Repository: WyattBunstine/ML_SC_Project

# ML_SC_Project — Chemically and Geometrically Motivated Crystal Graph Neural Networks

This project predicts and screens superconductors from crystal structure. It frames the
problem as a **two-stage hurdle**: first classify whether a material is a superconductor
candidate (SC vs. non-SC), then regress the critical temperature T_c for superconductors.

Two graph-neural-network families are trained and compared:

- a **baseline CGCNN** ([txie-93/cgcnn](https://github.com/txie-93/cgcnn)), and
- an **MPNN** with learned edge features that consumes richer `crystal_graph_v4` graphs
  (this project's contribution).

File: database/superconductor_materials_full.csv (part 127 of 215)
Material_Name,Chemical_Composition,Material_Class,Film_Thickness,Substrate,Material_Type,Superconductor_Type,Superconducting_Transition_Temperature,Pressure,Crystal_Structure,Lattice_Structure,Space_Group,"Lattice_Constant(a)","Lattice_Constant(b)","Lattice_Constant(c)",Lower_Critical_Field,Upper_Critical_Field,Experimental,DOI
Niobium Diselenide,NbSe2,Bulk,,,SC,Type-II,,,,,,,,,,,,10.1103/PhysRevB.72.024519
2H-NbSe2,NbSe2,Bulk,,,SC,Type-II,"7.2 K at ambient pressure, with a maximum of around 8.5 K at 10 GPa",up to 10 GPa,Hexagonal,Hexagonal layers,,,,,,,FALSE,10.1103/PhysRevB.87.134502
2H-NbSe2,NbSe2,,,,SC,,,,,,,,,,,,FALSE,10.1103/PhysRevB.85.174517
Niobium Diselenide,NbSe2,,,,SC,,,,,,,,,,,,FALSE,10.1103/PhysRevB.103.014511
2H-NbSe2,NbSe2,Bulk,,,SC,,,,Hexagonal,,,,,,,,FALSE,10.1103/PhysRevResearch.4.013188
Niobium diselenide,NbSe2,,,,SC,,,,,,,,,,,,FALSE,10.1103/PhysRevB.73.184513
Niobium diselenide,NbSe2,Bulk,,,SC,,7 K,,,Layered,,,,,,,experimental,10.1103/PhysRevB.87.241408
Niobium Diselenide,NbSe2,,,,SC,,,,,,,,,,,,FALSE,10.1103/PhysRevB.79.075115
2H-NbSe2,NbSe2,,,,SC,,7.2 K,,Hexagonal,Trigonal prismatic,,,,,,,FALSE,10.1103/PhysRevB.81.172503
2H-Niobium diselenide,NbSe2,,,,SC,Type-II,,,,,,,,,,,FALSE,10.1103/PhysRevLett.101.057004
Niobium Diselenide,NbSe2,Bulk,,,SC,,,,,,,,,,,,FALSE,10.1103/PhysRevB.71.054501
2H-NbSe2,NbSe2,Bulk,,,SC,Type-II,,,,,,,,,,,TRUE,10.1103/PhysRevLett.134.116001
Niobium Diselenide,NbSe2,Single crystal,,,SC,s-wave,7.2 K,,,Layered,,,,,,,TRUE,10.1103/PhysRevLett.95.097004
2H-NbSe2,NbSe2,Bulk,,,SC,Multiband,,,Hexagonal,"2H-type, layered",P63/mmc,,,,,,,10.1103/PhysRevB.105.104504
2H-NbSe2,NbSe2,Thin Film,70 nm,SiO2,SC,,7.2 K,,,,,,,,,,TRUE,10.1103/PhysRevB.108.L100504
Niobium diselenide,NbSe2,,,,SC,,,,Hexagonal,2H layered,,,,,,,TRUE,10.1103/PhysRevB.82.014531
Niobium Diselenide,NbSe2,Flake,,,SC,,,,,,,,,,,,,10.1103/PhysRevB.108.054508
Niobium Diselenide,NbSe2,Thin Film,36 nm,SiO2/Si,SC,,7.06 K,,,2H layered,,,,,,~35 T,TRUE,10.1103/PhysRevResearch.6.043245
NbSe2,NbSe2,,,,SC,,,,,,,,,,,,FALSE,10.1103/PhysRevResearch.2.043221
Niobium Diselenide (2H-NbSe2),NbSe2,,,,SC,,,,,,,,,,,,FALSE,10.1103/PhysRevB.79.144528
2H-NbSe2,NbSe2,,,,SC,,,,,Layered,,,,,,,FALSE,10.1103/PhysRevB.94.214507
Niobium diselenide,NbSe2,Thin Film,30–50 nm,SiO2/Si,SC,,7.2 K,,Hexagonal,Layered (2H polytype),,,,,,,TRUE,10.1103/PhysRevB.82.155432
1H-NbSe2 monolayer,NbSe2,Thin Film,Monolayer,,SC,Ising,,,Hexagonal,1H,,,,,,Exceeds the Pauli limit; infinite at T=0 in the clean limit,FALSE,10.1103/PhysRevB.102.214513
2H-NbSe2 bulk,NbSe2,Bulk,,,SC,,,,,2H,,,,,,,FALSE,10.1103/PhysRevB.102.214513
NbSe2,NbSe2,Bulk,,,SC,Type-II,,,,,,,,,,,FALSE,10.1103/PhysRevB.103.014506
Monolayer 2H-NbSe2,NbSe2,Thin Film,Monolayer,"Various (silicon oxide, bilayer graphene/6H-SiC)",SC,,"Decreases from bulk value (7.2 K), exact value not specified for monolayer",,Hexagonal,Trigonal prismatic,,3.45 Å,3.45 Å,,,,FALSE,10.1103/PhysRevB.96.155439
Bulk 2H-NbSe2,NbSe2,Bulk,,,SC,,7.2 K,,Hexagonal,Trigonal prismatic,,,,,,,FALSE,10.1103/PhysRevB.96.155439
Niobium Diselenide,NbSe2,single crystal,0.2 mm,,SC,Type-II,7.2 K,,,,,,,,,,TRUE,10.1103/PhysRevB.98.184520
2H-NbSe2,NbSe2,Bulk,,,SC,Type-II,,,,,,,,,,,FALSE,10.1103/PhysRevLett.99.047001
NbSe2 (S3),NbSe2,Bulk,60-150 μm,,SC,Type-II,7.25 K,ambient,Hexagonal,,,,,,,,TRUE,10.1103/PhysRevB.93.144503
Niobium diselenide,NbSe2,Thin Film,30-40 nm,SiO2/Si,SC,Type-II,6-7 K,,,Layered,,,,,"~100 Oe (bulk, referenced)",~3.5e4 Oe at 1.5 K,TRUE,10.1103/PhysRevB.94.125404
Niobium Diselenide,NbSe2,,,,SC,,,,,,,,,,,,FALSE,10.1103/PhysRevB.71.014510
Niobium diselenide,NbSe2,Thin Film,10-11.9 nm,hBN,SC,,7 K,,Hexagonal,"2H (layered, van der Waals)",,,,,,,TRUE,10.1103/PhysRevMaterials.5.014001
2H-NbSe2,NbSe2,Bulk,,,SC,,7.2 K,ambient,,Layered dichalcogenide,,,,,,,TRUE,10.1103/PhysRevB.71.224502
Niobium Diselenide,NbSe2,Bulk,,,SC,,,,,,,,,,,,FALSE,10.1103/PhysRevB.102.134504
Niobium Diselenide (monolayer),NbSe2,Thin Film,monolayer,,SC,,,,,,,,,,,,TRUE,10.1103/PhysRevB.96.104509
Niobium diselenide,NbSe2,Thin Film,ultrathin,,SC,,,,,2D transition metal dichalcogenide,,,,,,30 T (in-plane),FALSE,10.1103/PhysRevB.97.075141
2H-NbSe2,NbSe2,Bulk,,,SC,,7.2 K,ambient,,2H (layered dichalcogenide),,3.437 Å,3.437 Å,,,,FALSE,10.1103/PhysRevB.110.075430
2L-NbSe2 (bilayer),NbSe2,Thin Film,2 layers,,SC,,,,Trigonal,2H (bilayer),P-3m1,3.437 Å,3.437 Å,,,,FALSE,10.1103/PhysRevB.110.075430
NbSe2,NbSe2,Bulk,,,SC,,,,,,,,,,,,FALSE,10.1103/PhysRevLett.93.067001
Niobium Diselenide (2H-NbSe2),NbSe2,Bulk,,,SC,Type-II,,,,,,,,,,,TRUE,10.1103/PhysRevB.70.144521
2H-NbSe2 (bulk),NbSe2,Bulk,,,SC,BCS,7.2 K,,,Layered,,,,,,,Theoretical/Computational,10.1103/PhysRevB.96.064518
2H-NbSe2 (monolayer),NbSe2,Thin Film,1 layer,Bi2Se3,SC,BCS,1.9 K,,,Layered,,,,,,,Theoretical/Computational,10.1103/PhysRevB.96.064518
2H-NbSe2,NbSe2,,,,SC,,,,,,,,,,,,FALSE,10.1103/PhysRevB.106.104510
Niobium Diselenide,NbSe2,Bulk,,,SC,two-band,,,,,,,,,,,,10.1103/PhysRevB.82.104521
2H-NbSe2,NbSe2,Thin Film,,,SC,,,,,,,,,,,High in-plane upper critical fields,FALSE,10.1103/PhysRevMaterials.7.L071801
NbSe2,NbSe2,Bulk,,,SC,Type-II,7.0 K,ambient,Hexagonal,2H-type layered,,,,12.89,,"4 T (H⊥ab), 17 T (H∥ab)",TRUE,10.1103/PhysRevB.111.094517
NbSe2 (10 nm thick),NbSe2,Thin Film,10 nm,,SC,,6.8 K to 5.3 K (under >1.2% compressive strain),ambient,,,,,,,,,FALSE,10.1103/PhysRevB.111.094517
NbSe2 (under 10.5 GPa pressure),NbSe2,Bulk,,,SC,,8.5 K,10.5 GPa,,,,,,,,,FALSE,10.1103/PhysRevB.111.094517
NbSe2,NbSe2,,,,SC,two-band,,,,,,,,,,,FALSE,10.1103/PhysRevLett.117.097003
Niobium Diselenide,NbSe2,,,,SC,,,,,,,,,,,,FALSE,10.1103/PhysRevB.79.174525
2H-NbSe2,NbSe2,,,,SC,,,,,,,,,,,,FALSE,10.1103/PhysRevB.96.184502
Niobium Diselenide,NbSe2,,,,SC,,11.6 K,ambient,,layered,,,,,,,FALSE,10.1103/PhysRevB.108.064511
Niobium diselenide,NbSe2,,,,SC,two-band,,,,,,,,,,,,10.1103/PhysRevB.97.104505
NbSe2,NbSe2,Thin Film,few-layer,,SC,,,,,,,,,,,,FALSE,10.1103/PhysRevLett.131.027001
Niobium Diselenide (bulk),NbSe2,Bulk,,,SC,Type-II,7.1 K,,,Layered,,,,,,,FALSE,10.1103/PhysRevB.93.224504
Niobium Diselenide (nanowire),NbSe2,Nanowire,9 nm,Si/SiO2,SC,Type-II,5.6 K,,,Layered,,,,,0.36 T,3.6 T,TRUE,10.1103/PhysRevB.93.224504
2H-NbSe2,NbSe2,Bulk,,,SC,Type-II,7.2 K,,Trigonal prismatic,2H,,,,,,,TRUE,10.1016/j.physc.2015.02.023
NbSe2,NbSe2,Bulk,,,SC,Type-II,7.16,,,,,,,,,5.3,FALSE,10.1016/j.physc.2012.08.005
2H-NbSe2,NbSe2,Thin Film,,,SC,Type-II,7 K,,Hexagonal,Layered,,,,,,31.5 T,TRUE,10.1016/j.mtphys.2021.100504
NbSe2,NbSe2,Bulk,,,SC,Type-II,4.2 K,,,,,,,,,,TRUE,10.1016/j.physc.2005.12.024
2H–NbSe2,NbSe2,Bulk,,,SC,Type-II,7.2 K,,Hexagonal,2H,P63/mmc,3.4450,3.4450,12.5457,,,TRUE,10.1016/j.materresbull.2024.113103
2H-NbSe2,NbSe2,Bulk,,,SC,Type-II,7.2 K,,,,,,,,,,TRUE,10.1016/j.jallcom.2009.04.030
NbSe2,NbSe2,Bulk,,,SC,Type-II,7 K,,Hexagonal,Hexagonal,,0.3449 nm,0.3449 nm,,,,FALSE,10.1016/j.jallcom.2014.09.084
NbSe2,NbSe2,Bulk,,,SC,Type-II,7.3 K,,2Ha,Hexagonal,P 63/mmc,3.4445,3.4445,12.5444,,13.6 T,TRUE,10.1016/j.jallcom.2024.174502
Niobium Diselenide,NbSe2,Bulk,,,SC,Type-II,5.3-5.6 K,,,,,,,,,,TRUE,10.1016/j.cap.2018.06.016
NbSe2,NbSe2,Bulk,,,SC,Type-II,7 K,,Trigonal prismatic,Layered,,,,,,,TRUE,10.1016/j.jpcs.2008.06.094
NbSe2,NbSe2,Bulk,,,SC,Type-II,7.2 K,,,Layered,,,,,,,FALSE,10.1016/j.physc.2007.03.338
Niobium diselenide,NbSe2,Bulk,,,SC,Type-II,7.1 K,,Hexagonal,,,,,,,,TRUE,10.1016/j.physc.2007.03.145
2H–NbSe2,NbSe2,Bulk,,,SC,Type-II,7.1 K,,2H,Hexagonal,,,,,,,FALSE,10.1016/j.physb.2012.01.037
NbSe2,NbSe2,,,,SC,Type-II,7.2,,,,,,,,,,FALSE,10.1016/j.jssc.2023.124477
NbSe2,NbSe2,Bulk,,,SC,Type-II,7.15 K,,,,,,,,,"5.3 T (H ⊥ ab), 17.3 T (H ∥ ab)",TRUE,10.1016/j.physc.2007.04.032
2H NbSe2,NbSe2,Bulk,,,SC,Type-II,7.3 K,,Trigonal prismatic,Layered,,3.316 Å,3.316 Å,2.965 Å,,5.15 T,TRUE,10.1016/j.physc.2019.02.011
2H-NbSe2,NbSe2,Bulk,,,SC,Type-II,7.1 K,0 GPa,Hexagonal,2H,P63/mmc (194),3.442 Å,3.442 Å,12.539 Å,,,TRUE,10.1016/j.cplett.2017.12.042
NbSe2,NbSe2,,,,SC,,7.09 K,,,,,,,,,,FALSE,10.1016/j.jallcom.2015.06.281
Niobium Diselenide,NbSe2,,,,SC,Type-II,7 K,,Hexagonal,,,,,,,,FALSE,10.1016/j.physc.2003.07.003
2H-NbSe2,NbSe2,Bulk,,,SC,Type-II,6.1 K,,Hexagonal,,,,,,,,TRUE,10.1016/S0921-4534(98)00018-5
NbSe2,NbSe2,Bulk,,,SC,Type-II,3.88 K,,Hexagonal,2H,P63/mmc,3.445 Å,3.445 Å,12.548 Å,,,TRUE,10.1016/j.isci.2024.110818
NbSe2,NbSe2,,,,SC,,6 K,,,,,,,,,,FALSE,10.1016/j.apmt.2024.102328
2H-NbSe2,NbSe2,Bulk,,,SC,Type-II,7.2 K,,,,,,,,,,FALSE,10.1016/j.measurement.2010.04.006
2H-NbSe2,NbSe2,Bulk,,,SC,Type-II,7.2 K,,,,,,,,,,TRUE,10.1016/j.jpcs.2005.10.125
2H–NbSe2,NbSe2,Bulk,,,SC,Type-II,7.2 K,,,,,,,,,,TRUE,10.1016/S0921-4534(00)01767-6
Niobium diselenide,NbSe2,Bulk,,,SC,Type-II,7.0 K,,,,,,,,,,TRUE,10.1016/j.physc.2004.03.055
2H-NbSe2,NbSe2,Bulk,,,SC,Type-II,7.0 K,,Hexagonal,,,,,,,,FALSE,10.1016/j.physb.2005.11.064
Niobium Diselenide,NbSe2,Bulk,,,SC,Type-II,7.2 K,,,,,,,,,,TRUE,10.1016/j.physc.2003.10.030
NbSe2,NbSe2,Thin Film,,,SC,Type-II,7.1 K,,,,,,,,,,TRUE,10.1016/j.physc.2020.1353803
Niobium diselenide,NbSe2,Bulk,,,SC,Type-II,7.2 K,,,,,,,,,"4 T (c-direction), 14 T (ab-plane)",FALSE,10.1016/j.physc.2011.08.001
2H-NbSe2,NbSe2,Bulk,,,SC,Type-II,7.2 K,,,,,,,,,,FALSE,10.1016/j.physc.2005.01.028
2H-NbSe2,NbSe2,Bulk,,,SC,Type-II,7.29 K,,2H,,,,,,,,FALSE,10.1016/S0921-4534(99)00054-4
Niobium Diselenide,NbSe2,Bulk,,,SC,Conventional,7.2 K,,,,,,,,,,FALSE,10.1016/j.physc.2004.04.005
NbSe2,NbSe2,Bulk,,,SC,Type-II,7.2 K,,2H,Hexagonal,P63/mmc,3.44513 Å,,12.5498 Å,0.0158 T,9.96 T,TRUE,10.1016/j.ssc.2019.04.016
2H-NbSe2,NbSe2,Bulk,,,SC,Type-II,8 K,,2H,,,,,,,,FALSE,10.1016/S0038-1098(99)00176-3
NbSe2,NbSe2,Bulk,,,SC,Type-II,7.0 K,,2H,Hexagonal,P6_3/mmc,3.445 Å,,12.55 Å,,,TRUE,10.1016/S0921-4534(03)01288-7
NbSe2,NbSe2,Bulk,,,SC,Type-II,6.8 K,,,,,,,,,,TRUE,10.1016/j.physc.2008.07.005
Niobium diselenide,NbSe2,Bulk,,,SC,Type-II,7 K,,,,,,,,,,TRUE,10.1016/j.ultramic.2019.06.006
2H-NbSe2,NbSe2,Bulk,,,SC,Type-II,7.2 K,,,,,,,,,,TRUE,10.1016/j.jpcs.2010.10.063
2H-NbSe2,NbSe2,Bulk,,,SC,Type-II,7.2 K,,Hexagonal,,,,,,,,TRUE,10.1016/S0921-4526(01)01293-5
NbSe2,NbSe2,Bulk,,,SC,Conventional,7.2 K,,,,,,,,0.06 T,,TRUE,10.1016/S0921-4526(02)01636-8
NbSe2,NbSe2,Bulk,,,SC,Type-II,7.0 K,,,Hexagonal,,,,,,45 kOe,TRUE,10.1016/j.physb.2005.11.053
2H-NbSe2,NbSe2,Bulk,,,SC,Type-II,7.2 K,,Hexagonal,,,,,,,,TRUE,10.1016/j.physc.2009.02.015
2H-NbSe2,NbSe2,Bulk,,,SC,Type-II,7.2 K,,Hexagonal,,,,,,,,TRUE,10.1016/j.ssc.2010.05.001
Twisted monolayer NbSe2/graphene heterostructure,NbSe2/C,Thin Film,Monolayer/Monolayer,Doped graphene,SC,,Modulated by twist angle around 3 K,,Hexagonal,Layered heterostructure (moiré superlattice),,"3.48 (NbSe2), 2.46 (graphene)","3.48 (NbSe2), 2.46 (graphene)",,,,FALSE,10.1103/PhysRevB.110.134516
Cobalt-doped Niobium diselenide,NbSe2:Co,Bulk,,,SC,Type-II,,,,,,,,,,,FALSE,10.1103/PhysRevB.101.060502
Fe-doped 2H-NbSe2,NbSe2:Fe (200 ppm Fe),Bulk,0.5 mm,,SC,Type-II,5.5 ± 0.15 K,,Hexagonal,2H,,,,,,,TRUE,10.1103/PhysRevB.71.064517
Niobium triselenide,NbSe3,Bulk,,,SC,,,,,,,,,,,,True,10.1103/PhysRevB.54.16341
niobium triselenide,NbSe3,Bulk,,,SC,,,,,,,,,,,,,10.1103/PhysRevB.24.4883
Niobium triselenide,NbSe3,Bulk,,,SC,,,,,,,,,,,,True,10.1103/PhysRevB.27.4495
Niobium triselenide,NbSe3,Bulk,,,SC,Type-II,10 mK,ambient pressure,,quasi-one-dimensional,,,,,1.5 mOe to several Oe,,True,10.1103/PhysRevB.38.10468
Niobium selenide,NbSe3,Bulk,,,SC,,,,,fibrous,,,,,,,,10.1103/PhysRevB.31.165
NbSe3,NbSe3,Bulk,,,SC,CDW superconductor,3.5 K,under pressure,,quasi-one-dimensional,,,,,,,,10.1103/PhysRevB.55.1081
NbSe₃,NbSe3,Bulk,,,SC,,,,,,,,,,,,True,10.1103/PhysRevB.31.1396
Niobium triselenide,NbSe3,Bulk,,,SC,,,,,linear-chain,,,,,,,,10.1103/PhysRevB.42.7614
Pure niobium triselenide,NbSe3,Bulk,,,SC,Type-II,~0.5 K (filamentary),ambient pressure,,trichalcogenide,,,,,,,True,10.1103/PhysRevB.24.1333
Niobium triselenide under pressure,NbSe3,Bulk,,,SC,Type-II,2.4 K,6 kbar,,trichalcogenide,,,,,,,,10.1103/PhysRevB.24.1333
NbSe₃,NbSe3,Bulk,,,SC,,0.85 K at 1.5 kbar,0.5-6.5 kbar,Monoclinic,Linear trichalcogenide chains,,,3.478 Å,,,,True,10.1103/PhysRevLett.39.161
NbSe3,NbSe3,Bulk,,,SC,,,high pressure,,,,,,,,,,10.1103/PhysRevB.43.7676
NbSe3,NbSe3,,,,SC,,,,,,,,,,,,,10.1103/PhysRevB.28.2855
NbSe3,NbSe3,Bulk,,,SC,Type-II,,,,quasi-one-dimensional,,,,,,,,10.1103/PhysRevB.38.297
Niobium triselenide,NbSe3,Bulk,,,SC,,,,,,,,,,,,,10.1103/PhysRevLett.56.1381
NbSe3,NbSe3,,,,SC,,,,,,,,,,,,,10.1103/PhysRevLett.45.1587
NbSe3,NbSe3,Bulk,,,SC,,,,,,,,,,,,,10.1103/PhysRevB.41.6283
Niobium triselenide,NbSe3,Bulk,,,SC,,,,,fibrous,,,,,,,,10.1103/PhysRevB.24.6707
Niobium Triselenide,NbSe3,Bulk,,,SC,,,,,layer compounds,,,,,,,,10.1103/PhysRevLett.58.1143
Niobium triselenide,NbSe3,Bulk,,,SC,,,under pressure,,chains of trigonal prisms,,,,,,,,10.1103/PhysRevB.19.2520
NbSe3,NbSe3,Bulk,,,SC,,3.5 K at 6 kbar,6 kbar,,,,,,,,,False,10.1103/PhysRevB.42.3935
NbSe3,NbSe3,Bulk,,,SC,,,,,linear chain,,,,,,,,10.1103/PhysRevB.32.1503
Niobium triselenide,NbSe3,Bulk,,,SC,,2.5 K,8.3 ± 0.8 kbar,,quasi-one-dimensional,,,,,,,True,10.1103/PhysRevB.60.4406
NbSe₃,NbSe3,,,,SC,CDW superconductor,,under pressure,,,,,,,,,,10.1103/PhysRevB.65.214519
Niobium triselenide,NbSe3,Bulk,,,SC,,,,,quasi-1D,,,,,,,,10.1103/PhysRevB.48.8619
NbSe3,NbSe3,Bulk,,,SC,,,,,quasi-one-dimensional,,,,,,,,10.1103/PhysRevB.23.99
NbSe3,NbSe3,Bulk,,,NSC,,,,,,,,,,,,FALSE,10.1103/PhysRevB.94.041114
NbSe3,NbSe3,Bulk,,,NSC,,,ambient,,,,,,,,,FALSE,10.1103/PhysRevB.92.205123
NbSe3 (under pressure),NbSe3,,,,SC,,,high pressure,,chain-type,,,,,,,FALSE,10.1103/PhysRevB.89.035144
NbSe3,NbSe3,Bulk,,,SC,,<0.05 K,ambient,,Quasi-one-dimensional,,,,,,,TRUE,10.1103/PhysRevB.71.224502
Niobium Triselenide,NbSe3,Bulk,,,SC,,,,,,,,,,,,FALSE,10.1103/PhysRevB.88.180504
NbSe3,NbSe3,Bulk,,,SC,Type-II,5K,3.5GPa,,,,,,,,,TRUE,10.1016/0379-6779(93)90013-M
NbSe2,NbSe_2,,,,SC,conventional,,,,,,,,,,,FALSE,10.1103/PhysRevB.86.134509
Niobium diselenide,NbSe₂,Bulk,,,SC,Type-II,7.3 K,,Hexagonal,layered,,,,,,"14 tesla (parallel), 4.0 tesla (perpendicular)",True,10.1103/PhysRevB.13.3843
NbSe₂,NbSe₂,Bulk,,,SC,Type-II,,,,,,,,,,,,10.1103/PhysRevLett.84.4196
NbSe₂,NbSe₂,,,,SC,,,,,,,,,,,,,10.1103/PhysRevB.53.R8871
2H-NbSe₂,NbSe₂,,,,SC,,,,,layered,,,,,,,,10.1103/PhysRevB.38.252
2H-NbSe₂,NbSe₂,Bulk,,,SC,Type-II,,,,layered,,,,,,,,10.1103/PhysRevB.63.064509
NbSe₂,NbSe₂,Bulk,,,SC,Type-II,,,,,,,,,,,,10.1103/PhysRevLett.73.3459
NbSe₂,NbSe₂,,,,SC,Type-II,,,,,,,,,,,,10.1103/PhysRevB.65.064515
NbSe₂,NbSe₂,Bulk,,,SC,Type-II,,,,,,,,,,,,10.1103/PhysRevB.63.094508
2H-NbSe₂,NbSe₂,Bulk,,,SC,Type-II,,,,2H,,,,,,,,10.1103/PhysRevB.62.6699
NbSe₂,NbSe₂,Bulk,,,SC,Type-II,7.2 K,,,,,,,,7.2 mT,17.4 T,TRUE,Handbook of SC
NbSe₂,NbSe₂,Bulk,,,SC,Type-II,,,,,,,,,,,TRUE,Handbook of SC
NbSe₂,NbSe₂,Bulk,,,SC,,7.1 K,,,,,,,,,,TRUE,Handbook of SC
NbSe₂,NbSe₂,Bulk,,,SC,,7.2 K,,,,,,,,,,TRUE,Handbook of SC
4H-NbSe₂,NbSe₂,Bulk,,,SC,Type-II,6.3 K,,Hexagonal,4H-NbSe₂ type,P6̄m2,3.44 Å,3.44 Å,25.24 Å,,,TRUE,Handbook of SC
NbSe₂,NbSe₂,Bulk,,,SC,Type-II,7.13 K,,Hexagonal,2H-NbS₂ type,P6₃/mmc,3.4446 Å,3.4446 Å,12.5444 Å,,,TRUE,Handbook of SC
NbSe₂,NbSe₂,Bulk,,,SC,Type-II,7.7 K,,,,,,,,,,TRUE,Handbook of SC
NbSe₃,NbSe₃,Bulk,,,SC,,,,,,,,,,,,,10.1103/PhysRevB.36.8813
NbₓSi₁₋ₓ,NbSi,Bulk,,,SC,,,,,,,,,,,,,10.1103/PhysRevB.44.10173
Niobium-Silicon (thin film),NbSi,Thin Film,,,SC,,,,,,,,,,,,FALSE,10.1103/PhysRevB.102.024504
Amorphous NbSi,NbSi,Thin Film,,,SC,Type-II,,,Amorphous,Amorphous,,,,,,,FALSE,10.1103/PhysRevB.90.214521
NbSi Thin Film,NbSi,Thin Film,,,SC,,,,,,,,,,,,FALSE,10.1103/PhysRevLett.121.047003
Niobium-Silicon Alloy,NbSi,Thin Film,,,SC,,,,,,,,,,,,,10.1103/PhysRevB.76.094511
Niobium Silicon,NbSi,Thin Film,,,SC,,,,,,,,,,,,FALSE,10.1103/PhysRevB.88.104510
NbSi,NbSi,Thin Film,,,SC,Type-II,3.1 K,,,,,,,,,,FALSE,10.1016/j.isci.2024.110779
Niobium disilicide,NbSi2,Bulk,,,SC,,~1 K,,,,,,,,,,,10.1103/PhysRevB.61.R3800
NbSi2 thin film,NbSi2,Thin Film,,,SC,,,,,,,,,,,,,10.1103/PhysRevB.45.4803
Niobium Silicide,NbSi2,,,,NSC,,,,,,,,,,,,False,10.1103/PhysRevB.47.5151
Niobium Disilicide,NbSi2,Bulk,,,SC,,~2.5 K,,Hexagonal,,,,,,,,FALSE,10.1103/PhysRevB.75.054514
Niobium disilicide,NbSi2,Bulk,,,NSC,,,ambient pressure,Hexagonal,C40-type,,,,,,,TRUE,10.1103/PhysRevB.108.235115
NbSi2,NbSi2,Bulk,,,SC,Type-II,0.1 K,0 GPa,,,,,,,,,FALSE,10.1016/j.mtcomm.2023.107666
NbSi2,NbSi2,Bulk,,,SC,Type-II,1 K,,,,,,,,,,FALSE,10.1016/S0921-4526(99)02462-X
Niobium-Tin,NbSn,Thin Film,,,SC,Type-II,,,,,,,,,,,,10.1103/PhysRev.137.A818
NbSn,NbSn,Bulk,,,SC,Type-II,,,,,,,,,,,True,10.1103/PhysRev.131.2486
Niobium Tin,NbSn2,Bulk,,,SC,,2.68 K,,,,,,,,,,FALSE,10.1103/PhysRevB.82.024507
NbSn2,NbSn2,Bulk,,,SC,Type-II,2.07 K,,Orthorhombic,Orthorhombic,Fddd,9.772,5.595,18.809,,,FALSE,10.1016/j.actamat.2014.12.017
Niobium tin,NbSn3,,,,SC,conventional,,,,,,,,,,,,10.1103/PhysRevB.98.094514
NbSn₂,NbSn₂,Bulk,,,SC,,2.6 K,,,Laves phase,,,,,,,TRUE,Handbook of SC
NbSr2Eu1.4Ce0.6Cu2O10+δ,NbSr2Eu1.4Ce0.6Cu2O10+δ,Bulk,,,SC,High-Tc/cuprate,13 K,,,,,,,,,,,10.1103/PhysRevB.64.094515
NbSr2EuCu2O8,NbSr2EuCu2O8,Bulk,,,SC,cuprate,,up to 4.47 GPa,Tetragonal,layered cuprate,P4/mmm,3.8733(1) Å,3.8733(1) Å,11.6322(4) Å,,,True,10.1103/PhysRevB.65.014507
NbSr₂Eu₁.₅Ce₀.₅Cu₂O₁₀,NbSr₂Eu₁.₅Ce₀.₅Cu₂O₁₀,Bulk,,,SC,cuprate,28 K,,,,,3.8687 Å,,28.774 Å,,,TRUE,Handbook of SC
NbSr₂GdCu₂O₈,NbSr₂GdCu₂O₈,Bulk,,,NSC,,,,,triple perovskite,,,,,,,,10.1103/PhysRevLett.83.3713
NbSr₂Gd₁.₅Ce₀.₅Cu₂O₁₀,NbSr₂Gd₁.₅Ce₀.₅Cu₂O₁₀,Bulk,,,SC,cuprate,13 K,,,,,3.8669 Å,,28.742 Å,,,TRUE,Handbook of SC
NbSr₂Nd₁.₅Ce₀.₅Cu₂O₁₀₋ₓ,NbSr₂Nd₁.₅Ce₀.₅Cu₂O₁₀₋ₓ,Bulk,,,SC,cuprate,28 K,,,,,3.885 Å,,28.864 Å,,,TRUE,Handbook of SC
NbSr₂Pr₁.₅Ce₀.₅Cu₂O₁₀,NbSr₂Pr₁.₅Ce₀.₅Cu₂O₁₀,Bulk,,,NSC,,,,,,,3.8870 Å,,28.752 Å,,,TRUE,Handbook of SC
NbSr₂Sm₁.₅Ce₀.₅Cu₂O₁₀,NbSr₂Sm₁.₅Ce₀.₅Cu₂O₁₀,Bulk,,,SC,cuprate,28 K,,,,,3.8709 Å,,28.791 Å,,,TRUE,Handbook of SC
2H-NbS₂,NbS₂,,,,SC,,,,,layered,,,,,,,,10.1103/PhysRevB.38.252
2H-NbS₂,NbS₂,Bulk,,,SC,chalcogenide,,,,layered chalcogenide,,,,,,,TRUE,Handbook of SC
NbS₂,NbS₂,Bulk,,,SC,Type-II,6.2 K,,Hexagonal,2H-NbS₂ type,P6₃/mmc,3.31 Å,3.31 Å,11.89 Å,,,TRUE,Handbook of SC
NbS₂,NbS₂,Bulk,,,SC,,5.0 K,,Hexagonal,3R-MoS₂ type,R3m,3.3303 Å,,17.918 Å,,,TRUE,Handbook of SC
Niobium-Tantalum alloy,NbTa,Bulk,,,SC,Type-II,,,,,,,,,,,,10.1103/PhysRevLett.24.1061
Niobium-Tantalum alloy,NbTa,Bulk,,,SC,Type-II,,,,,,,,,,Hc2(T),,10.1103/PhysRevB.5.4404
Niobium-Tantalum alloy,NbTa,Bulk,,,SC,Type-II,,,,,,,,,,3.55 kG at 4.2 K,True,10.1103/PhysRevLett.12.145
Niobium-Tantalum alloy,NbTa,Bulk,,,SC,Type-II,,,,,,,,,,,,10.1103/PhysRevB.46.1061
NbTa,NbTa,Bulk,,,SC,Type-II,,,,,,,,,,,,10.1103/PhysRevB.54.12386
NbTa,NbTa,Bulk,,,SC,Type-II,,,,,,,,,,0.45 T at 4.2 K,True,10.1103/PhysRevB.61.15429
Niobium Tantalum,NbTa,Bulk,,,SC,Type-II,,,,,,,,,,,,10.1103/PhysRevB.53.791
Nb₁₋ₓTaₓSe₂,NbTaSe2,,,,SC,,,,,layered,,,,,,,,10.1103/PhysRevLett.59.1160
NbTaTiZrGe,NbTaTiZrGe,Bulk,,,SC,Type-II,8.4 K,1 atm,Cubic,bcc,Im3m,3.2,3.2,3.2,,1.3 T,TRUE,10.1103/PhysRevMaterials.3.090301
NbTaTiZrSiGe,NbTaTiZrSiGe,Bulk,,,SC,Type-II,7.4 K,1 atm,Cubic,bcc,Im3m,3.2,3.2,3.2,,0.9 T,TRUE,10.1103/PhysRevMaterials.3.090301
NbTc3,NbTc3,Bulk,,,SC,,10.5 K,,Cubic,α-Mn type structure,I-43m,9.625 Å,,,,,True,10.1103/PhysRev.123.1567
NbTc₃,NbTc₃,Bulk,,,SC,,10.5 K,,Cubic,α-Mn type,cI58,,,,,,TRUE,Handbook of SC
Niobium Ditelluride,NbTe2,Bulk/Thin Film/Nanoflake,"59 nm (device 1), 110 nm (device 2)",Si/SiO2,SC,,0.5 K,,Monoclinic,1T'-distorted layered,,,,,,,TRUE,10.1103/PhysRevB.104.115203
Niobium Ditelluride Monolayer,NbTe2,Thin Film,Monolayer,,SC,,0.5-0.72 K,,Trigonal,1T-polytype,P3̄m1 (No. 164),3.67 Å,3.67 Å,,,,FALSE,10.1103/PhysRevB.109.165428
NbTe2,NbTe2,Bulk,,,SC,Type-II,0.5 K,,Layered,,,,,,,,TRUE,10.1016/0921-4526(94)91490-7
NbTe2,NbTe2,Bulk,,,SC,Type-II,5.5 K,,Tetragonal,Quasi-one-dimensional,P4/mcc,6.5025 Å,6.8338 Å,,,,TRUE,10.1016/j.matchemphys.2019.01.008
NbTe2,NbTe2,Bulk,,,SC,Type-II,0.5 K,,Layered,,,,,,0.5 Oe,,TRUE,10.1016/0022-3697(93)90215-D
NbTe4,NbTe4,Bulk,,,SC,Type-II,2.2 K,Hydrostatic,Tetragonal,Quasi-one-dimensional,P4/mcc,6.496 Å,6.823 Å,,,,FALSE,10.1016/j.matchemphys.2019.01.008
NbTe4,NbTe4,Bulk,,,SC,Type-II,2.4 K,80 GPa,Quasi-1D,Tetragonal,P4/mcc,6.499,6.499,6.837,,,FALSE,10.1016/j.physe.2023.115714
NbTi,NbTi,Bulk,,,SC,Type-II,,,,,,,,,0.005 T,,True,10.1103/PhysRevB.49.3492
Niobium Titanium,NbTi,Bulk,,,SC,Type-II,9 K,,,,,,,,,11 T at 4 K,,10.1103/PhysRevB.45.4978
NbTi,NbTi,,,,SC,Type-II,,,,,,,,,,,,10.1103/PhysRevB.33.1601
NbTi alloy,NbTi,Bulk,,,SC,Type-II,9 K,,,,,,,,,,True,10.1103/PhysRevB.59.7094
NbTi,NbTi,Bulk,,,SC,,9.3 K,,,,,,,,,,True,10.1103/PhysRevB.38.748
Niobium-titanium,NbTi,,,,SC,,,,,,,,,,,,,10.1103/PhysRevB.64.012511
Niobium-Titanium,NbTi,Bulk,,,SC,Type-II,,,,,,,,,,,True,10.1103/PhysRevB.1.4326
NbTi,NbTi,Bulk,,,SC,Type-II,9 K,,,,,,,,,,True,10.1103/PhysRevB.58.15128
Niobium-Titanium wire,NbTi,Bulk,,,SC,Type-II,,,,,,,,,,,True,10.1103/PhysRevLett.66.3309
NbTi,NbTi,Bulk,,,SC,Type-II,,,,,,,,,,,,10.1103/PhysRevB.44.4512
NbTi,NbTi,,,,SC,Type-II,,,,,,,,,,,,10.1103/PhysRevB.61.14795
NbTi multifilamentary wire,NbTi,Bulk,,,SC,Type-II,,,,,,,,,,,,10.1103/PhysRevB.42.6700
Nb-Ti monofilament,NbTi,Bulk,,,SC,Type-II,,,,,,,,,,,True,10.1103/PhysRevB.64.094517
Niobium-Titanium alloy interphase,NbTi,Thin Film,4 Å,,SC,Type-II,9.5 K,,,,,,,,,,,10.1103/PhysRevB.38.129
NbTi,NbTi,,,,SC,Type-II,,,,,,,,,,,,10.1103/PhysRevB.47.934
NbTi,NbTi,Bulk,,,SC,Type-II,9.2 K,,,,,,,,,0.45 T at 4.2 K,True,10.1103/PhysRevB.61.15429
NbTi alloy NT1,NbTi,Bulk,,,SC,Type-II,9.29 K,,Cubic,bcc,,,,,,14 T,True,10.1103/PhysRevB.50.3189
NbTi alloy NT2,NbTi,Bulk,,,SC,Type-II,9.31 K,,Cubic,bcc,,,,,,,True,10.1103/PhysRevB.50.3189
NbTi,NbTi,Bulk,,,SC,,,,,,,,,,,,,10.1103/PhysRevB.48.16630
NbTi,NbTi,Bulk,,,SC,Type-II,,,,,,,,,,,,10.1103/PhysRevB.40.9350
Nb-Ti,NbTi,Bulk,,,SC,Type-II,,,,,,,,,,,,10.1103/PhysRevB.45.8201
NbTi wire,NbTi,Bulk,,,SC,Type-II,,0.1 Torr,,,,,,,,,True,10.1103/PhysRevLett.62.2040
Niobium-Titanium alloy,NbTi,Bulk,,,SC,Type-II,,,,,,,,,,,,10.1103/PhysRevB.52.12895
Niobium-titanium,NbTi,Bulk,,,SC,Type-II,,,,,,,,,,,True,10.1103/PhysRevB.27.5467
NbTi,NbTi,,,,SC,Type-II,,,,,,,,,,,,10.1103/PhysRevB.52.12931
NbTi,NbTi,,,,SC,Type-II,,,,,,,,,,,,10.1103/PhysRevB.61.14804
NbTi superconducting box,NbTi,Bulk,,,SC,Type-II,,,,,,,,,,,True,10.1103/PhysRevLett.58.1165
Niobium-Titanium,NbTi,Bulk,,,SC,Type-II,,,,,,,,,,,,10.1103/PhysRevB.44.4731
Niobium titanium,NbTi,Bulk,,,SC,Type-II/High-Tc,,,,,,,,,,,,10.1103/PhysRevB.31.183
Niobium titanium,NbTi,,,,SC,Type-II,,,,,,,,,,,,10.1103/PhysRevB.60.3603
NbTi,NbTi,Bulk,,,SC,Type-II,,,,,,,,,,,,10.1103/PhysRevB.63.094502
NbTi particles in indium matrix,NbTi,Bulk,,In,SC,Type-II,,,,,,,,,,6 T,True,10.1103/PhysRevLett.43.1192
NbTi,NbTi,Bulk,,,SC,Type-II,,,,,,,,,,,,10.1103/PhysRevB.40.10882
Niobium Titanium,NbTi,Bulk,,In,SC,Type-II,,,,,,,,,,,,10.1103/PhysRevB.29.3891
NbTi,NbTi,,,,SC,,,,,,,,,,,,,10.1103/PhysRevB.40.8818
Nb-Ti,NbTi,Bulk,,,SC,Type-II,9.5 K,,,,,,,,,27 kG/K slope,True,10.1103/PhysRevLett.66.1777
NbTi,NbTi,Bulk,,,SC,Type-II,,,,,,,,,,Hc2,,10.1103/PhysRevLett.44.1708
Nb-Ti,NbTi,Bulk,,,SC,Type-II,,,,,,,,,,,,10.1103/PhysRevB.50.13563
NbTi,NbTi,Bulk,,,SC,Type-II,,,,,,,,,,,,10.1103/PhysRevB.62.9753
Niobium Titanium,NbTi,Bulk,,,SC,Type-II,,,,,,,,,,,,10.1103/PhysRevLett.82.831
NbTi,NbTi,Bulk,,,SC,Type-II,,,,,,,,,,,True,10.1103/PhysRevB.56.11989
Niobium Titanium,NbTi,,,,SC,Type-II,,,,,,,,,,,,10.1103/PhysRevB.46.3076
NbTi,NbTi,,,,SC,Type-II,,,,,,,,,,,,10.1103/PhysRevB.55.11806
Niobium Titanium,NbTi,Bulk,,,SC,Type-II,,,,,,,,,,,,10.1103/PhysRevB.51.11424
NbTi wire,NbTi,Bulk,,,SC,Type-II,,,,,,,,,,,True,10.1103/PhysRevLett.43.86
Niobium-Titanium,NbTi,Bulk,,,SC,Type-II,,,,,,,,,,,,10.1103/PhysRevB.32.145
NbTi,NbTi,Bulk,,,SC,Type-II,,,,,,,,,,,,10.1103/PhysRevB.41.264
NbTi,NbTi,Bulk,,,SC,Type-II,,,,,,,,,,,,10.1103/PhysRevB.50.1178
Nb-Ti,NbTi,,,,SC,Type-II,,,,,,,,,,,,10.1103/PhysRevB.40.2163
Nb-Ti,NbTi,Bulk,,,SC,Type-II,,,,,,,,,,,,10.1103/PhysRevB.46.3187
NbTi,NbTi,Bulk,,,SC,Type-II,,,,,,,,,,,True,10.1103/PhysRevB.61.6982
NbTi filaments,NbTi,Bulk,7 μm,,SC,,,,,,,,,,,,True,10.1103/PhysRevB.16.3406
Niobium-Titanium alloy,NbTi,Bulk,,,SC,Type-II,,,,,,,,,,discussed theoretically,,10.1103/PhysRev.187.548
NbTi,NbTi,,,,SC,Type-II,~10 K,,,,,,,,,,,10.1103/PhysRevB.44.7745
NbTi,NbTi,Bulk,,,SC,Type-II,,,,,,,,,,,,10.1103/PhysRevB.65.214531
NbTi,NbTi,Bulk,,,SC,Type-II,,,,,,,,,,,TRUE,Handbook of SC
NbTi,NbTi,Bulk,,,SC,Type-II,17-18 K,,,,,,,,,,TRUE,Handbook of SC
NbTi,NbTi,Bulk,,,SC,Type-II,9.6 K,,,,,,,,,,TRUE,Handbook of SC
NbTi,NbTi,Bulk,,,SC,Type-II,9.5 K,,,,,,,,,,TRUE,Handbook of SC
Niobium-titanium alloy,NbTi,Wire,,,SC,Type-II,,,,,,,,,,,FALSE,10.1103/PhysRevB.71.024527
Nb-Ti wire,NbTi,Bulk,,,SC,Type-II/Low-Tc,,,,,,,,,,,FALSE,10.1103/PhysRevB.86.115416
NbTi Superconducting Wire,NbTi,Wire,,,SC,,,,,,,,,,,,FALSE,10.1103/PhysRevB.103.214305
Niobium-Titanium,NbTi,Bulk,,,SC,,,,,,,,,,,,FALSE,10.1103/PhysRevB.77.172501
NbTi,NbTi,Binary alloy,,,SC,,"9.6 K (ambient), ~19 K (plateau)","120 GPa (onset of plateau), up to 262 GPa",Cubic,body-centered cubic,,,,,,,TRUE,10.1103/PhysRevMaterials.4.071801
Niobium Titanium,NbTi,,,,SC,,,,,,,,,,,10-30 T,,10.1103/PhysRevB.91.205438
Niobium-Titanium,NbTi,Bulk,,,SC,Type-II,,,,,,,,,,,FALSE,10.1103/PhysRevB.92.134506
NbTi crystal,NbTi,Bulk,,,SC,Type-II,21.6-24.5 K,50-150 GPa,Cubic,CsCl-type,Pm-3m,,,,,,FALSE,10.1103/PhysRevB.102.195140
Niobium Titanium,NbTi,Wire/Coil,,,SC,,,,,,,,,,,,TRUE,10.1103/PhysRevLett.128.047701
Niobium Titanium,NbTi,Bulk,,,SC,Type-II,9.6 K,,,,,,,,,12 T,FALSE,10.1103/PhysRevB.110.214520
NbTi,NbTi,Wires,,,SC,,,,,,,,,,,,FALSE,10.1103/PhysRevMaterials.1.044805
NbTi,NbTi,,,,SC,Type-II,,,,,,,,,,10 T,FALSE,10.1103/PhysRevLett.91.027002
Niobium-Titanium,NbTi,,,,SC,Type-II,,,,,,,,,,,FALSE,10.1103/PhysRevB.89.054509
Nb-Ti alloy,NbTi,Bulk,,,SC,,,,,,,,,,,,FALSE,10.1103/PhysRevMaterials.7.L071801
Niobium-Titanium,NbTi,,,,SC,,,,,,,,,,,,FALSE,10.1103/PhysRevB.76.212505
NbTi Strand A,NbTi,Bulk,,,SC,Type-II,9.3 K,0 T,,,,,,,,,TRUE,10.1016/S0921-4534(01)00112-5
NbTi Strand B,NbTi,Bulk,,,SC,Type-II,9.3 K,0 T,,,,,,,,,TRUE,10.1016/S0921-4534(01)00112-5
NbTi Strand C,NbTi,Bulk,,,SC,Type-II,9.4 K,0 T,,,,,,,,,TRUE,10.1016/S0921-4534(01)00112-5
NbTi,NbTi,Bulk,,,SC,Type-II,6.25,,,,,,,,,,TRUE,10.1016/j.fusengdes.2018.05.065
Commercial NbTi,NbTi,Bulk,,,SC,Type-II,9.2 K,,,,,,,,,11 T,FALSE,10.1016/j.matdes.2020.109285
Niobium Titanium,NbTi,Bulk,,,SC,Type-II,9.2 K,,,,,,,,,,FALSE,10.1016/j.cryogenics.2022.103563
NbTi,NbTi,,,,SC,Type-II,10,,,,,,,,,11 T,FALSE,10.1016/j.jallcom.2024.176502
NbTi,NbTi,Bulk,,,SC,Type-II,9.2 K,,Body-centered cubic,Cubic,Im3m,3.30,3.30,3.30,,,FALSE,10.1016/j.fusengdes.2018.10.027
Niobium-Titanium,NbTi,Bulk,,,SC,Type-II,9.2 K,0 T,,,,,,,,14 T,TRUE,10.1016/j.compositesb.2015.12.023
NbTi,NbTi,Thin Film,,,SC,Type-II,7.90,,,,,,,,,,TRUE,10.1016/j.physc.2021.1353933
NbTi,NbTi,Thin Film,,,SC,Type-II,8.10,,,,,,,,,,TRUE,10.1016/j.physc.2021.1353933
NbTi,NbTi,Bulk,,,SC,Low-Tc,9 K,,,,,,,,,,TRUE,10.1016/S0921-4526(00)00717-1
NbTi,NbTi,Thin Film,,,SC,Type-II,6.2 K,,,,,,,,,,TRUE,10.1016/j.cryogenics.2023.103689
NbTi,NbTi,Bulk,,,SC,Type-II,9.2 K,,,,,,,,,14.5 T,TRUE,10.1016/j.physc.2003.09.049
NbTi,NbTi,Thin Film,,,SC,Type-II,9.1 K,,,,,,,,,10.4 T,TRUE,10.1016/j.vacuum.2012.12.002
NbTi,NbTi,Bulk,,,SC,Type-II,10 K,,,,,,,,,10 T,FALSE,10.1016/j.ssc.2017.11.018
NbTi,NbTi,Bulk,,,SC,Type-II,4.5-5.5,,,,,,,,,,TRUE,10.1016/j.phpro.2012.06.303
NbTi,NbTi,Bulk,,,SC,Type-II,19.1 K,261.7 GPa,,,,,,,,,FALSE,10.1016/j.mtcomm.2024.108444
NbTi,NbTi,Bulk,,,SC,Type-II,9.3 K,,,,,,,,,11.5 T,FALSE,10.1016/j.supcon.2023.100047
NbTi/CrO2/NbTi,NbTi/CrO2/NbTi,,,,SC,,,,,,,,,,,,FALSE,10.1103/PhysRevB.84.014532
Niobium Titanium Nitride,NbTiN,Thin Film,,,SC,,,,,,,,,,,,True,10.1103/PhysRevB.47.15302
Niobium Titanium Nitride,NbTiN,Thin Film,,,SC,,,,,,,,,,,,TRUE,10.1103/PhysRevResearch.4.023170
NbTiN,NbTiN,Thin Film,,,SC,,,,,,,,,,,,FALSE,10.1103/PhysRevB.96.054519
Niobium Titanium Nitride (cited),NbTiN,Thin Film,,,SC,Type-II,,,,,,,,,,,FALSE,10.1103/PhysRevB.105.014506
Niobium Titanium Nitride,NbTiN,Thin Film,80 nm,InSb nanowire,SC,,,,,,,,,,,,TRUE,10.1103/PhysRevLett.119.187704
Niobium Titanium Nitride,NbTiN,,,,SC,,,,,,,,,,,,,10.1103/PhysRevB.100.155431
Niobium Titanium Nitride (NbTiN),NbTiN,Bulk,,,SC,Type-II,,Ambient,,,,,,,,,FALSE,10.1103/PhysRevB.105.224516
NbTiN,NbTiN,Thin Film,80 nm,Si/SiO_x (500 µm / 170 nm),SC,,,,,,,,,,,,TRUE,10.1103/PhysRevResearch.4.013198
Niobium Titanium Nitride,NbTiN,Bulk,,,SC,,,,,,,,,,,,,10.1103/PhysRevB.88.064506
NbTiN,NbTiN,Thin Film,,,SC,,,,,,,,,,,,FALSE,10.1103/PhysRevB.95.024514
Niobium Titanium Nitride,NbTiN,Thin Film,,,SC,,13 K,,,,,,,,,,TRUE,10.1103/PhysRevLett.120.047702
Niobium Titanium Nitride,NbTiN,,,,SC,,,,,,,,,,,,,10.1103/PhysRevB.96.054504
NbTiN film on AlN buffer,NbTiN,Thin Film,,AlN,SC,,,,,,,,,,,,,10.1103/PhysRevB.98.024506
Niobium Titanium Nitride,NbTiN,Thin Film,,Intrinsic Si with 300 nm SiO2,SC,,,,,,,,,,,,TRUE,10.1103/PhysRevLett.121.047001
Niobium Titanium Nitride,NbTiN,Thin Film,50 nm,Sapphire,SC,,13 K,,,,,,,,,,TRUE,10.1103/PhysRevLett.117.123603
NbTiN,NbTiN,Thin Film,125 nm,Si wafer with a 400 nm thick oxide layer,SC,conventional,10.46 K,,,,,,,,,,TRUE,10.1103/PhysRevB.94.054504
Niobium Titanium Nitride,NbTiN,,,,SC,Type-II,,,,,,,,,,,,10.1103/PhysRevB.102.144508
Niobium Titanium Nitride,NbTiN,Thin Film,,InSb,SC,,,,,,,,,,,,,10.1103/PhysRevB.104.035426
Niobium Titanium Nitride,NbTiN,Thin Film,,,SC,,,,,,,,,,,,FALSE,10.1103/PRXQuantum.3.040338
Niobium Titanium Nitride,NbTiN,Thin Film,20 nm,intrinsic Si (>20 kΩ),SC,,13 K,,,,,,,,,,TRUE,10.1103/PhysRevLett.113.187002
Niobium Titanium Nitride (on-chip interferometer),NbTiN,Thin Film,35 nm,High-resistivity silicon,SC,,12.5 K,,,,,,,,,,TRUE,10.1103/PhysRevResearch.3.023184
Niobium Titanium Nitride (on-chip interferometer ground plane),NbTiN,Thin Film,200 nm,High-resistivity silicon,SC,,,,,,,,,,,,TRUE,10.1103/PhysRevResearch.3.023184
"Niobium Titanium Nitride (KI-TWPA device, multiband)",NbTiN,Thin Film,35 nm,High-resistivity silicon,SC,,,,,,,,,,,,TRUE,10.1103/PhysRevResearch.3.023184
"Niobium Titanium Nitride (KI-TWPA device, multiband ground plane)",NbTiN,Thin Film,200 nm,High-resistivity silicon,SC,,,,,,,,,,,,TRUE,10.1103/PhysRevResearch.3.023184
Niobium Titanium Nitride,NbTiN,Thin Film,,CrO2,SC,,,,,,,,,,,,FALSE,10.1103/PhysRevB.82.100501
Niobium Titanium Nitride Meander,NbTiN,,,,SC,,,,,,,,,,,,FALSE,10.1103/PhysRevB.98.134504
Niobium Titanium Nitride,NbTiN,Film,,,SC,,,,,,,,,,,,,10.1103/PhysRevB.94.155417
Niobium Titanium Nitride,NbTiN,Thin Film,,,SC,,,,,,,,,,,,FALSE,10.1103/PhysRevB.86.144504
Niobium Titanium Nitride,NbTiN,Thin Film,6 nm,SiO2,SC,,,,,polycrystalline granular,,,,,,,TRUE,10.1103/PhysRevB.110.134513
Niobium Titanium Nitride,NbTiN,Thin Film,9 nm,SiO2,SC,,,,,polycrystalline granular,,,,,,,TRUE,10.1103/PhysRevB.110.134513
NbTiN,NbTiN,Thin Film,,,SC,Type-II,,,,,,,,,,,,10.1103/PhysRevB.101.184513
Niobium Titanium Nitride,NbTiN,Thin Film,,,SC,s-wave,,,,,,,,,,,FALSE,10.1103/PhysRevB.103.134506
NbTiN,NbTiN,Thin Film,,,SC,Type-II,17 K,,,,,,,,,,FALSE,10.1016/j.isci.2024.110779
Niobium Titanium Nitride,NbTiN,Thin Film,,,SC,Type-II,14.7 K,,,Square lattice,,,,,,,TRUE,10.1016/j.physc.2010.01.053
Niobium Titanium Nitride,NbTiN,Thin Film,,,SC,Type-II,14.7 K,,,,,,,,,,TRUE,10.1016/j.physc.2010.02.075
NbTiN,NbTiN,Thin Film,,,SC,Type-II,13.2 K,,,,,,,,,,TRUE,10.1016/j.physc.2017.04.004
NbTiN,NbTiN,Thin Film,,,SC,Type-II,12.2 K,,,,,,,,,,TRUE,10.1016/j.physc.2017.04.004
NbW,NbW,Bulk,,,SC,Classical,13.6 K,,,,,,,,,,TRUE,Handbook of SC
Niobium-doped Bismuth Selenide,NbxBi2Se3,Bulk,,,SC,"Topological, Unconventional",3.4 K,,Trigonal,Rhombohedral,R-3m,,,,,,FALSE,10.1103/PhysRevB.110.024509
NbxBi2Se3,NbxBi2Se3,Bulk,,,SC,"Unconventional, Topological",,,Trigonal,Tetradymite-type,R-3m,,,,,,FALSE,10.1103/PhysRevB.94.144516
NbxBi2Se3,NbxBi2Se3,Bulk,,,SC,Topological,,Ambient,,,,,,,,,FALSE,10.1103/PhysRevB.93.241103
NbxBi2Se3,NbxBi2Se3,Bulk,,,SC,Type-II,,,,,,,,,,,,10.1103/PhysRevLett.124.067001
Nb-doped Bi2Se3,NbxBi2Se3,,,,SC,Chiral/Topological/Weyl,,,Rhombohedral,,,,,,,,FALSE,10.1103/PhysRevB.95.201109
Doped Bi2Se3,NbxBi2Se3,Bulk,,,SC,High-Tc,3.25 K,,,,,,,,,,FALSE,10.1016/j.aop.2021.168494
Niobium-Zirconium Alloy,NbZr,Bulk,,,SC,Type-II,,,,,,,,,,,,10.1103/PhysRev.137.A818
NbZr,NbZr,Bulk,,,SC,,10.9 K,,,,,,,,,,True,10.1103/PhysRevB.38.748
Niobium-Zirconium alloy,NbZr,Bulk,,,SC,Type-II,,,,,,,,,50 mT,,True,10.1103/PhysRevB.52.12895
Niobium Zirconium,NbZr,Bulk,,,SC,Type-II,,,,,,,,,,,,10.1103/PhysRevB.2.1604
Nb-Zr,NbZr,Bulk,,,SC,Type-II,,,,,,,,,,,,10.1103/PhysRevLett.9.309
Nb-Zr,NbZr,,,,SC,Type-II,,,,,,,,,,,,10.1103/PhysRevB.44.7647
NbZr multilayer (Λ=200Å),NbZr,Thin Film,1 μm,sapphire (112),SC,Type-II,~3 K,,,multilayer,,3.30 Å,,,,,True,10.1103/PhysRevB.29.4961
NbZr multilayer (Λ=4Å),NbZr,Thin Film,1 μm,sapphire (112),SC,Type-II,9.7 K,,Cubic,bcc,,3.44 Å,,,,,True,10.1103/PhysRevB.29.4961
NbZr,NbZr,,,,SC,Type-II,,,,,,,,,,,,10.1103/PhysRevB.47.6047
Niobium zirconium,NbZr,,,,SC,,,,,,,,,,,,,10.1103/PhysRevB.5.4421
Niobium-doped Bismuth Selenide (other concentrations),Nb_xBi2Se3,Bulk,,,SC,,,,Trigonal,Layered,R-3m,,,,,,FALSE,10.1103/PhysRevB.96.115145
Niobium-doped Bismuth Selenide,Nb_xBi2Se3,,,,SC,topological superconductor,,,,,,,,,,,FALSE,10.1103/PhysRevLett.123.027002
Nb-doped Bismuth Selenide,Nb_xBi2Se3,Bulk,,,SC,Topological/odd-parity/nematic,,,Rhombohedral,,,,,,,,FALSE,10.1103/PhysRevB.95.224503
Nb₀.₁₈Re₀.₈₂,Nb₀.₁₈Re₀.₈₂,Bulk,,,SC,,9.7 K,,,,,9.641 Å,,,,,TRUE,Handbook of SC
Nb-50 wt% Ti,Nb₀.₅Ti₀.₅,Bulk,,,SC,Type-II,~12 K,ambient,,,,,,,,,True,10.1103/PhysRevB.43.2853
Nb₀.₅₀Os₀.₅₀,Nb₀.₅₀Os₀.₅₀,Bulk,,,SC,,2.86 K,,,,,9.760 Å,,,,,TRUE,Handbook of SC
Nb₀.₅₁Ir₀.₃₀O₀.₁₉,Nb₀.₅₁Ir₀.₃₀O₀.₁₉,Bulk,,,SC,Type-II,11.0 K,,Hexagonal,"Hf₅Sn₃Cu type, Nowotny phase",P6₃/mcm,7.869 Å,7.869 Å,5.094 Å,,,TRUE,Handbook of SC
Nb₀.₅₁Ir₀.₃₀O₀.₁₉,Nb₀.₅₁Ir₀.₃₀O₀.₁₉,Bulk,,,SC,,11.0 K,,,,,,,,,,TRUE,Handbook of SC
Nb₀.₆Ti₀.₆,Nb₀.₆Ti₀.₆,Bulk,,,SC,Type-II,9.8 K,,,,,,,,,,TRUE,Handbook of SC
Nb₀.₆₀Pd₀.₄₀,Nb₀.₆₀Pd₀.₄₀,Bulk,,,SC,,2.47 K,,,,,9.77 Å,,,,,TRUE,Handbook of SC
α-Nb₀.₇₄Ge₀.₂₆,Nb₀.₇₄Ge₀.₂₆,Thin Film,,,SC,Type-II,3.4 K,,,Amorphous,,,,,,42.4 mT,TRUE,Berghuis (1993)
Nb₀.₈Zr₀.₂,Nb₀.₈Zr₀.₂,Bulk,,,SC,Type-II,11.0 K,,,,,,,,,,TRUE,Handbook of SC
Nb₀.₈₅Ir₁.₁₅,Nb₀.₈₅Ir₁.₁₅,Bulk,,,SC,,4.6 K,,Orthorhombic,TaIr type,Pmma,13.619 Å,2.823 Å,4.818 Å,,,TRUE,Handbook of SC
Nb₀.₈₅Ir₁.₁₅,Nb₀.₈₅Ir₁.₁₅,Bulk,,,SC,,4.6 K,,Orthorhombic,TaIr type,,,,,,,TRUE,Handbook of SC
Nb₀.₉₀Th₀.₁₀B₂.₅,Nb₀.₉₀Th₀.₁₀B₂.₅,Bulk,,,SC,,7.0 K,,,,,3.106,,3.303,,,TRUE,Handbook of SC
Nb₀.₉₅Ir₁.₀₅,Nb₀.₉₅Ir₁.₀₅,Bulk,,,SC,,4.8 K,,Tetragonal,CuAu type,,,,,,,TRUE,Handbook of SC
Nb₀.₉₅Sc₀.₀₅C₂.₅,Nb₀.₉₅Sc₀.₀₅C₂.₅,Bulk,,,SC,,6.6 K,,,,,3.096,,3.316,,,TRUE,Handbook of SC
Nb₀.₉₅Y₀.₀₅B₂.₅,Nb₀.₉₅Y₀.₀₅B₂.₅,Bulk,,,SC,,9.3 K,,,,,3.093,,3.312,,,TRUE,Handbook of SC
Nb₀.₉₉Ta₀.₀₁ (alloy),Nb₀.₉₉Ta₀.₀₁,Bulk,,,SC,Type-II,8.8 K,,,,,,,,173.0 mT,0.445 T,TRUE,Handbook of SC
Nb₁.₀₅Se₂,Nb₁.₀₅Se₂,Bulk,,,SC,Type-II,5.9 K,,Hexagonal,4H-NbSe₂ type,P6̄m2,3.446 Å,3.446 Å,25.16 Å,,,TRUE,Handbook of SC
Nb₁₃.₇₅Ta₄₁.₂₅Ir₄₅,Nb₁₃.₇₅Ta₄₁.₂₅Ir₄₅,Bulk,,,SC,Type-II,~3.8 K,,Amorphous,Amorphous,,,,,,,True,10.1103/PhysRevB.22.5213
Nb₁₃.₇₅Ta₄₁.₂₅Rh₄₅,Nb₁₃.₇₅Ta₄₁.₂₅Rh₄₅,Bulk,,,SC,Type-II,~3.7 K,,Amorphous,Amorphous,,,,,,,True,10.1103/PhysRevB.22.5213
Nb₂Al,Nb₂Al,Bulk,,,NSC,,,,,σ-phase,,,,,,,True,10.1103/PhysRevB.29.1189
Nb₂BN,Nb₂BN,Bulk,,,SC,,,,Orthorhombic,,,,,,,,TRUE,Handbook of SC
Nb₂₇.₅Ta₂₇.₅Ir₄₅,Nb₂₇.₅Ta₂₇.₅Ir₄₅,Bulk,,,SC,Type-II,~4.2 K,,Amorphous,Amorphous,,,,,,,True,10.1103/PhysRevB.22.5213
Nb₂₇.₅Ta₂₇.₅Rh₄₅,Nb₂₇.₅Ta₂₇.₅Rh₄₅,Bulk,,,SC,Type-II,~4.3 K,,Amorphous,Amorphous,,,,,,,True,10.1103/PhysRevB.22.5213
"Nb₃(Al, Si, Bi)","Nb₃(Al, Si, Bi)",Bulk,,,SC,Type-II,18 K,,,,,,,,,21 T,TRUE,"Muller (1991), Schaper (1989)"
Nb₃(Al₀.₇₅Ge₀.₂₅),Nb₃(Al₀.₇₅Ge₀.₂₅),Bulk,,,SC,Type-II,20.7 K,,,A15,,,,,,43.5 T,TRUE,Handbook of SC
Nb₃(Al₃Ge₁),Nb₃(Al₃Ge₁),Bulk,,,SC,Type-II,20-21 K,,,,,,,,,,TRUE,Handbook of SC
Nb₃Al,Nb₃Al,Bulk,,,SC,High-Tc,,,,A-15 β-tungsten,,,,,,,,10.1103/PhysRevB.9.1246
Nb₃Al,Nb₃Al,Bulk,,,SC,High-Tc,>15 K,,Cubic,A-15,O_h^3,5.187 Å,5.187 Å,5.187 Å,,,True,10.1103/PhysRevB.19.1734
Nb₃Al,Nb₃Al,,,,SC,Type-II,18.7 K,,,A15,,,,,,,,10.1103/PhysRevB.29.150
Nb₃Al,Nb₃Al,,,,SC,Type-II,,,,A15,,,,,,,,10.1103/PhysRevB.24.4101
Nb₃Al,Nb₃Al,Bulk,,,SC,A15,,,Cubic,A15,,,,,,,,10.1103/PhysRevB.25.6666
Nb₃Al,Nb₃Al,Bulk,,,SC,Type-II,18.7 K,,Cubic,A-15,Pm3n,5.183 Å,5.183 Å,5.183 Å,,,True,10.1103/PhysRevB.12.147
Nb₃Al,Nb₃Al,Bulk,,,SC,Type-II,18.2 K,,Cubic,β-W,,,,,,,True,10.1103/PhysRevB.4.2906
Nb₃Al,Nb₃Al,Bulk,,,SC,High-Tc,17.5 K,,Cubic,β-wolfram,Pm3n,,,,,,,10.1103/PhysRev.138.A112
Nb₃Al,Nb₃Al,Bulk,,,SC,Type-II,18.6 K,,,A15,,5.186 Å,,,,195 kOe at 4.2 K,True,10.1103/PhysRevB.21.2712
Nb₃Al,Nb₃Al,Bulk,,,SC,Type-II,17.77 K,,Cubic,Cr₃O (A15 or β-tungsten),,5.183 Å,5.183 Å,5.183 Å,,,True,10.1103/PhysRev.152.341
Nb₃Al,Nb₃Al,Thin Film,5000 Å,Sapphire,SC,A15/High-Tc,9.4-16.4 K,,,A15,,,,,,,True,10.1103/PhysRevB.23.3230
Nb₃Al,Nb₃Al,Bulk,,,SC,Type-II,18.7 K,,,A15,,5.186 Å,5.186 Å,5.186 Å,,,True,10.1103/PhysRevB.24.3794
"Nb₃Al (neutron-irradiated, 1.3×10¹⁸ n/cm²)",Nb₃Al,Bulk,,,SC,Type-II,17.5 K,,,A15,,5.186 Å,5.186 Å,5.186 Å,,,True,10.1103/PhysRevB.24.3794
"Nb₃Al (neutron-irradiated, 1.3×10¹⁹ n/cm²)",Nb₃Al,Bulk,,,SC,Type-II,9.6 K,,,A15,,5.195 Å,5.195 Å,5.195 Å,,,True,10.1103/PhysRevB.24.3794
Nb₃Al,Nb₃Al,Bulk,,,SC,Type-II,18.8 K,,Cubic,A15,,5.180 Å,5.180 Å,5.180 Å,,,True,10.1103/PhysRevB.29.1189
Nb₃Al,Nb₃Al,Bulk,,,SC,High-Tc,,,Cubic,A15,,,,,,,,10.1103/PhysRevLett.33.1223
Nb₃Al,Nb₃Al,Bulk,,,SC,A15,up to 23 K,,,A15,,,,,,,,10.1103/PhysRevB.65.224510
Nb₃Al (A15),Nb₃Al,Bulk,,,SC,Type-II,18.2 K,,,A15,,,,,35.0 mT,23.0 T,TRUE,Handbook of SC
Nb₃Al,Nb₃Al,Bulk,,,SC,A15,17 K,,,A15,,,,,,23 T,TRUE,Handbook of SC
Nb₃Al (A15),Nb₃Al,Bulk,,,SC,Type-II,16.4 K,,,A15,,,,,,,TRUE,Handbook of SC
Nb₃Al,Nb₃Al,Bulk,,,SC,Type-II,18.5 K,,,,,,,,,,TRUE,Handbook of SC
Nb₃Al A15,Nb₃Al,Bulk,,,SC,Type-II,17.8 K,,,A15,,,,,,> 26.9 T,TRUE,Handbook of SC
Nb₃Al A15,Nb₃Al,Bulk,,,SC,Type-II,18.7 K,,,A15,,,,,,32.5 T,TRUE,Handbook of SC
Nb₃Al A15,Nb₃Al,Bulk,,,SC,Type-II,17 K,,,A15,,,,,,23.2 T,TRUE,Handbook of SC
Nb₃Al A15,Nb₃Al,Bulk,,,SC,Type-II,15 K,,,A15,,,,,,17-21 T,TRUE,Handbook of SC
Nb₃Al A15,Nb₃Al,Bulk,,,SC,Type-II,15.7 K,,,A15,,,,,,20.2 T,TRUE,Handbook of SC
Nb₃Al₀.₁Sb₀.₉,Nb₃Al₀.₁Sb₀.₉,Bulk,,,SC,Type-II,3.92 K,,Cubic,Cr₃O (A15 or β-tungsten),,5.262 Å,5.262 Å,5.262 Å,,,True,10.1103/PhysRev.152.341
Nb₃Al₀.₂Sb₀.₈,Nb₃Al₀.₂Sb₀.₈,Bulk,,,SC,Type-II,8.09 K,,Cubic,Cr₃O (A15 or β-tungsten),,5.259 Å,5.259 Å,5.259 Å,,,True,10.1103/PhysRev.152.341
Nb₃Al₀.₃Sb₀.₇,Nb₃Al₀.₃Sb₀.₇,Bulk,,,SC,Type-II,8.16 K,,Cubic,Cr₃O (A15 or β-tungsten),,5.250 Å,5.250 Å,5.250 Å,,,True,10.1103/PhysRev.152.341
Nb₃Al₀.₄Sb₀.₆,Nb₃Al₀.₄Sb₀.₆,Bulk,,,SC,Type-II,11.75 K,,Cubic,Cr₃O (A15 or β-tungsten),,5.244 Å,5.244 Å,5.244 Å,,,True,10.1103/PhysRev.152.341
Nb₃Al₀.₅Ga₀.₅,Nb₃Al₀.₅Ga₀.₅,Bulk,,,SC,Type-II,19 K,,,A15,,,,,,31 T,TRUE,Donnelly (1989)
Nb₃Al₀.₅Sb₀.₅,Nb₃Al₀.₅Sb₀.₅,Bulk,,,SC,Type-II,13.94 K,,Cubic,Cr₃O (A15 or β-tungsten),,5.237 Å,5.237 Å,5.237 Å,,,True,10.1103/PhysRev.152.341
Nb₃Al₀.₆Sb₀.₄,Nb₃Al₀.₆Sb₀.₄,Bulk,,,SC,Type-II,15.00 K,,Cubic,Cr₃O (A15 or β-tungsten),,5.227 Å,5.227 Å,5.227 Å,,,True,10.1103/PhysRev.152.341
Nb₃Al₀.₇Sb₀.₃,Nb₃Al₀.₇Sb₀.₃,Bulk,,,SC,Type-II,16.19 K,,Cubic,Cr₃O (A15 or β-tungsten),,5.220 Å,5.220 Å,5.220 Å,,,True,10.1103/PhysRev.152.341
Nb₃Al₀.₇₇Ga₀.₂₃,Nb₃Al₀.₇₇Ga₀.₂₃,Bulk,,,SC,Type-II,20.1 K,,,,,,,,,44 T,TRUE,Donnelly (1989)
Nb₃Al₀.₈Sb₀.₂,Nb₃Al₀.₈Sb₀.₂,Bulk,,,SC,Type-II,16.74 K,,Cubic,Cr₃O (A15 or β-tungsten),,5.207 Å,5.207 Å,5.207 Å,,,True,10.1103/PhysRev.152.341
Nb₃Al₀.₉Sb₀.₁,Nb₃Al₀.₉Sb₀.₁,Bulk,,,SC,Type-II,18.06 K,,Cubic,Cr₃O (A15 or β-tungsten),,5.197 Å,5.197 Å,5.197 Å,,,True,10.1103/PhysRev.152.341
Nb₃Al₀.₉₅Sb₀.₀₅,Nb₃Al₀.₉₅Sb₀.₀₅,Bulk,,,SC,Type-II,17.81 K,,Cubic,Cr₃O (A15 or β-tungsten),,5.192 Å,5.192 Å,5.192 Å,,,True,10.1103/PhysRev.152.341
Nb₃Au,Nb₃Au,Bulk,,,SC,Type-II,11.4 K,,Cubic,β-W,,,,,,,True,10.1103/PhysRevB.4.2906
Nb₃Au,Nb₃Au,Bulk,,,SC,,11.5 K,,,,,,,,,,TRUE,Handbook of SC
Nb₃Ga,Nb₃Ga,Bulk,,,SC,High-Tc,>15 K,,Cubic,A-15,,,,,,,,10.1103/PhysRevB.19.1734
Nb₃Ga,Nb₃Ga,Bulk,,,SC,,,,Cubic,β-wolfram,,,,,,,,10.1103/PhysRev.121.1357
Nb₃Ga,Nb₃Ga,Bulk,,,SC,Type-II,20.3 K,,,A-15,,,,,,,,10.1103/PhysRevB.12.147
Nb₃Ga,Nb₃Ga,,,,SC,A15/High-Tc,,,,A15,,,,,,,,10.1103/PhysRevB.23.3230
Nb₃Ga,Nb₃Ga,Bulk,,,SC,A15,up to 23 K,,,A15,,,,,,,,10.1103/PhysRevB.65.224510
Nb₃Ga,Nb₃Ga,Bulk,,,SC,High-Tc,20.3 K,,,β-tungsten,,,,,,,,10.1103/PhysRevLett.29.1082
