Repository: WyattBunstine/ML_SC_Project

# ML_SC_Project — Chemically and Geometrically Motivated Crystal Graph Neural Networks

This project predicts and screens superconductors from crystal structure. It frames the
problem as a **two-stage hurdle**: first classify whether a material is a superconductor
candidate (SC vs. non-SC), then regress the critical temperature T_c for superconductors.

Two graph-neural-network families are trained and compared:

- a **baseline CGCNN** ([txie-93/cgcnn](https://github.com/txie-93/cgcnn)), and
- an **MPNN** with learned edge features that consumes richer `crystal_graph_v4` graphs
  (this project's contribution).

File: database/superconductor_materials_full.csv (part 128 of 215)
Material_Name,Chemical_Composition,Material_Class,Film_Thickness,Substrate,Material_Type,Superconductor_Type,Superconducting_Transition_Temperature,Pressure,Crystal_Structure,Lattice_Structure,Space_Group,"Lattice_Constant(a)","Lattice_Constant(b)","Lattice_Constant(c)",Lower_Critical_Field,Upper_Critical_Field,Experimental,DOI
Nb₃Ga,Nb₃Ga,Bulk,,,SC,Type-II,20.3 K,,,,,,,,,,TRUE,Handbook of SC
Nb₃Ga A15,Nb₃Ga,Bulk,,,SC,Type-II,20.2 K,,,A15,,,,,,34.1 T,TRUE,Handbook of SC
Nb₃Ge,Nb₃Ge,Thin Film,,,SC,,,,,,,,,,,,,10.1103/PhysRevLett.75.3525
Nb₃Ge,Nb₃Ge,Bulk,,,SC,High-Tc,,,,A-15 β-tungsten,,,,,,,,10.1103/PhysRevB.9.1246
Nb₃Ge,Nb₃Ge,Bulk,,,SC,High-Tc,23 K,,Cubic,A-15,O_h^3,5.166 Å,5.166 Å,5.166 Å,,,True,10.1103/PhysRevB.19.1734
Nb₃Ge,Nb₃Ge,Thin Film,,,SC,Type-II,21.2 K,,Cubic,A15,,5.141 Å,,,,,True,10.1103/PhysRevB.29.150
Nb₃Ge,Nb₃Ge,Thin Film,,,SC,Type-II,,,,,,,,,,,,10.1103/PhysRevB.55.3258
Nb₃Ge,Nb₃Ge,Thin Film,5.1 μm,alumina,SC,A15,20.4-22.1 K,,Cubic,A15,,5.140 Å,,,,,True,10.1103/PhysRevB.25.6666
Nb₃Ge,Nb₃Ge,Thin Film,2.6 μm,alumina,SC,A15,6.8-10.4 K,,Cubic,A15,,5.164 Å,,,,,True,10.1103/PhysRevB.25.6666
Nb₃Ge,Nb₃Ge,Thin Film,1 μm,alumina,SC,A15,13.8-18.7 K,,Cubic,A15,,5.144 Å,,,,,True,10.1103/PhysRevB.25.6666
Nb₃Ge,Nb₃Ge,Thin Film,1 μm,alumina,SC,A15,4.5-7.6 K,,Cubic,A15,,5.178 Å,,,,,True,10.1103/PhysRevB.25.6666
Nb₃Ge,Nb₃Ge,Bulk,,,SC,Type-II,23.2 K,,,A-15,,,,,,,,10.1103/PhysRevB.12.147
α-Nb₃Ge,Nb₃Ge,Bulk,,,SC,Type-II,,,,,,,,,,,,10.1103/PhysRevLett.84.4196
Nb₃Ge,Nb₃Ge,,,,SC,,,,,,,,,,,,,10.1103/PhysRevB.38.240
Nb₃Ge,Nb₃Ge,Thin Film,,Al₂O₃,SC,Type-II/A-15,23 K,,Cubic,A-15,,,,,,,True,10.1103/PhysRevB.20.2721
Nb₃Ge,Nb₃Ge,Bulk,,,SC,Type-II,,,Cubic,Cr₃O (A15 or β-tungsten),,,,,,,,10.1103/PhysRev.152.341
Nb₃Ge,Nb₃Ge,,,,SC,A15/High-Tc,,,,A15,,,,,,,,10.1103/PhysRevB.23.3230
Nb₃Ge,Nb₃Ge,,,,SC,Type-II,,,,A15,,,,,,,,10.1103/PhysRevB.24.3794
Nb₃Ge,Nb₃Ge,,,,SC,Type-II,,,,A15,,,,,,,,10.1103/PhysRevB.29.1189
Nb₃Ge,Nb₃Ge,Bulk,,,SC,High-Tc,,,Cubic,A15,,,,,,,,10.1103/PhysRevLett.33.1223
Nb₃Ge,Nb₃Ge,,,,SC,High-Tc,,,,A-15,,,,,,,,10.1103/PhysRevLett.41.424
Nb₃Ge,Nb₃Ge,Bulk,,,SC,A15,up to 23 K,,,A15,,,,,,,,10.1103/PhysRevB.65.224510
a-Nb₃Ge,Nb₃Ge,Thin Film,,,SC,,,,,,,,,,,,,10.1103/PhysRevLett.76.1340
Nb₃Ge,Nb₃Ge,Bulk,,,SC,,,,,,,,,,,,,10.1103/PhysRevB.43.6257
Nb₃Ge (A15),Nb₃Ge,Bulk,,,SC,Type-II,23.1 K,,,A15,,,,,,37.0 T,TRUE,Handbook of SC
Nb₃Ge,Nb₃Ge,Bulk,,,SC,Type-II,23.1 K,,,A15,,,,,,38 T,TRUE,Handbook of SC
Nb₃Ge,Nb₃Ge,Bulk,,,SC,Type-II,23.2 K,,,,,,,,,,TRUE,Handbook of SC
Nb₃Ge,Nb₃Ge,Thin Film,,,SC,A15,22.4 K,,,A15,,,,,,20 T,TRUE,Handbook of SC
Nb₃Ge,Nb₃Ge,Bulk,,,SC,,23.2 K,,,,,,,,,,TRUE,Handbook of SC
Nb₃Ge(A15),Nb₃Ge,Bulk,,,SC,Type-II,23 K,,,A15,,,,,,,TRUE,Handbook of SC
Nb₃Ge,Nb₃Ge,Bulk,,,SC,Type-II,≈20 K,,,,,,,,,,TRUE,Handbook of SC
Nb₃Ge,Nb₃Ge,Bulk,,,SC,Type-II,23.2 K,,,,,,,,,,TRUE,Handbook of SC
Nb₃Ge A15,Nb₃Ge,Bulk,,,SC,Type-II,23 K,,,A15,,,,,,39 T,TRUE,Handbook of SC
Nb₃Ge A15,Nb₃Ge,Thin Film,,,SC,Type-II,21 K,,,A15,,,,,,30 T,TRUE,Handbook of SC
Nb₃Ge A15,Nb₃Ge,Thin Film,,,SC,Type-II,20 K,,,A15,,,,,,33 T,TRUE,Handbook of SC
Nb₃Ge A15,Nb₃Ge,Thin Film,,,SC,Type-II,3.4 K,,,A15,,,,,,,TRUE,Handbook of SC
Nb₃Ge,Nb₃Ge,Bulk,,,SC,Type-II,23.2 K,,,,,,,,,,TRUE,Handbook of SC
Nb₃Ge (Sample 1),Nb₃Ge₀.₂₀₁,Thin Film,2500 Å,,SC,Type-II,7.0 K,,,A15,,,,,,,True,10.1103/PhysRevB.24.4101
Nb₃Ge (Sample 2),Nb₃Ge₀.₂₅₅,Thin Film,2500 Å,,SC,Type-II,13.2 K,,,A15,,,,,,,True,10.1103/PhysRevB.24.4101
Nb₃Ge (Sample 3),Nb₃Ge₀.₂₅₆,Thin Film,2500 Å,,SC,Type-II,13.3 K,,,A15,,,,,,,True,10.1103/PhysRevB.24.4101
Nb₃Ge (Sample 4),Nb₃Ge₀.₂₆₄,Thin Film,2500 Å,,SC,Type-II,16.8 K,,,A15,,,,,,,True,10.1103/PhysRevB.24.4101
Nb₃Ge (Sample 5),Nb₃Ge₀.₂₇₉,Thin Film,2500 Å,,SC,Type-II,18.2 K,,,A15,,,,,,,True,10.1103/PhysRevB.24.4101
Nb₃Ge (Sample 6),Nb₃Ge₀.₂₈₄,Thin Film,2500 Å,,SC,Type-II,19.5 K,,,A15,,,,,,,True,10.1103/PhysRevB.24.4101
Nb₃Ge (Sample 7),Nb₃Ge₀.₃₀₅,Thin Film,2500 Å,,SC,Type-II,19.8 K,,,A15,,,,,,,True,10.1103/PhysRevB.24.4101
Nb₃Ge,Nb₃Ge₀.₉₃,Thin Film,,sapphire,SC,Type-II,22.5 K,,,A15,,,,,,,True,10.1103/PhysRevB.27.551
Nb₃Ir,Nb₃Ir,Bulk,,,SC,Type-II,1.85 K,,Cubic,β-W,,,,,,,True,10.1103/PhysRevB.4.2906
Nb₃Pt,Nb₃Pt,Bulk,,,SC,Type-II,8.5 K,,Cubic,β-W,,,,,,,True,10.1103/PhysRevB.4.2906
Nb₃Re,Nb₃Re,Bulk,,,SC,Type-II,2.5/5.3 K,,Tetragonal,CrFe type (σ phase),tP30,,,,,,TRUE,Handbook of SC
Nb₃Sb,Nb₃Sb,Bulk,,,SC,A-15,< 6 K,,Cubic,A-15 (β-W structure),,5.2537 Å,5.2537 Å,5.2537 Å,,Hc2 mentioned but value not specified,True,10.1103/PhysRevB.16.1387
Nb₃Sb,Nb₃Sb,Bulk,,,SC,Type-II,,,,A15,,,,,,,,10.1103/PhysRevB.66.205105
Nb₃Se,Nb₃Se,Bulk,,,SC,,,,,,,,,,,,,10.1103/PhysRevB.36.8899
Nb₃Si,Nb₃Si,,,,SC,A15,,,,A15,,,,,,,,10.1103/PhysRevB.36.3941
Nb₃Si,Nb₃Si,Bulk,,,SC,Type-II,1.5 K,,Cubic,Cu₃Au,,4.228 Å,4.228 Å,4.228 Å,,,,10.1103/PhysRev.152.341
Nb₃Si,Nb₃Si,,,,SC,A15/High-Tc,,,,A15,,,,,,,,10.1103/PhysRevB.23.3230
Nb₃Si,Nb₃Si,Bulk,,,SC,A15,up to 23 K,,,A15,,,,,,,,10.1103/PhysRevB.65.224510
Nb₃Sn,Nb₃Sn,Bulk,,,SC,Type-II,18.05 ± 0.1 K,,Cubic,β-wolfram,,5.3 Å,5.3 Å,5.3 Å,,,True,10.1103/PhysRev.95.1435
Nb₃Sn,Nb₃Sn,Bulk,,,SC,High-Tc,,,,A-15 β-tungsten,,,,,,,,10.1103/PhysRevB.9.1246
Nb₃Sn,Nb₃Sn,,,,SC,Type-II,,,,,,,,,,,,10.1103/PhysRevB.43.13751
Nb₃Sn,Nb₃Sn,,,,SC,Type-II,,,,,,,,,,,,10.1103/PhysRevB.33.1601
Nb₃Sn,Nb₃Sn,Bulk,,,SC,High-Tc,>15 K,,Cubic,A-15,,,,,,,,10.1103/PhysRevB.19.1734
Nb₃Sn,Nb₃Sn,,,,SC,Type-II,17.9 K,,,A15,,,,,,,,10.1103/PhysRevB.29.150
Niobium tin,Nb₃Sn,Bulk,,,SC,Type-II,,,,,,,,,,,,10.1103/PhysRevLett.67.2569
Nb₃Sn,Nb₃Sn,,,,SC,Type-II,,,,A15,,,,,,,,10.1103/PhysRevB.24.4101
Nb₃Sn,Nb₃Sn,Bulk,,,SC,Type-II,,,,,,,,,,,,10.1103/PhysRevB.36.3926
Nb₃Sn,Nb₃Sn,Bulk,,,SC,A15,,,Cubic,A15,,,,,,,,10.1103/PhysRevB.25.6666
Nb₃Sn,Nb₃Sn,Bulk,,,SC,Type-II,,,,A15,,,,,,,,10.1103/PhysRevB.43.7810
Nb₃Sn,Nb₃Sn,,,,SC,Type-II,,,,A15,,,,,,,,10.1103/PhysRevB.27.551
Nb₃Sn,Nb₃Sn,,,,SC,,,,,,,,,,,,,10.1103/PhysRevB.37.5920
Nb₃Sn,Nb₃Sn,,,,SC,Type-II/A15,18 K,,,A15,,,,,,250 kOe,,10.1103/PhysRevB.38.4457
Nb₃Sn,Nb₃Sn,Bulk,,,SC,Type-II,,,,A-15,,,,,,,,10.1103/PhysRevB.12.147
Niobium tin,Nb₃Sn,Bulk,,,SC,Type-II,,,,,,,,,,,True,10.1103/PhysRevB.47.330
Nb₃Sn,Nb₃Sn,Bulk,,,SC,Type-II,17.7 K,,Cubic/Tetragonal,β-W,,,,,,,True,10.1103/PhysRevB.4.2906
Nb₃Sn,Nb₃Sn,,,,SC,Type-II,,,,,,,,,,,,10.1103/PhysRevB.46.8496
Nb₃Sn,Nb₃Sn,,,,SC,,,,,,,,,,,,,10.1103/PhysRevB.49.3502
Nb₃Sn,Nb₃Sn,,,,SC,A-15/High-Tc,,,Cubic,A-15,,,,,,,,10.1103/PhysRevB.16.1387
Nb₃Sn,Nb₃Sn,Thin Film,0.21-0.70 μm,Al₂O₃,SC,Type-II/A-15,17.7 ± 0.2 K,,Cubic,A-15,,,,,,,True,10.1103/PhysRevB.20.2721
Nb₃Sn,Nb₃Sn,,,,SC,,,,,,,,,,,,,10.1103/PhysRevB.53.R8871
Nb₃Sn,Nb₃Sn,Bulk,,,SC,High-Tc,18.05 K,,Cubic,β-wolfram,Pm3n,,,,,,,10.1103/PhysRev.138.A112
Nb₃Sn,Nb₃Sn,Bulk,,,SC,,18 K,,,,,,,,,,,10.1103/PhysRevB.43.463
Nb₃Sn,Nb₃Sn,Bulk,,,SC,Type-II,,,,A15,,,,,,,,10.1103/PhysRevB.66.205105
Nb₃Sn,Nb₃Sn,Bulk,,,SC,Type-II,,,,,,,,,,,,10.1103/PhysRevB.42.6342
Niobium-tin,Nb₃Sn,Bulk,,,SC,Type-II,,,,,,,,,,,True,10.1103/PhysRevLett.29.588
Nb₃Sn,Nb₃Sn,Bulk,,,SC,Type-II,,,Cubic,Cr₃O (A15 or β-tungsten),,,,,,,,10.1103/PhysRev.152.341
Nb₃Sn,Nb₃Sn,Bulk,,,SC,Type-II,,,,,,,,,,,,10.1103/PhysRevB.40.10882
Nb₃Sn,Nb₃Sn,,,,SC,A15/High-Tc,17.7 K,,,A15,,,,,,,,10.1103/PhysRevB.23.3230
Nb₃Sn,Nb₃Sn,,,,SC,Type-II,,,,A15,,,,,,,,10.1103/PhysRevB.24.3794
Nb₃Sn,Nb₃Sn,,,,SC,High-Tc,,,,A15,,,,,,,,10.1103/PhysRevB.25.5856
Nb₃Sn,Nb₃Sn,,,,SC,Type-II,,,,A15,,,,,,,,10.1103/PhysRevB.29.1189
Nb₃Sn,Nb₃Sn,,,,SC,Type-II,,,,,,,,,,,,10.1103/PhysRevB.44.7647
Nb₃Sn,Nb₃Sn,Bulk,,,SC,High-Tc,,,Cubic,A15,,,,,,,True,10.1103/PhysRevLett.33.1223
Nb₃Sn,Nb₃Sn,,,,SC,A15,,,,A15,,,,,,,,10.1103/PhysRevB.38.7077
Nb₃Sn,Nb₃Sn,,,,SC,Type-II,,,,,,,,,,,,10.1103/PhysRevB.55.11806
Nb₃Sn,Nb₃Sn,Bulk,,,SC,Type-II,,,,,,,,,,,,10.1103/PhysRevLett.62.2044
Nb₃Sn,Nb₃Sn,,,,SC,High-Tc,,,,A-15,,,,,,,,10.1103/PhysRevLett.41.424
Nb₃Sn,Nb₃Sn,Bulk,,,SC,A15,18 K,,Tetragonal,A15,,,,,,,True,10.1103/PhysRevB.65.224510
Nb₃Sn,Nb₃Sn,Thin Film,,Nb,SC,High-Tc,18 K,,,β-tungsten,,,,,,15 kG,True,10.1103/PhysRevLett.29.1082
Nb₃Sn,Nb₃Sn,Bulk,,,SC,Type-II,18 K,,,A15,,,,,,28 T,TRUE,Handbook of SC
Nb₃Sn,Nb₃Sn,Bulk,,,SC,Type-II,18.1 K,,,,,,,,,,TRUE,Handbook of SC
Nb₃Sn 415,Nb₃Sn,Bulk,,,SC,Type-II,18.0 K,,,,,,,,,,TRUE,Handbook of SC
Nb₃Sn,Nb₃Sn,Bulk,,,SC,A15,,,,A15,,,,,,15 T,TRUE,Handbook of SC
Nb₃Sn(A15),Nb₃Sn,Bulk,,,SC,Type-II,18.0 K,,Cubic,A15,,,,,,,TRUE,Handbook of SC
Nb₃Sn (A15),Nb₃Sn,Bulk,,,SC,Type-II,18.3 K,,,A15,,,,,,,TRUE,Handbook of SC
Nb₃Sn,Nb₃Sn,Bulk,,,SC,Type-II,17.8 K,,,,,,,,,,TRUE,Handbook of SC
Nb₃Sn,Nb₃Sn,Bulk,,,SC,Type-II,17.8 K,,,A15,,,,,,24.7 T,TRUE,"Tachikawa (1996, 1997)"
Nb₃Sn,Nb₃Sn,Bulk,,,SC,Type-II,18.1 K,,,A15,,,,,,,TRUE,Handbook of SC
Nb₃Sn,Nb₃Sn,Bulk,,,SC,Type-II,18.1 K,,,,,,,,,,TRUE,Handbook of SC
Nb₃Sn,Nb₃Sn,Bulk,,,SC,Type-II,18.0 K,,,,,,,,,,TRUE,Handbook of SC
Nb₃S₄,Nb₃S₄,Bulk,,,SC,Type-II,3.65 K,,,,,,,,,"0.5 T (perpendicular), 2.1 T (parallel)",TRUE,Handbook of SC
Nb₃S₄,Nb₃S₄,Bulk,,,SC,Type-II,,,,,,,,,,,TRUE,Handbook of SC
Nb₃₀.₇₂Ir₃₃.₂₈B₂₀,Nb₃₀.₇₂Ir₃₃.₂₈B₂₀,Bulk,,,SC,Type-II,~2.8 K,,Amorphous,Amorphous,,,,,,,True,10.1103/PhysRevB.22.5213
Nb₃₂Ir₃₂B₂₀,Nb₃₂Ir₃₂B₂₀,Bulk,,,SC,Type-II,~2.8 K,,Amorphous,Amorphous,,,,,,,True,10.1103/PhysRevB.22.5213
Nb₃₅.₂Ir₂₈.₈B₂₀,Nb₃₅.₂Ir₂₈.₈B₂₀,Bulk,,,SC,Type-II,2.89-2.32 K,,Amorphous,Amorphous,,,,,,,True,10.1103/PhysRevB.22.5213
Nb₄₁.₂₅Ta₁₃.₇₅Ir₄₅,Nb₄₁.₂₅Ta₁₃.₇₅Ir₄₅,Bulk,,,SC,Type-II,~4.6 K,,Amorphous,Amorphous,,,,,,,True,10.1103/PhysRevB.22.5213
Nb₄₁.₂₅Ta₁₃.₇₅Rh₄₅,Nb₄₁.₂₅Ta₁₃.₇₅Rh₄₅,Bulk,,,SC,Type-II,~4.8 K,,Amorphous,Amorphous,,,,,,,True,10.1103/PhysRevB.22.5213
Nb₅₀Ir₅₀,Nb₅₀Ir₅₀,Bulk,,,SC,Type-II,~4.7 K,,Amorphous,Amorphous,,,,,,,True,10.1103/PhysRevB.22.5213
Nb₅₀Rh₅₀,Nb₅₀Rh₅₀,Bulk,,,SC,Type-II,~5.0 K,,Amorphous,Amorphous,,,,,,,True,10.1103/PhysRevB.22.5213
Nb₅₃Ir₄₇,Nb₅₃Ir₄₇,Bulk,,,SC,Type-II,~4.8 K,,Amorphous,Amorphous,,,,,,,True,10.1103/PhysRevB.22.5213
Nb₅₅Ir₄₅,Nb₅₅Ir₄₅,Bulk,,,SC,Type-II,4.88 K,,Amorphous,Amorphous,,,,,,~2.5 T/K slope,True,10.1103/PhysRevB.22.5213
Nb₅₅Rh₄₅,Nb₅₅Rh₄₅,Bulk,,,SC,Type-II,5.13 K,,Amorphous,Amorphous,,,,,,~2.5 T/K slope,True,10.1103/PhysRevB.22.5213
Nb₅₇Ir₄₃,Nb₅₇Ir₄₃,Bulk,,,SC,Type-II,~4.9 K,,Amorphous,Amorphous,,,,,,,True,10.1103/PhysRevB.22.5213
Nb₆Sn₅,Nb₆Sn₅,Thin Film,,,SC,,4.2-1.5 K,,Tetragonal,,,,,,,,True,10.1103/PhysRevB.20.2721
Nb₆₀Rh₄₀,Nb₆₀Rh₄₀,Bulk,,,SC,Type-II,5.39-4.26 K,,Amorphous,Amorphous,,,,,,,True,10.1103/PhysRevB.22.5213
NC2,NC2,Nanowire,,,SC,Type-II,3.57 K,0,Penta,2D,P-421M,3.419,3.419,,,,FALSE,10.1016/j.mtphys.2023.101305
Neodymium Strontium Nickelate,Nd(1-x)Sr(x)NiO2,Bulk,,,SC,,,,,infinite-layer,,,,,,,FALSE,10.1103/PhysRevB.111.085117
Neodymium Cerium Copper Oxide,Nd(2-x)Ce(x)CuO(4+delta),Bulk,,,SC,cuprate,,,,perovskite,,,,,,,FALSE,10.1103/PhysRevB.71.060501
Nd(2-x)Ce(x)CuO(4-delta),Nd(2-x)Ce(x)CuO(4-delta),,,,SC,cuprate,,,,,,,,,,,FALSE,10.1103/PhysRevB.74.144514
Nd(2-x)Ce(x)CuO(4-δ),Nd(2-x)Ce(x)CuO(4-δ),,,,SC,Type-II/cuprate,~25 K,ambient,,,,,,,,,FALSE,10.1103/PhysRevB.75.134505
Nd(2-x)Ce(x)CuO4,Nd(2-x)Ce(x)CuO4,,,,SC,cuprate,24.4 K,,,,,,,,,7 T,FALSE,10.1103/PhysRevB.80.024501
Nd(2-x)Ce(x)CuO4,Nd(2-x)Ce(x)CuO4,Bulk,,,SC,High-Tc/cuprate,,,,,,,,,,,TRUE,10.1103/PhysRevB.86.060501
Nd(2-x)Ce(x)CuO4,Nd(2-x)Ce(x)CuO4,,,,SC,High-Tc/cuprate,,,,,,,,,,,FALSE,10.1103/PhysRevLett.97.236401
Nd(Ba0.9Nd0.1)2Cu3O7+x,Nd(Ba0.9Nd0.1)2Cu3O7+x,Bulk,,,SC,High-Tc,95 K,600-1000 atm,,,,,,,,,TRUE,10.1016/0921-4534(92)90949-D
Nd(Ce),Nd(Ce),Bulk,,,SC,High-Tc,21 K,,,,,,,,,,TRUE,Handbook of SC
"Nd(O,F)FeAs","Nd(O,F)FeAs",,,,SC,iron-based,,,,,,,,,,,FALSE,10.1103/PhysRevB.82.134525
Neodymium Oxyfluoride Iron Arsenide,Nd(O-F)FeAs,,,,SC,iron-based,,,,,,,,,,,FALSE,10.1103/PhysRevB.84.054541
Nd(OF)FeAs,Nd(OF)FeAs,Bulk,,,SC,iron-based,,,,,,,,,,,,10.1103/PhysRevB.78.134523
R-Ba-Cu-O (R=Nd),Nd-Ba-Cu-O,Thin Film,,,SC,High-Tc,,,,,,,,,,,,10.1103/PhysRevB.44.10121
Nd(Ce): 21,Nd-Ce,Bulk,,,SC,High-Tc,21 K,,,,,,,,,,TRUE,Handbook of SC
Nd-doped SrTiO3 (NdSTO25),Nd-doped SrTiO3,Thin Film,194 nm,LSAT(001),SC,Oxide,~0.5 K,,,,,,,,,,TRUE,10.1103/PhysRevLett.133.136003
Nd0.05Ce0.95CoIn5,Nd0.05Ce0.95CoIn5,Bulk,,,SC,Heavy-fermion/Type-II,,,Tetragonal,,,,,,,,FALSE,10.1103/PhysRevB.96.224502
Nd-doped BiSrCaCuO,Nd0.1Bi2Sr2Ca1Cu2O8,Bulk,,,SC,High-Tc,<90K,,Two layer structure,,,,,30 Å,,,TRUE,10.1016/0038-1098(89)90098-7
Nd0.1Ce0.9CoIn5,Nd0.1Ce0.9CoIn5,Bulk,,,SC,Heavy-fermion/Type-II,,,Tetragonal,,,,,,,,FALSE,10.1103/PhysRevB.96.224502
Nd0.1Y0.9Ba2Cu3O7−δ,Nd0.1Y0.9Ba2Cu3O7−δ,Bulk,,,SC,High-Tc/Cuprate,91.0 K,,Orthorhombic,,,3.83 Å,3.89 Å,11.68 Å,,,TRUE,10.1016/j.jallcom.2012.05.060
Nd0.25Gd0.75Ba2Cu3O7-y,Nd0.25Gd0.75Ba2Cu3O7-y,Bulk,,,SC,High-Tc,84.9,,Orthorhombic,,,,,,,,TRUE,10.1016/S0921-4534(01)00552-4
(Nd0.333Eu0.333Gd0.333)1.18Ba2.12Cu3.09Ox,Nd0.333Eu0.333Gd0.333Ba2.12Cu3.09O,Bulk,,,SC,High-Tc,88 K,,Orthorhombic,123 system,,,,,,,TRUE,10.1016/S0921-4534(00)01747-0
Sample C,Nd0.33Eu0.08Gd0.58Ba2Cu3O7,Bulk,,,SC,High-Tc,92.3 K,0.1% O2 + Ar,Orthorhombic,,,,,,,,TRUE,10.1016/j.physc.2004.02.208
Sample C,Nd0.33Eu0.08Gd0.58Ba2Cu3O7,Bulk,,,SC,High-Tc,84.6 K,1% O2 + Ar,Orthorhombic,,,,,,,,TRUE,10.1016/j.physc.2004.02.208
Sample B,Nd0.33Eu0.33Gd0.33Ba2Cu3O7,Bulk,,,SC,High-Tc,91.5 K,0.1% O2 + Ar,Orthorhombic,,,,,,,,TRUE,10.1016/j.physc.2004.02.208
Sample B,Nd0.33Eu0.33Gd0.33Ba2Cu3O7,Bulk,,,SC,High-Tc,88.0 K,1% O2 + Ar,Orthorhombic,,,,,,,,TRUE,10.1016/j.physc.2004.02.208
Nd0.33Eu0.33Gd0.33Ba2Cu3Oy,Nd0.33Eu0.33Gd0.33Ba2Cu3Oy,Bulk,,,SC,High-Tc/cuprate,,0.1% O2 partial pressure,,perovskite,,,,,,,True,10.1103/PhysRevB.62.13911
"(Nd, Sm, Eu)–Ba–Cu–O",Nd0.33Eu0.33Sm0.33Ba2Cu3O7,Bulk,,,SC,High-Tc,94.5 K,1% O2–Ar,RE123,,,,,,,,TRUE,10.1016/S0921-4534(98)00592-9
Sample A,Nd0.33Eu0.38Gd0.28Ba2Cu3O7,Bulk,,,SC,High-Tc,93.2 K,0.1% O2 + Ar,Orthorhombic,,,,,,,,TRUE,10.1016/j.physc.2004.02.208
Sample A,Nd0.33Eu0.38Gd0.28Ba2Cu3O7,Bulk,,,SC,High-Tc,91.6 K,1% O2 + Ar,Orthorhombic,,,,,,,,TRUE,10.1016/j.physc.2004.02.208
NEG-123,Nd0.33Eu0.38Gd0.28Ba2Cu3Oy,Bulk,,,SC,High-Tc/cuprate,95 K,,,,,,,,,15 T at 77 K,True,10.1103/PhysRevLett.89.237001
NSG123 + 0.05 at% Co,Nd0.33Sm0.33Gd0.33Ba2.12Cu3.09Co0.05O7,Bulk,,,SC,High-Tc,92.0 K,0 T,,,,,,,,17 T,TRUE,10.1016/j.physc.2017.07.001
NSG123 + 0.5 at% Co,Nd0.33Sm0.33Gd0.33Ba2.12Cu3.09Co0.5O7,Bulk,,,SC,High-Tc,89.8 K,0 T,,,,,,,,17 T,TRUE,10.1016/j.physc.2017.07.001
Sample A,Nd0.33Sm0.33Gd0.33Ba2.12Cu3.09O,Bulk,,,SC,High-Tc,91.3 K,,,,,,,,,,TRUE,10.1016/j.physc.2008.05.077
NSG123,Nd0.33Sm0.33Gd0.33Ba2.12Cu3.09O7,Bulk,,,SC,High-Tc,91.8 K,0 T,,,,,,,,11 T,TRUE,10.1016/j.physc.2017.07.001
NSG123,Nd0.33Sm0.33Gd0.33Ba2.12Cu3.09O7,Bulk,,,SC,High-Tc,92.3 K,,,,,,,,,,TRUE,10.1016/j.physc.2007.03.451
Nd₁/₃Sr₂/₃FeO₃,Nd0.33Sr0.67FeO3,Bulk,,,NSC,,,,Rhombohedral,perovskite,R-3c,,,,,,True,10.1103/PhysRevB.60.10788
Sample B,Nd0.50Sm0.25Gd0.25Ba2.12Cu3.09O,Bulk,,,SC,High-Tc,93.3 K,,,,,,,,,,TRUE,10.1016/j.physc.2008.05.077
Nd0.5Ca0.5Ba2Cu3O6.630,Nd0.5Ca0.5Ba2Cu3O6.630,Bulk,,,SC,High-Tc/cuprate,70 K,,Orthorhombic,perovskite,,3.8317 Å,3.8623 Å,11.7369 Å,,,True,10.1103/PhysRevB.58.12495
Nd0.5Ce0.5O1.75,Nd0.5Ce0.5O1.75,Bulk,,,NSC,,,,Cubic,,,,,,,,True,10.1103/PhysRevB.50.523
Nd0.5Gd0.5Ba2Cu3O7-y,Nd0.5Gd0.5Ba2Cu3O7-y,Bulk,,,SC,High-Tc,85.9,,Orthorhombic,,,,,,,,TRUE,10.1016/S0921-4534(01)00552-4
Nd0.5Gd0.5Ba2Cu3O7−δ,Nd0.5Gd0.5Ba2Cu3O7−δ,Bulk,,,SC,High-Tc,90K,,,,,,,,,,TRUE,10.1016/j.ceramint.2011.08.048
Nd0.5Pr0.5Ba1.95Cu3O7,Nd0.5Pr0.5Ba1.95Cu3O7,Bulk,,,NSC,,,,Orthorhombic,perovskite,Pmmm,,,,,,True,10.1103/PhysRevB.59.3855
Nd0.5Pr0.5Ba2Cu3O7,Nd0.5Pr0.5Ba2Cu3O7,Bulk,,,SC,cuprate,,,Orthorhombic,,P4mmm,,,,,,True,10.1103/PhysRevB.49.12151
(Nd0.35Tb0.65)1.85Ce0.15CuO4,Nd0.6475Tb1.2025Ce0.15CuO4,Bulk,,,NSC,,,,Orthorhombic,T' phase,Acam,,,,,,True,10.1103/PhysRevB.53.R2975
Nd0.65(Ca0.7Sr0.3)0.35MnO3,Nd0.65Ca0.245Sr0.105MnO3,Thin Film,10 nm,La0.18Sr0.82(Al0.59Ta0.41)O3,AFM/Insulator,,NSC,0.35 mbar (growth),,,,,,,,,TRUE,10.1103/PhysRevB.104.174513
Neodymium Strontium Manganite,Nd0.67Sr0.33MnO3,Thin Film,,,FM,,NSC,,,,,,,,,,TRUE,10.1103/PhysRevB.72.184515
Nd0.6Ca0.4Ba2Hg0.8Cu2.2O6+y,Nd0.6Ca0.4Ba2Hg0.8Cu2.2O6+y,Bulk,,,SC,Cuprate,110 K,,1212,,,,,,,,TRUE,10.1016/0921-4534(93)90625-Z
Nd0.6Pr0.4Ba1.95Cu3O7,Nd0.6Pr0.4Ba1.95Cu3O7,Bulk,,,NSC,,,,Orthorhombic,perovskite,Pmmm,,,,,,True,10.1103/PhysRevB.59.3855
Nd0.6Sr0.4NiO2,Nd0.6Sr0.4NiO2,Bulk,,,NSC,,,50.2 GPa,,,,,,,,,TRUE,10.1103/PhysRevLett.125.147003
Nd0.6Sr1.4NiO4,Nd0.6Sr1.4NiO4,Thin Film,13 nm,LaAlO3 (100),NSC,,,,Tetragonal,Ruddlesden-Popper (n=1),,3.79 Å,3.79 Å,12.34 Å,,,TRUE,10.1103/PhysRevMaterials.9.L032001
(Nd0.4Tb0.6)1.85Ce0.15CuO4,Nd0.74Tb1.11Ce0.15CuO4,Bulk,,,NSC,,,,Orthorhombic,T' phase,Acam,,,,,,True,10.1103/PhysRevB.53.R2975
Nd0.75Gd0.25Ba2Cu3O7-y,Nd0.75Gd0.25Ba2Cu3O7-y,Bulk,,,SC,High-Tc,89.5,,Orthorhombic,,,,,,,,TRUE,10.1016/S0921-4534(01)00552-4
Nd0.765Sr0.235NiO2,Nd0.765Sr0.235NiO2,Thin Film,35 nm,"SrTiO3 (001), TiO2-terminated",NSC,,,ambient,Tetragonal,infinite-layer,P4/mmm,,,3.42,,,TRUE,10.1103/PhysRevLett.125.147003
Nd0.775Sr0.225NiO2,Nd0.775Sr0.225NiO2,Thin Film,10 nm,SrTiO3 (001),SC,,10 K,,Tetragonal,infinite-layer,,,,,,,TRUE,10.1103/PhysRevB.104.L220505
Nd0.78Sr0.22NiO2,Nd0.78Sr0.22NiO2,Thin Film,35 nm,"SrTiO3 (001), TiO2-terminated",SC,High-Tc,8-11 K,ambient,Tetragonal,infinite-layer,P4/mmm,,,3.41,,,TRUE,10.1103/PhysRevLett.125.147003
Nd0.7Ca0.3Ba2Cu3O6.731,Nd0.7Ca0.3Ba2Cu3O6.731,Bulk,,,SC,High-Tc/cuprate,71 K,,Orthorhombic,perovskite,,3.8307 Å,3.8643 Å,11.7297 Å,,,True,10.1103/PhysRevB.58.12495
Nd0.7Pr0.3Ba0.5Sr0.5Cu3O7,Nd0.7Pr0.3Ba0.5Sr0.5Cu3O7,Bulk,,,SC,High-Tc,35 K,200 bar,,,,,,,,,TRUE,10.1016/S0921-4534(96)00633-8
Nd0.7Pr0.3Ba1.85Sr0.15Cu3O7,Nd0.7Pr0.3Ba1.85Sr0.15Cu3O7,Bulk,,,SC,High-Tc,29 K,200 bar,,,,,,,,,TRUE,10.1016/S0921-4534(96)00633-8
Nd0.7Pr0.3Ba1.8Sr0.2Cu3O7,Nd0.7Pr0.3Ba1.8Sr0.2Cu3O7,Bulk,,,SC,High-Tc,25 K,,,,,,,,,,TRUE,10.1016/S0921-4526(98)00811-4
Nd0.7Pr0.3Ba1.95Cu3O7,Nd0.7Pr0.3Ba1.95Cu3O7,Bulk,,,SC,High-Tc/cuprate,20 K,,Orthorhombic,perovskite,Pmmm,,,,,,True,10.1103/PhysRevB.59.3855
Nd₀.₇Pr₀.₃Ba₂Cu₃O₇₋ᵧ,Nd0.7Pr0.3Ba2Cu3O7,Bulk,,,SC,High-Tc/cuprate,7.5 K,,Orthorhombic,perovskite,,,,,,,True,10.1103/PhysRevB.45.3176
Nd0.7Sr0.3NiO2,Nd0.7Sr0.3NiO2,Thin Film,35 nm,"SrTiO3 (001), TiO2-terminated",NSC,,,ambient,Tetragonal,infinite-layer,P4/mmm,,,3.42,,,TRUE,10.1103/PhysRevLett.125.147003
"Nd0.7Sr1.3Cu(O,F)4−δ","Nd0.7Sr1.3Cu(O,F)4",Bulk,,,SC,Cuprate,44 K,,K2NiF4,T-structure,I4/mmm,3.9288,,12.9630,,,TRUE,10.1016/0921-4534(96)00494-7
"Nd0.7Sr1.3Cu(O,F)4-δ","Nd0.7Sr1.3Cu(O,F)4-δ",Bulk,,,SC,High-Tc,44K,,,,,,,,,,TRUE,10.1016/S0921-4534(97)00398-5
NdY3,Nd0.7Y0.3FeAsO0.7F0.3,Bulk,,,SC,Iron-based,53.3 K,,Tetragonal,ZrCuSiAs type,P4/nmm,3.9511 Å,,8.5616 Å,,,TRUE,10.1016/j.jallcom.2013.02.125
Nd0.82Sr0.18NiO2,Nd0.82Sr0.18NiO2,Thin Film,35 nm,"SrTiO3 (001), TiO2-terminated",SC,High-Tc,10-12 K,ambient,Tetragonal,infinite-layer,P4/mmm,,,3.40,,,TRUE,10.1103/PhysRevLett.125.147003
(Nd0.45Tb0.55)1.85Ce0.15CuO4,Nd0.8325Tb1.0175Ce0.15CuO4,Bulk,,,NSC,,,,Orthorhombic,T' phase,Acam,,,,,,True,10.1103/PhysRevB.53.R2975
Nd1-xCexCuO4 (x=0.15),Nd0.85Ce0.15CuO4,Bulk,,,SC,High-Tc/cuprate,,,,,,,,,,,TRUE,10.1103/PhysRevB.73.184511
Nd0.85Sr0.15NiO2,Nd0.85Sr0.15Ni1O2,Thin Film,~10 nm,SrTiO3,SC,Unconventional,~10 K,,Tetragonal,infinite-layer,P4/mmm,3.92,3.92,3.31,,,FALSE,10.1103/PhysRevMaterials.5.044803
Nd0.85Sr0.15NiO2,Nd0.85Sr0.15NiO2,Thin Film,4.3 nm,LSAT (001),SC,d-wave,17 K,,,infinite-layer,,,,,,,TRUE,10.1103/PhysRevB.111.014519
Nd0.85Sr0.15NiO2,Nd0.85Sr0.15NiO2,Thin Film,,,SC,unconventional,,,,infinite-layer,,,,,,,FALSE,10.1103/PhysRevB.104.144504
Nd0.85Sr0.15NiO2,Nd0.85Sr0.15NiO2,Bulk,,,SC,High-Tc,,,Tetragonal,infinite-layer,P4/mmm,,,,,,TRUE,10.1103/PhysRevB.103.075123
Nd0.865Sr0.135NiO2,Nd0.865Sr0.135NiO2,Thin Film,35 nm,"SrTiO3 (001), TiO2-terminated",SC,High-Tc,8-10 K,ambient,Tetragonal,infinite-layer,P4/mmm,,,3.33,,,TRUE,10.1103/PhysRevLett.125.147003
Nd0.875Sr0.125NiO2,Nd0.875Sr0.125NiO2,,,,SC,High-Tc,~10 K,,,infinite-layer,,,,,,,Density matrix renormalization group (DMRG) study of a two-band Hubbard model,10.1103/PhysRevB.108.245115
Nd0.875Sr0.125NiO2,Nd0.875Sr0.125NiO2,Thin Film,10 nm,SrTiO3 (001),NSC,,,,Tetragonal,infinite-layer,,,,,,,TRUE,10.1103/PhysRevB.104.L220505
Nd1.05(Ba0.70Pr0.30)1.95Cu3O7+δ,Nd0.8848Ba1.5720Pr0.4280Cu3O8.16,Bulk,,,SC,High-Tc/cuprate,~40 K,1 bar,Tetragonal,perovskite,P4/mmm,3.88324 Å,3.88324 Å,11.5988 Å,,,True,10.1103/PhysRevB.56.5512
Nd1.05(Ba0.725Pr0.275)1.95Cu3O7+δ,Nd0.8921Ba1.6074Pr0.3926Cu3O8.24,Bulk,,,SC,High-Tc/cuprate,~45 K,1 bar,Tetragonal,perovskite,P4/mmm,3.87718 Å,3.87718 Å,11.5922 Å,,,True,10.1103/PhysRevB.56.5512
Nd0.8Ba0.2FeAsO0.6F0.4,Nd0.8Ba0.2FeAsO0.6F0.4,Bulk,,,SC,Iron-based,50 K,,,,P4/nmm,3.962,,8.536,0.1 T,162.5 T,TRUE,10.1016/j.ssc.2011.03.032
Nd0.8Ca0.1Pr0.1Ba2Cu3O7-δ,Nd0.8Ca0.1Pr0.1Ba2Cu3O7,Bulk,,,SC,High-Tc/cuprate,,,Orthorhombic,1:2:3,,,,,,measured up to 12 T,True,10.1103/PhysRevB.57.14428
Nd0.8Ca0.1Th0.1Ba2Cu3O7-δ,Nd0.8Ca0.1Th0.1Ba2Cu3O7,Bulk,,,SC,High-Tc/cuprate,73.37 K,,Orthorhombic,perovskite,Pmmm,3.8679 Å,3.9098 Å,11.732 Å,,,True,10.1103/PhysRevB.56.2824
Nd0.8Ca0.1Th0.1Ba2Cu3O7-δ,Nd0.8Ca0.1Th0.1Ba2Cu3O7,Bulk,,,SC,High-Tc/cuprate,,,Orthorhombic,1:2:3,,,,,,measured up to 12 T,True,10.1103/PhysRevB.57.14428
Nd0.8Ca0.2Ba2Cu2.9Zn0.1O7-δ,Nd0.8Ca0.2Ba2Cu2.9Zn0.1O7-δ,Bulk,,,SC,High-Tc/cuprate,32 K,,Orthorhombic,perovskite,,,,,,,True,10.1103/PhysRevB.48.16727
Nd0.8Ca0.2Ba2Cu3O6.792,Nd0.8Ca0.2Ba2Cu3O6.792,Bulk,,,SC,High-Tc/cuprate,74 K,,Orthorhombic,perovskite,,3.8291 Å,3.8763 Å,11.7234 Å,,,True,10.1103/PhysRevB.58.12495
(Nd0.8Ca0.2)Ba2Cu3O6.820,Nd0.8Ca0.2Ba2Cu3O6.820,Bulk,,,SC,High-Tc,77.6 K,,Orthorhombic,,Pmmm,3.8766,3.9013,11.765,,,TRUE,10.1016/j.matchemphys.2004.08.036
Nd0.8La1.1Ce0.1CuO4-δ,Nd0.8La1.1Ce0.1CuO4-δ,Bulk,,,SC,cuprate,15 K,,Tetragonal,T' structure,,3.9821 Å,3.9821 Å,12.317 Å,,,True,10.1103/PhysRevB.55.3935
Nd0.8Pr0.2Ba2Cu3O7-y,Nd0.8Pr0.2Ba2Cu3O6.9,Bulk,,,SC,High-Tc/cuprate,70 K,,Orthorhombic,perovskite,,,,,,,True,10.1103/PhysRevB.43.10568
Nd0.8Pr0.2Ba2Cu3O7-y,Nd0.8Pr0.2Ba2Cu3O7-y,Bulk,,,SC,High-Tc/cuprate,~35 K,,Orthorhombic,perovskite,,,,11.748 Å,,,True,10.1103/PhysRevB.53.5839
Nd₀.₈Pr₀.₂Ba₂Cu₃O₇₋ᵧ,Nd0.8Pr0.2Ba2Cu3O7-y,Bulk,,,SC,High-Tc/cuprate,,,Orthorhombic,perovskite-like,,,,,,,True,10.1103/PhysRevB.54.6758
Nd0.8Sr0.2NiO2,Nd0.8Sr0.2NiO2,Thin Film,,,SC,Nickelate,15 K,,,infinite-layer,,,,,,,TRUE,10.1103/PhysRevMaterials.8.024803
Nd0.8Sr0.2NiO2,Nd0.8Sr0.2NiO2,Thin Film,,,SC,Nickelate,,ambient,Tetragonal,,,3.92,3.92,3.37,,,FALSE,10.1103/PhysRevResearch.2.033445
Nd0.8Sr0.2NiO2,Nd0.8Sr0.2NiO2,,,,SC,,9–15 K,,,,,,,,,,,10.1103/PhysRevB.102.100501
Nd0.8Sr0.2NiO2,Nd0.8Sr0.2NiO2,Thin Film,10 nm,,SC,,,,Tetragonal,infinite-layer,P4/mmm,,,,,,TRUE,10.1103/PhysRevMaterials.7.024801
Nd0.8Sr0.2NiO2,Nd0.8Sr0.2NiO2,Thin Film,,SrTiO3,SC,,9-15 K,,Tetragonal,infinite-layer,P4/mmm,,,,,,FALSE,10.1103/PhysRevMaterials.7.014804
Nd0.8Sr0.2NiO2,Nd0.8Sr0.2NiO2,Thin Film,9 nm,SrTiO3 (001),SC,Type-II/High-Tc/nickelate,2 K,,,infinite-layer,,,,,,,TRUE,10.1103/PhysRevB.110.224431
Nd0.8Sr0.2NiO2,Nd0.8Sr0.2NiO2,Thin Film,10 nm,SrTiO3 (001),SC,cuprate-analog,10 K,,Tetragonal,infinite-layer,,3.905,3.905,,,,TRUE,10.1103/PhysRevB.107.075159
Nd0.8Sr0.2NiO2,Nd0.8Sr0.2NiO2,Thin Film,,,SC,,9-15 K,,,Infinite-layer,,,,,,,FALSE,10.1103/PhysRevB.110.134520
Nd0.8Sr0.2NiO2,Nd0.8Sr0.2NiO2,Thin Film,,,SC,High-Tc,,,,Infinite-layer,,,,,,,TRUE,10.1103/PhysRevB.111.125111
Nd0.8Sr0.2NiO2,Nd0.8Sr0.2NiO2,Thin Film,7.6 nm,SrTiO3 (001),SC,unconventional,7.72 K,,,infinite-layer,,,,,,18.8-20.0 T,TRUE,10.1103/PhysRevLett.133.036003
Neodymium Strontium Nickelate,Nd0.8Sr0.2NiO2,,,,SC,,,,,,,,,,,,,10.1103/PhysRevLett.132.126503
Nd0.8Sr0.2NiO2,Nd0.8Sr0.2NiO2,Thin Film,,,SC,,,ambient,,infinite-layer,,,,,,,FALSE,10.1103/PhysRevMaterials.7.L051801
Nd0.8Sr0.2NiO2,Nd0.8Sr0.2NiO2,Thin Film,,SrTiO3,SC,High-Tc,15 K,,Tetragonal,infinite-layer,P4/mmm,,,,,,TRUE,10.1103/PhysRevB.103.075123
Nd0.8Sr0.2NiO2,Nd0.8Sr0.2NiO2,Thin Film,,,SC,High-Tc,,,,infinite-layer,,,,,,,FALSE,10.1103/PhysRevB.111.094506
"Nd0.8Sr0.2NiO2 (thin film, cited)",Nd0.8Sr0.2NiO2,Thin Film,,,SC,nickelate,,,,infinite-layer,,,,,,,FALSE,10.1103/PhysRevMaterials.8.094801
Nd0.8Sr0.2NiO2,Nd0.8Sr0.2NiO2,Thin Film,,,SC,High-Tc,15 K,ambient,,infinite-layer,,,,,,,TRUE,10.1103/PhysRevB.110.155156
Nd0.8Sr0.2NiO2,Nd0.8Sr0.2NiO2,,,,SC,Nickelate,15 K,,,,,,,,,,FALSE,10.1103/PhysRevB.102.241112
Nd0.8Sr0.2NiO2,Nd0.8Sr0.2NiO2,Thin Film,5 nm,SrTiO3 (001),SC,High-Tc,up to 15 K,ambient,Tetragonal,infinite-layer,P4/mmm,,,3.331,,,TRUE,10.1103/PhysRevLett.133.066503
Nd0.8Sr0.2NiO2,Nd0.8Sr0.2NiO2,Thin Film,,SrTiO3,SC,nickelate,9-15 K,,,infinite-layer,,,,,,,FALSE,10.1103/PhysRevLett.125.077003
Nd0.8Sr0.2NiO2,Nd0.8Sr0.2NiO2,Thin Film,,,SC,,10 K,,,infinite-layer,,,,,,,FALSE,10.1103/PhysRevB.104.L220505
Nd0.8Sr0.2NiO2,Nd0.8Sr0.2NiO2,Thin Film,,,SC,High-Tc,,,,Infinite-layer,,,,,,,,10.1103/PhysRevLett.131.206501
Nd0.8Sr0.2NiO2,Nd0.8Sr0.2NiO2,Thin Film,35 nm,"SrTiO3 (001), TiO2-terminated",SC,High-Tc,12-14.5 K,ambient,Tetragonal,infinite-layer,P4/mmm,,,3.38,,,TRUE,10.1103/PhysRevLett.125.147003
Nd0.8Sr0.2NiO2,Nd0.8Sr0.2NiO2,Thin Film,,,SC,High-Tc,15 K,,,,,,,,,,FALSE,10.1016/j.jssc.2021.122806
Nd0.8Sr0.2NiO2,Nd0.8Sr0.2NiO2,Thin Film,,,SC,High-Tc,15 K,,Infinite-layer,Tetragonal,P4/mmm,3.91 Å,3.91 Å,3.37 Å,,,TRUE,10.1016/j.jallcom.2021.160888
Nd0.8Sr0.2NiO2,Nd0.8Sr0.2NiO2,Thin Film,,,SC,High-Tc,9-15 K,,,,,,,,,,FALSE,10.1016/j.scib.2024.07.030
Nd0.8Sr0.2NiO2,Nd0.8Sr0.2NiO2,Thin Film,,,SC,High-Tc,14.9 K,,Single-crystal,,,,,,,,TRUE,10.1016/j.mattod.2022.02.016
Nd0.8Sr0.2NiO2,Nd0.8Sr0.2NiO2,Thin Film,,,SC,High-Tc,15.3 K,,Single-crystal,,,,,,,,TRUE,10.1016/j.mattod.2022.02.016
Nd0.8Sr0.2NiO2,Nd0.8Sr0.2NiO2,Thin Film,,,SC,High-Tc,9 K,,Single-crystal,,,,,,,,TRUE,10.1016/j.mattod.2022.02.016
Nd0.8Sr0.2NiO2,Nd0.8Sr0.2NiO2,Bulk,,,SC,High-Tc,9-15 K,,Infinite-layer,,,,,,,,FALSE,10.1016/j.physc.2019.1353534
Nd0.8Sr0.2NiO2,Nd0.8Sr0.2NiO2,Bulk,,,SC,Type-II,14 K,,Infinite-layer,,,,,,,,TRUE,10.1016/j.rinp.2020.103118
Nd0.8Sr0.2NiO2,Nd0.8Sr0.2NiO2,Thin Film,,,SC,High-Tc,14.9 K,,Infinite-layer,,,3.92 Å,3.92 Å,3.31 Å,,,TRUE,10.1016/j.xinn.2021.100202
Nd0.8Sr0.2NiO2Hx,Nd0.8Sr0.2NiO2Hx,Thin Film,,,SC,High-Tc,,ambient,,,,,,,,,FALSE,10.1103/PhysRevLett.133.066503
Neodymium Strontium Nickelate,Nd0.8Sr0.2NiO3,,,,NSC,,,,,,,,,,,,,10.1103/PhysRevLett.132.126503
NdY2,Nd0.8Y0.2FeAsO0.7F0.3,Bulk,,,SC,Iron-based,51.7 K,,Tetragonal,ZrCuSiAs type,P4/nmm,3.9517 Å,,8.5637 Å,,,TRUE,10.1016/j.jallcom.2013.02.125
Nd1.05(Ba0.775Pr0.225)1.95Cu3O7+δ,Nd0.9259Ba1.6644Pr0.3356Cu3O8.19,Bulk,,,SC,High-Tc/cuprate,~55 K,1 bar,Tetragonal,perovskite,P4/mmm,3.88132 Å,3.88132 Å,11.6250 Å,,,True,10.1103/PhysRevB.56.5512
Nd0.925Ce0.075CuO4,Nd0.925Ce0.075CuO4,Bulk,,,SC,Cuprate,20 K,,T'-structure,,,,,,,,TRUE,10.1016/j.physc.2007.04.012
Nd0.92Sr0.08NiO2,Nd0.92Sr0.08NiO2,Thin Film,35 nm,"SrTiO3 (001), TiO2-terminated",NSC,,,ambient,Tetragonal,infinite-layer,P4/mmm,,,3.30,,,TRUE,10.1103/PhysRevLett.125.147003
Nd0.94Ca0.03Th0.03Ba2Cu3O7-δ,Nd0.94Ca0.03Th0.03Ba2Cu3O7,Bulk,,,SC,High-Tc/cuprate,86.83 K,,Orthorhombic,perovskite,Pmmm,3.8666 Å,3.9115 Å,11.736 Å,,,True,10.1103/PhysRevB.56.2824
Nd0.94Ca0.03Th0.03Ba2Cu3O7-δ,Nd0.94Ca0.03Th0.03Ba2Cu3O7,Bulk,,,SC,High-Tc/cuprate,,,Orthorhombic,1:2:3,,,,,,measured up to 12 T,True,10.1103/PhysRevB.57.14428
Nd0.95Ca0.025Pr0.025Ba2Cu3O7-δ,Nd0.95Ca0.025Pr0.025Ba2Cu3O7,Bulk,,,SC,High-Tc/cuprate,,,Orthorhombic,1:2:3,,,,,,measured up to 12 T,True,10.1103/PhysRevB.57.14428
"Nd(O,F)BiS2",Nd0.95O0.56F0.44Bi0.94S2,Bulk,,,SC,,4 K,,Tetragonal,Layered,P4/nmm,,,,,,TRUE,10.1103/PhysRevB.90.054519
Nd0.95Pr0.05Ba1.95Cu3O7,Nd0.95Pr0.05Ba1.95Cu3O7,Bulk,,,SC,High-Tc/cuprate,,,Orthorhombic,perovskite,Pmmm,,,,,,True,10.1103/PhysRevB.59.3855
Nd1.05(Ba0.825Pr0.175)1.95Cu3O7+δ,Nd0.9639Ba1.7178Pr0.2322Cu3O8.12,Bulk,,,SC,High-Tc/cuprate,~65 K,1 bar,Tetragonal,perovskite,P4/mmm,3.88292 Å,3.88292 Å,11.6444 Å,,,True,10.1103/PhysRevB.56.5512
Nd0.97Ca0.015Th0.015Ba2Cu3O7-δ,Nd0.97Ca0.015Th0.015Ba2Cu3O7,Bulk,,,SC,High-Tc/cuprate,90.29 K,,Orthorhombic,perovskite,Pmmm,3.8636 Å,3.9113 Å,11.741 Å,,,True,10.1103/PhysRevB.56.2824
Nd0.9Ca0.05Pr0.05Ba2Cu3O7-δ,Nd0.9Ca0.05Pr0.05Ba2Cu3O7,Bulk,,,SC,High-Tc/cuprate,,,Orthorhombic,1:2:3,,,,,,measured up to 12 T,True,10.1103/PhysRevB.57.14428
Nd0.9Ca0.05Th0.05Ba2Cu3O7-δ,Nd0.9Ca0.05Th0.05Ba2Cu3O7,Bulk,,,SC,High-Tc/cuprate,81.80 K,,Orthorhombic,perovskite,Pmmm,3.8684 Å,3.9101 Å,11.730 Å,,,True,10.1103/PhysRevB.56.2824
Nd0.9Ca0.05Th0.05Ba2Cu3O7-δ,Nd0.9Ca0.05Th0.05Ba2Cu3O7,Bulk,,,SC,High-Tc/cuprate,,,Orthorhombic,1:2:3,,,,,,measured up to 12 T,True,10.1103/PhysRevB.57.14428
Nd0.9Ca0.1Ba2Cu2.9Zn0.1O7-δ,Nd0.9Ca0.1Ba2Cu2.9Zn0.1O7-δ,Bulk,,,SC,High-Tc/cuprate,13 K,,Orthorhombic,perovskite,,,,,,,True,10.1103/PhysRevB.48.16727
Nd0.9Ca0.1Ba2Cu3O6.848,Nd0.9Ca0.1Ba2Cu3O6.848,Bulk,,,SC,High-Tc/cuprate,82 K,,Orthorhombic,perovskite,,3.8263 Å,3.8813 Å,11.7113 Å,,,True,10.1103/PhysRevB.58.12495
Nd₀.₉Ca₀.₁Ba₂Cu₃O₇₋ᵧ,Nd0.9Ca0.1Ba2Cu3O7-y,Bulk,,,SC,High-Tc/cuprate,,,Orthorhombic,perovskite-like,,,,,,,True,10.1103/PhysRevB.54.6758
Nd0.9Ca0.1Ba2Cu3O7-δ,Nd0.9Ca0.1Ba2Cu3O7-δ,Bulk,,,SC,High-Tc/cuprate,86 K,,Orthorhombic,perovskite,,3.854 Å,3.911 Å,11.723 Å,,,True,10.1103/PhysRevB.54.3580
Nd0.9Ca0.1Sr2Cu2.7Mo0.3O7,Nd0.9Ca0.1Sr2Cu2.7Mo0.3O7,Bulk,,,SC,High-Tc,46.4 K,,,,,,,,,,FALSE,10.1016/S0921-4534(02)02122-6
Nd1-xSrxNiO2,Nd0.9Sr0.1NiO2,Thin Film,,,SC,High-Tc,9 K,,,,,,,,,,FALSE,10.1016/j.jmst.2023.11.011
NdY1,Nd0.9Y0.1FeAsO0.7F0.3,Bulk,,,SC,Iron-based,51.5 K,,Tetragonal,ZrCuSiAs type,P4/nmm,3.9544 Å,,8.5961 Å,,,TRUE,10.1016/j.jallcom.2013.02.125
Nd1+xBa2−xCu3O7−δ,Nd1+xBa2−xCu3O7,Bulk,,,SC,High-Tc,92-93 K,,,,,,,,,,TRUE,10.1016/S0921-4534(99)00631-0
Nd1+xBa2−xCu3O7−δ,Nd1+xBa2−xCu3O7−δ,Bulk,,,SC,High-Tc,88.2 K,,Tetragonal,,,,,,,,TRUE,10.1016/S0022-0248(98)01258-5
Nd1-xCexCu2O4,Nd1-xCexCu2O4,Bulk,,,SC,,,,,,,,,,,,TRUE,10.1103/PhysRevB.101.094514
"Nd1−xSrxNiO2 (thin film, cited)",Nd1-xSrxNiO2,Thin Film,,,SC,,9-15 K,ambient,,infinite-layer,,,,,,,FALSE,10.1103/PhysRevMaterials.8.124801
Nd1-xSrxNiO2,Nd1-xSrxNiO2,Thin Film,,,SC,,,,,infinite-layer,,,,,,,FALSE,10.1103/PhysRevB.111.094525
Sr-doped NdNiO2,Nd1-xSrxNiO2,,,,SC,High-Tc,,,,infinite layer,,,,,,,FALSE,10.1103/PhysRevB.110.174501
Nd1.05(Ba0.875Pr0.125)1.95Cu3O7+δ,Nd1.0089Ba1.7738Pr0.1012Cu3O8.12,Bulk,,,SC,High-Tc/cuprate,~75 K,1 bar,Tetragonal,perovskite,P4/mmm,3.88474 Å,3.88474 Å,11.6714 Å,,,True,10.1103/PhysRevB.56.5512
Nd-system melt-textured bulk doped with 1.0 wt.% Pt,Nd1.00Ba1.92Cu2.938O7,Bulk,,,SC,High-Tc,87 K,0.1% O2 atmosphere,,,,,,,,,TRUE,10.1016/S0921-4534(02)01524-1
Nd-system melt-textured bulk undoped,Nd1.00Ba1.94Cu2.95O7,Bulk,,,SC,High-Tc,92 K,0.1% O2 atmosphere,,,,,,,,,TRUE,10.1016/S0921-4534(02)01524-1
Nd123,Nd1.00Ba2.00Cu3.00,Bulk,,,SC,High-Tc,86,,Orthorhombic,,,,,,,,TRUE,10.1016/S0921-4526(99)02385-6
Nd1.05(Ba0.925Pr0.075)1.95Cu3O7+δ,Nd1.0109Ba1.8044Pr0.0947Cu3O8.06,Bulk,,,SC,High-Tc/cuprate,~85 K,1 bar,Orthorhombic,perovskite,Pmmm,3.85996 Å,3.90032 Å,11.7076 Å,,,True,10.1103/PhysRevB.56.5512
Nd1.05Ba1.75Pr0.2Cu3O7+δ,Nd1.05Ba1.75Pr0.2Cu3O7+δ,Bulk,,,NSC,,,,Tetragonal,perovskite,P4/mmm,,,,,,True,10.1103/PhysRevB.59.3855
Nd1.05Ba1.7Pr0.25Cu3O7+δ,Nd1.05Ba1.7Pr0.25Cu3O7+δ,Bulk,,,NSC,,,,Tetragonal,perovskite,P4/mmm,,,,,,True,10.1103/PhysRevB.59.3855
Nd1.05Ba1.8Pr0.15Cu3O7+δ,Nd1.05Ba1.8Pr0.15Cu3O7+δ,Bulk,,,NSC,,,,Tetragonal,perovskite,P4/mmm,,,,,,True,10.1103/PhysRevB.59.3855
Nd1.05(Ba0.975Pr0.025)1.95Cu3O7+δ,Nd1.05Ba1.9013Pr0.0488Cu3O7.99,Bulk,,,SC,High-Tc/cuprate,~90 K,1 bar,Orthorhombic,perovskite,Pmmm,3.85373 Å,3.90913 Å,11.7392 Å,,,True,10.1103/PhysRevB.56.5512
Nd1.05Ba1.95(Cu0.99Fe0.01)3O7−δ,Nd1.05Ba1.95(Cu0.99Fe0.01)3O7−δ,Bulk,,,SC,High-Tc,56 K,,Orthorhombic,,,0.38737 nm,0.39128 nm,1.17403 nm,,,TRUE,10.1016/S0921-4534(97)01781-4
Nd1.05Ba1.95Cu3O7,Nd1.05Ba1.95Cu3O7,Bulk,,,SC,High-Tc/cuprate,92 K,,Orthorhombic,perovskite,Pmmm,,,,,,True,10.1103/PhysRevB.59.3855
Nd1.05Ba1.95Cu3O7−δ,Nd1.05Ba1.95Cu3O7−δ,Bulk,,,SC,High-Tc,88 K,,Orthorhombic,,,0.3860 nm,0.3926 nm,1.1745 nm,,,TRUE,10.1016/S0921-4534(97)01781-4
Nd1.05Ba1.9Pr0.05Cu3O7+δ,Nd1.05Ba1.9Pr0.05Cu3O7+δ,Bulk,,,SC,High-Tc/cuprate,,,Orthorhombic,perovskite,Pmmm,,,,,,True,10.1103/PhysRevB.59.3855
Nd123,Nd1.05Ba2.04Cu3.07,Bulk,,,SC,High-Tc,85,,Orthorhombic,,,,,,,,TRUE,10.1016/S0921-4526(99)02385-6
Nd1.0La1.0Ce0.1CuO4-δ,Nd1.0La1.0Ce0.1CuO4-δ,Bulk,,,SC,cuprate,15 K,,Tetragonal,T' structure,,3.980 Å,3.980 Å,12.311 Å,,,True,10.1103/PhysRevB.55.3935
Nd123,Nd1.10Ba2.04Cu2.85,Bulk,,,SC,High-Tc,94,,Orthorhombic,,,,,,,,TRUE,10.1016/S0921-4526(99)02385-6
(Nd0.6Tb0.4)1.85Ce0.15CuO4,Nd1.11Tb0.74Ce0.15CuO4,Bulk,,,NSC,,,,Orthorhombic,T' phase,Acam,,,,,,True,10.1103/PhysRevB.53.R2975
Nd1.12Ba1.88Cu3O7,Nd1.12Ba1.88Cu3O7,Bulk,,,SC,High-Tc/cuprate,69.5 K,,orthorhombic,perovskite,,,,,,,True,10.1103/PhysRevB.58.14349
Nd₁.₁₂Ba₁.₈₈Cu₃O₇₋δ,Nd1.12Ba1.88Cu3O7,Thin Film,60 nm,SrTiO3,SC,High-Tc/cuprate,,,,perovskite,,,,,,,True,10.1103/PhysRevB.61.756
Nd(Ba1.85Nd0.15)Cu3O7,Nd1.15Ba1.85Cu3O7,Bulk,,,SC,High-Tc,,,Orthorhombic,perovskite,,,,,,,True,10.1103/PhysRevB.39.11498
Nd1.15Ba1.85Cu3O7-δ,Nd1.15Ba1.85Cu3O7,Thin Film,200 nm,MgO,SC,High-Tc/cuprate,80 K,,,,,,,,,,True,10.1103/PhysRevB.66.014522
Nd_{1+x}Ba_{2-x}Cu_{3}O_{y},Nd1.15Ba1.85Cu3O7.1,Thin Film,60 nm,SrTiO3 (100),SC,High-Tc/cuprate,64 K,Ambient,Tetragonal,perovskite,,3.902 Å,3.902 Å,11.730 Å,,,TRUE,10.1103/PhysRevB.70.104519
Nd123,Nd1.18Ba2.12Cu3.09,Bulk,,,SC,High-Tc,94.5,,Orthorhombic,,,,,,,,TRUE,10.1016/S0921-4526(99)02385-6
Nd123,Nd1.18Ba2.12Cu3.09O,Bulk,,,SC,High-Tc,94.5 K,1% O2 + Ar,Orthorhombic,Fiber texture,,,,,,,TRUE,10.1016/S0921-4534(98)00017-3
Nd1.18La0.8Ce0.11CuO4-δ,Nd1.18La0.8Ce0.11CuO4-δ,Bulk,,,SC,cuprate,13 K,,Tetragonal,T' structure,,3.974 Å,3.974 Å,12.268 Å,,,True,10.1103/PhysRevB.55.3935
(Nd1.18Sr0.82)(Nd1.46Ce0.54)Cu2O8,Nd1.18Sr0.82Nd1.46Ce0.54Cu2O8,Bulk,,,SC,cuprate,28 K,,Tetragonal,T* phase,,3.855 Å,3.855 Å,12.49 Å,,,,10.1103/PhysRevB.49.1492
Nd1.1Ba1.9Cu3O6.99,Nd1.1Ba1.9Cu3O6.99,Bulk,,,SC,High-Tc/cuprate,,1 atm O2,Orthorhombic,perovskite-related,,,,,,,True,10.1103/PhysRevB.41.8723
Nd(Nd0.05Ba0.95)2Cu3O7,Nd1.1Ba1.9Cu3O7,Bulk,,,SC,High-Tc/cuprate,72 K,,Orthorhombic,perovskite,,,,,,,True,10.1103/PhysRevB.50.13710
NdBaCuO,Nd1.1Ba1.9Cu3O7,Bulk,,,SC,High-Tc,90.2 K,,,,,,,,,,TRUE,10.1016/S0921-4534(02)02135-4
Nd1+xBa2−xCu3Oy,Nd1.1Ba1.9Cu3O7,Bulk,,,SC,High-Tc/Cuprate,90 K,,Orthorhombic,,,,,,,,FALSE,10.1016/S0378-4371(98)00290-8
Nd1.1Ba1.9Cu3O7.05,Nd1.1Ba1.9Cu3O7.05,Bulk,,,SC,High-Tc/cuprate,50 K,,Orthorhombic,perovskite,,3.871 Å,3.914 Å,11.732 Å,,,True,10.1103/PhysRevB.38.2450
Nd1.20Ba1.80Cu3O7,Nd1.20Ba1.80Cu3O7,Bulk,,,SC,High-Tc/cuprate,40.0 K,,orthorhombic,perovskite,,,,,,,True,10.1103/PhysRevB.58.14349
Nd1.25Ba1.75Cu3O7,Nd1.25Ba1.75Cu3O7,Bulk,,,SC,High-Tc/cuprate,32.0 K,,tetragonal,perovskite,,,,,,,True,10.1103/PhysRevB.58.14349
Nd123,Nd1.25Ba2.05Cu3.10,Bulk,,,SC,High-Tc,87,,Orthorhombic,,,,,,,,TRUE,10.1016/S0921-4526(99)02385-6
Nd123,Nd1.25Ba2.05Cu3.10O,Bulk,,,SC,High-Tc,87.0 K,1% O2 + Ar,Orthorhombic,Fiber texture,,,,,,,TRUE,10.1016/S0921-4534(98)00017-3
Nd123,Nd1.26Ba2.34Cu3.18,Bulk,,,SC,High-Tc,89,,Orthorhombic,,,,,,,,TRUE,10.1016/S0921-4526(99)02385-6
Nd1.28La0.6Ce0.12CuO4-δ,Nd1.28La0.6Ce0.12CuO4-δ,Bulk,,,SC,cuprate,14 K,,Tetragonal,T' structure,,3.969 Å,3.969 Å,12.212 Å,,,True,10.1103/PhysRevB.55.3935
Nd1.2Ba1.8Cu3O7,Nd1.2Ba1.8Cu3O7,Thin Film,120 unit cells,SrTiO3 (100),SC,High-Tc/cuprate,64.0 K,ambient,Orthorhombic,perovskite,,3.892 Å,3.920 Å,11.698 Å,,,TRUE,10.1103/PhysRevB.72.134521
Nd1.2Ba1.8Cu3O7,Nd1.2Ba1.8Cu3O7,Thin Film,116 unit cells,SrTiO3 (100),SC,High-Tc/cuprate,64.0 K,ambient,Orthorhombic,perovskite,,3.892 Å,3.920 Å,11.698 Å,,,TRUE,10.1103/PhysRevB.72.134521
Nd1.2Ba1.8Cu3O7,Nd1.2Ba1.8Cu3O7,Thin Film,76 unit cells,SrTiO3 (100),SC,High-Tc/cuprate,62.0 K,ambient,Orthorhombic,perovskite,,3.892 Å,3.920 Å,11.698 Å,,,TRUE,10.1103/PhysRevB.72.134521
Nd1.2Ba1.8Cu3O7,Nd1.2Ba1.8Cu3O7,Thin Film,69 unit cells,SrTiO3 (100),SC,High-Tc/cuprate,60.5 K,ambient,Pseudotetragonal,perovskite,,3.904 Å,3.904 Å,11.698 Å,,,TRUE,10.1103/PhysRevB.72.134521
Nd1.2Ba1.8Cu3O7,Nd1.2Ba1.8Cu3O7,Thin Film,64 unit cells,SrTiO3 (100),SC,High-Tc/cuprate,60.3 K,ambient,Pseudotetragonal,perovskite,,3.904 Å,3.904 Å,11.698 Å,,,TRUE,10.1103/PhysRevB.72.134521
Nd1.2Ba1.8Cu3O7,Nd1.2Ba1.8Cu3O7,Thin Film,59 unit cells,SrTiO3 (100),SC,High-Tc/cuprate,58.0 K,ambient,Pseudotetragonal,perovskite,,3.904 Å,3.904 Å,11.698 Å,,,TRUE,10.1103/PhysRevB.72.134521
Nd1.2Ba1.8Cu3O7,Nd1.2Ba1.8Cu3O7,Thin Film,37 unit cells,SrTiO3 (100),SC,High-Tc/cuprate,56.0 K,ambient,Pseudotetragonal,perovskite,,3.904 Å,3.904 Å,11.698 Å,,,TRUE,10.1103/PhysRevB.72.134521
Nd1.2Ba1.8Cu3O7,Nd1.2Ba1.8Cu3O7,Thin Film,29 unit cells,SrTiO3 (100),SC,High-Tc/cuprate,43.0 K,ambient,Pseudotetragonal,perovskite,,3.904 Å,3.904 Å,11.698 Å,,,TRUE,10.1103/PhysRevB.72.134521
Nd1.2Ba1.8Cu3O7,Nd1.2Ba1.8Cu3O7,Thin Film,14 unit cells,SrTiO3 (100),SC,High-Tc/cuprate,24.0 K,ambient,Tetragonal,perovskite,,3.904 Å,3.904 Å,11.698 Å,,,TRUE,10.1103/PhysRevB.72.134521
Nd1.2Ba1.8Cu3O7,Nd1.2Ba1.8Cu3O7,Thin Film,8 unit cells,SrTiO3 (100),NSC,High-Tc/cuprate,0 K,ambient,Tetragonal,perovskite,,,,,,,TRUE,10.1103/PhysRevB.72.134521
Nd1.2Ba1.8Cu3O7,Nd1.2Ba1.8Cu3O7,Thin Film,8 unit cells,SrTiO3 (100),NSC,High-Tc/cuprate,0 K,ambient,Tetragonal,perovskite,,,,,,,TRUE,10.1103/PhysRevB.72.134521
Nd1.2Ba1.8Cu3O7,Nd1.2Ba1.8Cu3O7,Thin Film,4 unit cells,SrTiO3 (100),NSC,High-Tc/cuprate,0 K,ambient,Tetragonal,perovskite,,,,,,,TRUE,10.1103/PhysRevB.72.134521
NdBaCuO,Nd1.2Ba1.8Cu3O7,Bulk,,,SC,High-Tc,91.2 K,,,,,,,,,,TRUE,10.1016/S0921-4534(02)02135-4
Nd1.2Ba1.8Cu3O7+x,Nd1.2Ba1.8Cu3O7,Thin Film,,,SC,High-Tc,33 K,,Pseudotetragonal,Tetragonal,,,,,,,TRUE,10.1016/j.physc.2007.03.264
Nd1+xBa2−xCu3Oy,Nd1.2Ba1.8Cu3O7,Bulk,,,SC,High-Tc/Cuprate,40 K,,Tetragonal,,,,,,,,FALSE,10.1016/S0378-4371(98)00290-8
Neodymium Barium Copper Oxide (p=0.10),Nd1.2Ba1.8Cu3O7-d,Thin Film,100 nm,,SC,High-Tc/cuprate,64 K,,,,,,,,,,TRUE,10.1103/PhysRevB.82.214504
Neodymium Barium Copper Oxide (p=0.06),Nd1.2Ba1.8Cu3O7-d,Thin Film,4 nm,,SC,High-Tc/cuprate,20 K,,,,,,,,,,TRUE,10.1103/PhysRevB.82.214504
Nd1.2Ba1.8Cu3O7.04,Nd1.2Ba1.8Cu3O7.04,Bulk,,,SC,High-Tc/cuprate,,1 atm O2,Orthorhombic,perovskite-related,,,,,,,True,10.1103/PhysRevB.41.8723
Nd1.2Ba1.8Cu3O7.08,Nd1.2Ba1.8Cu3O7.08,Bulk,,,SC,cuprate,50 K,,,,,,,,,,True,10.1103/PhysRevB.45.8065
Nd1.2Ba1.8Cu3O7.10,Nd1.2Ba1.8Cu3O7.10,Bulk,,,SC,High-Tc/cuprate,33 K,,Tetragonal,perovskite,,3.890 Å,3.892 Å,11.696 Å,,,True,10.1103/PhysRevB.38.2450
Nd1.2Sr0.8NiO4,Nd1.2Sr0.8NiO4,Thin Film,13 nm,LaAlO3 (100),NSC,,,,Tetragonal,Ruddlesden-Popper (n=1),,,,,,,TRUE,10.1103/PhysRevMaterials.9.L032001
Nd1.32Ce0.27Sr0.41CuO4,Nd1.32Ce0.27Sr0.41CuO4,Bulk,,,SC,cuprate,23 K,,Tetragonal,T* phase,,,,,,,,10.1103/PhysRevB.40.5251
Nd1.32Ce0.27Sr0.41CuO4,Nd1.32Ce0.27Sr0.41CuO4,Bulk,,,SC,cuprate,,,Tetragonal,T*-phase,P4/nmm,,,,,,,10.1103/PhysRevB.41.1889
Nd1.32Sr0.41Ce0.27CuO4,Nd1.32Sr0.41Ce0.27CuO4,Bulk,,,SC,High-Tc/Cuprate,28 K,,,,,,,,,,FALSE,10.1016/j.physc.2017.11.010
Nd1.33Ba1.67Cu3O7,Nd1.33Ba1.67Cu3O7,Bulk,,,SC,High-Tc/cuprate,6.0 K,,tetragonal,perovskite,,,,,,,True,10.1103/PhysRevB.58.14349
(Nd0.675Ce0.325)2(Ba0.664Nd0.336)2Cu3.00O9.14,Nd1.35Ce0.65Ba1.33Cu3O9.14,Bulk,,,SC,High-Tc,39 K,1 atm,Tetragonal,Body-centered,I4/mmm,0.387173 nm,0.387173 nm,2.860476 nm,,,TRUE,10.1016/S0921-4534(99)00559-6
Nd1.35Sr0.4Ce0.25CuO4,Nd1.35Sr0.4Ce0.25CuO4,Bulk,,,SC,Cuprate,25 K,12 atm,Pyramid-type,T* structure,,,,,,,TRUE,10.1016/j.physc.2009.10.143
Nd123,Nd1.36Ba2.24Cu3.18,Bulk,,,SC,High-Tc,78,,Orthorhombic,,,,,,,,TRUE,10.1016/S0921-4526(99)02385-6
Nd123/Ag,Nd1.36Ba2.24Cu3.18O7,Bulk,,,SC,High-Tc,94 K,,,,,,,,,,TRUE,10.1016/S0921-4534(01)00379-3
(Nd0.75Tb0.25)1.85Ce0.15CuO4,Nd1.3875Tb0.4625Ce0.15CuO4,Bulk,,,SC,High-Tc,,,Tetragonal,T' phase,I4/mmm,,,,,,True,10.1103/PhysRevB.53.R2975
Nd123,Nd1.38Ba2.22Cu3.19,Bulk,,,SC,High-Tc,87,,Orthorhombic,,,,,,,,TRUE,10.1016/S0921-4526(99)02385-6
Nd1.3Ba1.7Cu3O7.14,Nd1.3Ba1.7Cu3O7.14,Bulk,,,SC,High-Tc/cuprate,14 K,,Tetragonal,perovskite,,3.890 Å,,11.661 Å,,,True,10.1103/PhysRevB.38.2450
Nd1.3Ce0.3Sr0.5CuO4-x,Nd1.3Ce0.3Sr0.5CuO4,Bulk,,,SC,cuprate,,external pressure applied,,layered,,,,,,,,10.1103/PhysRevB.53.11831
Nd1.3Sr0.4Ce0.3CuO4,Nd1.3Sr0.4Ce0.3CuO4,Bulk,,,SC,Cuprate,25 K,12 atm,Pyramid-type,T* structure,,,,,,,TRUE,10.1016/j.physc.2009.10.143
Nd1.44Ce0.56Ba1.2La0.8Cu3O9.16,Nd1.44Ce0.56Ba1.2La0.8Cu3O9.16,Bulk,,,SC,High-Tc,40 K,1 atm,,intergrowth,,,,,,,True,10.1103/PhysRevB.42.138
(Nd0.8Tb0.2)1.85Ce0.15CuO4,Nd1.48Tb0.37Ce0.15CuO4,Bulk,,,SC,High-Tc,,,Tetragonal,T' phase,I4/mmm,,,,,,True,10.1103/PhysRevB.53.R2975
