Repository: WyattBunstine/ML_SC_Project

# ML_SC_Project — Chemically and Geometrically Motivated Crystal Graph Neural Networks

This project predicts and screens superconductors from crystal structure. It frames the
problem as a **two-stage hurdle**: first classify whether a material is a superconductor
candidate (SC vs. non-SC), then regress the critical temperature T_c for superconductors.

Two graph-neural-network families are trained and compared:

- a **baseline CGCNN** ([txie-93/cgcnn](https://github.com/txie-93/cgcnn)), and
- an **MPNN** with learned edge features that consumes richer `crystal_graph_v4` graphs
  (this project's contribution).

File: database/superconductor_materials_full.csv (part 129 of 215)
Material_Name,Chemical_Composition,Material_Class,Film_Thickness,Substrate,Material_Type,Superconductor_Type,Superconducting_Transition_Temperature,Pressure,Crystal_Structure,Lattice_Structure,Space_Group,"Lattice_Constant(a)","Lattice_Constant(b)","Lattice_Constant(c)",Lower_Critical_Field,Upper_Critical_Field,Experimental,DOI
Nd1.4Ba1.6Cu3O7-y,Nd1.4Ba1.6Cu3O7-y,Thin Film,,,SC,High-Tc,50 K,0.65 Torr,c-axis oriented,,,,,,,,TRUE,10.1016/S0921-4534(98)00273-1
Nd1.4Ba1.6Cu3O7.14,Nd1.4Ba1.6Cu3O7.14,Bulk,,,SC,High-Tc/cuprate,,1 atm O2,Orthorhombic,perovskite-related,,,,,,,True,10.1103/PhysRevB.41.8723
Nd1.4Ce0.2Sr0.4Cu0.985Zn0.015O4-δ,Nd1.4Ce0.2Sr0.4Cu0.985Zn0.015O4,Bulk,,,SC,High-Tc/cuprate,~0 K,,Tetragonal,T* phase,,3.95 Å,3.95 Å,12.03 Å,,,True,10.1103/PhysRevB.43.2885
T* phase Zn-doped,Nd1.4Ce0.2Sr0.4Cu0.985Zn0.015O4-δ,Bulk,,,NSC,,<2 K,,,T*-type,,,,,,,True,10.1103/PhysRevB.43.11508
1.5% Zn-doped T*,Nd1.4Ce0.2Sr0.4Cu0.985Zn0.015O4-δ,Bulk,,,NSC,,<2 K,1 atm O2,,T* phase,,,,,,,True,10.1103/PhysRevB.45.5659
2% Zn-doped T*,Nd1.4Ce0.2Sr0.4Cu0.98Zn0.02O4-δ,Bulk,,,NSC,,<2 K,1 atm O2,,T* phase,,3.876 Å,,12.600 Å,,,True,10.1103/PhysRevB.45.5659
Nd1.4Ce0.2Sr0.4Cu0.99Zn0.01O4-δ,Nd1.4Ce0.2Sr0.4Cu0.99Zn0.01O4,Bulk,,,SC,High-Tc/cuprate,~6 K,,Tetragonal,T* phase,,3.945 Å,3.945 Å,12.04 Å,,,True,10.1103/PhysRevB.43.2885
Nd1.4Ce0.2Sr0.4CuO4-δ,Nd1.4Ce0.2Sr0.4CuO4,Bulk,,,SC,cuprate,23 K,,,T* phase,,,,,,,True,10.1103/PhysRevB.41.11673
Nd1.4Ce0.2Sr0.4CuO4,Nd1.4Ce0.2Sr0.4CuO4,Bulk,,,SC,High-Tc,30 K,,,layered,,,,,,,,10.1103/PhysRevLett.63.1515
Nd1.4Ce0.2Sr0.4CuO4-δ,Nd1.4Ce0.2Sr0.4CuO4,Bulk,,,SC,High-Tc/cuprate,~18 K,,Tetragonal,T* phase,,3.94 Å,3.94 Å,12.05 Å,,,True,10.1103/PhysRevB.43.2885
T* phase superconducting,Nd1.4Ce0.2Sr0.4CuO4-δ,Bulk,,,SC,High-Tc,23.1 K,,,T*-type,,,,,,,True,10.1103/PhysRevB.43.11508
Nd1.4Ce0.2Sr0.4CuO4-δ,Nd1.4Ce0.2Sr0.4CuO4-δ,Bulk,,,SC,High-Tc,25 K,,Tetragonal,T*,,,,,4.4 mT at 0 K,,True,10.1103/PhysRevB.48.1217
0% Zn-doped T*,Nd1.4Ce0.2Sr0.4CuO4-δ,Bulk,,,SC,High-Tc/cuprate,23.1 K,1 atm O2,,T* phase,,,,,,,True,10.1103/PhysRevB.45.5659
Nd1.4Sr0.4Ce0.2CuO4,Nd1.4Sr0.4Ce0.2CuO4,Bulk,,,SC,Cuprate,19 K,12 atm,Pyramid-type,T* structure,,,,,,,TRUE,10.1016/j.physc.2009.10.143
Nd₁.₄Sr₀.₄Ce₀.₂CuO₄₋δ,Nd1.4Sr0.4Ce0.2CuO4-δ,,,,SC,High-Tc/cuprate,,,,,,,,,,,,10.1103/PhysRevLett.87.177003
Nd1.4Sr0.4Ce0.2CuO4-δ,Nd1.4Sr0.4Ce0.2CuO4-δ,Bulk,,,SC,High-Tc/cuprate,26 K,,,T* structure,,,,,,,True,10.1103/PhysRevLett.86.4140
Nd1.55Ca0.3Ce0.15CuO4-δ,Nd1.55Ca0.3Ce0.15CuO3.981,Bulk,,,SC,High-Tc,,,Tetragonal,T' phase,,3.923 Å,3.923 Å,11.986 Å,,,True,10.1103/PhysRevB.54.13306
Nd1.55La0.3Ce0.15CuO4,Nd1.55La0.3Ce0.15CuO4,Bulk,,,SC,High-Tc,25 K,,Tetragonal,T' phase,,3.95 Å,3.95 Å,12.129 Å,,,True,10.1103/PhysRevB.41.6582
Nd1.5Ba1.5Cu3O6.88,Nd1.5Ba1.5Cu3O6.88,Bulk,,,SC,cuprate,4 K,,,,,,,,,,True,10.1103/PhysRevB.45.8065
Nd1.5Ba1.5Cu3O7,Nd1.5Ba1.5Cu3O7,,,,SC,High-Tc/cuprate,5 K,49 atm,,oxygen-deficient triperovskite,,,,,,,,10.1103/PhysRevB.40.6771
Nd1.5Ba1.5Cu3O7+δ,Nd1.5Ba1.5Cu3O7,Bulk,,,NSC,,,,Tetragonal,perovskite,,3.87 Å,3.87 Å,11.62 Å,,,True,10.1103/PhysRevB.39.11498
Nd1.5Ce0.5Sr1.7Nd0.3Cu2GaO9,Nd1.5Ce0.5Sr1.7Nd0.3Cu2GaO9,Bulk,,,NSC,,,,,,,,,,,,True,10.1103/PhysRevB.57.10798
Nd1.5Ce0.5Sr2Cu2NbO10-δ,Nd1.5Ce0.5Sr2Cu2NbO10,Bulk,,,SC,High-Tc/cuprate,,,,,,,,,,,True,10.1103/PhysRevB.56.5144
Nd2-xCexSr2Cu2NbO10,Nd1.5Ce0.5Sr2Cu2NbO10,Bulk,,,SC,cuprate,28 K,,Tetragonal,T'-phase,,,,,,,,10.1103/PhysRevB.46.11171
Nd1.5Ce0.5Sr2Cu2NbO10,Nd1.5Ce0.5Sr2Cu2NbO10,Bulk,,,SC,High-Tc,28 K,,,,,,,,,,True,10.1103/PhysRevB.57.10798
Nd1.5Ce0.5Sr2Cu2NbO10,Nd1.5Ce0.5Sr2Cu2NbO10,Bulk,,,SC,cuprate,28 K,,,,,,,,,,,10.1103/PhysRevB.53.11779
Nd1.5Ce0.5Sr2Cu2NbO10,Nd1.5Ce0.5Sr2Cu2NbO10,Bulk,,,SC,High-Tc/cuprate,28 K,,Tetragonal,T' phase,,,,,Measured (see Fig. 5),,True,10.1103/PhysRevB.48.6525
(Nd0.75Ce0.25)2Sr2Cu2NbO10−δ,Nd1.5Ce0.5Sr2Cu2NbO10−δ,Bulk,,,SC,High-Tc,28 K,,,,,,,,,,FALSE,10.1016/S0022-3697(98)00069-9
Nd2-xCexSr2Cu2TaO10,Nd1.5Ce0.5Sr2Cu2TaO10,Bulk,,,SC,cuprate,28 K,,Tetragonal,T'-phase,,3.881 Å,3.881 Å,28.83 Å,,,,10.1103/PhysRevB.46.11171
Nd1.5Ce0.5Sr2Cu2TaO10,Nd1.5Ce0.5Sr2Cu2TaO10,Bulk,,,SC,High-Tc,28 K,,,,,,,,,,True,10.1103/PhysRevB.57.10798
Nd1.5Ce0.5Sr2NbCu2O10,Nd1.5Ce0.5Sr2NbCu2O10,,,,SC,High-Tc,28 K,,Tetragonal,,I4/mmm,,,,,,,10.1103/PhysRevB.49.6903
Nd1.5Sr0.5NiO4,Nd1.5Sr0.5NiO4,Thin Film,13 nm,LaAlO3 (100),NSC,,,,Tetragonal,Ruddlesden-Popper (n=1),,,,,,,TRUE,10.1103/PhysRevMaterials.9.L032001
Nd1.65Ca0.2Ce0.15CuO4-δ,Nd1.65Ca0.2Ce0.15CuO3.986,Bulk,,,SC,High-Tc,,,Tetragonal,T' phase,,3.930 Å,3.930 Å,12.006 Å,,,True,10.1103/PhysRevB.54.13306
Nd1.65La0.2Ce0.15CuO4-δ,Nd1.65La0.2Ce0.15CuO4-δ,Bulk,,,SC,cuprate,12 K,,Tetragonal,T' structure,,3.9632 Å,3.9632 Å,12.157 Å,,,True,10.1103/PhysRevB.55.3935
Nd1.66Gd0.2Ce0.14CuO4,Nd1.66Gd0.2Ce0.14CuO4,Thin Film,,,SC,Cuprate,17 K,,,,,,,,,,TRUE,10.1016/S0921-4534(02)02567-4
Nd1.6Ce0.2Sr0.4CuO4,Nd1.6Ce0.2Sr0.4CuO4,Bulk,,,SC,cuprate,30 K,,Tetragonal,T* phase,,3.85 Å,3.85 Å,12.48 Å,,,True,10.1103/PhysRevB.39.9704
Nd1.7125Ce0.0875Sr0.2CuO4,Nd1.7125Ce0.0875Sr0.2CuO4,Bulk,,,SC,High-Tc,16 K,,T*,Tetragonal,,,,,,,TRUE,10.1016/S0921-4526(99)02351-0
Nd₂₋ₓCeₓCuO₄₋ᵧ (NCCO),Nd1.71Ce0.29CuO3.8,Bulk,,,SC,High-Tc/cuprate,19 K,,Tetragonal,,,,,,25 Oe (estimated at T=0),,True,10.1103/PhysRevB.57.R708
Nd1.71Ce0.29CuO4,Nd1.71Ce0.29CuO4,,,,SC,High-Tc/Cuprate,19 K,,,,,,,,,23 kG,FALSE,10.1016/S0921-4534(01)00232-5
Nd1.73Sr0.09Ce0.18CuO4-δ,Nd1.73Sr0.09Ce0.18CuO4-δ,Bulk,,,SC,cuprate,,,Tetragonal,T'-type,,,,,,,True,10.1103/PhysRevB.48.13182
Nd1.75Ca0.1Ce0.15CuO4-δ,Nd1.75Ca0.1Ce0.15CuO3.989,Bulk,,,SC,High-Tc,,,Tetragonal,T' phase,,3.937 Å,3.937 Å,12.032 Å,,,True,10.1103/PhysRevB.54.13306
Nd1.75Ca0.25CuO4+δ,Nd1.75Ca0.25CuO4.030,Bulk,,,NSC,,,,Tetragonal,T' phase,,3.935 Å,3.935 Å,12.109 Å,,,True,10.1103/PhysRevB.54.13306
Nd1.75Ce0.25CuO4-y,Nd1.75Ce0.25CuO4,Bulk,,,SC,cuprate,,,,,,,,,,,True,10.1103/PhysRevB.42.4263
Nd1.75Ce0.25CuO4,Nd1.75Ce0.25CuO4,Bulk,,,SC,cuprate,24 K,,,,,,,,,,True,10.1103/PhysRevB.40.2617
Nd1.76Ba0.06Ce0.18CuO4-δ,Nd1.76Ba0.06Ce0.18CuO4-δ,Bulk,,,SC,cuprate,18 K,,Tetragonal,T'-type,,,,,,,True,10.1103/PhysRevB.48.13182
Nd1.76Ca0.06Ce0.18CuO4-δ,Nd1.76Ca0.06Ce0.18CuO4-δ,Bulk,,,SC,cuprate,21 K,,Tetragonal,T'-type,,,,,,,True,10.1103/PhysRevB.48.13182
Nd1.76Ce0.24PdO4,Nd1.76Ce0.24PdO4,Thin Film,160 nm,SrTiO3 (001),NSC,,,,Tetragonal,T' structure,I4/mmm,,,,,,TRUE,10.1103/PhysRevMaterials.2.085003
Nd1.76Sr0.06Ce0.18CuO4-δ,Nd1.76Sr0.06Ce0.18CuO4-δ,Bulk,,,SC,cuprate,23 K,,Tetragonal,T'-type,,3.9478 Å,3.9478 Å,12.075 Å,,,True,10.1103/PhysRevB.48.13182
Nd1.78Ce0.22CuO4-δ,Nd1.78Ce0.22Cu0.99O4-δ,Bulk,,,NSC,,,,,T'-type,,3.95 Å,,12.040 Å,,,True,10.1103/PhysRevLett.74.4927
Nd1.78Ce0.22CuO4,Nd1.78Ce0.22CuO4,Bulk,,,NSC,,,,,,,,,,,,True,10.1103/PhysRevB.45.7356
Nd₁.₇₈Ce₀.₂₂CuO₄,Nd1.78Ce0.22CuO4,Thin Film,1000 Å,"LaAlO3, SrTiO3, YSZ",SC,cuprate,3-10 K,,,,,,,,,,True,10.1103/PhysRevB.53.871
Nd1.78Ce0.22CuO4,Nd1.78Ce0.22CuO4,Bulk,,,SC,cuprate,,,,,,,,,,,True,10.1103/PhysRevB.47.3354
Nd1.78Ce0.22CuO4-y,Nd1.78Ce0.22CuO4-y,Bulk,,,SC,cuprate,,,,,,,,,,,,10.1103/PhysRevB.51.9245
Nd1.78Ce0.22CuO4-y,Nd1.78Ce0.22CuO4-y,Bulk,,,NSC,,,,,T'-phase,,,,,,,True,10.1103/PhysRevB.43.13606
Nd1.79Ce0.21CuO4,Nd1.79Ce0.21CuO4,Bulk,,,NSC,cuprate,,,,,,,,,,,True,10.1103/PhysRevLett.83.4852
Nd1.79Sr0.03Ce0.18CuO4-δ,Nd1.79Sr0.03Ce0.18CuO4-δ,Bulk,,,SC,cuprate,,,Tetragonal,T'-type,,,,,,,True,10.1103/PhysRevB.48.13182
Nd1.80Ce0.20CuO3.99,Nd1.80Ce0.20CuO3.99,Bulk,,,SC,cuprate,,,,,,,,,,,True,10.1103/PhysRevB.47.8373
Nd1.80Ce0.20CuO4-y,Nd1.80Ce0.20CuO4,Bulk,,,SC,cuprate,,,,,,,,,,,True,10.1103/PhysRevB.42.4263
Neodymium Cerium Copper Oxide (NCCO),Nd1.80Ce0.20CuO4,Bulk,,,NSC,cuprate,,,,,,,,,,,TRUE,10.1103/PhysRevB.73.184502
Nd1.80Ce0.20CuO4,Nd1.80Ce0.20CuO4,Bulk,,,SC,High-Tc,19-25 K,,Tetragonal,K2NiF4 type,I4/mmm,,,,,,FALSE,10.1016/j.physc.2007.03.399
Nd1.80Ce0.20CuO4-δ,Nd1.80Ce0.20CuO4-δ,Bulk,,,SC,High-Tc,traces of superconductivity at 26 K,,Tetragonal,Nd2CuO4-type,I4/mmm,0.3946 nm,0.3946 nm,1.205 nm,,,True,10.1103/PhysRevB.41.187
Nd1.80Ce0.20CuO4.00,Nd1.80Ce0.20CuO4.00,Bulk,,,SC,cuprate,,,,,,,,,,,True,10.1103/PhysRevB.47.8373
Nd1.80Sr0.02Ce0.18CuO4-δ,Nd1.80Sr0.02Ce0.18CuO4-δ,Bulk,,,SC,cuprate,,,Tetragonal,T'-type,,,,,,,True,10.1103/PhysRevB.48.13182
Nd1.81Ce0.19CuO3.97,Nd1.81Ce0.19CuO3.97,Bulk,,,SC,cuprate,,,,,,,,,,,True,10.1103/PhysRevB.47.8373
Nd1.81Ce0.19CuO3.98,Nd1.81Ce0.19CuO3.98,Bulk,,,SC,cuprate,,,,,,,,,,,True,10.1103/PhysRevB.47.8373
Nd1.81Ce0.19CuO4,Nd1.81Ce0.19CuO4,Bulk,,,SC,High-Tc,19-25 K,,Tetragonal,K2NiF4 type,I4/mmm,,,,,,FALSE,10.1016/j.physc.2007.03.399
Nd1.81Ce0.19CuO4.01,Nd1.81Ce0.19CuO4.01,Bulk,,,SC,cuprate,,,,,,,,,,,True,10.1103/PhysRevB.47.8373
Nd1.81Ce0.19PdO4,Nd1.81Ce0.19PdO4,Thin Film,80-160 nm,SrTiO3 (001),NSC,,,,Tetragonal,T' structure,I4/mmm,,,,,,TRUE,10.1103/PhysRevMaterials.2.085003
Nd₁.₈₂₅Ce₀.₁₇₅CuO₄,Nd1.825Ce0.175CuO4,Bulk,,,SC,cuprate,,,tetragonal,T' structure,,,,,,,True,10.1103/PhysRevB.46.8683
Nd1.82Ce0.18CuO3.98,Nd1.82Ce0.18CuO3.98,Bulk,,,SC,High-Tc/cuprate,7 K,,Tetragonal,T'-type,,,,,,0.37 T,True,10.1103/PhysRevB.48.16737
Nd1.82Ce0.18CuO3.98,Nd1.82Ce0.18CuO3.98,Bulk,,,SC,cuprate,,,,,,,,,,,True,10.1103/PhysRevB.47.8373
Nd1.82Ce0.18CuO4-y,Nd1.82Ce0.18CuO4,Bulk,,,SC,cuprate,24 K,,Tetragonal,,I4/mmm,,,,,,True,10.1103/PhysRevB.52.7656
Nd1.82Ce0.18CuO4,Nd1.82Ce0.18CuO4,Bulk,,,NSC,,,,Tetragonal,T' phase,,3.96 Å,3.96 Å,12.1 Å,,,True,10.1103/PhysRevB.39.9704
Nd1.82Ce0.18CuO4-δ,Nd1.82Ce0.18CuO4,Bulk,,,SC,cuprate,,,,T' structure,,,,,,,True,10.1103/PhysRevB.42.1997
Nd1.82Ce0.18CuO4,Nd1.82Ce0.18CuO4,Thin Film,1000 Å,SrTiO3,SC,High-Tc/cuprate,15 K,,,perovskite,,,,6.03 Å,,2.9 T,True,10.1103/PhysRevLett.69.530
Nd1.82Ce0.18CuO4,Nd1.82Ce0.18CuO4,Bulk,,,SC,High-Tc/cuprate,,,,,,,,,,,True,10.1103/PhysRevLett.70.3355
Nd1.82Ce0.18CuO4,Nd1.82Ce0.18CuO4,Thin Film,1000 Å,SrTiO3(100),SC,High-Tc/cuprate,,,,,,,,12.06 Å,,,True,10.1103/PhysRevB.43.8725
Nd1.82Ce0.18CuO4,Nd1.82Ce0.18CuO4,Bulk,,,NSC,,,,,,,,,,,,True,10.1103/PhysRevB.42.7981
Nd1.82Ce0.18CuO4,Nd1.82Ce0.18CuO4,Bulk,,,SC,cuprate,20 K,ambient,Tetragonal,T'-type (modified K2NiF4),I4/mmm (No. 139),3.94,3.94,12.05,,≤12 T,TRUE,10.1103/PhysRevB.70.094507
Nd1.82Ce0.18CuO4,Nd1.82Ce0.18CuO4,Bulk,,,SC,High-Tc,19-25 K,,Tetragonal,K2NiF4 type,I4/mmm,,,,,,FALSE,10.1016/j.physc.2007.03.399
Nd1.82Ce0.18CuO4,Nd1.82Ce0.18CuO4,Thin Film,,,SC,High-Tc/Cuprate,10 K,,Tetragonal,Body-centered,,0.394 nm,0.394 nm,1.208 nm,,,TRUE,10.1016/j.jpcs.2020.109770
Nd1.82Ce0.18CuO4,Nd1.82Ce0.18CuO4,Thin Film,,,SC,Cuprate,12.5 K,,T',Tetragonal,,,,6 Å,,,TRUE,10.1016/S0921-4534(02)01320-5
Nd1.82Ce0.18CuO4+δ,Nd1.82Ce0.18CuO4+δ,Bulk,,,SC,cuprate,9.5 K,,,,,,,,,6.7 T,True,10.1103/PhysRevB.65.224515
Nd1.82Ce0.18CuO4+δ,Nd1.82Ce0.18CuO4+δ,Thin Film,,,SC,High-Tc,6.4 K,1.33 × 10^-5 mbar,,,,,,,,0.9 T,TRUE,10.1016/j.physc.2012.09.001
Nd1.82Ce0.18CuO4-δ,Nd1.82Ce0.18CuO4-δ,Bulk,,,SC,cuprate,18 K,,Tetragonal,T'-type,,3.9515 Å,3.9515 Å,12.083 Å,,,True,10.1103/PhysRevB.48.13182
Nd1.835Ce0.165CuO4,Nd1.835Ce0.165CuO4,,,,SC,cuprate,,,,,,,,,,,,10.1103/PhysRevB.50.12752
Nd1.835Ce0.165CuO4-y,Nd1.835Ce0.165CuO4,Bulk,,,SC,High-Tc,22 K,,Tetragonal,T',I4/mmm,3.951 Å,3.951 Å,12.090 Å,,,True,10.1103/PhysRevB.47.14386
Nd1.835Ce0.165CuO4,Nd1.835Ce0.165CuO4,Bulk,,,SC,cuprate,,,,,,,,,,,Magnetic Quantum Oscillations (MQO),10.1103/PhysRevB.85.092501
Nd1.83Ce0.17CuO3.98,Nd1.83Ce0.17CuO3.98,Bulk,,,SC,High-Tc/cuprate,14 K,,Tetragonal,T'-type,,,,,,3.50 T,True,10.1103/PhysRevB.48.16737
Nd1.83Ce0.17CuO4-δ,Nd1.83Ce0.17CuO4,,,,SC,High-Tc/cuprate,,,,,,,,,,,,10.1103/PhysRevB.55.3216
Nd1.83Ce0.17CuO4-y,Nd1.83Ce0.17CuO4,Bulk,,,SC,High-Tc/cuprate,,,Tetragonal,T' structure,,,,,,,True,10.1103/PhysRevB.42.10136
Nd1.83Ce0.17CuO4,Nd1.83Ce0.17CuO4,Bulk,,,SC,cuprate,21 K,,,,,,,,,,True,10.1103/PhysRevLett.83.4852
Nd1.83Ce0.17CuOx,Nd1.83Ce0.17CuO4,Thin Film,50-400 Å,SrTiO3,SC,cuprate,10 K,,Tetragonal,body-centered tetragonal,,3.94 Å,3.94 Å,12.08-12.12 Å,,,True,10.1103/PhysRevLett.64.3191
Nd1.83Ce0.17CuOx,Nd1.83Ce0.17CuO4,Thin Film,Various thicknesses from 75 Å to 400 Å,SrTiO3,NSC,,NSC - no superconductivity down to 4.2 K,,Tetragonal,,,,,,,,True,10.1103/PhysRevB.46.11236
Nd1.83Ce0.17CuO4,Nd1.83Ce0.17CuO4,Bulk,,,SC,cuprate,24 K,,,,,3.948 Å,,12.07 Å,,,True,10.1103/PhysRevB.40.2617
Nd1.83Ce0.17CuO4,Nd1.83Ce0.17CuO4,Thin Film,,SrTiO3 (100),SC,cuprate,9.8 K,ambient,,,,,,,,,TRUE,10.1103/PhysRevB.94.115426
Nd1.83Ce0.17CuO4,Nd1.83Ce0.17CuO4,Thin Film,,SrTiO3 (100),metal,cuprate,NSC,ambient,,,,,,,,,TRUE,10.1103/PhysRevB.94.115426
Nd1.83Ce0.17CuO4,Nd1.83Ce0.17CuO4,Thin Film,,SrTiO3 (100),insulator,cuprate,NSC,ambient,,,,,,,,,TRUE,10.1103/PhysRevB.94.115426
Nd1.83Ce0.17CuO4,Nd1.83Ce0.17CuO4,Bulk,,,SC,cuprate/High-Tc/Type-II,,,Tetragonal,perovskite,,,,,,,FALSE,10.1103/PhysRevB.76.174512
Nd1.83Ce0.17CuO4,Nd1.83Ce0.17CuO4,Bulk,,,SC,cuprate/High-Tc,5.9 K,,,,,3.95,,,,10 T,TRUE,10.1103/PhysRevLett.103.157002
Nd1.83Ce0.17CuO4,Nd1.83Ce0.17CuO4,Bulk,,,SC,High-Tc,19-25 K,,Tetragonal,K2NiF4 type,I4/mmm,,,,,,FALSE,10.1016/j.physc.2007.03.399
Nd1.83Ce0.17CuO4,Nd1.83Ce0.17CuO4,Bulk,,,SC,High-Tc,15 K,,,,,,,,,,TRUE,10.1016/S0921-4534(01)00209-X
Nd1.83Ce0.17CuO4,Nd1.83Ce0.17CuO4,Bulk,,,SC,High-Tc,24,,,,,,,,,,FALSE,10.1016/S0925-8388(98)00260-6
Nd1.83Ce0.17CuO4,Nd1.83Ce0.17CuO4,Bulk,,,SC,High-Tc,13 K,,,,,,,,,,TRUE,10.1016/j.physc.2005.02.059
Nd1.83Ce0.17CuO4,Nd1.83Ce0.17CuO4,Bulk,,,SC,High-Tc,25 K,,Tetragonal,,I4/mmm,,,,,,TRUE,10.1016/S0921-4534(02)01426-0
Nd1.83Ce0.17CuO4+δ,Nd1.83Ce0.17CuO4+δ,Thin Film,,,SC,High-Tc,11.0 K,1.33 × 10^-2 mbar,,,,,,,,1.7 T,TRUE,10.1016/j.physc.2012.09.001
Nd1.83Ce0.17CuO4-delta,Nd1.83Ce0.17CuO4-delta,Thin Film,200 nm,SrTiO3 (001),SC,cuprate/High-Tc/Type-II,9 K,ambient,,T'-structure,,,,,,,TRUE,10.1103/PhysRevB.79.144524
Nd1.83Ce0.17CuO4-y,Nd1.83Ce0.17CuO4-y,Bulk,,,SC,High-Tc/cuprate,23.3 K,,,T'-phase,,,,,,,True,10.1103/PhysRevB.43.13606
Nd1.83Ce0.17CuO4-δ,Nd1.83Ce0.17CuO4-δ,Bulk,,,SC,High-Tc,bulk superconductivity at 26 K,,Tetragonal,Nd2CuO4-type,I4/mmm,0.3946 nm,0.3946 nm,1.207 nm,,,True,10.1103/PhysRevB.41.187
Nd1.8425Ce0.1575CuO4,Nd1.8425Ce0.1575CuO4,Bulk,,,SC,High-Tc,19 K,,Tetragonal,Body Centered,,,,,0.043 T,,TRUE,10.1016/j.jmmm.2003.11.063
(Nd0.925Ce0.075)2CuO3.92,Nd1.845Ce0.155CuO3.922,Bulk,,,SC,cuprate,20 K,,Tetragonal,,I4/mmm,3.9469 Å,3.9469 Å,12.0776 Å,,,TRUE,Handbook of SC
Neodymium Cerium Copper Oxide,Nd1.845Ce0.155CuO4,Bulk,,,SC,cuprate,25 K,,,,,,,,,,TRUE,10.1103/PhysRevB.78.100505
Nd1.845Ce0.155CuO4,Nd1.845Ce0.155CuO4,Bulk,,,SC,electron-doped cuprate,,,,,,,,,,,Theoretical study,10.1103/PhysRevB.76.014513
Nd1.845Ce0.155CuO4-δ,Nd1.845Ce0.155CuO4-δ,Bulk,,,SC,High-Tc,20,100 Pa,Tetragonal,,,3.954,,12.064,,,TRUE,10.1016/S0921-4534(01)01313-2
Nd1.848Ce0.152CuO4,Nd1.848Ce0.152CuO4,,,,SC,cuprate,,,,,,,,,,,TRUE,10.1103/PhysRevLett.94.027001
Nd1.84Ce0.16CuO,Nd1.84Ce0.16CuO,Bulk,,,SC,High-Tc,23.19,,Tetragonal,,I4/mmm,3.9531,3.9531,12.1215,,,TRUE,10.1016/j.physc.2011.09.010
Nd1.84Ce0.16CuO,Nd1.84Ce0.16CuO,Bulk,,,SC,High-Tc,24.9,,Tetragonal,,I4/mmm,3.9475,3.9475,12.0823,,,TRUE,10.1016/j.physc.2011.09.010
Nd1.84Ce0.16CuO,Nd1.84Ce0.16CuO,Bulk,,,SC,High-Tc,24.81,,Tetragonal,,I4/mmm,3.9541,3.9541,12.1201,,,TRUE,10.1016/j.physc.2011.09.010
Nd1.84Ce0.16CuO,Nd1.84Ce0.16CuO,Bulk,,,SC,High-Tc,24.3,,Tetragonal,,I4/mmm,3.9514,3.9514,12.0812,,,TRUE,10.1016/j.physc.2011.09.010
Nd1.84Ce0.16CuO,Nd1.84Ce0.16CuO,Bulk,,,SC,High-Tc,25.0,,Tetragonal,,I4/mmm,3.9478,3.9478,12.0751,,,TRUE,10.1016/j.physc.2011.09.010
Nd1.84Ce0.16CuO,Nd1.84Ce0.16CuO,Bulk,,,SC,High-Tc,23.7,,Tetragonal,,I4/mmm,3.9486,3.9486,12.07599,,,TRUE,10.1016/j.physc.2011.09.010
Nd1.84Ce0.16CuO,Nd1.84Ce0.16CuO,Bulk,,,SC,High-Tc,23.6,,Tetragonal,,I4/mmm,3.9502,3.9502,12.1123,,,TRUE,10.1016/j.physc.2011.09.010
Nd1.84Ce0.16CuO,Nd1.84Ce0.16CuO,Bulk,,,SC,High-Tc,24.1,,Tetragonal,,I4/mmm,3.95598,3.95598,12.1423,,,TRUE,10.1016/j.physc.2011.09.010
Nd1.84Ce0.16CuO,Nd1.84Ce0.16CuO,Bulk,,,SC,High-Tc,24.3,,Tetragonal,,I4/mmm,3.9497,3.9497,12.1208,,,TRUE,10.1016/j.physc.2011.09.010
Nd1.84Ce0.16CuO,Nd1.84Ce0.16CuO,Bulk,,,SC,High-Tc,24.2,,Tetragonal,,I4/mmm,3.9529,3.9529,12.1195,,,TRUE,10.1016/j.physc.2011.09.010
Nd1.84Ce0.16CuO2.93,Nd1.84Ce0.16CuO2.93,Bulk,,,SC,cuprate,24 K,,,,,,,,,,TRUE,Handbook of SC
Nd1.84Ce0.16CuO3.98,Nd1.84Ce0.16CuO3.98,Bulk,,,SC,High-Tc/cuprate,18 K,,Tetragonal,T'-type,,,,,,6.37 T,True,10.1103/PhysRevB.48.16737
Nd1.84Ce0.16CuO3.98,Nd1.84Ce0.16CuO3.98,Bulk,,,SC,cuprate,,,,,,,,,,,True,10.1103/PhysRevB.47.8373
Nd1.84Ce0.16CuO3.98,Nd1.84Ce0.16CuO3.98,Bulk,,,SC,High-Tc,22.3±0.5 K,,Tetragonal,,,0.394 nm,0.394 nm,1.207 nm,,,TRUE,10.1016/j.actaastro.2009.01.053
Nd1.84Ce0.16CuO4-δ,Nd1.84Ce0.16CuO4,Bulk,,,SC,High-Tc/cuprate,19 K,,Tetragonal,T',,,,,,,True,10.1103/PhysRevB.55.3216
Nd1.84Ce0.16CuO4,Nd1.84Ce0.16CuO4,Bulk,,,SC,cuprate,,,Tetragonal,T' phase,,,,,,,,10.1103/PhysRevB.40.5251
Nd1.84Ce0.16CuO4-y,Nd1.84Ce0.16CuO4,Bulk,,,SC,High-Tc/cuprate,,,Tetragonal,T' structure,,,,,,,True,10.1103/PhysRevB.42.10136
Nd1.84Ce0.16CuO4-y,Nd1.84Ce0.16CuO4,Bulk,,,SC,cuprate,24 K,,Tetragonal,,I4/mmm,,,,,,True,10.1103/PhysRevB.52.7656
Nd1.84Ce0.16CuO4-y (nonsuperconducting),Nd1.84Ce0.16CuO4,Bulk,,,NSC,,,,Tetragonal,,I4/mmm,,,,,,True,10.1103/PhysRevB.52.7656
Nd1.84Ce0.16CuO4,Nd1.84Ce0.16CuO4,Thin Film,1000 Å,SrTiO3,SC,High-Tc/cuprate,15 K,,,perovskite,,,,6.03 Å,,,True,10.1103/PhysRevLett.69.530
Nd1.84Ce0.16CuO4,Nd1.84Ce0.16CuO4,Bulk,,,SC,cuprate,,,,,,,,,,,,10.1103/PhysRevB.53.5696
Nd₁.₈₄Ce₀.₁₆CuO₄,Nd1.84Ce0.16CuO4,Bulk,,,SC,cuprate,24 K,,Tetragonal,T' tetragonal phase,,,,,,,True,10.1103/PhysRevB.46.14321
Nd1.84Ce0.16CuO4,Nd1.84Ce0.16CuO4,Bulk,,,SC,High-Tc/cuprate,,,,,,,,,,,True,10.1103/PhysRevLett.70.3355
Nd1.84Ce0.16CuO4-y,Nd1.84Ce0.16CuO4,Thin Film,,SrTiO3,SC,cuprate,,,,,,,,,,,,10.1103/PhysRevLett.64.1067
Nd1.84Ce0.16CuO4,Nd1.84Ce0.16CuO4,Bulk,,,SC,cuprate,19.3 K,,Tetragonal,,D4h,,,,,,True,10.1103/PhysRevLett.74.4911
Nd1.84Ce0.16CuO4,Nd1.84Ce0.16CuO4,Bulk,,,SC,cuprate,15 K,,Tetragonal,T' phase,,,,,,,True,10.1103/PhysRevB.40.4494
Nd1.84Ce0.16CuO4,Nd1.84Ce0.16CuO4,Thin Film,1000 Å,SrTiO3(100),SC,High-Tc/cuprate,,,,,,3.95 Å,,,,,True,10.1103/PhysRevB.43.8725
Nd1.84Ce0.16CuO4,Nd1.84Ce0.16CuO4,,,,SC,High-Tc,,,,T'-type,,,,,,,,10.1103/PhysRevB.40.6998
Nd1.84Ce0.16CuO4,Nd1.84Ce0.16CuO4,Bulk,,,SC,cuprate,24 K,ambient,Tetragonal,T'-type (modified K2NiF4),I4/mmm (No. 139),3.94,3.94,,,≤12 T,TRUE,10.1103/PhysRevB.70.094507
Nd1.84Ce0.16CuO4,Nd1.84Ce0.16CuO4,Bulk,,,SC,electron-doped cuprate,,,,,,,,,,,Theoretical study,10.1103/PhysRevB.76.014513
Nd1.84Ce0.16CuO4,Nd1.84Ce0.16CuO4,Bulk,,,SC,cuprate/High-Tc,19.2 K,,,,,3.95,,,,10 T,TRUE,10.1103/PhysRevLett.103.157002
Nd2-xCexCuOy,Nd1.84Ce0.16CuO4,Thin Film,,,SC,Cuprate,21.3 K,,Tetragonal,,,,,,,5.92 T,TRUE,10.1016/S0921-4534(01)00623-2
Nd1.84Ce0.16CuO4,Nd1.84Ce0.16CuO4,Bulk,,,SC,High-Tc,19-25 K,,Tetragonal,K2NiF4 type,I4/mmm,,,,,,FALSE,10.1016/j.physc.2007.03.399
Nd1.84Ce0.16CuO4,Nd1.84Ce0.16CuO4,Bulk,,,SC,High-Tc,25 K,,Tetragonal,,I4/mmm,,,,,,TRUE,10.1016/S0921-4534(02)01426-0
Nd1.84Ce0.16CuO4,Nd1.84Ce0.16CuO4,Bulk,,,SC,High-Tc,21 K,,,,,,,,,,TRUE,10.1016/S0921-4526(99)02267-X
Nd1.84Ce0.16CuO4,Nd1.84Ce0.16CuO4,Bulk,,,SC,High-Tc,20.1 K,0 GPa,,,,,,,,,TRUE,10.1016/j.physb.2005.01.091
Nd1.84Ce0.16CuO4+δ,Nd1.84Ce0.16CuO4+δ,Bulk,,,SC,cuprate,18.5 K,,,,,,,,,6.8 T,True,10.1103/PhysRevB.65.224515
Nd1.84Ce0.16CuO4-y (NCCO),Nd1.84Ce0.16CuO4-y,Bulk,,,SC,High-Tc/cuprate,,,,,,,,,,,,10.1103/PhysRevB.64.024503
Nd1.84Ce0.16CuO4-y,Nd1.84Ce0.16CuO4-y,Bulk,,,SC,High-Tc/cuprate,,,,,,,,,,7.0 T,,10.1103/PhysRevLett.64.599
Nd1.84Ce0.16CuO4-δ,Nd1.84Ce0.16CuO4-δ,Bulk,,,SC,High-Tc,25,100 Pa,Tetragonal,,,3.951,,12.060,,,TRUE,10.1016/S0921-4534(01)01313-2
Nd1.84Ce0.16CuO4−δ,Nd1.84Ce0.16CuO4−δ,Bulk,,,SC,cuprate/High-Tc/Type-II,22 K,,Tetragonal,,,,,,,2-3 T,TRUE,10.1103/PhysRevB.72.214510
Nd1.84Ce0.16CuOx,Nd1.84Ce0.16CuOx,Bulk,,,SC,High-Tc/cuprate,22 K,,,,,,,,,,,10.1103/PhysRevB.42.10746
NCCO,Nd1.84Ce0.16CuOy,Thin Film,90-100 nm,SrTiO3,SC,cuprate,21.3 K,,,,,,,,,,True,10.1103/PhysRevLett.81.2994
NCCO (slightly overdoped),Nd1.84Ce0.16CuOy,Thin Film,100 nm,,SC,cuprate,,,,,,,,,,,True,10.1103/PhysRevB.60.12424
Nd1.853Ce0.147CuO4-δ,Nd1.853Ce0.147CuO4,Bulk,,,SC,High-Tc,24.5 K,,,,,,,,,,True,10.1103/PhysRevB.44.9727
"Nd2-xCexCuO4 (NCCO, x=0.145)",Nd1.855Ce0.145CuO4,,,,SC,High-Tc/cuprate,,,,,,,,,,,FALSE,10.1103/PhysRevX.10.021059
Nd1.855Ce0.145CuO4,Nd1.855Ce0.145CuO4,Thin Film,,,SC,High-Tc/Cuprate,11.2 K,,,,,,,,,2.7 T,TRUE,10.1016/j.ssc.2024.115723
Nd1.855Ce0.145CuO4,Nd1.855Ce0.145CuO4,Thin Film,,,SC,High-Tc,10.7 K,10^-5 Torr,Tetragonal,Body-centered,,0.394 nm,0.394 nm,1.208 nm,,,TRUE,10.1016/j.physc.2021.1353968
Nd1.855Ce0.145CuO4,Nd1.855Ce0.145CuO4,Thin Film,,,SC,High-Tc,10.7 K,10^-5 Torr,Tetragonal,Body-centered,,0.394 nm,0.394 nm,1.204 nm,,2.7 T,TRUE,10.1016/j.physc.2019.1353515
Nd1.858Ce0.142CuO4,Nd1.858Ce0.142CuO4,Bulk,,,SC,High-Tc/cuprate,,,,,,,,,,,,10.1103/PhysRevB.59.14624
Nd1.858Ce0.142CuO4,Nd1.858Ce0.142CuO4,Bulk,,,SC,High-Tc,22.4 K,,Tetragonal,,,,,,,,TRUE,10.1016/S0921-4534(98)00280-9
Nd1.85Ca0.15CuO4+δ,Nd1.85Ca0.15CuO4.037,Bulk,,,NSC,,,,Tetragonal,T' phase,,3.937 Å,3.937 Å,12.118 Å,,,True,10.1103/PhysRevB.54.13306
Nd1.85Ce0.15(Cu0.95Zn0.05)O4-δ,Nd1.85Ce0.15Cu0.95Zn0.05O4,Bulk,,,NSC,,,,,T' phase,,,,,,,True,10.1103/PhysRevB.41.4797
Nd1.85Ce0.15Cu0.96O4,Nd1.85Ce0.15Cu0.96O4,Bulk,,,SC,cuprate,17 K,,tetragonal,T' phase,,3.943 Å,3.943 Å,12.05 Å,,,True,10.1103/PhysRevB.40.11366
Nd1.85Ce0.15(Cu0.96Zn0.04)O4-δ,Nd1.85Ce0.15Cu0.96Zn0.04O4,Bulk,,,NSC,,,,,T' phase,,,,,,,True,10.1103/PhysRevB.41.4797
Nd1.85Ce0.15(Cu0.97Zn0.03)O4-δ,Nd1.85Ce0.15Cu0.97Zn0.03O4,Bulk,,,NSC,,,,,T' phase,,,,,,,True,10.1103/PhysRevB.41.4797
Nd1.85Ce0.15(Cu0.985Zn0.015)O4-δ,Nd1.85Ce0.15Cu0.985Zn0.015O4,Bulk,,,SC,High-Tc,13.6 K,,,T' phase,,,,,,,True,10.1103/PhysRevB.41.4797
Nd1.85Ce0.15Cu0.985Zn0.015O4-δ,Nd1.85Ce0.15Cu0.985Zn0.015O4,Bulk,,,SC,High-Tc/cuprate,~0 K,,Tetragonal,T' phase,,3.95 Å,3.95 Å,12.07 Å,,,True,10.1103/PhysRevB.43.2885
Nd1.85Ce0.15Cu0.98Ga0.02O4,Nd1.85Ce0.15Cu0.98Ga0.02O4,Bulk,,,SC,cuprate,16 K,,tetragonal,T' phase,,3.941 Å,3.941 Å,12.04 Å,,,True,10.1103/PhysRevB.40.11366
Nd1.85Ce0.15Cu0.98O4−δ,Nd1.85Ce0.15Cu0.98O4−δ,Bulk,,,SC,High-Tc,23 K,,T',,,,,,,,TRUE,10.1016/j.physc.2007.03.111
Nd1.85Ce0.15(Cu0.98Zn0.02)O4-δ,Nd1.85Ce0.15Cu0.98Zn0.02O4,Bulk,,,SC,High-Tc,< 7 K,,,T' phase,,,,,,,True,10.1103/PhysRevB.41.4797
Nd1.85Ce0.15(Cu0.98Zn0.02)O4-δ,Nd1.85Ce0.15Cu0.98Zn0.02O4,Bulk,,,NSC,,,,,,,,,,,,,10.1103/PhysRevB.45.10155
Nd1.85Ce0.15Cu0.98Zn0.02O4,Nd1.85Ce0.15Cu0.98Zn0.02O4,Bulk,,,SC,cuprate,9 K,,Tetragonal,Nd2CuO4-type,,,,,,,True,10.1103/PhysRevB.43.10489
Nd₁.₈₅Ce₀.₁₅Cu₀.₉₉₂Co₀.₀₀₈O₄,Nd1.85Ce0.15Cu0.992Co0.008O4,Bulk,,,NSC,,,,tetragonal,Nd2CuO4-type,,,,,,,True,10.1103/PhysRevB.42.8039
Nd1.85Ce0.15Cu0.992Ni0.008O4,Nd1.85Ce0.15Cu0.992Ni0.008O4,Bulk,,,NSC,,,,Tetragonal,Nd2CuO4-type,,,,,,,True,10.1103/PhysRevB.43.10489
Nd1.85Ce0.15Cu0.993Co0.007O4,Nd1.85Ce0.15Cu0.993Co0.007O4,Bulk,,,NSC,,,,Tetragonal,Nd2CuO4-type,,,,,,,True,10.1103/PhysRevB.43.10489
Nd₁.₈₅Ce₀.₁₅Cu₀.₉₉₄Co₀.₀₀₆O₄,Nd1.85Ce0.15Cu0.994Co0.006O4,Bulk,,,NSC,,,,tetragonal,Nd2CuO4-type,,,,,,,True,10.1103/PhysRevB.42.8039
Nd1.85Ce0.15Cu0.995Co0.005O4,Nd1.85Ce0.15Cu0.995Co0.005O4,Bulk,,,SC,High-Tc,,,,T' phase,,,,,,,True,10.1103/PhysRevB.42.218
Nd1.85Ce0.15Cu0.995Ni0.005O4,Nd1.85Ce0.15Cu0.995Ni0.005O4,Bulk,,,SC,High-Tc,,,,T' phase,,,,,,,True,10.1103/PhysRevB.42.218
Nd1.85Ce0.15(Cu0.995Zn0.005)O4-δ,Nd1.85Ce0.15Cu0.995Zn0.005O4,Bulk,,,SC,High-Tc,15.5 K,,,T' phase,,,,,,,True,10.1103/PhysRevB.41.4797
Nd₁.₈₅Ce₀.₁₅Cu₀.₉₉₆Co₀.₀₀₄O₄,Nd1.85Ce0.15Cu0.996Co0.004O4,Bulk,,,SC,cuprate,~15 K,,tetragonal,Nd2CuO4-type,,,,,,,True,10.1103/PhysRevB.42.8039
Nd₁.₈₅Ce₀.₁₅Cu₀.₉₉₈Co₀.₀₀₂O₄,Nd1.85Ce0.15Cu0.998Co0.002O4,Bulk,,,SC,cuprate,~18 K,,tetragonal,Nd2CuO4-type,,,,,,,True,10.1103/PhysRevB.42.8039
Nd1.85Ce0.15Cu0.998Co0.002O4,Nd1.85Ce0.15Cu0.998Co0.002O4,Bulk,,,SC,cuprate,~18 K,,Tetragonal,Nd2CuO4-type,,,,,,,True,10.1103/PhysRevB.43.10489
Nd₁.₈₅Ce₀.₁₅Cu₀.₉₉Co₀.₀₁O₄,Nd1.85Ce0.15Cu0.99Co0.01O4,Bulk,,,NSC,,,,tetragonal,Nd2CuO4-type,,,,,,,True,10.1103/PhysRevB.42.8039
Nd1.85Ce0.15Cu0.99Ga0.01O4,Nd1.85Ce0.15Cu0.99Ga0.01O4,Bulk,,,SC,cuprate,19 K,,tetragonal,T' phase,,3.941 Å,3.941 Å,12.04 Å,,,True,10.1103/PhysRevB.40.11366
Nd1.85Ce0.15(Cu0.99Zn0.01)O4-δ,Nd1.85Ce0.15Cu0.99Zn0.01O4,Bulk,,,SC,High-Tc,14.1 K,,,T' phase,,,,,,,True,10.1103/PhysRevB.41.4797
Nd1.85Ce0.15Cu0.99Zn0.01O4,Nd1.85Ce0.15Cu0.99Zn0.01O4,Bulk,,,SC,High-Tc,,,,T' phase,,,,,,,True,10.1103/PhysRevB.42.218
Nd1.85Ce0.15Cu0.99Zn0.01O4-δ,Nd1.85Ce0.15Cu0.99Zn0.01O4,Bulk,,,SC,High-Tc/cuprate,~6 K,,Tetragonal,T' phase,,3.95 Å,3.95 Å,12.07 Å,,,True,10.1103/PhysRevB.43.2885
Nd1.85Ce0.15Cu1.01O3.9968,Nd1.85Ce0.15Cu1.01O3.9968,Bulk,,,SC,Cuprate,20 K,,T' tetragonal,,,,,,,,TRUE,10.1016/S0925-8388(01)01198-7
Nd1.85Ce0.15Cu1.01O3.9976,Nd1.85Ce0.15Cu1.01O3.9976,Bulk,,,SC,Cuprate,17 K,,T' tetragonal,,,,,,,,TRUE,10.1016/S0925-8388(01)01198-7
Nd1.85Ce0.15Cu1.01O3.9981,Nd1.85Ce0.15Cu1.01O3.9981,Bulk,,,SC,Cuprate,13 K,,T' tetragonal,,,,,,,,TRUE,10.1016/S0925-8388(01)01198-7
Nd1.85Ce0.15Cu1.01Oy,Nd1.85Ce0.15Cu1.01Oy,Bulk,,,SC,cuprate,,,tetragonal,T' structure,I4/mmm,,,,,,True,10.1103/PhysRevB.63.184503
Nd₁.₈₅Ce₀.₁₅Cu₂O₄₋ᵧ,Nd1.85Ce0.15Cu2O4-y,Bulk,,,SC,High-Tc/cuprate,21 K,,,layered,,,,,,,True,10.1103/PhysRevLett.72.1746
Nd₁.₈₅Ce₀.₁₅Cu₂O₄₋ᵧ,Nd1.85Ce0.15Cu2O4-y,Bulk,,,SC,High-Tc/cuprate,22.5 K,,,layered,,,,,,,True,10.1103/PhysRevLett.72.1746
NCCO,Nd1.85Ce0.15Cu2O4-y,Bulk,,,SC,High-Tc/cuprate,21 K,,,layered,,,,12 Å,~500-700 G at T=0,,True,10.1103/PhysRevB.49.12326
Nd1.85Ce0.15CuO3.8,Nd1.85Ce0.15CuO3.8,Bulk,,,SC,High-Tc/cuprate,,,,,,,,,,,,10.1103/PhysRevB.62.13922
Nd1.85Ce0.15CuO4-δ (Zr gettered),Nd1.85Ce0.15CuO3.946,Bulk,,,SC,cuprate,24 K,,Tetragonal,T' phase,I4/mmm,3.94160 Å,3.94160 Å,12.05922 Å,,,True,10.1103/PhysRevB.40.9370
Nd1.85Ce0.15CuO3.96,Nd1.85Ce0.15CuO3.96,Bulk,,,SC,High-Tc/cuprate,20 K,,Tetragonal,Nd2CuO4-type,,,,,,,True,10.1103/PhysRevLett.62.1197
NCCO,Nd1.85Ce0.15CuO3.96,Thin Film,6000-10000 Å,SrTiO3,SC,High-Tc/cuprate,22-25 K,,,,,,,,,,True,10.1103/PhysRevLett.85.182
Nd1.85Ce0.15CuO4-δ (oxygenated),Nd1.85Ce0.15CuO3.962,Bulk,,,NSC,cuprate,,,Tetragonal,T' phase,I4/mmm,3.94097 Å,3.94097 Å,12.05997 Å,,,True,10.1103/PhysRevB.40.9370
Nd1.85Ce0.15CuO3.97,Nd1.85Ce0.15CuO3.97,Bulk,,,SC,High-Tc/cuprate,19-22 K,,Tetragonal,T' phase,,,,12.083 Å,,6.2-6.5 T,True,10.1103/PhysRevB.43.3020
Nd1.85Ce0.15CuO3.98,Nd1.85Ce0.15CuO3.98,Bulk,,,SC,cuprate,22 K,,tetragonal,T' phase,,3.94 Å,3.94 Å,12.08 Å,,,True,10.1103/PhysRevB.42.426
Nd1.85Ce0.15CuO3.98,Nd1.85Ce0.15CuO3.98,Bulk,,,SC,High-Tc,24 K,,,,,,,,,,True,10.1103/PhysRevB.43.12935
Nd1.85Ce0.15CuO3.98,Nd1.85Ce0.15CuO3.98,,,,SC,High-Tc/cuprate,22 K,,,,,,,,,,,10.1103/PhysRevB.54.3610
Nd1.85Ce0.15CuO3.98,Nd1.85Ce0.15CuO3.98,Bulk,,,SC,High-Tc,22 K,,,T' phase,,,,,,,True,10.1103/PhysRevB.45.945
Nd₁.₈₅Ce₀.₁₅CuO₃.₉₈,Nd1.85Ce0.15CuO3.98,,,,SC,cuprate,,,,,,,,,,,,10.1103/PhysRevB.53.R2971
Nd1.85Ce0.15CuO4-y,Nd1.85Ce0.15CuO3.98,Bulk,,,SC,cuprate,22 K,atmospheric pressure,tetragonal,Nd2CuO4-type,,,,,,,True,10.1103/PhysRevLett.64.80
Nd1.85Ce0.15CuO3.98,Nd1.85Ce0.15CuO3.98,Bulk,,,SC,High-Tc/cuprate,11 K,,Tetragonal,T'-type,,,,,,1.55 T,True,10.1103/PhysRevB.48.16737
Nd1.85Ce0.15CuO3.98,Nd1.85Ce0.15CuO3.98,Bulk,,,SC,High-Tc/cuprate,,,Tetragonal,T'-type,,,,,,,,10.1103/PhysRevB.48.16737
Nd1.85Ce0.15CuO3.98,Nd1.85Ce0.15CuO3.98,Bulk,,,SC,High-Tc,21.4±0.5 K,,Tetragonal,,,0.394 nm,0.394 nm,1.207 nm,,,TRUE,10.1016/j.actaastro.2009.01.053
Nd1.85Ce0.15CuO4-δ,Nd1.85Ce0.15CuO3.99,Thin Film,1000 Å,yttrium stabilized zirconia (100),SC,High-Tc/cuprate,21 K,,Tetragonal,T' phase,,3.948 Å,3.948 Å,12.081 Å,,,True,10.1103/PhysRevB.57.8671
Nd1.85Ce0.15CuO4-δ (irradiated),Nd1.85Ce0.15CuO3.99,Thin Film,1000 Å,yttrium stabilized zirconia (100),NSC,,,,Tetragonal,T' phase,,3.950 Å,3.950 Å,12.095 Å,,,True,10.1103/PhysRevB.57.8671
Nd1.85Ce0.15CuO4-δ,Nd1.85Ce0.15CuO3.991,Bulk,,,SC,High-Tc,,,Tetragonal,T' phase,,3.946 Å,3.946 Å,12.066 Å,,,True,10.1103/PhysRevB.54.13306
Nd1.85Ce0.15CuO4-y,Nd1.85Ce0.15CuO4,Bulk,,,SC,cuprate,23 K,,,,,,,,,,True,10.1103/PhysRevB.42.4263
Nd1.85Ce0.15CuO4-y,Nd1.85Ce0.15CuO4,Thin Film,1500 Å,LaAlO3,SC,cuprate,19 K,,,,,,,,,7-8 T,True,10.1103/PhysRevB.53.R8859
Nd1.85Ce0.15CuO4-y (oxygen annealed),Nd1.85Ce0.15CuO4,Thin Film,1500 Å,LaAlO3,SC,cuprate,12 K,,,,,,,,,3.5 T,True,10.1103/PhysRevB.53.R8859
Nd1.85Ce0.15CuO4-x,Nd1.85Ce0.15CuO4,Bulk,,,SC,cuprate,,ambient pressure,,layered,,,,,,,,10.1103/PhysRevB.53.11831
Nd1.85Ce0.15CuO4,Nd1.85Ce0.15CuO4,Bulk,,,SC,cuprate,,,tetragonal,T' phase,,,,,,,True,10.1103/PhysRevB.52.3742
Nd₁.₈₅Ce₀.₁₅CuO₄,Nd1.85Ce0.15CuO4,,,,SC,High-Tc/cuprate,,,,,,,,,,,,10.1103/PhysRevLett.70.1553
NCCO,Nd1.85Ce0.15CuO4,,,,SC,cuprate,,,,,,,,,,,,10.1103/PhysRevLett.84.5204
Nd1.85Ce0.15CuO4,Nd1.85Ce0.15CuO4,Bulk,,,NSC,,,,tetragonal,T' phase,,3.94 Å,3.94 Å,12.08 Å,,,True,10.1103/PhysRevB.42.426
Nd1.85Ce0.15CuO4,Nd1.85Ce0.15CuO4,Bulk,,,SC,High-Tc,24 K,,Tetragonal,T' phase,,3.95 Å,3.95 Å,12.129 Å,,,True,10.1103/PhysRevB.41.6582
Nd1.85Ce0.15CuO4,Nd1.85Ce0.15CuO4,,,,SC,cuprate,,,,,,,,,,,,10.1103/PhysRevLett.89.167002
Neodymium cerium copper oxide,Nd1.85Ce0.15CuO4,Bulk,,,SC,High-Tc,,,,,,,,,,,,10.1103/PhysRevB.60.10423
Nd1.85Ce0.15CuO4,Nd1.85Ce0.15CuO4,,,,SC,High-Tc/cuprate,,,,,,,,,,,,10.1103/PhysRevLett.77.727
Nd1.85Ce0.15CuO4-δ,Nd1.85Ce0.15CuO4,Bulk,,,SC,cuprate,10 K,,,T'-phase,,,,,,,True,10.1103/PhysRevB.51.1258
Nd1.85Ce0.15CuO4-δ,Nd1.85Ce0.15CuO4,Bulk,,,SC,High-Tc/cuprate,,,,layered,,,,,,,,10.1103/PhysRevLett.75.3178
Nd1.85Ce0.15CuO4,Nd1.85Ce0.15CuO4,Bulk,,,SC,High-Tc/cuprate,23 K,,,layered,,,,,,,,10.1103/PhysRevLett.80.1734
NCCO,Nd1.85Ce0.15CuO4,Bulk,,,SC,High-Tc/cuprate,,,,,,,,,,,,10.1103/PhysRevLett.74.2343
Nd1.85Ce0.15CuO4,Nd1.85Ce0.15CuO4,Bulk,,,SC,High-Tc,,,,,,,,,,,,10.1103/PhysRevB.48.14001
Nd1.85Ce0.15CuO4-δ,Nd1.85Ce0.15CuO4,Bulk,,,SC,High-Tc,,,,,,,,,,,,10.1103/PhysRevB.43.3026
Nd1.85Ce0.15CuO4,Nd1.85Ce0.15CuO4,Thin Film,,,SC,cuprate,,,,,,,,,,,,10.1103/PhysRevB.47.15250
NCCO,Nd1.85Ce0.15CuO4,Bulk,,,SC,High-Tc/cuprate,"25 K (onset), 24 K (onset for second batch)",,,cuprate,,,,,,,True,10.1103/PhysRevLett.87.147003
Neodymium Cerium Copper Oxide,Nd1.85Ce0.15CuO4,Bulk,,,SC,High-Tc,,,,,,,,,,,,10.1103/PhysRevB.41.9548
Nd1.85Ce0.15CuO4,Nd1.85Ce0.15CuO4,Bulk,,,SC,cuprate,,,Tetragonal,,,,,,,,,10.1103/PhysRevB.42.6238
Nd1.85Ce0.15CuO4,Nd1.85Ce0.15CuO4,Bulk,,,SC,cuprate,,ambient pressure,Tetragonal,T' structure,I4/mmm,,,,,,,10.1103/PhysRevB.46.3619
Neodymium cerium copper oxide,Nd1.85Ce0.15CuO4,Bulk,,,SC,High-Tc/cuprate,,,,,,,,,,,,10.1103/PhysRevB.64.104504
Nd1.85Ce0.15CuO4+y (reduced),Nd1.85Ce0.15CuO4,Bulk,,,SC,High-Tc/cuprate,25 K,,,T' structure,,,,,,,True,10.1103/PhysRevLett.82.5120
Nd1.85Ce0.15CuO4+y (oxygenated),Nd1.85Ce0.15CuO4,Bulk,,,NSC,,,,,T' structure,,,,,,,True,10.1103/PhysRevLett.82.5120
Nd1.85Ce0.15CuO4-y,Nd1.85Ce0.15CuO4,Bulk,,,SC,High-Tc,,,,T'-Nd2CuO4 structure,,,,,,,True,10.1103/PhysRevB.42.325
Nd1.85Ce0.15CuO4-y,Nd1.85Ce0.15CuO4,Bulk,,,SC,High-Tc/cuprate,23 K,,Tetragonal,T' structure,,,,,,,True,10.1103/PhysRevB.42.10136
Nd1.85Ce0.15CuO4-y,Nd1.85Ce0.15CuO4,Bulk,,,SC,cuprate,24 K,,Tetragonal,,I4/mmm,,,,,,True,10.1103/PhysRevB.52.7656
Nd1.85Ce0.15CuO4-δ,Nd1.85Ce0.15CuO4,Thin Film,150 nm,SrTiO3(100),SC,High-Tc/cuprate,20.7 K,,,,,,,,1.5 μT,,True,10.1103/PhysRevB.52.9637
Nd1.85Ce0.15CuO4-δ,Nd1.85Ce0.15CuO4,Bulk,,,SC,cuprate,24 K,,,T' structure,,,,,,,,10.1103/PhysRevB.42.1997
Nd1.85Ce0.15CuO4-δ,Nd1.85Ce0.15CuO4,Bulk,,,SC,High-Tc,22 K,,,T' phase,,,,,,,True,10.1103/PhysRevB.41.4797
Nd1.85Ce0.15CuO4,Nd1.85Ce0.15CuO4,Bulk,,,SC,High-Tc/cuprate,,,,,,,,,,,,10.1103/PhysRevB.65.214528
Nd1.85Ce0.15CuO4,Nd1.85Ce0.15CuO4,Bulk,,,SC,cuprate,24 K,,Tetragonal,T' structure,I4/mmm,,,,,,,10.1103/PhysRevB.49.15322
Nd1.85Ce0.15CuO4+δ,Nd1.85Ce0.15CuO4,Bulk,,,SC,cuprate,23 K,,,,,,,,,,True,10.1103/PhysRevB.45.12548
Nd₁.₈₅Ce₀.₁₅CuO₄,Nd1.85Ce0.15CuO4,Bulk,,,SC,High-Tc/cuprate,,ambient pressure,Tetragonal,perovskite,,,,,,,,10.1103/PhysRevB.61.7055
Nd1.85Ce0.15CuO4,Nd1.85Ce0.15CuO4,Bulk,,,SC,cuprate,23 K,,,,,,,,,,,10.1103/PhysRevLett.83.4852
Nd₁.₈₅Ce₀.₁₅CuO₄,Nd1.85Ce0.15CuO4,Bulk,,,SC,cuprate,20 K,,tetragonal,Nd2CuO4-type,,,,,,,True,10.1103/PhysRevB.42.8039
Nd₁.₈₅Ce₀.₁₅CuO₄,Nd1.85Ce0.15CuO4,Bulk,,,SC,cuprate,20 K,,,,,,,,,,True,10.1103/PhysRevB.42.4763
Nd1.85Ce0.15CuO4,Nd1.85Ce0.15CuO4,Bulk,,,SC,High-Tc/cuprate,23 K,,,,,,,,,,True,10.1103/PhysRevB.41.307
Nd₁.₈₅Ce₀.₁₅CuO₄,Nd1.85Ce0.15CuO4,,,,SC,High-Tc/cuprate,< 25 K,,,,,,,,,,,10.1103/PhysRevB.65.224520
Nd₁.₈₅Ce₀.₁₅CuO₄,Nd1.85Ce0.15CuO4,Bulk,,,SC,cuprate,25.2 K,,Tetragonal,T' phase,,,,,,,True,10.1103/PhysRevLett.68.2228
Nd1.85Ce0.15CuO4,Nd1.85Ce0.15CuO4,Bulk,,,SC,cuprate,,,,layered,,,,,,,,10.1103/PhysRevB.64.012501
Nd1.85Ce0.15CuO4-y,Nd1.85Ce0.15CuO4,Bulk,,,SC,High-Tc,21 K,atmospheric pressure,,,,,,,,,True,10.1103/PhysRevB.43.5526
Nd1.85Ce0.15CuO4±δ,Nd1.85Ce0.15CuO4,Bulk,,,SC,cuprate,24 K,,,,,,,,,,True,10.1103/PhysRevLett.88.257001
Nd1.85Ce0.15CuO4-δ,Nd1.85Ce0.15CuO4,Thin Film,350 nm,SrTiO3,SC,High-Tc/cuprate,20 K,,,,,,,,,,True,10.1103/PhysRevB.50.9434
Nd₁.₈₅Ce₀.₁₅CuO₄,Nd1.85Ce0.15CuO4,Bulk,,,SC,cuprate,,,,,,,,,,,True,10.1103/PhysRevB.54.16254
Nd1.85Ce0.15CuO4-δ (as prepared),Nd1.85Ce0.15CuO4,Thin Film,2000 Å,,SC,High-Tc/cuprate,22 K,,Tetragonal,T' phase,,,,,,80 kOe,True,10.1103/PhysRevB.54.3610
Nd1.85Ce0.15CuO4-δ (deoxygenated),Nd1.85Ce0.15CuO4,Thin Film,2000 Å,,SC,High-Tc/cuprate,15 K,,Tetragonal,T' phase,,,,,,,True,10.1103/PhysRevB.54.3610
Nd1.85Ce0.15CuO4+δ (overoxygenated),Nd1.85Ce0.15CuO4,Thin Film,2000 Å,,SC,High-Tc/cuprate,10 K,,Tetragonal,T' phase,,,,,,,True,10.1103/PhysRevB.54.3610
Nd1.85Ce0.15CuO4-δ,Nd1.85Ce0.15CuO4,Bulk,,,SC,High-Tc/cuprate,pressure independent,up to 18 kbar,Tetragonal,perovskite,,,,,,,True,10.1103/PhysRevB.45.4897
Nd1.85Ce0.15CuO4-y,Nd1.85Ce0.15CuO4,Bulk,,,SC,High-Tc/cuprate,24 K,,,,,,,,,,True,10.1103/PhysRevB.47.1064
Nd1.85Ce0.15CuO4-y film,Nd1.85Ce0.15CuO4,Thin Film,5000 Å,,SC,High-Tc/cuprate,21 K,,,,,,,,,,True,10.1103/PhysRevB.47.1064
Nd1.85Ce0.15CuO4,Nd1.85Ce0.15CuO4,Bulk,,,SC,High-Tc/cuprate,,,,,,,,,,,,10.1103/PhysRevB.50.10142
Nd1.85Ce0.15CuO4,Nd1.85Ce0.15CuO4,Thin Film,,,SC,cuprate,,,,,,3.94 Å,3.94 Å,,,,,10.1103/PhysRevB.45.13152
Nd1.85Ce0.15CuO4,Nd1.85Ce0.15CuO4,Bulk,,,SC,High-Tc/cuprate,,,Tetragonal,K2NiF4-type,,,,,,,,10.1103/PhysRevB.41.8723
Nd₁.₈₅Ce₀.₁₅CuO₄,Nd1.85Ce0.15CuO4,Thin Film,100 nm,SrTiO3,SC,High-Tc/cuprate,22-23 K,,,T' structure,,,,,,,True,10.1103/PhysRevB.56.2852
Nd1.85Ce0.15CuO4,Nd1.85Ce0.15CuO4,Bulk,,,NSC,,,,,T' phase,,,,,,,True,10.1103/PhysRevB.45.945
Nd1.85Ce0.15CuO4-δ,Nd1.85Ce0.15CuO4,Bulk,,,SC,cuprate,,,tetragonal,T'-phase,,,,,,,,10.1103/PhysRevB.63.214504
Nd1.85Ce0.15CuO4-y,Nd1.85Ce0.15CuO4,Bulk,,,SC,High-Tc/cuprate,22.5 K,,,T' structure,,,,,,,True,10.1103/PhysRevB.46.14089
Nd1.85Ce0.15CuO4,Nd1.85Ce0.15CuO4,Bulk,,,SC,High-Tc/cuprate,26.5 K,,,,,,,,,,True,10.1103/PhysRevB.50.1199
NCCO,Nd1.85Ce0.15CuO4,Bulk,,,SC,High-Tc/cuprate,24 K,,,,,,,,,,True,10.1103/PhysRevB.52.R7046
Nd₁.₈₅Ce₀.₁₅CuO₄,Nd1.85Ce0.15CuO4,Bulk,,,SC,cuprate,,,,,,,,,,,,10.1103/PhysRevB.45.9951
Nd1.85Ce0.15CuO4,Nd1.85Ce0.15CuO4,Bulk,,,SC,High-Tc/cuprate,24 K,,,,,,,,,,,10.1103/PhysRevB.57.10798
Neodymium Cerium Copper Oxide,Nd1.85Ce0.15CuO4,Bulk,,,SC,cuprate,,,,,,,,,,,True,10.1103/PhysRevB.51.3812
Nd1.85Ce0.15CuO4,Nd1.85Ce0.15CuO4,Bulk,,,SC,High-Tc,,,,,,,,,,,True,10.1103/PhysRevB.43.3678
Nd₁.₈₅Ce₀.₁₅CuO₄,Nd1.85Ce0.15CuO4,,,,SC,cuprate,,,,,,,,,,,,10.1103/PhysRevB.59.3815
Nd1.85Ce0.15CuO4-y,Nd1.85Ce0.15CuO4,Bulk,,,SC,High-Tc,23 K,,Tetragonal,,I4/mmm,,,,,,True,10.1103/PhysRevB.44.809
Nd1.85Ce0.15CuO4-δ,Nd1.85Ce0.15CuO4,Bulk,,,SC,Type-II/cuprate,21 K,,,,,,,,,"9.0±0.8×10^5 Oe (dirty limit), 6.7±0.6×10^5 Oe (clean limit)",True,10.1103/PhysRevB.60.15384
Nd2-zCezCuO4,Nd1.85Ce0.15CuO4,Bulk,,,SC,High-Tc,21 K,,Tetragonal,T' structure,,3.94 Å,3.94 Å,12.1 Å,,,,10.1103/PhysRevB.55.6605
Nd2-zCezCuO4 (pressure-fabricated),Nd1.85Ce0.15CuO4,Bulk,,,SC,High-Tc,32 K,High pressure,Tetragonal,T' structure,,3.94 Å,3.94 Å,12.1 Å,,,,10.1103/PhysRevB.55.6605
Nd-Ce-Cu-O,Nd1.85Ce0.15CuO4,Bulk,,,SC,High-Tc/cuprate,,,,,,,,,,,,10.1103/PhysRevB.56.7878
Nd1.85Ce0.15CuO4,Nd1.85Ce0.15CuO4,Bulk,,,SC,High-Tc/cuprate,,,,,,,,,,,,10.1103/PhysRevLett.70.3355
Neodymium Cerium Copper Oxide,Nd1.85Ce0.15CuO4,Thin Film,,,SC,cuprate,,,,,,,,,,,True,10.1103/PhysRevB.49.9244
Nd₁.₈₅Ce₀.₁₅CuO₄,Nd1.85Ce0.15CuO4,Bulk,,,SC,cuprate,,,,,,,,,,,True,10.1103/PhysRevLett.86.1126
Nd1.85Ce0.15CuO4,Nd1.85Ce0.15CuO4,Bulk,,,SC,High-Tc/cuprate,,,,,,,,,,,,10.1103/PhysRevLett.78.4892
Nd1.85Ce0.15CuO4-δ,Nd1.85Ce0.15CuO4,Bulk,,,SC,cuprate,24 K,,,T' structure,,,,,,,True,10.1103/PhysRevLett.69.482
Nd1.85Ce0.15CuO4-δ,Nd1.85Ce0.15CuO4,Bulk,,,SC,High-Tc/cuprate,26 K,,,,,,,,,,,10.1103/PhysRevB.65.100513
Nd1.85Ce0.15CuO4,Nd1.85Ce0.15CuO4,Bulk,,,SC,High-Tc/cuprate,,,,,,,,,,,,10.1103/PhysRevLett.80.4245
Nd1.85Ce0.15CuO4,Nd1.85Ce0.15CuO4,Bulk,,,SC,cuprate,24 K,,,,,,,,,,True,10.1103/PhysRevB.45.7356
Nd1.85Ce0.15CuO4,Nd1.85Ce0.15CuO4,Bulk,,,SC,cuprate,24 K,,,,,,,,,,True,10.1103/PhysRevB.44.2320
Nd1.85Ce0.15CuO4-δ,Nd1.85Ce0.15CuO4,Bulk,,,SC,High-Tc/cuprate,,,,,,,,,,,,10.1103/PhysRevB.45.10155
Nd1.85Ce0.15CuO4,Nd1.85Ce0.15CuO4,Bulk,,,SC,cuprate,,,,,,,,,,,,10.1103/PhysRevB.60.6320
Neodymium Cerium Copper Oxide,Nd1.85Ce0.15CuO4,,,,SC,High-Tc/cuprate,,,,,,,,,,,,10.1103/PhysRevB.61.3649
Nd1.85Ce0.15CuO4-δ,Nd1.85Ce0.15CuO4,Bulk,,,SC,High-Tc/cuprate,,,,,,,,,,,,10.1103/PhysRevB.64.064517
Nd1.85Ce0.15CuO4,Nd1.85Ce0.15CuO4,Bulk,,,SC,cuprate,25 K,,Tetragonal,T',D4h17,,,,,,True,10.1103/PhysRevB.43.10496
Nd1.85Ce0.15CuO4,Nd1.85Ce0.15CuO4,Bulk,,,SC,High-Tc,~30 K,,,T',,,,,,,True,10.1103/PhysRevLett.66.919
Nd1.85Ce0.15CuO4,Nd1.85Ce0.15CuO4,Bulk,,,SC,cuprate,20-22 K,,Tetragonal,T' structure,,,,,,,True,10.1103/PhysRevB.50.523
Nd1.85Ce0.15CuO4,Nd1.85Ce0.15CuO4,Thin Film,500 Å,LaAlO3,SC,cuprate,21 K,,Tetragonal,T' structure,,,,,,,True,10.1103/PhysRevB.50.523
Nd1.85Ce0.15CuO4,Nd1.85Ce0.15CuO4,Thin Film,2500-2700 Å,Al2O3 with YSZ buffer,SC,cuprate,21.5 K,,Tetragonal,T' structure,,,,,,,True,10.1103/PhysRevB.50.523
Nd1.85Ce0.15CuO4,Nd1.85Ce0.15CuO4,Bulk,,,SC,High-Tc/cuprate,24 K,,,,,,,,,~9 T,True,10.1103/PhysRevB.48.657
NCCO,Nd1.85Ce0.15CuO4,Bulk,,,SC,High-Tc/cuprate,,,,,,,,,,,,10.1103/PhysRevB.64.174507
NCCO,Nd1.85Ce0.15CuO4,Bulk,,,SC,cuprate,,,,,,,,,,,True,10.1103/PhysRevB.58.14623
Neodymium Cerium Copper Oxide,Nd1.85Ce0.15CuO4,Bulk,,,SC,High-Tc/cuprate,,,,,,,,,,,,10.1103/PhysRevB.59.12121
Nd1.85Ce0.15CuO4,Nd1.85Ce0.15CuO4,Bulk,,,SC,cuprate,,,,,,,,,,,,10.1103/PhysRevB.41.149
Nd₁.₈₅Ce₀.₁₅CuO₄,Nd1.85Ce0.15CuO4,Bulk,,,SC,High-Tc/cuprate,,,,,,,,,,,,10.1103/PhysRevB.48.3983
Nd1.85Ce0.15CuO4-δ,Nd1.85Ce0.15CuO4,Bulk,,,SC,cuprate,18 K,,,T' phase,,,,,,,True,10.1103/PhysRevB.41.11673
Nd₁.₈₅Ce₀.₁₅CuO₄,Nd1.85Ce0.15CuO4,Bulk,,,SC,High-Tc/cuprate,25 K,,,,,,,,,,,10.1103/PhysRevB.59.661
Nd₁.₈₅Ce₀.₁₅CuO₄,Nd1.85Ce0.15CuO4,Bulk,,,SC,cuprate,,,tetragonal,T' structure,,,,,,,True,10.1103/PhysRevB.46.8683
Nd1.85Ce0.15CuO4-y,Nd1.85Ce0.15CuO4,Bulk,,,SC,cuprate,23 ± 1 K,,Tetragonal,,I4/mmm,0.3959 nm,0.3959 nm,1.211 nm,,,True,10.1103/PhysRevLett.64.1067
Nd1.85Ce0.15CuO4-δ,Nd1.85Ce0.15CuO4,Thin Film,1000 Å,YSZ (yttria-stabilized zirconia),SC,High-Tc/cuprate,,,,perovskite,,,,~12 Å,,8 T at 0 K,True,10.1103/PhysRevB.58.8800
Nd1.85Ce0.15CuO4,Nd1.85Ce0.15CuO4,Bulk,,,SC,High-Tc,24 K,,,T' phase,,,,,,,True,10.1103/PhysRevB.42.218
Nd1.85Ce0.15CuO4-y,Nd1.85Ce0.15CuO4,Bulk,,,SC,cuprate,,,,T'-phase,,,,,,,True,10.1103/PhysRevLett.64.595
Nd₁.₈₅Ce₀.₁₅CuO₄,Nd1.85Ce0.15CuO4,Bulk,,,SC,High-Tc/cuprate,,,,,,,,,,,True,10.1103/PhysRevB.41.7205
Nd1.85Ce0.15CuO4,Nd1.85Ce0.15CuO4,Bulk,,,SC,cuprate,25 K,,,,,,,,,,True,10.1103/PhysRevLett.87.217001
Nd1.85Ce0.15CuO4,Nd1.85Ce0.15CuO4,Bulk,,,SC,cuprate,,,,,,,,,,,,10.1103/PhysRevB.60.601
NCCO,Nd1.85Ce0.15CuO4,Thin Film,,,SC,High-Tc/cuprate,,,,,,,,,,,,10.1103/PhysRevLett.83.4160
Nd1.85Ce0.15CuO4-γ,Nd1.85Ce0.15CuO4,Bulk,,,SC,High-Tc/cuprate,17-18 K,,,T' phase,,3.95 Å,,12.10 Å,,,True,10.1103/PhysRevB.40.7364
Nd1.85Ce0.15CuO4-y,Nd1.85Ce0.15CuO4,Bulk,,,SC,cuprate,22.8 K,up to 2 GPa,,T' phase,,,,,,,True,10.1103/PhysRevB.48.615
Nd1.85Ce0.15CuO4,Nd1.85Ce0.15CuO4,Bulk,,,SC,High-Tc/cuprate,15 K,,,T'-type,,,,,,,True,10.1103/PhysRevB.40.6797
Nd1.85Ce0.15CuO4,Nd1.85Ce0.15CuO4,Bulk,,,SC,cuprate,20 K,,Tetragonal,Nd2CuO4-type,,,,,,,True,10.1103/PhysRevB.43.10489
Nd1.85Ce0.15CuO4,Nd1.85Ce0.15CuO4,Bulk,,,SC,cuprate,25 K,,Tetragonal,T' phase,,,,,,,True,10.1103/PhysRevB.40.4494
