Repository: WyattBunstine/ML_SC_Project

# ML_SC_Project — Chemically and Geometrically Motivated Crystal Graph Neural Networks

This project predicts and screens superconductors from crystal structure. It frames the
problem as a **two-stage hurdle**: first classify whether a material is a superconductor
candidate (SC vs. non-SC), then regress the critical temperature T_c for superconductors.

Two graph-neural-network families are trained and compared:

- a **baseline CGCNN** ([txie-93/cgcnn](https://github.com/txie-93/cgcnn)), and
- an **MPNN** with learned edge features that consumes richer `crystal_graph_v4` graphs
  (this project's contribution).

File: database/superconductor_materials_full.csv (part 130 of 215)
Material_Name,Chemical_Composition,Material_Class,Film_Thickness,Substrate,Material_Type,Superconductor_Type,Superconducting_Transition_Temperature,Pressure,Crystal_Structure,Lattice_Structure,Space_Group,"Lattice_Constant(a)","Lattice_Constant(b)","Lattice_Constant(c)",Lower_Critical_Field,Upper_Critical_Field,Experimental,DOI
Nd1.85Ce0.15CuO4,Nd1.85Ce0.15CuO4,Bulk,,,SC,cuprate,21 K,,tetragonal,T' phase,,3.941 Å,3.941 Å,12.04 Å,,"6.7 T (c-axis), 137 T (basal plane)",True,10.1103/PhysRevB.40.11366
Nd1.85Ce0.15CuO4-δ,Nd1.85Ce0.15CuO4,Bulk,,,SC,High-Tc/cuprate,,,,,,,,,,,,10.1103/PhysRevB.59.R729
Nd1.85Ce0.15CuO4,Nd1.85Ce0.15CuO4,Bulk,,,SC,electron-doped,25 K,,,T' structure,,,,,,,True,10.1103/PhysRevB.48.473
NCCO,Nd1.85Ce0.15CuO4,Bulk,,,SC,High-Tc/cuprate,,,Tetragonal,body centered tetragonal,,,,,,,,10.1103/PhysRevLett.75.1182
Nd1.85Ce0.15CuO4+δ,Nd1.85Ce0.15CuO4,Bulk,,,SC,High-Tc,24 K,,,,,,,,,,True,10.1103/PhysRevB.66.064506
Nd1.85Ce0.15CuO4,Nd1.85Ce0.15CuO4,Thin Film,1000 Å,SrTiO3(100),SC,High-Tc/cuprate,,,,,,,,12.07 Å,,,True,10.1103/PhysRevB.43.8725
Nd₁.₈₅Ce₀.₁₅CuO₄₋ᵧ,Nd1.85Ce0.15CuO4,Bulk,,,SC,cuprate,,,,,,,,,,,,10.1103/PhysRevB.49.9252
Nd1.85Ce0.15CuO4,Nd1.85Ce0.15CuO4,Bulk,,,SC,High-Tc/cuprate,15.9 K,,Tetragonal,T' structure,,,,,,,True,10.1103/PhysRevB.50.15993
Nd1.85Ce0.15CuO4,Nd1.85Ce0.15CuO4,Bulk,,,SC,High-Tc/cuprate,20 K,,Tetragonal,T' structure,,,,,,,True,10.1103/PhysRevB.50.15993
Nd1.85Ce0.15CuO4,Nd1.85Ce0.15CuO4,Bulk,,,SC,cuprate,,,,,,,,,,67 kOe at T=0K,,10.1103/PhysRevB.46.5581
Nd1.85Ce0.15CuO4,Nd1.85Ce0.15CuO4,Bulk,,,SC,High-Tc,21 K,,Tetragonal,T'-phase,,,,,,,True,10.1103/PhysRevB.45.10075
Nd1.85Ce0.15CuO4,Nd1.85Ce0.15CuO4,Bulk,,,SC,cuprate,"23 K onset, 20 K zero resistance",,Tetragonal,T' phase,,,,,,,True,10.1103/PhysRevB.48.6556
Nd1.85Ce0.15CuO4,Nd1.85Ce0.15CuO4,Bulk,,,SC,High-Tc,24 K,,,,,,,,,,True,10.1103/PhysRevB.40.8840
Nd1.85Ce0.15CuO4,Nd1.85Ce0.15CuO4,Bulk,,,SC,High-Tc,,,,,,,,,,,True,10.1103/PhysRevB.42.7981
Nd1.85Ce0.15CuO4,Nd1.85Ce0.15CuO4,Bulk,,,SC,High-Tc/cuprate,24-27 K,,Tetragonal,T'-phase,,,,,,,,10.1103/PhysRevB.43.2968
Nd1.85Ce0.15CuO4-y,Nd1.85Ce0.15CuO4,Bulk,,,SC,High-Tc/cuprate,,,,T' phase,,,,,,,,10.1103/PhysRevB.45.1056
NCCO,Nd1.85Ce0.15CuO4,Bulk,,,SC,High-Tc/cuprate,23 K,,,,,,,,,,True,10.1103/PhysRevB.57.R14080
Nd1.85Ce0.15CuO4-y,Nd1.85Ce0.15CuO4,Bulk,,,SC,High-Tc/cuprate,,,,,,,,,,,,10.1103/PhysRevB.48.16869
Nd1.85Ce0.15CuO4,Nd1.85Ce0.15CuO4,Bulk,,,SC,High-Tc/cuprate,,,,,,,,,,,,10.1103/PhysRevLett.87.177005
Nd1.85Ce0.15CuO4-δ,Nd1.85Ce0.15CuO4,Thin Film,,,SC,High-Tc/cuprate,,,,,,,,,,,True,10.1103/PhysRevB.50.6360
Nd1.85Ce0.15CuO4,Nd1.85Ce0.15CuO4,Thin Film,,,SC,cuprate,,,Tetragonal,T'-phase,,,,,,,,10.1103/PhysRevB.66.014531
Nd1.85Ce0.15CuO4-y,Nd1.85Ce0.15CuO4,,,,SC,cuprate,,,,,,,,,,,,10.1103/PhysRevLett.88.207003
Nd₁.₈₅Ce₀.₁₅CuO₄,Nd1.85Ce0.15CuO4,Thin Film,,,SC,cuprate,,,,,,,,,,,True,10.1103/PhysRevB.53.871
Nd1.85Ce0.15CuO4,Nd1.85Ce0.15CuO4,,,,SC,High-Tc/cuprate,,,,,,,,,,,,10.1103/PhysRevB.66.174510
NCCO,Nd1.85Ce0.15CuO4,Thin Film,250 nm,,SC,cuprate,17 K,,,,,,,,,,True,10.1103/PhysRevB.56.13746
Nd₁.₈₅Ce₀.₁₅CuO₄,Nd1.85Ce0.15CuO4,Thin Film,5000 Å,LaAlO3,SC,cuprate,21-22 K,,,,,,,,320 Oe,,True,10.1103/PhysRevLett.70.85
Nd₁.₈₅Ce₀.₁₅CuO₄,Nd1.85Ce0.15CuO4,Bulk,,,SC,cuprate,21-22 K,,,,,,,,320 Oe,,True,10.1103/PhysRevLett.70.85
Nd₁.₈₅Ce₀.₁₅CuO₄,Nd1.85Ce0.15CuO4,,,,SC,cuprate,25 K,,,layered perovskite,,,,,,,,10.1103/PhysRevLett.76.4845
NCCO,Nd1.85Ce0.15CuO4,Bulk,,,SC,High-Tc/cuprate,,,,,,,,,,,,10.1103/PhysRevLett.75.3732
Neodymium cerium copper oxide,Nd1.85Ce0.15CuO4,Bulk,,,SC,High-Tc,,,,,,,,,,,,10.1103/PhysRevB.54.4276
Nd1.85Ce0.15CuO4,Nd1.85Ce0.15CuO4,Bulk,,,SC,cuprate,25 K,,,,,,,,,,,10.1103/PhysRevB.41.11657
Nd1.85Ce0.15CuO4-y,Nd1.85Ce0.15CuO4,Thin Film,,SrTiO3,SC,cuprate,24 K,,,,,,,,,,True,10.1103/PhysRevLett.83.2644
Nd1.85Ce0.15CuO4,Nd1.85Ce0.15CuO4,Bulk,,,SC,cuprate,25 K,,,,,,,,,,,10.1103/PhysRevB.43.5481
Nd1.85Ce0.15CuO4-y,Nd1.85Ce0.15CuO4,Thin Film,180 nm,YSZ,SC,High-Tc/cuprate,18.6 K,,,,,,,,,,True,10.1103/PhysRevB.51.15281
Neodymium cerium copper oxide,Nd1.85Ce0.15CuO4,Bulk,,,SC,High-Tc/cuprate,,,,layered,,,,,,,,10.1103/PhysRevB.53.6752
Nd1.85Ce0.15CuO4-y,Nd1.85Ce0.15CuO4,Bulk,,,SC,electron-doped,11 K,,Tetragonal,T' structure,,,,,,,True,10.1103/PhysRevB.43.3009
Nd1.85Ce0.15CuO4-δ,Nd1.85Ce0.15CuO4,Bulk,,,SC,High-Tc/cuprate,~18 K,,Tetragonal,T' phase,,3.95 Å,3.95 Å,12.07 Å,,,True,10.1103/PhysRevB.43.2885
NCCO,Nd1.85Ce0.15CuO4,,,,SC,High-Tc/cuprate,,,,,,,,,,,,10.1103/PhysRevB.55.11738
Nd₁.₈₅Ce₀.₁₅CuO₄,Nd1.85Ce0.15CuO4,Bulk,,,SC,cuprate,23 K,,tetragonal,modified tetragonal,D₄ₕ¹⁷,,,,,,True,10.1103/PhysRevB.56.5525
Nd1.85Ce0.15CuO4-y,Nd1.85Ce0.15CuO4,Bulk,,,SC,High-Tc/cuprate,,,,,,,,,,,,10.1103/PhysRevB.60.9850
Nd₁.₈₅Ce₀.₁₅CuO₄₊δ,Nd1.85Ce0.15CuO4,Thin Film,,SrTiO3,SC,High-Tc/cuprate,21 K,,,,,,,,,,True,10.1103/PhysRevB.47.985
Nd1.85Ce0.15CuO4,Nd1.85Ce0.15CuO4,Bulk,,,SC,cuprate,,ambient pressure,,,,,,,,,,10.1103/PhysRevB.61.3691
Nd-Ce-Cu-O,Nd1.85Ce0.15CuO4,Bulk,,,SC,High-Tc/cuprate,,,,layered,,,,,,,,10.1103/PhysRevB.51.6800
Nd1.85Ce0.15CuO4,Nd1.85Ce0.15CuO4,Bulk,,,SC,cuprate,24 K,,,,,,,,,,True,10.1103/PhysRevB.40.2617
Nd1.85Ce0.15CuO4,Nd1.85Ce0.15CuO4,Bulk,,,SC,cuprate,24 K,,,,,,,,,,True,10.1103/PhysRevB.47.3354
Nd1.85Ce0.15CuO4,Nd1.85Ce0.15CuO4,Bulk,,,SC,cuprate/High-Tc,22 K,,tetragonal,,D4h,,,,,,True,10.1103/PhysRevLett.88.107002
Nd1.85Ce0.15CuO4-δ,Nd1.85Ce0.15CuO4,,,,SC,High-Tc/cuprate,,,,fluorite,,,,,,,,10.1103/PhysRevB.48.6525
Nd1.85Ce0.15CuO4,Nd1.85Ce0.15CuO4,Bulk,,,SC,cuprate,25 K,,,,,,,,,,True,10.1103/PhysRevB.64.220507
Nd1.85Ce0.15CuO4,Nd1.85Ce0.15CuO4,,,,SC,High-Tc/cuprate,,,,,,,,,,,,10.1103/PhysRevB.56.R14275
(Nd1.85Ce0.15)CuO4,Nd1.85Ce0.15CuO4,Bulk,,,SC,cuprate,,,,T' phase,,,,,,,,10.1103/PhysRevB.49.1492
Nd₁.₈₅Ce₀.₁₅CuO₄,Nd1.85Ce0.15CuO4,Bulk,,,SC,High-Tc/cuprate,18 K,,,,,,,,,,,10.1103/PhysRevB.66.172509
Nd1.85Ce0.15CuO4,Nd1.85Ce0.15CuO4,Bulk,,,SC,cuprate,26 K,,Tetragonal,,,,,,,,FALSE,10.1103/PhysRevLett.93.147003
Nd1.85Ce0.15CuO4,Nd1.85Ce0.15CuO4,,,,SC,cuprate,,,,,,,,,,,FALSE,10.1103/PhysRevB.103.205113
Nd1.85Ce0.15CuO4,Nd1.85Ce0.15CuO4,Bulk,,,SC,cuprate/electron-doped,,ambient,,,,,,,,,FALSE,10.1103/PhysRevB.76.134503
Nd1.85Ce0.15CuO4,Nd1.85Ce0.15CuO4,,,,SC,cuprate,,,,,,,,,,,FALSE,10.1103/PhysRevB.79.224525
Nd1.85Ce0.15CuO4,Nd1.85Ce0.15CuO4,Bulk,,,SC,cuprate,,,,T'-type (Nd2CuO4 structure),,,,,,,FALSE,10.1103/PhysRevB.74.214515
Nd1.85Ce0.15CuO4,Nd1.85Ce0.15CuO4,Bulk,,,SC,cuprate,,,,,,,,,,,FALSE,10.1103/PhysRevLett.96.157001
Nd1.85Ce0.15CuO4,Nd1.85Ce0.15CuO4,Single Crystal,,,SC,High-Tc/cuprate,,,,,,,,12.01,,,TRUE,10.1103/PhysRevB.101.115121
Neodymium Cerium Copper Oxide,Nd1.85Ce0.15CuO4,Bulk,,,SC,cuprate,,,,,,,,,,,FALSE,10.1103/PhysRevB.72.014542
Nd1.85Ce0.15CuO4,Nd1.85Ce0.15CuO4,Thin Film,,,SC,cuprate,24.0 K,ambient,Tetragonal,Nd2CuO4-type (T'),,,,,,,FALSE,10.1103/PhysRevB.79.100508
Nd1.85Ce0.15CuO4,Nd1.85Ce0.15CuO4,,,,SC,cuprate,,,Tetragonal,T'-structure,,,,,,,FALSE,10.1103/PhysRevLett.99.157002
Nd1.85Ce0.15CuO4,Nd1.85Ce0.15CuO4,,,,SC,cuprate/High-Tc,,,,,,,,,,,TRUE,10.1103/PhysRevB.82.134505
Nd1.85Ce0.15CuO4,Nd1.85Ce0.15CuO4,Bulk,,,SC,cuprate/High-Tc,25 K,,,,,,,,,,FALSE,10.1103/PhysRevB.98.224508
Nd1.85Ce0.15CuO4,Nd1.85Ce0.15CuO4,,,,SC,cuprate,,,,,,,,,,,FALSE,10.1103/PhysRevB.70.132502
Nd1.85Ce0.15CuO4,Nd1.85Ce0.15CuO4,,,,SC,cuprate,,ambient,,,,,,,,,FALSE,10.1103/PhysRevB.110.134519
Nd1.85Ce0.15CuO4,Nd1.85Ce0.15CuO4,Bulk,,,SC,cuprate/High-Tc,24.5 K,,Tetragonal,,,,,,,6 T (at 13 K),FALSE,10.1103/PhysRevB.74.212504
"Nd2-xCexCuO4 (Nd-CCO, x~0.15)",Nd1.85Ce0.15CuO4,Bulk,,,SC,cuprate,24 K,,,,,,,,,,TRUE,10.1103/PhysRevB.109.165134
Neodymium Cerium Copper Oxide (NCCO),Nd1.85Ce0.15CuO4,Bulk,,,SC,High-Tc/cuprate,,,,,,,,,,,FALSE,10.1103/PhysRevLett.94.207001
Nd1.85Ce0.15CuO4 (reduced),Nd1.85Ce0.15CuO4,Bulk,,,SC,cuprate,21 K,,,,,,,,,,TRUE,10.1103/PhysRevB.72.184514
Nd1.85Ce0.15CuO4 (oxygenated/as-grown),Nd1.85Ce0.15CuO4,Bulk,,,NSC,cuprate,NSC,,,,,,,,,,TRUE,10.1103/PhysRevB.72.184514
Nd1.85Ce0.15CuO4,Nd1.85Ce0.15CuO4,Bulk,,,SC,Type-II/high-Tc/cuprate,23 K,,,,,,,,,77 T,FALSE,10.1103/PhysRevB.76.140506
Nd1.85Ce0.15CuO4,Nd1.85Ce0.15CuO4,,,,SC,cuprate,,,,,,,,,,,FALSE,10.1103/PhysRevB.71.100502
Nd1.85Ce0.15CuO4,Nd1.85Ce0.15CuO4,Bulk,,,SC,cuprate,,,,,,,,,,,FALSE,10.1103/PhysRevB.78.184501
Nd1.85Ce0.15CuO4,Nd1.85Ce0.15CuO4,Bulk,,,SC,cuprate/High-Tc,,,,,,,,,,,FALSE,10.1103/PhysRevB.98.224503
Nd1.85Ce0.15CuO4,Nd1.85Ce0.15CuO4,Bulk,,,SC,cuprate/High-Tc,,ambient,,,,,,,,,FALSE,10.1103/PhysRevB.81.104509
Neodymium Cerium Copper Oxide,Nd1.85Ce0.15CuO4,Bulk,,,SC,cuprate/High-Tc,24 K,,,perovskite,,,,,,,,10.1103/PhysRevB.75.060506
Nd1.85Ce0.15CuO4,Nd1.85Ce0.15CuO4,Bulk,,,SC,electron-doped cuprate,18 K,,,,,,,,,,Theoretical study,10.1103/PhysRevB.76.014513
Nd1.85Ce0.15CuO4,Nd1.85Ce0.15CuO4,Bulk,,,SC,electron-doped cuprate,25 K,,,,,,,,,,Theoretical study,10.1103/PhysRevB.76.014513
Nd1.85Ce0.15CuO4,Nd1.85Ce0.15CuO4,Bulk,,,SC,cuprate,18 K,,Tetragonal,,,,,,,,TRUE,10.1103/PhysRevLett.90.137004
Nd1.85Ce0.15CuO4,Nd1.85Ce0.15CuO4,Bulk,,,SC,cuprate,25 K,,Tetragonal,,,,,,,,TRUE,10.1103/PhysRevLett.90.137004
Nd1.85Ce0.15CuO4,Nd1.85Ce0.15CuO4,single crystal,,,SC,cuprate,23 K,,,,,,,,,7 T,TRUE,10.1103/PhysRevB.73.132501
Nd1.85Ce0.15CuO4,Nd1.85Ce0.15CuO4,Bulk,,,SC,cuprate/High-Tc,25 K,ambient,Tetragonal,body-centered tetragonal,I4/mmm,3.945,3.945,,,,TRUE,10.1103/PhysRevB.71.214512
Nd1.85Ce0.15CuO4,Nd1.85Ce0.15CuO4,Bulk,,,SC,cuprate/High-Tc,23.5 K,,,,,3.95,,,,10 T,TRUE,10.1103/PhysRevLett.103.157002
Nd1.85Ce0.15CuO4,Nd1.85Ce0.15CuO4,Thin Film,100 nm,(001)SrTiO3,SC,cuprate/High-Tc/Type-II,24.0 K,,Tetragonal,T'-structure,I4/mmm,3.954,3.954,12.082,,,TRUE,10.1103/PhysRevB.85.184502
Nd1.85Ce0.15CuO4,Nd1.85Ce0.15CuO4,,,,SC,cuprate/High-Tc/Type-II,,,Tetragonal,T'-structure,I4/mmm,,,,,,FALSE,10.1103/PhysRevB.85.184502
Nd1.85Ce0.15CuO4,Nd1.85Ce0.15CuO4,Bulk,,,SC,cuprate,23 K,,,,,,,,,,TRUE,10.1103/PhysRevLett.101.117006
Nd2-xCexCuO4,Nd1.85Ce0.15CuO4,Bulk,,,SC,Cuprate,24 K,,,,,,,,,,FALSE,10.1016/j.physc.2015.02.007
Nd2-xCexCuO4±δ,Nd1.85Ce0.15CuO4,Thin Film,,,SC,High-Tc/Cuprate,26 K,,,,,,,,,,TRUE,10.1016/j.measurement.2018.02.010
Nd2-xCexCuO4±δ,Nd1.85Ce0.15CuO4,Thin Film,,,SC,High-Tc/Cuprate,30 K,,,,,,,,,,TRUE,10.1016/j.measurement.2018.02.010
Nd1.85Ce0.15CuO4,Nd1.85Ce0.15CuO4,Bulk,,,SC,High-Tc,23 K,,Tetragonal,Layered,,,,,,,FALSE,10.1016/S0921-4534(02)01229-7
Nd2-xCexCuOy,Nd1.85Ce0.15CuO4,Thin Film,,,SC,Cuprate,23.9 K,,Tetragonal,,,,,,,6 T,TRUE,10.1016/S0921-4534(01)00623-2
Nd1.85Ce0.15CuO4,Nd1.85Ce0.15CuO4,Bulk,,,SC,High-Tc/Cuprate,25 K,,,,,,,,,<10 T,TRUE,10.1016/j.physb.2004.09.057
NCCO,Nd1.85Ce0.15CuO4,Bulk,,,SC,Cuprate,22,,,,,,,,,,FALSE,10.1016/S0921-4534(99)00116-1
Nd1.85Ce0.15CuO4,Nd1.85Ce0.15CuO4,Bulk,,,SC,High-Tc,22 K,,,,,,,,,,TRUE,10.1016/0921-4534(91)92021-3
Nd1.85Ce0.15CuO4,Nd1.85Ce0.15CuO4,Bulk,,,SC,High-Tc,25 K,,,,,,,,,,TRUE,10.1016/S0921-4534(01)00208-8
Nd1.85Ce0.15CuO4,Nd1.85Ce0.15CuO4,Thin Film,,,SC,High-Tc/Cuprate,11.7 K,,,,,,,,,6.3 T,TRUE,10.1016/j.ssc.2024.115723
Nd1.85Ce0.15CuO4,Nd1.85Ce0.15CuO4,Bulk,,,SC,High-Tc,24 K,,,,,,,,,,TRUE,10.1016/0921-4534(93)90087-7
Nd1.85Ce0.15CuO4,Nd1.85Ce0.15CuO4,Thin Film,,,SC,Cuprate,21 K,,Tetragonal,,,0.395 nm,0.395 nm,1.208 nm,,,TRUE,10.1016/j.physc.2013.09.010
Nd1.85Ce0.15CuO4,Nd1.85Ce0.15CuO4,Thin Film,,,SC,High-Tc,19.5 K,,T'-phase,c-axis oriented,,3.94 Å,,12.08 Å,,,TRUE,10.1016/j.physc.2006.08.017
Nd1.85Ce0.15CuO4,Nd1.85Ce0.15CuO4,Thin Film,,,SC,High-Tc,22 K,Ambient,,,,,,,,,TRUE,10.1016/0921-4534(92)90888-J
Nd1.85Ce0.15CuO4,Nd1.85Ce0.15CuO4,Thin Film,,,SC,Cuprate,15 K,,T',,,3.95 Å,3.95 Å,12.08 Å,,,TRUE,10.1016/j.tsf.2012.09.057
Nd1.85Ce0.15CuO4,Nd1.85Ce0.15CuO4,Bulk,,,SC,Cuprate,24 K,,T’ structure,Perovskitic,,1.00 mm,1.00 mm,0.20 mm,,,TRUE,10.1016/j.jmmm.2018.11.119
Nd1.85Ce0.15CuO4,Nd1.85Ce0.15CuO4,Bulk,,,SC,High-Tc,21 K,,Tetragonal,Body Centered,,,,,0.038 T,,TRUE,10.1016/j.jmmm.2003.11.063
Nd2-xCexCuO4,Nd1.85Ce0.15CuO4,Bulk,,,SC,High-Tc/Cuprate,28 K,,,,,,,,,,FALSE,10.1016/j.physleta.2007.08.035
Nd1.85Ce0.15CuO4+δ,Nd1.85Ce0.15CuO4,Thin Film,,,SC,High-Tc/Cuprate,20.2 K,,,,,,,,,70.4 kOe,TRUE,10.1016/j.physc.2013.02.010
Nd1.85Ce0.15CuO4+δ,Nd1.85Ce0.15CuO4,Thin Film,,,SC,High-Tc/Cuprate,17.3 K,,,,,,,,,53.8 kOe,TRUE,10.1016/j.physc.2013.02.010
Nd1.85Ce0.15CuO4+δ,Nd1.85Ce0.15CuO4,Thin Film,,,SC,High-Tc/Cuprate,13.3 K,,,,,,,,,12.2 kOe,TRUE,10.1016/j.physc.2013.02.010
Nd1.85Ce0.15CuO4,Nd1.85Ce0.15CuO4,Bulk,,,SC,High-Tc,19-25 K,,Tetragonal,K2NiF4 type,I4/mmm,,,,,,FALSE,10.1016/j.physc.2007.03.399
Nd1.85Ce0.15CuO4,Nd1.85Ce0.15CuO4,Bulk,,,SC,High-Tc,25 K,,,,,,,,,,TRUE,10.1016/S0921-4534(01)00209-X
Nd1.85Ce0.15CuO4,Nd1.85Ce0.15CuO4,Bulk,,,SC,High-Tc,11 K,,Tetragonal,,,,,,,,TRUE,10.1016/S0304-8853(00)01164-1
Nd1.85Ce0.15CuO4,Nd1.85Ce0.15CuO4,Bulk,,,SC,High-Tc/Cuprate,25.5 K,,Tetragonal,,,,,,,18.6 kG,TRUE,10.1016/S0921-4534(01)00232-5
Nd1.85Ce0.15CuO4,Nd1.85Ce0.15CuO4,Bulk,,,SC,High-Tc,15 K,,,,,,,,,,TRUE,10.1016/S0921-4534(02)01449-1
Nd1.85Ce0.15CuO4,Nd1.85Ce0.15CuO4,Bulk,,,SC,High-Tc,20 K,,T',Tetragonal,,,,,,,FALSE,10.1016/S0921-4526(99)02351-0
Nd1.85Ce0.15CuO4,Nd1.85Ce0.15CuO4,Bulk,,,SC,High-Tc,25 K,,,,,,,,,,FALSE,10.1016/j.physb.2003.11.011
Nd2-xCexCuO4,Nd1.85Ce0.15CuO4,Bulk,,,SC,High-Tc,23.5 K,,,,,3.9 Å,,,,,TRUE,10.1016/j.physc.2012.02.013
Nd1.85Ce0.15CuO4,Nd1.85Ce0.15CuO4,Nanowire,,,SC,High-Tc/Cuprate,26.2 K,,,,,,,,,,FALSE,10.1016/j.physb.2019.02.026
Nd1.85Ce0.15CuO4,Nd1.85Ce0.15CuO4,Bulk,,,SC,High-Tc,11.5 K,,T'-type,,I4/mmm,,,,,,FALSE,10.1016/S0921-4534(00)00032-0
Nd1.85Ce0.15CuO4,Nd1.85Ce0.15CuO4,Thin Film,,,SC,Cuprate,23.5 K,,T',Tetragonal,,,,6 Å,,,TRUE,10.1016/S0921-4534(02)01320-5
Nd1.85Ce0.15CuO4,Nd1.85Ce0.15CuO4,Thin Film,,,SC,Cuprate,24 K,,T',c-axis oriented,,,,,,,TRUE,10.1016/j.physc.2009.11.108
Nd1.85Ce0.15CuO4,Nd1.85Ce0.15CuO4,Thin Film,,,SC,High-Tc,22 K,10^-5 Torr,Tetragonal,Body-centered,,0.394 nm,0.394 nm,1.204 nm,,6.3 T,TRUE,10.1016/j.physc.2019.1353515
Nd1.85Ce0.15CuO4,Nd1.85Ce0.15CuO4,Bulk,,,SC,High-Tc/Cuprate,24 K,,,,,,,,,,FALSE,10.1016/j.physc.2017.11.010
Nd1.85Ce0.15CuO4,Nd1.85Ce0.15CuO4,Bulk,,,SC,High-Tc,25 K,,,,,,,,,,TRUE,10.1016/j.physc.2004.03.128
Nd1.85Ce0.15CuO4,Nd1.85Ce0.15CuO4,Thin Film,,,SC,High-Tc/Cuprate,20.5 K,15 mTorr,,,,3.95 Å,,,,,TRUE,10.1016/j.physc.2006.12.013
Nd1.85Ce0.15CuO4,Nd1.85Ce0.15CuO4,Bulk,,,SC,Cuprate,20 K,,T'-structure,,,,,,,,TRUE,10.1016/j.physc.2007.04.012
Nd1.85Ce0.15CuO4,Nd1.85Ce0.15CuO4,Bulk,,,SC,High-Tc,25 K,,,,,,,,,,TRUE,10.1016/j.physc.2005.02.059
Nd1.85Ce0.15CuO4,Nd1.85Ce0.15CuO4,Bulk,,,SC,Cuprate,25 K,,,,,,,,,,TRUE,10.1016/0921-4534(95)00647-8
Nd1.85Ce0.15CuO4,Nd1.85Ce0.15CuO4,Bulk,,,SC,High-Tc,25 K,,Tetragonal,,I4/mmm,,,,,,TRUE,10.1016/S0921-4534(02)01426-0
Nd1.85Ce0.15CuO4,Nd1.85Ce0.15CuO4,Bulk,,,SC,High-Tc/Cuprate,25 K,,Tetragonal,,,0.394 nm,0.394 nm,1.207 nm,,,TRUE,10.1016/j.physc.2008.07.007
Nd1.85Ce0.15CuO4,Nd1.85Ce0.15CuO4,Thin Film,,,SC,High-Tc/Cuprate,11 K,,,,,,,,,,TRUE,10.1016/j.physb.2017.10.103
Nd1.85Ce0.15CuO4,Nd1.85Ce0.15CuO4,Bulk,,,SC,High-Tc/Cuprate,18 K,,Tetragonal,I4/mmm,,,,,,,TRUE,10.1016/S0022-3697(99)00042-6
Nd1.85Ce0.15CuO4+y,Nd1.85Ce0.15CuO4+y,Bulk,,,SC,High-Tc,22 K,,,,,,,,,,True,10.1103/PhysRevB.46.5773
Nd1.85Ce0.15CuO4+δ,Nd1.85Ce0.15CuO4+δ,Thin Film,2000 Å,,SC,High-Tc/cuprate,14.3 K,,,,,,,,,,True,10.1103/PhysRevB.56.14149
Nd1.85Ce0.15CuO4+δ,Nd1.85Ce0.15CuO4+δ,Thin Film,2000 Å,,SC,High-Tc/cuprate,22.5 K,,,,,,,,,,True,10.1103/PhysRevB.56.14149
Nd1.85Ce0.15CuO4+δ,Nd1.85Ce0.15CuO4+δ,Thin Film,2000 Å,,SC,High-Tc/cuprate,12 K,,,,,,,,,,True,10.1103/PhysRevB.56.14149
Nd1.85Ce0.15CuO4+δ,Nd1.85Ce0.15CuO4+δ,Thin Film,2000 Å,,NSC,,0 K,,,,,,,,,,True,10.1103/PhysRevB.56.14149
Nd1.85Ce0.15CuO4+δ,Nd1.85Ce0.15CuO4+δ,Bulk,,,SC,High-Tc/cuprate,21 K,,,,,,,,,,True,10.1103/PhysRevB.58.9385
Nd1.85Ce0.15CuO4+δ (as-grown),Nd1.85Ce0.15CuO4+δ,Bulk,,,NSC,,,,,,,,,,,,True,10.1103/PhysRevB.47.8151
Nd1.85Ce0.15CuO4+δ (reduced),Nd1.85Ce0.15CuO4+δ,Bulk,,,SC,cuprate,24 K,,,,,,,,,,True,10.1103/PhysRevB.47.8151
Nd1.85Ce0.15CuO4+δ (superconducting),Nd1.85Ce0.15CuO4+δ,Bulk,,,SC,High-Tc/cuprate,25 K,,,CuO2 layers,,,,,,,True,10.1103/PhysRevB.64.224503
Nd1.85Ce0.15CuO4+δ,Nd1.85Ce0.15CuO4+δ,,,,SC,High-Tc/cuprate,,,,,,,,,,,,10.1103/PhysRevB.54.6680
Nd1.85Ce0.15CuO4+δ,Nd1.85Ce0.15CuO4+δ,Bulk,,,SC,cuprate/High-Tc,,,,,,,,,,,FALSE,10.1103/PhysRevB.72.224517
Nd1.85Ce0.15CuO4+δ,Nd1.85Ce0.15CuO4+δ,Bulk,,,SC,Cuprate,21 K,,T',,,,,,,,TRUE,10.1016/S0921-4534(01)00847-4
Nd1.85Ce0.15CuO4+δ,Nd1.85Ce0.15CuO4+δ,Thin Film,,,SC,High-Tc,20.0 K,1.33 × 10^-2 mbar,,,,,,,,7.1 T,TRUE,10.1016/j.physc.2012.09.001
Nd1.85Ce0.15CuO4-delta,Nd1.85Ce0.15CuO4-delta,Single Crystal,,,SC,cuprate/High-Tc/Type-II,24 K,,,T'-structure,,,,,,,,10.1103/PhysRevB.79.144524
Nd1.85Ce0.15CuO4-y,Nd1.85Ce0.15CuO4-y,Bulk,,,SC,High-Tc/cuprate,,,,,,,,,,,True,10.1103/PhysRevB.42.6817
NCCO,Nd1.85Ce0.15CuO4-y,Thin Film,200 nm,SrTiO3,SC,High-Tc,24 K,,,T' structure,,,,,,~30 T (extrapolated to T=0),True,10.1103/PhysRevB.63.100507
Nd1.85Ce0.15CuO4-y,Nd1.85Ce0.15CuO4-y,Bulk,,,SC,cuprate,24 K (onset),,,T'-phase,,,,,,,True,10.1103/PhysRevB.40.7310
Nd1.85Ce0.15CuO4-y,Nd1.85Ce0.15CuO4-y,,,,SC,cuprate,,,,,,,,,,,,10.1103/PhysRevB.47.15250
Nd₁.₈₅Ce₀.₁₅CuO₄₋ᵧ,Nd1.85Ce0.15CuO4-y,Bulk,,,SC,High-Tc,19 K,,,,,,,,,6.2 T,True,10.1103/PhysRevB.46.11952
NCCO,Nd1.85Ce0.15CuO4-y,Bulk,,SrTiO3,SC,High-Tc/cuprate,24 K,,,,,,,,,,True,10.1103/PhysRevB.58.11197
Nd1.85Ce0.15CuO4-y,Nd1.85Ce0.15CuO4-y,Bulk,,,SC,cuprate,25 K,,,T'-phase,,,,,,,True,10.1103/PhysRevB.41.131
Nd₁.₈₅Ce₀.₁₅CuO₄₋ᵧ,Nd1.85Ce0.15CuO4-y,Thin Film,5000 Å,,SC,cuprate,22 K,,,,,,,,,,True,10.1103/PhysRevB.54.R3753
Nd1.85Ce0.15CuO4-y,Nd1.85Ce0.15CuO4-y,Bulk,,,SC,High-Tc/cuprate,,,,,,,,,,,,10.1103/PhysRevLett.74.3884
Nd1.85Ce0.15CuO4-y,Nd1.85Ce0.15CuO4-y,Bulk,,,SC,High-Tc/cuprate,,,,,,,,,,,True,10.1103/PhysRevB.50.1199
Nd1.85Ce0.15CuO4-y,Nd1.85Ce0.15CuO4-y,Bulk,,,SC,High-Tc/cuprate,,,,,,,,,,,,10.1103/PhysRevB.50.4064
Nd1.85Ce0.15CuO4-y,Nd1.85Ce0.15CuO4-y,,,,SC,High-Tc/cuprate,,,,,,,,,,,,10.1103/PhysRevLett.79.2320
Nd1.85Ce0.15CuO4-y,Nd1.85Ce0.15CuO4-y,Bulk,,,SC,cuprate,25 K,,,,,,,,,,,10.1103/PhysRevB.51.9245
Nd1.85Ce0.15CuO4-y,Nd1.85Ce0.15CuO4-y,Bulk,,,SC,High-Tc/cuprate,25 K,,,T'-phase,,,,,,,True,10.1103/PhysRevB.43.13606
Nd1.85Ce0.15CuO4-y,Nd1.85Ce0.15CuO4-y,Bulk,,,SC,cuprate,24 K,,,,,,,,,dHc2/dT ≈ -0.5 T/K,True,10.1103/PhysRevB.46.12053
Nd1.85Ce0.15CuO4-y,Nd1.85Ce0.15CuO4-y,Thin Film,,,SC,cuprate,,,,,,,,,,,,10.1103/PhysRevB.51.8650
Nd1.85Ce0.15CuO4-y,Nd1.85Ce0.15CuO4-y,Thin Film,,,SC,High-Tc,21 K,,,,,,,,,,,10.1103/PhysRevB.53.2756
Nd1.85Ce0.15CuO4-y,Nd1.85Ce0.15CuO4-y,Bulk,,,SC,High-Tc/cuprate,"25.5 K (Nd1), 23.0 K (Nd2)",,,,,,,,"≤0.02 T (H_c1^c), ~0.5 mT (H_c1^ab)",~6 T,True,10.1103/PhysRevB.50.3256
Nd₁.₈₅Ce₀.₁₅CuO₄₋ᵧ,Nd1.85Ce0.15CuO4-y,Bulk,,,SC,High-Tc/cuprate,~22 K,,,cuprate,,,,,,,True,10.1103/PhysRevB.42.8035
Nd1.85Ce0.15CuO4-y,Nd1.85Ce0.15CuO4-y,,,,SC,cuprate,≈ 20 K,,,,,,,,,,,10.1103/PhysRevB.47.433
Nd1.85Ce0.15CuO4-y,Nd1.85Ce0.15CuO4-y,Bulk,,,SC,cuprate,,,,,,,,,,,,10.1103/PhysRevB.50.10080
Nd1.85Ce0.15CuO4−y,Nd1.85Ce0.15CuO4-y,Bulk,,,SC,cuprate/High-Tc,25.6 K,,,,,,,,,>7 T,TRUE,10.1103/PhysRevB.72.144506
Nd1.85Ce0.15CuO4-y,Nd1.85Ce0.15CuO4-y,Bulk,,,SC,cuprate/High-Tc,25 K,,,,,,,,,,TRUE,10.1103/PhysRevB.78.014505
Neodymium cerium copper oxide,Nd1.85Ce0.15CuO4-y,Bulk,,,SC,cuprate,,,,,,,,,,,FALSE,10.1103/PhysRevB.79.140501
Nd1.85Ce0.15CuO4-y,Nd1.85Ce0.15CuO4-y,Bulk,,,SC,cuprate/Type-II,24.5 K,,,,,,,,,~10 T,TRUE,10.1103/PhysRevB.73.024510
Nd1.85Ce0.15CuO4-y,Nd1.85Ce0.15CuO4-y,Thin Film,,,SC,High-Tc,24 K,,,,,,,,,5-6 T,TRUE,10.1016/S0921-4534(01)00184-8
Nd1.85Ce0.15CuO4-y,Nd1.85Ce0.15CuO4-y,Bulk,,,SC,Cuprate,24 K,,,,,,,,,,TRUE,10.1016/S0921-4526(99)02341-8
Nd1.85Ce0.15CuO4-z,Nd1.85Ce0.15CuO4-z,Bulk,,,SC,High-Tc/Cuprate,20 K,,,,,,,,,,,10.1016/j.physa.2005.01.017
Nd1.85Ce0.15CuO4-z,Nd1.85Ce0.15CuO4-z,Bulk,,,SC,Electron-doped,24 K,,T',,I4/mmm,,,,,,FALSE,10.1016/S0378-4371(99)00233-2
Nd1.85Ce0.15CuO4-γ,Nd1.85Ce0.15CuO4-γ,Bulk,,,SC,High-Tc/cuprate,,,,,,,,,,,,10.1103/PhysRevB.62.6665
Nd1.85Ce0.15CuO4-δ,Nd1.85Ce0.15CuO4-δ,Bulk,,,SC,High-Tc/cuprate,,,,,,,,,,,,10.1103/PhysRevB.60.7465
Nd1.85Ce0.15CuO4-δ,Nd1.85Ce0.15CuO4-δ,,,,SC,High-Tc,,,,,,,,,,,,10.1103/PhysRevLett.74.4927
Nd1.85Ce0.15CuO4-δ,Nd1.85Ce0.15CuO4-δ,Bulk,,,SC,High-Tc,24 K,,Tetragonal,T',,,,,,,True,10.1103/PhysRevB.48.1217
NCCO,Nd1.85Ce0.15CuO4-δ,Bulk,,,SC,cuprate,Variable Tc values reported,,,,,,,,,,True,10.1103/PhysRevLett.85.3700
Nd1.85Ce0.15CuO4-δ,Nd1.85Ce0.15CuO4-δ,Thin Film,7000 Å,SrTiO3(100),SC,High-Tc,21.6 K,,,,,,,,,Variable with temperature and field direction,True,10.1103/PhysRevB.41.9566
NCCO,Nd1.85Ce0.15CuO4-δ,,,,SC,High-Tc/cuprate,,,,,,,,,,,,10.1103/PhysRevB.65.214525
Nd1.85Ce0.15CuO4-δ,Nd1.85Ce0.15CuO4-δ,Bulk,,,SC,High-Tc/cuprate,25 K,,,,,,,,,,True,10.1103/PhysRevLett.70.3159
Nd₁.₈₅Ce₀.₁₅CuO₄₋δ (Sample A),Nd1.85Ce0.15CuO4-δ,Thin Film,,YSZ (yttrium-stabilized ZrO2),SC,cuprate/High-Tc,16.9 K,,,,,,,,,,True,10.1103/PhysRevB.62.9822
Nd₁.₈₅Ce₀.₁₅CuO₄₋δ (Sample B),Nd1.85Ce0.15CuO4-δ,Thin Film,,,SC,cuprate/High-Tc,20.1 K,,,,,,,,,,True,10.1103/PhysRevB.62.9822
NCCO,Nd1.85Ce0.15CuO4-δ,Thin Film,3000 Å,LaAlO3,SC,High-Tc,17.2±0.1 K,,,,,,,,,,True,10.1103/PhysRevB.49.6392
Nd1.85Ce0.15CuO4-δ,Nd1.85Ce0.15CuO4-δ,Bulk,,,SC,High-Tc,bulk superconductivity at 26 K,,Tetragonal,Nd2CuO4-type,I4/mmm,0.3959 nm,0.3959 nm,1.211 nm,,,True,10.1103/PhysRevB.41.187
Nd₁.₈₅Ce₀.₁₅CuO₄₋δ,Nd1.85Ce0.15CuO4-δ,,,,SC,cuprate,,,,T'-phase,,,,,,,,10.1103/PhysRevB.64.134502
NCCO,Nd1.85Ce0.15CuO4-δ,Bulk,,,SC,High-Tc,17.5 K,,,single Cu-O plane,,,,,,,True,10.1103/PhysRevB.57.8680
NCCO,Nd1.85Ce0.15CuO4-δ,Bulk,,,SC,High-Tc,17.2 K,,,single Cu-O plane,,,,,,,True,10.1103/PhysRevB.57.8680
Nd1.85Ce0.15CuO4-δ,Nd1.85Ce0.15CuO4-δ,Bulk,,,SC,cuprate,17 K,,Tetragonal,T' structure,,3.9552 Å,3.9552 Å,12.124 Å,,,True,10.1103/PhysRevB.55.3935
Nd1.85Ce0.15CuO4-δ,Nd1.85Ce0.15CuO4-δ,Bulk,,,SC,cuprate,,,Tetragonal,T'-type,,,,,,,,10.1103/PhysRevB.48.13182
Nd1.85Ce0.15CuO4-δ,Nd1.85Ce0.15CuO4-δ,,,,SC,High-Tc/cuprate,25 K,,,,,,,,,,,10.1103/PhysRevB.66.144503
Nd₁.₈₅Ce₀.₁₅CuO₄₋δ,Nd1.85Ce0.15CuO4-δ,Bulk,,,SC,cuprate,20 K,1 atm,Tetragonal,T' structure,,3.947 Å,3.947 Å,12.073 Å,,,True,10.1103/PhysRevB.43.12930
Nd₁.₈₅Ce₀.₁₅CuO₄₋δ,Nd1.85Ce0.15CuO4-δ,Thin Film,1200 Å,SrTiO3,SC,cuprate,24 K,,,T' structure,,,,12.08 Å,,6.3 T,True,10.1103/PhysRevB.52.3071
Nd1.85Ce0.15CuO4-δ,Nd1.85Ce0.15CuO4-δ,Bulk,,,SC,High-Tc,23 K,,,T'-phase,,,,,,,True,10.1103/PhysRevB.43.333
Nd1.85Ce0.15CuO4-δ,Nd1.85Ce0.15CuO4-δ,Bulk,,,SC,cuprate/High-Tc/Type-II,,,,,,,,,,,FALSE,10.1103/PhysRevB.81.144517
Neodymium Cerium Copper Oxide,Nd1.85Ce0.15CuO4-δ,Bulk,,,SC,cuprate/Type-II,23 K,,,,,,,,,,,10.1103/PhysRevB.72.024519
Nd1.85Ce0.15CuO4-δ,Nd1.85Ce0.15CuO4-δ,Bulk,,,SC,High-Tc,24,,Tetragonal,,,,,,,,FALSE,10.1016/S0921-4534(01)01313-2
Nd1.85Ce0.15CuO4±δ,Nd1.85Ce0.15CuO4±δ,Thin Film,2000 Å,,SC,High-Tc/cuprate,21 K,,,T'-214,,,,,,,True,10.1103/PhysRevLett.73.1291
Nd1.85Ce0.15CuO4−y,Nd1.85Ce0.15CuO4−y,Bulk,,,SC,cuprate/High-Tc,21-25 K,,,,,,,,,,TRUE,10.1103/PhysRevB.82.012506
Nd1.85Ce0.15CuO4−y,Nd1.85Ce0.15CuO4−y,Single Crystal,,,SC,electron-doped cuprate,25 K,,,,,,,,,,TRUE,10.1103/PhysRevB.77.014526
Nd1.85Ce0.15CuO4−δ,Nd1.85Ce0.15CuO4−δ,Bulk,,,SC,cuprate,24 K,,Tetragonal,T' phase,I4/mmm,3.9450 Å,3.9450 Å,12.078 Å,,,TRUE,Handbook of SC
Nd1.85Ce0.15CuO4−δ,Nd1.85Ce0.15CuO4−δ,Bulk,,,SC,cuprate/High-Tc/Type-II,23.5 K,,Tetragonal,,,,,,,7-10 T,TRUE,10.1103/PhysRevB.72.214510
Nd1.85Ce0.15CuO4−δ,Nd1.85Ce0.15CuO4−δ,Bulk,,,SC,cuprate/High-Tc/Type-II,,,Tetragonal,perovskite,,,,,,,FALSE,10.1103/PhysRevB.76.174512
Nd1.85Ce0.15CuO4−δ,Nd1.85Ce0.15CuO4−δ,Bulk,,,SC,High-Tc,24-31 K,,,,,,,,,,,10.1016/0921-4534(91)91805-E
Nd1.85Ce0.15CuO4−δ,Nd1.85Ce0.15CuO4−δ,Bulk,,,SC,High-Tc/Cuprate,26.2 K,,Quasi-two-dimensional,,,,,,,"87 T (H ∥ ab), 11.6 T (H ∥ c)",TRUE,10.1016/j.physc.2010.06.014
Nd1.85Ce0.15CuO4−δ,Nd1.85Ce0.15CuO4−δ,Bulk,,,SC,High-Tc,23.3 K,,Tetragonal,,,0.3946 nm,,1.2104 nm,,,TRUE,10.1016/S0022-0248(03)01202-8
Nd1.85Ce0.15CuO4−δ,Nd1.85Ce0.15CuO4−δ,Bulk,,,SC,Cuprate,23-30 K,,Tetragonal,,I4/mmm,,,,,,TRUE,10.1016/S0921-4526(99)00788-7
Neodymium cerium copper oxide,Nd1.85Ce0.15CuOx,Thin Film,100 nm,,SC,High-Tc,,,,,,,,,,,True,10.1103/PhysRevB.64.092502
Nd₁.₈₅Ce₀.₁₅CuOₓ,Nd1.85Ce0.15CuOx,Bulk,,,SC,High-Tc,20 ± 4 K,,,,,,,,,,True,10.1103/PhysRevB.40.9286
Neodymium cerium copper oxide (optimally doped),Nd1.85Ce0.15CuOx,Thin Film,100-120 nm,SrTiO3,SC,cuprate,23-24 K,,,,,,,,,,True,10.1103/PhysRevB.55.15191
Neodymium cerium copper oxide (overdoped),Nd1.85Ce0.15CuOx,Thin Film,100-120 nm,SrTiO3,SC,cuprate,10-10.5 K,,,,,,,,,,True,10.1103/PhysRevB.55.15191
Nd-Ce-Cu-O,Nd1.85Ce0.15CuOx,Thin Film,1300 Å,LaAlO3,SC,High-Tc/cuprate,21.0 ± 0.1 K,,,,,,,,,8.0 T,True,10.1103/PhysRevB.48.9861
Nd₁.₈₅Ce₀.₁₅CuOₓ,Nd1.85Ce0.15CuOx,Thin Film,,,SC,cuprate,,,,,,,,,,,True,10.1103/PhysRevB.57.13393
Nd1.85Ce0.15CuOy single crystal,Nd1.85Ce0.15CuOy,Bulk,,,SC,cuprate,15 K,,tetragonal,T' structure,I4/mmm,,,,,,True,10.1103/PhysRevB.63.184503
NCCO,Nd1.85Ce0.15CuOy,Thin Film,90-100 nm,,SC,cuprate,23.4-24.0 K,,,,,,,,,,True,10.1103/PhysRevB.63.144511
NCCO,Nd1.85Ce0.15CuOy,Thin Film,90-100 nm,SrTiO3,SC,cuprate,21.3 K,,,,,,,,,,True,10.1103/PhysRevLett.81.2994
NCCO (optimally doped),Nd1.85Ce0.15CuOy,Thin Film,100 nm,,SC,cuprate,21.3 K,,,,,,,,,,True,10.1103/PhysRevB.60.12424
Nd₁.₈₅Ce₀.₁₅CuOᵧ (as-grown),Nd1.85Ce0.15CuOy,Bulk,,,NSC,,,,,,,,,,,,True,10.1103/PhysRevB.51.3791
Nd₁.₈₅Ce₀.₁₅CuOᵧ (reduced sample B),Nd1.85Ce0.15CuOy,Bulk,,,SC,cuprate,15 K,,,,,,,,,,True,10.1103/PhysRevB.51.3791
Nd₁.₈₅Ce₀.₁₅CuOᵧ (reduced sample C),Nd1.85Ce0.15CuOy,Bulk,,,SC,cuprate,20 K,,,,,,,,,,True,10.1103/PhysRevB.51.3791
Nd1.85Ce0.15CuOy,Nd1.85Ce0.15CuOy,Bulk,,,SC,High-Tc/cuprate,,,,,,,,,,,FALSE,10.1103/PhysRevB.75.184536
Nd1.85Th0.15CuO4-y,Nd1.85Th0.15CuO3.98,Bulk,,,SC,cuprate,20 K,atmospheric pressure,tetragonal,Nd2CuO4-type,,,,,,,True,10.1103/PhysRevLett.64.80
Nd1.85Th0.15CuO3.98,Nd1.85Th0.15CuO3.98,Bulk,,,SC,High-Tc/cuprate,,,,,,,,,,,True,10.1103/PhysRevLett.65.3201
Nd1.85Th0.15CuO4,Nd1.85Th0.15CuO4,Bulk,,,SC,cuprate,,ambient pressure,Tetragonal,T' structure,I4/mmm,,,,,,,10.1103/PhysRevB.46.3619
Nd2-zThzCuO4,Nd1.85Th0.15CuO4,Bulk,,,SC,High-Tc,2 K,,Tetragonal,T' structure,,,,,,,,10.1103/PhysRevB.55.6605
Nd1.85Th0.15CuO4-y,Nd1.85Th0.15CuO4,Bulk,,,SC,cuprate,18.5 ± 1 K,,Tetragonal,,I4/mmm,0.3955 nm,0.3955 nm,1.2116 nm,,,True,10.1103/PhysRevLett.64.1067
Nd1.85Th0.15CuO4,Nd1.85Th0.15CuO4,Bulk,,,SC,High-Tc,,,,,,,,,,,True,10.1103/PhysRevB.42.7981
Nd1.85Th0.15CuO4-δ,Nd1.85Th0.15CuO4-δ,Bulk,,,SC,High-Tc,16 K,,,T'-phase,,,,,,,True,10.1103/PhysRevB.43.333
Nd1.85Th0.15CuO4−δ,Nd1.85Th0.15CuO4−δ,Bulk,,,SC,cuprate,20 K,,Tetragonal,T' phase,I4/mmm,,,,,,TRUE,Handbook of SC
Nd₁.₈₆₅Ce₀.₁₃₅CuO₄,Nd1.865Ce0.135CuO4,Bulk,,,SC,cuprate,,,tetragonal,T' structure,,,,,,,True,10.1103/PhysRevB.46.8683
Nd1.865Ce0.135CuO4,Nd1.865Ce0.135CuO4,Thin Film,,,SC,High-Tc,9.6 K,,Tetragonal,Body-centered,,0.394 nm,0.394 nm,1.208 nm,,,TRUE,10.1016/j.physc.2021.1353968
Nd1.865Ce0.135CuO4,Nd1.865Ce0.135CuO4,Bulk,,,SC,High-Tc/Cuprate,25 K,,,,,,,,,,TRUE,10.1016/S0921-4534(03)01101-8
Nd1.865Ce0.135CuO4,Nd1.865Ce0.135CuO4,Thin Film,,,SC,High-Tc,9.6 K,10^-5 Torr,Tetragonal,Body-centered,,0.394 nm,0.394 nm,1.204 nm,,2.2 T,TRUE,10.1016/j.physc.2019.1353515
Nd1.869Ce0.131CuO4,Nd1.869Ce0.131CuO4,,,,SC,cuprate,,,,,,,,,,,TRUE,10.1103/PhysRevLett.94.027001
Nd1.86Ce0.14Cu0.998Ni0.002O4,Nd1.86Ce0.14Cu0.998Ni0.002O4,Thin Film,,,SC,Cuprate,17 K,,,,,,,,,,TRUE,10.1016/S0921-4534(02)02567-4
NCCO,Nd1.86Ce0.14CuO3.86,Thin Film,400 nm,YSZ (yttria-stabilized-zirconia),SC,High-Tc/cuprate,22 K,,,cuprate,,,,,,,True,10.1103/PhysRevB.66.014538
Nd1.86Ce0.14CuO4-δ,Nd1.86Ce0.14CuO3.96,Bulk,,,SC,cuprate,18-20 K,,tetragonal,,,,,,,,True,10.1103/PhysRevB.46.390
Nd1.86Ce0.14CuO4-y,Nd1.86Ce0.14CuO4,Bulk,,,SC,cuprate,24 K,,Tetragonal,,I4/mmm,,,,,,True,10.1103/PhysRevB.52.7656
Nd1.86Ce0.14CuO4-δ,Nd1.86Ce0.14CuO4,Bulk,,,SC,cuprate,,,,T' structure,,,,,,,True,10.1103/PhysRevB.42.1997
Nd1.86Ce0.14CuO4,Nd1.86Ce0.14CuO4,Bulk,,,SC,High-Tc/cuprate,,,,,,,,,,,True,10.1103/PhysRevLett.70.3355
Nd1.86Ce0.14CuO4-δ,Nd1.86Ce0.14CuO4,Thin Film,4000 Å,YSZ (yttria-stabilized zirconia),SC,High-Tc/cuprate,~24 K,,,perovskite,,,,~12 Å,,8 T at 0 K,True,10.1103/PhysRevB.58.8800
Nd1.86Ce0.14CuO4,Nd1.86Ce0.14CuO4,Bulk,,,SC,cuprate,22 K,,Tetragonal,T' phase,,,,,,,True,10.1103/PhysRevB.40.4494
Nd₁.₈₆Ce₀.₁₄CuO₄,Nd1.86Ce0.14CuO4,Bulk,,,SC,High-Tc/cuprate,25 K,,,,,,,,,< 10 T,True,10.1103/PhysRevB.66.172509
Nd1.86Ce0.14CuO4,Nd1.86Ce0.14CuO4,Bulk,,,SC,cuprate,26 K,,Tetragonal,,,,,,,,FALSE,10.1103/PhysRevLett.93.147003
Nd1.86Ce0.14CuO4 (annealed),Nd1.86Ce0.14CuO4,Bulk,,,SC,cuprate,25 K,,,,,3.95,,,,,TRUE,10.1103/PhysRevX.7.041066
Nd1.86Ce0.14CuO4 (as-grown),Nd1.86Ce0.14CuO4,Bulk,,,NSC,cuprate,,,,,,3.95,,,,,TRUE,10.1103/PhysRevX.7.041066
Nd1.86Ce0.14CuO4,Nd1.86Ce0.14CuO4,Bulk,,,SC,cuprate,24 K,ambient,Tetragonal,T'-type (modified K2NiF4),I4/mmm (No. 139),3.94,3.94,,,≤12 T,TRUE,10.1103/PhysRevB.70.094507
Neodymium Cerium Copper Oxide (NCCO),Nd1.86Ce0.14CuO4,Bulk,,,SC,cuprate,18 K,,,,,,,,,,TRUE,10.1103/PhysRevB.73.184502
Neodymium Cerium Copper Oxide,Nd1.86Ce0.14CuO4,Bulk,,,SC,cuprate,,ambient,,,,,,,,,FALSE,10.1103/PhysRevLett.97.067001
Nd1.86Ce0.14CuO4,Nd1.86Ce0.14CuO4,Bulk,,,SC,cuprate/High-Tc,,ambient,Tetragonal,body-centered tetragonal,I4/mmm,3.945,3.945,,,,FALSE,10.1103/PhysRevB.71.214512
Nd1.86Ce0.14CuO4,Nd1.86Ce0.14CuO4,Bulk,,,SC,High-Tc,25 K,,,,,,,,,,TRUE,10.1016/S0921-4534(01)00208-8
Nd1.86Ce0.14CuO4,Nd1.86Ce0.14CuO4,Bulk,,,SC,High-Tc,19-25 K,,Tetragonal,K2NiF4 type,I4/mmm,,,,,,FALSE,10.1016/j.physc.2007.03.399
Nd1.86Ce0.14CuO4,Nd1.86Ce0.14CuO4,Thin Film,,,SC,Cuprate,20 K,,,,,,,,,,TRUE,10.1016/S0921-4534(02)02567-4
T'-Nd1.86Ce0.14CuO4,Nd1.86Ce0.14CuO4,Thin Film,,,SC,High-Tc,25.5,,T',Tetragonal,,3.943,,12.163,,,TRUE,10.1016/j.physc.2016.02.012
Nd1.86Ce0.14CuO4,Nd1.86Ce0.14CuO4,Bulk,,,SC,High-Tc,25 K,,Tetragonal,,I4/mmm,,,,,,TRUE,10.1016/S0921-4534(02)01426-0
Nd₁.₈₆Ce₀.₁₄CuO₄₊δ,Nd1.86Ce0.14CuO4+δ,Bulk,,,SC,High-Tc/cuprate,24 K,,,,,,,,,,True,10.1103/PhysRevLett.88.167002
Nd1.86Ce0.14CuO4+δ,Nd1.86Ce0.14CuO4+δ,Bulk,,,SC,cuprate,6.4 K,,,,,,,,,1.3 T,True,10.1103/PhysRevB.65.224515
Nd1.86Ce0.14CuO4+δ,Nd1.86Ce0.14CuO4+δ,Thin Film,,,SC,High-Tc/Cuprate,18,,,,,,,,,,TRUE,10.1016/j.physc.2016.05.003
Nd1.86Ce0.14CuO4+δ,Nd1.86Ce0.14CuO4+δ,Thin Film,,,SC,High-Tc,8.6 K,1.33 × 10^-2 mbar,,,,,,,,2.9 T,TRUE,10.1016/j.physc.2012.09.001
Nd2-xCexCuO4 (x=0.14-0.15),"Nd1.86Ce0.14CuO4, Nd1.85Ce0.15CuO4",Bulk,,,SC,cuprate,,,Tetragonal,Nd2CuO4-type (T'),I4/mmm,,,,,,FALSE,10.1103/PhysRevB.96.094515
Nd1.86Ce0.14CuO4-y,Nd1.86Ce0.14CuO4-y,Bulk,,,SC,High-Tc/cuprate,21.7 K,,,T'-phase,,,,,,,True,10.1103/PhysRevB.43.13606
Nd1.86Ce0.14CuO4-δ,Nd1.86Ce0.14CuO4-δ,Bulk,,,SC,High-Tc,traces of superconductivity at 26 K,,Tetragonal,Nd2CuO4-type,I4/mmm,0.3948 nm,0.3948 nm,1.210 nm,,,True,10.1103/PhysRevB.41.187
Nd1.86Ce0.14CuO4−δ,Nd1.86Ce0.14CuO4−δ,Bulk,,,SC,High-Tc,22.5 K,,,,,,,,,,TRUE,10.1016/j.ssc.2004.07.015
Nd₁.₈₇₅Ce₀.₁₂₅CuO₄,Nd1.875Ce0.125CuO4,Bulk,,,SC,cuprate,,,tetragonal,T' structure,,,,,,,True,10.1103/PhysRevB.46.8683
Nd1.875Ce0.125CuO4,Nd1.875Ce0.125CuO4,Bulk,,,NSC,,,,,,,,,,,,True,10.1103/PhysRevLett.87.217001
Nd1.875Ce0.125CuO4,Nd1.875Ce0.125CuO4,Bulk,,,SC,cuprate,,,,,,,,,,,True,10.1103/PhysRevB.64.220507
Nd1.876Ce0.124CuO4,Nd1.876Ce0.124CuO4,,,,SC,cuprate,,,,,,,,,,,TRUE,10.1103/PhysRevLett.94.027001
Nd1.87Ce0.13CuO4,Nd1.87Ce0.13CuO4,Bulk,,,NSC,cuprate,,,tetragonal,,,,,,,,True,10.1103/PhysRevB.49.744
Nd1.87Ce0.13CuO4,Nd1.87Ce0.13CuO4,,,,SC,High-Tc/cuprate,,ambient,,,,,,,,,FALSE,10.1103/PhysRevB.82.014506
Nd1.87Ce0.13CuO4,Nd1.87Ce0.13CuO4,Bulk,,,SC,High-Tc,19-25 K,,Tetragonal,K2NiF4 type,I4/mmm,,,,,,FALSE,10.1016/j.physc.2007.03.399
Nd1.87Ce0.13CuO4-δ,Nd1.87Ce0.13CuO4-δ,,,,SC,cuprate,,,,,,,,,,,FALSE,10.1103/PhysRevLett.99.047003
Nd1.87Ce0.13CuO4-δ,Nd1.87Ce0.13CuO4-δ,Bulk,,,SC,High-Tc,13,100 Pa,Tetragonal,,,3.951,,12.073,,,TRUE,10.1016/S0921-4534(01)01313-2
Nd1.88Ce0.12Cu0.97Ga0.03O4,Nd1.88Ce0.12Cu0.97Ga0.03O4,Bulk,,,SC,cuprate,20 K,,tetragonal,T' phase,,,,,,,True,10.1103/PhysRevB.40.11366
Nd1.88Ce0.12Cu0.97In0.03O4-y,Nd1.88Ce0.12Cu0.97In0.03O4-y,Bulk,,,SC,High-Tc,23 K,,,,,,,,,,TRUE,10.1016/0921-4534(90)90312-3
Nd1.88Ce0.12CuO4,Nd1.88Ce0.12CuO4,Bulk,,,NSC,,,,Tetragonal,,,,,,,,,10.1103/PhysRevB.42.6238
Nd1.88Ce0.12CuO4,Nd1.88Ce0.12CuO4,Bulk,,,NSC,cuprate,,,,,,,,,,,True,10.1103/PhysRevLett.83.4852
Nd1.88Ce0.12CuO4,Nd1.88Ce0.12CuO4,Bulk,,,SC,cuprate,,,,T'-phase,,,,,,,True,10.1103/PhysRevB.41.131
Nd1.88Ce0.12CuO4,Nd1.88Ce0.12CuO4,Bulk,,,SC,cuprate,,,,,,,,,,,True,10.1103/PhysRevB.44.2320
Nd1.88Ce0.12CuO4,Nd1.88Ce0.12CuO4,Bulk,,,SC,cuprate,,,,,,,,,,,,10.1103/PhysRevB.62.12418
Nd2-xCexCuO4,Nd1.88Ce0.12CuO4,Bulk,,,SC,High-Tc,25 K,,,,,,,,,,FALSE,10.1016/j.physc.2007.03.090
Nd1.88Ce0.12CuO4,Nd1.88Ce0.12CuO4,Bulk,,,SC,High-Tc,19-25 K,,Tetragonal,K2NiF4 type,I4/mmm,,,,,,FALSE,10.1016/j.physc.2007.03.399
Nd1.895Ce0.105CuO3.9,Nd1.895Ce0.105CuO3.9,Thin Film,,,SC,Cuprate,4 K,,,c-axis oriented,,,,,,,TRUE,10.1016/S0921-4534(02)01451-X
Nd1.895Ce0.105CuO4,Nd1.895Ce0.105CuO4,Thin Film,,,SC,Cuprate,4 K,,,,,,,,,,TRUE,10.1016/S0921-4534(02)02567-4
Nd1.89Ce0.11CuO4-δ,Nd1.89Ce0.11CuO3.96,Bulk,,,NSC,,,,tetragonal,,,,,,,,True,10.1103/PhysRevB.46.390
Neodymium Cerium Copper Oxide,Nd1.89Ce0.11CuO4,Bulk,,,SC,cuprate,,ambient,,,,,,,,,FALSE,10.1103/PhysRevLett.97.067001
Nd1.89Ce0.11CuO4,Nd1.89Ce0.11CuO4,,,,SC,cuprate,,,Tetragonal,,I4/mmm,,,,,,FALSE,10.1103/PhysRevX.14.041011
Nd1.89Ce0.11CuO4,Nd1.89Ce0.11CuO4,Bulk,,,SC,High-Tc,19-25 K,,Tetragonal,K2NiF4 type,I4/mmm,,,,,,FALSE,10.1016/j.physc.2007.03.399
Nd1.89Ce0.11CuO4-y,Nd1.89Ce0.11CuO4-y,Bulk,,,SC,High-Tc/cuprate,,,,T'-phase,,,,,,,True,10.1103/PhysRevB.43.13606
OCMG-Nd-Ba-Cu-O,Nd1.8Ba2.4Cu3.4Oy,Bulk,,,SC,High-Tc/cuprate,93.9 K,,,,,,,,,,True,10.1103/PhysRevB.59.1514
Nd1.8Ce0.2CuO4-δ,Nd1.8Ce0.2CuO4,Bulk,,,SC,cuprate,,,,T'-phase,,,,,,,True,10.1103/PhysRevB.51.1258
Nd1.8Ce0.2CuO4,Nd1.8Ce0.2CuO4,Bulk,,,SC,cuprate,,,,T'-phase,,,,12.05 Å,,,True,10.1103/PhysRevB.41.131
Nd1.8Ce0.2CuO4,Nd1.8Ce0.2CuO4,Bulk,,,SC,High-Tc,,,,,,,,,,,True,10.1103/PhysRevB.43.3678
Nd₁.₈Ce₀.₂CuO₄,Nd1.8Ce0.2CuO4,Bulk,,,SC,High-Tc/cuprate,,,,,,,,,,,True,10.1103/PhysRevB.41.7205
Nd1.8Ce0.2CuO4-y,Nd1.8Ce0.2CuO4,Bulk,,,NSC,,,,Tetragonal,T',I4/mmm,3.951 Å,3.951 Å,12.090 Å,,,True,10.1103/PhysRevB.47.14386
Nd1.8Ce0.2CuO4-δ,Nd1.8Ce0.2CuO4,Bulk,,,SC,cuprate,24 K,,Tetragonal,T'-phase,I4/mmm,3.95 Å,3.95 Å,12.07 Å,,,True,10.1103/PhysRevB.43.5389
"(Nd,Ce)2CuO4",Nd1.8Ce0.2CuO4,Bulk,,,SC,High-Tc,24 K,,T' structure,I 4/mmm,I 4/mmm,3.94 Å,3.94 Å,12.16 Å,,,TRUE,10.1016/j.jssc.2009.02.014
Nd1.8Ce0.2CuO4+δ,Nd1.8Ce0.2CuO4+δ,Bulk,,,NSC,,,,,,,,,,,,True,10.1103/PhysRevB.65.224515
Nd1.905Ce0.095CuO3.9,Nd1.905Ce0.095CuO3.9,Thin Film,,,SC,Cuprate,4.5 K,,,c-axis oriented,,,,,,,TRUE,10.1016/S0921-4534(02)01451-X
Nd1.90Ce0.10CuO4-y,Nd1.90Ce0.10CuO4,Bulk,,,SC,cuprate,,,,,,,,,,,True,10.1103/PhysRevB.42.4263
Nd1.90Ce0.10CuO4±δ,Nd1.90Ce0.10CuO4,Bulk,,,SC,cuprate,,,,,,,,,,,True,10.1103/PhysRevLett.88.257001
Nd2-xCexCuO4 (x=0.10),Nd1.90Ce0.10CuO4,Thin Film,,"LaAlO3, SrTiO3, YSZ",SC,cuprate,,,,,,,,,,,True,10.1103/PhysRevB.62.R11993
Nd1.90Ce0.10CuO4,Nd1.90Ce0.10CuO4,Bulk,,,NSC,cuprate,,ambient,Tetragonal,T'-type (modified K2NiF4),I4/mmm (No. 139),3.94,3.94,,,,TRUE,10.1103/PhysRevB.70.094507
Neodymium Cerium Copper Oxide (NCCO),Nd1.90Ce0.10CuO4,Bulk,,,NSC,cuprate,,,,,,,,,,,TRUE,10.1103/PhysRevB.73.184502
Nd1.90Ce0.10CuO4,Nd1.90Ce0.10CuO4,Bulk,,,SC,High-Tc,19-25 K,,Tetragonal,K2NiF4 type,I4/mmm,,,,,,FALSE,10.1016/j.physc.2007.03.399
Nd1.90Ce0.10CuO4-δ,Nd1.90Ce0.10CuO4-δ,Bulk,,,SC,High-Tc,traces of superconductivity at 26 K,,Tetragonal,Nd2CuO4-type,I4/mmm,0.3951 nm,0.3951 nm,1.212 nm,,,True,10.1103/PhysRevB.41.187
Nd1.925Ce0.075CuO4,Nd1.925Ce0.075CuO4,Bulk,,,NSC,,,,,,,,,,,,True,10.1103/PhysRevLett.87.217001
Nd1.925Ce0.075CuO4,Nd1.925Ce0.075CuO4,Bulk,,,SC,High-Tc/Cuprate,20 K,,,,,,,,,,TRUE,10.1016/S0921-4534(03)01101-8
Nd1.92Ce0.08CuO4,Nd1.92Ce0.08CuO4,Bulk,,,SC,cuprate,,,,T'-phase,,,,,,,True,10.1103/PhysRevB.41.131
Nd1.92Ce0.08CuO4,Nd1.92Ce0.08CuO4,Bulk,,,SC,High-Tc/cuprate,,,,,,,,,,,FALSE,10.1103/PhysRevLett.98.257002
Nd1.93Ca0.07CuO4+δ,Nd1.93Ca0.07CuO4.041,Bulk,,,NSC,,,,Tetragonal,T' phase,,3.937 Å,3.937 Å,12.125 Å,,,True,10.1103/PhysRevB.54.13306
Nd1.93Ce0.07PdO4,Nd1.93Ce0.07PdO4,Thin Film,80 nm,SrTiO3 (001),NSC,,,,Tetragonal,T' structure,I4/mmm,,,,,,TRUE,10.1103/PhysRevMaterials.2.085003
Neodymium Cerium Copper Oxide (NCCO),Nd1.94Ce0.06CuO4,Bulk,,,NSC,cuprate,,,,,,,,,,,TRUE,10.1103/PhysRevB.73.184502
Nd1.94Ce0.06CuO4-δ,Nd1.94Ce0.06CuO4-δ,Bulk,,,SC,High-Tc,traces of superconductivity at 26 K,,Tetragonal,Nd2CuO4-type,I4/mmm,0.3942 nm,0.3942 nm,1.213 nm,,,True,10.1103/PhysRevB.41.187
Nd1.95Ce0.05CuO4-y,Nd1.95Ce0.05CuO4,Bulk,,,SC,cuprate,,,,,,,,,,,True,10.1103/PhysRevB.42.4263
Nd1.95Ce0.05CuO4,Nd1.95Ce0.05CuO4,Bulk,,,SC,cuprate,,,,T'-phase,,,,,,,True,10.1103/PhysRevB.41.131
Nd1.95Ce0.05CuO4,Nd1.95Ce0.05CuO4,Bulk,,,SC,High-Tc,,,,,,,,,,,True,10.1103/PhysRevB.43.3678
Nd₁.₉₅Ce₀.₀₅CuO₄,Nd1.95Ce0.05CuO4,Bulk,,,SC,High-Tc/cuprate,,,,,,,,,,,True,10.1103/PhysRevB.41.7205
Nd1.95Ce0.05CuO4,Nd1.95Ce0.05CuO4,Bulk,,,NSC,,,,,,,,,,,,True,10.1103/PhysRevLett.87.217001
Nd1.95Ce0.05CuO4,Nd1.95Ce0.05CuO4,Bulk,,,NSC,,,,Tetragonal,T' phase,,,,,,,True,10.1103/PhysRevB.48.6556
Nd1.95Ce0.05CuO4,Nd1.95Ce0.05CuO4,Bulk,,,SC,cuprate,,,,,,,,,,,True,10.1103/PhysRevB.64.220507
Nd1.96Ce0.04CuO4,Nd1.96Ce0.04CuO4,Bulk,,,NSC,,,,Tetragonal,T' structure,,,,,,,True,10.1103/PhysRevB.45.12470
Nd1.96Ce0.04CuO4,Nd1.96Ce0.04CuO4,Bulk,,,SC,High-Tc/cuprate,,,,perovskite,,,,,,,,10.1103/PhysRevB.58.3663
Nd1.96Ce0.04CuO4,Nd1.96Ce0.04CuO4,Bulk,,,NSC,cuprate,,,,,,,,,,,True,10.1103/PhysRevLett.83.4852
Nd1.96Ce0.04CuO4±δ,Nd1.96Ce0.04CuO4,Bulk,,,SC,cuprate,,,,,,,,,,,True,10.1103/PhysRevLett.88.257001
Nd2-xCexCuO4 (x=0.04),Nd1.96Ce0.04CuO4,,,,SC,cuprate/High-Tc,,,,,,,,,,,TRUE,10.1103/PhysRevB.82.134505
Nd1.96Ce0.04CuO4,Nd1.96Ce0.04CuO4,Bulk,149 μm,,NSC,cuprate,NSC,,Tetragonal,,I4/mmm,,,,,,TRUE,10.1103/PhysRevX.14.041011
Nd1.96Ce0.04CuO4-y,Nd1.96Ce0.04CuO4-y,Bulk,,,SC,High-Tc/cuprate,,,,,,,,,,,True,10.1103/PhysRevB.57.1248
Nd1.975Ce0.025CuO4,Nd1.975Ce0.025CuO4,Bulk,,,NSC,,,,,,,,,,,,,10.1103/PhysRevB.52.R13134
Nd₁.₉₇₅Ce₀.₀₂₅CuO₄₋ᵧ,Nd1.975Ce0.025CuO4,Bulk,,,NSC,cuprate,NSC,,,,,,,,,,True,10.1103/PhysRevB.45.515
Nd1.975Ce0.025CuO4,Nd1.975Ce0.025CuO4,Bulk,,,NSC,,,,,,,,,,,,True,10.1103/PhysRevB.45.7356
Nd1.975Ce0.025CuO4-y,Nd1.975Ce0.025CuO4-y,Bulk,,,NSC,,,,,,,,,,,,True,10.1103/PhysRevB.46.12053
Nd₁.₉₉Ce₀.₀₁CuO₄₋ᵧ,Nd1.99Ce0.01CuO4,Bulk,,,NSC,cuprate,NSC,,,,,,,,,,True,10.1103/PhysRevB.45.515
Nd1.99Ce0.01CuO4,Nd1.99Ce0.01CuO4,Bulk,,,NSC,,,,,,,,,,,,True,10.1103/PhysRevB.45.7356
Nd1.9Ce0.1CuO4-δ,Nd1.9Ce0.1CuO4,Bulk,,,NSC,,,,,T' phase,,,,,,,True,10.1103/PhysRevB.41.4797
Nd1.9Ce0.1CuO4,Nd1.9Ce0.1CuO4,Bulk,,,NSC,cuprate,,,,,,,,,,,True,10.1103/PhysRevLett.83.4852
Nd1.9Ce0.1CuO4,Nd1.9Ce0.1CuO4,Bulk,,,SC,High-Tc,,,,,,,,,,,True,10.1103/PhysRevB.43.3678
Nd₁.₉Ce₀.₁CuO₄,Nd1.9Ce0.1CuO4,Bulk,,,SC,High-Tc/cuprate,,,,,,,,,,,True,10.1103/PhysRevB.41.7205
Nd1.9Ce0.1CuO4,Nd1.9Ce0.1CuO4,Bulk,,,NSC,,,,,,,,,,,,True,10.1103/PhysRevLett.87.217001
Nd1.9Ce0.1CuO4,Nd1.9Ce0.1CuO4,Bulk,,,NSC,,,,Tetragonal,T' phase,,,,,,,True,10.1103/PhysRevB.48.6556
Nd1.9Ce0.1CuO4,Nd1.9Ce0.1CuO4,,,,NSC,,,,,T'-type,,,,,,,,10.1103/PhysRevB.40.6998
Nd1.9Ce0.1CuO4,Nd1.9Ce0.1CuO4,Bulk,,,SC,cuprate,24 K,,,,,,,,,,True,10.1103/PhysRevB.40.2617
Nd123,Nd1Ba2Cu3O,Bulk,,,SC,High-Tc,88.7 K,0.1% O2 + Ar,Orthorhombic,Fiber texture,,,,,,,TRUE,10.1016/S0921-4534(98)00017-3
Nd1Ba2Cu3O7-δ,Nd1Ba2Cu3O7,Bulk,,,SC,High-Tc/cuprate,86.0 K,,Orthorhombic,perovskite,,,,11.780 Å,,,True,10.1103/PhysRevB.37.2285
Neodymium Barium Copper Oxide,Nd1Ba2Cu3O7,Bulk,,,SC,High-Tc/cuprate,"90 K onset, 75 K zero resistance",,Tetragonal,1:2:3 structure,,3.8795 Å,3.8745 Å,11.626 Å,100 G at 70 K,,True,10.1103/PhysRevB.37.7454
NdBa2Cu3O7,Nd1Ba2Cu3O7,,,,SC,High-Tc/cuprate,,,,perovskite,,,,11.745 Å,,,FALSE,10.1103/PhysRevB.70.104519
Nd1+xBa2−xCu3Oy,Nd1Ba2Cu3O7,Bulk,,,SC,High-Tc,93 K,,,,,,,,,,TRUE,10.1016/S0921-4534(97)00093-2
Nd1Ba2Cu3O7,Nd1Ba2Cu3O7,Bulk,,,SC,High-Tc,96 K,1% O2/Ar,Orthorhombic,,,,,,,,TRUE,10.1016/S0955-2219(03)00444-8
Nd–Ba–Cu–O,Nd1Ba2Cu3O7,Bulk,,,SC,High-Tc,95-96 K,,,,,,,,,,TRUE,10.1016/S0272-8842(02)00094-9
Nd1Ba2Cu3O7-y,Nd1Ba2Cu3O7-y,Thin Film,,,SC,High-Tc,50 K,0.01 Torr,c-axis oriented,,,,,11.74 Å,,,TRUE,10.1016/S0921-4534(98)00273-1
