Repository: WyattBunstine/ML_SC_Project

# ML_SC_Project — Chemically and Geometrically Motivated Crystal Graph Neural Networks

This project predicts and screens superconductors from crystal structure. It frames the
problem as a **two-stage hurdle**: first classify whether a material is a superconductor
candidate (SC vs. non-SC), then regress the critical temperature T_c for superconductors.

Two graph-neural-network families are trained and compared:

- a **baseline CGCNN** ([txie-93/cgcnn](https://github.com/txie-93/cgcnn)), and
- an **MPNN** with learned edge features that consumes richer `crystal_graph_v4` graphs
  (this project's contribution).

File: database/superconductor_materials_full.csv (part 131 of 215)
Material_Name,Chemical_Composition,Material_Class,Film_Thickness,Substrate,Material_Type,Superconductor_Type,Superconducting_Transition_Temperature,Pressure,Crystal_Structure,Lattice_Structure,Space_Group,"Lattice_Constant(a)","Lattice_Constant(b)","Lattice_Constant(c)",Lower_Critical_Field,Upper_Critical_Field,Experimental,DOI
Nd1Ba2Cu3O7/Ag,Nd1Ba2Cu3O7/Ag,Composite,,,SC,High-Tc,96 K,1% O2/Ar,Orthorhombic,,,,,,,,TRUE,10.1016/S0955-2219(03)00444-8
Nd1Ba2Cu3Oz,Nd1Ba2Cu3Oz,Thin Film,2 unit cells,,SC,High-Tc/cuprate,strongly reduced compared to thick samples,ambient,,perovskite,,,,,,,FALSE,10.1103/PhysRevB.72.134521
NdFeAsO0.82F0.18,Nd1Fe1As1O0.82F0.18,,,,SC,iron-based,,,,,,,,,,,FALSE,10.1103/PhysRevB.79.064520
NdFeAsO0.83,Nd1Fe1As1O0.83,Bulk,,,SC,iron-based,51 K,,,,,,,,,,FALSE,10.1103/PhysRevB.82.134514
NdFeAsO0.85F0.15,Nd1Fe1As1O0.85F0.15,Bulk,,,SC,iron-based,43 K,ambient,Tetragonal,ZrCuSiAs-type,P4/nmm,3.96251,3.96251,8.57785,,,TRUE,10.1103/PhysRevB.79.094515
NdFeAsO0.86,Nd1Fe1As1O0.86,Bulk,,,SC,iron-based,44 K,,,,,,,,,,FALSE,10.1103/PhysRevB.82.134514
NdFeAsO0.92,Nd1Fe1As1O0.92,Bulk,,,SC,iron-based,35 K,,,,,,,,,,FALSE,10.1103/PhysRevB.82.134514
NdFeAsO0.95,Nd1Fe1As1O0.95,Bulk,,,NSC,iron-based,,,,,,,,,,,FALSE,10.1103/PhysRevB.82.134514
NdFeAsO0.9F0.1,Nd1Fe1As1O0.9F0.1,Bulk,,,SC,iron-based,48 K,ambient,Tetragonal,ZrCuSiAs-type,P4/nmm,3.9604,3.9604,8.5520,,,TRUE,10.1103/PhysRevB.87.064302
NdFeAsO,Nd1Fe1As1O1,Bulk,,,NSC,iron-based,NSC,ambient,Tetragonal,ZrCuSiAs-type,P4/nmm,3.9665,3.9665,8.5761,,,TRUE,10.1103/PhysRevB.87.064302
NdFeAsO,Nd1Fe1As1O1,Bulk,,,NSC,iron-based,,ambient,Tetragonal,ZrCuSiAs-type,P4/nmm,3.9713,3.9713,8.5655,,,TRUE,10.1103/PhysRevB.82.134514
NdFeAsO,Nd1Fe1As1O1,Bulk,,,NSC,iron-based,,,Tetragonal,ZrCuSiAs-type,P4/nmm,3.96629,3.96629,8.59886,,,TRUE,10.1103/PhysRevB.79.094515
NdFeAsO1-xFx,Nd1Fe1As1O1-xFx,,,,SC,iron-based,up to 55 K,,,Layered,,,,,,High,FALSE,10.1103/PhysRevB.78.220502
NdNiO2,Nd1Ni1O2,Bulk,,,NSC,,,,Tetragonal,infinite-layer,P4/mmm,3.92,3.92,3.31,,,FALSE,10.1103/PhysRevMaterials.5.044803
Nd_{1-x}Sr_xNiO_2,Nd1Ni1O2,Film,,,SC,,9-15 K,,Tetragonal,Infinitely layered,P4/mmm,,,,,,TRUE,10.1103/PhysRevMaterials.8.064801
Nd2(Cu0.6Ni0.4)5As3O2,Nd2(Cu0.6Ni0.4)5As3O2,Bulk,,,SC,Cuprate,1.0 K,,Body-centered tetragonal,Layered,I 4/mmm,4.0561 Å,4.0561 Å,23.0082 Å,,0.54 T,TRUE,10.1016/j.isci.2019.03.026
Nd2-xCexCuO3.96,Nd2-xCexCuO3.96,Bulk,,,SC,High-Tc cuprate,~22 K (at optimal doping x≈0.14-0.15),,,,,,,,,,TRUE,Handbook of SC
Nd2-xCexCuO4,Nd2-xCexCuO4,Bulk,,,SC,High-Tc cuprate,~22 K (at optimal doping x≈0.14-0.15),,Tetragonal,,,,,,,,TRUE,Handbook of SC
Nd(Ce):21,Nd2-xCexCuO4,Bulk,,,SC,cuprate,,,,,,,,,,,TRUE,Handbook of SC
NCCO,Nd2-xCexCuO4,Thin Film,,,SC,High-Tc,,,,,,,,,,,TRUE,Handbook of SC
Nd2-xCexCuO4,Nd2-xCexCuO4,Bulk,,,SC,cuprate/High-Tc,,ambient,Tetragonal,T'-type,,,,,,,FALSE,10.1103/PhysRevB.106.L100503
Neodymium Cerium Copper Oxide (x unspecified),Nd2-xCexCuO4,,,,SC,cuprate,,,,,,,,,,,FALSE,10.1103/PhysRevB.98.045107
Nd2-xCexCuO4,Nd2-xCexCuO4,,,,SC,High-Tc/cuprate,,,,,,,,,,,FALSE,10.1103/PhysRevB.81.064510
Nd2-xCexCuO4,Nd2-xCexCuO4,Bulk,,,SC,High-Tc/cuprate,,,,,,,,,,,Raman scattering,10.1103/PhysRevB.78.214502
Nd2-xCexCuO4,Nd2-xCexCuO4,,,,SC,electron-doped cuprate,10-30 K,,,,,,,,,,The ratio 2*Delta_max/Tc is ~3.5 (from Raman measurements). The paper calculates a theoretical Tc of ~30 K for this class of materials.,10.1103/PhysRevB.83.064518
Nd2-xCexCuO4,Nd2-xCexCuO4,Bulk,,,SC,cuprate,,,,,,,,,,,FALSE,10.1103/PhysRevB.96.041106
Nd2-xCexCuO4,Nd2-xCexCuO4,Bulk,,,SC,High-Tc/cuprate/Type-II,,,,,,,,,,,TRUE,10.1103/PhysRevB.79.024518
Nd2-xCexCuO4,Nd2-xCexCuO4,Bulk,,,SC,High-Tc/cuprate,,,,,,,,,,,FALSE,10.1103/PhysRevX.9.031042
Nd2-xCexCuO4,Nd2-xCexCuO4,Bulk,,,SC,High-Tc/cuprate/Type-II,,,,,,,,,,,FALSE,10.1103/PhysRevB.71.220508
Nd2-xCexCuO4,Nd2-xCexCuO4,Bulk,,,SC,cuprate/High-Tc,,ambient,T'-type tetragonal,perovskite,,,,,,,FALSE,10.1103/PhysRevResearch.3.013180
NCCO,Nd2-xCexCuO4,Bulk,,,SC,Cuprate,25 K,,Tetragonal,Perovskite,I4/mmm,3.94 Å,3.94 Å,12.16 Å,,,TRUE,10.1016/0921-4534(91)90005-J
Nd2-xCexCuO4-y,Nd2-xCexCuO4-y,,,,SC,cuprate/High-Tc,25 K,,,T'-structure,,,,,,,FALSE,10.1103/PhysRevB.90.214506
Nd2-xCexCuO4±δ,Nd2-xCexCuO4±δ,,,,SC,cuprate,,,,,,,,,,,FALSE,10.1103/PhysRevB.79.224525
Nd2-xCe_xCuO4-y,Nd2-xCe_xCuO4-y,,,,SC,cuprate/High-Tc/Type-II,,ambient,,,,,,,,,FALSE,10.1103/PhysRevB.81.134502
(Nd0.59Sr0.41)2(Nd0.73Ce0.27)2Cu2O7.84,Nd2.64Sr0.82Ce0.54Cu2O7.84,Bulk,,,SC,High-Tc,22 K,,Tetragonal,,P4/nmm,3.8564 Å,,12.4846 Å,,,TRUE,Handbook of SC
(Nd2/3Ce1/3)4(Nd1/3Ba5/12Sr1/4)4Cu6Oy,Nd2.67Ce1.33Nd1.33Ba1.67Sr1Cu6Oy,Bulk,,,SC,cuprate,38 K,,,4:4:6 phase,,,,,,,True,10.1103/PhysRevB.41.11673
Nd23(Ce0.7Th0.3)13(Ba23Nd13)2Cu3O9−d,Nd23(Ce0.7Th0.3)13(Ba23Nd13)2Cu3O9−d,Bulk,,,SC,High-Tc,14.5 K,,,,I4/mmm,,,,,,TRUE,10.1016/0921-4534(94)90303-4
Nd23Ce13(Ba23Nd13)2Cu3O9−d,Nd23Ce13(Ba23Nd13)2Cu3O9−d,Bulk,,,SC,High-Tc,30 K,,,,I4/mmm,,,,,,TRUE,10.1016/0921-4534(94)90303-4
Nd2BaCuO5,Nd2BaCuO5,Bulk,,,NSC,,,,,,,,,,,,True,10.1103/PhysRevB.64.064518
Nd₂BaCuO₅,Nd2BaCuO5,Bulk,,,NSC,,,,Tetragonal,,P4/mbm,,,,,,True,10.1103/PhysRevB.47.8320
Nd2C3,Nd2C3,Bulk,,,SC,,10-12 K,,Cubic,sesquicarbide,I-43d (No. 220),8.617,8.617,8.617,,,TRUE,10.1103/PhysRevB.104.045111
Neodymium cerium copper oxide,Nd2CdCuO4,Bulk,,,SC,High-Tc/cuprate,,,,,,,,,,,,10.1103/PhysRevB.50.9511
Nd₂₋ₓCeₓCuO₄,Nd2CeCuO4,Bulk,,,SC,High-Tc/cuprate,,,,,,,,,,,,10.1103/PhysRevB.44.12098
Nd₂₋ₓCeₓCuO₄,Nd2CeCuO4,,,,SC,High-Tc/cuprate,19.3 K,,,,,,,,,,,10.1103/PhysRevB.55.1223
Neodymium Cerium Copper Oxide,Nd2CeCuO4,Bulk,,,SC,High-Tc/cuprate,,,,,,,,,,,,10.1103/PhysRevB.57.6145
Nd2-xCexCuO4,Nd2CeCuO4,Bulk,,,SC,High-Tc/cuprate,,,,,,,,,,,,10.1103/PhysRevB.48.8430
Nd₂₋ₓCeₓCuO₄,Nd2CeCuO4,Thin Film,,,SC,High-Tc/cuprate,,,,,,,,,,,,10.1103/PhysRevB.52.R13152
NCCO,Nd2CeCuO4,Bulk,,,SC,High-Tc/cuprate,,,,,,,,,,,,10.1103/PhysRevB.50.3374
Nd₂₋ₓCeₓCuO₄,Nd2CeCuO4,,,,SC,High-Tc/cuprate,,,,,,,,,,,,10.1103/PhysRevB.43.3684
NCCO,Nd2CeCuO4,Thin Film,,,SC,cuprate,,,,,,,,,,,,10.1103/PhysRevB.55.R8713
Nd2CeCuO4,Nd2CeCuO4,Bulk,,,SC,High-Tc/cuprate,,,,,,,,,,,,10.1103/PhysRevB.52.15607
Neodymium Cerium Copper Oxide,Nd2CeCuO4,Bulk,,,SC,High-Tc/cuprate,,,,,,,,,,,,10.1103/PhysRevB.45.2986
NCCO,Nd2CeCuO4,Thin Film,200 nm,,SC,cuprate,,,,,,,,,,,True,10.1103/PhysRevB.55.9098
NCCO,Nd2CeCuO4,Bulk,,,SC,High-Tc/cuprate,,,,perovskite,,,,,,,,10.1103/PhysRevB.65.054503
Nd2-x-zCexSrzCuO4,Nd2CeSrCuO4,,,,SC,cuprate,,,,T* phase,,,,,,,,10.1103/PhysRevB.48.615
Nd2CuO3.50,Nd2CuO3.50,Bulk,,,NSC,,NSC above 5 K,,Orthorhombic,S phase,Immm,4.238 Å,3.768 Å,11.919 Å,,,True,10.1103/PhysRevB.42.6172
Nd₂CuO₃.₇₆F₀.₂₄,Nd2CuO3.76F0.24,Bulk,,,SC,cuprate,27 K (onset),,Tetragonal,Nd₂CuO₄-type,,,,,,,True,10.1103/PhysRevB.45.9951
Nd₂CuO₃.₇₈F₀.₂₂,Nd2CuO3.78F0.22,Bulk,,,SC,cuprate,22 K (zero resistance),,Tetragonal,Nd₂CuO₄-type,,,,,,,True,10.1103/PhysRevB.45.9951
Nd2CuO4F0.3,Nd2CuO3.7F0.3,Bulk,,,SC,High-Tc,,,Tetragonal,T' phase,,3.945 Å,3.945 Å,,,,,10.1103/PhysRevB.41.6582
Nd2CuO3.7F0.3,Nd2CuO3.7F0.3,Bulk,,,SC,High-Tc,"27 K onset, 10 K zero resistance",,,T' structure,,,,,,,True,10.1103/PhysRevB.46.443
Nd₂CuO₃.₇F₀.₃,Nd2CuO3.7F0.3,Bulk,,,SC,cuprate,27 K (onset),,Tetragonal,Nd₂CuO₄-type,,,,,,,True,10.1103/PhysRevB.45.9951
Nd2CuO3.7F0.3,Nd2CuO3.7F0.3,Bulk,,,SC,High-Tc,21 K,,Tetragonal,T'-phase,,,,,,,True,10.1103/PhysRevB.45.10075
Nd2CuO3.7F0.3,Nd2CuO3.7F0.3,Bulk,,,SC,cuprate,27 K,,,,,,,,,,,10.1103/PhysRevB.42.354
Nd2CuO3.7F0.3,Nd2CuO3.7F0.3,Bulk,,,SC,High-Tc,27 K,,Tetragonal,,,,,,,,TRUE,10.1016/0921-4534(91)90800-E
Nd₂CuO₃.₈₂F₀.₁₈,Nd2CuO3.82F0.18,Bulk,,,SC,cuprate,27 K (onset),,Tetragonal,Nd₂CuO₄-type,,,,,,,True,10.1103/PhysRevB.45.9951
Nd₂CuO₃.₈₄F₀.₁₆,Nd2CuO3.84F0.16,Bulk,,,SC,cuprate,27 K (onset),,Tetragonal,Nd₂CuO₄-type,,,,,,,True,10.1103/PhysRevB.45.9951
Nd2CuO3.85F0.15,Nd2CuO3.85F0.15,Bulk,,,NSC,,,,,T' structure,,,,,,,True,10.1103/PhysRevB.46.443
Nd₂CuO₃.₈₈F₀.₁₂,Nd2CuO3.88F0.12,Bulk,,,SC,cuprate,27 K (onset),,Tetragonal,Nd₂CuO₄-type,,,,,,,True,10.1103/PhysRevB.45.9951
Nd₂CuO₃.₈F₀.₂,Nd2CuO3.8F0.2,Bulk,,,SC,cuprate,27 K (onset),,Tetragonal,Nd₂CuO₄-type,,,,,,,True,10.1103/PhysRevB.45.9951
Nd2CuO3.8F0.2,Nd2CuO3.8F0.2,Bulk,,,SC,High-Tc,27 K,,,T'-phase,,,,,,,True,10.1103/PhysRevB.43.333
Nd2CuO3.8F0.2,Nd2CuO3.8F0.2,Bulk,,,SC,High-Tc,27 K,,Tetragonal,,,,,,,,TRUE,10.1016/0921-4534(91)90800-E
Nd2CuO3.93,Nd2CuO3.93,Bulk,,,SC,High-Tc,,,,,,,,,,,,10.1103/PhysRevB.45.945
Nd2CuO3.983,Nd2CuO3.983,Bulk,,,SC,cuprate,,,,T',,,,,,,True,10.1103/PhysRevB.45.2474
Neodymium copper oxide,Nd2CuO3.996,Bulk,,,SC,High-Tc/cuprate,,,,,,,,,,,,10.1103/PhysRevB.64.104504
Nd2CuO3.998,Nd2CuO3.998,Bulk,,,SC,cuprate,,,,T',,,,,,,True,10.1103/PhysRevB.45.2474
Nd₂CuO₃.₉F₀.₁,Nd2CuO3.9F0.1,Bulk,,,SC,cuprate,27 K (onset),,Tetragonal,Nd₂CuO₄-type,,,,,,,True,10.1103/PhysRevB.45.9951
Nd2CuO4-y,Nd2CuO4,Bulk,,,SC,High-Tc/cuprate,,,,,,,,,,,,10.1103/PhysRevB.41.6655
Nd2CuO4,Nd2CuO4,Bulk,,,NSC,,,,,,,,,,,,True,10.1103/PhysRevB.42.4263
Nd2-xCexCuO4-y,Nd2CuO4,Bulk,,,SC,High-Tc/cuprate,,,,,,,,,,,,10.1103/PhysRevLett.75.3934
Nd2CuO4,Nd2CuO4,Bulk,,,SC,cuprate,,,,T'-phase,,,,,,,,10.1103/PhysRevB.57.10336
Nd2-xCexCuO4,Nd2CuO4,Bulk,,,SC,High-Tc/cuprate,,,,,,,,,,,,10.1103/PhysRevB.45.10032
Nd2-xCexCuO4-y,Nd2CuO4,Bulk,,,SC,High-Tc/cuprate,,,,,,,,,,,,10.1103/PhysRevB.40.9329
Neodymium Copper Oxide,Nd2CuO4,Bulk,,,SC,High-Tc/cuprate,30 K,,Tetragonal,perovskite,,,,,,,,10.1103/PhysRevB.40.8774
Nd2CuO4,Nd2CuO4,Bulk,,,NSC,,,,Tetragonal,T' structure,,,,,,,True,10.1103/PhysRevB.45.12470
Nd2CuO4,Nd2CuO4,Bulk,,,NSC,,,,,T'-phase,,,,,,,True,10.1103/PhysRevB.44.917
Nd2-xCexCuO4,Nd2CuO4,Bulk,,,SC,High-Tc/cuprate,,,,,,,,,,,,10.1103/PhysRevB.52.R13141
Nd2-xCexCuO4-y,Nd2CuO4,Bulk,,,SC,High-Tc/cuprate,23 K,,,,,,,,,,,10.1103/PhysRevLett.70.1529
Nd2CuO4,Nd2CuO4,Bulk,,,NSC,,,,,T'-phase,,,,,,,True,10.1103/PhysRevB.51.1258
Nd2CuO4,Nd2CuO4,Bulk,,,SC,High-Tc/cuprate,,,Tetragonal,T' structure,,3.945 Å,3.945 Å,12.17 Å,,,True,10.1103/PhysRevB.52.7230
Nd2-xCexCuO4,Nd2CuO4,Bulk,,,SC,High-Tc/cuprate,,,,,,,,,,,,10.1103/PhysRevB.57.8632
Nd₂₋ₓCeₓCuO₄,Nd2CuO4,Bulk,,,SC,High-Tc/cuprate,,,,,,,,,,,,10.1103/PhysRevB.55.3907
Nd₂₋ₓCeₓCuO₄,Nd2CuO4,Bulk,,,SC,High-Tc/cuprate,,,,,,,,,,,,10.1103/PhysRevB.51.8676
Neodymium copper oxide,Nd2CuO4,,,,SC,cuprate,,,,,,,,,,,,10.1103/PhysRevB.42.8081
Nd2CuO4,Nd2CuO4,Bulk,,,NSC,,,,Tetragonal,T' structure,I4/mmm,,,,,,True,10.1103/PhysRevB.48.14001
Nd2CuO4,Nd2CuO4,Bulk,,,NSC,,,,,,,,,,,,,10.1103/PhysRevB.42.329
Nd2CuO4,Nd2CuO4,Bulk,,,SC,High-Tc,,,,,,,,,,,,10.1103/PhysRevB.52.2390
Nd2CuO4,Nd2CuO4,Bulk,,,SC,cuprate,,ambient pressure,Tetragonal,T' structure,I4/mmm,,,,,,True,10.1103/PhysRevB.46.3619
Nd2CuO4,Nd2CuO4,Bulk,,,NSC,,,,,T'-Nd2CuO4 structure,,,,,,,True,10.1103/PhysRevB.42.325
Nd2CuO4,Nd2CuO4,Bulk,,,NSC,,,,Tetragonal,T' structure,,,,,,,True,10.1103/PhysRevB.42.10136
Neodymium Cerium Copper Oxide,Nd2CuO4,Bulk,,,SC,High-Tc/cuprate,,,,,,,,,,,,10.1103/PhysRevB.51.3772
Nd2CuO4,Nd2CuO4,Bulk,,,NSC,,,,Tetragonal,T' phase,,3.96 Å,3.96 Å,12.1 Å,,,True,10.1103/PhysRevB.39.9704
Nd2CuO4-δ,Nd2CuO4,Bulk,,,NSC,,,,,T' structure,,,,,,,True,10.1103/PhysRevB.42.1997
Nd2CuO4,Nd2CuO4,Bulk,,,NSC,cuprate,,,Tetragonal,T' phase,I4/mmm,,,,,,,10.1103/PhysRevB.40.9370
Nd₂₋ₓCeₓCuO₄,Nd2CuO4,,,,SC,High-Tc/cuprate,,,,,,,,,,,,10.1103/PhysRevB.54.13311
Nd2CuO4,Nd2CuO4,Bulk,,,SC,cuprate,24 K,,Tetragonal,T' structure,I4/mmm,3.9370 Å,3.9370 Å,12.139 Å,,,True,10.1103/PhysRevB.49.15322
Nd2CuO4,Nd2CuO4,Bulk,,,NSC,cuprate,,,,,,,,,,,True,10.1103/PhysRevLett.83.4852
Nd2CuO4,Nd2CuO4,Bulk,,,SC,High-Tc/cuprate,,,,perovskite,,,,,,,,10.1103/PhysRevB.49.9933
Nd2CuO4,Nd2CuO4,Bulk,,,SC,High-Tc/cuprate,,,,T'-phase,,,,,,,,10.1103/PhysRevB.45.7580
Nd₂CuO₄,Nd2CuO4,Bulk,,,NSC,,,,,,,,,,,,True,10.1103/PhysRevB.42.4763
Nd2CuO4,Nd2CuO4,Bulk,,,SC,High-Tc/cuprate,,,,,,,,,,,,10.1103/PhysRevB.46.5556
Nd2CuO4,Nd2CuO4,Bulk,,,SC,High-Tc/cuprate,,,,,,,,,,,,10.1103/PhysRevB.55.3155
Neodymium Cerium Copper Oxide,Nd2CuO4,Bulk,,,SC,High-Tc,,,,,,,,,,,,10.1103/PhysRevB.59.587
Nd2CuO4,Nd2CuO4,Bulk,,,NSC,,,,Tetragonal,T'-phase,,,,,,,True,10.1103/PhysRevB.51.6617
Nd2CuO4,Nd2CuO4,Bulk,,,NSC,,,,Tetragonal,Layered perovskite,,,,,,,True,10.1103/PhysRevB.58.9390
Nd2CuO4,Nd2CuO4,Bulk,,,SC,High-Tc/cuprate,,,tetragonal,,,,,,,,,10.1103/PhysRevLett.74.1430
Nd2CuO4,Nd2CuO4,Bulk,,,SC,High-Tc,,,Tetragonal,T' structure,I4/mmm,,,,,,True,10.1103/PhysRevB.40.6717
Nd2CuO4,Nd2CuO4,Bulk,,,SC,cuprate,,,,T'-phase,,,,12.15 Å,,,True,10.1103/PhysRevB.41.131
Nd2CuO4-y,Nd2CuO4,Bulk,,,SC,High-Tc,23 K,atmospheric pressure,,,,,,,,,True,10.1103/PhysRevB.43.5526
Nd₂CuO₄,Nd2CuO4,Bulk,,,SC,High-Tc/cuprate,,,,perovskite-type layer oxide,,,,,,,,10.1103/PhysRevB.44.8473
Nd₂CuO₄,Nd2CuO4,Bulk,,,NSC,,,,Tetragonal,T' tetragonal phase,,,,,,,True,10.1103/PhysRevB.46.14321
Nd2CuO4,Nd2CuO4,Bulk,,,NSC,,,,,,,,,,,,True,10.1103/PhysRevLett.88.257001
Nd2CuO4,Nd2CuO4,,,,SC,cuprate,,,,,,,,,,,,10.1103/PhysRevB.41.11229
NCCO,Nd2CuO4,Bulk,,,SC,cuprate,,,,,,,,,,,,10.1103/PhysRevB.65.054514
Nd₂CuO₄,Nd2CuO4,Bulk,,,SC,High-Tc/cuprate,,,,,,,,,,,,10.1103/PhysRevLett.76.3009
Nd2CuO4,Nd2CuO4,,,,NSC,,,,,,,,,,,,,10.1103/PhysRevB.48.6597
NCCO,Nd2CuO4,Bulk,,,SC,cuprate,20 K,,,,,,,,,,,10.1103/PhysRevB.60.12432
Nd2CuO4,Nd2CuO4,Bulk,,,NSC,,,,,layered,,,,,,,,10.1103/PhysRevB.41.865
Nd2CuO4,Nd2CuO4,Bulk,,,SC,cuprate,,,tetragonal,,,,,,,,True,10.1103/PhysRevB.49.744
Nd2-xCexCuO4,Nd2CuO4,Bulk,,,SC,High-Tc/cuprate,,,,,,,,,,,,10.1103/PhysRevLett.78.4841
Nd₂CuO₄,Nd2CuO4,Bulk,,,NSC,,,,Tetragonal,Nd₂CuO₄-type,,,,,,,True,10.1103/PhysRevB.45.9951
Nd2-xCexCuO4,Nd2CuO4,Bulk,,,SC,High-Tc/cuprate,,,,perovskite,,,,,,,,10.1103/PhysRevB.43.193
Nd2CuO4,Nd2CuO4,Bulk,,,SC,High-Tc,,,,,,,,,,,True,10.1103/PhysRevB.43.3678
Nd2CuO4,Nd2CuO4,Bulk,,,SC,cuprate,,,,,,,,,,,,10.1103/PhysRevB.47.1029
Nd2CuO4,Nd2CuO4,Bulk,,,NSC,cuprate,,,,,,,,,,,True,10.1103/PhysRevB.59.1468
Nd2-xCexCuO4,Nd2CuO4,Bulk,,,SC,High-Tc/cuprate,,,,,,,,,,,,10.1103/PhysRevB.42.8103
Nd2CuO4,Nd2CuO4,,,,SC,cuprate,,,,,,,,,,,,10.1103/PhysRevB.48.7545
Nd2-xCexCuO4,Nd2CuO4,,,,SC,High-Tc,,,,,,,,,,,,10.1103/PhysRevB.47.8917
Nd2CuO4,Nd2CuO4,Bulk,,,NSC,,,,Tetragonal,Nd2CuO4-type,,,,,,,True,10.1103/PhysRevLett.62.1197
Nd2CuO4,Nd2CuO4,Bulk,,,SC,High-Tc/cuprate,24 K,,,,I4/mmm,,,,,,,10.1103/PhysRevB.65.224521
Nd2CuO4,Nd2CuO4,Bulk,,,SC,High-Tc/cuprate,,,,T'-phase,,,,,,,True,10.1103/PhysRevB.42.1037
NCCO,Nd2CuO4,Bulk,,,SC,High-Tc/cuprate,,,,,,,,,,,,10.1103/PhysRevB.53.R8910
Nd2-xCexCuO4,Nd2CuO4,,,,SC,High-Tc/cuprate,,,,cuprate,,,,,,,,10.1103/PhysRevLett.88.207004
Nd2CuO4,Nd2CuO4,Bulk,,,SC,cuprate,25 K,,Tetragonal,T',D4h17,3.94 Å,,,,,True,10.1103/PhysRevB.43.10496
Nd2-xCexCuO4,Nd2CuO4,Bulk,,,SC,High-Tc/cuprate,,,,,,,,,,,,10.1103/PhysRevB.41.6668
Nd2CuO4,Nd2CuO4,Bulk,,,NSC,,,,,,,,,,,,True,10.1103/PhysRevLett.66.919
Nd2CuO4,Nd2CuO4,Bulk,,,SC,cuprate,,,,,,,,,,,,10.1103/PhysRevB.56.3438
Nd2CuO4,Nd2CuO4,Bulk,,,NSC,,,,,,,,,,,,,10.1103/PhysRevB.50.6929
Nd2-xCexCuO4,Nd2CuO4,Bulk,,,SC,High-Tc/cuprate,,,,,,,,,,,,10.1103/PhysRevB.46.14922
Nd2CuO4,Nd2CuO4,Bulk,,,SC,High-Tc/cuprate,,,,T' phase,,,,,,,,10.1103/PhysRevB.54.12557
Neodymium Cerium Copper Oxide,Nd2CuO4,Bulk,,,SC,High-Tc/cuprate,,,,,,,,,,,,10.1103/PhysRevB.52.R15738
Undoped neodymium cuprate,Nd2CuO4,Bulk,,,NSC,,,,,,,,,,,,,10.1103/PhysRevB.58.14623
Nd2CuO4,Nd2CuO4,Bulk,,,NSC,,,,,,,,,,,,True,10.1103/PhysRevLett.71.3709
Nd₂CuO₄,Nd2CuO4,Bulk,,,SC,cuprate,,,tetragonal,T' structure,,,,,,,True,10.1103/PhysRevB.46.8683
Nd2CuO4,Nd2CuO4,Thin Film,,LaAlO3,NSC,,0 K,,,,,,,,,,True,10.1103/PhysRevB.60.4309
Nd₂₋ₓCeₓCuO₄,Nd2CuO4,Bulk,,,SC,cuprate,,,,,,,,,,,,10.1103/PhysRevLett.66.3217
Nd2CuO4,Nd2CuO4,Bulk,,,NSC,,,,,T'-phase,,,,,,,True,10.1103/PhysRevLett.64.595
Nd₂CuO₄,Nd2CuO4,Bulk,,,NSC,,,,,,,,,,,,True,10.1103/PhysRevB.41.7205
Nd2CuO4,Nd2CuO4,Bulk,,,NSC,,,,,,,,,,,,True,10.1103/PhysRevLett.87.217001
Nd2-xCexCuO4,Nd2CuO4,Bulk,,,SC,High-Tc/cuprate,,,,,,,,,,,False,10.1103/PhysRevB.62.13922
Nd2CuO4,Nd2CuO4,Bulk,,,SC,High-Tc/cuprate,,,,,,,,,,,,10.1103/PhysRevB.53.11661
Nd2CuO4,Nd2CuO4,Bulk,,,NSC,,,,,T'-type,,,,,,,True,10.1103/PhysRevB.40.6797
Neodymium copper oxide,Nd2CuO4,Bulk,,,SC,cuprate,,,,,,,,,,,,10.1103/PhysRevB.55.3141
Nd2CuO4,Nd2CuO4,Bulk,,,NSC,,,,Tetragonal,T' phase,,,,,,,True,10.1103/PhysRevB.40.4494
Nd2CuO4,Nd2CuO4,Bulk,,,SC,cuprate,,,,layered,,,,,,,,10.1103/PhysRevB.62.10752
Nd2CuO4,Nd2CuO4,Bulk,,,NSC,,,,,layered,,,,,,,,10.1103/PhysRevLett.63.1515
Nd2CuO4,Nd2CuO4,Bulk,,,SC,High-Tc/cuprate,,,tetragonal,,,,,,,,,10.1103/PhysRevB.53.6455
Nd2CuO4,Nd2CuO4,Bulk,,,NSC,,,,,T' structure,,,,,,,True,10.1103/PhysRevB.48.473
Neodymium copper oxide,Nd2CuO4,Bulk,,,SC,High-Tc/cuprate,,,Tetragonal,,,,,,,,,10.1103/PhysRevB.46.11935
Nd2CuO4,Nd2CuO4,Bulk,,,NSC,,,,Tetragonal,body centered tetragonal,,,,,,,,10.1103/PhysRevLett.75.1182
Neodymium Copper Oxide,Nd2CuO4,Bulk,,,SC,High-Tc/cuprate,,,,,,,,,,,True,10.1103/PhysRevB.47.11369
Nd2CuO4+δ,Nd2CuO4,Bulk,,,NSC,,,,,,,,,,,,True,10.1103/PhysRevB.66.064506
Nd2CuO4,Nd2CuO4,Bulk,,,SC,High-Tc,,,,,,,,,,,,10.1103/PhysRevB.42.8736
Nd₂CuO₄,Nd2CuO4,,,,SC,cuprate,,,,,,,,,,,,10.1103/PhysRevB.44.9486
Nd2CuO4-δ,Nd2CuO4,Bulk,,,NSC,,,,Tetragonal,T'-phase,I4/mmm,3.95 Å,3.95 Å,12.07 Å,,,True,10.1103/PhysRevB.43.5389
Nd2CuO4,Nd2CuO4,Bulk,,,SC,cuprate,,,Tetragonal,T' structure,,3.9426 Å,3.9426 Å,12.168 Å,,,True,10.1103/PhysRevB.47.5477
Nd2CuO4,Nd2CuO4,,,,SC,cuprate,,,Tetragonal,T'-phase,,3.95 Å,,12.1 Å,,,,10.1103/PhysRevB.64.224501
Neodymium Copper Oxide,Nd2CuO4,Bulk,,,SC,High-Tc/cuprate,,,,T' structure,,,,,,,True,10.1103/PhysRevB.41.4747
Nd2CuO4,Nd2CuO4,Bulk,,,NSC,,,,Tetragonal,T'-phase,,,,,,,True,10.1103/PhysRevB.45.10075
Nd2-xCexCuO4-δ,Nd2CuO4,,,,SC,High-Tc/cuprate,,,,,,,,,,,,10.1103/PhysRevB.49.580
Nd2CuO4,Nd2CuO4,Bulk,,,NSC,,,,Tetragonal,T' phase,,3.943 Å,3.943 Å,12.18 Å,,,True,10.1103/PhysRevB.48.6556
Nd₂CuO₄,Nd2CuO4,,,,SC,High-Tc/cuprate,,,,,,,,,,,,10.1103/PhysRevB.45.12821
Nd2CuO4,Nd2CuO4,Bulk,,,SC,High-Tc/cuprate,,,,,,,,,,,,10.1103/PhysRevB.51.11830
Nd₂CuO₄,Nd2CuO4,,,,SC,High-Tc,,,,,,,,,,,,10.1103/PhysRevB.50.10435
Nd2CuO4,Nd2CuO4,Bulk,,,SC,High-Tc/cuprate,,,,,,,,,,,,10.1103/PhysRevB.49.694
Nd2CuO4,Nd2CuO4,Bulk,,,NSC,,,,,,,,,,,,,10.1103/PhysRevB.49.9073
Nd₂CuO₄,Nd2CuO4,Bulk,,,SC,cuprate,,,Tetragonal,T' structure,,,,,,,True,10.1103/PhysRevB.45.8091
Nd₂CuO₄,Nd2CuO4,Bulk,,,SC,High-Tc,,,Tetragonal,T' structure,,,,,,,True,10.1103/PhysRevB.49.585
Nd2CuO4,Nd2CuO4,Bulk,,,NSC,,,,,T'-phase,,,,,,,True,10.1103/PhysRevB.43.333
Neodymium copper oxide,Nd2CuO4,Bulk,,,NSC,,,,Tetragonal,T' structure,,,,,,,,10.1103/PhysRevB.54.4276
Nd₂CuO₄,Nd2CuO4,Bulk,,,SC,High-Tc/cuprate,,,,,,,,,,,,10.1103/PhysRevB.47.11329
Nd2CuO4,Nd2CuO4,Bulk,,,NSC,,,,,T' structure,,,,,,,True,10.1103/PhysRevB.53.2756
Nd2CuO4-y,Nd2CuO4,Bulk,,,SC,High-Tc/cuprate,,,,perovskite,,,,,,,,10.1103/PhysRevB.47.12059
Nd₂CuO₄,Nd2CuO4,Bulk,,,SC,cuprate,,,,,,,,,,,,10.1103/PhysRevB.41.11068
Nd2CuO4,Nd2CuO4,Bulk,,,NSC,,0 K,,Tetragonal,T'-type,,,,,,,,10.1103/PhysRevB.43.7756
Nd2-xCexCuO4,Nd2CuO4,Bulk,,,SC,cuprate,,,,,,,,,,,,10.1103/PhysRevB.64.235117
Nd2CuO4,Nd2CuO4,Bulk,,,SC,cuprate,,,,,,,,,,,,10.1103/PhysRevB.57.1259
Nd2CuO4,Nd2CuO4,Bulk,,,SC,High-Tc/cuprate,,,,T',,,,,,,,10.1103/PhysRevB.44.7749
Nd2CuO4,Nd2CuO4,Bulk,,,SC,High-Tc/cuprate,,,,CuO2 planes,,,,,,,,10.1103/PhysRevB.45.12487
Neodymium Copper Oxide,Nd2CuO4,Thin Film,100 nm,MgO,NSC,cuprate,,,,,,,,,,,True,10.1103/PhysRevB.50.4097
NCCO,Nd2CuO4,Bulk,,,SC,High-Tc/cuprate,,,,,,,,,,,,10.1103/PhysRevB.52.9190
Nd2CuO4,Nd2CuO4,Bulk,,,SC,High-Tc,,,,,,,,,,,,10.1103/PhysRevB.50.10157
Nd2CuO4,Nd2CuO4,Bulk,,,NSC,,,,,,,3.943 Å,,12.15 Å,,,True,10.1103/PhysRevB.40.2617
Nd2-zCezCuO4,Nd2CuO4,Bulk,,,SC,High-Tc/cuprate,,,,,,,,,,,,10.1103/PhysRevB.62.9050
Nd2CuO4,Nd2CuO4,Bulk,,,SC,cuprate,,,tetragonal,,,,,,,,,10.1103/PhysRevB.46.390
Nd₂CuO₄,Nd2CuO4,Bulk,,,SC,High-Tc/cuprate,,,Tetragonal,layered perovskite,,3.95 Å,3.95 Å,12.07 Å,,,True,10.1103/PhysRevB.41.6488
Nd2CuO4,Nd2CuO4,Bulk,,,NSC,,,,,,,,,,,,,10.1103/PhysRevLett.64.599
Nd2CuO4,Nd2CuO4,Bulk,,,SC,High-Tc/cuprate,,,,,,,,,,,True,10.1103/PhysRevB.42.1045
Nd2CuO4,Nd2CuO4,Bulk,,,NSC,,,,,,,,,,,,True,10.1103/PhysRevB.44.5176
Nd₂CuO₄,Nd2CuO4,Bulk,,,NSC,,,,,,,,,,,,,10.1103/PhysRevB.66.172509
Nd₂CuO₄,Nd2CuO4,,,,SC,cuprate,,,,,,,,,,,,10.1103/PhysRevB.49.6246
Nd2CuO4,Nd2CuO4,Bulk,,,NSC,,,,,,,,,,,,TRUE,Handbook of SC
Nd2CuO4,Nd2CuO4,,,,NSC,cuprate,,,,,,,,,,,FALSE,10.1103/PhysRevB.74.144514
Nd2CuO4,Nd2CuO4,,,,NSC,cuprate,,,,,,,,,,,FALSE,10.1103/PhysRevB.92.035149
Nd2CuO4,Nd2CuO4,Bulk,,,NSC,cuprate,NSC,,Tetragonal,Nd2CuO4-type (T'),I4/mmm,,,,,,FALSE,10.1103/PhysRevB.96.094515
Nd2CuO4,Nd2CuO4,,,,SC,cuprate,,,,,,,,,,,FALSE,10.1103/PhysRevB.99.104424
Nd2CuO4,Nd2CuO4,,,,SC,cuprate/High-Tc,,,,,,,,,,,FALSE,10.1103/PhysRevB.96.245112
Nd2CuO4,Nd2CuO4,Thin Film,500–1000 Å,,SC,cuprate,32.5 K,ambient,Tetragonal,Nd2CuO4-type (T'),,,,,,,TRUE,10.1103/PhysRevB.79.100508
Nd2CuO4,Nd2CuO4,Bulk,,,SC,cuprate,,,,,,,,,,,FALSE,10.1103/PhysRevX.8.021038
Nd2CuO4 (annealed),Nd2CuO4,Bulk,,,NSC,cuprate,,ambient,Tetragonal,T'-type,I4/mmm,3.9463,3.9463,12.172,,,TRUE,10.1103/PhysRevB.104.214504
Nd2CuO4 (as-sintered),Nd2CuO4,Bulk,,,NSC,cuprate,,ambient,Tetragonal,T'-type,I4/mmm,3.9452,3.9452,12.176,,,TRUE,10.1103/PhysRevB.104.214504
Nd2CuO4,Nd2CuO4,Bulk,,,NSC,cuprate,NSC,,,,,,,,,,FALSE,10.1103/PhysRevB.72.184514
Nd2CuO4,Nd2CuO4,Bulk,,,NSC,cuprate,,ambient,Tetragonal,T'-type (modified K2NiF4),I4/mmm (No. 139),3.94,3.94,12.16,,,TRUE,10.1103/PhysRevB.70.094507
Neodymium Copper Oxide,Nd2CuO4,Bulk,,,NSC,cuprate,,,,,,,,,,,TRUE,10.1103/PhysRevB.73.184502
Neodymium Copper Oxide (NCO),Nd2CuO4,,,,NSC,cuprate,,,,,,,,,,,FALSE,10.1103/PhysRevLett.97.207001
Nd2CuO4,Nd2CuO4,Thin Film,100 nm,(001)SrTiO3,SC,cuprate/High-Tc/Type-II,24.9 K,,Tetragonal,T'-structure,I4/mmm,3.941,3.941,12.126,,,TRUE,10.1103/PhysRevB.85.184502
Nd2CuO4,Nd2CuO4,,,,NSC,cuprate,,,,,,,,,,,FALSE,10.1103/PhysRevB.107.085147
Nd2CuO4,Nd2CuO4,Bulk,,,NSC,cuprate,NSC,ambient,,,,,,,,,FALSE,10.1103/PhysRevB.77.094515
Nd2CuO4−y,Nd2CuO4,Bulk,,,SC,High-Tc,19-26 K,,T' phase,,,,,,,,TRUE,10.1016/0921-4534(91)92109-O
Nd2CuO4,Nd2CuO4,Bulk,,,SC,High-Tc,24,,,,,,,,,,FALSE,10.1016/j.cplett.2003.08.033
Nd2CuO4,Nd2CuO4,Thin Film,,,SC,High-Tc,33 K,,T',,,,,12.121 Å,,,TRUE,10.1016/j.physc.2009.05.105
T'-Nd2CuO4,Nd2CuO4,Thin Film,,,SC,High-Tc,30 K,,T',,,,,12.123 Å,,,TRUE,10.1016/j.physc.2010.05.027
Nd2CuO4,Nd2CuO4,Bulk,,,SC,Cuprate,24 K,,,,,,,,,,FALSE,10.1016/j.physc.2005.01.039
Nd2CuO4,Nd2CuO4,Thin Film,,,SC,Cuprate,29 K,,T',c-axis oriented,,,,,,,TRUE,10.1016/j.physc.2009.11.108
T'-Nd2CuO4,Nd2CuO4,Thin Film,,,SC,High-Tc,32.8,,T',Tetragonal,,3.943,,12.163,,,TRUE,10.1016/j.physc.2016.02.012
T'-Nd2CuO4,Nd2CuO4,Thin Film,,,SC,Cuprate,30K,,T',Square-planar CuO4,,,,,,,TRUE,10.1016/j.physc.2008.05.019
Nd2CuO4,Nd2CuO4,Thin Film,,,SC,Cuprate,30 K,,,,,,,,,,TRUE,10.1016/j.physc.2011.05.027
Nd2CuO4-y,Nd2CuO4-y,Bulk,,,SC,cuprate,,,,,,,,,,,,10.1103/PhysRevB.48.4043
Nd2CuO4-y,Nd2CuO4-y,,,,SC,High-Tc/cuprate,,,,,,,,,,,,10.1103/PhysRevB.57.1248
Nd2CuO4-y,Nd2CuO4-y,Bulk,,,NSC,,,,,,,,,,,,,10.1103/PhysRevB.51.9245
Nd2CuO4-δ,Nd2CuO4-δ,Bulk,,,NSC,,,,Tetragonal,Nd2CuO4-type,I4/mmm,0.3930 nm,0.3930 nm,1.213 nm,,,True,10.1103/PhysRevB.41.187
Nd2CuO4+δ,Nd2CuO4.046,Bulk,,,NSC,,,,Tetragonal,T' phase,,3.942 Å,3.942 Å,12.146 Å,,,True,10.1103/PhysRevB.54.13306
Nd2CuO4-xFx,Nd2CuO4F,Bulk,,,SC,High-Tc/cuprate,,,,,,,,,,,,10.1103/PhysRevB.48.8430
Nd2CuO4F0.4,Nd2CuO4F0.4,Bulk,,,SC,cuprate,21 K,,Tetragonal,T' phase,I4/mmm,3.961 Å,3.961 Å,12.13 Å,,,TRUE,Handbook of SC
Nd2Ir3Si5,Nd2Ir3Si5,Bulk,,,NSC,,,,Tetragonal,U2Co3Si5-type,,9.939,11.587,5.857,,,TRUE,10.1103/PhysRevB.70.064403
Nd2Ir3Sn5,Nd2Ir3Sn5,Bulk,,,NSC,,,,Orthorhombic,Y2Rh3Sn5-type,Cmc21,4.457,26.444,7.246,,,TRUE,10.1103/PhysRevB.84.064430
Nd2NiO2,Nd2NiO2,,,,SC,High-Tc,8 K,,,infinite-layer,,,,,,,,10.1103/PhysRevB.109.104508
Nd2NiO4,Nd2NiO4,Thin Film,13 nm,LaAlO3 (100),NSC,,,,Tetragonal,Ruddlesden-Popper (n=1),,,,,,,TRUE,10.1103/PhysRevMaterials.9.L032001
Nd2O3,Nd2O3,Bulk,,,NSC,,,,,,,,,,,,,10.1103/PhysRevB.42.4263
Neodymium Oxide,Nd2O3,Bulk,,,NSC,,,,Hexagonal,,P-3m1,,,,,,True,10.1103/PhysRevB.41.4747
Nd2O3,Nd2O3,Bulk,,,NSC,,,ambient,Cubic,bixbyite,Ia3 (No. 206),11.08,11.08,11.08,,,FALSE,10.1103/PhysRevB.70.094507
Nd2O3,Nd2O3,Bulk,,,NSC,,,,,,,,,,,,TRUE,10.1103/PhysRevB.78.184501
Nd2PdO4,Nd2PdO4,Thin Film,80-160 nm,SrTiO3 (001),NSC,,,,Tetragonal,T' structure,I4/mmm,4.008,4.008,12.409,,,TRUE,10.1103/PhysRevMaterials.2.085003
Neodymium Thorium Copper Oxide,Nd2ThCuO4,Bulk,,,SC,High-Tc/cuprate,,,,,,,,,,,,10.1103/PhysRevB.45.2986
Nd2−xCexCuO4,Nd2−xCexCuO4,Bulk/Thin Film,,,SC,cuprate/High-Tc,,,,,,,,,,,FALSE,10.1103/PhysRevB.71.104504
Nd2−xCeₓCuO4,Nd2−xCeₓCuO4,,,,SC,cuprate/High-Tc,~12 K,,,,,,,,,,FALSE,10.1103/PhysRevB.82.094508
Nd422ss,Nd3.6Ba2.4Cu1.8O9.6,Bulk,,,SC,High-Tc,94,,,,,,,,,,TRUE,10.1016/S0921-4534(01)00312-4
Nd/La Superlattice,Nd30La10,Thin Film,,,SC,Type-II,4.5 K,,,,,,,,,,TRUE,10.1016/S0921-4526(99)01931-6
Nd4Ba2Cu2O10,Nd4Ba2Cu2O10,Bulk,,,NSC,,,,,,,,,,,,True,10.1103/PhysRevB.64.064518
Nd₄Ba₂Cu₂O₁₀,Nd4Ba2Cu2O10,Bulk,,,NSC,,,,,,,,,,,,True,10.1103/PhysRevB.61.735
Nd4Ba2Cu2O10,Nd4Ba2Cu2O10,Bulk,,,NSC,,,,,,,,,,,,True,10.1103/PhysRevB.62.1350
Nd4Ba2Cu2O10,Nd4Ba2Cu2O10,Bulk,,,NSC,,,,,,,,,,,,,10.1103/PhysRevB.59.1514
Nd422,Nd4Ba2Cu2O10,Bulk,,,SC,High-Tc,93,,,,,,,,,,TRUE,10.1016/S0921-4534(01)00312-4
Nd-Ba-Cu-O,Nd4Ba2Cu2O10,Bulk,,,SC,High-Tc,94-95 K,,,,,,,,1.2 T,5 T,TRUE,10.1016/S0921-4534(97)01572-4
Nd422,Nd4Ba2Cu2O10,Bulk,,,SC,High-Tc,95-97 K,0.01 atm,,,,,,,,,TRUE,10.1016/S0921-4534(01)00140-X
Nd6Ni5O12,Nd6Ni5O12,,,,SC,,,,,Reduced layered structure,,,,,,,TRUE,10.1103/PhysRevB.105.085150
Nd6Ni5O12,Nd6Ni5O12,Thin Film,,,SC,,,,,quintuple-layer,,,,,,,FALSE,10.1103/PhysRevMaterials.7.014804
Neodymium Nickelate (Nd6Ni5O12),Nd6Ni5O12,Bulk,,,SC,,15 K,,,,,,,,,,FALSE,10.1103/PhysRevB.110.155145
Nd6Ni5O12,Nd6Ni5O12,,,,SC,nickelate,,Ambient pressure,,,,,,,,,FALSE,10.1103/PhysRevB.108.174511
Nd6Ni5O12,Nd6Ni5O12,,,,SC,,,,,,,,,,,,FALSE,10.1103/PhysRevB.110.134520
Nd6Ni5O12,Nd6Ni5O12,,,,SC,High-Tc,,,,Quintuple-layer,,,,,,,TRUE,10.1103/PhysRevB.111.125111
"Nd6Ni5O12 (thin film, cited)",Nd6Ni5O12,Thin Film,,,SC,,,,,,,,,,,,FALSE,10.1103/PhysRevMaterials.8.124801
Nd6Ni5O12,Nd6Ni5O12,Bulk,,,SC,Nickelate,~15 K,,,quintuple-layer,,,,,,,,10.1103/PhysRevMaterials.8.L111801
Nd6Ni5O12,Nd6Ni5O12,Thin Film,,,SC,,,,,square-planar,,,,,,,FALSE,10.1103/PhysRevB.111.094525
Nd6Ni5O12,Nd6Ni5O12,,,,SC,High-Tc,,ambient,,quintuple-layer,,,,,,,TRUE,10.1103/PhysRevB.110.155156
Nd6Ni5O12,Nd6Ni5O12,Bulk,,,SC,High-Tc,15 K,,,,,,,,,,,10.1103/PhysRevB.109.195151
Nd6Ni5O12,Nd6Ni5O12,Thin Film,,,SC,High-Tc,,,,quintuple-layer,,,,,,,FALSE,10.1103/PhysRevLett.133.066503
Nd6Ni5O12,Nd6Ni5O12,Bulk,,,SC,nickelate,13 K,,,Ruddlesden-Popper (reduced),,,,,,,TRUE,10.1103/PhysRevB.110.235107
Nd6Ni5O12,Nd6Ni5O12,,,,SC,High-Tc,,,,Quintuple layer,,,,,,,,10.1103/PhysRevLett.131.206501
Nd6Ni5O12,Nd6Ni5O12,Thin Film,,,SC,High-Tc,17 K,,,,,,,,,,FALSE,10.1016/j.jmst.2023.11.011
NdAgPb,NdAgPb,Bulk,,,SC,Type-II,6.85 K,,CaIn2 type,Polycrystalline,P63/mmc,,,,,,TRUE,10.1016/S0921-4526(98)00991-0
NdAuPb,NdAuPb,Bulk,,,SC,Type-II,7.00 K,,CaIn2 type,Polycrystalline,P63/mmc,,,,,,TRUE,10.1016/S0921-4526(98)00991-0
Nd(Ba0.3Sr0.7)2Cu3O7-δ,NdBa0.3Sr0.7Cu3O7,Bulk,,,SC,High-Tc,37 K,,Orthorhombic,,,3.8646 Å,3.8688 Å,11.6392 Å,,,TRUE,10.1016/j.jallcom.2004.01.055
Nd(Ba0.4Sr0.6)2Cu3O7-δ,NdBa0.4Sr0.6Cu3O7,Bulk,,,SC,High-Tc,42 K,,Orthorhombic,,,3.8634 Å,3.8673 Å,11.6295 Å,,,TRUE,10.1016/j.jallcom.2004.01.055
Nd(Ba1.5Ca0.5)Cu3O6.841,NdBa1.5Ca0.5Cu3O6.841,Bulk,,,SC,High-Tc,70.5 K,,Tetragonal,,P4/mmm,3.8762,,11.693,,,TRUE,10.1016/j.matchemphys.2004.08.036
NdBa1.5Sr0.5Cu3O6.9,NdBa1.5Sr0.5Cu3O6.9,Bulk,,,SC,High-Tc,85 K,,Orthorhombic,,,,,,,,TRUE,10.1016/S0921-4534(97)01575-X
NdBa1.7Pr0.3Sr0.45Cu3O7,NdBa1.7Pr0.3Sr0.45Cu3O7,Bulk,,,SC,High-Tc,31 K,,,,,,,,,,TRUE,10.1016/S0921-4526(98)00811-4
"NdBa2(Cu,Mg)3Oy","NdBa2(Cu,Mg)3O7",Thin Film,,,SC,High-Tc,90 K,,,,,,,,,,TRUE,10.1016/S0921-4534(01)00525-1
NdBa2Cu2.5Ga0.5O6.94,NdBa2Cu2.5Ga0.5O6.94,Bulk,,,NSC,,,,Tetragonal,perovskite,,3.91 Å,3.91 Å,11.76 Å,,,True,10.1103/PhysRevB.51.8503
NdBa2Cu2.7Ga0.3O6.87,NdBa2Cu2.7Ga0.3O6.87,Bulk,,,NSC,,,,Tetragonal,perovskite,,3.88 Å,3.88 Å,11.76 Å,,,True,10.1103/PhysRevB.51.8503
NdBa2Cu2.7Ga0.3O7-y,NdBa2Cu2.7Ga0.3O7,Bulk,,,SC,High-Tc/cuprate,,,Tetragonal,perovskite,,,,,,,True,10.1103/PhysRevB.50.1223
NdBa2(Cu0.95Ga0.05)3Oz,NdBa2Cu2.85Ga0.15O6.58,Bulk,,,SC,High-Tc,38.0,,Tetragonal,,,,,,,,TRUE,10.1016/S0921-4526(99)01207-7
NdBa2Cu2.85Ga0.15O7-y,NdBa2Cu2.85Ga0.15O7,Bulk,,,SC,High-Tc/cuprate,20 K,,Tetragonal,perovskite,,,,,,,True,10.1103/PhysRevB.50.1223
NdBa2(Cu0.96Ga0.04)3Oz,NdBa2Cu2.88Ga0.12O6.61,Bulk,,,SC,High-Tc,58.0,,Tetragonal,,,,,,,,TRUE,10.1016/S0921-4526(99)01207-7
NdBa2Cu2.8Fe0.2O7+δ,NdBa2Cu2.8Fe0.2O7+δ,Bulk,,,SC,High-Tc/cuprate,33 K,,Tetragonal,perovskite,,,,,,,True,10.1103/PhysRevB.48.16727
NdBa2Cu2.8Ga0.2O7-y,NdBa2Cu2.8Ga0.2O7,Bulk,,,SC,High-Tc/cuprate,,,Tetragonal,perovskite,,,,,,,True,10.1103/PhysRevB.50.1223
NdBa2Cu2.8Ni0.2O7-δ,NdBa2Cu2.8Ni0.2O7-δ,Bulk,,,SC,High-Tc/cuprate,33 K,,Tetragonal,perovskite,,,,,,,True,10.1103/PhysRevB.48.16727
NdBa2(Cu0.97Ga0.03)3Oz,NdBa2Cu2.91Ga0.09O6.69,Bulk,,,SC,High-Tc,67.0,,Tetragonal,,,,,,,,TRUE,10.1016/S0921-4526(99)01207-7
NdBa2Cu2.91Ga0.09O6.85,NdBa2Cu2.91Ga0.09O6.85,Bulk,,,SC,High-Tc/cuprate,"68.5 K (onset), 50.1 K (mid)",,Tetragonal,perovskite,,3.89 Å,3.89 Å,11.76 Å,,,True,10.1103/PhysRevB.51.8503
NdBa2(Cu0.975Ga0.025)3Oz,NdBa2Cu2.925Ga0.075O6.73,Bulk,,,SC,High-Tc,70.0,,Orthorhombic,,,,,,,,TRUE,10.1016/S0921-4526(99)01207-7
NdBa2Cu2.92Co0.08O7+δ,NdBa2Cu2.92Co0.08O7+δ,Bulk,,,SC,High-Tc/cuprate,35 K,,Tetragonal,perovskite,,,,,,,True,10.1103/PhysRevB.48.16727
NdBa2Cu2.92Fe0.08O7+δ,NdBa2Cu2.92Fe0.08O7+δ,Bulk,,,SC,High-Tc/cuprate,71 K,,Tetragonal,perovskite,,,,,,,True,10.1103/PhysRevB.48.16727
NdBa2Cu2.92Ga0.08O6.85,NdBa2Cu2.92Ga0.08O6.85,Bulk,,,SC,High-Tc/cuprate,"64.5 K (onset), 52.4 K (mid)",,Orthorhombic,perovskite,,3.89 Å,3.90 Å,11.76 Å,,,True,10.1103/PhysRevB.51.8503
NdBa2Cu2.92Ni0.08O7-δ,NdBa2Cu2.92Ni0.08O7-δ,Bulk,,,SC,High-Tc/cuprate,61 K,,Orthorhombic,perovskite,,,,,,,True,10.1103/PhysRevB.48.16727
NdBa2Cu2.92Zn0.08O7-δ,NdBa2Cu2.92Zn0.08O7-δ,Bulk,,,SC,High-Tc/cuprate,26 K,,Orthorhombic,perovskite,,,,,,,True,10.1103/PhysRevB.48.16727
NdBa2Cu2.93Ga0.07O6.85,NdBa2Cu2.93Ga0.07O6.85,Bulk,,,SC,High-Tc/cuprate,"63.5 K (onset), 52.0 K (mid)",,Orthorhombic,perovskite,,3.89 Å,3.90 Å,11.76 Å,,,True,10.1103/PhysRevB.51.8503
NdBa2Cu2.94Co0.06O7+δ,NdBa2Cu2.94Co0.06O7+δ,Bulk,,,SC,High-Tc/cuprate,58 K,,Orthorhombic,perovskite,,,,,,,True,10.1103/PhysRevB.48.16727
NdBa2Cu2.94Fe0.06O7+δ,NdBa2Cu2.94Fe0.06O7+δ,Bulk,,,SC,High-Tc/cuprate,72 K,,Orthorhombic,perovskite,,,,,,,True,10.1103/PhysRevB.48.16727
NdBa2Cu2.94Ga0.06O6.85,NdBa2Cu2.94Ga0.06O6.85,Bulk,,,SC,High-Tc/cuprate,"63.5 K (onset), 56.2 K (mid)",,Orthorhombic,perovskite,,3.89 Å,3.91 Å,11.76 Å,,,True,10.1103/PhysRevB.51.8503
NdBa2Cu2.94Ni0.06O7-δ,NdBa2Cu2.94Ni0.06O7-δ,Bulk,,,SC,High-Tc/cuprate,65 K,,Orthorhombic,perovskite,,,,,,,True,10.1103/PhysRevB.48.16727
NdBa2Cu2.94Zn0.06O7-δ,NdBa2Cu2.94Zn0.06O7-δ,Bulk,,,SC,High-Tc/cuprate,40 K,,Orthorhombic,perovskite,,,,,,,True,10.1103/PhysRevB.48.16727
NdBa2(Cu0.985Ga0.015)3Oz,NdBa2Cu2.955Ga0.045O6.86,Bulk,,,SC,High-Tc,76.0,,Orthorhombic,,,,,,,,TRUE,10.1016/S0921-4526(99)01207-7
NdBa2Cu2.95Ga0.05O6.85,NdBa2Cu2.95Ga0.05O6.85,Bulk,,,SC,High-Tc/cuprate,"63.5 K (onset), 60.0 K (mid)",,Orthorhombic,perovskite,,3.88 Å,3.91 Å,11.76 Å,,,True,10.1103/PhysRevB.51.8503
NdBa2Cu2.95Ga0.05O7-y,NdBa2Cu2.95Ga0.05O7,Bulk,,,SC,High-Tc/cuprate,,,Tetragonal,perovskite,,,,,,,True,10.1103/PhysRevB.50.1223
NdBa2Cu2.95Zn0.05O7,NdBa2Cu2.95Zn0.05O7,Bulk,,,SC,High-Tc/Cuprate,11.0 K,,Orthorhombic,,,3.920 Å,3.929 Å,11.8097 Å,,,TRUE,10.1016/j.physc.2013.04.083
NdBa2Cu2.96Co0.04O7+δ,NdBa2Cu2.96Co0.04O7+δ,Bulk,,,SC,High-Tc/cuprate,59 K,,Orthorhombic,perovskite,,,,,,,True,10.1103/PhysRevB.48.16727
NdBa2Cu2.96Fe0.04O7+δ,NdBa2Cu2.96Fe0.04O7+δ,Bulk,,,SC,High-Tc/cuprate,69 K,,Orthorhombic,perovskite,,,,,,,True,10.1103/PhysRevB.48.16727
NdBa2Cu2.96Ga0.04O6.85,NdBa2Cu2.96Ga0.04O6.85,Bulk,,,SC,High-Tc/cuprate,"70.0 K (onset), 60.6 K (mid)",,Orthorhombic,perovskite,,3.88 Å,3.92 Å,11.77 Å,,,True,10.1103/PhysRevB.51.8503
NdBa2Cu2.96Ni0.04O7-δ,NdBa2Cu2.96Ni0.04O7-δ,Bulk,,,SC,High-Tc/cuprate,72 K,,Orthorhombic,perovskite,,,,,,,True,10.1103/PhysRevB.48.16727
NdBa2Cu2.96Zn0.04O7-δ,NdBa2Cu2.96Zn0.04O7-δ,Bulk,,,SC,High-Tc/cuprate,63 K,,Orthorhombic,perovskite,,,,,,,True,10.1103/PhysRevB.48.16727
NdBa2Cu2.97Ga0.03O6.85,NdBa2Cu2.97Ga0.03O6.85,Bulk,,,SC,High-Tc/cuprate,"72.5 K (onset), 70.5 K (mid)",,Orthorhombic,perovskite,,3.88 Å,3.92 Å,11.77 Å,,,True,10.1103/PhysRevB.51.8503
NdBa2(Cu0.99Ga0.01)3Oz,NdBa2Cu2.97Ga0.03O6.93,Bulk,,,SC,High-Tc,79.0,,Orthorhombic,,,,,,,,TRUE,10.1016/S0921-4526(99)01207-7
NdBa2Cu2.98Co0.02O7+δ,NdBa2Cu2.98Co0.02O7+δ,Bulk,,,SC,High-Tc/cuprate,70 K,,Orthorhombic,perovskite,,,,,,,True,10.1103/PhysRevB.48.16727
NdBa2Cu2.98Fe0.02O7+δ,NdBa2Cu2.98Fe0.02O7+δ,Bulk,,,SC,High-Tc/cuprate,78 K,,Orthorhombic,perovskite,,,,,,,True,10.1103/PhysRevB.48.16727
NdBa2Cu2.98Ga0.02O6.85,NdBa2Cu2.98Ga0.02O6.85,Bulk,,,SC,High-Tc/cuprate,"82.0 K (onset), 80.2 K (mid)",,Orthorhombic,perovskite,,3.87 Å,3.91 Å,11.78 Å,,,True,10.1103/PhysRevB.51.8503
NdBa2Cu2.98Ni0.02O7-δ,NdBa2Cu2.98Ni0.02O7-δ,Bulk,,,SC,High-Tc/cuprate,77 K,,Orthorhombic,perovskite,,,,,,,True,10.1103/PhysRevB.48.16727
NdBa2Cu2.98Zn0.02O7-δ,NdBa2Cu2.98Zn0.02O7,Bulk,,,SC,cuprate,67 K,,Orthorhombic,,Pmmm,,,,,,True,10.1103/PhysRevB.52.7656
NdBa2Cu2.98Zn0.02O7-δ,NdBa2Cu2.98Zn0.02O7-δ,Bulk,,,SC,High-Tc/cuprate,73 K,,Orthorhombic,perovskite,,,,,,,True,10.1103/PhysRevB.48.16727
NdBa2Cu2.99Ga0.01O6.9,NdBa2Cu2.99Ga0.01O6.9,Bulk,,,SC,High-Tc/cuprate,"81.5 K (onset), 81.2 K (mid)",,Orthorhombic,perovskite,,3.86 Å,3.91 Å,11.78 Å,,,True,10.1103/PhysRevB.51.8503
NdBa2Cu2.9Fe0.1O7+δ,NdBa2Cu2.9Fe0.1O7+δ,Bulk,,,SC,High-Tc/cuprate,62 K,,Tetragonal,perovskite,,,,,,,True,10.1103/PhysRevB.48.16727
NdBa2Cu2.9Ga0.1O6.85,NdBa2Cu2.9Ga0.1O6.85,Bulk,,,SC,High-Tc/cuprate,"50.5 K (onset), 42.6 K (mid)",,Tetragonal,perovskite,,3.90 Å,3.90 Å,11.76 Å,,,True,10.1103/PhysRevB.51.8503
NdBa2Cu2.9Ga0.1O7-y,NdBa2Cu2.9Ga0.1O7,Bulk,,,SC,High-Tc/cuprate,,,Tetragonal,perovskite,,,,,,,True,10.1103/PhysRevB.50.1223
NdBa2Cu2.9Ni0.1O7-δ,NdBa2Cu2.9Ni0.1O7-δ,Bulk,,,SC,High-Tc/cuprate,55 K,,Orthorhombic,perovskite,,,,,,,True,10.1103/PhysRevB.48.16727
NdBa2Cu2NbO7.86,NdBa2Cu2NbO7.86,Bulk,,,NSC,,,,Tetragonal,layered perovskite,I4/mcm,5.5782 Å,5.5782 Å,23.8893 Å,,,True,10.1103/PhysRevB.47.15256
NdBa2Cu2NbO8,NdBa2Cu2NbO8,Bulk,,,NSC,,,,Tetragonal,perovskite,P4/mmm,0.3948 nm,0.3948 nm,1.1976 nm,,,True,10.1103/PhysRevB.46.11986
NdBa2Cu2NbO8,NdBa2Cu2NbO8,Bulk,,,NSC,,,,,,,,,,,,,10.1103/PhysRevB.57.10798
NdBa2Cu2NbO8,NdBa2Cu2NbO8,,,,NSC,,,,Tetragonal,perovskite,,,,,,,,10.1103/PhysRevB.48.6525
NdBa2Cu3O(7-delta),NdBa2Cu3O(7-delta),Single Crystal,,,SC,cuprate,,,,,,,,,,,FALSE,10.1103/PhysRevB.80.172504
NdBa2Cu3Ox,NdBa2Cu3O6,Bulk,,,NSC,cuprate,,,tetragonal,perovskite,,,,,,,True,10.1103/PhysRevB.38.4668
NdBa2Cu3O6+x,NdBa2Cu3O6,,,,SC,High-Tc,,,,,,,,,,,,10.1103/PhysRevB.40.2624
NdBa2Cu3O6,NdBa2Cu3O6,Bulk,,,NSC,cuprate,NSC,,,,,,,,,,FALSE,10.1103/PhysRevLett.125.097002
NdBa2Cu3O6+x,NdBa2Cu3O6+x,Bulk,,,SC,High-Tc/cuprate,70 K,ambient pressure,Tetragonal,,,3.89 Å,3.89 Å,11.73 Å,,,True,10.1103/PhysRevLett.58.1891
"NdBa2Cu3O6+δ (NBCO, underdoped)",NdBa2Cu3O6+δ,,,,SC,High-Tc/cuprate,60 K,,,,,,,,,,FALSE,10.1103/PhysRevX.10.021059
NdBa2Cu3O6+δ,NdBa2Cu3O6+δ,Bulk,,,SC,High-Tc,90-93 K,,Orthorhombic,,,,,,,,FALSE,10.1016/j.physc.2014.11.003
NdBa2Cu3O6+δ,NdBa2Cu3O6+δ,Bulk,,,SC,High-Tc,87 K,Ambient,Orthorhombic,Orthorhombic,,,,,,,TRUE,10.1016/j.physc.2009.05.012
NdBa2Cu3O6.0,NdBa2Cu3O6.0,Bulk,,,NSC,,,,tetragonal,perovskite,,,,,,,True,10.1103/PhysRevB.58.14349
NdBa2Cu3O6.09,NdBa2Cu3O6.09,Bulk,,,NSC,,,,,,,,,,,,True,10.1103/PhysRevB.60.1400
NdBa2Cu3O6.09,NdBa2Cu3O6.09,Bulk,,,SC,High-Tc,89.40,1 Torr,Orthorhombic,,,,,,,,TRUE,10.1016/S0022-3697(03)00188-4
NdBa2Cu3O6.1,NdBa2Cu3O6.1,Bulk,,,SC,High-Tc/cuprate,,up to 2.5 kbar,Tetragonal,perovskite,,,,,,,True,10.1103/PhysRevB.40.5172
NdBa2Cu3O6.11,NdBa2Cu3O6.11,Bulk,,,SC,High-Tc,88.60,1 Torr,Orthorhombic,,,,,,,,TRUE,10.1016/S0022-3697(03)00188-4
NdBa2Cu3O6.13,NdBa2Cu3O6.13,Bulk,,,NSC,,,,Tetragonal,perovskite,,,,,,,True,10.1103/PhysRevB.51.15429
NdBa2Cu3O6.15,NdBa2Cu3O6.15,Bulk,,,NSC,,,,,,,,,,,,True,10.1103/PhysRevB.60.1400
NdBa2Cu3O6.18,NdBa2Cu3O6.18,Bulk,,,SC,High-Tc,78.90,1 Torr,Orthorhombic,,,,,,,,TRUE,10.1016/S0022-3697(03)00188-4
NdBa2Cu3O6.2,NdBa2Cu3O6.2,Bulk,,,NSC,,,,Tetragonal,perovskite,,3.90 Å,3.90 Å,11.85 Å,,,True,10.1103/PhysRevB.51.8503
NdBa2Cu3O6.24,NdBa2Cu3O6.24,Bulk,,,SC,High-Tc,52.70,1 Torr,Orthorhombic,,,,,,,,TRUE,10.1016/S0022-3697(03)00188-4
NdBa₂Cu₃O₆.26,NdBa2Cu3O6.26,Bulk,,,NSC,,,,Tetragonal,perovskite,P4/mmm,3.9015 Å,3.9015 Å,11.8539 Å,,,True,10.1103/PhysRevB.41.4173
NdBa2Cu3O6.3,NdBa2Cu3O6.3,Bulk,,,NSC,,,,Tetragonal,perovskite,,,,,,,True,10.1103/PhysRevB.51.15429
NdBa2Cu3O6.3,NdBa2Cu3O6.3,Bulk,,,SC,High-Tc,89 K,,Orthorhombic,,,,,,,,TRUE,10.1016/0038-1098(88)90810-1
NdBa2Cu3O6.35,NdBa2Cu3O6.35,Bulk,,,SC,High-Tc/cuprate,,up to 4 kbar,Tetragonal,perovskite,,,,,,,True,10.1103/PhysRevB.40.5172
NdBa2Cu3O6.4,NdBa2Cu3O6.4,Bulk,,,NSC,,,,tetragonal,perovskite,,,,,,,True,10.1103/PhysRevB.58.14349
NdBa2Cu3O6.45,NdBa2Cu3O6.45,Bulk,,,NSC,,,,Tetragonal,perovskite,,,,,,,True,10.1103/PhysRevB.51.15429
NdBa2Cu3O6.5,NdBa2Cu3O6.5,Bulk,,,NSC,,,,Tetragonal,perovskite,,,,,,,True,10.1103/PhysRevB.40.10963
NdBa₂Cu₃O₆.52,NdBa2Cu3O6.52,Bulk,,,NSC,,,,Tetragonal,perovskite,P4/mmm,3.9035 Å,3.9035 Å,11.8164 Å,,,True,10.1103/PhysRevB.41.4173
NdBa₂Cu₃O₆.57,NdBa2Cu3O6.57,Bulk,,,SC,High-Tc/cuprate,21 K,,Orthorhombic,perovskite,Pmmm,3.8851 Å,3.9160 Å,11.8067 Å,,,True,10.1103/PhysRevB.41.4173
NdBa2Cu3O6.6,NdBa2Cu3O6.6,Bulk,,,SC,High-Tc/cuprate,40 K,,tetragonal,perovskite,,,,,,,True,10.1103/PhysRevB.58.14349
NdBa2Cu3O6.64,NdBa2Cu3O6.64,Bulk,,,NSC,,,1.3 GPa,Tetragonal,123 structure,P4/mmm,3.91 Å,3.91 Å,11.81 Å,,,True,10.1103/PhysRevB.62.9791
NdBa₂Cu₃O₆.65,NdBa2Cu3O6.65,Bulk,,,SC,High-Tc/cuprate,44 K,,Orthorhombic,perovskite,Pmmm,3.8736 Å,3.9219 Å,11.7945 Å,,,True,10.1103/PhysRevB.41.4173
NdBa₂Cu₃O₆.₆₇,NdBa2Cu3O6.67,Bulk,,,NSC,High-Tc/cuprate,0 K,ambient pressure,,perovskite,,,,,,,True,10.1103/PhysRevB.66.014519
NdBa2Cu3O6.67,NdBa2Cu3O6.67,Bulk,,,SC,cuprate,30 K under 1 GPa pressure,1.3 GPa,Orthorhombic,123 structure,Pmmm,3.891 Å,3.913 Å,11.795 Å,,,True,10.1103/PhysRevB.62.9791
NdBa2Cu3O6.67,NdBa2Cu3O6.67,Bulk,,,SC,High-Tc,30 K,0.21 GPa,,,,,,,,,TRUE,10.1016/S0921-4534(99)00118-5
NdBa2Cu3O6.67,NdBa2Cu3O6.67,Bulk,,,SC,High-Tc,30 K,1 GPa,Tetragonal,,,,,,,,TRUE,10.1016/S0921-4534(97)00033-6
NdBa2Cu3O6.7,NdBa2Cu3O6.7,Bulk,,,SC,High-Tc/cuprate,,,,,,,,,,,,10.1103/PhysRevB.57.150
NdBa₂Cu₃O₆.77,NdBa2Cu3O6.77,Bulk,,,SC,High-Tc/cuprate,59 K,,Orthorhombic,perovskite,Pmmm,3.8649 Å,3.9243 Å,11.7830 Å,,,True,10.1103/PhysRevB.41.4173
NdBa2Cu3O6.78,NdBa2Cu3O6.78,Bulk,,,SC,High-Tc/cuprate,63 K,,Orthorhombic,perovskite,,,,,,,True,10.1103/PhysRevB.51.15429
NdBa2Cu3O6.8,NdBa2Cu3O6.8,Bulk,,,SC,High-Tc/cuprate,60 K,,orthorhombic,perovskite,,,,,,,True,10.1103/PhysRevB.58.14349
NdBCO,NdBa2Cu3O6.84,Bulk,,,SC,High-Tc/cuprate,,,,,,,,,,,True,10.1103/PhysRevB.56.3473
NdBa2Cu3O6.84,NdBa2Cu3O6.84,Bulk,,,SC,High-Tc/cuprate,95.3 K,1 atm,Orthorhombic,perovskite,,3.8546 Å,3.9142 Å,11.736 Å,,,True,10.1103/PhysRevB.36.226
NdBa2Cu3O6.86,NdBa2Cu3O6.86,Bulk,,,SC,High-Tc/cuprate,81 K,,,,,,,,,,True,10.1103/PhysRevB.59.R6639
NdBa2Cu3O6.875,NdBa2Cu3O6.875,Bulk,,,SC,High-Tc/cuprate,87.5 K,,,,,,,,,,True,10.1103/PhysRevB.59.R6639
NdBa2Cu3O6.88,NdBa2Cu3O6.88,Bulk,,,SC,cuprate,,,,,,,,,,,True,10.1103/PhysRevB.45.8065
NdBa2Cu3O6.9,NdBa2Cu3O6.9,Bulk,,,SC,High-Tc/cuprate,~90 K,,Orthorhombic,perovskite,,,,,,,True,10.1103/PhysRevB.37.2368
NdBa2Cu3O6.9,NdBa2Cu3O6.9,Bulk,,,SC,High-Tc/cuprate,88 K,,orthorhombic,perovskite,,,,,,,True,10.1103/PhysRevB.58.14349
NdBa2Cu3O7-δ (Nd-123),NdBa2Cu3O6.9,Bulk,,,SC,High-Tc/cuprate,93.1 K,,,,,,,,,,True,10.1103/PhysRevB.61.14795
NdBa2Cu3O7-δ sample A,NdBa2Cu3O6.9,Bulk,,,SC,High-Tc/cuprate,87 K,0-6 GPa,Orthorhombic,perovskite,,,,,,,True,10.1103/PhysRevB.48.6431
NdBa2Cu3O7-δ sample B,NdBa2Cu3O6.9,Bulk,,,SC,High-Tc/cuprate,87.5 K,0-6 GPa,Orthorhombic,perovskite,,,,11.782 Å,,,True,10.1103/PhysRevB.48.6431
NdBa2Cu3O6.9,NdBa2Cu3O6.9,Bulk,,,SC,High-Tc/cuprate,92 K,,Orthorhombic,perovskite,,,,,,,True,10.1103/PhysRevB.40.10963
