Repository: WyattBunstine/ML_SC_Project

# ML_SC_Project — Chemically and Geometrically Motivated Crystal Graph Neural Networks

This project predicts and screens superconductors from crystal structure. It frames the
problem as a **two-stage hurdle**: first classify whether a material is a superconductor
candidate (SC vs. non-SC), then regress the critical temperature T_c for superconductors.

Two graph-neural-network families are trained and compared:

- a **baseline CGCNN** ([txie-93/cgcnn](https://github.com/txie-93/cgcnn)), and
- an **MPNN** with learned edge features that consumes richer `crystal_graph_v4` graphs
  (this project's contribution).

File: database/superconductor_materials_full.csv (part 132 of 215)
Material_Name,Chemical_Composition,Material_Class,Film_Thickness,Substrate,Material_Type,Superconductor_Type,Superconducting_Transition_Temperature,Pressure,Crystal_Structure,Lattice_Structure,Space_Group,"Lattice_Constant(a)","Lattice_Constant(b)","Lattice_Constant(c)",Lower_Critical_Field,Upper_Critical_Field,Experimental,DOI
NEG-123,NdBa2Cu3O6.9,Bulk,,,SC,High-Tc/cuprate,,,,perovskite,,,,,,,True,10.1103/PhysRevB.64.172505
Neodymium Barium Copper Oxide (Nd-123),NdBa2Cu3O6.9,Bulk,,,SC,High-Tc/cuprate,85 K,,,,,,,,,,TRUE,10.1103/PhysRevLett.100.177004
NdBa2Cu3O6.9,NdBa2Cu3O6.9,Bulk,,,SC,High-Tc,90 K,,Orthorhombic,,,,,,,,TRUE,10.1016/S0921-4534(01)00259-3
NdBa2Cu3O6.90,NdBa2Cu3O6.90,Bulk,,,SC,High-Tc,55 K,,Orthorhombic,Pmmm,Pmmm,3.8966,3.9084,11.7186,,,TRUE,10.1016/S0921-4534(00)00368-3
NdBa₂Cu₃O₆.91,NdBa2Cu3O6.91,Bulk,,,SC,High-Tc/cuprate,88 K,,Orthorhombic,perovskite,Pmmm,3.8622 Å,3.9180 Å,11.7771 Å,,,True,10.1103/PhysRevB.41.4173
NdBa2Cu3O6.91,NdBa2Cu3O6.91,Bulk,,,SC,High-Tc/cuprate,92.5 K,,,,,,,,,,True,10.1103/PhysRevB.60.9317
NdBa2Cu3O6.915,NdBa2Cu3O6.915,Bulk,,,SC,High-Tc/cuprate,88 K,,Orthorhombic,perovskite,,3.8207 Å,3.8863 Å,11.7059 Å,,,True,10.1103/PhysRevB.58.12495
NdBa2Cu3O6.92,NdBa2Cu3O6.92,Bulk,,,SC,High-Tc,92 K,,Orthorhombic,Pmmm,Pmmm,3.8683,3.9191,11.7509,,,TRUE,10.1016/S0921-4534(00)00368-3
NdBa2Cu3O6.94,NdBa2Cu3O6.94,Bulk,,,SC,High-Tc/cuprate,,1 atm O2,Orthorhombic,perovskite-related,,,,,,,True,10.1103/PhysRevB.41.8723
NdBa2Cu3O6.94,NdBa2Cu3O6.94,Bulk,,,SC,High-Tc/cuprate,92 K,,Orthorhombic,perovskite,,,,,,,True,10.1103/PhysRevB.51.15429
NEG-123,NdBa2Cu3O6.94,Bulk,,,SC,High-Tc/cuprate,,,,perovskite,,,,,,,True,10.1103/PhysRevB.64.172505
NdBa2Cu3O6.95,NdBa2Cu3O6.95,Bulk,,,SC,High-Tc/cuprate,"90.0 K (onset), 89.7 K (mid)",,Orthorhombic,perovskite,,3.86 Å,3.91 Å,11.78 Å,,,True,10.1103/PhysRevB.51.8503
NdBa2Cu3O6.97,NdBa2Cu3O6.97,Bulk,,,SC,High-Tc,95.5 K,,,,,,,,,,True,10.1103/PhysRevB.60.1400
NdBa2Cu3O6.98,NdBa2Cu3O6.98,Bulk,,,SC,High-Tc/cuprate,,,,,,,,,,,True,10.1103/PhysRevB.53.R11972
NEG-123,NdBa2Cu3O6.98,Bulk,,,SC,High-Tc/cuprate,93.5 K,,,perovskite,,,,,,,True,10.1103/PhysRevB.64.172505
NdBa2Cu3O7,NdBa2Cu3O7,Bulk,,,SC,High-Tc/cuprate,,,Orthorhombic,perovskite,,,,,,,True,10.1103/PhysRevB.53.5856
NdBa₂Cu₃O₇,NdBa2Cu3O7,Bulk,,,SC,High-Tc/cuprate,,up to 14 GPa,tetragonal or orthorhombic,,,,,,,,True,10.1103/PhysRevB.50.13841
NdBa2Cu3O7-δ,NdBa2Cu3O7,Bulk,,,SC,High-Tc/cuprate,,,Orthorhombic,1:2:3,,,,,,,True,10.1103/PhysRevB.48.7590
NdBa2Cu3O7,NdBa2Cu3O7,Bulk,,,SC,High-Tc/cuprate,>80 K,,Orthorhombic,perovskite,Pmmm,,,,,,True,10.1103/PhysRevB.38.2460
NdBa2Cu3O7-δ,NdBa2Cu3O7,Bulk,,,SC,High-Tc/cuprate,93.35 K,,Orthorhombic,perovskite,Pmmm,3.8623 Å,3.9122 Å,11.748 Å,,,True,10.1103/PhysRevB.56.2824
NdBa2Cu3O7-δ,NdBa2Cu3O7,Bulk,,,SC,cuprate,85 K,,Orthorhombic,,Pmmm,,,,,,True,10.1103/PhysRevB.52.7656
NdBa2Cu3O7,NdBa2Cu3O7,Bulk,,,SC,High-Tc/cuprate,95.0 K,,orthorhombic,perovskite,,,,,,,True,10.1103/PhysRevB.58.14349
NdBa2Cu3O7,NdBa2Cu3O7,Bulk,,,SC,High-Tc/cuprate,,,,layered,,,,,,,,10.1103/PhysRevB.46.5556
NdBa2Cu3O7,NdBa2Cu3O7,Bulk,,,SC,High-Tc/cuprate,,,,,,,,,,,,10.1103/PhysRevB.40.201
NdBa2Cu3O7,NdBa2Cu3O7,,,,SC,High-Tc,,,Orthorhombic,perovskite,,0.3977 nm,0.3921 nm,1.1762 nm,,,,10.1103/PhysRevB.46.11986
NdBa2Cu3O7,NdBa2Cu3O7,Bulk,,,SC,High-Tc/cuprate,94.4 K,ambient pressure,,,,,,,,,True,10.1103/PhysRevB.51.12900
Pressure annealed NdBa₂Cu₃O₇₋δ,NdBa2Cu3O7,Bulk,,,SC,High-Tc/cuprate,95 K,7000 psi O2,,perovskite,,,,,,,True,10.1103/PhysRevB.41.4173
NdBa₂Cu₃O₇₋ᵧ,NdBa2Cu3O7,Bulk,,,SC,High-Tc/cuprate,95.0 K,,Orthorhombic,perovskite,,,,,,,True,10.1103/PhysRevB.45.3176
NdBa2Cu3O7-y,NdBa2Cu3O7,Bulk,,,SC,High-Tc/cuprate,~90 K,ambient pressure,Orthorhombic,perovskite-like,,3.9183 Å,3.8608 Å,11.7725 Å,,,True,10.1103/PhysRevB.53.15245
NdBa2Cu3O7-δ,NdBa2Cu3O7,,,,SC,High-Tc/cuprate,,,,perovskite,,,,,,,,10.1103/PhysRevB.62.13911
NdBa₂Cu₃O₇₋δ,NdBa2Cu3O7,Thin Film,60 nm,SrTiO3,SC,High-Tc/cuprate,>97 K,,,perovskite,,,,,,,True,10.1103/PhysRevB.61.756
NdBa2Cu3O7,NdBa2Cu3O7,Bulk,,,SC,High-Tc/cuprate,90 K,,,perovskite,,,,,,,,10.1103/PhysRevB.57.10798
NdBa2Cu3O7,NdBa2Cu3O7,Bulk,,,SC,High-Tc/cuprate,95 K,,orthorhombic,,,,,,,,True,10.1103/PhysRevB.64.064521
NdBa2Cu3O7,NdBa2Cu3O7,Bulk,,,SC,High-Tc/cuprate,,,,,,,,,,,False,10.1103/PhysRevB.49.13089
NdBa2Cu3O7-δ,NdBa2Cu3O7,Bulk,,,SC,High-Tc/cuprate,,,Orthorhombic,perovskite,,,,,,,True,10.1103/PhysRevB.37.5142
NdBa2Cu3O7-y,NdBa2Cu3O7,Bulk,,,SC,High-Tc/cuprate,,,Orthorhombic,perovskite,Pmmm,,,,,,,10.1103/PhysRevB.50.16640
NdBa2Cu3O7,NdBa2Cu3O7,Bulk,,,SC,High-Tc/cuprate,91 K,,,,,,,,,,True,10.1103/PhysRevB.59.R6639
NdBa2Cu3O7,NdBa2Cu3O7,Bulk,,,SC,High-Tc/cuprate,,,,,,,,,,,,10.1103/PhysRevB.64.134525
NdBa2Cu3O7,NdBa2Cu3O7,Bulk,,,SC,High-Tc/cuprate,,,,layered perovskite-like,,,,,,,True,10.1103/PhysRevB.58.11716
NdBa2Cu3O7,NdBa2Cu3O7,Bulk,,,SC,High-Tc/cuprate,96 K,,Orthorhombic,perovskite,,,,,,,True,10.1103/PhysRevB.48.16727
NdBa2Cu3O7,NdBa2Cu3O7,Bulk,,,SC,High-Tc/cuprate,~90 K,,,,,,,,,,,10.1103/PhysRevB.41.6372
NdBa₂Cu₃O₇₋δ,NdBa2Cu3O7,,,,SC,High-Tc/cuprate,,,,,,,,,,,,10.1103/PhysRevLett.82.3524
NdBa₂Cu₃O₇₋ₓ,NdBa2Cu3O7,Bulk,,,SC,High-Tc/cuprate,,,,layered,,,,,,,,10.1103/PhysRevB.41.8824
NdBa2Cu3O7,NdBa2Cu3O7,Bulk,,,SC,High-Tc/cuprate,,,,,,,,,,,True,10.1103/PhysRevLett.74.1000
NdBa2Cu3O7,NdBa2Cu3O7,Bulk,,,SC,High-Tc/cuprate,,,,,,,,,,,,10.1103/PhysRevB.60.9734
NdBa₂Cu₃O₇₋δ,NdBa2Cu3O7,Bulk,,,SC,High-Tc/cuprate,94.5 K,,,,,,,,,,True,10.1103/PhysRevB.61.735
NdBa2Cu3Ox,NdBa2Cu3O7,Bulk,,,SC,High-Tc/cuprate,,,,perovskite,,,,,,,True,10.1103/PhysRevB.58.11761
NdBa2Cu3O7,NdBa2Cu3O7,Bulk,,,SC,High-Tc/cuprate,92 K,,Orthorhombic,perovskite,Pmmm,,,,,,True,10.1103/PhysRevB.43.7923
NdBa2Cu3O7,NdBa2Cu3O7,Bulk,,,SC,High-Tc,,,Orthorhombic,perovskite,,3.87 Å,3.90 Å,11.74 Å,,,True,10.1103/PhysRevB.39.11498
NdBa2Cu3O7,NdBa2Cu3O7,Bulk,,,SC,High-Tc/cuprate,,,,,,,,,,,,10.1103/PhysRevB.57.5079
NdBa2Cu3O7,NdBa2Cu3O7,Bulk,,,SC,High-Tc/cuprate,90 K,,,,,,,,,,,10.1103/PhysRevB.51.11830
Neodymium barium copper oxide,NdBa2Cu3O7,Bulk,,,SC,High-Tc,,,,,,,,,,,,10.1103/PhysRevB.54.4276
NdBa2Cu3Ox,NdBa2Cu3O7,Bulk,,,SC,High-Tc/cuprate,47 ± 1 K,,,,,,,,,,True,10.1103/PhysRevB.36.2298
NdBa2Cu3O7,NdBa2Cu3O7,Bulk,,,SC,High-Tc/cuprate,,,,,,,,,,,,10.1103/PhysRevB.63.094517
NdBa2Cu3O7-δ,NdBa2Cu3O7,Bulk,,,SC,High-Tc/cuprate,96 K,,,,,,,,,,True,10.1103/PhysRevB.62.1350
NdBa2Cu3O7,NdBa2Cu3O7,Bulk,,,SC,High-Tc/cuprate,,,Orthorhombic,perovskite,,,,,,,True,10.1103/PhysRevB.64.184515
NdBa2Cu3O7,NdBa2Cu3O7,Bulk,,,SC,High-Tc/cuprate,94.8 K,ambient pressure,,perovskite,,,,,,,,10.1103/PhysRevB.61.3691
NdBa2Cu3O7-y,NdBa2Cu3O7,Bulk,,,SC,High-Tc/cuprate,,,Orthorhombic,perovskite,,,,,,,True,10.1103/PhysRevB.50.1223
Neodymium Barium Copper Oxide,NdBa2Cu3O7,,,,SC,High-Tc/cuprate,,ambient pressure,,,,,,,,,FALSE,10.1103/PhysRevB.75.094503
NdBa2Cu3O7,NdBa2Cu3O7,Thin Film,4 unit cells,SrTiO3 (100),SC,High-Tc/cuprate,20 K,,,,,,,,,,TRUE,10.1103/PhysRevLett.100.056810
NdBa2Cu3O7,NdBa2Cu3O7,Thin Film,3 unit cells,SrTiO3 (100),NSC,High-Tc/cuprate,NSC,,,,,,,,,,TRUE,10.1103/PhysRevLett.100.056810
NdBa2Cu3O7,NdBa2Cu3O7,Thin Film,2 unit cells,SrTiO3 (100),NSC,High-Tc/cuprate,NSC,,,,,,,,,,TRUE,10.1103/PhysRevLett.100.056810
NdBa2Cu3O7,NdBa2Cu3O7,Bulk,,,SC,High-Tc/cuprate,96 K,1 atm,Orthorhombic,perovskite-related,,,,,,,TRUE,10.1103/PhysRevLett.111.237001
NdBa2Cu3O7,NdBa2Cu3O7,Thin Film,125 nm,SrTiO3 (100),SC,High-Tc/cuprate,,,,perovskite,,3.918 Å,3.861 Å,,,,TRUE,10.1103/PhysRevB.70.064504
NdBCO,NdBa2Cu3O7,Bulk,,,SC,High-Tc,94 K,,Orthorhombic,,,,,,,,TRUE,10.1016/S0921-4534(02)00997-8
NdBCO,NdBa2Cu3O7,Thin Film,,,SC,High-Tc,90 K,,Tetragonal,,,0.39030 nm,,,,,TRUE,10.1016/S0022-0248(01)01186-1
NdBa2Cu3O7,NdBa2Cu3O7,Thin Film,,,SC,High-Tc,94.3 K,300 Torr,Orthorhombic,,,,,11.73 Å,,,TRUE,10.1016/S0040-6090(99)00538-6
NdBa2Cu3O7−δ,NdBa2Cu3O7,Bulk,,,SC,High-Tc,92.5 K,,Orthorhombic,,,3.908 Å,3.867 Å,11.745 Å,,,TRUE,10.1016/S0921-4534(00)01531-8
NdBa2Cu3O7,NdBa2Cu3O7,Bulk,,,SC,High-Tc,94.2 K,,,,,,,,,,TRUE,10.1016/S0921-4534(01)00343-4
NdBa2Cu3O7,NdBa2Cu3O7,Bulk,,,SC,High-Tc,94.4 K,,,,,,,,,,TRUE,10.1016/S0921-4534(01)00343-4
Nd–Ba–Cu–O,NdBa2Cu3O7,Bulk,,,SC,Type-II,94.5 K,,,,,,,,,,TRUE,10.1016/S0921-4534(01)00458-0
NdBa2Cu3Oy,NdBa2Cu3O7,Thin Film,,,SC,High-Tc,91-92 K,240 torr,,,,,,,,,TRUE,10.1016/S0040-6090(98)01122-5
NdBa2Cu3O7,NdBa2Cu3O7,Thin Film,,,SC,High-Tc,94 K,,,,,,,,,,TRUE,10.1016/j.physc.2005.03.059
NdBa2Cu3O7,NdBa2Cu3O7,Bulk,,,SC,High-Tc/Cuprate,95.7,,Orthorhombic,,,,,11.7,,,TRUE,10.1016/j.physc.2003.09.101
NdBaCuO,NdBa2Cu3O7,Bulk,,,SC,High-Tc,94 K,,,,,,,,,,TRUE,10.1016/S0921-4534(02)02135-4
NdBa2Cu3O7,NdBa2Cu3O7,Bulk,,,SC,High-Tc,96,,Orthorhombic,I-orthorhombic,,,,,,,TRUE,10.1016/S0304-8853(03)00089-1
NdBa2Cu3Oy,NdBa2Cu3O7,Bulk,,,SC,High-Tc,96.0 K,,,,,,,,,,TRUE,10.1016/j.physc.2005.01.024
NdBa2Cu3O7,NdBa2Cu3O7,Bulk,,,SC,High-Tc,95 K,,,,,,,,,,TRUE,10.1016/S0921-4534(01)00342-2
NdBa2Cu3O7,NdBa2Cu3O7,Bulk,,,SC,High-Tc,95.1 K,,Tetragonal,,,,,,,,TRUE,10.1016/S0022-0248(98)01258-5
NdBa2Cu3O7,NdBa2Cu3O7,Bulk,,,SC,High-Tc,94 K,,Tetragonal,,,,,,,,TRUE,10.1016/S0022-0248(98)01258-5
NdBa2Cu3O7,NdBa2Cu3O7,Thin Film,,,SC,High-Tc,88.04 K,,,,,,,,,,TRUE,10.1016/j.jmmm.2003.11.054
NdBa2Cu3O7,NdBa2Cu3O7,Thin Film,,,SC,High-Tc,84.87 K,,,,,,,,,,TRUE,10.1016/j.jmmm.2003.11.054
MT-NdBCO,NdBa2Cu3O7,Bulk,,,SC,High-Tc,93 K,5 GPa,Orthorhombic,,,0.3905,0.3905,1.1882,,,TRUE,10.1016/S0921-4534(01)00111-3
NdBa2Cu3O7,NdBa2Cu3O7,Thin Film,,,SC,High-Tc,90.5 K,700 Torr,Perovskite,c-axis oriented,,,,11.705 Å,,,TRUE,10.1016/S0921-4534(00)00040-X
NdBCO,NdBa2Cu3O7,Bulk,,,SC,High-Tc,95 K,,,,,,,,,,FALSE,10.1016/S0921-4534(02)02205-0
Nd123,NdBa2Cu3O7,Bulk,,,SC,High-Tc,92,0.1% O2 + Ar,,,,,,,,,TRUE,10.1016/S0921-4534(02)02544-3
Nd123,NdBa2Cu3O7,Bulk,,,SC,High-Tc,94.5,1% O2 + Ar,,,,,,,,,TRUE,10.1016/S0921-4534(02)02544-3
NdBa2Cu3O7,NdBa2Cu3O7,Bulk,,,SC,High-Tc,90 K,,,,,,,,,,TRUE,10.1016/S0921-4534(00)01746-9
NdBa2Cu3O7,NdBa2Cu3O7,Thin Film,,,SC,High-Tc,93.6 K,,,,,,,,,,TRUE,10.1016/S0921-4534(00)00832-7
NBCO,NdBa2Cu3O7,Bulk,,,SC,High-Tc,62.5 K,,,,,,,,,,TRUE,10.1016/j.physleta.2022.128072
NdBa2Cu3O7,NdBa2Cu3O7,Bulk,,,SC,High-Tc,92-93 K,,,,,,,,,,TRUE,10.1016/S0921-4534(98)00217-2
NdBa2Cu3Oy,NdBa2Cu3O7,Thin Film,,,SC,High-Tc,83 K,,,,,,,,,,TRUE,10.1016/S0921-4534(03)01057-8
NdBa2Cu3O7,NdBa2Cu3O7,Bulk,,,SC,High-Tc,76-93,,,,,,,,,,TRUE,10.1016/S0955-2219(98)00473-7
NdBa2Cu3Oy,NdBa2Cu3O7,Bulk,,,SC,High-Tc,77 K,,Orthorhombic,,,,,,,,TRUE,10.1016/S0955-2219(00)00074-1
NdBa2Cu3O7,NdBa2Cu3O7,Bulk,,,SC,High-Tc,90 K,,,,,,,,,,TRUE,10.1016/S0921-4526(99)02304-2
NdBa2Cu3O7,NdBa2Cu3O7,Thin Film,,,SC,High-Tc,92.5 K,300 mTorr,Tetragonal,,,,,,,,TRUE,10.1016/S0921-4534(99)00501-8
NdBCO,NdBa2Cu3O7,Thin Film,,,SC,High-Tc,95 K,,Orthorhombic,,,,,,,,TRUE,10.1016/j.pmatsci.2014.09.001
NdBa2Cu3O7,NdBa2Cu3O7,Bulk,,,SC,High-Tc,95 K,,,,,,,,,,TRUE,10.1016/S0921-4534(98)00332-3
NdBa2Cu3O7−δ,NdBa2Cu3O7,Thin Film,,,SC,High-Tc/Cuprate,58.3-59.3,,,,,,,,,,TRUE,10.1016/S0921-4534(02)00800-6
NdBa2Cu3O7,NdBa2Cu3O7,Bulk,,,SC,High-Tc,95,p O2,,,,,,,,,FALSE,10.1016/j.physc.2006.03.065
NdBa2Cu3O7,NdBa2Cu3O7,Bulk,,,SC,High-Tc,53.0 K,,,,Pmmm,,,11.7085 Å,,,TRUE,10.1016/j.physc.2018.09.006
NdBCO,NdBa2Cu3O7,Thin Film,,,SC,High-Tc,91 K,,,,,,,,,,TRUE,10.1016/S0921-4534(01)00570-6
"(Nd, Eu, Gd)Ba2Cu3Oy",NdBa2Cu3O7,Thin Film,,,SC,High-Tc,92.5 K,1 Torr,c-axis oriented,,,,,,,,TRUE,10.1016/j.physc.2008.05.257
"(Nd, Eu, Gd)Ba2Cu3Oy",NdBa2Cu3O7,Bulk,,,SC,High-Tc,94 K,,,,,,,,,,FALSE,10.1016/j.physc.2008.05.257
NdBa2Cu3O7,NdBa2Cu3O7,Thin Film,,,SC,High-Tc,91.5 K,,,,,,,,,,TRUE,10.1016/S0921-4534(02)01706-9
NdBa2Cu3O7,NdBa2Cu3O7,Bulk,,,SC,High-Tc,94.6 K,0.21 atm,,,,,,,,,TRUE,10.1016/S0921-4534(97)01834-0
NdBa2Cu3O7,NdBa2Cu3O7,Bulk,,,SC,High-Tc,96 K,,,,,,,,,,TRUE,10.1016/S0921-4534(03)01051-7
Nd1+xBa2−xCu3O7,NdBa2Cu3O7,Thin Film,,,SC,High-Tc,90 K,,,,,,,,,,TRUE,10.1016/S0921-4534(01)00516-0
NdBa2Cu3O7,NdBa2Cu3O7,Thin Film,,,SC,High-Tc,90 K,1.2–1.8×10^−1 mbar,Orthorhombic,c-axis oriented,,,,11.770 Å,,,TRUE,10.1016/S0921-4534(98)00663-7
NdBa2Cu3O7,NdBa2Cu3O7,Bulk,,,SC,High-Tc,91.0 K,,Orthorhombic,,,3.8594,3.9163,11.7276,,,TRUE,10.1016/S0921-4534(99)00316-0
NdBa2Cu3O7-x,NdBa2Cu3O7,Bulk,,,SC,High-Tc/Cuprate,96 K,,,,,,,,,,TRUE,10.1016/S0921-4534(01)00779-1
NdBa2Cu3O7,NdBa2Cu3O7,Bulk,,,SC,High-Tc,96 K,,,,,,,,,,TRUE,10.1016/S0921-4534(98)00093-8
NdBa2Cu3Oy,NdBa2Cu3O7,Bulk,,,SC,High-Tc,96.1 K,0.05% O2,,,,,,,,,TRUE,10.1016/S0921-4534(02)01513-7
NdBa2Cu3O7,NdBa2Cu3O7,Bulk,,,SC,High-Tc,91 K,,,,,,,,,,TRUE,10.1016/S0921-4534(01)00327-6
Nd1+xBa2−xCu3O7−δ,NdBa2Cu3O7,Bulk,,,SC,High-Tc,96 K,,,,,,,,,,TRUE,10.1016/S0921-4534(01)00341-0
NdBa2Cu3O7,NdBa2Cu3O7,Bulk,,,SC,High-Tc/Cuprate,75.0 K,,Orthorhombic,,,3.9452 Å,3.9542 Å,11.8908 Å,,,TRUE,10.1016/j.physc.2013.04.083
NdBa2(Cu1-xGax)3Oz,NdBa2Cu3O7,Bulk,,,SC,High-Tc,91.0,,Orthorhombic,,,,,,,,TRUE,10.1016/S0921-4526(99)01207-7
NdBa2Cu3O7−δ,NdBa2Cu3O7,Bulk,,,SC,High-Tc,92-93 K,,,,,,,,,,TRUE,10.1016/S0921-4534(99)00631-0
NdBa2Cu3O7,NdBa2Cu3O7,Bulk,,,SC,High-Tc,89.00 K,,Orthorhombic,,,3.844 Å,3.904 Å,11.729 Å,,,TRUE,10.1016/j.ssc.2006.05.017
Nd123,NdBa2Cu3O7,Bulk,,,SC,High-Tc,96,0.01 atm,Orthorhombic,Perovskite,Pmmm,,,,,,TRUE,10.1016/j.jcrysgro.2004.11.078
NdBa2Cu3O7-d,NdBa2Cu3O7-d,single crystal,,,SC,cuprate,,,,,,,,,,,FALSE,10.1103/PhysRevMaterials.2.074802
RBa2Cu3O7-d,NdBa2Cu3O7-d,Bulk,,,SC,Cuprate,95 K,,Orthorhombic,,,,,,,160 T,FALSE,10.1016/S0925-8388(96)02832-0
Neodymium Barium Copper Oxide (NBCO) Thin Film,NdBa2Cu3O7-delta,Thin Film,3-4 unit cells,SrTiO3 (STO) (001),SC,cuprate/High-Tc,"5.67 K (sample 5, V=0); modulated by more than 10 K by electric field",,,,,,,,,,TRUE,10.1103/PhysRevLett.98.057002
NdBa2Cu3O7-delta,NdBa2Cu3O7-delta,Bulk,,,SC,High-Tc/cuprate,90 K,,,,,,,,,,TRUE,10.1103/PhysRevB.77.024523
NdBa2Cu3O7-y,NdBa2Cu3O7-y,Bulk,,,SC,High-Tc,,,,,,,,,,,,10.1103/PhysRevB.36.7129
NdBa₂Cu₃O₇₋ᵧ,NdBa2Cu3O7-y,Bulk,,,SC,High-Tc/cuprate,,,Orthorhombic,perovskite-like,,,,,,,True,10.1103/PhysRevB.54.6758
NdBa2Cu3O7-y,NdBa2Cu3O7-y,Bulk,,,SC,High-Tc/cuprate,93±2 K,,,,,,,,,160±20 T,True,10.1103/PhysRevB.36.2394
NdBa2Cu3O7-δ,NdBa2Cu3O7-δ,Bulk,,,SC,High-Tc/cuprate,93.8-95.0 K,,,,,,,,,,True,10.1103/PhysRevB.64.064518
NdBa2Cu3O7-δ,NdBa2Cu3O7-δ,Bulk,,,SC,High-Tc/cuprate,,,Tetragonal/Orthorhombic,,,,,,,,,10.1103/PhysRevB.46.11033
NdBa2Cu3O7-δ,NdBa2Cu3O7-δ,Bulk,,,SC,High-Tc/cuprate,,,,perovskite,,,,,,,,10.1103/PhysRevB.38.2832
NdBa2Cu3O7-δ,NdBa2Cu3O7-δ,Bulk,,,SC,High-Tc/cuprate,,ambient pressure,,perovskite,,,,,,,,10.1103/PhysRevB.50.13778
NdBa₂Cu₃O₇₋δ,NdBa2Cu3O7-δ,Bulk,,,SC,High-Tc/cuprate,93.8 K (onset),,,perovskite,,,,,,,True,10.1103/PhysRevB.58.2863
NdBa₂Cu₃O₇₋δ,NdBa2Cu3O7-δ,Bulk,,,SC,High-Tc/cuprate,,,Orthorhombic,perovskite,D2h,,,,,,True,10.1103/PhysRevB.46.11792
NdBa2Cu3O7-δ,NdBa2Cu3O7-δ,Bulk,,,SC,High-Tc/cuprate,94 K,,,perovskite-related,,,,,,,True,10.1103/PhysRevB.52.10488
NdBCO,NdBa2Cu3O7-δ,Bulk,,,SC,High-Tc/cuprate,91 K,,,,,,,,,,True,10.1103/PhysRevB.57.1277
NdBCO melt-textured,NdBa2Cu3O7-δ,Bulk,,,SC,High-Tc/cuprate,92.5 K,,,,,,,,,,True,10.1103/PhysRevB.57.1277
NdBa2Cu3O7-δ,NdBa2Cu3O7-δ,Bulk,,,SC,High-Tc/cuprate,94 K,,,,,,,,,,True,10.1103/PhysRevB.56.11273
NdBa2Cu3O7-δ (cited from Ref. 29),NdBa2Cu3O7-δ,,,,SC,High-Tc/cuprate,,,,,,,,,,,FALSE,10.1103/PhysRevB.78.205120
NdBa2Cu3O7-δ,NdBa2Cu3O7-δ,Bulk,,,SC,High-Tc,95.1 K,,Orthorhombic,,,,,,,,TRUE,10.1016/S1359-6454(01)00053-2
NdBCO/Ag,NdBa2Cu3O7-δ + 10 wt% Ag2O,Bulk,,,SC,High-Tc,92 K,,,,,,,,,,TRUE,10.1016/j.scriptamat.2018.04.035
NdBa2Cu3O7.04,NdBa2Cu3O7.04,Bulk,,,SC,High-Tc/cuprate,77 K,,Orthorhombic,perovskite,,3.871 Å,3.914 Å,11.756 Å,,,True,10.1103/PhysRevB.38.2450
"(RE,RE′)Ba2Cu3O7−d",NdBa2Cu3O7−d,Bulk,,,SC,High-Tc,93 K,,,,,,,,,,TRUE,10.1016/S0921-4534(97)01436-6
Nd123,NdBa2Cu3O7−δ,Bulk,,,SC,High-Tc,96.5 K,0.01 atm,Orthorhombic,Perovskite,Pmmm,,,,,,TRUE,10.1016/j.progsolidstchem.2024.100438
NdBa2Cu3Ox,NdBa2Cu3Ox,Bulk,,,SC,High-Tc/cuprate,,,,perovskite,,,,,,,,10.1103/PhysRevB.40.4472
Nd123,NdBa2Cu3Ox,Bulk,,,SC,High-Tc/cuprate,,,,,,,,,,,,10.1103/PhysRevLett.85.2376
NdBCO,NdBa2Cu3Ox,Bulk,,,SC,High-Tc/cuprate,94 K,,,,,,,,,,True,10.1103/PhysRevLett.83.5575
NdBa2Cu3Ox,NdBa2Cu3Ox,,,,SC,cuprate,,,,layered,,,,,,,FALSE,10.1103/PhysRevLett.113.186402
NdBa2Cu3Ox,NdBa2Cu3Ox,,,,SC,High-Tc/cuprate,,,,,,,,,,,FALSE,10.1103/PhysRevB.86.054511
Nd-123,NdBa2Cu3Oy,Bulk,,,SC,High-Tc/cuprate,95 K,,,,,,,,,9 T,,10.1103/PhysRevLett.89.237001
NdBa2Cu3Oy single crystal,NdBa2Cu3Oy,Bulk,,,SC,High-Tc/cuprate,93.2 K,,,,,,,,,,True,10.1103/PhysRevB.59.1514
NdBa2Cu4O8,NdBa2Cu4O8,Bulk,,,SC,High-Tc,~57 K,High-pressure O2,Orthorhombic,1:2:4,Mmmm,,,~27.3 Å,,,True,10.1103/PhysRevB.39.7347
NdBa2Cu4O8,NdBa2Cu4O8,Bulk,,,SC,cuprate,,,tetragonal,,,,,,,,False,10.1103/PhysRevB.50.7184
Nd-Ba2YCu3O7,NdBa2YCu3O7,Bulk,,,SC,High-Tc/Cuprate,90K,,Perovskite,,,,,,,,,10.1016/0025-5408(87)90211-X
NdBaCaCu3O7,NdBaCaCu3O7,Bulk,,,SC,High-Tc,37 K,,Tetragonal,,P 4/mmm,3.866,,11.6237,,,TRUE,10.1016/S0921-4534(99)00250-6
Neodymium Barium Copper Oxide,NdBaCuO,Bulk,,,SC,High-Tc/cuprate,,,,,,,,,,,FALSE,10.1103/PhysRevB.87.056504
Nd(Ba0.5Sr0.5)2Cu3O7-δ,NdBaSrCu3O7,Bulk,,,SC,High-Tc,50 K,,Orthorhombic,,,3.8667 Å,3.8691 Å,11.6373 Å,,,TRUE,10.1016/j.jallcom.2004.01.055
NdBa₂Cu₃O₅S₂,NdBa₂Cu₃O₅S₂,Bulk,,,SC,High-Tc/cuprate,56 K,,Tetragonal,perovskite-related,,3.897 Å,3.897 Å,11.69 Å,,,True,10.1103/PhysRevB.37.5820
NdBa₂Cu₃O₆.₀₉,NdBa₂Cu₃O₆.₀₉,Bulk,,,SC,High-Tc/cuprate,90.5 K,,Orthorhombic,perovskite,,3.898 Å,3.898 Å,11.882 Å,,,True,10.1103/PhysRevB.59.3870
NdBa₂Cu₃O₆.₁₉,NdBa₂Cu₃O₆.₁₉,Bulk,,,NSC,,,,Orthorhombic,perovskite,D₂ₕ (mmm),,,,,,True,10.1103/PhysRevB.44.10195
NdBa₂Cu₃O₆.₂₃,NdBa₂Cu₃O₆.₂₃,Bulk,,,SC,High-Tc/cuprate,90.5 K,,Orthorhombic,perovskite,,3.900 Å,3.900 Å,11.790 Å,,,True,10.1103/PhysRevB.59.3870
NdBa₂Cu₃O₆.₆₇,NdBa₂Cu₃O₆.₆₇,,,,SC,High-Tc/cuprate,,,,,,,,,,,,10.1103/PhysRevB.56.14168
NdBa₂Cu₃O₆.₇,NdBa₂Cu₃O₆.₇,Bulk,,,SC,High-Tc/cuprate,,,,,,,,,,,True,10.1103/PhysRevB.65.024522
NdBa₂Cu₃O₆S,NdBa₂Cu₃O₆S,Bulk,,,SC,High-Tc/cuprate,69 K,,Tetragonal,perovskite-related,,3.879 Å,3.879 Å,11.69 Å,,,True,10.1103/PhysRevB.37.5820
NdBa₂Cu₃O₇,NdBa₂Cu₃O₇,Bulk,,,SC,High-Tc/cuprate,87.6 K,,,perovskite,,,,,,,True,10.1103/PhysRevB.39.9203
NdBa₂Cu₃O₇,NdBa₂Cu₃O₇,Bulk,,,SC,High-Tc/cuprate,95 K,,Orthorhombic,perovskite,D₂ₕ (mmm),,,,,,True,10.1103/PhysRevB.44.10195
NdBa₂Cu₃O₇,NdBa₂Cu₃O₇,Bulk,,,SC,High-Tc/cuprate,88 K,,Orthorhombic,perovskite-related,,3.873 Å,3.906 Å,11.73 Å,,,True,10.1103/PhysRevB.37.5820
NdBa₂Cu₃O₇,NdBa₂Cu₃O₇,Bulk,,,SC,High-Tc/cuprate,95 K,,Tetragonal,perovskite,D₄ₕ (4/mmm),,,,,,True,10.1103/PhysRevLett.67.144
NdBa₂Cu₃¹⁶O₇,NdBa₂Cu₃O₇,Bulk,,,SC,High-Tc/cuprate,95 K,,Tetragonal,perovskite,D₄ₕ (4/mmm),,,,,,True,10.1103/PhysRevLett.67.144
NdBa₂Cu₃¹⁸O₇,NdBa₂Cu₃O₇,Bulk,,,SC,High-Tc/cuprate,,,Tetragonal,perovskite,D₄ₕ (4/mmm),,,,,,True,10.1103/PhysRevLett.67.144
NdBa₂Cu₃O₇,NdBa₂Cu₃O₇,Bulk,,,SC,High-Tc/cuprate,,,,,,,,,,,,10.1103/PhysRevB.62.6699
NdBa₂Cu₃O₇,NdBa₂Cu₃O₇,Bulk,,,SC,High-Tc/cuprate,,,Orthorhombic,perovskite-related,,,,,,,,10.1103/PhysRevB.45.10062
NdBa₂Cu₃O₇,NdBa₂Cu₃O₇,Bulk,,,SC,High-Tc/cuprate,,,,,,,,,,,,10.1103/PhysRevB.39.2226
NdBa₂Cu₃O₇₋δ,NdBa₂Cu₃O₇₋δ,Bulk,,,SC,High-Tc/cuprate,93.8 K (onset),,,,,,,,,,True,10.1103/PhysRevB.54.R6893
NdBa₂Cu₃O₇₋δ,NdBa₂Cu₃O₇₋δ,Bulk,,,SC,High-Tc/cuprate,93-95 K,,,123 structure,,,,,,,True,10.1103/PhysRevB.58.R14771
NdBa₂Cu₃O₇₋δ,NdBa₂Cu₃O₇₋δ,Bulk,,,SC,High-Tc/cuprate,96 K,,,perovskite,,,,,,13 T at 77 K,,10.1103/PhysRevB.59.3870
NdBa₂Cu₃O₇₋δ,NdBa₂Cu₃O₇₋δ,Bulk,,,SC,High-Tc,,,,,,,,,,,TRUE,Handbook of SC
NdBa₂Cu₃O₇₋ₓ,NdBa₂Cu₃O₇₋ₓ,,,,SC,High-Tc,,,,,,,,,,,,10.1103/PhysRevB.46.8487
NdCeCuO,NdCeCuO,Bulk,,,SC,cuprate,23 K,,,,,,,,,,,10.1103/PhysRevLett.73.3302
Neodymium Cerium Copper Oxide,NdCeCuO,Bulk,,,SC,cuprate,,,,,,,,,,,,10.1103/PhysRevB.49.12115
Nd-Ce-Cu-O,NdCeCuO,Bulk,,,SC,High-Tc,,,,,,,,,,,True,10.1103/PhysRevB.45.5099
Nd-Ce-Cu-O,NdCeCuO,Bulk,,,SC,High-Tc/cuprate,,,,,,,,,,,,10.1103/PhysRevB.58.12416
NdCeCuO,NdCeCuO,Bulk,,,SC,High-Tc,,,,,,,,,,,TRUE,Handbook of SC
Neodymium Cerium Copper Oxide,NdCeCuO,Thin Film,,,SC,,,,,,,,,,,,,10.1103/PhysRevB.76.094511
NdCo2B2C,NdCo2B2C,Bulk,,,NSC,,NSC,,Tetragonal,LuNi2B2C-type,I4/mmm,,,,,,True,10.1103/PhysRevB.62.8942
NdCoAsO,NdCoAsO,Bulk,,,FM/AFM,,NSC,ambient,Tetragonal,1111-type,P4/nmm,3.98724,3.98724,8.31835,,,TRUE,10.1103/PhysRevB.81.064511
NdCoO3,NdCoO3,Bulk,,,NSC,,,,Orthorhombic,perovskite,,5.345 Å,5.324 Å,7.544 Å,,,True,10.1103/PhysRevB.51.3569
NdCuPb,NdCuPb,Bulk,,,SC,Type-II,7.25 K,,CaIn2 type,Polycrystalline,P63/mmc,,,,,,TRUE,10.1016/S0921-4526(98)00991-0
NdEuGdBa2Cu3Oy,NdEuGdBa2Cu3Oy,Bulk,,,SC,High-Tc/cuprate,,,,,,,,,,,,10.1103/PhysRevB.60.9690
NdFe0.822Co0.178AsO,NdFe0.822Co0.178AsO,Bulk,,,SC,iron-based,"13.4 K (χ onset), 12.6 K (R mid)",ambient,Tetragonal,1111-type,P4/nmm,3.96759,3.96759,8.5462,,21 T,TRUE,10.1103/PhysRevB.81.064511
NdFe0.846Co0.154AsO,NdFe0.846Co0.154AsO,Bulk,,,SC,iron-based,15.1 K (χ onset),ambient,Tetragonal,1111-type,P4/nmm,,,,,,TRUE,10.1103/PhysRevB.81.064511
NdFe0.878Co0.122AsO,NdFe0.878Co0.122AsO,Bulk,,,SC,iron-based,16.6 K (χ onset),ambient,Tetragonal,1111-type,P4/nmm,3.96711,3.96711,8.5611,,,TRUE,10.1103/PhysRevB.81.064511
NdFe0.882Co0.118AsO,NdFe0.882Co0.118AsO,Bulk,,,SC,iron-based,"16.5 K (χ onset), 16.0 K (R mid)",ambient,Tetragonal,1111-type,P4/nmm,,,,,26 T,TRUE,10.1103/PhysRevB.81.064511
NdFe0.924Co0.076AsO,NdFe0.924Co0.076AsO,Bulk,,,SC,iron-based,"12.8 K (χ onset), 9.2 K (R mid)",ambient,"Tetragonal (RT), Orthorhombic (low T)",1111-type,"P4/nmm (RT), Cmma (low T)",3.96754,3.96754,8.58069,,,TRUE,10.1103/PhysRevB.81.064511
NdFe0.935Co0.065AsO,NdFe0.935Co0.065AsO,Bulk,,,SC,iron-based,"12.8 K (χ onset), 9.2 K (R mid)",ambient,"Tetragonal (RT), Orthorhombic (low T)",1111-type,"P4/nmm (RT), Cmma (low T)",,,,,14 T,TRUE,10.1103/PhysRevB.81.064511
NdFe0.953Co0.047AsO,NdFe0.953Co0.047AsO,Bulk,,,NSC,iron-based,<1.8 K,ambient,"Tetragonal (RT), Orthorhombic (low T)",1111-type,"P4/nmm (RT), Cmma (low T)",,,,,,TRUE,10.1103/PhysRevB.81.064511
NdFe1-xCoxAsO,NdFe0.9Co0.1AsO,Bulk,,,SC,Iron-based,24 K,,,,,,,,,,TRUE,10.1016/j.physc.2009.10.082
NdFe0.9Rh0.1AsO,NdFe0.9Rh0.1AsO,Bulk,,,SC,Type-II,15K,,ZrCuSiAs,,,3.978,,8.537,,,TRUE,10.1016/j.physc.2009.12.006
NdFeAs(O(1-x)F(x)),NdFeAs(O(1-x)F(x)),Bulk,,,SC,iron-based,56 K,,,,,,,,,,TRUE,10.1103/PhysRevB.80.104511
"NdFeAs(O,F)","NdFeAs(O,F)",,,,SC,iron-based,,,,,,,,,,,FALSE,10.1103/PhysRevB.82.220504
"NdFeAs(O,F)","NdFeAs(O,F)",Single Crystal,30-50 µm,,SC,iron-based,34-37.5 K,,,,,,,,Hc1^c(0) ~ 120 +/- 30 G; Hc1^ab(0) ~ 40 +/- 10 G,Hc2^c(0) ~ 40 T; Hc2^ab(0) ~ 170 T,TRUE,10.1103/PhysRevB.79.020508
"NdFeAs(O,F)","NdFeAs(O,F)",Thin Film,,,SC,Iron-based,50 K,,,,,,,0.9 nm,,,TRUE,10.1016/j.physc.2015.03.022
"NdFeAs(O,F)","NdFeAs(O,F)",Thin Film,,,SC,Iron-based,56 K,,,,,,,,,,TRUE,10.1016/j.ssc.2012.01.037
NdFeAs(O0.9F0.1),NdFeAs(O0.9F0.1),Bulk,,,SC,High-Tc,48K,,,,,,,,,,TRUE,10.1016/j.physc.2009.10.079
NdFeAs(O0.9F0.1),NdFeAs(O0.9F0.1),Bulk,,,SC,Iron-based,48 K,,,,,,,,,,TRUE,10.1016/j.physc.2010.05.038
NdFeAs(O1-xFx),NdFeAs(O1-xFx),Bulk,,,SC,iron-based,50 K,,,,,,,,,,TRUE,10.1103/PhysRevB.78.212507
Neodymium Iron Arsenic Oxide Fluoride,NdFeAs(O1-xFx),,,,SC,iron-based,,,,,,,,,,,FALSE,10.1103/PhysRevB.80.014521
NdFeAs0.4P0.6O0.9F0.1,NdFeAs0.4P0.6O0.9F0.1,Single Crystal,,,SC,iron-based,11 K,ambient,Tetragonal,1111-type,,,,,,,TRUE,10.1103/PhysRevB.105.205106
NdFeAs0.6P0.4O0.9F0.1,NdFeAs0.6P0.4O0.9F0.1,Single Crystal,,,SC,iron-based,16 K,ambient,Tetragonal,1111-type,,,,,,,TRUE,10.1103/PhysRevB.105.205106
NdFeAs0.8P0.2O0.9F0.1,NdFeAs0.8P0.2O0.9F0.1,Single Crystal,,,SC,iron-based,24 K,ambient,Tetragonal,1111-type,,,,,,,TRUE,10.1103/PhysRevB.105.205106
NdFeAsO,NdFeAsO,Bulk,,,SC,iron-based,,,,Layered,,,,,,,,10.1103/PhysRevB.78.134512
NdFeAsO,NdFeAsO,Bulk,,,SC,iron-based,> 50 K,ambient,,,,3.94,3.94,8.51,,,TRUE,10.1103/PhysRevB.79.224511
NdFeAsO (3.8 GPa),NdFeAsO,Bulk,,,SC,iron-based,Suppressed (value not specified),3.8 GPa,,,,3.92,3.92,8.37,,,TRUE,10.1103/PhysRevB.79.224511
NdFeAsO (underdoped),NdFeAsO,Bulk,,,SC,iron-based,Lower than optimal (value not specified),ambient,,,,3.97,3.97,8.57,,,TRUE,10.1103/PhysRevB.79.224511
NdFeAsO,NdFeAsO,Bulk,,,NSC,iron-based,,,Tetragonal,,P4/nmm,,,,,,FALSE,10.1103/PhysRevB.84.054419
NdFeAsO,NdFeAsO,Bulk,,,NSC,iron-based,,,Tetragonal,1111-type,P4/nmm,,,8.595 Å,,,TRUE,10.1103/PhysRevB.82.054522
Neodymium iron oxyarsenide,NdFeAsO,Bulk,,,NSC,iron-based,,,Tetragonal,,,3.965,3.965,8.575,,,TRUE,10.1103/PhysRevB.79.212502
NdFeAsO,NdFeAsO,Bulk,,,NSC,iron-based,<1.8 K,ambient,"Tetragonal (RT), Orthorhombic (low T)",1111-type,"P4/nmm (RT), Cmma (low T)",,,,,,TRUE,10.1103/PhysRevB.81.064511
NdFeAsO,NdFeAsO,Bulk,,,AFM,iron-based,NSC,,Tetragonal,ZrCuSiAs-type,P4/nmm,3.965,3.965,8.587,,,TRUE,10.1103/PhysRevB.88.214419
NdFeAsO,NdFeAsO,Thin Film,20-30 nm,vicinal-cut MgO,NSC,iron-based,,ambient,Tetragonal,laminated,,,,,,,TRUE,10.1103/PhysRevMaterials.6.054802
NdFeAsO,NdFeAsO,Bulk,,,NSC,,,ambient pressure,"Tetragonal (above 142 K), Orthorhombic (below 142 K)",,"P4/nmm (tetragonal), Cmma (orthorhombic)",,,,,,TRUE,10.1103/PhysRevB.96.100503
NdFeAsO,NdFeAsO,Bulk,,,NSC,iron-based,,,,,,,,,,,TRUE,10.1103/PhysRevB.81.094515
NdFeAsO,NdFeAsO,Bulk,,,NSC,iron-based,,,"Tetragonal (RT), Orthorhombic (low T)",,"P4/nmm (tetragonal), Cmme (orthorhombic)",,,,,,FALSE,10.1103/PhysRevLett.106.227001
NdFeAsO,NdFeAsO,Bulk,,,NSC,iron-based,,,Tetragonal,,,,,,,,FALSE,10.1103/PhysRevB.91.024513
NdFeAsO,NdFeAsO,Polycrystalline powder,,,NSC,iron-based,,ambient pressure,"Tetragonal (high T), Orthorhombic (low T)",layered,"P4/nmm (high T), Cmma (low T)",,,,,,TRUE,10.1103/PhysRevB.82.144507
NdFeAsO,NdFeAsO,Bulk,,,SC,Iron-based,26-52,,,,,,,,,,FALSE,10.1016/j.physc.2009.03.023
NdFeAsO,NdFeAsO,Bulk,,,SC,Iron-based,53,High pressure,,,,,,,,,FALSE,10.1016/j.progsolidstchem.2020.100282
NdFeAsO,NdFeAsO,Bulk,,,SC,Iron-based,50 K,,Layered,,,,,,,,FALSE,10.1016/j.physc.2010.05.019
NdFeAsO,NdFeAsO,Bulk,,,SC,Iron-based,54.3 K,,,,,,,,,,FALSE,10.1016/j.cryogenics.2022.103525
NdFeAsO1-xFx,NdFeAsO(1-x)F(x),,,,SC,iron-based,,,,,,,,,,,FALSE,10.1103/PhysRevB.93.094519
NdFeAsO(H) Sample A,NdFeAsO(H),Thin Film,20-30 nm,vicinal-cut MgO,SC,iron-based,50.5 K,ambient,Tetragonal,laminated,,,,8.482,,,TRUE,10.1103/PhysRevMaterials.6.054802
NdFeAsO(H) Sample B,NdFeAsO(H),Thin Film,20-30 nm,vicinal-cut MgO,SC,iron-based,42.1 K,ambient,Tetragonal,laminated,,,,8.418,,,TRUE,10.1103/PhysRevMaterials.6.054802
NdFeAsO(H) Sample C,NdFeAsO(H),Thin Film,20-30 nm,vicinal-cut MgO,SC,iron-based,43.1 K,ambient,Tetragonal,laminated,,,,8.418,,,TRUE,10.1103/PhysRevMaterials.6.054802
NdFeAsO(H) Sample D,NdFeAsO(H),Thin Film,20-30 nm,vicinal-cut MgO,SC,iron-based,37.4 K,ambient,Tetragonal,laminated,,,,8.424,,,TRUE,10.1103/PhysRevMaterials.6.054802
NdFeAsO(H) Sample E,NdFeAsO(H),Thin Film,20-30 nm,vicinal-cut MgO,SC,iron-based,27.8 K,ambient,Tetragonal,laminated,,,,8.386,,"Hc2 slope: -4.8 T/K (H||c), -14.8 T/K (H||ab); anisotropy 3.1",TRUE,10.1103/PhysRevMaterials.6.054802
NdFeAsO(H) Sample F,NdFeAsO(H),Thin Film,20-30 nm,vicinal-cut MgO,SC,iron-based,24.3 K,ambient,Tetragonal,laminated,,,,8.361,,,TRUE,10.1103/PhysRevMaterials.6.054802
NdFeAsO0.4F0.6,NdFeAsO0.4F0.6,,,,SC,iron-based,,,,1111-type,,,,,,,FALSE,10.1103/PhysRevB.105.205106
NdFeAsO0.6,NdFeAsO0.6,Bulk,,,SC,Iron-based,54 K,,Tetragonal,ZrCuSiAs type,P4/nmm,3.94 Å,,,,,TRUE,10.1016/j.physc.2009.03.027
NdFeAsO0.6,NdFeAsO0.6,Bulk,,,SC,Iron-based,53 K,,Tetragonal,,,,,,,,TRUE,10.1016/j.physc.2009.03.009
NdFeAsO0.6,NdFeAsO0.6,Bulk,,,SC,Iron-based,53K,,,,,,,,,,TRUE,10.1016/j.physc.2009.11.125
NdFeAsO0.65F0.35,NdFeAsO0.65F0.35,Bulk,,,SC,iron-based,38.5 K,,Tetragonal,ZrCuSiAs-type,P4/nmm,3.9629,3.9629,8.5493,,,TRUE,10.1103/PhysRevB.86.214509
NdFeAsO0.75F0.25,NdFeAsO0.75F0.25,Bulk,,,SC,iron-based,19 K,,Tetragonal,ZrCuSiAs-type,P4/nmm,3.9643,3.9643,8.5423,,,TRUE,10.1103/PhysRevB.86.214509
NdFeAsO0.75F0.25,NdFeAsO0.75F0.25,Bulk,,,SC,iron-based,51 K,,Tetragonal,,,3.9536,3.9536,8.5394,,,TRUE,10.1103/PhysRevB.91.024513
NdFeAsO0.7F0.3,NdFeAsO0.7F0.3,Single Crystal,1 μm,,SC,iron-based,46.4 K,,,,,,,,,,TRUE,10.1103/PhysRevLett.104.087002
NdFeAsO0.7F0.3,NdFeAsO0.7F0.3,Bulk,,,SC,iron-based,,,,,,,,,,,FALSE,10.1103/PhysRevB.96.134503
NdFeAsO0.7F0.3,NdFeAsO0.7F0.3,Single Crystal,,,SC,iron-based,,,,layered,,,,,,,FALSE,10.1103/PhysRevB.82.104523
NdFeAsO0.7F0.3,NdFeAsO0.7F0.3,,,,SC,iron-based,,,,,,,,,,,FALSE,10.1103/PhysRevB.85.064513
NdFeAsO0.7F0.3,NdFeAsO0.7F0.3,Bulk,,,SC,Iron-based,46.4,,,,,,,,,,FALSE,10.1016/j.physc.2014.03.026
NdY0,NdFeAsO0.7F0.3,Bulk,,,SC,Iron-based,49.6 K,,Tetragonal,ZrCuSiAs type,P4/nmm,3.9591 Å,,8.6158 Å,,,TRUE,10.1016/j.jallcom.2013.02.125
NdFeAs(O0.7F0.3),NdFeAsO0.7F0.3,Bulk,,,SC,High-Tc/Iron-based,50 K,Ambient,Layered,Tetragonal,,3.945,3.945,8.540,,49.02 T,TRUE,10.1016/j.jcrysgro.2008.10.030
Neodymium Iron Arsenic Oxide Fluoride,NdFeAsO0.82F0.18,Bulk,,,SC,iron-based,,ambient,Tetragonal,ZrCuSiAs-type (1111 structure),P4/nmm,,,,,,FALSE,10.1103/PhysRevB.91.174512
NdFeAsO0.82F0.18,NdFeAsO0.82F0.18,Bulk,,,SC,iron-based,,,,,,,,,,,FALSE,10.1103/PhysRevB.85.134533
NdFeAsO0.82F0.18,NdFeAsO0.82F0.18,Bulk,,,SC,Iron-based,47 K,,Tetragonal,,,,,,,"0.72 T/K (c-axis), 3.1 T/K (ab-axis)",TRUE,10.1016/j.physc.2009.03.011
NdFeAsO0.82F0.18,NdFeAsO0.82F0.18,Bulk,,,SC,Iron-based,50 K,,,,,,,,,,TRUE,10.1016/j.physc.2009.03.032
NdFeAsO0.82Fe0.18,NdFeAsO0.82Fe0.18,Bulk,,,SC,iron-based,,,,1111-type,,,,,,,FALSE,10.1103/PhysRevB.81.174517
NdFeAsO0.83,NdFeAsO0.83,Bulk,,,SC,Type-II/iron-based,55 K,ambient,,,,,,,,,,10.1103/PhysRevB.98.214508
NdFeAsO0.83,NdFeAsO0.83,Bulk,,,SC,iron-based,52 K,,,,,,,,,,TRUE,10.1103/PhysRevB.81.094515
NdFeAsO0.85,NdFeAsO0.85,Bulk,,,SC,iron-based/Type-II/High-Tc,51 K,,,,,,,,,,TRUE,10.1103/PhysRevB.78.092506
NdFeAsO0.85,NdFeAsO0.85,Bulk,,,SC,iron-based,51 K,,,,,,,,,,FALSE,10.1103/PhysRevB.92.134509
NdFeAsO0.85,NdFeAsO0.85,Bulk,,,SC,iron-based,51 K,,,,,,,,,,TRUE,10.1103/PhysRevB.81.094515
NdFeAsO0.85,NdFeAsO0.85,Bulk,,,SC,Iron-based,53.5 K,,P 4/nmm,,,,,,,,TRUE,10.1016/j.jallcom.2009.07.157
NdFeAsO0.86F0.14,NdFeAsO0.86F0.14,Bulk,,,SC,Iron-based,48 K,,,,,,,,,,FALSE,10.1016/j.physc.2009.03.053
NdFeAsO0.88F0.12,NdFeAsO0.88F0.12,Bulk,,,SC,iron-based,45 K,,,"Fe-As plane, layered",,,,,,,TRUE,10.1103/PhysRevB.79.235103
NdFeAsO0.88F0.12,NdFeAsO0.88F0.12,Bulk,,,SC,Iron-based,51 K,6 GPa,Tetragonal,ZrCuSiAs-type,P4/nmm,0.3969 nm,,0.8531 nm,,283 T,TRUE,10.1016/j.physc.2010.09.012
NdFeAsO0.88F0.12,NdFeAsO0.88F0.12,Bulk,,,SC,Iron-based,44 K,Ambient,Tetragonal,ZrCuSiAs-type,P4/nmm,0.3974 nm,,0.8576 nm,,195 T,TRUE,10.1016/j.physc.2010.09.012
NdFeAsO0.88F0.12,NdFeAsO0.88F0.12,Bulk,,,SC,Iron-based,43 K,Ambient,Tetragonal,ZrCuSiAs,P4/nmm,,,,,>100 T,TRUE,10.1016/j.jpcs.2010.10.028
NdFeAsO0.88F0.12,NdFeAsO0.88F0.12,Bulk,,,SC,Iron-based,44 K,Ambient Pressure,Tetragonal,,P4/nmm,,,,,,TRUE,10.1016/j.jpcs.2010.10.029
NdFeAsO0.88F0.12,NdFeAsO0.88F0.12,Bulk,,,SC,Iron-based,51 K,High Pressure,Tetragonal,,P4/nmm,,,,,,TRUE,10.1016/j.jpcs.2010.10.029
NdFeAsO0.88F0.12,NdFeAsO0.88F0.12,Bulk,,,SC,Iron-based,50 K,,Tetragonal,ZrCuSiAs-type,P4/nmm,,,,,,TRUE,10.1016/j.jallcom.2010.11.050
NdFeAsO0.88F0.12,NdFeAsO0.88F0.12,Bulk,,,SC,High-Tc,52K,,ZrCuSiAs,,,3.965,,8.575,,,FALSE,10.1016/j.physc.2009.12.006
NdFeAsO0.89,NdFeAsO0.89,Bulk,,,SC,iron-based,above 40 K,,,,,,,,,,TRUE,10.1103/PhysRevB.81.094515
NdFeAsO0.89F0.11,NdFeAsO0.89F0.11,Bulk,,,SC,iron-based,,,Tetragonal,1111-type,,,,,,,FALSE,10.1103/PhysRevB.86.054111
NdFeAsO0.89F0.11,NdFeAsO0.89F0.11,Bulk,,,SC,Iron-based,46.3,,Tetragonal,,P4/nmm,3.9594,,8.5443,,,FALSE,10.1016/j.physc.2012.06.003
NdFeAsO0.89F0.11,NdFeAsO0.89F0.11,Bulk,,,SC,Iron-based,46.3 K,,Tetragonal,Layered,P 4/nmm,3.9594,,8.5443,,,TRUE,10.1016/j.physc.2009.03.048
NdFeAsO0.89F0.11,NdFeAsO0.89F0.11,Bulk,,,SC,Iron-based,52,,,,,,,,,,FALSE,10.1016/j.matpr.2020.04.503
NdFeAsO0.8F0.2,NdFeAsO0.8F0.2,Bulk,,,SC,iron-based/Type-II/High-Tc,52.8 K,ambient pressure,Tetragonal,,P4/nmm,,,,"302 Oe (0 K, H // c)",95 T (H // c),TRUE,10.1103/PhysRevB.96.100503
NdFeAsO0.8F0.2,NdFeAsO0.8F0.2,Bulk,,,SC,Iron-based,51.8 K,,Tetragonal,ZrCuSiAs type,P4/nmm,3.971,,8.571,,318 T,TRUE,10.1016/j.physc.2015.11.003
NdFeAsO0.8F0.2,NdFeAsO0.8F0.2,Bulk,,,SC,Iron-based,56 K,,Tetragonal,,P4/nmm:2,3.967,3.967,8.596,,,TRUE,10.1016/j.physc.2018.03.002
NdFeAsO0.8F0.2 + 10 at% Ag,NdFeAsO0.8F0.2 + 10 at% Ag,Bulk,,,SC,Iron-based,49.3 K,,Tetragonal,ZrCuSiAs type,P4/nmm,3.960,,8.544,,,TRUE,10.1016/j.physc.2015.11.003
NdFeAsO0.8F0.2 + 20 at% Ag,NdFeAsO0.8F0.2 + 20 at% Ag,Bulk,,,SC,Iron-based,47.2 K,,Tetragonal,ZrCuSiAs type,P4/nmm,3.951,,8.523,,334 T,TRUE,10.1016/j.physc.2015.11.003
NdFeAsO0.8F0.2 + 30 at% Ag,NdFeAsO0.8F0.2 + 30 at% Ag,Bulk,,,SC,Iron-based,43 K,,Tetragonal,ZrCuSiAs type,P4/nmm,3.964,,8.549,,,TRUE,10.1016/j.physc.2015.11.003
NdFeAsO0.8F0.2 + 5 at% Ag,NdFeAsO0.8F0.2 + 5 at% Ag,Bulk,,,SC,Iron-based,48.8 K,,Tetragonal,ZrCuSiAs type,P4/nmm,3.971,,8.572,,,TRUE,10.1016/j.physc.2015.11.003
NdFeAsO0.90F0.10,NdFeAsO0.90F0.10,Bulk,,,SC,Iron-based,50 K,,Tetragonal,,,,,,,,TRUE,10.1016/j.jpcs.2010.10.059
NdFeAsO0.92F0.08,NdFeAsO0.92F0.08,Bulk,,,SC,iron-based,20 K,,Tetragonal,,,3.9617,3.9617,8.5570,,,TRUE,10.1103/PhysRevB.91.024513
NdFeAsO0.94F0.06,NdFeAsO0.94F0.06,Bulk,,,SC,iron-based,49 K,,Tetragonal,,,,,,,,TRUE,10.1103/PhysRevB.78.184501
NdFeAsO0.95F0.05,NdFeAsO0.95F0.05,Bulk,,,NSC,iron-based,,,Tetragonal,,,3.9676,3.9676,8.5557,,,TRUE,10.1103/PhysRevB.91.024513
NdFeAsO0.97F0.03,NdFeAsO0.97F0.03,Bulk,,,NSC,iron-based,,,Tetragonal,,,3.9669,3.9669,8.5602,,,TRUE,10.1103/PhysRevB.91.024513
NdFeAsO0.9F0.1,NdFeAsO0.9F0.1,Bulk,,,SC,iron-based/Type-II,,,,,,,,,,,FALSE,10.1103/PhysRevB.101.235163
NdFeAsO0.9F0.1,NdFeAsO0.9F0.1,Bulk,,,SC,iron-based,,,,,,,,,,,FALSE,10.1103/PhysRevB.78.212509
Neodymium iron oxypnictide fluoride,NdFeAsO0.9F0.1,Bulk,,,SC,iron-based,,,,layered,,,,,,,FALSE,10.1103/PhysRevB.78.092504
NdFeAsO0.9F0.1,NdFeAsO0.9F0.1,Single Crystal,,,SC,iron-based,43 K,ambient,Tetragonal,1111-type,,,,,,,TRUE,10.1103/PhysRevB.105.205106
NdFeAsO0.9F0.1,NdFeAsO0.9F0.1,,,,SC,iron-based,,,,,,,,,,,FALSE,10.1103/PhysRevB.101.224507
NdFeAsO0.9F0.1,NdFeAsO0.9F0.1,Bulk,10 μm,,SC,iron-based,50 K,,Tetragonal,,P4/nmm,,,,,,TRUE,10.1103/PhysRevB.92.134509
NdFeAsO0.9F0.1,NdFeAsO0.9F0.1,Bulk,,,SC,iron-based,45 K,,,,,,,,100 Oe,,TRUE,10.1103/PhysRevLett.102.247002
NdFeAsO0.9F0.1,NdFeAsO0.9F0.1,Single Crystal,,,SC,iron-based,,,,layered,,,,,,,FALSE,10.1103/PhysRevB.82.104523
NdFeAsO0.9F0.1,NdFeAsO0.9F0.1,,,,SC,iron-based,,,,,,,,,,,FALSE,10.1103/PhysRevLett.106.107001
NdFeAsO0.9F0.1,NdFeAsO0.9F0.1,Bulk,,,SC,iron-based/Type-II/High-Tc,45.4 K,ambient pressure,Tetragonal,,P4/nmm,,,,"250 Oe (0 K, H // c)",65 T (H // c),TRUE,10.1103/PhysRevB.96.100503
Neodymium Iron Arsenide Fluoride,NdFeAsO0.9F0.1,,,,SC,iron-based,,ambient pressure,,,,,,,,,FALSE,10.1103/PhysRevLett.103.127003
NdFeAsO0.9F0.1,NdFeAsO0.9F0.1,Bulk,,,SC,iron-based,"34.5 K, 37.5 K",,,1111-type,,,,,,,TRUE,10.1103/PhysRevB.81.174517
NdFeAsO1-xFx,NdFeAsO0.9F0.1,Bulk,,,SC,Iron-based,45 K,,,,,,,,,,TRUE,10.1016/j.physc.2009.10.082
NdFeAsO0.9F0.1,NdFeAsO0.9F0.1,Bulk,,,SC,Iron-based,45,,,,,,,,,,TRUE,10.1016/j.jmmm.2017.10.024
NdFeAsO0.9F0.1,NdFeAsO0.9F0.1,Bulk,,,SC,Iron-based,45 K,,,,,,,,,,FALSE,10.1016/j.physb.2009.07.108
NdFeAsO0.9F0.1,NdFeAsO0.9F0.1,Bulk,,,SC,Iron-based,43K,,Tetragonal,,,,,,,,TRUE,10.1016/j.physc.2009.03.012
NdFeAsO0.9F0.1,NdFeAsO0.9F0.1,Bulk,,,SC,High-Tc/Iron-based,53 K,3.3 GPa,,,,,,,,,TRUE,10.1016/j.physc.2009.03.050
NdFeAsO0.9F0.1,NdFeAsO0.9F0.1,Bulk,,,SC,Iron-based,55 K,,,,,,,,,,FALSE,10.1016/j.physc.2009.03.028
NdFeAsO1-x Fx,NdFeAsO1-x Fx,Bulk,,,SC,iron-based,48 K,ambient,,,,,,,,,TRUE,10.1103/PhysRevB.87.235111
NdFeAsO1-xFx,NdFeAsO1-xFx,,,,SC,iron-based,,,,,,,,,,,FALSE,10.1103/PhysRevB.81.235107
NdFeAsO1-xFx,NdFeAsO1-xFx,Bulk,,,SC,iron-based,,ambient,,,,,,,,,FALSE,10.1103/PhysRevLett.102.127004
NdFeAsO1-xFx,NdFeAsO1-xFx,Bulk,,,SC,iron-based,above 50 K,,,,,,,,,,FALSE,10.1103/PhysRevB.96.045114
NdFeAsO1-xFx,NdFeAsO1-xFx,,,,SC,iron-based,,,,layered,,,,,,,FALSE,10.1103/PhysRevB.79.104515
F-doped NdFeAsO,NdFeAsO1-xFx,Bulk,,,SC,iron-based,52 K,,Tetragonal,1111-type,P4/nmm,,,,,,FALSE,10.1103/PhysRevB.82.054522
NdFeAsO1-xFx,NdFeAsO1-xFx,,,,SC,iron-based/High-Tc,43-55 K,,,,,,,,,,FALSE,10.1103/PhysRevB.79.184526
NdFeAsO1-xFx,NdFeAsO1-xFx,Bulk,,,SC,iron-based,,,,,,,,,,,,10.1103/PhysRevB.79.060508
Neodymium Iron Arsenide Oxide Fluoride,NdFeAsO1-xFx,Bulk,,,SC,iron-based/High-Tc,,,,,,,,,,,FALSE,10.1103/PhysRevB.80.172503
Neodymium Iron Arsenide Fluoride,NdFeAsO1-xFx,Bulk,,,SC,iron-based,,,,,,,,,,,FALSE,10.1103/PhysRevLett.101.107004
Neodymium Iron Arsenic Oxide Fluoride,NdFeAsO1-xFx (x not specified),,,,SC,iron-based,,ambient,,,,,,,,,FALSE,10.1103/PhysRevB.94.064510
NdFeAsO1-xFy,NdFeAsO1-xFy,,,,SC,iron-based,,,,,,,,,,,FALSE,10.1103/PhysRevB.83.134503
NdFeAsO1-y,NdFeAsO1-y,Bulk,,,SC,iron-based,,,Tetragonal,ZrCuSiAs-type,P4/nmm,,,,,,TRUE,10.1103/PhysRevB.82.144510
NdFeAsO_{1-x}F_x,NdFeAsO_{1-x}F_x,Single Crystal,,,SC,Type-II,,,,,,,,,,,FALSE,10.1103/PhysRevLett.106.137001
NdFePO,NdFePO,Single Crystal,,,SC,iron-based,3.81 K,0 GPa,Tetragonal,ZrCuSiAs-type,,,,,,,TRUE,10.1103/PhysRevB.86.214517
NdFePO,NdFePO,,,,SC,Iron-based,3 K,,,,,,,,,,FALSE,10.1016/j.jallcom.2010.07.090
NdFePO,NdFePO,Bulk,,,SC,Iron-based,3.10 K,,Tetragonal,P4/nmm,,,,,,,FALSE,10.1016/j.physc.2019.1353542
NdFePO0.90F0.10,NdFePO0.90F0.10,Bulk,,,SC,Iron-based,3 K,,Tetragonal,,,,,,,,TRUE,10.1016/j.jpcs.2010.10.059
NdH4,NdH4,Bulk,,,SC,High-Tc,31-51,100,,,,,,,,,FALSE,10.1016/j.rinp.2021.104219
NdH9,NdH9,Bulk,,,SC,High-Tc,15-25,120,,,,,,,,,FALSE,10.1016/j.rinp.2021.104219
NdMo6S8,NdMo6S8,Bulk,,,SC,High-Tc,3.5 K,,Rhombohedral,Chevrel-phase,,,,,,,,10.1103/PhysRevLett.37.344
NdMo6S8,NdMo6S8,Bulk,,,SC,Type-II,3.5 K,,Rhombohedral,Chevrel phase,R3̄,9.10 Å,9.10 Å,11.42 Å,,,TRUE,Handbook of SC
NdMo6S8,NdMo6S8,Bulk,,,SC,Chevrel phase,3.5 K,,,,,,,,,,TRUE,Handbook of SC
NdMo6S8,NdMo6S8,Bulk,,,SC,Type-II,4 K,,,,,,,,,,TRUE,10.1016/S0921-4526(00)00416-6
NdMo6Se8,NdMo6Se8,Bulk,,,SC,Chevrel phase,8.4 K,,,,,,,,,,TRUE,Handbook of SC
NdMo₆Se₈,NdMo₆Se₈,Bulk,,,SC,,8.2 K,,,,,,,,,,TRUE,Handbook of SC
NdNi0.1Co0.9O3,NdNi0.1Co0.9O3,Bulk,,,NSC,,,,Orthorhombic,perovskite,,5.348 Å,5.338 Å,7.543 Å,,,True,10.1103/PhysRevB.51.3569
NdNi0.2Co0.8O3,NdNi0.2Co0.8O3,Bulk,,,NSC,,,,Orthorhombic,perovskite,,5.347 Å,5.345 Å,7.562 Å,,,True,10.1103/PhysRevB.51.3569
NdNi0.3Co0.7O3,NdNi0.3Co0.7O3,Bulk,,,NSC,,,,Orthorhombic,perovskite,,5.357 Å,5.361 Å,7.577 Å,,,True,10.1103/PhysRevB.51.3569
NdNi0.4Co0.6O3,NdNi0.4Co0.6O3,Bulk,,,NSC,,,,Orthorhombic,perovskite,,5.359 Å,5.368 Å,7.578 Å,,,True,10.1103/PhysRevB.51.3569
NdNi0.5Co0.5O3,NdNi0.5Co0.5O3,Bulk,,,NSC,,,,Orthorhombic,perovskite,,5.376 Å,5.377 Å,7.593 Å,,,True,10.1103/PhysRevB.51.3569
NdNi0.6Co0.4O3,NdNi0.6Co0.4O3,Bulk,,,NSC,,,,Orthorhombic,perovskite,,5.369 Å,5.375 Å,7.595 Å,,,True,10.1103/PhysRevB.51.3569
NdNi0.7Co0.3O3,NdNi0.7Co0.3O3,Bulk,,,NSC,,,,Orthorhombic,perovskite,,5.371 Å,5.378 Å,7.601 Å,,,True,10.1103/PhysRevB.51.3569
NdNi0.95Co0.05O3,NdNi0.95Co0.05O3,Bulk,,,NSC,,,,Orthorhombic,perovskite,,5.392 Å,5.376 Å,7.598 Å,,,True,10.1103/PhysRevB.51.3569
NdNi0.9Co0.1O3,NdNi0.9Co0.1O3,Bulk,,,NSC,,,,Orthorhombic,perovskite,,5.390 Å,5.376 Å,7.598 Å,,,True,10.1103/PhysRevB.51.3569
NdNi2B2C,NdNi2B2C,Bulk,,,NSC,,,,,,,,,,,,True,10.1103/PhysRevB.54.13020
NdNi2B2C,NdNi2B2C,Bulk,,,NSC,,below 4.8 K,,Tetragonal,Body centered tetragonal,I4/mmm,,,,,,True,10.1103/PhysRevB.62.6774
NdNi₂B₂C,NdNi2B2C,,,,NSC,,,,,,,,,,,,,10.1103/PhysRevB.64.100505
NdNi2B2C,NdNi2B2C,,,,NSC,,NSC,,,,,,,,,,,10.1103/PhysRevB.66.212510
NdNi₂B₂C,NdNi2B2C,Bulk,,,NSC,,,,Tetragonal,body-centered tetragonal ThCr2Si2-like,,,,,,,,10.1103/PhysRevB.63.134519
NdNi2B2C,NdNi2B2C,Bulk,,,NSC,,,,,,,,,,,,,10.1103/PhysRevB.57.10320
NdNi2B2C,NdNi2B2C,Bulk,,,NSC,,,,,,,,,,,,FALSE,10.1103/PhysRevB.83.104519
NdNi4B4C,NdNi4B4C,Bulk,,,NSC,,,,Tetragonal,,,,,,,,True,10.1103/PhysRevB.51.8395
Amorphous NdNi5,NdNi5,Thin Film,1-100 nm,Si(100),FM,,NSC,,Amorphous,,,,,,,,TRUE,10.1103/PhysRevB.104.214509
Crystalline NdNi5,NdNi5,,,,FM,,NSC,,,,,,,,,,FALSE,10.1103/PhysRevB.104.214509
Amorphous NdNi5/Nb Bilayer,NdNi5/Nb,Thin Film,NdNi5: 1-100 nm; Nb: 7.5-60 nm,Si(100),SC,Type-II,2-6.74 K,,Amorphous/NA,,,,,,,,TRUE,10.1103/PhysRevB.104.214509
NdNiO2,NdNiO2,Thin Film,,,SC,Type-II,~12 K,,,,,,,,,,,10.1103/PhysRevB.105.L100501
NdNiO2,NdNiO2,Bulk,,,NSC,,,ambient,Tetragonal,infinite-layer,P4/mmm,3.92,3.92,3.37,,,FALSE,10.1103/PhysRevResearch.2.033445
