Repository: WyattBunstine/ML_SC_Project

# ML_SC_Project — Chemically and Geometrically Motivated Crystal Graph Neural Networks

This project predicts and screens superconductors from crystal structure. It frames the
problem as a **two-stage hurdle**: first classify whether a material is a superconductor
candidate (SC vs. non-SC), then regress the critical temperature T_c for superconductors.

Two graph-neural-network families are trained and compared:

- a **baseline CGCNN** ([txie-93/cgcnn](https://github.com/txie-93/cgcnn)), and
- an **MPNN** with learned edge features that consumes richer `crystal_graph_v4` graphs
  (this project's contribution).

File: database/superconductor_materials_full.csv (part 133 of 215)
Material_Name,Chemical_Composition,Material_Class,Film_Thickness,Substrate,Material_Type,Superconductor_Type,Superconducting_Transition_Temperature,Pressure,Crystal_Structure,Lattice_Structure,Space_Group,"Lattice_Constant(a)","Lattice_Constant(b)","Lattice_Constant(c)",Lower_Critical_Field,Upper_Critical_Field,Experimental,DOI
NdNiO2,NdNiO2,,,,SC,,,,,Infinite-layer,,,,,,,TRUE,10.1103/PhysRevB.105.085150
NdNiO2,NdNiO2,,,,NSC,,,,Tetragonal,,,,,,,,,10.1103/PhysRevB.102.100501
NdNiO2 (bulk),NdNiO2,Bulk,,,NSC,,,,Tetragonal,infinite-layer,P4/mmm,3.907,3.907,3.306,,,FALSE,10.1103/PhysRevMaterials.7.024801
NdNiO2,NdNiO2,Bulk,,,SC,,,,,infinite-layer,,,,,,,FALSE,10.1103/PhysRevB.107.165153
NdNiO2,NdNiO2,Thin Film,9 nm,SrTiO3 (001),NSC,nickelate,,,,infinite-layer,,,,,,,TRUE,10.1103/PhysRevB.110.224431
NdNiO2,NdNiO2,Thin Film,10 nm,SrTiO3 (001),NSC,cuprate-analog,,,Tetragonal,infinite-layer,,3.905,3.905,3.34,,,TRUE,10.1103/PhysRevB.107.075159
NdNiO2,NdNiO2,Bulk,,,NSC,,,,Tetragonal,infinite-layer,P4/mmm,3.92,3.92,3.28,,,,10.1103/PhysRevX.10.011024
NdNiO2,NdNiO2,Bulk,,,SC,Nickelate,~15 K,,,infinite-layer,,,,,,,,10.1103/PhysRevMaterials.8.L111801
NdNiO2,NdNiO2,Bulk,,,NSC,,NSC,,,infinite-layer,,,,,,,FALSE,10.1103/PhysRevB.104.144504
Neodymium Nickelate,NdNiO2,Thin Film,,,SC,,,,,infinite-layer,,,,,,,FALSE,10.1103/PhysRevB.108.214522
NdNiO2,NdNiO2,Thin Film,13.50 Å,SrTiO3(001),SC,,Superconductivity reported in Sr-doped films; Tc not specified in this paper,,Tetragonal,infinite-layer,,3.92,3.92,3.28,,,FALSE,10.1103/PhysRevResearch.3.013261
NdNiO2,NdNiO2,Bulk,,,NSC,,Not confirmed in Sr-doped bulk,,Tetragonal,infinite-layer,,3.92,3.92,3.28,,,FALSE,10.1103/PhysRevResearch.3.013261
NdNiO2,NdNiO2,,,,NSC,,,,,infinite layer,,,,,,,FALSE,10.1103/PhysRevB.110.174501
NdNiO2,NdNiO2,Bulk,,,NSC,,NSC,ambient,Tetragonal,infinite-layer,P4/mmm,,,3.302,,,FALSE,10.1103/PhysRevB.110.155156
Neodymium Nickelate (from cited works),NdNiO2,Thin Film,,,SC,unconventional,,,,infinite-layer,,,,,,,FALSE,10.1103/PhysRevB.110.L140508
NdNiO2,NdNiO2,Bulk,,,SC,High-Tc,15 K,,,Infinite-layer,,,,,,,,10.1103/PhysRevB.109.195151
NdNiO2,NdNiO2,Bulk,,,Parent Compound,Nickelate,,,Tetragonal,infinite-layer,P4/mmm,,,3.28 Å,,,FALSE,10.1103/PhysRevB.102.241112
NdNiO2,NdNiO2,Bulk,,,NSC,,,ambient,Tetragonal,infinite-layer,P4/mmm,,,,,,FALSE,10.1103/PhysRevLett.133.066503
NdNiO2,NdNiO2,,,,NSC,,,,,infinite-layer,,,,,,,FALSE,10.1103/PhysRevLett.125.077003
NdNiO2,NdNiO2,Thin Film,,,SC,High-Tc,exceeding 30 K,,,Infinite-layer,,,,,,,,10.1103/PhysRevLett.134.136002
NdNiO2,NdNiO2,Thin Film,10 nm,SrTiO3 (001),NSC,,,,Tetragonal,infinite-layer,,,,,,,TRUE,10.1103/PhysRevB.104.L220505
NdNiO2,NdNiO2,Thin Film,35 nm,"SrTiO3 (001), TiO2-terminated",NSC,,,ambient,Tetragonal,infinite-layer,P4/mmm,,,,,,TRUE,10.1103/PhysRevLett.125.147003
NdNiO2,NdNiO2,Bulk,,,SC,High-Tc,9-15 K,,Square Planar,,,0.39011 nm,0.39011 nm,0.32828 nm,,,FALSE,10.1016/j.commatsci.2023.112082
NdNiO3,NdNiO3,Bulk,,,NSC,,,,Orthorhombic,perovskite,,5.401 Å,5.377 Å,7.609 Å,,,True,10.1103/PhysRevB.51.3569
NdNiO3,NdNiO3,Bulk,,,NSC,,,,Monoclinic,Perovskite,P21/c,,,,,,TRUE,10.1103/PhysRevB.88.054101
NdO0.5F0.5BiS2 (cited),NdO0.5F0.5BiS2,Bulk,,,SC,,,,,Layered,,,,,,,FALSE,10.1103/PhysRevB.88.064503
NdO0.5F0.5BiS2,NdO0.5F0.5BiS2,,,,SC,,,,Tetragonal,Layered,,,,,,,FALSE,10.1103/PhysRevB.94.035150
NdO0.5F0.5BiS2,NdO0.5F0.5BiS2,Single crystal,,,SC,,,,,layered,,,,,,,FALSE,10.1103/PhysRevB.94.224502
NdO0.5F0.5BiS2,NdO0.5F0.5BiS2,Bulk,,,SC,Type-II,,,Tetragonal,layered,P4/nmm,,,,,,FALSE,10.1103/PhysRevB.97.104509
NdO0.5F0.5BiS2,NdO0.5F0.5BiS2,,,,SC,High-Tc,,,,Layered,,,,,,,FALSE,10.1103/PhysRevLett.118.167002
NdO0.5F0.5BiS2,NdO0.5F0.5BiS2,Bulk,,,SC,,,,Tetragonal,Layered,P4/nmm,,,,,,FALSE,10.1103/PhysRevB.90.054519
NdO0.5F0.5BiS2,NdO0.5F0.5BiS2,Bulk,,,SC,Type-II,7.5K,1.68GPa,Tetragonal,,P4/nmm,3.99,,13.38,,8.2Tesla,TRUE,10.1016/j.jpcs.2014.12.005
NdO0.5F0.5BiS2,NdO0.5F0.5BiS2,Bulk,,,SC,Type-II,5.5 K,,,,,,,,,,FALSE,10.1016/j.physc.2013.08.003
NdO0.5F0.5BiS2,NdO0.5F0.5BiS2,Bulk,,,SC,,4.8 K,,Tetragonal,,P 4/nmm,,,,,,TRUE,10.1016/j.physc.2014.03.011
NdO0.5F0.5BiS2,NdO0.5F0.5BiS2,,,,SC,,5.5 K,,,,,,,,,,FALSE,10.1016/j.ssc.2012.11.021
NdO0.5F0.5BiS2,NdO0.5F0.5BiS2,Bulk,,,SC,Type-II,4.0,,Layered,Tetragonal,P4/nmm,,,,15,,TRUE,10.1016/j.physc.2015.02.025
NdO0.5F0.5BiS2,NdO0.5F0.5BiS2,Bulk,,,SC,Type-II,5.5 K,0 GPa,Tetragonal,Layered,P4/nmm,,,,,,TRUE,10.1016/j.jpcs.2014.09.003
NdO0.5F0.5BiS2,NdO0.5F0.5BiS2,,,,SC,,5 K,,,,,,,,,,FALSE,10.1016/j.ssc.2014.06.006
F-substituted NdOBiS2,NdO0.62F0.38BiS2,Bulk,,,SC,Type-II,5K,,,,,,,13.41,,,TRUE,10.1016/j.ssc.2013.10.019
NdO0.63F0.37BiS2,NdO0.63F0.37BiS2,Bulk,,,SC,,5.0 K,ambient,Tetragonal,Layered,P4/nmm,,,,,,TRUE,10.1103/PhysRevB.103.245120
NdO0.71F0.29BiS2,NdO0.71F0.29BiS2,Bulk,,,SC,Type-II,,,Tetragonal,layered,P4/nmm,,,,,,FALSE,10.1103/PhysRevB.97.104509
NdO0.71F0.29BiS2,NdO0.71F0.29BiS2,Bulk,,,SC,,,,,Layered,,,,,,,FALSE,10.1103/PhysRevB.96.214506
NdO0.71F0.29BiS2,NdO0.71F0.29BiS2,Single Crystal,,,SC,Unconventional/High-Tc,5 K,,Tetragonal,Layered,,,,,,,TRUE,10.1103/PhysRevLett.118.167002
NdO0.7F0.3Bi0.94Pb0.06S2,NdO0.7F0.3Bi0.94Pb0.06S2,Bulk,,,SC,Type-II,5.6 K,Ambient,CeOBiS2 type,Layered,P 4/nmm,3.9 Å,3.9 Å,,,,TRUE,10.1016/j.ssc.2015.09.002
NdO0.7F0.3BiS2,NdO0.7F0.3BiS2,Bulk,,,SC,,5.1 K,ambient,Tetragonal,Layered,P4/nmm,,,,,,TRUE,10.1103/PhysRevB.103.245120
NdO0.7F0.3BiS2,NdO0.7F0.3BiS2,,,,SC,High-Tc,,,,Layered,,,,,,,FALSE,10.1103/PhysRevLett.118.167002
NdO0.82F0.12FeAs,NdO0.82F0.12FeAs,single crystal,,,SC,iron-based,,,,,,,,,,,FALSE,10.1103/PhysRevLett.101.237003
NdO0.82F0.18FeAs,NdO0.82F0.18FeAs,Bulk,,,SC,iron-based/Type-II,,ambient,,,,,,,,,FALSE,10.1103/PhysRevB.82.024525
NdO0.82F0.18FeAs,NdO0.82F0.18FeAs,,,,SC,iron-based,,,,,,,,,,,FALSE,10.1103/PhysRevB.84.064512
NdO1-ΔFΔFeAs,NdO0.89F0.11FeAs,Bulk,,,SC,Iron-based,50 K,,Tetragonal,,,0.39 nm,,0.84 nm,,,TRUE,10.1016/j.actaastro.2008.07.008
NdO1-xFxFeAs,NdO0.925F0.075FeAs,Bulk,,,SC,High-Tc/Iron-based,52 K,,ZrCuSiAs type,Tetragonal,,3.965,3.965,8.575,,,FALSE,10.1016/j.physb.2008.06.008
NdO1-xFxFeAs,NdO1-xFxFeAs,Bulk,,,SC,iron-based,up to ~50 K,,,layered,,,,,,,,10.1103/PhysRevB.77.180514
"NdO1-xFxFeAs (x unspecified, cited)",NdO1-xFxFeAs,Bulk,,,SC,iron-based,,,,1111-type,,,,,,,FALSE,10.1103/PhysRevB.83.094526
NdOFeAs,NdOFeAs,Bulk,,,SC,Iron-based,53 K,,,,,,,,,,FALSE,10.1016/j.jmmm.2012.02.071
NdPd0.77Bi2,NdPd0.77Bi2,Bulk,,,SC,Type-II,3.2 K,,ZrCuSiAs-type,Tetragonal,P 4/nmm,4.515 Å,4.515 Å,9.509 Å,,"6.2 T (|| ab), 2.4 T (|| c)",TRUE,10.1016/j.jallcom.2018.12.076
NdPd2Ge2,NdPd2Ge2,Bulk,,,SC,Type-II,1.30 K,,Tetragonal,ThCr2Si2-type,I4/mmm (139),4.328 Å,,10.161 Å,,,FALSE,10.1016/j.physc.2018.10.015
NdPt1.5Au0.6B2C,NdPt1.5Au0.6B2C,Bulk,,,SC,Type-II,2.8 K,,Tetragonal,LuNi2B2C-type,,3.835 Å,,10.781 Å,100 Oe,2 kOe,TRUE,10.1016/S0921-4534(03)01308-X
NdPt2B2C,NdPt2B2C,Bulk,,,SC,,,,,,,,,,,,FALSE,10.1103/PhysRevMaterials.5.074801
NdPt2B2C,NdPt2B2C,Bulk,,,SC,Type-II,1.5 K,,Tetragonal,LuNi2B2C-type,,3.826 Å,,10.732 Å,,,TRUE,10.1016/S0921-4534(03)01308-X
NdPt4Ge12,NdPt4Ge12,Bulk,,,NSC,,NSC,,Cubic,Filled Skutterudite,Im-3,8.6074,8.6074,8.6074,,,TRUE,10.1103/PhysRevLett.100.017002
NdRh4B4,NdRh4B4,Bulk,,,SC,,,,,,,,,,,,,10.1103/PhysRevB.27.2889
NdRh4B4,NdRh4B4,Bulk,,,SC,Type-II,5.3 K,,,,,,,,,,,10.1103/PhysRevB.33.3129
NdRh4B4,NdRh4B4,Bulk,,,SC,High-Tc,5.4 K,,Tetragonal,body-centered tetragonal,P42/nmc,5.333 Å,5.333 Å,7.468 Å,,,True,10.1103/PhysRevB.30.1285
NdRh4B4,NdRh4B4,,,,SC,,,,,,,,,,,,,10.1103/PhysRevB.46.14290
NdRh4B4,NdRh4B4,Bulk,,,SC,,,,,,,,,,,,,10.1103/PhysRevB.36.7129
NdRh4B4,NdRh4B4,Bulk,,,SC,Type-II,,,,,,,,,,,True,10.1103/PhysRevB.34.1496
NdRh4B4,NdRh4B4,Bulk,,,SC,,5.4 K,,Tetragonal,body-centered tetragonal,,5.333 Å,5.333 Å,7.468 Å,,,True,10.1103/PhysRevB.26.245
NdRh4B4,NdRh4B4,,,,SC,,,,,,,,,,,,,10.1103/PhysRevLett.38.987
NdRh4B4,NdRh4B4,Bulk,,,SC,Type-II,,,,,,,,,,,,10.1103/PhysRevB.30.6379
NdRh4B4,NdRh4B4,Bulk,,,SC,,,,,,,,,,,,,10.1103/PhysRevB.27.4236
NdRh4B4,NdRh4B4,Bulk,,,SC,Type-II,,,,,,,,,,,,10.1103/PhysRevB.35.4781
NdRh4B4,NdRh4B4,Bulk,,,SC,,,,,,,,,,,,,10.1103/PhysRevLett.64.599
NdRhIn5,NdRhIn5,Bulk,,,NSC,,,ambient,Tetragonal,HoCoGa5-type,,,,,,,TRUE,10.1103/PhysRevB.94.045101
NdRh₄B₄,NdRh₄B₄,,,,SC,,,,,,,,,,,,,10.1103/PhysRevB.53.12389
NdRh₄B₄,NdRh₄B₄,Bulk,,,SC,,5.36 K,,Tetragonal,CeCo₄B₄ type,P4₂/nmc,5.333 Å,5.333 Å,7.468 Å,,,TRUE,Handbook of SC
NdRh₄B₄,NdRh₄B₄,Bulk,,,SC,,5.4 K,,Tetragonal,,tP18,,,,,,TRUE,Handbook of SC
NdRu2,NdRu2,Bulk,,,SC,Type-II,,ambient pressure,Cubic,C15,,,,,,,True,10.1103/PhysRevB.33.162
NdRu3Si2,NdRu3Si2,,,,NSC,,,,,,,,,,,,,10.1103/PhysRevB.49.12051
NdSiH7,NdSiH7,Bulk,,,SC,High-Tc,65.9 K,15 GPa,Hexagonal,breathing kagome lattice,P-6m2,,,,,,FALSE,10.1103/PhysRevB.110.024513
NdSr2Cu2.7Mo0.3Oy,NdSr2Cu2.7Mo0.3Oy,Bulk,,,NSC,,,,,1:2:3 structure,,,,,,,,10.1103/PhysRevB.47.11337
NdSrNiO4,NdSrNiO4,Thin Film,13 nm,LaAlO3 (100),NSC,,,,Tetragonal,Ruddlesden-Popper (n=1),,,,,,,TRUE,10.1103/PhysRevMaterials.9.L032001
Nd-Th-Cu-O,NdThCuO,Bulk,,,SC,High-Tc,,,,,,,,,,,True,10.1103/PhysRevB.45.5099
Nd-Tl-Sr-Ca-Cu-O,NdTl2Sr2Ca2Cu3O11.5,Bulk,,,SC,High-Tc,80-90 K,,,,,,,,,,True,10.1103/PhysRevB.39.2918
Neodymium Strontium Nickelate,Nd_{1-x}Sr_{x}NiO2,Thin Film,,,SC,High-Tc,T_c = 9-15 K,,,Infinite-layer,,,,,,,FALSE,10.1103/PhysRevX.14.011040
NCCO,Nd_{2-x}Ce_{x}CuO_4,Bulk,,,SC,High-Tc/cuprate,,,,,,,,,,,,10.1103/PhysRevB.74.014406
Nd₁.₀₈Ba₁.₉₂Cu₃O₆.₁₇,Nd₁.₀₈Ba₁.₉₂Cu₃O₆.₁₇,Bulk,,,SC,High-Tc/cuprate,77.5 K,,Orthorhombic,perovskite,,3.890 Å,3.890 Å,11.814 Å,,,True,10.1103/PhysRevB.59.3870
Nd₁.₈Ce₀.₂CuO₄,Nd₁.₈Ce₀.₂CuO₄,Bulk,,,SC,cuprate,25 K,,,T' phase,,,,,,,False,10.1103/PhysRevB.43.1166
Nd₁.₈₂Ce₀.₁₈CuO₄₋δ,Nd₁.₈₂Ce₀.₁₈CuO₄₋δ,Thin Film,,,SC,,,,,,,,,,,∼ 3 T,TRUE,Handbook of SC
Nd₁.₈₃Sr₀.₁₇CuO₄,Nd₁.₈₃Sr₀.₁₇CuO₄,Bulk,,,SC,cuprate,,,Tetragonal,T' structure,I4/mmm-D₄ₕ¹⁷,,,,,,True,10.1103/PhysRevB.41.8933
Nd₁.₈₄Ce₀.₁₆CuO₄,Nd₁.₈₄Ce₀.₁₆CuO₄,Bulk,,,SC,cuprate,,,Tetragonal,T' structure,I4/mmm-D₄ₕ¹⁷,,,,,,True,10.1103/PhysRevB.41.8933
Nd₁.₈₄Ce₀.₁₆CuO₄₋ᵧ,Nd₁.₈₄Ce₀.₁₆CuO₄₋ᵧ,Bulk,,,SC,High-Tc/cuprate,,,,,,,,,,,,10.1103/PhysRevB.45.2830
(Nd₀.₉₂₅Ce₀.₀₇₅)₂CuO₃.₉₆,Nd₁.₈₅Ce₀.₁₅CuO₃.₉₆,Bulk,,,SC,High-Tc,20-24 K,,,,,,,,,,True,10.1103/PhysRevB.46.611
Nd₁.₈₅Ce₀.₁₅CuO₄₋δ,Nd₁.₈₅Ce₀.₁₅CuO₄,,,,SC,cuprate,,,,,,,,,,,,10.1103/PhysRevLett.88.227002
Nd₁.₈₅Ce₀.₁₅CuO₄,Nd₁.₈₅Ce₀.₁₅CuO₄,Bulk,,,SC,cuprate,25 K,,,T' phase,,,,,,,False,10.1103/PhysRevB.43.1166
Nd₁.₈₅Ce₀.₁₅CuO₄,Nd₁.₈₅Ce₀.₁₅CuO₄,,,,SC,High-Tc/cuprate,,,,,,,,,,,,10.1103/PhysRevB.50.3458
Nd₁.₈₅Ce₀.₁₅CuO₄,Nd₁.₈₅Ce₀.₁₅CuO₄,Bulk,,,SC,cuprate,16.5 K (onset),,Tetragonal,T' structure,I4/mmm-D₄ₕ¹⁷,,,,,,True,10.1103/PhysRevB.41.8933
Nd₁.₈₅Ce₀.₁₅CuO₄,Nd₁.₈₅Ce₀.₁₅CuO₄,Bulk,,,SC,High-Tc,25 K,,Tetragonal,,I4/mmm,3.94 Å,3.94 Å,12.14 Å,,,True,10.1103/PhysRevB.41.2569
Nd₁.₈₅Ce₀.₁₅CuO₄,Nd₁.₈₅Ce₀.₁₅CuO₄,Bulk,,,SC,High-Tc,,,Tetragonal,T' structure,,,,,,,,10.1103/PhysRevB.51.5824
Nd₁.₈₅Ce₀.₁₅CuO₄,Nd₁.₈₅Ce₀.₁₅CuO₄,,,,SC,High-Tc/cuprate,,,,,,,,,,,,10.1103/PhysRevB.63.214501
Nd₁.₈₅Ce₀.₁₅CuO₄₋y,Nd₁.₈₅Ce₀.₁₅CuO₄₋y,Bulk,,,SC,cuprate,,,,,,,,,,,,10.1103/PhysRevB.55.R14757
Nd₁.₈₅Ce₀.₁₅CuO₄₋δ,Nd₁.₈₅Ce₀.₁₅CuO₄₋δ,,,,SC,High-Tc/cuprate,,,,,,,,,,,,10.1103/PhysRevB.65.100503
Nd₁.₈₅Ce₀.₁₅CuO₄₋δ,Nd₁.₈₅Ce₀.₁₅CuO₄₋δ,Thin Film,,,SC,High-Tc,22.4 K,,,,,,,,,,TRUE,Handbook of SC
Nd₁.₈₅Ce₀.₁₅CuO₄₋ᵧ,Nd₁.₈₅Ce₀.₁₅CuO₄₋ᵧ,Bulk,,,SC,High-Tc/cuprate,,,,layered,,,,,,,,10.1103/PhysRevB.63.064509
Nd₁.₈₅Ce₀.₁₅CuO₄₋ᵧ,Nd₁.₈₅Ce₀.₁₅CuO₄₋ᵧ,Bulk,,,SC,cuprate,,,,,,,,,,,TRUE,Handbook of SC
Nd₁.₈₅Th₀.₁₅CuO₄,Nd₁.₈₅Th₀.₁₅CuO₄,Bulk,,,SC,cuprate,,,Tetragonal,T' structure,I4/mmm-D₄ₕ¹⁷,,,,,,True,10.1103/PhysRevB.41.8933
Nd₁.₉Ce₀.₁CuO₄,Nd₁.₉Ce₀.₁CuO₄,Bulk,,,SC,cuprate,25 K,,,T' phase,,,,,,,False,10.1103/PhysRevB.43.1166
Nd₂.₆₄Sr₀.₈₂Ce₀.₅₄Cu₂O₇.₈₄₀,Nd₂.₆₄Sr₀.₈₂Ce₀.₅₄Cu₂O₇.₈₄₀,Bulk,,,SC,cuprate,22 K,,,,,3.8564,,12.4846,,,TRUE,Handbook of SC
Nd₂CuO₃.₂F₀.₈,Nd₂CuO₃.₂F₀.₈,Bulk,,,SC,cuprate,27 K,,,T' phase,,,,,,,False,10.1103/PhysRevB.43.1166
Nd₂CuO₃.₇₃F₀.₂₇,Nd₂CuO₃.₇₃F₀.₂₇,Bulk,,,SC,High-Tc/cuprate,27 K,,,,,,,,,,,10.1103/PhysRevB.60.6888
Nd₂CuO₃.₉F₀.₁,Nd₂CuO₃.₉F₀.₁,Bulk,,,SC,cuprate,27 K,,,T' phase,,,,,,,False,10.1103/PhysRevB.43.1166
Nd₂CuO₄₋ₓ,Nd₂CuO₄,Bulk,,,NSC,,,,,,,,,,,,True,10.1103/PhysRevB.46.611
Nd₂CuO₄,Nd₂CuO₄,Bulk,,,SC,High-Tc/cuprate,,,,T' phase,,,,,,,,10.1103/PhysRevB.47.5300
Nd₂CuO₄,Nd₂CuO₄,Bulk,,,SC,cuprate,,,,T' structure,I4/mmm,,,,,,True,10.1103/PhysRevB.49.6293
Nd₂CuO₄,Nd₂CuO₄,Bulk,,,SC,cuprate,,,,T' phase,,,,,,,False,10.1103/PhysRevB.43.1166
Nd₂CuO₄,Nd₂CuO₄,,,,SC,cuprate,,,,,,,,,,,,10.1103/PhysRevB.41.2609
Nd₂CuO₄,Nd₂CuO₄,Bulk,,,SC,High-Tc/cuprate,,,Tetragonal,T'-structure,,,,,,,,10.1103/PhysRevB.45.2830
Nd₂CuO₄,Nd₂CuO₄,Bulk,,,SC,High-Tc,,,Tetragonal,,,,,,,,True,10.1103/PhysRevB.46.14301
Nd₂CuO₄,Nd₂CuO₄,Bulk,,,NSC,,,,Tetragonal,T' structure,I4/mmm-D₄ₕ¹⁷,,,,,,True,10.1103/PhysRevB.41.8933
Nd₂CuO₄,Nd₂CuO₄,Bulk,,,NSC,,,,Tetragonal,,I4/mmm,3.94 Å,3.94 Å,12.14 Å,,,True,10.1103/PhysRevB.41.2569
Nd₂CuO₄,Nd₂CuO₄,Bulk,,,NSC,,,,Tetragonal,T' structure,,,,,,,True,10.1103/PhysRevB.48.10143
Neodymium (electron) Superconductor,Nd₂CuO₄,Bulk,,,SC,High-Tc,,,,,,,,,,,TRUE,Handbook of SC
Nd₂CuO₄,Nd₂CuO₄,Bulk,,,SC,cuprate,,,,,,,,,,,TRUE,Handbook of SC
Nd₂NiO₄,Nd₂NiO₄,Bulk,,,NSC,,,,Tetragonal/Orthorhombic,K₂NiF₄-type,"I4/mmm (high T), Bmab (intermediate T), P4₂/ncm (low T)",,,,,,True,10.1103/PhysRevB.45.2830
Nd₂Sr₀.₅Ce₀.₅Cu₁.₅O₇,Nd₂Sr₀.₅Ce₀.₅Cu₁.₅O₇,Bulk,,,SC,High-Tc,28 K,,,,,,,,,,TRUE,Handbook of SC
Nd₂₋ₓCeₓCuO₄,Nd₂₋ₓCeₓCuO₄,Bulk,,,SC,High-Tc,,,,,,,,,,,TRUE,Handbook of SC
Nd₂₋ₓCeₓCuO₄,Nd₂₋ₓCeₓCuO₄,Bulk,,,SC,cuprate,22 K,,,,,,,,,,TRUE,Handbook of SC
Nd(Ce):21,Nd₂₋ₓCeₓCuO₄₋ₓ,Bulk,,,SC,High-Tc,,,,,,,,,,,TRUE,Handbook of SC
Neon-implanted zirconium nitride,NeZr3N4,Bulk,,,NSC,,,,,defect NaCl structure,,,,,,,True,10.1103/PhysRevB.32.8312
(NH₃)K₃C₆₀,NH3K3C60,Bulk,,,SC,Type-II,,,,,,,,,,,,10.1103/PhysRevB.58.12433
NH3K3C60,NH3K3C60,Bulk,,,SC,,,high pressure,,,,,,,,,,10.1103/PhysRevB.58.1004
NH3K3C60,NH3K3C60,Bulk,,,NSC,,,,Orthorhombic,,,,,,,,,10.1103/PhysRevB.54.R15653
NH3K3C60,NH3K3C60,Bulk,,,SC,Type-II,28 K,14.8 kbar,Orthorhombic,face-centered orthorhombic,,14.97 Å,14.89 Å,13.65 Å,,,True,10.1103/PhysRevB.52.483
(NH3)K3C60,NH3K3C60,Bulk,,,NSC,,,,Orthorhombic,face-centered-orthorhombic,"Fmmm (300K), Fddd (15K)","14.917 Å (300K), 29.792 Å (15K)","14.971 Å (300K), 29.873 Å (15K)","13.692 Å (300K), 27.112 Å (15K)",,,True,10.1103/PhysRevB.59.3956
NH3K3C60,NH3K3C60,Bulk,,,NSC,,28 K under pressure above 10 kbar,above 10 kbar,Orthorhombic,,,,,,,,True,10.1103/PhysRevB.53.R8836
(NH3)xK3C60,NH3K3C60,Bulk,,,SC,Type-II,8.5 K,,fcc,,,,,,,,TRUE,10.1016/S0379-6779(97)80364-5
Ammonium tungsten bronze,NH40.33WO3,Bulk,,,SC,,3.34 K,,Hexagonal,tungsten bronze,,,,,,,True,10.1103/PhysRevLett.43.1607
Co/Ni Multilayer,"Ni(0.4 nm)/[Co(0.2 nm)/Ni(0.4 nm)]n (n = 8, 10, 18, 22)",Thin Film,(0.6*n + 0.4) nm (where n is the number of Co layers),Si,FM,,NSC,,,,,,,,,,TRUE,10.1103/PhysRevB.86.224506
Ni/Nb/Ni trilayer,Ni(7nm)/Nb(16.5nm)/Ni(7nm),Thin Film,"Ni: 7 nm, Nb: 16.5 nm, Ni: 7 nm",Si,SC,,≈36 mK,Ambient,,,,,,,,,TRUE,10.1103/PhysRevLett.96.037004
Ni/Nb/Ni trilayer,Ni(7nm)/Nb(17nm)/Ni(7nm),Thin Film,"Ni: 7 nm, Nb: 17 nm, Ni: 7 nm",Si,SC,,"transition centered at 0.34 K, ΔTc (T_c_AP - T_c_P) = 41 mK",Ambient,,,,,,,,,TRUE,10.1103/PhysRevLett.96.037004
Ni/Nb/Ni trilayer,Ni(7nm)/Nb(18nm)/Ni(7nm),Thin Film,"Ni: 7 nm, Nb: 18 nm, Ni: 7 nm",Si,SC,,2-3 K,Ambient,,,,,,,,,TRUE,10.1103/PhysRevLett.96.037004
Ni/Nb/Ni trilayer,Ni(7 nm)/Nb(d_s)/Ni(7 nm)/Fe50Mn50(8 nm)/Nb(2 nm),Thin Film,"Ni: 7 nm, Nb: variable (d_s), FeMn: 8 nm, Nb cap: 2 nm",,SC,Type-II,"Varies with d_s, with a critical thickness d_s^cr = 16.5 nm. Tc values range from approximately 0.4 K to 4 K.",ambient,,,,,,,,,TRUE,10.1103/PhysRevB.74.220507
Ni/Bi bilayer (Ni 1.6 nm / Bi 40 nm),Ni/Bi,Thin Film,Ni 1.6 nm / Bi 40 nm,Al2O3,SC,,3.5–3.8 K,,,,,,,,,,TRUE,10.1103/PhysRevLett.94.037006
Ni/Bi bilayer (Ni 2.4 nm / Bi 40 nm),Ni/Bi,Thin Film,Ni 2.4 nm / Bi 40 nm,Al2O3,"SC,FM",,3.5–3.8 K,,,,,,,,,,TRUE,10.1103/PhysRevLett.94.037006
Ni/Bi bilayer (Ni 3.2 nm / Bi 40 nm),Ni/Bi,Thin Film,Ni 3.2 nm / Bi 40 nm,Al2O3,"SC,FM",,~3.7 K,,,,,,,,,,TRUE,10.1103/PhysRevLett.94.037006
Ni/Bi bilayer (Ni 3.6 nm / Bi 40 nm),Ni/Bi,Thin Film,Ni 3.6 nm / Bi 40 nm,Al2O3,"SC,FM",,~3.7 K,,,,,,,,,,TRUE,10.1103/PhysRevLett.94.037006
Ni/Bi bilayer (Ni 4.2 nm / Bi 40 nm),Ni/Bi,Thin Film,Ni 4.2 nm / Bi 40 nm,Al2O3,"SC,FM",,~3.7 K,,,,,,,,,,TRUE,10.1103/PhysRevLett.94.037006
Ni/Bi bilayer (Ni 5.4 nm / Bi 40 nm),Ni/Bi,Thin Film,Ni 5.4 nm / Bi 40 nm,Al2O3,"SC,FM",,<0.5 K,,,,,,,,,,TRUE,10.1103/PhysRevLett.94.037006
Ni/Co/Pd Trilayer,Ni/Co/Pd,Thin Film,,,FM,,NSC,,,,,,,,,,TRUE,10.1103/PhysRevB.85.174512
Ni/Nb Bilayer,Ni/Nb,Thin Film,,Oxidized silicon with Ge buffer,SC,,Tc is suppressed depending on Ni thickness,,,,,,,,,,TRUE,10.1103/PhysRevB.94.014518
Ni/Nb/Ni Trilayer,Ni/Nb/Ni,Thin Film,,,SC,Type-II,Tc contrast: up to 41 mK,,,,,,,,,,FALSE,10.1103/PhysRevB.74.094504
Ni(3)/Nb(25)/Ni(3)/CoO(2)/Nb(4),Ni/Nb/Ni/CoO/Nb,Thin Film,31 nm,Si (100),SC,Type-II,2.5 K,,,,,,,,,,TRUE,10.1103/PhysRevB.87.214514
Ni/Pb bilayer,Ni/Pb,Thin Film,,,"SC,FM",,,,,,,,,,,,FALSE,10.1103/PhysRevLett.94.037006
(√7 × √7)R19.1° Ni nanoislands on Pb(111),Ni/Pb,Thin Film,1 atomic layer,Pb(111),SC,s-wave (proximity-induced),7.14 K,,Hexagonal,Hexagonal,,9.57,9.57,,,,TRUE,10.1103/PhysRevMaterials.6.046002
Ni/YBCO,Ni/YBa2Cu3O6+δ,Thin Film,,,SC,High-Tc/Cuprate,55 K,,,,,,,,,,TRUE,10.1016/j.physc.2005.02.111
Ni0.02TaSe2,Ni0.02TaSe2,Bulk,,,SC,Type-II,2.79 K,,Hexagonal,Hexagonal,,,,12.733 Å,,,TRUE,10.1016/j.ssc.2010.09.032
Ni0.04TaS2,Ni0.04TaS2,Bulk,,,SC,,4.15 K,,,,,,,,,"Hc2(0) = 4.85 T (H∥c), 17.3 T (H⊥c)",FALSE,10.1103/PhysRevB.107.174509
Ni0.04TaS2,Ni0.04TaS2,Bulk,,,SC,Type-II,4.15 K,,2H,Hexagonal,,,,,32.4 Oe,17.3 T,TRUE,10.1016/j.physc.2010.01.042
Ni0.04TaS2,Ni0.04TaS2,Bulk,,,SC,Type-II,4.15 K,,,,,,,,,,FALSE,10.1016/j.ssc.2010.09.032
Ni-doped ZrTe2,Ni0.04ZrTe1.89,Bulk,,,SC,Type-II,4.1 K,,Trigonal,,P3̄m1,,,6.610 Å,35 Oe,5.05 kOe,TRUE,10.1016/j.jallcom.2022.164477
Ni0.05TaS2,Ni0.05TaS2,Bulk,,,SC,Type-II,3.9 K,,2H,Hexagonal,P63/mmc,0.33128 nm,0.33128 nm,1.1999 nm,,,TRUE,10.1016/j.ssc.2009.05.007
Ni0.05ZrTe3,Ni0.05ZrTe3,Bulk,,,SC,,3.1 K,ambient,Monoclinic,"rod-like, quasi-2D",,,,,,,TRUE,10.1103/PhysRevB.89.035144
Ni0.05ZrTe3,Ni0.05ZrTe3,Bulk,,,SC,Type-II,4.0 K,,Monoclinic,,P12_1/m1,,,,,0.5 T,FALSE,10.1016/j.jallcom.2024.175919
Ni0.28Ta4Se8,Ni0.28Ta4Se8,Bulk,,,SC,,2 K,,Hexagonal,Layered (2H-type TaSe2 with disordered Ni intercalation),,,,,,,TRUE,10.1103/PhysRevB.106.224429
Ni-Nb-Zr-H,Ni0.36Nb0.24Zr0.40H5.4,Bulk,,,SC,Type-II,10 K,,Glassy,,,,,,,>4.6 T,TRUE,10.1016/j.intermet.2010.01.002
NiCu/Au/YBCO,Ni0.48Cu0.52/Au/YBa2Cu3O7,Thin Film,,,SC,High-Tc,81 K,,,,,,,,,,TRUE,10.1016/j.cryogenics.2009.02.002
NiCu/Nb,Ni0.48Cu0.52/Nb,Thin Film,,,SC,Type-II,8.9 K,,,,,,,,,,TRUE,10.1016/j.cryogenics.2009.02.002
Ni0.52Cu0.48,Ni0.52Cu0.48,Thin Film,50 nm,,NSC,,,,,,,,,,,,TRUE,10.1103/PhysRevB.75.174507
Ni0.52Cu0.48/Nb,Ni0.52Cu0.48/Nb,Thin Film,6 nm/60 nm; 12 nm/60 nm; 21 nm/60 nm,Glass,SC,,8.9 K,,,,,,,,,,TRUE,10.1103/PhysRevB.75.174507
Ni0.53Cu0.47,Ni0.53Cu0.47,Bulk,,,FM,,NSC,,,,,,,,,,FALSE,10.1103/PhysRevB.77.134507
Ni0.6Cu0.4,Ni0.6Cu0.4,Bulk,,,FM,,NSC,,,,,,,,,,TRUE,10.1103/PhysRevB.77.134507
Py(4 nm)/Cu45Ni55(x)/Nb(17 nm)/Cu45Ni55(y)/Py(4 nm)/FeMn(6 nm)/Au(4 nm),Ni0.80Fe0.20(4 nm)/Cu0.45Ni0.55(x)/Nb(17 nm)/Cu0.45Ni0.55(y)/Ni0.80Fe0.20(4 nm)/FeMn(6 nm)/Au(4 nm),Thin Film Multilayer,Total: varies; see individual layers,Si,SC,,"Symmetric CuNi layers (thickness): <1.70 K (1 nm), 1.84 K (2 nm), 1.98 K (3 nm), 2.47 K (5 nm). Asymmetric layers (bottom/top CuNi thickness): 2.79 K (5/5 nm), 2.71 K (7/5 nm), 2.76 K (10/5 nm), 2.81 K (12/5 nm), 2.47 K (5/5 nm), 2.71 K (5/7 nm), 1.99 K (5/10 nm), 2.11 K (5/12 nm).",,,,,,,,,,TRUE,10.1103/PhysRevB.77.184501
Py(x)/Cu45Ni55(5 nm)/Nb(17 nm)/Cu45Ni55(5 nm)/Py(x)/FeMn(6 nm)/Au(4 nm),Ni0.80Fe0.20(x)/Cu0.45Ni0.55(5 nm)/Nb(17 nm)/Cu0.45Ni0.55(5 nm)/Ni0.80Fe0.20(x)/FeMn(6 nm)/Au(4 nm),Thin Film Multilayer,Total: varies; see individual layers,Si,SC,,"2.96 K (1 nm Py layers), 3.01 K (2 nm Py layers), 2.99 K (4 nm Py layers)",,,,,,,,,,TRUE,10.1103/PhysRevB.77.184501
Ni0.80Fe0.20/Nb bilayer (from cited work),Ni0.80Fe0.20/Nb,Thin Film,,,SC,,,,,,,,,,,,FALSE,10.1103/PhysRevLett.110.097001
Permalloy,Ni0.8Fe0.2,Thin Film,,,FM,,NSC,,,,,,,,,,TRUE,10.1103/PhysRevB.96.024414
Permalloy,Ni0.8Fe0.2,Thin Film,,,FM,,NSC,,,,,,,,,,FALSE,10.1103/PhysRevB.79.094523
Permalloy/Niobium Bilayer,Ni0.8Fe0.2/Nb,Thin Film,"Py: 5-30 Å, Nb: 250 Å",Oxidized silicon with Ge buffer,SC,,"Suppressed from 8.5 K depending on Py thickness (e.g., 7.3 K for d_Py=5Å)",,,,,,,,,,TRUE,10.1103/PhysRevB.94.014518
Ni80Fe20/Nb/Ni80Fe20 Trilayer (Permalloy),Ni0.8Fe0.2/Nb/Ni0.8Fe0.2,Thin Film,,,SC,Type-II,,,,,,,,,,,FALSE,10.1103/PhysRevB.74.094504
Ni0.8Fe0.2/Nb/Ni0.8Fe0.2 trilayer,Ni0.8Fe0.2/Nb/Ni0.8Fe0.2,Thin Film,,,SC,,,Ambient,,,,,,,,,FALSE,10.1103/PhysRevLett.96.037004
Py/Nb/Py,Ni0.8Fe0.2/Nb/Ni0.8Fe0.2,Thin Film,,,SC,Type-II,5-6.5 K,,,,,,,,,,TRUE,10.1016/j.physc.2007.02.007
NiBi3 (Co 4% doped),Ni0.96Co0.04Bi3,Bulk,,,SC,,4.8 K,Ambient,,,,,,,,,TRUE,10.1103/PhysRevB.111.094508
NiMo6Se8,Ni1.25Mo6Se8,Bulk,,,SC,,,,Rhombohedral,Chevrel phase,R-3,9.670 Å,9.670 Å,11.282 Å,,,True,10.1103/PhysRevB.60.16442
Ni19.75Zr79Mn1.25,Ni19.75Zr79Mn1.25,Thin Film,2-5 μm,sapphire,SC,,2.8 K,,amorphous,,,,,,,,True,10.1103/PhysRevB.30.2898
Ni19Zr76Mn5,Ni19Zr76Mn5,Thin Film,2-5 μm,sapphire,SC,,1.8 K,,amorphous,,,,,,,,True,10.1103/PhysRevB.30.2898
Ni20Zr80,Ni20Zr80,Thin Film,0.44-3.39 μm,sapphire,SC,,<0.98-3.38 K,,,amorphous,,,,,,,True,10.1103/PhysRevB.32.2887
Ni20Zr80,Ni20Zr80,Thin Film,2-5 μm,sapphire,SC,,3.4 K,,amorphous,,,,,,,,True,10.1103/PhysRevB.30.2898
Ni20Zr80,Ni20Zr80,Bulk,,,SC,Type-II,3.970 K,,,metallic glass,,,,,,29.7 kOe/K (slope at Tc),True,10.1103/PhysRevB.27.4149
Ni24Zr76,Ni24Zr76,Bulk,,,SC,,2.9 K,,,AuCu3 (fcc-like),,,,,,,True,10.1103/PhysRevB.27.2049
Ni24Zr76,Ni24Zr76,Bulk,,,SC,Type-II,3.590 K,,,metallic glass,,,,,,27.1 kOe/K (slope at Tc),True,10.1103/PhysRevB.27.4149
Ni25Zr75,Ni25Zr75,Bulk,,,SC,,,up to 8 GPa,Cubic,fcc,,8.15 Å,,,,,,10.1103/PhysRevB.43.110
Ni25Zr75,Ni25Zr75,Bulk,,,SC,,3.53 K,,Amorphous,Metallic glass,,,,,,,,10.1103/PhysRevB.43.3649
Ni29Zr71,Ni29Zr71,Bulk,,,SC,Type-II,3.240 K,,,metallic glass,,,,,,30.1 kOe/K (slope at Tc),True,10.1103/PhysRevB.27.4149
(Ni2As2)(Sr4Sc2O6),Ni2As2Sr4Sc2O6,Bulk,,,SC,Low-Tc,2.7K,,Tetragonal,,P4/nmm,4.078,,15.41,,,FALSE,10.1016/j.physb.2010.11.084
Ni2B,Ni2B,,,,NSC,,,,,,,,,,,,,10.1103/PhysRevB.52.1181
Ni2NbAl,Ni2NbAl,,,,SC,,2.15 K,,,,,,,,,,,10.1103/PhysRevB.50.13879
Ni2NbAl,Ni2NbAl,Bulk,,,SC,,2.15 K,,,,,,,,,,,10.1103/PhysRevLett.73.211
Ni2NbAl,Ni2NbAl,Bulk,,,SC,Type-II,3.1 K,,Cubic,L21,,5.99 Å,5.99 Å,5.99 Å,,,FALSE,10.1016/j.jallcom.2014.07.020
Ni2NbGa,Ni2NbGa,,,,SC,,1.54 K,,,,,,,,,,,10.1103/PhysRevB.50.13879
Ni2NbGa,Ni2NbGa,Bulk,,,SC,,1.54 K,,,,,,,,,,,10.1103/PhysRevLett.73.211
Ni2NbSn,Ni2NbSn,,,,SC,,2.90 K,,,,,,,,,,,10.1103/PhysRevB.50.13879
Ni2NbSn,Ni2NbSn,Bulk,,,SC,,2.90 K,,,,,,,,,,,10.1103/PhysRevLett.73.211
Ni2NbSn,Ni2NbSn,,,,SC,,3.4 K,,,Heusler,,,,,,,FALSE,10.1103/PhysRevB.79.064508
Ni2NbSn,Ni2NbSn,Bulk,,,SC,Type-II,3.4 K,,Heusler,,,,,,,,,10.1016/0167-577X(83)90043-5
Ni2NbSn,Ni2NbSn,Bulk,,,SC,Type-II,3.00 K,,L21 Heusler,Cubic,Fm-3m,6.153 Å,,,,0.69 T,TRUE,10.1016/j.intermet.2024.108231
(Ni2P2)(Sr4Sc2O6),Ni2P2Sr4Sc2O6,Bulk,,,SC,Low-Tc,3.3K,,Tetragonal,,P4/nmm,4.044,,15.23,,,FALSE,10.1016/j.physb.2010.11.084
Ni2Zr0.25Hf0.75Ga,Ni2Zr0.25Hf0.75Ga,Bulk,,,SC,BCS,0.38 K,,,,,6.09,,,,,FALSE,10.1016/j.physb.2024.416180
Ni2Zr0.5Hf0.5Ga,Ni2Zr0.5Hf0.5Ga,Bulk,,,SC,BCS,0.45 K,,,,,6.10,,,,,FALSE,10.1016/j.physb.2024.416180
Ni2Zr0.75Hf0.25Ga,Ni2Zr0.75Hf0.25Ga,Bulk,,,SC,BCS,0.49 K,,,,,6.11,,,,,FALSE,10.1016/j.physb.2024.416180
Ni2ZrAl,Ni2ZrAl,Bulk,,,SC,BCS,1.72 K,,L21,Face Centered Cubic,Fm-3m,6.129,,,,,FALSE,10.1016/j.physb.2024.416180
Ni2ZrGa,Ni2ZrGa,,,,SC,,,,,Heusler,,,,,,,FALSE,10.1103/PhysRevB.79.064508
Ni2ZrGa,Ni2ZrGa,Bulk,,,SC,BCS,2.68 K,,L21,Face Centered Cubic,Fm-3m,6.121,,,,1.5 T,FALSE,10.1016/j.physb.2024.416180
Ni33Zr67,Ni33Zr67,Bulk,,,SC,Type-II,2.91 K,,,amorphous,,,,,,30.39 Oe/K,True,10.1103/PhysRevB.44.9652
Ni33Zr67,Ni33Zr67,Bulk,,,SC,,,up to 10 GPa,Cubic,fcc,,7.65 Å,,,,,,10.1103/PhysRevB.43.110
Ni33Zr67,Ni33Zr67,Bulk,,,SC,Type-II,2.885 K,,,metallic glass,,,,,,28.6 kOe/K (slope at Tc),True,10.1103/PhysRevB.27.4149
Ni33Zr67Cu0,Ni33Zr67Cu0,Bulk,,,SC,Type-II,2.68,,Amorphous,,,,,,,,FALSE,10.1016/j.jnoncrysol.2011.02.023
Ni33Zr67Cu0.05,Ni33Zr67Cu0.05,Bulk,,,SC,Type-II,2.43,,Amorphous,,,,,,,,FALSE,10.1016/j.jnoncrysol.2011.02.023
Ni33Zr67Cu0.10,Ni33Zr67Cu0.10,Bulk,,,SC,Type-II,2.07,,Amorphous,,,,,,,,FALSE,10.1016/j.jnoncrysol.2011.02.023
Ni33Zr67Cu0.15,Ni33Zr67Cu0.15,Bulk,,,SC,Type-II,1.87,,Amorphous,,,,,,,,FALSE,10.1016/j.jnoncrysol.2011.02.023
Ni36.5Zr63.5,Ni36.5Zr63.5,Bulk,,,SC,Type-II,2.560 K,,,metallic glass,,,,,,28.8 kOe/K (slope at Tc),True,10.1103/PhysRevB.27.4149
Ni36Nb24Zr40,Ni36Nb24Zr40,Bulk,,,SC,,2.1 K,,Glassy,,,,,,,,TRUE,10.1016/j.physb.2010.05.053
Ni3Th7,Ni3Th7,Bulk,,,SC,,1.98 K,,,,,,,,,,TRUE,Handbook of SC
Ni40Zr60,Ni40Zr60,Bulk,,,SC,Type-II,2.350 K,,,metallic glass,,,,,,29.0 kOe/K (slope at Tc),True,10.1103/PhysRevB.27.4149
Ni44Nb56,Ni44Nb56,Bulk,,,SC,Type-II,1.8 K,,Amorphous,Metallic glass,,,,,,~2.6 T,True,10.1103/PhysRevB.61.5846
Ni45Zr55,Ni45Zr55,Thin Film,1.08-3.48 μm,sapphire,SC,,<1.00-1.55 K,,,amorphous,,,,,,,True,10.1103/PhysRevB.32.2887
Ni45Zr55,Ni45Zr55,Bulk,,,SC,Type-II,1.830 K,,,metallic glass,,,,,,27.9 kOe/K (slope at Tc),True,10.1103/PhysRevB.27.4149
Ni50Zr50,Ni50Zr50,Bulk,,,SC,,,up to 8 GPa,Cubic,fcc,,7.65 Å,,,,,,10.1103/PhysRevB.43.110
Ni50Zr50,Ni50Zr50,Bulk,,,SC,Type-II,1.400 K,,,metallic glass,,,,,,26.7 kOe/K (slope at Tc),True,10.1103/PhysRevB.27.4149
Ni55Zr45,Ni55Zr45,Bulk,,,SC,Type-II,1.100 K,,,metallic glass,,,,,,21.4 kOe/K (slope at Tc),True,10.1103/PhysRevB.27.4149
Ni59Nb41,Ni59Nb41,Bulk,,,SC,Type-II,<0.3 K,,Amorphous,Metallic glass,,,,,,,True,10.1103/PhysRevB.61.5846
Ni60Zr40,Ni60Zr40,Bulk,,,SC,Type-II,0.600 K,,,metallic glass,,,,,,20.6 kOe/K (slope at Tc),True,10.1103/PhysRevB.27.4149
Ni63.7Zr36.3,Ni63.7Zr36.3,Bulk,,,SC,Type-II,0.300 K,,,metallic glass,,,,,,18.4 kOe/K (slope at Tc),True,10.1103/PhysRevB.27.4149
Ni67Zr33,Ni67Zr33,Bulk,,,SC,Type-II,0.130 K,,,metallic glass,,,,,,,True,10.1103/PhysRevB.27.4149
Permalloy,Ni80Fe20,Thin Film,"3 nm, 7 nm, 10 nm",Oxidized Si wafer,FM,,NSC,,Face-centered cubic,,,,,,,,TRUE,10.1103/PhysRevB.103.224521
Ni80Fe20,Ni80Fe20,Thin Film,,,SC,Type-II,8 K,,,,,,,,,,TRUE,10.1016/j.jmmm.2009.09.001
Ni8V,Ni8V,Bulk,,,NSC,,≤1 K,,Tetragonal,body-centered-tetragonal,I4/mmm,3.474 Å,3.474 Å,3.474 Å,,,False,10.1103/PhysRevB.50.5962
AB,NiAs type,Bulk,,,SC,,,,Hexagonal,nickeline,P6₃/mmc,,,,,,TRUE,Handbook of SC
NiB3,NiB3,Bulk,,,SC,Topological/Phonon-mediated,14.5 K,,Hexagonal,kagome,P6/mmm (No. 191),3.4938,3.4938,2.8215,,,FALSE,10.1103/PhysRevB.109.054506
NiBi,NiBi,Bulk,,,SC,,4.25 K,,Hexagonal,NiAs type,P6₃/mmc,4.070 Å,,5.35 Å,,,TRUE,Handbook of SC
NiBi,NiBi,Bulk,,,SC,,4.3 K,,Hexagonal,NiAs type,,,,,,,TRUE,Handbook of SC
NiBi,NiBi,Thin Film,>10 nm,SrTiO3 (001),NSC,,,,Hexagonal,NiAs-type,P63/mmc,4.08,4.08,5.36,,,TRUE,10.1103/PhysRevB.97.134524
NiBi,NiBi,Bulk,,,SC,,4.3 K,ambient pressure,Hexagonal,,P6_3/mmc,,,,,,FALSE,10.1103/PhysRevB.107.165107
NiBi,NiBi,Bulk,,,SC,Type-II,0.791,,Rhombohedral,Hexagonal,,4.7236,,11.7970,0.017,0.414,FALSE,10.1016/j.cjph.2019.05.029
NiBi,NiBi,Bulk,,,SC,Type-II,4.25 K,,Complex superstructure based on pseudo-hexagonal unit cell,Hexagonal,P63/mmc,4.078,,5.324,,,TRUE,10.1016/j.jallcom.2005.03.063
NiBi,NiBi,Bulk,,,SC,Type-II,4.0 K,,,,,,,,,,TRUE,10.1016/j.jmmm.2020.167275
NiBi,NiBi,Bulk,,,SC,Type-II,4.25 K,,Hexagonal,,,,,,,,FALSE,10.1016/j.matchemphys.2020.124112
Nickel Bismuthide,NiBi3,Bulk,,,SC,"Type-II, s-wave",4.05 K,,,,,,,,0.015 T,0.35 T,TRUE,10.1103/PhysRevB.107.024415
NiBi3,NiBi3,Thin Film,2-38.8 nm,Si/SiO2 (100 nm),SC,s-wave,3.8 K,,,,,,,,,"2.28 T (in-plane), 1.72 T (out-of-plane)",TRUE,10.1103/PhysRevResearch.2.013270
NiBi3,NiBi3,Thin Film,>10 nm,SrTiO3 (001),SC,Type-II,4.06 K,,Orthorhombic,quasi-1D,Pnma,8.88,4.11,11.48,,,TRUE,10.1103/PhysRevB.97.134524
NiBi3,NiBi3,Bulk,,,SC,Type-II,4.1 K,ambient pressure,Orthorhombic,quasi-2D chain structure,Pnma,8.878,4.102,11.479,,,TRUE,10.1103/PhysRevB.107.165107
NiBi3,NiBi3,Bulk,,,SC,Type-II,4.00 K,Ambient,Orthorhombic,quasi-1D needlelike,Pnma,9.00850,4.14862,11.61085,,,FALSE,10.1103/PhysRevB.111.094508
NiBi3 (under pressure),NiBi3,Bulk,,,SC,,3 K,2 GPa,,,,,,,,,TRUE,10.1103/PhysRevB.111.094508
NiBi3,NiBi3,Nanowire,,,SC,Type-II,4.3 K,,Orthorhombic,,,8.884 Å,4.15882 Å,11.485 Å,,,TRUE,10.1016/j.jallcom.2023.170948
NiBi3,NiBi3,Bulk,,,SC,Type-II,4.2 K,,Orthorhombic,,,8.884 Å,4.15882 Å,11.485 Å,,,FALSE,10.1016/j.jallcom.2023.170948
NiBi3,NiBi3,Bulk,,,SC,Type-II,4.0 K,,,,,,,,,,TRUE,10.1016/j.jmmm.2020.167275
NiBi3,NiBi3,Bulk,,,SC,Type-II,4.05 K,,Orthorhombic,,Pnma,8.879 Å,4.0998 Å,11.483 Å,110 Oe,3620 Oe,TRUE,10.1016/j.ssc.2011.01.005
NiBi3,NiBi3,Thin Film,,,SC,Type-II,3.9 K,,Orthorhombic,,,,,,,,TRUE,10.1016/j.intermet.2018.01.005
NiBi3,NiBi3,Bulk,,,SC,Type-II,4.0 K,,Orthorhombic,,,,,,,,TRUE,10.1016/j.matchemphys.2020.124112
Dichloro tetrakis-thiourea nickel (DTN),NiCl2-4SC(NH2)2,Bulk,,,Quantum magnet,,NSC,,Tetragonal,,,,,,2.053 T,12.175 T,TRUE,10.1103/PhysRevLett.101.187205
Dichlorotetrakisthiourea-nickel (DTN),NiCl2·4SC(NH2)2,Bulk,,,Magnetic Material,,,,Tetragonal,,,,,,2.1 T,12.5 T,TRUE,10.1103/PhysRevLett.106.037203
Ni(C₁₀H₁₀S₈)₂,NiC₂₀H₂₀S₁₆,Bulk,,,NSC,,,,,,,,,,,,,10.1103/PhysRevB.65.081104
Nickel Iron,NiFe,Thin Film,variable (see cited work),,FM,,NSC,,,,,,,,,,,10.1103/PhysRevB.104.224511
NiFe (Permalloy),NiFe,,,,NSC,,,,,,,,,,,,FALSE,10.1103/PhysRevB.89.140508
Nickel hydride,NiH,Bulk,,,NSC,,NSC,,Cubic,NaCl structure,,,,,,,True,10.1103/PhysRevB.24.7099
Nickel trihydride,NiH3,Bulk,,,SC,,3 K,150 GPa,Cubic,fcc-like,Pm-3m,,,,,,FALSE,10.1103/PhysRevB.97.214510
NiMnSb,NiMnSb,Bulk,,,SC,,,,,Heusler,,,,,,,,10.1103/PhysRevB.57.557
NiNb₃,NiNb₃,Bulk,,,SC,,4.1 K,,Orthorhombic,,,,,,,,TRUE,Handbook of SC
NiO,NiO,,,,NSC,,,,,,,,,,,,,10.1103/PhysRevB.42.2635
NiO,NiO,Bulk,,,NSC,,,,,,,,,,,,True,10.1103/PhysRevB.45.12513
NiO,NiO,Bulk,,,NSC,,,,,,,,,,,,True,10.1103/PhysRevB.39.9192
NiO,NiO,Bulk,,,NSC,,,,,,,,,,,,,10.1103/PhysRevLett.74.1867
NiO,NiO,Bulk,,,NSC,,,,,,,,,,,,,10.1103/PhysRevB.38.11358
NiO,NiO,Bulk,,,NSC,,,,,,,,,,,,,10.1103/PhysRevB.54.10161
NiO,NiO,Bulk,,,NSC,,,,,,,,,,,,True,10.1103/PhysRevB.61.13403
NiO,NiO,Bulk,,,NSC,,,,,,,,,,,,True,10.1103/PhysRevB.53.9412
NiO,NiO,Bulk,,,NSC,,,,,,,,,,,,,10.1103/PhysRevB.50.17980
NiO,NiO,Bulk,,,NSC,,,,,,,,,,,,True,10.1103/PhysRevB.50.8257
NiO,NiO,Bulk,,,NSC,,,,,,,,,,,,True,10.1103/PhysRevB.44.4570
Nickel Oxide,NiO,,,,NSC,,,,,,,,,,,,FALSE,10.1103/PhysRevB.73.165103
NiO,NiO,Bulk,,,NSC,,NSC,ambient,,,,,,,,,TRUE,10.1103/PhysRevB.81.235121
Nickel monoxide,NiO,Bulk,,,NSC,,,ambient pressure,Cubic,rocksalt,Fm-3m,,,,,,FALSE,10.1103/PhysRevB.76.205110
Nickel Oxide,NiO,,,,NSC,,,,,,,,,,,,FALSE,10.1103/PhysRevB.111.165101
NiO,NiO,,,,NSC,,,,,,,,,,,,FALSE,10.1103/PhysRevX.12.011013
NiO,NiO,Bulk,,,NSC,,NSC,,,,,,,,,,FALSE,10.1103/PhysRevB.89.035134
Nickel-Palladium Alloy,NiPd,,,,FM,,NSC,,,,,,,,,,FALSE,10.1103/PhysRevB.96.024414
NiPd/Nb bilayer,NiPd/Nb,Thin Film,,,"SC,FM",,,,,,,,,,,,FALSE,10.1103/PhysRevLett.94.037006
NiPd₃As₄,NiPd₃As₄,Bulk,,,SC,,1.6 K,,,,,,,,,,TRUE,Handbook of SC
NiPS3,NiPS3,Bulk,,,NSC,,,,,,,,,,,,,10.1103/PhysRevB.59.1468
NiPS3,NiPS3,Bulk,,,NSC,,NSC,up to 23 GPa,"Monoclinic (C2/m) at ambient, Trigonal (P-3, P-31m, P3m1) at high pressure",layered honeycomb,"C2/m (12) at ambient, P-3 (147), P-31m (162), P3m1 (156) at high pressure",,,,,,FALSE,10.1103/PhysRevB.107.165125
Nickel Phosphorus Trisulfide,NiPS3,Bulk/Thin Film,,,SC,,,,Hexagonal,Layered honeycomb,P-31m,,,,,,FALSE,10.1103/PhysRevB.100.214513
Nickel Phosphorus Triselenide,NiPSe3,Bulk/Thin Film,,,SC,,,,Hexagonal,Layered honeycomb,P-31m,,,,,,FALSE,10.1103/PhysRevB.100.214513
NiPSe3,NiPSe3,Bulk,,,SC,Type-II,4.8 K,8.0 GPa,Monoclinic,2D,C2/m,,,,,1.26 T,TRUE,10.1016/j.mtphys.2023.101188
NiPSe3,NiPSe3,Bulk,,,SC,Type-II,5.9 K,27.6 GPa,Trigonal,3D,P-31m,,,,,3.90 T,TRUE,10.1016/j.mtphys.2023.101188
NiPS₃,NiPS₃,Bulk,,,NSC,,,up to 27 GPa,Monoclinic,layered,C₂ₕ,,,,,,True,10.1103/PhysRevB.59.6317
NiRh2S4,NiRh2S4,Bulk,,,SC,,<2.0 K,,Cubic,spinel,Fd-3m,9.71 Å,,,,,True,10.1103/PhysRevB.61.4230
NiRhBi₂,NiRhBi₂,Bulk,,,SC,,3.0 K,,,hP,,,,,,,TRUE,Handbook of SC
Nickel Diselenide (cubic pyrite-type phase),NiSe2,Bulk,,,NSC,,,up to 50 GPa,Cubic,pyrite,Pa-3,,,,,,TRUE,10.1103/PhysRevB.101.205149
NiSe2,NiSe2,Bulk,,,NSC,,,up to 50 GPa,Cubic,pyrite-type,,,,,,,FALSE,10.1103/PhysRevB.105.115110
Nickel disilicide,NiSi2,,,,NSC,,,,,,,,,,,,True,10.1103/PhysRev.89.439
NiSi2,NiSi2,Bulk,,,NSC,,,,,fluorite,,,,,,,True,10.1103/PhysRev.92.874
NiTe,NiTe,Bulk,,,SC,Type-II,7.8 K,47.8 GPa,Monoclinic,,P2/m,3.4542 Å,3.2362 Å,4.8276 Å,,,TRUE,10.1016/j.mtphys.2020.100339
NiTe2-x,NiTe1.62,Bulk,,,SC,Type-II,7.8 K,47.8 GPa,Hexagonal,Trigonal,P3̄m1,3.8553 Å,,5.2630 Å,,,TRUE,10.1016/j.mtphys.2020.100339
NiTe1.98,NiTe1.98,Bulk,,,NSC,,,ambient,Hexagonal,CdI2-type,P-3m1,3.8776 Å,3.8776 Å,5.2653 Å,,,TRUE,10.1103/PhysRevB.101.115124
Nickel Ditelluride,NiTe2,Bulk,,,NSC,,,,Hexagonal,Layered,P-3m1 (164),3.8595 Å,3.8595 Å,5.2697 Å,,,TRUE,10.1103/PhysRevB.106.075154
Nickel Ditelluride (under pressure),NiTe2,Bulk,,,SC,,8 K,Pressure-induced,,,,,,,,,FALSE,10.1103/PhysRevB.106.075154
Nickel Ditelluride (monolayer),NiTe2,Thin Film,Monolayer,,SC,,5.7 K,,,,,,,,,,FALSE,10.1103/PhysRevB.106.075154
NiTe2,NiTe2,Bulk,,,NSC,,,up to 71.2 GPa,Hexagonal,CdI2-type,P-3m1,3.8776 Å,3.8776 Å,5.2653 Å,,,TRUE,10.1103/PhysRevB.101.115124
NiTe2 (monolayer),NiTe2,Thin Film,monolayer,,SC,,5.7 K,,,,,,,,,,FALSE,10.1103/PhysRevB.101.115124
Niobium-Titanium,NiTi,Bulk,,,SC,Type-II,,,,,,,,,,,,10.1103/PhysRevLett.64.2074
NixBi,NixBi,Thin Film,>10 nm,SrTiO3 (001),SC,Type-II,4.2 K,,Pseudo-orthorhombic,quasi-1D,F12/m1,14.12,8.15,5.32,,,TRUE,10.1103/PhysRevB.97.134524
NixBi2Se3,NixBi2Se3,Bulk,,,SC,,,,,,,,,,,,,10.1103/PhysRevLett.124.067001
Ni-intercalated TiSe2,NixTiSe2,Bulk,,,NSC,,,,Trigonal,1T (octahedral layered),,,,,,,FALSE,10.1103/PhysRevB.76.024513
Nickel Zirconium compound,NiZr2,Bulk,,,SC,,1.52 K,,,,,,,,,,True,10.1103/PhysRev.100.626
Nickel Zirconium Glass,NiZr2,Bulk,,,SC,Type-II/low-temperature,2.4 K,,Amorphous,Amorphous metallic glass,,,,,,,TRUE,10.1103/PhysRevB.78.134506
NiZr₃,NiZr₃,Bulk,,,SC,,6.2 K,,Orthorhombic,,,,,,,,TRUE,Handbook of SC
Ni₂In,Ni₂In,Bulk,,,SC,,,,,AlB₂-type with doubled c-parameter,,,,,,,TRUE,Handbook of SC
Ni₃P,Ni₃P,Bulk,,,NSC,,,,Tetragonal,Ni₃P type,I4̄,8.954 Å,8.954 Å,4.386 Å,,,TRUE,Handbook of SC
Ni₃P,Ni₃P,Bulk,,,NSC,,,,,,,,,,,,TRUE,Handbook of SC
Ni₃Th₇,Ni₃Th₇,Bulk,,,SC,,2.0 K,,,hP20,,,,,,,TRUE,Handbook of SC
Np0.68U0.32Be13,Np0.68U0.32Be13,Bulk,,,NSC,,,,,,,10.260 Å,,,,,True,10.1103/PhysRevB.30.1249
Np6Fe,Np6Fe,Bulk,,,NSC,,,,,,,,,,,,True,10.1103/PhysRev.168.464
NpBe13,NpBe13,Bulk,,,NSC,,,,,,,10.267 Å,,,,,True,10.1103/PhysRevB.30.1249
NpCoGa5,NpCoGa5,Bulk,,,NSC,,,,Tetragonal,HoCoGa5-type,,,,,,,FALSE,10.1103/PhysRevLett.90.207007
NpCoGa5,NpCoGa5,Bulk,,,AFM,,no superconductivity down to 0.4 K,,Tetragonal,HoCoGa5-type,P4/mmm,4.2377,4.2377,6.789,,,FALSE,10.1103/PhysRevB.70.104504
NpCoGe,NpCoGe,Bulk,,,"NSC,AFM",,NSC,ambient pressure,Orthorhombic,TiNiSi-type,Pnma,6.8837 Å,4.2307 Å,7.2144 Å,,,TRUE,10.1103/PhysRevB.89.115135
NpMo6Se8,NpMo6Se8,Bulk,,,SC,,,,,,,,,,,,FALSE,10.1103/PhysRevB.77.212502
NpO2,NpO2,Bulk,,,NSC,,NSC,,,,,,,,,,TRUE,10.1103/PhysRevB.82.205103
NpPd2Al5,NpPd2Al5,Bulk,,,SC,Heavy-fermion/Type-II/NA,,ambient pressure,Tetragonal,quasi-2D,,,,,,,TRUE,10.1103/PhysRevB.83.224518
NpPd5Al2,NpPd5Al2,Bulk,,,SC,Heavy-fermion,,,Tetragonal,ZrNi2Al5-type,I4/mmm,,,,,,FALSE,10.1103/PhysRevB.85.085108
NpPd5Al2,NpPd5Al2,Bulk,,,SC,Heavy Fermion/d-wave/High-Tc,,,,,,,,,,,FALSE,10.1103/PhysRevLett.105.217002
NpPd5Al2,NpPd5Al2,Bulk,,,SC,Heavy-fermion,,,,,,,,,,,,10.1103/PhysRevLett.105.246404
NpPd5Al2,NpPd5Al2,Bulk,,,SC,High-Tc,4.9 K,,,,,,,,,,,10.1103/PhysRevB.89.115135
NpPd5Al2,NpPd5Al2,,,,SC,Heavy fermion,,,,,,,,,,,FALSE,10.1103/PhysRevB.93.104503
NpPd5Al2,NpPd5Al2,Bulk,,,SC,Heavy-fermion/Type-II/Unconventional,5 K,Tc suppressed to zero above 5.7 GPa,Tetragonal,Body-centered tetragonal,I4/mmm,4.1010 Å,4.1010 Å,14.6851 Å,,,FALSE,10.1103/PhysRevB.82.104510
NpPd5Al2,NpPd5Al2,,,,SC,Heavy-fermion,4.9 K,,Tetragonal,ZrNi2Al5-type,I4/mmm,,,,,,FALSE,10.1103/PhysRevB.77.092405
NpPd5Al2,NpPd5Al2,Bulk,,,SC,Type-II/Heavy-fermion,5 K,,Tetragonal,ZrNi2Al5-type,I4/mmm,4.1410 Å,4.1410 Å,14.6851 Å,10 mT,"4.3 T ([100] direction), 15 T ([001] direction)",TRUE,10.1103/PhysRevB.77.212502
NpPd5Al2,NpPd5Al2,Bulk,,,SC,Heavy Fermion,4.9 K,,Tetragonal,,I4/mmm,,,,,37 kOe,TRUE,10.1016/j.crhy.2014.06.005
NpPd5Al2,NpPd5Al2,Bulk,,,SC,Type-II,4.9 K,,Tetragonal,Tetragonal,I4/mmm,4.148,,14.716,,16 T,TRUE,10.1016/j.crhy.2014.07.001
NpPd5Al2,NpPd5Al2,Bulk,,,SC,Type-II,5 K,,Tetragonal,Body-centered,I 4/mmm,4.148 Å,,14.716 Å,,143 kOe,TRUE,10.1016/j.jallcom.2007.10.037
NpPd5Al2,NpPd5Al2,Bulk,,,SC,Heavy-Tc,5 K,,Body-centered Tetragonal,,,,,,,,TRUE,10.1016/j.jcrysgro.2007.09.032
NpPd5Al2,NpPd5Al2,Bulk,,,SC,Unconventional,4.9 K,,ZrNi2Al5-type,bcc tetragonal,,,,14.716 Å,,9 T,TRUE,10.1016/j.physb.2009.07.072
NpRhGe,NpRhGe,Bulk,,,"NSC,AFM",,NSC,ambient pressure,,,,,,,,,,10.1103/PhysRevB.89.115135
NpSn3,NpSn3,Bulk,,,SC,Heavy-fermion,,,,,,,,,,,,10.1103/PhysRevB.57.15191
NSe₂,NSe₂,Bulk,,,SC,,5.0 K,,,tI,,,,,,,TRUE,Handbook of SC
NSiH11,NSiH11,Bulk,,,SC,High-Tc,98-110 K,300 GPa,Metastable,,P21/m,3.21 Å,3.41 Å,4.85 Å,,,FALSE,10.1016/j.ssc.2021.114260
NTh,NTh,Bulk,,,SC,,5.9 K,,,hP,,,,,,,TRUE,Handbook of SC
Orthorhombic Tantalum Trisulfide,o-TaS3,Bulk,,,SC,,3.3 K,11.5 GPa,Orthorhombic,,,36.804,15.173,3.34,,,TRUE,10.1103/PhysRevB.88.180504
"optimally doped NdFeAs(O,F)","optimally doped NdFeAs(O,F)",Polycrystalline,,,SC,iron-based,50-51 K,,,,,,,,,,FALSE,10.1103/PhysRevB.79.020508
Os0.70Ir0.30 hexagonal phase,Os0.70Ir0.30,Bulk,,,SC,,0.46 K,,,hexagonal close-packed,,,,,,,True,10.1103/PhysRev.129.182
Os0.70Ir0.30 cubic phase,Os0.70Ir0.30,Bulk,,,SC,,0.97 K,,,face-centered cubic,,,,,,,True,10.1103/PhysRev.129.182
Osmium-rhenium dinitride alloy,Os0.75Re0.25N2,Bulk,,,SC,,4 K,ambient pressure,Orthorhombic,marcasite,Pnnm,,,,,,FALSE,10.1103/PhysRevB.77.092504
Os4Al13,Os4Al13,Bulk,,,SC,Classical,5.5 K,,Monoclinic,,C2/m,17.64 Å,4.228 Å,7.773 Å,,,TRUE,Handbook of SC
Osmium diboride,OsB2,,,,SC,single-gap,,,Orthorhombic,,,,,,,,,10.1103/PhysRevB.97.014503
Osmium Diboride (unannealed),OsB2,Bulk,,,SC,Type-II,2.14 K,ambient,Orthorhombic,deformed boron sheet (corrugated hexagons),Pmmn (No. 59),4.6851,2.8734,4.0771,,420 Oe (at 0.5 K),TRUE,10.1103/PhysRevB.76.214510
Osmium Diboride (annealed),OsB2,Bulk,,,SC,Type-II,2.12 K,ambient,Orthorhombic,deformed boron sheet (corrugated hexagons),Pmmn (No. 59),,,,,330 Oe (at 1 K),TRUE,10.1103/PhysRevB.76.214510
Osmium Diboride,OsB2,Bulk,,,SC,,,,,,,,,,,,FALSE,10.1103/PhysRevB.84.214515
Osmium diboride,OsB2,Bulk,,,SC,two-band superconductor,2.1 K,,,,,,,,,,,10.1103/PhysRevLett.108.207002
Osmium Diboride,OsB2,Bulk,,,SC,Type-II,2.10 K,Ambient,Orthorhombic,Layered boride,Pmmn,4.6729 Å,2.8702 Å,4.0792 Å,,186 Oe,TRUE,10.1103/PhysRevB.82.144532
Osmium diboride,OsB2,Bulk,,,SC,Type-II/multiband,,,,,,,,,,,FALSE,10.1103/PhysRevB.93.174503
Osmium diboride,OsB2,,,,SC,two-band,,,,,,,,,,,,10.1103/PhysRevB.97.104505
OsBe₄,OsBe₄,Bulk,,,SC,,8.6 K,,,,,,,,,,TRUE,Handbook of SC
OsBe₅,OsBe₅,Bulk,,,SC,,9.2 K,,,,,,,,,,TRUE,Handbook of SC
Osmium Monocarbide,OsC,Bulk,,,SC,Type-II,2.8 mK,Ambient,Orthorhombic,Pmn21,Pmn21,2.8163 Å,2.8162 Å,5.5263 Å,,,FALSE,10.1016/j.physleta.2010.02.048
OsCr₂,OsCr₂,Bulk,,,SC,A15,4.7 K,,Cubic,Cr₃Si type (A15),cP8,,,,,,TRUE,Handbook of SC
OsMo₂,OsMo₂,Bulk,,,SC,A15,12.7 K,,Cubic,Cr₃Si type (A15),cP8,,,,,,TRUE,Handbook of SC
OsMo₃,OsMo₃,Bulk,,,SC,,7.2 K,,,,,,,,,,TRUE,Handbook of SC
Osmium dinitride,OsN2,Bulk,,,SC,,1 K,ambient pressure,Orthorhombic,marcasite,Pnnm,,,,,,FALSE,10.1103/PhysRevB.77.092504
Osmium Dinitride,OsN2,Bulk,,,SC,Type-II,1 K,,,,,,,,,,FALSE,10.1016/j.physleta.2010.02.048
OsNb₂,OsNb₂,Bulk,,,SC,A15,1.1 K,,Cubic,Cr₃Si type (A15),cP8,,,,,,TRUE,Handbook of SC
OsO2,OsO2,Bulk,,,NSC,,,,,,,,,,,,TRUE,10.1103/PhysRevB.71.214517
OsPTi,OsPTi,Bulk,,,SC,,1.2 K,,,hP9,,,,,,,TRUE,Handbook of SC
OsPZr,OsPZr,Bulk,,,SC,,7.4 K,,,hP9,,,,,,,TRUE,Handbook of SC
