Repository: WyattBunstine/ML_SC_Project

# ML_SC_Project — Chemically and Geometrically Motivated Crystal Graph Neural Networks

This project predicts and screens superconductors from crystal structure. It frames the
problem as a **two-stage hurdle**: first classify whether a material is a superconductor
candidate (SC vs. non-SC), then regress the critical temperature T_c for superconductors.

Two graph-neural-network families are trained and compared:

- a **baseline CGCNN** ([txie-93/cgcnn](https://github.com/txie-93/cgcnn)), and
- an **MPNN** with learned edge features that consumes richer `crystal_graph_v4` graphs
  (this project's contribution).

File: database/superconductor_materials_full.csv (part 134 of 215)
Material_Name,Chemical_Composition,Material_Class,Film_Thickness,Substrate,Material_Type,Superconductor_Type,Superconducting_Transition_Temperature,Pressure,Crystal_Structure,Lattice_Structure,Space_Group,"Lattice_Constant(a)","Lattice_Constant(b)","Lattice_Constant(c)",Lower_Critical_Field,Upper_Critical_Field,Experimental,DOI
OsTi,OsTi,Bulk,,,SC,Type-II,0.46 K,,CsCl type,Cubic,Pm-3m,3.077 Å,3.077 Å,3.077 Å,,,FALSE,10.1016/j.physleta.2022.128385
OsV₂,OsV₂,Bulk,,,SC,A15,5.7 K,,Cubic,Cr₃Si type (A15),cP8,,,,,,TRUE,Handbook of SC
Os₃Cr,Os₃Cr,Bulk,,,SC,A15,4.7 K,,,A15,,,,,,,TRUE,Handbook of SC
Os₃Mo,Os₃Mo,Bulk,,,SC,Type-II,5.7 K,,Tetragonal,CrFe type (σ phase),tP30,,,,,,TRUE,Handbook of SC
Os₃Mo,Os₃Mo,Bulk,,,SC,A15,12.7 K,,,A15,,,,,,,TRUE,Handbook of SC
Os₃Nb,Os₃Nb,Bulk,,,SC,Type-II,1.9 K,,Tetragonal,CrFe type (σ phase),tP30,,,,,,TRUE,Handbook of SC
Os₃Nb,Os₃Nb,Bulk,,,SC,A15,1.1 K,,,A15,,,,,,,TRUE,Handbook of SC
Os₃Th₇,Os₃Th₇,Bulk,,,SC,,1.5 K,,,hP20,,,,,,,TRUE,Handbook of SC
Os₃V,Os₃V,Bulk,,,SC,A15,5.7 K,,,A15,,,,,,,TRUE,Handbook of SC
Os₃W,Os₃W,Bulk,,,SC,Type-II,3.8 K,,Tetragonal,CrFe type (σ phase),tP30,,,,,,TRUE,Handbook of SC
Os₄Al₁₃,Os₄Al₁₃,Bulk,,,SC,,5.5 K,,Monoclinic,,,,,,,,TRUE,Handbook of SC
Phosphorus-Arsenic Alloy,P0.7As0.3,Bulk,,,SC,,10 K,25 GPa,Orthorhombic,,,,,,,,TRUE,10.1016/0379-6779(89)90963-6
Phosphorus-arsenic alloy,P0.95As0.05,Bulk,,,SC,,10 K,25 GPa,Cubic,simple cubic,,2.389 Å,,,,,True,10.1103/PhysRevB.50.16274
Phosphorus-arsenic alloy,P0.9As0.1,Bulk,,,SC,,10 K,25 GPa,Cubic,simple cubic,,2.392 Å,,,,,True,10.1103/PhysRevB.50.16274
P2H6,P2H6,Bulk,,,SC,High-Tc,103 K,207 GPa,C2/m,,,,,,,,TRUE,10.1016/j.mtphys.2021.100546
P2S-C2/m-I,P2S,Bulk,,,SC,Type-II,2.3 K,50 GPa,Monoclinic,C2/m,C2/m,,,,,,FALSE,10.1016/j.ssc.2019.01.024
P2S-C2/m-II,P2S,Bulk,,,SC,Type-II,1.5 K,150 GPa,Monoclinic,C2/m,C2/m,,,,,,FALSE,10.1016/j.ssc.2019.01.024
P₄W₁₄O₅₀,P4W14O50,Bulk,,,SC,CDW superconductor,0.3 K,,Monoclinic,perovskite-type layers,,5.291 Å,6.557 Å,26.654 Å,,,True,10.1103/PhysRevB.65.214519
P4W14O50,P4W14O50,Bulk,,,SC,Type-II,0.3K,,,,,,,,,,TRUE,10.1016/S0921-4534(97)00589-3
P4W14O50,P4W14O50,Bulk,,,SC,Type-II,0.3 K,,,,,,,,,,TRUE,10.1016/S0038-1098(97)10011-4
Tl-doped PbTe,Pb(1-x)Tl(x)Te,Bulk,,,SC,Unconventional,,,,,,,,,,,FALSE,10.1103/PhysRevB.96.214514
Thallium-doped Lead Telluride (cited),Pb(1-x)Tl(x)Te,,,,SC,,,,,,,,,,,,FALSE,10.1103/PhysRevB.79.024520
Pb nanowires on Si(557) (1.3 ML Pb coverage),Pb (1.3 ML) / Si(557),Nanowire,1.3 monolayers,Si(557),NSC,,,,,"quasi-(√3 × √3) reconstruction, modulated Pb tetramers",,,,,,,TRUE,10.1103/PhysRevB.102.035438
Pb nanowires on Si(557) (1.3 ML Pb + 0.2 ML excess Pb),Pb (1.5 ML) / Si(557),Nanowire,1.5 monolayers,Si(557),NSC,,,,,"compressed (√3 × √3) reconstruction, modulated Pb tetramers with additional Pb row",,,,,,,TRUE,10.1103/PhysRevB.102.035438
Pb/Ge(111) (1/3 ML),Pb (1/3 monolayer) on Ge(111),Thin Film,1/3 monolayer,Ge(111),NSC,,,,,(3x3) charge-ordered,,,,,,,FALSE,10.1103/PhysRevLett.125.117001
Pb/Si(111) (1/3 ML),Pb (1/3 monolayer) on Si(111),Thin Film,1/3 monolayer,Si(111),NSC,,,,,(3x3) charge-ordered,,,,,,,FALSE,10.1103/PhysRevLett.125.117001
Pb(10-x)Cu(x)(PO4)6O,Pb(10-x)Cu(x)(PO4)6O,Bulk,,,SC,,above 400 K,ambient pressure,,,,,,,,,TRUE,10.1103/PhysRevB.109.054505
Pb monolayer on Si(111),Pb (1 ML) / Si(111),Thin Film,1 monolayer,Si(111),SC,,,,,,,,,,,,FALSE,10.1103/PhysRevB.102.035438
Lead (5 monolayer film) on Silicon (111),Pb (5 ML) / Si(111),Thin Film,5 ML,Si(111),SC,,,,,,,,,,,,TRUE,10.1103/PhysRevResearch.4.033218
Lead thin film with Ge capping and Au overlayer,Pb (90 nm) / Ge (10 nm) / Au (35 nm),Thin Film,"90 nm (Pb), 10 nm (Ge), 35 nm (Au)",SiO2/Si,SC,Type-II,7.35 K,,,,,,,,,,TRUE,10.1103/PhysRevB.96.134515
Lead Indium,Pb(In),Thin Film,,,SC,,,,,,,,,,,,True,10.1103/PhysRevB.36.5215
Lead-Cobalt Nanocomposite,Pb (matrix) with 1% vol Co nanoparticles (mean diameter 4.5 nm),Thin Film,100 nm,Sapphire or Quartz,SC,Type-II,6.2 K,,,,,,,,approximately 0,0.15 T,TRUE,10.1103/PhysRevB.80.224505
Pb(Tl)Te,Pb(Tl)Te,Thin Film,,,SC,Type-II,1.4 K,,,,,,,,,,TRUE,10.1016/0921-4534(96)00463-7
Lead with 3.7% Cobalt Nanoparticles,Pb + 3.7 vol% Co nanoparticles,Thin Film,100 nm,Sapphire,SC,Type-II,~5.5 K (as-prepared); Main transition at ~4 K with zero resistance below 3.1 K (annealed),,,,,,,,,,TRUE,10.1103/PhysRevB.78.224524
Pb+4.56% In,Pb+4.56% In,Bulk,,,SC,Type-I,,,,,,,,,,,TRUE,Handbook of SC
Copper in Lead,Pb + Cu particles,Granular,,,SC,,Tc reduction of ~0.12 K/vol% Cu,,,,,,,,,,FALSE,10.1103/PhysRevB.78.224524
Lead-Indium,Pb-60%In,Bulk,,,SC,Type-II,4.2 K,,,,,,,,,330 mT,TRUE,10.1016/S0921-4534(98)00036-7
Pb-Ag bilayer sample,Pb-Ag,Thin Film,,z-cut quartz,SC,Type-II,6.08 K,,,,,,,,,,True,10.1103/PhysRevB.7.150
Lead-Bismuth alloy,Pb-Bi,Thin Film,,glass,SC,,,,,,,,,,,,True,10.1103/PhysRevLett.44.486
Pb-Bi alloy,Pb-Bi,Bulk,,,SC,Type-II,,,,,,,,,,,,10.1103/PhysRevB.44.4473
Pb-Bi system,Pb-Bi,,,,SC,,,,,,,,,,,,,10.1103/PhysRevB.37.68
Lead Bismuth Alloy,Pb-Bi,Bulk,,,SC,Type-II,,,,,,,,,,,,10.1103/PhysRevB.38.11290
Lead-Bismuth Alloy,Pb-Bi,Thin Film,,,SC,,,,,,,,,,,,True,10.1103/PhysRevB.3.2949
Lead-Bismuth,Pb-Bi,Bulk,,,SC,Type-I,,,,,,,,,,,,10.1103/PhysRevB.57.1266
Pb–Bi,Pb-Bi,Bulk,,,SC,Type-II,8.3 K,,,,,,,,,,TRUE,Handbook of SC
Lead-Bismuth alloy,Pb-Bi,Thin Film,,,SC,,,,,,,,,,,,FALSE,10.1103/PhysRevB.96.054509
Wood's metal,Pb-Bi-Sn,Bulk,,,SC,,3.7 K,,,,,,,,,,True,10.1103/PhysRevLett.20.461
Lead-Bismuth-Thallium alloy,Pb-Bi-Tl,Bulk,,,SC,Type-II,,,,,,,,,,,True,10.1103/PhysRevB.8.168
Bi2212,Pb-Bi2Sr2CaCu2O8+δ,Bulk,,,SC,High-Tc/Cuprate,90 K,,,,,,,,,,TRUE,10.1016/j.physb.2017.09.024
Lead-Cadmium proximity sandwich,Pb-Cd,Thin Film,"950 Å Pb, 470 Å Cd",Al2O3,SC,Type-II,6.61 K,,,,,,,,,,True,10.1103/PhysRevB.16.2072
Lead-Cadmium proximity sandwich,Pb-Cd,Thin Film,"670 Å Pb, 460 Å Cd",Al2O3,SC,Type-II,6.27 K,,,,,,,,,,True,10.1103/PhysRevB.16.2072
Lead-Cadmium proximity sandwich,Pb-Cd,Thin Film,"500 Å Pb, 460 Å Cd",Al2O3,SC,Type-II,5.85 K,,,,,,,,,,True,10.1103/PhysRevB.16.2072
Lead-Cadmium proximity sandwich,Pb-Cd,Thin Film,"330 Å Pb, 520 Å Cd",Al2O3,SC,Type-II,4.86 K,,,,,,,,,,True,10.1103/PhysRevB.16.2072
Lead-Cadmium eutectic composite,Pb-Cd,Bulk,,,SC,,,,,lamellar,,,,,,,True,10.1103/PhysRevB.18.3305
Lead with Cobalt impurities,Pb-Co,Bulk,,,SC,,Depression of 0.8 K/at.%,,,,,,,,,,True,10.1103/PhysRevB.10.4044
Lead-Copper Sandwich,Pb-Cu,Thin Film,"Cu: 200-1500 Å, Pb thickness ratio maintained at 1.50±0.02",Glass,SC,Type-II,1.485-1.669 K (varies with thickness),,,,,,,,,,True,10.1103/PhysRevB.14.1002
Lead-Copper Josephson Junction Array,Pb-Cu,Bulk,,,SC,Type-II,3.70 K,,,triangular,,15 μm,,,,,True,10.1103/PhysRevLett.71.1246
Lead-Copper random mixture film,Pb-Cu,Thin Film,about 100 nm,,SC,Type-I,Varies with relative volume concentration,,,,,,,,,,TRUE,10.1103/PhysRevB.71.064515
Lead-Copper-Lead junction array,Pb-Cu-Pb,Thin Film,,,SC,Type-II,4.2 K,,,square array,,,,,,,True,10.1103/PhysRevB.28.6578
Lead-Copper-Lead junction,Pb-Cu-Pb,,,,SC,,,,,,,,,,,,,10.1103/PhysRevB.22.154
Pb-Bi2212 (slightly overdoped),Pb-doped Bi2Sr2CaCu2O8+δ,crystal,,,SC,cuprate/High-Tc,71 K,,,,,,,30.89 Å,,,TRUE,10.1103/PhysRevB.77.212504
Lead with Iron impurities,Pb-Fe,Bulk,,,SC,,Depression of 4.7 K/at.%,,,,,,,,,,True,10.1103/PhysRevB.10.4044
Pb-Ga Alloy,Pb-Ga,Thin Film,,,SC,Type-II,2.48 K,,,Hexagonal,,5.78 Å,5.78 Å,,,490-650 mT,TRUE,10.1016/j.jallcom.2023.172453
Lead-Gadolinium,Pb-Gd,Thin Film,,,SC,,,,,,,,,,,,,10.1103/PhysRevLett.19.1184
Lead-Gadolinium,Pb-Gd,,,,SC,,,,,,,,,,,,,10.1103/PhysRevB.19.1409
Lead with Gadolinium impurities,Pb-Gd,Thin Film,~100 Å,crystalline quartz,SC,Type-II,variable (Tc/Tc0 = 0.80 for one sample),,,,,,,,,,True,10.1103/PhysRev.181.774
Lead-Germanium,Pb-Ge,Thin Film,,,SC,,,,,large-grain structures,,,,,,,True,10.1103/PhysRevB.31.1679
Lead-Germanium alloy,Pb-Ge,Bulk,,,SC,,,,,,,,,,,,,10.1103/PhysRevB.30.2617
Lead-Indium alloy,Pb-In,Bulk,,,SC,,,,,,,,,,,,,10.1103/PhysRevB.35.8829
Lead-Indium alloy,Pb-In,Bulk,,,SC,Type-II,,,,,,,,,,,True,10.1103/PhysRevB.8.168
Lead-Indium alloy,Pb-In,Bulk,,,SC,Type-II,,,,,,,,,,,,10.1103/PhysRev.171.458
Lead-Indium Alloy,Pb-In,Thin Film,,,SC,,,,,,,,,,,,True,10.1103/PhysRevB.6.130
Pb–In,Pb-In,Bulk,,,SC,Type-II,7.0 K,,,,,,,,,,TRUE,Handbook of SC
Lead Indium,Pb-In,Bulk,,,SC,Type-II,,,,,,,,,,,FALSE,10.1103/PhysRevB.70.140505
Lead-Indium Alloy,Pb-In,Thin Film,,,SC,,,,,,,,,,,,FALSE,10.1103/PhysRevLett.104.027005
Lead-Indium alloy,Pb-In,,,,SC,Type-II,,,,,,,,,,,FALSE,10.1103/PhysRevB.70.214529
Pb-In Alloy,Pb-In,,,,SC,,,,,,,,,,,,,10.1103/PhysRevB.87.056501
Pb-In alloy,Pb-In (10.5% In by weight),Bulk,0.5 mm,,SC,Type-II,7.05 ± 0.05 K,,,,,,,,,,TRUE,10.1103/PhysRevB.71.064517
Lead-Indium-Gold Alloy,Pb-In-Au,Thin Film,,SiO insulating layer on Nb ground plane,SC,,,,,,,,,,,,True,10.1103/PhysRevLett.64.2945
Lead-Indium-Gold alloy,Pb-In-Au,Thin Film,4250 Å,SiO,SC,Type-II,,,,,,,,,,,True,10.1103/PhysRevB.42.10250
Pb-In-Au alloy,Pb-In-Au (exact composition not specified),Bulk,,,SC,s-wave,7 K,,,,,,,,,,TRUE,10.1103/PhysRevB.81.214511
Lead-manganese alloy films,Pb-Mn,Thin Film,,,SC,,,,,,,,,,,,False,10.1103/PhysRevB.15.2835
Lead-Manganese alloy,Pb-Mn,Bulk,,,SC,Type-II,Variable (0.42-0.9985 × Tc0),,,,,,,,,,,10.1103/PhysRevB.29.165
Lead-Manganese,Pb-Mn,Thin Film,,,SC,,,,,,,,,,,,,10.1103/PhysRevLett.19.1184
Lead-Manganese,Pb-Mn,,,,SC,,,,,,,,,,,,,10.1103/PhysRevB.19.1409
Lead with Manganese impurities,Pb-Mn,Thin Film,~100 Å,crystalline quartz,SC,Type-II,variable depending on Mn concentration,,,,,,,,,,True,10.1103/PhysRev.181.774
Lead with Manganese impurities,Pb-Mn,Bulk,,,SC,,Depression of 21 K/at.%,,,,,,,,,,True,10.1103/PhysRevB.10.4044
Lead-Tin Eutectic Alloy,Pb-Sn,Bulk,,,SC,Type-II,~7 K,,,lamellar,,,,,,,True,10.1103/PhysRevB.5.861
Pb-Sr-Ca-Cu-O,Pb-Sr-Ca-Cu-O,Bulk,,,SC,High-Tc/Cuprate,115 K,High Pressure,Layered,,,,,,,,TRUE,10.1016/0921-4534(95)00233-2
Lead-Thallium alloy,Pb-Tl,Bulk,,,SC,Type-I/Type-II,,,,,,,,,,680 G,True,10.1103/PhysRev.149.186
Lead-Thallium alloy,Pb-Tl,Bulk,,,SC,High-Tc,,,,,,,,,,,,10.1103/PhysRev.158.332
Lead-Thallium solid solution,Pb-Tl,Bulk,,,SC,Type-I,increased relative to pure Tl,,,,,,,,,,True,10.1103/PhysRev.123.466
Pb-Zn composite granular superconductor,Pb-Zn,Bulk,,,SC,,4 K,,,,,,,,,,True,10.1103/PhysRevB.30.134
Pb/Ag wetting layer,Pb/Ag,Thin Film,,Si(111),NSC,Proximity-induced,NSC (no superconductivity down to 0.38 K),,,,,,,,,,TRUE,10.1103/PhysRevB.90.220507
Lead-Silver Bilayer,Pb/Ag,Thin Film,,,SC,Type-I,varies,,,,,,,,,,FALSE,10.1103/PhysRevB.71.064515
Pb film with Ag overlayer,Pb/Ag,Thin Film,,,SC,,,,,,,,,,,,,10.1103/PhysRevB.98.024506
Pb/Au Bilayer,Pb/Au,Thin Film,,,SC,Type-I,4.5 K,,,,,,,,,,TRUE,10.1016/j.physc.2010.02.034
Pb/Au Bilayer,Pb/Au,Thin Film,,,SC,Type-I,6.25 K,,,,,,,,,,TRUE,10.1016/j.physc.2010.02.034
Lead-Copper Bilayer,Pb/Cu,Thin Film,,,SC,Type-I,varies as a function of the t_N/t_S ratio,,,,,,,,,,FALSE,10.1103/PhysRevB.71.064515
"Lead-Copper Josephson Junction Array (V7, V10, V15)",Pb/Cu,Thin Film,2000 Å Pb / 2000 Å Cu,,SC,,,,,Square array of islands,,5 µm,5 µm,,,,TRUE,10.1103/PhysRevLett.94.177001
Lead/Germanium Multilayers,Pb/Ge multilayers,Thin Film,,,SC,Type-II,,,,,,,,,,,,10.1103/PhysRevB.72.024519
Pb/MoTe2 Heterostructure,Pb/MoTe2,Thin Film,,,SC,Type-II,4.0-6.7 K,,,,,3.50 Å,,,,,FALSE,10.1016/j.ssc.2018.11.014
Pb-Zn composite (sample Pb-Zn-2),Pb0.0057Zn0.9943,Bulk,,,SC,Type-II,2.54 K,,,composite,,,,,,,True,10.1103/PhysRevB.27.554
Pb-Zn composite (sample Pb-Zn-3),Pb0.0065Zn0.9935,Bulk,,,SC,Type-II,3.00 K,,,composite,,,,,,,True,10.1103/PhysRevB.27.554
Pb-Al composite,Pb0.006Al0.994,Bulk,,,SC,Type-II,,,,composite,,,,,,,True,10.1103/PhysRevB.27.554
Pb-Zn composite (sample Pb-Zn-1),Pb0.006Zn0.994,Bulk,,,SC,Type-II,2.00 K,,,composite,,,,,,,True,10.1103/PhysRevB.27.554
Pb0.00Bi1.95Sr1.49La0.4Cu1.15O6+δ,Pb0.00Bi1.95Sr1.49La0.4Cu1.15O6+δ,Bulk,,,SC,cuprate,29 K,ambient,,perovskite/rocksalt layered,,,,,,,TRUE,10.1103/PhysRevB.81.174112
Lead-Thallium alloy (99 at.% Tl),Pb0.01Tl0.99,Bulk,,,SC,Type-I,2.50-2.56 K,,,,,,,,,,True,10.1103/PhysRev.147.340
Lead-Thallium alloy (98 at.% Tl),Pb0.02Tl0.98,Bulk,,,SC,Type-I,2.64-2.68 K,,,,,,,,,,True,10.1103/PhysRev.147.340
Pb0.03TaS2,Pb0.03TaS2,Bulk,,,SC,,2.8 K,,,,,,,,,"Hc2(0) = 0.4 T (H∥c), 6.84 T (H⊥c)",FALSE,10.1103/PhysRevB.107.174509
Lead-Thallium alloy (96 at.% Tl),Pb0.04Tl0.96,Bulk,,,SC,Type-I,2.61-2.95 K,,,,,,,,,,True,10.1103/PhysRev.147.340
Lead-Thallium alloy (94.9 at.% Tl),Pb0.051Tl0.949,Bulk,,,SC,Type-I,3.00-3.02 K,,,,,,,,,,True,10.1103/PhysRev.147.340
Lead-Thallium alloy (93.9 at.% Tl),Pb0.061Tl0.939,Bulk,,,SC,Type-I,1.96-2.80 K,,,,,,,,,,True,10.1103/PhysRev.147.340
Lead-Thallium alloy (94 at.% Tl),Pb0.06Tl0.94,Bulk,,,SC,Type-I,<1.25-2.70 K,,,,,,,,,,True,10.1103/PhysRev.147.340
Lead-Indium alloy,Pb0.0705In0.9295,Bulk,,,SC,Type-II,3.65 K,,,,,,,,,"Variable with temperature, measured at different applied fields (70.4 Oe to 211 Oe)",True,10.1103/PhysRev.172.390
Pb0.07Bi1.88Sr1.49La0.4Cu1.15O6+δ,Pb0.07Bi1.88Sr1.49La0.4Cu1.15O6+δ,Bulk,,,SC,cuprate,31 K,ambient,,perovskite/rocksalt layered,,,,,,,TRUE,10.1103/PhysRevB.81.174112
PbAg04,Pb0.09Ag0.91,Thin Film,,Si (100) wafer,NSC,,,,,,,,,,,,TRUE,10.1103/PhysRevB.76.144510
Pb0.09Bi1.86Sr1.49La0.4Cu1.15O6+δ,Pb0.09Bi1.86Sr1.49La0.4Cu1.15O6+δ,Bulk,,,SC,cuprate,33 K,ambient,,perovskite/rocksalt layered,,,,,,,TRUE,10.1103/PhysRevB.81.174112
Lead-Thallium alloy (90 at.% Tl),Pb0.10Tl0.90,Bulk,,,SC,Type-I,1.49-2.98 K,,Cubic,face-centered cubic,,,,,,,True,10.1103/PhysRev.147.340
Lead-Thallium alloy (88.5 at.% Tl),Pb0.115Tl0.885,Bulk,,,SC,Type-I,1.46-1.51 K,,Cubic,face-centered cubic,,,,,,,True,10.1103/PhysRev.147.340
Lead-Thallium alloy (87.5 at.% Tl),Pb0.125Tl0.875,Bulk,,,SC,Type-I,1.39-2.51 K,,Cubic,face-centered cubic,,,,,,,True,10.1103/PhysRev.147.340
Lead-Thallium alloy (84.9 at.% Tl),Pb0.151Tl0.849,Bulk,,,SC,Type-I,1.24-1.29 K,,Cubic,face-centered cubic,,,,,,,True,10.1103/PhysRev.147.340
Pb0.15Sb0.15Au0.7,Pb0.15Sb0.15Au0.7,Bulk,,,SC,Type-II,2.7 K and 2.1 K,,,amorphous,,,,,,7 kOe/K and 12 kOe/K,True,10.1103/PhysRevB.23.143
PbAg03,Pb0.16Ag0.84,Thin Film,,Si (100) wafer,NSC,,,,,,,,,,,,TRUE,10.1103/PhysRevB.76.144510
Lead-Thallium alloy (84 at.% Tl),Pb0.16Tl0.84,Bulk,,,SC,Type-I,<1.24-1.25 K,,Cubic,face-centered cubic,,,,,,,True,10.1103/PhysRev.147.340
Lead-Thallium alloy (82 at.% Tl),Pb0.18Tl0.82,Bulk,,,SC,Type-I,<1.24-1.25 K,,Cubic,face-centered cubic,,,,,,,True,10.1103/PhysRev.147.340
Pb0.1Sn0.9In0.2Te,Pb0.1Sn0.9In0.2Te,Bulk,,,SC,Type-II,3.02 K,,,,,,,,,1.2 T,TRUE,10.1016/j.physc.2022.1354067
PbxSn1−xTe doped with In,Pb0.20Sn0.80Te:In,Bulk,,,SC,Type-II,3.0 K,,,,,,,,,,TRUE,10.1016/j.physe.2003.08.057
Lead-Thallium alloy (80 at.% Tl),Pb0.20Tl0.80,Bulk,,,SC,Type-I,1.25-2.68 K,,Cubic,face-centered cubic,,,,,,,True,10.1103/PhysRev.147.340
Pb0.21Bi1.74Sr1.49La0.4Cu1.15O6+δ,Pb0.21Bi1.74Sr1.49La0.4Cu1.15O6+δ,Bulk,,,SC,cuprate,30 K,ambient,,perovskite/rocksalt layered,,,,,,,TRUE,10.1103/PhysRevB.81.174112
Lead-Thallium alloy (78 at.% Tl),Pb0.22Tl0.78,Bulk,,,SC,Type-I,1.63-1.71 K,,Cubic,face-centered cubic,,,,,,,True,10.1103/PhysRev.147.340
Pb0.23Bi1.72Sr1.49La0.4Cu1.15O6+δ,Pb0.23Bi1.72Sr1.49La0.4Cu1.15O6+δ,Bulk,,,SC,cuprate,35 K,ambient,,perovskite/rocksalt layered,,,,,,,TRUE,10.1103/PhysRevB.81.174112
Lead-Thallium alloy (74.7 at.% Tl),Pb0.253Tl0.747,Bulk,,,SC,Type-I,2.39-2.47 K,,Cubic,face-centered cubic,,,,,,,True,10.1103/PhysRev.147.340
Pb0.25Sb0.25Au0.5,Pb0.25Sb0.25Au0.5,Bulk,,,SC,Type-II,~3.2 K,,,amorphous,,,,,,,True,10.1103/PhysRevB.23.143
Lead-Thallium alloy (75 at.% Tl),Pb0.25Tl0.75,Bulk,,,SC,Type-I,2.33-2.64 K,,Cubic,face-centered cubic,,,,,,,True,10.1103/PhysRev.147.340
Pb₀.₂₆Bi₁.₇₄Sr₁.₈₅Ca₀.₉Cu₁.₉₅O₈₊δ,Pb0.26Bi1.74Sr1.85Ca0.9Cu1.95O8,Bulk,,,SC,High-Tc/cuprate,68 K,300 bar,,,,,,,,,True,10.1103/PhysRevB.53.11825
Lead-Thallium alloy (73 at.% Tl),Pb0.27Tl0.73,Bulk,,,SC,Type-I,2.75-2.78 K,,Cubic,face-centered cubic,,,,,,,True,10.1103/PhysRev.147.340
Lead-Cadmium composite (L=1000Å),Pb0.28Cd0.72,Bulk,,,SC,Type-II,6.70 K,,,laminar,,,,,,,True,10.1103/PhysRevB.14.114
Lead-Cadmium composite (L=3000Å),Pb0.28Cd0.72,Bulk,,,SC,Type-II,6.85 K,,,laminar,,,,,,,True,10.1103/PhysRevB.14.114
Lead-Cadmium composite (L=11000Å),Pb0.28Cd0.72,Bulk,,,SC,Type-II,7.02 K,,,laminar,,,,,,,True,10.1103/PhysRevB.14.114
Lead-Cadmium composite (L=26000Å),Pb0.28Cd0.72,Bulk,,,SC,Type-II,7.12 K,,,laminar,,,,,,,True,10.1103/PhysRevB.14.114
Lead-Cadmium composite (L=85000Å),Pb0.28Cd0.72,Bulk,,,SC,Type-II,7.13 K,,,laminar,,,,,,,True,10.1103/PhysRevB.14.114
Lead-Thallium alloy (72 at.% Tl),Pb0.28Tl0.72,Bulk,,,SC,Type-I,2.92-3.00 K,,Cubic,face-centered cubic,,,,,,,True,10.1103/PhysRev.147.340
Bi-2223,Pb0.2Bi1.8Sr2Ca2Cu3O10.3,Bulk,,Ag,SC,High-Tc/cuprate,,,,,,,,,,,True,10.1103/PhysRevB.62.9808
Lead-substituted BSCCO,Pb0.2Bi1.8Sr2CaCu2O8,Bulk,,,SC,High-Tc/cuprate,65-92 K,,,layered,,,,,,,True,10.1103/PhysRevB.49.1327
Pb-doped Bi-Sr-Ca-Cu-O thin film,Pb0.2Bi2.0Sr2.1Ca1.7Cu3.0Oy,Thin Film,,,SC,High-Tc/cuprate,119-114-103 K,,,,,,,,,,True,10.1103/PhysRevB.40.6902
Lead-Indium alloy (80 at.% In),Pb0.2In0.8,Bulk,,,SC,Type-II,,,,,,,,,,,True,10.1103/PhysRevB.7.1864
Pb-In alloy (80 at.% In),Pb0.2In0.8,Bulk,,,SC,Type-II,5.53 K,,,face-centered tetragonal,,,,,,,True,10.1103/PhysRevB.7.1866
Pb0.2Sb0.2Au0.6,Pb0.2Sb0.2Au0.6,Bulk,,,SC,Type-II,~3.1 K,,,amorphous,,,,,,,True,10.1103/PhysRevB.23.143
Pb0.2Sn0.8In0.2Te,Pb0.2Sn0.8In0.2Te,Bulk,,,SC,Type-II,3.31 K,,,,,,,,,1.8 T,TRUE,10.1016/j.physc.2022.1354067
Pb0.30Bi1.65Sr1.49La0.4Cu1.15O6+δ,Pb0.30Bi1.65Sr1.49La0.4Cu1.15O6+δ,Bulk,,,SC,cuprate,37 K,ambient,,perovskite/rocksalt layered,,,,,,,TRUE,10.1103/PhysRevB.81.174112
Lead-Thallium alloy (70 at.% Tl),Pb0.30Tl0.70,Bulk,,,SC,Type-I,3.24-3.31 K,,Cubic,face-centered cubic,,,,,,,True,10.1103/PhysRev.147.340
Pb0.32Bi1.68Sr2Ca2Cu3Ox,Pb0.32Bi1.68Sr2Ca2Cu3Ox,Bulk,,,SC,High-Tc,,,,,,,,,,,,10.1103/PhysRevB.51.17512
(Pb0.4Sn0.6)0.8In0.2Te,Pb0.32Sn0.48In0.2Te,Bulk,,,SC,Type-II,4.02 K,,,,,,,,,27.5 kOe,TRUE,10.1016/j.physc.2020.1353755
beta-Pb vanadium bronze,Pb0.33V2O5,Bulk,,,NSC,,,,Monoclinic,vanadium bronze framework,,,,,,,TRUE,10.1103/PhysRevB.77.104529
β-Pb0.33V2O5,Pb0.33V2O5,Bulk,,,NSC,,,up to 8 GPa,Monoclinic,"Coupled ladders, V2O5 framework",P21/m,,,,,,TRUE,10.1103/PhysRevB.97.125138
Lead-Thallium alloy (65 at.% Tl),Pb0.35Tl0.65,Bulk,,,SC,Type-I,4.02-4.06 K,,Cubic,face-centered cubic,,,,,,,True,10.1103/PhysRev.147.340
Pb-substituted Bi2201 (overdoped),Pb0.38Bi1.74Sr1.88CuO6+δ,Bulk,,,NSC,cuprate,< 4 K,,,,,,,,,,TRUE,10.1103/PhysRevB.77.104506
Pb₀.₃₈Bi₁.₇₅Sr₁.₇₅Ca₁.₁Cu₂.₀O₈₊δ,Pb0.38Bi1.75Sr1.75Ca1.1Cu2.0O8,Bulk,,,SC,High-Tc/cuprate,89 K,,,,,,,,,,True,10.1103/PhysRevB.53.11825
Pb-Tl alloy,Pb0.39Tl0.61,Bulk,,,SC,Type-II,4.57 K,,,,,,,,,Hc2,True,10.1103/PhysRev.171.461
Pb-Bi-Sr-Ca-Cu-O superconductor,Pb0.3Bi1.7Sr2Ca3Cu4Oy,Bulk,,,SC,High-Tc/cuprate,"107 K (endpoint), 110 K (midpoint)",ambient pressure,Monoclinic,perovskite-related,I112,3.779 Å,3.834 Å,37.150 Å,900 G at 1.5 K,184 T at 0 K,True,10.1103/PhysRevB.41.6541
Pb0.3Bi1.7Sr2CaCu2O8,Pb0.3Bi1.7Sr2CaCu2O8,Bulk,,,SC,High-Tc/cuprate,88±3 K,,,,,,,,,,True,10.1103/PhysRevB.42.1082
Pb0.3Sb0.3Au0.4,Pb0.3Sb0.3Au0.4,Bulk,,,SC,Type-II,3.24 K,,,amorphous,,,,,,10.5(Tc-T) kOe,True,10.1103/PhysRevB.23.143
Pb0.3Sn0.7In0.2Te,Pb0.3Sn0.7In0.2Te,Bulk,,,SC,Type-II,3.81 K,,,,,,,,,2.9 T,TRUE,10.1016/j.physc.2022.1354067
Pb0.40Bi1.55Sr1.49La0.4Cu1.15O6+δ,Pb0.40Bi1.55Sr1.49La0.4Cu1.15O6+δ,Bulk,,,SC,cuprate,38 K,ambient,,perovskite/rocksalt layered,,,,,,,TRUE,10.1103/PhysRevB.81.174112
Lead-Thallium alloy,Pb0.40Tl0.60,,,,SC,Type-II,,,,,,,,,,,,10.1103/PhysRevB.15.187
Pb0.40Tl0.60,Pb0.40Tl0.60,Bulk,,,SC,,,,Cubic,fcc,,,,,,,True,10.1103/PhysRevB.11.1895
Lead-Thallium alloy (60 at.% Tl),Pb0.40Tl0.60,Bulk,,,SC,Type-I,4.65-4.77 K,,Cubic,face-centered cubic,,,,,,,True,10.1103/PhysRev.147.340
Pb0.43Bi1.52Sr1.49La0.4Cu1.15O6+δ,Pb0.43Bi1.52Sr1.49La0.4Cu1.15O6+δ,Bulk,,,SC,cuprate,37 K,ambient,,perovskite/rocksalt layered,,,,,,,TRUE,10.1103/PhysRevB.81.174112
Lead-Thallium alloy (55.1 at.% Tl),Pb0.449Tl0.551,Bulk,,,SC,Type-I,5.13-5.16 K,,Cubic,face-centered cubic,,,,,,,True,10.1103/PhysRev.147.340
Pb0.45Bi0.55,Pb0.45Bi0.55,Thin Film,,substrate held close to 4.2 K,SC,Type-II,7.0 K,,amorphous,amorphous,,,,,,,True,10.1103/PhysRevB.12.905
Amorphous Lead-Bismuth alloy,Pb0.45Bi0.55,Bulk,,,SC,Type-I,,,Amorphous,,,,,,,,,10.1103/PhysRevB.14.990
Lead-Bismuth alloy,Pb0.45Bi0.55,Bulk,,,SC,Type-II,,,,,,,,,Hc1,Hc2,True,10.1103/PhysRevLett.66.3309
Lead bismuth alloy,Pb0.45Bi0.55,Bulk,,,SC,,,,,,,,,,,,,10.1103/PhysRevB.46.14883
Lead-Bismuth alloy,Pb0.45Bi0.55,Bulk,,,SC,Type-II,,,,,,,,,25 mT,,True,10.1103/PhysRevB.52.12895
Amorphous Lead-Bismuth Alloy,Pb0.45Bi0.55,Bulk,,,SC,Type-I,,,Amorphous,,,,,,,,,10.1103/PhysRevB.14.993
Lead bismuth alloy,Pb0.45Bi0.55,Bulk,,,SC,,,,Amorphous,,,,,,,,,10.1103/PhysRevB.39.4140
Lead-Indium alloy,Pb0.46In0.54,Bulk,,,SC,Type-II,,,,,,,,,,,,10.1103/PhysRevB.26.2463
Lead-Thallium alloy (51 at.% Tl),Pb0.49Tl0.51,Bulk,,,SC,Type-I,5.30-5.37 K,,Cubic,face-centered cubic,,,,,,,True,10.1103/PhysRev.147.340
"(Pb,Bi)-2212-opt",Pb0.4Bi1.6Sr2.0CaCu2O8,Bulk,,,SC,High-Tc,92 K,,,,,,,,,,TRUE,10.1016/j.nimb.2017.01.084
Pb-Bi-Sr-Ca-Cu-O superconductor,Pb0.4Bi1.6Sr2Ca3Cu4Oy,Bulk,,,SC,High-Tc/cuprate,110 K,ambient pressure,,,,,,,,,True,10.1103/PhysRevB.41.6541
Pb-doped BiSrCaCuO,Pb0.4Bi2Sr2Ca2Cu3O10,Bulk,,,SC,High-Tc,100K,,Three layer Cu-O structure,,,,,37 Å,,,TRUE,10.1016/0038-1098(89)90098-7
Lead-Indium 60%,Pb0.4In0.6,Bulk,,,SC,Type-II,6.21 K,,,,,,,,,,True,10.1103/PhysRevB.3.794
Lead-Indium alloy (60 at.%),Pb0.4In0.6,Bulk,,,SC,Type-I,,,,,,,,,,,True,10.1103/PhysRevLett.28.159
Pb0.4Sn0.6In0.2Te,Pb0.4Sn0.6In0.2Te,Bulk,,,SC,Type-II,4.02 K,,,,,,,,,3.1 T,TRUE,10.1016/j.physc.2022.1354067
Lead-Thallium-Bismuth alloy,Pb0.4Tl0.3Bi0.3,Bulk,,,SC,Type-II,,,Cubic,fcc,,,,,,,True,10.1103/PhysRev.187.821
Pb0.4Tl0.6,Pb0.4Tl0.6,Bulk,,,SC,,,,,,,,,,,,,10.1103/PhysRevB.48.3375
Lead Thallium,Pb0.4Tl0.6,Bulk,,,SC,Type-II,4.60 K,,,,,,,,,,,10.1103/PhysRevB.34.4622
Lead-Thallium alloy,Pb0.4Tl0.6,Bulk,,,SC,Type-II,,,,,,,,,,,,10.1103/PhysRevB.41.6457
Pb0.4Tl0.6,Pb0.4Tl0.6,Thin Film,2000 Å,glass,SC,Type-II,4.60 K,,Cubic,fcc,,,,,,,True,10.1103/PhysRevB.11.1884
Lead-Thallium alloy,Pb0.4Tl0.6,Bulk,,,SC,Type-II,,,,,,,,,,calculated theoretically,,10.1103/PhysRevB.41.8765
Lead-Thallium alloy,Pb0.4Tl0.6,Bulk,,,SC,Type-II,4.7 K,,,,,,,,,,True,10.1103/PhysRevB.14.4854
Lead-Thallium alloy,Pb0.4Tl0.6,Bulk,,,SC,Type-I,,,,,,,,,,,,10.1103/PhysRevB.33.6141
Pb0.4Tl0.6,Pb0.4Tl0.6,Thin Film,~1000 Å,,SC,Type-II,,,Cubic,fcc,,,,,,,True,10.1103/PhysRev.178.713
Lead Thallium Alloy,Pb0.4Tl0.6,Bulk,,,SC,Type-I,4.60 K,,,,,,,,,,,10.1103/PhysRevB.35.3219
Lead-Thallium alloy (49.5 at.% Tl),Pb0.505Tl0.495,Bulk,,,SC,Type-I,5.19-5.45 K,,Cubic,face-centered cubic,,,,,,,True,10.1103/PhysRev.147.340
"Pb-In alloy (50% Pb, 50% In)",Pb0.50In0.50,Bulk,,,SC,Type-II,,,,,,,,,,Hc2 (value not specified),True,10.1103/PhysRevB.2.2817
Pb0.50In0.50,Pb0.50In0.50,Bulk,,,SC,Type-II,,,,,,,,,,Hc2,True,10.1103/PhysRevB.1.2134
Lead-tin alloy,Pb0.50Sn0.50,Thin Film,300 Å,Copper film on glass,SC,Type-II,5 K,,,,,,,,,,True,10.1103/PhysRevB.38.63
Lead-Thallium alloy (50 at.% Tl),Pb0.50Tl0.50,Bulk,,,SC,Type-I,5.18-5.43 K,,Cubic,face-centered cubic,,,,,,,True,10.1103/PhysRev.147.340
Lead-Thallium alloy (48.5 at.% Tl),Pb0.515Tl0.485,Bulk,,,SC,Type-I,5.48-5.50 K,,Cubic,face-centered cubic,,,,,,,True,10.1103/PhysRev.147.340
Lead-Thallium alloy (49 at.% Tl),Pb0.51Tl0.49,Bulk,,,SC,Type-I,5.23-5.51 K,,Cubic,face-centered cubic,,,,,,,True,10.1103/PhysRev.147.340
Lead-Thallium alloy (48 at.% Tl),Pb0.52Tl0.48,Bulk,,,SC,Type-I,5.51-5.54 K,,Cubic,face-centered cubic,,,,,,,True,10.1103/PhysRev.147.340
Pb0.53Bi1.42Sr1.49La0.4Cu1.15O6+δ,Pb0.53Bi1.42Sr1.49La0.4Cu1.15O6+δ,Bulk,,,SC,cuprate,36 K,ambient,,perovskite/rocksalt layered,,,,,,,TRUE,10.1103/PhysRevB.81.174112
Pb0.55Bi0.45,Pb0.55Bi0.45,Thin Film,,,SC,,,,,amorphous,,,,,,,,10.1103/PhysRevB.25.3420
Pb0.55Bi1.5Sr1.6La0.4CuO6+δ,Pb0.55Bi1.5Sr1.6La0.4CuO6+δ,Bulk,,,SC,cuprate,,,,,,,,,,,FALSE,10.1103/PhysRevB.86.020504
Pb-Bi2201,Pb0.55Bi1.5Sr1.6La0.4CuO6+δ,Bulk,,,SC,High-Tc/cuprate,,,,,,,,,,,FALSE,10.1103/PhysRevB.107.224508
Pb0.55Bi1.5Sr1.6La0.4CuO6+δ,Pb0.55Bi1.5Sr1.6La0.4CuO6+δ,,,,SC,High-Tc/cuprate,,,,,,,,,,,FALSE,10.1103/PhysRevLett.109.147001
Pb55In45,Pb0.55In0.45,Bulk,,,SC,Type-II,6.47 K,,,,,,,,38 mT,1.20 T,TRUE,10.1103/PhysRevB.73.184520
Pb0.55In0.45,Pb0.55In0.45,Bulk,,,SC,Type-II,6.43 K,,,,,,,,,1.2 T,TRUE,10.1103/PhysRevB.78.134527
Lead-Indium Alloy (45% In),Pb0.55In0.45,Bulk,,,SC,Type-II,6.43 K,,,,,,,,,1.2 T,TRUE,10.1103/PhysRevB.70.060501
Pb0.55In0.45,Pb0.55In0.45,Bulk,,,SC,Low-Tc,6.43 K,,,,,,,,,1.19 T,TRUE,10.1016/j.physb.2006.01.172
Lead-Thallium alloy (45 at.% Tl),Pb0.55Tl0.45,Bulk,,,SC,Type-I,5.68-5.70 K,,Cubic,face-centered cubic,,,,,,,True,10.1103/PhysRev.147.340
Pb0.5625Sb0.1875Au0.25,Pb0.5625Sb0.1875Au0.25,Bulk,,,SC,,~3.8 K,,,amorphous,,,,,,,True,10.1103/PhysRevB.23.143
Pb0.575Cu0.425Sr2Y0.85Ca0.15Cu2Oz,Pb0.575Cu0.425Sr2Y0.85Ca0.15Cu2O7,Bulk,,,NSC,cuprate,,,tetragonal,1:2:1:2 layered,,3.8 Å,3.8 Å,11.7 Å,,,True,10.1103/PhysRevB.43.7866
Lead-Bismuth alloy,Pb0.5Bi0.5,Bulk,,,SC,Type-II,,,,,,,,,,,,10.1103/PhysRevB.56.R14279
Pb0.5Cd0.5Sr1.8Eu0.2Gd1.2Ce0.6Cu2O9,Pb0.5Cd0.5Sr1.8Eu0.2Gd1.2Ce0.6Cu2O9,Bulk,,,SC,High-Tc,23 K,,,,,3.8250 Å,,29.2235 Å,,,TRUE,Handbook of SC
(Pb0.5Cd0.5)Sr2(Y0.5Ca0.5)Cu2O7−δ,Pb0.5Cd0.5Sr2Y0.5Ca0.5Cu2O7−δ,Bulk,,,SC,High-Tc,52 K,,Tetragonal,,,3.81 Å,,11.97 Å,,,TRUE,10.1016/S0921-4534(00)00341-5
(Pb0.5Cd0.5)Sr2(Y0.6Ca0.4)Cu2O7−δ,Pb0.5Cd0.5Sr2Y0.6Ca0.4Cu2O7−δ,Bulk,,,SC,High-Tc,55 K,,Tetragonal,,,3.82 Å,,11.97 Å,,,TRUE,10.1016/S0921-4534(00)00341-5
"(Pb0.5,Cd0.5)Sr2(Y0.6,Ca0.4)Cu2O7−δ",Pb0.5Cd0.5Sr2Y0.6Ca0.4Cu2O7−δ,Bulk,,,SC,High-Tc,50 K,Ambient,Orthorhombic,Orthorhombic,P4/mmm,3.823 Å,3.823 Å,12.012 Å,,,TRUE,10.1016/S0921-4534(01)00416-6
(Pb0.5Cd0.5)Sr2(Y0.7Ca0.3)Cu2O7−δ,Pb0.5Cd0.5Sr2Y0.7Ca0.3Cu2O7−δ,Bulk,,,SC,High-Tc,25 K,,Tetragonal,,,3.82 Å,,11.97 Å,,,TRUE,10.1016/S0921-4534(00)00341-5
Ba-doped lead cuprate superconductor,Pb0.5Cu0.5Sr1.6Ba0.4Y0.85Ca0.15Cu2O6.98,Bulk,,,SC,cuprate,25 K (onset),,,1:2:1:2 phase,,,,,,,True,10.1103/PhysRevB.45.7424
Pb0.5Cu0.5Sr2Ca0.5Dy0.5Cu2O7,Pb0.5Cu0.5Sr2Ca0.5Dy0.5Cu2O7,Bulk,,,SC,High-Tc,65 K,100 bars,,1:2:1:2,,,,,,,True,10.1103/PhysRevB.44.5369
Pb0.5Cu0.5Sr2Ca0.5Er0.5Cu2O7,Pb0.5Cu0.5Sr2Ca0.5Er0.5Cu2O7,Bulk,,,SC,High-Tc,70 K,100 bars,,1:2:1:2,,,,,,,True,10.1103/PhysRevB.44.5369
Pb0.5Cu0.5Sr2Ca0.5Eu0.5Cu2O7,Pb0.5Cu0.5Sr2Ca0.5Eu0.5Cu2O7,Bulk,,,SC,High-Tc,60 K,100 bars,,1:2:1:2,,,,,,,True,10.1103/PhysRevB.44.5369
Pb0.5Cu0.5Sr2Ca0.5Gd0.5Cu2O7,Pb0.5Cu0.5Sr2Ca0.5Gd0.5Cu2O7,Bulk,,,SC,High-Tc,60 K,100 bars,,1:2:1:2,,,,,,,True,10.1103/PhysRevB.44.5369
Pb0.5Cu0.5Sr2Ca0.5Ho0.5Cu2O7,Pb0.5Cu0.5Sr2Ca0.5Ho0.5Cu2O7,Bulk,,,SC,High-Tc,68 K,100 bars,,1:2:1:2,,,,,,,True,10.1103/PhysRevB.44.5369
Pb0.5Cu0.5Sr2Ca0.5Nd0.5Cu2O7,Pb0.5Cu0.5Sr2Ca0.5Nd0.5Cu2O7,Bulk,,,SC,High-Tc,60 K,100 bars,,1:2:1:2,,,,,,,True,10.1103/PhysRevB.44.5369
Pb0.5Cu0.5Sr2Ca0.5Sm0.5Cu2O7,Pb0.5Cu0.5Sr2Ca0.5Sm0.5Cu2O7,Bulk,,,SC,High-Tc,60 K,100 bars,,1:2:1:2,,,,,,,True,10.1103/PhysRevB.44.5369
Pb0.5Cu0.5Sr2Ca0.5Tm0.5Cu2O7,Pb0.5Cu0.5Sr2Ca0.5Tm0.5Cu2O7,Bulk,,,SC,High-Tc,72 K,100 bars,,1:2:1:2,,,,,,,True,10.1103/PhysRevB.44.5369
Pb0.5Cu0.5Sr2Ca0.5Y0.5Cu2O7,Pb0.5Cu0.5Sr2Ca0.5Y0.5Cu2O7,Bulk,,,SC,High-Tc,67 K,,,1:2:1:2,,,,,,,,10.1103/PhysRevB.44.5369
Pb 1:2:1:2,Pb0.5Cu0.5Sr2Y0.6Ca0.4Cu2O6.97,Bulk,,,SC,High-Tc/cuprate,67 K,150 bars O2,,layered cuprate,,,,,,,True,10.1103/PhysRevB.44.4553
Lead cuprate parent compound,Pb0.5Cu0.5Sr2YCu2O7,Bulk,,,NSC,,No superconductivity above 4.2 K,,,1:2:1:2 phase,,,,,,,True,10.1103/PhysRevB.45.7424
Pb1212,Pb0.5Cu0.5Sr2YCu2O7,Bulk,,,SC,High-Tc/cuprate,,,pseudotetragonal,,,,,,,,True,10.1103/PhysRevB.60.6316
Pb0.5Cu0.5Sr2YCu2Oz,Pb0.5Cu0.5Sr2YCu2O7,Bulk,,,SC,cuprate,,,tetragonal,1:2:1:2 layered,,3.8 Å,3.8 Å,11.7 Å,,,True,10.1103/PhysRevB.43.7866
Pb0.5Cu0.5Sr2YCu2O7 (parent material),Pb0.5Cu0.5Sr2YCu2O7,Bulk,,,NSC,,,,,perovskite-related,,,,,,,True,10.1103/PhysRevB.45.10713
(Pb0.5Hg0.5)Sr2(Ca0.7Y0.3)Cu2O7-δ,Pb0.5Hg0.5Sr2Ca0.7Y0.3Cu2O7-δ,Bulk,,,SC,High-Tc,90 K,,Pb-based 1212 phase,,P4/mmm,3.8120 Å,,11.986 Å,,,TRUE,10.1006/jssc.1993.1101
Pb-In alloy (50 at.% In),Pb0.5In0.5,Bulk,,,SC,Type-II,6.53 K,,,fcc,,,,,,,True,10.1103/PhysRevB.7.1866
Pb0.5In0.5,Pb0.5In0.5,Bulk,,,SC,Type-II,,,,,,,,,,,True,10.1103/PhysRevB.7.982
Lead-Indium 50%,Pb0.5In0.5,Bulk,,,SC,Type-II,6.39 K,,,,,,,,,,True,10.1103/PhysRevB.3.794
Pb0.5In0.5Te,Pb0.5In0.5Te,Bulk,,,SC,,4.8 K,,Cubic,rocksalt,Fm-3m,,,,,,FALSE,10.1103/PhysRevMaterials.7.034802
Lead-Tin Alloy,Pb0.5Sn0.5,Bulk,,,SC,,,,,,,,,,,,True,10.1103/PhysRev.119.575
Pb0.5Sn0.5In0.2Te,Pb0.5Sn0.5In0.2Te,Bulk,,,SC,Type-II,4.10 K,,,,,,,,,4.1 T,TRUE,10.1016/j.physc.2022.1354067
Pb0.5Sn0.5Te,Pb0.5Sn0.5Te,Thin Film,,GaAs,TCI,,500 mK,,,,,,,,,,TRUE,10.1103/PhysRevLett.121.097701
Rouillon lead cuprate,Pb0.5Sr0.5Sr2Y0.5Ca0.5Cu2O7-δ,Bulk,,,SC,cuprate,,,,1:2:1:2 phase,,,,,,,,10.1103/PhysRevB.45.7424
Pb0.5Sr1.75Eu1.75Ce0.5Cu2.5O9,Pb0.5Sr1.75Eu1.75Ce0.5Cu2.5O9,Bulk,,,SC,High-Tc,25 K,,,,,,,,,,TRUE,Handbook of SC
Pb0.5Sr1.75Nd0.25Ho1.38Ce0.62Cu2.5O8.64,Pb0.5Sr1.75Nd0.25Ho1.38Ce0.62Cu2.5O8.64,Bulk,,,SC,High-Tc,10 K,,,,,3.82496 Å,,28.9862 Å,,,TRUE,Handbook of SC
Pb0.5Sr2.5Y0.1Ca0.9Cu2O7−δ,Pb0.5Sr2.5Y0.1Ca0.9Cu2O7−δ,Bulk,,,SC,High-Tc,104 K,,"[2,2] type",,,,,,,,TRUE,10.1016/0022-4596(90)90335-U
Lead Cuprate,Pb0.5Sr2.5Y0.5Ca0.5Cu2O6.3,Bulk,,,SC,High-Tc,100 K,,Tetragonal,1212 type,,3.81 Å,,11.908 Å,,,TRUE,10.1016/0921-4534(89)90370-5
Pb0.5Sr2.5Y0.5Ca0.5Cu2O7−δ,Pb0.5Sr2.5Y0.5Ca0.5Cu2O7−δ,Bulk,,,SC,High-Tc,53 K,,"[2,2] type",,,,,,,,TRUE,10.1016/0022-4596(90)90335-U
Pb0.5Sr2.5Y0.6Ca0.4Cu2O7−δ,Pb0.5Sr2.5Y0.6Ca0.4Cu2O7−δ,Bulk,,,SC,High-Tc,50-75 K,,"[2,2] type",,,,,,,,TRUE,10.1016/0022-4596(90)90335-U
Pb-1234,Pb0.5Sr2.8Ca2.7Cu4.0O10.8,Bulk,,,SC,Cuprate,105 K,6 GPa,Tetragonal,,,3.835 Å,,18.45 Å,,,TRUE,10.1016/S0921-4534(97)01815-7
Pb-1234,Pb0.5Sr2.8Ca2.7Cu4.0O10.9,Bulk,,,SC,Cuprate,106 K,6 GPa,Tetragonal,,,3.831 Å,,18.41 Å,,,TRUE,10.1016/S0921-4534(97)01815-7
Pb-1234,Pb0.5Sr2.8Ca2.7Cu4.0O11.0,Bulk,,,SC,Cuprate,107 K,6 GPa,Tetragonal,,,3.833 Å,,18.43 Å,,,TRUE,10.1016/S0921-4534(97)01815-7
Pb0.5Sr2Ce2HoCu2.5O11.122,Pb0.5Sr2Ce2HoCu2.5O11.122,Bulk,,,NSC,,,,Tetragonal,,P4/mmm,3.82615 Å,3.82615 Å,17.2028 Å,,,TRUE,Handbook of SC
Pb0.5SrLaCu1.5O5.03,Pb0.5SrLaCu1.5O5.03,Bulk,,,SC,High-Tc cuprate,35 K,,Tetragonal,1201,,3.77305 Å,3.77305 Å,8.6876 Å,,,TRUE,Handbook of SC
Lead-Thallium alloy,Pb0.5Tl0.5,Thin Film,600-700 Å,,SC,Type-I,,,,,,,,,,,True,10.1103/PhysRevLett.27.410
Lead-Thallium alloy,Pb0.5Tl0.5,Thin Film,,,SC,Type-II,,,,,,,,,,,True,10.1103/PhysRevB.6.136
Pb0.5Tl0.5Sr2CaCu2O7,Pb0.5Tl0.5Sr2CaCu2O7,Bulk,,,SC,cuprate,110 K,,,,,,,,,,,10.1103/PhysRevLett.76.4939
Pb0.5Tl0.5Sr2CaCu2O7,Pb0.5Tl0.5Sr2CaCu2O7,Bulk,,,SC,High-Tc/cuprate,110 K,,,,,,,,,,,10.1103/PhysRevB.45.10647
Pb0.5Tl0.5Sr2CaCu2O7,Pb0.5Tl0.5Sr2CaCu2O7,Bulk,,,SC,High-Tc/cuprate,110 K,,,,,,,,,,,10.1103/PhysRevLett.66.3209
Pb0.5Tl0.5Te,Pb0.5Tl0.5Te,Bulk,,,SC,,1.5 K,,Cubic,rocksalt,Fm-3m,,,,,,FALSE,10.1103/PhysRevMaterials.7.034802
Pb0.60Tl0.40,Pb0.60Tl0.40,Bulk,,,SC,Type-II,,,,,,,,,,,,10.1103/PhysRev.183.516
Pb0.60Tl0.40,Pb0.60Tl0.40,Bulk,,,SC,Type-II,,,,,,,,,,,True,10.1103/PhysRevB.2.1264
Pb-Tl alloy,Pb0.60Tl0.40,Bulk,,,SC,Type-II,5.87 K,,,,,,,,,Hc2,True,10.1103/PhysRev.171.461
Pb0.625Cu0.375Sr2Y0.75Ca0.25Cu2Oz (quenched),Pb0.625Cu0.375Sr2Y0.75Ca0.25Cu2O7,Bulk,,,SC,cuprate,,,tetragonal,1:2:1:2 layered,,3.815 Å,3.815 Å,11.7 Å,,,True,10.1103/PhysRevB.43.7866
Pb0.625Sb0.125Au0.25,Pb0.625Sb0.125Au0.25,Bulk,,,SC,,~4.2 K,,,amorphous,,,,,,,True,10.1103/PhysRevB.23.143
PbAg02,Pb0.63Ag0.37,Thin Film,,Si (100) wafer,SC,,5.1 K,,,,,,,,,,TRUE,10.1103/PhysRevB.76.144510
PbAg07,Pb0.64Ag0.36,Thin Film,,Si (100) wafer,SC,,5.2 K,,,,,,,,,,TRUE,10.1103/PhysRevB.76.144510
Pb0.65Bi0.35,Pb0.65Bi0.35,Bulk,,,SC,,,,,,,,,,,,,10.1103/PhysRevB.48.3375
Lead-Bismuth Alloy,Pb0.65Bi0.35,Bulk,,,SC,Type-I,9.0 K,,,close-packed,,,,,,,,10.1103/PhysRevB.40.8774
Lead Bismuth,Pb0.65Bi0.35,Bulk,,,SC,Type-II,8.95 K,,,,,,,,,,,10.1103/PhysRevB.34.4622
Lead-Bismuth alloy,Pb0.65Bi0.35,Bulk,,,SC,Type-II,,,,,,,,,,,,10.1103/PhysRevB.41.6457
Pb0.65Bi0.35,Pb0.65Bi0.35,Thin Film,2000 Å,glass,SC,Type-II,8.95 K,,,,,,,,,,True,10.1103/PhysRevB.11.1884
Lead-Bismuth alloy,Pb0.65Bi0.35,Bulk,,,SC,Type-II,,,,,,,,,,calculated theoretically,,10.1103/PhysRevB.41.8765
Pb0.65Bi0.35,Pb0.65Bi0.35,Bulk,,,SC,Type-II,,,,,,,,,,,,10.1103/PhysRevB.37.9318
Pb₀.₆₅Bi₀.₃₅,Pb0.65Bi0.35,Bulk,,,SC,Type-II,,,,,,,,,,,,10.1103/PhysRevB.33.6135
Lead Bismuth,Pb0.65Bi0.35,Bulk,,,SC,Type-II,,,,,,,,,,,,10.1103/PhysRevB.36.3622
Lead-Bismuth alloy,Pb0.65Bi0.35,Bulk,,,SC,Type-I,,,,,,,,,,,,10.1103/PhysRevB.33.6141
Lead Bismuth Alloy,Pb0.65Bi0.35,Bulk,,,SC,Type-I,8.95 K,,,,,,,,,,,10.1103/PhysRevB.35.3219
Lead-bismuth alloy,Pb0.65Bi0.35,Bulk,,,SC,,9 K,,,,,,,,,,TRUE,10.1103/PhysRevB.74.094519
Pb-Cu-Sr-Y-Cu-O (x=0.30),Pb0.65Cu0.35Sr2Y0.70Ca0.30Cu2O7.0,Bulk,,,SC,High-Tc/cuprate,16.8 K,up to 2 GPa,,perovskite-related,,,,,,,True,10.1103/PhysRevB.45.10713
Pb0.65Cu0.35Sr2Y0.7Ca0.3Cu2Oz (quenched),Pb0.65Cu0.35Sr2Y0.7Ca0.3Cu2O6.99,Bulk,,,SC,cuprate,,,tetragonal,1:2:1:2 layered,,3.815 Å,3.815 Å,11.7 Å,,,True,10.1103/PhysRevB.43.7866
Pb-In alloy (35 at.% In),Pb0.65In0.35,Bulk,,,SC,Type-II,6.74 K,,,fcc,,,,,,,True,10.1103/PhysRevB.7.1866
Lead-Thallium alloy (35 at.% Tl),Pb0.65Tl0.35,Bulk,,,SC,Type-I,6.03-6.07 K,,Cubic,face-centered cubic,,,,,,,True,10.1103/PhysRev.147.340
Pb0.675Cu0.325Sr2Y0.65Ca0.35Cu2Oz (quenched),Pb0.675Cu0.325Sr2Y0.65Ca0.35Cu2O7,Bulk,,,SC,cuprate,,,tetragonal,1:2:1:2 layered,,3.815 Å,3.815 Å,11.7 Å,,,True,10.1103/PhysRevB.43.7866
Pb-Cu-Sr-Y-Ca-Cu-O (x=0.35),Pb0.675Cu0.325Sr2Y0.65Ca0.35Cu2O7.0,Bulk,,,SC,High-Tc/cuprate,29.7 K,up to 2 GPa,,perovskite-related,,,,,,,True,10.1103/PhysRevB.45.10713
PbAg10,Pb0.67Ag0.33,Thin Film,,Si (100) wafer,SC,,5.4 K,,,,,,,,,,TRUE,10.1103/PhysRevB.76.144510
Lead-Indium alloy,Pb0.684In0.316,Bulk,,,SC,Type-II,,,,,,,,,155 Oe,3700 Oe,True,10.1103/PhysRev.129.1943
Lead-Thallium alloy,Pb0.696Tl0.304,Bulk,,,SC,Type-II,,,,,,,,,145 Oe,2900 Oe,True,10.1103/PhysRev.129.1943
Lead-Bismuth-Thallium alloy,Pb0.6Bi0.2Tl0.2,Bulk,,,SC,Type-II,7.26 K,,,,,,,,,,True,10.1103/PhysRevB.14.4854
Lead-Bismuth-Thallium alloy,Pb0.6Bi0.2Tl0.2,Bulk,,,SC,Type-II,,,,,,,,,,,,10.1103/PhysRevB.9.2409
Pb-40 at.% Bi alloy,Pb0.6Bi0.4,Bulk,,porous glass,SC,Type-II,,,,grainy,,,,,,> 200 kG,True,10.1103/PhysRevB.5.868
"(Pb,Bi)-2201-ud",Pb0.6Bi1.4Sr1.5La0.5CuO6,Bulk,,,SC,High-Tc,24 K,,,,,,,,,,TRUE,10.1016/j.nimb.2017.01.084
Pb-doped Bi-Sr-Ca-Cu-O,Pb0.6Bi1.4Sr2Ca2Cu3Oy,Bulk,,,SC,High-Tc/cuprate,113-110-108 K,,,,,,,,,,True,10.1103/PhysRevB.40.6902
Pb0.6Cu0.4Sr2Y0.8Ca0.2Cu2Oz,Pb0.6Cu0.4Sr2Y0.8Ca0.2Cu2O7,Bulk,,,NSC,cuprate,,,tetragonal,1:2:1:2 layered,,3.8 Å,3.8 Å,11.7 Å,,,True,10.1103/PhysRevB.43.7866
Pb-In alloy (40 at.% In),Pb0.6In0.4,Bulk,,,SC,Type-II,6.66 K,,,fcc,,,,,,,True,10.1103/PhysRevB.7.1866
Lead-Indium 40%,Pb0.6In0.4,Bulk,,,SC,Type-II,6.57 K,,,,,,,,,,True,10.1103/PhysRevB.3.794
Lead Indium Alloy,Pb0.6In0.4,Bulk,,,SC,Type-II,,,,,,,,,,,True,10.1103/PhysRevLett.16.91
Pb0.6Tl0.2Bi0.2,Pb0.6Tl0.2Bi0.2,Thin Film,2000 Å,glass,SC,Type-II,7.26 K,,Cubic,fcc,,,,,,,True,10.1103/PhysRevB.11.1884
Lead-Thallium-Bismuth alloy,Pb0.6Tl0.2Bi0.2,Bulk,,,SC,Type-II,7.26 K,,Cubic,fcc,,,,,,,True,10.1103/PhysRev.187.821
Lead Thallium,Pb0.6Tl0.4,Bulk,,,SC,Type-II,5.90 K,,,,,,,,,,,10.1103/PhysRevB.34.4622
Lead-Thallium alloy,Pb0.6Tl0.4,Bulk,,,SC,Type-II,,,,,,,,,,,,10.1103/PhysRevB.41.6457
Pb0.6Tl0.4,Pb0.6Tl0.4,Thin Film,2000 Å,glass,SC,Type-II,5.90 K,,Cubic,fcc,,,,,,,True,10.1103/PhysRevB.11.1884
Lead-Thallium alloy,Pb0.6Tl0.4,Bulk,,,SC,Type-II,,,,,,,,,,calculated theoretically,,10.1103/PhysRevB.41.8765
Lead-Thallium alloy,Pb0.6Tl0.4,Bulk,,,SC,Type-II,6.0 K,,,,,,,,,,True,10.1103/PhysRevB.14.4854
Lead-Thallium alloy,Pb0.6Tl0.4,Bulk,,,SC,Type-II,,,,,,,,,,,,10.1103/PhysRevB.26.2463
Lead-Thallium alloy,Pb0.6Tl0.4,Bulk,,,SC,Type-I,,,,,,,,,,,,10.1103/PhysRevB.33.6141
Pb0.6Tl0.4,Pb0.6Tl0.4,Thin Film,~1000 Å,,SC,Type-II,,,Cubic,fcc,,,,,,,True,10.1103/PhysRev.178.713
Lead Thallium Alloy,Pb0.6Tl0.4,Bulk,,,SC,Type-I,5.90 K,,,,,,,,,,,10.1103/PhysRevB.35.3219
Lead-Thallium alloy,Pb0.6Tl0.4,Thin Film,1000 Å,quartz rod,SC,Type-II,,,,,,,,,,,True,10.1103/PhysRevLett.35.305
Lead-Indium Alloy (30% In),Pb0.70In0.30,Bulk,,,SC,Type-II,6.75 K,,,,,,,,,1.0 T,TRUE,10.1103/PhysRevB.70.060501
Lead-Bismuth alloy,Pb0.71Bi0.29,Thin Film,,,SC,Type-I,,,,,,,,,,,True,10.1103/PhysRevB.34.217
Lead-Cadmium Eutectic Composite,Pb0.72Cd0.28,Bulk,,,SC,Type-I/Type-II,7.075 K,,,lamellar eutectic,,,,,,1.34 kOe,True,10.1103/PhysRevB.18.1216
Lead-Cadmium Eutectic Composite,Pb0.72Cd0.28,Bulk,,,SC,Type-I/Type-II,7.108 K,,,lamellar eutectic,,,,,,1.46 kOe,True,10.1103/PhysRevB.18.1216
Lead-Cadmium Eutectic Composite,Pb0.72Cd0.28,Bulk,,,SC,Type-I/Type-II,7.132 K,,,lamellar eutectic,,,,,,0.44 kOe,True,10.1103/PhysRevB.18.1216
Lead-Cadmium Eutectic Composite,Pb0.72Cd0.28,Bulk,,,SC,Type-I/Type-II,7.137 K,,,lamellar eutectic,,,,,,,True,10.1103/PhysRevB.18.1216
Lead-Cadmium Eutectic Composite,Pb0.72Cd0.28,Bulk,,,SC,Type-I/Type-II,7.138 K,,,lamellar eutectic,,,,,,,True,10.1103/PhysRevB.18.1216
Lead-Cadmium Eutectic Composite,Pb0.72Cd0.28,Bulk,,,SC,Type-I/Type-II,7.150 K,,,lamellar eutectic,,,,,,,True,10.1103/PhysRevB.18.1216
Lead-Cadmium Eutectic Composite,Pb0.72Cd0.28,Bulk,,,SC,Type-I/Type-II,7.149 K,,,lamellar eutectic,,,,,,,True,10.1103/PhysRevB.18.1216
PbAg05,Pb0.75Ag0.25,Thin Film,,Si (100) wafer,SC,,6.1 K,,,,,,,,,,TRUE,10.1103/PhysRevB.76.144510
Lead-Bismuth Alloy,Pb0.75Bi0.25,Thin Film,,,SC,Type-II,6.9 K,,Amorphous,Amorphous,,,,,,,,10.1103/PhysRevB.47.5931
Pb0.75Bi0.25,Pb0.75Bi0.25,Bulk,,,SC,Type-II,,,,amorphous,,,,,,dBc2/dT = 9.6 kG/°K at Tc,True,10.1103/PhysRevB.8.5324
Lead-Bismuth alloy,Pb0.75Bi0.25,Thin Film,~1500 Å,,SC,Type-II,,,amorphous,,,,,,,measured,,10.1103/PhysRevB.7.4844
Lead Bismuth,Pb0.75Bi0.25,Bulk,,,SC,Type-II,,,,,,,,,,,,10.1103/PhysRevB.40.137
Pb0.75Bi0.25,Pb0.75Bi0.25,Thin Film,2000 Å,quartz plate,SC,Type-II,6.90 K,,amorphous,amorphous,,,,,,dBc2/dT = 9.6 kG/°K,True,10.1103/PhysRevB.7.4850
(Pb0.75Cu0.25)Sr2(Ca0.5Y0.5)Cu2O7−δ,Pb0.75Cu0.25Sr2Ca0.5Y0.5Cu2O7−δ,Bulk,,,SC,High-Tc,45 K,,,,,,,,,,,10.1016/0022-4596(91)90301-W
(Pb0.75Cu0.25)Sr2(Y0.2Ca0.8)Cu2O7−δ,Pb0.75Cu0.25Sr2Y0.2Ca0.8Cu2O7−δ,Bulk,,,SC,High-Tc,82 K,,,,,,,,,,TRUE,10.1016/0921-4534(93)90772-I
(Pb0.75Cu0.25)Sr2(Y0.4Ca0.6)Cu2O7−δ,Pb0.75Cu0.25Sr2Y0.4Ca0.6Cu2O7−δ,Bulk,,,SC,High-Tc,82 K,,,,,,,,,,TRUE,10.1016/0921-4534(93)90772-I
Pb-Cu-Sr-Y-Ca-Cu-O (x=0.50),Pb0.75Cu0.25Sr2Y0.50Ca0.50Cu2O7.0,Bulk,,,SC,High-Tc/cuprate,62.8 K,up to 2 GPa,,perovskite-related,,,,,,,True,10.1103/PhysRevB.45.10713
(Pb0.75Cu0.25)Sr2(Y0.6Ca0.4)Cu2O7−δ,Pb0.75Cu0.25Sr2Y0.6Ca0.4Cu2O7−δ,Bulk,,,SC,High-Tc,82 K,,,,,,,,,,TRUE,10.1016/0921-4534(93)90772-I
Pb0.75Mo6Se8,Pb0.75Mo6Se8,Bulk,,,SC,Type-II,7.2 K,,R3,Rhombohedral,,9.520,,11.917,,,TRUE,10.1016/S0925-8388(99)00189-9
Lead-Thallium alloy (25 at.% Tl),Pb0.75Tl0.25,Bulk,,,SC,Type-I,6.50-6.53 K,,Cubic,face-centered cubic,,,,,,,True,10.1103/PhysRev.147.340
Lead-Indium alloy (21 at.% In),Pb0.79In0.21,Bulk,,,SC,Type-II,6.90 K,,,,,,,,,8580 G at t=1,True,10.1103/PhysRevB.6.2595
Lead-Indium alloy (21 at.% In),Pb0.79In0.21,Bulk,,,SC,Type-II,,,,,,,,,,,True,10.1103/PhysRevB.6.2579
Lead-Bismuth-Thallium alloy,Pb0.7Bi0.15Tl0.15,Bulk,,,SC,Type-II,,,,,,,,,,,True,10.1103/PhysRevB.8.137
Lead Bismuth,Pb0.7Bi0.3,Bulk,,,SC,Type-II,8.45 K,,,,,,,,,,,10.1103/PhysRevB.34.4622
Lead Bismuth,Pb0.7Bi0.3,Bulk,,,SC,,,,,,,,,,,,,10.1103/PhysRevB.41.4278
Lead-Bismuth alloy,Pb0.7Bi0.3,Bulk,,,SC,Type-II,,,,,,,,,,,,10.1103/PhysRevB.41.6457
Pb0.7Bi0.3,Pb0.7Bi0.3,Thin Film,2000 Å,glass,SC,Type-II,8.45 K,,,,,,,,,,True,10.1103/PhysRevB.11.1884
Lead-Bismuth alloy,Pb0.7Bi0.3,Bulk,,,SC,Type-II,,,,,,,,,,calculated theoretically,,10.1103/PhysRevB.41.8765
Lead Bismuth Alloy,Pb0.7Bi0.3,Thin Film,,,SC,,,,,,,,,,,,True,10.1103/PhysRevLett.39.291
Lead-Bismuth alloy,Pb0.7Bi0.3,Bulk,,,SC,Type-I,,,,,,,,,,,,10.1103/PhysRevB.14.990
Lead bismuth alloy,Pb0.7Bi0.3,Bulk,,,SC,,,,,,,,,,,,,10.1103/PhysRevB.46.14883
Lead-Bismuth alloy,Pb0.7Bi0.3,Thin Film,3000 Å,,SC,Type-I,,,,,,,,,,,True,10.1103/PhysRevLett.23.374
Lead-Bismuth Alloy,Pb0.7Bi0.3,Thin Film,3000 Å,,SC,,,,,,,,,,,,True,10.1103/PhysRevLett.23.377
Lead Bismuth,Pb0.7Bi0.3,Bulk,,,SC,Type-II,,,,,,,,,,,,10.1103/PhysRevB.36.3622
