Repository: WyattBunstine/ML_SC_Project

# ML_SC_Project — Chemically and Geometrically Motivated Crystal Graph Neural Networks

This project predicts and screens superconductors from crystal structure. It frames the
problem as a **two-stage hurdle**: first classify whether a material is a superconductor
candidate (SC vs. non-SC), then regress the critical temperature T_c for superconductors.

Two graph-neural-network families are trained and compared:

- a **baseline CGCNN** ([txie-93/cgcnn](https://github.com/txie-93/cgcnn)), and
- an **MPNN** with learned edge features that consumes richer `crystal_graph_v4` graphs
  (this project's contribution).

File: database/superconductor_materials_full.csv (part 135 of 215)
Material_Name,Chemical_Composition,Material_Class,Film_Thickness,Substrate,Material_Type,Superconductor_Type,Superconducting_Transition_Temperature,Pressure,Crystal_Structure,Lattice_Structure,Space_Group,"Lattice_Constant(a)","Lattice_Constant(b)","Lattice_Constant(c)",Lower_Critical_Field,Upper_Critical_Field,Experimental,DOI
PbBi30at.%,Pb0.7Bi0.3,Bulk,,,SC,Type-II,8.6 K,,,,,,,,,,True,10.1103/PhysRevB.26.5268
Lead-Bismuth alloy,Pb0.7Bi0.3,Bulk,,,SC,Type-I,,,,,,,,,,,,10.1103/PhysRevB.33.6141
Lead-Bismuth Alloy,Pb0.7Bi0.3,Bulk,,,SC,Type-I,,,,,,,,,,,,10.1103/PhysRevB.14.993
Lead Bismuth Alloy,Pb0.7Bi0.3,Bulk,,,SC,Type-I,8.45 K,,,,,,,,,,,10.1103/PhysRevB.35.3219
Lead-bismuth alloy,Pb0.7Bi0.3,Bulk,,,SC,,,,,,,,,,,,FALSE,10.1103/PhysRevB.98.140504
Pb0.7Bi1.3Sr2CaCu2O8,Pb0.7Bi1.3Sr2CaCu2O8,Bulk,,,SC,High-Tc/cuprate,~80 K,,,,,,,,,,True,10.1103/PhysRevB.47.8172
Pb0.7Bi1.3Sr2CaCu2O8,Pb0.7Bi1.3Sr2CaCu2O8,Bulk,,,SC,High-Tc/cuprate,85±2 K,,,,,,,,,,True,10.1103/PhysRevB.42.1082
(Pb0.7Cu0.3)Sr2(Ca0.5Y0.5)Cu2O7+δ,Pb0.7Cu0.3Sr2Ca0.5Y0.5Cu2O7+δ,Bulk,,,SC,High-Tc,48 K,,,,,,,,,,TRUE,10.1016/S0022-4596(05)80282-8
Pb0.7Cu0.3Sr2Y0.6Ca0.4Cu2Oz (quenched),Pb0.7Cu0.3Sr2Y0.6Ca0.4Cu2O7,Bulk,,,SC,cuprate,52 K,,tetragonal,1:2:1:2 layered,,3.815 Å,3.815 Å,11.7 Å,,,True,10.1103/PhysRevB.43.7866
Pb-1212–Cu0.3Pb0.7Sr2Y0.6Ca0.4Cu2O7,Pb0.7Cu0.3Sr2Y0.6Ca0.4Cu2O7,Bulk,,,SC,High-Tc,26 K,,RE-123,,P4/mmm,,,,,,TRUE,10.1016/j.physc.2010.01.049
Lead-Indium alloy (30 at.% In),Pb0.7In0.3,Bulk,,,SC,Type-II,,,,,,,,,,,True,10.1103/PhysRevB.7.1864
Pb-In alloy (30 at.% In),Pb0.7In0.3,Bulk,,,SC,Type-II,6.78 K,,,fcc,,,,,,,True,10.1103/PhysRevB.7.1866
Lead-Indium 30%,Pb0.7In0.3,Bulk,,,SC,Type-II,6.76 K,,,,,,,,,,True,10.1103/PhysRevB.3.794
Lead-Indium alloy,Pb0.7In0.3,Bulk,,,SC,Type-I,,,,,,,,,,,,10.1103/PhysRevB.33.6141
Pb-30%In,Pb0.7In0.3,Bulk,,,SC,Type-I,7 K,,,,,,,,,,FALSE,10.1016/S0921-4534(02)02804-6
Pb0.7In0.3,Pb0.7In0.3,Bulk,,,SC,Low-Tc,6.75 K,,,,,,,,,0.993 T,TRUE,10.1016/j.physb.2006.01.172
Pb0.7Sr2Ca0.5Y0.5Cu2.3O7±δ,Pb0.7Sr2Ca0.5Y0.5Cu2.3O7±δ,Bulk,,,SC,High-Tc,42 K,40-60 bar,,,,,,,,,TRUE,10.1016/0921-4534(91)90503-Q
Pb0.7V0.3Sr2Ca0.4Y0.6Cu2O7−δ,Pb0.7V0.3Sr2Ca0.4Y0.6Cu2O7−δ,Bulk,,,SC,High-Tc,40 K,,Tetragonal,,,3.822 Å,,11.818 Å,,,TRUE,10.1016/0921-4534(93)90801-V
Lead-Bismuth Alloy Thin Film (x=0.20),Pb0.80Bi0.20,Thin Film,,,SC,,8.05 K,,,,,,,,,,FALSE,10.1103/PhysRevB.84.125415
Lead-Indium Alloy,Pb0.80In0.20,Bulk,,,SC,Type-II,,,,,,,,,,,True,10.1103/PhysRevLett.19.116
Lead-Thallium alloy (20 at.% Tl),Pb0.80Tl0.20,Bulk,,,SC,Type-I,6.59-6.63 K,,Cubic,face-centered cubic,,,,,,,True,10.1103/PhysRev.147.340
PbAg06,Pb0.81Ag0.19,Thin Film,,Si (100) wafer,SC,,6.4 K,,,,,,,,,,TRUE,10.1103/PhysRevB.76.144510
Lead-Indium alloy,Pb0.825In0.175,Bulk,,,SC,Type-II,6.95 K,,,,,,,,,5400 G,True,10.1103/PhysRevB.49.15813
Lead-Cadmium eutectic composite,Pb0.826Cd0.174,Bulk,,,SC,Type-II,~7.0 K,,,lamellar,,,,,,,True,10.1103/PhysRevB.18.3298
Lead-Thallium alloy (Pb-17.4 at.% Tl),Pb0.826Tl0.174,Bulk,,,SC,Type-II,,,,,,,,,,Hc2,True,10.1103/PhysRev.170.470
PbIn alloy,Pb0.82In0.12,Bulk,,,SC,Type-II,,,,,,,,,,,,10.1103/PhysRevB.52.1187
Lead-Indium alloy,Pb0.82In0.18,Bulk,,,SC,Type-II,6.95 K,,,,,,,,,0.83 T,True,10.1103/PhysRevLett.87.167009
Lead-Indium alloy,Pb0.82In0.18,Bulk,,,SC,Type-II,,,,,,,,,,Bc2,True,10.1103/PhysRevLett.79.2538
Lead-Indium Alloy (18% In),Pb0.82In0.18,Bulk,,,SC,Type-II,6.85 K,,,,,,,,,0.86 T,TRUE,10.1103/PhysRevB.70.060501
Pb0.82In0.18,Pb0.82In0.18,Bulk,,,SC,Low-Tc,6.85 K,,,,,,,,,0.856 T,TRUE,10.1016/j.physb.2006.01.172
Lead-Indium alloy,Pb0.833In0.167,Bulk,,,SC,Type-II,,,,,,,,,,,True,10.1103/PhysRevB.8.137
"Pb-In alloy (83% Pb, 17% In)",Pb0.83In0.17,Bulk,,,SC,Type-II,,,,,,,,,,Hc2 (value not specified),True,10.1103/PhysRevB.2.2817
Pb0.83In0.17,Pb0.83In0.17,Bulk,,,SC,Type-II,,,,,,,,,,,True,10.1103/PhysRevB.7.982
Pb0.83In0.17,Pb0.83In0.17,Bulk,,,SC,Type-II,,,,,,,,,,Hc2,True,10.1103/PhysRevB.1.2134
Lead indium alloy,Pb0.83In0.17,,,,SC,,,,,,,,,,,,,10.1103/PhysRevB.66.180502
Lead-Indium alloy,Pb0.83In0.17,Bulk,,,SC,Type-II,,,,,,,,,,,True,10.1103/PhysRevLett.13.794
Lead-Indium Alloy,Pb0.83In0.17,Bulk,,,SC,Type-II,,,,,,,,,,4800 G,True,10.1103/PhysRevB.54.13083
Lead-Indium alloy,Pb0.83In0.17,Bulk,,,SC,Type-II,7.10 K,,,Pb structure,,,,,,5090 Oe,True,10.1103/PhysRev.176.581
Lead-Indium Alloy,Pb0.83In0.17,Bulk,,,SC,Type-II,,,,,,,,,,,True,10.1103/PhysRevLett.19.116
PbAg14,Pb0.84Ag0.16,Thin Film,,Si (100) wafer,SC,,6.6 K,,,,,,,,,,TRUE,10.1103/PhysRevB.76.144510
Lead-Indium alloy,Pb0.84In0.16,Bulk,,,SC,Type-II,,,,,,,,,~250 G at 4.2°K,,True,10.1103/PhysRevLett.18.844
Pb0.84In0.16,Pb0.84In0.16,Bulk,,,SC,Type-II,7 K,,,,,,,,,,TRUE,10.1016/S0921-4534(02)02276-1
Lead-Silver alloy,Pb0.85Ag0.15,Thin Film,600 Å,Glass slides,SC,Type-II,7.2 K,,,,,,,,,,True,10.1103/PhysRevB.55.9047
Pb0.85Bi0.15,Pb0.85Bi0.15,Bulk,,,SC,,,,Cubic,fcc,,,,,,,True,10.1103/PhysRevB.11.1895
Lead-Indium alloy,Pb0.85In0.15,Bulk,,,SC,Type-II,,,,,,,,,,~2.1 kOe,True,10.1103/PhysRevLett.16.308
Lead lamellae in Pb-Sn eutectic,Pb0.85Sn0.15,Bulk,,,SC,Type-II,7.4 K,,,,,,,,,,True,10.1103/PhysRevB.16.4815
Lead Tantalum Sulfide,Pb0.85Ta1S1.96,Bulk,,,SC,Type-II,2.6 K,,Hexagonal,Layered,P6_3/mmc,3.3 Å,3.3 Å,17.7 Å,,,TRUE,10.1103/PhysRevB.109.125109
Lead-Thallium alloy (15 at.% Tl),Pb0.85Tl0.15,Bulk,,,SC,Type-I,6.78-6.81 K,,Cubic,face-centered cubic,,,,,,,True,10.1103/PhysRev.147.340
Lead-Indium alloy,Pb0.861In0.139,Bulk,,,SC,Type-II,,,,,,,,,220 Oe,2450 Oe,True,10.1103/PhysRev.129.1943
PbAg16,Pb0.86Ag0.14,Thin Film,,Si (100) wafer,SC,,6.7 K,,,,,,,,,,TRUE,10.1103/PhysRevB.76.144510
Lead-Indium alloy,Pb0.86In0.14,Thin Film,60-300 nm,GaAs/AlGaAs heterostructure,SC,Type-II,7.2 K,,,,,,,,,Bc2 > 0.2 T,True,10.1103/PhysRevLett.84.3702
Lead-Indium alloy,Pb0.86In0.14,Bulk,,,SC,Type-II,,,,,,,,,20 mT,,True,10.1103/PhysRevB.52.12895
Lead-Tin alloy,Pb0.871Sn0.129,Bulk,,,SC,Type-II,,,,,,,,,450 Oe,1100 Oe,True,10.1103/PhysRev.129.1943
Lead-Bismuth alloy (13% Bi),Pb0.87Bi0.13,Bulk,,,SC,Type-II,,,,,,,,,,,True,10.1103/PhysRev.147.268
Lead-Bismuth alloy (13 at.% Bi),Pb0.87Bi0.13,Bulk,,,SC,Type-II,,,,,,,,,,Hc2 mentioned but specific values not given,True,10.1103/PhysRev.160.348
Lead-Indium alloy,Pb0.88In0.12,Bulk,,,SC,,,,,,,,,,,,,10.1103/PhysRevB.11.139
Pb88In12,Pb0.88In0.12,Bulk,,,SC,Type-I,,0-3600 bar,,,,,,,,,True,10.1103/PhysRevB.8.1038
Lead-Mercury alloy,Pb0.899Hg0.101,Bulk,,,SC,Type-II,,,,,,,,,220 Oe,4300 Oe,True,10.1103/PhysRev.129.1943
Lead-Bismuth Alloy Thin Film (x=0.11),Pb0.89Bi0.11,Thin Film,,,SC,,7.7 K,,,,,,,,,,FALSE,10.1103/PhysRevB.84.125415
PbIn base electrode,Pb0.89In0.11,Thin Film,1300 Å,single-crystal sapphire,SC,Type-II,,,,,,,,,,,True,10.1103/PhysRevB.35.5267
Lead-Bismuth-Thallium alloy,Pb0.8Bi0.1Tl0.1,Bulk,,,SC,Type-II,,,,,,,,,,,True,10.1103/PhysRevB.8.137
Lead-Bismuth-Thallium alloy,Pb0.8Bi0.1Tl0.1,Bulk,,,SC,Type-II,,,,,,,,,,,True,10.1103/PhysRevB.9.2409
Lead-Bismuth alloy,Pb0.8Bi0.2,Bulk,,,SC,Type-II,,,,,,,,,,,,10.1103/PhysRevB.41.6457
Pb0.8Bi0.2,Pb0.8Bi0.2,Thin Film,2000 Å,glass,SC,Type-II,7.95 K,,Cubic,fcc,,,,,,,True,10.1103/PhysRevB.11.1884
Lead-Bismuth alloy,Pb0.8Bi0.2,Bulk,,,SC,Type-II,,,,,,,,,,calculated theoretically,,10.1103/PhysRevB.41.8765
Lead-Bismuth alloy,Pb0.8Bi0.2,Bulk,,,SC,Type-I,,,,,,,,,,,,10.1103/PhysRevB.14.990
Lead Bismuth,Pb0.8Bi0.2,Bulk,,,SC,Type-II,,,,,,,,,,,,10.1103/PhysRevB.36.3622
Lead-Bismuth alloy,Pb0.8Bi0.2,Bulk,,,SC,Type-I,,,,,,,,,,,,10.1103/PhysRevB.33.6141
Pb0.8Bi0.2,Pb0.8Bi0.2,Bulk,,,SC,Type-I,,,,,,,,,,,,10.1103/PhysRevB.42.920
Lead-Bismuth Alloy,Pb0.8Bi0.2,Bulk,,,SC,Type-I,,,,,,,,,,,,10.1103/PhysRevB.14.993
Lead Bismuth Alloy,Pb0.8Bi0.2,Bulk,,,SC,Type-I,7.95 K,,,,,,,,,,,10.1103/PhysRevB.35.3219
Lead-Bismuth alloy,Pb0.8Bi0.2,Bulk,,,SC,Type-II,,,,,,,,,,,,10.1103/PhysRevB.9.2409
Lead Bismuth,Pb0.8Bi0.2,Bulk,,,SC,,,,,,,,,,,,FALSE,10.1103/PhysRevLett.105.027003
Lead Bismuth Thallium,Pb0.8Bi0.2Tl0.2,Bulk,,,SC,Type-II,7.26 K,,,,,,,,,,,10.1103/PhysRevB.34.4622
Pb-based 1:2:1:3 compound,Pb0.8Cu0.2Sr0.8Ba1.2Y0.7Ca0.3Cu3O8.30,Bulk,,,SC,High-Tc/cuprate,75 K,100 bars O2,Tetragonal,layered cuprate,P4/mmm,3.845 Å,3.845 Å,27.90 Å,,,True,10.1103/PhysRevB.44.4553
Pb-1212–Cu0.2Pb0.8Sr2Y0.6Ca0.4Cu2O7,Pb0.8Cu0.2Sr2Y0.6Ca0.4Cu2O7,Bulk,,,SC,High-Tc,26 K,,RE-123,,P4/mmm,,,,,,TRUE,10.1016/j.physc.2010.01.049
Lead-Indium 20%,Pb0.8In0.2,Bulk,,,SC,Type-II,6.91 K,,,,,,,,,,True,10.1103/PhysRevB.3.794
Lead Indium Alloy,Pb0.8In0.2,Bulk,,,SC,Type-II,,,,,,,,,,Hc2(0),True,10.1103/PhysRevLett.16.91
Lead-Indium alloy,Pb0.8In0.2,Bulk,,,SC,Type-II,,,,,,,,,,270 mT at 4.2 K,True,10.1103/PhysRevB.66.054506
Lead-Indium alloy (20 wt%),Pb0.8In0.2,Thin Film,2100 Å,,SC,Type-II,,,,,,,,,,,True,10.1103/PhysRevB.12.3673
Pb-based 1:2:1:3 compound,Pb0.8SrBa1.2Y0.7Ca0.3Cu3O7.59,Bulk,,,SC,High-Tc/cuprate,40 K,1 atm,Tetragonal,layered cuprate,P4/mmm,3.839 Å,3.839 Å,27.72 Å,,,True,10.1103/PhysRevB.44.4553
Pb-based 1:2:1:3 compound,Pb0.8SrBa1.2Y0.7Ca0.3Cu3O8.28,Bulk,,,SC,High-Tc/cuprate,74 K,1 bar O2,Tetragonal,layered cuprate,P4/mmm,3.844 Å,3.844 Å,27.96 Å,,,True,10.1103/PhysRevB.44.4553
Pb-based 1:2:1:3 compound,Pb0.8SrBa1.2Y0.7Ca0.3Cu3O8.35,Bulk,,,SC,High-Tc/cuprate,77 K,100 bars O2,Tetragonal,layered cuprate,I4/mmm,3.845 Å,3.845 Å,27.96 Å,,,True,10.1103/PhysRevB.44.4553
Lead-Thallium-Bismuth alloy,Pb0.8Tl0.1Bi0.1,Bulk,,,SC,Type-II,,,Cubic,fcc,,,,,,,True,10.1103/PhysRev.187.821
Lead-Thallium alloy,Pb0.8Tl0.2,Bulk,,,SC,Type-II,,,,,,,,,,,,10.1103/PhysRevB.41.6457
Pb0.8Tl0.2,Pb0.8Tl0.2,Thin Film,2000 Å,glass,SC,Type-II,6.80 K,,Cubic,fcc,,,,,,,True,10.1103/PhysRevB.11.1884
Lead-Thallium alloy,Pb0.8Tl0.2,Bulk,,,SC,Type-II,,,,,,,,,,calculated theoretically,,10.1103/PhysRevB.41.8765
Lead-Thallium alloy,Pb0.8Tl0.2,Bulk,,,SC,Type-I,,,,,,,,,,,,10.1103/PhysRevB.14.990
Lead Thallium,Pb0.8Tl0.2,Bulk,,,SC,Type-II,,,,,,,,,,,,10.1103/PhysRevB.36.3622
Lead-Thallium alloy,Pb0.8Tl0.2,Bulk,,,SC,Type-I,,,,,,,,,,,,10.1103/PhysRevB.33.6141
Lead-Thallium Alloy,Pb0.8Tl0.2,Bulk,,,SC,Type-I,,,,,,,,,,,,10.1103/PhysRevB.14.993
Pb0.8Tl0.2,Pb0.8Tl0.2,Thin Film,~1000 Å,,SC,Type-II,,,Cubic,fcc,,,,,,,True,10.1103/PhysRev.178.713
Lead Thallium Alloy,Pb0.8Tl0.2,Bulk,,,SC,Type-I,6.80 K,,,,,,,,,,,10.1103/PhysRevB.35.3219
Lead-Bismuth alloy,Pb0.901Bi0.099,Bulk,,,SC,Type-II,,,,,,,,,290 Oe,2800 Oe,True,10.1103/PhysRev.129.1943
Pb0.90Cu0.18Mo6S8,Pb0.90Cu0.18Mo6S8,Bulk,,,SC,Type-II,13.65 K,,Hexagonal,Chevrel phase,,,,,,45 T,TRUE,10.1103/PhysRevLett.91.027002
Lead-Indium alloy (10 at.% In),Pb0.90In0.10,Bulk,,,SC,Type-II,7.05 K,,,,,,,,,5030 G at t=1,True,10.1103/PhysRevB.6.2595
"Pb-In alloy (90% Pb, 10% In)",Pb0.90In0.10,Bulk,,,SC,Type-II,,,,,,,,,,Hc2 (value not specified),True,10.1103/PhysRevB.2.2817
Pb0.90In0.10,Pb0.90In0.10,Bulk,,,SC,Type-II,,,,,,,,,,Hc2,True,10.1103/PhysRevB.1.2134
Pb-10 at.% In,Pb0.90In0.10,Bulk,,,SC,Type-II,,,,,,,,,,Hc2 measured from magnetization curves,True,10.1103/PhysRevLett.27.721
Lead-Thallium Alloy Film,Pb0.90Tl0.10,Thin Film,~1 μm,,SC,Type-II,,,,,,,,,,,True,10.1103/PhysRev.156.412
Lead-Thallium alloy,Pb0.90Tl0.10,Thin Film,~1 μm,,SC,Type-II,,,,,,,,,,,True,10.1103/PhysRev.156.403
Lead-Thallium alloy (10 at.% Tl),Pb0.90Tl0.10,Bulk,,,SC,Type-I,6.94-6.98 K,,Cubic,face-centered cubic,,,,,,,True,10.1103/PhysRev.147.340
Lead-Indium alloy,Pb0.913In0.087,Bulk,,,SC,Type-II,,,,,,,,,,,True,10.1103/PhysRevB.8.137
Lead-Indium alloy,Pb0.913In0.087,Bulk,,,SC,Type-II,7.035 K,,,,,,,,,measured but specific values not provided,True,10.1103/PhysRevB.2.105
Lead-Indium alloy (surface),Pb0.913In0.087,Bulk,,,SC,Type-II,7.042 K,,,,,,,,,measured but specific values not provided,True,10.1103/PhysRevB.2.105
Lead-Bismuth alloy (8.3 at.% Bi),Pb0.917Bi0.083,Bulk,,,SC,Type-II,,,,,,,,,,Hc2 mentioned but specific values not given,,10.1103/PhysRev.160.348
Lead-Sodium alloy,Pb0.917Na0.083,Bulk,,,SC,Type-II,,,,,,,,,190 Oe,6000 Oe,True,10.1103/PhysRev.129.1943
Lead-Indium Alloy,Pb0.918In0.082,Bulk,,,SC,Type-II,,,,,,,,,250 G,2070 G,True,10.1103/PhysRev.139.A1920
Pb0.91Bi0.09,Pb0.91Bi0.09,Bulk,,,SC,Type-II,,,,,,,,,,Hc2,True,10.1103/PhysRevB.1.2134
Lead-Bismuth alloy,Pb0.91Bi0.09,Bulk,,,SC,Type-II,,,,,,,,,,,True,10.1103/PhysRev.184.472
Lead-Bismuth alloy,Pb0.91Bi0.09,Bulk,,,SC,Type-II,7.65 K,,,Pb structure,,,,,,4870 Oe,True,10.1103/PhysRev.176.581
Lead-Indium alloy,Pb0.91In0.09,Bulk,,,SC,Type-II,,,,,,,,,Hc1,Hc2,True,10.1103/PhysRevLett.66.3309
Lead-Thallium Alloy,Pb0.91Tl0.09,Bulk,,,SC,Type-II,,,,,,,,,,1560 Oe,True,10.1103/PhysRev.156.412
Lead-Indium alloy,Pb0.9295In0.0705,Bulk,,,SC,Type-II,3.65 K,,,,,,,,,,True,10.1103/PhysRev.172.383
Lead-Indium alloy (8% In),Pb0.92In0.08,Bulk,,,SC,Type-II,,,,,,,,,,,True,10.1103/PhysRev.181.682
Pb92In8,Pb0.92In0.08,Bulk,,,SC,Type-II,7.00 K,,,,,,,,31 mT,0.49 T,TRUE,10.1103/PhysRevB.73.184520
Lead-Indium Alloy (8% In),Pb0.92In0.08,Bulk,,,SC,Type-II,6.99 K,,,,,,,,,0.49 T,TRUE,10.1103/PhysRevB.70.060501
Pb0.92In0.08,Pb0.92In0.08,Bulk,,,SC,Low-Tc,6.99 K,,,,,,,,,0.487 T,TRUE,10.1016/j.physb.2006.01.172
Pb0.92Mo6S7.5,Pb0.92Mo6S7.5,Bulk,,,SC,High-Tc,13 K,,Trigonal,Chevrel phase,,,,,,500 kG,True,10.1103/PhysRevB.17.1209
Pb0.92Mo6S7.5,Pb0.92Mo6S7.5,Bulk,,,SC,Type-II,11.4 K,,Chevrel-phase,,,9.198,,11.444,,,TRUE,10.1016/j.supcon.2023.100038
Pb0.92Mo6S8,Pb0.92Mo6S8,Bulk,,,SC,Type-II,15.2 K,,Rhombohedral,Chevrel phase,R3̄,9.212 Å,9.212 Å,11.437 Å,,,TRUE,Handbook of SC
PbAg12,Pb0.93Ag0.07,Thin Film,,Si (100) wafer,SC,,7.0 K,,,,,,,,,,TRUE,10.1103/PhysRevB.76.144510
Lead-Indium alloy,Pb0.947In0.053,Bulk,,,SC,Type-II,,,,,,,,,,,True,10.1103/PhysRevB.8.137
Lead-Mercury alloy,Pb0.949Hg0.051,Bulk,,,SC,Type-II,,,,,,,,,235 Oe,2300 Oe,True,10.1103/PhysRev.129.1943
Lead-Bismuth alloy,Pb0.94Bi0.06,Bulk,,,SC,Type-I,,,,,,,,,,,True,10.1103/PhysRev.151.241
Lead-Cadmium alloy,Pb0.94Cd0.06,Bulk,,,SC,Type-II,7.09 K,,,,,,,,,,True,10.1103/PhysRevB.14.114
Lead-Gallium Alloy Thin Film,Pb0.94Ga0.06,Thin Film,6-12 ML,Si(111)-7x7,SC,,7.0 K,,,,,,,,,,TRUE,10.1103/PhysRevB.84.125415
Pb0.94Mo6S7.5,Pb0.94Mo6S7.5,Bulk,,,SC,High-Tc,13 K,,Trigonal,Chevrel phase,,,,,,530 kG,True,10.1103/PhysRevB.17.1209
Lead-Thallium alloy (Pb-6 at.% Tl),Pb0.94Tl0.06,Bulk,,,SC,Type-II,,,,,,,,,,Hc2,True,10.1103/PhysRev.170.470
Lead-Thallium alloy,Pb0.952Tl0.048,Bulk,,,SC,Type-II,,,,,,,,,350 Oe,1020 Oe,True,10.1103/PhysRev.129.1943
Lead-Thallium alloy (4.5% Tl),Pb0.955Tl0.045,Bulk,,,SC,Type-II,,,,,,,,,,,True,10.1103/PhysRev.181.682
Lead-Thallium alloy (4.2 at.% Tl),Pb0.958Tl0.042,Thin Film,4-10 μm,,SC,Type-II,,,,,,,,,,,True,10.1103/PhysRevLett.12.145
Lead-Bismuth alloy (5% Bi),Pb0.95Bi0.05,Bulk,,,SC,Type-II,,,,,,,,,,,True,10.1103/PhysRev.147.268
Pb-Bi 5%,Pb0.95Bi0.05,Thin Film,,Glass with SiO layer,SC,Type-II,~7 K,,,,,,,,,,True,10.1103/PhysRev.137.A853
PbBi5at.%,Pb0.95Bi0.05,Thin Film,2000 Å,Cu,SC,Type-II,,,,,,,,,,,True,10.1103/PhysRevB.26.5268
Lead-Bismuth alloy,Pb0.95Bi0.05,Thin Film,"1000 Å, 2000 Å",microscope cover glass,SC,Type-II,,,,,,,,,Hc1,30000 G,True,10.1103/PhysRevB.8.5055
PbBi 5%,Pb0.95Bi0.05,Thin Film,4000 Å,glass,SC,Type-II,,,,,,,,,,,True,10.1103/PhysRev.138.A746
Lead alloys (Pb:Hg),Pb0.95Hg0.05,Bulk,,,SC,Type-II,,,,,,,,,,2.2 kG,True,10.1103/PhysRevLett.20.1235
Lead-Indium alloy (5 at.% In),Pb0.95In0.05,Bulk,,,SC,Type-II,7.12 K,,,,,,,,,3100 G at t=1,True,10.1103/PhysRevB.6.2595
Lead-Indium alloy,Pb0.95In0.05,Thin Film,200 nm,Oxidized Silicon,SC,Type-II,,,,,,,,,,,True,10.1103/PhysRevB.49.5942
Lead-Indium alloy (5 at%),Pb0.95In0.05,Bulk,,,SC,Type-II,,,,,,,,,,,True,10.1103/PhysRevB.3.2231
Lead-Indium alloy wire,Pb0.95In0.05,Nanowire,,acetate solvent casting of diffraction grating,SC,Type-II,7.0-7.1 K,,,,,,,,,,True,10.1103/PhysRevB.4.3014
Lead-Indium,Pb0.95In0.05,Bulk,,,SC,Type-II,,,,,,,,,Hc1 (value not specified),Hc2 (value not specified),True,10.1103/PhysRevLett.43.1595
PbIn top electrode,Pb0.95In0.05,Thin Film,2800 Å,tunnel barrier on sapphire,SC,Type-II,,,,,,,,,,,True,10.1103/PhysRevB.35.5267
Lead-Indium alloy,Pb0.95In0.05,Bulk,,,SC,,,,,,,,,,,,,10.1103/PhysRevB.11.139
Pb0.95In0.05,Pb0.95In0.05,Bulk,,YBa2Cu3O7,SC,Type-I,,,,,,,,,,,True,10.1103/PhysRevLett.79.3050
Pb-5 at.% In,Pb0.95In0.05,Bulk,,,SC,Type-II,,,,,,,,,,Hc2 measured from magnetization curves,True,10.1103/PhysRevLett.27.721
Pb95In5,Pb0.95In0.05,Bulk,,,SC,Type-I,,0-3600 bar,,,,,,,,,True,10.1103/PhysRevB.8.1038
Lead-Indium alloy (5 wt%),Pb0.95In0.05,Thin Film,,,SC,Type-II,,,,,,,,,,,True,10.1103/PhysRevB.12.3673
Lead-Indium Alloy (5% In),Pb0.95In0.05,Bulk,,,SC,Type-II,7.06 K,,,,,,,,,0.29 T,TRUE,10.1103/PhysRevB.70.060501
Pb0.95In0.05,Pb0.95In0.05,Bulk,,,SC,Low-Tc,7.06 K,,,,,,,,,0.286 T,TRUE,10.1016/j.physb.2006.01.172
Pb0.95Sn0.05,Pb0.95Sn0.05,,,,SC,,,,,,,,,,,,FALSE,10.1103/PhysRevB.82.094520
Pb-5-at.%Tl,Pb0.95Tl0.05,Bulk,,,SC,Type-II,7.1 K,,,,,,,,,,,10.1103/PhysRevB.15.5245
Lead-Thallium Alloy,Pb0.95Tl0.05,Bulk,,,SC,Type-II,,,,,,,,,350 Oe,1030 Oe,True,10.1103/PhysRev.137.A818
Lead-Thallium Alloy,Pb0.95Tl0.05,Bulk,,,SC,Type-II,,,,,,,,,~350 Oe,1030 Oe,True,10.1103/PhysRev.156.412
Lead-Thallium alloy (5 at.%),Pb0.95Tl0.05,Bulk,,,SC,Type-II,7.1 K,,,,,,,,,,True,10.1103/PhysRevB.7.3039
Lead-Thallium alloy,Pb0.95Tl0.05,Bulk,,,SC,Type-II,,,,,,,,,,,,10.1103/PhysRevB.8.5072
Lead-Thallium alloy,Pb0.95Tl0.05,Bulk,,,SC,Type-II,,,,,,,,,,Hc2 (referenced but value not given),,10.1103/PhysRevLett.15.352
Pb0.95Tl0.05,Pb0.95Tl0.05,Bulk,,,SC,Type-II,,,,,,,,,,,True,10.1103/PhysRevB.2.1264
Pb-Tl alloy,Pb0.95Tl0.05,Bulk,,,SC,Type-II,7.05 K,,,,,,,,,Hc2,True,10.1103/PhysRev.171.461
Lead-Thallium alloy,Pb0.95Tl0.05,Bulk,,,SC,Type-II,,,,,,,,,,,True,10.1103/PhysRev.156.403
Lead-Thallium alloy,Pb0.95Tl0.05,Bulk,,,SC,Type-II,7.1 K,,,,,,,,,1800 Oe,True,10.1103/PhysRevLett.25.1646
Lead-Thallium Alloy,Pb0.95Tl0.05,Thin Film,5.7 μm,,NSC,,,,,,,,,,,,True,10.1103/PhysRevLett.15.672
Lead-Thallium alloy (5 at.% Tl),Pb0.95Tl0.05,Bulk,,,SC,Type-I,7.03-7.08 K,,Cubic,face-centered cubic,,,,,,,True,10.1103/PhysRev.147.340
Pb-5%Tl alloy,Pb0.95Tl0.05,Bulk,,,SC,Type-I,,,,,,,,,,,,10.1103/PhysRevB.9.2945
Lead-Indium alloy,Pb0.962In0.038,Bulk,,,SC,Type-II,,,,,,,,,390 Oe,970 Oe,True,10.1103/PhysRev.129.1943
Lead-Tin alloy,Pb0.965Sn0.035,Bulk,,,SC,Type-II,,,,,,,,,530 Oe,560 Oe,True,10.1103/PhysRev.129.1943
Lead-Thallium alloy,Pb0.9692Tl0.0308,Bulk,,,SC,Type-I,,,,,,,,,,,True,10.1103/PhysRev.151.241
Lead alloy,Pb0.96Sb0.035Sn0.0025,Bulk,,,SC,Type-II,,,,,,,,,,1000 gauss,True,10.1103/PhysRev.105.104
Pb0.96Tl0.04,Pb0.96Tl0.04,Bulk,,,SC,Type-II,7.10 K,,,,,,,,586 Oe at 3.50 K,1000 Oe at 3.50 K,True,10.1103/PhysRev.183.516
Lead-Gadolinium alloy,Pb0.971Gd0.029,Thin Film,5200 Å,glass,SC,Type-I,1.52 K,,,,,,,,,,True,10.1103/PhysRev.142.118
Lead-Gadolinium alloy,Pb0.971Gd0.029,Thin Film,5200 Å,,SC,Type-I,1.52 K,,,,,,,,,,,10.1103/PhysRevB.42.3957
Pb0.971Tl0.029,Pb0.971Tl0.029,Bulk,,,SC,Type-II,,,,,,,,,,,True,10.1103/PhysRevB.2.1264
Lead-Bismuth alloy,Pb0.975Bi0.025,Thin Film,560 nm,Pyrex,SC,Type-II,7.37 K,,,,,,,,,,True,10.1103/PhysRevB.43.12843
Lead-Indium alloy (2.3 wt%),Pb0.977In0.023,Thin Film,,,SC,Type-II,,,,,,,,,,,True,10.1103/PhysRevB.12.3673
Lead-Bismuth-Thallium alloy,Pb0.97Bi0.015Tl0.015,Bulk,,,SC,Type-II,,,,,,,,,,,True,10.1103/PhysRevB.8.137
Lead-Bismuth alloy (3 at.% Bi),Pb0.97Bi0.03,Bulk,,,SC,Type-II,,,,,,,,,,Hc2 mentioned but specific values not given,True,10.1103/PhysRev.160.348
Lead-Indium alloy (3 at.% In),Pb0.97In0.03,Bulk,,,SC,Type-II,7.15 K,,,,,,,,,2150 G at t=1,True,10.1103/PhysRevB.6.2595
Pb0.97In0.03,Pb0.97In0.03,Bulk,,,SC,Type-II,,,,,,,,,,Hc2,True,10.1103/PhysRevB.1.2134
Lead-Indium alloy (3 at.% In),Pb0.97In0.03,Bulk,,,SC,Type-II,,,,,,,,,,,True,10.1103/PhysRevB.6.2579
Lead-Thallium alloy,Pb0.9808Tl0.0192,Bulk,,,SC,Type-II,,,,,,,,,730 Oe at 1.25 K,,,10.1103/PhysRevB.3.2231
Lead-Bismuth alloy,Pb0.980Bi0.020,Bulk,,,SC,Type-II,,,,,,,,,460 Oe,730 Oe,True,10.1103/PhysRev.129.1943
Lead-Indium alloy,Pb0.982In0.018,Bulk,,,SC,Type-II,,,,,,,,,,,True,10.1103/PhysRevB.8.137
Lead-Thallium alloy (Pb-1.7 at.% Tl),Pb0.983Tl0.017,Bulk,,,SC,Type-II,,,,,,,,,,Hc2,True,10.1103/PhysRev.170.470
Lead-Sodium alloy,Pb0.984Na0.016,Bulk,,,SC,Type-II,,,,,,,,,280 Oe,2050 Oe,True,10.1103/PhysRev.129.1943
Lead-Thallium Alloy,Pb0.984Tl0.016,Bulk,,,SC,Type-II,,,,,,,,,,670 Oe,True,10.1103/PhysRev.156.412
Lead-Gadolinium alloy film PbGd 2,Pb0.9854Gd0.0146,Thin Film,620 ± 50 Å,Kapton-H film,SC,Type-II,3.35 K,,,,,,,,,,True,10.1103/PhysRevB.7.4844
Lead-Bismuth alloy (1.5 at.% Bi),Pb0.985Bi0.015,Bulk,,,SC,Type-II,,,,,,,,,,Hc2 mentioned but specific values not given,True,10.1103/PhysRev.160.348
Lead Telluride doped with Thallium (1.5% Tl),Pb0.985Tl0.015Te,Bulk,,,SC,,1.5 K,,,,,,,,,,,10.1103/PhysRevLett.108.036402
Lead Thallium Telluride,Pb0.9861Tl0.0139Te,Bulk,,,SC,,,,Cubic,,,,,,,,TRUE,10.1103/PhysRevLett.121.207001
Lead thallium telluride (1.4% Tl),Pb0.986Tl0.014Te,Bulk,,,SC,Type-II,1.38 K,,Cubic,rocksalt,,,,,2 Oe,0.60 T,TRUE,10.1103/PhysRevB.74.134512
Thallium-doped Lead Telluride,Pb0.987Tl0.013Te,Bulk,,,SC,Conventional,1.35 K,,Cubic,rocksalt,,,,,,,TRUE,10.1103/PhysRevLett.109.217004
Lead Thallium Telluride,Pb0.987Tl0.013Te,Bulk,,,SC,,,,Cubic,,,,,,,,TRUE,10.1103/PhysRevLett.121.207001
Indium-Gadolinium alloy film PbGd 1,Pb0.9898Gd0.0102,Thin Film,1800 ± 50 Å,Kapton-H film,SC,Type-II,5.30 K,,,,,,,,,,True,10.1103/PhysRevB.7.4844
Lead thallium telluride (1.1% Tl),Pb0.989Tl0.011Te,Bulk,,,SC,Type-II,1.16 K,,Cubic,rocksalt,,,,,3 Oe,0.39 T,TRUE,10.1103/PhysRevB.74.134512
Lead-Bismuth alloy (2% Bi),Pb0.98Bi0.02,Bulk,,,SC,Type-II,,,,,,,,,,,True,10.1103/PhysRev.147.268
Bi-in-Pb alloy (copper-plated),Pb0.98Bi0.02,Bulk,,,SC,Type-II,,,,,,,,,Hc1 (specific value not provided),Hc2 and Hc3 (specific values not provided),True,10.1103/PhysRev.136.A926
Pb:Bi (2 wt%),Pb0.98Bi0.02,Thin Film,4400 Å,quartz,SC,Type-II,,,,,,,,,,2.75 kG (Hc3),True,10.1103/PhysRevB.7.119
Lead-Bismuth alloy (2 at.% Bi),Pb0.98Bi0.02,Bulk,,,SC,Type-II,,,,,,,,,,Hc2 mentioned but specific values not given,True,10.1103/PhysRev.160.348
Lead-Bismuth alloy (2 at.%),Pb0.98Bi0.02,Bulk,,,SC,Type-II,,,,,,,,,,Hc2 (value not specified),True,10.1103/PhysRevLett.68.867
Lead-Bismuth alloy,Pb0.98Bi0.02,Bulk,>15 μm,,SC,Type-II,,,,,,,,,,shown in Fig. 2 but specific values not given in text,True,10.1103/PhysRevB.21.956
Lead-Bismuth alloy,Pb0.98Bi0.02,Bulk,,,SC,Type-II,,,,,,,,,,,True,10.1103/PhysRevLett.18.206
Pb0.98Cu0.036Mo6S8,Pb0.98Cu0.036Mo6S8,Bulk,,,SC,Type-II,14.80 K,,Hexagonal,Chevrel phase,,,,,,50 T,TRUE,10.1103/PhysRevLett.91.027002
Lead with Gadolinium impurities,Pb0.98Gd0.02,Thin Film,~10 Å per pellet,Al/Al2O3 on quartz,SC,,3 K,,,quenched alloy,,,,,,,True,10.1103/PhysRevLett.9.315
Lead-Indium alloy (2% In),Pb0.98In0.02,Bulk,,,SC,Type-II,,,,,,,,,,,True,10.1103/PhysRev.181.682
Lead-Indium alloy,Pb0.98In0.02,Bulk,,,SC,Type-II,,,,,,,,,650 Oe at 2.00 K,980 Oe at 2.00 K,True,10.1103/PhysRevB.3.2231
Pb-In alloy (2 at.% In),Pb0.98In0.02,Bulk,,,SC,Type-II,,,,,,,,,Hc1,Hc2,True,10.1103/PhysRevB.3.2223
Lead-Indium alloy,Pb0.98In0.02,Bulk,,,SC,Type-II,,,,,,,,,,,,10.1103/PhysRevB.4.3022
Lead-Indium alloy,Pb0.98In0.02,Bulk,,,SC,Type-II,,,,,,,,,,Hc2 (specific value not given),True,10.1103/PhysRevB.2.4508
Lead-indium alloy,Pb0.98In0.02,,,,SC,,,,,,,,,,,,FALSE,10.1103/PhysRevB.78.024522
Lead-Thallium alloy (2 at.% Tl),Pb0.98Tl0.02,Bulk,,,SC,Type-I,7.15-7.17 K,,Cubic,face-centered cubic,,,,,,,True,10.1103/PhysRev.147.340
Bismuth-doped Lead,Pb0.992Bi0.008,Thin Film,2 μm,Ti,SC,Type-I,7.2 K,,,,,,,,,,True,10.1103/PhysRevB.42.3971
Lead Thallium Telluride,Pb0.992Tl0.008Te,Bulk,,,SC,,,,Cubic,,,,,,,,TRUE,10.1103/PhysRevLett.121.207001
Lead-Thallium alloy (0.6% Tl),Pb0.994Tl0.006,Bulk,,,SC,Type-II,,,,,,,,,,,True,10.1103/PhysRev.181.682
Bismuth in Lead (0.49%),Pb0.9951Bi0.0049,Bulk,,,SC,Type-I,,,,,,,,,,Hc3 measured via ac susceptibility,True,10.1103/PhysRev.137.A1816
Lead-Bismuth alloy (0.5 at.%),Pb0.995Bi0.005,Bulk,,,SC,Type-I,,,,,,,,,,,True,10.1103/PhysRevLett.68.867
Lead-indium alloy,Pb0.995In0.005,Bulk,,,SC,Type-I,7.18 K,,,,,,,,,335 ± 5 G at 4.62 K,True,10.1103/PhysRevB.61.4251
Lead Telluride doped with Thallium (0.5% Tl),Pb0.995Tl0.005Te,Bulk,,,SC,,,,,,,,,,,,,10.1103/PhysRevLett.108.036402
Lead Thallium Telluride,Pb0.996Tl0.004Te,Bulk,,,SC,,,,Cubic,,,,,,,,TRUE,10.1103/PhysRevLett.121.207001
Lead Thallium Telluride,Pb0.9971Tl0.0029Te,Bulk,,,SC,,,,Cubic,,,,,,,,TRUE,10.1103/PhysRevLett.121.207001
Bismuth-doped Lead,Pb0.9975Bi0.0025,Bulk,,,SC,Type-I,,,,,,,,,,,True,10.1103/PhysRevB.4.4108
Lead Thallium Telluride,Pb0.997Tl0.003Te,Bulk,,,SC,,,,Cubic,,,,,,,,TRUE,10.1103/PhysRevLett.121.207001
Lead Telluride doped with Thallium (0.3% Tl),Pb0.997Tl0.003Te,Bulk,,,NSC,,,,,,,,,,,,,10.1103/PhysRevLett.108.036402
Lead-Manganese Sample F,Pb0.9984Mn0.0016,Thin Film,1470 Å,z-cut crystal quartz,SC,Type-II,4.494 K,,,,,,,,,measured but specific values vary with temperature,True,10.1103/PhysRevB.18.6105
Lead-manganese alloy (Sample F),Pb0.9984Mn0.0016,Thin Film,1360 Å,Kapton H-film,SC,Type-II,3.45 K,,,,,,,,,,True,10.1103/PhysRevB.14.1039
Lead Thallium Telluride,Pb0.9985Tl0.0015Te,Bulk,,,NSC,,NSC,,Cubic,,,,,,,,TRUE,10.1103/PhysRevLett.121.207001
Lead-Manganese Sample E,Pb0.99872Mn0.00128,Thin Film,1500 Å,z-cut crystal quartz,SC,Type-II,4.805 K,,,,,,,,,measured but specific values vary with temperature,True,10.1103/PhysRevB.18.6105
Lead-Manganese alloy,Pb0.9987Mn0.0013,Thin Film,,,SC,,,,,,,,,,,,,10.1103/PhysRevB.13.2895
Lead-manganese alloy (Sample E),Pb0.99888Mn0.00112,Thin Film,1651 Å,Kapton H-film,SC,Type-II,4.6 K,,,,,,,,,,True,10.1103/PhysRevB.14.1039
Lead-manganese alloy (Sample D),Pb0.99891Mn0.00109,Thin Film,1632 Å,Kapton H-film,SC,Type-II,4.7 K,,,,,,,,,,True,10.1103/PhysRevB.14.1039
Lead-manganese alloy (Sample C),Pb0.99894Mn0.00106,Thin Film,1700 Å,Kapton H-film,SC,Type-II,4.8 K,,,,,,,,,,True,10.1103/PhysRevB.14.1039
Lead-Manganese Sample G,Pb0.998Mn0.002,Thin Film,1210 Å,z-cut crystal quartz,SC,Type-II,3.711 K,,,,,,,,,measured but specific values vary with temperature,True,10.1103/PhysRevB.18.6105
Lead-Manganese alloy,Pb0.998Mn0.002,Thin Film,,,SC,,,,,,,,,,,,,10.1103/PhysRevB.13.2895
Bismuth in Lead (0.085%),Pb0.99915Bi0.00085,Bulk,,,SC,Type-I,,,,,,,,,,Hc3 measured via ac susceptibility,True,10.1103/PhysRev.137.A1816
Lead-manganese alloy (Sample B),Pb0.99921Mn0.00079,Thin Film,2616 Å,Kapton H-film,SC,Type-II,5.5 K,,,,,,,,,,True,10.1103/PhysRevB.14.1039
Lead-Manganese Sample D,Pb0.99943Mn0.00057,Thin Film,1800 Å,z-cut crystal quartz,SC,Type-II,6.339 K,,,,,,,,,measured but specific values vary with temperature,True,10.1103/PhysRevB.18.6105
Lead-manganese alloy (Sample A),Pb0.99953Mn0.00047,Thin Film,3703 Å,Kapton H-film,SC,Type-II,6.2 K,,,,,,,,,,True,10.1103/PhysRevB.14.1039
Bismuth in Lead (0.03%),Pb0.9997Bi0.0003,Bulk,,,SC,Type-I,,,,,,,,,,Hc3 measured via ac susceptibility,True,10.1103/PhysRev.137.A1816
Lead-Calcium alloy,Pb0.9997Ca0.0003,Bulk,,,SC,Type-I,,,,,,,,,,,True,10.1103/PhysRev.118.1474
Lead-bismuth alloy,Pb0.9998Bi0.0002,Bulk,,,SC,Type-I,,,,,,,,,,,True,10.1103/PhysRev.80.859
Lead with 0.02% Bismuth,Pb0.9998Bi0.0002,Bulk,,,SC,Type-I,,,Cubic,,,,,,,,True,10.1103/PhysRevLett.6.677
Lead-Bismuth alloy (0.1% Bi),Pb0.999Bi0.001,Bulk,,,SC,Type-I,,,,,,,,,,,True,10.1103/PhysRevLett.12.442
Lead-Bismuth Alloy,Pb0.99Bi0.01,Bulk,,,SC,,,,,,,,,,,,True,10.1103/PhysRev.119.575
Lead-Bismuth alloy (1% Bi),Pb0.99Bi0.01,Bulk,,,SC,Type-I,,,,,,,,,,,True,10.1103/PhysRevLett.12.442
Lead-Bismuth alloy,Pb0.99Bi0.01,Thin Film,≈20 μm,Glass,SC,Type-II,7.16 K,,,,,,,,,,True,10.1103/PhysRevB.21.945
Lead-Bismuth alloy (referenced),Pb0.99Bi0.01,Bulk,,,SC,Type-II,,,,,,,,,,,False,10.1103/PhysRevB.21.956
Pb0.99Cr0.01Se (B2 phase),Pb0.99Cr0.01Se,Bulk,,,SC,,6.5 K,19 GPa,Cubic,CsCl-type,Pm-3m,3.380,3.380,3.380,,4.2 T,TRUE,10.1103/PhysRevB.103.214516
Lead-Indium alloy,Pb0.99In0.01,Thin Film,200 nm,GaAs/Al1-xGaxAs heterostructure,SC,Type-II,7.2 K,,,,,,,,,,True,10.1103/PhysRevB.47.5146
Lead-Indium alloy,Pb0.99In0.01,Thin Film,400 nm,GaAs/Al1-xGaxAs heterostructure,SC,Type-II,,,,,,,,,,,True,10.1103/PhysRevB.42.9859
Pb-3212,Pb0.99Sr2.24Dy0.77Ca0.21Cu2.93O8,Thin Film,39.5-80.7 nm,SrTiO3(001),SC,cuprate,"47.2 K (50% resistivity drop), 41.6 K (10% resistivity drop)",,,layered cuprate,,,,,,,True,10.1103/PhysRevB.61.6334
Lead-Thallium alloy,Pb0.99Tl0.01,Bulk,,,SC,Type-I,,,,,,,,,,,True,10.1103/PhysRev.151.241
Lead-Thallium alloy (1 at.% Tl),Pb0.99Tl0.01,Bulk,,,SC,Type-I,7.13-7.15 K,,Cubic,face-centered cubic,,,,,,,True,10.1103/PhysRev.147.340
Thallium in Lead (1%),Pb0.99Tl0.01,Bulk,,,SC,Type-I,,,,,,,,,,Hc3 measured via ac susceptibility,,10.1103/PhysRev.137.A1816
PbTe doped with Tl,Pb0.99Tl0.01Te,Bulk,,,SC,Type-II,1 K,,,,,,,,,,,10.1103/PhysRevB.66.085109
Lead-Bismuth-Thallium alloy,Pb0.9Bi0.05Tl0.05,Bulk,,,SC,Type-II,,,,,,,,,,,True,10.1103/PhysRevB.8.137
Lead Bismuth,Pb0.9Bi0.1,Bulk,,,SC,Type-II,7.65 K,,,,,,,,,,,10.1103/PhysRevB.34.4622
Lead-Bismuth alloy,Pb0.9Bi0.1,Bulk,,,SC,Type-II,,,,,,,,,,,,10.1103/PhysRevB.41.6457
Lead-Bismuth Alloy,Pb0.9Bi0.1,Thin Film,2000 Å,,SC,Type-II,7.65 K,,,,,,,,,,True,10.1103/PhysRevLett.41.1509
Pb0.9Bi0.1,Pb0.9Bi0.1,Thin Film,2000 Å,glass,SC,Type-II,7.65 K,,Cubic,fcc,,,,,,,True,10.1103/PhysRevB.11.1884
Lead-Bismuth alloy,Pb0.9Bi0.1,Bulk,,,SC,Type-I,,,,,,,,,,,,10.1103/PhysRevB.27.1605
Lead-Bismuth alloy,Pb0.9Bi0.1,Bulk,,,SC,Type-II,,,,,,,,,,calculated theoretically,,10.1103/PhysRevB.41.8765
Pb0.9Bi0.1,Pb0.9Bi0.1,Thin Film,,,SC,,,,,,,,,,,,,10.1103/PhysRevB.62.5913
Lead-Bismuth alloy,Pb0.9Bi0.1,Bulk,,,SC,Type-I,,,,,,,,,,,True,10.1103/PhysRevB.33.7539
Pb0.9Bi0.1,Pb0.9Bi0.1,,,,SC,,,,,,,,,,,,,10.1103/PhysRevB.40.4478
Pb-Bi alloy,Pb0.9Bi0.1,Bulk,,,SC,High-Tc,,,,,,,,,,,,10.1103/PhysRevB.7.1866
Lead-Bismuth alloy,Pb0.9Bi0.1,Thin Film,,,SC,,,,,,,,,,,,True,10.1103/PhysRevB.30.2649
Pb0.9Bi0.1,Pb0.9Bi0.1,Bulk,,,SC,,,,,,,,,,,,,10.1103/PhysRevB.53.R2963
Lead-Bismuth alloy,Pb0.9Bi0.1,Thin Film,,Pyrex-like substrate,SC,Type-II,2.35 K to 6 K,,,,,,,,,,True,10.1103/PhysRevB.53.359
Lead-Bismuth alloy,Pb0.9Bi0.1,Thin Film,1700 Å,sapphire and glass,SC,Type-II,7.7 K,,,,,,,,0.0254 T at T=0 K,0.29 T at T=0 K,True,10.1103/PhysRevB.49.9244
Lead Bismuth,Pb0.9Bi0.1,Bulk,,,SC,Type-II,,,,,,,,,,,,10.1103/PhysRevB.36.3622
Lead-Bismuth alloy,Pb0.9Bi0.1,Bulk,,,SC,Type-II,7.55-8.05 K,,,,,,,,,,True,10.1103/PhysRevB.14.4854
Lead-Bismuth alloy,Pb0.9Bi0.1,Bulk,,,SC,Type-I,,,,,,,,,,,,10.1103/PhysRevB.33.6141
Lead-Bismuth alloy,Pb0.9Bi0.1,Bulk,,,SC,Type-I,,,,,,,,,,,True,10.1103/PhysRevB.8.3190
Lead-Bismuth Alloy,Pb0.9Bi0.1,Bulk,,,SC,strong-coupled superconductor,,,,,,,,,,,,10.1103/PhysRevLett.53.2437
Lead Bismuth on Germanium,Pb0.9Bi0.1,Thin Film,< 6 Å,Ge (6 Å underlayer on glass),SC,Type-II,0.50 K to 1.64 K,,,,,,,,,0.5 T to 2.5 T,True,10.1103/PhysRevLett.75.132
Pb₀.₉Bi₀.₁,Pb0.9Bi0.1,Bulk,,,SC,Type-II,"1.550 meV corresponds to gap edge at T=0, Tc calculated from extrapolation",,,,,,,,,,True,10.1103/PhysRevB.7.1874
Pb0.9Bi0.1,Pb0.9Bi0.1,Bulk,,,SC,Type-II,,,,,,,,,,,,10.1103/PhysRevB.10.2789
Pb0.9Bi0.1,Pb0.9Bi0.1,,,,SC,,,,,,,,,,,,,10.1103/PhysRevB.52.591
Lead-Bismuth alloy (10% Bi),Pb0.9Bi0.1,Thin Film,5000 Å,,SC,Type-II,,,,,,,,,,,True,10.1103/PhysRevB.7.4111
Lead Bismuth Alloy,Pb0.9Bi0.1,Bulk,,,SC,Type-I,7.65 K,,,,,,,,,,,10.1103/PhysRevB.35.3219
Lead-Bismuth alloy,Pb0.9Bi0.1,Thin Film,5-60 Å,Ge on glass,SC,Type-II,2.35-6.8 K,,,amorphous,,,,,,Hc2 measured (specific values not provided),True,10.1103/PhysRevB.51.11977
Lead Bismuth,Pb0.9Bi0.1,Thin Film,,,SC,Type-II,6.08 K,,,,,,,,,,TRUE,10.1016/S0022-3697(98)00192-9
Pb + 10% Cu,Pb0.9Cu0.1,Thin Film,,,SC,,,,,disordered,,,,,,,,10.1103/PhysRevLett.29.68
Pb-1212–Cu0.1Pb0.9Sr2Y0.6Ca0.4Cu2O7,Pb0.9Cu0.1Sr2Y0.6Ca0.4Cu2O7,Bulk,,,SC,High-Tc,56 K,,RE-123,,P4/mmm,,,11.885,,,TRUE,10.1016/j.physc.2010.01.049
Pb0.9In0.1,Pb0.9In0.1,Thin Film,,glass,SC,,,,,,,,,,,Hc∥,True,10.1103/PhysRevLett.20.387
Pb0.9In0.1,Pb0.9In0.1,Bulk,,,SC,Type-II,,,,,,,,,,,,10.1103/PhysRevB.63.132509
Pb0.9In0.1,Pb0.9In0.1,Bulk,,,SC,Type-II,,,,,,,,,,,True,10.1103/PhysRevB.7.982
Lead-Indium 10%,Pb0.9In0.1,Bulk,,,SC,Type-II,7.05 K,,,,,,,,,,True,10.1103/PhysRevB.3.794
Lead-Indium alloy (10 at.%),Pb0.9In0.1,Bulk,25 μm,polyethylene film,SC,Type-I,,,,,,,,,,,True,10.1103/PhysRevLett.28.159
Lead-Indium alloy,Pb0.9In0.1,Thin Film,1500 Å,Si,SC,Type-II,7.1 K,,,,,,,,,,True,10.1103/PhysRevB.25.4467
Lead-Indium alloy wire,Pb0.9In0.1,Nanowire,110-200 Å,Glass with Ge underlayer (~50 Å),SC,Type-II,6.9-7.1 K,,,,,,,,,0.88 T,True,10.1103/PhysRevB.43.160
Lead-Indium alloy (10 wt%),Pb0.9In0.1,Thin Film,3150 Å,,SC,Type-II,,,,,,,,,,,True,10.1103/PhysRevB.12.3673
Pb0.9Mo6S7.5,Pb0.9Mo6S7.5,Bulk,,,SC,Chevrel phase,15.2 K,,,,,,,,,,TRUE,Handbook of SC
"Lead-Tin Alloy (90% Pb, 10% Sn)",Pb0.9Sn0.1,Bulk,,,SC,Type-II,7 K,,,,,,,,,,TRUE,10.1103/PhysRevLett.131.043603
Pb0.9Tl0.05Bi0.05,Pb0.9Tl0.05Bi0.05,Thin Film,2000 Å,glass,SC,Type-II,7.20 K,,Cubic,fcc,,,,,,,True,10.1103/PhysRevB.11.1884
Lead-Thallium-Bismuth alloy,Pb0.9Tl0.05Bi0.05,Bulk,,,SC,Type-II,,,Cubic,fcc,,,,,,,True,10.1103/PhysRev.187.821
Lead-Thallium alloy (10.0 at.% Tl),Pb0.9Tl0.1,Thin Film,4-10 μm,,SC,Type-II,,,,,,,,,,,True,10.1103/PhysRevLett.12.145
Lead-Thallium alloy (10% Tl),Pb0.9Tl0.1,Bulk,,,SC,Type-II,,,,,,,,,,,True,10.1103/PhysRev.181.682
Pb0.9Tl0.1,Pb0.9Tl0.1,Bulk,,,SC,Type-II,,,,,,,,,,,,10.1103/PhysRevB.65.174525
Lead with Thallium impurities,Pb0.9Tl0.1,Thin Film,~10 Å per pellet,Al/Al2O3 on quartz,SC,,,,,quenched alloy,,,,,,,True,10.1103/PhysRevLett.9.315
Lead Thallium Telluride,Pb1-xTlxTe,,,,SC,,,,,,,,,,,,FALSE,10.1103/PhysRevB.105.064518
Lead Telluride doped with Thallium (x < 0.3% Tl),Pb1-xTlxTe (x < 0.003),Bulk,,,NSC,,,,,,,,,,,,,10.1103/PhysRevLett.108.036402
Pb-3212,Pb1.00Sr2.40Dy1.19Cu2.82O8,Thin Film,39.5-80.7 nm,SrTiO3(001),NSC,cuprate,,,,layered cuprate,,,,,,,True,10.1103/PhysRevB.61.6334
Pb-3252,Pb1.20Sr2.2Dy0.97Ce3.16Cu2.92O16,Thin Film,39.5-80.7 nm,SrTiO3(001),NSC,cuprate,NSC,,,layered cuprate,,,,2.683 nm,,,True,10.1103/PhysRevB.61.6334
Chevrel phase superconductor,Pb1.2Mo6.4S8,Bulk,,,SC,,,,,,,,,,,,,10.1103/PhysRevLett.73.2276
Pb1.2Mo6.4S8,Pb1.2Mo6.4S8,,,,SC,,,,,,,,,,,,,10.1103/PhysRevB.47.11552
Pb-3252,Pb1.38Sr2.2Dy1.48Ce2.74Cu2.95O16,Thin Film,39.5-80.7 nm,SrTiO3(001),NSC,cuprate,NSC,,,layered cuprate,,,,2.688 nm,,,True,10.1103/PhysRevB.61.6334
Pb1.4Bi0.6Pd,Pb1.4Bi0.6Pd,Bulk,,,SC,Type-II,3.3,,CuAl2-type,Tetragonal,I 4/mcm,6.876,6.876,5.891,,,TRUE,10.1016/j.physc.2019.1353518
Pb-3252,Pb1.60Sr2.3Dy1.86Ce2.79Cu2.88O16,Thin Film,39.5-80.7 nm,SrTiO3(001),NSC,cuprate,NSC,,,layered cuprate,,,,2.688 nm,,,True,10.1103/PhysRevB.61.6334
Pb1.6Bi0.4Pd,Pb1.6Bi0.4Pd,Bulk,,,SC,Type-II,2.8,,CuAl2-type,Tetragonal,I 4/mcm,6.884,6.884,5.875,,,TRUE,10.1016/j.physc.2019.1353518
Pb-3232,Pb1.88Sr2.1Dy0.84Ce1.50Cu2.83O12,Thin Film,39.5-80.7 nm,SrTiO3(001),NSC,cuprate,NSC,,,layered cuprate,,,,2.139 nm,,,True,10.1103/PhysRevB.61.6334
Pb1.8Bi0.2Pd,Pb1.8Bi0.2Pd,Bulk,,,SC,Type-II,3.3,,CuAl2-type,Tetragonal,I 4/mcm,6.881,6.881,5.850,,,TRUE,10.1016/j.physc.2019.1353518
Pb10(PO4)6O,Pb10(PO4)6O,,,,NSC,,,,Hexagonal,lead-apatite,P6_3/m (No. 176),9.865,9.865,7.431,,,FALSE,10.1103/PhysRevB.108.L121110
Pb/Ge multilayer,Pb100Ge50,Thin Film,150 Å,SiO2,SC,Type-II,6.9 K,,,multilayer,,,,,,,True,10.1103/PhysRevB.54.7385
Pb10(PO4)6O,Pb10P6O25,Bulk,,,NSC,,,Ambient pressure,Hexagonal,Apatite,,10.032,10.032,7.492,,,FALSE,10.1103/PhysRevMaterials.8.L011801
Lead-Thallium alloy,Pb13Tl87,Bulk,,,SC,Type-II,,,,,,,,,,,True,10.1103/PhysRevB.2.95
(Pb0.5Cu0.5)2(Ba0.5Sr0.5)2GdCu2O8,Pb1Cu3Ba1Sr1Gd1O8,Bulk,,,NSC,,,,Tetragonal,2212-type,I4/mmm,3.854 Å,3.854 Å,27.457 Å,,,True,10.1103/PhysRevB.52.10452
(Pb0.5Cu0.5)2(Ba0.5Sr0.5)2PrCu2O8,Pb1Cu3Ba1Sr1Pr1O8,Bulk,,,NSC,,,,Tetragonal,2212-type,I4/mmm,3.878 Å,3.878 Å,27.594 Å,,,True,10.1103/PhysRevB.52.10452
(Pb0.5Cu0.5)2(Ba0.5Sr0.5)2YCu2O8,Pb1Cu3Ba1Sr1Y1O8,Bulk,,,NSC,,,,Tetragonal,2212-type,I4/mmm,3.830 Å,3.830 Å,27.450 Å,,,True,10.1103/PhysRevB.52.10452
Pb-3232,Pb2.14Sr2.1Dy1.00Ce1.36Cu3.06O12,Thin Film,39.5-80.7 nm,SrTiO3(001),NSC,cuprate,NSC,,,layered cuprate,,,,2.139 nm,,,True,10.1103/PhysRevB.61.6334
Pb-3232,Pb2.20Sr2.1Dy1.44Ce0.93Cu3.02O12,Thin Film,39.5-80.7 nm,SrTiO3(001),NSC,cuprate,NSC,,,layered cuprate,,,,2.138 nm,,,True,10.1103/PhysRevB.61.6334
Lead-Thallium alloy,Pb29Tl71,Bulk,,,SC,Type-II,4.2 K,,,,,,,,,,True,10.1103/PhysRevB.2.95
Pb2Ba2EuCu3O8.16,Pb2Ba2EuCu3O8.16,Bulk,,,NSC,,,,Orthorhombic,perovskite,,5.4977 Å,5.5316 Å,16.202 Å,,,True,10.1103/PhysRevB.50.16040
Pb2Ba2EuCu3O9.79,Pb2Ba2EuCu3O9.79,Bulk,,,NSC,,,,Tetragonal,perovskite,,5.5564 Å,5.5589 Å,16.278 Å,,,True,10.1103/PhysRevB.50.16040
Pb1212,Pb2Ba2YCu2O7,Thin Film,,,SC,Cuprate,75 K,,,,,,,,,,FALSE,10.1016/S0921-4534(00)00301-4
Pb3212,Pb2Ba2YCu3O7,Thin Film,,,SC,Cuprate,60 K,,,,,,,,,,FALSE,10.1016/S0921-4534(00)00301-4
Pb2Ba2YCu3O8,Pb2Ba2YCu3O8,Bulk,,,SC,High-Tc/cuprate,,,,layered,,,,,,,,10.1103/PhysRevB.41.6524
PBSCCO-2212,Pb2Bi2Sr2Ca1Cu2O8,Bulk,,,SC,High-Tc/cuprate,,,,,,,,,,,True,10.1103/PhysRevB.50.10218
PBSCCO-2223,Pb2Bi2Sr2Ca2Cu3O10,Bulk,,Silver sheath,SC,High-Tc/cuprate,,,,,,,,,,,True,10.1103/PhysRevB.50.10218
Pb3201,Pb2CuSr0.9La1.1CuO6,Bulk,,,SC,High-Tc/cuprate,,,pseudotetragonal,,,,,,,,True,10.1103/PhysRevB.60.6316
Pb-3212,Pb2CuSr2Dy0.6Ca0.4Cu2O8,Thin Film,36 unit cells,SrTiO3(001),SC,High-Tc/cuprate,26.4 K,,,layered cuprate,,,,1.573 nm,31-44 T,,True,10.1103/PhysRevB.66.014536
Pb-3242,Pb2CuSr2Dy1.41Ce1.79Cu2O14,Thin Film,,SrTiO3(001),NSC,,,,,layered cuprate with fluorite block,,,,2.39 nm,,,True,10.1103/PhysRevB.66.014536
Pb-3262,Pb2CuSr2Dy1.41Ce3.94Cu2O18,Thin Film,,SrTiO3(001),NSC,,,,,layered cuprate with fluorite block,,,,2.94 nm,,,True,10.1103/PhysRevB.66.014536
Pb-3232,Pb2CuSr2Dy1.44Ce1.10Cu2O12,Thin Film,,SrTiO3(001),NSC,,,,,layered cuprate with fluorite block,,,,2.12 nm,,,True,10.1103/PhysRevB.66.014536
Pb3212 Ca-doped x=0.5,Pb2CuSr2Y0.5Ca0.5Cu2O8,Bulk,,,SC,High-Tc/cuprate,75 K,,pseudotetragonal,,,,,,,,True,10.1103/PhysRevB.60.6316
Pb3212 Ca-doped x=0.3,Pb2CuSr2Y0.7Ca0.3Cu2O8,Bulk,,,SC,High-Tc/cuprate,,,pseudotetragonal,,,,,,,,True,10.1103/PhysRevB.60.6316
Pb3212 Ca-doped x=0.2,Pb2CuSr2Y0.8Ca0.2Cu2O8,Bulk,,,SC,High-Tc/cuprate,,,pseudotetragonal,,,,,,,,True,10.1103/PhysRevB.60.6316
Pb3212 Ca-doped x=0.1,Pb2CuSr2Y0.9Ca0.1Cu2O8,Bulk,,,SC,High-Tc/cuprate,,,pseudotetragonal,,,,,,,,True,10.1103/PhysRevB.60.6316
Lead cuprate 3:2:1:2 phase,Pb2CuSr2YCaCu2O8,Bulk,,,SC,cuprate,~70 K,,,3:2:1:2 phase,,,,,,,,10.1103/PhysRevB.45.7424
Pb3212,Pb2CuSr2YCu2O8,Bulk,,,SC,High-Tc/cuprate,,,pseudotetragonal,,,,,,,,True,10.1103/PhysRevB.60.6316
Pb2P2S6,Pb2P2S6,Bulk,,,SC,,3.2 K to 5.1 K,39.4 GPa to 54.0 GPa,Monoclinic,3D monoclinic,P2_1/c (No. 14),,,,,"2.9 T (at 45.8 GPa), 3.5 T (at 54.0 GPa)",TRUE,10.1103/PhysRevMaterials.7.054801
Lead(II) phosphorus sulfide,Pb2P2S6,Bulk,,,SC,,,Above 39 GPa,Monoclinic,,P2_1/c,,,,,,FALSE,10.1103/PhysRevB.109.214517
Pb2P2S6,Pb2P2S6,Bulk,,,SC,Type-II,5.485 K,54 GPa,,,,,,,,,FALSE,10.1016/j.rinp.2024.107330
Pb2Pd,Pb2Pd,Bulk,,,SC,,3.0 K,,,,,,,,,,,10.1103/PhysRevB.53.2651
Pb2Pd,Pb2Pd,Bulk,,,SC,Type-II,3.0,,CuAl2-type,Tetragonal,I 4/mcm,6.873,6.873,5.834,,,TRUE,10.1016/j.physc.2019.1353518
Pb2Ru2O6.5,Pb2Ru2O6.5,Bulk,,,NSC,,,,Cubic,pyrochlore,F-43m,10.25310,10.25310,10.25310,,,TRUE,10.1103/PhysRevB.73.193107
Pb2Sr0.8La1.2Cu2O6+δ,Pb2Sr0.8La1.2Cu2O6+δ,Bulk,,,SC,High-Tc,31 K,,Orthorhombic,,P2212,5.333 Å,5.421 Å,12.609 Å,,,TRUE,Handbook of SC
Pb2Sr0.8La1.2Cu2O6+δ,Pb2Sr0.8La1.2Cu2O6+δ,Bulk,,,SC,High-Tc,32 K,,,,P2212,0.5333 nm,0.5421 nm,1.2609 nm,,,TRUE,10.1016/0921-4534(89)90107-X
"Pb2Sr2(Ca,Y)Cu3O8+δ","Pb2Sr2(Ca,Y)Cu3O8+δ",Bulk,,,SC,cuprate,70 K,,Orthorhombic,,Cmmm or P2212,0.5375 Å,0.5407 Å,1.5713 nm,,,True,10.1103/PhysRevB.40.11300
Pb2Sr2(Eu1.33Ce0.67)Cu3O10+d,Pb2Sr2(Eu1.33Ce0.67)Cu3O10+d,Bulk,,,SC,High-Tc,30 K,,,,,,,,,,TRUE,10.1016/0921-4534(93)90499-G
Pb2Sr2(Gd1.33Ce0.67)Cu3O10+d,Pb2Sr2(Gd1.33Ce0.67)Cu3O10+d,Bulk,,,SC,High-Tc,30 K,,,,,,,,,,TRUE,10.1016/0921-4534(93)90499-G
Pb2Sr2(Sm1.33Ce0.67)Cu3O10+d,Pb2Sr2(Sm1.33Ce0.67)Cu3O10+d,Bulk,,,SC,High-Tc,30 K,,,,,,,,,,TRUE,10.1016/0921-4534(93)90499-G
"Pb2Sr2(Y, Ca)Cu3O8","Pb2Sr2(Y, Ca)Cu3O8",Bulk,,,SC,Type-II,76 K,,,,,,,,"9.5 mT (ab), 50.5 mT (c)","590 T (ab), 96 T (c)",TRUE,Handbook of SC
"Pb2Sr2(Y,Ca)Cu3O8","Pb2Sr2(Y,Ca)Cu3O8",Bulk,,,SC,cuprate,,,,,,,,,,,,10.1103/PhysRevB.53.14558
"Pb2Sr2(Y,Ca)Cu3O8","Pb2Sr2(Y,Ca)Cu3O8",Bulk,,,SC,High-Tc/cuprate,76 K,,,,,,,15.765 Å,"95±10 G (H⊥c), 505±20 G (H∥c)","590±200 T (H⊥c), 96±10 T (H∥c)",True,10.1103/PhysRevB.45.10057
"Pb2Sr2(Y,Ca)Cu3O8","Pb2Sr2(Y,Ca)Cu3O8",,,,SC,High-Tc/cuprate,,,,,,,,,,,,10.1103/PhysRevB.56.R14275
"Pb2Sr2(Y,Ca)Cu3O8+δ","Pb2Sr2(Y,Ca)Cu3O8+δ",Bulk,,,SC,High-Tc/cuprate,,,,,,,,,,,,10.1103/PhysRevB.56.R2952
