Repository: WyattBunstine/ML_SC_Project

# ML_SC_Project — Chemically and Geometrically Motivated Crystal Graph Neural Networks

This project predicts and screens superconductors from crystal structure. It frames the
problem as a **two-stage hurdle**: first classify whether a material is a superconductor
candidate (SC vs. non-SC), then regress the critical temperature T_c for superconductors.

Two graph-neural-network families are trained and compared:

- a **baseline CGCNN** ([txie-93/cgcnn](https://github.com/txie-93/cgcnn)), and
- an **MPNN** with learned edge features that consumes richer `crystal_graph_v4` graphs
  (this project's contribution).

File: database/superconductor_materials_full.csv (part 136 of 215)
Material_Name,Chemical_Composition,Material_Class,Film_Thickness,Substrate,Material_Type,Superconductor_Type,Superconducting_Transition_Temperature,Pressure,Crystal_Structure,Lattice_Structure,Space_Group,"Lattice_Constant(a)","Lattice_Constant(b)","Lattice_Constant(c)",Lower_Critical_Field,Upper_Critical_Field,Experimental,DOI
"Pb2Sr2(Y,Ca)Cu3O9-δ","Pb2Sr2(Y,Ca)Cu3O9-δ",Bulk,,,SC,High-Tc/cuprate,,,,,,,,,,,,10.1103/PhysRevLett.66.663
Pb2Sr2.24Nd0.76Cu3O8,Pb2Sr2.24Nd0.76Cu3O8,Bulk,,,NSC,,,,,,,5.435 Å,5.463 Å,15.817 Å,,,TRUE,Handbook of SC
Am-PSYCO,Pb2Sr2AmCu3O8,Bulk,,,NSC,,,,,,,,,,,,True,10.1103/PhysRevB.62.9050
Pb2Sr2Ca0.25Lu0.75Cu3O8+δ,Pb2Sr2Ca0.25Lu0.75Cu3O8+δ,Bulk,,,SC,cuprate,73 K,,,,,,,,,,True,10.1103/PhysRevB.39.9621
Pb2Sr2Ca0.25Y0.75Cu3O8+δ,Pb2Sr2Ca0.25Y0.75Cu3O8+δ,Bulk,,,SC,cuprate,75 K,,,,,,,,,,True,10.1103/PhysRevB.39.9621
Pb2Sr2Ca0.38Cu3O8,Pb2Sr2Ca0.38Cu3O8,Bulk,,,SC,High-Tc/cuprate,,,,,,,,,,mentioned via reference,,10.1103/PhysRevB.66.012514
Pb2Sr2Ca0.5Lu0.5Cu3O8+δ,Pb2Sr2Ca0.5Lu0.5Cu3O8+δ,Bulk,,,SC,cuprate,65 K,,,,,,,,,,True,10.1103/PhysRevB.39.9621
Pb2Sr2Ca0.5Y0.5Cu3O8,Pb2Sr2Ca0.5Y0.5Cu3O8,Bulk,,,SC,High-Tc,78 K,,Orthorhombic,layered,Cmmm,,,,,,True,10.1103/PhysRevB.40.11362
Pb2Sr2Ca0.5Y0.5Cu3O8+δ,Pb2Sr2Ca0.5Y0.5Cu3O8+δ,Bulk,,,SC,cuprate,75 K,,Orthorhombic,,Cmmm or P2212,0.5375 Å,0.5407 Å,1.5713 nm,,,True,10.1103/PhysRevB.40.11300
Pb2Sr2Ca0.5Y0.5Cu3O8+δ,Pb2Sr2Ca0.5Y0.5Cu3O8+δ,Bulk,,,SC,cuprate,65 K,,,,,,,,,,True,10.1103/PhysRevB.39.9621
Pb₂Sr₂CaCu₂O₈,Pb2Sr2CaCu2O8,,,,SC,High-Tc/cuprate,,,,,,,,,,,,10.1103/PhysRevB.61.618
Pb-Sr-Ca-Cu-O compound,Pb2Sr2CaCu3O8,Bulk,,,SC,High-Tc/cuprate,,,,,,,,,,,,10.1103/PhysRevB.51.6640
Pb2Sr2Ca1-xYxCu3O8,Pb2Sr2CaCu3O8,,,,SC,High-Tc/cuprate,,,,,,,,,,,,10.1103/PhysRevB.45.7392
Pb2Sr2CaCu3Ox,Pb2Sr2CaCu3Ox,Bulk,,,SC,High-Tc,,,,,,,,,,,,10.1103/PhysRevB.40.8878
Pb2Sr2CaYCu3O8,Pb2Sr2CaYCu3O8,,,,SC,High-Tc,,,,2:2:1:3,,,,,,,,10.1103/PhysRevB.44.5369
Pb₂Sr₂Ce₀.₅Ca₀.₅Cu₃O₈,Pb2Sr2Ce0.5Ca0.5Cu3O8,Bulk,,,NSC,,,,Orthorhombic,,Cmmm,5.4069 Å,5.4492 Å,15.7586 Å,,,True,10.1103/PhysRevB.53.920
Pb₂Sr₂CeCu₃O₈,Pb2Sr2CeCu3O8,Bulk,,,NSC,,,,Orthorhombic,,Cmmm,5.4312 Å,5.4741 Å,15.8238 Å,,,True,10.1103/PhysRevB.53.920
Pb2Sr2CeCu3O8,Pb2Sr2CeCu3O8,Bulk,,,NSC,,,,,,,,,,,,,10.1103/PhysRevB.40.6726
Ce-PSYCO,Pb2Sr2CeCu3O8,Bulk,,,NSC,,,,,,,,,,,,True,10.1103/PhysRevB.62.9050
Pb2Sr2Cm0.5Ca0.5Cu3O8,Pb2Sr2Cm0.5Ca0.5Cu3O8,Bulk,,,NSC,,,,Orthorhombic,,Cmmm,5.4253 Å,5.4605 Å,15.8055 Å,,,True,10.1103/PhysRevB.64.144521
Pb2Sr2CmCu3O8,Pb2Sr2CmCu3O8,Bulk,,,NSC,,,,Orthorhombic,,Cmmm,5.4378 Å,5.4756 Å,15.7902 Å,,,True,10.1103/PhysRevB.64.144521
Pb2Sr2Dy0.67Ca0.33Cu3O8+δ,Pb2Sr2Dy0.67Ca0.33Cu3O8+δ,Bulk,,,SC,High-Tc/cuprate,80 K,,,layered,,,,,,,True,10.1103/PhysRevB.47.8212
Pb2Sr2DyCu3O8,Pb2Sr2DyCu3O8,Bulk,,,SC,cuprate,70 K,,,perovskite-related,,,,,,,True,10.1103/PhysRevB.49.15984
Pb2Sr2DyCu3O8,Pb2Sr2DyCu3O8,,,,SC,High-Tc/cuprate,,,,,,,,,,,,10.1103/PhysRevB.40.2654
Pb2Sr2DyCu3O8,Pb2Sr2DyCu3O8,Bulk,,,SC,High-Tc,,,,layered,,,,,,,,10.1103/PhysRevB.53.2273
Pb2Sr2DyCu3O8,Pb2Sr2DyCu3O8,,,,SC,High-Tc/cuprate,,,,,,,,,,,,10.1103/PhysRevB.57.1248
Pb2Sr2DyCu3O8,Pb2Sr2DyCu3O8,Bulk,,,SC,High-Tc/cuprate,,,,layered,,,,,,,,10.1103/PhysRevB.49.13065
Pb2Sr2DyCu3O8,Pb2Sr2DyCu3O8,Bulk,,,SC,cuprate,,,,,,,,,,,True,10.1103/PhysRevLett.71.2677
Pb2Sr2DyCu3O8,Pb2Sr2DyCu3O8,Bulk,,,SC,High-Tc/cuprate,75 K,,,,,,,,,,True,10.1103/PhysRevLett.69.2705
Pb2Sr2DyCu3O8+δ,Pb2Sr2DyCu3O8+δ,Bulk,,,SC,High-Tc,70K,,,,,,,,,,TRUE,10.1016/0038-1098(90)90112-O
Pb2Sr2ErCu3O8+δ,Pb2Sr2ErCu3O8+δ,Bulk,,,SC,High-Tc,70K,,,,,,,,,,TRUE,10.1016/0038-1098(90)90112-O
Pb2Sr2EuCu3O8,Pb2Sr2EuCu3O8,Bulk,,,SC,cuprate,35 K,,,perovskite-related,,,,,,,True,10.1103/PhysRevB.49.15984
Pb2Sr2EuCu3O8,Pb2Sr2EuCu3O8,Bulk,,,SC,High-Tc,,,,layered,,,,,,,,10.1103/PhysRevB.53.2273
Pb2Sr2EuCu3O8,Pb2Sr2EuCu3O8,,,,SC,High-Tc/cuprate,,,,,,,,,,,,10.1103/PhysRevB.57.1248
Pb2Sr2EuCu3O8+δ,Pb2Sr2EuCu3O8+δ,Bulk,,,SC,High-Tc,70K,,,,,,,,,,TRUE,10.1016/0038-1098(90)90112-O
Pb2Sr2GdCu3O8+y,Pb2Sr2GdCu3O8,Bulk,,,NSC,,,,Orthorhombic,Pb(2213) type,,5.411 Å,5.448 Å,15.742 Å,,,True,10.1103/PhysRevB.49.1499
Pb2Sr2HoCu3O8+δ,Pb2Sr2HoCu3O8+δ,Bulk,,,SC,High-Tc,70K,,,,,,,,,,TRUE,10.1016/0038-1098(90)90112-O
Pb2Sr2LuCu3O8+δ,Pb2Sr2LuCu3O8+δ,Bulk,,,NSC,cuprate,,,,,,,,,,,True,10.1103/PhysRevB.39.9621
Pb2Sr2LuCu3O8+δ,Pb2Sr2LuCu3O8+δ,Bulk,,,SC,High-Tc,70K,,,,,,,,,,TRUE,10.1016/0038-1098(90)90112-O
Pb2Sr2NdCu3O8,Pb2Sr2NdCu3O8,Bulk,,,NSC,,0 K,,,perovskite-related,,,,,,,True,10.1103/PhysRevB.49.15984
Pb₂Sr₂NdCu₃O₈,Pb2Sr2NdCu3O8,Bulk,,,SC,High-Tc/cuprate,,up to 14 GPa,tetragonal or orthorhombic,,,,,,,,True,10.1103/PhysRevB.50.13841
Pb2Sr2NdCu3O8,Pb2Sr2NdCu3O8,Bulk,,,SC,High-Tc,,,,layered,,,,,,,,10.1103/PhysRevB.53.2273
Pb2Sr2NdCu3O8,Pb2Sr2NdCu3O8,,,,SC,High-Tc/cuprate,,,,,,,,,,,,10.1103/PhysRevB.57.1248
Lead strontium neodymium copper oxide,Pb2Sr2NdCu3O8,Bulk,,,SC,High-Tc,,,,,,,,,,,,10.1103/PhysRevB.54.4276
Pb2Sr2NdCu3O8+δ,Pb2Sr2NdCu3O8+δ,Bulk,,,SC,High-Tc,70K,,,,,,,,,,TRUE,10.1016/0038-1098(90)90112-O
Pb2Sr2Pr0.5Ca0.5Cu3O8,Pb2Sr2Pr0.5Ca0.5Cu3O8,Bulk,,,SC,cuprate,60 K,,,,,,,,,,,10.1103/PhysRevB.61.1548
Pb₂Sr₂Pr₀.₅Ca₀.₅Cu₃O₈,Pb2Sr2Pr0.5Ca0.5Cu3O8,Bulk,,,SC,High-Tc,>60 K,,Orthorhombic,,Cmmm,5.4016 Å,5.4457 Å,15.8002 Å,,,True,10.1103/PhysRevB.53.920
Pb2Sr2Pr0.5Ca0.5Cu3O8,Pb2Sr2Pr0.5Ca0.5Cu3O8,Bulk,,,SC,cuprate,61 K,,,,,,,,,,,10.1103/PhysRevB.64.144521
Pb2Sr2Pr0.5Ca0.5Cu3O8,Pb2Sr2Pr0.5Ca0.5Cu3O8,Bulk,,,SC,High-Tc,62 K,,Pseudo-tetragonal,,,,,,,,TRUE,10.1016/S0925-8388(96)02639-4
Pb2Sr2PrCu2O8,Pb2Sr2PrCu2O8,Bulk,,,SC,High-Tc/cuprate,,,,,,,,,,,,10.1103/PhysRevB.48.10482
Pb2Sr2PrCu3O8,Pb2Sr2PrCu3O8,Bulk,,,NSC,,,,,layered,,,,,,,,10.1103/PhysRevB.53.2273
Pb2Sr2PrCu3O8,Pb2Sr2PrCu3O8,,,,SC,High-Tc/cuprate,,,,,,,,,,,,10.1103/PhysRevB.57.1248
Pb₂Sr₂PrCu₃O₈,Pb2Sr2PrCu3O8,Bulk,,,SC,High-Tc,,,Orthorhombic,,Cmmm,5.4449 Å,5.4836 Å,15.7982 Å,,,True,10.1103/PhysRevB.53.920
Pb2Sr2PrCu3O8,Pb2Sr2PrCu3O8,Bulk,,,SC,High-Tc,70 K,,,,,,,,,,True,10.1103/PhysRevB.40.6726
Pr-PSYCO,Pb2Sr2PrCu3O8,Bulk,,,SC,High-Tc,,,,,,,,,,,,10.1103/PhysRevB.62.9050
Pb2Sr2PrCu3O8.01,Pb2Sr2PrCu3O8.01,Bulk,,,SC,High-Tc,60 K,,,,,,,,,10 kG,TRUE,10.1016/0921-4526(94)00576-H
Pb2Sr2(Sm0.5Eu0.5)Cu3O8+δ,Pb2Sr2Sm0.5Eu0.5Cu3O8+δ,Bulk,,,SC,High-Tc/cuprate,45 K,,,layered,,,,15.75-15.80 Å,,,True,10.1103/PhysRevB.50.9627
Pb2Sr2SmCu3O8,Pb2Sr2SmCu3O8,Bulk,,,SC,High-Tc,,,,layered,,,,,,,,10.1103/PhysRevB.53.2273
Pb2Sr2SmCu3O8,Pb2Sr2SmCu3O8,Bulk,,,SC,High-Tc,,,,,,,,,,,True,10.1103/PhysRevB.41.830
Pb₂Sr₂Tb₀.₅Ca₀.₅Cu₃O₈,Pb2Sr2Tb0.5Ca0.5Cu3O8,Bulk,,,SC,High-Tc,>60 K,,Orthorhombic,,Cmmm,5.3895 Å,5.4297 Å,15.7646 Å,,,True,10.1103/PhysRevB.53.920
Pb2Sr2Tb0.5Ca0.5Cu3O8,Pb2Sr2Tb0.5Ca0.5Cu3O8,Bulk,,,SC,cuprate,~70 K,,,,,,,,,,,10.1103/PhysRevB.64.144521
Pb2Sr2Tb0.5Ca0.5Cu3O8,Pb2Sr2Tb0.5Ca0.5Cu3O8,Bulk,,,SC,High-Tc,70 K,,Pseudo-tetragonal,,,,,,,,TRUE,10.1016/S0925-8388(96)02639-4
PSTCCO,Pb2Sr2Tb0.5Ca0.5Cu3O8+δ,Bulk,,,SC,High-Tc/Cuprate,70 K,,Orthorhombic,,,0.5393 nm,0.5437 nm,1.5725 nm,,,TRUE,10.1016/j.jcrysgro.2004.09.063
Pb2Sr2Tb0.5Ca0.5CuO8,Pb2Sr2Tb0.5Ca0.5CuO8,Bulk,,,SC,cuprate,80 K,,,layered perovskite,,,,,,,,10.1103/PhysRevB.52.9736
PSTCCO,Pb2Sr2Tb0.7Ca0.3Cu3O8+δ,Bulk,,,SC,High-Tc/Cuprate,70 K,,Orthorhombic,,,0.5393 nm,0.5437 nm,1.5725 nm,,,TRUE,10.1016/j.jcrysgro.2004.09.063
Pb2Sr2TbCu3O8,Pb2Sr2TbCu3O8,Bulk,,,NSC,cuprate,,,Tetragonal/Orthorhombic,layered perovskite,,3.85 Å,3.85 Å,,,,True,10.1103/PhysRevB.52.9736
Pb₂Sr₂TbCu₃O₈,Pb2Sr2TbCu3O8,Bulk,,,SC,High-Tc,,,Orthorhombic,,Cmmm,5.4033 Å,5.4433 Å,15.7325 Å,,,True,10.1103/PhysRevB.53.920
Pb2Sr2TbCu3O8,Pb2Sr2TbCu3O8,,,,SC,High-Tc,,,,,,,,,,,,10.1103/PhysRevB.51.3893
Pb2Sr2TbCu3O8,Pb2Sr2TbCu3O8,,,,SC,High-Tc/cuprate,,,,,,,,,,,,10.1103/PhysRevB.56.5631
Pb₂Sr₂Y₀.₃Ca₀.₇Cu₃O₈,Pb2Sr2Y0.3Ca0.7Cu3O8,Bulk,,,SC,High-Tc/cuprate,78 K,,,layered,,,,,,,True,10.1103/PhysRevB.45.10158
PSYCCO,Pb2Sr2Y0.53Ca0.47Cu3O8,Bulk,,,SC,High-Tc/cuprate,76 K,,,,,,,,,,True,10.1103/PhysRevB.62.15172
Pb₂Sr₂Y₀.₅Ca₀.₅Cu₃O₈,Pb2Sr2Y0.5Ca0.5Cu3O8,Bulk,,,SC,High-Tc,,,Orthorhombic,,Cmmm,5.3789 Å,5.4184 Å,15.7454 Å,,,True,10.1103/PhysRevB.53.920
Pb2Sr2Y0.5Ca0.5Cu3O8,Pb2Sr2Y0.5Ca0.5Cu3O8,Bulk,,,SC,High-Tc/cuprate,,,,layered,,,,,,,True,10.1103/PhysRevB.41.6524
Pb2Sr2Y0.5Ca0.5Cu3O8,Pb2Sr2Y0.5Ca0.5Cu3O8,Bulk,,,SC,High-Tc,80 K,,,,,,,,,,TRUE,10.1016/0921-4534(93)90148-J
Pb2Sr2Y0.5Ca0.5Cu3O8+δ,Pb2Sr2Y0.5Ca0.5Cu3O8+δ,Bulk,,,SC,High-Tc,86 K,,Orthorhombic,,,,,,,,TRUE,10.1016/0038-1098(89)90097-5
PSYCCO,Pb2Sr2Y0.5Ca0.5Cu3O8+δ,Bulk,,,SC,High-Tc/Cuprate,80 K,,Orthorhombic,,,0.5375 nm,0.5412 nm,1.5731 nm,,,TRUE,10.1016/j.jcrysgro.2004.09.063
Pb2Sr2Y0.5Ca0.5Cu3O8+δ,Pb2Sr2Y0.5Ca0.5Cu3O8+δ,Bulk,,,SC,High-Tc,78 K,,Orthorhombic,,,,,,,,TRUE,10.1016/0921-4534(89)90365-1
Pb2Sr2Y0.5Ca0.5O8,Pb2Sr2Y0.5Ca0.5O8,Bulk,,,SC,High-Tc,78 K,,,,,,,,,,,10.1016/0921-4534(89)91026-5
Pb2Sr2Y0.62Ca0.38Cu3O8,Pb2Sr2Y0.62Ca0.38Cu3O8,,,,SC,High-Tc/cuprate,,,,,,,,,,,,10.1103/PhysRevB.57.6137
Pb2Sr2Y0.62Ca0.38Cu3O8,Pb2Sr2Y0.62Ca0.38Cu3O8,Bulk,,,SC,High-Tc/cuprate,75.5 K,,Orthorhombic,,,,,,,9 T,True,10.1103/PhysRevB.54.R776
Pb2Sr2Y0.67Ca0.33Cu3O8+δ,Pb2Sr2Y0.67Ca0.33Cu3O8+δ,Bulk,,,SC,High-Tc/cuprate,80 K,,,layered,,,,,"Hc1∥c(0) ≈ 500 G, Hc1⊥c(0) ≈ 16 G",,True,10.1103/PhysRevB.47.8212
Pb 2:2:1:3,Pb2Sr2Y0.6Ca0.4Cu3O8,Bulk,,,SC,High-Tc/cuprate,78 K,1% O2,,layered cuprate,,,,,,,True,10.1103/PhysRevB.44.4553
Pb2Sr2Y0.73Ca0.27Cu3O7.8,Pb2Sr2Y0.73Ca0.27Cu3O7.8,Bulk,,,SC,,67 K,,,,Pman,5.3835 Å,5.4091 Å,15.784 Å,,,TRUE,Handbook of SC
Pb2Sr2Y0.75Ca0.25Cu3O8,Pb2Sr2Y0.75Ca0.25Cu3O8,Bulk,,,SC,High-Tc/cuprate,,,,layered,,,,,,,True,10.1103/PhysRevB.41.6524
Pb2Sr2Y0.75Ca0.25Cu3O8+δ,Pb2Sr2Y0.75Ca0.25Cu3O8+δ,Bulk,,,SC,High-Tc/cuprate,20 K,,Orthorhombic,,Cmmm,5.371 Å,5.457 Å,15.708 Å,,,True,10.1103/PhysRevB.40.2654
Pb2Sr2Y0.75Ca0.25Cu3O8+δ,Pb2Sr2Y0.75Ca0.25Cu3O8+δ,Bulk,,,SC,High-Tc,20 K,,Orthorhombic,,,5.371 Å,5.457 Å,15.708 Å,,,True,10.1103/PhysRevB.41.830
Pb2Sr2Y0.75Ca0.25Cu3O8+δ,Pb2Sr2Y0.75Ca0.25Cu3O8+δ,Bulk,,,SC,High-Tc,45 K,,Orthorhombic,,,,,,,,TRUE,10.1016/0038-1098(89)90097-5
Pb2Sr2Y0.77Ca0.23Cu3O8,Pb2Sr2Y0.77Ca0.23Cu3O8,Bulk,,,SC,cuprate,66 K,,,perovskite-related,,,,,,,True,10.1103/PhysRevB.49.15984
Pb2Sr2Y0.7Ca0.3Cu3O8,Pb2Sr2Y0.7Ca0.3Cu3O8,Bulk,,,SC,cuprate,79 K,,,perovskite-related,,,,,,,True,10.1103/PhysRevB.49.15984
Pb2Sr2(Y0.7Ca0.3)Cu3O8+δ,Pb2Sr2Y0.7Ca0.3Cu3O8+δ,Bulk,,,SC,High-Tc/cuprate,79 K,,,layered,,,,15.75-15.80 Å,,,True,10.1103/PhysRevB.50.9627
PSYCCO,Pb2Sr2Y0.7Ca0.3Cu3O8+δ,Bulk,,,SC,High-Tc/Cuprate,80 K,,Orthorhombic,,,0.5375 nm,0.5412 nm,1.5731 nm,,,TRUE,10.1016/j.jcrysgro.2004.09.063
Pb2Sr2Y0.85Ca0.15Cu3O8,Pb2Sr2Y0.85Ca0.15Cu3O8,Bulk,,,SC,cuprate,48 K,,,perovskite-related,,,,,,,True,10.1103/PhysRevB.49.15984
Pb2Sr2Y1−xCaxCu3O8+∂,Pb2Sr2Y0.8Ca0.2Cu3O9.9,Bulk,,,SC,High-Tc,80K,,,,,,,,,,TRUE,10.1016/0022-5088(90)90488-6
Pb2Sr2Y1-yCu3O8+δ (y≈0.1),Pb2Sr2Y0.9Cu3O8+δ,Bulk,,,SC,High-Tc/cuprate,70 K,,,layered,,,,15.75-15.80 Å,,,True,10.1103/PhysRevB.50.9627
Pb2Sr2YbCu3O8+δ,Pb2Sr2YbCu3O8+δ,Bulk,,,SC,High-Tc,70K,,,,,,,,,,TRUE,10.1016/0038-1098(90)90112-O
Pb2Sr2YCaCu3O8,Pb2Sr2YCaCu3O8,Bulk,,,SC,cuprate,70 K,,,2:2:1:3 layered,,,,,,,,10.1103/PhysRevB.43.7866
"Pb2Sr2(Y,Ca)Cu3O8+δ",Pb2Sr2YCaCu3O8,Bulk,,,SC,High-Tc/cuprate,,,,,,,,,,,,10.1103/PhysRevB.48.3993
"Pb2Sr2(Y,Ca)Cu3O8+δ",Pb2Sr2YCaCu3O8.5,Bulk,,,SC,High-Tc/cuprate,75 K,,Orthorhombic,,,5.383 Å,5.423 Å,15.765 Å,"95±10 G for H⊥c, 505±20 G for H∥c",,True,10.1103/PhysRevB.44.4539
Pb₂Sr₂(Y/Ca)Cu₃Oₓ,Pb2Sr2YCu3O7,,,,SC,High-Tc/cuprate,,,,,,,,,,,,10.1103/PhysRevB.47.985
Pb2Sr2YCu3O8+δ,Pb2Sr2YCu3O8,Bulk,,,SC,cuprate,,up to 6.03 GPa,Orthorhombic,layered cuprate,Cmmm,5.3933(1) Å,5.4311(1) Å,15.7334(3) Å,,,True,10.1103/PhysRevB.65.014507
Pb2Sr2YCu3O8,Pb2Sr2YCu3O8,Bulk,,,SC,High-Tc,,,,layered,,,,,,,,10.1103/PhysRevB.53.2273
Pb2Sr2YCu3O8,Pb2Sr2YCu3O8,,,,SC,High-Tc/cuprate,,,,,,,,,,,,10.1103/PhysRevB.57.1248
Pb2Sr2YCu3Oy (quenched),Pb2Sr2YCu3O8,Bulk,,,NSC,,0 K,,,,,,,,,,True,10.1103/PhysRevB.51.9352
Pb₂Sr₂YCu₃O₈,Pb2Sr2YCu3O8,Bulk,,,NSC,,,,Orthorhombic,,Cmmm,5.3943 Å,5.4337 Å,15.7251 Å,,,True,10.1103/PhysRevB.53.920
Pb-Sr-Y-Ca-Cu-O compound,Pb2Sr2YCu3O8,Bulk,,,SC,High-Tc/cuprate,,,,,,,,,,,,10.1103/PhysRevB.51.6640
Pb2Sr2YCu3O8,Pb2Sr2YCu3O8,Bulk,,,NSC,,,,Orthorhombic,layered,Cmmm,,,,,,True,10.1103/PhysRevB.40.11362
Pb2Sr2YCu3O8,Pb2Sr2YCu3O8,Bulk,,,SC,High-Tc,,,Orthorhombic,,,,,,,,True,10.1103/PhysRevB.41.830
Pb2Sr2YCu3O8,Pb2Sr2YCu3O8,Bulk,,,SC,High-Tc/cuprate,,,,layered,,,,,,,True,10.1103/PhysRevB.41.6524
Pb2Sr2(Y/Ca)Cu3O8,Pb2Sr2YCu3O8,,,,SC,High-Tc/cuprate,,,,,,,,,,,,10.1103/PhysRevB.51.3312
PSYCO,Pb2Sr2YCu3O8,Bulk,,,SC,High-Tc,50-84 K,,,,,,,,,,True,10.1103/PhysRevB.62.9050
Pb2Sr2YCu3O8,Pb2Sr2YCu3O8,Bulk,,,SC,High-Tc,,,Orthorhombic,,Cmmm,5.3933 Å,5.4311 Å,15.7334 Å,,,TRUE,Handbook of SC
Pb2Sr2YCu3O8,Pb2Sr2YCu3O8,Bulk,,,NSC,,,,,,,5.3933 Å,5.4311 Å,15.7334 Å,,,TRUE,Handbook of SC
"Pb2Sr2(Y,Ca)Cu3O8+δ",Pb2Sr2YCu3O8+δ,Bulk,,,SC,High-Tc/cuprate,80 K,,,,,,,,,,True,10.1103/PhysRevB.56.R8511
Pb2Sr2YCu3O8+δ,Pb2Sr2YCu3O8+δ,Bulk,,,NSC,cuprate,,,,,,,,,,,True,10.1103/PhysRevB.39.9621
Pb2Sr2YCu3O8+δ,Pb2Sr2YCu3O8+δ,Bulk,,,SC,High-Tc,70K,,,,,,,,,,TRUE,10.1016/0038-1098(90)90112-O
Pb2Sr2YCu3O8.25,Pb2Sr2YCu3O8.25,Bulk,,,SC,High-Tc/cuprate,,,,layered,,,,,,,True,10.1103/PhysRevB.41.6524
Pb2Sr2YCu3O8.47,Pb2Sr2YCu3O8.47,Bulk,,,NSC,,,,,,Pmmm,3.838 Å,3.870 Å,15.845 Å,,,TRUE,Handbook of SC
Pb2Sr2YCu3O8.5,Pb2Sr2YCu3O8.5,Bulk,,,SC,High-Tc/cuprate,,,,layered,,,,,,,True,10.1103/PhysRevB.41.6524
Pb2Sr2YCu3Oy (O2 annealed),Pb2Sr2YCu3O9.47,Bulk,,,NSC,,0 K,,,,,,,,,,True,10.1103/PhysRevB.51.9352
(Pb0.67Cu0.28)2(Sr0.50La0.50)2Cu1O6,Pb2SrLaCu1.85O6,Bulk,,,SC,High-Tc,33 K,,Tetragonal,,P4/mmm,5.3380 Å,5.4293 Å,12.6270 Å,,,TRUE,Handbook of SC
Pb2SrLaCu2O6,Pb2SrLaCu2O6,Bulk,,,SC,High-Tc,,,Orthorhombic,,Pman,5.3119 Å,5.4140 Å,12.6292 Å,,,TRUE,Handbook of SC
Pb2SrLaCu2O7.5,Pb2SrLaCu2O7.5,Bulk,,,NSC,,,,Orthorhombic,,Pmmm,3.8365 Å,3.8615 Å,12.672 Å,,,TRUE,Handbook of SC
Lead-Gold compound,Pb3Au,Bulk,,,SC,,,,,,,,,,,,True,10.1103/PhysRevB.47.8996
Pb3Bi/Ge(111) interface,Pb3Bi/Ge(111),Thin Film,,Ge(111),SC,chiral p-wave/noncentrosymmetric,,,,interface,,,,,,,TRUE,10.1103/PhysRevB.108.235147
Pb/Ge multilayer,Pb3Ge4,Thin Film,"150 Å Pb layers, 140 Å Ge layers",,SC,Type-II,6.9 K,,,multilayer,,,,,,,True,10.1103/PhysRevB.57.3615
Pb3O4,Pb3O4,Bulk,,,NSC,,,,,,,,,,,,True,10.1103/PhysRevB.37.5107
Pb40Bi40Sb20,Pb40Bi40Sb20,Bulk,,,SC,Type-I,9.6 K,,"Mixed structure of ε-phase, Bi and metastable Sb phases",,,,,,,,TRUE,10.1016/0011-2275(86)90064-0
Lead-tin solder,Pb40Sn60,Bulk,,,SC,,,,,,,,,,,,,10.1103/PhysRevB.20.4506
Lead-Thallium Alloy,Pb40Tl60,Thin Film,,,SC,Type-I,,,,,,,,,,,True,10.1103/PhysRev.178.897
Pb45Bi35Sn20,Pb45Bi35Sn20,Bulk,,,SC,,10.1 K,,,,,,,,,,FALSE,10.1016/j.jmmm.2016.01.078
Pb45Bi40Te15,Pb45Bi40Te15,Bulk,,,SC,,10.2 K,,,,,,,,,,FALSE,10.1016/j.jmmm.2016.01.078
Lead-Thallium Alloy,Pb46.40Tl53.60,Bulk,,,SC,,5.312 K,,,,,,,,,,True,10.1103/PhysRev.172.425
Pb-Sn Nanoparticles in Al Matrix,Pb46Sn54,Nanoparticle,,,SC,Type-II,3.1 K,,Biphasic (fcc Pb and tetragonal Sn),,,,,,58 G,74 G,TRUE,10.1016/j.actamat.2008.05.018
Bulk Pb-Sn Alloy,Pb46Sn54,Bulk,,,SC,Type-II,6.9 K,,Biphasic (fcc Pb and tetragonal Sn),,,,,,480 G,850 G,FALSE,10.1016/j.actamat.2008.05.018
Lead-Thallium Alloy,Pb47.45Tl52.55,Bulk,,,SC,,5.374 K,,,,,,,,,,True,10.1103/PhysRev.172.425
Lead-Thallium Alloy,Pb48.29Tl51.71,Bulk,,,SC,,5.422 K,,,,,,,,,,True,10.1103/PhysRev.172.425
Lead-Thallium Alloy,Pb48.83Tl51.17,Bulk,,,SC,,5.452 K,,,,,,,,,,True,10.1103/PhysRev.172.425
Lead-Thallium Alloy,Pb49.09Tl50.91,Bulk,,,SC,,5.464 K,,,,,,,,,,True,10.1103/PhysRev.172.425
Lead-Thallium Alloy,Pb49.29Tl50.71,Bulk,,,SC,,5.477 K,,,,,,,,,,True,10.1103/PhysRev.172.425
Lead-Thallium Alloy,Pb49.39Tl50.61,Bulk,,,SC,,5.481 K,,,,,,,,,,True,10.1103/PhysRev.172.425
Lead-Thallium Alloy,Pb49.46Tl50.54,Bulk,,,SC,,5.483 K,,,,,,,,,,True,10.1103/PhysRev.172.425
Lead-Thallium Alloy,Pb49.60Tl50.40,Bulk,,,SC,,5.491 K,,,,,,,,,,True,10.1103/PhysRev.172.425
Lead-Thallium Alloy,Pb49.70Tl50.30,Bulk,,,SC,,5.497 K,,,,,,,,,,True,10.1103/PhysRev.172.425
Lead-Thallium Alloy,Pb49.95Tl50.05,Bulk,,,SC,,5.512 K,,,,,,,,,,True,10.1103/PhysRev.172.425
Lead Hydride,Pb4H,Bulk,,,SC,,,1 atm,Cubic,perovskite,Pm-3m,,,,,,FALSE,10.1103/PhysRevB.111.094521
Lead-Thallium,Pb4Tl6,Bulk,,,SC,Type-II,4.599 K,,,,,,,,,,,10.1103/PhysRevB.28.1304
Lead-Thallium Alloy,Pb50.19Tl49.81,Bulk,,,SC,,5.521 K,,,,,,,,,,True,10.1103/PhysRev.172.425
Lead-Thallium Alloy,Pb50.40Tl49.60,Bulk,,,SC,,5.534 K,,,,,,,,,,True,10.1103/PhysRev.172.425
Lead-Thallium Alloy,Pb50.67Tl49.33,Bulk,,,SC,,5.547 K,,,,,,,,,,True,10.1103/PhysRev.172.425
Lead-Thallium Alloy,Pb50.84Tl49.16,Bulk,,,SC,,5.554 K,,,,,,,,,,True,10.1103/PhysRev.172.425
Lead-Thallium Alloy,Pb50.86Tl49.14,Bulk,,,SC,,5.557 K,,,,,,,,,,True,10.1103/PhysRev.172.425
Pb/Cu bilayer,Pb50Cu17,Thin Film,67 nm total (50 nm Pb + 17 nm Cu),SiO2,SC,Type-II,"6.05 K (antidot cluster), 5.55 K (reference sample)",,,polycrystalline,,,,,,,True,10.1103/PhysRevB.58.5744
Pb50In50,Pb50In50,Bulk,,,SC,Type-II,6.48 K,,,,,,,,,,True,10.1103/PhysRevB.10.1927
Pb50Sb50,Pb50Sb50,Bulk,,,SC,Type-I,9.1 K,,Supersaturated Pb phase,,,4.941e-10 m,,,,,TRUE,10.1016/0011-2275(86)90064-0
Lead-Thallium Alloy,Pb51.20Tl48.80,Bulk,,,SC,,5.572 K,,,,,,,,,,True,10.1103/PhysRev.172.425
Lead-Thallium Alloy,Pb52.58Tl47.42,Bulk,,,SC,,5.637 K,,,,,,,,,,True,10.1103/PhysRev.172.425
(PbSe)5(Bi2Se3)6,Pb5Bi12Se23,Bulk,,,NSC,,,ambient,,Layered heterostructure (PbSe/Bi2Se3),,,,50.460,,,TRUE,10.1103/PhysRevB.90.220504
(PbSe)5(Bi2Se3)6,Pb5Se5Bi12Se18,Bulk,,,NSC,,,Ambient,,Layered,,,,,,,TRUE,10.1103/PhysRevB.90.020504
Lead-Thallium Alloy,Pb60Tl40,Thin Film,,,SC,Type-I,,,,,,,,,,,True,10.1103/PhysRev.178.897
Pb60Tl40,Pb60Tl40,Bulk,0.018 cm,,SC,Type-II,,,,,,,,,,,True,10.1103/PhysRevLett.19.895
Lead-Thallium Alloy,Pb60Tl40,Bulk,,,SC,Type-II,,,,,,,,,,6600 Oe,True,10.1103/PhysRevLett.21.1168
Lead-Thallium film,Pb64Tl36,Thin Film,0.81 μm,,SC,Type-II,,,,,,,,,,,,10.1103/PhysRevB.38.820
Pb-Tl alloy,Pb64Tl36,Thin Film,0.81 μm,,SC,Type-II,,,,,,,,,9 mT,,True,10.1103/PhysRevB.33.5131
Lead-Thallium alloy,Pb64Tl36,Bulk,,,SC,Type-II,,,,,,,,,92 Oe,2880 Oe,True,10.1103/PhysRevB.2.95
Lead Bismuth Alloy,Pb65Bi35,Bulk,,,SC,Type-II,,,,,,,,,,,,10.1103/PhysRevB.29.5178
Lead-Thallium,Pb6Tl4,Bulk,,,SC,Type-II,5.899 K,,,,,,,,,,,10.1103/PhysRevB.28.1304
Pb70Ge30,Pb70Ge30,Bulk,,,SC,,7.5 K,,,eutectic,,,,,,,True,10.1103/PhysRevB.9.4742
ε-PbBi,Pb7Bi3,Bulk,,,SC,Type-II,8.66 K,,Hexagonal,hcp,P63/mmc,3.5009 Å,3.5009 Å,5.7897 Å,1.3 T,,TRUE,10.1016/j.jmmm.2016.01.078
Pb7Bi3,Pb7Bi3,Thin Film,,,SC,Type-II,7.8 K,,Hexagonal close-packed,,P63/mmc,3.5058 Å,,5.7959 Å,,,TRUE,10.1016/j.physc.2012.09.002
Pb7Bi3,Pb7Bi3,Thin Film,,,SC,Type-II,10.3 K,,Hexagonal close-packed,,P63/mmc,3.5058 Å,,5.7959 Å,,7 kOe,TRUE,10.1016/j.physc.2012.09.002
Pb7Bi3,Pb7Bi3,Thin Film,,,SC,Type-II,9.0 K,,Hexagonal close-packed,,P63/mmc,3.5058 Å,,5.7959 Å,,,TRUE,10.1016/j.physc.2012.09.002
Pb7Bi3,Pb7Bi3,Bulk,,,SC,Type-II,9 K,Ambient,Hexagonal,Hexagonal,P 63/mmc,3.5051 Å,3.5051 Å,5.7984 Å,273 Oe,3.9 T,TRUE,10.1016/j.ssc.2024.115639
Lead-Bismuth Alloy,Pb80Bi20,Thin Film,,InAs with oxide layer,SC,Type-II,,,,,,,,,,,True,10.1103/PhysRevB.14.2456
Lead-Thallium Alloy,Pb80Tl20,Thin Film,,,SC,Type-I,,,,,,,,,,,True,10.1103/PhysRev.178.897
Pb82Bi18,Pb82Bi18,Thin Film,,,SC,Type-I,8.06 K,,,,,,,,,,TRUE,10.1016/j.physc.2013.03.035
Lead-Indium alloy,Pb82In18,Bulk,,,SC,Type-II,,,,,,,,,,,True,10.1103/PhysRevLett.70.1521
Lead-Indium alloy,Pb85In15,Bulk,,,SC,Type-II,,,,,,,,,,"3.2 kOe at 4.2 K, 5.5 kOe at 1.5 K",True,10.1103/PhysRevB.11.4339
Lead-Thallium alloy,Pb86.5Tl13.5,Thin Film,3.8 μm,glass,SC,Type-II,,,,,,,,,,,True,10.1103/PhysRev.139.A746
Pb-Tl alloy (12.3 at.% Tl),Pb87.7Tl12.3,Thin Film,2.0 μm,glass,SC,Type-II,,,,,,,,,250 G at 4.2°K,,True,10.1103/PhysRevLett.12.219
"Lead-Indium Alloy (88% Pb, 12% In)",Pb88In12,Thin Film,1500-2000 Å,Glass with Al-Al2O3 layers,SC,Type-II,,0-3634 bar,Cubic,fcc,,,,,,,True,10.1103/PhysRevB.8.1042
Lead-Indium-Gold alloy base electrode,Pb88In12Au2,Thin Film,,SiO insulating layer,SC,Type-I,,,,,,,,,,,True,10.1103/PhysRevLett.61.742
Lead-Thallium alloy,Pb90.4Tl9.6,Thin Film,2.5 μm,glass,SC,Type-II,,,,,,,,,,,True,10.1103/PhysRev.139.A746
Lead-Thallium alloy,Pb90.6Tl9.4,Thin Film,8.5 μm,glass,SC,Type-II,,,,,,,,,,,True,10.1103/PhysRev.139.A746
Lead-Bismuth Alloy,Pb90Bi10,Bulk,,,SC,Type-I,,,,,,,,,,,,10.1103/PhysRev.88.1049
Pb90Cu10,Pb90Cu10,Bulk,,,SC,,,,,amorphous,,,,,,,True,10.1103/PhysRevB.18.233
Pb90In10,Pb90In10,Bulk,,,SC,Type-II,7.02 K,,,,,,,,,,True,10.1103/PhysRevB.10.1927
Pb-Tl alloy (10.0 at.% Tl),Pb90Tl10,Bulk,51 μm,,SC,Type-II,,,,,,,,,,1680 gauss at 4.2°K,True,10.1103/PhysRevLett.12.148
Pb-Tl alloy (10.0 at.% Tl),Pb90Tl10,Bulk,127 μm,,SC,Type-II,,,,,,,,,,1680 gauss at 4.2°K,True,10.1103/PhysRevLett.12.148
Pb91Bi9,Pb91Bi9,Bulk,,,SC,Type-II,,,,,,,,,,,,10.1103/PhysRevB.10.1927
Lead-Thallium alloy,Pb92.1Tl7.9,Thin Film,4.4 μm,glass,SC,Type-II,,,,,,,,,,,True,10.1103/PhysRev.139.A746
Lead-Indium alloy,Pb92In8,Thin Film,1000 Å,glass,SC,Type-II,7.025 K,,,,,,,,,,True,10.1103/PhysRevB.6.136
Pb-Tl alloy (8 at.% Tl),Pb92Tl8,Thin Film,0.99 μm,glass,SC,Type-II,,,,,,,,,,,True,10.1103/PhysRevLett.12.148
Pb-Tl alloy (6.5 at.% Tl),Pb93.5Tl6.5,Thin Film,1.4 μm,glass,SC,Type-II,,,,,,,,,350 G at 4.2°K,,True,10.1103/PhysRevLett.12.219
Pb-Tl alloy (6.5 at.% Tl),Pb93.5Tl6.5,Thin Film,4.12 μm,glass,SC,Type-II,,,,,,,,,,1270 gauss at 4.2°K,True,10.1103/PhysRevLett.12.148
Pb-Tl alloy (6.0 at.% Tl),Pb94.0Tl6.0,Thin Film,2.6 μm,glass,SC,Type-II,,,,,,,,,360 G at 4.2°K,,True,10.1103/PhysRevLett.12.219
Lead-Indium alloy,Pb94In6,Thin Film,1000 Å,glass,SC,Type-II,7.061 K,,,,,,,,,,True,10.1103/PhysRevB.6.136
Lead-Thallium alloy,Pb95.0Tl5.0,Thin Film,5.7 μm,glass,SC,Type-II,,,,,,,,,,,True,10.1103/PhysRev.139.A746
Pb-Tl alloy (4.3 at.% Tl),Pb95.7Tl4.3,Thin Film,4.2 μm,glass,SC,Type-II,,,,,,,,,420 G at 4.2°K,,True,10.1103/PhysRevLett.12.219
Lead-Thallium alloy,Pb95.7Tl4.3,Thin Film,7.5 μm,glass,SC,Type-II,,,,,,,,,,,True,10.1103/PhysRev.139.A746
Pb-Tl alloy (4.3 at.% Tl),Pb95.7Tl4.3,Bulk,51 μm,,SC,Type-II,,,,,,,,,,940 gauss at 4.2°K,True,10.1103/PhysRevLett.12.148
Pb-Tl alloy (4.2 at.% Tl),Pb95.8Tl4.2,Thin Film,5.69 μm,glass,SC,Type-II,,,,,,,,,,920 gauss at 4.2°K,True,10.1103/PhysRevLett.12.148
Pb95Bi5,Pb95Bi5,Bulk,,,SC,,,,,amorphous,,,,,,,,10.1103/PhysRevB.18.233
Lead-Indium alloy,Pb95In5,Thin Film,200 nm,Fe layer,SC,Type-I,,,,,,,,,,,True,10.1103/PhysRevLett.51.1480
"Lead-Indium Alloy (95% Pb, 5% In)",Pb95In5,Thin Film,1500-2000 Å,Glass with Al-Al2O3 layers,SC,Type-II,,0-3665 bar,Cubic,fcc,,,,,,,True,10.1103/PhysRevB.8.1042
Lead-Indium alloy,Pb95In5,Thin Film,200 nm,Fe layer,SC,Type-I,,,,,,,,,,,True,10.1103/PhysRevB.29.3881
Lead-Thallium Alloy,Pb95Tl05,Bulk,,,SC,Type-II,,,,,,,,,,1786 Oe,True,10.1103/PhysRevLett.21.1168
Lead-Thallium alloy,Pb96.9Tl3.1,Thin Film,,glass,SC,Type-II,,,,,,,,,,,True,10.1103/PhysRev.139.A746
Lead-Gold alloy counterelectrode,Pb96Au4,Thin Film,,,SC,Type-I,,,,,,,,,,,True,10.1103/PhysRevLett.61.742
Lead-Indium alloy,Pb96In4,Thin Film,1000 Å,glass,SC,Type-II,7.075 K,,,,,,,,,,True,10.1103/PhysRevB.6.136
Lead-Tin,Pb96Sn4,Thin Film,,,SC,Type-I,7.5 K,,Face Centred Cubic,,,,,,,,TRUE,10.1016/j.physc.2015.07.013
Lead-Bismuth alloy,Pb97.5Bi2.5,Thin Film,0.50 μm,glass,SC,Type-II,7.25 K,,,,,,,,,,True,10.1103/PhysRevB.40.175
Lead-Bismuth alloy,Pb97.5Bi2.5,Thin Film,6500 Å,glass,SC,Type-II,7.3 K,,,,,,,,,,True,10.1103/PhysRevB.30.2548
Pb97In3,Pb97In3,Bulk,,,SC,Type-II,7.12 K,,,,,,,,,,True,10.1103/PhysRevB.10.1927
Lead-Indium alloy,Pb98In2,Thin Film,1000 Å,glass,SC,Type-II,7.150 K,,,,,,,,,,True,10.1103/PhysRevB.6.136
Lead-Indium alloy,Pb99.5In0.5,Thin Film,1000 Å,glass,SC,Type-II,7.181 K,,,,,,,,,,True,10.1103/PhysRevB.6.136
Lead-Bismuth alloy,Pb99.75Bi0.25,Bulk,,,SC,Type-I,7.2 K,,,,,,,,,,True,10.1103/PhysRevLett.22.1177
Lead-Bismuth Alloy,Pb99.9Bi0.1,Bulk,,,SC,Type-I,,,,,,,,,,,,10.1103/PhysRev.86.574
Lead-Bismuth Alloy,Pb99.9Bi0.1,Bulk,,,SC,Type-I,,,,,,,,,,,,10.1103/PhysRev.88.1049
Lead-Indium alloy,Pb99In1,Thin Film,1000 Å,glass,SC,Type-II,7.173 K,,,,,,,,,,True,10.1103/PhysRevB.6.136
Lead-Thallium Alloy,Pb99Tl1,Bulk,,,SC,Type-I,7.10 ± 0.02 K,,,,,,,,,,True,10.1103/PhysRevB.20.1947
Pb9Cu(PO4)6O,Pb9Cu(PO4)6O,,,,SC,,about 400 K,ambient pressure,Hexagonal,modified lead-apatite,,9.843,9.843,7.428,,about 3000 Oe,FALSE,10.1103/PhysRevB.108.L121110
LK-99,Pb9Cu(PO4)6O,Bulk,,,SC,High-Tc,400 K,Ambient,Hexagonal,P6_3/m,176,9.931,,7.411,,,FALSE,10.1016/j.jmst.2023.08.001
PbIn,Pb9In1,Thin Film,,,SC,Type-I,7.3 K,,,,,,,,,0.24 T,TRUE,10.1016/j.cap.2018.01.016
Mn-doped Pb,Pb:Mn (concentration NA),Bulk,,,SC,conventional singlet-pairing (with magnetic impurities),,,,,,,,,,,,10.1103/PhysRevB.71.024517
Lead-Gold alloy,PbAu,Thin Film,40 nm,Silver on silicon with native oxide,SC,Type-I,6.2 K,,,,,,,,,,True,10.1103/PhysRevLett.70.347
Lead-alloy film,PbAuIn,Thin Film,500 nm,SiO insulating layer,SC,Type-I,,,,,,,,,,,True,10.1103/PhysRevB.55.3128
PbAu₂,PbAu₂,Bulk,,,SC,,1.2 K,,,Laves phase,,,,,,,TRUE,Handbook of SC
PbBa0.8Sr1.2Y0.6Ca0.4Cu3O7,PbBa0.8Sr1.2Y0.6Ca0.4Cu3O7,Bulk,,,SC,High-Tc,42 K,,,,,,,,,,TRUE,10.1016/0921-4534(90)90013-5
PbBaSrY0.75Ca0.25Cu3O7,PbBaSrY0.75Ca0.25Cu3O7,Bulk,,,SC,High-Tc,65 K,,,,,,,,,,TRUE,10.1016/0921-4534(90)90519-K
PbBaSrY0.7Ca0.3Cu3O7,PbBaSrY0.7Ca0.3Cu3O7,Bulk,,,SC,High-Tc,37 K,,,,,,,,,,TRUE,10.1016/0921-4534(90)90519-K
PbBaSrY0.8Ca0.2Cu3Oy,PbBaSrY0.8Ca0.2Cu3O8.4,Bulk,,,SC,High-Tc/cuprate,35 K,,,,,,,,,,True,10.1103/PhysRevB.51.9352
PbBaSrYCu3Oy (quenched),PbBaSrYCu3O7,Bulk,,,NSC,,0 K,,,,,,,,,,True,10.1103/PhysRevB.51.9352
PbBaSrYCu3Oy (O2 annealed),PbBaSrYCu3O8.4,Bulk,,,NSC,,0 K,,,,,,,,,,True,10.1103/PhysRevB.51.9352
PbBaSrY₀.₈Ca₀.₂Cu₃O₇,PbBaSrY₀.₈Ca₀.₂Cu₃O₇,Bulk,,,SC,High-Tc,39 K,,Tetragonal,cuprate,,3.83673 Å,3.83673 Å,27.5098 Å,,,TRUE,Handbook of SC
PbBaSrY₀.₈Ca₀.₂Cu₃O₈.₃₅,PbBaSrY₀.₈Ca₀.₂Cu₃O₈.₃₅,Bulk,,,NSC,,,,Tetragonal,cuprate,,3.84413 Å,3.84413 Å,27.8036 Å,,,TRUE,Handbook of SC
PbBaYSrCu3O8,PbBaYSrCu3O8,,,,SC,cuprate,50 K,ambient pressure,,,,,,,,,,10.1103/PhysRevB.51.15407
PbBa₂Cu₃O₇,PbBa₂Cu₃O₇,Bulk,,,SC,High-Tc/cuprate,,,,,,,,,,,True,10.1103/PhysRevB.37.7496
Lead Bismuth Alloy,PbBi,Thin Film,2000 Å,No. 00 microscope cover glass,SC,,,,,,,,,,Hc1 mentioned but value not specified,,True,10.1103/PhysRevLett.23.1102
Lead-Bismuth,PbBi,Thin Film,400 nm,Al2O3 barrier layer,SC,Type-II,7.35 K,,,,,,,,,,True,10.1103/PhysRevB.47.8996
Lead-Bismuth alloy,PbBi,Thin Film,,Bi2Sr2CaCu2O8,SC,Type-I,,,,,,,,,,,True,10.1103/PhysRevB.49.1308
Pb/Bi alloys,PbBi,Bulk,,,SC,Type-II,,,,,,,,,,,,10.1103/PhysRevB.51.1270
Lead-Bismuth,PbBi,Thin Film,3000 Å,glass,SC,Type-II,,,,,,,,,,,True,10.1103/PhysRevB.22.1218
Lead-Bismuth alloy,PbBi,Bulk,,,SC,Type-II,,,,,,,,,,Hc2,True,10.1103/PhysRev.138.A744
Lead bismuth,PbBi,Thin Film,,,SC,,,,,,,,,,,,True,10.1103/PhysRevLett.75.2586
Lead-Bismuth alloy,PbBi,Bulk,,,SC,Type-II,,,,,,,,,,,,10.1103/PhysRevB.46.1061
PbBi,PbBi,,,,SC,Type-II,,,,,,,,,,,,10.1103/PhysRevB.47.934
PbBi,PbBi,Bulk,,,SC,Type-II,,,Cubic,,,,,,,,,10.1103/PhysRevB.58.9427
PbBi,PbBi,,,,SC,Type-II,,,,,,,,,,,,10.1103/PhysRevB.61.15429
Lead-Bismuth alloy,PbBi,Thin Film,10-15 μm,fused quartz substrate,SC,Type-II,7.2 K,,,,,,,,,,True,10.1103/PhysRevB.22.154
Lead Bismuth,PbBi,Thin Film,,Al2O3,SC,Type-I,,,,,,,,,,,True,10.1103/PhysRevLett.51.284
PbBi,PbBi,Bulk,,,SC,Type-II,,,Cubic,,,,,,,,,10.1103/PhysRevLett.79.741
PbBi,PbBi,Thin Film,,YBa2Cu3O7,SC,Type-I,,,,,,,,,,,True,10.1103/PhysRevLett.63.1008
Lead-bismuth alloys,PbBi,Bulk,,,SC,Type-II,,,,,,,,,,,True,10.1103/PhysRevLett.19.895
Lead-bismuth,PbBi,Bulk,,,SC,Type-II,,,Amorphous,,,,,,,,,10.1103/PhysRevB.44.7555
PbBi,PbBi,Bulk,,,SC,,8.3 K,,,,,,,,,,TRUE,Handbook of SC
PbBi,PbBi,Bulk,,,SC,Type-II,8.3 K,,,,,,,,,,TRUE,Handbook of SC
Lead-Bismuth alloy,PbBi0.05,Thin Film,2000 Å,Cu film (1500 Å thick),SC,Type-II,7.3 K,,,square array,,,,,,,True,10.1103/PhysRevB.28.6578
Pb-doped Bi-2223,PbBi2Sr2Ca2Cu3O10,Bulk,,,SC,High-Tc/cuprate,,,,layered,,,,,,,,10.1103/PhysRevLett.80.3376
Pb-Bi2212,PbBi2Sr2CaCu2O8,Bulk,,,SC,High-Tc/cuprate,69 K,,,bilayer,,,,,,,True,10.1103/PhysRevLett.89.077003
Pb-doped Bi2Sr2CaCu2O8+δ (Pb-BSCCO),PbBi2Sr2CaCu2O8,Bulk,,,SC,High-Tc/cuprate,85 K,,,,,,,,,,True,10.1103/PhysRevB.64.094513
Pb-doped Bi2Sr2CaCu2O8+δ (Pb-BSCCO) - overdoped,PbBi2Sr2CaCu2O8,Bulk,,,SC,High-Tc/cuprate,72 K,,,,,,,,,,True,10.1103/PhysRevB.64.094513
Pb-doped Bi-2212,PbBi2Sr2CaCu2O8,Bulk,,,SC,High-Tc/cuprate,,,,layered,,,,,,,,10.1103/PhysRevLett.80.3376
Pb-doped Bi2Sr2CaCu2O8+δ,PbBi2Sr2CaCu2O8,Bulk,,,SC,High-Tc/cuprate,70 K,,,,,,,,,,,10.1103/PhysRevB.65.184501
PbBi/Ge,PbBiGe,Thin Film,,,SC,,>1.7 K,,,,,,,,,,,10.1103/PhysRevB.59.11209
Pb-doped BSCCO,PbBiSr2CaCu2O8,Bulk,,,SC,High-Tc/cuprate,,,,,,,,,,,,10.1103/PhysRevLett.75.4552
Lead Cerium,PbCe,Thin Film,,Z-cut quartz,SC,Type-II,"Variable with Ce concentration, decreases from ~7.2 K (pure Pb) with Ce addition",,,amorphous,,,,,,,True,10.1103/PhysRevB.11.4212
Lead with Gadolinium impurities,PbGd,Bulk,,,SC,Type-II,,,,,,,,,,,,10.1103/PhysRevB.22.3194
Lead-Gadolinium alloy,PbGd,Thin Film,,,SC,Type-II,,,,,,,,,,,,10.1103/PhysRevB.33.4615
PbGd0.2Mo6S8,PbGd0.2Mo6S8,Bulk,,,SC,Type-II,,,Rhombohedral,distorted CsCl type,,,,,,>300 kG,,10.1103/PhysRevB.18.4688
PbGd1.2Mo6S8,PbGd1.2Mo6S8,Bulk,,,SC,Chevrel phase,14.3 K,,,,,,,,,,TRUE,Handbook of SC
Lead dodecahydride,PbH12,Bulk,,,SC,High-Tc,191-197 K,180-300 GPa,Trigonal,Chair-cyclohexane-like H12 ring,R-3m,,,,,,FALSE,10.1103/PhysRevB.110.224507
PbH4,PbH4,Bulk,,,SC,High-Tc,"69.68 K (μ*=0.10), 61.88 K (μ*=0.13)",250 GPa,Hexagonal,Distorted hexagonal prism (CaHg2/AlB2-type),P6mm,,,,,,FALSE,10.1103/PhysRevB.103.035131
PbH4,PbH4,Bulk,,,SC,High-Tc,"78.69 K (μ*=0.10), 70.15 K (μ*=0.13)",300 GPa,Orthorhombic,Distorted hexagonal prism (CaHg2/AlB2-type),Pmmn,,,,,,FALSE,10.1103/PhysRevB.103.035131
PbH4,PbH4,,,,SC,,60–100 K,,,,,,,,,,FALSE,10.1016/j.ssc.2023.115282
PbH4(H2)2,PbH4(H2)2,Bulk,,,SC,High-Tc,107 K,230 GPa,,,,,,,,,FALSE,10.1016/j.physb.2017.08.051
PbH6,PbH6,Bulk,,,SC,High-Tc,"102.94 K (μ*=0.10), 93.33 K (μ*=0.13)",100 GPa,Orthorhombic,hcp Pb with H2 intercalation,C2221,,,,,,FALSE,10.1103/PhysRevB.103.035131
PbH6,PbH6,,,,SC,,60–100 K,,,,,,,,,,FALSE,10.1016/j.ssc.2023.115282
PbH8,PbH8,Bulk,,,SC,High-Tc,"178.04 K (μ*=0.10), 161.59 K (μ*=0.13)",200 GPa,Orthorhombic,β-Sn type Pb lattice with quasi-1D H2 chains,Fddd,,,,,,FALSE,10.1103/PhysRevB.103.035131
PbH8,PbH8,,,,SC,,161–178 K,,,,,,,,,,FALSE,10.1016/j.ssc.2023.115282
Lead Indium,PbIn,Bulk,,,SC,Type-II,,,,,,,,,,,,10.1103/PhysRevB.41.6600
Lead-Indium alloy,PbIn,Bulk,,,SC,Type-II,,,,,,,,,,2.8 kG,True,10.1103/PhysRevLett.12.145
Pb/In,PbIn,Thin Film,100 nm,GaAs/AlGaAs heterostructure,SC,Type-II,,,,,,,,,,,True,10.1103/PhysRevB.64.014513
Lead-Indium,PbIn,Bulk,,,SC,,,,,,,,,,,,,10.1103/PhysRevB.42.11655
Lead Indium,PbIn,Bulk,,,SC,,,,,,,,,,,,,10.1103/PhysRevLett.87.217003
PbIn/SnIn superlattices,PbIn,Bulk,,,SC,Type-II,,,,superlattice,,,,,,,,10.1103/PhysRevB.51.1270
PbIn/Ag superlattices,PbIn,Bulk,,,SC,Type-II,,,,superlattice,,,,,,,,10.1103/PhysRevB.51.1270
Lead Indium Ground Plane,PbIn,Bulk,,,SC,Type-II,,,,,,,,,,,True,10.1103/PhysRevB.56.5564
Lead-Indium,PbIn,Thin Film,,,SC,,,,,,,,,,,,,10.1103/PhysRevB.26.1453
Lead-Indium alloy,PbIn,Bulk,,,SC,Type-II,,,,,,,,,,,,10.1103/PhysRevB.6.3315
Lead-Indium alloy,PbIn,Bulk,,,SC,Type-II,,,,,,,,,,4770 G,True,10.1103/PhysRevB.46.1061
PbIn,PbIn,,,,SC,Type-II,,,,,,,,,,,,10.1103/PhysRevB.61.15429
PbIn,PbIn,Bulk,,,SC,,,,,,,,,,,,,10.1103/PhysRevB.63.176501
PbIn,PbIn,Bulk,,,SC,Type-II,,,,,,,,,,,True,10.1103/PhysRevB.36.4011
PbIn,PbIn,Bulk,2000 Å,,SC,Type-I,,,,,,,,,,,True,10.1103/PhysRevB.59.7205
Lead-Indium alloy,PbIn,Bulk,,,SC,Type-II,7.1 K,,,,,,,,,Hc2 (referenced but specific value not given),True,10.1103/PhysRev.155.370
Lead-Indium,PbIn,Thin Film,,,SC,Type-I,,,,,,,,,,,,10.1103/PhysRevLett.49.391
Lead-Indium alloy,PbIn,Bulk,,,SC,Type-II,,,,,,,,,,,True,10.1103/PhysRevLett.20.660
PbIn,PbIn,Bulk,,,SC,Type-II,,,,,,,,,,,,10.1103/PhysRevB.56.6175
PbIn thin films,PbIn,Thin Film,,,SC,Type-II,,,,,,,,,,,,10.1103/PhysRevB.50.1178
PbIn,PbIn,Bulk,,,SC,Type-II,,,,,,,,,,,,10.1103/PhysRevB.48.16176
Lead-Indium alloy,PbIn,Bulk,,,SC,,,,,,,,,,,,,10.1103/PhysRev.187.574
PbIn,PbIn,Bulk,,,SC,,7 K,,,,,,,,,,TRUE,Handbook of SC
PbIn,PbIn,Bulk,,,SC,Type-II,7 K,,,,,,,,,,TRUE,Handbook of SC
Lead-Indium Nanowire,PbIn,Nanowire,,,SC,,,,,,,,,,,,FALSE,10.1103/PhysRevB.80.012504
"Lead-Indium alloy (PbIn, 10.5% In by weight)",PbIn,Bulk,,,SC,Type-II,6.9 K,,,,,,,,,0.48 T,TRUE,10.1103/PhysRevLett.90.087002
Pb–In,PbIn,Bulk,,,SC,Type-II,4.2 K,,,,,,,,,,FALSE,10.1016/j.physc.2004.01.028
PbIn,PbIn,Bulk,,,SC,Type-I,6.8 K,,,,,,,,,0.74 T,TRUE,10.1016/j.cap.2020.02.020
PbIn,PbIn,Bulk,,,SC,Type-I,7.2 K,,,,,,,,,,TRUE,10.1016/j.physc.2012.03.030
Lead-Indium Alloy,PbIn0.06,Bulk,,,SC,Type-II,,,,,,,,,,,,10.1103/PhysRevLett.61.1885
Lead-Indium alloy,PbIn0.06,Bulk,,,SC,Type-I,,,,,,,,,,,,10.1103/PhysRevB.39.6431
Lead Indium Gold,PbInAu,Thin Film,,,SC,,,,,,,,,,,,True,10.1103/PhysRevLett.58.1687
Lead Indium Gold,PbInAu,Thin Film,,,SC,,,,,,,,,,,,True,10.1103/PhysRevB.50.3158
Lead-Indium-Gold alloy,PbInAu,Bulk,,,SC,Type-II,,,,,,,,,,,,10.1103/PhysRevB.54.15417
Lead-Manganese alloy,PbMn,Thin Film,,,SC,Type-II,,,,,,,,,,,True,10.1103/PhysRevB.33.4615
Lead-Manganese Alloy,PbMn,,,,SC,s-wave,,,,,,,,,,,,10.1103/PhysRevB.84.224517
PbMo5.1S6,PbMo5.1S6,Bulk,,,SC,High-Tc,12.3 K,,Rhombohedral,Chevrel-phase,,,,,,,True,10.1103/PhysRevLett.37.344
PbMo5.1S6,PbMo5.1S6,Bulk,,,SC,High-Tc,,,,Chevrel phase,,,,,,,True,10.1103/PhysRevB.17.1209
PbMo6.20S8,PbMo6.20S8,Bulk,,,SC,Type-II,12.584 ± 0.156 K,,Hexagonal,Chevrel phase,,9.1896 ± 0.0073 Å,9.1896 ± 0.0073 Å,11.433 ± 0.041 Å,,dHc2/dT = -44.82 ± 0.51 kG/K,True,10.1103/PhysRevB.28.3765
PbMo6.35S8,PbMo6.35S8,Bulk,,,SC,Type-II,11.806 ± 0.018 K,,Hexagonal,Chevrel phase,,9.1944 ± 0.0076 Å,9.1944 ± 0.0076 Å,11.404 ± 0.041 Å,,dHc2/dT = -38.16 ± 0.79 kG/K,True,10.1103/PhysRevB.28.3765
PbMo6S4Se4,PbMo6S4Se4,Bulk,,,SC,Type-II,4.5 K,,hexagonal-rhombohedral,Chevrel-phase,,,,,,,True,10.1103/PhysRevB.48.16589
PbMo6S7,PbMo6S7,,,,SC,Chevrel phase,,,,Chevrel phase,,,,,,,,10.1103/PhysRevB.38.6402
PbMo6S7,PbMo6S7,Bulk,,,SC,Type-II,,,,Chevrel phase,,,,,,,True,10.1103/PhysRevB.61.14733
PbMo6S7.5,PbMo6S7.5,Bulk,,,SC,High-Tc,13 K,,Trigonal,Chevrel phase,,,7.24 Bohr radius,,,500 kG,True,10.1103/PhysRevB.17.1209
PbMo6S7Se1,PbMo6S7Se1,Bulk,,,SC,,,,,,,,,,,,,10.1103/PhysRevLett.53.497
PbMo₆S₈,PbMo6S8,Bulk,,,SC,Type-II,12.6 K,,,Chevrel phase,,,,,,,,10.1103/PhysRevB.52.4481
PbMo6S8,PbMo6S8,Bulk,,,SC,High-Tc,15 K,,Rhombohedral,Chevrel-phase,,,,,,500-700 kG,True,10.1103/PhysRevLett.37.344
PbMo6S8,PbMo6S8,Bulk,,,SC,High-Tc,,,Rhombohedral,Chevrel-phase,,6.551 Å,6.551 Å,6.551 Å,,,True,10.1103/PhysRevB.18.3082
PbMo₆S₈,PbMo6S8,Bulk,,,SC,Chevrel phase,,,,Chevrel phase,,,,,,,,10.1103/PhysRevB.26.6431
PbMo6S8,PbMo6S8,Bulk,,,SC,Type-II,,,,Chevrel,,,,,,60 T,,10.1103/PhysRevB.35.145
PbMo6S8,PbMo6S8,Bulk,,,SC,Chevrel phase,,,,Chevrel phase,,,,,,,,10.1103/PhysRevB.33.4526
Lead Molybdenum Sulfide,PbMo6S8,Bulk,,,SC,Type-II,,,,Chevrel,,,,,,,,10.1103/PhysRevB.40.8774
PbMo6S8,PbMo6S8,,,,SC,,,,,Chevrel phase,,,,,,,,10.1103/PhysRevB.40.4344
Lead Molybdenum Sulfide,PbMo6S8,Bulk,,,SC,,>10 K,,,Chevrel phase,,,,,,,,10.1103/PhysRevB.37.2345
PbMo6S8,PbMo6S8,Bulk,,,SC,High-Tc,~14.5 K,,Rhombohedral,Chevrel phase,R-3,6.54 Å,6.54 Å,6.54 Å,,~60 T,True,10.1103/PhysRevB.44.2246
PbMo6S8,PbMo6S8,Bulk,,,SC,,,,,,,,,,,,,10.1103/PhysRevB.42.6784
Lead molybdenum sulfide,PbMo6S8,Bulk,,,SC,High-Tc,11.5 K,,Rhombohedral,,,,,,,5.5-6.0 T/K,True,10.1103/PhysRevB.19.749
Lead molybdenum sulfide,PbMo6S8,Bulk,,,SC,High-Tc,14 K,,Rhombohedral,,,,,,,,True,10.1103/PhysRevB.19.749
PbMo6S8,PbMo6S8,Bulk,,,SC,Type-II,,,,,,,,,,,,10.1103/PhysRevLett.69.3812
PbMo6S8,PbMo6S8,,,,SC,Chevrel phase,,,Rhombohedral,Chevrel phase,,,,,,,,10.1103/PhysRevB.33.6652
PbMo6S8,PbMo6S8,Bulk,,,SC,Type-II,,,Rhombohedral,Chevrel phase,,,,,,,,10.1103/PhysRevLett.44.178
PbMo6S8,PbMo6S8,Bulk,,,SC,Type-II,14.6 K,ambient pressure,,Chevrel-phase,,,,,,,,10.1103/PhysRevB.28.6270
Lead molybdenum sulfide,PbMo6S8,Bulk,,,SC,Type-II,14.5 K,,Hexagonal-rhombohedral,,,,,,59 G at T=0,,True,10.1103/PhysRevB.43.2735
Lead molybdenum sulfide,PbMo6S8,Thin Film,0.5-2.5 μm,Sapphire,SC,High-Tc,"12.85 K (midpoint), 14.7 K (onset)",,Hexagonal,Chevrel phase,,9.21 Å,9.21 Å,11.46 Å,,310 kOe (extrapolated at T=0),True,10.1103/PhysRevB.27.212
PbMo6S8,PbMo6S8,,,,SC,,,,,,,,,,,,,10.1103/PhysRevB.45.7402
PbMo6S8,PbMo6S8,Bulk,,,SC,,,,,Chevrel-phase,,,,,,,,10.1103/PhysRevB.25.6060
Lead molybdenum sulfide,PbMo6S8,Bulk,,,SC,,,,,,,,,,,,True,10.1103/PhysRevB.36.5572
PbMo₆S₈,PbMo6S8,Bulk,,,SC,High-Tc,~600 K,,,Chevrel-phase,,,,,,,,10.1103/PhysRevB.32.4398
PbMo6S8,PbMo6S8,,,,SC,Chevrel phase,,,,,,,,,,,,10.1103/PhysRevLett.70.501
PbMo6S8,PbMo6S8,Bulk,,,SC,Type-II,,,,,,,,,,11.6 T at 10 K,True,10.1103/PhysRevB.52.7689
PbMo₆S₈,PbMo6S8,Bulk,,,SC,Type-II,,,Rhombohedral,Mo₆S₈-type,R3̄,,,,,,,10.1103/PhysRevLett.36.412
PbMo6S8,PbMo6S8,Bulk,,,SC,Type-II,13.7 K,,,Chevrel-phase,,,,,6.4 mT at 0 K,56 T at 0 K,True,10.1103/PhysRevB.52.12931
PbMo6S8,PbMo6S8,Bulk,,,SC,,15 K,,,Chevrel phase,,,,,,,,10.1103/PhysRevB.25.745
PbMo6S8,PbMo6S8,,,,SC,Type-II,,,,,,,,,,,,10.1103/PhysRevB.61.14804
PbMo6S8,PbMo6S8,Bulk,,,SC,Type-II,14.4 K,ambient pressure,,Chevrel phase,,,,,,,,10.1103/PhysRevLett.51.601
PbMo6S8,PbMo6S8,Bulk,,,SC,Type-II,12.6 K,,,Chevrel phase,,,,,,600 kOe,,10.1103/PhysRevB.38.297
Lead molybdenum sulfide,PbMo6S8,Bulk,,,SC,Type-II,15 K,,,,,,,,,,,10.1103/PhysRevLett.66.2830
Lead molybdenum sulfide,PbMo6S8,Bulk,,,SC,Chevrel phase,,,,Chevrel phase,,,,,,,,10.1103/PhysRevB.24.2863
PbMo6S8,PbMo6S8,Bulk,,,SC,,,,,,,,,,,,,10.1103/PhysRevLett.52.1563
Lead Molybdenum Sulfide,PbMo6S8,,,,SC,Type-II,,,,,,,,,,,,10.1103/PhysRevB.49.4285
Lead molybdenum sulfide,PbMo6S8,Bulk,,,SC,,>14 K,atmospheric pressure,Rhombohedral/Triclinic,Chevrel phase,R-3/P-1,6.5273(2) Å,,11.4896(3) Å,,,True,10.1103/PhysRevB.35.5365
PbMo6S8,PbMo6S8,Bulk,,,SC,Type-II,14.5 K,,hexagonal-rhombohedral,Chevrel-phase,,,,,,60 T,True,10.1103/PhysRevB.48.16589
PbMo6S8,PbMo6S8,Bulk,,,SC,Chevrel phase,,,Rhombohedral,Chevrel phase,R3̄,,,,,High upper critical fields,,10.1103/PhysRevB.37.5032
PbMo6S8,PbMo6S8,Bulk,,,SC,Type-II,,,,,,,,,,,,10.1103/PhysRevB.44.2713
Lead Molybdenum Sulfide (Chevrel phase),PbMo6S8,Bulk,,,SC,Type-II,,,,,,,,,,,,10.1103/PhysRevB.43.10472
PbMo6S8,PbMo6S8,,,,SC,Type-II,,,,,,,,,,,,10.1103/PhysRevB.49.4376
PbMo6S8,PbMo6S8,Bulk,,,SC,High-Tc,,,,,,,,,,,,10.1103/PhysRevB.16.1077
PbMo6S8,PbMo6S8,Bulk,,,SC,Type-II,14 K,,,,,,,,,,True,10.1103/PhysRevLett.66.2665
PbMo6S8,PbMo6S8,Bulk,,,SC,Type-II,14.00 K,ambient pressure,,Chevrel-phase,,9.199 Å,,11.483 Å,,,True,10.1103/PhysRevB.29.6375
PbMo6S8,PbMo6S8,Bulk,,,SC,Type-II,13.385 ± 0.020 K,,Hexagonal,Chevrel phase,,9.1961 ± 0.0057 Å,9.1961 ± 0.0057 Å,11.432 ± 0.031 Å,,dHc2/dT = -44.39 ± 0.19 kG/K,True,10.1103/PhysRevB.28.3765
Lead molybdenum sulfide,PbMo6S8,,,,SC,Type-II,,,,Chevrel phase,,,,,,,,10.1103/PhysRevB.63.094109
PbMo6S8,PbMo6S8,Bulk,,,SC,,14.2 K,,Rhombohedral,Chevrel-phase,R-3,,,,,,True,10.1103/PhysRevB.36.1952
PbMo6S8,PbMo6S8,Bulk,,,SC,Type-II,12.8 K,,,Chevrel phase,,,,,,,True,10.1103/PhysRevB.61.14733
PbMo₆S₈,PbMo6S8,Bulk,,,SC,,14 K,,,,,,,,,,,10.1103/PhysRevB.40.229
Lead molybdenum sulfide,PbMo6S8,Bulk,,,SC,High-Tc,,,Rhombohedral,Chevrel phase,,,,,,,,10.1103/PhysRevB.29.1447
PbMo6S8,PbMo6S8,Bulk,,,SC,Type-II,,,,,,,,,,,True,10.1103/PhysRevB.61.6982
Lead Molybdenum Sulfide,PbMo6S8,,,,SC,,,,,,,,,,,,,10.1103/PhysRevB.44.9514
PbMo6S8,PbMo6S8,Bulk,,,SC,Type-II,15 K,,,Chevrel,,,,,,,TRUE,Handbook of SC
PbMo6S8,PbMo6S8,Bulk,,,SC,Chevrel phase,12.6 K,,,,,,,,,,TRUE,Handbook of SC
PbMo6S8 (Chevrel phase),PbMo6S8,Bulk,,,SC,Type-II,13.3 K,,,Chevrel phase,,,,,,60 T,FALSE,10.1103/PhysRevB.103.024504
Lead Molybdenum Sulfide,PbMo6S8,Nanoparticle,,,SC,,,,,,,,,,,,FALSE,10.1103/PhysRevB.80.024502
Lead Molybdenum Sulfide Chevrel Phase,PbMo6S8,Bulk,,,SC,Type-II,15.1 K (SCDFT); ~14.5 K (experimental),0 GPa,Trigonal,Chevrel phase,R-3,6.55,6.55,6.55,,~50 T,FALSE,10.1103/PhysRevB.103.144507
Lead Molybdenum Sulfide Chevrel Phase (1 GPa),PbMo6S8,Bulk,,,SC,Type-II,14.22 K,1 GPa,Trigonal,Chevrel phase,R-3,,,,,,FALSE,10.1103/PhysRevB.103.144507
Lead Molybdenum Sulfide Chevrel Phase (3 GPa),PbMo6S8,Bulk,,,SC,Type-II,10.43 K,3 GPa,Trigonal,Chevrel phase,R-3,,,,,,FALSE,10.1103/PhysRevB.103.144507
