Repository: WyattBunstine/ML_SC_Project

# ML_SC_Project — Chemically and Geometrically Motivated Crystal Graph Neural Networks

This project predicts and screens superconductors from crystal structure. It frames the
problem as a **two-stage hurdle**: first classify whether a material is a superconductor
candidate (SC vs. non-SC), then regress the critical temperature T_c for superconductors.

Two graph-neural-network families are trained and compared:

- a **baseline CGCNN** ([txie-93/cgcnn](https://github.com/txie-93/cgcnn)), and
- an **MPNN** with learned edge features that consumes richer `crystal_graph_v4` graphs
  (this project's contribution).

File: database/superconductor_materials_full.csv (part 137 of 215)
Material_Name,Chemical_Composition,Material_Class,Film_Thickness,Substrate,Material_Type,Superconductor_Type,Superconducting_Transition_Temperature,Pressure,Crystal_Structure,Lattice_Structure,Space_Group,"Lattice_Constant(a)","Lattice_Constant(b)","Lattice_Constant(c)",Lower_Critical_Field,Upper_Critical_Field,Experimental,DOI
Lead Molybdenum Sulfide Chevrel Phase (5 GPa),PbMo6S8,Bulk,,,SC,Type-II,8.22 K,5 GPa,Trigonal,Chevrel phase,R-3,,,,,,FALSE,10.1103/PhysRevB.103.144507
Lead Molybdenum Sulfide,PbMo6S8,Bulk,,,SC,Chevrel phase,,,,Chevrel phase,,,,,,,FALSE,10.1103/PhysRevB.95.094517
PbMo6S8 (conventional),PbMo6S8,Bulk,,,SC,Type-II,15.05 K,,Hexagonal,Chevrel phase,,9.198,9.198,11.495,,45 T,TRUE,10.1103/PhysRevLett.91.027002
"PbMo6S8 (nanocrystalline, d=90 nm)",PbMo6S8,Bulk,,,SC,Type-II,14.40 K,,Hexagonal,Chevrel phase,,,,,,65 T,TRUE,10.1103/PhysRevLett.91.027002
"PbMo6S8 (nanocrystalline, d=20 nm)",PbMo6S8,Bulk,,,SC,Type-II,12.30 K,,Hexagonal,Chevrel phase,,9.220,9.220,11.455,,110 T,TRUE,10.1103/PhysRevLett.91.027002
Lead Molybdenum Sulfide,PbMo6S8,Bulk,,,SC,Type-II,9.8-14.7 K,,Hexagonal,,,,,,,,,10.1016/0038-1098(79)90768-3
PbMo6S8,PbMo6S8,Bulk,,,SC,Type-II,14.2 K,,Chevrel,,,,,,,35 T,TRUE,10.1016/j.physc.2012.03.016
PbMo6S8,PbMo6S8,Bulk,,,SC,Type-II,15 K,,Chevrel-phase,,,9.200,,11.451,,> 50 T,TRUE,10.1016/j.supcon.2023.100038
PbMo6S8,PbMo6S8,Nanocrystalline,,,SC,Type-II,11.5 K,,Chevrel phase,,,,,,,69 T,TRUE,10.1016/j.physc.2009.02.010
PbMo6S8,PbMo6S8,Bulk,,,SC,Type-II,15 K,,,,,,,,,60 T,FALSE,10.1016/S0925-8388(96)02832-0
PbMo6S8-xOx,PbMo6S8O,Bulk,,,SC,,,,,Chevrel phase,,,,,,,,10.1103/PhysRevB.47.13067
PbMo₆Se₈,PbMo6Se8,Bulk,,,SC,Type-II,3.8 K,,,Chevrel phase,,,,,,,,10.1103/PhysRevB.52.4481
PbMo6Se8,PbMo6Se8,Bulk,,,SC,High-Tc,3.9 K,,Trigonal,Chevrel phase,,,7.26 Bohr radius,,,,True,10.1103/PhysRevB.17.1209
PbMo6Se8,PbMo6Se8,Bulk,,,SC,Type-II,4.35 K,,R3,Rhombohedral,,9.526,,11.947,,,TRUE,10.1016/S0925-8388(99)00189-9
PbMoS,PbMoS,Bulk,,,SC,,,,,,,,,,,200 T,,10.1103/PhysRevB.52.1314
PbMoS6,PbMoS6,Bulk,,,SC,Type-II,,,,,,,,,,,True,10.1103/PhysRevB.56.2809
PbMoS₈,PbMoS₈,,,,SC,,,,,,,,,,,,,10.1103/PhysRevB.38.240
PbMo₆.₃₅S₈ Chevrel,PbMo₆.₃₅S₈,Bulk,,,SC,Type-II,12.6 K,,,Chevrel,,,,,,54 T,TRUE,Handbook of SC
PbMo₆Se₈ (Chevrel),PbMo₆Se₈,Bulk,,,SC,Type-II,3.8 K,,,Chevrel,,,,,,3.8 T,TRUE,Handbook of SC
PbMo₆Se₈ Chevrel,PbMo₆Se₈,Bulk,,,SC,Type-II,3.8 K,,,Chevrel,,,,,,,TRUE,Handbook of SC
PbMo₆Se₈ (chevrel),PbMo₆Se₈,Bulk,,,SC,Type-II,3.8 K,,,Chevrel,,,,,,,TRUE,Handbook of SC
PbMo₆Se₈ Chevrel,PbMo₆Se₈,Bulk,,,SC,Type-II,3.8 K,,,Chevrel,,,,,,3.8 T,TRUE,Handbook of SC
PbMo₆S₇,PbMo₆S₇,,,,SC,High-Tc,,,,Chevrel-phase,,,,,,,,10.1103/PhysRevB.36.3941
PbMo₆S₈,PbMo₆S₈,Bulk,,,SC,Type-II,14 K,,,Chevrel-phase,,,,,,60 T at T≈0,,10.1103/PhysRevB.34.7698
PbMo₆S₈,PbMo₆S₈,,,,SC,,,,,Chevrel-phase,,,,,,,,10.1103/PhysRevB.51.16289
PbMo₆S₈,PbMo₆S₈,,,,SC,High-Tc,12.8 K,,,Chevrel-phase,,,,,,,,10.1103/PhysRevB.36.3941
PbMo₆S₈,PbMo₆S₈,,,,SC,,,,,,,,,,,,,10.1103/PhysRevB.41.4038
PbMo₆S₈,PbMo₆S₈,,,,SC,,,,,,,,,,,,,10.1103/PhysRevB.43.11423
PbMo₆S₈ (Chevrel),PbMo₆S₈,Bulk,,,SC,Type-II,15.0 K,,,Chevrel,,,,,,60.0 T,TRUE,Handbook of SC
PbMo₆S₈ Chevrel,PbMo₆S₈,Bulk,,,SC,Type-II,12.6 K,,,Chevrel,,,,,,,TRUE,Handbook of SC
PbMo₆S₈ (chevrel),PbMo₆S₈,Bulk,,,SC,Type-II,12.6 K,,,Chevrel,,,,,,,TRUE,Handbook of SC
PbMo₆S₈ Chevrel,PbMo₆S₈,Bulk,,,SC,Type-II,,,,Chevrel,,,,,,,TRUE,Handbook of SC
PbMo₆S₈,PbMo₆S₈,Bulk,,,SC,Type-II,12 K,,,,,,,,,,TRUE,Handbook of SC
PbMo₆S₈ Chevrel,PbMo₆S₈,Bulk,,,SC,Type-II,13 K,,,Chevrel,,,,,,55 T,TRUE,Handbook of SC
PbMo₆S₈ Chevrel,PbMo₆S₈,Thin Film,,,SC,Type-II,13 K,,,Chevrel,,,,,,45 T,TRUE,Handbook of SC
PbNbS2,PbNbS2,Bulk,,,SC,Type-II,70 mK,,,,,,,,,,TRUE,10.1016/0038-1098(90)90155-5
PbNb₂,PbNb₂,Bulk,,,SC,A15,8.0 K,,Cubic,Cr₃Si type (A15),cP8,,,,,,TRUE,Handbook of SC
PbNb₃,PbNb₃,Bulk,,,SC,,9.6 K,,Cubic,Cu₃Au type,cP4,,,,,,TRUE,Handbook of SC
Lead oxide,PbO,Thin Film,5 nm,Lead film surface,NSC,,,,Orthorhombic,,,,,,,,True,10.1103/PhysRevB.49.15789
PbO,PbO,Bulk,,,NSC,,,,Orthorhombic,,,,,,,,True,10.1103/PhysRevB.37.5107
PbO2,PbO2,Bulk,,,NSC,,,,,,,,,,,,True,10.1103/PhysRevB.37.5107
PbP,PbP,Bulk,,,SC,,7.8 K,,,,,,,,,,TRUE,Handbook of SC
PbP,PbP,Bulk,,,SC,,7.8 K,,,,,,,,,,TRUE,Handbook of SC
Lead Sulfide,PbS,Bulk,,,NSC,,,,,,,,,,,,,10.1103/PhysRevB.53.11751
Lead(II) sulfide (B2 phase),PbS,Bulk,,,SC,Type-II,12.3 K,19.1 GPa,Cubic,CsCl-type,Pm-3m,3.341,3.341,3.341,,1.86 T,TRUE,10.1103/PhysRevB.107.174502
Lead(II) sulfide (B1 phase),PbS,Bulk,,,NSC,,,Ambient,Cubic,NaCl-type,Fm-3m,,,,,,TRUE,10.1103/PhysRevB.107.174502
PbS,PbS,IV-VI semiconductor,,,SC,,,,,,,,,,,,FALSE,10.1103/PhysRevB.93.214505
PbS (single film),PbS,Thin Film,,KCl (001) single crystal,NSC,,,,,,,,,,,,TRUE,10.1103/PhysRevB.73.161306
(PbS)1.08NbS2,PbS-NbS2,Bulk,,,SC,Type-II,70 mK,,,,,,,,,,TRUE,10.1016/0379-6779(91)91679-5
(PbS)1.08TaS2,PbS-TaS2,Bulk,,,SC,Type-II,70 mK,,,,,,,,,,TRUE,10.1016/0379-6779(91)91679-5
PbS/PbSe (superlattice),PbS/PbSe,Thin Film,,,SC,,2.5-6.4 K,,,,,,,,,,FALSE,10.1103/PhysRevB.73.161306
PbS/PbSe,PbS/PbSe,Thin Film,,,SC,Type-II,3-6 K,,,,,,,,,,FALSE,10.1016/S0921-4526(99)02470-9
PbS/YbS Superlattice,PbS/YbS,Layered Structure,,,SC,,,,,,,,,,,,FALSE,10.1103/PhysRevB.93.214505
PbS/YbS (superlattice),PbS/YbS,Thin Film,,,SC,,2.5-6.4 K,,,,,,,,,,FALSE,10.1103/PhysRevB.73.161306
PbSb₂,PbSb₂,Bulk,,,SC,,1.3 K,,,cP12,,,,,,,TRUE,Handbook of SC
PbSe,PbSe,IV-VI semiconductor,,,SC,,,,,,,,,,,,FALSE,10.1103/PhysRevB.93.214505
PbSe (single film),PbSe,Thin Film,,KCl (001) single crystal,NSC,,,,,,,,,,,,TRUE,10.1103/PhysRevB.73.161306
"PbSe (B2 phase, cited)",PbSe,,,,SC,,6.5 K,high pressure,Cubic,CsCl-type,Pm-3m,,,,,,FALSE,10.1103/PhysRevB.103.214516
PbSe/EuS (superlattice),PbSe/EuS,Thin Film,,,SC,,2.5-6.4 K,,,,,,,,,,FALSE,10.1103/PhysRevB.73.161306
PbSe/EuS,PbSe/EuS,Thin Film,,,SC,Type-II,2.5 K,,,,,,,,,,TRUE,10.1016/S0921-4526(99)02470-9
PbSn,PbSn,Bulk,,,SC,Type-I,~7 K,,,,,,,,,,True,10.1103/PhysRevB.64.064509
Lead-Tin,PbSn,Thin Film,"1000 Å (Sn), 1500 Å (Pb)",oxidized silicon substrate,SC,Type-II,4.07-4.25 K,,,triangular lattice array,,,,,,,True,10.1103/PhysRevLett.47.1542
Pb-Sn alloy,PbSn,Bulk,,,SC,Type-I,7.2 K,,,,,,,,,,True,10.1103/PhysRevB.50.4051
Pb-Sn alloy,PbSn,Bulk,,,SC,Type-I,7 K,,,,,,,,,,True,10.1103/PhysRevB.60.1349
Pb-Sn alloy,PbSn,Bulk,,,SC,Type-I,,,,,,,,,,,True,10.1103/PhysRevLett.73.2484
Lead-Tin Eutectic Alloy,PbSn,Bulk,,,SC,Type-I,,,,lamellar,,,,,,,True,10.1103/PhysRevB.5.854
Pb-based 1:2:1:3 compound,PbSr0.8Ba1.2Y0.7Ca0.3Cu3O8.41,Bulk,,,SC,High-Tc/cuprate,42 K,100 bars O2,Tetragonal,layered cuprate,P4/mmm,3.845 Å,3.845 Å,27.92 Å,,,True,10.1103/PhysRevB.44.4553
PbSr2CaCu3O8,PbSr2CaCu3O8,Bulk,,,SC,High-Tc/Cuprate,80 K,,,,,,,,,,FALSE,10.1016/S0925-8388(00)00751-9
PbSr2CaCu3O8,PbSr2CaCu3O8,Bulk,,,SC,High-Tc,80,,,,,,,,,,FALSE,10.1016/S0925-8388(98)00260-6
PbSr2CuO5+δ,PbSr2CuO5,Thin Film,,,SC,Cuprate,40 K,,1201 structure,,,,,,,,FALSE,10.1016/S0921-4534(00)00301-4
Pb-1201,PbSr2CuO5+δ,Thin Film,,,SC,Cuprate,40 K,,,,,0.381 nm,,0.893 nm,,,TRUE,10.1016/S0921-4534(00)00207-0
PbSr2CuO5+δ,PbSr2CuO5+δ,Thin Film,,,SC,Cuprate,40 K,,,c-axis oriented,,0.381 nm,,0.893 nm,,,TRUE,10.1016/S0921-4526(99)02459-X
PbSrBaY0.7Ca0.3Cu3O7,PbSrBaY0.7Ca0.3Cu3O7,Bulk,,,SC,High-Tc,55 K,,,,,,,,,,TRUE,Handbook of SC
Pb1/3TaS2,PbTa3S6,Bulk,,,SC,Type-II,2.8 K,,Hexagonal,Layered,P63/mcm,5.76,5.76,14.81,16.3 Oe,6.84 T,TRUE,10.1103/PhysRevB.104.035157
PbTaS2,PbTaS2,Bulk,,,SC,,1.7 K,,Hexagonal,2s structure,P63/mmc,3.326 Å,3.326 Å,8.85 Å,,,,10.1103/PhysRevB.40.12111
PbTaS2,PbTaS2,Bulk,,,SC,,2.6 K,,,,,,,,,,FALSE,10.1103/PhysRevB.104.035157
Lead tantalum sulfide,PbTaS2,Bulk,,,SC,Type-II,2.6 K,,,,,,,,,,TRUE,10.1103/PhysRevMaterials.5.074201
Lead Tantalum Selenide,PbTaSe2,Bulk,,,SC,,3.8 K,ambient,Hexagonal,"Layered, alternately stacked hexagonal Pb and TaSe2 layers",P-6m2,,,,,,TRUE,10.1103/PhysRevB.93.245130
PbTaSe2,PbTaSe2,,,,SC,,,,,,,,,,,,FALSE,10.1103/PhysRevB.97.020502
Lead Tantalum Diselenide,PbTaSe2,,,,SC,,,,Hexagonal,Layered,P-6m2,,,,,,FALSE,10.1103/PhysRevB.103.035133
PbTaSe2,PbTaSe2,,,,SC,,,,,,,,,,,,FALSE,10.1103/PhysRevB.101.054514
PbTaSe2,PbTaSe2,Bulk,,,SC,,,ambient pressure,,,,,,,,,FALSE,10.1103/PhysRevB.97.224506
Lead Tantalum Selenide,PbTaSe2,Bulk,,,SC,,,,,,,,,,,,FALSE,10.1103/PhysRevB.94.121407
PbTaSe2,PbTaSe2,Bulk,,,SC,Topological nodal line material,3.7–3.9 K,,,,,,,,,,FALSE,10.1103/PhysRevB.98.161107
Lead Tantalum Selenide (ambient pressure phase),PbTaSe2,Bulk,,,SC,,3.9 K,0 GPa,Hexagonal,noncentrosymmetric,P-6m2,,,,,,TRUE,10.1103/PhysRevB.96.064528
Lead Tantalum Selenide (low-pressure phase),PbTaSe2,Bulk,,,SC,,3.9 K,<=0.21 GPa,Hexagonal,noncentrosymmetric,P-6m2,,,,,,TRUE,10.1103/PhysRevB.96.064528
Lead Tantalum Selenide (intermediate-pressure phase),PbTaSe2,Bulk,,,SC,,Suppressed below 3.9 K,>= 0.27 GPa,Hexagonal,noncentrosymmetric,P-6m2(1e),,,,,,TRUE,10.1103/PhysRevB.96.064528
Lead Tantalum Selenide (high-pressure phase),PbTaSe2,Bulk,,,SC,,0.12 K,45 GPa,Tetragonal,,P4/mmm,,,,,,FALSE,10.1103/PhysRevB.96.064528
PbTaSe2,PbTaSe2,,,,SC,Topological,,,,,,,,,,,TRUE,10.1103/PhysRevB.102.155406
Lead Tantalum Selenide,PbTaSe2,,,,SC,,,,,,,,,,,,FALSE,10.1103/PhysRevB.107.134518
PbTaSe2 (bulk),PbTaSe2,Bulk,,,SC,,,,Trigonal,,,,,,,,FALSE,10.1103/PhysRevB.110.174509
Lead Tantalum Selenide,PbTaSe2,Bulk,,,SC,Type-II/Topological/NA,3.8 K,,,,,,,,,,FALSE,10.1103/PhysRevB.109.L241104
Lead Tantalum Selenide,PbTaSe2,Bulk,0.017 mm,,SC,Type-II,3.74 K,,Hexagonal,"Layered, noncentrosymmetric",,,,,,"0.10 T (bulk), 0.22 T (resistivity)",TRUE,10.1103/PhysRevB.93.020503
Lead Tantalum Selenide,PbTaSe2,,,,SC,Type-II,,,Non-centrosymmetric,,,,,,,,FALSE,10.1103/PhysRevB.109.125109
PbTaSe2,PbTaSe2,Bulk,,,SC,,,,,Layered,,,,,,,FALSE,10.1103/PhysRevB.104.035157
PbTaSe2,PbTaSe2,Bulk,,,SC,Type-II,3.72 K,,Hexagonal,Layered,,,,,7.5 mT,1.47 T,TRUE,10.1103/PhysRevB.89.020505
PbTaSe2,PbTaSe2,Bulk,,,SC,,,,,,,,,,,,FALSE,10.1103/PhysRevB.107.224504
PbTaSe2,PbTaSe2,,,,SC,Type-II,,,,,,,,,,,TRUE,10.1103/PhysRevB.92.054503
Lead Tantalum Diselenide,PbTaSe2,Bulk,,,SC,Noncentrosymmetric,3.8 K,0.6 kbar,Hexagonal,Layered noncentrosymmetric,P6̅m2,,,,,,TRUE,10.1103/PhysRevB.109.064510
Lead Tantalum Diselenide (high pressure phase),PbTaSe2,Bulk,,,SC,Noncentrosymmetric,2.25 K,3.6 kbar,Hexagonal,Layered noncentrosymmetric,P6̅m2,,,,,,TRUE,10.1103/PhysRevB.109.064510
"Lead Tantalum Diselenide (high pressure phase, higher P)",PbTaSe2,Bulk,,,SC,Noncentrosymmetric,1.69 K,5.8 kbar,Hexagonal,Layered noncentrosymmetric,P6̅m2,,,,,,TRUE,10.1103/PhysRevB.109.064510
PbTaSe2,PbTaSe2,Bulk,,,SC,noncentrosymmetric,,,,,,,,,,,TRUE,10.1103/PhysRevB.108.235147
Lead tantalum selenide,PbTaSe2,,,,SC,,,,,Noncentrosymmetric,,,,,,,FALSE,10.1103/PhysRevB.102.064507
Lead Tantalum Diselenide,PbTaSe2,Bulk,,,SC,"Type-II, Noncentrosymmetric",3.8 K,,Hexagonal,Layered (2H-TaSe2 type with intercalated Pb),P-6m2,3.4445,3.4445,9.3798,,0.3 T,TRUE,10.1103/PhysRevB.102.214504
PbTaSe2,PbTaSe2,,,,SC,Type-II,3.72 K,,,,,,,,7.5 mT,1.47 T,FALSE,10.1103/PhysRevB.95.174521
PbTaSe2,PbTaSe2,Bulk,,,SC,Topological,,,,,,,,,,,FALSE,10.1103/PhysRevB.104.054509
Lead tantalum selenide,PbTaSe2,Bulk,,,SC,,,,,,,,,,,,,10.1103/PhysRevB.101.195144
Lead Tantalum Selenide,PbTaSe2,Bulk,,,SC,Type-II,3.6 K,,Hexagonal,Layered (TaSe2 layers separated by Pb interlayers),P-6m2,,,,40 G,1000 G,TRUE,10.1103/PhysRevB.95.224506
PbTaSe2,PbTaSe2,Bulk,,,SC,Topological superconductor,,,,Layered,,,,,,,FALSE,10.1103/PhysRevB.110.115430
Lead Tantalum Selenide,PbTaSe2,Bulk,,,SC,Noncentrosymmetric,,,,,,,,,,,FALSE,10.1103/PhysRevB.99.014516
PbTaSe2,PbTaSe2,,,,SC,,,,,,,,,,,,FALSE,10.1103/PhysRevB.106.104510
PbTaSe2,PbTaSe2,Bulk,,,SC,Type-II,3.80 K,Ambient,,,,,,,,,TRUE,10.1016/j.commatsci.2022.111982
PbTaSe2,PbTaSe2,Bulk,,,SC,Type-II,3.8 K,,Hexagonal,Hexagonal,,3.45 Å,,,,,TRUE,10.1016/j.spmi.2019.04.001
PbTaSe2,PbTaSe2,Bulk,,,SC,,3.1 K,,,,,,,,,,FALSE,10.1016/j.physb.2022.414255
PbTaSe2,PbTaSe2,Bulk,,,SC,Topological,3.8 K,,Hexagonal,D3h,,,,,,1.0 T,TRUE,10.1016/j.scib.2020.04.039
PbTa₂,PbTa₂,Bulk,,,SC,A15,17.0 K,,Cubic,Cr₃Si type (A15),cP8,,,,,,TRUE,Handbook of SC
PbTe,PbTe,Bulk,,,SC,,,,,,,,,,,,,10.1103/PhysRevLett.68.550
PbTe,PbTe,Bulk,,,SC,,,,,,,,,,,,,10.1103/PhysRevB.60.14868
PbTe with Pb layer,PbTe,Thin Film,9-13 Å,PbTe,SC,,~5.3 K,,,,,,,,,"~20 kOe parallel, ~4 kOe perpendicular",True,10.1103/PhysRevB.8.4416
PbTe with In layer,PbTe,Thin Film,~30 Å,PbTe,SC,,~5.3 K,,,,,,,,,,True,10.1103/PhysRevB.8.4416
PbTe with Tl layer,PbTe,Thin Film,,PbTe,SC,,~5.3 K,,,,,,,,,,True,10.1103/PhysRevB.8.4416
PbTe with Al layer,PbTe,Thin Film,,PbTe,SC,,<1.1 K,,,,,,,,,,True,10.1103/PhysRevB.8.4416
PbTe with Sn layer,PbTe,Thin Film,,PbTe,SC,,<1.1 K,,,,,,,,,,True,10.1103/PhysRevB.8.4416
Lead Telluride,PbTe,Bulk,,,NSC,,,,,,,,,,,,,10.1103/PhysRevB.53.11751
Lead Telluride with Thallium,PbTe,Bulk,,,SC,,,,,,,,,,,,,10.1103/PhysRevB.66.094508
Lead Telluride,PbTe,Bulk,,,NSC,,,,Cubic,rocksalt,Fm-3m,6.46,6.46,6.46,,,FALSE,10.1103/PhysRevB.88.205205
PbTe (single film),PbTe,Thin Film,,KCl (001) single crystal,NSC,,,,,,,,,,,,TRUE,10.1103/PhysRevB.73.161306
Lead telluride,PbTe,Bulk,,,NSC,,,,Cubic,rocksalt,,,,,,,TRUE,10.1103/PhysRevB.74.134512
Lead Telluride,PbTe,Thin Film,,GaAs,Trivial Insulator,,,,,,,,,,,,TRUE,10.1103/PhysRevLett.121.097701
Lead Telluride,PbTe,Bulk,,,NSC,,NSC,,Cubic,,,,,,,,TRUE,10.1103/PhysRevLett.121.207001
PbTe/EuS,PbTe/EuS,Thin Film,,,SC,Type-II,3-6 K,,,,,,,,,,FALSE,10.1016/S0921-4526(99)02470-9
PbTe-Pb hybrid nanowire,PbTe/Pb,Nanowire,,CdTe,SC,Type-I,"7.19 K (parent Pb), induced gap ~0.2 meV",,Cubic (PbTe),Rocksalt (PbTe),,,,,,,FALSE,10.1103/PhysRevB.105.085424
"PbTe/PbS (2-layer heterostructure, d1=40 nm, d2=40 nm)",PbTe/PbS,Thin Film,40 nm / 40 nm,KCl (001) single crystal,SC,,0.4 K,,,,,,,,,,TRUE,10.1103/PhysRevB.73.161306
"PbTe/PbS (2-layer heterostructure, d1=80 nm, d2=80 nm)",PbTe/PbS,Thin Film,80 nm / 80 nm,KCl (001) single crystal,SC,,2.6-5.6 K,,,,,,,,,,TRUE,10.1103/PhysRevB.73.161306
"PbTe/PbS (2-layer heterostructure, d1=100 nm, d2=100 nm)",PbTe/PbS,Thin Film,100 nm / 100 nm,KCl (001) single crystal,SC,,2.6-5.6 K,,,,,,,,,,TRUE,10.1103/PhysRevB.73.161306
"PbTe/PbS (2-layer heterostructure, d1=200 nm, d2=40 nm)",PbTe/PbS,Thin Film,200 nm / 40 nm,KCl (001) single crystal,SC,,6.5 K,,,,,,,,,,TRUE,10.1103/PhysRevB.73.161306
"PbTe/PbS (superlattice, d1=120 nm, d2=120 nm)",PbTe/PbS,Thin Film,120 nm / 120 nm,KCl (001) single crystal,SC,,5.8-6.5 K,,,,,,,,,,TRUE,10.1103/PhysRevB.73.161306
PbTe/PbS Superlattice,PbTe/PbS,Bulk,,,SC,Type-II,4.5 K,,,,,,,,,,FALSE,10.1016/j.jssc.2012.04.009
PbTe/PbS Superlattice,PbTe/PbS,Bulk,,,SC,Type-II,6.3 K,,,,,,,,,,FALSE,10.1016/j.jssc.2012.04.009
PbTe/PbSe Superlattice,PbTe/PbSe,Layered Structure,,,SC,,,,,,,,,,,,FALSE,10.1103/PhysRevB.93.214505
"PbTe/PbSe (2-layer heterostructure, d1=100 nm, d2=100 nm)",PbTe/PbSe,Thin Film,100 nm / 100 nm,KCl (001) single crystal,SC,,2.6-5.6 K,,,,,,,,,,TRUE,10.1103/PhysRevB.73.161306
PbTe/PbSe (superlattice),PbTe/PbSe,Thin Film,,,SC,,2.5-6.4 K,,,,,,,,,,FALSE,10.1103/PhysRevB.73.161306
PbTe/PbSe,PbTe/PbSe,Thin Film,,,SC,Type-II,3-6 K,,,,,,,,,,FALSE,10.1016/S0921-4526(99)02470-9
PbTe/SnTe Superlattice,PbTe/SnTe,Layered Structure,,,SC,,,,,,,,,,,,FALSE,10.1103/PhysRevB.93.214505
PbTe/SnTe Superlattice,PbTe/SnTe,Bulk,,,SC,Type-II,7 K,,,,,,,,,,FALSE,10.1016/j.jssc.2012.04.009
PbTe/YbS Superlattice,PbTe/YbS,Layered Structure,,,SC,,,,,,,,,,,,FALSE,10.1103/PhysRevB.93.214505
"PbTe/YbS (2-layer heterostructure, d1=100 nm, d2=100 nm)",PbTe/YbS,Thin Film,100 nm / 100 nm,KCl (001) single crystal,SC,,2.6-5.6 K,,,,,,,,,,TRUE,10.1103/PhysRevB.73.161306
PbTe/YbS (superlattice),PbTe/YbS,Thin Film,,,SC,,2.5-6.4 K,,,,,,,,,,FALSE,10.1103/PhysRevB.73.161306
PbTe/YbS,PbTe/YbS,Thin Film,,,SC,Type-II,3-6 K,,,,,,,,,,FALSE,10.1016/S0921-4526(99)02470-9
PbTe:Tl,PbTe:Tl,Bulk,,,SC,Type-II,1.15,,Rock Salt,Cubic,,,,,,0.39,TRUE,10.1016/j.physc.2015.02.021
Lead Titanate,PbTiO3,Bulk,,,NSC,,,,,Perovskite,,,,,,,FALSE,10.1103/PhysRevResearch.2.023313
Lead titanium selenide,PbTiSe2,Bulk,,,SC,,,,,,,,,,,,,10.1103/PhysRevB.101.195144
α-PbTiSe2,PbTiSe2,Bulk,,,SC,Type-II,0.53 K,Ambient,Noncentrosymmetric,Hexagonal,P-6m2,,,,,,FALSE,10.1016/j.commatsci.2022.111982
γ-PbTiSe2,PbTiSe2,Bulk,,,SC,Type-II,2.61 K,20 GPa,Tetragonal,,P4/mmm,,,,,,FALSE,10.1016/j.commatsci.2022.111982
PbTl,PbTl,Bulk,,,SC,Type-II,,,Cubic,,,,,,,,,10.1103/PhysRevB.58.9427
Lead-Thallium alloy,PbTl,Bulk,,,SC,Type-II,,,,,,,,,,,True,10.1103/PhysRevLett.62.2184
Lead-Thallium,PbTl,Bulk,,,SC,Type-II,,,Cubic,,,,,,,,,10.1103/PhysRevB.20.918
PbTl,PbTl,Bulk,,,SC,Type-II,,,Cubic,,,,,,,,,10.1103/PhysRevLett.79.741
Lead-Thallium alloy,PbTl,Bulk,,,SC,Type-II,,,,,,,,,,,,10.1103/PhysRevB.4.3022
Lead Thallium Alloy,PbTl,Bulk,,,SC,Type-II,,,,,,,,,,,FALSE,10.1103/PhysRevB.72.014542
PbTl3,PbTl3,Bulk,,,SC,Type-II,2.42 K,,,,,,,,Hc1(T),Hc2(T),TRUE,10.1016/0921-4534(91)91488-P
PbxMo6S8,PbxMo6S8,Bulk,,,SC,Type-II,11-14.5,,,,,,,,,50-60,FALSE,10.1016/j.vacuum.2022.111711
Lead Zinc,PbZn,Bulk,,,SC,,,,,,,,,,,,,10.1103/PhysRevB.29.3891
PZT/YBa2Cu3O7-δ,PbZr0.48Ti0.52O3/YBa2Cu3O7,Thin Film,,,SC,High-Tc,78 K,,,,,,,,,,TRUE,10.1016/j.jmmm.2021.167753
PbZr₂,PbZr₂,Bulk,,,SC,A15,0.8 K,,Cubic,Cr₃Si type (A15),cP8,,,,,,TRUE,Handbook of SC
Lead Telluride,Pb_{1-delta}Te,Bulk,,,NSC,,NSC,,Cubic,,,,,,,,FALSE,10.1103/PhysRevLett.121.207001
Lead Sodium Telluride,Pb_{1-x}Na_{x}Te,Bulk,,,NSC,,NSC,,Cubic,,,,,,,,FALSE,10.1103/PhysRevLett.121.207001
Pb_{1-x}Tl_xTe,Pb_{1-x}Tl_xTe,Bulk,,,SC,,1.5 K,,,,,,,,,,,10.1103/PhysRevB.78.054527
Pb₀.₄Tl₀.₆,Pb₀.₄Tl₀.₆,Bulk,,,SC,Type-II,4.6 K,,,,,,,,,,TRUE,Handbook of SC
Pb₀.₅Cd₀.₅Sr₂Ca₀.₅Y₀.₅Cu₂O₇,Pb₀.₅Cd₀.₅Sr₂Ca₀.₅Y₀.₅Cu₂O₇,Bulk,,,SC,High-Tc,76 K,,,,,3.8055 Å,,11.9410 Å,,,TRUE,Handbook of SC
(Pb₀.₅Cu₀.₅)Sr₂YCu₂O₇₋δ,Pb₀.₅Cu₀.₅Sr₂YCu₂O₇,Bulk,,,SC,High-Tc/cuprate,40 K,150 bar,,perovskite,,,,,,,True,10.1103/PhysRevB.43.7936
(Pb₀.₅Cu₀.₅)Sr₂(Y₀.₅Ca₀.₅)Cu₂O₇₋δ,Pb₀.₅Cu₀.₅Sr₂Y₀.₅Ca₀.₅Cu₂O₇,Bulk,,,SC,High-Tc/cuprate,67 K,150 bar,,perovskite,,3.818 Å,,11.882 Å,,,True,10.1103/PhysRevB.43.7936
(Pb₀.₅Cu₀.₅)Sr₂(Y₀.₆Ca₀.₄)Cu₂O₆.₉₉,Pb₀.₅Cu₀.₅Sr₂Y₀.₆Ca₀.₄Cu₂O₆.₉₉,Bulk,,,SC,High-Tc/cuprate,67 K,100-200 bar,,perovskite,,,,,,,True,10.1103/PhysRevB.43.7936
(Pb₀.₅Cu₀.₅)Sr₂(Y₀.₇₅Ca₀.₂₅)Cu₂O₇₋δ,Pb₀.₅Cu₀.₅Sr₂Y₀.₇₅Ca₀.₂₅Cu₂O₇,Bulk,,,SC,High-Tc/cuprate,50 K,150 bar,,perovskite,,,,,,,True,10.1103/PhysRevB.43.7936
Pb₀.₅Mg₀.₅Sr₂Ca₀.₅Y₀.₅Cu₂O₇₋δ,Pb₀.₅Mg₀.₅Sr₂Ca₀.₅Y₀.₅Cu₂O₇₋δ,Bulk,,,SC,High-Tc,40 K,,,,,3.8249 Å,,11.9237 Å,,,TRUE,Handbook of SC
Pb₀.₅Sr₀.₅Sr₂Ca₀.₅Y₀.₅Cu₂O₇,Pb₀.₅Sr₀.₅Sr₂Ca₀.₅Y₀.₅Cu₂O₇,Bulk,,,SC,High-Tc,38 K,,,,,3.8265 Å,,11.9303 Å,,,TRUE,Handbook of SC
Pb₀.₅Sr₁.₇₅Eu₁.₇₅Ce₀.₅Cu₂.₅O₉,Pb₀.₅Sr₁.₇₅Eu₁.₇₅Ce₀.₅Cu₂.₅O₉,Bulk,,,SC,High-Tc,25 K,,Tetragonal,,,3.83795 Å,3.83795 Å,29.0116 Å,,,TRUE,Handbook of SC
Pb₀.₅Sr₂.₅Ca₀.₅Y₀.₅Cu₂O₇,Pb₀.₅Sr₂.₅Ca₀.₅Y₀.₅Cu₂O₇,Bulk,,,SC,High-Tc,70 K,,,,,3.8166 Å,,11.907 Å,,,TRUE,Handbook of SC
Pb₀.₅Sr₂.₅Ca₁.₇₄Cu₃.₂₅O₉,Pb₀.₅Sr₂.₅Ca₁.₇₄Cu₃.₂₅O₉,Bulk,,,SC,High-Tc,104 K,,Tetragonal,,,3.831 Å,3.831 Å,15.30 Å,,,TRUE,Handbook of SC
Pb₀.₅Sr₂CaY₀.₅Cu₂O₆.₇₈,Pb₀.₅Sr₂CaY₀.₅Cu₂O₆.₇₈,Bulk,,,SC,High-Tc,50 K,,,,,3.8123 Å,,11.916 Å,,,TRUE,Handbook of SC
Pb₀.₅Sr₂Ca₀.₅Y₀.₅Cu₂.₅O₇₋δ,Pb₀.₅Sr₂Ca₀.₅Y₀.₅Cu₂.₅O₇₋δ,Bulk,,,SC,High-Tc,65 K,,,,,3.818 Å,,11.882 Å,,,TRUE,Handbook of SC
Pb₀.₅₀₀Sr₂Y₀.₇₅Ca₀.₂₇Cu₂.₂₉₅O₇,Pb₀.₅₀₀Sr₂Y₀.₇₅Ca₀.₂₇Cu₂.₂₉₅O₇,Bulk,,,SC,High-Tc,,,Tetragonal,,P4/mmm,3.8207 Å,,11.826 Å,,,TRUE,Handbook of SC
Pb₀.₆Sn₀.₄Mo₆S₈,Pb₀.₆Sn₀.₄Mo₆S₈,Bulk,,,SC,Chevrel,,,,Chevrel,,,,,,10 T,TRUE,Handbook of SC
Pb₀.₆SrLaCu₁.₄O₄,Pb₀.₆SrLaCu₁.₄O₄,Bulk,,,SC,High-Tc,28 K,,,,,,,,,,TRUE,Handbook of SC
Pb₀.₆Tl₀.₄,Pb₀.₆Tl₀.₄,Bulk,,,SC,Type-II,5.9 K,,,,,,,,,,TRUE,Handbook of SC
Pb₀.₆₅Bi₀.₃₅,Pb₀.₆₅Bi₀.₃₅,Bulk,,,SC,Type-II,8.95 K,,,,,,,,,,TRUE,Handbook of SC
Pb₀.₆₅Sr₂Ca₀.₃Y₀.₇Cu₂.₃₅O₇.₀₅,Pb₀.₆₅Sr₂Ca₀.₃Y₀.₇Cu₂.₃₅O₇.₀₅,Bulk,,,SC,High-Tc,25 K,,,,,3.81813 Å,,11.8657 Å,,,TRUE,Handbook of SC
Pb₀.₆₅Sr₂Y₀.₇Ca₀.₃Cu₂.₃₅O₇.₀₅,Pb₀.₆₅Sr₂Y₀.₇Ca₀.₃Cu₂.₃₅O₇.₀₅,Bulk,,,SC,High-Tc,25 K,,,,,,,,,,TRUE,Handbook of SC
Pb₀.₆₅Sr₂Y₀.₇Ca₀.₃Cu₂.₃₅O₇.₁₁,Pb₀.₆₅Sr₂Y₀.₇Ca₀.₃Cu₂.₃₅O₇.₁₁,Bulk,,,NSC,,,,,,,,,,,,TRUE,Handbook of SC
(Pb₀.₆₉Cu₀.₃₁)Sr₂(Y₀.₈₅Ca₀.₁₅)Cu₂O₆.₈,Pb₀.₆₉Cu₀.₃₁Sr₂Y₀.₈₅Ca₀.₁₅Cu₂O₆.₈,Bulk,,,NSC,,,,,perovskite,,,,,,,,10.1103/PhysRevB.43.7936
Pb₀.₇Bi₀.₃,Pb₀.₇Bi₀.₃,Bulk,,,SC,Type-II,8.45 K,,,,,,,,,,TRUE,Handbook of SC
(Pb₀.₇₁Cu₀.₂₉)Sr₂(Y₀.₇₃Ca₀.₂₇)Cu₂O₇,Pb₀.₇₁Cu₀.₂₉Sr₂Y₀.₇₃Ca₀.₂₇Cu₂O₇,Bulk,,,NSC,,,,,perovskite,,,,,,,,10.1103/PhysRevB.43.7936
Pb₀.₇₅Sr₂Ca₀.₇Y₀.₃Cu₂.₂₅O₇₋δ,Pb₀.₇₅Sr₂Ca₀.₇Y₀.₃Cu₂.₂₅O₇₋δ,Bulk,,,SC,High-Tc,55 K,,,,,3.8159 Å,,11.8758 Å,,,TRUE,Handbook of SC
Pb₀.₈Bi₀.₂,Pb₀.₈Bi₀.₂,Bulk,,,SC,Type-II,7.95 K,,,,,,,,,,TRUE,Handbook of SC
Pb₀.₈Tl₀.₂,Pb₀.₈Tl₀.₂,Bulk,,,SC,Type-II,6.8 K,,,,,,,,,,TRUE,Handbook of SC
Pb₀.₉Bi₀.₁,Pb₀.₉Bi₀.₁,Bulk,,,SC,Type-II,7.65 K,,,,,,,,,,TRUE,Handbook of SC
Pb₀.₉₀Tl₀.₁₀,Pb₀.₉₀Tl₀.₁₀,,,,SC,Type-II,,,,,,,,,,,,10.1103/PhysRevB.33.1601
Pb₀.₉₅Ba₀.₇₇Sr₁.₂₃PrCeCu₃O₉,Pb₀.₉₅Ba₀.₇₇Sr₁.₂₃PrCeCu₃O₉,Bulk,,,NSC,,,,,,,,,,,,TRUE,Handbook of SC
Pb₁.₂Mo₆.₄S₈,Pb₁.₂Mo₆.₄S₈,,,,SC,Type-II,,,,,,,,,,,,10.1103/PhysRevB.43.8709
Pb₁.₂Mo₆.₄S₈,Pb₁.₂Mo₆.₄S₈,Bulk,,,SC,Chevrel,,,,Chevrel,,,,,,23 T,TRUE,Handbook of SC
Pb₁.₂Mo₆S₇.₈,Pb₁.₂Mo₆S₇.₈,Bulk,,,SC,Chevrel,,,,Chevrel,,,,,,15 T,TRUE,Handbook of SC
Pb₁₋ₓGdₓMo₆S₈ Chevrel,Pb₁₋ₓGdₓMo₆S₈,Bulk,,,SC,Type-II,15 K,,,Chevrel,,,,,,60 T,TRUE,Handbook of SC
Pb₁₋ₓSnₓTe,Pb₁₋ₓSnₓTe,Bulk,,,SC,,3.7–6.5 K,,Cubic,,,,,,,,FALSE,10.1103/PhysRevB.99.205105
Pb₂.₃Mo₁₅Se₁₉,Pb₂.₃Mo₁₅Se₁₉,Bulk,,,NSC,,< 0.5 K,,Hexagonal,β-Mo₁₅Se₁₉ type,R3c,9.611 Å,,19.59 Å,,,TRUE,Handbook of SC
"Pb₂Sr₂(Y, Ca)Cu₃O₈","Pb₂Sr₂(Y, Ca)Cu₃O₈",Bulk,,,SC,High-Tc,76 K,,,,,,,,,,TRUE,Handbook of SC
"Pb₂Sr₂(Y,Ca)Cu₃O₈","Pb₂Sr₂(Y,Ca)Cu₃O₈",Bulk,,,SC,High-Tc,76 K,,,,,,,,,50.5,TRUE,Reedyk (1992)
Pb₂Sr₂(Y Ca)Cu₂O₈₊δ,Pb₂Sr₂(Y Ca)Cu₂O₈₊δ,Bulk,,,SC,High-Tc,75 K,,,,,,,,,,TRUE,Handbook of SC
Pb₂Sr₂CaCu₂O₈₋δ,Pb₂Sr₂CaCu₂O₈₋δ,Bulk,,,SC,High-Tc,100 K,,,,,,,,,,TRUE,Handbook of SC
Pb₂Sr₂CeNdCu₃O₁₀.₂,Pb₂Sr₂CeNdCu₃O₁₀.₂,Bulk,,,NSC,,n.s.,,,,,5.442,5.462,36.90,,,TRUE,Handbook of SC
Pb₂Sr₂CePrCu₃O₁₀,Pb₂Sr₂CePrCu₃O₁₀,Bulk,,,NSC,,n.s.,,,,,5.4512,5.4799,37.0107,,,TRUE,Handbook of SC
Pb₂Sr₂Ce₀.₆₇Eu₁.₃₃Cu₃O₁₀.₄,Pb₂Sr₂Ce₀.₆₇Eu₁.₃₃Cu₃O₁₀.₄,Bulk,,,SC,cuprate,24 K,,,,,5.423,5.452,36.96,,,TRUE,Handbook of SC
Pb₂Sr₂Ce₀.₆₇Sm₁.₃₃Cu₃O₉.₈,Pb₂Sr₂Ce₀.₆₇Sm₁.₃₃Cu₃O₉.₈,Bulk,,,NSC,,n.s.,,,,,5.4299,5.4538,36.93,,,TRUE,Handbook of SC
Pb₂Sr₂DyCaSrCu₃O₈,Pb₂Sr₂DyCaSrCu₃O₈,Bulk,,,SC,High-Tc,60 K,,,,,5.40 Å,5.43 Å,15.74 Å,,,True,10.1103/PhysRevB.39.9685
Pb₂Sr₂DyCu₃O₈,Pb₂Sr₂DyCu₃O₈,Bulk,,,SC,High-Tc/cuprate,80 K,,,,,,,,,,,10.1103/PhysRevB.47.451
Pb₂Sr₂DySrCu₃O₈,Pb₂Sr₂DySrCu₃O₈,Bulk,,,SC,High-Tc,15 K,,,,,5.40 Å,5.43 Å,15.74 Å,,,True,10.1103/PhysRevB.39.9685
Pb₂Sr₂EuSrCu₃O₈,Pb₂Sr₂EuSrCu₃O₈,Bulk,,,SC,High-Tc,60 K,,,,,5.40 Å,5.43 Å,15.74 Å,,,True,10.1103/PhysRevB.39.9685
Pb₂Sr₂RCu₃O₈,"Pb₂Sr₂RCu₃O₈ (R = Y, Nd, Eu, Dy, Ho, Er, Yb, Lu)",Bulk,,,SC,High-Tc,up to 70 K,,,,,,,,,,TRUE,Handbook of SC
Pb₂Sr₂YCu₃O₈,Pb₂Sr₂YCu₃O₈,,,,SC,High-Tc,,,,,,,,,,,,10.1103/PhysRevB.48.10143
Pb₂Sr₂YCu₃O₉.₄₇,Pb₂Sr₂YCu₃O₉.₄₇,Bulk,,,NSC,,,,,,Pmmm,,,,,,TRUE,Handbook of SC
Pb₂Sr₂Y₀.₅Ca₀.₅Cu₃O₈,Pb₂Sr₂Y₀.₅Ca₀.₅Cu₃O₈,Bulk,,,SC,cuprate,68 K,,,,,,,,,,TRUE,Handbook of SC
Pb₂Sr₂Y₀.₅Ca₀.₅Cu₃O₈,Pb₂Sr₂Y₀.₅Ca₀.₅Cu₃O₈,Bulk,,,SC,High-Tc,68 K,,,,Cmmm,,,,,,TRUE,Handbook of SC
Pb₂Sr₂Y₀.₆₂Ca₀.₃₈Cu₃O₈,Pb₂Sr₂Y₀.₆₂Ca₀.₃₈Cu₃O₈,Bulk,,,SC,High-Tc/cuprate,,,,,,,,,,,,10.1103/PhysRevB.63.172506
Pb₂Sr₂Y₀.₇₃Ca₀.₂₇Cu₃O₇.₈,Pb₂Sr₂Y₀.₇₃Ca₀.₂₇Cu₃O₇.₈,Bulk,,,SC,High-Tc,,,,,Pman,,,,,,TRUE,Handbook of SC
Pb₂Sr₂Y₀.₇₅Ca₀.₂₅Cu₃O₈,Pb₂Sr₂Y₀.₇₅Ca₀.₂₅Cu₃O₈,Bulk,,,SC,High-Tc,,,Tetragonal,,P4/mmm,3.813 Å,,15.76 Å,,,TRUE,Handbook of SC
Pb₃Mo₁₅Se₁₉,Pb₃Mo₁₅Se₁₉,Bulk,,,NSC,,< 0.5 K,,Hexagonal,β-Mo₁₅Se₁₉ type,R3c,9.683 Å,,57.78 Å,,,TRUE,Handbook of SC
Pb₃Nb,Pb₃Nb,Bulk,,,SC,A15,8.0 K,,,A15,,,,,,,TRUE,Handbook of SC
Pb₃Ta,Pb₃Ta,Bulk,,,SC,A15,17 K,,,A15,,,,,,,TRUE,Handbook of SC
Pb₃Th,Pb₃Th,Bulk,,,SC,,5.55 K,,,,,,,,,,TRUE,Handbook of SC
Pb₃Zr,Pb₃Zr,Bulk,,,SC,A15,0.8 K,,,A15,,,,,,,TRUE,Handbook of SC
Pb₇₀Bi₃₀,Pb₇₀Bi₃₀,Bulk,,,SC,Type-I,8.6 K,,,,,,,,,,,10.1103/PhysRevLett.29.1082
β0-hPC monolayer,PC,Monolayer,,,SC,,13.9 K,,,,,,,,,,FALSE,10.1103/PhysRevB.108.054512
PC2,PC2,Nanowire,,,SC,Type-II,2.72 K,0,Penta,2D,P-421M,4.147,4.147,,,,FALSE,10.1016/j.mtphys.2023.101305
Nb/Pd Bilayer (Pd on bottom),Pd(X)/Nb(195 Å),Thin Film,"Pd: X (varied), Nb: 195 Å",SiO2(25Å) on Si(100),SC,Type-II,Varies from ~7.2 K (for d_Pd=0) down to ~5.2 K with increasing Pd thickness (Fig. 1),,"Cubic (Nb: bcc, Pd: fcc)",multilayer,,,,,,,TRUE,10.1103/PhysRevB.76.014534
Nb/Pd Trilayer,Pd(X)/Nb(350 Å)/Pd(X),Thin Film,"Pd: X (varied), Nb: 350 Å",SiO2(25Å) on Si(100),SC,Type-II,Varies from ~7.5 K down to ~6 K with increasing Pd thickness (Fig. 6),,"Cubic (Nb: bcc, Pd: fcc)",multilayer,,,,,,,TRUE,10.1103/PhysRevB.76.014534
Palladium-copper hydride,Pd-Cu-H,Bulk,,,SC,conventional,below 10 K,,,,,,,,,,TRUE,10.1103/PhysRevB.104.024503
Pd0.003ErTe3,Pd0.003ErTe3,Bulk,,,SC,Type-II,0.76 K,ambient,Orthorhombic,Layered,,,,,,,TRUE,10.1103/PhysRevResearch.2.043221
Pd0.01HoTe3,Pd0.01HoTe3,Bulk,,,NSC,,,,Near tetragonal,Layered,,,,,,,TRUE,10.1103/PhysRevB.93.115133
Pd0.028ErTe3,Pd0.028ErTe3,Bulk,,,SC,Type-II,2.6 K,ambient,Orthorhombic,Layered,,,,,,400 G,TRUE,10.1103/PhysRevResearch.2.043221
Pd0.02ErTe3,Pd0.02ErTe3,Bulk,,,SC,Type-II,1.4 K,ambient,Orthorhombic,Layered,,,,,,210 G,TRUE,10.1103/PhysRevResearch.2.043221
Pd0.02HoTe3,Pd0.02HoTe3,Bulk,,,SC,,2.0 K,,Near tetragonal,Layered,,,,,,,TRUE,10.1103/PhysRevB.93.115133
Pd0.02IrTe2,Pd0.02IrTe2,Bulk,,,SC,Type-II,2.2 K,,Trigonal,Layered,P-3m1,,,,,,TRUE,10.1103/PhysRevLett.108.116402
Pd0.033ErTe3,Pd0.033ErTe3,Bulk,,,SC,Type-II,2.5 K,ambient,Orthorhombic,Layered,,,,,,,TRUE,10.1103/PhysRevResearch.2.043221
Pd0.036ErTe3,Pd0.036ErTe3,Bulk,,,SC,Type-II,2.5 K,ambient,Orthorhombic,Layered,,,,,,,TRUE,10.1103/PhysRevResearch.2.043221
Pd0.03IrTe2,Pd0.03IrTe2,Bulk,,,SC,Type-II,2.68 K,,Trigonal,Layered,P-3m1,,,,,,TRUE,10.1103/PhysRevLett.108.116402
Pd0.041ErTe3,Pd0.041ErTe3,Bulk,,,SC,Type-II,2.5 K,ambient,Orthorhombic,Layered,,,,,5 G,,TRUE,10.1103/PhysRevResearch.2.043221
Pd0.04HoTe3,Pd0.04HoTe3,Bulk,,,SC,,2.8 K,,,Layered,,,,,,,TRUE,10.1103/PhysRevB.93.115133
Pd0.04IrTe2,Pd0.04IrTe2,Bulk,,,SC,Type-II,,,Trigonal,Layered,P-3m1,,,,,,TRUE,10.1103/PhysRevLett.108.116402
2H-Pd0.04TaS2,Pd0.04TaS2,Bulk,,,SC,,4.5 K,ambient,Hexagonal,2H (trigonal prismatic),P6_3/mmc,,,12.109 Å,,,TRUE,10.1103/PhysRevB.108.075103
Pd0.05ErTe3,Pd0.05ErTe3,Bulk,,,SC,Type-II,2.5 K,ambient,Orthorhombic,Layered,,,,,,,TRUE,10.1103/PhysRevResearch.2.043221
Pd0.1IrTe2,Pd0.1IrTe2,Bulk,,,NSC,,NSC,,Trigonal,Layered,P-3m1,,,,,,TRUE,10.1103/PhysRevLett.108.116402
Pd0.1Zr0.9,Pd0.1Zr0.9,Bulk,,,SC,,7.5 K,,,A3,,,,,,,,10.1103/PhysRevB.12.4816
Pd0.35Zr0.65,Pd0.35Zr0.65,Bulk,,,SC,,2.2 K,,,metallic glass,,,,,,,True,10.1103/PhysRevB.41.10852
Pd_zBi2Te3,Pd0.3Bi2Te3,Bulk,,,SC,Type-II,5.5 K,,Rhombohedral,Hexagonal,,,,,,,TRUE,10.1016/j.jpcs.2010.10.027
PdZr,Pd0.3Zr0.7,,,,SC,,,,,,,,,,,,,10.1103/PhysRevLett.62.1556
Pd0.55Cu0.45H0.7,Pd0.55Cu0.45H0.7,Bulk,,,SC,,17 K,,,,,,,,,,,10.1103/PhysRevB.54.16124
Pd0.6Ag0.4,Pd0.6Ag0.4,Bulk,,,SC,,,,,,,,,,,,True,10.1103/PhysRevLett.43.1343
PdxCu1−x (H),Pd0.6Cu0.4 (H),Bulk,,,SC,Type-II,11.4 K,,,,,,,,,,TRUE,10.1016/0167-5087(83)90914-6
Pd0.775Si0.165Cu0.06,Pd0.775Si0.165Cu0.06,Bulk,,,SC,,,,,amorphous,,,,,,,,10.1103/PhysRevB.26.107
Palladium Silicon Hydride,Pd0.78Si0.22H1.00,Thin Film,~1000 Å,quartz,SC,,2.4 K,,amorphous,amorphous,,,,,,,True,10.1103/PhysRevB.30.6413
Pd0.7Ag0.3,Pd0.7Ag0.3,Bulk,,,SC,,0.05 K,,,,,,,,,,True,10.1103/PhysRevLett.43.1343
Pd0.7Ag0.3H,Pd0.7Ag0.3H,Bulk,,,SC,,,,Cubic,NaCl,,4.09 Å,4.09 Å,4.09 Å,,,True,10.1103/PhysRevB.20.177
Pd0.7Ag0.3H,Pd0.7Ag0.3H,Bulk,,,SC,,2.3 K,,Cubic,NaCl,,4.09 Å,4.09 Å,4.09 Å,,,True,10.1103/PhysRevB.20.177
Palladium Silicon Hydride,Pd0.80Si0.20H0.70,Thin Film,~1000 Å,quartz,SC,,above 1.8 K,,amorphous,amorphous,,,,,,,True,10.1103/PhysRevB.30.6413
Palladium Silicon Hydride,Pd0.80Si0.20H1.00,Thin Film,~1000 Å,quartz,SC,,maximum Tc,,amorphous,amorphous,,,,,,,True,10.1103/PhysRevB.30.6413
Palladium Silicon Hydride,Pd0.80Si0.20H1.00,Thin Film,~1000 Å,quartz,SC,,2.6 K,,amorphous,amorphous,,,,,,,True,10.1103/PhysRevB.30.6413
Palladium Nickel Alloy,Pd0.81Ni0.19,Thin Film,"1.0 nm, 2.0 nm, 2.2 nm",Si(100),FM,,NSC,,,,,,,,,,TRUE,10.1103/PhysRevB.84.214512
Palladium Silicon Hydride,Pd0.82Si0.18H1.00,Thin Film,~1000 Å,quartz,SC,,3 K,,amorphous,amorphous,,,,,,,True,10.1103/PhysRevB.30.6413
Pd0.84Ni0.16,Pd0.84Ni0.16,Bulk,,,NSC,,,,,,,,,,,,TRUE,10.1103/PhysRevB.90.064510
Pd0.85Ag0.15H,Pd0.85Ag0.15H,Bulk,,,SC,,20.2 K,,Cubic,NaCl,,4.09 Å,4.09 Å,4.09 Å,,,True,10.1103/PhysRevB.20.177
Palladium-Nickel Alloy,Pd0.86Ni0.14,Thin Film,"48.4 nm, 30 nm, 1–9 nm",Si(100),NSC,,NSC,,,,,,,,,,TRUE,10.1103/PhysRevB.72.144511
Palladium-Nickel alloy (11.5% Ni),Pd0.885Ni0.115,Bulk,,,FM,,NSC,,,,,,,,,,,10.1103/PhysRevB.84.024524
Pd0.88Ni0.12,Pd0.88Ni0.12,Film,,,FM,,NSC,,,,,,,,,,Theoretical,10.1103/PhysRevB.87.024507
Palladium Nickel Alloy,Pd0.88Ni0.12,Thin Film,32.5-100 nm,Si (with Nb underlayer),FM,,NSC,,,,,,,,,,TRUE,10.1103/PhysRevB.79.094523
Palladium Nickel Alloy,Pd0.88Ni0.12,Thin Film,4 nm (as F' layer),,FM,,NSC,,,,,,,,,,TRUE,10.1103/PhysRevLett.108.127002
Palladium Nickel Alloy,Pd0.88Ni0.12,,,,FM,,NSC,,,,,,,,,,,10.1103/PhysRevB.93.174510
Pd0.8Ag0.2,Pd0.8Ag0.2,Bulk,,,SC,,0.49 K,,,,,,,,,,True,10.1103/PhysRevLett.43.1343
Pd0.91Pt0.09Te2 (sample ptnom10res),Pd0.91Pt0.09Te2,Bulk,,,SC,,1.12-1.44 K,Ambient,Trigonal,CdI2-type,P-3m1,,,,,,TRUE,10.1103/PhysRevB.105.054508
Palladium-Nickel alloy (7% Ni),Pd0.93Ni0.07,Bulk,,,FM,,NSC,,,,,,,,,,,10.1103/PhysRevB.84.024524
Pd0.94Ni0.06H0.65,Pd0.94Ni0.06H0.65,Thin Film,25 Å,,NSC,,< 1 K,,,,,,,,,,True,10.1103/PhysRevB.36.2158
Pd0.94Ni0.06H0.75,Pd0.94Ni0.06H0.75,Thin Film,25 Å,,NSC,,< 1 K,,,,,,,,,,True,10.1103/PhysRevB.36.2158
Pd0.94Ni0.06H0.85,Pd0.94Ni0.06H0.85,Thin Film,25 Å,,NSC,,< 1 K,,,,,,,,,,True,10.1103/PhysRevB.36.2158
Pd0.94Ni0.06H0.95,Pd0.94Ni0.06H0.95,Thin Film,25 Å,,SC,,< 1 K,,,,,,,,,,True,10.1103/PhysRevB.36.2158
Pd0.94Ni0.06H0.95,Pd0.94Ni0.06H0.95,Thin Film,50 Å,,SC,,< 1 K,,,,,,,,,,True,10.1103/PhysRevB.36.2158
Pd0.94Ni0.06H0.95,Pd0.94Ni0.06H0.95,Thin Film,100 Å,,SC,,< 1 K,,,,,,,,,,True,10.1103/PhysRevB.36.2158
Pd0.97Pt<0.004Te2.03 (sample ptnom10),Pd0.97Pt<0.004Te2.03,Bulk,,,SC,Type-II,1.60 K,Ambient,Trigonal,CdI2-type,P-3m1,,,,,21.8 mT,TRUE,10.1103/PhysRevB.105.054508
Palladium manganese hydride,Pd0.9894Mn0.0106H0.7,Bulk,,,NSC,,,,,,,,,,,,True,10.1103/PhysRevB.27.5800
Palladium manganese hydride,Pd0.98Mn0.02H0.7,Bulk,,,NSC,,,,,,,,,,,,True,10.1103/PhysRevB.27.5800
Palladium manganese hydride,Pd0.99572Mn0.00428H0.7,Bulk,,,NSC,,,,,,,,,,,,True,10.1103/PhysRevB.27.5800
Palladium manganese hydride,Pd0.9965Mn0.0035H0.7,Bulk,,,NSC,,,,,,,,,,,,True,10.1103/PhysRevB.27.5800
Palladium manganese hydride,Pd0.9968Mn0.0032H0.7,Bulk,,,NSC,,,,,,,,,,,,True,10.1103/PhysRevB.27.5800
Palladium manganese hydride,Pd0.99724Mn0.00276H0.7,Bulk,,,NSC,,,,,,,,,,,,True,10.1103/PhysRevB.27.5800
Palladium manganese hydride,Pd0.9975Mn0.0025H0.7,Bulk,,,SC,,,,,,,,,,,,True,10.1103/PhysRevB.27.5800
Palladium manganese hydride,Pd0.9978Mn0.0022H0.7,Bulk,,,SC,,,,,,,,,,,,True,10.1103/PhysRevB.27.5800
Palladium manganese hydride,Pd0.99865Mn0.00135H0.7,Bulk,,,SC,,,,,,,,,,,,True,10.1103/PhysRevB.27.5800
Palladium manganese hydride,Pd0.99919Mn0.00081H0.7,Bulk,,,SC,,,,,,,,,,,,True,10.1103/PhysRevB.27.5800
Pd0.99Fe0.01,Pd0.99Fe0.01,,,,NSC,,,,,,,,,,,,FALSE,10.1103/PhysRevB.98.144516
Pd0.9Ag0.1,Pd0.9Ag0.1,Bulk,,,SC,,,,,,,,,,,,True,10.1103/PhysRevLett.43.1343
Pd0.9Ni0.1,Pd0.9Ni0.1,,,,NSC,,,,,,,,,,,,FALSE,10.1103/PhysRevB.98.144516
Palladium-Nickel Alloy (x=0.1),Pd0.9Ni0.1,Thin Film,,,FM,,NSC,,,,,,,,,,FALSE,10.1103/PhysRevB.76.184518
PdTe2,Pd1Te2,Bulk,,,SC,,,,,,,,,,,,TRUE,10.1103/PhysRevB.100.245151
Gamma-Pd2.5Bi1.5,Pd2.5Bi1.5,,,,SC,,3.7 K,,,,,,,,,,FALSE,10.1103/PhysRevB.101.054514
gamma-Pd2.5Bi1.5,Pd2.5Bi1.5,Bulk,,,SC,,3.7-4 K,ambient,,,,,,,,,FALSE,10.1103/PhysRevB.93.220504
γ-Pd2.5Bi1.5,Pd2.5Bi1.5,Bulk,,,SC,,3.7 K,,,,,,,,,,FALSE,10.1103/PhysRevB.94.024519
Pd25Zr75,Pd25Zr75,Bulk,,,SC,,2.7 K,,,AuCu3 (fcc-like),,,,,,,True,10.1103/PhysRevB.27.2049
Pd2ErSn,Pd2ErSn,,,,SC,,,,,Heusler,,,,,,,FALSE,10.1103/PhysRevB.79.064508
Pd2Hf0.5Y0.5Al,Pd2Hf0.5Y0.5Al,Bulk,,,SC,,2.9 K,,Cubic,Heusler (L21),Fm-3m,6.404,6.404,6.404,,,TRUE,10.1103/PhysRevB.79.064508
Pd2Hf0.75Y0.25Al,Pd2Hf0.75Y0.25Al,Bulk,,,SC,,3.2 K,,Cubic,Heusler (L21),Fm-3m,6.393,6.393,6.393,,,TRUE,10.1103/PhysRevB.79.064508
Pd2HfAl,Pd2HfAl,Bulk,,,SC,Type-II,3.8 K,,Cubic,Heusler (L21),Fm-3m,6.376,6.376,6.376,10.3 mT,,TRUE,10.1103/PhysRevB.79.064508
Pd2HfAl,Pd2HfAl,Bulk,,,SC,Type-II,3.4 K,,L21,Cubic,,6.37,,,,,TRUE,10.1016/j.ssc.2007.12.020
Pd2HfIn,Pd2HfIn,Bulk,,,SC,Type-II,2.4 K,,Cubic,Heusler (L21),Fm-3m,6.530,6.530,6.530,6.2 mT,,TRUE,10.1103/PhysRevB.79.064508
Pd₂LuSn,Pd2LuSn,Bulk,,,SC,,3.05 K,,Cubic,Heusler L2₁,,6.645 Å,6.645 Å,6.645 Å,,,True,10.1103/PhysRevB.31.6971
Pd2LuSn,Pd2LuSn,Bulk,,,SC,,3.05 K,,Cubic,Heusler L21,,6.644 Å,,,,,True,10.1103/PhysRevB.32.4426
Pd2LuSn,Pd2LuSn,Bulk,,,SC,Type-II,2.64 K,,Cubic,Face-centered,L21,6.711 Å,6.711 Å,6.711 Å,,,FALSE,10.1016/j.physc.2024.1354517
Pd₂ScSn,Pd2ScSn,Bulk,,,SC,,2.15 K,,Cubic,Heusler L2₁,,6.503 Å,6.503 Å,6.503 Å,,,True,10.1103/PhysRevB.31.6971
Pd2ScSn,Pd2ScSn,Bulk,,,SC,,2.05 K,,Cubic,Heusler L21,,6.503 Å,,,,,True,10.1103/PhysRevB.32.4426
Pd2Si,Pd2Si,Bulk,,,NSC,,,,Hexagonal,,,,,,,,True,10.1103/PhysRevB.47.14434
Pd₂TmSn,Pd2TmSn,Bulk,,,SC,,2.82 K,,Cubic,Heusler L2₁,,6.670 Å,6.670 Å,6.670 Å,,,True,10.1103/PhysRevB.31.6971
Pd2TmSn,Pd2TmSn,Bulk,,,SC,,2.82 K,,Cubic,Heusler L21,,6.670 Å,,,,,True,10.1103/PhysRevB.32.4426
Pd2TmSn,Pd2TmSn,Bulk,,,SC,Type-II,2.87 K,,Cubic,Face-centered,L21,6.742 Å,6.742 Å,6.742 Å,,,FALSE,10.1016/j.physc.2024.1354517
Pd2Y0.25Tm0.75Sn,Pd2Y0.25Tm0.75Sn,Bulk,,,SC,,3.06 K,,Cubic,Heusler L21,,6.681 Å,,,,,True,10.1103/PhysRevB.32.4426
Pd2Y0.5Tm0.5Sn,Pd2Y0.5Tm0.5Sn,Bulk,,,SC,,3.65 K,,Cubic,Heusler L21,,6.690 Å,,,,,True,10.1103/PhysRevB.32.4426
Pd2Y0.6Er0.4Sn,Pd2Y0.6Er0.4Sn,Bulk,,,SC,,2.77 K,,Cubic,Heusler L21,,6.711 Å,,,,,True,10.1103/PhysRevB.32.4426
Pd2Y0.75Tm0.25Sn,Pd2Y0.75Tm0.25Sn,Bulk,,,SC,,3.73 K,,Cubic,Heusler L21,,6.703 Å,,,,,True,10.1103/PhysRevB.32.4426
Pd2Y0.7Dy0.3Sn,Pd2Y0.7Dy0.3Sn,Bulk,,,NSC,,,,Cubic,Heusler L21,,6.722 Å,,,,,True,10.1103/PhysRevB.32.4426
Pd2Y0.7Er0.3Sn,Pd2Y0.7Er0.3Sn,Bulk,,,SC,,3.80 K,,Cubic,Heusler L21,,6.714 Å,,,,,True,10.1103/PhysRevB.32.4426
Pd2Y0.7Yb0.3Sn,Pd2Y0.7Yb0.3Sn,Bulk,,,SC,,4.03 K,,Cubic,Heusler L21,,6.704 Å,,,,,True,10.1103/PhysRevB.32.4426
Pd2Y0.85Dy0.15Sn,Pd2Y0.85Dy0.15Sn,Bulk,,,SC,,2.80 K,,Cubic,Heusler L21,,6.718 Å,,,,,True,10.1103/PhysRevB.32.4426
Pd2Y0.8Dy0.2Sn,Pd2Y0.8Dy0.2Sn,Bulk,,,SC,,1.40 K,,Cubic,Heusler L21,,6.718 Å,,,,,True,10.1103/PhysRevB.32.4426
Pd2Y0.8Er0.2Sn,Pd2Y0.8Er0.2Sn,Bulk,,,SC,,3.73 K,,Cubic,Heusler L21,,6.714 Å,,,,,True,10.1103/PhysRevB.32.4426
Pd2Y0.95Gd0.05Sn,Pd2Y0.95Gd0.05Sn,Bulk,,,SC,,2.41 K,,Cubic,Heusler L21,,6.717 Å,,,,,True,10.1103/PhysRevB.32.4426
Pd2Y0.95Tm0.05Sn,Pd2Y0.95Tm0.05Sn,Bulk,,,SC,,4.12 K,,Cubic,Heusler L21,,6.716 Å,,,,,True,10.1103/PhysRevB.32.4426
Pd2Y0.98Gd0.02Sn,Pd2Y0.98Gd0.02Sn,Bulk,,,SC,,3.24 K,,Cubic,Heusler L21,,6.716 Å,,,,,True,10.1103/PhysRevB.32.4426
Pd2Y0.9Dy0.1Sn,Pd2Y0.9Dy0.1Sn,Bulk,,,SC,,3.46 K,,Cubic,Heusler L21,,6.716 Å,,,,,True,10.1103/PhysRevB.32.4426
Pd2Y0.9Er0.1Sn,Pd2Y0.9Er0.1Sn,Bulk,,,SC,,3.87 K,,Cubic,Heusler L21,,6.715 Å,,,,,True,10.1103/PhysRevB.32.4426
Pd2Y0.9Gd0.1Sn,Pd2Y0.9Gd0.1Sn,Bulk,,,NSC,,,,Cubic,Heusler L21,,6.722 Å,,,,,True,10.1103/PhysRevB.32.4426
Pd2Y0.9Ho0.1Sn,Pd2Y0.9Ho0.1Sn,Bulk,,,SC,,4.06 K,,Cubic,Heusler L21,,6.715 Å,,,,,True,10.1103/PhysRevB.32.4426
Pd2Y0.9Tm0.1Sn,Pd2Y0.9Tm0.1Sn,Bulk,,,SC,,4.12 K,,Cubic,Heusler L21,,6.710 Å,,,,,True,10.1103/PhysRevB.32.4426
Pd2Y0.9Yb0.1Sn,Pd2Y0.9Yb0.1Sn,Bulk,,,SC,,4.37 K,,Cubic,Heusler L21,,6.713 Å,,,,,True,10.1103/PhysRevB.32.4426
Pd2YbPb,Pd2YbPb,Bulk,,,SC,Type-II,2.85 K,,L21,bcc,,6.7390 Å,6.7390 Å,6.7390 Å,,,TRUE,10.1016/j.jallcom.2006.04.027
Pd₂YbSn,Pd2YbSn,Bulk,,,SC,,2.42 K,,Cubic,Heusler L2₁,,6.658 Å,6.658 Å,6.658 Å,,,True,10.1103/PhysRevB.31.6971
Pd2YbSn,Pd2YbSn,Bulk,,,SC,,2.42 K,,Cubic,Heusler L21,,6.658 Å,,,,,True,10.1103/PhysRevB.32.4426
Pd2YbSn,Pd2YbSn,,,,SC,,,,,Heusler,,,,,,,FALSE,10.1103/PhysRevB.79.064508
Pd2YbSn,Pd2YbSn,Bulk,,,SC,Type-II,2.3 K,,,,,,,,,,FALSE,10.1016/j.jallcom.2006.04.027
Pd2YbSn,Pd2YbSn,Bulk,,,SC,Type-II,2.30 K,,Cubic,Face-centered,L21,6.733 Å,6.733 Å,6.733 Å,,,FALSE,10.1016/j.physc.2024.1354517
Pd₂YSn,Pd2YSn,Bulk,,,SC,,4.55 K,,Cubic,Heusler L2₁,,6.716 Å,6.716 Å,6.716 Å,,,True,10.1103/PhysRevB.31.6971
Pd2YSn,Pd2YSn,Bulk,,,SC,,4.55 K,,Cubic,Heusler L21,,6.716 Å,,,,,True,10.1103/PhysRevB.32.4426
Pd2YSn,Pd2YSn,,,,SC,,4.9 K,,,Heusler,,,,,,,FALSE,10.1103/PhysRevB.79.064508
Pd2YSn,Pd2YSn,Bulk,,,SC,Type-II,4.55 K,,Cubic Heusler L21,,,,,,,,,10.1016/0378-4363(85)90522-4
Pd2YSn,Pd2YSn,,,,SC,,4.9 K,,,,,,,,,,FALSE,10.1016/j.ssc.2007.12.020
Pd2YSn,Pd2YSn,,,,SC,,4.9 K,,,,,,,,,,,10.1016/j.cocom.2023.e00874
Pd2Zr0.9Nb0.1Al,Pd2Zr0.9Nb0.1Al,Bulk,,,SC,,2.1 K,,Cubic,Heusler (L21),Fm-3m,6.372,6.372,6.372,,,TRUE,10.1103/PhysRevB.79.064508
Pd2Zr0.9Y0.1Al,Pd2Zr0.9Y0.1Al,Bulk,,,NSC,,,,Cubic,Heusler (L21),Fm-3m,6.432,6.432,6.432,,,TRUE,10.1103/PhysRevB.79.064508
Pd2ZrAl,Pd2ZrAl,Bulk,,,SC,Type-II,3.2 K,,Cubic,Heusler (L21),Fm-3m,6.406,6.406,6.406,6.0 mT,,TRUE,10.1103/PhysRevB.79.064508
Pd2ZrAl,Pd2ZrAl,Bulk,,,SC,Type-II,3.2 K,,L21,Cubic,,6.39,,,,,TRUE,10.1016/j.ssc.2007.12.020
Pd2ZrIn,Pd2ZrIn,Bulk,,,SC,Type-II,3.1 K,,Cubic,Heusler (L21),Fm-3m,6.536,6.536,6.536,12.3 mT,,TRUE,10.1103/PhysRevB.79.064508
Palladium Zirconium,Pd30Zr70,Bulk,,,SC,,,,,,,,,,,,,10.1103/PhysRevB.51.11424
Pd30Zr70,Pd30Zr70,Bulk,,,SC,,,,Amorphous,Metallic glass,,,,,,,,10.1103/PhysRevB.43.3649
Pd30Zr70 amorphous alloy,Pd30Zr70,Bulk,,,SC,,,,,amorphous,,,,,,,,10.1103/PhysRevB.37.7819
Pd34Se11,Pd34Se11,Bulk,,,SC,Type-II,2.66 K,,,,,,,,,,TRUE,10.1016/0022-5088(87)90444-9
Pd35Zr65,Pd35Zr65,Bulk,,,SC,,3.5 K,,,glassy,,,,,,,,10.1103/PhysRevB.16.3925
Pd3Pb2Se2,Pd3Pb2Se2,Bulk,,,SC,Type-II,2.2 K,25 GPa,Trigonal,Kagome lattice,R-3m,5.88 Å,5.88 Å,14.60 Å,,,FALSE,10.1016/j.physb.2022.413920
Amorphous Pd-Se,Pd70Se30,Bulk,,,SC,Type-II,2.04 K,,Amorphous,,,,,,,,TRUE,10.1016/0022-5088(87)90444-9
Pd7Se2,Pd7Se2,Bulk,,,SC,Type-II,0.53 K,,,,,,,,,,TRUE,10.1016/0022-5088(87)90444-9
Pd8V,Pd8V,Bulk,,,NSC,,≤1 K,,Tetragonal,body-centered-tetragonal,I4/mmm,3.851 Å,3.851 Å,3.851 Å,,,False,10.1103/PhysRevB.50.5962
Pd9Se2,Pd9Se2,Bulk,,,SC,Type-II,0.64 K,,,,,,,,,,TRUE,10.1016/0022-5088(87)90444-9
H-charged Cu-implanted Pd,Pd:Cu:H,Bulk,,,SC,Type-II,12.4 K,,,,,,,,,,TRUE,10.1016/0375-9601(81)90615-0
Palladium-silver hydride,PdAgH,Bulk,,,SC,,15.6 K,,,,,,,,,,,10.1103/PhysRevB.33.5134
Palladium-gold hydride,PdAuH,Bulk,,,SC,,13.6 K,,,,,,,,,,,10.1103/PhysRevB.33.5134
PdB3,PdB3,Bulk,,,SC,Topological/Phonon-mediated,19.1 K,,Hexagonal,kagome,P6/mmm (No. 191),3.5066,3.5066,3.3339,,,FALSE,10.1103/PhysRevB.109.054506
PdBi,PdBi,Bulk,,,SC,,4.0 K,,,oS,,,,,,,TRUE,Handbook of SC
Alpha-PdBi,PdBi,,,,SC,,3.8 K,,,,,,,,,,FALSE,10.1103/PhysRevB.101.054514
PdBi,PdBi,,,,SC,,,,,,,,,,,,FALSE,10.1103/PhysRevB.110.174506
alpha-PdBi,PdBi,Bulk,,,SC,,3.8 K,ambient,,,,,,,,,FALSE,10.1103/PhysRevB.93.220504
α-PdBi,PdBi,Bulk,,,SC,,3.8 K,,,,,,,,,,FALSE,10.1103/PhysRevB.94.024519
alpha-PdBi,PdBi,Bulk,,,SC,,3.8 K,,,noncentrosymmetric,,,,,,,FALSE,10.1103/PhysRevLett.127.217002
alpha-PdBi,PdBi,Bulk,,,SC,Type-II,3.7 K,,Monoclinic,,P21,,,,,,FALSE,10.1103/PhysRevB.95.134519
PdBi(2-x)Pbx,PdBi(2-x)Pbx,Bulk,,,SC,,,,,,,,,,,,FALSE,10.1103/PhysRevB.94.024519
PdBi2,PdBi2,Bulk,,,SC,,4.3 K,,Tetragonal,MoSi2,I4/mmm,,,,,,TRUE,Handbook of SC
Alpha-PdBi2,PdBi2,,,,SC,,,,,,,,,,,,FALSE,10.1103/PhysRevB.109.134507
Beta Palladium Bismuthide,PdBi2,Bulk,,,SC,Type-II,,,,,,,,,,,FALSE,10.1103/PhysRevB.103.035133
Beta-PdBi2,PdBi2,Bulk,,,SC,Type-II,4.45-4.5 K,Ambient,Tetragonal,,I4/mmm,,,12.96 A,,,TRUE,10.1103/PhysRevB.101.054514
Alpha-PdBi2,PdBi2,,,,SC,,1.7 K,,,,,,,,,,FALSE,10.1103/PhysRevB.101.054514
Beta-Palladium Bismuthide,PdBi2,,,,SC,,,,,centrosymmetric,,,,,,,FALSE,10.1103/PhysRevB.96.064528
β-PdBi2,PdBi2,Bulk,,,SC,,5 K,,Tetragonal,,I4/mmm,,,,,,FALSE,10.1103/PhysRevB.94.165119
beta-PdBi2,PdBi2,Bulk,,,SC,,,,,,,,,,,,,10.1103/PhysRevLett.124.067001
beta-PdBi2,PdBi2,Bulk,,,SC,Type-II,5.4 K,ambient,,,,,,,6.1 mT,,TRUE,10.1103/PhysRevB.93.220504
alpha-PdBi2,PdBi2,Bulk,,,SC,,1.73 K,ambient,,,,,,,,,FALSE,10.1103/PhysRevB.93.220504
β-PdBi2,PdBi2,,,,SC,Topological,,,,,,,,,,,FALSE,10.1103/PhysRevMaterials.6.074206
