Repository: WyattBunstine/ML_SC_Project

# ML_SC_Project — Chemically and Geometrically Motivated Crystal Graph Neural Networks

This project predicts and screens superconductors from crystal structure. It frames the
problem as a **two-stage hurdle**: first classify whether a material is a superconductor
candidate (SC vs. non-SC), then regress the critical temperature T_c for superconductors.

Two graph-neural-network families are trained and compared:

- a **baseline CGCNN** ([txie-93/cgcnn](https://github.com/txie-93/cgcnn)), and
- an **MPNN** with learned edge features that consumes richer `crystal_graph_v4` graphs
  (this project's contribution).

File: database/superconductor_materials_full.csv (part 138 of 215)
Material_Name,Chemical_Composition,Material_Class,Film_Thickness,Substrate,Material_Type,Superconductor_Type,Superconducting_Transition_Temperature,Pressure,Crystal_Structure,Lattice_Structure,Space_Group,"Lattice_Constant(a)","Lattice_Constant(b)","Lattice_Constant(c)",Lower_Critical_Field,Upper_Critical_Field,Experimental,DOI
β-PdBi2,PdBi2,Bulk,,,SC,Type-II,5.2 K,ambient pressure,Tetragonal,,I4/mmm,3.36,3.36,12.96,,0.6 T,TRUE,10.1103/PhysRevB.94.024519
α-PdBi2,PdBi2,Bulk,,,SC,,1.7 K,,,,,,,,,,FALSE,10.1103/PhysRevB.94.024519
alpha-PdBi2,PdBi2,Bulk,,,SC,Type-II,1.27 K,0 GPa,Monoclinic,centrosymmetric,C2/m,,,,,29.7 mT,TRUE,10.1103/PhysRevLett.127.217002
alpha-PdBi2 (p=1.77 GPa),PdBi2,Bulk,,,SC,Type-II,1.09 K,1.77 GPa,Monoclinic,centrosymmetric,C2/m,,,,,,TRUE,10.1103/PhysRevLett.127.217002
beta-PdBi2,PdBi2,Bulk,,,SC,,5.3 K,,,,,,,,,,FALSE,10.1103/PhysRevLett.127.217002
alpha-PdBi2,PdBi2,Bulk,,,SC,Type-II,1.66 K,,Monoclinic,,C2/m,,,,,,TRUE,10.1103/PhysRevB.95.134519
beta-PdBi2,PdBi2,Bulk,,,SC,Type-II,5.3 K,,Tetragonal,,I4/mmm,,,,,,FALSE,10.1103/PhysRevB.95.134519
β-PdBi2,PdBi2,Bulk,,,SC,Topological,,,,,,,,,,,FALSE,10.1103/PhysRevB.104.054509
β-PdBi2,PdBi2,Thin Film,1–12 TL (0.65–7.8 nm),Fe (12 nm) on MgO (001),SC,Topological superconductor,"4.0 K (thin film, 5 TL); 5.4 K (bulk); 3.1 K (thin film on Si, cited)",,Tetragonal,CuZr2-type,I4/mmm,3.36,3.36,12.98,,,TRUE,10.1103/PhysRevB.102.014420
alpha-PdBi2,PdBi2,Bulk,,,SC,Type-II,1.6 K (ambient); ~2.4 K (from 1.3 GPa to 8.1 GPa),"0 GPa, 1.3 GPa, 3.3 GPa, 8.1 GPa",Monoclinic,Layered,C2/m,,,,40 Oe,"260 Oe, 290 Oe (WHH fit), 2.0 kOe (3.3 GPa)",TRUE,10.1103/PhysRevB.99.054501
beta-PdBi2,PdBi2,Bulk,,,SC,,"4.25 K to 5.4 K (ambient), decreases with pressure up to 2.4 GPa (from literature). The pressure-induced phase has a Tc that reaches a maximum of 2.8 K at 17.1 GPa, and increases to 4.0 K at 1.7 GPa upon decompression.","0 GPa, <2.4 GPa, 8.1 GPa, 17.1 GPa, 42.9 GPa",Tetragonal,"CuZr2-type, layered",I4/mmm,,,,,"6.2 kOe (17.1 GPa), 5.6 kOe (42.8 GPa)",TRUE,10.1103/PhysRevB.99.054501
β-PdBi2,PdBi2,Thin Film,,,SC,Type-II,3.1 K,,Tetragonal,Body Centered Tetragonal,I4/mmm,3.36 Å,3.36 Å,12.98 Å,,,TRUE,10.1016/j.apsusc.2016.12.239
β-PdBi2,PdBi2,Bulk,,,SC,Type-II,5.4 K,,Tetragonal,Body Centered Tetragonal,I4/mmm,3.36 Å,3.36 Å,12.98 Å,,,FALSE,10.1016/j.apsusc.2016.12.239
β-PdBi2,PdBi2,Thin Film,,,SC,Type-II,6.1 K,,Tetragonal,Body Centered Tetragonal,I4/mmm,3.36 Å,3.36 Å,12.98 Å,,,FALSE,10.1016/j.apsusc.2016.12.239
Palladium Bismuth Telluride,PdBi2Te3,,,,SC,,,,,,,,,,,,FALSE,10.1103/PhysRevB.107.134518
PdBi2Te3,PdBi2Te3,Bulk,,,SC,,5.5 K,,,,,,,,,,FALSE,10.1016/j.physb.2022.414255
PdBiSe,PdBiSe,Bulk,,,Chiral topological semimetal/SC,,1.8 K,,Cubic,Ullmannite-type,P213 (No. 198),,,,,,TRUE,10.1103/PhysRevB.103.L161113
PdBi₂,PdBi₂,Bulk,,,SC,Type-II,4.25 K,,Tetragonal,MoSi₂ type,I4/mmm,3.362 Å,3.362 Å,12.983 Å,,,TRUE,Handbook of SC
Palladium Carbide,PdC,Bulk,,,SC,Type-II,15 K,,Rock-salt,Cubic,,4.43,4.43,4.43,,,FALSE,10.1016/j.commatsci.2012.12.032
Palladium-copper hydride,PdCuH,Bulk,,,SC,,16.6 K,,,,,,,,,,,10.1103/PhysRevB.33.5134
PdCuH2,PdCuH2,Bulk,,,SC,,34 K,ambient pressure,,,,,,,,,FALSE,10.1103/PhysRevB.108.054515
PdD,PdD,Bulk,,,SC,,10.7 K,,,,,,,,,,TRUE,Handbook of SC
PdD,PdD,Bulk,,,SC,Classical,10.7 K,,,,,,,,,,TRUE,Handbook of SC
Palladium Deuteride,PdD,Bulk,,,SC,,10-11 K,,Cubic,rock-salt,,,,,,,TRUE,10.1103/PhysRevLett.111.177002
PdFe,PdFe,Thin Film,,,FM,,NSC,,,,,,,,,,,10.1103/PhysRevB.103.224510
PdGe₂,PdGe₂,Bulk,,,SC,,4.3 K,,,,,,,,,,TRUE,Handbook of SC
Palladium hydride,PdH,Bulk,,,SC,Type-II,8.0 K,,Cubic,rocksalt,,4.090 Å,4.090 Å,4.090 Å,,,True,10.1103/PhysRevB.45.12405
Palladium hydride,PdH,Bulk,,,SC,,8 K,,,,,,,,,,True,10.1103/PhysRevB.27.5800
PdH,PdH,Bulk,,,SC,,9 K,,,,,4.095 Å,,,,,,10.1103/PhysRevB.54.16124
Palladium hydride,PdH,Thin Film,0.1 μm,Diamond,SC,Type-II,8.80 K,0-40 kbar,Cubic,fcc,,4.090 Å,,,,,True,10.1103/PhysRevB.39.4110
PdH,PdH,Thin Film,25 Å,,SC,,,,,,,,,,,,True,10.1103/PhysRevB.36.2158
Palladium Hydride,PdH,,,,SC,,,,,,,,,,,,,10.1103/PhysRevB.30.6413
Palladium hydride,PdH,Bulk,,,SC,,,,Cubic,NaCl structure,,,,,,,True,10.1103/PhysRevB.24.7099
PdH (extrapolated),PdH,Bulk,,,SC,,8 K,,,,,,,,,,True,10.1103/PhysRevB.10.3818
PdH,PdH,Bulk,,,SC,,9.5 K,,,,,,,,,,True,10.1103/PhysRevLett.40.578
Palladium Hydride,PdH,Bulk,,,SC,,,,,fcc,,,,,,,True,10.1103/PhysRevLett.35.110
PdH,PdH,Thin Film,4000 Å,sapphire,SC,,9 K,,,,,,,,,,True,10.1103/PhysRevB.19.5694
Palladium Hydride,PdH,Bulk,,,SC,,,,,fcc,,,,,,,True,10.1103/PhysRevB.29.4140
Palladium hydride,PdH,Bulk,,,SC,,,,,,,,,,,,,10.1103/PhysRevB.25.1589
Palladium Hydride,PdH,,,,SC,,,,,,,,,,,,,10.1103/PhysRevB.17.2915
PdH,PdH,Bulk,,,SC,Type-II,7.5-9.0 K,,Cubic,NaCl,,4.090 Å,4.090 Å,4.090 Å,,,True,10.1103/PhysRevB.17.141
Palladium Hydride,PdH,Bulk,,,SC,,,,,,,,,,,,,10.1103/PhysRevB.38.11290
PdH,PdH,Bulk,,,SC,,~9 K,,,,,,,,,,,10.1103/PhysRevLett.37.1410
PdH,PdH,,,,SC,,~10 K,,,,,,,,,,,10.1103/PhysRevB.35.411
β-PdH,PdH,Bulk,,,SC,,,,,,,4.090 Å,,,,,True,10.1103/PhysRevB.12.117
PdH,PdH,,,,SC,,,,,,,,,,,,,10.1103/PhysRevB.19.5329
Palladium hydride,PdH,Bulk,,,SC,,9.1 K,,,,,4.026 Å,,,,,True,10.1103/PhysRevB.18.3271
PdH,PdH,Bulk,,,SC,,,,Cubic,NaCl,,4.09 Å,4.09 Å,4.09 Å,,,True,10.1103/PhysRevB.20.177
PdH,PdH,,,,SC,,~10 K,,,,,,,,,,,10.1103/PhysRevB.42.10730
PdH,PdH,Bulk,,,SC,,"9.6 K (calculated), 9.8 K (experimental), 10.3 K (experimental)",,Cubic,rock-salt,,,,,,,True,10.1103/PhysRevLett.39.574
Palladium hydride,PdH,Bulk,,,SC,,,,Cubic,fcc,,3.89 Å,,,,,,10.1103/PhysRevB.39.13170
PdH,PdH,Bulk,,,SC,,10 K,,,,,,,,,,,10.1103/PhysRevB.41.861
PdH,PdH,Bulk,,,SC,,8.0 K,,Cubic,NaCl,,4.09 Å,,,,,,10.1103/PhysRevB.18.2784
Palladium Hydride,PdH,Bulk,,,SC,Type-II,,,,,,,,,,,,10.1103/PhysRevB.14.3823
Palladium hydride,PdH,Bulk,,,SC,,10 K,,,,,,,,,,,10.1103/PhysRevB.33.5134
Palladium hydride,PdH,Bulk,,,SC,,9.3 K,,,β-phase,,,,,,,True,10.1103/PhysRevB.24.5110
PdH,PdH,Bulk,,,SC,,,,,,,,,,,,,10.1103/PhysRevB.64.140507
PdH,PdH,Bulk,,,SC,,9.62 K,,Tetragonal,,P42m,4.1314 Å,,4.1198 Å,,,TRUE,Handbook of SC
PdH,PdH,Bulk,,,SC,Classical,9.6 K,,,,,,,,,,TRUE,Handbook of SC
β-PdH,PdH,Bulk,,,SC,classical,9.6 K,,Cubic,NaCl-type,,,,,,,TRUE,Handbook of SC
Palladium Hydride,PdH,Bulk,,,SC,conventional,21.3 K,0 GPa,Cubic,,Fm-3m,,,,,,FALSE,10.1103/PhysRevMaterials.7.054805
Palladium Hydride,PdH,Bulk,,,SC,,8-9 K,,Cubic,rock-salt,,,,,,,TRUE,10.1103/PhysRevLett.111.177002
Palladium hydride,PdH,Bulk,,,SC,,9 K,Ambient,,,,,,,,,Cited,10.1103/PhysRevB.83.144102
Palladium hydride,PdH,Bulk,,,SC,,10 K,Ambient pressure,,,,,,,,,FALSE,10.1103/PhysRevB.106.214508
Palladium Hydride,PdH,Bulk,,,SC,,9 K,,Cubic,fcc,,,,,,,FALSE,10.1103/PhysRevMaterials.7.024803
Palladium Hydride (PdH),PdH,Bulk,,,SC,,9-11 K,,,,,,,,,,FALSE,10.1103/PhysRevB.83.214106
Palladium Hydride,PdH,Bulk,,,SC,,9 K,1 atm,,,,,,,,,TRUE,10.1103/PhysRevB.88.184104
Palladium hydride,PdH,Bulk,,,SC,conventional,below 10 K,,,,,,,,,,TRUE,10.1103/PhysRevB.104.024503
Palladium Hydride,PdH,Bulk,,,SC,High-Tc,9 K,,,,,,,,,,TRUE,10.1016/j.physc.2004.02.099
Palladium Hydride,PdH,Bulk,,,SC,High-Tc,300 K,,,,,,,,,,FALSE,10.1016/j.physc.2004.02.099
Palladium Hydride,PdH,Bulk,,,SC,High-Tc,235 K,,,fcc,,,,,,,TRUE,10.1016/j.jallcom.2008.02.109
Palladium Hydride,PdH,Bulk,,,SC,High-Tc,51.6,0,,,,,,,,,TRUE,10.1016/S0921-4534(02)02745-4
Palladium Hydride,PdH,Bulk,,,SC,High-Tc,31.3,1.0,,,,,,,,,TRUE,10.1016/S0921-4534(02)02745-4
Palladium Hydride,PdH,Bulk,,,SC,High-Tc,18.8,1.0,,,,,,,,,TRUE,10.1016/S0921-4534(02)02745-4
Palladium Hydride,PdH,Bulk,,,SC,Type-II,8.8 K,0 kbar,Zincblende,,R3m,,,,,,FALSE,10.1016/j.jpcs.2018.08.020
PdH0.6,PdH0.6,Bulk,,,SC,,8.0 K,,,,,,,,,,,10.1103/PhysRevLett.57.2955
Palladium Hydride,PdH0.63,Bulk,,,SC,,,,,,,,,,,,,10.1103/PhysRevB.14.3848
Palladium Hydride,PdH0.63,Bulk,,,SC,,,,,fcc,,,,,,,,10.1103/PhysRevB.29.4140
PdH0.63,PdH0.63,Bulk,,,SC,,,,,,,,,,,,,10.1103/PhysRevLett.39.574
Palladium hydride,PdH0.8,Bulk,,,SC,,9 K,,,,,,,,,,,10.1103/PhysRevB.37.8730
PdH0.96,PdH0.96,Bulk,,,SC,,"5.2 K (calculated), 6.3 K (experimental), 6.6 K (experimental)",,Cubic,rock-salt,,,,,,,True,10.1103/PhysRevLett.39.574
PdH0.965,PdH0.965,Bulk,,,SC,,~7.5 K,4480 lb/in²,,,,,,,,,True,10.1103/PhysRevB.10.3818
PdH0.97,PdH0.97,Bulk,,,SC,Type-II,8.3,,,,,,,,,1.7 T,TRUE,10.1016/j.physc.2015.02.017
PdH0.996,PdH0.996,Bulk,,,SC,Type-II,10.4,,,,,,,,,0.09 T,TRUE,10.1016/j.physc.2015.02.017
Palladium Dihydride,PdH2,Bulk,,,SC,High-Tc,24 K,0 GPa,Hexagonal Closed-Packed,Hexagonal,P63mc,,,,,,FALSE,10.1016/j.ijhydene.2022.12.312
Palladium Dihydride,PdH2,Bulk,,,SC,High-Tc,27.5 K,15 GPa,Hexagonal Closed-Packed,Hexagonal,P63mc,,,,,,FALSE,10.1016/j.ijhydene.2022.12.312
PdN2,PdN2,Bulk,,,SC,Type-II,8.7 K,0 GPa,Tetragonal,Tetragonal,P4/mbm,4.641,,3.152,,,FALSE,10.1016/j.matchemphys.2014.11.049
PdNi,PdNi,Thin Film,,,NSC,,NSC,,,,,,,,,,,10.1103/PhysRevB.101.184513
PdNi/Nb bilayer,PdNi/Nb,Thin Film,,,"SC,FM",,,,,,,,,,,,FALSE,10.1103/PhysRevLett.94.037006
PdNi/Nb Bilayer,PdNi/Nb,Thin Film,,,SC,Type-II,,,,,,,,,,,FALSE,10.1103/PhysRevB.74.094504
PdPb2,PdPb2,Bulk,,,SC,Type-II,3.02 K,,Tetragonal,CuAl2 structure,,,,,,,True,10.1103/PhysRevB.38.7067
PdPb₂,PdPb₂,Bulk,,,SC,,3.01 K,,Tetragonal,θ-CuAl₂ type,I4/mcm,6.865 Å,6.865 Å,5.844 Å,,,TRUE,Handbook of SC
PdPtBi₂,PdPtBi₂,Bulk,,,SC,,3.7 K,,,hP,,,,,,,TRUE,Handbook of SC
Palladium Disulfide (orthorhombic phase),PdS2,Bulk,,,NSC,,,0 GPa,Orthorhombic,layered (PdS2-type),Pbca,,,,,,FALSE,10.1103/PhysRevB.101.205149
Palladium Disulfide (cubic pyrite-type phase),PdS2,Bulk,,,SC,,"4.9 K at 4 GPa (theory), 5.9 K at 10 GPa (theory), up to 8.0 K at 37.4 GPa (experiment)","4 GPa, 10 GPa, 20.7 GPa, 37.4 GPa",Cubic,pyrite,Pa-3,,,,,,FALSE,10.1103/PhysRevB.101.205149
PdS2,PdS2,Bulk,,,SC,Topological,8.0 K,37.4 GPa,Cubic,pyrite-type,Pa-3 (No. 205),,,,,,FALSE,10.1103/PhysRevB.105.115110
PdSb,PdSb,Bulk,,,SC,,1.5 K,,,nickel arsenide,,,,,,,True,10.1103/PhysRev.92.874
Palladium antimonide,PdSb,Bulk,,,SC,,1.66 K,,,,,,,,,,,10.1103/PhysRevB.24.5110
PdSb,PdSb,Bulk,,,SC,,1.5 K,,Hexagonal,NiAs type,,4.078 Å,,5.593 Å,,,TRUE,Handbook of SC
PdSb,PdSb,Bulk,,,SC,,1.5 K,,Hexagonal,NiAs type,,,,,,,TRUE,Handbook of SC
PdSbTe,PdSbTe,Bulk,,,SC,,very small Tc,,,,,,,,,,,10.1103/PhysRevB.11.4242
PdSb₂,PdSb₂,Bulk,,,SC,Type-II,1.25 K,,Cubic,pyrite,Pa3̄,6.459 Å,6.459 Å,6.459 Å,,,TRUE,Handbook of SC
Palladium Diselenide (cubic pyrite-type phase),PdSe2,Bulk,,,SC,,"7.6 K at 10 GPa (theory), 2.4 K at 7.2 GPa (experiment), up to 13.1 K at 23 GPa (experiment)","7.2 GPa, 10 GPa, 23 GPa",Cubic,pyrite,Pa-3,,,,,,FALSE,10.1103/PhysRevB.101.205149
PdSe2,PdSe2,Bulk,,,SC,Topological,13.1 K,23 GPa,Cubic,pyrite-type,Pa-3 (No. 205),,,,,,FALSE,10.1103/PhysRevB.105.115110
1T-PdSeTe,PdSeTe,Bulk,,,SC,Type-II,3.2 K,Ambient,Hexagonal,CdI2-type,P-3m1 (No. 164),3.901,3.901,4.978,,,TRUE,10.1103/PhysRevResearch.7.013174
"PdSeTe (from Liu et al., x=1.0)",PdSeTe,Bulk,,,SC,Type-II,2.74 K,Ambient,Hexagonal,CdI2-type,P-3m1 (No. 164),,,,,,FALSE,10.1103/PhysRevResearch.7.013174
PdSeTe,PdSeTe,Thin Film,,,SC,Type-II,0.28 K,,Hexagonal,1T,P3m1,3.81 Å,3.81 Å,,,,FALSE,10.1016/j.physb.2021.413480
PdSi,PdSi,Bulk,,,SC,,0.9 K,,Orthorhombic,FeAs (MnP) type,,,,,,,TRUE,Handbook of SC
PdSi₂,PdSi₂,Bulk,,,SC,,0.9 K,,,,,,,,,,TRUE,Handbook of SC
PdSn,PdSn,Bulk,,,SC,,0.4 K,,Orthorhombic,FeAs (MnP) type,,,,,,,TRUE,Handbook of SC
Palladium Tetrastannide,PdSn4,Bulk,,,NSC,,NSC,,Orthorhombic,,,6.44 Å,11.45 Å,6.39 Å,,,FALSE,10.1103/PhysRevMaterials.7.024804
PdSSe,PdSSe,Bulk,,,SC,Topological,5.8 K,0 GPa,Cubic,ullmannite-type,P2_13 (No. 198),,,,,,FALSE,10.1103/PhysRevB.105.115110
PdSSe,PdSSe,Bulk,,,SC,Topological,7.5 K,4 GPa,Cubic,ullmannite-type,P2_13 (No. 198),,,,,,FALSE,10.1103/PhysRevB.105.115110
PdSSe,PdSSe,Bulk,,,SC,Topological,10.1 K,10 GPa,Cubic,ullmannite-type,P2_13 (No. 198),,,,,,FALSE,10.1103/PhysRevB.105.115110
PdSTe,PdSTe,Thin Film,,,SC,Type-II,28.19 K,,Hexagonal,1T,P3m1,3.71 Å,3.71 Å,,,,FALSE,10.1016/j.physb.2021.413480
Palladium Tritide,PdT,Bulk,,,SC,,,,Cubic,rock-salt,,,,,,,FALSE,10.1103/PhysRevLett.111.177002
PdTc,PdTc,Bulk,,,SC,,4.5 K,,Hexagonal,NiAs type,,,,,,,TRUE,Handbook of SC
PdTe,PdTe,Bulk,,,SC,,2.3 K,,,nickel arsenide,,,,,,,True,10.1103/PhysRev.92.874
PdTe,PdTe,Bulk,,,SC,,4.5 K,,,,,4.150 Å,5.670 Å,,,,TRUE,Handbook of SC
PdTe,PdTe,Bulk,,,SC,,4.1 K,,Hexagonal,NiAs,,,,,,,TRUE,Handbook of SC
PdTe,PdTe,Bulk,,,SC,,,,,,,,,,,,TRUE,10.1103/PhysRevB.109.064511
PdTe,PdTe,Bulk,,,SC,Type-II,4.5 K,ambient,Hexagonal,NiAs-type,P6_3/mmc,4.152,4.152,5.671,,0.27 T,TRUE,10.1103/PhysRevB.109.104506
"PdTe (SC-I phase, under pressure)",PdTe,Bulk,,,SC,,1.9 K (minimum),15 GPa,Hexagonal,NiAs-type,P6_3/mmc,,,,,,TRUE,10.1103/PhysRevB.109.104506
"PdTe (SC-II phase, high pressure)",PdTe,Bulk,,,SC,,"2.7 K (max), plateau at 2.5 K",19.7–50.5 GPa,Monoclinic,,P2_1/c,,,,,0.77 T,TRUE,10.1103/PhysRevB.109.104506
Palladium Telluride,PdTe,,,,SC,,4.5 K,,,NiAs-type,,,,,,,FALSE,10.1103/PhysRevB.105.184514
Palladium Telluride,PdTe,Bulk,,,SC,Type-II,4.5 K,,Hexagonal,NiAs-type,P6_3/mmc,4.152,4.152,5.671,,,FALSE,10.1103/PhysRevB.102.134504
PdTe,PdTe,Bulk,,,SC,Type-II,2.3-4.5,0,Hexagonal,Hexagonal,P6_3/mmc,4.152,4.152,5.672,,,FALSE,10.1016/j.solidstatesciences.2015.12.003
PdTe,PdTe,Bulk,,,SC,Conventional,2.3,,,,,,,,,,TRUE,10.1016/j.commatsci.2019.109466
Palladium monotelluride,PdTe,Bulk,,,SC,Type-II,4.5 K,,Hexagonal,Hexagonal,P6_3/mmc,4.152 Å,4.152 Å,5.671 Å,,,FALSE,10.1016/j.physc.2015.11.006
Palladium monotelluride,PdTe,Bulk,,,SC,Type-II,2.3-4.5 K,0 GPa,Hexagonal,Hexagonal,P6_3/mmc,4.152 Å,4.152 Å,5.672 Å,,,FALSE,10.1016/j.physc.2014.12.007
PdTe2,PdTe2,Bulk,,,NSC,,,,,,,,,,,,True,10.1103/PhysRevB.5.901
PdTe₂,PdTe2,Bulk,,,SC,Type-II,1.7 K,,Hexagonal,CdI2 structure,P-3m1,4.0365 Å,4.0365 Å,5.1262 Å,,,True,10.1103/PhysRevB.33.2473
PdTe2,PdTe2,Bulk,,,SC,,,,,,,,,,,,TRUE,10.1103/PhysRevB.109.064511
PdTe2,PdTe2,Bulk,,,SC,,1.69 K,,Trigonal,Layered,,4.034,4.034,5.132,,,FALSE,10.1103/PhysRevLett.108.116402
Palladium Ditelluride,PdTe2,Bulk,,,SC,Type-II,1.7 K,,Trigonal,Layered,P-3m1,,,,,20 mT,TRUE,10.1103/PhysRevLett.120.156401
Palladium Ditelluride,PdTe2,Bulk,,,SC,Type-II,1.6 K,0.12 GPa,Trigonal,CdI2-type,P-3m1 (No. 164),,,,,22 mT,TRUE,10.1103/PhysRevB.109.134507
Palladium Ditelluride (surface),PdTe2,Bulk,,,SC,,1.8 K,0.12 GPa,Trigonal,CdI2-type,P-3m1 (No. 164),,,,,,TRUE,10.1103/PhysRevB.109.134507
Palladium Ditelluride,PdTe2,Bulk,,,"Superconductor, Type-II Dirac semimetal",,1.9 K,,Trigonal,CdI2-type,P-3m1,,,,,"2000 Oe (for I⊥c, B∥c); 500 Oe (for I∥c, B∥c)",TRUE,10.1103/PhysRevB.96.041201
PdTe2,PdTe2,,,,SC,Type-I/Type-II,,,,,,,,,,,,10.1103/PhysRevB.110.064506
Palladium Ditelluride,PdTe2,Bulk,,,SC,Type-I,1.60 K,ambient,Trigonal,CdI2-type,P-3m1,,,,,13.6 mT,TRUE,10.1103/PhysRevB.103.104502
Palladium Ditelluride (surface phase),PdTe2,Bulk (surface),,,SC,topological,,ambient,Trigonal,CdI2-type,P-3m1,,,,,34.9 mT,FALSE,10.1103/PhysRevB.103.104502
Palladium Ditelluride,PdTe2,Bulk,,,SC,,1.7-2.0 K,0 GPa,Trigonal,1T-CdI2 type,P-3m1,,,,,,FALSE,10.1103/PhysRevB.96.075101
Palladium Ditelluride (under pressure),PdTe2,Bulk,,,SC,,1.97 K (0 GPa) to 0.69 K (10 GPa),0-10 GPa,Trigonal,1T-CdI2 type,P-3m1,,,,,,FALSE,10.1103/PhysRevB.96.075101
Palladium Ditelluride,PdTe2,Bulk,,,SC,Type-I,"1.64 K (ambient), 1.8 K (1 GPa), 0.82 K (5.5 GPa)","0 GPa, 1 GPa, 5.5 GPa",Trigonal,Layered,P-3m1 (No. 164),4.0441,4.0441,5.1511,,"13.6 mT (bulk, 0 K); 34.9 mT (surface, 0 K)",TRUE,10.1103/PhysRevB.104.144510
Palladium Ditelluride,PdTe2,Bulk,,,SC,Type-I,1.4–2 K,,,,,,,,,,TRUE,10.1103/PhysRevMaterials.3.114202
Palladium Ditelluride,PdTe2,Bulk,,,SC,Type-I,1.64 K,,Trigonal,CdI2-type,P-3m1,,,,13.6 mT,,TRUE,10.1103/PhysRevB.96.220506
Palladium Ditelluride (Surface Layer),PdTe2,Bulk,,,SC,,1.33 K,,Trigonal,CdI2-type,P-3m1,,,,,34.9 mT,TRUE,10.1103/PhysRevB.96.220506
"Palladium Ditelluride (Surface Layer, Transport)",PdTe2,Bulk,,,SC,,1.33 K,,Trigonal,CdI2-type,P-3m1,,,,,0.30 T,TRUE,10.1103/PhysRevB.96.220506
Palladium Ditelluride,PdTe2,Bulk,,,SC,Type-II/Topological/NA,1.7 K,,,,,,,,,,FALSE,10.1103/PhysRevB.109.L241104
PdTe2,PdTe2,Bulk,,,SC,Type-I,,,,,,,,,,,FALSE,10.1103/PhysRevB.109.104506
PdTe2,PdTe2,Bulk,,,SC,unconventional,,,,,,,,,,,TRUE,10.1103/PhysRevB.105.024506
PdTe2,PdTe2,Bulk,,,SC,,0.38 K,,,,,,,,,,,10.1103/PhysRevB.99.184508
Palladium Ditelluride,PdTe2,Bulk,<100 nm,,SC,,1.7 K,,Trigonal,Layered,P-3m1,,,,,,TRUE,10.1103/PhysRevB.99.014510
Palladium Ditelluride,PdTe2,,,,SC/TDS,Type-II Topological Dirac semimetal,,,,,,,,,,,FALSE,10.1103/PhysRevB.103.155148
Palladium Ditelluride,PdTe2,Bulk,0.65 mm,,SC,Type-I,1.6 K,,Trigonal,CdI2-type,P-3m1,,,,,,TRUE,10.1103/PhysRevB.100.224501
Palladium Ditelluride,PdTe2,Thin Film,7-18 nm,Bi0.3Sb1.7Te3,SC,Type-II,0.67-1.22 K,,Hexagonal,"Layered (Te-Pd-Te triple layers, van der Waals stacked)",,4.07,4.07,5.44,,0.34-1.09 T,TRUE,10.1103/PhysRevMaterials.4.094801
"Palladium Ditelluride (bulk, cited)",PdTe2,Bulk,,,SC,Type-II,2.0 K,,Hexagonal,"Layered (Te-Pd-Te triple layers, van der Waals stacked)",,4.04,4.04,5.13,,,FALSE,10.1103/PhysRevMaterials.4.094801
Palladium ditelluride,PdTe2,,,,SC,Type-I,,,,,,,,,,Surface superconducting critical field much higher than bulk,FALSE,10.1103/PhysRevB.102.064507
Palladium Ditelluride,PdTe2,,,,SC,,1.7 K,,,CdI2-type,,,,,,,FALSE,10.1103/PhysRevB.105.184514
PdTe2,PdTe2,Bulk,,,SC,,,,,,,,,,,,TRUE,10.1103/PhysRevB.107.115127
Palladium Ditelluride,PdTe2,Single Crystal,0.097 mm,,SC,Type-I,1.57 K,,,,,,,,,13.6 mT,TRUE,10.1103/PhysRevB.103.104510
Palladium Ditelluride,PdTe2,Bulk,,,SC,,1.78 K,Ambient,Trigonal,CdI2-type,,,,,,,FALSE,10.1103/PhysRevB.97.165102
1T-PdTe2,PdTe2,Bulk,,,SC,Type-II,1.64 K,Ambient,Hexagonal,CdI2-type,P-3m1 (No. 164),4.04,4.04,5.15,,,FALSE,10.1103/PhysRevResearch.7.013174
Palladium Ditelluride Monolayer,PdTe2,Thin Film,Monolayer,,SC,Type-II,1.7 K,,Trigonal,1T-polytype,P3̄m1 (No. 164),4.02 Å,4.02 Å,,,"B_c2,||(T) up to 10 T",FALSE,10.1103/PhysRevB.109.165428
Palladium Ditelluride (4-layer),PdTe2,Thin Film,4 layers,,SC,Type-II,,,,,,,,,,B_Pauli ≈ 1.29 T; exceeds the Pauli limit by seven times,TRUE,10.1103/PhysRevB.109.165428
Palladium Ditelluride (6-layer),PdTe2,Thin Film,6 layers,,SC,Type-II,,,,,,,,,,B_Pauli ≈ 1.36 T; exceeds the Pauli limit by seven times,TRUE,10.1103/PhysRevB.109.165428
PdTe2,PdTe2,Bulk,,,SC,Type-I,1.7 K,Ambient,Trigonal,CdI2-type,P-3m1,,,,,13.6 mT,FALSE,10.1103/PhysRevB.105.054508
PdTe2 (sample pdte2),PdTe2,Bulk,,,SC,Type-I,1.63 K,Ambient,Trigonal,CdI2-type,P-3m1,,,,,14.2 mT,TRUE,10.1103/PhysRevB.105.054508
PdTe2 (sample ptnom5),PdTe2,Bulk,,,SC,Type-I,1.77 K,Ambient,Trigonal,CdI2-type,P-3m1,,,,,15.9 mT,TRUE,10.1103/PhysRevB.105.054508
PdTe2,PdTe2,Thin Film,,,SC,,,,,,,,,,,,FALSE,10.1103/PhysRevB.107.094509
PdTe2,PdTe2,Bulk,,,SC,,,,,,,,,,,,FALSE,10.1103/PhysRevB.103.144516
PdTe2 (bulk),PdTe2,Bulk,,,SC,Type-I,1.7 K,ambient,Trigonal,1T-CdI2 type layered,P-3m1,4.04,4.04,5.13,,,TRUE,10.1103/PhysRevMaterials.2.094001
PdTe2 (20 ML),PdTe2,Thin Film,20 ML,SrTiO3 (001),SC,Type-II,,ambient,Trigonal,1T-CdI2 type layered,P-3m1,4.0,4.0,,,0.10 T,TRUE,10.1103/PhysRevMaterials.2.094001
PdTe2 (10 ML),PdTe2,Thin Film,10 ML,SrTiO3 (001),SC,Type-II,,ambient,Trigonal,1T-CdI2 type layered,P-3m1,4.0,4.0,,,0.17 T,TRUE,10.1103/PhysRevMaterials.2.094001
PdTe2 (4 ML),PdTe2,Thin Film,4 ML,SrTiO3 (001),SC,Type-II,0.68 K,ambient,Trigonal,1T-CdI2 type layered,P-3m1,4.0,4.0,,,0.50 T,TRUE,10.1103/PhysRevMaterials.2.094001
PdTe2 (2.5 ML),PdTe2,Thin Film,2.5 ML,SrTiO3 (001),SC,,0.30 K,ambient,Trigonal,1T-CdI2 type layered,P-3m1,4.0,4.0,,,,TRUE,10.1103/PhysRevMaterials.2.094001
PdTe2 (1 ML),PdTe2,Thin Film,1 ML,SrTiO3 (001),NSC,,,,Trigonal,1T-CdI2 type layered,P-3m1,4.0,4.0,,,,TRUE,10.1103/PhysRevMaterials.2.094001
PdTe2,PdTe2,Bulk,,,SC,Type-I,,,,,,,,,,,FALSE,10.1103/PhysRevB.99.224505
1T-PdTe2,PdTe2,Thin Film,,,SC,Type-II,1.7 K,,CdI2-type,Layered,P3m1,,,,,,TRUE,10.1016/j.mtphys.2021.100504
PdTe2,PdTe2,Bulk,,,SC,Type-I/Type-II,1.7 K,,,,,,,,250 Oe,3000 Oe,FALSE,10.1016/j.ssc.2022.114952
PdTe2,PdTe2,Bulk,,,SC,Type-II,1.7,0,,,,,,,,,FALSE,10.1016/j.solidstatesciences.2015.12.003
PdTe2,PdTe2,Thin Film,,,SC,Type-II,1.80 K,,CdI2-type,Trigonal,P-3m1,,,5.115 Å,,,TRUE,10.1016/j.jmmm.2023.171075
PdTe2,PdTe2,Bulk,,,SC,Type-I,1.65 K,,,,,,,,,,TRUE,10.1016/j.rinp.2021.104816
PdTl₂,PdTl₂,Bulk,,,SC,,1.32 K,,Tetragonal,θ-CuAl₂ type,I4/mcm,6.712 Å,6.712 Å,5.748 Å,,,TRUE,Handbook of SC
PdV₂,PdV₂,Bulk,,,SC,A15,0.08 K,,Cubic,Cr₃Si type (A15),cP8,,,,,,TRUE,Handbook of SC
2H-PdxTaSe2,PdxTaSe2,Bulk,,,SC,,,,,,,,,,,,FALSE,10.1103/PhysRevB.111.024513
Pd_{1-x}Ni_x (x~0.1),Pd_{1-x}Ni_x,Thin Film,"varied, 40 Å to 140 Å",,FM,,NSC,,,,,,,,,,TRUE,10.1103/PhysRevB.72.180503
Pd₂LuSn,Pd₂LuSn,Bulk,,,SC,,,,Cubic,Heusler (L2₁),,6.6-6.8 Å,,,,,,10.1103/PhysRevB.34.3144
Pd₂ScSn,Pd₂ScSn,Bulk,,,SC,,,,Cubic,Heusler (L2₁),,6.6-6.8 Å,,,,,,10.1103/PhysRevB.34.3144
Pd₂TmSn,Pd₂TmSn,Bulk,,,SC,,,,Cubic,Heusler (L2₁),,6.6-6.8 Å,,,,,,10.1103/PhysRevB.34.3144
Pd₂TmSn,Pd₂TmSn,Bulk,,,SC,Type-II,2.82 K,,Cubic,Heusler L2₁,,,,,,,,10.1103/PhysRevB.32.135
Pd₂YbSn,Pd₂YbSn,Bulk,,,SC,,,,Cubic,Heusler (L2₁),,6.6-6.8 Å,,,,,,10.1103/PhysRevB.34.3144
Pd₂YbSn,Pd₂YbSn,Bulk,,,SC,Type-II,2.36 K,,Cubic,Heusler L2₁,,,,,,,True,10.1103/PhysRevB.32.135
Pd₂YSn,Pd₂YSn,Bulk,,,SC,Type-II,4.55 K,,Cubic,Heusler (L2₁),,6.6-6.8 Å,,,,,True,10.1103/PhysRevB.34.3144
Pd₂Y₀.₈₅Dy₀.₁₅Sn,Pd₂Y₀.₈₅Dy₀.₁₅Sn,Bulk,,,SC,Type-II,,,Cubic,Heusler (L2₁),,6.6-6.8 Å,,,,,True,10.1103/PhysRevB.34.3144
Pd₂Y₀.₉Dy₀.₁Sn,Pd₂Y₀.₉Dy₀.₁Sn,Bulk,,,SC,Type-II,,,Cubic,Heusler (L2₁),,6.6-6.8 Å,,,,,True,10.1103/PhysRevB.34.3144
Pd₃V,Pd₃V,Bulk,,,SC,A15,1 K,,,A15,,,,,,,TRUE,Handbook of SC
Phosphorus monohydride,PH,Bulk,,,SC,conventional,20-70 K,100-260 GPa,Tetragonal,,I4/mmm,,,,,,FALSE,10.1103/PhysRevB.93.020508
Phosphorus dihydride,PH2,Bulk,,,SC,conventional,40-78 K,100-220 GPa,Tetragonal,,I4/mmm,,,,,,FALSE,10.1103/PhysRevB.93.020508
PH2,PH2,Bulk,,,SC,High-Tc,53 K,120 GPa,Layered,Tetragonal,I4/mmm,,,,,,FALSE,10.1016/j.physrep.2020.02.003
Phosphine,PH3,Bulk,,,SC,conventional,30-70 K,100-220 GPa,Monoclinic,,C2/m,,,,,,FALSE,10.1103/PhysRevB.93.020508
PH3,PH3,Bulk,,,SC,High-Tc,,high pressure,,,,,,,,,TRUE,10.1103/PhysRevB.95.134506
PH3,PH3,Bulk,,,SC,,100 K,200 GPa,,,,,,,,,TRUE,10.1103/PhysRevB.96.064517
PH3,PH3,Bulk,,,SC,High-Tc,103 K,207 GPa,C2/m,,,,,,,,TRUE,10.1016/j.physleta.2019.126189
PH3,PH3,Bulk,,,SC,High-Tc,76,220,,,,,,,,,FALSE,10.1016/j.commatsci.2021.110282
Phosphorous Hydride,PH3,Bulk,,,SC,High-Tc,above 100 K,,,,,,,,,,FALSE,10.1016/j.physc.2021.1353896
PmNiO2,PmNiO2,Bulk,,,NSC,,NSC,ambient,Tetragonal,infinite-layer,P4/mmm,,,3.263,,,FALSE,10.1103/PhysRevB.110.155156
PMo₃,PMo₃,Bulk,,,SC,,5.3 K,,Tetragonal,,,,,,,,TRUE,Handbook of SC
PNb₃,PNb₃,Bulk,,,SC,,1.8 K,,,,,,,,,,TRUE,Handbook of SC
PPd₃,PPd₃,Bulk,,,SC,,0.8 K,,,,,,,,,,TRUE,Handbook of SC
Pr(1-x)LaxPt4Ge12,Pr(1-x)LaxPt4Ge12,Bulk,,,SC,Type-II,,,,,,,,,,,FALSE,10.1103/PhysRevB.111.L100508
"Pr(2-x)Ce(x)CuO4 (PCCO, overdoped film, cited)",Pr(2-x)Ce(x)CuO4-delta,Thin Film,,,SC,cuprate,,,,,,,,,,,FALSE,10.1103/PhysRevMaterials.8.094801
Pr(FO)FeAs,Pr(FO)FeAs,Bulk,,,SC,iron-based,,,,,,,,,,,,10.1103/PhysRevB.78.134523
Pr(Pt₁.₅Au₀.₆)₂B₂C,Pr(Pt₁.₅Au₀.₆)₂B₂C,Bulk,,,SC,Type-II,6.5 K,,Tetragonal,borocarbide,tI12,,,,,,TRUE,Handbook of SC
Pr(Rh₀.₈₅Ru₀.₁₅)₄B₄,Pr(Rh₀.₈₅Ru₀.₁₅)₄B₄,Bulk,,,SC,,2.41 K,,Tetragonal,LuRu₄B₄ type,I4₁/acd,7.543 Å,7.543 Å,14.995 Å,,,TRUE,Handbook of SC
Pr-doped CaFe2As2,Pr-doped CaFe2As2,,,,SC,iron-based,45 K,,,,,,,,,,FALSE,10.1103/PhysRevB.95.165120
Pr0.13Ba0.55K0.45Bi0.87O3,Pr0.13Ba0.55K0.45Bi0.87O3,Bulk,,,SC,High-Tc,6.3 K,,Cubic,Pm-3m,Pm-3m,4.2872,,,,,TRUE,10.1016/j.actamat.2021.117437
Pr0.15Y0.85BCO,Pr0.15Y0.85Ba2Cu3O7,Bulk,,,SC,High-Tc/cuprate,,,,,,,,,,,True,10.1103/PhysRevB.55.8564
Pr0.1Y0.9Ba2Cu3O7,Pr0.1Y0.9Ba2Cu3O7,Bulk,,,SC,High-Tc/cuprate,,,,perovskite,,,,,,,True,10.1103/PhysRevB.46.14872
Pr0.1Y0.9Ba2Cu3O7-δ,Pr0.1Y0.9Ba2Cu3O7,Thin Film,1400 Å,"LaAlO3, MgO",SC,High-Tc/cuprate,81 K,,,,,,,,,,True,10.1103/PhysRevB.46.14309
Pr0.1Y0.9Ba2Cu3O7,Pr0.1Y0.9Ba2Cu3O7,Bulk,,,SC,High-Tc/cuprate,85 K,,Orthorhombic,perovskite,Pmmm,,,,,,True,10.1103/PhysRevB.43.7923
Pr0.1Y0.9Ba2Cu3O7-δ,Pr0.1Y0.9Ba2Cu3O7,Thin Film,9.6 nm,SrTiO3,SC,High-Tc/cuprate,81 K,,,,,,,,,,True,10.1103/PhysRevLett.69.2713
Pr0.1Y0.9Ba2Cu3O7−δ,Pr0.1Y0.9Ba2Cu3O7−δ,Bulk,,,SC,Cuprate,89.5 K,,Orthorhombic,,,,,,,,TRUE,10.1016/j.physleta.2008.05.073
(Pr0.1Y0.9)Ba2Cu4O8,Pr0.1Y0.9Ba2Cu4O8,Bulk,,,SC,Cuprate,75 K,33 atm,,,,,,,,,TRUE,10.1016/0921-4534(91)91628-H
Pr0.25Y0.75Ba2Cu3O7-δ,Pr0.25Y0.75Ba2Cu3O7,Thin Film,5000 Å,"LaAlO3, MgO",SC,High-Tc/cuprate,62 K,,,,,,,,,,True,10.1103/PhysRevB.46.14309
Praseodymium-doped Yttrium Barium Copper Oxide (20% Pr),Pr0.2Y0.8Ba2Cu3O7,Bulk,,,SC,High-Tc/cuprate,80 K,,Orthorhombic,perovskite,,,,,,,True,10.1103/PhysRevB.41.8955
Pr0.2Y0.8BCO,Pr0.2Y0.8Ba2Cu3O7,Bulk,,,SC,High-Tc/cuprate,,,,,,,,,,,True,10.1103/PhysRevB.55.8564
Pr0.2Y0.8Ba2Cu3O7,Pr0.2Y0.8Ba2Cu3O7,Bulk,,,SC,High-Tc,,,Orthorhombic,perovskite,,,,,,,True,10.1103/PhysRevB.49.535
Pr₁/₃Sr₂/₃FeO₃,Pr0.33Sr0.67FeO3,Bulk,,,NSC,,,,Rhombohedral,perovskite,R-3c,,,,,,True,10.1103/PhysRevB.60.10788
Pr0.3Y0.7Ba2Cu3O7−δ,Pr0.3Y0.7Ba2Cu3O7−δ,Bulk,,,SC,Cuprate,53.9 K,,Orthorhombic,,,,,,,,TRUE,10.1016/j.physleta.2008.05.073
Pr0.49Sm0.21Ca0.3CoO3 (O16),Pr0.49Sm0.21Ca0.3CoO3,Bulk,,,NSC,,,1 bar,Orthorhombic,perovskite,,5.349,7.554,5.332,,,TRUE,10.1103/PhysRevB.74.165113
Pr0.49Sm0.21Ca0.3CoO3 (O18),Pr0.49Sm0.21Ca0.3CoO3,Bulk,,,NSC,,,1 bar,Orthorhombic,perovskite,,5.348,7.555,5.330,,,TRUE,10.1103/PhysRevB.74.165113
Pr0.4Ca0.6Ba2Cu3O7-δ,Pr0.4Ca0.6Ba2Cu3O7-δ,Thin Film,,SrTiO3,SC,cuprate,"Tc(onset) ~47 K, no R=0 state",,,1:2:3 structure,,,,,,,True,10.1103/PhysRevB.49.4182
Pr0.4Ca0.6Ba2Cu3O7−δ,Pr0.4Ca0.6Ba2Cu3O7−δ,Thin Film,,,SC,High-Tc,16.8 K,,,,,,,,,,TRUE,10.1016/j.physc.2007.03.254
Pr0.4Y0.6Ba2Cu3O6.91,Pr0.4Y0.6Ba2Cu3O6.91,Bulk,,,SC,High-Tc/cuprate,≤15 K,,Orthorhombic,perovskite,,,,,,,True,10.1103/PhysRevB.55.9160
Praseodymium-doped Yttrium Barium Copper Oxide (40% Pr),Pr0.4Y0.6Ba2Cu3O7,Bulk,,,SC,High-Tc/cuprate,60 K,,Orthorhombic,perovskite,,,,,,,True,10.1103/PhysRevB.41.8955
Pr-Y-BCO alloy,Pr0.4Y0.6Ba2Cu3O7,Thin Film,,,SC,High-Tc/cuprate,50 K,,,perovskite,,,,,,,,10.1103/PhysRevB.50.13688
Pr0.4Y0.6Ba2Cu3O7,Pr0.4Y0.6Ba2Cu3O7,Bulk,,,SC,High-Tc/cuprate,,,,perovskite,,,,,,,True,10.1103/PhysRevB.46.14872
Pr0.4Y0.6Ba2Cu3O7,Pr0.4Y0.6Ba2Cu3O7,Bulk,,,SC,High-Tc/cuprate,40 K,,Orthorhombic,perovskite,Pmmm,,,,,,True,10.1103/PhysRevB.43.7923
Pr0.4Y0.6Ba2Cu3O7-δ,Pr0.4Y0.6Ba2Cu3O7,Thin Film,9.6 nm,SrTiO3,SC,High-Tc/cuprate,50 K,,,,,,,,,,True,10.1103/PhysRevLett.69.2713
Pr0.4Y0.6Ba2Cu3O7-δ,Pr0.4Y0.6Ba2Cu3O7-δ,Bulk,,,NSC,,,,,perovskite,,,,,,,True,10.1103/PhysRevB.52.89
Pr0.55Nd0.45Os4Sb12,Pr0.55Nd0.45Os4Sb12,Bulk,,,SC,Unconventional,0.76 K,,Cubic,,Im3̄,,,,,,TRUE,10.1016/j.physb.2009.07.081
(Pr0.8Y0.2)0.7Ca0.3CoO3,Pr0.56Y0.14Ca0.3CoO3,Bulk,,,NSC,,NSC,ambient,Orthorhombic,Perovskite,Pnma,,,,,,TRUE,10.1103/PhysRevB.98.205105
Pr0.5775Sm0.1225Ca0.3CoO3 (O16),Pr0.5775Sm0.1225Ca0.3CoO3,Bulk,,,NSC,,,1 bar,Orthorhombic,perovskite,,5.349,7.560,5.336,,,TRUE,10.1103/PhysRevB.74.165113
Pr0.5775Sm0.1225Ca0.3CoO3 (O18),Pr0.5775Sm0.1225Ca0.3CoO3,Bulk,,,NSC,,,1 bar,Orthorhombic,perovskite,,5.349,7.558,5.338,,,TRUE,10.1103/PhysRevB.74.165113
PrCaBCO,Pr0.5Ca0.5Ba2Cu3O7,Thin Film,"24 unit cells (buffer), 8 unit cells (cap)",SrTiO3,NSC,,,,,layered cuprate,,,,,,,True,10.1103/PhysRevB.48.6460
Pr0.5Ca0.5Ba2Cu3O7,Pr0.5Ca0.5Ba2Cu3O7,Thin Film,,,SC,High-Tc/cuprate,,,,,,,,,,,True,10.1103/PhysRevB.51.11773
Pr0.5Ca0.5Ba2Cu3O7,Pr0.5Ca0.5Ba2Cu3O7,Thin Film,,,SC,cuprate,47 K,,,,,,,,,,,10.1103/PhysRevB.61.1548
Pr0.5Ca0.5Ba2Cu3O7,Pr0.5Ca0.5Ba2Cu3O7,Thin Film,,,SC,High-Tc/cuprate,,,,,,,,,,,,10.1103/PhysRevB.56.5512
PCBCO,Pr0.5Ca0.5Ba2Cu3O7,Thin Film,,,SC,High-Tc/cuprate,,,,perovskite,,,,,,,True,10.1103/PhysRevB.50.13688
Pr₀.₅Ca₀.₅Ba₂Cu₃O₇₋ᵧ,Pr0.5Ca0.5Ba2Cu3O7,Thin Film,,,SC,High-Tc/cuprate,34.9 K,,,,,,,,,,,10.1103/PhysRevB.45.3176
Pr0.5Ca0.5Ba2Cu3O7,Pr0.5Ca0.5Ba2Cu3O7,Bulk,,,SC,High-Tc/cuprate,47 K,,,,,,,,,,,10.1103/PhysRevB.53.3590
Pr0.5Ca0.5Ba2Cu3O7-δ,Pr0.5Ca0.5Ba2Cu3O7,Thin Film,,,SC,High-Tc/cuprate,,,,,,,,,,,,10.1103/PhysRevB.45.10609
Pr0.5Ca0.5Ba2Cu3O7,Pr0.5Ca0.5Ba2Cu3O7,Thin Film,,,SC,High-Tc/cuprate,43 K,,,,,,,,,,True,10.1103/PhysRevB.51.11830
Praseodymium Calcium Barium Copper Oxide,Pr0.5Ca0.5Ba2Cu3O7,Thin Film,,,SC,High-Tc/cuprate,43 K,,,perovskite,,,,,,,,10.1103/PhysRevB.54.6122
Pr0.5Ca0.5Ba2Cu3O7,Pr0.5Ca0.5Ba2Cu3O7,Thin Film,,,SC,High-Tc/cuprate,,,,,,,,,,,,10.1103/PhysRevB.55.9160
Pr0.5Ca0.5Ba2Cu3O7,Pr0.5Ca0.5Ba2Cu3O7,Bulk,,,SC,High-Tc,50 K,,,,,,,,,,FALSE,10.1016/j.physc.2007.03.254
Pr0.5Ca0.5Ba2Cu3O7-y,Pr0.5Ca0.5Ba2Cu3O7-y,Thin Film,,,SC,High-Tc/cuprate,,ambient pressure,Orthorhombic,perovskite-like,,,,,,,,10.1103/PhysRevB.59.4504
Pr0.5Ca0.5Ba2Cu3O7-δ,Pr0.5Ca0.5Ba2Cu3O7-δ,Thin Film,300 nm,SrTiO3,SC,High-Tc/cuprate,34.9 K,,Orthorhombic,1:2:3 perovskite,,3.834 Å,3.90 Å,11.75 Å,,,True,10.1103/PhysRevLett.66.1537
Pr0.5Ca0.5Ba2Cu3O7-δ,Pr0.5Ca0.5Ba2Cu3O7-δ,Thin Film,approximately 300 nm,"SrTiO3, LaAlO3, MgO, YSZ",SC,cuprate,"Tc(onset) = 47 K, Tc(R=0) = 35 K",,tetragonal/orthorhombic,1:2:3 structure,,~3.87 Å,~3.87 Å,,,,True,10.1103/PhysRevB.49.4182
Pr-Ca-Ba-Cu-O film,Pr0.5Ca0.5Ba2Cu3O7-δ,Thin Film,300 nm,,SC,High-Tc/cuprate,~40 K,,,layered cuprate,,,,,,,True,10.1103/PhysRevB.46.8542
Pr0.5Ca0.5Ba2Cu3O7−δ,Pr0.5Ca0.5Ba2Cu3O7−δ,Bulk,,,SC,High-Tc,98 K,High pressure,Tetragonal,,,,,,,,TRUE,10.1016/S0038-1098(98)00260-9
Pr0.5Ca0.5CoO3,Pr0.5Ca0.5CoO3,Bulk,,,NSC,,NSC,ambient,Orthorhombic,Perovskite,Pnma,,,,,,FALSE,10.1103/PhysRevB.98.205105
Pr0.5Ce0.5Pt4Ge12,Pr0.5Ce0.5Pt4Ge12,Bulk,,,SC,,~1.2 K,,Cubic,skutterudite,Im-3,,,,,,TRUE,10.1103/PhysRevB.89.035145
Pr0.5Ir4Sb10.2Sn1.8,Pr0.5Ir4Sb10.2Sn1.8,Bulk,,,SC,Type-II,4.2K,,Cubic,,Im-3,9.2783,9.2783,9.2783,,,TRUE,10.1016/j.physb.2020.412428
Pr0.5La0.5Ba2Cu3O7,Pr0.5La0.5Ba2Cu3O7,Bulk,,,SC,High-Tc,52 K,,Orthorhombic,,Pmmm,,,,,,TRUE,10.1016/S0921-4534(01)00766-3
Pr0.5Sr0.5Ba2Cu3O7-δ,Pr0.5Sr0.5Ba2Cu3O7-δ,Thin Film,,SrTiO3,NSC,,no superconducting transition,,,1:2:3 structure,,,,,,,True,10.1103/PhysRevB.49.4182
Praseodymium Strontium Manganite,Pr0.5Sr0.5MnO3,,,,NSC,,,,,,,,,,,,FALSE,10.1103/PhysRevB.73.165103
(Pr0.5Y0.5)Ba2Cu3Oy,Pr0.5Y0.5Ba2Cu3O6.93,Bulk,,,SC,High-Tc,,,,123 oxide,,,,,,,True,10.1103/PhysRevB.56.3494
Pr0.5Y0.5Ba2Cu3O7,Pr0.5Y0.5Ba2Cu3O7,,,,SC,cuprate,22 K,,,,,,,,,,,10.1103/PhysRevB.61.1548
Pr0.5Y0.5Ba2Cu3O7-δ,Pr0.5Y0.5Ba2Cu3O7-δ,Thin Film,120 nm,SrTiO3,NSC,,,,,1:2:3 perovskite,,,,,,,True,10.1103/PhysRevLett.66.1537
Pr0.5Y0.5Ba2Cu3O7-δ,Pr0.5Y0.5Ba2Cu3O7-δ,Thin Film,,SrTiO3,SC,cuprate,"Tc(onset) ~22 K, no R=0 state",,,1:2:3 structure,,,,,,,True,10.1103/PhysRevB.49.4182
(Pr0.92Y0.08)0.7Ca0.3CoO3,Pr0.644Y0.056Ca0.3CoO3,Bulk,,,NSC,,NSC,ambient,Orthorhombic,Perovskite,Pnma,,,,,,TRUE,10.1103/PhysRevB.98.205105
Pr0.65Sr0.35FeAs0.8Sb0.2O,Pr0.65Sr0.35FeAs0.8Sb0.2O,Bulk,,,SC,Iron-based,22 K,,Tetragonal,ZrCuSiAs-type,,,,,,30.7 T,TRUE,10.1016/j.physc.2014.01.002
Pr0.65Sr0.35FeAs0.9Sb0.1O,Pr0.65Sr0.35FeAs0.9Sb0.1O,Bulk,,,SC,Iron-based,22 K,,Tetragonal,ZrCuSiAs-type,,,,,,17.8 T,TRUE,10.1016/j.physc.2014.01.002
Pr0.665Sm0.035Ca0.3CoO3 (O16),Pr0.665Sm0.035Ca0.3CoO3,Bulk,,,NSC,,,1 bar,Orthorhombic,perovskite,,5.355,7.569,5.343,,,TRUE,10.1103/PhysRevB.74.165113
Pr0.665Sm0.035Ca0.3CoO3 (O18),Pr0.665Sm0.035Ca0.3CoO3,Bulk,,,NSC,,,1 bar,Orthorhombic,perovskite,,5.353,7.567,5.341,,,TRUE,10.1103/PhysRevB.74.165113
Pr0.6Ca0.4Ba2Cu3O7-δ,Pr0.6Ca0.4Ba2Cu3O7,Thin Film,,LaAlO3,SC,cuprate,85 K,,,perovskite,,,,,,,True,10.1103/PhysRevB.44.9760
Pr0.6Ca0.4Ba2Cu3O7-δ,Pr0.6Ca0.4Ba2Cu3O7-δ,Thin Film,approximately 300 nm,SrTiO3,SC,cuprate,"Tc(onset) ~25 K, Tc(R=0) ~10 K",,,1:2:3 structure,,,,,,,True,10.1103/PhysRevB.49.4182
Pr0.6Ce0.4Pt4Ge12,Pr0.6Ce0.4Pt4Ge12,Bulk,,,SC,,1.7 K,,Cubic,skutterudite,Im-3,,,,,,TRUE,10.1103/PhysRevB.89.035145
Pr0.6La0.4Os4Sb12,Pr0.6La0.4Os4Sb12,Bulk,,,SC,Type-II,0.9 K,5 kOe,,,,,,,12 Oe < Hc1 < 23 Oe,8.5 kOe,TRUE,10.1016/j.jmmm.2006.10.291
Praseodymium-doped Yttrium Barium Copper Oxide (60% Pr),Pr0.6Y0.4Ba2Cu3O7,Bulk,,,NSC,,0 K,,Orthorhombic,perovskite,,,,,,,True,10.1103/PhysRevB.41.8955
(Pr0.6Y0.4)Ba2Cu4O8,Pr0.6Y0.4Ba2Cu4O8,Bulk,,,SC,Cuprate,44 K,33 atm,,,,,,,,,TRUE,10.1016/0921-4534(91)91628-H
Pr0.75Sr0.25FeAsO,Pr0.75Sr0.25FeAsO,Bulk,,,SC,High-Tc,16.3 K,,Tetragonal,ZrCuSiAs-type,,,,,,45-52 T,TRUE,10.1016/j.physc.2009.05.093
Pr0.75Sr0.25FeAsO,Pr0.75Sr0.25FeAsO,Bulk,,,SC,Iron-based,16.3 K,,Tetragonal,,P4/nmm #129,3.997 Å,,8.66 Å,,,FALSE,10.1016/j.physc.2019.01.008
Pr0.75Sr0.25NiO2,Pr0.75Sr0.25NiO2,Bulk,,,SC,,,,,infinite-layer,,,,,,,FALSE,10.1103/PhysRevB.107.165153
Pr0.7Ca0.3Ba2Cu3O7-δ,Pr0.7Ca0.3Ba2Cu3O7-δ,Thin Film,,SrTiO3,NSC,,no transition observed,,tetragonal,1:2:3 structure,,,,,,,True,10.1103/PhysRevB.49.4182
Pr0.7Ce0.3Pt4Ge12,Pr0.7Ce0.3Pt4Ge12,Bulk,,,SC,,2.8 K,,Cubic,skutterudite,Im-3,,,,,,TRUE,10.1103/PhysRevB.89.035145
Pr0.7La0.3Os4Sb12,Pr0.7La0.3Os4Sb12,Bulk,,,SC,,"1.43 K (zero resistance), 1.59 K (onset)",,,,,,,,,,TRUE,10.1103/PhysRevB.81.054509
Pr0.7Sr2Cu2.7Mo0.3O7−δ,Pr0.7Sr2Cu2.7Mo0.3O7−δ,Bulk,,,SC,High-Tc,12 K,,Tetragonal,Perovskite,,,,,,,TRUE,10.1016/0921-4534(94)91634-9
Pr0.7Y0.3Ba2Cu3O7,Pr0.7Y0.3Ba2Cu3O7,Thin Film,,,SC,High-Tc/cuprate,,,,,,,,,,,True,10.1103/PhysRevB.51.11773
PYBCO,Pr0.7Y0.3Ba2Cu3O7,Thin Film,,,SC,High-Tc/cuprate,,,,perovskite,,,,,,,True,10.1103/PhysRevB.50.13688
Pr0.7Y0.3Ba2Cu3O7,Pr0.7Y0.3Ba2Cu3O7,Bulk,,,SC,High-Tc/cuprate,,,,perovskite,,,,,,,True,10.1103/PhysRevB.46.14872
Pr0.7Y0.3Ba2Cu3O7-δ,Pr0.7Y0.3Ba2Cu3O7-δ,Bulk,,,NSC,,,,,perovskite,,,,,,,True,10.1103/PhysRevB.52.89
Pr0.82Sr0.18NiO2,Pr0.82Sr0.18NiO2,Thin Film,,,SC,,more than 30 K,12.1 GPa,Tetragonal,infinite-layer,P4/mmm,,,,,,FALSE,10.1103/PhysRevMaterials.7.014804
Praseodymium Strontium Nickelate,Pr0.82Sr0.18NiO2,Thin Film,,,SC,High-Tc,T_c over 30 K,12.1 GPa,,,,,,,,,FALSE,10.1103/PhysRevX.14.011040
Pr0.82Sr0.18NiO2,Pr0.82Sr0.18NiO2,Thin Film,,,SC,High-Tc,31 K,,,,,,,,,,FALSE,10.1016/j.jmst.2023.11.011
Pr0.82Sr0.18NiO2,Pr0.82Sr0.18NiO2,Thin Film,,,SC,High-Tc,18 K,,,,,,,,,,TRUE,10.1016/j.mattod.2022.02.016
Pr0.83La1.0Ce0.17CuO4,Pr0.83La1.0Ce0.17CuO4,Bulk,,,SC,cuprate/High-Tc,6 K,ambient,T'-type tetragonal,perovskite,,,,,,,TRUE,10.1103/PhysRevResearch.3.013180
Pr0.85LaCe0.15CuO4,Pr0.85LaCe0.15CuO4,Bulk,,,SC,cuprate,16 K,,Tetragonal,,,3.979,3.979,,,<10 T,TRUE,10.1103/PhysRevLett.93.147003
Pr0.85LaCe0.15CuO4,Pr0.85LaCe0.15CuO4,Bulk,,,SC,cuprate,16 K,ambient,Tetragonal,T'-type (modified K2NiF4),I4/mmm,,,,,,FALSE,10.1103/PhysRevB.70.094507
Pr0.85LaCe0.15CuO4−y,Pr0.85LaCe0.15CuO4−y,Single Crystal,,,SC,electron-doped cuprate,17 K,,,,,,,,,,TRUE,10.1103/PhysRevB.77.014526
Pr0.85LaCe0.15CuO4−y,Pr0.85LaCe0.15CuO4−y,Single Crystal,,,SC,electron-doped cuprate,13 K,,,,,,,,,,TRUE,10.1103/PhysRevB.77.014526
Pr0.86LaCe0.14Cu0.95Zn0.05O4+α−δ (0.04 ≤ δ ≤ 0.09),Pr0.86LaCe0.14Cu0.95Zn0.05O4+α−δ,Bulk,,,NSC,High-Tc/cuprate,NSC above 4.2 K,ambient,,,,,,,,,TRUE,10.1103/PhysRevB.82.014506
Pr0.86LaCe0.14Cu0.95Zn0.05O4+α−δ (0.01 ≤ δ < 0.04),Pr0.86LaCe0.14Cu0.95Zn0.05O4+α−δ,Bulk,,,NSC,High-Tc/cuprate,NSC above 4.2 K,ambient,,,,,,,,,TRUE,10.1103/PhysRevB.82.014506
Pr0.86LaCe0.14Cu0.98Zn0.02O4+α−δ (0.04 ≤ δ ≤ 0.09),Pr0.86LaCe0.14Cu0.98Zn0.02O4+α−δ,Bulk,,,SC,High-Tc/cuprate,~5 K,ambient,,,,,,,,,TRUE,10.1103/PhysRevB.82.014506
Pr0.86LaCe0.14Cu0.98Zn0.02O4+α−δ (0.01 ≤ δ < 0.04),Pr0.86LaCe0.14Cu0.98Zn0.02O4+α−δ,Bulk,,,NSC,High-Tc/cuprate,NSC above 4.2 K,ambient,,,,,,,,,TRUE,10.1103/PhysRevB.82.014506
Pr0.86LaCe0.14Cu0.99Zn0.01O4+α−δ (0.04 ≤ δ ≤ 0.09),Pr0.86LaCe0.14Cu0.99Zn0.01O4+α−δ,Bulk,,,SC,High-Tc/cuprate,~13 K,ambient,,,,,,,,,TRUE,10.1103/PhysRevB.82.014506
Pr0.86LaCe0.14Cu0.99Zn0.01O4+α−δ (0.01 ≤ δ < 0.04),Pr0.86LaCe0.14Cu0.99Zn0.01O4+α−δ,Bulk,,,NSC,High-Tc/cuprate,NSC above 4.2 K,ambient,,,,,,,,,TRUE,10.1103/PhysRevB.82.014506
Pr0.86LaCe0.14CuO4+α−δ (δ = 0),Pr0.86LaCe0.14CuO4+α,Bulk,,,NSC,High-Tc/cuprate,NSC above 4.2 K,ambient,,,,,,,,,TRUE,10.1103/PhysRevB.82.014506
Pr0.86LaCe0.14CuO4+α−δ (0.01 ≤ δ < 0.04),Pr0.86LaCe0.14CuO4+α−δ,Bulk,,,SC,High-Tc/cuprate,15-17 K,ambient,,,,,,,,,TRUE,10.1103/PhysRevB.82.014506
Pr0.86LaCe0.14CuO4+α−δ (0.04 ≤ δ ≤ 0.09),Pr0.86LaCe0.14CuO4+α−δ,Bulk,,,SC,High-Tc/cuprate,18-22 K,ambient,,,,,,,,,TRUE,10.1103/PhysRevB.82.014506
Pr0.86LaCe0.14CuO4+α−δ (δ < 0.01),Pr0.86LaCe0.14CuO4+α−δ,Bulk,,,NSC,High-Tc/cuprate,NSC above 4.2 K,ambient,,,,,,,,,TRUE,10.1103/PhysRevB.82.014506
Pr0.86LaCe0.14CuO4+α−δ,Pr0.86LaCe0.14CuO4+α−δ,Bulk,,,SC,High-Tc,15-22 K,,,,,,,,,,TRUE,10.1016/j.physc.2005.02.046
Pr0.88LaCe0.12CuO3.96,Pr0.88LaCe0.12CuO3.96,Bulk,,,SC,High-Tc,22±2 K,,Tetragonal,,I4/mmm,0.398 nm,0.398 nm,1.227 nm,,,TRUE,10.1016/j.actaastro.2009.01.053
Pr0.88LaCe0.12CuO4,Pr0.88LaCe0.12CuO4,Bulk,,,SC,cuprate,,,,,,,,,,,FALSE,10.1103/PhysRevB.81.180505
Pr0.88LaCe0.12CuO4,Pr0.88LaCe0.12CuO4,Bulk,,,SC,cuprate,,,Tetragonal,Nd2CuO4-type (T'),I4/mmm,,,,,,FALSE,10.1103/PhysRevB.96.094515
Pr0.88LaCe0.12CuO4 (as-grown),Pr0.88LaCe0.12CuO4,Bulk,,,NSC,cuprate,,,Tetragonal,T'-structure,,,,,,,TRUE,10.1103/PhysRevLett.99.157002
Pr0.88LaCe0.12CuO4 (reduced),Pr0.88LaCe0.12CuO4,Bulk,,,SC,cuprate,24 K,,Tetragonal,T'-structure,,,,,,,TRUE,10.1103/PhysRevLett.99.157002
Pr0.88LaCe0.12CuO4,Pr0.88LaCe0.12CuO4,,,,SC,High-Tc/cuprate,,ambient,,,,,,,,,FALSE,10.1103/PhysRevX.10.011056
Pr0.88LaCe0.12CuO4,Pr0.88LaCe0.12CuO4,Bulk,,,SC,cuprate/High-Tc,16 K,ambient,Tetragonal,body-centered tetragonal,I4/mmm,3.98,3.98,12.27,,,TRUE,10.1103/PhysRevB.71.214512
Pr0.88LaCe0.12CuO4,Pr0.88LaCe0.12CuO4,Bulk,,,SC,cuprate/High-Tc,21 K,ambient,Tetragonal,body-centered tetragonal,I4/mmm,3.98,3.98,12.27,,,TRUE,10.1103/PhysRevB.71.214512
Pr0.88LaCe0.12CuO4,Pr0.88LaCe0.12CuO4,Bulk,,,SC,cuprate/High-Tc,24 K,ambient,Tetragonal,body-centered tetragonal,I4/mmm,3.98,3.98,12.27,,,TRUE,10.1103/PhysRevB.71.214512
Pr0.88LaCe0.12CuO4,Pr0.88LaCe0.12CuO4,Bulk,,,NSC,cuprate/High-Tc,NSC,ambient,Tetragonal,body-centered tetragonal,I4/mmm,3.98,3.98,12.27,,,TRUE,10.1103/PhysRevB.71.214512
Pr0.88LaCe0.12CuO4,Pr0.88LaCe0.12CuO4,Bulk,,,SC,High-Tc,24 K,,,,,,,,,,TRUE,10.1016/j.physc.2007.03.090
Pr0.88LaCe0.12CuO4,Pr0.88LaCe0.12CuO4,Bulk,,,SC,High-Tc/Cuprate,24 K,,,,I4/mmm,3.98 Å,3.98 Å,12.27 Å,,7 T,TRUE,10.1016/j.jpcs.2008.06.111
Pr0.88LaCe0.12CuO4,Pr0.88LaCe0.12CuO4,Bulk,,,SC,High-Tc,24 K,,,,,,,,,,TRUE,10.1016/j.physb.2007.10.283
Pr0.88LaCe0.12CuO4-delta (NSC),Pr0.88LaCe0.12CuO4-delta,Bulk,,,NSC,cuprate,,,Tetragonal,perovskite,I4/mmm,3.98 Å,3.98 Å,12.27 Å,,,TRUE,10.1103/PhysRevB.74.144514
Pr0.88LaCe0.12CuO4-delta (Tc=21 K),Pr0.88LaCe0.12CuO4-delta,Bulk,,,SC,cuprate,21 K,,Tetragonal,perovskite,I4/mmm,3.98 Å,3.98 Å,12.27 Å,,,TRUE,10.1103/PhysRevB.74.144514
Pr0.88LaCe0.12CuO4-delta (Tc=23 K),Pr0.88LaCe0.12CuO4-delta,Bulk,,,SC,cuprate,23 K,,Tetragonal,perovskite,I4/mmm,3.98 Å,3.98 Å,12.27 Å,,,TRUE,10.1103/PhysRevB.74.144514
Pr0.88LaCe0.12CuO4-delta (Tc=24 K),Pr0.88LaCe0.12CuO4-delta,Bulk,,,SC,cuprate,24 K,,Tetragonal,perovskite,I4/mmm,3.98 Å,3.98 Å,12.27 Å,,,TRUE,10.1103/PhysRevB.74.144514
"Pr1-xLaCexCuO4-delta, x=0.12",Pr0.88LaCe0.12CuO4-delta,,,,SC,cuprate/High-Tc,very low Tc,,,,,,,,,,alpha = 0.44; kappa ~ 0.02 r.l.u.,10.1103/PhysRevB.79.140504
Pr0.88LaCe0.12CuO4-y,Pr0.88LaCe0.12CuO4-y,Bulk,,,SC,Cuprate,25 K,,,,,,,,,,TRUE,10.1016/j.physc.2009.11.033
Pr0.88LaCe0.12CuO4-y,Pr0.88LaCe0.12CuO4-y,Bulk,,,SC,Cuprate,14 K,,,,,,,,,,TRUE,10.1016/j.physc.2009.11.033
"Pr0.88LaCe0.12CuO4−δ (PLCCO), Tc=24K",Pr0.88LaCe0.12CuO4-δ,Bulk,,,SC,cuprate,24 K,,Tetragonal,,I4/mmm,3.98,3.98,12.27,,,TRUE,10.1103/PhysRevB.71.100502
"Pr0.88LaCe0.12CuO4−δ (PLCCO), Tc=21K",Pr0.88LaCe0.12CuO4-δ,Bulk,,,SC,cuprate,21 K,,Tetragonal,,I4/mmm,3.98,3.98,12.27,,,TRUE,10.1103/PhysRevB.71.100502
"Pr0.88LaCe0.12CuO4−δ (PLCCO), Tc=16K",Pr0.88LaCe0.12CuO4-δ,Bulk,,,SC,cuprate,16 K,,Tetragonal,,I4/mmm,3.98,3.98,12.27,,,TRUE,10.1103/PhysRevB.71.100502
"Pr0.88LaCe0.12CuO4−δ (PLCCO), NSC",Pr0.88LaCe0.12CuO4-δ,Bulk,,,NSC,cuprate,NSC,,Tetragonal,,I4/mmm,3.98,3.98,12.27,,,TRUE,10.1103/PhysRevB.71.100502
Pr0.88LaCe0.12CuO4-δ,Pr0.88LaCe0.12CuO4-δ,Bulk,,,SC,electron-doped cuprate,,,,,,,,,,,TRUE,10.1103/PhysRevB.83.024411
Pr0.88LaCe0.12CuO4−δ,Pr0.88LaCe0.12CuO4-δ,Bulk,,,SC,cuprate/High-Tc,,,,,,,,,,>= 50 T,FALSE,10.1103/PhysRevLett.99.047005
Pr0.88LaCe0.12CuO4-δ,Pr0.88LaCe0.12CuO4-δ,Bulk,,,SC,Type-II/cuprate,23.5 K,ambient,,,,,,,,,TRUE,10.1103/PhysRevB.75.134505
Pr0.88LaCe0.12CuO4−y,Pr0.88LaCe0.12CuO4−y,Single Crystal,,,SC,electron-doped cuprate,21 K,,,,,,,,,,TRUE,10.1103/PhysRevB.77.014526
