Repository: WyattBunstine/ML_SC_Project

# ML_SC_Project — Chemically and Geometrically Motivated Crystal Graph Neural Networks

This project predicts and screens superconductors from crystal structure. It frames the
problem as a **two-stage hurdle**: first classify whether a material is a superconductor
candidate (SC vs. non-SC), then regress the critical temperature T_c for superconductors.

Two graph-neural-network families are trained and compared:

- a **baseline CGCNN** ([txie-93/cgcnn](https://github.com/txie-93/cgcnn)), and
- an **MPNN** with learned edge features that consumes richer `crystal_graph_v4` graphs
  (this project's contribution).

File: database/superconductor_materials_full.csv (part 139 of 215)
Material_Name,Chemical_Composition,Material_Class,Film_Thickness,Substrate,Material_Type,Superconductor_Type,Superconducting_Transition_Temperature,Pressure,Crystal_Structure,Lattice_Structure,Space_Group,"Lattice_Constant(a)","Lattice_Constant(b)","Lattice_Constant(c)",Lower_Critical_Field,Upper_Critical_Field,Experimental,DOI
Pr0.88LaCe0.12CuO4−y,Pr0.88LaCe0.12CuO4−y,Single Crystal,,,SC,electron-doped cuprate,24 K,,,,,,,,,,TRUE,10.1103/PhysRevB.77.014526
Pr0.89LaCe0.11CuO4-δ,Pr0.89LaCe0.11CuO3.95,Bulk,,,SC,High-Tc/Cuprate,25.5 K,,,Orthorhombic,,,,,,,TRUE,10.1016/S0921-4534(03)00750-0
Pr0.89LaCe0.11CuO4,Pr0.89LaCe0.11CuO4,Bulk,,,SC,cuprate,26 K,,Tetragonal,,,3.979,3.979,,,<10 T,TRUE,10.1103/PhysRevLett.93.147003
Pr0.89LaCe0.11CuO4,Pr0.89LaCe0.11CuO4,,,,SC,cuprate,,,,,,,,,,,FALSE,10.1103/PhysRevB.79.224525
Pr0.89LaCe0.11CuO4,Pr0.89LaCe0.11CuO4,Bulk,,,SC,High-Tc/cuprate,,,,,,,,,,,ARPES,10.1103/PhysRevB.78.214502
Pr0.89LaCe0.11CuO4,Pr0.89LaCe0.11CuO4,Bulk,,,SC,High-Tc,26K,,,Orthorhombic,,,,,,,TRUE,10.1016/j.physc.2007.03.279
Pr0.89LaCe0.11CuO4,Pr0.89LaCe0.11CuO4,Bulk,,,SC,High-Tc,26 K,,,,,,,,,,TRUE,10.1016/j.physc.2007.03.155
Pr0.89LaCe0.11CuO4,Pr0.89LaCe0.11CuO4,Bulk,,,SC,High-Tc,25 K,,Tetragonal,,,,,,,< 10 T,TRUE,10.1016/j.physb.2003.11.011
Pr0.89LaCe0.11CuO4,Pr0.89LaCe0.11CuO4,Bulk,,,SC,High-Tc/Cuprate,22 K,,,,,,,,,,FALSE,10.1016/S0921-4534(03)01101-8
Pr0.89LaCe0.11CuO4,Pr0.89LaCe0.11CuO4,Bulk,,,SC,High-Tc/Cuprate,25 K,,,,,,,,,,FALSE,10.1016/S0921-4534(03)01101-8
PLCCO,Pr0.89LaCe0.11CuO4,Bulk,,,SC,High-Tc,26 K,,,,,,,,,,TRUE,10.1016/j.physc.2007.03.006
PrOs4Sb12 (sample L1-3),Pr0.89Os4Sb12,Bulk,,,SC,Heavy fermion,1.868 K,Ambient,Cubic,Filled skutterudite,Im-3,9.288,9.288,9.288,,,TRUE,10.1103/PhysRevB.77.134517
Pr0.8Ca0.2Sr2Cu2.7Mo0.3O6.9,Pr0.8Ca0.2Sr2Cu2.7Mo0.3O6.9,Bulk,,,SC,cuprate,21 K,,Tetragonal,perovskite-like,P4/mmm,,,,,,True,10.1103/PhysRevB.53.11340
Pr0.8Ce0.2Pt4Ge12,Pr0.8Ce0.2Pt4Ge12,Bulk,,,SC,,4.2 K,,Cubic,skutterudite,Im-3,,,,,,TRUE,10.1103/PhysRevB.89.035145
Pr0.8Sr0.2Fe0.85Co0.15AsO,Pr0.8Sr0.2Fe0.85Co0.15AsO,Bulk,,,SC,Iron-based,16 K,,Tetragonal,,P4/nmm,,,,,,TRUE,10.1016/j.jpcs.2010.10.034
Pr0.8Sr0.2NiO2,Pr0.8Sr0.2Ni1O2,Thin Film,,,SC,Unconventional,,,,infinite-layer,,,,,,,,10.1103/PhysRevMaterials.5.044803
Pr0.8Sr0.2NiO2,Pr0.8Sr0.2NiO2,Thin Film,,,SC,Nickelate,15 K,,,infinite-layer,,,,,,,TRUE,10.1103/PhysRevMaterials.8.024803
Pr0.8Sr0.2NiO2,Pr0.8Sr0.2NiO2,Thin Film,10 nm,,SC,,,,Tetragonal,infinite-layer,P4/mmm,,,,,,TRUE,10.1103/PhysRevMaterials.7.024801
Pr0.8Sr0.2NiO2,Pr0.8Sr0.2NiO2,Thin Film,,,SC,High-Tc,,,,Infinite-layer,,,,,,,TRUE,10.1103/PhysRevB.111.125111
Pr0.8Sr0.2NiO2,Pr0.8Sr0.2NiO2,Thin Film,,,SC,High-Tc,,,,Infinite-layer,,,,,,,,10.1103/PhysRevLett.131.206501
Pr0.8Sr0.2NiO2,Pr0.8Sr0.2NiO2,Thin Film,,,SC,High-Tc,12 K,,,,,,,,,,TRUE,10.1016/j.mattod.2022.02.016
Pr0.8Sr0.2NiO2,Pr0.8Sr0.2NiO2,Thin Film,,,SC,High-Tc,12 K,,Infinite-layer,,,,,,,,TRUE,10.1016/j.matt.2022.01.020
Pr0.8Y0.2Ba2Cu3O6.05,Pr0.8Y0.2Ba2Cu3O6.05,Bulk,,,NSC,,,,Orthorhombic,perovskite,,,,,,,True,10.1103/PhysRevB.55.9160
Pr0.8Y0.2Ba2Cu3O6.91,Pr0.8Y0.2Ba2Cu3O6.91,Bulk,,,NSC,,,,Orthorhombic,perovskite,,3.868 Å,3.926 Å,11.708 Å,,,True,10.1103/PhysRevB.55.9160
Praseodymium Yttrium Barium Copper Oxide (x=0.8),Pr0.8Y0.2Ba2Cu4O8,Bulk,,,SC,High-Tc/cuprate,8 K,,,,,,,,,,True,10.1103/PhysRevB.50.10243
Pr0.91Ce0.09LaCuO4-y,Pr0.91Ce0.09LaCuO4-y,Bulk,,,SC,Cuprate,24 K,0 T,,,,,,,,6.2 T,TRUE,10.1016/j.physc.2004.02.122
PrOs4Sb12 (sample L3-2),Pr0.93Os4Sb12,Bulk,,,SC,Heavy fermion,1.897 K,Ambient,Cubic,Filled skutterudite,Im-3,9.272,9.272,9.272,,,TRUE,10.1103/PhysRevB.77.134517
Pr0.95Ca0.05Ba1.95Cu3O7,Pr0.95Ca0.05Ba1.95Cu3O7,Bulk,,,NSC,,,,,,,3.8413 Å,3.9168 Å,11.6547 Å,,,True,10.1103/PhysRevB.61.1548
Pr0.95Ce0.05Pt4Ge12,Pr0.95Ce0.05Pt4Ge12,Bulk,,,SC,,6.8 K,,Cubic,skutterudite,Im-3,,,,,,TRUE,10.1103/PhysRevB.89.035145
Pr0.95Nd0.05Pt4Ge12,Pr0.95Nd0.05Pt4Ge12,Bulk,,,SC,Type-II,7.3 K,,Body Centred Cubic,Cubic,Im3̄,0.85959 nm,0.85959 nm,0.85959 nm,,,TRUE,10.1016/j.physc.2017.12.008
PrOs4Sb12 (sample L1-5),Pr0.966Os4Sb12,Bulk,,,SC,Heavy fermion,1.733 K,Ambient,Cubic,Filled skutterudite,Im-3,9.321,9.321,9.321,,,TRUE,10.1103/PhysRevB.77.134517
Pr0.9Ca0.15Ba1.95Cu3O7,Pr0.9Ca0.15Ba1.95Cu3O7,Bulk,,,NSC,,,,,,,3.8358 Å,3.9094 Å,11.6449 Å,,,True,10.1103/PhysRevB.61.1548
Pr0.9Ca0.1Sr2Cu2.7Mo0.3O6.9,Pr0.9Ca0.1Sr2Cu2.7Mo0.3O6.9,Bulk,,,SC,cuprate,17 K,,Tetragonal,perovskite-like,P4/mmm,3.857 Å,3.857 Å,11.624 Å,,,True,10.1103/PhysRevB.53.11340
Pr0.9Ca0.1Sr2Cu2.7Mo0.3O7-δ,Pr0.9Ca0.1Sr2Cu2.7Mo0.3O7,Bulk,,,SC,cuprate,17 K,,Tetragonal,perovskite-like,,,,,,,True,10.1103/PhysRevB.51.8543
Pr0.9Ce0.1LaCuO4+δ,Pr0.9Ce0.1LaCuO4+δ,Bulk,,,SC,Electron-doped,26 K,,Tetragonal,,,0.4 nm,,1.23 nm,,,TRUE,10.1016/S0921-4534(02)01399-0
Pr0.9Ce0.1Pt4Ge12,Pr0.9Ce0.1Pt4Ge12,Bulk,,,SC,,5.7 K,,Cubic,skutterudite,Im-3,,,,,,TRUE,10.1103/PhysRevB.89.035145
Pr0.9LaCe0.1CuO4,Pr0.9LaCe0.1CuO4,Thin Film,,,SC,High-Tc/Cuprate,24 K,,Tetragonal,,,,,,,,TRUE,10.1016/j.physc.2009.05.199
Pr0.9Nd0.1Pt4Ge12,Pr0.9Nd0.1Pt4Ge12,Bulk,,,SC,Type-II,7.3 K,,Body Centred Cubic,Cubic,Im3̄,0.85909 nm,0.85909 nm,0.85909 nm,,,TRUE,10.1016/j.physc.2017.12.008
Pr0.9Sr0.1Sr2Cu2.7Mo0.3O6.9,Pr0.9Sr2.1Cu2.7Mo0.3O6.9,Bulk,,,SC,cuprate,17 K,,Tetragonal,perovskite-like,P4/mmm,3.863 Å,3.863 Å,11.624 Å,,,True,10.1103/PhysRevB.53.11340
Pr0.9Y0.1Ba2Cu3O7-δ,Pr0.9Y0.1Ba2Cu3O7-δ,Bulk,,,NSC,,,,,perovskite,,,,,,,True,10.1103/PhysRevB.52.89
Pr1-xLaCexCuO4 (x=NA),Pr1-xLaCexCuO4,Bulk,,,SC,High-Tc/cuprate,,,,,,,,,,,FALSE,10.1103/PhysRevLett.99.237002
Pr1-xLaCexCuO4,Pr1-xLaCexCuO4,Bulk,,,SC,High-Tc/cuprate/Type-II,,,,,,,,,,,FALSE,10.1103/PhysRevB.71.220508
Sr-doped PrNiO2,Pr1-xSrxNiO2,Thin Film,,,SC,unconventional,14 K,,,infinite-layer,,,,,,,FALSE,10.1103/PhysRevB.104.144504
Pr1-xSrxNiO2,Pr1-xSrxNiO2,,,,SC,,,ambient,,,,,,,,,FALSE,10.1103/PhysRevMaterials.7.L051801
Pr1+xBa2-xCu3O7-δ,Pr1.06Ba1.94Cu3O6.97,Bulk,,,NSC,cuprate,below 1 K,,Orthorhombic,perovskite,,3.8607 Å,3.9297 Å,,,,True,10.1103/PhysRevB.63.134522
PrBa2Cu3O7,Pr1.08Ba1.92Cu2.88O7,Bulk,,,SC,High-Tc,80 K,,Orthorhombic,,,3.872,3.931,11.77,,,TRUE,10.1016/S0921-4534(98)00130-0
Pr1.15La0.7Ce0.15CuO4-δ,Pr1.15La0.7Ce0.15CuO4-δ,Bulk,,,SC,cuprate/High-Tc,16-19 K (over-reduced),ambient,T'-type tetragonal,perovskite,,,,,,,TRUE,10.1103/PhysRevResearch.3.013180
Pr1.2Ba1.8Cu3O7.0,Pr1.2Ba1.8Cu3O7.0,Bulk,,,NSC,,,,Orthorhombic,1212C,Pmmm,0.38879 nm,0.39052 nm,1.16661 nm,,,True,10.1103/PhysRevB.61.14825
T'-Pr1.2La0.7Ce0.1CuO4,Pr1.2La0.7Ce0.1CuO4,Bulk,,,SC,cuprate,"27 K (at 0 GPa), 23 K (at 2.1 GPa)",0-2.1 GPa,Tetragonal,Nd2CuO4-type (T'),I4/mmm,3.9588,3.9588,12.234,,,TRUE,10.1103/PhysRevB.96.094515
Pr1.2La0.7Ce0.1CuO4,Pr1.2La0.7Ce0.1CuO4,Bulk,,,SC,cuprate/High-Tc,27 K,ambient,,T'-structure,,,,,,,TRUE,10.1103/PhysRevB.107.195152
Pr1.2La0.7Ce0.1CuO4-δ,Pr1.2La0.7Ce0.1CuO4-δ,Bulk,,,SC,cuprate/High-Tc,"26 K (under-reduced), 28 K (optimally reduced)",ambient,T'-type tetragonal,perovskite,,,,,,,TRUE,10.1103/PhysRevResearch.3.013180
Pr1.3Ba1.7Cu3O7+δ,Pr1.3Ba1.7Cu3O7,Bulk,,,SC,cuprate,90 K,,Tetragonal,perovskite,,,,,,,True,10.1103/PhysRevB.61.4334
Pr1.3La0.7CuO4,Pr1.3La0.7CuO4,Bulk,,,NSC,cuprate,NSC,ambient,,,,,,,,,FALSE,10.1103/PhysRevB.77.094515
Pr1.4Ce0.2Sr0.4CuO4,Pr1.4Ce0.2Sr0.4CuO4,Bulk,,,NSC,,,,Tetragonal,T* phase,,,,,,,True,10.1103/PhysRevB.39.9704
Pr1.5Ba1.5Cu3O7.2,Pr1.5Ba1.5Cu3O7.2,Bulk,,,NSC,,,,Tetragonal,1212,P4/mmm,0.38916 nm,0.38916 nm,1.16177 nm,,,True,10.1103/PhysRevB.61.14825
Pr1.5Ce0.5Sr2Cu2NbO10-δ,Pr1.5Ce0.5Sr2Cu2NbO10,Bulk,,,NSC,,,,,,,,,,,,True,10.1103/PhysRevB.56.5144
Pr1.5Ce0.5Sr2Cu2NbO10,Pr1.5Ce0.5Sr2Cu2NbO10,Bulk,,,SC,Type-II/High-Tc,,,,,,,,,,,,10.1103/PhysRevB.61.6303
Pr1.5Ce0.5Sr2Cu2NbO10,Pr1.5Ce0.5Sr2Cu2NbO10,Bulk,,,NSC,,,,,,,,,,,,True,10.1103/PhysRevB.57.10798
Pr1.5Ce0.5Sr2Cu2NbO10,Pr1.5Ce0.5Sr2Cu2NbO10,Bulk,,,NSC,cuprate,,,,,,,,,,,True,10.1103/PhysRevB.53.11779
Pr1.5Ce0.5Sr2Cu2NbO10,Pr1.5Ce0.5Sr2Cu2NbO10,Bulk,,,SC,High-Tc,25-28 K,,,,,,,,,,,10.1103/PhysRevB.59.14593
Pr1.5Ce0.5Sr2Cu2NbO10,Pr1.5Ce0.5Sr2Cu2NbO10,Bulk,,,SC,cuprate,28 K,,,,,,,28.75 Å,,,True,10.1103/PhysRevB.62.1244
Pr1.5Ce0.5Sr2Cu2NbO10,Pr1.5Ce0.5Sr2Cu2NbO10,Bulk,,,NSC,,,,,,,,,28.72 Å,,,True,10.1103/PhysRevB.63.094517
Pr1.5Ce0.5Sr2NbCu2O10,Pr1.5Ce0.5Sr2NbCu2O10,Bulk,,,NSC,,,atmospheric pressure,Tetragonal,,I4/mmm,3.887 Å,3.887 Å,28.74 Å,,,True,10.1103/PhysRevB.49.6903
Pr1.79Ce0.21CuO4−δ,Pr1.79Ce0.21CuO4−δ,Thin Film,2500–3000 Å,SrTiO3,NSC,cuprate/High-Tc/Type-II,NSC,,Tetragonal,perovskite,,,,,,,TRUE,10.1103/PhysRevB.76.174512
Pr1.7Ba1.3Cu3O7.25,Pr1.7Ba1.3Cu3O7.25,Bulk,,,NSC,,,,Orthorhombic,1212,Cmmm,0.54885 nm,0.54900 nm,1.15775 nm,,,True,10.1103/PhysRevB.61.14825
Pr2-xCexCuO4-δ,Pr1.80Ce0.20CuO4,Bulk,,,SC,Cuprate,31 K,,,Square,,0.396 nm,,,,,FALSE,10.1016/j.physc.2012.11.012
Pr1.80Ce0.20CuO4,Pr1.80Ce0.20CuO4,Thin Film,,,SC,Cuprate,7 K,,Tetragonal,,I4/mmm,,,,,,TRUE,10.1016/S0921-4534(97)01858-3
Pr1.80Ce0.20CuO4-y,Pr1.80Ce0.20CuO4-y,Thin Film,300-600 nm,LaAlO3,SC,High-Tc/cuprate,~18 K,,Tetragonal,Pr2CuO4-type,I4/mmm,,,,,,True,10.1103/PhysRevB.55.R6145
Pr1.81Ce0.19CuO4-δ,Pr1.81Ce0.19CuO4-δ,Thin Film,,SrTiO3,SC,cuprate,,,,,,,,,,,TRUE,10.1103/PhysRevLett.99.047003
Pr1.81Ce0.19CuO4−δ,Pr1.81Ce0.19CuO4−δ,Thin Film,2500–3000 Å,SrTiO3,SC,cuprate/High-Tc/Type-II,,,Tetragonal,perovskite,,,,,,,TRUE,10.1103/PhysRevB.76.174512
Pr1.81Ce0.19CuO4−δ,Pr1.81Ce0.19CuO4−δ,Thin Film,,,SC,cuprate/High-Tc/Type-II,8 K,,,,,,,,,0.3 T,TRUE,10.1103/PhysRevLett.99.147004
Pr1.82Ce0.18CuO4,Pr1.82Ce0.18CuO4,Thin Film,125 nm,LaSrGaO4 (001),SC,cuprate,9 K,,,,,,,,,,TRUE,10.1103/PhysRevB.81.024508
Pr1.82Ce0.18CuO4,Pr1.82Ce0.18CuO4,Thin Film,130 nm,LSAT (001),SC,cuprate,12.4 K,ambient,,,,,,,,,TRUE,10.1103/PhysRevB.110.134519
Pr1.82Ce0.18CuO4,Pr1.82Ce0.18CuO4,Thin Film,1250 Å,LaSrGaO4,SC,cuprate/High-Tc,9.3 K,,,,,,,,,,TRUE,10.1103/PhysRevB.76.064515
Pr1.82Ce0.18CuO4−δ,Pr1.82Ce0.18CuO4−δ,Thin Film,,,SC,cuprate/High-Tc/Type-II,11 K,,,,,,,,,1 T,TRUE,10.1103/PhysRevLett.99.147004
Pr1.835Ce0.165CuO4,Pr1.835Ce0.165CuO4,Bulk,,,SC,cuprate,15 ± 1.5 K,,,,,,,,,2.9 ± 0.2 T,TRUE,10.1103/PhysRevLett.93.067001
Pr1.83Ce0.17CuO4-δ,Pr1.83Ce0.17Cu0.96O4-δ,Bulk,,,SC,High-Tc,20 K,,,T'-type,,3.96 Å,,12.117 Å,,,True,10.1103/PhysRevLett.74.4927
Pr1.83Ce0.17(Cu0.980Ni0.020)O4+δ,Pr1.83Ce0.17Cu0.980Ni0.020O4+δ,Bulk,,,NSC,,,,,,,,,12.115 Å,,,True,10.1103/PhysRevB.54.6680
Pr1.83Ce0.17CuO4-δ,Pr1.83Ce0.17CuO4,Thin Film,3000-3500 Å,LaAlO3,SC,High-Tc/cuprate,9.8 K,,,T* structure,,,,,,8.0 T,True,10.1103/PhysRevB.66.052506
Pr1.83Ce0.17CuO4,Pr1.83Ce0.17CuO4,Thin Film,,,SC,High-Tc/cuprate,,,,,,,,,,,True,10.1103/PhysRevB.64.104519
Pr1.83Ce0.17CuO4,Pr1.83Ce0.17CuO4,Thin Film,2500 Å,LaAlO3 and yttria stabilized zirconia,SC,High-Tc/cuprate,11.8 K,,,cuprate,,,,,,,True,10.1103/PhysRevLett.88.207004
Pr1.83Ce0.17CuO4,Pr1.83Ce0.17CuO4,Bulk,,,SC,cuprate,,,,,,,,,,,,10.1103/PhysRevB.53.11779
"Pr1.83Ce0.17CuO4 (thin film, reoxygenated)",Pr1.83Ce0.17CuO4,Thin Film,,,NSC,cuprate,,,Tetragonal,T'-structure,,,,,,,FALSE,10.1103/PhysRevLett.99.157002
Pr1.83Ce0.17CuO4,Pr1.83Ce0.17CuO4,Thin Film,3750 Å,SrTiO3,SC,cuprate,15 K,,,,,,,,,,TRUE,10.1103/PhysRevB.70.132502
Pr1.83Ce0.17CuO4,Pr1.83Ce0.17CuO4,Thin Film,40 nm,LaSrGaO4 (001),SC,cuprate,13 K,,,,,,,,,,TRUE,10.1103/PhysRevB.81.024508
PCCO (x=0.17),Pr1.83Ce0.17CuO4,Bulk,,,SC,High-Tc/cuprate,,ambient,,,,,,,,,FALSE,10.1103/PhysRevLett.124.076801
Pr1.83Ce0.17CuO4+δ,Pr1.83Ce0.17CuO4+δ,Thin Film,3750 Å,SrTiO3,SC,cuprate/High-Tc,,,,,,,,,,,TRUE,10.1103/PhysRevB.72.224517
Pr1.83Ce0.17CuO4-δ,Pr1.83Ce0.17CuO4-δ,Thin Film,3000-3500 Å,LaAlO3,SC,High-Tc,9.8 K,,,T* structure,,,,,,,True,10.1103/PhysRevB.65.100517
Pr1.83Ce0.17CuO4-δ,Pr1.83Ce0.17CuO4-δ,Thin Film,,SrTiO3,SC,cuprate,,,,,,,,,,,TRUE,10.1103/PhysRevLett.99.047003
Pr2-xCexCuO4-δ,Pr1.83Ce0.17CuO4-δ,Bulk,,,SC,Cuprate,13 K,,,Square,,,,,,,FALSE,10.1016/j.physleta.2011.07.035
Pr1.83Ce0.17CuO4−δ,Pr1.83Ce0.17CuO4−δ,Bulk,,,SC,cuprate/High-Tc/Type-II,13 K,,Tetragonal,,,,,,,0.7 T,TRUE,10.1103/PhysRevB.72.214510
Pr1.83Ce0.17CuO4−δ,Pr1.83Ce0.17CuO4−δ,Thin Film,2500–3000 Å,SrTiO3,SC,cuprate/High-Tc/Type-II,,,Tetragonal,perovskite,,,,,,,TRUE,10.1103/PhysRevB.76.174512
Pr1.83Ce0.17CuO4−δ,Pr1.83Ce0.17CuO4−δ,Thin Film,2500 Å,LaAlO3 or yttria stabilized zirconia,SC,cuprate,11.8 K,,,,,,,,,,TRUE,10.1103/PhysRevLett.92.157005
Pr1.83Ce0.17CuO4−δ,Pr1.83Ce0.17CuO4−δ,Thin Film,,,SC,cuprate/High-Tc/Type-II,13 K,,,,,,,,,3 T,TRUE,10.1103/PhysRevLett.99.147004
Pr1.844Ce0.156CuO4-y,Pr1.844Ce0.156CuO4,Thin Film,1000 Å,SrTiO3,SC,cuprate,21.5 K,,,,,,,,,,True,10.1103/PhysRevLett.88.207005
Pr1.848Ce0.152CuO4,Pr1.848Ce0.152CuO4,,,,SC,cuprate,,,,,,,,,,,TRUE,10.1103/PhysRevLett.94.027001
Pr1.84Ce0.16(Cu0.993Ni0.007)O4+δ,Pr1.84Ce0.16Cu0.993Ni0.007O4+δ,Bulk,,,SC,High-Tc/cuprate,12.2 K,,,,,,,12.125 Å,,,True,10.1103/PhysRevB.54.6680
Pr1.84Ce0.16CuO4,Pr1.84Ce0.16CuO4,Bulk,,,SC,High-Tc/cuprate,,,,,,,,,,,,10.1103/PhysRevB.46.14872
Pr1.84Ce0.16CuO4-y,Pr1.84Ce0.16CuO4-y,Thin Film,,SrTiO3 (100),SC,cuprate/High-Tc/Type-II,,ambient,,,,,,,,,TRUE,10.1103/PhysRevB.81.134502
Pr1.84Ce0.16CuO4-δ,Pr1.84Ce0.16CuO4-δ,Thin Film,,SrTiO3,SC,cuprate,,,,,,,,,,,TRUE,10.1103/PhysRevLett.99.047003
Pr1.84Ce0.16CuO4−δ,Pr1.84Ce0.16CuO4−δ,Thin Film,2500–3000 Å,SrTiO3,SC,cuprate/High-Tc/Type-II,,,Tetragonal,perovskite,,,,,,,TRUE,10.1103/PhysRevB.76.174512
Pr1.84Ce0.16CuO4−δ,Pr1.84Ce0.16CuO4−δ,Thin Film,,,SC,cuprate/High-Tc/Type-II,16 K,,,,,,,,,5 T,TRUE,10.1103/PhysRevLett.99.147004
Pr1.855Ce0.145CuO4-y,Pr1.855Ce0.145CuO4,Thin Film,750-1250 Å,SrTiO3,SC,cuprate,23.7 ± 0.5 K,,,,,,,,,,True,10.1103/PhysRevLett.88.207003
Pr1.855Ce0.145CuO4-y,Pr1.855Ce0.145CuO4,Thin Film,1000 Å,SrTiO3,SC,cuprate,24.2 K,,,,,,,,,,True,10.1103/PhysRevLett.88.207005
Pr1.855Ce0.145CuO4-y,Pr1.855Ce0.145CuO4-y,,,,SC,cuprate,,,,,,,,,,,FALSE,10.1103/PhysRevLett.98.057007
Pr1.85Ce0.15Cu0.94V0.06O4,Pr1.85Ce0.15Cu0.94V0.06O4,Bulk,,,SC,High-Tc,15.4,,Tetragonal,T',,3.957,,12.199,,,TRUE,10.1016/j.physc.2006.01.045
Pr1.85Ce0.15Cu0.96V0.04O4,Pr1.85Ce0.15Cu0.96V0.04O4,Bulk,,,SC,High-Tc,22.4,,Tetragonal,T',,3.961,,12.157,,,TRUE,10.1016/j.physc.2006.01.045
Pr1.85Ce0.15Cu0.96V0.04O4-y,Pr1.85Ce0.15Cu0.96V0.04O4-y,Bulk,,,SC,High-Tc,25.6 K,,T'-type,,,,,,,,TRUE,10.1016/j.physc.2007.03.048
Pr1.85Ce0.15Cu0.97V0.03O4,Pr1.85Ce0.15Cu0.97V0.03O4,Bulk,,,SC,High-Tc,21.2,,Tetragonal,T',,3.964,,12.150,,,TRUE,10.1016/j.physc.2006.01.045
Pr1.85Ce0.15Cu0.98V0.02O4,Pr1.85Ce0.15Cu0.98V0.02O4,Bulk,,,SC,High-Tc,22.3,,Tetragonal,T',,3.965,,12.153,,,TRUE,10.1016/j.physc.2006.01.045
Pr1.85Ce0.15(Cu0.995Co0.005)O4+δ,Pr1.85Ce0.15Cu0.995Co0.005O4+δ,Bulk,,,SC,High-Tc/cuprate,14.1 K,,,,,,,12.130 Å,,2.5 T,True,10.1103/PhysRevB.54.6680
Pr1.85Ce0.15Cu0.995Ni0.005O4,Pr1.85Ce0.15Cu0.995Ni0.005O4,Bulk,,,SC,High-Tc,17.5,,Tetragonal,T',,3.961,,12.189,,,TRUE,10.1016/j.physc.2006.01.045
Pr1.85Ce0.15Cu0.99V0.01O4,Pr1.85Ce0.15Cu0.99V0.01O4,Bulk,,,SC,High-Tc,22.0,,Tetragonal,T',,3.964,,12.158,,,TRUE,10.1016/j.physc.2006.01.045
PCCO,Pr1.85Ce0.15CuO3.96,Thin Film,6000-10000 Å,SrTiO3,SC,High-Tc/cuprate,22-23 K,,,,,,,,,,True,10.1103/PhysRevLett.85.182
Pr1.85Ce0.15CuO3.97,Pr1.85Ce0.15CuO3.97,Bulk,,,SC,High-Tc/Cuprate,23 K,,Tetragonal,,,0.3961 nm,,1.2147 nm,"40 G (c-axis), 50 G (basal plane)",,TRUE,10.1016/S0921-4534(01)00773-0
Pr1.85Ce0.15CuO4-y,Pr1.85Ce0.15CuO3.98,Bulk,,,SC,cuprate,24 K,atmospheric pressure,tetragonal,Nd2CuO4-type,,,,,,,True,10.1103/PhysRevLett.64.80
Pr1.85Ce0.15CuO3.98,Pr1.85Ce0.15CuO3.98,Bulk,,,SC,High-Tc/cuprate,,,Tetragonal,T'-type,,,,,,,,10.1103/PhysRevB.48.16737
Pr₁.₈₅Ce₀.₁₅CuO₃.₉₈,Pr1.85Ce0.15CuO3.98,Bulk,,,SC,High-Tc,18 K,,Tetragonal,T' phase,,0.396 nm,0.396 nm,1.214 nm,2 kA/m at 18 K,,True,10.1103/PhysRevB.53.5160
Pr1.85Ce0.15CuO4-δ,Pr1.85Ce0.15CuO4,,,,SC,High-Tc/cuprate,,,,,,,,,,,,10.1103/PhysRevB.55.3216
Pr1.85Ce0.15CuO4-δ,Pr1.85Ce0.15CuO4,Thin Film,3000-3500 Å,LaAlO3,SC,High-Tc/cuprate,19.9 K,,,T* structure,,,,,,8.8 T,True,10.1103/PhysRevB.66.052506
Pr1.85Ce0.15CuO4,Pr1.85Ce0.15CuO4,Bulk,,,SC,cuprate,17 K,,,,,,,,,,,10.1103/PhysRevB.51.8543
Pr1.85Ce0.15CuO4,Pr1.85Ce0.15CuO4,Bulk,,,SC,High-Tc,23 K,,Tetragonal,T' structure,I4/mmm,,,,,,True,10.1103/PhysRevB.48.14001
Pr1.85Ce0.15CuO4,Pr1.85Ce0.15CuO4,Bulk,,,SC,High-Tc/cuprate,,,,,,,,,,,True,10.1103/PhysRevLett.84.5391
Pr1.85Ce0.15CuO4-δ,Pr1.85Ce0.15CuO4,Bulk,,,SC,cuprate,19 K,,,,,,,,,,True,10.1103/PhysRevLett.85.3696
Pr1.85Ce0.15CuO4-δ thin film,Pr1.85Ce0.15CuO4,Thin Film,400 nm,LaAlO3,SC,cuprate,20 K,,,,,,,,,,True,10.1103/PhysRevLett.85.3696
Pr1.85Ce0.15CuO4,Pr1.85Ce0.15CuO4,Thin Film,,"LaAlO3, YSZ",SC,High-Tc/cuprate,21 K,,,,,,,,,10 T,True,10.1103/PhysRevB.64.104519
Pr1.85Ce0.15CuO4-y,Pr1.85Ce0.15CuO4,Bulk,,,SC,High-Tc/cuprate,,,,T' structure,,,,,,,True,10.1103/PhysRevB.46.14089
Pr1.85Ce0.15CuO4,Pr1.85Ce0.15CuO4,Bulk,,,SC,High-Tc/cuprate,17.1 K,,,,,,,,,,,10.1103/PhysRevB.50.1199
Pr1.85Ce0.15CuO4,Pr1.85Ce0.15CuO4,Bulk,,,SC,High-Tc/cuprate,24.3 K,,,,,,,,,,,10.1103/PhysRevB.57.10798
Pr1.85Ce0.15CuO4-δ,Pr1.85Ce0.15CuO4,Bulk,,,SC,Type-II/cuprate,,,,,,,,,,,,10.1103/PhysRevB.60.15384
Pr2-zCezCuO4,Pr1.85Ce0.15CuO4,Bulk,,,SC,High-Tc,,,Tetragonal,T' structure,,,,,,,,10.1103/PhysRevB.55.6605
Pr1.85Ce0.15CuO4,Pr1.85Ce0.15CuO4,Thin Film,,,SC,High-Tc/cuprate,,,,cuprate,,,,,,,,10.1103/PhysRevLett.88.207004
PCCO,Pr1.85Ce0.15CuO4,Bulk,,,SC,High-Tc/cuprate,,,,,,,,,,,,10.1103/PhysRevB.64.174507
Pr1.85Ce0.15CuO4+δ Sample A,Pr1.85Ce0.15CuO4,Bulk,,,SC,High-Tc/cuprate,23.2 K,,,,,,,,,10 T,True,10.1103/PhysRevLett.80.4293
Pr1.85Ce0.15CuO4+δ Sample B,Pr1.85Ce0.15CuO4,Bulk,,,SC,High-Tc/cuprate,12.1 K,,,,,,,,,6 T,True,10.1103/PhysRevLett.80.4293
Pr1.85Ce0.15CuO4-y (600°C annealed),Pr1.85Ce0.15CuO4,Bulk,,,NSC,,,,,T' structure,,,,,,,True,10.1103/PhysRevB.41.2623
Pr1.85Ce0.15CuO4-y (700°C annealed),Pr1.85Ce0.15CuO4,Bulk,,,NSC,,,,,T' structure,,,,,,,True,10.1103/PhysRevB.41.2623
Pr1.85Ce0.15CuO4-y (800°C annealed),Pr1.85Ce0.15CuO4,Bulk,,,SC,High-Tc,11 K (onset),,,T' structure,,,,,,,True,10.1103/PhysRevB.41.2623
Pr1.85Ce0.15CuO4-y (900°C annealed),Pr1.85Ce0.15CuO4,Bulk,,,SC,High-Tc,"23 K (onset), 10 K (zero resistance)",,,T' structure,,,,,,,True,10.1103/PhysRevB.41.2623
Pr1.85Ce0.15CuO4-y (1000°C annealed),Pr1.85Ce0.15CuO4,Bulk,,,SC,High-Tc,,,,T' structure,,,,,,,True,10.1103/PhysRevB.41.2623
Pr1.85Ce0.15CuO4-y (1100°C annealed),Pr1.85Ce0.15CuO4,Bulk,,,SC,High-Tc,"25 K (onset), 7 K (zero resistance)",,,T' structure,,,,,,,True,10.1103/PhysRevB.41.2623
Pr₁.₈₅Ce₀.₁₅CuO₄,Pr1.85Ce0.15CuO4,Bulk,,,SC,cuprate,,,tetragonal,T' structure,,,,,,,True,10.1103/PhysRevB.46.8683
Pr2-xCexCuO4 (x=0.15),Pr1.85Ce0.15CuO4,Bulk,,,SC,cuprate,,,,,,,,,,,,10.1103/PhysRevB.65.220503
Pr1.85Ce0.15CuO4-y,Pr1.85Ce0.15CuO4,Bulk,,,SC,cuprate,22.4 K,up to 2 GPa,,T' phase,,,,,,,True,10.1103/PhysRevB.48.615
Pr1.85Ce0.15CuO4,Pr1.85Ce0.15CuO4,Bulk,,,SC,electron-doped,,,,T' structure,,,,,,,True,10.1103/PhysRevB.48.473
Pr2-zCezCuO4,Pr1.85Ce0.15CuO4,Bulk,,,SC,cuprate,24 K,,,,,,,,,,,10.1103/PhysRevB.62.1244
Pr1.85Ce0.15CuO4-y,Pr1.85Ce0.15CuO4,Bulk,,,SC,cuprate,19.2 K,,,,,,,,920 Oe at T=0K,70 kOe at T=0K,True,10.1103/PhysRevB.46.5581
Pr1.85Ce0.15CuO4,Pr1.85Ce0.15CuO4,Bulk,,,SC,High-Tc,21 K,,Tetragonal,T'-phase,,,,,,,True,10.1103/PhysRevB.45.10075
Pr1.85Ce0.15CuO4,Pr1.85Ce0.15CuO4,Bulk,,,SC,High-Tc,,,,,,,,,,,True,10.1103/PhysRevB.42.7981
Pr1.85Ce0.15CuO4-y,Pr1.85Ce0.15CuO4,Thin Film,,,SC,cuprate,,,,,,,,,,,,10.1103/PhysRevLett.88.207003
Pr1.85Ce0.15CuO4,Pr1.85Ce0.15CuO4,Bulk,,,SC,High-Tc/cuprate,22 ± 2 K,,,,,,,,,8 T at T = 2 K,True,10.1103/PhysRevB.66.174510
Praseodymium cerium copper oxide,Pr1.85Ce0.15CuO4,Bulk,,,SC,High-Tc,,,,,,,,,,,,10.1103/PhysRevB.54.4276
Pr1.85Ce0.15CuO4-y,Pr1.85Ce0.15CuO4,Thin Film,,SrTiO3,SC,cuprate,,,,,,,,,,,True,10.1103/PhysRevLett.83.2644
Pr₁.₈₅Ce₀.₁₅CuO₄,Pr1.85Ce0.15CuO4,,,,SC,cuprate,,,,,,,,,,,,10.1103/PhysRevB.65.214519
Pr1.85Ce0.15CuO4-y,Pr1.85Ce0.15CuO4,Bulk,,,SC,electron-doped,13 K,,Tetragonal,T' structure,,,,,,,True,10.1103/PhysRevB.43.3009
Pr1.85Ce0.15CuO4,Pr1.85Ce0.15CuO4,Bulk,,,SC,High-Tc/cuprate,20 K,,,,,,,,,,True,10.1103/PhysRevB.54.7500
Pr1.85Ce0.15CuO4,Pr1.85Ce0.15CuO4,,,,SC,High-Tc/cuprate,,,,,,,,,,,,10.1103/PhysRevB.56.R14275
Pr1.85Ce0.15CuO4,Pr1.85Ce0.15CuO4,Bulk,,,SC,cuprate/High-Tc/electron-doped,,ambient,,,,,,,,,FALSE,10.1103/PhysRevB.76.134503
Pr1.85Ce0.15CuO4,Pr1.85Ce0.15CuO4,Thin Film,145 nm,LaSrGaO4 (001),SC,cuprate,19.6 K,,,,,,,,,,TRUE,10.1103/PhysRevB.79.224525
Pr1.85Ce0.15CuO4,Pr1.85Ce0.15CuO4,Bulk,20 µm,,SC,cuprate,20 K,,,T'-type (Nd2CuO4 structure),,,,,,,TRUE,10.1103/PhysRevB.74.214515
Pr1.85Ce0.15CuO4,Pr1.85Ce0.15CuO4,Thin Film,,,SC,cuprate,25.0 K,ambient,Tetragonal,Nd2CuO4-type (T'),,,,,,,FALSE,10.1103/PhysRevB.79.100508
Pr1.85Ce0.15CuO4,Pr1.85Ce0.15CuO4,,,,SC,electron-doped cuprate,10-30 K,,,,,,,,,,The ratio 2*Delta_max/Tc is ~5 (from optical measurements). The paper calculates a theoretical Tc of ~30 K for this class of materials.,10.1103/PhysRevB.83.064518
Pr1.85Ce0.15CuO4 (as-grown),Pr1.85Ce0.15CuO4,Bulk,,,NSC,cuprate,,,Tetragonal,T'-structure,,,,,,,TRUE,10.1103/PhysRevLett.99.157002
Pr1.85Ce0.15CuO4 (reduced),Pr1.85Ce0.15CuO4,Bulk,,,SC,cuprate,24 K,,Tetragonal,T'-structure,,,,,,,TRUE,10.1103/PhysRevLett.99.157002
Pr1.85Ce0.15CuO4,Pr1.85Ce0.15CuO4,Thin Film,3780 Å,SrTiO3,SC,cuprate,21 K,,,,,,,,,,TRUE,10.1103/PhysRevB.70.132502
Pr1.85Ce0.15CuO4,Pr1.85Ce0.15CuO4,Bulk,,,SC,cuprate/High-Tc,23.5 K,,Tetragonal,,,,,,,,TRUE,10.1103/PhysRevB.74.212504
"Pr2-xCexCuO4 (Pr-CCO, x~0.15)",Pr1.85Ce0.15CuO4,Bulk,,,SC,cuprate,22 K,,,,,,,,,,TRUE,10.1103/PhysRevB.109.165134
Pr1.85Ce0.15CuO4,Pr1.85Ce0.15CuO4,Thin Film,1450 Å,LaSrGaO4,SC,cuprate/High-Tc,19.6 K,,,,,,,,,,TRUE,10.1103/PhysRevB.76.064515
Pr1.85Ce0.15CuO4,Pr1.85Ce0.15CuO4,Bulk,,,SC,cuprate/High-Tc,,,,,,,,,,,FALSE,10.1103/PhysRevB.98.224503
Pr1.85Ce0.15CuO4,Pr1.85Ce0.15CuO4,Thin Film,200-300 nm,,SC,cuprate/High-Tc,,ambient,,,,,,,,,TRUE,10.1103/PhysRevB.81.104509
Pr1.85Ce0.15CuO4,Pr1.85Ce0.15CuO4,,,,SC,cuprate/High-Tc/Type-II,,,Tetragonal,T'-structure,I4/mmm,,,,,,FALSE,10.1103/PhysRevB.85.184502
Pr1.85Ce0.15CuO4,Pr1.85Ce0.15CuO4,Bulk,,,SC,cuprate,23 ± 3 K,,,,,,,,,5.0–7.0 T,TRUE,10.1103/PhysRevLett.93.067001
Praseodymium Cerium Copper Oxide,Pr1.85Ce0.15CuO4,Thin Film,300 nm,NdGaO3 (001),SC,High-Tc/cuprate,17 K,,,,,,,,,,TRUE,10.1103/PhysRevB.89.180506
Pr2-xCexCuO4,Pr1.85Ce0.15CuO4,Bulk,,,SC,Cuprate,18 K,,,,,,,,,,FALSE,10.1016/j.physc.2015.02.007
Pr1.85Ce0.15CuO4,Pr1.85Ce0.15CuO4,Bulk,,,SC,High-Tc,18 K,,,,,,,,,,TRUE,10.1016/S0921-4534(99)00590-0
Pr1.85Ce0.15CuO4,Pr1.85Ce0.15CuO4,Bulk,,,SC,High-Tc,15 K,,,,,,,,,,FALSE,10.1016/j.apsusc.2016.08.044
Pr2-xCexCuO4-δ,Pr1.85Ce0.15CuO4,Bulk,,,SC,Cuprate,34 K,,,Square,,0.396 nm,,,,,FALSE,10.1016/j.physc.2012.11.012
Pr1.85Ce0.15CuO4,Pr1.85Ce0.15CuO4,Bulk,,,SC,High-Tc,20 K,,Tetragonal,Body Centered,,,,,0.036 T,,TRUE,10.1016/j.jmmm.2003.11.063
Pr2-xCexCuO4,Pr1.85Ce0.15CuO4,Bulk,,,SC,High-Tc/Cuprate,28 K,,,,,,,,,,FALSE,10.1016/j.physleta.2007.08.035
Pr1.85Ce0.15CuO4,Pr1.85Ce0.15CuO4,Thin Film,,,SC,Cuprate,21 K,,Tetragonal,,I4/mmm,,,,,,TRUE,10.1016/S0921-4534(97)01858-3
Pr1.85Ce0.15CuO4,Pr1.85Ce0.15CuO4,Bulk,,,SC,High-Tc/Cuprate,20 K,,,,,,,,,,TRUE,10.1016/j.cap.2003.11.028
Pr1.85Ce0.15CuO4,Pr1.85Ce0.15CuO4,Thin Film,,,SC,High-Tc,82 K,,,,,,,,,,TRUE,10.1016/j.physc.2007.03.390
Pr1.85Ce0.15CuO4,Pr1.85Ce0.15CuO4,Bulk,,,SC,High-Tc,18 K,,,,,,,,,,TRUE,10.1016/S0921-4534(98)00211-1
Pr2-xCexCuO4,Pr1.85Ce0.15CuO4,Bulk,,,SC,Cuprate,16 K,,,,,,,,,,TRUE,10.1016/j.physc.2004.03.130
Pr1.85Ce0.15CuO4,Pr1.85Ce0.15CuO4,Bulk,,,SC,High-Tc,21.2,,Tetragonal,T',,3.968,,12.121,,,TRUE,10.1016/j.physc.2006.01.045
Pr2-xCexCuO4,Pr1.85Ce0.15CuO4,Bulk,,,SC,High-Tc,25 K,,,,,,,,,,TRUE,10.1016/S0921-4526(02)01992-0
Pr1.85Ce0.15CuO4,Pr1.85Ce0.15CuO4,Bulk,,,SC,High-Tc,24 K,,,,,,,,,,TRUE,10.1016/j.physb.2007.10.283
Pr1.85Ce0.15CuO4+δ,Pr1.85Ce0.15CuO4+δ,Bulk,,,SC,High-Tc/cuprate,,,,CuO2 layers,,,,,,,,10.1103/PhysRevB.64.224503
Pr1.85Ce0.15CuO4+δ,Pr1.85Ce0.15CuO4+δ,Bulk,,,SC,High-Tc/cuprate,22.9 K,,,,,,,12.132 Å,,,True,10.1103/PhysRevB.54.6680
Pr1.85Ce0.15CuO4+δ,Pr1.85Ce0.15CuO4+δ,Bulk,,,NSC,,,,,,,,,,,,TRUE,10.1103/PhysRevB.74.212504
Pr1.85Ce0.15CuO4+δ,Pr1.85Ce0.15CuO4+δ,Thin Film,3780 Å,SrTiO3,SC,cuprate/High-Tc,,,,,,,,,,,TRUE,10.1103/PhysRevB.72.224517
Pr1.85Ce0.15CuO4+δ,Pr1.85Ce0.15CuO4+δ,Bulk,,,SC,cuprate/High-Tc,19 K,,,,,,,,,,TRUE,10.1103/PhysRevB.72.224517
Pr1.85Ce0.15CuO4+δ,Pr1.85Ce0.15CuO4+δ,Bulk,,,SC,Cuprate,22 K,,T',,,,,,,,TRUE,10.1016/S0921-4534(01)00847-4
Pr1.85Ce0.15CuO4+δ,Pr1.85Ce0.15CuO4+δ,Thin Film,,,SC,Cuprate,22.5 K,200 mTorr,T',Quasi-cubic,,11.14 Å,11.14 Å,10.95 Å,,,TRUE,10.1016/j.jcrysgro.2009.01.017
Pr1.85Ce0.15CuO4+δ,Pr1.85Ce0.15CuO4+δ,Thin Film,,,SC,Cuprate,22.3 K,200 mTorr,T',Quasi-cubic,,11.14 Å,11.14 Å,10.95 Å,,,TRUE,10.1016/j.jcrysgro.2009.01.017
Pr1.85Ce0.15CuO4,Pr1.85Ce0.15CuO4-d,Nanowire,75 nm,(LaAlO3)0.3-(Sr2TaAlO6)0.7 (100),SC,cuprate/High-Tc,16.5-18 K,,,,,,,,,5.1 T,TRUE,10.1103/PhysRevB.94.060503
PCCO,Pr1.85Ce0.15CuO4-y,Thin Film,200 nm,SrTiO3,SC,High-Tc,24 K,,,T' structure,,,,,,~30 T (extrapolated to T=0),True,10.1103/PhysRevB.63.100507
Pr1.85Ce0.15CuO4-y,Pr1.85Ce0.15CuO4-y,Bulk,,,SC,cuprate,"23 K (onset), 7 K (zero resistance)",,,T'-phase,,,,,,,True,10.1103/PhysRevB.40.7310
Pr1.85Ce0.15CuO4-y,Pr1.85Ce0.15CuO4-y,Bulk,,,SC,cuprate,~20 K,,,,,,,,,μ0Hc2(0) ≈ 6 T,True,10.1103/PhysRevB.47.15250
Pr1.85Ce0.15CuO4-y (PCCO),Pr1.85Ce0.15CuO4-y,Bulk/Thin Film,,,SC,High-Tc/cuprate,"22 K, 24 K",,,,,,,,,,True,10.1103/PhysRevB.64.024503
Pr1.85Ce0.15CuO4-y,Pr1.85Ce0.15CuO4-y,Thin Film,300-600 nm,LaAlO3,SC,High-Tc/cuprate,21 K,,Tetragonal,Pr2CuO4-type,I4/mmm,,,,,,True,10.1103/PhysRevB.55.R6145
Pr1.85Ce0.15CuO4-y,Pr1.85Ce0.15CuO4-y,Bulk,,,SC,High-Tc/cuprate,"19.2 K (Pr1), 16.5 K (Pr2), 21.0 K (Pr3), 18.0 K (Pr4)",,,,,,,,"≤0.02 T (H_c1^c), ~0.5 mT (H_c1^ab)",~6 T,True,10.1103/PhysRevB.50.3256
Pr1.85Ce0.15CuO4-y,Pr1.85Ce0.15CuO4-y,Thin Film,2920 Å,SrTiO3 (100),SC,cuprate/High-Tc/Type-II,21.65 K,ambient,,,,,,,,7 T,TRUE,10.1103/PhysRevB.81.134502
Pr1.85Ce0.15CuO4-y,Pr1.85Ce0.15CuO4-y,Single Crystal,,,SC,cuprate/High-Tc,25 K,,Tetragonal,T'-structure,,,,,,6 T,TRUE,10.1103/PhysRevB.90.214506
Pr1.85Ce0.15CuO4-y,Pr1.85Ce0.15CuO4-y,Thin Film,,,SC,High-Tc,24 K,,,,,,,,,5-6 T,TRUE,10.1016/S0921-4534(01)00184-8
Pr1.85Ce0.15CuO4-y,Pr1.85Ce0.15CuO4-y,Bulk,,,SC,High-Tc,23.5 K,,T'-type,,,,,,,,TRUE,10.1016/j.physc.2007.03.048
Pr2-xCexCuO4-z,Pr1.85Ce0.15CuO4-z,Bulk,,,SC,Electron-doped,23 K,,T',,I4/mmm,,,,,,FALSE,10.1016/S0378-4371(99)00233-2
Pr1.85Ce0.15CuO4-δ,Pr1.85Ce0.15CuO4-δ,Thin Film,3000-3500 Å,LaAlO3,SC,High-Tc,19.9 K,,,T* structure,,,,,,,True,10.1103/PhysRevB.65.100517
PCCO,Pr1.85Ce0.15CuO4-δ,Bulk,,,SC,cuprate,Variable Tc values reported,,,,,,,,,,True,10.1103/PhysRevLett.85.3700
Pr1.85Ce0.15CuO4-δ,Pr1.85Ce0.15CuO4-δ,Bulk,,,SC,cuprate,21 K,,,T'-phase,D4h,,,,,,True,10.1103/PhysRevB.48.6597
Pr1.85Ce0.15CuO4-δ,Pr1.85Ce0.15CuO4-δ,Bulk,,,SC,High-Tc,,,,T'-phase,,,,,,,True,10.1103/PhysRevB.43.333
Pr1.85Ce0.15CuO4-δ,Pr1.85Ce0.15CuO4-δ,Thin Film,,SrTiO3,SC,cuprate,,,,,,,,,,,TRUE,10.1103/PhysRevLett.99.047003
"Praseodymium Cerium Copper Oxide (PCCO), x=0.15",Pr1.85Ce0.15CuO4-δ,,,,SC,cuprate,,,,,,,,,,,FALSE,10.1103/PhysRevLett.97.207001
Pr1.85Ce0.15CuO4-δ,Pr1.85Ce0.15CuO4-δ,Thin Film,,,SC,High-Tc/Cuprate,22 K,,,,,,,,,,TRUE,10.1016/j.physb.2008.11.187
Pr1.85Ce0.15CuO4.065,Pr1.85Ce0.15CuO4.065,Bulk,,,SC,High-Tc,20 K,,T',,,,,,,,TRUE,10.1016/j.jpcs.2007.02.037
Pr1.85Ce0.15CuO4.161,Pr1.85Ce0.15CuO4.161,Bulk,,,SC,High-Tc,20.5 K,,T',,,,,,,,TRUE,10.1016/j.jpcs.2007.02.037
Pr1.85Ce0.15CuO4.175,Pr1.85Ce0.15CuO4.175,Bulk,,,SC,High-Tc,18.5 K,,T',,,,,,,,TRUE,10.1016/j.jpcs.2007.02.037
Pr1.85Ce0.15CuO4−y,Pr1.85Ce0.15CuO4−y,Bulk,,,SC,cuprate/High-Tc,20 K,,,,,,,,,,TRUE,10.1103/PhysRevB.82.012506
Pr1.85Ce0.15CuO4−δ,Pr1.85Ce0.15CuO4−δ,Bulk,,,SC,cuprate,22 K,,Tetragonal,T' phase,I4/mmm,3.9620 Å,3.9620 Å,12.151 Å,,,TRUE,Handbook of SC
Pr1.85Ce0.15CuO4−δ,Pr1.85Ce0.15CuO4−δ,Bulk,,,SC,cuprate/High-Tc/Type-II,23.5 K,,Tetragonal,,,,,,,7.2-9.7 T,TRUE,10.1103/PhysRevB.72.214510
Pr1.85Ce0.15CuO4−δ,Pr1.85Ce0.15CuO4−δ,Thin Film,2500–3000 Å,SrTiO3,SC,cuprate/High-Tc/Type-II,,,Tetragonal,perovskite,,,,,,,TRUE,10.1103/PhysRevB.76.174512
Pr1.85Ce0.15CuO4−δ,Pr1.85Ce0.15CuO4−δ,Thin Film,2500 Å,LaAlO3 or yttria stabilized zirconia,SC,cuprate,20.5 K,,,,,,,,,,TRUE,10.1103/PhysRevLett.92.157005
Pr1.85Ce0.15CuO4−δ (PCCO) Single Crystal,Pr1.85Ce0.15CuO4−δ,Bulk,,,SC,cuprate/High-Tc,20 K,,,,,,,,,,TRUE,10.1103/PhysRevB.78.134522
Pr1.85Ce0.15CuO4−δ (PCCO) Thin Film,Pr1.85Ce0.15CuO4−δ,Thin Film,,,SC,cuprate/High-Tc,21 K,,,,,,,,,,TRUE,10.1103/PhysRevB.78.134522
Pr1.85Ce0.15CuO4−δ,Pr1.85Ce0.15CuO4−δ,Thin Film,,,SC,cuprate/High-Tc/Type-II,19 K,,,,,,,,,7 T,TRUE,10.1103/PhysRevLett.99.147004
Pr1.85Th0.15CuO4-y,Pr1.85Th0.15CuO3.98,Bulk,,,SC,cuprate,12 K,atmospheric pressure,tetragonal,Nd2CuO4-type,,,,,,,True,10.1103/PhysRevLett.64.80
Pr2-zThzCuO4,Pr1.85Th0.15CuO4,Bulk,,,SC,High-Tc,2 K,,Tetragonal,T' structure,,,,,,,,10.1103/PhysRevB.55.6605
Pr1.85Th0.15CuO4,Pr1.85Th0.15CuO4,Bulk,,,SC,High-Tc,,,,,,,,,,,True,10.1103/PhysRevB.42.7981
Pr1.85Th0.15CuO4-δ,Pr1.85Th0.15CuO4-δ,Bulk,,,SC,High-Tc,,,,T'-phase,,,,,,,True,10.1103/PhysRevB.43.333
Pr1.85Th0.15CuO4−δ,Pr1.85Th0.15CuO4−δ,Bulk,,,SC,cuprate,23 K,,Tetragonal,T' phase,I4/mmm,,,,,,TRUE,Handbook of SC
Pr1.865Ce0.135CuO4,Pr1.865Ce0.135CuO4,Thin Film,220 nm,LaSrGaO4 (001),SC,cuprate,12.5 K,,,,,,,,,,TRUE,10.1103/PhysRevB.79.224525
T'-Pr1.865Ce0.135CuO4,Pr1.865Ce0.135CuO4,Thin Film,,,SC,High-Tc,27.0,,T',Tetragonal,,3.958,,12.288,,,TRUE,10.1016/j.physc.2016.02.012
Pr2-xCexCuO4,Pr1.866Ce0.134CuO4,Thin Film,,,SC,High-Tc,20 K,,,,,,,,,8 T,TRUE,10.1016/S0921-4534(02)02454-1
Pr1.869Ce0.131CuO4,Pr1.869Ce0.131CuO4,,,,SC,cuprate,,,,,,,,,,,TRUE,10.1103/PhysRevLett.94.027001
Pr1.86Ce0.14CuO4-δ,Pr1.86Ce0.14Cu0.98O4-δ,Bulk,,,SC,High-Tc,22 K,,,T'-type,,3.96 Å,,12.142 Å,,,True,10.1103/PhysRevLett.74.4927
Pr2-xCexCuO4-y,Pr1.86Ce0.14CuO3.96,Bulk,,,SC,Cuprate,108-163,,,,,,,,,,FALSE,10.1016/j.physleta.2005.02.068
Praseodymium Cerium Copper Oxide,Pr1.86Ce0.14CuO4,Bulk,,,SC,cuprate,,ambient,,,,,,,,,FALSE,10.1103/PhysRevLett.97.067001
Pr1.86Ce0.14CuO4,Pr1.86Ce0.14CuO4,Thin Film,100 nm,(001)SrTiO3,SC,cuprate/High-Tc/Type-II,24.6 K,,Tetragonal,T'-structure,I4/mmm,3.968,3.968,12.148,,,TRUE,10.1103/PhysRevB.85.184502
Pr1.86Ce0.14CuO4,Pr1.86Ce0.14CuO4,Thin Film,,,SC,Cuprate,25 K,,,,,,,,,,FALSE,10.1016/j.ssc.2011.03.006
Pr1.86Ce0.14CuO4,Pr1.86Ce0.14CuO4,Bulk,,,SC,High-Tc,25 K,,T'-structure,,,,,,,,TRUE,10.1016/S0022-0248(98)00920-8
Pr1.86Ce0.14CuO4-y,Pr1.86Ce0.14CuO4-y,Thin Film,,SrTiO3 (100),SC,cuprate/High-Tc/Type-II,,ambient,,,,,,,,,TRUE,10.1103/PhysRevB.81.134502
Pr1.86Ce0.14CuO4−δ,Pr1.86Ce0.14CuO4−δ,Thin Film,2500–3000 Å,SrTiO3,SC,cuprate/High-Tc/Type-II,,,Tetragonal,perovskite,,,,,,,TRUE,10.1103/PhysRevB.76.174512
Pr1.875Ce0.125CuO4-y,Pr1.875Ce0.125CuO4,Thin Film,1000 Å,SrTiO3,SC,cuprate,22.5 K,,,,,,,,,,True,10.1103/PhysRevLett.88.207005
Pr1.875Ce0.125CuO4−δ,Pr1.875Ce0.125CuO4−δ,Bulk,,,SC,cuprate,6.5 K,,,,,,,,,1.5 T,TRUE,10.1103/PhysRevB.80.012508
Pr1.876Ce0.124CuO4,Pr1.876Ce0.124CuO4,,,,SC,cuprate,,,,,,,,,,,TRUE,10.1103/PhysRevLett.94.027001
Pr1.87Ce0.13(Cu0.990Co0.010)O4+δ,Pr1.87Ce0.13Cu0.990Co0.010O4+δ,Bulk,,,SC,High-Tc/cuprate,8.2 K,,,,,,,12.145 Å,,,True,10.1103/PhysRevB.54.6680
Pr1.87Ce0.13(Cu0.997Ni0.003)O4+δ,Pr1.87Ce0.13Cu0.997Ni0.003O4+δ,Bulk,,,SC,High-Tc/cuprate,18.0 K,,,,,,,12.147 Å,,,True,10.1103/PhysRevB.54.6680
Pr1.87Ce0.13CuO4-δ,Pr1.87Ce0.13CuO4,Thin Film,3000-3500 Å,LaAlO3,SC,High-Tc/cuprate,9.0 K,,,T* structure,,,,,,8.0 T,True,10.1103/PhysRevB.66.052506
Pr1.87Ce0.13CuO4,Pr1.87Ce0.13CuO4,Thin Film,,,SC,High-Tc/cuprate,12 K,,,,,,,,,,True,10.1103/PhysRevB.64.104519
Pr1.87Ce0.13CuO4,Pr1.87Ce0.13CuO4,Thin Film,2500 Å,LaAlO3 and yttria stabilized zirconia,SC,High-Tc/cuprate,12.2 K,,,cuprate,,,,,,,True,10.1103/PhysRevLett.88.207004
Pr2-xCexCuO4,Pr1.87Ce0.13CuO4,Bulk,,,SC,cuprate/High-Tc,,ambient,Tetragonal,perovskite,,,,,,,FALSE,10.1103/PhysRevB.97.064502
Pr2-xCexCuO4-δ,Pr1.87Ce0.13CuO4,Bulk,,,SC,Cuprate,28 K,,,Square,,0.396 nm,,,,,FALSE,10.1016/j.physc.2012.11.012
Pr1.87Ce0.13CuO4+δ,Pr1.87Ce0.13CuO4+δ,Thin Film,3070 Å,SrTiO3,SC,cuprate/High-Tc,,,,,,,,,,,TRUE,10.1103/PhysRevB.72.224517
Pr1.87Ce0.13CuO4-y,Pr1.87Ce0.13CuO4-y,Thin Film,300-600 nm,LaAlO3,SC,High-Tc/cuprate,~20 K,,Tetragonal,Pr2CuO4-type,I4/mmm,,,,,,True,10.1103/PhysRevB.55.R6145
Pr1.87Ce0.13CuO4-δ,Pr1.87Ce0.13CuO4-δ,Thin Film,3000-3500 Å,LaAlO3,SC,High-Tc,9 K,,,T* structure,,,,,,,True,10.1103/PhysRevB.65.100517
Pr1.87Ce0.13CuO4-δ,Pr1.87Ce0.13CuO4-δ,Thin Film,,SrTiO3,SC,cuprate,11 K,,,,,,,,,,TRUE,10.1103/PhysRevLett.99.047003
Pr1.87Ce0.13CuO4−y,Pr1.87Ce0.13CuO4−y,Bulk,,,SC,cuprate/High-Tc,12 K,,,,,,,,,,TRUE,10.1103/PhysRevB.82.012506
Pr1.87Ce0.13CuO4−δ,Pr1.87Ce0.13CuO4−δ,Thin Film,0.8–1 μm,SrTiO3,SC,cuprate/High-Tc/Type-II,12 K,,Tetragonal,,,,,,,,TRUE,10.1103/PhysRevB.72.214510
Pr1.87Ce0.13CuO4−δ,Pr1.87Ce0.13CuO4−δ,Thin Film,2500–3000 Å,SrTiO3,SC,cuprate/High-Tc/Type-II,11.8 K,,Tetragonal,perovskite,,,,,,7 T,TRUE,10.1103/PhysRevB.76.174512
Pr1.87Ce0.13CuO4−δ,Pr1.87Ce0.13CuO4−δ,Thin Film,2500 Å,LaAlO3 or yttria stabilized zirconia,SC,cuprate,9.1 K,,,,,,,,,,TRUE,10.1103/PhysRevLett.92.157005
Pr1.87Ce0.13CuO4−δ,Pr1.87Ce0.13CuO4−δ,Thin Film,,,SC,cuprate/High-Tc/Type-II,17 K,,,,,,,,,11 T,TRUE,10.1103/PhysRevLett.99.147004
Pr1.885Ce0.115CuO4−y,Pr1.885Ce0.115CuO4−y,Bulk,,,SC,cuprate/High-Tc,12 K,,,,,,,,,,TRUE,10.1103/PhysRevB.82.012506
Pr1.88Ce0.12CuO4,Pr1.88Ce0.12CuO4,Thin Film,126 nm,LaSrGaO4 (001),SC,cuprate,2 K,,,,,,,,,,TRUE,10.1103/PhysRevB.79.224525
Pr1.88Ce0.12CuO4,Pr1.88Ce0.12CuO4,Thin Film,1260 Å,LaSrGaO4,SC,cuprate/High-Tc,2 K,,,,,,,,,,TRUE,10.1103/PhysRevB.76.064515
Pr1.88Ce0.12CuO4,Pr1.88Ce0.12CuO4,Thin Film,200-300 nm,,SC,cuprate/High-Tc,,ambient,,,,,,,,,TRUE,10.1103/PhysRevB.81.104509
Pr1.88Ce0.12CuO4−δ,Pr1.88Ce0.12CuO4−δ,Thin Film,1600 Å,LaSrGaO4,SC/NSC,cuprate/High-Tc,"varies (S1: NSC down to 20 mK; S2-S4: SC, Tc not numerically specified)",,T' structure,,,,,,,,TRUE,10.1103/PhysRevB.82.094508
Pr1.88Ce0.12CuO4−δ (S1),Pr1.88Ce0.12CuO4−δ,Thin Film,1600 Å,LaSrGaO4,NSC,cuprate/High-Tc,NSC down to 20 mK,,T' structure,,,,,,,,TRUE,10.1103/PhysRevB.82.094508
Pr1.89Ce0.11(Cu0.960Ni0.040)O4+δ,Pr1.89Ce0.11Cu0.960Ni0.040O4+δ,Bulk,,,NSC,,,,,,,,,12.158 Å,,,True,10.1103/PhysRevB.54.6680
Praseodymium Cerium Copper Oxide,Pr1.89Ce0.11CuO4,Bulk,,,SC,cuprate,,ambient,,,,,,,,,FALSE,10.1103/PhysRevLett.97.067001
Pr1.89Ce0.11CuO4+δ,Pr1.89Ce0.11CuO4+δ,Thin Film,2890 Å,SrTiO3,SC,cuprate/High-Tc,,,,,,,,,,,TRUE,10.1103/PhysRevB.72.224517
Pr1.89Ce0.11CuO4-δ,Pr1.89Ce0.11CuO4-δ,Thin Film,,SrTiO3,NSC,cuprate,,,,,,,,,,,TRUE,10.1103/PhysRevLett.99.047003
Pr2-xCexCuO4 (x=0.10),Pr1.90Ce0.10CuO4,Thin Film,3000-6000 Å,"LaAlO3, SrTiO3, YSZ",SC,cuprate,,,,,,,,,,,True,10.1103/PhysRevB.62.R11993
Pr1.90Ce0.10CuO4,Pr1.90Ce0.10CuO4,Thin Film,200-300 nm,,NSC,cuprate/High-Tc,NSC,ambient,,,,,,,,,TRUE,10.1103/PhysRevB.81.104509
Pr1.90Ce0.10CuO4-y,Pr1.90Ce0.10CuO4-y,Thin Film,300-600 nm,LaAlO3,NSC,,,,Tetragonal,Pr2CuO4-type,I4/mmm,,,,,,True,10.1103/PhysRevB.55.R6145
Pr1.91Ce0.09CuO4-δ,Pr1.91Ce0.09Cu0.97O4-δ,Bulk,,,SC,High-Tc,24 K,,,T'-type,,3.96 Å,,12.175 Å,,,True,10.1103/PhysRevLett.74.4927
Pr2-xCexCuO4+δ,Pr1.92Ce0.08CuO4,Bulk,,,SC,cuprate,,,,,,,,,,,,10.1103/PhysRevB.45.12548
Pr1.93Ce0.07CuO4-δ,Pr1.93Ce0.07Cu0.97O4-δ,Bulk,,,SC,High-Tc,25 K,,,T'-type,,3.96 Å,,12.194 Å,,,True,10.1103/PhysRevLett.74.4927
Pr2-xCexCuO4 (x=0.05),Pr1.95Ce0.05CuO4,Thin Film,3000-6000 Å,"LaAlO3, SrTiO3, YSZ",SC,cuprate,,,,,,,,,,,True,10.1103/PhysRevB.62.R11993
Pr1.95Ce0.05CuO4−δ,Pr1.95Ce0.05CuO4−δ,Thin Film,2500–3000 Å,SrTiO3,NSC,cuprate/High-Tc/Type-II,NSC,,Tetragonal,perovskite,,,,,,,TRUE,10.1103/PhysRevB.76.174512
Pr1.96Ce0.04CuO4-δ,Pr1.96Ce0.04Cu0.99O4-δ,Bulk,,,SC,High-Tc,27 K,,,T'-type,,3.96 Å,,12.229 Å,,,True,10.1103/PhysRevLett.74.4927
Pr1.9Ce0.1CuO4,Pr1.9Ce0.1CuO4,Thin Film,275 nm,LaSrGaO4 (001),SC,cuprate,<2 K,,,,,,,,,,TRUE,10.1103/PhysRevB.79.224525
PrBa2Cu3O7,Pr1Ba2Cu3O7,,,,NSC,,,,,123-type,,,,,,,,10.1103/PhysRevB.52.10452
Pr1Ba2Cu3O7,Pr1Ba2Cu3O7,Bulk,,,NSC,,,,,perovskite,,,,,,,,10.1103/PhysRevB.57.13811
Praseodymium Barium Copper Oxide,Pr1Ba2Cu3O7,Bulk,,,NSC,,NSC - semiconducting above 4 K,,Tetragonal,1:2:3 structure,,3.8868 Å,3.8887 Å,11.654 Å,,,True,10.1103/PhysRevB.37.7454
PrFeAsO_1-y,Pr1Fe1As1O0.9,Single Crystal,,,SC,iron-based,34 K,,,,,,,,"Hc1^c = 3.22Hp, Hc1^ab = 1.24Hp",Hc2 > 10 T near Tc for H || ab,TRUE,10.1103/PhysRevB.79.064520
PrFeAsO0.9F0.1,Pr1Fe1As1O0.9F0.1,Single Crystal,,,SC,iron-based/multigap/s+-wave,24.5 K,ambient,Tetragonal,ZrCuSiAs-type,,,,,,,TRUE,10.1103/PhysRevB.102.104513
PrFeAsO,Pr1Fe1As1O1,Bulk,,,NSC,iron-based,NSC,ambient,Tetragonal,ZrCuSiAs-type,,,,,,,FALSE,10.1103/PhysRevB.102.104513
PrFeAsO,Pr1Fe1As1O1,Bulk,,,NSC,iron-based,NSC,ambient,Tetragonal,ZrCuSiAs-type,P4/nmm,3.9862,3.9862,8.6184,,,TRUE,10.1103/PhysRevB.87.064302
PrFeAsO,Pr1Fe1As1O1,Bulk,,,NSC,iron-based,,ambient,Tetragonal,ZrCuSiAs-type,P4/nmm,3.9889,3.9889,8.5966,,,TRUE,10.1103/PhysRevB.82.134514
PrFeAsO1-xFx,Pr1Fe1As1O1-xFx,,,,SC,iron-based,up to 55 K,,,Layered,,,,,,High,FALSE,10.1103/PhysRevB.78.220502
Pr_{1-x}Sr_xNiO_2,Pr1Ni1O2,Film,,,SC,,13-14 K,,Tetragonal,Infinitely layered,P4/mmm,,,,,,TRUE,10.1103/PhysRevMaterials.8.064801
PrOs4Sb12,Pr1Os4Sb12,Bulk,,,SC,"heavy-fermion, two-band",1.85 K,ambient,Cubic,filled skutterudite,Im-3,,,,,,FALSE,10.1103/PhysRevB.87.064502
PrPt4Ge12,Pr1Pt4Ge12,Bulk,,,SC,"Type-II, two-gap, multiband",7.8 K,ambient,Cubic,filled skutterudite,Im-3,8.6105,8.6105,8.6105,,,TRUE,10.1103/PhysRevB.87.064502
PrRu4As12,Pr1Ru4As12,Bulk,,,SC,s-wave,,,Cubic,filled skutterudite,Im-3,,,,,,FALSE,10.1103/PhysRevB.87.064502
PrRu4Sb12,Pr1Ru4Sb12,Bulk,,,SC,"s-wave, two-gap",,,Cubic,filled skutterudite,Im-3,,,,,,FALSE,10.1103/PhysRevB.87.064502
Pr2(Cu0.6Ni0.4)5As3O2,Pr2(Cu0.6Ni0.4)5As3O2,Bulk,,,SC,Cuprate,1.2 K,,Body-centered tetragonal,Layered,I 4/mmm,4.0802 Å,4.0802 Å,22.9144 Å,,0.69 T,TRUE,10.1016/j.isci.2019.03.026
Pr2-xCexCuO4 (x=NA),Pr2-xCexCuO4,Bulk,,,SC,cuprate,,,Tetragonal,Nd2CuO4-type (T'),I4/mmm,,,,,,FALSE,10.1103/PhysRevB.96.094515
Pr2-xCexCuO4,Pr2-xCexCuO4,,,,SC,electron-doped cuprate,10-30 K,,,,,,,,,,The ratio 2*Delta_max/Tc is ~3.5 (from Raman measurements). The paper calculates a theoretical Tc of ~30 K for this class of materials.,10.1103/PhysRevB.83.064518
Praseodymium Cerium Copper Oxide (PCCO),Pr2-xCexCuO4,Bulk,,,SC,High-Tc/cuprate,,,,,,,,,,,FALSE,10.1103/PhysRevLett.89.147003
Pr2-xCexCuO4,Pr2-xCexCuO4,Bulk,,,SC,cuprate,,,,,,,,,,,FALSE,10.1103/PhysRevB.82.020514
Pr2-xCexCuO4,Pr2-xCexCuO4,Thin Film,,,SC,cuprate/High-Tc,,,Tetragonal,,,,,,,,FALSE,10.1103/PhysRevB.82.214513
Praseodymium Cerium Copper Oxide (PCCO),Pr2-xCexCuO4 (x=0.16),Bulk,,,SC,High-Tc/cuprate,,ambient,,,,,,,,,FALSE,10.1103/PhysRevLett.93.107001
Pr2-xCexCuO4-delta,Pr2-xCexCuO4-delta,Bulk,,,SC,High-Tc/cuprate,,,,,,,,,,,Tunneling,10.1103/PhysRevB.78.214502
Pr2-xCexCuO4-y,Pr2-xCexCuO4-y,,,,SC,cuprate/High-Tc,25 K,,Tetragonal,T'-structure,,,,,,,FALSE,10.1103/PhysRevB.90.214506
Praseodymium Barium Copper Oxide,Pr2Ba4Cu7O14.06,Bulk,,,SC,High-Tc,30 K,0 GPa,Orthorhombic,,,,,,,,TRUE,10.1016/j.physc.2012.05.008
Praseodymium Barium Copper Oxide,Pr2Ba4Cu7O14.38,Bulk,,,SC,High-Tc,21 K,0 GPa,Orthorhombic,,,,,,,,TRUE,10.1016/j.physc.2012.05.008
Pr247,Pr2Ba4Cu7O14.44,Bulk,,,SC,High-Tc,26.5 K,Ambient,Orthorhombic,,,,,,,,TRUE,10.1016/j.physc.2015.12.004
Pr2Ba4Cu7O15-δ,Pr2Ba4Cu7O14.46,Bulk,,,SC,High-Tc/Cuprate,24.3 K,0 atm,Orthorhombic,Amam,Amam,3.89293 Å,3.91394 Å,50.79270 Å,,,TRUE,10.1016/j.physc.2021.1353869
Pr-247,Pr2Ba4Cu7O14.5,Bulk,,,SC,High-Tc,10 K,,,,,,,,,,TRUE,10.1016/j.jmmm.2006.10.532
Pr247,Pr2Ba4Cu7O14.5,Bulk,,,SC,High-Tc/Cuprate,10-16 K,,Y247,,,,,,,,TRUE,10.1016/j.stam.2007.07.003
Pr247_S,Pr2Ba4Cu7O14.5,Bulk,,,SC,High-Tc,18 K,,,,,,,,,,TRUE,10.1016/j.physc.2005.02.057
Pr2Ba4Cu7O15-δ,Pr2Ba4Cu7O14.57,Bulk,,,SC,High-Tc/Cuprate,22-24 K,0 atm,Orthorhombic,Amam,Amam,3.89293 Å,3.91394 Å,50.79270 Å,,35 T,TRUE,10.1016/j.physc.2021.1353869
Pr247,Pr2Ba4Cu7O15,Bulk,,,SC,Cuprate,22 K,,,,,,,,,,TRUE,10.1016/j.physc.2009.11.158
Pr247,Pr2Ba4Cu7O15,Bulk,,,SC,Cuprate,25-28 K,,,,,,,,,,TRUE,10.1016/j.physc.2008.05.036
Pr2Ba4Cu7O15-y,Pr2Ba4Cu7O15-y,Bulk,,,NSC,,NSC - no superconductivity detected,11 atm O2,Orthorhombic,layered perovskite,,3.864 Å,3.900 Å,50.28 Å,,,True,10.1103/PhysRevB.61.6327
Pr2Ba4Cu7O15-δ,Pr2Ba4Cu7O15-δ,Bulk,,,SC,cuprate,,ambient pressure,,zigzag ladder,,,,,,,TRUE,10.1103/PhysRevB.75.245119
Pr247,Pr2Ba4Cu7O15-δ,Bulk,,,SC,High-Tc,12 K,,Layered,,,,,,,,FALSE,10.1016/j.jmmm.2006.10.300
