Repository: WyattBunstine/ML_SC_Project

# ML_SC_Project — Chemically and Geometrically Motivated Crystal Graph Neural Networks

This project predicts and screens superconductors from crystal structure. It frames the
problem as a **two-stage hurdle**: first classify whether a material is a superconductor
candidate (SC vs. non-SC), then regress the critical temperature T_c for superconductors.

Two graph-neural-network families are trained and compared:

- a **baseline CGCNN** ([txie-93/cgcnn](https://github.com/txie-93/cgcnn)), and
- an **MPNN** with learned edge features that consumes richer `crystal_graph_v4` graphs
  (this project's contribution).

File: database/superconductor_materials_full.csv (part 140 of 215)
Material_Name,Chemical_Composition,Material_Class,Film_Thickness,Substrate,Material_Type,Superconductor_Type,Superconducting_Transition_Temperature,Pressure,Crystal_Structure,Lattice_Structure,Space_Group,"Lattice_Constant(a)","Lattice_Constant(b)","Lattice_Constant(c)",Lower_Critical_Field,Upper_Critical_Field,Experimental,DOI
Pr2Ba4Cu7O15-δ,Pr2Ba4Cu7O15-δ,Bulk,,,SC,Cuprate,26.5 K,Ambient,Heterogeneous,,,,,,,,TRUE,10.1016/j.physc.2007.01.071
Pr2Ba4Cu7O15-δ,Pr2Ba4Cu7O15-δ,Bulk,,,SC,Cuprate,20 K,,,,,,,,,,FALSE,10.1016/j.physb.2007.10.354
Pr2Ba4Cu7O15−δ,Pr2Ba4Cu7O15−δ,Bulk,,,SC,High-Tc,15 K,,Tetragonal,Ammm,,,,,,,TRUE,10.1016/j.physc.2005.03.028
Praseodymium Barium Copper Oxide,Pr2Ba4Cu7O15−δ,Bulk,,,SC,High-Tc,10 K,5 atm,Orthorhombic,,Ammm,3.8880 Å,3.9037 Å,50.660 Å,,,TRUE,10.1016/j.physc.2004.07.002
Pr2BaCu3O7.31,Pr2BaCu3O7.31,Bulk,,,NSC,,,,Orthorhombic,1212,Cmmm,,,1.14948 nm,,,True,10.1103/PhysRevB.61.14825
Pr2C3,Pr2C3,Bulk,,,SC,,10-12 K,,Cubic,sesquicarbide,I-43d (No. 220),8.700,8.700,8.700,,,TRUE,10.1103/PhysRevB.104.045111
Pr2-xCexCuO4,Pr2CeCuO4,Bulk,,,SC,High-Tc/cuprate,,,,,,,,,,,,10.1103/PhysRevLett.86.3831
Pr₂₋ₓCeₓCuO₄₊δ,Pr2CeCuO4,,,,SC,High-Tc/cuprate,,,,,,,,,,,,10.1103/PhysRevB.47.985
PCCO,Pr2CeCuO4,Bulk,,,SC,High-Tc/cuprate,,,,perovskite,,,,,,,,10.1103/PhysRevB.65.054503
Pr2CexCuO4 (PCCO),Pr2CexCuO4,Bulk,,,SC,cuprate/n-type,,,,,,,,,,,TRUE,10.1103/PhysRevB.101.094514
Pr2CuO3.49,Pr2CuO3.49,Bulk,,,NSC,,NSC above 5 K,,Orthorhombic,S phase,Immm,4.254 Å,3.794 Å,12.005 Å,,,True,10.1103/PhysRevB.42.6172
Pr2CuO4−xFx,Pr2CuO3.8F0.2,Bulk,,,SC,High-Tc,30 K,,,,,,,,,,TRUE,10.1016/0038-1098(93)90249-M
Pr2CuO4,Pr2CuO4,Bulk,,,NSC,,,,,T'-phase,,,,,,,True,10.1103/PhysRevB.44.917
Pr2CuO4,Pr2CuO4,Bulk,,,NSC,,,,,T'-type,,,,,,,,10.1103/PhysRevB.51.8543
Pr2CuO4,Pr2CuO4,Bulk,,,SC,cuprate,,,tetragonal,K2NiF4-related,,,,,,,True,10.1103/PhysRevB.38.4668
Pr2CuO4,Pr2CuO4,Bulk,,,NSC,,,,,T'-phase,,,,,,,True,10.1103/PhysRevB.51.1258
Pr2CuO4,Pr2CuO4,Bulk,,,NSC,,,,Tetragonal,T' structure,I4/mmm,,,,,,True,10.1103/PhysRevB.48.14001
(Pr₁₋ₓCeₓ)₂CuO₄,Pr2CuO4,,,,SC,High-Tc/cuprate,,,,,,,,,,,,10.1103/PhysRevB.49.9898
Pr2CuO4,Pr2CuO4,Bulk,,,SC,cuprate,,ambient pressure,Tetragonal,T' structure,I4/mmm,,,,,,,10.1103/PhysRevB.46.3619
Pr2CuO4,Pr2CuO4,Bulk,,,NSC,,,,,T'-type,,,,,,,True,10.1103/PhysRevLett.74.4927
Pr2CuO4,Pr2CuO4,Bulk,,,NSC,,,,Tetragonal,T'-phase,,,,,,,True,10.1103/PhysRevB.51.6617
Pr2CuO4,Pr2CuO4,Bulk,,,NSC,,,,Tetragonal,Layered perovskite,,,,,,,,10.1103/PhysRevB.58.9390
Pr2CuO4,Pr2CuO4,Bulk,,,NSC,,,,,T'-phase,,,,,,,True,10.1103/PhysRevB.48.6597
Pr₂CuO₄,Pr2CuO4,Bulk,,,SC,cuprate,,,,,,,,,,,True,10.1103/PhysRevB.52.9760
Pr2CuO4,Pr2CuO4,Bulk,,,NSC,,,,,,,,,,,,,10.1103/PhysRevB.52.R13134
Pr2CuO4,Pr2CuO4,Bulk,,,NSC,cuprate,,,,,,,,,,,True,10.1103/PhysRevB.59.1468
Pr2CuO4,Pr2CuO4,Bulk,,,NSC,,,,Tetragonal,Nd2CuO4-type,,,,,,,True,10.1103/PhysRevLett.62.1197
Pr2CuO4,Pr2CuO4,Bulk,,,SC,High-Tc/cuprate,,,,T'-phase,,,,,,,True,10.1103/PhysRevB.42.1037
Pr2CuO4,Pr2CuO4,Bulk,,,SC,cuprate,25 K,,Tetragonal,T',D4h17,,,,,,True,10.1103/PhysRevB.43.10496
Pr2CuO4,Pr2CuO4,Bulk,,,SC,High-Tc/cuprate,,,,,,,,,,,,10.1103/PhysRevB.46.14922
Pr2CuO4,Pr2CuO4,Bulk,,,SC,High-Tc/cuprate,,,,T' phase,,,,,,,,10.1103/PhysRevB.54.12557
Pr₂CuO₄,Pr2CuO4,Bulk,,,SC,High-Tc/cuprate,,,,,,,,,,,,10.1103/PhysRevB.48.3983
Pr₂CuO₄,Pr2CuO4,Bulk,,,SC,cuprate,,,tetragonal,T' structure,,,,,,,True,10.1103/PhysRevB.46.8683
Pr₂₋ₓCeₓCuO₄,Pr2CuO4,Bulk,,,SC,cuprate,,,,,,,,,,,,10.1103/PhysRevLett.66.3217
Pr2CuO4,Pr2CuO4,,,,NSC,,,,,,,,,,,,,10.1103/PhysRevB.56.5654
Pr2-xCexCuO4,Pr2CuO4,Bulk,,,SC,High-Tc/cuprate,,,,,,,,,,,False,10.1103/PhysRevB.62.13922
Pr2CuO4,Pr2CuO4,Bulk,,,SC,High-Tc/cuprate,,,,,,,,,,,,10.1103/PhysRevB.53.11661
PCCO,Pr2CuO4,,,,SC,High-Tc/cuprate,,,,,,,,,,,,10.1103/PhysRevLett.89.147003
Pr2CuO4,Pr2CuO4,Bulk,,,NSC,,,,,T' structure,,,,,,,True,10.1103/PhysRevB.48.473
Pr₂CuO₄,Pr2CuO4,,,,SC,cuprate,,,,,,,,,,,,10.1103/PhysRevB.44.9486
Pr2CuO4,Pr2CuO4,Bulk,,,SC,cuprate,,,Tetragonal,T' structure,,3.9596 Å,3.9596 Å,12.241 Å,,,True,10.1103/PhysRevB.47.5477
Pr2CuO4,Pr2CuO4,Bulk,,,NSC,,,,Tetragonal,T'-phase,,,,,,,True,10.1103/PhysRevB.45.10075
Pr₂CuO₄,Pr2CuO4,,,,SC,High-Tc/cuprate,,,,,,,,,,,,10.1103/PhysRevB.45.12821
Pr2CuO4,Pr2CuO4,Bulk,,,NSC,,,,,,,,,,,,,10.1103/PhysRevB.49.9073
Pr₂CuO₄,Pr2CuO4,Bulk,,,SC,High-Tc,,,Tetragonal,T' structure,,,,,,,True,10.1103/PhysRevB.49.585
Pr2CuO4,Pr2CuO4,Bulk,,,NSC,,,,,T'-phase,,,,,,,True,10.1103/PhysRevB.43.333
Praseodymium copper oxide,Pr2CuO4,Bulk,,,NSC,,,,,,,,,,,,,10.1103/PhysRevB.54.4276
Pr2-zCezCuO4,Pr2CuO4,Bulk,,,SC,High-Tc/cuprate,,,,,,,,,,,,10.1103/PhysRevB.62.9050
Pr2CuO4,Pr2CuO4,Bulk,,,SC,High-Tc/cuprate,,,,,,,,,,,True,10.1103/PhysRevB.42.1045
Pr2CuO4 (Ce-doped),Pr2CuO4,Bulk,,,SC,High-Tc/cuprate,24 K,,Tetragonal,T' phase,I4/mmm,,,,,,,10.1103/PhysRevB.60.4302
Pr₂CuO₄,Pr2CuO4,,,,SC,cuprate,,,,,,,,,,,,10.1103/PhysRevB.49.6246
Pr2CuO4,Pr2CuO4,Bulk,,,SC,Type-II,73 K,,,,,,,,,"174 T (ab), 56 T (c)",TRUE,Handbook of SC
Pr2CuO4,Pr2CuO4,,,,NSC,cuprate,,,,,,,,,,,FALSE,10.1103/PhysRevB.74.144514
Pr2CuO4,Pr2CuO4,Bulk,,,NSC,cuprate,NSC,,Tetragonal,Nd2CuO4-type (T'),I4/mmm,,,,,,FALSE,10.1103/PhysRevB.96.094515
Pr2CuO4,Pr2CuO4,Bulk,,,NSC,cuprate,NSC,,,,,,,,,,FALSE,10.1103/PhysRevLett.96.157001
Pr2CuO4,Pr2CuO4,Bulk,,,NSC,,,,,,,,,,,,FALSE,10.1103/PhysRevLett.91.147002
Pr2CuO4,Pr2CuO4,Thin Film,500–1000 Å,DyScO3 (110),SC,cuprate,31.5 K,ambient,Tetragonal,Nd2CuO4-type (T'),,,,12.19–12.22 Å,,,TRUE,10.1103/PhysRevB.79.100508
Pr2CuO4,Pr2CuO4,Bulk,,,SC,cuprate,,,,,,,,,,,FALSE,10.1103/PhysRevX.8.021038
Pr2CuO4,Pr2CuO4,Bulk,,,NSC,cuprate/High-Tc,NSC,,,,,,,,,,FALSE,10.1103/PhysRevB.72.224517
Pr2CuO4,Pr2CuO4,Thin Film,,,SC,cuprate/High-Tc,,ambient,T'-type tetragonal,perovskite,,,,,,,FALSE,10.1103/PhysRevResearch.3.013180
Pr2CuO4,Pr2CuO4,Thin Film,100 nm,(001)SrTiO3,SC,cuprate/High-Tc/Type-II,25.1 K,,Tetragonal,T'-structure,I4/mmm,3.959,3.959,12.196,,,TRUE,10.1103/PhysRevB.85.184502
Pr2CuO4,Pr2CuO4,Bulk,,,NSC,cuprate,NSC,ambient,,T'-structure,,,,,,,FALSE,10.1103/PhysRevB.107.195152
Pr2CuO4,Pr2CuO4,Thin Film,,,SC,Cuprate,26 K,,T'-structure,c-axis-oriented,,3.959 Å,,,,,TRUE,10.1016/j.ssc.2011.03.006
Pr2CuO4,Pr2CuO4,Bulk,,,SC,High-Tc,25,,,,,,,,,,FALSE,10.1016/j.cplett.2003.08.033
Pr2CuO4,Pr2CuO4,Thin Film,,,SC,High-Tc,30 K,,T',,,,,12.197 Å,,,TRUE,10.1016/j.physc.2009.05.105
T'-Pr2CuO4,Pr2CuO4,Thin Film,,,SC,High-Tc,30.5,,T',Tetragonal,,3.958,,12.288,,,TRUE,10.1016/j.physc.2016.02.012
T'-Pr2CuO4,Pr2CuO4,Thin Film,,,SC,Cuprate,30K,,T',Square-planar CuO4,,,,,,,TRUE,10.1016/j.physc.2008.05.019
Pr2CuO4,Pr2CuO4,Thin Film,,,SC,Cuprate,30 K,,,,,,,,,,TRUE,10.1016/j.physc.2011.05.027
Pr2Ir2O7,Pr2Ir2O7,,,,NSC,,,,,pyrochlore,,,,,,,,10.1103/PhysRevB.90.205113
Pr2Ir3Si5,Pr2Ir3Si5,Bulk,,,NSC,,,,Tetragonal,U2Co3Si5-type,,9.947,11.615,5.872,,,TRUE,10.1103/PhysRevB.70.064403
Pr2Ir3Sn5,Pr2Ir3Sn5,Bulk,,,NSC,,,,Orthorhombic,Y2Rh3Sn5-type,Cmc21,4.468,26.474,7.254,,,TRUE,10.1103/PhysRevB.84.064430
Pr2NiO3F,Pr2NiO3F,Bulk,,,NSC,,,,,square planar,,,,,,,TRUE,10.1103/PhysRevMaterials.8.024803
Pr₂NiO₄.₂₂,Pr2NiO4.22,Bulk,,,NSC,,,,Orthorhombic,layered,,5.393 Å,5.446 Å,,,,True,10.1103/PhysRevB.52.6440
Pr2Pt3Ge5,Pr2Pt3Ge5,Bulk,,,SC,Type-II,6.7 K,,Orthorhombic,U2Co3Si5-type,Ibam,10.156,11.894,6.247,,2.5 T,TRUE,10.1016/j.physb.2019.06.028
Pr2Pt3Ge5,Pr2Pt3Ge5,Bulk,,,SC,Type-II,5.54 K,,Orthorhombic,,Ibam,,,,,,TRUE,10.1016/j.jallcom.2021.161592
Pr2Tl2Sr2Cu3O10,Pr2Tl2Sr2Cu3O10,Bulk,,,SC,High-Tc,Above 40 K,,Tetragonal,,,3.762,,35.34,,,TRUE,10.1016/0038-1098(89)90077-X
Pr2−xCexCuO4,Pr2−xCexCuO4,Thin Film,,,SC,cuprate/High-Tc,,,,,,,,,,,FALSE,10.1103/PhysRevB.71.104504
Pr4Fe2As2Te0.88O4,Pr4Fe2As2Te0.88O4,Bulk,,,SC,iron-based,25 K,,"Tetragonal (above 250 K), Orthorhombic (below 250 K)",layered iron pnictide,"I4/mmm (tetragonal, above 250 K)",,,29.86 Å,,,TRUE,10.1103/PhysRevResearch.3.023220
Pr4Fe2As2Te0.88O4,Pr4Fe2As2Te0.88O4,Bulk,,,SC,iron-based,25 K,,Tetragonal,body-centered tetragonal,I4/mmm,,,,,,FALSE,10.1103/PhysRevB.93.024518
Pr4Fe2As2Te0.88O4,Pr4Fe2As2Te0.88O4,Bulk,,,SC,iron-based,25.8 K,0 GPa,,oxypnictide,,,,,,"μ0Hc2^ab(0) = 306 T, μ0Hc2^c(0) = 36 T",TRUE,10.1103/PhysRevB.93.094519
Pr4Fe2As2Te0.88O4 (under pressure),Pr4Fe2As2Te0.88O4,Bulk,,,SC,iron-based,26.8 K,2 GPa,,oxypnictide,,,,,,,TRUE,10.1103/PhysRevB.93.094519
Pr4Fe2As2TeO4,Pr4Fe2As2TeO4,Bulk,,,NSC,iron-based,,,Orthorhombic,,,4.08,4.05,30.20,,,TRUE,10.1103/PhysRevB.93.024518
Pr4Ni3O10,Pr4Ni3O10,Bulk,,,SC,Type-II/High-Tc/NA,12-31 K,10 - 55 GPa,Monoclinic,Ruddlesden-Popper trilayer,,,,,,16-44 T,TRUE,10.1103/PhysRevB.111.094525
Pr4Ni3O8,Pr4Ni3O8,Bulk,,,NSC,,,,Tetragonal,trilayer nickelate,I4/mmm,3.97 Å,3.97 Å,26.1 Å,,,TRUE,10.1103/PhysRevLett.126.087001
Pr4Ni3O8,Pr4Ni3O8,Bulk,,,NSC,,,,,,,,,,,,FALSE,10.1103/PhysRevB.107.165153
Pr4Ni3O8,Pr4Ni3O8,Bulk,,,NSC,,,,,layered,,,,,,,,10.1103/PhysRevX.10.011024
PrBa2Cu2.7Al0.3O7,PrBa2Cu2.7Al0.3O7,Bulk,,,NSC,cuprate,,,,,,,,,,,True,10.1103/PhysRevB.59.1468
PrBa₂Cu₂.₇Al₀.₃O₇,PrBa2Cu2.7Al0.3O7,Bulk,,,SC,cuprate,,,,,,,,,,,,10.1103/PhysRevB.57.8478
PrBa2Cu2.7Fe0.3O7.1,PrBa2Cu2.7Fe0.3O7.1,Bulk,,,NSC,,,,Tetragonal,,,3.917 Å,,11.75 Å,,,True,10.1103/PhysRevB.40.6739
PrBa2(Cu0.9Ga0.1)3O7-δ,PrBa2Cu2.7Ga0.3O7.12,Bulk,,,NSC,,,,Tetragonal,Perovskite,P4/mmm,3.9014 Å,3.9014 Å,11.6712 Å,,,True,10.1103/PhysRevB.52.13006
PrBa2(Cu0.9Zn0.1)3O7-δ,PrBa2Cu2.7Zn0.3O6.97,Bulk,,,NSC,,,,Orthorhombic,Perovskite,Pmmm,3.8825 Å,3.9175 Å,11.7016 Å,,,True,10.1103/PhysRevB.52.13006
PrBa2Cu2CoO7,PrBa2Cu2CoO7,Bulk,,,NSC,cuprate,NSC,,tetragonal,perovskite,,3.939 Å,3.939 Å,11.679 Å,,,True,10.1103/PhysRevB.50.4118
PrBa2Cu2NbO8,PrBa2Cu2NbO8,Bulk,,,NSC,,,,,,,,,,,,,10.1103/PhysRevB.51.8543
PrBa2Cu2NbO8,PrBa2Cu2NbO8,Bulk,,,NSC,,,,Tetragonal,perovskite,P4/mmm,0.3954 nm,0.3954 nm,1.1986 nm,,,True,10.1103/PhysRevB.46.11986
PrBa2Cu2NbO8,PrBa2Cu2NbO8,,,,NSC,,,,Tetragonal,perovskite,,,,,,,,10.1103/PhysRevB.48.6525
PrBa2Cu2NbO8.02,PrBa2Cu2NbO8.02,Bulk,,,NSC,,,,Tetragonal,layered perovskite,I4/mcm,5.5782 Å,5.5782 Å,23.8893 Å,,,True,10.1103/PhysRevB.47.15256
PrBa2Cu3O6,PrBa2Cu3O6,Bulk,,,NSC,,325 K,,,,,,,,,,True,10.1103/PhysRevB.41.4801
PrBa2Cu3O6,PrBa2Cu3O6,Bulk,,,NSC,,,,Orthorhombic,123-phase,,,,,,,True,10.1103/PhysRevB.51.6617
PrBa2Cu3O6,PrBa2Cu3O6,Bulk,,,NSC,,,,,perovskite,,,,,,,,10.1103/PhysRevB.61.4334
PrBa2Cu3O6,PrBa2Cu3O6,Bulk,,,NSC,,,,Tetragonal,perovskite-related,P4/mmm,,,,,,,10.1103/PhysRevB.50.4092
PrBa2Cu3O6,PrBa2Cu3O6,Bulk,,,NSC,,,,Tetragonal,123-type,P4/mmm,,,,,,,10.1103/PhysRevB.53.6729
PrBa2Cu3O6,PrBa2Cu3O6,Bulk,,,NSC,,,,Tetragonal,perovskite,,3.91 Å,3.91 Å,11.85 Å,,,True,10.1103/PhysRevB.46.14872
"Praseodymium Barium Copper Oxide (PBCO), undoped, 90 nm buffer layer",PrBa2Cu3O6,Thin Film,90 nm,SrLaGaO4,NSC,High-Tc/cuprate,,,Orthorhombic,,,3.915,3.890,11.88,,,TRUE,10.1103/PhysRevMaterials.8.044803
PrBa2Cu3O6+x,PrBa2Cu3O6+x,Bulk,,,NSC,,,,Tetragonal,perovskite,,,,,,,True,10.1103/PhysRevB.36.3895
PrBa2Cu3O6+x,PrBa2Cu3O6+x,Bulk,,,NSC,,,,,,,,,,,,False,10.1103/PhysRevB.60.1400
PrBa2Cu3O6.0,PrBa2Cu3O6.0,Bulk,,,NSC,,,,,,,,,,,,True,10.1103/PhysRevB.60.9317
PrBa2Cu3O6.04,PrBa2Cu3O6.04,Thin Film,1600 Å,MgO,NSC,,,,Orthorhombic,perovskite,,,,,,,True,10.1103/PhysRevB.55.3974
PrBa2Cu3O6.05,PrBa2Cu3O6.05,Bulk,,,NSC,,,,,,,,,,,,True,10.1103/PhysRevB.52.R13134
PrBa2Cu3O6.1,PrBa2Cu3O6.1,Bulk,,,NSC,,,,,,,,,,,,True,10.1103/PhysRevLett.71.3709
PrBa2Cu3O6.2,PrBa2Cu3O6.2,Bulk,,,NSC,,,,Tetragonal,Perovskite-related,P4/mmm,,,,,,True,10.1103/PhysRevB.52.7682
Praseodymium Barium Copper Oxide (PrBCO6.2),PrBa2Cu3O6.2,Bulk,,,NSC,,NSC,,,"perovskite-related, bilayer",,,,,,,TRUE,10.1103/PhysRevB.71.094514
PrBa2Cu3O7-y,PrBa2Cu3O6.46,Bulk,,,NSC,,,,Orthorhombic,perovskite,Pmmm,,,,,,True,10.1103/PhysRevB.41.6655
PrBa2Cu3O6.6,PrBa2Cu3O6.6,Bulk,,,SC,High-Tc,104 K,7 GPa,,,,,,11.53 Å,,,TRUE,10.1016/S0921-4526(98)00978-8
PrBa2Cu3O6.6,PrBa2Cu3O6.6,Bulk,,,SC,High-Tc,60 K,1 bar,Orthorhombic,Orthorhombic,,3.875 Å,3.938 Å,11.808 Å,,,TRUE,10.1016/S0921-4534(99)00547-X
PrBa2Cu3O7-y,PrBa2Cu3O6.60,Bulk,,,NSC,,,,Orthorhombic,perovskite,Pmmm,,,,,,True,10.1103/PhysRevB.41.6655
PrBa2Cu3O6.7,PrBa2Cu3O6.7,Thin Film,1600 Å,MgO,NSC,,,,Orthorhombic,perovskite,,,,11.70 Å,,,True,10.1103/PhysRevB.55.3974
PrBa2Cu3O6.72,PrBa2Cu3O6.72,Thin Film,2400 Å,MgO,NSC,,,,Orthorhombic,perovskite,,,,11.72 Å,,,True,10.1103/PhysRevB.55.3974
PrBa2Cu3O6.8,PrBa2Cu3O6.8,Bulk,,,NSC,,,,,perovskite,,,,,,,,10.1103/PhysRevB.41.4201
PrBa2Cu3O6.8,PrBa2Cu3O6.8,Bulk,,,SC,High-Tc,104 K,7 GPa,,,,,,11.53 Å,,,TRUE,10.1016/S0921-4526(98)00978-8
PrBa2Cu3O6.8,PrBa2Cu3O6.8,Bulk,,,SC,High-Tc,80-85 K,1 bar,Orthorhombic,Orthorhombic,,3.875 Å,3.938 Å,11.808 Å,,,TRUE,10.1016/S0921-4534(99)00547-X
PrBa2Cu3O6.89,PrBa2Cu3O6.89,Bulk,,,NSC,,,,Orthorhombic,1212C,Pmmm,,,1.1709 nm,,,True,10.1103/PhysRevB.61.14825
PrBa2Cu3O6.9,PrBa2Cu3O6.9,Bulk,,,NSC,,,,Orthorhombic,perovskite,,,,,,,,10.1103/PhysRevB.37.2368
PrBa2Cu3O6.9,PrBa2Cu3O6.9,Bulk,,,NSC,,,,Tetragonal,,,3.900 Å,3.900 Å,11.66 Å,,,True,10.1103/PhysRevB.38.6677
PrBa2Cu3O6.9,PrBa2Cu3O6.9,Bulk,,,NSC,,,,,perovskite,,,,,,,True,10.1103/PhysRevB.61.4334
PrBa2Cu3O7-y,PrBa2Cu3O6.9,Bulk,,,NSC,,,,Orthorhombic,perovskite,,3.896 Å,3.903 Å,11.699 Å,,,True,10.1103/PhysRevB.43.10568
PrBa2Cu3O7-δ,PrBa2Cu3O6.9,Bulk,,,SC,High-Tc/cuprate,~90 K,,Orthorhombic,perovskite,,,,,,,,10.1103/PhysRevB.40.10963
PrBa2Cu3O7-δ,PrBa2Cu3O6.91,Bulk,,,NSC,cuprate,suppressed,,orthorhombic,perovskite-related,,,,,,,True,10.1103/PhysRevB.60.1460
PrBa2Cu3O6.91,PrBa2Cu3O6.91,Bulk,,,NSC,,,,,,,,,,,,True,10.1103/PhysRevB.60.9317
PrBa2Cu3O6.92,PrBa2Cu3O6.92,Bulk,,,NSC,,,,,cuprate,,,,,,,True,10.1103/PhysRevB.61.1251
PrBa2Cu3O6.92,PrBa2Cu3O6.92,Bulk,,,NSC,cuprate,,,,,,,,,,,True,10.1103/PhysRevB.59.12127
Praseodymium Barium Copper Oxide (Pr123),PrBa2Cu3O6.92,Bulk,,,NSC,,0 K,0-13 GPa,Orthorhombic,,Pmmm,,,,,,TRUE,10.1103/PhysRevB.80.214517
PrBa2Cu3O7-y,PrBa2Cu3O6.93,Bulk,,,NSC,,,,Orthorhombic,perovskite,Pmmm,3.8654 Å,3.9309 Å,11.7250 Å,,,True,10.1103/PhysRevB.41.6655
PrBa2Cu3Oy,PrBa2Cu3O6.93,Bulk,,,NSC,,,,,123 oxide,,,,,,,True,10.1103/PhysRevB.56.3494
Praseodymium Barium Copper Oxide (PrBCO6.93),PrBa2Cu3O6.93,Bulk,,,NSC,,NSC,,,"perovskite-related, bilayer",,,,,,,TRUE,10.1103/PhysRevB.71.094514
PrBa2Cu3O7-δ,PrBa2Cu3O6.95,Bulk,,,NSC,,,atmospheric pressure,Orthorhombic,perovskite,Pmmm,3.8783 Å,3.9281 Å,11.7186 Å,,,True,10.1103/PhysRevB.44.6999
PrBa2Cu3O7-δ,PrBa2Cu3O6.95,Bulk,,,NSC,,,,Orthorhombic,,Pmmm,,,,,,True,10.1103/PhysRevB.43.5430
PrBa2Cu3O7-δ,PrBa2Cu3O6.96,Bulk,,,NSC,,,,Orthorhombic,Perovskite,Pmmm,3.8604 Å,3.9250 Å,11.7015 Å,,,True,10.1103/PhysRevB.52.13006
PrBa2Cu3O6.96,PrBa2Cu3O6.96,Bulk,,,NSC,,,,Tetragonal,perovskite,,3.896 Å,3.896 Å,11.688 Å,,,True,10.1103/PhysRevB.40.4517
PrBa2Cu3O7 (PBCO),PrBa2Cu3O7,Bulk,,,NSC,,,,,layered,,,,,,,True,10.1103/PhysRevB.46.14861
PrBa2Cu3O7,PrBa2Cu3O7,Bulk,,,NSC,,,,Orthorhombic,,,,,,,,True,10.1103/PhysRevB.46.8694
PrBa2Cu3O7,PrBa2Cu3O7,,,,SC,High-Tc/cuprate,,,,,,,,,,,,10.1103/PhysRevLett.72.4033
PrBa2Cu3O7,PrBa2Cu3O7,Bulk,,,NSC,,285 K,,Orthorhombic,,,,,,,,True,10.1103/PhysRevB.41.4801
PrBa2Cu3O7,PrBa2Cu3O7,Bulk,,,NSC,,,,Orthorhombic,1:2:3,,,,,,,,10.1103/PhysRevB.41.8921
PrBa₂Cu₃O₇,PrBa2Cu3O7,Bulk,,,SC,High-Tc/cuprate,,,,perovskite,,,,,,,,10.1103/PhysRevB.58.1252
PrBa₂Cu₃O₇,PrBa2Cu3O7,Bulk,,,NSC,,,,Orthorhombic,perovskite,,,,,,,,10.1103/PhysRevB.48.6465
PrBa2Cu3O7,PrBa2Cu3O7,Thin Film,up to eight-unit-cell thick,,NSC,,,,,,,,,,,,,10.1103/PhysRevB.49.9064
PrBa2Cu3O7-δ,PrBa2Cu3O7,Bulk,,,NSC,,,,,,,,,,,,,10.1103/PhysRevB.51.8543
PrBa2Cu3O7,PrBa2Cu3O7,Bulk,,,NSC,,,,,,,,,,,,,10.1103/PhysRevB.56.5144
PrBa2Cu3O7,PrBa2Cu3O7,Bulk,,,SC,High-Tc/cuprate,,,,layered,,,,,,,,10.1103/PhysRevB.42.10230
PrBa2Cu3O7,PrBa2Cu3O7,Thin Film,10-100 nm,,NSC,,NSC,,,perovskite,,,3.922 Å,,,,True,10.1103/PhysRevB.53.8623
PrBa2Cu3O7,PrBa2Cu3O7,Bulk,,,NSC,,,,Orthorhombic,,,,,,,,,10.1103/PhysRevB.50.3288
PBCO,PrBa2Cu3O7,Thin Film,"70 Å (buffer layer), 20 Å (top layer)",SrTiO3,NSC,,,,,,,,,,,,True,10.1103/PhysRevLett.69.2717
PrBa2Cu3O7,PrBa2Cu3O7,,,,NSC,,,,,,,,,,,,,10.1103/PhysRevB.66.014536
PrBa2Cu3O7,PrBa2Cu3O7,,,,NSC,,,,,,,,,,,,,10.1103/PhysRevB.64.020506
PrBa2Cu3O7,PrBa2Cu3O7,,,,NSC,,NSC - absence of superconductivity,,,single-chain structure,,,,,,,,10.1103/PhysRevB.60.4212
PrBa2Cu3O7,PrBa2Cu3O7,Bulk,,,SC,cuprate,,,,,,,,,,,,10.1103/PhysRevB.63.214412
PrBa2Cu3O7,PrBa2Cu3O7,Thin Film,,NdGaO3,NSC,,,,,,,,,,,,True,10.1103/PhysRevB.50.9672
PrBa2Cu3O7,PrBa2Cu3O7,Bulk,,,NSC,,,,,,,,,,,,,10.1103/PhysRevB.65.104509
PrBa2Cu3O7-δ,PrBa2Cu3O7,Thin Film,200 nm,Zr(Y)O2,NSC,,NSC,,,,,,,,,,True,10.1103/PhysRevB.49.15287
PrBa2Cu3O7,PrBa2Cu3O7,Bulk,,,NSC,,,,Orthorhombic,perovskite,Pmmm,,,,,,True,10.1103/PhysRevB.38.2460
PBCO,PrBa2Cu3O7,Thin Film,50 nm,SrTiO3,SC,High-Tc/cuprate,,,Orthorhombic,perovskite,,3.87 Å,3.93 Å,,,,True,10.1103/PhysRevB.57.6173
PBCO,PrBa2Cu3O7,Thin Film,"24 unit cells (buffer), 8 unit cells (cap)",SrTiO3,NSC,,,,,layered cuprate,,,,,,,True,10.1103/PhysRevB.48.6460
PrBCO,PrBa2Cu3O7,Bulk,,,NSC,,,,,layered,,,,,,,,10.1103/PhysRevB.55.6631
PrBa₂Cu₃O₇,PrBa2Cu3O7,Bulk,,,NSC,,,,,perovskite,,,,,,,True,10.1103/PhysRevLett.70.3804
PrBa2Cu3O7,PrBa2Cu3O7,Bulk,,,NSC,,,,Orthorhombic,123 structure,,,,,,,,10.1103/PhysRevB.52.10504
PrBa2Cu3O7,PrBa2Cu3O7,Bulk,,,NSC,,,,Orthorhombic,,Pmmm,,,,,,,10.1103/PhysRevB.55.14586
PrBa2Cu3O7,PrBa2Cu3O7,Bulk,,,NSC,,,,,,,,,,,,False,10.1103/PhysRevB.39.9704
PrBa2Cu3O7,PrBa2Cu3O7,Bulk,,,NSC,,,,orthorhombic,,,,,,,,,10.1103/PhysRevB.51.12506
PrBa₂Cu₃O₇₋ᵧ,PrBa2Cu3O7,Thin Film,3000 Å,,NSC,,,,,,,,,,,,True,10.1103/PhysRevB.50.7007
PrBa2Cu3O7,PrBa2Cu3O7,Bulk,,,NSC,cuprate,NSC,,orthorhombic,perovskite,,3.865 Å,3.931 Å,11.715 Å,,,True,10.1103/PhysRevB.50.4118
PrBa2Cu3O7,PrBa2Cu3O7,Bulk,,,NSC,,,,,,,,,,,,,10.1103/PhysRevB.66.024508
PrBa2Cu3O7,PrBa2Cu3O7,Thin Film,,SrTiO3,NSC,,,,,perovskite,,,,,,,True,10.1103/PhysRevB.51.1322
PrBa2Cu3O7,PrBa2Cu3O7,,,,NSC,cuprate,,,,,,,,,,,,10.1103/PhysRevB.55.11096
PrBa2Cu3O7,PrBa2Cu3O7,Bulk,,,NSC,,,,,layered,,,,,,,,10.1103/PhysRevB.46.5556
PrBa2Cu3O7,PrBa2Cu3O7,Bulk,,,NSC,,,,Orthorhombic,,,,,,,,,10.1103/PhysRevB.50.10350
PrBa2Cu3O7,PrBa2Cu3O7,Bulk,,,NSC,,NSC,,,,,,,,,,True,10.1103/PhysRevLett.70.3471
PrBa2Cu3O7 buffer/cover layer,PrBa2Cu3O7,Thin Film,,,NSC,,,,,,,,,,,,True,10.1103/PhysRevLett.86.3630
PrBa2Cu3O7,PrBa2Cu3O7,Bulk,,,NSC,,0 K,,,,,,,,,,True,10.1103/PhysRevB.51.11773
PrBa₂Cu₃O₇,PrBa2Cu3O7,Bulk,,,NSC,,,,Tetragonal,,,3.8632 Å,3.9265 Å,11.7031 Å,,,True,10.1103/PhysRevB.55.R3406
PrBa2Cu3O7,PrBa2Cu3O7,Bulk,,,NSC,,,,,,,3.863 Å,3.918 Å,11.650 Å,,,True,10.1103/PhysRevB.61.1548
PrBa2Cu3O7,PrBa2Cu3O7,,,,NSC,,,,Orthorhombic,perovskite,,0.3878 nm,0.3913 nm,1.1719 nm,,,,10.1103/PhysRevB.46.11986
PrBa2Cu3O7,PrBa2Cu3O7,Bulk,,,NSC,,,,,,,,,,,,,10.1103/PhysRevB.57.150
PrBa2Cu3O7-δ,PrBa2Cu3O7,Bulk,,,NSC,,,,,,,,,,,,,10.1103/PhysRevLett.63.2516
PrBa2Cu3O7-x,PrBa2Cu3O7,Bulk,,,NSC,,,,,layered,,,,,,,,10.1103/PhysRevB.42.4767
PrBa2Cu3O7,PrBa2Cu3O7,Bulk,,,NSC,,,,,,,,,,,,,10.1103/PhysRevB.47.5964
PrBa2Cu3O7,PrBa2Cu3O7,Bulk,,,NSC,,,,Orthorhombic,,,,,,,,True,10.1103/PhysRevLett.65.1945
PrBa2Cu3O7,PrBa2Cu3O7,Bulk,,,NSC,,,,,,,,,,,,True,10.1103/PhysRevB.42.4240
PBCO,PrBa2Cu3O7,Thin Film,,,NSC,,0 K,,,perovskite,,,,,,,True,10.1103/PhysRevB.50.13688
PrBa₂Cu₃O₇₋ᵧ,PrBa2Cu3O7,Bulk,,,NSC,,,,Orthorhombic,perovskite,,,,,,,True,10.1103/PhysRevB.45.3176
PrBa2Cu3O7,PrBa2Cu3O7,Bulk,,,NSC,,,,,,,,,,,,,10.1103/PhysRevB.51.6021
PrBa2Cu3Oy,PrBa2Cu3O7,Bulk,,,NSC,,0 K,,,perovskite,,,,,,,True,10.1103/PhysRevB.51.9352
PrBa2Cu3O7,PrBa2Cu3O7,Bulk,,,NSC,,,,,perovskite,,,,,,,,10.1103/PhysRevB.48.16744
PrBCO,PrBa2Cu3O7,Thin Film,6-11 unit cells,SrTiO3,NSC,,NSC,,,layered,,,,,,,True,10.1103/PhysRevB.48.10498
PrBa2Cu3O7,PrBa2Cu3O7,Bulk,,,NSC,,,,,,,,,,,,,10.1103/PhysRevB.53.11855
PrBa2Cu3O7,PrBa2Cu3O7,Bulk,,,NSC,,,,Orthorhombic,perovskite,,,,,,,True,10.1103/PhysRevB.61.4334
PrBa2Cu3O7,PrBa2Cu3O7,Bulk,,,SC,High-Tc/cuprate,,,,,,,,,,,,10.1103/PhysRevB.61.6303
PrBa2Cu3O7,PrBa2Cu3O7,Bulk,,,SC,High-Tc/cuprate,90 K,,,perovskite,,,,,,,,10.1103/PhysRevB.57.10798
PrBa₂Cu₃O₇,PrBa2Cu3O7,Bulk,,,NSC,,,,,layered,,,,,,,,10.1103/PhysRevB.44.10210
PrBa2Cu3O7,PrBa2Cu3O7,,,,NSC,,,,,,,,,,,,,10.1103/PhysRevB.43.12994
PrBa2Cu3O7,PrBa2Cu3O7,Bulk,,,NSC,,,,,perovskite,,,,,,,,10.1103/PhysRevB.59.3855
PrBa₂Cu₃O₇,PrBa2Cu3O7,Bulk,,,NSC,,,,Orthorhombic,,,,,,,,,10.1103/PhysRevB.50.10265
PrBa2Cu3O7,PrBa2Cu3O7,Bulk,,,NSC,,,,,,,,,,,,,10.1103/PhysRevB.52.R13134
PrBCO,PrBa2Cu3O7,,,,SC,High-Tc/cuprate,,,,,,,,,,,,10.1103/PhysRevLett.67.3038
YBCO with Pr substitution,PrBa2Cu3O7,,,,SC,High-Tc/cuprate,,,,,,,,,,,,10.1103/PhysRevB.50.3499
PrBa2Cu3O7-δ,PrBa2Cu3O7,Bulk,,,SC,High-Tc/cuprate,,,Orthorhombic,perovskite,,,,,,,True,10.1103/PhysRevB.37.5142
PrBa2Cu3O7,PrBa2Cu3O7,Bulk,,,NSC,,0 K,,Orthorhombic,perovskite,,,,,,,True,10.1103/PhysRevB.42.4823
PrBa2Cu3O7,PrBa2Cu3O7,Bulk,,,NSC,,,,,1:2:3,,,,,,,True,10.1103/PhysRevB.43.10544
PrBa2Cu3O7,PrBa2Cu3O7,Bulk,,,NSC,,,,Orthorhombic,perovskite,,,,,,,,10.1103/PhysRevB.48.7570
PrBa₂Cu₃O₇,PrBa2Cu3O7,Bulk,,,NSC,,0 K,,Orthorhombic,perovskite,Pmmm,,,,,,,10.1103/PhysRevB.42.6801
PrBa2Cu3O7,PrBa2Cu3O7,Bulk,,,NSC,,,,,,,,,,,,,10.1103/PhysRevB.54.12576
PrBa2Cu3O7,PrBa2Cu3O7,Bulk,,,NSC,cuprate,,,,,,,,,,,,10.1103/PhysRevB.49.12151
PrBa2Cu3O7,PrBa2Cu3O7,Bulk,,,NSC,,,,Orthorhombic,perovskite-related,Pmmm,,,,,,,10.1103/PhysRevB.50.4092
PrBa2Cu3O7,PrBa2Cu3O7,Bulk,,,SC,High-Tc/cuprate,80 K,,,,,,,,,,,10.1103/PhysRevB.62.12527
PrBa2Cu3O7,PrBa2Cu3O7,Bulk,,,NSC,,,,,,,,,,,,,10.1103/PhysRevB.55.3974
PrBa2Cu3O7-δ,PrBa2Cu3O7,Thin Film,,,NSC,,,,,,,,,,,,,10.1103/PhysRevB.46.14059
PrBa2Cu3O7,PrBa2Cu3O7,Bulk,,,NSC,,,,Orthorhombic,123-type,Pmmm,,,,,,,10.1103/PhysRevB.53.6729
PrBa2Cu3O7-y,PrBa2Cu3O7,Bulk,,,NSC,,,,Orthorhombic,perovskite,Pmmm,,,,,,,10.1103/PhysRevB.50.16640
PrBa2Cu3O7,PrBa2Cu3O7,,,,NSC,,,,Orthorhombic,perovskite-like,,,,,,,,10.1103/PhysRevB.49.6903
PrBa2Cu3O7,PrBa2Cu3O7,Bulk,,,NSC,,,,,layered perovskite-like,,,,,,,True,10.1103/PhysRevB.58.11716
PrBa2Cu3O7,PrBa2Cu3O7,,,,NSC,,,,,,,,,,,,,10.1103/PhysRevB.59.11205
Praseodymium barium copper oxide,PrBa2Cu3O7,Bulk,,,SC,High-Tc/cuprate,20 K,,,layered,,,,,,,,10.1103/PhysRevB.45.12632
PrBa2Cu3O7,PrBa2Cu3O7,Bulk,,,SC,High-Tc/cuprate,105 K,High pressure,,,,,,,,,,10.1103/PhysRevB.61.11332
PrBa2Cu3O7 thin film,PrBa2Cu3O7,Thin Film,,SrTiO3,NSC,,,,,,,,,,,,True,10.1103/PhysRevLett.65.2708
PrBa2Cu3O7,PrBa2Cu3O7,Bulk,,,NSC,,NSC,,Orthorhombic,perovskite-derived,Pmmm,,,,,,True,10.1103/PhysRevB.41.6372
PrBa2Cu3O7,PrBa2Cu3O7,Bulk,,,NSC,,,,,,,,,,,,,10.1103/PhysRevB.50.6929
PrBa2Cu3O7-y,PrBa2Cu3O7,Bulk,,,NSC,,,,Orthorhombic,,,,,,,,True,10.1103/PhysRevB.44.7042
PrBa2Cu3O7-δ,PrBa2Cu3O7,Thin Film,200 nm,,NSC,,,,,perovskite,,,,,,,True,10.1103/PhysRevB.61.9162
PrBa2Cu3O7,PrBa2Cu3O7,Bulk,,,NSC,,,,,,,,,,,,,10.1103/PhysRevB.53.5839
PrBa2Cu3O7,PrBa2Cu3O7,Bulk,,,NSC,cuprate,,,,,,,,,,,,10.1103/PhysRevB.53.11779
PrBa2Cu3O7-δ,PrBa2Cu3O7,Thin Film,84-168 Å,"SrTiO3(100), LaAlO3(100)",NSC,,,,Tetragonal,perovskite,,,,12 Å,,,True,10.1103/PhysRevB.46.14017
PrBa2Cu3O7,PrBa2Cu3O7,Thin Film,,,NSC,,,,,,,,,,,,True,10.1103/PhysRevB.61.7044
PrBa2Cu3O7 (PBCO),PrBa2Cu3O7,Bulk,,,SC,High-Tc/cuprate,,,,layered,,,,,,,,10.1103/PhysRevB.48.9735
PrBa2Cu3O7,PrBa2Cu3O7,,,,NSC,,,,,,,,,,,,,10.1103/PhysRevLett.80.4293
PrBa2Cu3O7-δ,PrBa2Cu3O7,Bulk,,,NSC,cuprate,questionable superconductivity,,,perovskite,,,,,,,,10.1103/PhysRevB.63.134522
PrBa2Cu3O7-δ,PrBa2Cu3O7,,,,NSC,,,,,,,,,,,,,10.1103/PhysRevB.61.1538
PBCO,PrBa2Cu3O7,Bulk,,,NSC,,,,,,,,,,,,,10.1103/PhysRevB.46.8429
PrBa2Cu3O7,PrBa2Cu3O7,Bulk,,,SC,High-Tc,90 K,,,,,,,,,,,10.1103/PhysRevB.59.14593
PrBa2Cu3O7-δ,PrBa2Cu3O7,Bulk,,,NSC,,,,Orthorhombic,perovskite-like,,,,,,,,10.1103/PhysRevB.53.11340
PrBa2Cu3O7,PrBa2Cu3O7,Thin Film,"48 Å, 192 Å, 480 Å",SrTiO3,NSC,,NSC,,,,,,,,,,True,10.1103/PhysRevB.52.6858
PrBa2Cu3O7-δ,PrBa2Cu3O7,Bulk,,,NSC,,,,,layered,,,,,,,,10.1103/PhysRevB.43.7837
PrBa2Cu3O7,PrBa2Cu3O7,Bulk,,,NSC,,,,,,,,,,,,,10.1103/PhysRevB.53.3590
PrBa2Cu3O7,PrBa2Cu3O7,Bulk,,,NSC,,,,Tetragonal,,,,,,,,True,10.1103/PhysRevB.39.12383
PrBa₂Cu₃O₇,PrBa2Cu3O7,Bulk,,,NSC,,,,Orthorhombic,perovskite,,3.902 Å,3.916 Å,11.715 Å,,,True,10.1103/PhysRevB.49.3432
PrBa2Cu3O7-y,PrBa2Cu3O7,,,,NSC,,,,,,,,,,,,,10.1103/PhysRevB.56.5654
PrBa2Cu3O7,PrBa2Cu3O7,Thin Film,,,NSC,,,,,,,,,,,,True,10.1103/PhysRevB.62.12440
PrBa2Cu3O7,PrBa2Cu3O7,Bulk,,,NSC,,,,,,,,,,,,True,10.1103/PhysRevLett.74.1000
PrBa2Cu3O7,PrBa2Cu3O7,Bulk,,,NSC,,,,,layered,,,,,,,,10.1103/PhysRevB.47.5947
PBCO,PrBa2Cu3O7,Thin Film,,,NSC,,,,,,,,,,,,True,10.1103/PhysRevB.41.11564
PrBa2Cu3O7-δ,PrBa2Cu3O7,Bulk,,,NSC,,,,Orthorhombic,,,,,,,,True,10.1103/PhysRevB.52.9702
PrBa₂Cu₃O₇,PrBa2Cu3O7,Thin Film,~300 nm,LaGaO4/NdGaO3,NSC,,,,Orthorhombic,perovskite,,~4 Å,,~12 Å,,,True,10.1103/PhysRevB.50.16598
PrBa2Cu3O7-δ,PrBa2Cu3O7,Bulk,,,NSC,,,,orthorhombic,,,,,,,,,10.1103/PhysRevB.45.10609
PrBa2Cu3O7,PrBa2Cu3O7,Bulk,,,NSC,,,,Orthorhombic,perovskite,,,,,,,,10.1103/PhysRevB.48.6431
PrBa2Cu3O7-δ (superconducting),PrBa2Cu3O7,Bulk,,,SC,cuprate,90 K,,,,,,,,,,True,10.1103/PhysRevB.59.12127
PrBa2Cu3O7,PrBa2Cu3O7,Bulk,,,NSC,,,,,perovskite,,,,,,,True,10.1103/PhysRevB.52.89
PrBa2Cu3O7-δ,PrBa2Cu3O7,Bulk,,,NSC,,,,,1-2-3,,,0.3918 nm,,,,True,10.1103/PhysRevB.59.11596
PrBa2Cu3O7-δ,PrBa2Cu3O7,Bulk,,,NSC,,,,Orthorhombic,perovskite,,3.874 Å,3.928 Å,11.71 Å,,,True,10.1103/PhysRevB.46.14872
PrBa2Cu3O7-δ,PrBa2Cu3O7,Bulk,,,NSC,,,,,,,,,,,,,10.1103/PhysRevB.46.14309
PrBa2Cu3O7-y,PrBa2Cu3O7,Bulk,,,NSC,,0 K,,Orthorhombic,,,,,,,,,10.1103/PhysRevB.50.10230
PrBCO,PrBa2Cu3O7,Thin Film,6 unit cells (buffer layer),SrTiO3(100),NSC,,NSC,,,perovskite,,,,,,,True,10.1103/PhysRevLett.67.1362
PrBa2Cu3O7,PrBa2Cu3O7,Bulk,,,SC,High-Tc/cuprate,,,,,,,,,,,,10.1103/PhysRevB.62.10752
PrBa2Cu3O7,PrBa2Cu3O7,Bulk,,,NSC,,,,,layered,,,,,,,,10.1103/PhysRevLett.63.1515
PrBa2Cu3O7,PrBa2Cu3O7,Bulk,,,NSC,,0 K,,,,,,,,,,,10.1103/PhysRevLett.66.829
PrBa₂Cu₃O₇,PrBa2Cu3O7,,,,NSC,,,,,,,,,,,,,10.1103/PhysRevB.66.214523
Praseodymium Barium Copper Oxide,PrBa2Cu3O7,Thin Film,24-144 Å,MgO (100) or SrTiO3 (100),NSC,,,,,,,,,,,,True,10.1103/PhysRevLett.67.1354
PrBa2Cu3O7,PrBa2Cu3O7,Bulk,,,SC,cuprate,90 K,,,,,,,,,,,10.1103/PhysRevB.62.1244
PrBa2Cu3O7-δ,PrBa2Cu3O7,Bulk,,,NSC,,,,Orthorhombic,perovskite,,,,,,,True,10.1103/PhysRevB.37.7476
PrBa2Cu3O7-δ,PrBa2Cu3O7,Bulk,,,NSC,cuprate,NSC,,,1-2-3 structure,,,,,,,True,10.1103/PhysRevB.66.052503
PrBa2Cu3O7,PrBa2Cu3O7,Bulk,,,NSC,,,,Orthorhombic,perovskite,Pmmm,,,,,,True,10.1103/PhysRevB.43.7923
PrBa2Cu3O7,PrBa2Cu3O7,Bulk,,,NSC,,,,,,,,,,,,,10.1103/PhysRevB.45.10075
PBCO barrier,PrBa2Cu3O7,Thin Film,100 Å,,NSC,,,,,perovskite,,,,,,,True,10.1103/PhysRevB.47.14650
PrBa2Cu3O7,PrBa2Cu3O7,Bulk,,,SC,High-Tc/cuprate,≈90 K,,,perovskite,,,,,,,,10.1103/PhysRevB.60.13051
PrBa2Cu3O7-x,PrBa2Cu3O7,Thin Film,,SrTiO3,NSC,,,,Tetragonal,perovskite,,,,11.7 Å,,,True,10.1103/PhysRevLett.67.765
PrBa2Cu3O7,PrBa2Cu3O7,Bulk,,,NSC,,,,,,,,,,,,True,10.1103/PhysRevB.44.789
PrBa2Cu3O7,PrBa2Cu3O7,Bulk,,,NSC,,,,,,,,,,,,,10.1103/PhysRevB.43.11496
PrBa2Cu3O7-x,PrBa2Cu3O7,Thin Film,1-16 unit cells thick,SrTiO3,NSC,,NSC,,Orthorhombic,perovskite,,,,,,,True,10.1103/PhysRevLett.65.1160
PrBa2Cu3O7,PrBa2Cu3O7,Bulk,,,NSC,,,,,,,,,,,,True,10.1103/PhysRevB.51.11830
PrBa₂Cu₃O₇,PrBa2Cu3O7,Bulk,,,NSC,,,,,,,,,,,,,10.1103/PhysRevB.54.11993
PrBa2Cu3O7,PrBa2Cu3O7,Bulk,,,NSC,,,,,,,,,,,,,10.1103/PhysRevB.48.10482
PrBa2Cu3O7,PrBa2Cu3O7,Thin Film,250 nm,YSZ (100),NSC,,,,,,,,,,,,True,10.1103/PhysRevB.54.12564
PrBa₂Cu₃O₇,PrBa2Cu3O7,Thin Film,12-72 Å,(100) MgO,NSC,,,,,perovskite,,,,,,,True,10.1103/PhysRevLett.64.804
PrBa2Cu3O7,PrBa2Cu3O7,Thin Film,,,NSC,,,,,,,,,,,,,10.1103/PhysRevB.47.5469
PrBa2Cu3O7-δ,PrBa2Cu3O7,,,,NSC,,,,orthorhombic,1-2-3,,,,,,,,10.1103/PhysRevB.52.1362
PrBa2Cu3O7,PrBa2Cu3O7,Bulk,,,NSC,,,,,,,,,,,,,10.1103/PhysRevB.46.11958
PrBa2Cu3O7,PrBa2Cu3O7,,,,NSC,,,,,,,,,,,,,10.1103/PhysRevB.55.3297
PrBa2Cu3O7-δ,PrBa2Cu3O7,Thin Film,1.2 nm,SrTiO3,NSC,,,,,,,,,,,,True,10.1103/PhysRevLett.69.2713
PrBa2Cu3Ox,PrBa2Cu3O7,Thin Film,,"SrTiO3, MgO",NSC,,,,Orthorhombic,perovskite,,,,11.800 Å,,,True,10.1103/PhysRevLett.69.2859
PrBa2Cu3O7,PrBa2Cu3O7,Bulk,,,NSC,,,,,layered,,,,,,,,10.1103/PhysRevLett.67.378
PrBa2Cu3O7,PrBa2Cu3O7,Bulk,,,SC,High-Tc/cuprate,90 K,,,,,,,11.76 Å,,,True,10.1103/PhysRevB.63.094517
TSFZ PrBa2Cu3O7,PrBa2Cu3O7,Bulk,,,SC,High-Tc/cuprate,80-85 K,,,,,,,,,,True,10.1103/PhysRevB.63.094517
PrBa₂Cu₃O₇,PrBa2Cu3O7,,,,NSC,,,,Orthorhombic,,,,,,,,,10.1103/PhysRevB.57.5082
PrBa2Cu3O7,PrBa2Cu3O7,Bulk,,,NSC,,,,Orthorhombic,,,3.873 Å,3.915 Å,11.67 Å,,,True,10.1103/PhysRevB.40.6739
PrBa2Cu3O7,PrBa2Cu3O7,Bulk,,,SC,High-Tc/cuprate,80 K,ambient pressure,Orthorhombic,perovskite,Pmmm,3.872 Å,3.931 Å,11.775 Å,,,True,10.1103/PhysRevLett.80.1074
PrBa2Cu3O7 under pressure,PrBa2Cu3O7,Bulk,,,SC,High-Tc/cuprate,100 K,8 GPa,Orthorhombic,perovskite,Pmmm,,,,,,True,10.1103/PhysRevLett.80.1074
Praseodymium Barium Copper Oxide,PrBa2Cu3O7,Thin Film,3000 Å,MgO,SC,High-Tc/cuprate,92 K,,,perovskite,,,,,,,True,10.1103/PhysRevB.54.6122
Praseodymium Barium Copper Oxide,PrBa2Cu3O7,Bulk,,,SC,High-Tc/cuprate,92 K,,,perovskite,,,,,,,True,10.1103/PhysRevB.54.6122
PrBa₂Cu₃O₇,PrBa2Cu3O7,Thin Film,150-350 nm,"LaAlO3 (multiple-domain), LaSrGaO4 (single-domain)",NSC,,NSC,,,perovskite,,,,,,,True,10.1103/PhysRevB.54.R3776
Pr-Ba-Cu-O,PrBa2Cu3O7,Bulk,,,NSC,,,,,,,,,12 Å,,,,10.1103/PhysRevB.43.344
PrBa2Cu3O7,PrBa2Cu3O7,,,,NSC,,,,,,,,,,,,,10.1103/PhysRevB.48.12985
PrBa2Cu3O7,PrBa2Cu3O7,Bulk,,,SC,High-Tc/cuprate,,,,,,,,,,,,10.1103/PhysRevB.62.9050
PrBa2Cu3O7-y,PrBa2Cu3O7,Bulk,,,NSC,,,,Orthorhombic,perovskite,,,,,,,True,10.1103/PhysRevB.55.9160
PrBa2Cu3O7,PrBa2Cu3O7,Thin Film,,,NSC,,,,,layered,,,,,,,True,10.1103/PhysRevB.47.12099
PrBa2Cu3O7-x,PrBa2Cu3O7,Thin Film,100 Å,,NSC,,,,,,,,,,,,True,10.1103/PhysRevB.44.7094
"Praseodymium Barium Copper Oxide (PBCO), fully oxygenated, 90 nm buffer layer",PrBa2Cu3O7,Thin Film,90 nm,SrLaGaO4,NSC,High-Tc/cuprate,,,Orthorhombic,,,3.916,3.885,11.76,,,TRUE,10.1103/PhysRevMaterials.8.044803
Praseodymium Barium Copper Oxide (PrBCO7),PrBa2Cu3O7,,,,NSC,,NSC,,,"perovskite-related, bilayer",,,,,,,FALSE,10.1103/PhysRevB.71.094514
PrBa2Cu3O7,PrBa2Cu3O7,Bulk,,,SC,High-Tc/cuprate,80 K,,,,,,,,,,FALSE,10.1103/PhysRevLett.93.157002
PrBa2Cu3O7,PrBa2Cu3O7,Bulk,,,NSC,,,,,,,,,,,,FALSE,10.1103/PhysRevB.107.165153
Praseodymium Barium Copper Oxide,PrBa2Cu3O7,Thin Film,2.4-7.2 nm,SrTiO3,NSC,cuprate,NSC,,,,,,,1.2 nm,,,TRUE,10.1103/PhysRevLett.111.247203
PrBa2Cu3O7,PrBa2Cu3O7,Thin Film,,,NSC,cuprate,,,,,,,,,,,FALSE,10.1103/PhysRevB.85.235138
PrBa2Cu3O7,PrBa2Cu3O7,Bulk,,,NSC,cuprate,,ambient,,,,,,,,,FALSE,10.1103/PhysRevB.84.092506
PrBa2Cu3O7,PrBa2Cu3O7,Bulk,,,NSC,cuprate,NSC,ambient,,,,,,,,,FALSE,10.1103/PhysRevB.98.205105
"PrBa2Cu3O7 (PBCO, buffer/cap layer)",PrBa2Cu3O7,Thin Film,"3 uc (buffer), 10 uc (cap)",SrTiO3 (001),NSC,,,,,,,,,,,,TRUE,10.1103/PhysRevB.94.094525
Praseodymium barium copper oxide,PrBa2Cu3O7,Superlattice,,,NSC,High-Tc/cuprate,NSC,,,layered crystal structure,,,,,,,,10.1103/PhysRevB.84.054518
PrBa2Cu3O7,PrBa2Cu3O7,Thin Film,,,SC,Cuprate,90 K,,,,,,,,,,TRUE,10.1016/0375-9601(95)00653-K
Pr-123,PrBa2Cu3O7,Bulk,,,SC,High-Tc,111 K,,,,,,,11.803 Å,,,TRUE,10.1016/S0304-8853(00)00801-5
Pr-123,PrBa2Cu3O7,Thin Film,,,SC,High-Tc,111 K,,,,,,,11.803 Å,,,TRUE,10.1016/S0304-8853(00)00801-5
PrBa2Cu3O7,PrBa2Cu3O7,Bulk,,,SC,High-Tc,80 K,,Orthorhombic,Twinned,Pmmm,3.8620 Å,3.9128 Å,11.694 Å,,,TRUE,10.1016/S0925-8388(98)00269-2
PrBa2Cu3O7,PrBa2Cu3O7,Thin Film,,,SC,High-Tc,90 K,,,,,,,,,,FALSE,10.1016/S0925-8388(98)00269-2
PrBa2Cu3O7,PrBa2Cu3O7,Bulk,,,SC,High-Tc,80-90 K,Ambient,Orthorhombic,Perovskite,Pmmm,,,,,,TRUE,10.1016/S0921-4534(99)00146-X
PrBa2Cu3O7,PrBa2Cu3O7,Bulk,,,SC,High-Tc,80 K,,,,,,,>11.8,,,FALSE,10.1016/S0921-4534(99)00250-6
PrBa2Cu3Oy,PrBa2Cu3O7,Bulk,,,SC,High-Tc,80,,,,,,,,,,FALSE,10.1016/S0921-4534(02)01487-9
PrBa2Cu3O7,PrBa2Cu3O7,Thin Film,,,SC,High-Tc,92 K,,,,,,,,,,,10.1016/0921-4534(94)91994-1
PrBa2Cu3O7,PrBa2Cu3O7,Bulk,,,SC,High-Tc,85 K,,,,,,,,,,FALSE,10.1016/S0921-4526(98)00811-4
PrBa2Cu3O7,PrBa2Cu3O7,Bulk,,,SC,High-Tc/Cuprate,85 K,,,,,,,,,,FALSE,10.1016/S0009-2614(03)00032-0
PrBa2Cu3O7,PrBa2Cu3O7,Bulk,,,SC,High-Tc,92 K,,,,,,,,,,FALSE,10.1016/S0921-4534(98)00413-4
PrBa2Cu3O7,PrBa2Cu3O7,Bulk,,,SC,High-Tc,90 K,,,,,,,,,,FALSE,10.1016/S0038-1098(00)00141-1
PrBa2Cu3O7,PrBa2Cu3O7,Bulk,,,SC,High-Tc/Cuprate,90 K,,,,,,,,870 Oe,,TRUE,10.1016/S0921-4526(99)02374-1
PrBa2Cu3O7-YBa2Cu3O7 Sandwich (SD2),PrBa2Cu3O7 (40 nm)/YBa2Cu3O7 (20 nm),Thin Film,,(LaAlO3)0.3(Sr2TaAlO6)0.7,SC,High-Tc/cuprate,88.5 K,,Orthorhombic,perovskite bilayer,,,,,,,TRUE,10.1103/PhysRevB.94.224505
PrBa2Cu3O7-YBa2Cu3O7 Sandwich (SD1),PrBa2Cu3O7 (40 nm)/YBa2Cu3O7 (50 nm),Thin Film,,(LaAlO3)0.3(Sr2TaAlO6)0.7,SC,High-Tc/cuprate,85 K,,Orthorhombic,perovskite bilayer,,,,,,,TRUE,10.1103/PhysRevB.94.224505
"PrBa2Cu3O7-delta (bulk, SC)",PrBa2Cu3O7-delta,Bulk,,,SC,High-Tc/cuprate,80 K (improved to 90 K),,,,,,,,,,TRUE,10.1103/PhysRevB.77.024523
"PrBa2Cu3O7-delta (defective, NSC)",PrBa2Cu3O7-delta,Bulk,,,NSC,High-Tc/cuprate,NSC,,,,,,,shorter than expected,,,TRUE,10.1103/PhysRevB.77.024523
PrBa2Cu3O7-delta (PBCO),PrBa2Cu3O7-delta,Thin Film,3 unit cells (buffer layer),SrTiO3 (STO-001),NSC,,,,,,,,,,,,TRUE,10.1103/PhysRevB.91.104524
PrBa2Cu3O7-x,PrBa2Cu3O7-x,Bulk,,,NSC,,,1 atm,Cubic,perovskite,,3.922 Å,3.922 Å,3.922 Å,,,True,10.1103/PhysRevB.36.226
PrBa2Cu3O7-x,PrBa2Cu3O7-x,Bulk,,,NSC,,,,,,,,,,,,,10.1103/PhysRevLett.89.156402
PrBa2Cu3O7-x,PrBa2Cu3O7-x,Thin Film,,,NSC,,,,,perovskite,,,,,,,True,10.1103/PhysRevLett.66.2927
PrBa2Cu3O7-x,PrBa2Cu3O7-x,Bulk,,,NSC,,,,,perovskite,,,,,,,True,10.1103/PhysRevB.41.4201
PrBa2Cu3O7-x (PrBCO),PrBa2Cu3O7-x,Thin Film,,,NSC,,,,,,,,,,,,FALSE,10.1103/PhysRevLett.89.156402
PrBa2Cu3O7-y,PrBa2Cu3O7-y,Bulk,,,NSC,,,ambient pressure,Orthorhombic,perovskite-like,,,,,,,,10.1103/PhysRevB.59.4504
PrBa2Cu3O7-y,PrBa2Cu3O7-y,,,,NSC,,NSC - superconductivity suppressed,,,layered perovskite,,,,,,,,10.1103/PhysRevB.61.6327
PrBa2Cu3O7-y,PrBa2Cu3O7-y,Bulk,,,NSC,,,,Orthorhombic,perovskite,,,,,,,,10.1103/PhysRevB.42.2253
PrBa2Cu3O7-y (TSFZ grown),PrBa2Cu3O7-y,Bulk,,,SC,High-Tc/cuprate,80 K,,,,,,,,,,,10.1103/PhysRevB.60.9317
PrBa2Cu3O7-y,PrBa2Cu3O7-y,Bulk,,,SC,Cuprate,80 K,,,,,,,,,,TRUE,10.1016/S0921-4526(99)00877-7
PrBa2Cu3O7-δ,PrBa2Cu3O7-δ,Bulk,,,NSC,,,,,1:2:3 perovskite,,,,,,,,10.1103/PhysRevLett.66.1537
PrBa2Cu3O7-δ,PrBa2Cu3O7-δ,Bulk,,,NSC,,semiconductor,,,1:2:3 structure,,,,,,,,10.1103/PhysRevB.49.4182
PrBa2Cu3O7-δ,PrBa2Cu3O7-δ,,,,NSC,,,,,,,,,,,,,10.1103/PhysRevB.54.3580
PrBa2Cu3O7-δ,PrBa2Cu3O7-δ,Bulk,,,NSC,cuprate,NSC,,,,,,,,,,True,10.1103/PhysRevLett.80.841
PrBa2Cu3O7-δ,PrBa2Cu3O7-δ,Bulk,,,NSC,,,,,123-type,,,,,,,,10.1103/PhysRevB.51.16444
PrBa2Cu3O7-δ,PrBa2Cu3O7-δ,Bulk,,,NSC,,,,,,,,,,,,True,10.1103/PhysRevB.60.9325
PrBa2Cu3O7-δ,PrBa2Cu3O7-δ,,,,NSC,,,,,,,,,,,,,10.1103/PhysRevB.57.6116
PrBa2Cu3O7-δ,PrBa2Cu3O7-δ,Bulk,,,NSC,,,,Orthorhombic,,,,,,,,,10.1103/PhysRevB.46.11033
PrBa₂Cu₃O₇₋δ,PrBa2Cu3O7-δ,Bulk,,,SC,Type-II/High-Tc/cuprate,80 K,,,perovskite,,,,,,,,10.1103/PhysRevB.56.8381
PrBa2Cu3O7-δ,PrBa2Cu3O7-δ,Bulk,,,NSC,,,,,,,,,,,,,10.1103/PhysRevB.40.6726
PBCO,PrBa2Cu3O7-δ,Bulk,,,NSC,,,,,layered,,,,,,,,10.1103/PhysRevB.61.1530
PrBa2Cu3O7-δ,PrBa2Cu3O7-δ,Bulk,,,NSC,,,,,,,,,,,,,10.1103/PhysRevLett.84.1636
PrBa₂Cu₃O₇₋δ,PrBa2Cu3O7-δ,,,,NSC,,0 K,,Orthorhombic,,,,,,,,,10.1103/PhysRevB.50.3431
PrBa₂Cu₃O₇₋δ,PrBa2Cu3O7-δ,Thin Film,,,SC,High-Tc/cuprate,,,,,,,,,,,,10.1103/PhysRevB.55.R3390
PrBa2Cu3O7-δ,PrBa2Cu3O7-δ,Thin Film,100 nm,"Y stabilized ZrO2 with CeO2 buffer layer (laser ablated films), SrTiO3 (sputtered films)",NSC,,,,,perovskite,,0.3878 Å,0.3928 Å,1.171 Å,,,True,10.1103/PhysRevB.52.5598
PrBa2Cu3O7,PrBa2Cu3O7-δ,Thin Film,"25 nm, 50 nm",SrTiO3 (100),NSC,,NSC,,,,,,,,,,TRUE,10.1103/PhysRevB.94.174515
PrBa2Cu3O7-δ,PrBa2Cu3O7-δ,Thin Film,,,NSC,cuprate,,,,,,,,,,,FALSE,10.1103/PhysRevB.70.064509
PrBa2Cu3O7,PrBa2Cu3O7-δ,,,,NSC,,,,Orthorhombic,perovskite,,,,,,,FALSE,10.1103/PhysRevB.94.224505
PrBa2Cu3O7.16,PrBa2Cu3O7.16,Thin Film,4200 Å,MgO,NSC,,,,Orthorhombic,perovskite,,,,12.16 Å,,,True,10.1103/PhysRevB.55.3974
PrBa2Cu3O7−δ,PrBa2Cu3O7−δ,Bulk,,,SC,Cuprate,30-88,,Orthorhombic,,,,,,,,TRUE,10.1016/S0921-4534(99)00412-8
PrBa2Cu3Oy,PrBa2Cu3Oy,Bulk,,,NSC,,,,,perovskite,,,,,,,,10.1103/PhysRevB.55.R716
PrBa2Cu3Oy,PrBa2Cu3Oy,Bulk,,,NSC,,0 K,,Orthorhombic,perovskite,,,,,,,,10.1103/PhysRevB.61.12404
PrBa2Cu3Oy,PrBa2Cu3Oy,Bulk,,,SC,High-Tc/cuprate,85 K,ambient pressure,,perovskite,,,,,,,,10.1103/PhysRevB.61.3691
PrBa2Cu3Oy,PrBa2Cu3Oy,Thin Film,3-8 unit cells (approximately 3.6-9.6 nm),SrTiO3 (100),NSC,,NA with unit,NA with unit,,perovskite,,,,,,,True,10.1103/PhysRevB.49.1224
PrBa2Cu4O7.98,PrBa2Cu4O7.98,Bulk,,,NSC,,NSC - no superconductivity observed down to 4.2 K,ambient oxygen pressure,Orthorhombic,double-chain structure,Ammm,3.8875(2) Å,3.9041(2) Å,27.3423(16) Å,,,True,10.1103/PhysRevB.60.4212
PrBa2Cu4O8,PrBa2Cu4O8,Bulk,,,NSC,,NSC - no superconductivity down to 2 K,11 atm O2,Orthorhombic,layered perovskite,Ammm,3.881 Å,3.900 Å,27.42 Å,,,True,10.1103/PhysRevB.61.6327
PrBa2Cu4O8,PrBa2Cu4O8,Bulk,,,SC,cuprate,,,tetragonal,,,,,,,,False,10.1103/PhysRevB.50.7184
PrBa2Cu4O8,PrBa2Cu4O8,Bulk,,,NSC,,,ambient pressure,,,,,,,,,True,10.1103/PhysRevB.59.11205
PrBa₂Cu₄O₈,PrBa2Cu4O8,Bulk,,,NSC,,,,,,,,,,,,True,10.1103/PhysRevB.54.11993
PrBa2Cu4O8,PrBa2Cu4O8,Bulk,,,NSC,,,11 atm,,,,,,,,,True,10.1103/PhysRevLett.85.5428
PrBa2Cu4O8,PrBa2Cu4O8,Bulk,,,NSC,,NSC,ambient,,perovskite-related,,,,,NSC,NSC,FALSE,10.1103/PhysRevB.82.140506
PrBa2Cu4O8,PrBa2Cu4O8,Bulk,,,NSC,,,,,,,,,,,,FALSE,10.1103/PhysRevB.82.020514
Pr124/Pr123,PrBa2Cu4O8/PrBa2Cu3O7,Bulk,,,SC,Cuprate,20.5-20.8 K,,,,,,,,,,TRUE,10.1016/j.physc.2009.11.158
PrBa₂Cu₃O₆.₇,PrBa₂Cu₃O₆.₇,Bulk,,,NSC,,,,,,,,,,,,True,10.1103/PhysRevB.65.024522
PrBa₂Cu₃O₆.₈₅,PrBa₂Cu₃O₆.₈₅,Bulk,,,NSC,,,,Orthorhombic,perovskite,Pmmm,,,,,,True,10.1103/PhysRevB.56.7894
PrBa₂Cu₃O₆₊δ,PrBa₂Cu₃O₆₊δ,Bulk,,,NSC,,,,Tetragonal,perovskite,,,,,,,,10.1103/PhysRevB.37.3678
PrBa₂Cu₃O₇,PrBa₂Cu₃O₇,Bulk,,,NSC,,,,,,,,,,,,,10.1103/PhysRevB.55.606
PrBa₂Cu₃O₇,PrBa₂Cu₃O₇,Bulk,,,NSC,,,,,layered cuprate,,,,,,,,10.1103/PhysRevB.52.7715
PrBa₂Cu₃O₇,PrBa₂Cu₃O₇,Bulk,,,NSC,cuprate,NSC,,,,,3.87 Å,3.93 Å,,,,True,10.1103/PhysRevB.60.12335
PrBa₂Cu₃O₇,PrBa₂Cu₃O₇,Bulk,,,SC,High-Tc/cuprate,,,,perovskite,,,,,,,,10.1103/PhysRevB.60.92
PrBa₂Cu₃O₇,PrBa₂Cu₃O₇,Bulk,,,NSC,,,,Orthorhombic,perovskite,,3.8617 Å,3.9280 Å,11.7035 Å,,,True,10.1103/PhysRevLett.80.2405
PrBa₂Cu₃O₇,PrBa₂Cu₃O₇,Bulk,,,SC,High-Tc/cuprate,,,Orthorhombic,perovskite-related,,,,,,,,10.1103/PhysRevB.45.10062
PrBa₂Cu₃O₇,PrBa₂Cu₃O₇,Thin Film,,SrTiO₃,NSC,,,,,layered,,,,,,,True,10.1103/PhysRevB.54.101
PrBa₂Cu₃O₇₋δ,PrBa₂Cu₃O₇₋δ,Thin Film,200-400 Å,SrTiO₃ (100),NSC,,NSC,,,perovskite,,,,,,,True,10.1103/PhysRevB.50.12876
PrBa₂Cu₃O₇₋ᵧ,PrBa₂Cu₃O₇₋ᵧ,Bulk,,,NSC,,,,,perovskite,,,,,,,True,10.1103/PhysRevB.39.9203
PrBa₂Cu₃Oₓ,PrBa₂Cu₃Oₓ,,,,SC,High-Tc/cuprate,,,,,,,,,,,,10.1103/PhysRevB.61.741
PrBa₂Cu₄O₈,PrBa₂Cu₄O₈,Bulk,,,NSC,,NSC,,,,,3.8 Å,,13.6 Å,,,True,10.1103/PhysRevLett.89.086601
PrCeCuO,PrCeCuO,Bulk,,,SC,High-Tc,,,,,,,,,,,,10.1103/PhysRevB.46.11952
Pr-Ce-Cu-O,PrCeCuO,Bulk,,,SC,High-Tc,,,,,,,,,,,True,10.1103/PhysRevB.45.5099
PrCo2B2C,PrCo2B2C,Bulk,,,NSC,,NSC,,Tetragonal,LuNi2B2C-type,I4/mmm,,,,,,True,10.1103/PhysRevB.62.8942
PrCoGe3,PrCoGe3,Bulk,,,NSC,,,,Tetragonal,BaNiSn3-type,I4mm,4.308,4.308,9.829,,,TRUE,10.1103/PhysRevB.102.245127
PrCu₆,PrCu6,,,,NSC,,,,,,,,,,,,,10.1103/PhysRevLett.78.1122
PrFe0.25Ru0.75AsO,PrFe0.25Ru0.75AsO,Bulk,,,NSC,,,,Tetragonal,1111-type,P4/nmm (No. 129),4.05088 Å,4.05088 Å,8.3980 Å,,,TRUE,10.1103/PhysRevB.86.054111
PrFe0.4Ru0.6AsO,PrFe0.4Ru0.6AsO,Bulk,,,NSC,,,,Tetragonal,1111-type,P4/nmm (No. 129),4.03351 Å,4.03351 Å,8.4364 Å,,,TRUE,10.1103/PhysRevB.86.054111
PrFe0.5Ru0.5AsO,PrFe0.5Ru0.5AsO,Bulk,,,NSC,,,,Tetragonal,1111-type,P4/nmm (No. 129),4.02491 Å,4.02491 Å,8.4613 Å,,,TRUE,10.1103/PhysRevB.86.054111
PrFe0.67Ru0.33AsO,PrFe0.67Ru0.33AsO,Bulk,,,NSC,,,,Orthorhombic,1111-type,Cmma (No. 67),4.00063 Å,4.00733 Å,8.5154 Å,,,TRUE,10.1103/PhysRevB.86.054111
PrFe0.6Ru0.4AsO,PrFe0.6Ru0.4AsO,Bulk,,,NSC,,,,Tetragonal,1111-type,P4/nmm (No. 129),4.01162 Å,4.01162 Å,8.4911 Å,,,TRUE,10.1103/PhysRevB.86.054111
PrFe0.75Co0.25AsO,PrFe0.75Co0.25AsO,Bulk,,,SC,Iron-based,4 K,,Tetragonal,,P4/nmm,3.9829,,8.5558,,,TRUE,10.1016/j.ssc.2014.02.006
PrFe0.80Co0.20AsO,PrFe0.80Co0.20AsO,Bulk,,,SC,Iron-based,8.6 K,,Tetragonal,,P4/nmm,3.9813,,8.5665,,,TRUE,10.1016/j.ssc.2014.02.006
PrFe0.85Co0.15AsO,PrFe0.85Co0.15AsO,Bulk,,,SC,Iron-based,11.12 K,,Tetragonal,,P4/nmm,3.9796,,8.5745,,54 T,TRUE,10.1016/j.ssc.2014.02.006
