Repository: WyattBunstine/ML_SC_Project

# ML_SC_Project — Chemically and Geometrically Motivated Crystal Graph Neural Networks

This project predicts and screens superconductors from crystal structure. It frames the
problem as a **two-stage hurdle**: first classify whether a material is a superconductor
candidate (SC vs. non-SC), then regress the critical temperature T_c for superconductors.

Two graph-neural-network families are trained and compared:

- a **baseline CGCNN** ([txie-93/cgcnn](https://github.com/txie-93/cgcnn)), and
- an **MPNN** with learned edge features that consumes richer `crystal_graph_v4` graphs
  (this project's contribution).

File: database/superconductor_materials_full.csv (part 141 of 215)
Material_Name,Chemical_Composition,Material_Class,Film_Thickness,Substrate,Material_Type,Superconductor_Type,Superconducting_Transition_Temperature,Pressure,Crystal_Structure,Lattice_Structure,Space_Group,"Lattice_Constant(a)","Lattice_Constant(b)","Lattice_Constant(c)",Lower_Critical_Field,Upper_Critical_Field,Experimental,DOI
PrFe0.90Co0.10AsO,PrFe0.90Co0.10AsO,Bulk,,,SC,Iron-based,10.16 K,,Tetragonal,,P4/nmm,3.9792,,8.5873,,60 T,TRUE,10.1016/j.ssc.2014.02.006
PrFe0.925Co0.075AsO,PrFe0.925Co0.075AsO,Bulk,,,SC,Iron-based,15 K,,,,,,,,,,FALSE,10.1016/j.ssc.2011.12.033
PrFe0.925Co0.075AsO,PrFe0.925Co0.075AsO,Bulk,,,SC,Iron-based,15 K,2 GPa,ZrCuSiAs type,,P4/nmm,3.9834 Å,,8.6102 Å,,,TRUE,10.1016/j.physc.2008.12.012
PrFe0.93Co0.07AsO,PrFe0.93Co0.07AsO,Bulk,,,SC,Iron-based,7 K,,Tetragonal,,P4/nmm,3.9796,,8.5956,,,TRUE,10.1016/j.ssc.2014.02.006
PrFe0.9Co0.1AsO,PrFe0.9Co0.1AsO,Bulk,,,SC,Iron-based,16 K,,Tetragonal,,P4/nmm,,,,,,TRUE,10.1016/j.jpcs.2010.10.034
PrFe0.9Ru0.1AsO,PrFe0.9Ru0.1AsO,Bulk,,,NSC,,,,Orthorhombic,1111-type,Cmma (No. 67),3.96865 Å,3.98509 Å,8.5622 Å,,,TRUE,10.1103/PhysRevB.86.054111
PrFe2,PrFe2,Bulk,,,SC,High-Tc,550 K,0 GPa,Cubic,C15,Fd-3m,7.21,7.21,7.21,,,FALSE,10.1016/j.mtcomm.2023.105545
PrFe4P12,PrFe4P12,,,,NSC,,,,Cubic,skutterudite,,,,,,,,10.1103/PhysRevB.56.7866
"PrFeAs(O, F)","PrFeAs(O, F)",Bulk,,,SC,Iron-based,42-44 K,2 GPa,,,,,,,,,TRUE,10.1016/j.physc.2009.05.094
PrFeAs(O1-xFx),PrFeAs(O1-xFx),Bulk,,,SC,iron-based,52 K,,,,,,,,,,TRUE,10.1103/PhysRevB.78.212507
PrFeAsO,PrFeAsO,Bulk,20-50 μm,,NSC,iron-based,,,Tetragonal,ZrCuSiAs-type (1111),,3.976,3.976,8.572,,,TRUE,10.1103/PhysRevB.84.064504
PrFeAsO,PrFeAsO,Bulk,,,NSC,iron-based,,,Tetragonal,ZrCuSiAs-type,P4/nmm,,,,,,TRUE,10.1103/PhysRevB.86.115104
PrFeAsO,PrFeAsO,Bulk,,,SC,iron-based,up to 56 K,,,,,,,,,,FALSE,10.1103/PhysRevB.82.144523
PrFeAsO,PrFeAsO,Bulk,,,NSC,iron-based,,,,,,,,,,,FALSE,10.1103/PhysRevB.93.024518
PrFeAsO,PrFeAsO,Bulk,,,NSC,,,,Tetragonal,1111-type,P4/nmm,,,,,,TRUE,10.1103/PhysRevB.86.054111
PrFeAsO,PrFeAsO,Bulk,,,NSC,iron-based,NSC,,Orthorhombic,Layered (ZrCuSiAs-type),Cmma,,,,,,TRUE,10.1103/PhysRevB.80.094524
PrFeAsO,PrFeAsO,Bulk,,,NSC,iron-based,,,,,,,,,,,TRUE,10.1103/PhysRevB.90.134421
PrFeAsO,PrFeAsO,Polycrystalline powder,,,NSC,iron-based,,ambient pressure,"Tetragonal (high T), Orthorhombic (low T)",layered,"P4/nmm (high T), Cmma (low T)",,,,,,TRUE,10.1103/PhysRevB.82.144507
PrFeAsO,PrFeAsO,Bulk,,,SC,Iron-based,26-52,,,,,,,,,,FALSE,10.1016/j.physc.2009.03.023
PrFeAsO1-y,PrFeAsO,Bulk,,,SC,Iron-based,34 K,,,,,,,,,,TRUE,10.1016/j.physc.2009.12.041
PrFeAsO,PrFeAsO,Bulk,,,SC,Iron-based,48,High pressure,,,,,,,,,FALSE,10.1016/j.progsolidstchem.2020.100282
PrFeAsO1−δ,PrFeAsO,Bulk,,,SC,Iron-based,44 K,,,,,,,,,,TRUE,10.1016/j.physc.2010.05.049
PrFeAsO0.6,PrFeAsO0.6,Bulk,,,SC,Iron-based,46 K,,Tetragonal,,,,,,,,TRUE,10.1016/j.physc.2009.03.009
PrFeAsO0.60F0.12,PrFeAsO0.60F0.12,Bulk,,,SC,Iron-based,48 K,,,,,,,,,,TRUE,10.1016/j.physc.2011.02.004
PrFeAsO0.65F0.15,PrFeAsO0.65F0.15,Bulk,,,SC,Iron-based,47K,,,,,,,,,,TRUE,10.1016/j.physc.2009.11.125
PrFeAsO0.6F0.12,PrFeAsO0.6F0.12,Bulk,,,SC,Iron-based,50 K,,Tetragonal,ZrCuSiAs-type,P 4/nmm,3.9711 Å,,8.5815 Å,,,TRUE,10.1016/j.physc.2008.07.006
PrFeAsO0.7,PrFeAsO0.7,Bulk,20-50 μm,,SC,iron-based,45 K,,Tetragonal,ZrCuSiAs-type (1111),P4/nmm,3.961,3.961,8.539,,,TRUE,10.1103/PhysRevB.84.064504
PrFeAsO0.7,PrFeAsO0.7,Bulk,,,SC,iron-based,42 K,,Tetragonal,ZrCuSiAs-type,P4/nmm,,,,,,TRUE,10.1103/PhysRevB.86.115104
PrFeAsO0.7,PrFeAsO0.7,,,,SC,iron-based,,,,1111-type,,,,,,,FALSE,10.1103/PhysRevB.105.205106
PrFeAsO0.7,PrFeAsO0.7,Bulk,,,SC,iron-based,42 K,,Tetragonal,ZrCuSiAs-type,P4/nmm,,,,,,TRUE,10.1103/PhysRevB.94.035134
PrFeAsO0.7,PrFeAsO0.7,Single Crystal,,,SC,Iron-based,44 K,2 GPa,Tetragonal,ZrCuSiAs type,P4/nmm,,,,,,TRUE,10.1016/j.physc.2009.03.027
PrFeAsO0.7,PrFeAsO0.7,Bulk,,,SC,Iron-based,42K,,Tetragonal,,,,,,,,TRUE,10.1016/j.physc.2009.11.039
PrFeAsO0.7,PrFeAsO0.7,Bulk,,,SC,Iron-based,44 K,2 GPa,,,,,,8.5668 Å,,,TRUE,10.1016/j.physc.2009.05.094
PrFeAsO0.7F0.3,PrFeAsO0.7F0.3,Bulk,,,SC,iron-based,25.2 K,,Tetragonal,ZrCuSiAs-type,P4/nmm,,,,,"anisotropy gamma_H ≈ 1 at Tc, increases to about 6 with decreasing temperature",TRUE,10.1103/PhysRevB.86.214509
PrFeAsO0.80F0.20,PrFeAsO0.80F0.20,Bulk,,,SC,Iron-based,38.8 K,,Tetragonal,Layered,P 4/nmm,3.9782,,8.5810,,,TRUE,10.1016/j.physc.2009.03.048
PrFeAsO0.89F0.11,PrFeAsO0.89F0.11,Bulk,,,SC,iron-based,,,Tetragonal,1111-type,,,,,,,FALSE,10.1103/PhysRevB.86.054111
PrFeAsO0.89F0.11,PrFeAsO0.89F0.11,Bulk,,,SC,Iron-based,45 K,,ZrCuSiAs type,,P4/nmm,,,,,,TRUE,10.1016/j.jpcs.2010.10.038
PrFeAsO0.89F0.11,PrFeAsO0.89F0.11,Bulk,,,SC,Iron-based,52 K,,,,,,,,,,FALSE,10.1016/j.cryogenics.2022.103525
PrFeAsO0.89F0.11,PrFeAsO0.89F0.11,Bulk,,,SC,Iron-based,52,,,,,,,,,,FALSE,10.1016/j.matpr.2020.04.503
PrFeAsO0.8F0.2,PrFeAsO0.8F0.2,Bulk,,,SC,Iron-based,38.8,,Tetragonal,,P4/nmm,3.9782,,8.5810,,,FALSE,10.1016/j.physc.2012.06.003
PrFeAsO0.9,PrFeAsO0.9,Bulk,,,SC,iron-based/Type-II,,,,,,,,,,,FALSE,10.1103/PhysRevB.101.235163
PrFeAsO0.9,PrFeAsO0.9,Bulk,20-50 μm,,SC,iron-based,36 K,,Tetragonal,ZrCuSiAs-type (1111),P4/nmm,3.976,3.976,8.5686,,,TRUE,10.1103/PhysRevB.84.064504
PrFeAsO0.9,PrFeAsO0.9,Bulk,,,SC,iron-based,31-38 K,,Tetragonal,1111-type,P4/mmm,,,,,,TRUE,10.1103/PhysRevB.81.174517
PrFeAsO0.9,PrFeAsO0.9,Bulk,,,SC,Iron-based,35 K,,,,,,,,,,TRUE,10.1016/j.physc.2009.03.013
PrFeAsO0.9F0.1,PrFeAsO0.9F0.1,Bulk,,,SC,Iron-based,55 K,,,,,,,,,,FALSE,10.1016/j.physc.2009.03.028
PrFeAsO1-x,PrFeAsO1-x,Bulk,,,SC,iron-based,,ambient,,,,,,,,,FALSE,10.1103/PhysRevLett.102.127004
PrFeAsO1-x Fx,PrFeAsO1-x Fx,Bulk,,,SC,iron-based,43 K,ambient,,,,,,,,,TRUE,10.1103/PhysRevB.87.235111
PrFeAsO1-xFx,PrFeAsO1-xFx,Bulk,,,SC,iron-based,52 K,,Tetragonal,ZrCuSiAs-type,,,,,,,FALSE,10.1103/PhysRevLett.101.087001
PrFeAsO1-xFx,PrFeAsO1-xFx,Bulk,,,SC,iron-based,above 50 K,,,,,,,,,,FALSE,10.1103/PhysRevB.96.045114
PrFeAsO1-xFx,PrFeAsO1-xFx,Bulk,,,SC,iron-based,exceed 50 K,,Tetragonal,Layered (ZrCuSiAs-type),P4/nmm,,,,,,FALSE,10.1103/PhysRevB.80.094524
Praseodymium Iron Arsenide Oxide Fluoride,PrFeAsO1-xFx,Bulk,,,SC,iron-based/High-Tc,,,,,,,,,,,FALSE,10.1103/PhysRevB.80.172503
Praseodymium Iron Arsenide Fluoride,PrFeAsO1-xFx,Bulk,,,SC,iron-based,,,,,,,,,,,FALSE,10.1103/PhysRevLett.101.107004
PrFeAsO1-y,PrFeAsO1-y,,,,SC,iron-based,35 K,,,,,,,,,,FALSE,10.1103/PhysRevB.84.144517
PrFeAsO1-y,PrFeAsO1-y,Bulk,,,SC,iron-based,30-47 K,,,,,,,,,,FALSE,10.1103/PhysRevB.81.094515
PrFeAsO1-y,PrFeAsO1-y,,,,SC,High-Tc/Iron-based,35 K,,,,,,,,,,FALSE,10.1016/j.physc.2011.05.016
PrFeAsO_1-y,PrFeAsO_1-y,Single Crystal,,,SC,iron-based/High-Tc/Type-II,35 K,,,,,,,,,,TRUE,10.1103/PhysRevLett.102.017002
PrFePO,PrFePO,Single Crystal,,,SC,iron-based,3.97 K,0 GPa,Tetragonal,ZrCuSiAs-type,,,,,,,TRUE,10.1103/PhysRevB.86.214517
PrFePO,PrFePO,,,,SC,Iron-based,3 K,,,,,,,,,,FALSE,10.1016/j.jallcom.2010.07.090
PrFePO,PrFePO,Bulk,,,SC,Iron-based,3.20 K,,Tetragonal,P4/nmm,,,,,,,FALSE,10.1016/j.physc.2019.1353542
PrH9,PrH9,Bulk,,,SC,Type-II,9 K,126 GPa,P63/mmc,,,,,,,,TRUE,10.1016/j.mtphys.2021.100546
PrH9-F43m,PrH9,Bulk,,,SC,High-Tc,69,120,F43m,,,,,,,,FALSE,10.1016/j.rinp.2021.104219
PrH9-P63/mmc,PrH9,Bulk,,,SC,High-Tc,13-26,150,P63/mmc,,,,,,,,FALSE,10.1016/j.rinp.2021.104219
PrH9-P63/mmc,PrH9,Bulk,,,SC,High-Tc,35-55,120,P63/mmc,,,,,,,,FALSE,10.1016/j.rinp.2021.104219
PRhTa,PRhTa,Bulk,,,SC,,4.4 K,,,oP12,,,,,,,TRUE,Handbook of SC
PRhZr,PRhZr,Bulk,,,SC,,1.6 K,,,oP12,,,,,,,TRUE,Handbook of SC
PrIn3,PrIn3,Bulk,,,NSC,,,,,,,,,,,,FALSE,10.1103/PhysRevB.79.174511
PrIr2Zn20,PrIr2Zn20,Bulk,,,SC,Heavy-fermion,0.05 K,,Cubic,CeCr2Al20-type,Fd-3m,,,,,,TRUE,10.1103/PhysRevLett.106.177001
PrIr2Zn20,PrIr2Zn20,Bulk,,,SC,Heavy fermion,,,,,,,,,,,TRUE,10.1103/PhysRevB.97.115111
PrIr2Zn20,PrIr2Zn20,Bulk,,,SC,,,,,,,,,,,,,10.1103/PhysRevB.98.205107
PrIr2Zn20,PrIr2Zn20,Bulk,,,SC,Type-II,0.05 K,,Cubic,,Fd-3m,,,,,<2 mT,FALSE,10.1103/PhysRevLett.109.187004
PrIr2Zn20,PrIr2Zn20,,,,SC,,,,,,,,,,,,FALSE,10.1103/PhysRevB.88.085124
PrLaBa2Cu3O7,PrLaBa2Cu3O7,Bulk,,,SC,High-Tc,90 K,,Orthorhombic,,Pmmm,0.39029 nm,0.39436 nm,1.1801 nm,,,TRUE,10.1016/S0921-4534(01)00766-3
PrMo6S8,PrMo6S8,Bulk,,,SC,Type-II,2.55 K,,Rhombohedral,Chevrel phase,R3̄,9.10 Å,9.10 Å,11.44 Å,,,TRUE,Handbook of SC
PrMo6S8,PrMo6S8,Bulk,,,SC,Chevrel phase,2.6 K,,,,,,,,,,TRUE,Handbook of SC
PrMo6S8,PrMo6S8,Bulk,,,SC,Type-II,4 K,,,,,,,,,,TRUE,10.1016/S0921-4526(00)00416-6
PrMo6Se8,PrMo6Se8,Bulk,,,SC,Chevrel phase,9.2 K,,,,,,,,,,TRUE,Handbook of SC
PrMo₆S₈,PrMo₆S₈,Bulk,,,SC,,4.0 K,,,,,,,,,,TRUE,Handbook of SC
PrNi2B2C,PrNi2B2C,Bulk,,,NSC,,,,,,,,,,,,True,10.1103/PhysRevB.54.13020
PrNi2B2C,PrNi2B2C,Bulk,,,NSC,,below 4.0 K,,Tetragonal,Body centered tetragonal,I4/mmm,,,,,,True,10.1103/PhysRevB.62.6774
PrNi₂B₂C,PrNi2B2C,,,,NSC,,,,,,,,,,,,,10.1103/PhysRevB.64.100505
PrNi2B2C,PrNi2B2C,Bulk,,,NSC,,NSC,,Tetragonal,,,3.696 Å,3.696 Å,10.033 Å,,,True,10.1103/PhysRevB.66.212510
PrNi₂B₂C,PrNi2B2C,Bulk,,,NSC,,,,Tetragonal,body-centered tetragonal ThCr2Si2-like,,,,,,,,10.1103/PhysRevB.63.134519
PrNi2B2C,PrNi2B2C,Bulk,,,NSC,,,ambient pressure,Tetragonal,body centered tetragonal,I4/mmm,,,,,,True,10.1103/PhysRevB.65.024505
PrNi2B2C,PrNi2B2C,Bulk,,,NSC,,,,,,,,,,,,,10.1103/PhysRevB.57.10320
PrNi2B2C,PrNi2B2C,Bulk,,,NSC,,,,,,,,,,,,,10.1103/PhysRevB.65.132519
PrNi2B2C,PrNi2B2C,Bulk,,,NSC,,,,Tetragonal,Body-centered-tetragonal,I4/mmm,3.7066 Å,3.7066 Å,9.9993 Å,,,True,10.1103/PhysRevB.55.6584
PrNi2B2C,PrNi2B2C,Bulk,,,NSC,,,,,,,,,,,,FALSE,10.1103/PhysRevB.83.104519
PrNi4B4C,PrNi4B4C,Bulk,,,NSC,,,,Tetragonal,,,,,,,,True,10.1103/PhysRevB.51.8395
PrNi₅,PrNi5,,,,NSC,,,,,,,,,,,,,10.1103/PhysRevLett.78.1122
PrNi5,PrNi5,Bulk,,,NSC,,,,,,,,,,,,FALSE,10.1103/PhysRevB.79.174511
PrNiO2,PrNiO2,,,,SC,,,,,Infinite-layer,,,,,,,TRUE,10.1103/PhysRevB.105.085150
PrNiO2 (bulk),PrNiO2,Bulk,,,NSC,,,,Tetragonal,infinite-layer,P4/mmm,3.921,3.921,3.348,,,FALSE,10.1103/PhysRevMaterials.7.024801
PrNiO2,PrNiO2,Bulk,,,SC,,,,,infinite-layer,,,,,,,FALSE,10.1103/PhysRevB.107.165153
PrNiO2,PrNiO2,Bulk,,,NSC,,NSC,,,infinite-layer,,,,,,,FALSE,10.1103/PhysRevB.104.144504
PrNiO2,PrNiO2,Thin Film,13.68 Å,SrTiO3(001),SC,,Superconductivity reported in Sr-doped films; Tc not specified in this paper,,Tetragonal,infinite-layer,,3.92,3.92,3.30,,,FALSE,10.1103/PhysRevResearch.3.013261
PrNiO2,PrNiO2,Bulk,,,SC,High-Tc,15 K,,,Infinite-layer,,,,,,,,10.1103/PhysRevB.109.195151
PrNiO3,PrNiO3,Bulk,,,NSC,,,,Monoclinic,Perovskite,P21/c,,,,,,TRUE,10.1103/PhysRevB.88.054101
PrNiO3,PrNiO3,Bulk,,,NSC,,,,Monoclinic,Perovskite,P21/c,,,,,,FALSE,10.1103/PhysRevResearch.5.033146
PrO0.5F0.5BiS2 (cited),PrO0.5F0.5BiS2,Bulk,,,SC,,,,,Layered,,,,,,,FALSE,10.1103/PhysRevB.88.064503
PrO0.5F0.5BiS2,PrO0.5F0.5BiS2,Bulk,,,SC,Type-II,7.8K,1.68GPa,Tetragonal,,P4/nmm,4.03,,13.42,,8.8Tesla,TRUE,10.1016/j.jpcs.2014.12.005
PrO0.5F0.5BiS2,PrO0.5F0.5BiS2,Bulk,,,SC,Type-II,3.0 K,,,,,,,,,,FALSE,10.1016/j.physc.2013.08.003
PrO0.5F0.5BiS2,PrO0.5F0.5BiS2,Bulk,,,SC,Type-II,3.5,,Layered,Tetragonal,P4/nmm,,,,,,TRUE,10.1016/j.physc.2015.02.025
PrO0.5F0.5BiS2,PrO0.5F0.5BiS2,Bulk,,,SC,Type-II,9.4 K,0 GPa,Tetragonal,Layered,P4/nmm,,,,,,TRUE,10.1016/j.jpcs.2014.09.003
PrO0.5F0.5BiS2,PrO0.5F0.5BiS2,Bulk,,,SC,Type-II,3.70,,Tetragonal,,P 4/nmm,4.01164,,13.3683,,,TRUE,10.1016/j.ssc.2019.04.001
PrO0.5F0.5BiS2,PrO0.5F0.5BiS2,,,,SC,,3.5 K,,,,,,,,,,FALSE,10.1016/j.ssc.2014.06.006
PrO0.75FeAs,PrO0.75FeAs,Bulk,,,SC,High-Tc,45 K,6 GPa,,,,,,,,,TRUE,10.1016/j.micron.2008.12.005
PrO1-ΔFΔFeAs,PrO0.89F0.11FeAs,Bulk,,,SC,Iron-based,47 K,,Tetragonal,,,0.40 nm,,0.86 nm,,,TRUE,10.1016/j.actaastro.2008.07.008
PrO1-xFxFeAs,PrO0.925F0.075FeAs,Bulk,,,SC,High-Tc/Iron-based,52 K,,ZrCuSiAs type,Tetragonal,,3.985,3.985,8.595,,,FALSE,10.1016/j.physb.2008.06.008
PrO1-xFxFeAs,PrO1-xFxFeAs,Bulk,,,SC,iron-based,up to ~50 K,,,layered,,,,,,,,10.1103/PhysRevB.77.180514
PrOFe0.85Co0.15As,PrOFe0.85Co0.15As,Bulk,,,SC,Iron-based,5.9 K,,Tetragonal,ZrCuSiAs type,P4/nmm,,,,,,TRUE,10.1016/j.jssc.2009.11.026
PrOFe0.95Co0.05As,PrOFe0.95Co0.05As,Bulk,,,SC,Iron-based,4.7 K,,Tetragonal,ZrCuSiAs type,P4/nmm,,,,,,TRUE,10.1016/j.jssc.2009.11.026
PrOFe0.9Co0.1As,PrOFe0.9Co0.1As,Bulk,,,SC,Iron-based,14.2 K,,Tetragonal,ZrCuSiAs type,P4/nmm,,,,,50.2 T,TRUE,10.1016/j.jssc.2009.11.026
PrOs4P12,PrOs4P12,,,,NSC,,,,Cubic,skutterudite,,,,,,,,10.1103/PhysRevB.56.7866
PrOs4Sb12,PrOs4Sb12,Bulk,,,SC,Heavy-fermion/Type-II,1.85 K,,Cubic,,,,,,,,True,10.1103/PhysRevLett.89.157001
PrOs4Sb12,PrOs4Sb12,Bulk,,,SC,Heavy fermion superconductor,1.85 K,,Cubic,LaFe4P12-type BCC structure,,9.3017 Å,9.3017 Å,9.3017 Å,,24.5 kOe,True,10.1103/PhysRevB.65.100506
PrOs4Sb12,PrOs4Sb12,Bulk,,,SC,Heavy-fermion,1.85 K,,Cubic,filled skutterudite,Im-3,9.30311 Å,9.30311 Å,9.30311 Å,,2.2 T,True,10.1103/PhysRevB.66.220504
PrOs4Sb12,PrOs4Sb12,Bulk,,,SC,heavy-fermion,1.85 K,,,,,,,,,2.3 T,TRUE,10.1103/PhysRevB.81.054509
PrOs4Sb12,PrOs4Sb12,,,,SC,,,,,,,,,,,,FALSE,10.1103/PhysRevB.80.224522
PrOs4Sb12,PrOs4Sb12,,,,SC,,,,,,,,,,,,FALSE,10.1103/PhysRevB.97.020502
PrOs4Sb12,PrOs4Sb12,Bulk,,,SC,,1.85 K,,Cubic,Filled skutterudite,Im-3 (No. 204),,,,,,FALSE,10.1103/PhysRevB.98.024513
PrOs4Sb12,PrOs4Sb12,,,,SC,Heavy-fermion,1.85 K,,,,,,,,,2 T,FALSE,10.1103/PhysRevLett.106.177001
PrOs4Sb12,PrOs4Sb12,Bulk,,,SC,HF,,,,,,,,,,,FALSE,10.1103/PhysRevB.99.081117
PrOs4Sb12,PrOs4Sb12,Bulk,,,SC,"Heavy-fermion, Unconventional",1.85 K,,Cubic,Filled skutterudite,,,,,,,TRUE,10.1103/PhysRevLett.90.027001
Praseodymium Osmium Antimonide,PrOs4Sb12,,,,SC,,,,,,,,,,,,FALSE,10.1103/PhysRevB.102.155131
PrOs4Sb12,PrOs4Sb12,Bulk,,,SC,Unconventional/skutterudite/heavy-fermion,1.85 K,,Cubic,skutterudite,,,,,,,FALSE,10.1103/PhysRevB.82.024524
PrOs4Sb12,PrOs4Sb12,,,,SC,Heavy-fermion,,,,,,,,,,,FALSE,10.1103/PhysRevB.89.241105
PrOs4Sb12,PrOs4Sb12,Bulk,,,SC,,1.85 K,,Cubic,skutterudite,,,,,,,FALSE,10.1103/PhysRevB.86.064518
PrOs4Sb12,PrOs4Sb12,Bulk,,,SC,Heavy-fermion,"1.82 K, 1.72 K",0 GPa,Cubic,Filled skutterudite,,,,,,2.4 T,TRUE,10.1103/PhysRevB.69.235108
PrOs4Sb12,PrOs4Sb12,Bulk,,,SC,Heavy-fermion,"1.85 K (T_C1), 1.72 K (T_C2)",,Cubic,Body-centered cubic (skutterudite),,9.3017,9.3017,9.3017,45 Oe,,TRUE,10.1103/PhysRevLett.120.187004
PrOs4Sb12,PrOs4Sb12,Bulk,,,SC,Heavy fermion/Unconventional/Type-II,"1.86 K, 1.72 K, ~0.6 K",,Cubic,Filled skutterudite,,,,,"Hc1(0) = 31 Oe (T > 0.6 K), 44 Oe (T < 0.6 K)",,TRUE,10.1103/PhysRevLett.94.107002
Praseodymium Osmium Antimonide,PrOs4Sb12,Bulk,,,SC,Unconventional,,,,,,,,,,,FALSE,10.1103/PhysRevB.110.134524
PrOs4Sb12,PrOs4Sb12,Bulk,,,SC,"heavy-fermion, unconventional",1.85 K,,Cubic,filled skutterudite,,9.3050,9.3050,9.3050,,,FALSE,10.1103/PhysRevB.82.104513
PrOs4Sb12,PrOs4Sb12,Bulk,,,SC,unconventional,,,,,,,,,,,FALSE,10.1103/PhysRevB.99.035136
Praseodymium Osmium Antimonide,PrOs4Sb12,Bulk,,,SC,,,,,,,,,,,,FALSE,10.1103/PhysRevB.103.094503
PrOs4Sb12,PrOs4Sb12,Bulk,,,SC,,,,,,,,,,,,TRUE,10.1103/PhysRevX.9.031025
PrOs4Sb12,PrOs4Sb12,Bulk,,,SC,heavy fermion,,ambient,,,,,,,,,FALSE,10.1103/PhysRevLett.102.127004
PrOs4Sb12,PrOs4Sb12,Bulk,,,SC,Unconventional,,,Cubic,filled skutterudite,,,,,,,FALSE,10.1103/PhysRevB.101.075102
PrOs4Sb12,PrOs4Sb12,,,,SC,"multigap, two-band, nodeless gap",,,,skutterudite,,,,,,,FALSE,10.1103/PhysRevB.90.180501
Praseodymium osmium antimonide,PrOs4Sb12,,,,SC,Type-II,,,,,,,,,,,FALSE,10.1103/PhysRevB.74.184523
PrOs4Sb12,PrOs4Sb12,Bulk,,,SC,Unconventional,,High pressure,,,,,,,,,FALSE,10.1103/PhysRevLett.123.047001
PrOs4Sb12,PrOs4Sb12,Bulk,,,SC,Heavy Fermion,"Tc1 ≈ 1.85 K, Tc2 ≈ 1.70 K",,,,,,,,,,FALSE,10.1103/PhysRevB.89.125111
PrOs4Sb12,PrOs4Sb12,,,,SC,,,,,,,,,,,,FALSE,10.1103/PhysRevB.101.174512
PrOs4Sb12,PrOs4Sb12,,,,SC,heavy-fermion,1.85 K,,Cubic,filled skutterudite,,,,,,,FALSE,10.1103/PhysRevB.77.144432
PrOs4Sb12,PrOs4Sb12,Bulk,,,SC,Unconventional,,,,,,,,,,,FALSE,10.1103/PhysRevLett.112.107002
Praseodymium Osmium Antimonide,PrOs4Sb12,Bulk,,,SC,heavy-fermion,,,,Layered unconventional superconductor,,,,,,,FALSE,10.1103/PhysRevB.70.184515
PrOs4Sb12,PrOs4Sb12,Bulk,,,SC,Heavy-fermion,,,,skutterudite,,,,,,,,10.1103/PhysRevB.70.014513
PrOs4Sb12,PrOs4Sb12,Bulk,,,SC,Type-II,1.85 K,,Cubic,skutterudite,Im-3,,,,,,FALSE,10.1103/PhysRevB.89.035145
PrOs4Sb12,PrOs4Sb12,Bulk,,,SC,,,,,skutterudite,,,,,,,FALSE,10.1103/PhysRevB.105.024521
PrOs4Sb12,PrOs4Sb12,Bulk,,,SC,Type-II/heavy-fermion/multiband,1.85 K,ambient,Cubic,skutterudite,Im-3,,,,Hc1(0) ≲ 45 Oe,,TRUE,10.1103/PhysRevB.79.174511
PrOs4Sb12,PrOs4Sb12,Bulk,,,SC,Heavy-fermion,,,Cubic,skutterudite,Im-3,,,,,,FALSE,10.1103/PhysRevB.71.104402
PrOs4Sb12,PrOs4Sb12,,,,SC,Weyl SC,,,,,,,,,,,FALSE,10.1103/PhysRevB.97.060504
Praseodymium Osmium Antimonide,PrOs4Sb12,,,,SC,TRSB,,,,,,,,,,,FALSE,10.1103/PhysRevB.102.180509
PrOs4Sb12,PrOs4Sb12,,,,SC,,,,Cubic,skutterudite,,,,,,,,10.1103/PhysRevB.86.060511
PrOs4Sb12,PrOs4Sb12,,,,SC,,,,,,,,,,,,FALSE,10.1103/PhysRevB.93.245126
Praseodymium Osmium Antimonide,PrOs4Sb12,,,,SC,Heavy-fermion,,,,,,,,,,,,10.1103/PhysRevB.91.094511
PrOs4Sb12,PrOs4Sb12,Bulk,,,SC,Heavy fermion/Type-II,"1.887 K (Tc1), 1.716 K (Tc2)","dTc1/dp ≈ -0.2 K/GPa, dTc2/dp ≈ -0.4 K/GPa",Cubic,,,,,,,~2.2 T at 0.35 K,TRUE,10.1103/PhysRevB.70.064516
PrOs4Sb12,PrOs4Sb12,Bulk,,,SC,Correlated fermion,,,Cubic,Skutterudite,,,,,,,,10.1103/PhysRevResearch.2.013381
PrOs4Sb12,PrOs4Sb12,Bulk,,,SC,Heavy fermion,,,,,,,,,,,FALSE,10.1103/PhysRevLett.109.187004
Praseodymium Osmium Antimonide,PrOs4Sb12,Bulk,,,SC,Unconventional,,,,,,,,,,,FALSE,10.1103/PhysRevB.80.132502
PrOs4Sb12,PrOs4Sb12,,,,SC,Chiral,,,,,,,,,,,FALSE,10.1103/PhysRevB.95.201109
PrOs4Sb12,PrOs4Sb12,Bulk,,,SC,Skutterudite,,,,,,,,,,,,10.1103/PhysRevB.79.165122
PrOs4Sb12,PrOs4Sb12,Bulk,,,SC,Heavy-fermion,,ambient,cubic,skutterudite,,,,,,,TRUE,10.1103/PhysRevLett.99.156408
Praseodymium Osmium Antimonide,PrOs4Sb12,,,,SC,,,,,,,,,,,,FALSE,10.1103/PhysRevB.88.180501
Praseodymium Osmium Antimonide,PrOs4Sb12,,,,SC,,,,,,,,,,increase of Hc1(T) at low temperatures,,FALSE,10.1103/PhysRevResearch.5.L022002
PrOs4Sb12,PrOs4Sb12,Bulk,,,SC,Unconventional,,,,,,,,,,,FALSE,10.1103/PhysRevResearch.4.013192
PrOs4Sb12,PrOs4Sb12,Bulk,,,SC,,1.85 K,ambient,Cubic,skutterudite,Im-3 (No. 204),,,,,,FALSE,10.1103/PhysRevB.88.024514
PrOs4Sb12,PrOs4Sb12,,,,SC,,1.85 K,,,skutterudite,,,,,,,FALSE,10.1103/PhysRevB.99.245115
PrOs4Sb12,PrOs4Sb12,,,,SC,,0.74-1.85 K,,,,,,,,,,FALSE,10.1103/PhysRevB.97.014501
Praseodymium Osmium Antimonide,PrOs4Sb12,Bulk,,,SC,Type-II,,,,,,,,,,,FALSE,10.1103/PhysRevLett.106.107002
PrOs4Sb12,PrOs4Sb12,Bulk,,,SC,heavy-fermion,1.8 K,,Cubic,skutterudite,Im-3,,,,,,FALSE,10.1103/PhysRevB.90.195123
Praseodymium Osmium Antimonide,PrOs4Sb12,Bulk,,,SC,,,,,,,,,,,,FALSE,10.1103/PhysRevB.103.014511
PrOs4Sb12,PrOs4Sb12,,,,SC,,,,,,,,,,,,FALSE,10.1103/PhysRevLett.99.116402
PrOs4Sb12,PrOs4Sb12,Bulk,,,SC,Unconventional,,,Tetrahedral,,,,,,,,TRUE,10.1103/PhysRevB.106.174518
PrOs4Sb12,PrOs4Sb12,,,,SC,Heavy-fermion,,,,skutterudite,,,,,,,FALSE,10.1103/PhysRevB.86.054512
PrOs4Sb12,PrOs4Sb12,Bulk,,,SC,Heavy-fermion/Unconventional,,,Cubic,Body-centered cubic (skutterudite),Im-3,,,,,,TRUE,10.1103/PhysRevB.97.134512
PrOs4Sb12,PrOs4Sb12,Bulk,,,SC,Heavy-fermion,1.85 K,,Cubic,bcc (filled skutterudite),Im-3,,,,,,FALSE,10.1103/PhysRevB.71.214417
PrOs4Sb12,PrOs4Sb12,Bulk,,,SC,Heavy Fermion,1.85 K,,,,,,,,,,FALSE,10.1016/j.physb.2009.07.141
PrOs4Sb12,PrOs4Sb12,Bulk,,,SC,Heavy Fermion,1.85 K,,,,,,,,,,TRUE,10.1016/j.physb.2005.01.243
PrOs4Sb12,PrOs4Sb12,Bulk,,,SC,Heavy-fermion,1.85 K,,,,,,,,,2.3 T,TRUE,10.1016/j.physb.2005.01.257
PrOs4Sb12,PrOs4Sb12,Bulk,,,SC,Type-II,1.85 K,,,,,,,,,,TRUE,10.1016/j.jallcom.2005.04.107
PrOs4Sb12,PrOs4Sb12,Bulk,,,SC,Type-II,0.1 K,,,,,,,,,21.4 kOe,TRUE,10.1016/j.physc.2007.07.003
PrOs4Sb12,PrOs4Sb12,Bulk,,,SC,Heavy Fermion,1.85 K,0 K,Filled Skutterudite,,,,,,,2.45 T,TRUE,10.1016/j.jmmm.2003.12.1237
PrOs4Sb12,PrOs4Sb12,Bulk,,,SC,Heavy-Fermion,1.85 K,,Skutterudite,,,,,,,,TRUE,10.1016/j.jmmm.2006.10.528
PrOs4Sb12,PrOs4Sb12,Bulk,,,SC,Type-II,1.729 K,,,,,,,,,,TRUE,10.1016/j.jmmm.2006.10.288
PrOs4Sb12,PrOs4Sb12,Bulk,,,SC,Heavy Fermion,1.85 K,,Skutterudite,Cubic,,9.302 Å,9.302 Å,9.302 Å,,,TRUE,10.1016/j.jmmm.2006.10.039
PrOs4Sb12,PrOs4Sb12,Bulk,,,SC,Heavy Fermion,1.89 K,,,,,,,,,,TRUE,10.1016/j.physb.2005.01.242
PrOs4Sb12,PrOs4Sb12,Bulk,,,SC,Heavy Fermion,1.72 K,,,,,,,,,,TRUE,10.1016/j.physb.2005.01.242
PrOs4Sb12,PrOs4Sb12,Bulk,,,SC,Heavy-fermion,1.87 K,,Skutterudite,,,,,,,2.25 T,TRUE,10.1016/j.physc.2007.04.225
PrOs4Sb12,PrOs4Sb12,Bulk,,,SC,Heavy-electron,1.3 K,,Filled Skutterudite,,,,,,,,FALSE,10.1016/S0921-4534(02)02736-3
PrOs4Sb12,PrOs4Sb12,Bulk,,,SC,Unconventional,1.85 K,,Skutterudite,Cubic,,,,,,,TRUE,10.1016/j.physb.2005.01.254
PrOs4Sb12,PrOs4Sb12,Bulk,,,SC,Heavy Fermion,1.8 K,,Tetrahedral,,,,,,,,FALSE,10.1016/j.physb.2006.01.504
PrOs4Sb12,PrOs4Sb12,Bulk,,,SC,Heavy Fermion,"1.83 K, 1.65 K",,Cubic,,,,,,,22.4 kOe,TRUE,10.1016/j.jmmm.2003.12.710
PrOs4Sb12,PrOs4Sb12,Bulk,,,SC,Heavy-fermion,1.85 K,,,,,,,,,,TRUE,10.1016/j.jmmm.2006.10.887
PrOs4Sb12,PrOs4Sb12,Bulk,,,SC,Heavy Fermion,1.88 K,0 GPa,Skutterudite,,,,,,,,TRUE,10.1016/j.jmmm.2006.10.255
PrOs4Sb12,PrOs4Sb12,Bulk,,,SC,Heavy Fermion,1.3 K,9.8 GPa,Skutterudite,,,,,,,0.91 T,TRUE,10.1016/j.jmmm.2006.10.255
PrOs4Sb12,PrOs4Sb12,Bulk,,,SC,Heavy Fermion,1.82 K,,Skutterudite,Cubic,,,,,,,TRUE,10.1016/j.jpcs.2005.05.012
PrOs4Sb12,PrOs4Sb12,Bulk,,,SC,Heavy Fermion,"1.81 K, 1.64 K",0 GPa,Skutterudite,Cubic,,,,,,,TRUE,10.1016/j.jmmm.2006.10.042
PrOs4Sb12,PrOs4Sb12,Bulk,,,SC,Heavy Fermion,"1.45 K, 1.31 K",1.45 GPa,Skutterudite,Cubic,,,,,,,TRUE,10.1016/j.jmmm.2006.10.042
PrOs4Sb12,PrOs4Sb12,Bulk,,,SC,Type-II,1.72 K,,Filled Skutterudite,Cubic,,,,,,,FALSE,10.1016/j.jmmm.2006.10.519
PrOs4Sb12,PrOs4Sb12,Bulk,,,SC,Unconventional,1.84 K,,Filled-skutterudite,Cubic,,,,,,2.0 T,TRUE,10.1016/j.physc.2004.01.035
PrOs4Sb12,PrOs4Sb12,Bulk,,,SC,Unconventional,1.85 K,,,,,,,,,2.3 T,TRUE,10.1016/j.jmmm.2006.10.508
PrOs4Sb12,PrOs4Sb12,Bulk,,,SC,Heavy-Fermion,1.81 K,,Skutterudite,,,,,,,,TRUE,10.1016/S0921-4534(02)02738-7
PrOs4Sb12,PrOs4Sb12,Bulk,,,SC,Type-II,1.8 K,,Filled Skutterudite,,Im 3̄,,,,,,TRUE,10.1016/j.physc.2007.03.340
PrOs4Sb12,PrOs4Sb12,Bulk,,,SC,Heavy-Fermion,1.75 K,,,,,,,,,,TRUE,10.1016/j.physb.2006.01.071
PrOs4Sb12,PrOs4Sb12,Bulk,,,SC,Heavy Fermion,1.8,,Cubic,,Im3,,,,,,TRUE,10.1016/S0921-4526(02)01803-3
PrOs4Sb12,PrOs4Sb12,Bulk,,,SC,Type-II,1.8 K,,Skutterudite,,,,,,,,FALSE,10.1016/j.physc.2007.03.131
PrOs4Sb12,PrOs4Sb12,Bulk,,,SC,Type-II,1.85 K,,,,,,,,,,FALSE,10.1016/j.physb.2017.10.007
PrOs4Sb12,PrOs4Sb12,Bulk,,,SC,Heavy-Fermion,1.85 K,,Cubic,,Im3̄,,,,,2 T,TRUE,10.1016/j.physb.2006.05.109
PrOs4Sb12,PrOs4Sb12,Bulk,,,SC,Unconventional,1.85 K,,,,,,,,20 Oe,,TRUE,10.1016/j.physb.2005.01.262
PrOs4Sb12,PrOs4Sb12,Bulk,,,SC,Unconventional,1.75 K,,,,,,,,20 Oe,,TRUE,10.1016/j.physb.2005.01.262
PrOs4Sb12,PrOs4Sb12,Bulk,,,SC,Type-II,1.85 K,0,Filled-skutterudite,,,,,,,,FALSE,10.1016/j.physc.2009.11.127
PrOs4Sb12,PrOs4Sb12,Bulk,,,SC,Heavy Fermion,1.85 K,,Cubic,,,,,,,,TRUE,10.1016/S0921-4534(02)02735-1
PrOs4Sb12,PrOs4Sb12,Bulk,,,SC,Heavy-Fermion,1.85 K,,,,,,,,,,TRUE,10.1016/j.jmmm.2006.10.089
PrOs4Sb12,PrOs4Sb12,Bulk,,,SC,Heavy Fermion,1.85 K,,Filled Skutterudite,Cubic,,0.93031 nm,0.93031 nm,0.93031 nm,,,TRUE,10.1016/j.physb.2005.01.241
PrOs4Sb12,PrOs4Sb12,Bulk,,,SC,Heavy Fermion,1.85 K,,Cubic,,,,,,,,TRUE,10.1016/S0921-4526(02)02398-0
PrOs4Sb12,PrOs4Sb12,Bulk,,,SC,Heavy-fermion,1.9 K,,,,,,,,,,TRUE,10.1016/j.physb.2005.01.260
PrOs4Sb12,PrOs4Sb12,Bulk,,,SC,Type-II,1.85 K,,Cubic,,,,,,,,TRUE,10.1016/S0921-4526(01)01317-5
PrOs4Sb12,PrOs4Sb12,Bulk,,,SC,Type-II,1.85 K,0 GPa,Skutterudite,Cubic,,,,,,,TRUE,10.1016/j.physb.2006.01.169
PrOs4Sb12,PrOs4Sb12,Bulk,,,SC,Heavy-fermion,1.85 K,,Cubic,Cubic,Im3̄,,,,,,TRUE,10.1016/j.physb.2005.01.256
PrOs4Sb12,PrOs4Sb12,Bulk,,,SC,Heavy-Fermion,1.8 K,,Cubic,Body-centered cubic,Im3̄,,,,,,TRUE,10.1016/j.physb.2006.05.091
PrOs4Sb12,PrOs4Sb12,Bulk,,,SC,Heavy Fermion,1.81 K,,Skutterudite,Cubic,,,,,,,TRUE,10.1016/j.physc.2009.11.176
PrOs4Sb12,PrOs4Sb12,Bulk,,,SC,Heavy-Fermion,1.85 K,,Filled-skutterudite,Cubic,,,,,,,TRUE,10.1016/j.physb.2005.11.066
PrOs4Sb12,PrOs4Sb12,Bulk,,,SC,Heavy-fermion,1.865 K,,,,,,,,,,TRUE,10.1016/j.physb.2006.01.283
PrOs4Sb12,PrOs4Sb12,Bulk,,,SC,Unconventional,1.85 K,0 GPa,,,,,,,,,FALSE,10.1016/j.physc.2012.08.008
PrOs4Sb12,PrOs4Sb12,Bulk,,,SC,Unconventional,1.85 K,,Skutterudite,,,,,,,,TRUE,10.1016/j.physc.2007.05.004
PrOs4Sb12,PrOs4Sb12,Bulk,,,SC,Unconventional,1.68 K,,Skutterudite,,,,,,,,TRUE,10.1016/j.physc.2007.05.004
PrOs4Sb12,PrOs4Sb12,Bulk,,,SC,Heavy-fermion,1.85 K,,Filled Skutterudite,,,,,,,,TRUE,10.1016/j.physc.2009.11.037
PrOs4Sb12,PrOs4Sb12,Bulk,,,SC,Heavy Fermion,1.8 K,,Cubic,,,,,,,,TRUE,10.1016/j.physc.2004.02.162
PrOs4Sb12,PrOs4Sb12,Bulk,,,SC,Unconventional,1.81 K,,Skutterudite,,,,,,,2.1 T,TRUE,10.1016/j.physb.2006.01.069
PrOs4Sb12,PrOs4Sb12,Bulk,,,SC,Unconventional,1.85 K,,Skutterudite,,,,,,,2.35 T,TRUE,10.1016/j.physb.2006.01.069
PrOs4Sb12,PrOs4Sb12,Bulk,,,SC,Heavy Fermion,1.85 K,,,,,,,,,,TRUE,10.1016/j.physb.2006.01.072
PrOs4Sb12,PrOs4Sb12,Bulk,,,SC,Type-II,1.85 K,,,,,,,,,,FALSE,10.1016/j.physb.2005.01.286
PrOs4Sb12,PrOs4Sb12,Bulk,,,SC,Unconventional,1.85 K,,Skutterudite,,,,,,,,FALSE,10.1016/j.physb.2005.01.263
PrOs4Sb12,PrOs4Sb12,Bulk,,,SC,Type-II,1.8 K,,Skutterudite,,,,,,,,FALSE,10.1016/j.physb.2005.01.136
PrOs4Sb12,PrOs4Sb12,Bulk,,,SC,Unconventional,1.83 K,,,,,,,,,2.2 T,TRUE,10.1016/j.physb.2006.01.078
PrOs4Sb12,PrOs4Sb12,Bulk,,,SC,Unconventional,1.85 K,,Cubic,,Im3̄,,,,,,TRUE,10.1016/j.physb.2009.07.081
PrOs4Sb4,PrOs4Sb4,Bulk,,,SC,,,,,,,,,,,,FALSE,10.1103/PhysRevLett.124.207001
Proton superconductor (no neutron coupling),Proton Cooper pairs (charged),Bulk,,,SC,Type-I/Type-II (depends on Ginzburg-Landau parameter κ),order of MeV,,,,,,,,,,FALSE,10.1103/PhysRevB.78.024510
Proton superconductor in nuclear matter,Proton Cooper pairs (charged) in a neutron background,Bulk,,,SC,"Type-I/Type-II (depends on parameters, see text)",order of MeV,,,,,,,,,,FALSE,10.1103/PhysRevB.78.024510
PrPb3,PrPb3,,,,NSC,,NSC,,,,,,,,,,FALSE,10.1103/PhysRevB.69.235108
PrPt1.5Au0.5B2C,PrPt1.5Au0.5B2C,Bulk,,,SC,borocarbide,6.5 K,,,,,,,,,,TRUE,Handbook of SC
PrPt2B2C,PrPt2B2C,Bulk,,,SC,Type-II,~6 K,,Tetragonal,ThCr2Si2 derivative,I4/mmm,,,,,,True,10.1103/PhysRevB.49.12384
PrPt2B2C,PrPt2B2C,Bulk,,,SC,Type-II,6 K,,Tetragonal,LuNi2B2C-type,,,,,,> 5 kOe at 2 K,True,10.1103/PhysRevB.65.132519
PrPt2B2C,PrPt2B2C,Bulk,,,SC,borocarbide,6 K,,,,,,,,,,TRUE,Handbook of SC
PrPt2B2C,PrPt2B2C,Bulk,,,SC,,7.5 K,,Tetragonal,ThCr2Si2-type,I4/mmm,,,,,,FALSE,10.1103/PhysRevB.109.L180505
PrPt2B2C,PrPt2B2C,,,,SC,,,,,,,,,,,,FALSE,10.1103/PhysRevLett.106.177001
PrPt2B2C,PrPt2B2C,Bulk,,,SC,Type-II,6 K,,Tetragonal,,,,,,,,TRUE,10.1016/j.physc.2007.04.203
PrPt3.88Fe0.12Ge12,PrPt3.88Fe0.12Ge12,Bulk,,,SC,Type-II,6.3 K,,Body Centred Cubic,Cubic,Im3̄,0.8623 nm,0.8623 nm,0.8623 nm,,,TRUE,10.1016/j.physc.2017.12.008
PrPt4Ge12,PrPt4Ge12,,,,SC,,,,,,,,,,,,FALSE,10.1103/PhysRevLett.106.177001
Praseodymium Platinum Germanide,PrPt4Ge12,,,,SC,Unconventional,,,,,,,,,,,FALSE,10.1103/PhysRevB.105.094513
PrPt4Ge12,PrPt4Ge12,Bulk,,,SC,Unconventional/High-Tc/skutterudite,7.8 K,,Cubic,skutterudite,,,,,,,TRUE,10.1103/PhysRevB.82.024524
PrPt4Ge12,PrPt4Ge12,Bulk,,,SC,Type-II,7.91 K,,Cubic,Filled Skutterudite,Im-3,8.6111,8.6111,8.6111,,2.06 T,TRUE,10.1103/PhysRevLett.100.017002
PrPt4Ge12,PrPt4Ge12,Bulk,,,SC,Unconventional,,,,,,,,,,,FALSE,10.1103/PhysRevB.101.100506
PrPt4Ge12,PrPt4Ge12,,,,SC,,7.9 K,,,skutterudite,,,,,,,FALSE,10.1103/PhysRevB.94.054523
PrPt4Ge12,PrPt4Ge12,Bulk,,,SC,Unconventional,,,,,,,,,,,FALSE,10.1103/PhysRevLett.112.107002
PrPt4Ge12,PrPt4Ge12,Bulk,,,SC,,7.9 K,,Cubic,skutterudite,,,,,,,FALSE,10.1103/PhysRevB.86.174513
PrPt4Ge12,PrPt4Ge12,Bulk,,,SC,Unconventional,,,,,,,,,,,FALSE,10.1103/PhysRevB.102.024508
PrPt4Ge12,PrPt4Ge12,Bulk,,,SC,Type-II,7.9 K,,Cubic,skutterudite,Im-3,,,,,,TRUE,10.1103/PhysRevB.89.035145
PrPt4Ge12,PrPt4Ge12,Bulk,,,SC,Type-II,7.9 K,,Cubic,skutterudite,Im-3 (No. 204),8.6111,8.6111,8.6111,,1.69 T,TRUE,10.1103/PhysRevB.99.245115
PrPt4Ge12,PrPt4Ge12,,,,SC,,7.9 K,,,,,,,,,,FALSE,10.1103/PhysRevB.97.014501
PrPt4Ge12,PrPt4Ge12,Bulk,,,SC,Unconventional,approx. 8 K,ambient,Cubic,filled skutterudite,Im-3,,,,,,FALSE,10.1103/PhysRevB.94.094501
Praseodymium Platinum Germanide,PrPt4Ge12,Bulk,,,SC,Type-II,7.9 K,Ambient,Cubic,Filled skutterudite,Im-3,,,,,,FALSE,10.1103/PhysRevB.77.180504
PrPt4Ge12,PrPt4Ge12,Bulk,,,SC,,up to 8.3 K,,,filled skutterudite,,,,,,,,10.1103/PhysRevLett.109.236405
PrPt4Ge12,PrPt4Ge12,Bulk,,,SC,Type-II,7.9 K,,Cubic,skutterudite,,,,,,,FALSE,10.1103/PhysRevB.78.052504
PrPt4Ge12,PrPt4Ge12,Bulk,,,SC,Type-II,8 K,,Body Centred Cubic,Cubic,Im3̄,0.86025 nm,0.86025 nm,0.86025 nm,,,TRUE,10.1016/j.physc.2017.12.008
PrPt4Ge12,PrPt4Ge12,Bulk,,,SC,Type-II,7.79 K,0,Filled-skutterudite,,,,,,,,TRUE,10.1016/j.physc.2009.11.127
PrPt4Ge12,PrPt4Ge12,Bulk,,,SC,Type-II,7.91 K,0 GPa,Cubic,LaFe4P12-type,,8.61 Å,8.61 Å,8.61 Å,,,TRUE,10.1016/j.physc.2012.08.008
PrPt₁.₅Au₀.₆B₂C,PrPt₁.₅Au₀.₆B₂C,Bulk,,,SC,,6.5 K,,,,,3.8358 Å,,10.7442 Å,,,TRUE,Handbook of SC
PrPt₂B₂C,PrPt₂B₂C,Bulk,,,SC,,6 K,,,,,,,,,,TRUE,Handbook of SC
PrPt₂B₂C,PrPt₂B₂C,Bulk,,,SC,Type-II,6.0 K,,Tetragonal,borocarbide,tI12,,,,,,TRUE,Handbook of SC
PrRh2Zn20,PrRh2Zn20,Bulk,,,SC,,,,,,,,,,,,,10.1103/PhysRevB.98.205107
PrRh4B4,PrRh4B4,Bulk,,,SC,Type-II,,,,,,,,,,,True,10.1103/PhysRevB.34.1496
PrRh4B4,PrRh4B4,Bulk,,,SC,Type-II,4.6 K,,,,,,,,,,,10.1103/PhysRevB.65.132519
PrRh4B4,PrRh4B4,Bulk,,,SC,Type-II,4.6 K,High Pressure,CeCo4B4-type,,,,,,,6.8 kG,TRUE,10.1016/0022-5088(87)90477-2
PrRh4P12,PrRh4P12,Bulk,,,SC,Type-II,2.4 K,,Cubic,Filled Skutterudite,,,,,,,FALSE,10.1103/PhysRevLett.100.017002
PrRh₀.₈₅Ru₀.₁₅₄B₄,PrRh₀.₈₅Ru₀.₁₅₄B₄,Bulk,,,SC,,2.4 K,,Tetragonal,,tI72,,,,,,TRUE,Handbook of SC
PrRu2,PrRu2,Bulk,,,SC,High-Tc,580 K,0 GPa,Cubic,C15,Fd-3m,7.755,7.755,7.755,,,FALSE,10.1016/j.mtcomm.2023.105545
PrRu4As12,PrRu4As12,Bulk,,,SC,Type-II,2.4 K,4 GPa,Cubic,skutterudite,,8.4963 Å,,,,,True,10.1103/PhysRevB.56.7866
PrRu4As12,PrRu4As12,Bulk,,,SC,conventional,2.5 K,,Cubic,filled skutterudite,,8.508,8.508,8.508,,0.71 T,TRUE,10.1103/PhysRevB.82.104513
PrRu4As12,PrRu4As12,Bulk,,,SC,Type-II,2.33 K,,Cubic,Filled Skutterudite,,,,,,,FALSE,10.1103/PhysRevLett.100.017002
PrRu4As12,PrRu4As12,,,,SC,conventional,2.4 K,,Cubic,filled skutterudite,,,,,,,FALSE,10.1103/PhysRevB.77.144432
PrRu4As12,PrRu4As12,Bulk,,,SC,,2.5 K,,Cubic,skutterudite,Im-3,,,,,,FALSE,10.1103/PhysRevB.89.035145
PrRu4As12,PrRu4As12,Bulk,,,SC,,2.4 K,ambient,Cubic,skutterudite,Im-3 (No. 204),,,,,,FALSE,10.1103/PhysRevB.88.024514
PrRu4As12,PrRu4As12,Bulk,,,SC,,2.4 K,,Cubic,bcc (filled skutterudite),Im-3,,,,,,FALSE,10.1103/PhysRevB.71.214417
PrRu4As12,PrRu4As12,Bulk,,,SC,Type-II,2.4 K,,,,,,,,,,FALSE,10.1016/j.jallcom.2005.04.107
PrRu4As12,PrRu4As12,Bulk,,,SC,Type-II,2.3 K,,Filled Skutterudite,,Im3̄,,,,,,TRUE,10.1016/j.jmmm.2006.10.016
PrRu4As12,PrRu4As12,Bulk,,,SC,BCS,2.4 K,,,,,,,,,,TRUE,10.1016/j.jmmm.2006.10.508
PrRu4As12,PrRu4As12,Bulk,,,SC,,2.4 K,,,,,,,,,,FALSE,10.1016/S0022-3697(98)00292-3
PrRu4As12,PrRu4As12,Bulk,,,SC,Heavy Fermion,2.33 K,,Skutterudite,Cubic,,,,,,,FALSE,10.1016/j.physc.2009.11.176
PrRu4P12,PrRu4P12,,,,NSC,,,,Cubic,skutterudite,,,,,,,,10.1103/PhysRevB.56.7866
PrRu4P12,PrRu4P12,Bulk,,,NSC,,NSC,,,,,,,,,,,10.1103/PhysRevB.98.205107
PrRu4P12,PrRu4P12,Bulk,,,SC,,2 K at 14.7 GPa,14.7 GPa,Cubic,skutterudite,Im-3 (No. 204),,,,,,FALSE,10.1103/PhysRevB.88.024514
PrRu4Sb12,PrRu4Sb12,Bulk,,,SC,Type-II,1.04 K,,Cubic,filled skutterudite,,,,,,,,10.1103/PhysRevB.66.220504
PrRu4Sb12,PrRu4Sb12,,,,SC,"Conventional, s-wave, weak-coupling",1.3 K,,,,,,,,,,FALSE,10.1103/PhysRevLett.90.027001
PrRu4Sb12,PrRu4Sb12,Bulk,,,SC,,,,,,,,,,,,FALSE,10.1103/PhysRevB.86.064518
PrRu4Sb12,PrRu4Sb12,Bulk,,,SC,conventional,,,Cubic,filled skutterudite,,,,,,,FALSE,10.1103/PhysRevB.82.104513
PrRu4Sb12,PrRu4Sb12,Bulk,,,SC,Type-II,1.04 K,,Cubic,Filled Skutterudite,,,,,,,FALSE,10.1103/PhysRevLett.100.017002
PrRu4Sb12,PrRu4Sb12,Bulk,,,SC,,1.05 K,,Cubic,skutterudite,Im-3,,,,,,FALSE,10.1103/PhysRevB.89.035145
PrRu4Sb12,PrRu4Sb12,,,,SC,,,,Cubic,skutterudite,,,,,,0.2 T,,10.1103/PhysRevB.86.060511
PrRu4Sb12,PrRu4Sb12,Bulk,,,SC,,1.1 K,dTc/dP = -0.21 K/GPa,Cubic,skutterudite,Im-3 (No. 204),,,,,,FALSE,10.1103/PhysRevB.88.024514
PrRu4Sb12,PrRu4Sb12,,,,SC,,0.74-1.85 K,,,,,,,,,,FALSE,10.1103/PhysRevB.97.014501
PrRu4Sb12,PrRu4Sb12,Bulk,,,SC,,1.3 K,,Cubic,bcc (filled skutterudite),Im-3,,,,,,FALSE,10.1103/PhysRevB.71.214417
PrRu4Sb12,PrRu4Sb12,Bulk,,,SC,BCS,1 K,,,,,,,,,,TRUE,10.1016/j.physb.2005.01.243
PrRu4Sb12,PrRu4Sb12,Bulk,,,SC,Type-II,1.08 K,,,,,,,,,,FALSE,10.1016/j.jallcom.2005.04.107
PrRu4Sb12,PrRu4Sb12,Bulk,,,SC,Conventional BCS-like,1.1 K,,Skutterudite,,,,,,,,FALSE,10.1016/j.jmmm.2006.10.528
PrRu4Sb12,PrRu4Sb12,Bulk,,,SC,Conventional BCS-like,1.04 K,,Skutterudite,,,,,,,,FALSE,10.1016/j.jmmm.2006.10.528
PrRu4Sb12,PrRu4Sb12,Bulk,,,SC,BCS,1.1 K,,,,,,,,,,TRUE,10.1016/j.jmmm.2006.10.508
PrRu4Sb12,PrRu4Sb12,Bulk,,,SC,Type-II,1.2 K,,,,,,,,,,FALSE,10.1016/j.physb.2007.10.235
PrRu4Sb12,PrRu4Sb12,Bulk,,,SC,Heavy Fermion,1.03 K,,Skutterudite,Cubic,,,,,,,FALSE,10.1016/j.physc.2009.11.176
PrRu4Sb12,PrRu4Sb12,Bulk,,,SC,Type-II,1.2 K,,Filled Skutterudite,Body-Centered Cubic,,,,,,,TRUE,10.1016/j.physb.2006.01.024
PrRu4Sb12,PrRu4Sb12,Bulk,,,SC,Conventional,1.2 K,,,,,,,,,,FALSE,10.1016/j.physc.2007.05.004
PrRu4Sb12,PrRu4Sb12,Bulk,,,SC,Type-II,1 K,,Skutterudite,Cubic,,,,,,,TRUE,10.1016/S0921-4526(01)01260-1
PrRu4Sb12,PrRu4Sb12,Bulk,,,SC,Type-II,0.9 K,,,,,,,,,,TRUE,10.1016/j.physb.2005.01.286
PrRu4Sb12,PrRu4Sb12,Bulk,,,SC,Conventional s-wave,1.25 K,,,,,,,,,0.12 T,TRUE,10.1016/j.physb.2006.01.078
PrSiH7,PrSiH7,Bulk,,,SC,High-Tc,63.9 K,10 GPa,Hexagonal,breathing kagome lattice,P-6m2,,,,,,FALSE,10.1103/PhysRevB.110.024513
PrSr2Cu2.7Mo0.3O6.9,PrSr2Cu2.7Mo0.3O6.9,Bulk,,,NSC,,,,Tetragonal,perovskite-like,P4/mmm,3.858 Å,3.858 Å,11.616 Å,,,True,10.1103/PhysRevB.53.11340
PrSr2Cu2.7Mo0.3O7-δ,PrSr2Cu2.7Mo0.3O7,Bulk,,,NSC,,,,Tetragonal,perovskite-like,,3.858 Å,3.858 Å,11.616 Å,,,True,10.1103/PhysRevB.51.8543
PrSr2Cu2.7Mo0.3O7-δ,PrSr2Cu2.7Mo0.3O7-δ,,,,NSC,,,,tetragonal,123 layered structure,,,,,,,,10.1103/PhysRevB.59.636
PrSr2Cu2.7Mo0.3Oy,PrSr2Cu2.7Mo0.3Oy,Bulk,,,NSC,,,,,1:2:3 structure,,,,,,,,10.1103/PhysRevB.47.11337
"PrSrCu(O,F)4-δ","PrSrCu(O,F)4-δ",Bulk,,,SC,High-Tc,15K,,,,,,,,,,TRUE,10.1016/S0921-4534(97)00403-6
Pr-Th-Cu-O,PrThCuO,Bulk,,,SC,High-Tc,,,,,,,,,,,True,10.1103/PhysRevB.45.5099
PrTi2Al20,PrTi2Al20,Bulk,,,SC,,0.2 K,0 GPa,Cubic,,,,,,,,FALSE,10.1103/PhysRevB.99.081117
PrTi2Al20 (under pressure),PrTi2Al20,Bulk,,,SC,,1.1 K,8.7 GPa,Cubic,,,,,,,,FALSE,10.1103/PhysRevB.99.081117
Praseodymium Titanium Aluminum,PrTi2Al20,,,,SC,,,,,,,,,,,,FALSE,10.1103/PhysRevB.102.155131
PrTi2Al20,PrTi2Al20,Bulk,,,SC,Heavy fermion,0.2 K,,Cubic,Frank-Kasper cage,,,,,,,TRUE,10.1103/PhysRevB.97.115111
PrTi2Al20,PrTi2Al20,Bulk,,,SC,Heavy-fermion,"0.2 K (ambient pressure), up to 1 K (at ~8 GPa)","ambient, ~8 GPa",Cubic,,,,,,,,TRUE,10.1103/PhysRevB.91.241102
PrTi2Al20,PrTi2Al20,Bulk,,,SC,,,,,,,,,,,,,10.1103/PhysRevB.98.205107
PrTi2Al20,PrTi2Al20,Bulk,,,SC,Heavy fermion,0.2 K; 1.1 K,ambient pressure; 8.7 GPa,Cubic,,Fd-3m,,,,,4.7 T,TRUE,10.1103/PhysRevLett.109.187004
PrTi2Al20,PrTi2Al20,Bulk,,,SC,,0.2 K,ambient pressure,Cubic,CeCr2Al20-type,Fd-3m,14.723,14.723,14.723,,,TRUE,10.1103/PhysRevB.88.085124
PrTi2Al20,PrTi2Al20,Bulk,,,SC,,0.2 K,ambient,Cubic,,,,,,,,TRUE,10.1103/PhysRevLett.113.267001
PrTi2Al20 (under pressure),PrTi2Al20,Bulk,,,SC,,1 K,8 GPa,Cubic,,,,,,,,TRUE,10.1103/PhysRevLett.113.267001
Pr-Tl-Sr-Ca-Cu-O,PrTl2Sr2Ca2Cu3O11.5,Bulk,,,SC,High-Tc,77 K (zero resistance),,,,,,,,,,True,10.1103/PhysRevB.39.2918
PRuTi,PRuTi,Bulk,,,SC,,1.3 K,,,hP9,,,,,,,TRUE,Handbook of SC
PRuZr,PRuZr,Bulk,,,SC,,3.7 K,,,oP12,,,,,,,TRUE,Handbook of SC
PRuZr,PRuZr,Bulk,,,SC,,12.9 K,,,hP12,,,,,,,TRUE,Handbook of SC
PrV2Al20,PrV2Al20,Bulk,,,SC,HF,,,Cubic,,,,,,,,FALSE,10.1103/PhysRevB.99.081117
PrV2Al20,PrV2Al20,Bulk,,,SC,Heavy fermion,0.05 K,,Cubic,Frank-Kasper cage,,,,,,,TRUE,10.1103/PhysRevB.97.115111
PrV2Al20,PrV2Al20,Bulk,,,SC,Heavy-fermion,0.05 K,ambient,Cubic,,,,,,,,TRUE,10.1103/PhysRevB.91.241102
PrV2Al20,PrV2Al20,Bulk,,,SC,,,,,,,,,,,,,10.1103/PhysRevB.98.205107
PrV2Al20,PrV2Al20,Bulk,,,NSC,,,,Cubic,CeCr2Al20-type,Fd-3m,14.591,14.591,14.591,,,TRUE,10.1103/PhysRevB.88.085124
PrV2Al20,PrV2Al20,Bulk,,,SC,Type-II,0.05 K,ambient,Cubic,,,,,,,14.3 mT,TRUE,10.1103/PhysRevLett.113.267001
Pr_{0.88}LaCe_{0.12}CuO_{4-δ},Pr_{0.88}LaCe_{0.12}CuO_{4-δ},Bulk,,,SC,cuprate,21 K,,Tetragonal,,I4/mmm,3.98,3.98,12.27,,,TRUE,10.1103/PhysRevLett.96.157001
(Pr₀.₂Y₀.₈)Ba₂Cu₄O₈,Pr₀.₂Y₀.₈Ba₂Cu₄O₈,Bulk,,,SC,High-Tc/cuprate,74 K,1 atm,,double-chain,,,,,,,True,10.1103/PhysRevB.50.1171
(Pr₀.₃₇Y₀.₆₃)Ba₂Cu₄O₈,Pr₀.₃₇Y₀.₆₃Ba₂Cu₄O₈,Bulk,,,SC,High-Tc/cuprate,,1 atm,,double-chain,,,,,,,True,10.1103/PhysRevB.50.1171
(Pr₀.₄Y₀.₆)Ba₂Cu₄O₈,Pr₀.₄Y₀.₆Ba₂Cu₄O₈,Bulk,,,SC,High-Tc/cuprate,63 K,1 atm,,double-chain,,,,,,,True,10.1103/PhysRevB.50.1171
Pr₀.₅Ca₀.₅Ba₂Cu₃O₇,Pr₀.₅Ca₀.₅Ba₂Cu₃O₇,Bulk,,,NSC,,,,,layered cuprate,,,,,,,,10.1103/PhysRevB.52.7715
Pr₀.₇Y₀.₃Ba₂Cu₃O₇,Pr₀.₇Y₀.₃Ba₂Cu₃O₇,Bulk,,,NSC,,,,,layered cuprate,,,,,,,,10.1103/PhysRevB.52.7715
Pr₁.₀₂Ba₁.₉₈Cu₂.₉₂Mg₀.₀₈O₇,Pr₁.₀₂Ba₁.₉₈Cu₂.₉₂Mg₀.₀₈O₇,Bulk,,,NSC,cuprate,NSC,,,,,3.87 Å,3.93 Å,,,,True,10.1103/PhysRevB.60.12335
Pr₁.₈₅Ce₀.₁₅CuO₄₋δ,Pr₁.₈₅Ce₀.₁₅CuO₄,,,,SC,cuprate,,,,,,,,,,,,10.1103/PhysRevLett.88.227002
Pr₁Ba₂Cu₃Oₓ,Pr₁Ba₂Cu₃Oₓ,,,,NSC,,,,,,,,,,,,,10.1103/PhysRevB.38.4605
Pr₂NiO₄,Pr₂NiO₄,Bulk,,,NSC,,,,,K₂NiF₄-type,,,,,,,,10.1103/PhysRevB.45.2830
Pr₂₋ₓThₓCuO₄,Pr₂₋ₓThₓCuO₄,Bulk,,,SC,cuprate,22 K,,,,,,,,,,TRUE,Handbook of SC
PS-P21/m,PS,Bulk,,,SC,Type-II,4.3 K,100 GPa,Monoclinic,P21/m,P21/m,,,,,,FALSE,10.1016/j.ssc.2019.01.024
PS2-C2/m,PS2,Bulk,,,SC,Type-II,1.7 K,100 GPa,Monoclinic,C2/m,C2/m,,,,,,FALSE,10.1016/j.ssc.2019.01.024
PS2-P-3m1,PS2,Bulk,,,SC,Type-II,1.5 K,200 GPa,Trigonal,P-3m1,P-3m1,,,,,,FALSE,10.1016/j.ssc.2019.01.024
"Pt/Co/Pt/Cu/Nb/Ni8Fe2/Nb/Cu/Pt/Co/Pt multilayer (t_Co = 0.8 nm, t_Cu = 5 nm)",Pt(2.0nm)/Co(0.8nm)/Pt(1.7nm)/Cu(5nm)/Nb(30nm)/Ni8Fe2(6nm)/Nb(30nm)/Cu(5nm)/Pt(1.7nm)/Co(0.8nm)/Pt(2.0nm),Thin Film,,,SC,Type-II,7.1 K,,,,,,,,,,TRUE,10.1103/PhysRevX.10.031020
Pt/Co/Pt/Nb/Ni8Fe2/Nb/Pt/Co/Pt multilayer (t_Co = 0.8 nm),Pt(2.0nm)/Co(0.8nm)/Pt(1.7nm)/Nb(30nm)/Ni8Fe2(6nm)/Nb(30nm)/Pt(1.7nm)/Co(0.8nm)/Pt(2.0nm),Thin Film,,,SC,Type-II,7.2 K,,,,,,,,,,TRUE,10.1103/PhysRevX.10.031020
"Pt/Co/Pt/Cu/Nb/Ni8Fe2/Nb/Cu/Pt/Co/Pt multilayer (t_Co = 2.0 nm, t_Cu = 5 nm)",Pt(2.0nm)/Co(2.0nm)/Pt(1.7nm)/Cu(5nm)/Nb(30nm)/Ni8Fe2(6nm)/Nb(30nm)/Cu(5nm)/Pt(1.7nm)/Co(2.0nm)/Pt(2.0nm),Thin Film,,,SC,Type-II,6.1 K,,,,,,,,,,TRUE,10.1103/PhysRevX.10.031020
Pt/Co/Pt/Nb/Ni8Fe2/Nb/Pt/Co/Pt multilayer (t_Co = 2.0 nm),Pt(2.0nm)/Co(2.0nm)/Pt(1.7nm)/Nb(30nm)/Ni8Fe2(6nm)/Nb(30nm)/Pt(1.7nm)/Co(2.0nm)/Pt(2.0nm),Thin Film,,,SC,Type-II,6.2 K,,,,,,,,,,TRUE,10.1103/PhysRevX.10.031020
Mixed platinum-silver powder compact,Pt-Ag,Bulk,,,SC,Type-I,1.9 mK,,,,,,,,,,True,10.1103/PhysRevB.62.14350
Pt/V/EuS trilayer,Pt/V/EuS,Thin Film,"V: 8 nm, EuS: 5 nm, Pt: 0.2 nm",Sapphire,SC,,3.6 K,,,,,,,,,,TRUE,10.1103/PhysRevLett.131.027001
2H-Pt0.05TaSe2,Pt0.05TaSe2,Bulk,,,NSC,,,,Hexagonal,2H,P63/mmc,,,,,,TRUE,10.1103/PhysRevB.107.104510
2H-Pt0.1TaSe2,Pt0.1TaSe2,Bulk,,,NSC,,,,Hexagonal,2H,P63/mmc,,,,,,TRUE,10.1103/PhysRevB.107.104510
4Hb-Pt0.2TaSe2,Pt0.2TaSe2,Bulk,,,SC,Type-II,2.7 K,,Hexagonal,4Hb,P63/mmc,3.476,3.476,26.917,1.425 T,2.367 T,TRUE,10.1103/PhysRevB.107.104510
Pt0.65Rh0.35Bi2,Pt0.64Rh0.35Bi1.9,Bulk,,,SC,,2.75 K,ambient,Trigonal,layered van der Waals,P31m (No. 157),,,,,1 T,TRUE,10.1103/PhysRevMaterials.4.124202
PtGe2,Pt1Ge2,Bulk,,,NSC,,,,,,,,,,,,TRUE,10.1103/PhysRevB.87.064502
(Pt0.67Cu0.33)3Cu2B,Pt2.01Cu2.99B,Bulk,,,SC,Type-II,2.06 K,,B-filled β-Mn-type,Cubic,P4132,0.66706 nm,,,,1.2 T,TRUE,10.1016/j.jssc.2015.06.004
Platinum Hydride,Pt2H,Bulk,,,SC,,1 K,113 GPa,Trigonal,Ni2H-type,P-3m1,2.630,2.630,4.471,,,FALSE,10.1103/PhysRevB.84.054543
Pt8V,Pt8V,Bulk,,,NSC,,≤1 K,,Tetragonal,body-centered-tetragonal,I4/mmm,3.909 Å,3.909 Å,3.909 Å,,,False,10.1103/PhysRevB.50.5962
Pt9H14,Pt9H14,Bulk,,,SC,Type-II,14.7 K,10 GPa,Triclinic,Triclinic,P1̄,4.74023 Å,6.45049 Å,6.45834 Å,,,FALSE,10.1016/j.commatsci.2024.113265
PtAl2,PtAl2,Bulk,,,NSC,,,,,fluorite,,,,,,,True,10.1103/PhysRev.92.874
PtBi,PtBi,Bulk,,,SC,,1.21 K,,,nickel arsenide,,,,,,,True,10.1103/PhysRev.92.874
