Repository: WyattBunstine/ML_SC_Project

# ML_SC_Project — Chemically and Geometrically Motivated Crystal Graph Neural Networks

This project predicts and screens superconductors from crystal structure. It frames the
problem as a **two-stage hurdle**: first classify whether a material is a superconductor
candidate (SC vs. non-SC), then regress the critical temperature T_c for superconductors.

Two graph-neural-network families are trained and compared:

- a **baseline CGCNN** ([txie-93/cgcnn](https://github.com/txie-93/cgcnn)), and
- an **MPNN** with learned edge features that consumes richer `crystal_graph_v4` graphs
  (this project's contribution).

File: database/superconductor_materials_full.csv (part 142 of 215)
Material_Name,Chemical_Composition,Material_Class,Film_Thickness,Substrate,Material_Type,Superconductor_Type,Superconducting_Transition_Temperature,Pressure,Crystal_Structure,Lattice_Structure,Space_Group,"Lattice_Constant(a)","Lattice_Constant(b)","Lattice_Constant(c)",Lower_Critical_Field,Upper_Critical_Field,Experimental,DOI
PtBi,PtBi,Bulk,,,SC,,1.21 K,,Hexagonal,NiAs type,,4.324 Å,,5.501 Å,,,TRUE,Handbook of SC
PtBi,PtBi,Bulk,,,SC,,1.8 K,,Hexagonal,NiAs type,,,,,,,TRUE,Handbook of SC
PtBi,PtBi,Bulk,,,SC,,1 K,,Monoclinic,,,,,,,,FALSE,10.1103/PhysRevB.94.165119
PtBi2,PtBi2,Bulk,,,SC,,150 mK,,Hexagonal,layered,P3,6.553 Å,6.553 Å,6.165 Å,,,TRUE,10.1103/PhysRevB.94.165119
t-PtBi2 (bulk single crystal),PtBi2,Bulk,,,SC,,0.6 K,,,,,,,,,,TRUE,10.1103/PhysRevB.108.165144
t-PtBi2 (thin film),PtBi2,Thin Film,up to 60 nm,,SC,,0.275–0.4 K,,,,,,,,,,TRUE,10.1103/PhysRevB.108.165144
"t-PtBi2 (surface, ARPES)",PtBi2,Bulk,,,SC,,14 ± 2 K and 8 ± 2 K,,,,,,,,,,TRUE,10.1103/PhysRevB.108.165144
"t-PtBi2 (surface, STM)",PtBi2,Bulk,,,SC,,~100 K,,,,,,,,,,TRUE,10.1103/PhysRevB.108.165144
PtBi2,PtBi2,,,,SC,,,,,,,,,,,,FALSE,10.1103/PhysRevB.99.054501
PtBi2,PtBi2.00,Bulk,,,NSC,,,ambient,Cubic,pyrite-type,Pa-3 (No. 205),6.702,6.702,6.702,,,TRUE,10.1103/PhysRevMaterials.4.124202
PtBi2,PtBi2.03,Bulk,,,SC,,0.6 K,ambient,Trigonal,layered van der Waals,P31m (No. 157),6.5731,6.5731,6.1619,,0.06 T,TRUE,10.1103/PhysRevMaterials.4.124202
PtGa2,PtGa2,Bulk,,,SC,Type-I,2 K,0,,,,,,,,,TRUE,10.1016/0375-9601(94)90528-2
PtGa2,PtGa2,Bulk,,,SC,Type-I,2 K,0,,,,,,,,,TRUE,10.1016/0304-8853(94)00557-5
PtGe,PtGe,Bulk,,,SC,,0.4 K,,,MnP structure,,,,,,,,10.1103/PhysRevB.39.5748
PtGe,PtGe,Bulk,,,SC,,0.4 K,,Orthorhombic,FeAs (MnP) type,,,,,,,TRUE,Handbook of SC
PtGe2,PtGe2,Bulk,,,SC,,0.4 K,,,,,,,,,,FALSE,10.1103/PhysRevB.86.174513
Platinum Hydride,PtH,Bulk,,,SC,,,,,,,,,,,,FALSE,10.1103/PhysRevLett.111.177002
Platinum Hydride (PtH-II),PtH,Bulk,,,SC,,12 K,90 GPa,Hexagonal,hexagonal close-packed (hcp),P6_3/mmc,2.779,2.779,4.731,,,TRUE,10.1103/PhysRevB.83.214106
Platinum Hydride,PtH,Bulk,,,SC,,17.2 K,113 GPa,Hexagonal,NiAs-type,P63/mmc,2.70,2.70,4.53,,,FALSE,10.1103/PhysRevB.84.054543
Platinum Hydride,PtH,Bulk,,,SC,,15.1 K,130 GPa,Hexagonal,NiAs-type,P63/mmc,2.674,2.674,4.493,,,FALSE,10.1103/PhysRevB.84.054543
Platinum Hydride,PtH,Bulk,,,SC,,9.7 K,160 GPa,Hexagonal,NiAs-type,P63/mmc,2.645,2.645,4.436,,,FALSE,10.1103/PhysRevB.84.054543
Platinum Hydride,PtH,Bulk,,,SC,,7.1 K,192 GPa,Hexagonal,NiAs-type,P63/mmc,,,,,,FALSE,10.1103/PhysRevB.84.054543
PtH2,PtH2,Bulk,,,SC,Type-II,19.5 K,10 GPa,Orthorhombic,Orthorhombic,Pbcn,3.62539 Å,5.93732 Å,3.82532 Å,,,FALSE,10.1016/j.commatsci.2024.113265
PtMo₂,PtMo₂,Bulk,,,SC,A15,4.7 K,,Cubic,Cr₃Si type (A15),cP8,,,,,,TRUE,Handbook of SC
Platinum dinitride,PtN2,Bulk,,,NSC,,,,,,,,,,,,TRUE,10.1103/PhysRevB.77.092504
PtNb₂,PtNb₂,Bulk,,,SC,A15,10.9 K,,Cubic,Cr₃Si type (A15),cP8,,,,,,TRUE,Handbook of SC
PtPb₄,PtPb₄,Bulk,,,SC,,2.8 K,,,,,,,,,,TRUE,Handbook of SC
PtSb,PtSb,Bulk,,,SC,,2.1 K,,,nickel arsenide,,,,,,,True,10.1103/PhysRev.92.874
PtSb,PtSb,Bulk,,,SC,,2.1 K,,Hexagonal,NiAs type,,4.138 Å,,5.483 Å,,,TRUE,Handbook of SC
PtSb,PtSb,Bulk,,,SC,,2.1 K,,Hexagonal,NiAs type,,,,,,,TRUE,Handbook of SC
Platinum Diselenide,PtSe2,Bulk,,,NSC,,,,Trigonal,Layered,P-3m1,,,,,,TRUE,10.1103/PhysRevLett.120.156401
Platinum Diselenide,PtSe2,,,,Type-II Dirac semimetal,,,,,,,,,,,,FALSE,10.1103/PhysRevB.96.041201
Platinum Diselenide,PtSe2,,,,NSC,,,,,,,,,,,,FALSE,10.1103/PhysRevMaterials.3.114202
Platinum Diselenide,PtSe2,Bulk,,,SC,,0.002 K,Ambient,Trigonal,CdI2-type,,,,,,,FALSE,10.1103/PhysRevB.97.165102
Electron-doped Platinum Diselenide (0.5e- per f.u.),PtSe2,Bulk,,,SC,,2.15 K,Ambient,Trigonal,CdI2-type,,,,,,,FALSE,10.1103/PhysRevB.97.165102
PtSi,PtSi,Bulk,,,SC,,0.88 K,,,MnP structure,,,,,,,,10.1103/PhysRevB.39.5748
PtSi,PtSi,Thin Film,,,SC,,,,,,,,,,,,,10.1103/PhysRevB.52.15479
PtSi,PtSi,Bulk,,,SC,,0.9 K,,Orthorhombic,FeAs (MnP) type,,,,,,,TRUE,Handbook of SC
PtSi,PtSi,Thin Film,,,SC,Type-II,0.56 K,,,,,,,,,,TRUE,10.1016/j.physb.2006.01.406
PtSi,PtSi,Thin Film,,,SC,Type-II,0.56 K,,Polycrystalline,,,,,,,,TRUE,10.1016/S0921-4526(02)02631-5
PtSi,PtSi,Thin Film,,,SC,Type-I,0.54 K,,Polycrystalline,,,,,,,,TRUE,10.1016/S0921-4526(99)02875-6
Platinum Silicide,PtSi,Thin Film,,,SC,Type-I,0.79 K,,,,,,,,,,TRUE,10.1016/j.sse.2014.09.003
PtSi,PtSi,Thin Film,,,SC,Type-II,0.41,,,,,,,,,,TRUE,10.1016/S0921-4526(99)02272-3
PtSi,PtSi,Thin Film,,,SC,Type-II,0.54,,,,,,,,,,TRUE,10.1016/S0921-4526(99)02272-3
PtSn,PtSn,Bulk,,,SC,,0.4 K,,Hexagonal,NiAs type,,,,,,,TRUE,Handbook of SC
Platinum Tetrastannide,PtSn4,Bulk,,,NSC,,NSC,,Orthorhombic,,,6.43 Å,11.35 Å,6.38 Å,,,FALSE,10.1103/PhysRevMaterials.7.024804
PtSn₄,PtSn₄,Bulk,,,SC,,2.4 K,,,,,,,,,,TRUE,Handbook of SC
PtTa₂,PtTa₂,Bulk,,,SC,A15,0.4 K,,Cubic,Cr₃Si type (A15),cP8,,,,,,TRUE,Handbook of SC
PtTc,PtTc,Bulk,,,SC,,0.6 K,,Hexagonal,NiAs type,,,,,,,TRUE,Handbook of SC
Platinum Telluride,PtTe,Bulk,0.1-0.3 mm,,SC,Type-II,0.57 K,ambient,Trigonal,"ZrCl-type, van der Waals layered",R-3m (hexagonal setting),3.95340 Å,3.95340 Å,19.7938 Å,15 Oe,"Hc2(0) = 65 Oe (H || c, WHH estimate), Hc2(0) = 143 Oe (H ⊥ c, WHH estimate)",TRUE,10.1103/PhysRevB.105.184514
Platinum Ditelluride,PtTe2,,,,NSC,,,,,,,,,,,,FALSE,10.1103/PhysRevMaterials.3.114202
PtTe2,PtTe2,Bulk,,,NSC,,,,Trigonal,CdI2-type,,,,,,,FALSE,10.1103/PhysRevB.86.014519
Platinum Ditelluride,PtTe2,Bulk,,,NSC,,,Ambient,Trigonal,CdI2-type,,,,,,,FALSE,10.1103/PhysRevB.97.165102
PtTh,PtTh,Bulk,,,SC,,0.4 K,,,oS,,,,,,,TRUE,Handbook of SC
PtTi₂,PtTi₂,Bulk,,,SC,A15,0.5 K,,Cubic,Cr₃Si type (A15),cP8,,,,,,TRUE,Handbook of SC
PtTl₂,PtTl₂,Bulk,,,SC,,1.58 K,,Tetragonal,θ-CuAl₂ type,I4/mcm,6.822 Å,6.822 Å,5.565 Å,,,TRUE,Handbook of SC
PtV₂,PtV₂,Bulk,,,SC,A15,2.9 K,,Cubic,Cr₃Si type (A15),cP8,,,,,,TRUE,Handbook of SC
Pt₃Mo,Pt₃Mo,Bulk,,,SC,A15,8.8 K,,,A15,,,,,,,TRUE,Handbook of SC
Pt₃Nb,Pt₃Nb,Bulk,,,SC,Type-II,4.0 K,,Tetragonal,CrFe type (σ phase),tP30,,,,,,TRUE,Handbook of SC
Pt₃Nb,Pt₃Nb,Bulk,,,SC,A15,10.9 K,,,A15,,,,,,,TRUE,Handbook of SC
Pt₃Ta,Pt₃Ta,Bulk,,,SC,Type-II,1.0 K,,Tetragonal,CrFe type (σ phase),tP30,,,,,,TRUE,Handbook of SC
Pt₃Ta,Pt₃Ta,Bulk,,,SC,A15,0.4 K,,,A15,,,,,,,TRUE,Handbook of SC
Pt₃Th₇,Pt₃Th₇,Bulk,,,SC,,1.0 K,,,hP20,,,,,,,TRUE,Handbook of SC
Pt₃Ti,Pt₃Ti,Bulk,,,SC,A15,0.5 K,,,A15,,,,,,,TRUE,Handbook of SC
Pt₃V,Pt₃V,Bulk,,,SC,A15,3.7 K,,,A15,,,,,,,TRUE,Handbook of SC
Pt₃Y₇,Pt₃Y₇,Bulk,,,SC,,0.82 K,,,hP20,,,,,,,TRUE,Handbook of SC
Pu0.9Np0.1CoGa5,Pu0.9Np0.1CoGa5,Bulk,,,SC,High-Tc,7.2 K,,,,,,,,,3.4 T,TRUE,10.1016/j.physb.2005.01.291
Pu0.9U0.1CoGa5,Pu0.9U0.1CoGa5,Bulk,,,SC,High-Tc,8.4 K,,,,,,,,,8.7 T,TRUE,10.1016/j.physb.2005.01.291
Plutonium Tetraboride,PuB4,Single crystal,,,NSC,Topological Kondo insulator,,,Tetragonal,,,,,,,,TRUE,10.1103/PhysRevB.111.075152
PuBe13,PuBe13,Bulk,,,SC,Heavy-fermion,,,,,,,,,,,,10.1103/PhysRevB.33.3556
PuBe13,PuBe13,Bulk,,,NSC,,,,,,,10.294 Å,,,,,True,10.1103/PhysRevB.30.1249
PuCo0.1Rh0.9Ga5,PuCo0.1Rh0.9Ga5,Bulk,,,SC,Heavy fermion/Unconventional/Type-II,10.2 K,0 GPa,Tetragonal,,,4.2931,4.2931,6.8495,,,TRUE,10.1103/PhysRevLett.93.147005
PuCo0.5Rh0.5Ga5,PuCo0.5Rh0.5Ga5,Bulk,,,SC,Heavy fermion/Unconventional/Type-II,15.5 K,0 GPa,Tetragonal,,,4.2610,4.2610,6.8185,,,TRUE,10.1103/PhysRevLett.93.147005
PuCo0.8Fe0.2Ga5,PuCo0.8Fe0.2Ga5,Bulk,,,SC,,9.9 K,,,Tetragonal,,,,,,,TRUE,10.1016/j.physb.2005.01.338
PuCo0.9Fe0.1Ga5,PuCo0.9Fe0.1Ga5,Bulk,,,SC,,13.4 K,,,Tetragonal,,,,,,,TRUE,10.1016/j.physb.2005.01.338
PuCo0.9Ni0.1Ga5,PuCo0.9Ni0.1Ga5,Bulk,,,SC,,16.4 K,,,Tetragonal,,,,,,,TRUE,10.1016/j.physb.2005.01.338
PuCoGa5,PuCoGa5,Bulk,,,SC,Unconventional,,,,,,,,,,,FALSE,10.1103/PhysRevB.85.085108
PuCoGa5,PuCoGa5,,,,SC,High-Tc,18.5 K,,,,,,,,,,TRUE,10.1103/PhysRevB.70.104512
PuCoGa5,PuCoGa5,,,,SC,Unconventional,,,,,,,,,,,FALSE,10.1103/PhysRevB.109.075165
PuCoGa5,PuCoGa5,Bulk,,,SC,Heavy Fermion/d-wave/High-Tc,18.5 K,,Tetragonal,115 structure,,,,,,,TRUE,10.1103/PhysRevLett.105.217002
PuCoGa5,PuCoGa5,Bulk,,,SC,heavy-fermion,18.5 K,,,,,,,,,,,10.1103/PhysRevB.92.155140
PuCoGa5,PuCoGa5,Bulk,,,SC,,18.5 K,,,,,,,,,,FALSE,10.1103/PhysRevB.88.125106
PuCoGa5,PuCoGa5,Bulk,,,SC,Unconventional,18.5 K,,Tetragonal,HoCoGa5-type,P4/mmm,4.149 Å,4.149 Å,6.647 Å,,,FALSE,10.1103/PhysRevB.83.155105
PuCoGa5,PuCoGa5,Bulk,,,SC,,18.5 K,,,,,,,,,,"Photoemission spectroscopy (PES), Sommerfeld coefficient measurement",10.1103/PhysRevLett.108.017001
PuCoGa5,PuCoGa5,Bulk,,,SC,Heavy-fermion,18.5 K,ambient,Tetragonal,,,,,,,,,10.1103/PhysRevLett.105.246404
PuCoGa5,PuCoGa5,Bulk,,,SC,High-Tc,18.5 K,,,,,,,,,,,10.1103/PhysRevB.89.115135
PuCoGa5,PuCoGa5,Bulk,,,SC,Heavy-fermion,18 K,,Tetragonal,Cu3Au-type variant,,,,,,,FALSE,10.1103/PhysRevB.74.214404
PuCoGa5,PuCoGa5,,,,SC,Heavy-fermion,18.5 K,,,,,,,,,,FALSE,10.1103/PhysRevB.102.125114
PuCoGa5,PuCoGa5,Bulk,,,SC,Heavy fermion/Unconventional/Type-II,18.5 K,0 GPa,Tetragonal,,,4.2354,4.2354,6.7939,,,TRUE,10.1103/PhysRevLett.93.147005
PuCoGa5,PuCoGa5,Bulk,,,SC,"Heavy-fermion, Unconventional",18.5 K,ambient pressure,Tetragonal,HoCoGa5-type,P4/mmm,4.232,4.232,6.786,,,TRUE,10.1103/PhysRevLett.90.157001
PuCoGa5,PuCoGa5,,,,SC,"Unconventional, d-wave, Heavy-fermion",18.5 K,,,,,,,,,,FALSE,10.1103/PhysRevB.87.020505
PuCoGa5,PuCoGa5,Bulk,,,SC,Unconventional/d-wave,18.5 K,ambient,Tetragonal,HoCoGa5-type,P4/mmm,,,,,,,10.1103/PhysRevB.109.134429
PuCoGa5,PuCoGa5,Bulk,,,SC,Heavy-fermion/Type-II,18.7 K,,,,,,,,,63 T,TRUE,10.1103/PhysRevLett.119.157204
PuCoGa5,PuCoGa5,Bulk,,,SC,,,,,,,,,,,,FALSE,10.1103/PhysRevB.102.174503
PuCoGa5,PuCoGa5,,,,SC,Heavy-fermion,18.5 K,,,,,,,,,,FALSE,10.1103/PhysRevB.102.214509
Plutonium Cobalt Gallium,PuCoGa5,Bulk,,,SC,heavy-fermion,18.7 K,0 GPa,Tetragonal,,P4/mmm,4.2146 Å,4.2146 Å,6.7607 Å,,,TRUE,10.1103/PhysRevB.95.094517
PuCoGa5,PuCoGa5,Bulk,,,SC,Heavy electron,18.5 K,0 GPa,,,,,,,,,TRUE,10.1103/PhysRevB.92.195131
PuCoGa5,PuCoGa5,,,,SC,,,,,,,,,,,,FALSE,10.1103/PhysRevB.83.020504
PuCoGa5,PuCoGa5,Bulk,,,SC,,18.5 K,,Tetragonal,HoCoGa5-type,,,,,,,FALSE,10.1103/PhysRevLett.90.207007
PuCoGa5,PuCoGa5,Bulk,,,SC,Heavy-fermion/Unconventional,18.5 K,,,,,,,,,,FALSE,10.1103/PhysRevB.82.104510
PuCoGa5,PuCoGa5,,,,SC,Heavy-fermion,18.6 K,,,,,,,,,,FALSE,10.1103/PhysRevB.77.092405
PuCoGa5,PuCoGa5,Bulk,,,SC,,,,,,,,,,,,FALSE,10.1103/PhysRevB.72.064438
PuCoGa5,PuCoGa5,Bulk,,,SC,Type-II,"18.5 K, 23 K","ambient pressure, unspecified pressure",Tetragonal,HoCoGa5-type,P4/mmm,4.232,4.232,6.784,,exceeds 74 T,FALSE,10.1103/PhysRevB.70.104504
Plutonium Cobalt Pentagallide,PuCoGa5,Bulk,,,SC,Heavy-fermion,,,,,,,,,,,FALSE,10.1103/PhysRevB.111.075152
PuCoGa5,PuCoGa5,Bulk,,,SC,,18.6 K,,,,,,,,,,FALSE,10.1103/PhysRevB.77.212502
PuCoGa5,PuCoGa5,Bulk,,,SC,heavy fermion,,,,,,,,,,,TRUE,10.1103/PhysRevLett.121.187003
PuCoGa5,PuCoGa5,,,,SC,,,,,,,,,,,,FALSE,10.1103/PhysRevB.74.220502
PuCoGa5,PuCoGa5,Bulk,,,SC,High-Tc,18.5 K,,,,,,,,,,FALSE,10.1016/j.physb.2006.01.446
PuCoGa5,PuCoGa5,Bulk,,,SC,Unconventional,18 K,,HoCoGa5,Tetragonal,,,,,,100 T,TRUE,10.1016/j.physb.2005.01.301
PuCoGa5,PuCoGa5,Bulk,,,SC,Unconventional,18 K,,Tetragonal,P4/mmm,P4/mmm,,,,,>70 T,TRUE,10.1016/j.jmmm.2006.10.275
PuCoGa5,PuCoGa5,Bulk,,,SC,High-Tc,18.5 K,,,,,,,,,,TRUE,10.1016/j.jallcom.2006.07.133
PuCoGa5,PuCoGa5,Bulk,,,SC,High-Tc,18.5 K,,,,,,,,,100 T,TRUE,10.1016/j.jallcom.2006.09.135
PuCoGa5,PuCoGa5,Bulk,,,SC,Unconventional,20 K,,,,,,,,,,FALSE,10.1016/j.jmmm.2006.10.277
PuCoGa5,PuCoGa5,Bulk,,,SC,Unconventional,18.5 K,,,,,,,,,,FALSE,10.1016/j.crhy.2014.06.006
PuCoGa5,PuCoGa5,Bulk,,,SC,Unconventional,18.5 K,Atmospheric,HoCoGa5,,,,,,,,TRUE,10.1016/j.jallcom.2005.04.036
PuCoGa5,PuCoGa5,Bulk,,,SC,Type-II,18 K,,Tetragonal,,,,,,,,FALSE,10.1016/j.jpcs.2007.08.039
PuCoGa5,PuCoGa5,Bulk,,,SC,High-Tc,18.6 K,,,,,,,,,74 T,TRUE,10.1016/j.physb.2005.01.291
PuCoGa5,PuCoGa5,Bulk,,,SC,Type-II,18K,,,,,,,,,,TRUE,10.1016/j.physb.2006.01.388
PuCoGa5,PuCoGa5,Bulk,,,SC,Heavy Fermion,18.5 K,,,,P4/mmm,,,,,,TRUE,10.1016/j.physb.2006.01.352
PuCoGa5,PuCoGa5,Bulk,,,SC,Type-II,18.6 K,,Tetragonal,Tetragonal,P4/mmm,4.235,,6.794,,100 T,TRUE,10.1016/j.crhy.2014.07.001
PuCoGa5,PuCoGa5,Bulk,,,SC,Unconventional,18 K,,Tetragonal,HoCoGa5,,,,,,,FALSE,10.1016/j.jmmm.2006.10.881
PuCoGa5,PuCoGa5,Bulk,,,SC,Unconventional,18.5 K,,Tetragonal,,P4/mmm,4.232 Å,,6.786 Å,,,TRUE,10.1016/j.jallcom.2006.09.053
PuCoGa5,PuCoGa5,Bulk,,,SC,Unconventional,18.5 K,,HoCoGa5-type,,,,,,,,FALSE,10.1016/j.jallcom.2006.08.276
PuCoGa5,PuCoGa5,Intermetallic Alloy,,,SC,High-Tc,18.5 K,,,,,,,,,,FALSE,10.1016/j.physc.2009.01.008
PuCoGa5,PuCoGa5,Bulk,,,SC,Type-II,18.5-22,0-16.4 GPa,Tetragonal,HoCoGa5,,0.42354 nm,,0.67939 nm,350 Oe,740 kOe,TRUE,10.1016/j.jmmm.2003.11.056
PuCoGa5,PuCoGa5,Bulk,,,SC,Heavy Fermion,18.5 K,Ambient,Tetragonal,,,,,,,,FALSE,10.1016/j.jmmm.2006.10.763
PuCoGa5,PuCoGa5,Bulk,,,SC,High-Tc,18.5 K,,HoCoGa5-type,Tetragonal,,,,,,,FALSE,10.1016/j.jmmm.2006.10.005
PuCoGa5,PuCoGa5,Bulk,,,SC,Unconventional,15.5 K,,,,,,,,,,TRUE,10.1016/j.jmmm.2006.10.152
PuCoGa5,PuCoGa5,Bulk,,,SC,Unconventional,18.5 K,,,,,,,,,,TRUE,10.1016/j.jmmm.2006.10.152
PuCoGa5,PuCoGa5,Bulk,,,SC,Unconventional,18.5 K,,Tetragonal,,,,,,,,FALSE,10.1016/j.jmmm.2006.10.138
PuCoGa5,PuCoGa5,Bulk,,,SC,High-Tc,18.5 K,,Tetragonal,,P 4/mmm,4.197,,,,,FALSE,10.1016/j.physc.2007.03.028
PuCoGa5,PuCoGa5,Bulk,,,SC,High-Tc,18.5 K,,Tetragonal,,,,,,,,TRUE,10.1016/j.physc.2006.10.014
PuCoGa5,PuCoGa5,Bulk,,,SC,Heavy Fermion,18.5 K,,Tetragonal,,,,,,,,FALSE,10.1016/j.physb.2007.10.063
PuCoGa5,PuCoGa5,Bulk,,,SC,Heavy-Tc,18 K,,Tetragonal,,,,,,,,FALSE,10.1016/j.jcrysgro.2007.09.032
PuCoGa5,PuCoGa5,Bulk,,,SC,High-Tc,18 K,,Tetragonal,P4/mmm,P4/mmm,4.2,4.2,6.8,,,TRUE,10.1016/j.physb.2009.07.073
PuCoGa5,PuCoGa5,Bulk,,,SC,Unconventional,18 K,,,,,,,,,,FALSE,10.1016/j.physb.2006.01.385
PuCoGa5,PuCoGa5,Bulk,,,SC,Type-II,19-23 K,0-16.5 GPa,Layered,Quasi-2D,,,,,,,TRUE,10.1016/j.physb.2005.01.296
PuCoGa5,PuCoGa5,Bulk,,,SC,Unconventional,18.5 K,,,,,,,,,,FALSE,10.1016/j.physb.2016.03.026
PuCoGa5,PuCoGa5,Bulk,,,SC,Heavy Fermion,18.5 K,,Tetragonal,,,4.232 Å,,6.786 Å,,120 T,TRUE,10.1016/j.physc.2015.02.031
PuCoGa5,PuCoGa5,Bulk,,,SC,Unconventional,18.5 K,,Tetragonal,,,4.232 Å,,6.786 Å,,74 T,TRUE,10.1016/j.physc.2003.11.061
PuCoGa5,PuCoGa5,Bulk,,,SC,High-Tc,18.5 K,,,,,,,,,,FALSE,10.1016/j.physb.2019.411693
PuCoGa5,PuCoGa5,,,,SC,,18K,,,,,,,,,,FALSE,10.1016/j.physc.2007.08.018
PuCoGa5,PuCoGa5,Bulk,,,SC,Type-II,18.5 K,,,,,,,,,,FALSE,10.1016/j.physb.2017.09.119
PuCoGa5,PuCoGa5,Bulk,,,SC,Type-II,18.5 K,,,,,4.232 Å,4.232 Å,,300 Oe,,TRUE,10.1016/j.physb.2005.11.047
PuCoGa5,PuCoGa5,Bulk,,,SC,High-Tc,18.5 K,0 GPa,Tetragonal,HoCoGa5,,,,,,,FALSE,10.1016/j.jpcs.2005.10.105
PuCoGa5,PuCoGa5,Bulk,,,SC,High-Tc,18.5 K,,Tetragonal,,P4/mmm,4.232 Å,,,,,FALSE,10.1016/j.physb.2006.01.390
PuCoGa5,PuCoGa5,Bulk,,,SC,Unconventional,18.5 K,,,,,,,,,,FALSE,10.1016/j.physb.2009.07.161
PuCoIn5,PuCoIn5,Bulk,,,SC,,2.5 K,,,,,,,,,,FALSE,10.1103/PhysRevB.88.125106
PuCoIn5,PuCoIn5,Bulk,,,SC,,2.4 K,,,,,,,,,,,10.1103/PhysRevLett.108.017001
PuCoIn5,PuCoIn5,Bulk,,,SC,High-Tc,2.5 K,,,,,,,,,,,10.1103/PhysRevB.89.115135
PuCoIn5,PuCoIn5,,,,SC,"Unconventional, related to antiferromagnetic quantum critical point",2.5 K,,,,,,,,,anisotropy ratio of Hc2: 2-2.3,FALSE,10.1103/PhysRevB.87.020505
PuCoIn5,PuCoIn5,Bulk,,,SC,Heavy-fermion,2.5 K,,,,,,,,,,FALSE,10.1103/PhysRevLett.119.157204
PuCoIn5,PuCoIn5,,,,SC,,,,Tetragonal,,P4/mmm,,,,,,FALSE,10.1103/PhysRevB.97.235149
PuCoIn5,PuCoIn5,Bulk,,,SC,Type-II,2.5 K,,Tetragonal,Tetragonal,P4/mmm,4.574,,7.440,,33 T,TRUE,10.1016/j.crhy.2014.07.001
PuCoIn5,PuCoIn5,Bulk,,,SC,Heavy Fermion,2.5 K,,Tetragonal,,,4.574 Å,,7.439 Å,,35 T,TRUE,10.1016/j.physc.2015.02.031
PuCoIn5,PuCoIn5,Bulk,,,SC,High-Tc,2.2 K,,,,,,,,,,FALSE,10.1016/j.physb.2019.411693
PuGa3 (trigonal phase),PuGa3,Bulk,,,NSC,,,up to 7.0 GPa,Trigonal,,R-3m,6.180,6.180,28.035,,,TRUE,10.1103/PhysRevB.72.064438
PuGa3 (hexagonal phase),PuGa3,Bulk,,,NSC,,,up to 6.7 GPa,Hexagonal,Ni3Sn-type (DO19),P63/mmc,6.3148,6.3148,4.5239,,,TRUE,10.1103/PhysRevB.72.064438
PuH10,PuH10,Bulk,,,SC,Type-II,26.4 K,300 GPa,Clathrate,Face-centered cubic,Fm-3m,,,,,,FALSE,10.1016/j.chemphys.2023.112108
PuH10,PuH10,Bulk,,,SC,Type-II,22.5 K,350 GPa,Clathrate,Face-centered cubic,Fm-3m,,,,,,FALSE,10.1016/j.chemphys.2023.112108
PuIn3,PuIn3,Bulk,,,NSC,,,,Cubic,AuCu3-type,,4.61 Å,4.61 Å,4.61 Å,,,FALSE,10.1103/PhysRevB.88.125106
PuIrGa5,PuIrGa5,Bulk,,,AFM,,no superconductivity down to 2 K,,Tetragonal,HoCoGa5-type,P4/mmm,4.324,4.324,6.815,,,FALSE,10.1103/PhysRevB.70.104504
PuRhGa5,PuRhGa5,Bulk,,,SC,Unconventional,,,,,,,,,,,FALSE,10.1103/PhysRevB.85.085108
PuRhGa5,PuRhGa5,Bulk,,,SC,Heavy Fermion/d-wave/High-Tc,,,Tetragonal,115 structure,,,,,,,FALSE,10.1103/PhysRevLett.105.217002
PuRhGa5,PuRhGa5,Bulk,,,SC,,8.7 K,,,,,,,,,,FALSE,10.1103/PhysRevB.88.125106
PuRhGa5,PuRhGa5,Bulk,,,SC,,,,Tetragonal,HoCoGa5-type,P4/mmm,,,,,,FALSE,10.1103/PhysRevB.83.155105
PuRhGa5,PuRhGa5,Bulk,,,SC,,8.7 K,,,,,,,,,,,10.1103/PhysRevLett.108.017001
PuRhGa5,PuRhGa5,Bulk,,,SC,High-Tc,8.7 K,,,,,,,,,,,10.1103/PhysRevB.89.115135
PuRhGa5,PuRhGa5,Bulk,,,SC,d-wave,,,,,,,,,,,FALSE,10.1103/PhysRevB.76.144515
PuRhGa5,PuRhGa5,Bulk,,,SC,Heavy fermion/Unconventional/Type-II,8.5 K,0 GPa,Tetragonal,,,4.3012,4.3012,6.8569,,,TRUE,10.1103/PhysRevLett.93.147005
PuRhGa5,PuRhGa5,Bulk,,,SC,Unconventional/d-wave,8.7 K,ambient,Tetragonal,HoCoGa5-type,P4/mmm,,,,,,,10.1103/PhysRevB.109.134429
PuRhGa5,PuRhGa5,Bulk,,,SC,Heavy-fermion,8.7 K,,,,,,,,,,FALSE,10.1103/PhysRevLett.119.157204
PuRhGa5,PuRhGa5,Bulk,,,SC,,,,,,,,,,,,FALSE,10.1103/PhysRevB.102.174503
PuRhGa5,PuRhGa5,Bulk,,,SC,,8.7 K,,Tetragonal,HoCoGa5-type,,,,,,,FALSE,10.1103/PhysRevLett.90.207007
PuRhGa5,PuRhGa5,,,,SC,Heavy-fermion,9 K,,,,,,,,,,FALSE,10.1103/PhysRevB.77.092405
PuRhGa5,PuRhGa5,Bulk,,,SC,,,,,,,,,,,,FALSE,10.1103/PhysRevB.72.064438
PuRhGa5,PuRhGa5,Bulk,,,SC,Type-II,"8.5 K, 16 K","ambient pressure, unspecified pressure",Tetragonal,HoCoGa5-type,P4/mmm,4.3012,4.3012,6.857,,,FALSE,10.1103/PhysRevB.70.104504
Plutonium Rhodium Pentagallide,PuRhGa5,Bulk,,,SC,Heavy-fermion,,,,,,,,,,,FALSE,10.1103/PhysRevB.111.075152
PuRhGa5,PuRhGa5,Bulk,,,SC,,9 K,,,,,,,,,,FALSE,10.1103/PhysRevB.77.212502
PuRhGa5,PuRhGa5,,,,SC,,,,,,,,,,,,FALSE,10.1103/PhysRevB.74.220502
PuRhGa5,PuRhGa5,Bulk,,,SC,Unconventional,9 K,,HoCoGa5,Tetragonal,,,,,,,FALSE,10.1016/j.physb.2005.01.301
PuRhGa5,PuRhGa5,Bulk,,,SC,High-Tc,8.7 K,,,,,,,,,,TRUE,10.1016/j.jallcom.2006.07.133
PuRhGa5,PuRhGa5,Bulk,,,SC,Unconventional,8.5 K,,,,,,,,,,FALSE,10.1016/j.jmmm.2006.10.277
PuRhGa5,PuRhGa5,Bulk,,,SC,Unconventional,8.7 K,Atmospheric,HoCoGa5,,,,,,,,TRUE,10.1016/j.jallcom.2005.04.036
PuRhGa5,PuRhGa5,Bulk,,,SC,Type-II,8.8 K,,Tetragonal,,,,,,,,TRUE,10.1016/j.jpcs.2007.08.039
PuRhGa5,PuRhGa5,Bulk,,,SC,Type-II,9K,,,,,,,,,,TRUE,10.1016/j.physb.2006.01.388
PuRhGa5,PuRhGa5,Bulk,,,SC,Type-II,8.7 K,,Tetragonal,Tetragonal,P4/mmm,4.301,,6.857,,31 T,TRUE,10.1016/j.crhy.2014.07.001
PuRhGa5,PuRhGa5,Bulk,,,SC,Type-II,8.7 K,,Tetragonal,,,,,,,"31.1 T (ab), 17.3 T (c)",TRUE,10.1016/j.jallcom.2008.10.127
PuRhGa5,PuRhGa5,Bulk,,,SC,Unconventional,9 K,,Tetragonal,HoCoGa5,,,,,,,TRUE,10.1016/j.jmmm.2006.10.881
PuRhGa5,PuRhGa5,Intermetallic Alloy,,,SC,High-Tc,8.7 K,,,,,,,,,,FALSE,10.1016/j.physc.2009.01.008
PuRhGa5,PuRhGa5,Bulk,,,SC,Heavy Fermion,8.5 K,Ambient,Tetragonal,,,,,,,,FALSE,10.1016/j.jmmm.2006.10.763
PuRhGa5,PuRhGa5,Bulk,,,SC,High-Tc,8.6 K,,Tetragonal,,,,,,,"130 kOe for H ‖ [100], 66 kOe for H ‖ [001] at 5 K",TRUE,10.1016/j.jallcom.2006.11.206
PuRhGa5,PuRhGa5,Bulk,,,SC,High-Tc,9 K,,HoCoGa5-type,Tetragonal,,,,,,,TRUE,10.1016/j.jmmm.2006.10.005
PuRhGa5,PuRhGa5,Bulk,,,SC,High-Tc,8.7 K,,,,,,,,,,TRUE,10.1016/j.physc.2006.10.014
PuRhGa5,PuRhGa5,Bulk,,,SC,Heavy-Tc,9 K,,Tetragonal,,,,,,,,FALSE,10.1016/j.jcrysgro.2007.09.032
PuRhGa5,PuRhGa5,Bulk,,,SC,Unconventional,9 K,,HoCoGa5,Tetragonal,,4.2354 Å,,6.7939 Å,,,TRUE,10.1016/j.physb.2006.01.385
PuRhGa5,PuRhGa5,Bulk,,,SC,Type-II,9-16 K,0-20 GPa,Layered,Quasi-2D,,,,,,,TRUE,10.1016/j.physb.2005.01.296
PuRhGa5,PuRhGa5,Bulk,,,SC,Heavy Fermion,8.6 K,,Tetragonal,,,4.301 Å,,6.857 Å,,31 T,TRUE,10.1016/j.physc.2015.02.031
PuRhGa5,PuRhGa5,Bulk,,,SC,Unconventional,8.7 K,,Tetragonal,,,,,,,21 T,FALSE,10.1016/j.physc.2003.11.061
PuRhGa5,PuRhGa5,Bulk,,,SC,High-Tc,8.7 K,0 GPa,Tetragonal,HoCoGa5,,,,,,,FALSE,10.1016/j.jpcs.2005.10.105
PuRhIn5,PuRhIn5,Bulk,,,SC,High-Tc,1-2 K,,,,,,,,,,,10.1103/PhysRevB.89.115135
PuRhIn5,PuRhIn5,Bulk,,,SC,Heavy-fermion,1.7 K,,,,,,,,,,FALSE,10.1103/PhysRevLett.119.157204
PuRhIn5,PuRhIn5,Bulk,,,SC,Type-II,1.6 K,,Tetragonal,Tetragonal,P4/mmm,4.621,,7.460,,,TRUE,10.1016/j.crhy.2014.07.001
PuRhIn5,PuRhIn5,Bulk,,,SC,Heavy Fermion,1.7 K,,Tetragonal,,,4.621 Å,,7.460 Å,,23 T,TRUE,10.1016/j.physc.2015.02.031
PuSn3,PuSn3,Bulk,,,NSC,,,,Cubic,AuCu3-type,,4.63 Å,4.63 Å,4.63 Å,,,FALSE,10.1103/PhysRevB.88.125106
Pu₂C₃,Pu₂C₃,,,,SC,,,,,Pu₂C₃ type with C₂ dumbbells,,,,,,,TRUE,Handbook of SC
PV3N0.9,PV3N0.9,Bulk,,,SC,,5.6 K,,,Antiperovskite,,,,,,3.49 T,FALSE,10.1103/PhysRevB.105.214529
PW₃,PW₃,Bulk,,,SC,,2.3 K,,Tetragonal,,,,,,,,TRUE,Handbook of SC
Py/Nb/Py trilayer,Py(8 nm)/Nb(d_s)/Py(8 nm)/Fe50Mn50(8 nm)/Nb(2 nm),Thin Film,"Py: 8 nm, Nb: variable (d_s), FeMn: 8 nm, Nb cap: 2 nm",Oxidized Si,SC,Type-II,Varies with d_s; Tc = 0.385 K for d_s = 20.5 nm; Tc ≈ 1.42 K for d_s = 21.5 nm; Tc is between 2 and 3 K for d_s ≈ 22 nm.,ambient,,,,,,,,,TRUE,10.1103/PhysRevB.74.220507
P₀.₄Sr₂Ca₁.₇Y₀.₁Cu₃.₅O₉.₃,P₀.₄Sr₂Ca₁.₇Y₀.₁Cu₃.₅O₉.₃,Bulk,,,SC,High-Tc,84 K,5 GPa,Tetragonal,,,3.851 Å,,17.49 Å,,,TRUE,Handbook of SC
P₀.₅Sr₅Ca₁.₈Y₀.₂Cu₃.₅O₉.₄₅,P₀.₅Sr₅Ca₁.₈Y₀.₂Cu₃.₅O₉.₄₅,Bulk,,,SC,High-Tc,74 K,17 GPa,,,,3.845 Å,,14.29 Å,,,TRUE,Handbook of SC
R1.5Ce0.5RuSr2Cu2O10,R1.5Ce0.5RuSr2Cu2O10,Bulk,,,"SC,FM",cuprate,,,,,,,,,,,,10.1103/PhysRevLett.94.187202
R2CuO4+δ (R=rare earth),R2CuO4+δ,,,,SC,High-Tc/cuprate,,,,,,,,,,,FALSE,10.1103/PhysRevB.96.054424
RaThH20,Ra1Th1H20,Bulk,,,SC,High-Tc,204 K,200 GPa,,,,,,,,,FALSE,10.1103/PhysRevB.100.174506
Radium Disilicide,RaSi2,Bulk,,,SC,,8.3 K,0 GPa,Trigonal,Layered honeycomb,P-3m1 (No. 164),4.07,4.07,5.09,,,FALSE,10.1103/PhysRevB.84.184503
Rb3−δSrδTT·2H2O,Rb(3-δ)Sr(δ)(TT)·2H2O,Bulk,,,SC,Unconventional/High-Tc/NA,~100 K,Ambient pressure,,Decorated honeycomb lattice,,,,,,,,10.1103/PhysRevB.103.094517
Rb0.002NbSe2,Rb0.002NbSe2,Bulk,,,SC,Type-II,5.6 K,,2H,Hexagonal,P63/mmc,3.44513 Å,,12.5498 Å,0.0073 T,5.58 T,TRUE,10.1016/j.ssc.2019.04.016
Rb0.025NbSe2,Rb0.025NbSe2,Bulk,,,SC,Type-II,4.2 K,,2H,Hexagonal,P63/mmc,3.44719 Å,,12.5864 Å,,,TRUE,10.1016/j.ssc.2019.04.016
Rb0.14WO3,Rb0.14WO3,Bulk,,,SC,Type-II,5.3 K,,Hexagonal,,P63/mcm,,,,,,TRUE,10.1016/j.materresbull.2008.01.005
Rubidium tungsten oxide (x=0.16),Rb0.16WO3,Bulk,,,SC,Type-II,4.5 K,,Hexagonal,hexagonal tungsten bronze,,,,,,,True,10.1103/PhysRevB.20.1903
Rb0.16WO3,Rb0.16WO3,Bulk,,,SC,Type-II,5.0 K,,Hexagonal,,P63/mcm,,,,,,TRUE,10.1016/j.materresbull.2008.01.005
Rubidium tungsten oxide (x=0.18),Rb0.18WO3,Bulk,,,SC,Type-II,4.15-4.28 K,,Hexagonal,hexagonal tungsten bronze,,,,,,13.4-19.3 kOe,True,10.1103/PhysRevB.20.1903
Rb0.18WO3,Rb0.18WO3,Bulk,,,SC,Type-II,4.8 K,,Hexagonal,,P63/mcm,,,,,,TRUE,10.1016/j.materresbull.2008.01.005
Rubidium tungsten bronze,Rb0.19WO3,Bulk,,,SC,,~5.5 K,,Hexagonal,hexagonal tungsten bronze,P63/mcm,,,,,,True,10.1103/PhysRevB.65.144528
Rb0.19WO3,Rb0.19WO3,Bulk,,,SC,Type-II,3 K,10 GPa,Hexagonal,,,,,,,,TRUE,10.1016/j.ssc.2013.01.012
Rubidium tungsten oxide (x=0.20),Rb0.20WO3,Bulk,,,SC,Type-II,3.20-3.88 K,,Hexagonal,hexagonal tungsten bronze,,,,,,4.7-18.8 kOe,True,10.1103/PhysRevB.20.1903
Rubidium tungsten bronze,Rb0.20WO3,Bulk,,,SC,,,,Hexagonal,tungsten bronze,,,,,,,True,10.1103/PhysRevB.25.501
Rubidium tungsten bronze,Rb0.20WO3,Bulk,,,SC,,~5.5 K,,Hexagonal,hexagonal tungsten bronze,P63/mcm,,,,,,True,10.1103/PhysRevB.65.144528
Rubidium Barium Bismuthate Sample 2,Rb0.21Ba0.27Bi0.52O3,Thin Film,1500 Å,MgO,SC,,20 K,,Cubic,perovskite,,,,,,,True,10.1103/PhysRevB.43.11408
Rubidium tungsten oxide (x=0.22),Rb0.22WO3,Bulk,,,SC,Type-II,2.80-2.90 K,,Hexagonal,hexagonal tungsten bronze,,,,,,1.57-2.11 kOe,True,10.1103/PhysRevB.20.1903
Rubidium tungsten bronze,Rb0.22WO3,Bulk,,,SC,,,,Hexagonal,tungsten bronze,,,,,,,True,10.1103/PhysRevB.25.501
Rubidium tungsten bronze,Rb0.22WO3,Bulk,,,SC,,varies with cooling rate,,Hexagonal,hexagonal tungsten bronze,P63/mcm,,,,,,True,10.1103/PhysRevB.65.144528
Rubidium tungsten oxide (x=0.24),Rb0.24WO3,Bulk,,,SC,Type-II,< 1 K,,Hexagonal,hexagonal tungsten bronze,,,,,,,True,10.1103/PhysRevB.20.1903
Rubidium tungsten bronze,Rb0.24WO3,Bulk,,,SC,,,,Hexagonal,tungsten bronze,,,,,,,True,10.1103/PhysRevB.25.501
Rubidium Barium Bismuthate Sample 1,Rb0.25Ba0.23Bi0.52O3,Thin Film,2000 Å,MgO,SC,,20 K,,Cubic,perovskite,,,,,,,True,10.1103/PhysRevB.43.11408
Rubidium tungsten bronze,Rb0.25WO3,Bulk,,,SC,,<1 K,,Hexagonal,hexagonal tungsten bronze,P63/mcm,,,,,,True,10.1103/PhysRevB.65.144528
Rubidium tungsten oxide (x=0.26),Rb0.26WO3,Bulk,,,SC,Type-II,1.5-7 K,,Hexagonal,hexagonal tungsten bronze,,,,,,,True,10.1103/PhysRevB.20.1903
Rubidium tungsten bronze,Rb0.26WO3,Bulk,,,SC,,<1 K,,Hexagonal,hexagonal tungsten bronze,P63/mcm,,,,,,True,10.1103/PhysRevB.65.144528
Rubidium Tungsten Oxide,Rb0.26WO3,,,,SC,,7.5 K,,Hexagonal,Hexagonal bronze,P6_3/mcm,,,,,,FALSE,10.1103/PhysRevLett.106.017001
Rubidium tungsten oxide (x=0.27),Rb0.27WO3,Bulk,,,SC,Type-II,variable,,Hexagonal,hexagonal tungsten bronze,,,,,,,True,10.1103/PhysRevB.20.1903
Rubidium tungsten bronze,Rb0.27WO3,Bulk,,,SC,,,,Hexagonal,tungsten bronze,,,,,,,True,10.1103/PhysRevB.25.501
Rubidium tungsten oxide (x=0.28),Rb0.28WO3,Bulk,,,SC,Type-II,variable,,Hexagonal,hexagonal tungsten bronze,,,,,,,True,10.1103/PhysRevB.20.1903
Hexagonal rubidium tungsten bronze,Rb0.29WO3,Bulk,,,SC,Type-I,1.82 ± 0.05 K,,Hexagonal,hexagonal tungsten bronze,,7.38 Å,7.38 Å,7.56 Å,,94 ± 5 G,True,10.1103/PhysRevB.9.3220
Rubidium tungsten bronze,Rb0.29WO3,Bulk,,,SC,,varies with cooling rate,,Hexagonal,hexagonal tungsten bronze,P63/mcm,,,,,,True,10.1103/PhysRevB.65.144528
Rubidium tungsten bronze,Rb0.30WO3,Bulk,,,SC,,~3 K,,Hexagonal,hexagonal tungsten bronze,P63/mcm,,,,,,True,10.1103/PhysRevB.65.144528
Rubidium tungsten oxide (x=0.32),Rb0.32WO3,Bulk,,,SC,Type-I,2.37 K,,Hexagonal,hexagonal tungsten bronze,,,,,,0.36-0.42 kOe,True,10.1103/PhysRevB.20.1903
Rubidium tungsten bronze,Rb0.33WO3,Bulk,,,SC,,1.90 K,,Hexagonal,tungsten bronze,,,,,,,True,10.1103/PhysRevLett.43.1607
Rubidium tungsten oxide (x=0.33),Rb0.33WO3,Bulk,,,SC,Type-I,1.93-1.94 K,,Hexagonal,hexagonal tungsten bronze,,,,,,0.079-0.177 kOe,True,10.1103/PhysRevB.20.1903
Rubidium tungsten bronze,Rb0.33WO3,Bulk,,,SC,,,,Hexagonal,tungsten bronze,,,,,,,True,10.1103/PhysRevB.25.501
Rubidium tungsten bronze,Rb0.33WO3,Bulk,,,SC,,~2 K,,Hexagonal,hexagonal tungsten bronze,P63/mcm,,,,,,True,10.1103/PhysRevB.65.144528
Rb0.33WO3,Rb0.33WO3,Bulk,,,SC,Type-II,2.2 K,,Hexagonal,,P 3,7.3939 Å,7.3939 Å,7.5758 Å,,,TRUE,10.1016/S0022-4596(03)00006-9
Rb0.33WO3,Rb0.33WO3,Bulk,,,SC,Type-II,5.5 K,Ambient,,,,,,,,,TRUE,10.1016/j.ssc.2013.01.012
Rb0.3Fe2Se2,Rb0.3Fe2Se2,,,,SC,iron-based,,,,ThCr2Si2-type,,,,,,,FALSE,10.1103/PhysRevB.96.064109
Rb0.3Fe2Se2,Rb0.3Fe2Se2,Bulk,,,SC,iron-based,,ambient,Tetragonal,122 structure (ThCr2Si2-type),,,,,,,FALSE,10.1103/PhysRevB.86.144507
Rb0.3Fe2Se2,Rb0.3Fe2Se2,Bulk,,,SC,iron-based,30 K,,,,,,,,,,FALSE,10.1103/PhysRevB.90.024520
Rb0.3MoS2,Rb0.3MoS2,Bulk,,,SC,Type-II,~7 K,,,layered,,,,,,measured up to 11 T,True,10.1103/PhysRevLett.32.712
Rb0.4Sr0.6(BC)3,Rb0.4Sr0.6(BC)3,Bulk,,,SC,High-Tc,83 K,0 GPa,,,,,,,,,FALSE,10.1016/j.mtphys.2023.101115
Rb0.4Sr0.6B3C3,Rb0.4Sr0.6B3C3,Bulk,,,SC,High-Tc,83 K,,,,,,,,,,FALSE,10.1016/j.commatsci.2024.113419
Rb0.4Sr0.6B3C3,Rb0.4Sr0.6B3C3,Bulk,,,SC,Type-II,83 K,1 atm,,,,,,,,,FALSE,10.1016/j.commatsci.2023.112755
Rb0.4Sr0.6B3C3,Rb0.4Sr0.6B3C3,Bulk,,,SC,High-Tc,83 K,Ambient,,,,,,,,,FALSE,10.1016/j.mtphys.2023.101299
Rb0.5Fe2Se2,Rb0.5Fe2Se2,Bulk,,,SC,iron-based,30 K,,,,,,,,,,TRUE,10.1103/PhysRevB.90.024520
Rb0.5Sr0.5B3C3,Rb0.5Sr0.5B3C3,Bulk,,,SC,High-Tc,75 K,,,,,,,,,,FALSE,10.1016/j.commatsci.2024.113419
Rb0.5Sr0.6B3C3,Rb0.5Sr0.6B3C3,Bulk,,,SC,Type-II,75 K,1 atm,,,,,,,,,FALSE,10.1016/j.commatsci.2023.112755
Rb0.609Fe1.608Se2,Rb0.609Fe1.608Se2,Bulk,,,NSC,iron-based,NSC,ambient,Tetragonal,,I4/mmm,3.9180,3.9180,14.6273,,,TRUE,10.1103/PhysRevB.84.144520
Rb0.644Fe1.620Se2,Rb0.644Fe1.620Se2,Bulk,,,NSC,iron-based,NSC,ambient,Tetragonal,,I4/mmm,3.9021,3.9021,14.6484,,,TRUE,10.1103/PhysRevB.84.144520
Rb0.653Fe1.532Se2,Rb0.653Fe1.532Se2,Bulk,,,SC,iron-based,30.9 K,ambient,Tetragonal,,I4/mmm,3.9285,3.9285,14.6003,,,TRUE,10.1103/PhysRevB.84.144520
Rb0.672Fe1.430Se2,Rb0.672Fe1.430Se2,Bulk,,,NSC,iron-based,NSC,ambient,Tetragonal,,I4/mmm,3.9270,3.9270,14.6155,,,TRUE,10.1103/PhysRevB.84.144520
Rb0.685Fe1.588Se2,Rb0.685Fe1.588Se2,Bulk,,,SC,iron-based,,ambient,Tetragonal,,I4/mmm,3.9251,3.9251,14.5932,,,TRUE,10.1103/PhysRevB.84.144520
Rb0.698Fe1.497Se2,Rb0.698Fe1.497Se2,Bulk,,,NSC,iron-based,NSC,ambient,Tetragonal,,I4/mmm,3.9379,3.9379,14.5983,,,TRUE,10.1103/PhysRevB.84.144520
Rb0.6Fe2Se2,Rb0.6Fe2Se2,Bulk,,,SC,iron-based,30 K,,,,,,,,,,FALSE,10.1103/PhysRevB.90.024520
Rb0.724Fe1.560Se2,Rb0.724Fe1.560Se2,Bulk,,,SC,iron-based,32.4 K,ambient,Tetragonal,,I4/mmm,3.9310,3.9310,14.5914,,,TRUE,10.1103/PhysRevB.84.144520
Rb0.740Fe1.600Se2,Rb0.740Fe1.600Se2,Bulk,,,SC,iron-based,32.4 K,ambient,Tetragonal,,I4/mmm,3.9190,3.9190,14.5515,,,TRUE,10.1103/PhysRevB.84.144520
Rb0.74Fe1.67S2,Rb0.74Fe1.67S2,Bulk,,,NSC,,,ambient pressure,,,,3.789,,14.070,,,TRUE,10.1103/PhysRevB.85.054506
Rb0.77Fe1.61Se2,Rb0.77Fe1.61Se2,Bulk,,,SC,iron-based,32 K,ambient,Tetragonal,,,,,,≤ 0.3 mT,,TRUE,10.1103/PhysRevB.85.064509
Rubidium iron selenide,Rb0.78Fe2Se1.78,Bulk,,,SC,iron-based,,ambient,,,,,,,,,FALSE,10.1103/PhysRevB.83.132509
Rb0.78Fe2Se1.78,Rb0.78Fe2Se1.78,Bulk,,,SC,Iron-based,32 K,,Tetragonal,ThCr2Si2-type,I4/mmm,3.925 Å,,14.5655 Å,,,TRUE,10.1016/j.physc.2011.04.009
Rb0.78V2Te2O,Rb0.78V2Te2O,Bulk,,,NSC,,,,Tetragonal,BaTi2As2O-type,,4.0414,4.0414,8.4610,,,TRUE,10.1103/PhysRevB.97.214517
Rb0.796Fe1.596Se2,Rb0.796Fe1.596Se2,Bulk,,,SC,iron-based,32.4 K,ambient,Tetragonal,,I4/mmm,3.9228,3.9228,14.5909,,"250 kOe (in-plane), 630 kOe (interplane)",TRUE,10.1103/PhysRevB.84.144520
Rb0.801Fe1.602Se2,Rb0.801Fe1.602Se2,Bulk,,,SC,iron-based,32.4 K,ambient,Tetragonal,,I4/mmm,3.9304,3.9304,14.6050,,,TRUE,10.1103/PhysRevB.84.144520
Rb0.81Fe1.55Se2,Rb0.81Fe1.55Se2,Bulk,,,NSC,,,,,,,,,,,,TRUE,10.1103/PhysRevB.90.024520
Rb0.81Fe1.58Se2,Rb0.81Fe1.58Se2,Bulk,,,NSC,,,,,,,,,,,,TRUE,10.1103/PhysRevB.90.024520
Rb0.83V2Te2O,Rb0.83V2Te1.94O,Bulk,,,NSC,,,,Tetragonal,BaTi2As2O-type,,4.0524,4.0524,8.4334,,,TRUE,10.1103/PhysRevB.97.214517
Rb0.88Fe1.81Se2,Rb0.88Fe1.81Se2,Bulk,,,SC,iron-based,32.1 K,ambient,Tetragonal,ThCr2Si2-type,I4/mmm,3.925,3.925,14.5655,,"180 T (ab-plane), 59 T (c-axis)",TRUE,10.1103/PhysRevB.83.060512
Rb0.88Fe1.81Se2,Rb0.88Fe1.81Se2,Bulk,,,SC,Iron-based,32 K,,ThCr2Si2,,,,,,,,FALSE,10.1016/j.physc.2015.09.005
Rb0.8Fe1.68Se2,Rb0.8Fe1.68Se2,Bulk,,,SC,Iron-based,31 K,,,,I4/m,,,,,,TRUE,10.1016/j.physc.2014.05.004
Rb0.8Fe1.6Se2,Rb0.8Fe1.6Se2,,,,SC,iron-based,above 30 K,,Tetragonal,"ThCr2Si2-type, sqrt(5)a x sqrt(5)a superstructure",,,,,,,FALSE,10.1103/PhysRevB.96.064109
Rb0.8Fe1.6Se2,Rb0.8Fe1.6Se2,Bulk,,,SC,iron-based,,,,,,,,,,,,10.1103/PhysRevB.97.144507
Rb0.8Fe1.6Se2,Rb0.8Fe1.6Se2,Bulk,,,SC,iron-based,32 K,,Tetragonal,ThCr2Si2-type,I4/mmm,2.76,2.76,7.25,,,TRUE,10.1103/PhysRevB.85.140511
Rb0.8Fe1.6Se2,Rb0.8Fe1.6Se2,Bulk,,,SC,iron-based,32.4 K,disappears near 5.6 GPa,,,,,,,,,FALSE,10.1103/PhysRevB.89.144106
Rb0.8Fe1.6Se2,Rb0.8Fe1.6Se2,Bulk,,,NSC,,,,,,,,,,,,TRUE,10.1103/PhysRevB.90.024520
Rubidium iron selenide,Rb0.8Fe2Se2,Bulk,,,SC,iron-based,,ambient,,,,,,,,,FALSE,10.1103/PhysRevB.83.132509
Rb0.8Fe2Se2,Rb0.8Fe2Se2,,,,SC,Iron-based,31 K,,,,,,,,,,FALSE,10.1016/j.physc.2011.07.005
Rb0.8Fe2Se2,Rb0.8Fe2Se2,Bulk,,,SC,Iron-based,21.9,,ThCr2Si2-type,,,,,,,95.7,TRUE,10.1016/j.ssc.2017.08.002
Rb0.8Fe2Se2,Rb0.8Fe2Se2,Bulk,,,SC,Iron-based,22.0,,ThCr2Si2-type,,,,,,,118.2,TRUE,10.1016/j.ssc.2017.08.002
Rb0.8Fe2Se2,Rb0.8Fe2Se2,Bulk,,,SC,Iron-based,28.5,,ThCr2Si2-type,,,,,,,143.2,TRUE,10.1016/j.ssc.2017.08.002
Rb0.8Fe2Se2,Rb0.8Fe2Se2,Bulk,,,SC,Iron-based,31.7,,ThCr2Si2-type,,,,,,,151.6,TRUE,10.1016/j.ssc.2017.08.002
Rb0.93Fe1.70Se2,Rb0.93Fe1.70Se2,Bulk,,,SC,iron-based,30 K,disappears near 5.6 GPa,,,,,,,,,FALSE,10.1103/PhysRevB.89.144106
Rb0.9Bi1.1O3,Rb0.9Bi1.1O3,Bulk,,,SC,Type-II,11 K,5 GPa,Cubic Perovskite,Cubic,Pm3̄m,4.2948,4.2948,4.2948,,,TRUE,10.1016/S0921-4534(98)00340-2
RbFe2Se2,Rb1-xFe2-ySe2,Bulk,,,SC,iron-based,30 K,,,,,,,,,,FALSE,10.1103/PhysRevB.92.155139
Rb1-xFe2-ySe2,Rb1-xFe2-ySe2,Bulk,,,SC,Iron-based,32 K,,,,,,,,,,FALSE,10.1016/j.physc.2018.02.047
Rb1.08Mo12S14,Rb1.08Mo12S14,Bulk,,,SC,Type-II,4.07 K,,Trigonal,,P-31c,9.1080 Å,,16.490 Å,,,TRUE,10.1016/j.jallcom.2021.159595
Mixed rubidium potassium fulleride,Rb1.5K1.5C60,Bulk,,,SC,High-Tc,,,Cubic,face-centered-cubic,,,,,,,,10.1103/PhysRevB.57.1226
Rb1Cs2C60,Rb1Cs2C60,Bulk,,,SC,High-Tc,33,,Fullerene,,,,,,,,FALSE,10.1016/S0009-2614(97)01324-9
RbEu(Fe0.91Ni0.09)4As4,Rb1Eu1Fe3.64Ni0.36As4,Bulk,,,NSC,iron-based,,ambient,Tetragonal,1144-type,P4/mmm,3.8921,3.8921,13.218,,,TRUE,10.1103/PhysRevResearch.4.013077
RbEu(Fe0.93Ni0.07)4As4,Rb1Eu1Fe3.72Ni0.28As4,Bulk,,,SC,iron-based,11.2 K,ambient,Tetragonal,1144-type,P4/mmm,3.8649,3.8649,13.109,,,TRUE,10.1103/PhysRevResearch.4.013077
RbEu(Fe0.95Ni0.05)4As4,Rb1Eu1Fe3.8Ni0.2As4,Bulk,,,SC,iron-based,,ambient,Tetragonal,1144-type,P4/mmm,3.8652,3.8652,13.117,,,TRUE,10.1103/PhysRevResearch.4.013077
RbEuFe4As4,Rb1Eu1Fe4As4,Bulk,,,SC,iron-based,36 K,ambient,Tetragonal,1144-type,P4/mmm,,,,,,FALSE,10.1103/PhysRevResearch.4.013077
RbFe2As2,Rb1Fe2As2,Bulk,,,SC,iron-based,2.6 K,ambient,,,,,,,,,FALSE,10.1103/PhysRevResearch.4.013077
RbV3Sb4.60Sn0.40,Rb1V3Sb4.60Sn0.40,Bulk,,,SC,,4.5 K,ambient,Hexagonal,kagome,P6/mmm,,,,,,TRUE,10.1103/PhysRevMaterials.6.074802
RbV3Sb4.95Sn0.05,Rb1V3Sb4.95Sn0.05,Bulk,,,SC,,1.93 K,ambient,Hexagonal,kagome,P6/mmm,,,,,,TRUE,10.1103/PhysRevMaterials.6.074802
RbV3Sb5,Rb1V3Sb5,Bulk,,,SC,,~2 K,,Hexagonal,kagome,P6/mmm,,,,,,,10.1103/PhysRevB.107.155131
RbV3Sb5,Rb1V3Sb5,Bulk,,,SC,,,ambient,,kagome,,,,,,,FALSE,10.1103/PhysRevMaterials.8.074601
RbV3Sb5,Rb1V3Sb5,Bulk,,,SC,,,,,kagome,,,,,,,FALSE,10.1103/PhysRevB.107.155128
RbV3Sb5,Rb1V3Sb5,Bulk,,,SC,,0.92 K,ambient,Hexagonal,kagome,P6/mmm,,,,,,FALSE,10.1103/PhysRevB.105.235134
RbV3Sb5,Rb1V3Sb5,Bulk,,,SC,,0.9–2.7 K,,Hexagonal,Kagome,,,,,,,TRUE,10.1103/PhysRevB.104.045122
RbV3Sb5,Rb1V3Sb5,Bulk,,,SC,,0.92 K,ambient,Hexagonal,kagome,P6/mmm,,,,,,TRUE,10.1103/PhysRevMaterials.6.074802
Rb2.7Ba0.3C60,Rb2.7Ba0.3C60,Bulk,,,SC,fulleride,,,cubic,face-centered cubic,Fm-3m,,,,,,True,10.1103/PhysRevLett.77.167
Rb2.7Tl2.2C60,Rb2.7Tl2.2C60,Bulk,,,SC,Type-II,45.0 K,,Cubic,K3C60,Fm3m,,,,,,TRUE,Handbook of SC
Rb2Cr3As3,Rb2Cr3As3,Bulk,,,SC,Type-II,,,Hexagonal,quasi-one-dimensional (Q1D) double-wall subnanotube,,,,,,,FALSE,10.1103/PhysRevB.100.155108
Rb2Cr3As3,Rb2Cr3As3,Bulk,,,SC,Type-II,4.8 K,,Hexagonal,quasi-one-dimensional chain,P-6m2,10.304,10.304,4.2514,6 mT,4.4 and 14 T/K (slope near Tc),TRUE,10.1103/PhysRevB.92.020508
Rb2Cr3As3,Rb2Cr3As3,Bulk,,,SC,,4.8 K,ambient pressure,Hexagonal,quasi-one-dimensional,P-6m2 (No. 187),10.2810,10.2810,4.2421,,,,10.1103/PhysRevMaterials.5.064402
Rubidium chromium arsenide,Rb2Cr3As3,Bulk,,,SC,,,,,quasi-one-dimensional,,,,,,,TRUE,10.1103/PhysRevB.93.094523
Rb2Cr3As3,Rb2Cr3As3,Bulk,,,SC,,4.8 K,,,chains in a triangular lattice,,,,,,,FALSE,10.1103/PhysRevB.93.174508
Rb2Cr3As3,Rb2Cr3As3,,,,SC,,,,,,,,,,,,FALSE,10.1103/PhysRevLett.125.217003
Rb2Cr3As3,Rb2Cr3As3,Bulk,,,SC,"Unconventional, Noncentrosymmetric, Q1D",4.8 K,ambient,Hexagonal,"quasi-one-dimensional, double-walled subnanotubes",P-6m2,,,,,,FALSE,10.1103/PhysRevB.91.220502
Rb2Cr3As3,Rb2Cr3As3,Bulk,,,SC,,4.8 K,,,Double-walled subnanotube,,,,,,,FALSE,10.1103/PhysRevB.91.180404
Rb2Cr3As3,Rb2Cr3As3,Bulk,,,SC,Type-II,,ambient,Hexagonal,quasi-one-dimensional,,,,,,,FALSE,10.1103/PhysRevMaterials.5.L021801
Rb2Cr3As3,Rb2Cr3As3,Bulk,,,SC,Quasi-one-dimensional,,ambient,,,,,,,,,TRUE,10.1103/PhysRevB.96.134116
Rb2Cr3As3,Rb2Cr3As3,Bulk,,,SC,Type-II,4.8 K,ambient pressure,Hexagonal,quasi-one-dimensional,P-6m2 (No. 187),,,,,,FALSE,10.1103/PhysRevMaterials.2.034803
Rb2Cr3As3,Rb2Cr3As3,Bulk,,,SC,Unconventional,4.8 K,Ambient,,,,,,,,,FALSE,10.1103/PhysRevLett.123.047001
Rb2Cr3As3,Rb2Cr3As3,Bulk,,,SC,Unconventional,,ambient pressure,Hexagonal,"quasi-one-dimensional, noncentrosymmetric hexagonal lattice",D3h (point group),,,,,,TRUE,10.1103/PhysRevB.94.205129
A2Cr3As3 (A=Rb),Rb2Cr3As3,Bulk,,,SC,,,,,quasi-1D,,,,,,,FALSE,10.1103/PhysRevB.97.134524
Rb2Cr3As3,Rb2Cr3As3,Bulk,,,SC,"Unconventional, point nodes in the gap function",4.8 K,ambient pressure,,quasi-one-dimensional,,,,,,,TRUE,10.1103/PhysRevLett.115.147002
Rubidium Chromium Arsenide,Rb2Cr3As3,Bulk,,,SC,,4.8 K,,,quasi-one-dimensional,,,,,,,FALSE,10.1103/PhysRevB.92.134505
Rb2Cr3As3,Rb2Cr3As3,Bulk,,,SC,Type-II,4.8 K,ambient pressure,Hexagonal,quasi-one-dimensional (Q1D),P-6m2,,,,,"17.5 T (H||c), 29 T (H⊥c)",FALSE,10.1103/PhysRevB.100.214512
Rubidium Chromium Arsenide,Rb2Cr3As3,,,,SC,,4.8 K,0 kbar,Hexagonal,Quasi-one-dimensional (Q1D) chain,,,,,,,FALSE,10.1103/PhysRevB.91.020507
Rb2Cr3As3,Rb2Cr3As3,Bulk,,,SC,Unconventional,4.9 K,,Quasi-one-dimensional,,,,,,,,TRUE,10.1016/j.jmmm.2015.08.093
Rubidium cesium fulleride,Rb2CsC60,Bulk,,,SC,,,,Cubic,fcc,,,,,,,True,10.1103/PhysRevLett.79.5118
Rubidium cesium fulleride,Rb2CsC60,Bulk,,,SC,High-Tc,31 K,,,,,,,,,,True,10.1103/PhysRevLett.74.1649
Rb₂CsC₆₀,Rb2CsC60,Bulk,,,SC,Type-II,31 K,,Cubic,face-centered-cubic,,,,,,,,10.1103/PhysRevB.58.12433
Rubidium cesium fulleride,Rb2CsC60,Bulk,,,SC,,31 K,,,,,,,,,,True,10.1103/PhysRevB.53.R2967
Rb2CsC60,Rb2CsC60,Bulk,,,SC,s-wave,31 K,,,,,,,,,,,10.1103/PhysRevLett.87.127001
Rb2CsC60,Rb2CsC60,Bulk,,,SC,,,,,,,,,,,,,10.1103/PhysRevB.58.1004
Rubidium cesium fulleride,Rb2CsC60,Bulk,,,SC,High-Tc,,,,,,,,,,,,10.1103/PhysRevLett.81.441
Mixed rubidium-cesium intercalated fullerite,Rb2CsC60,Bulk,,,SC,High-Tc,,,,,,,,,,,,10.1103/PhysRevLett.68.526
Rb2CsC60,Rb2CsC60,Bulk,,,SC,Type-II,,1 bar,,,,,,,,,,10.1103/PhysRevB.52.483
Rubidium Cesium Fulleride,Rb2CsC60,Bulk,,,SC,High-Tc,31.8 K,0 bar,Cubic,face-centered-cubic,,14.493 Å,,,,,True,10.1103/PhysRevB.49.3619
Rb2CsC60,Rb2CsC60,Bulk,,,SC,High-Tc,31 K,ambient,,,,,,,,,,10.1103/PhysRevB.53.R8836
Rubidium cesium fulleride,Rb2CsC60,Bulk,,,SC,High-Tc,,,Cubic,fcc,,,,,,,True,10.1103/PhysRevB.54.R6853
Rb2CsC60,Rb2CsC60,Bulk,,,SC,Type-II,32.5 K,,,,,,,,,50 T,TRUE,10.1016/0038-1098(94)90629-7
Rb2CsC60,Rb2CsC60,Bulk,,,SC,Fullerene,31 K,,Face-centered cubic,Cubic,,14.493 Å,14.493 Å,14.493 Å,,,FALSE,10.1016/j.physleta.2024.129936
Rb2CsC60,Rb2CsC60,Bulk,,,SC,High-Tc,31,,Face-centered cubic,Cubic,,14.431,,,,,FALSE,10.1016/j.physc.2019.02.001
Rb2CsC60,Rb2CsC60,Bulk,,,SC,Type-II,31,,fcc,fcc,,14.431,14.431,14.431,,,FALSE,10.1016/j.physc.2015.02.048
Rb2CuCl4,Rb2CuCl4,Bulk,,,NSC,,,,,,,,,,,,,10.1103/PhysRevB.72.134518
Rb2Fe4Se5,Rb2Fe4Se5,,,,SC,iron-based,,,,,,,,,,,FALSE,10.1103/PhysRevB.85.180510
Rubidium iron selenide,Rb2Fe4Se5,,,,SC,iron-based,,,,,,,,,,,FALSE,10.1103/PhysRevB.86.144530
Rb2GaC60,Rb2GaC60,Bulk,,,SC,Type-II,24.9,,fcc,,,14.4381,,,,,TRUE,10.1016/j.poly.2015.10.044
Rb2GaInC60,Rb2GaInC60,Bulk,,,SC,Type-II,24.5,,fcc,,,14.455,,,,,TRUE,10.1016/j.poly.2015.10.044
Rubidium potassium fulleride,Rb2KC60,Bulk,,,SC,High-Tc,,,,,,,,,,,True,10.1103/PhysRevLett.74.1649
Rubidium potassium fulleride,Rb2KC60,Bulk,,,SC,High-Tc,,,Cubic,face-centered-cubic,,,,,,,,10.1103/PhysRevB.57.1226
Rb2KC60,Rb2KC60,Bulk,,,SC,Type-II,27 K,,Face-centered cubic,,,1.4323 nm,,,,,FALSE,10.1016/S0008-6223(03)00063-0
Rb2KC60,Rb2KC60,Bulk,,,SC,High-Tc,26.4,,Face-centered cubic,Cubic,,14.364,,,,,FALSE,10.1016/j.physc.2019.02.001
Rb2KC60,Rb2KC60,Bulk,,,SC,Type-II,24.4,,fcc,fcc,,14.336,14.336,14.336,,,FALSE,10.1016/j.physc.2015.02.048
Rubidium molybdenum arsenide,Rb2Mo3As3,,,,SC,,,,Hexagonal,quasi-1D,P-6m2,,,,,,FALSE,10.1103/PhysRevMaterials.6.124804
Rb2Mo3As3,Rb2Mo3As3,Bulk,,,SC,Type-II,,ambient,Hexagonal,quasi-one-dimensional,,,,,,,FALSE,10.1103/PhysRevMaterials.5.L021801
Rb2Mo3As3,Rb2Mo3As3,Bulk,,,SC,Type-II,10.6 K,,,,,,,,,,FALSE,10.1016/j.scib.2018.06.011
Rb2Mo6Se6,Rb2Mo6Se6,Bulk,,,NSC,,,,Hexagonal,quasi-one-dimensional,,,,,,,True,10.1103/PhysRevB.41.6315
