Repository: WyattBunstine/ML_SC_Project

# ML_SC_Project — Chemically and Geometrically Motivated Crystal Graph Neural Networks

This project predicts and screens superconductors from crystal structure. It frames the
problem as a **two-stage hurdle**: first classify whether a material is a superconductor
candidate (SC vs. non-SC), then regress the critical temperature T_c for superconductors.

Two graph-neural-network families are trained and compared:

- a **baseline CGCNN** ([txie-93/cgcnn](https://github.com/txie-93/cgcnn)), and
- an **MPNN** with learned edge features that consumes richer `crystal_graph_v4` graphs
  (this project's contribution).

File: database/superconductor_materials_full.csv (part 143 of 215)
Material_Name,Chemical_Composition,Material_Class,Film_Thickness,Substrate,Material_Type,Superconductor_Type,Superconducting_Transition_Temperature,Pressure,Crystal_Structure,Lattice_Structure,Space_Group,"Lattice_Constant(a)","Lattice_Constant(b)","Lattice_Constant(c)",Lower_Critical_Field,Upper_Critical_Field,Experimental,DOI
Rubidium molybdenum selenide,Rb2Mo6Se6,Bulk,,,NSC,,,,Hexagonal,"Chevrel phase, quasi-1D",P63/m,,,,,,TRUE,10.1103/PhysRevMaterials.6.124804
Rb2Sr,Rb2Sr,Bulk,,,SC,,6.2 K,,,,,,,,,,TRUE,Handbook of SC
Rb3TT·2H2O,Rb3(TT)·2H2O,Bulk,,,NSC,,,Ambient pressure,,Decorated honeycomb lattice,,,,,,,,10.1103/PhysRevB.103.094517
Rb3Ba3C60,Rb3Ba3C60,Bulk,,,SC,Type-II,2.4 K,ambient pressure,Cubic,body-centered-cubic,Im-3,11.36 Å,11.36 Å,11.36 Å,,,True,10.1103/PhysRevB.57.13395
Rb3Ba3C60,Rb3Ba3C60,Bulk,,,NSC,,,,Cubic,body-centered-cubic,,11.32 Å,11.32 Å,11.32 Å,,,True,10.1103/PhysRevB.54.14960
Rb3Ba3C60,Rb3Ba3C60,Bulk,,,SC,,2.0 K,,Cubic,body-centered cubic,,11.32 Å,,,,,,10.1103/PhysRevB.60.16186
Rb3phenanthrene,Rb3C14H10,Bulk,,,SC,Type-II,4.75,0,,,,8.450,6.139,9.442,,,TRUE,10.1016/j.physc.2015.02.015
Rb3picene,Rb3C22H14,Bulk,,,SC,Type-II,7,0,,,,,,,150,800,TRUE,10.1016/j.physc.2015.02.015
Rb3picene,Rb3C22H14,Bulk,,,SC,Type-II,11,0,,,,,,,80,2000,TRUE,10.1016/j.physc.2015.02.015
Rubidium fulleride,Rb3C60,Bulk,,,SC,,,,Cubic,fcc,,,,,,,True,10.1103/PhysRevLett.79.5118
Rb3C60,Rb3C60,Bulk,,,SC,High-Tc,,,Cubic,,,,,,,,,10.1103/PhysRevB.52.R723
Rb₃C₆₀,Rb3C60,Bulk,,,SC,Type-II,26.7 K,,,,,,,,120 Oe,,True,10.1103/PhysRevLett.72.3092
Rubidium fulleride,Rb3C60,Bulk,,,SC,High-Tc,,,,,,14.304 Å,,,,,True,10.1103/PhysRevLett.74.1649
Rubidium-doped fullerene,Rb3C60,Bulk,,,SC,Type-II,30 K,,,,,,,,32 ± 1 Oe at T=0,,True,10.1103/PhysRevB.52.15517
Rb3C60,Rb3C60,Bulk,,,SC,,29.6 K,,,,,,,,,,,10.1103/PhysRevB.57.7686
Rb3C60,Rb3C60,Bulk,,,SC,High-Tc,,,Cubic,face-centered-cubic,,,,,,,,10.1103/PhysRevB.55.R3366
Rb₃C₆₀,Rb3C60,Bulk,,,SC,High-Tc,~30 K,,,,,,,,,,True,10.1103/PhysRevLett.68.1058
¹³C-enriched Rb₃C₆₀,Rb3C60,Bulk,,,SC,High-Tc,29.35 K,,,,,,,,,,True,10.1103/PhysRevLett.68.1058
Rb₃C₆₀,Rb3C60,Bulk,,,SC,High-Tc,,,,,,,,,,,,10.1103/PhysRevB.65.155421
Rubidium-doped fulleride,Rb3C60,Thin Film,200 nm,Al2O3,SC,High-Tc,29 K,,,,,,,,,,True,10.1103/PhysRevLett.85.1970
Rb₃C₆₀,Rb3C60,Bulk,,,SC,High-Tc,,,,,,,,,,,,10.1103/PhysRevB.54.17486
Rubidium fulleride,Rb3C60,Bulk,,,SC,Type-II,29.5 K,,,,,,,,,,True,10.1103/PhysRevLett.69.1687
Rubidium-doped fullerene,Rb3C60,Bulk,,,SC,High-Tc,30 K,,Cubic,fcc,,14.24 Å,,,,,,10.1103/PhysRevB.46.603
Rb₃C₆₀,Rb3C60,Bulk,,,SC,Type-II,29.5 K,,Cubic,face-centered-cubic,,,,,,,True,10.1103/PhysRevB.58.12433
Rb₃C₆₀,Rb3C60,Bulk,,,SC,,,,,,,,,,,,,10.1103/PhysRevB.58.8812
Rubidium-doped fullerene,Rb3C60,Bulk,,,SC,,,,,,,,,,,,,10.1103/PhysRevB.52.16377
Rb₃C₆₀,Rb3C60,Bulk,,,SC,High-Tc,,,,,,,,,,,,10.1103/PhysRevB.49.13008
Rb3C60,Rb3C60,Thin Film,2-4 monolayers,,SC,High-Tc,28 K,,,,,,,,,,True,10.1103/PhysRevB.46.3696
Rb₃C₆₀,Rb3C60,Bulk,,,SC,High-Tc,,,Cubic,fcc,Fm-3m,,,,,,,10.1103/PhysRevLett.78.3725
Rubidium-doped fullerene,Rb3C60,Bulk,,,SC,High-Tc,,,Cubic,fcc,Fm-3m,14.420 Å,,,,,True,10.1103/PhysRevB.47.12373
Rubidium fulleride,Rb3C60,Bulk,,,SC,Type-II,29 K,,Cubic,face-centered cubic,,,,,120 Oe,78 T,,10.1103/PhysRevB.50.13890
Rb₃C₆₀,Rb3C60,Bulk,,,SC,Type-II,29 K,,,,,,,,,,True,10.1103/PhysRevLett.69.2987
Rb₃C₆₀,Rb3C60,Bulk,,,SC,,,,,,,,,,,,,10.1103/PhysRevB.47.5539
Rb3C60,Rb3C60,Bulk,,,SC,Type-II,29.3 K,ambient pressure,Cubic,fcc,Fm-3m,,,,,,True,10.1103/PhysRevB.58.1004
Rb3C60,Rb3C60,Bulk,,,SC,,28 K,,,fulleride,,,,,,,,10.1103/PhysRevB.49.16234
Rubidium fulleride,Rb3C60,Bulk,,,SC,High-Tc,28 K,,,,,,,,,,,10.1103/PhysRevLett.74.1875
Rubidium-doped fullerene,Rb3C60,Bulk,,,SC,Type-II,29 K,,,,,,,,,,True,10.1103/PhysRevB.49.7012
Rb3C60,Rb3C60,Bulk,,,SC,High-Tc,35 K,,,,,,,,,,False,10.1103/PhysRevB.54.3655
Rb3C60,Rb3C60,Bulk,,,SC,High-Tc,~29 K,,,,,,,,,,True,10.1103/PhysRevLett.74.1637
Rb₃C₆₀,Rb3C60,Bulk,,,SC,High-Tc,29 K,,,,,10.2 Å,,,,,False,10.1103/PhysRevB.57.7462
Rubidium fulleride,Rb3C60,Bulk,,,SC,High-Tc,,,,,,,,,,,,10.1103/PhysRevB.46.12064
Rb3C60,Rb3C60,Bulk,,,SC,High-Tc,,ambient pressure,Cubic,face-centered-cubic,,,,,,,,10.1103/PhysRevB.57.13395
Rubidium-doped fullerene,Rb3C60,Bulk,,,SC,Type-II,28 K,,,,,,,,,,True,10.1103/PhysRevB.46.14883
Rubidium fulleride,Rb3C60,Bulk,,,SC,High-Tc,,,,,,,,,,,,10.1103/PhysRevLett.81.441
Rubidium-doped fullerene,Rb3C60,Thin Film,,glass substrate,SC,High-Tc,,,,,,,,,,3.5 T/K slope,True,10.1103/PhysRevB.50.3462
Rubidium-intercalated fullerite,Rb3C60,Bulk,,,SC,High-Tc,≥30 K,,Cubic,fcc,,,,,,,,10.1103/PhysRevLett.68.526
Rubidium fulleride,Rb3C60,Bulk,,,SC,High-Tc,,,,,,,,,,,True,10.1103/PhysRevB.54.R3764
Rubidium-doped fullerene,Rb3C60,Bulk,,,SC,Type-II,,,,,,,,,1.3 mT at T=0,,True,10.1103/PhysRevB.54.R9651
Rubidium fulleride,Rb3C60,Bulk,,,SC,Type-II,,up to 8 kbar,,,,,,,,,True,10.1103/PhysRevLett.72.4121
Rb3C60,Rb3C60,,,,SC,,,,,,,,,,,,,10.1103/PhysRevB.52.R8700
A₃C₆₀ (A = Rb),Rb3C60,Bulk,,,SC,Type-I,,,,,,,,,,,,10.1103/PhysRevB.52.10364
Rubidium-doped fullerene,Rb3C60,Bulk,,,SC,High-Tc,,,,,,,,,,,True,10.1103/PhysRevB.55.R10165
Rb₃C₆₀,Rb3C60,Bulk,,,SC,High-Tc,,,,,,,,,,,,10.1103/PhysRevB.51.3731
Rubidium fulleride,Rb3C60,Bulk,,,SC,High-Tc,,,,,,,,,,,,10.1103/PhysRevB.64.172504
Rubidium-doped fullerene,Rb3C60,Bulk,,,SC,High-Tc,20-30 K,,,,,,,,,,,10.1103/PhysRevLett.72.2931
Rubidium fulleride,Rb3C60,,,,SC,,30 K,,,,,,,,,,,10.1103/PhysRevLett.67.271
Rubidium fulleride,Rb3C60,Bulk,,,SC,Type-II,28.4 K,,,,,,,,,55.0±1 T at 4.2 K,True,10.1103/PhysRevB.46.14936
Rubidium fulleride,Rb3C60,Bulk,,,SC,Type-II,30.5 K,,,,,,,,,35 T,True,10.1103/PhysRevB.52.1176
Rubidium fulleride,Rb3C60,Bulk,,,SC,High-Tc,,,,,,,,,,,,10.1103/PhysRevB.51.5943
Rb3C60,Rb3C60,Bulk,,,SC,High-Tc,,,Cubic,face-centered-cubic,,,,,,,,10.1103/PhysRevB.49.7048
Rubidium fulleride,Rb3C60,Bulk,,,SC,High-Tc,29 K,,Cubic,face-centered-cubic,,14.436 Å,,,,,True,10.1103/PhysRevB.57.1226
Rubidium-intercalated C60,Rb3C60,Bulk,,,SC,,,,,,,,,,,,,10.1103/PhysRevLett.69.212
Rb3C60,Rb3C60,Bulk,,,SC,High-Tc,29.7 K,,,,,14.436 Å,,,,,False,10.1103/PhysRevB.46.11993
Rb3C60,Rb3C60,Bulk,,,SC,,,,,fcc,,,,,,,True,10.1103/PhysRevB.54.R6861
Rubidium fulleride,Rb3C60,Bulk,,,SC,Type-II,20-40 K,,,,,,,,Referenced from Ref. 18,Referenced from Ref. 15,True,10.1103/PhysRevB.51.1311
Rubidium fulleride,Rb3C60,Bulk,,,SC,High-Tc,28 K,,Cubic,face-centered-cubic,,~10 Å,~10 Å,~10 Å,,,,10.1103/PhysRevB.51.3031
Rb3C60,Rb3C60,Bulk,,,SC,High-Tc,30 K,,,,,,,,,,,10.1103/PhysRevB.49.13299
Rb3C60,Rb3C60,Bulk,,,SC,High-Tc,28 K,,Cubic,fcc,,,,,,,True,10.1103/PhysRevB.48.7651
Rubidium Fulleride,Rb3C60,Bulk,,,SC,,,,,,,,,,,,,10.1103/PhysRevB.53.9337
Rubidium-doped C60,Rb3C60,Bulk,,,SC,High-Tc,28 K,,,fcc,,,,,,,,10.1103/PhysRevB.45.8213
Rb3C60,Rb3C60,Bulk,,,SC,High-Tc,,,Cubic,,,,,,,,True,10.1103/PhysRevB.58.11603
Rubidium fulleride,Rb3C60,Bulk,,,SC,High-Tc,28 K,,Cubic,fcc,,14.2 Å,,,,,,10.1103/PhysRevB.44.10414
Rubidium-doped C60,Rb3C60,Bulk,,,SC,High-Tc,28 K,ambient pressure,,,,,,,,,True,10.1103/PhysRevLett.66.2830
Rubidium Fulleride,Rb3C60,Bulk,,,SC,High-Tc,,,Cubic,face-centered-cubic,,14.436 Å,,,,,,10.1103/PhysRevB.49.3619
Rubidium-doped fullerene,Rb3C60,Bulk,,,SC,High-Tc,,,,,,,,,,,,10.1103/PhysRevLett.81.3936
Rubidium-intercalated fullerene,Rb3C60,Bulk,,,SC,Type-II,28 K,,Cubic,face-centered-cubic,,14 Å,,,,38 T,True,10.1103/PhysRevB.46.5880
Rubidium-doped C60,Rb3C60,Bulk,,,SC,High-Tc,,,,fcc C60 with octahedral and tetrahedral voids filled (BiF3 structure),,,,,,,,10.1103/PhysRevB.47.13067
Rb3C60,Rb3C60,Thin Film,4 ML (monolayers),Bi film (~80 Å thick) on multilayer structure,SC,High-Tc,~30 K,,,,,,,,,,True,10.1103/PhysRevLett.68.883
Rb3C60,Rb3C60,Bulk,,,SC,High-Tc,,,,,,,,,,,,10.1103/PhysRevLett.71.121
Rb3C60,Rb3C60,Bulk,,,SC,High-Tc,,,,fcc,,,,,,,,10.1103/PhysRevB.45.8845
Rb3C60,Rb3C60,Bulk,,,SC,High-Tc,30 K,,fcc,fullerite,,,,,,,,10.1103/PhysRevB.48.3491
Rubidium-doped fullerene,Rb3C60,Bulk,,,SC,High-Tc,,,,fcc,,,,,,,,10.1103/PhysRevB.46.331
Rubidium fulleride,Rb3C60,Bulk,,,SC,Type-II,30.5 K,,,,,,,,,,True,10.1103/PhysRevB.54.R6865
Rb3C60,Rb3C60,Bulk,,,SC,High-Tc,,,Cubic,face-centered cubic,Fm-3m,,,,,,,10.1103/PhysRevB.59.4439
Rubidium-doped fullerene,Rb3C60,Bulk,,,SC,Type-II,29.0 ± 0.1 K,,,face-centered cubic,,,,,,,True,10.1103/PhysRevB.49.4285
Rb3C60,Rb3C60,Bulk,,,SC,High-Tc,29.5 K,ambient to elevated pressures,Cubic,face-centered cubic,Fm-3m,,,,,,True,10.1103/PhysRevB.50.3466
Rubidium fulleride,Rb3C60,Bulk,,,SC,High-Tc,,,,,,,,,,,,10.1103/PhysRevB.53.655
Rubidium fulleride,Rb3C60,Bulk,,,SC,High-Tc,33 K,,,,,,,,,,,10.1103/PhysRevB.48.661
Rubidium fulleride,Rb3C60,,,,SC,Type-II,,,,,,,,,,,,10.1103/PhysRevLett.81.3749
Rubidium fulleride,Rb3C60,Bulk,,,SC,High-Tc,30 K,,,,,,,,,,True,10.1103/PhysRevLett.85.4771
Rb3C60,Rb3C60,,,,SC,,,,,,,,,,,,,10.1103/PhysRevB.51.6111
Rb3C60,Rb3C60,Thin Film,,quartz,SC,Type-II,28 K,,,,,,,,,,True,10.1103/PhysRevB.48.8412
Rubidium-doped fullerene,Rb3C60,Bulk,,,SC,High-Tc,,,,,,,,,,,,10.1103/PhysRevLett.83.620
Rb3C60,Rb3C60,Bulk,,,SC,High-Tc,,,Cubic,fcc,,,,,,,True,10.1103/PhysRevB.59.10536
Rb3C60,Rb3C60,Bulk,,,SC,High-Tc,,ambient pressure,,,,,,,,,,10.1103/PhysRevLett.83.2258
Rb-doped C60,Rb3C60,Bulk,,,SC,High-Tc,,,,,,,,,,,,10.1103/PhysRevB.49.1427
Rb3C60,Rb3C60,Thin Film,5000 Å,"quartz, glass, sapphire",SC,BCS/fulleride,28 K,,cubic,fcc,,,,,,,True,10.1103/PhysRevB.62.1366
Rubidium fulleride,Rb3C60,Bulk,,,SC,fullerene,,,,,,,,,,,,10.1103/PhysRevB.62.5366
Rubidium fulleride,Rb3C60,Bulk,,,SC,Type-II,25-26 K,,,,,,,,,,True,10.1103/PhysRevB.54.R3768
Rb3C60,Rb3C60,Bulk,,,SC,High-Tc,,,,fcc,,,,,,,,10.1103/PhysRevB.48.4114
Rb3C60,Rb3C60,Bulk,,,SC,High-Tc,,,,,,,,,,,,10.1103/PhysRevB.65.235425
Rb₃C₆₀,Rb3C60,Bulk,,,SC,Type-II,29.6 K,ambient pressure,Cubic,fcc,,14.425 Å,14.425 Å,14.425 Å,12 mT,78 T,True,10.1103/PhysRevLett.68.1228
Rubidium-doped fullerene,Rb3C60,,,,SC,Type-II,,,,fullerene,,,,,10-16 mT range mentioned,40-78 T range mentioned,,10.1103/PhysRevB.56.14128
Rubidium fulleride,Rb3C60,Thin Film,,,SC,High-Tc,,,,,,,,,,,,10.1103/PhysRevLett.87.076401
Rb₃C₆₀,Rb3C60,Bulk,,,SC,Type-II,27 K,,Cubic,,,,,,120 Oe,,True,10.1103/PhysRevB.54.454
Rb3C60,Rb3C60,Thin Film,500-2000 Å,NaCl,SC,High-Tc,28 K,,Cubic,fcc,,,,,,,True,10.1103/PhysRevB.47.14532
Rubidium fulleride,Rb3C60,Bulk,,,SC,Type-II,30 K,,,,,,,,,,True,10.1103/PhysRevLett.77.4082
Rubidium fulleride thin film,Rb3C60,Thin Film,1.0 ± 0.1 μm,Si,SC,Type-II,30 K,,,,,,,,,,True,10.1103/PhysRevLett.77.4082
Rubidium-doped fullerene,Rb3C60,Bulk,,,SC,High-Tc,29 K,0 GPa,,,,,,,,,,10.1103/PhysRevB.48.13959
Rb3C60,Rb3C60,Bulk,,,SC,High-Tc,,,,,,,,,,,,10.1103/PhysRevB.57.608
Rubidium-doped fullerene,Rb3C60,Bulk,,,SC,High-Tc,~15 K,,,,,,,,,,True,10.1103/PhysRevB.49.655
Rb3C60,Rb3C60,Bulk,,,SC,,29 K,,Cubic,face-centered cubic,,,,,,,,10.1103/PhysRevB.60.16186
Rb3C60,Rb3C60,Bulk,,,SC,High-Tc,,ambient,,,,,,,,,,10.1103/PhysRevB.53.R8836
Rubidium-doped fulleride,Rb3C60,Bulk,,,SC,High-Tc,,,Cubic,fcc,,,,,,,,10.1103/PhysRevB.52.3083
Rb₃C₆₀,Rb3C60,Bulk,,,SC,Type-II/High-Tc,30.0 K,,Cubic,fcc,,,,,0.050 T,43 T,True,10.1103/PhysRevB.55.11722
Rb3C60,Rb3C60,Bulk,,,SC,Type-II,27 K,,Cubic,fcc,Fm-3,14.4 Å,,,,,,10.1103/PhysRevB.45.5114
Rb3C60,Rb3C60,Bulk,,,SC,High-Tc,30.0±1.6 K,,,,,,,,,,,10.1103/PhysRevB.52.16149
Rubidium fulleride,Rb3C60,Bulk,,,SC,Type-II,29.4 K,,,,,,,,,,True,10.1103/PhysRevLett.70.3987
Rubidium fulleride,Rb3C60,Bulk,,,SC,High-Tc,29 K,,Cubic,fcc,,,,,,,True,10.1103/PhysRevB.54.R6853
Rubidium-doped C60,Rb3C60,Bulk,,,SC,,28 K,,,fcc,,,,,,,True,10.1103/PhysRevLett.69.3797
Rb3C60,Rb3C60,Bulk,,,SC,,30 K,,,,,,,,,,,10.1103/PhysRevB.50.15974
Rb3C60,Rb3C60,Bulk,,,SC,Type-II,29.6 K,,,,,,,,,,TRUE,Handbook of SC
fcc Rb3C60,Rb3C60,Bulk,,,SC,High-Tc/organic/alkali-doped fulleride,,,Cubic,fcc,,,,,,,FALSE,10.1103/PhysRevB.103.235145
Rubidium Fulleride,Rb3C60,,,,SC,,,,,,,,,,,,FALSE,10.1103/PhysRevB.70.212514
fcc-Rb3C60,Rb3C60,Bulk,,,SC,,29 K,0 kbar,Cubic,face-centered cubic (fcc),Fm-3m (lowered to Fm-3 in calculation),14.420,14.420,14.420,,,TRUE,10.1103/PhysRevB.85.155452
Rb3C60,Rb3C60,Bulk,,,SC,,20-40 K,,,,,,,,,,,10.1103/PhysRevLett.129.066403
Rubidium-doped fulleride,Rb3C60,Bulk,,,SC,molecular/unconventional/s-wave,about 40 K,,Cubic,face-centered cubic (FCC),,,,,,,FALSE,10.1103/PhysRevB.100.155106
Rb3C60,Rb3C60,,,,SC,3D fulleride superconductor,29.3 K,,,,,,,,,,TRUE,10.1103/PhysRevLett.94.097006
Rubidium-doped fullerene,Rb3C60,,,,SC,,,,,,,,,,,,FALSE,10.1103/PhysRevLett.130.216004
Rb3C60,Rb3C60,Bulk,,,SC,High-Tc/organic,,,Cubic,,,,,,,,,10.1103/PhysRevLett.111.056401
Rubidium-doped fullerene,Rb3C60,Bulk,,,SC,Type-II,30.37 K,,Cubic,fulleride,Fm-3m,,,,,,TRUE,10.1103/PhysRevB.72.092511
Rubidium-doped fullerene,Rb3C60,Bulk,,,SC,Type-II,29.79 K,,Cubic,fulleride,Fm-3m,,,,,,TRUE,10.1103/PhysRevB.72.092511
Rubidium-doped fullerene,Rb3C60,Bulk,,,SC,Type-II,30.73 K,,Cubic,fulleride,Fm-3m,,,,,,TRUE,10.1103/PhysRevB.72.092511
fcc-Rb3C60,Rb3C60,Bulk,,,SC,High-Tc,,,Cubic,face-centered cubic,,,,,,,FALSE,10.1103/PhysRevLett.104.256402
Rb3C60,Rb3C60,Bulk,,,SC,,30 K,,,Fulleride,,,,,,,TRUE,10.1103/PhysRevB.101.184521
Rb3C60,Rb3C60,Bulk,,,SC,Alkali-doped fulleride,29 K,ambient,Cubic,,,14.36 Å,14.36 Å,14.36 Å,,,,10.1103/PhysRevMaterials.3.104801
Rb3C60,Rb3C60,Bulk,,,SC,High-Tc,,,Cubic,fcc,,,,,,,FALSE,10.1103/PhysRevB.101.085413
Rb3C60,Rb3C60,,,,SC,,,,,fulleride,,,,,,,,10.1103/PhysRevB.72.014511
Rb3C60,Rb3C60,Bulk,,,SC,,29 K,0 GPa,Cubic,face-centered cubic,,14.420,14.420,14.420,,,FALSE,10.1103/PhysRevB.92.245108
Rubidium-doped fulleride,Rb3C60,,,,SC,,,,,,,,,,,,FALSE,10.1103/PhysRevX.13.021008
Rb3C60,Rb3C60,Bulk,,,SC,Type-II,29,,,,,,,,,44,FALSE,10.1016/j.physc.2012.08.005
Rb3C60,Rb3C60,Bulk,,,SC,High-Tc,30.6 K,,Face-centered cubic,Cubic,,14.432 Å,14.432 Å,14.432 Å,,3.5 T to 5 T,TRUE,10.1016/S0921-4526(99)00239-2
Rb3C60,Rb3C60,Bulk,,,SC,Type-II,30 K,,fcc,,,,,,,,FALSE,10.1016/0921-4534(92)90936-7
Rb3C60,Rb3C60,Bulk,,,SC,Low-Tc,30 K,,,,,,,,,,FALSE,10.1016/j.physc.2017.07.010
Rb3C60,Rb3C60,Bulk,,,SC,Conventional,28 K,Ambient,Cubic,Face-centered cubic (fcc),,14.436 Å,14.436 Å,14.436 Å,,,FALSE,10.1016/j.jpcs.2019.03.017
Rb3C60,Rb3C60,Bulk,,,SC,Fullerene,29 K,,Face-centered cubic,Cubic,,14.436 Å,14.436 Å,14.436 Å,,,FALSE,10.1016/j.physleta.2024.129936
Rb3C60,Rb3C60,Bulk,,,SC,High-Tc,28K,,FCC,,,,,,,,TRUE,10.1016/0038-1098(91)90169-V
Rb3C60,Rb3C60,Bulk,,,SC,Type-II,29 K,,Face-centered cubic,,,1.4384 nm,,,,,FALSE,10.1016/S0008-6223(03)00063-0
Rb3C60,Rb3C60,Bulk,,,SC,High-Tc,30 K,,,,,,,,,,TRUE,10.1016/0009-2614(95)00628-H
Rb3C60,Rb3C60,Bulk,,,SC,High-Tc,29,,Face-centered cubic,,Fm-3m,,,,,,FALSE,10.1016/j.ssc.2007.02.012
Rb3C60,Rb3C60,Bulk,,,SC,High-Tc,28K,,,,,,,,,,TRUE,10.1016/0921-4534(94)92458-9
Rb3C60,Rb3C60,Bulk,,,SC,Type-II,21.5,,,,,,,,,,TRUE,10.1016/0921-4534(96)00231-6
Rb3C60,Rb3C60,Bulk,,,SC,Type-II,31 K,,Fm3̄m,Cubic,Fm3̄m,,,,,,TRUE,10.1016/S0921-4534(98)00417-1
Rb3C60,Rb3C60,Bulk,,,SC,Type-II,29 K,,,,,,,,,,TRUE,10.1016/j.physc.2009.05.198
Rb3C60,Rb3C60,Bulk,,,SC,Type-II,26.3 K,,Face-centered cubic,Cubic,,14.433 Å,14.433 Å,14.433 Å,62 Oe,165 kOe,TRUE,10.1016/S0921-4534(99)00096-9
Rb3C60,Rb3C60,Bulk,,,SC,High-Tc,29,,Face-centered cubic,Cubic,,14.384,,,,,FALSE,10.1016/j.physc.2019.02.001
Rb3C60,Rb3C60,Bulk,,,SC,High-Tc,30 K,,,,,,,,,,,10.1016/j.physa.2005.01.017
Rb3C60,Rb3C60,Bulk,,,SC,Type-II,28-29 K,,,,,,,,,,FALSE,10.1016/j.carbon.2022.10.076
Rb3C60,Rb3C60,Bulk,,,SC,High-Tc,29 K,,Body-centered orthorhombic,,,,,,,,FALSE,10.1016/j.theochem.2004.08.051
Rb3C60,Rb3C60,Bulk,,,SC,Low-Tc,30 K,,,,,,,,,,FALSE,10.1016/j.physb.2018.12.011
Rb3C60,Rb3C60,Bulk,,,SC,High-Tc,29 K,,fcc,,,,,,,,FALSE,10.1016/j.physc.2018.12.001
Rb3C60,Rb3C60,Bulk,,,SC,Type-II,29.5,0.00,fcc,fcc,,14.436,14.436,14.436,,,TRUE,10.1016/j.physc.2017.12.005
Rb3C60,Rb3C60,Bulk,,,SC,High-Tc,30.5 K,,,,,,,,,,TRUE,10.1016/0921-4534(93)90074-Z
Rb3C60,Rb3C60,Bulk,,,SC,High-Tc,30 K,,,,,,,,,,FALSE,10.1016/j.physc.2004.02.170
Rb3C60,Rb3C60,Bulk,,,SC,Low-Tc,30 K,,,,,,,,,,FALSE,10.1016/j.physc.2015.10.010
Rb3C60,Rb3C60,Bulk,,,SC,Type-II,29.5 K,,Face Centered Cubic,FCC,Fm-3m,14.42 Å,14.42 Å,14.42 Å,3.5 mT,34 T,TRUE,10.1016/j.physc.2015.02.014
Rb3C60,Rb3C60,Bulk,,,SC,High-Tc,29 K,,,,,,,,,,FALSE,10.1016/S0167-2738(02)00445-9
Rb3C60,Rb3C60,Bulk,,,SC,Type-II,29,,fcc,fcc,,14.384,14.384,14.384,,,FALSE,10.1016/j.physc.2015.02.048
Rb3C60,Rb3C60,Bulk,,,SC,High-Tc,30 K,,,,,,,,,,FALSE,10.1016/S0921-4526(02)00729-9
Rb3C70,Rb3C70,Thin Film,500-2000 Å,NaCl,NSC,,,,,,,,,,,,True,10.1103/PhysRevB.47.14532
Rb3WO3,Rb3WO3,Bulk,,,SC,tungsten bronze,2.2 K,,Hexagonal,tungsten bronze,,,,,,,TRUE,Handbook of SC
Rb4C60,Rb4C60,Bulk,,,NSC,,,,Tetragonal,body-centered-tetragonal,I4/mmm,11.969 Å,11.969 Å,11.017 Å,,,True,10.1103/PhysRevB.55.R3366
Rb₄C₆₀,Rb4C60,Bulk,,,NSC,,,,Tetragonal,body-centered tetragonal,,,,,,,,10.1103/PhysRevB.49.13008
Rb₄C₆₀,Rb4C60,Bulk,,,NSC,,,,,,,,,,,,,10.1103/PhysRevB.51.3731
Rb4C60,Rb4C60,Bulk,,,SC,High-Tc,,10 kbar,,,,,,,,,,10.1103/PhysRevLett.86.5361
Rb4C60,Rb4C60,Bulk,,,NSC,,,,Tetragonal,,I4/mmm,,,,,,,10.1103/PhysRevLett.83.2258
Rubidium-doped fullerene,Rb4C60,Bulk,,,NSC,,,,,,,,,,,,TRUE,10.1103/PhysRevB.72.092511
Rb₄Mo₁₈Se₂₀,Rb4Mo18Se20,Bulk,,,SC,Type-II,4.4 K,,Hexagonal,Mo₆Se₈ cluster chains,,,,,μ₀Hc₁⊥(0) ≈ 0.14±0.02 mT,"μ₀Hc₂⊥*(0) ≈ 42 T, μ₀Hc₂∥*(0) = 16.8 T",True,10.1103/PhysRevB.52.4481
Rb6C60,Rb6C60,Bulk,,,NSC,,,,Cubic,body-centered-cubic,,,,,,,,10.1103/PhysRevB.55.R3366
Rb₆C₆₀,Rb6C60,Bulk,,,NSC,,,,,,,,,,,,,10.1103/PhysRevB.58.12433
Rubidium fulleride,Rb6C60,Bulk,,,NSC,,,,Cubic,body-centered-cubic,,,,,,,True,10.1103/PhysRevB.46.12088
Rb6C60,Rb6C60,Bulk,,,SC,Type-II,,,Cubic,body-centered-cubic,,,,,,,,10.1103/PhysRevB.54.14960
Rb6C60,Rb6C60,Thin Film,,quartz,NSC,,,,,,,,,,,,True,10.1103/PhysRevB.48.8412
Rb₆C₆₀,Rb6C60,Bulk,,,NSC,,,,,,,,,,,,True,10.1103/PhysRevB.54.454
Rb₆C₆₀,Rb6C60,Bulk,,,SC,,,,,,,,,,,,True,10.1103/PhysRevB.45.10173
Rb8(Al0.4Ge0.6)46,Rb8(Al0.4Ge0.6)46,Bulk,,,SC,Type-II,3.6 K,5.5 GPa,Clathrate type-I,Cubic,Pm3̄n (No. 223),1.082 nm,,,20 Oe,1900 Oe,TRUE,10.1016/j.physc.2013.03.053
RbB2H8,RbB2H8,Bulk,,,SC,High-Tc,73 K,50 GPa,,,,,,,,,FALSE,10.1016/j.mtphys.2024.101443
RbB3Si3,RbB3Si3,Bulk,,,SC,Type-II,14 K,1 atm,Clathrate-VII,,,,,,,,FALSE,10.1016/j.commatsci.2023.112755
RbB5,RbB5,Bulk,,,SC,Type-II,18.6 K,0 GPa,,,,,,,,,FALSE,10.1016/j.commatsci.2024.113127
RbB6,RbB6,Bulk,,,SC,,12 K,,,,,,,,,,TRUE,10.1103/PhysRevResearch.5.043114
RbBa2C60,RbBa2C60,Bulk,,,NSC,,No superconductivity down to 0.5 K,,Cubic,face-centered cubic,Fm-3m or Fm-3,,,,,,True,10.1103/PhysRevB.54.11981
RbBa2C60,RbBa2C60,Bulk,,,NSC,,<0.5 K,,cubic,face-centered cubic,Fm-3m,14.21 Å,,,,,True,10.1103/PhysRevLett.77.167
RbBaB6C6,RbBaB6C6,Bulk,,,SC,High-Tc,68 K,ambient pressure,Cubic,clathrate,Pm-3,,,,,,FALSE,10.1103/PhysRevB.109.054505
RbBiO3,RbBiO3,Bulk,,,SC,Type-II,11 K,5 GPa,Cubic Perovskite,Cubic,Pm3̄m,4.2941,4.2941,4.2941,,,TRUE,10.1016/S0921-4534(98)00340-2
RbBi₂,RbBi₂,Bulk,,,SC,,4.3 K,,,Laves phase,,,,,,,TRUE,Handbook of SC
RbBi₂,RbBi₂,Bulk,,,SC,,,,,,,9.609 Å,,4.25 Å,,,TRUE,Handbook of SC
RbC₆₀,RbC60,Bulk,,,NSC,,,,Orthorhombic,,Pnnm,,,,,,True,10.1103/PhysRevB.54.17486
RbC60,RbC60,Bulk,,,NSC,,,0-8 kbar,Orthorhombic,polymerized orthorhombic,,,,,,,True,10.1103/PhysRevB.56.6627
Rubidium-doped fullerene,RbC60,Bulk,,,NSC,,,,,,,,,,,,TRUE,10.1103/PhysRevB.72.092511
Rubidium graphite intercalation compound,RbC8,Bulk,,,SC,,<1 K,ambient pressure,,Graphite intercalation compound (GIC),,,,,,,TRUE,10.1103/PhysRevB.108.214507
Rubidium Graphite Intercalation Compound,RbC8,Bulk,,,SC,,,,,Graphite Intercalation Compound,,,,,,,FALSE,10.1103/PhysRevLett.114.247201
Rubidium intercalated graphite,RbC8,Bulk,,,SC,,T_c increases by ~1 K in 1.5-2 GPa,1.5-2 GPa,,Graphite intercalated compound (GIC),,,,,,,FALSE,10.1103/PhysRevLett.98.067002
Rubidium-intercalated graphite,RbC8,Bulk,,,SC,,< 2 K,,,Graphite intercalation compound,,,,,,,FALSE,10.1103/PhysRevB.74.184519
Rubidium graphite intercalation compound,RbC8,Bulk,,,SC,,,,,,,,,,,,TRUE,10.1103/PhysRevB.74.214513
RbC8,RbC8,Bulk,,,SC,,0.02,,,,,,,,,2-3,FALSE,10.1016/j.physc.2015.02.029
RbCa2Fe4As4F2,RbCa2Fe4As4F2,Bulk,,,SC,iron-based,31 K,ambient pressure,,intergrowth of AFe2As2 and CaFeAsF layers,,,,,,,FALSE,10.1103/PhysRevB.97.060506
RbCa2Fe4As4F2,RbCa2Fe4As4F2,,,,SC,iron-based,,,,,,,,,,,FALSE,10.1103/PhysRevB.103.L180503
RbCa2Fe4As4F2,RbCa2Fe4As4F2,Bulk,,,SC,iron-based,approx. 30 K,ambient,,intergrowth of 122-type and 1111-type (double FeAs layers between Ca2F2 layers),,,,,,,FALSE,10.1103/PhysRevB.111.L081110
RbCa2Fe4As4F2,RbCa2Fe4As4F2,,,,SC,iron-based,,,,bilayer FeAs blocks separated by insulating Ca2F2 blocks,,,,,,,FALSE,10.1103/PhysRevB.101.224508
RbCa2Fe4As4F2,RbCa2Fe4As4F2,Bulk,,,SC,iron-based,,,,12442-type,,,,,,,FALSE,10.1103/PhysRevB.109.014506
RbCa2Fe4As4F2,RbCa2Fe4As4F2,Bulk,,,SC,Iron-based,30.5K,,Tetragonal,Body centered,I4/mmm,3.8716,3.8716,31.6670,,,TRUE,10.1016/j.commatsci.2020.109802
RbCr3As3,RbCr3As3,Bulk,,,SC,Type-II,7.3 K,ambient pressure,,,,,,,,,FALSE,10.1103/PhysRevMaterials.2.034803
RbCr3As3,RbCr3As3,Bulk,,,SC,Type-II,7.3 K,ambient pressure,Hexagonal,quasi-one-dimensional (Q1D),P63/m,,,,,"27.2 T (H||c), 43.4 T (H⊥c)",TRUE,10.1103/PhysRevB.100.214512
Rubidium-cesium-doped fullerene,RbCs2C60,Bulk,,,SC,Type-II,,,,,,,,,1.6 mT at T=0,,True,10.1103/PhysRevB.54.R9651
RbCs2C60,RbCs2C60,Bulk,,,SC,High-Tc,33 K,ambient,,,,,,,,,,10.1103/PhysRevB.50.3466
Rubidium cesium fullerene,RbCs2C60,,,,SC,Type-II,33 K,normal pressure,,fullerene,,,,,,,,10.1103/PhysRevB.56.14128
RbCs2C60,RbCs2C60,Bulk,,,SC,Fullerene,33 K,,Face-centered cubic,Cubic,,14.555 Å,14.555 Å,14.555 Å,,,FALSE,10.1016/j.physleta.2024.129936
Electron-doped RbCs2C60,RbCs2C60,Bulk,,,SC,Type-II,33 K,,Face-centered cubic,Cubic,,14.56 Å,,,,,TRUE,10.1016/S0378-4371(01)00325-9
RbCs2C60,RbCs2C60,Bulk,,,SC,High-Tc,33 K,,,,,,,,,,,10.1016/j.physa.2005.01.017
RbCs2C60,RbCs2C60,Bulk,,,SC,Type-II,33.0,0.00,fcc,fcc,,14.555,14.555,14.555,,,TRUE,10.1016/j.physc.2017.12.005
RbCs2C60,RbCs2C60,Bulk,,,SC,Type-II,33 K,,,,,,,,,,FALSE,10.1016/j.physc.2015.02.014
RbCs2C60,RbCs2C60,Bulk,,,SC,Type-II,33,,fcc,fcc,,14.555,14.555,14.555,,,FALSE,10.1016/j.physc.2015.02.048
RbCsC₆₀,RbCsC₆₀,Bulk,,,SC,,31 K,,Cubic,,cF252,,,,,,TRUE,Handbook of SC
RbCs₂C₆₀,RbCs₂C₆₀,Bulk,,,SC,Type-II,33 K,,,,,,,,5.5-8.1 mT at 0 K,17 T at 0 K,True,10.1103/PhysRevB.52.4432
RbC₆₀,RbC₆₀,Bulk,,,NSC,,,,Orthorhombic,fullerene,Pmnn,9.138 Å,10.107 Å,14.233 Å,,,TRUE,Handbook of SC
RbC₈,RbC₈,Bulk,,,SC,,,,,,,,,,,,,10.1103/PhysRevB.49.17413
RbEu(Fe0.96Ni0.04)4As4,RbEuFe3.84Ni0.16As4,Bulk,,,SC,iron-based,26.9 K,,Tetragonal,1144-type,,,,13.2733 Å,,,TRUE,10.1103/PhysRevB.101.064508
RbEu(Fe0.97Ni0.03)4As4,RbEuFe3.88Ni0.12As4,Bulk,,,SC,iron-based,30.7 K,,Tetragonal,1144-type,,,,13.2825 Å,,,TRUE,10.1103/PhysRevB.101.064508
RbEu(Fe0.98Ni0.02)4As4,RbEuFe3.92Ni0.08As4,Bulk,,,SC,iron-based,32.5 K,,Tetragonal,1144-type,,,,13.2911 Å,,,TRUE,10.1103/PhysRevB.101.064508
RbEuFe4As4,RbEuFe4As4,Bulk,,,SC,iron-based,37 K,,,layered,,,,,,,TRUE,10.1103/PhysRevB.99.134503
RbEuFe4As4,RbEuFe4As4,Bulk,,,SC,iron-based,35 K,ambient pressure,Tetragonal,1144-type,,,,,,,FALSE,10.1103/PhysRevB.103.195135
RbEuFe4As4,RbEuFe4As4,Bulk,,,SC,iron-based,36.5 K,,,,,,,,,,Theoretical,10.1103/PhysRevB.102.054505
RbEuFe4As4,RbEuFe4As4,Bulk,,,"SC, FM",iron-based,36.5 K,ambient,Tetragonal,"1144-type, primitive tetragonal",P4/mmm (No. 123),3.8896 Å,3.8896 Å,13.3109 Å,,Initial slope dHc2/dT|Tsc = -5.6 T/K,TRUE,10.1103/PhysRevB.93.214503
RbEuFe4As4,RbEuFe4As4,Bulk,,,SC,iron-based,,,,,,,,,,,FALSE,10.1103/PhysRevB.104.104507
RbEuFe4As4 (pristine),RbEuFe4As4,Bulk,,,SC,iron-based/Type-II,36.5 K,ambient,Tetragonal,1144-type (layered),,,,,,"Low-temperature Hc2 > 65 T for both orientations. Calculated fields from Table I: Horb110 = 217-223 T, Horb001 = 72-75 T, HP110 = 121 T, HP001 = 310 ->1000 T",TRUE,10.1103/PhysRevB.100.054507
"RbEuFe4As4 (proton-irradiated, 5x10^16 p/cm2)",RbEuFe4As4,Bulk,,,SC,iron-based/Type-II,34 K,ambient,Tetragonal,1144-type (layered),,,,,,"Anisotropy reverses at T approx 10 K. Calculated fields from Table I: Horb110 = 141-150 T, Horb001 = 74-83 T, HP110 = 115-116 T, HP001 = 122-162 T",TRUE,10.1103/PhysRevB.100.054507
RbEuFe4As4,RbEuFe4As4,Bulk,,,SC,iron-based,36.8 K,,,,,,,,,,TRUE,10.1103/PhysRevB.99.180502
RbEuFe4As4,RbEuFe4As4,Bulk,,,SC,iron-based,36.9 K,,Tetragonal,1144-type,,,,13.3047 Å,,,TRUE,10.1103/PhysRevB.101.064508
RbEuFe4As4 (polycrystalline),RbEuFe4As4,Bulk,,,SC,iron-based,37 K,,,1144-type,,,,,,,FALSE,10.1103/PhysRevB.101.064508
RbEuFe4As4,RbEuFe4As4,Bulk,,,SC,Iron-based,36.5 K,,Primitive Tetragonal,1144-type,P4/mmm,3.8896 Å,,13.3109 Å,,,FALSE,10.1007/s11434-016-1139-2
RbFe2-ySe2,RbFe2-ySe2,Bulk,,,SC,iron-based,40 K or higher,,,layered,,,,,,,,10.1103/PhysRevB.91.041112
RbFe2As2,RbFe2As2,Bulk,,,SC,iron-based,,ambient,Tetragonal,,,,,,,,FALSE,10.1103/PhysRevLett.125.187001
RbFe2As2,RbFe2As2,Bulk,,,SC,iron-based,,,,,,,,,,,FALSE,10.1103/PhysRevB.94.100504
Rubidium iron arsenide,RbFe2As2,Bulk,,,SC,iron-based,,ambient,Tetragonal,,,,,,,,TRUE,10.1103/PhysRevB.97.115110
RbFe2As2,RbFe2As2,Bulk,,,SC,iron-based,,,,,,,,,,,FALSE,10.1103/PhysRevB.97.060506
Rubidium iron arsenide,RbFe2As2,Bulk,,,SC,iron-based,2.5 K,ambient,,,,,,,,,TRUE,10.1103/PhysRevB.94.024508
RbFe2As2,RbFe2As2,,,,SC,iron-based,,,,,,,,,,,FALSE,10.1103/PhysRevB.101.054519
RbFe2As2,RbFe2As2,Bulk,,,SC,iron-based,2.6 K,,,,,,,,,,FALSE,10.1103/PhysRevB.87.054504
RbFe2As2,RbFe2As2,Bulk,,,SC,Type-II/iron-based,2.52(1) K,ambient pressure,Tetragonal,ThCr2Si2-type,I4/mmm,,,,,2.6(2) T,TRUE,10.1103/PhysRevB.82.144527
RbFe2As2,RbFe2As2,Bulk,,,SC,iron-based,2.6 K,ambient,,body-centered,,,,,,,FALSE,10.1103/PhysRevB.93.214503
RbFe2As2,RbFe2As2,Bulk,,,SC,iron-based,2.5 K,ambient,,,,,,,,,,10.1103/PhysRevB.100.020507
RbFe2As2,RbFe2As2,Bulk,,,SC,iron-based,2.52 K,0 GPa,Tetragonal,ThCr2Si2-type,I4/mmm,,,,,2.6 T,TRUE,10.1103/PhysRevB.86.174516
RbFe2As2,RbFe2As2,Bulk,,,SC,iron-based,2.28 K,0.20 GPa,Tetragonal,ThCr2Si2-type,I4/mmm,,,,,,TRUE,10.1103/PhysRevB.86.174516
RbFe2As2,RbFe2As2,Bulk,,,SC,iron-based,1.73 K,0.60 GPa,Tetragonal,ThCr2Si2-type,I4/mmm,,,,,,TRUE,10.1103/PhysRevB.86.174516
RbFe2As2,RbFe2As2,Bulk,,,SC,iron-based,1.21 K,1.00 GPa,Tetragonal,ThCr2Si2-type,I4/mmm,,,,,,TRUE,10.1103/PhysRevB.86.174516
Rubidium Iron Arsenide,RbFe2As2,Bulk,,,SC,iron-based,,ambient,,,,,,,,,FALSE,10.1103/PhysRevB.97.064509
RbFe2As2,RbFe2As2,Bulk,,,SC,iron-based,"2.5 K (at P=0), 1.2 K (at Pc)","0 kbar, 11 kbar",,ThCr2Si2-type,,3.86,,14.45,,"A twofold jump in (1/Tc)(-dHc2/dT)|Tc is observed at the critical pressure, Pc = 11 kbar.",TRUE,10.1103/PhysRevB.91.054511
Rubidium iron arsenide (single crystal),RbFe2As2,Single Crystal,40 µm,,SC,iron-based,2.1 K,,,,,,,,,0.97 T,TRUE,10.1103/PhysRevB.91.024502
Rubidium iron arsenide (polycrystal),RbFe2As2,Polycrystal,,,SC,iron-based,2.6 K,,,,,,,,,,FALSE,10.1103/PhysRevB.91.024502
RbFe2As2,RbFe2As2,Bulk,,,SC,iron-based,2.5 K,ambient,Tetragonal,ThCr2Si2-type,I4/mmm,3.86,3.86,14.45,,,TRUE,10.1103/PhysRevB.95.165129
RbFe2As2,RbFe2As2,Bulk,,,SC,iron-based,2.52 K,ambient,Tetragonal,ThCr2Si2-type,,,,,,,FALSE,10.1103/PhysRevB.85.134533
RbFe2As2,RbFe2As2,Bulk,,,SC,iron-based,2.5 K (at 0 GPa),0-1.4 GPa,,,,,,,,,FALSE,10.1103/PhysRevB.90.094511
RbFe2As2,RbFe2As2,Bulk,,,SC,iron-based,,,Tetragonal,,,,,,,,TRUE,10.1103/PhysRevB.99.235147
RbFe2As2,RbFe2As2,Bulk,,,SC,Iron-based,2.6 K,,Tetragonal,ThCr2Si2-type,I4/mmm,3.83,,14.17,,,FALSE,10.1016/j.ssc.2010.12.039
RbFe2As2,RbFe2As2,Bulk,,,SC,Iron-based,2.9 K,,122,Tetragonal,,,,,,,TRUE,10.1016/j.physc.2009.10.096
RbFe2As2,RbFe2As2,Bulk,,,SC,Iron-based,2.6 K,,ThCr2Si2-type,,,3.863 Å,,14.447 Å,4 mT,2.5 T,TRUE,10.1016/j.physc.2009.11.103
RbFe2As2,RbFe2As2,Bulk,,,SC,Iron-based,2.6 K,,ThCr2Si2-type,Tetragonal,I 4/mmm,3.7818 Å,,14.5254 Å,,,FALSE,10.1016/j.physc.2009.12.040
RbFe2As2,RbFe2As2,Bulk,,,SC,Iron-based,2 K,,Tetragonal,Layered,I 4 / mmm,0.36277 nm,0.36277 nm,1.45247 nm,,,FALSE,10.1016/j.commatsci.2018.09.052
RbFe2S3,RbFe2S3,Bulk,,,NSC,iron-based,,,Orthorhombic,ladder,Cmcm,,,,,,FALSE,10.1103/PhysRevB.102.035104
RbFe2Se2,RbFe2Se2,Bulk,,,SC,iron-based/High-Tc,30-65 K,,Tetragonal,,,,,,,,,10.1103/PhysRevB.103.165105
RbFe2Se2,RbFe2Se2,,,,SC,iron-based,,,,,,,,,,,FALSE,10.1103/PhysRevB.89.245134
RbFe2Se2,RbFe2Se2,,,,SC,iron-based,more than 40 K,,,,,,,,,,,10.1103/PhysRevX.1.011009
RbFe2Se3,RbFe2Se3,Bulk,,,NSC,iron-based,,,Orthorhombic,ladder,Cmcm,,,,,,FALSE,10.1103/PhysRevB.102.035104
RbFe2Te3,RbFe2Te3,Bulk,,,NSC,iron-based,,,Orthorhombic,ladder,Cmcm,,,,,,FALSE,10.1103/PhysRevB.102.035104
RbGaC60,RbGaC60,Bulk,,,SC,Type-II,9.2,,orthorhombic,,,9.091,10.115,14.250,,,TRUE,10.1016/j.poly.2015.10.044
RbGaInC60,RbGaInC60,Bulk,,,SC,Type-II,7,,orthorhombic,,,9.170,10.018,14.288,,,TRUE,10.1016/j.poly.2015.10.044
RbGd2Fe4As4O,RbGd2Fe4As4O,Bulk,,,SC,iron-based,33 K,,,hybrid phase between the iron-based parent compounds and AFe2As2,,,,,,,FALSE,10.1103/PhysRevB.95.064506
RbGd2Fe4As4O2,RbGd2Fe4As4O2,Bulk,,,SC,iron-based,,,,,,,,,,,TRUE,10.1103/PhysRevB.97.094105
RbGd2Fe4As4O2,RbGd2Fe4As4O2,Bulk,,,SC,Iron-based,35,,,,,,,,,,TRUE,10.1016/j.commatsci.2022.111916
RbGd2Fe4As4O2,RbGd2Fe4As4O2,Bulk,,,SC,Iron-based,35 K,,,,,,,,,,TRUE,10.1016/j.physc.2018.02.002
RbHg,RbHg,Bulk,,,SC,Type-II,1.17 K,,,,,,,,,,True,10.1103/PhysRevB.25.4583
RbHgC4,RbHgC4,Bulk,,,SC,,1.0 K,,,layered,,,,,,,,10.1103/PhysRevB.26.6315
RbHgC4,RbHgC4,Bulk,,,SC,,0.99,,,,,,,,,20-40,FALSE,10.1016/j.physc.2015.02.029
RbHgC8,RbHgC8,Bulk,,,SC,,1.5 K,,,layered,,,,,,,,10.1103/PhysRevB.26.6315
RbHgC8,RbHgC8,Bulk,,,SC,Type-II,1.46 K,,,,,,,,,,TRUE,10.1016/0038-1098(81)90799-7
RbHgC8,RbHgC8,Bulk,,,SC,,1.40,,,,,,,,,10,FALSE,10.1016/j.physc.2015.02.029
RbHgC8,RbHgC8,Bulk,,,SC,Type-II,1.44K,,,,,,,,,,TRUE,10.1016/0038-1098(81)90396-3
Rubidium potassium fulleride,RbK2C60,Bulk,,,SC,High-Tc,,,,,,,,,,,True,10.1103/PhysRevLett.74.1649
RbK2C60,RbK2C60,Bulk,,,SC,Type-II,23 K,,Face-centered cubic,,,1.4243 nm,,,,,FALSE,10.1016/S0008-6223(03)00063-0
RbLaB6C6,RbLaB6C6,Bulk,,,SC,High-Tc,30 K,ambient pressure,Cubic,clathrate,Pm-3,,,,,,FALSE,10.1103/PhysRevB.109.054505
RbMn6Bi5,RbMn6Bi5,Bulk,,,SC,,,~12 GPa,Monoclinic,Quasi-one-dimensional,C2/m,,,,,,FALSE,10.1103/PhysRevB.106.214515
RbNa2C60,RbNa2C60,Bulk,,,SC,High-Tc,4,,Face-centered cubic,,,,,,,,FALSE,10.1016/j.ssc.2007.02.012
RbOH_aq + TaS₂,RbOH_aq + TaS₂,Bulk,,,SC,Type-II,4.3 K,,Hexagonal,2H-NbS₂ type,P6₃/mmc,3.325 Å,3.325 Å,18.20 Å,,,TRUE,Handbook of SC
Rubidium osmium oxide,RbOs2O6,,,,SC,BCS,,ambient,,,,,,,,,FALSE,10.1103/PhysRevB.77.064506
Rubidium Osmate,RbOs2O6,Bulk,,,SC,,6.3 K,,Cubic,pyrochlore,Fd-3m,10.114,10.114,10.114,,,FALSE,10.1103/PhysRevB.70.174510
RbOs2O6,RbOs2O6,Bulk,,,SC,Type-II,6.4 K,ambient,Cubic,pyrochlore,,10.1137,10.1137,10.1137,,6 T,TRUE,10.1103/PhysRevB.71.024524
Rubidium Osmate Pyrochlore,RbOs2O6,Bulk,,,SC,,6.3 K,0 GPa,Cubic,pyrochlore,Fd-3m,10.318,10.318,10.318,,,FALSE,10.1103/PhysRevB.72.024522
RbOs2O6,RbOs2O6,Bulk,,,SC,Type-II,6.4 K,,,pyrochlore,,,,,92 Oe,60000 Oe,TRUE,10.1103/PhysRevB.71.214517
RbOs2O6,RbOs2O6,,,,SC,,,,,pyrochlore,,,,,,,FALSE,10.1103/PhysRevB.73.144506
RbOs2O6,RbOs2O6,,,,SC,,,,,,,,,,,,FALSE,10.1103/PhysRevB.105.054517
Rubidium Osmate,RbOs2O6,Bulk,,,SC,Type-II,6.35 K,0 kbar,,pyrochlore,,,,,,,TRUE,10.1103/PhysRevLett.93.157004
Rubidium Osmate (under pressure),RbOs2O6,Bulk,,,SC,Type-II,7.07 K,8 kbar,,pyrochlore,,,,,,,TRUE,10.1103/PhysRevLett.93.157004
Rubidium Osmate,RbOs2O6,Bulk,,,SC,Type-II,6.37 K,ambient,Cubic,pyrochlore,Fd-3m,10.1137 Å,10.1137 Å,10.1137 Å,,6 T,TRUE,10.1103/PhysRevB.70.020503
RbOs2O6,RbOs2O6,Bulk,,,SC,,6.4 K,,Cubic,β-pyrochlore,,,,,,,FALSE,10.1103/PhysRevB.93.134507
Rubidium osmate,RbOs2O6,Bulk,,,SC,,6.3 K,,Cubic,pyrochlore,,,,,,,TRUE,10.1103/PhysRevB.78.104307
RbOs2O6,RbOs2O6,,,,SC,,,,,,,,,,,,FALSE,10.1103/PhysRevB.92.195122
Rubidium osmate,RbOs2O6,Bulk,,,SC,Type-II,6.3 K,,Cubic,pyrochlore,,,,,,,FALSE,10.1103/PhysRevLett.101.057004
RbOs2O6,RbOs2O6,Bulk,,,SC,Type-II,6.37 K,,Cubic,pyrochlore,,10.114,10.114,10.114,,2.5 T,TRUE,10.1103/PhysRevB.73.224520
Rubidium osmium oxide,RbOs2O6,Bulk,,,SC,,,,Cubic,pyrochlore,,,,,,,FALSE,10.1103/PhysRevB.74.094302
RbOs2O6,RbOs2O6,,,,SC,,,,,,,,,,,,FALSE,10.1103/PhysRevB.74.220502
RbOs2O6,RbOs2O6,Bulk,,,SC,Type-II,1.6 K,,,,,,,,,67 kOe,TRUE,10.1016/j.physc.2007.07.003
RbOs2O6,RbOs2O6,Bulk,,,SC,Type-II,6.3 K,,β-pyrochlore,,,,,,,,FALSE,10.1016/j.jmmm.2006.10.186
RbOs2O6,RbOs2O6,Bulk,,,SC,Type-II,6.3 K,,β-pyrochlore,Cubic,Fd3̄m,10.1176 Å,10.1176 Å,10.1176 Å,,,FALSE,10.1016/j.jssc.2005.10.039
RbOs2O6,RbOs2O6,Bulk,,,SC,Type-II,6.3 K,0 GPa,β-pyrochlore,Cubic,,,,,,,TRUE,10.1016/j.physe.2010.07.039
RbOs2O6,RbOs2O6,Bulk,,,SC,Type-II,6.4 K,,,Pyrochlore,,,,,,,TRUE,10.1016/j.physc.2007.03.376
RbOs2O6,RbOs2O6,Bulk,,,SC,Conventional BCS-type,6.3 K,0 GPa,β-pyrochlore,,,,,,,,TRUE,10.1016/j.physb.2006.01.323
RbOs2O6,RbOs2O6,Bulk,,,SC,Type-II,6.3 K,0 GPa,Pyrochlore,,,,,,,,TRUE,10.1016/j.physb.2006.01.322
RbOs2O6,RbOs2O6,Bulk,,,SC,Type-II,8.2 K,2 GPa,Pyrochlore,,,,,,,,TRUE,10.1016/j.physb.2006.01.322
RbOs2O6,RbOs2O6,Bulk,,,SC,Type-II,6.3 K,,β-pyrochlore,Pyrochlore lattice,,,,,,,TRUE,10.1016/j.physb.2005.01.123
RbOs2O6,RbOs2O6,Bulk,,,SC,Type-II,6.3-9.3 K,0-5.8 GPa,β-pyrochlore,,,,,,,,TRUE,10.1016/j.physc.2009.11.109
RbOs2O6,RbOs2O6,Bulk,,,SC,Type-II,6.3 K,,Cubic,Pyrochlore,Fd-3m,1.01176 nm,1.01176 nm,1.01176 nm,,5.5 T,TRUE,10.1016/j.physc.2007.03.023
RbOs2O6,RbOs2O6,Bulk,,,SC,Type-II,6.3 K,0 GPa,,,,,,,,,FALSE,10.1016/j.physc.2009.11.169
RbOs2O6,RbOs2O6,Bulk,,,SC,Type-II,6.3 K,,Cubic,Cubic,Fd3̄m,,,,,,FALSE,10.1016/j.ssc.2008.10.029
RbOs2O6,RbOs2O6,Bulk,,,SC,Conventional,6.4 K,,β-pyrochlore,,,,,,92 Oe,60000 Oe,TRUE,10.1016/j.physb.2006.01.421
Rubidium Disilicide,RbSi2,,,,SC,,10.1 K,ambient,,honeycomb,,,,,,,FALSE,10.1103/PhysRevB.108.064511
RbSrB6C6,RbSrB6C6,Bulk,,,SC,conventional,77 K,0 GPa,Cubic,bcc clathrate,,,,,,,FALSE,10.1103/PhysRevB.105.064516
RbTi3Bi5,RbTi3Bi5,Bulk,,,NM,,NSC,,Hexagonal,kagome,,,,,,,FALSE,10.1103/PhysRevB.111.035145
RbTi3Bi5,RbTi3Bi5,Bulk,,,SC,,0.719 K,ambient,Hexagonal,kagome,P6/mmm,,,,,,FALSE,10.1103/PhysRevB.106.L220505
RbTi3Pb5,RbTi3Pb5,Bulk,,,SC,,1.857 K,ambient,Hexagonal,kagome,P6/mmm,,,,,,FALSE,10.1103/PhysRevB.106.L220505
RbTi3Sn5,RbTi3Sn5,Bulk,,,SC,,0.961 K,ambient,Hexagonal,kagome,P6/mmm,,,,,,FALSE,10.1103/PhysRevB.106.L220505
"RbTiO2H (hole-doped, nH = 0.2)",RbTiO2H,Bulk,,,SC,,approx. 5 K,ambient,,Perovskite,,,,,,,FALSE,10.1103/PhysRevMaterials.5.054802
RbV3Sb5,RbV3Sb5,Bulk,,,SC,,1-2 K,,Hexagonal,Kagome,,,,,,,TRUE,10.1103/PhysRevB.108.214516
RbV3Sb5,RbV3Sb5,,,,SC,,,,Hexagonal,kagome,P6/mmm,,,,,,FALSE,10.1103/PhysRevB.104.L041103
RbV3Sb5,RbV3Sb5,Bulk,,,SC,,0.9–2.5 K,,Hexagonal,kagome,P6/mmm,,,,,,FALSE,10.1103/PhysRevB.105.245121
RbV3Sb5,RbV3Sb5,Bulk,,,SC,,0.92 K,,,kagome,,,,,,,FALSE,10.1103/PhysRevB.108.104504
RbV3Sb5,RbV3Sb5,Bulk,,,SC,,,,Hexagonal,kagome,P6/mmm,,,,,,,10.1103/PhysRevB.108.L060503
RbV3Sb5,RbV3Sb5,Bulk,,,SC,,,,Hexagonal,Kagome,,,,,,,TRUE,10.1103/PhysRevB.104.035131
RbV3Sb5,RbV3Sb5,Single Crystal,,,SC,,1.05 K,ambient,Hexagonal,kagome,P6/mmm,,,,,,TRUE,10.1103/PhysRevB.108.035117
RbV3Sb5,RbV3Sb5,Bulk,,,SC,Conventional,0.3-3 K,,Hexagonal,kagome,,,,,,,FALSE,10.1103/PhysRevB.111.035145
RbV3Sb5,RbV3Sb5,,,,SC,,,,,kagome,,,,,,,FALSE,10.1103/PhysRevB.107.165119
RbV3Sb5,RbV3Sb5,,,,SC,,,,,kagome,,,,,,,,10.1103/PhysRevLett.132.146501
RbV3Sb5,RbV3Sb5,,,,SC,,,,,kagome,,,,,,,FALSE,10.1103/PhysRevB.104.174507
RbV3Sb5,RbV3Sb5,,,,SC,,,,,kagome,,,,,,,FALSE,10.1103/PhysRevResearch.4.023244
RbV3Sb5,RbV3Sb5,,,,SC,kagome,,,Hexagonal,kagome,,,,,,,FALSE,10.1103/PhysRevB.107.184504
RbV3Sb5,RbV3Sb5,Bulk,,,SC,,1 K,,Hexagonal,kagome,P6/mmm (#191),,,,,,FALSE,10.1103/PhysRevB.108.L100510
RbV3Sb5,RbV3Sb5,Bulk,,,SC,Type-II/Unconventional/Strong-coupling,0.92 K,ambient,Hexagonal,Kagome,P6/mmm,,,,,,,10.1103/PhysRevLett.127.177001
RbV3Sb5,RbV3Sb5,Bulk,,,SC,,1-3 K,0 GPa,Hexagonal,Kagome,,,,,,,,10.1103/PhysRevB.109.L041110
RbV3Sb5,RbV3Sb5,Bulk,,,SC,unconventional,1 K,ambient,Hexagonal,kagome,,,,,,,,10.1103/PhysRevB.110.245138
RbV3Sb5,RbV3Sb5,Bulk,,,SC,,0.9–3.5 K,,,kagome,,,,,,,FALSE,10.1103/PhysRevB.104.165110
RbV3Sb5,RbV3Sb5,Bulk,,,SC,,,,Hexagonal,kagome,P6/mmm,,,,,,FALSE,10.1103/PhysRevMaterials.8.064002
RbV3Sb5,RbV3Sb5,Bulk,,,SC,,,,,kagome,,,,,,,TRUE,10.1103/PhysRevB.106.L081101
RbV3Sb5,RbV3Sb5,Bulk,,,SC,,,,,kagome,,,,,,,FALSE,10.1103/PhysRevB.105.L180507
RbV3Sb5 (bulk),RbV3Sb5,Bulk,,,SC,,0.92 K,0 GPa,,kagome,,,,,,,FALSE,10.1103/PhysRevB.109.054501
RbV3Sb5,RbV3Sb5,,,,SC,,1-3 K,,Hexagonal,kagome,P6/mmm,,,,,,,10.1103/PhysRevB.111.054508
RbV3Sb5,RbV3Sb5,Bulk,,,SC,unconventional,,ambient,,kagome,,,,,,,FALSE,10.1103/PhysRevB.109.134501
RbV3Sb5,RbV3Sb5,Bulk,,,SC,,"0.92 K (exp), 0.05 K (calc)",ambient,Hexagonal,kagome,P6/mmm,,,,,,TRUE,10.1103/PhysRevB.106.L220505
RbV3Sb5,RbV3Sb5,Bulk,,,SC,unconventional,,,"Hexagonal (room temperature), Orthorhombic (below T_CDW)",kagome,,,,,,,FALSE,10.1103/PhysRevMaterials.8.093601
RbV3Sb5,RbV3Sb5,Bulk,,,SC,,,ambient,Hexagonal,kagome,P6/mmm,,,,,,TRUE,10.1103/PhysRevB.105.155106
RbV3Sb5,RbV3Sb5,,,,SC,,,,,kagome,,,,,,,TRUE,10.1103/PhysRevResearch.5.023037
RbV3Sb5,RbV3Sb5,Bulk,,,SC,,0.3–3 K,ambient,Hexagonal,kagome,P6/mmm,,,,,,TRUE,10.1103/PhysRevB.107.075120
RbV3Sb5,RbV3Sb5,,,,SC,,,,,Kagome,,,,,,,FALSE,10.1103/PhysRevB.106.224505
RbV3Sb5,RbV3Sb5,Bulk,,,SC,Conventional,0.9-2.7 K,,Hexagonal,kagome,P6/mmm,,,,,,FALSE,10.1103/PhysRevB.105.235130
RbV3Sb5,RbV3Sb5,Bulk,,,SC,,,ambient,Hexagonal,kagome,,,,,,,FALSE,10.1103/PhysRevB.110.024512
RbV3Sb5,RbV3Sb5,Bulk,,,SC,,,,,kagome,,,,,,,FALSE,10.1103/PhysRevMaterials.5.L111801
RbV3Sb5,RbV3Sb5,Bulk,,,SC,,≤2.5 K,,Hexagonal,kagome,P6/mmm,,,,,,,10.1103/PhysRevB.104.035142
RbV3Sb5,RbV3Sb5,,,,SC,,0.9-2.5 K,ambient,,kagome,,,,,,,,10.1103/PhysRevB.109.014517
RbV3Sb5,RbV3Sb5,Bulk,,,SC,,1–3 K,ambient,Hexagonal,kagome,P6/mmm,,,,,,FALSE,10.1103/PhysRevB.104.214513
RbV3Sb5,RbV3Sb5,,,,SC,,,,,kagome,,,,,,,FALSE,10.1103/PhysRevB.106.104510
RbV3Sb5,RbV3Sb5,,,,SC,,,,,kagome,,,,,,,FALSE,10.1103/PhysRevB.111.014503
RbV3Sb5,RbV3Sb5,Bulk,,,SC,Type-II,0.92 K,0 GPa,,,,,,,,,FALSE,10.1016/j.physleta.2024.129526
RbV3Sb5,RbV3Sb5,Bulk,,,SC,Type-II,0.9-2.5 K,,Hexagonal,Layered,P6/mmm,5.425,,9.114,,,FALSE,10.1016/j.cap.2024.08.009
RbV6S8,RbV6S8,Bulk,,,SC,Type-II,0.65 K,,Hexagonal,,P63,,,,,,TRUE,10.1016/S0038-1098(01)00333-7
Rubidium tungsten bronze,RbWO3,Bulk,,,SC,,2.0-6.8 K,,Hexagonal,tungsten bronze,,,,,,,,10.1103/PhysRevB.19.5652
RbxWO3,RbWO3,Bulk,,,SC,,~3 K,,,,,,,,,,,10.1103/PhysRevB.40.6832
Rbx(NH2)y(NH3)1-yFe2Se2,Rbx(NH2)y(NH3)1-yFe2Se2,Bulk,,,SC,iron-based,up to 45 K,ambient,Tetragonal,anti-PbO-type,,3.8,3.8,16.5,,,FALSE,10.1103/PhysRevB.92.134517
RbxC60,RbxC60,Bulk,,,SC,Type-II,11,,,,,,,,,,TRUE,10.1016/0921-4534(96)00231-6
RbxC60,"RbxC60 (x = 4, 5, 6)",Bulk,,,SC,High-Tc,12.5 K,,,,,,,,,,TRUE,10.1016/0009-2614(95)00628-H
RbxFe2-ySe2,RbxFe2-ySe2,,,,SC,iron-based,about 30 K,ambient pressure,,isostructural to 122 iron pnictide superconductors,,,,,,,FALSE,10.1103/PhysRevB.85.054506
Rubidium-doped Tungsten Bronze,RbxWO3,Bulk,,,SC,,,,Hexagonal,Hexagonal,,,,,,,FALSE,10.1103/PhysRevB.89.184501
RbYB6C6,RbYB6C6,Bulk,,,SC,High-Tc,35 K,ambient pressure,Cubic,clathrate,Pm-3,,,,,,FALSE,10.1103/PhysRevB.109.054505
RbYbB6C6,RbYbB6C6,Bulk,,,SC,High-Tc,67 K,ambient pressure,Cubic,clathrate,Pm-3,,,,,,FALSE,10.1103/PhysRevB.109.054505
RbZr3Pb5,RbZr3Pb5,Bulk,,,SC,,4.154 K,ambient,Hexagonal,kagome,P6/mmm,,,,,,FALSE,10.1103/PhysRevB.106.L220505
Rb-intercalated ZrSe2,RbZrSe2,Bulk,,,SC,Type-II,1.7 K,,,,,,,,,,TRUE,10.1016/0379-6779(83)90037-1
Rb_1-xFe_2-ySe_2,Rb_1-xFe_2-ySe_2,Bulk,,,SC,iron-based,30 K,,Tetragonal,ThCr2Si2-type,,,,,,,,10.1103/PhysRevB.90.144519
RbFe2Se2,Rb_{y}Fe_{2-x}Se_{2},Bulk,,,SC,iron-based,comparable to that of iron pnictides,,,,,,,,,,Theoretical study of angle-resolved specific heat and thermal conductivity,10.1103/PhysRevLett.109.187006
Rb₀.₂₈WO₃,Rb₀.₂₈WO₃,Bulk,,,SC,,2.90 K,,Hexagonal,hexagonal bronze,P6₃/mcm,7.3875 Å,,7.5589 Å,,,TRUE,Handbook of SC
Rubidium molybdenum disulfide intercalate,Rb₀.₃MoS₂,Bulk,,,SC,Type-II,6.9 K,,Hexagonal,layered,,,,,,4 tesla (perpendicular),True,10.1103/PhysRevB.13.3843
Rb₀.₃MoS₂,Rb₀.₃MoS₂,Bulk,,,SC,Classical,6.25 K,,Hexagonal,2H-molybdenite,P6₃/mmc,3.2039 Å,3.2039 Å,17.1937 Å,,,TRUE,Handbook of SC
Rb₀.₃₃NbS₂,Rb₀.₃₃NbS₂,Bulk,,,SC,Type-II,2.0 K,,Hexagonal,2H-NbS₂ type,P6₃/mmc,3.3425 Å,3.3425 Å,18.075 Å,,,TRUE,Handbook of SC
Rb₂.₇Tl₀.₃C₆₀,Rb₂.₇Tl₀.₃C₆₀,Bulk,,,SC,fullerene-based,45.0 K,,,fullerene,,,,,,,TRUE,Handbook of SC
