Repository: WyattBunstine/ML_SC_Project

# ML_SC_Project — Chemically and Geometrically Motivated Crystal Graph Neural Networks

This project predicts and screens superconductors from crystal structure. It frames the
problem as a **two-stage hurdle**: first classify whether a material is a superconductor
candidate (SC vs. non-SC), then regress the critical temperature T_c for superconductors.

Two graph-neural-network families are trained and compared:

- a **baseline CGCNN** ([txie-93/cgcnn](https://github.com/txie-93/cgcnn)), and
- an **MPNN** with learned edge features that consumes richer `crystal_graph_v4` graphs
  (this project's contribution).

File: database/superconductor_materials_full.csv (part 144 of 215)
Material_Name,Chemical_Composition,Material_Class,Film_Thickness,Substrate,Material_Type,Superconductor_Type,Superconducting_Transition_Temperature,Pressure,Crystal_Structure,Lattice_Structure,Space_Group,"Lattice_Constant(a)","Lattice_Constant(b)","Lattice_Constant(c)",Lower_Critical_Field,Upper_Critical_Field,Experimental,DOI
Rb₂.₇Tl₂.₃C₆₀,Rb₂.₇Tl₂.₃C₆₀,Bulk,,,SC,fulleride,45.0 K,,Cubic,f.c.c.,,14.46 Å,,,,,TRUE,Handbook of SC
Rb₂CsC₆₀,Rb₂CsC₆₀,,,,SC,Type-II,31 K,,,,,,,,,,,10.1103/PhysRevB.52.4432
Rb₂CsC₆₀,Rb₂CsC₆₀,Bulk,,,SC,High-Tc,33 K,,Cubic,fcc,,,,,,,True,10.1103/PhysRevB.51.3038
Rb₂CsC₆₀,Rb₂CsC₆₀,Bulk,,,SC,Type-II,31.30 K,,Cubic,fullerene,f.c.c.,14.431 Å,14.431 Å,14.431 Å,,,TRUE,Handbook of SC
Rb₂CsC₆₀,Rb₂CsC₆₀,Bulk,,,SC,fullerene-based,~30 K,,,fullerene,,,,,,,TRUE,Handbook of SC
Rb₂CsC₆₀,Rb₂CsC₆₀,Bulk,,,SC,Fullerene,32.5 K,,,,,,,,,50 T,TRUE,Handbook of SC
Rb₂CsC₆₀,Rb₂CsC₆₀,Bulk,,,SC,,33 K,,Cubic,,cF252,,,,,,TRUE,Handbook of SC
Rb₂CsC₆₀,Rb₂CsC₆₀,Bulk,,,SC,Type-II,31 K,,,,,,,,,,TRUE,Handbook of SC
Rb₂CsC₆₀,Rb₂CsC₆₀,Bulk,,,SC,Fulleride,32.5 K,,,,,,,,,,TRUE,Handbook of SC
Rb₂KC₆₀,Rb₂KC₆₀,Bulk,,,SC,Type-II,27 K,,Cubic,fullerene,f.c.c.,14.323 Å,14.323 Å,14.323 Å,,,TRUE,Handbook of SC
Rb₂KC₆₀,Rb₂KC₆₀,Bulk,,,SC,Type-II,25 K,,,,,,,,,,TRUE,Handbook of SC
Rb₃C₆₀,Rb₃C₆₀,Thin Film,100 nm,Si and sapphire,SC,High-Tc,28 K,,,,,,,,,,True,10.1103/PhysRevB.50.18572
Rb₃C₆₀,Rb₃C₆₀,Bulk,,,SC,,,,,,,,,,,,,10.1103/PhysRevB.49.5687
Rb₃C₆₀,Rb₃C₆₀,Bulk,,,SC,High-Tc,,,,,,,,,,,,10.1103/PhysRevB.51.990
Rb₃C₆₀,Rb₃C₆₀,Bulk,,,SC,,,,Cubic,fcc,,14.24 Å,,,,,,10.1103/PhysRevB.66.205105
Rb₃C₆₀,Rb₃C₆₀,,,,SC,Type-II,28 K,,,,,,,,,,,10.1103/PhysRevB.52.4432
Rb₃C₆₀,Rb₃C₆₀,Bulk,,,SC,High-Tc,,,,,,,,,,,,10.1103/PhysRevB.49.17413
Rb₃C₆₀,Rb₃C₆₀,Bulk,,,SC,High-Tc,,,Cubic,fcc,,,,,,,,10.1103/PhysRevB.51.3038
Rb₃C₆₀,Rb₃C₆₀,Bulk,,,SC,,29 K,,,,,,,,,,,10.1103/PhysRevB.49.13164
Rb₃C₆₀,Rb₃C₆₀,Bulk,,,SC,High-Tc,,,,,,,,,,,,10.1103/PhysRevLett.86.3100
Rb₃C₆₀,Rb₃C₆₀,Bulk,,,SC,High-Tc,20-30 K,,,,,,,,,,,10.1103/PhysRevB.49.12998
Rb₃C₆₀,Rb₃C₆₀,Bulk,,,SC,High-Tc,29 K,0-1 GPa,,fullerene,,,,,,,True,10.1103/PhysRevB.54.R9662
Rb₃C₆₀ (natural abundance),Rb₃C₆₀,Bulk,,,SC,High-Tc,30.82 K,,,,,,,,,,True,10.1103/PhysRevLett.83.404
Rb₃C₆₀ (buckyball),Rb₃C₆₀,Bulk,,,SC,Type-II,29.6 K,,,,,,,,12.0 mT,57.0 T,TRUE,Handbook of SC
Rb₃C₆₀,Rb₃C₆₀,Bulk,,,SC,Type-II,29 K,,Cubic,fullerene,Fm3̄m,14.384 Å,14.384 Å,14.384 Å,,,TRUE,Handbook of SC
Rb₃C₆₀,Rb₃C₆₀,Bulk,,,SC,fullerene-based,~30 K,,,fullerene,,,,,,,TRUE,Handbook of SC
Rb₃C₆₀,Rb₃C₆₀,Bulk,,,SC,Type-II,30.5 K,,,,,,,,,,TRUE,Handbook of SC
Rb₃C₆₀,Rb₃C₆₀,Bulk,,,NSC,,,,Tetragonal,,I4/mmm,11.962 Å,11.962 Å,11.022 Å,,,TRUE,Handbook of SC
Rb₃C₆₀,Rb₃C₆₀,Bulk,,,SC,fullerene,,,,,,,,,,,TRUE,Handbook of SC
Rb₃C₆₀,Rb₃C₆₀,Bulk,,,SC,Fullerene,30.7 K,,,,,,,,12 mT,57 T,TRUE,Handbook of SC
Rb₃C₆₀,Rb₃C₆₀,Bulk,,,SC,Type-II,29.5 K,,,,,,,,,34 T,TRUE,Handbook of SC
Rb₃C₆₀,Rb₃C₆₀,Bulk,,,SC,,29.5 K,,Cubic,,cF252,,,,,,TRUE,Handbook of SC
Rb₃C₆₀,Rb₃C₆₀,Bulk,,,SC,,29.5 K,,,,,,,,,,TRUE,Handbook of SC
Rb₃C₆₀ (buckyball),Rb₃C₆₀,Bulk,,,SC,Fulleride,30.5 K,,,,,,,,,,TRUE,Handbook of SC
Rb₃C₆₀,Rb₃C₆₀,Bulk,,,SC,fullerene,29.4 K,,,,,,,,,,TRUE,Handbook of SC
Rb₃C₆₀,Rb₃C₆₀,Bulk,,,SC,Type-II,29 K,,,,,,,,,,TRUE,Handbook of SC
Rb₃C₆₀,Rb₃C₆₀,Bulk,,,SC,Type-II,29 K,,,,,,,,,,TRUE,Handbook of SC
Rb₃C₆₀,Rb₃C₆₀,Bulk,,,SC,Fulleride,30.7 K,,,,,,,,,,TRUE,Handbook of SC
Rb₃¹³C₆₀ (99% ¹³C-enriched),Rb₃¹³C₆₀,Bulk,,,SC,High-Tc,30.315 K,,,,,,,,,,True,10.1103/PhysRevLett.83.404
Rb₆C₆₀,Rb₆C₆₀,Bulk,,,NSC,,,,,fullerene,,,,,,,True,10.1103/PhysRevB.54.R9662
Rb₆C₆₀,Rb₆C₆₀,Bulk,,,NSC,,,,Cubic,,Im3̄,11.548 Å,11.548 Å,11.548 Å,,,TRUE,Handbook of SC
RCu4Be (R = rare earth),RCu4Be,Bulk,,,NSC,,,,,,,,,,,,FALSE,10.1103/PhysRevMaterials.5.074801
Re0.12Mo0.88,Re0.12Mo0.88,,,,SC,,,,,,,,,,,,FALSE,10.1103/PhysRevB.105.144506
Re0.35Os0.35Mo0.10W0.10Zr0.10,Re0.35Os0.35Mo0.10W0.10Zr0.10,Bulk,,,SC,,,,,,,,,,,,TRUE,10.1103/PhysRevB.108.224505
Re0.4Mo0.6,Re0.4Mo0.6,,,,SC,,,,,"α-Mn-type, noncentrosymmetric",,,,,,,FALSE,10.1103/PhysRevB.105.094523
Re0.56Nb0.11Ti0.11Zr0.11Hf0.11,Re0.56Nb0.11Ti0.11Zr0.11Hf0.11,Bulk,,,SC,Type-II,4.4 K,1 atm,Hexagonal,hcp,,,,,2.3 mT,,TRUE,10.1103/PhysRevMaterials.3.090301
Re-Nb-Ti-Zr-Hf HEA,Re0.56Nb0.11Ti0.11Zr0.11Hf0.11,Bulk,,,SC,Type-II,4.4 K,,Hexagonal,,,,,,,3.6 T,FALSE,10.1016/j.scriptamat.2020.03.004
Re-Ru alloy (17.5 at.% Ru),Re0.825Ru0.175,Bulk,,,SC,Type-II,2.23 K,atmospheric pressure,Hexagonal,hcp,,,,,,,True,10.1103/PhysRevB.3.3757
Re0.82Nb0.18,Re0.82Nb0.18,,,,SC,,8.8 K,,,,,,,,5.56 mT,17.3 T,FALSE,10.1103/PhysRevB.109.174518
Rhenium Niobium,Re0.82Nb0.18,,,,SC,Noncentrosymmetric,8.8 K,,,,,,,,,,FALSE,10.1103/PhysRevB.105.224505
ReMo Alloy,Re0.84Mo0.16,Thin Film,,,SC,Type-I,5.7 K,,Amorphous,,,,,,,,TRUE,10.1016/j.electacta.2024.144761
Re0.86Hf0.14,Re0.86Hf0.14,,,,SC,,5.86 K,,Cubic,alpha-Mn type,I-43m (No. 217),,,,,,FALSE,10.1103/PhysRevB.94.024518
Re0.88Mo0.12,Re0.88Mo0.12,,,,SC,,,,,,,,,,,,FALSE,10.1103/PhysRevB.105.144506
Re0.88Mo0.12,Re0.88Mo0.12,,,,SC,,,,,centrosymmetric,,,,,,,FALSE,10.1103/PhysRevB.105.094523
Re-W alloy (12 at.% W),Re0.88W0.12,Bulk,,,SC,Type-II,7.5 K,atmospheric pressure,Hexagonal,hcp,,,,,,,True,10.1103/PhysRevB.3.3757
Re-Os alloy (5.8 at.% Os),Re0.942Os0.058,Bulk,,,SC,Type-II,1.93 K,atmospheric pressure,Hexagonal,hcp,,,,,,,True,10.1103/PhysRevB.3.3757
Rhenium-Osmium alloy,Re0.9945Os0.0055,Bulk,,,SC,Type-II,~1.72 K,atmospheric,,,,,,,,,True,10.1103/PhysRevB.1.214
Rhenium-Osmium alloy (0.2 at.% Os),Re0.998Os0.002,Bulk,,,SC,Type-II,,atmospheric pressure,,,,,,,,,True,10.1103/PhysRevLett.20.198
Rhenium-Molybdenum alloy,Re0.9998Mo0.0002,Bulk,,,SC,Type-II,~1.70 K,atmospheric,,,,,,,,,True,10.1103/PhysRevB.1.214
Rhenium-Tungsten alloy,Re0.999W0.001,Bulk,,,SC,Type-II,~1.70 K,atmospheric,,,,,,,,,True,10.1103/PhysRevB.1.214
Re24Nb5,Re24Nb5,,,,SC,,,,Cubic,alpha-Mn-type,,,,,,,FALSE,10.1103/PhysRevB.97.020502
Re24Nb5,Re24Nb5,,,,SC,,,,Cubic,alpha-Mn type,I-43m (No. 217),,,,,,FALSE,10.1103/PhysRevB.94.024518
Re24Nb5,Re24Nb5,Bulk,,,SC,Type-II,8.7 K,,α-Mn type,Cubic,I4̄3m,0.96076 nm,0.96076 nm,0.96076 nm,,,FALSE,10.1016/j.jallcom.2014.07.081
Re24Ti5,Re24Ti5,,,,SC,,,,,,,,,,,,FALSE,10.1103/PhysRevB.109.174518
Re24Ti5,Re24Ti5,Bulk,,,SC,Type-II,6 K,,Cubic,alpha-Mn-type,I-43m,,,,8.3 mT,11.2 T,TRUE,10.1103/PhysRevB.97.020502
Re24Ti5,Re24Ti5,,,,SC,,5.8 K,,Cubic,alpha-Mn type,I-43m (No. 217),,,,,,FALSE,10.1103/PhysRevB.94.024518
Re24Ti5,Re24Ti5,,,,SC,,,,,α-Mn,,,,,,,FALSE,10.1103/PhysRevB.98.104506
Rhenium Titanium,Re24Ti5,,,,SC,Noncentrosymmetric,6 K,,,,,,,,,,FALSE,10.1103/PhysRevB.105.224505
Rhenium Titanium,Re24Ti5,,,,SC,,,,,,,,,,,,FALSE,10.1103/PhysRevB.103.104507
Re24Ti5,Re24Ti5,,,,SC,"Noncentrosymmetric, NA",,,,,,,,,,,FALSE,10.1103/PhysRevMaterials.3.104802
Re24Ti5,Re24Ti5,Bulk,,,SC,Type-II,5.8 K,,α-Mn type,Cubic,I4̄3m,0.9581 nm,0.9581 nm,0.9581 nm,,,FALSE,10.1016/j.jallcom.2014.07.081
Re2B,Re2B,Bulk,,,SC,Type-II,4.6 K,,,,,,,,,,True,10.1103/PhysRev.129.1115
Re2B,Re2B,,,,SC,,2.8 K,,,,,,,,,,FALSE,10.1016/j.cryogenics.2008.07.001
Re2B,Re2B,,,,SC,,2.8 K,,,,,,,,,,FALSE,10.1016/j.jallcom.2006.08.358
Re2B2,Re2B2,Bulk,,,SC,Type-II,5.5 K,0.0,,,,,,,,,FALSE,10.1016/j.mtphys.2022.100954
(5R)CO,RE2CuO4,Thin Film,,,NSC,cuprate,NSC,,Tetragonal,Ruddlesden-Popper,,,,,,,FALSE,10.1103/PhysRevMaterials.8.024801
Rhenium Hafnium,Re2Hf,Bulk,,,SC,Type-II,5.7 K,Ambient,Hexagonal,C14 Laves phase,P6_3/mmc,5.29,5.29,8.63,12.7 mT,1.17 T,TRUE,10.1103/PhysRevB.105.094513
Dirhenium Nitride (Re2N),Re2N,,,,NSC,,,,,,,,,,,,FALSE,10.1103/PhysRevB.110.024516
RE2O3 nanoprecipitates/arrays,RE2O3,Nanoprecipitate/Array,,,NSC,,,,,,,,,,,,TRUE,10.1103/PhysRevB.86.115416
Re2Si,Re2Si,Bulk,,,SC,Type-II,3.8 K,,Monoclinic,,P21,6.4444 Å,5.3898 Å,9.6019 Å,,,TRUE,10.1016/0022-5088(91)90140-Y
Tri-rhenium boride,Re3B,Bulk,,,SC,,4.8 K,,,,,,,,,,TRUE,10.1103/PhysRevB.76.184113
Re3B,Re3B,,,,SC,,,,,,,,,,,,FALSE,10.1103/PhysRevB.105.144506
Rhenium Boride,Re3B,Bulk,,,SC,Type-II,"5.19 K (magnetization), 4.8 K (resistivity)",,Orthorhombic,centrosymmetric,Cmcm (63),,,,4.05 ± 0.03 mT,2.67 ± 0.04 T,TRUE,10.1103/PhysRevB.103.104507
Re3B,Re3B,,,,SC,,4.7 K,,,,,,,,,,FALSE,10.1016/j.cryogenics.2008.07.001
Re3B,Re3B,,,,SC,,4.7 K,,,,,,,,,,FALSE,10.1016/j.jallcom.2020.154855
Re3B,Re3B,Bulk,,,SC,Type-II,4.65,,,,,,,,,,FALSE,10.1016/j.physc.2007.03.163
Re3B,Re3B,Bulk,,,SC,Type-II,5.0 K,,Orthorhombic,,Cmcm (No. 63),,,,8 mT,5.2 T,TRUE,10.1016/S0921-4526(02)01625-3
Re3Ge6.75Ga0.25,Re3Ge6.75Ga0.25,,,,SC,,3.37 K,Ambient,,,,,,,,,FALSE,10.1103/PhysRevB.108.224504
Re3Ge6.75Ga0.25,Re3Ge6.75Ga0.25,,,,SC,,3.37 K,Ambient,,,,,,,,,FALSE,10.1103/PhysRevB.110.184507
Re3Ge7,Re3Ge7,Bulk,,,SC,,"2.6 K (at 0.2 GPa), up to 5.3 K (at 24.1 GPa)",0.2–38 GPa,Orthorhombic,,Cmcm,3.2280 Å,9.0454 Å,21.9438 Å,,"1.73 T (at 9 GPa), 2.18 T (at 17 GPa), 1.96 T (at 26.6 GPa)",TRUE,10.1103/PhysRevB.108.224504
Re3Ge7 (ambient pressure),Re3Ge7,Bulk,,,NSC,,,Ambient,Orthorhombic,,Cmcm,3.2280 Å,9.0454 Å,21.9438 Å,,,TRUE,10.1103/PhysRevB.108.224504
Re3Ge7,Re3Ge7,Bulk,,,SC,,"2.2 K (onset, at 6.0 GPa); 5.04 K (onset, at 10 GPa)",6.0 GPa; 10 GPa,Orthorhombic,Base-centered orthorhombic,Cmcm (No. 63),3.2270,9.0450,21.9560,,0.14 T (at 6.0 GPa); 0.88 T (at 10 GPa),TRUE,10.1103/PhysRevB.110.184507
Trirhenium Nitride (Re3N),Re3N,,,,NSC,,,,,,,,,,,,FALSE,10.1103/PhysRevB.110.024516
Trirhenium Dinitride (Re3N2),Re3N2,,,,NSC,,,,,,,,,,,,FALSE,10.1103/PhysRevB.110.024516
Re3Nb,Re3Nb,Bulk,,,SC,Type-II,6.3 K,,Cubic,α-Mn,I4̅3m,9.689 Å,,,,,FALSE,10.1016/j.jallcom.2023.170259
Re3Ta,Re3Ta,Bulk,,,SC,,6.8 K,,,A12,,,,,,,,10.1103/PhysRevB.12.4816
Re3Ta,Re3Ta,Bulk,,,SC,Type-II,4.68 K,ambient,Cubic,α-Mn,I4 ̄3m (No. 217),9.69067,9.69067,9.69067,2.13 mT,7.3 T,TRUE,10.1103/PhysRevB.98.104506
Rhenium Tantalum,Re3Ta,,,,SC,Noncentrosymmetric,4.68 K,,,,,,,,,,FALSE,10.1103/PhysRevB.105.224505
Re3Ta,Re3Ta,,,,SC,,,,,α-Mn-type,,,,,,,FALSE,10.1103/PhysRevB.105.094523
Rhenium Tantalum,Re3Ta,,,,SC,,,,,,,,,,,,FALSE,10.1103/PhysRevB.103.104507
Rhenium Tantalum,Re3Ta,Bulk,,,SC,Noncentrosymmetric,,,Cubic,alpha-Mn,I-43m,,,,,,FALSE,10.1103/PhysRevB.99.014516
Re3Ta,Re3Ta,Bulk,,,SC,Type-II,4.75 K,,Cubic,α-Mn,I4̅3m,9.691 Å,,,,,FALSE,10.1016/j.jallcom.2023.170259
Re3W,Re3W,,,,SC,,,,,,,,,,,,FALSE,10.1103/PhysRevB.97.020502
Re3W,Re3W,,,,SC,,,,,,,,,,,,FALSE,10.1103/PhysRevB.94.024518
Re3W,Re3W,Bulk,,,SC,noncentrosymmetric,approx. 10 K,,,,,,,,,,,10.1103/PhysRevB.110.014510
Re3W,Re3W,,,,SC,,7.8 K,,,α-Mn,,,,,,,FALSE,10.1103/PhysRevB.98.104506
Re3W,Re3W,Bulk,,,SC,Noncentrosymmetric/Singlet pairing,,,,,,,,,,,,10.1103/PhysRevB.82.174511
Re3W,Re3W,Bulk,,,SC,Noncentrosymmetric,,,,,,,,,,,FALSE,10.1103/PhysRevLett.112.107002
Rhenium Tungsten,Re3W,Bulk,,,SC,Noncentrosymmetric,,,,,,,,,,,FALSE,10.1103/PhysRevB.96.180501
Re3W,Re3W,,,,SC,,,,,α-Mn-type,,,,,,,FALSE,10.1103/PhysRevB.105.094523
Rhenium Tungsten,Re3W,,,,SC,,,,,centrosymmetric and noncentrosymmetric (both forms exist),,,,,,,FALSE,10.1103/PhysRevB.103.104507
Re3W,Re3W,Bulk,,,SC,,,,,,,,,,,,FALSE,10.1103/PhysRevB.94.054515
Rhenium Tungsten,Re3W,Bulk,,,SC,Noncentrosymmetric,,,Cubic,alpha-Mn,I-43m,,,,,,FALSE,10.1103/PhysRevB.99.014516
Re3W,Re3W,Bulk,,,SC,Type-II,7.7 K,,Cubic,α-Mn,I4̅3m,9.601 Å,,,,,TRUE,10.1016/j.jallcom.2023.170259
c-Re3W,Re3W,Bulk,,,SC,Type-II,7.8 K,,Cubic,,I 4 _ 3 m,0.96403 nm,,,,,FALSE,10.1016/j.intermet.2012.11.015
h-Re3W,Re3W,Bulk,,,SC,Type-II,9.4 K,,Hexagonal,,P 6_3/mmc,0.27852 nm,,0.45403 nm,,,FALSE,10.1016/j.intermet.2012.11.015
Re3W0.5Nb0.5,Re3W0.5Nb0.5,Bulk,,,SC,Type-II,7.6 K,,Cubic,α-Mn,I4̅3m,9.647 Å,,,,,TRUE,10.1016/j.jallcom.2023.170259
Re3W0.5Ta0.5,Re3W0.5Ta0.5,Bulk,,,SC,Type-II,6.9 K,,Cubic,α-Mn,I4̅3m,9.642 Å,,,,,TRUE,10.1016/j.jallcom.2023.170259
Re4C,Re4C,Bulk,,,SC,Type-II,3.4 K,,Cubic,Fe4N-like,,4.058,4.058,4.058,,,FALSE,10.1016/j.commatsci.2010.11.028
Re5.5Ta,Re5.5Ta,,,,SC,,8.0 K,,,,,,,,3.23 mT,16.47 T,FALSE,10.1103/PhysRevB.109.174518
Re50W50,Re50W50,Thin Film,50 Å,Si wafers coated with SiO2,SC,Type-II,3.5 K,,Amorphous,,,,,,,,True,10.1103/PhysRevB.30.5541
Re50W50,Re50W50,Thin Film,45 Å,Si wafers coated with SiO2,SC,Type-II,3.2 K,,Amorphous,,,,,,,,True,10.1103/PhysRevB.30.5541
Re50W50,Re50W50,Thin Film,100 Å,Si wafers coated with SiO2,SC,Type-II,4.7 K,,Amorphous,,,,,,,,True,10.1103/PhysRevB.30.5541
Re50W50,Re50W50,Thin Film,90 Å,Si wafers coated with SiO2,SC,Type-II,4.6 K,,Amorphous,,,,,,,,True,10.1103/PhysRevB.30.5541
Re50W50,Re50W50,Thin Film,930 Å,Si wafers coated with SiO2,SC,Type-II,6.4 K,,Amorphous,,,,,,,,True,10.1103/PhysRevB.30.5541
Re55W45,Re55W45,Bulk,,,SC,,11.4 K,,,A15,,,,,,,,10.1103/PhysRevB.12.4816
Re55W45,Re55W45,Thin Film,60 Å,Si wafers coated with SiO2,SC,Type-II,3.25 K,,Amorphous,,,,,,,,True,10.1103/PhysRevB.30.5541
Re55W45,Re55W45,Thin Film,70 Å,Si wafers coated with SiO2,SC,Type-II,4.75 K,,Amorphous,,,,,,,,True,10.1103/PhysRevB.30.5541
Re55W45,Re55W45,Thin Film,150 Å,Si wafers coated with SiO2,SC,Type-II,5.6 K,,Amorphous,,,,,,,,True,10.1103/PhysRevB.30.5541
Re59W41,Re59W41,Thin Film,1000 Å,Si wafers coated with SiO2,SC,Type-II,6.23 K,,Amorphous,,,,,,,,True,10.1103/PhysRevB.30.5541
Re60W40,Re60W40,Thin Film,50 Å,Si wafers coated with SiO2,SC,Type-II,3.8 K,,Amorphous,,,,,,,,True,10.1103/PhysRevB.30.5541
Re60W40,Re60W40,Thin Film,115 Å,Si wafers coated with SiO2,SC,Type-II,5.4 K,,Amorphous,,,,,,,,True,10.1103/PhysRevB.30.5541
Re60W40,Re60W40,Thin Film,1000 Å,Si wafers coated with SiO2,SC,Type-II,,,Amorphous,,,,,,,2.5 T/K (dHc2/dT slope),True,10.1103/PhysRevB.30.5541
Re65W35,Re65W35,Thin Film,50 Å,Si wafers coated with SiO2,SC,Type-II,4.35 K,,Amorphous,,,,,,,,True,10.1103/PhysRevB.30.5541
Re65W35,Re65W35,Thin Film,95 Å,Si wafers coated with SiO2,SC,Type-II,5.35 K,,Amorphous,,,,,,,,True,10.1103/PhysRevB.30.5541
Re65W35,Re65W35,Thin Film,1200 Å,Si wafers coated with SiO2,SC,Type-II,6.1 K,,Amorphous,,,,,,,,True,10.1103/PhysRevB.30.5541
Re6Hf,Re6Hf,,,,SC,,,,,,,,,,,,FALSE,10.1103/PhysRevB.109.174518
Re6Hf,Re6Hf,,,,SC,,,,,,,,,,,,FALSE,10.1103/PhysRevB.104.094515
Re6Hf,Re6Hf,,,,SC,,,,Cubic,,,,,,,,FALSE,10.1103/PhysRevB.97.020502
Re6Hf,Re6Hf,Bulk,,,SC,Type-II,6.2 K,ambient,Cubic,alpha-Mn type,I-43m (No. 217),9.678,9.678,9.678,74 Oe,107 kOe,TRUE,10.1103/PhysRevB.94.024518
Re6Hf,Re6Hf,,,,SC,,,,,α-Mn,,,,,,,FALSE,10.1103/PhysRevB.98.104506
Re6Hf,Re6Hf,Bulk,,,SC,,,,,alpha-Mn-type,,,,,,,,10.1103/PhysRevB.108.144510
Re6Hf,Re6Hf,Bulk,,,SC,,,,Cubic,alpha-Mn-type,,,,,,,FALSE,10.1103/PhysRevB.103.174502
Re6Hf,Re6Hf,,,,SC,,,,,,,,,,,,FALSE,10.1103/PhysRevB.102.134511
Rhenium Hafnium,Re6Hf,Bulk,,,SC,Type-II,"5.96 K (onset, 0 GPa); 5.59 K (onset, 8.0 GPa)",0–8 GPa,Cubic,Noncentrosymmetric,I-43m,,,,5.88 mT (0 GPa); 5.52 mT (1.22 GPa),"9.78 T (0 GPa, WHH); 9.18 T (2.5 GPa, WHH)",TRUE,10.1103/PhysRevB.105.224505
Re6Hf,Re6Hf,Bulk,,,SC,,,,,,,,,,,,FALSE,10.1103/PhysRevB.103.174511
Re6Hf,Re6Hf,Bulk,,,SC,unconventional,,,,,,,,,,,FALSE,10.1103/PhysRevB.110.144506
Rhenium Hafnium,Re6Hf,Bulk,,,SC,Noncentrosymmetric/Unconventional/Type-II,5.98 K,,Cubic,alpha-Mn,I-43m (No. 217),,,,,,TRUE,10.1103/PhysRevB.96.180501
Re6Hf,Re6Hf,,,,SC,,,,,,,,,,,,FALSE,10.1103/PhysRevB.105.094523
Re6Hf,Re6Hf,,,,SC,,5.98 K,,,,,,,,,,FALSE,10.1103/PhysRevB.97.014501
Rhenium Hafnium,Re6Hf,,,,SC,,,,,,,,,,,,FALSE,10.1103/PhysRevB.103.104507
Re6Hf,Re6Hf,Bulk,,,SC,Type-II,5.96 K,,Cubic,alpha-Mn,I-43m,9.6850,9.6850,9.6850,5.6 mT,12.2 T,TRUE,10.1103/PhysRevB.94.054515
Re6Hf,Re6Hf,,,,SC,,,,,,,,,,,,FALSE,10.1103/PhysRevB.111.094511
Re6Hf,Re6Hf,,,,SC,,,,,Noncentrosymmetric,,,,,,,FALSE,10.1103/PhysRevB.98.214505
Re6Hf,Re6Hf,,,,SC,"Noncentrosymmetric, NA",,,,,,,,,,,FALSE,10.1103/PhysRevMaterials.3.104802
Rhenium Hafnium,Re6Hf,Bulk,,,SC,Noncentrosymmetric,,,Cubic,alpha-Mn,I-43m,,,,,,FALSE,10.1103/PhysRevB.99.014516
Re6Hf,Re6Hf,Bulk,,,SC,Type-II,6.2 K,,Cubic,Body-centered cubic,I 4̄ 3 m (#217),9.685,9.685,9.685,,,FALSE,10.1016/j.cocom.2019.e00370
Re6Hf,Re6Hf,Bulk,,,SC,Type-II,6.3 K,0 GPa,α-Mn,Cubic,I4̄3m,9.6833 Å,9.6833 Å,9.6833 Å,,13.23 T,TRUE,10.1016/j.ssc.2018.01.001
Re6Se8Cl2,Re6Se8Cl2,,,,SC,,8 K,,,,,,,,,,FALSE,10.1016/j.apmt.2024.102328
Re6Ti,Re6Ti,,,,SC,,,,,,,,,,,,FALSE,10.1103/PhysRevB.109.174518
Re6Ti,Re6Ti,,,,SC,,,,,,,,,,,,FALSE,10.1103/PhysRevB.104.094515
Re6Ti,Re6Ti,Bulk,,,SC,,,,,alpha-Mn-type,,,,,,,,10.1103/PhysRevB.108.144510
Re6Ti,Re6Ti,Bulk,,,SC,,,,Cubic,alpha-Mn-type,,,,,,,FALSE,10.1103/PhysRevB.103.174502
Re6Ti,Re6Ti,Bulk,,,SC,Unconventional,,,,,,,,,,,FALSE,10.1103/PhysRevB.102.024508
Rhenium Titanium,Re6Ti,,,,SC,Noncentrosymmetric,6 K,,,,,,,,,,FALSE,10.1103/PhysRevB.105.224505
Re6Ti,Re6Ti,Bulk,,,SC,,,,,,,,,,,,FALSE,10.1103/PhysRevB.103.174511
Re6Ti,Re6Ti,Bulk,,,SC,unconventional,,,,,,,,,,,FALSE,10.1103/PhysRevB.110.144506
Re6Ti,Re6Ti,,,,SC,,,,,,,,,,,,FALSE,10.1103/PhysRevB.105.094523
Re6Ti,Re6Ti,,,,SC,"Noncentrosymmetric, NA",,,,,,,,,,,FALSE,10.1103/PhysRevMaterials.3.104802
Rhenium Titanium,Re6Ti,Bulk,,,SC,Noncentrosymmetric,,,Cubic,alpha-Mn,I-43m,,,,,,FALSE,10.1103/PhysRevB.99.014516
Rhenium X,Re6X,,,,SC,Unconventional,,,,,,,,,,,FALSE,10.1103/PhysRevB.105.094513
Re6Zr,Re6Zr,,,,SC,,,,,,,,,,,,FALSE,10.1103/PhysRevB.109.174518
Re6Zr,Re6Zr,Bulk,,,SC,Unconventional,,,,,,,,,,,FALSE,10.1103/PhysRevB.97.184509
Re6Zr,Re6Zr,,,,SC,,,,Cubic,,,,,,,,FALSE,10.1103/PhysRevB.97.020502
Re6Zr,Re6Zr,,,,SC,,,,Cubic,alpha-Mn type,I-43m (No. 217),,,,,,FALSE,10.1103/PhysRevB.94.024518
Re6Zr,Re6Zr,Single Crystal,,,SC,Type-II,6.8 K,ambient pressure,Cubic,alpha-Mn,,,,,,,TRUE,10.1103/PhysRevB.97.224506
Re6Zr,Re6Zr,,,,SC,,,,,α-Mn,,,,,,,FALSE,10.1103/PhysRevB.98.104506
Re6Zr,Re6Zr,Bulk,,,SC,,,,,alpha-Mn-type,,,,,,,,10.1103/PhysRevB.108.144510
Rhenium Zirconium,Re6Zr,Bulk,,,SC,Noncentrosymmetric,,,,,,,,,,,FALSE,10.1103/PhysRevB.110.134524
Re6Zr,Re6Zr,Bulk,,,SC,Noncentrosymmetric,6.75 K,,Cubic,alpha-Mn,I-43m (No. 217),,,,8 mT,12.2 T,TRUE,10.1103/PhysRevLett.112.107002
Re6Zr,Re6Zr,Bulk,,,SC,,,,Cubic,alpha-Mn-type,,,,,,,FALSE,10.1103/PhysRevB.103.174502
Re6Zr,Re6Zr,,,,SC,,,,,,,,,,,,FALSE,10.1103/PhysRevB.102.134511
Rhenium Zirconium,Re6Zr,Bulk,,,SC,Type-II,6.7 K,Ambient,Cubic,alpha-Mn,I-43m,9.6989,9.6989,9.6989,8 mT,11.6 T,TRUE,10.1103/PhysRevB.94.144515
Rhenium Zirconium,Re6Zr,,,,SC,Noncentrosymmetric,6.75 K,,,,,,,,,,FALSE,10.1103/PhysRevB.105.224505
Rhenium Zirconium,Re6Zr,Bulk,,,SC,,,,,,,,,,,,FALSE,10.1103/PhysRevB.94.104512
Rhenium Zirconium,Re6Zr,,,,SC,Noncentrosymmetric,,,,,,,,,,,,10.1103/PhysRevB.91.094511
Re6Zr,Re6Zr,Bulk,,,SC,,,,,,,,,,,,FALSE,10.1103/PhysRevB.103.174511
Re6Zr,Re6Zr,Bulk,,,SC,unconventional,,,,,,,,,,,FALSE,10.1103/PhysRevB.110.144506
Rhenium Zirconium,Re6Zr,Bulk,,,SC,Noncentrosymmetric/Unconventional,,,Cubic,alpha-Mn,I-43m (No. 217),,,,,,FALSE,10.1103/PhysRevB.96.180501
Re6Zr,Re6Zr,,,,SC,,,,,,,,,,,,FALSE,10.1103/PhysRevB.105.094523
Re6Zr,Re6Zr,,,,SC,,6.75 K,,,,,,,,,,FALSE,10.1103/PhysRevB.97.014501
Re6Zr,Re6Zr,Bulk,,,SC,Type-II,6.7 K,,,,,,,,8 mT,11.6 T,FALSE,10.1103/PhysRevB.94.054515
Re6Zr,Re6Zr,Bulk,,,SC,Unconventional,,,,,,,,,,,FALSE,10.1103/PhysRevB.89.094509
Re6Zr,Re6Zr,,,,SC,,,,,,,,,,,,FALSE,10.1103/PhysRevB.111.094511
Re6Zr,Re6Zr,,,,SC,"Noncentrosymmetric, NA",,,,,,,,,,,FALSE,10.1103/PhysRevMaterials.3.104802
Rhenium Zirconium,Re6Zr,Bulk,,,SC,Noncentrosymmetric,,,Cubic,alpha-Mn,I-43m,,,,,,FALSE,10.1103/PhysRevB.99.014516
Re6Zr,Re6Zr,Bulk,,,SC,Type-II,6.75 K,,Cubic,Body-centered cubic,I 4̄ 3 m (#217),9.714,9.714,9.714,,,FALSE,10.1016/j.cocom.2019.e00370
Amorphous Re6Zr,Re6Zr,Thin Film,,,SC,Type-II,5.9 K,,Amorphous,,,,,,8-10 Oe,100 kOe,TRUE,10.1016/j.jallcom.2021.160258
Crystalline Re6Zr,Re6Zr,Bulk,,,SC,Type-II,6.7 K,,α-Mn cubic,Cubic,,0.96 nm,,,,,FALSE,10.1016/j.jallcom.2021.160258
Re70W30,Re70W30,Thin Film,30 Å,Si wafers coated with SiO2,NSC,,<1.4 K,,Amorphous,,,,,,,,True,10.1103/PhysRevB.30.5541
Re70W30,Re70W30,Thin Film,70 Å,Si wafers coated with SiO2,SC,Type-II,4.1 K,,Amorphous,,,,,,,,True,10.1103/PhysRevB.30.5541
Re70W30,Re70W30,Thin Film,50 Å,Si wafers coated with SiO2,SC,Type-II,4.05 K,,Amorphous,,,,,,,,True,10.1103/PhysRevB.30.5541
Re70W30,Re70W30,Thin Film,100 Å,Si wafers coated with SiO2,SC,Type-II,5.32 K,,Amorphous,,,,,,,,True,10.1103/PhysRevB.30.5541
Re70W30,Re70W30,Thin Film,1000 Å,Si wafers coated with SiO2,SC,Type-II,6.8 K,,Amorphous,,,,,,,,True,10.1103/PhysRevB.30.5541
Rhenium-Cobalt Alloy,Re75Co25,Thin Film,,,SC,Type-II,2.1 K,,Hexagonal Close Packed,,,2.705 Å,,4.3515 Å,,,TRUE,10.1016/j.jelechem.2020.113889
Hepta-rhenium triboride,Re7B3,Bulk,,,SC,,3.3 K,,,,,,,,,,TRUE,10.1103/PhysRevB.76.184113
Re7B3,Re7B3,,,,SC,,,,,,,,,,,,FALSE,10.1103/PhysRevB.105.144506
Rhenium Boride,Re7B3,Bulk,,,SC,Type-II,"3.2 K (magnetization), 3.3 K (resistivity)",,Hexagonal,noncentrosymmetric,P63mc (186),,,,9.98 ± 0.08 mT,0.78 ± 0.02 T,TRUE,10.1103/PhysRevB.103.104507
Re7B3,Re7B3,,,,SC,,3.3 K,,,,,,,,,,FALSE,10.1016/j.cryogenics.2008.07.001
Re7B3,Re7B3,,,,SC,,3.3 K,,,,,,,,,,FALSE,10.1016/j.jallcom.2020.154855
Re7B3,Re7B3,Bulk,,,SC,Type-II,2.51 K,,Th7Fe3-type,Hexagonal,P63mc,7.529,,4.913,,,FALSE,10.1016/j.physb.2023.414743
Heptarhenium Trinitride (Re7N3),Re7N3,,,,NSC,,,,,,,,,,,,FALSE,10.1103/PhysRevB.110.024516
Rhenium-Cobalt Alloy,Re80Co20,Thin Film,,,SC,Type-II,5.8 K,,Hexagonal Close Packed,,,2.7147 Å,,4.3685 Å,,,TRUE,10.1016/j.jelechem.2020.113889
Re8NbTa,Re8NbTa,Bulk,,,SC,Type-II,7.7 K,,Cubic,alpha-Mn,I-43m,9.654,9.654,9.654,6.49 mT,17.9 T,TRUE,10.1103/PhysRevB.109.174518
Rhenium diboride,ReB2,Bulk,,,SC,,< 1 K,ambient pressure,Hexagonal,,P6_3/mmc,2.900 Å,2.900 Å,7.478 Å,,,FALSE,10.1103/PhysRevB.76.184113
Rhenium Diboride,ReB2,Bulk,,,SC,,,,,Buckled B honeycomb,,,,,,,TRUE,10.1103/PhysRevLett.106.087002
ReB2,ReB2,,,,SC,,4.5–6.3 K,,,,,,,,,,FALSE,10.1016/j.cryogenics.2008.07.001
ReBCO,ReBa2Cu3O7,Bulk,,,SC,High-Tc,90 K,,,,,,,,,,TRUE,10.1016/j.fusengdes.2023.113934
ReBe22,ReBe22,,,,SC,,,,,centrosymmetric,,,,,,,FALSE,10.1103/PhysRevB.105.094523
Rhenium Beryllide,ReBe22,Bulk,,,SC,Type-II,9.6 K,0 GPa,Cubic,Frank-Kasper (ZrZn22-type),,,,,,,FALSE,10.1103/PhysRevMaterials.6.064804
ReBe22,ReBe22,Bulk,,,SC,Conventional,9.4,,,,,,,,,,FALSE,10.1016/j.nxmate.2024.100302
ReBe₁₃,ReBe₁₃,Bulk,,,SC,,9.9 K,,,,,,,,,,TRUE,Handbook of SC
ReBe₁₃,ReBe₁₃,Bulk,,,SC,,9.9 K,,Tetragonal,,,,,,,,TRUE,Handbook of SC
ReBe₁₃,ReBe₁₃,Bulk,,,SC,Type-II,9.9 K,,,,,,,,,,TRUE,Handbook of SC
ReBe₂₂,ReBe₂₂,Bulk,,,SC,,9.7 K,,,,,,,,,,TRUE,Handbook of SC
ReBe₂₂,ReBe₂₂,Bulk,,,SC,,9.7 K,,,ZrZn₂₂ type,,,,,,,TRUE,Handbook of SC
ReBe₂₂,ReBe₂₂,Bulk,,,SC,Type-II,9.7 K,,Cubic,ZrZn₂₂ type,Fd3̄m,11.561 Å,11.561 Å,11.561 Å,,,TRUE,Handbook of SC
ReC,ReC,Bulk,,,SC,Classical,3.4 K,,Cubic,NaCl type (rock salt),,,,,,,TRUE,Handbook of SC
Rhenium Carbide,ReC,Bulk,,,SC,Type-II,4.08 K,Normal Pressure,Tungsten Carbide,Hexagonal,,2.706 Å,,4.432 Å,,,FALSE,10.1016/j.ijrmhm.2015.06.012
ReC0.025,ReC0.025,Bulk,,,SC,Type-II,2.06 K,,Hexagonal,Hexagonal close-packed,P 63/mmc,2.7672 Å,,4.4597 Å,9.3 mT,0.13 T,TRUE,10.1016/j.jallcom.2021.160290
ReC0.05,ReC0.05,Bulk,,,SC,Type-II,2.30 K,,Hexagonal,Hexagonal close-packed,P 63/mmc,2.7803 Å,,4.4603 Å,8.1 mT,0.58 T,TRUE,10.1016/j.jallcom.2021.160290
ReC0.075,ReC0.075,Bulk,,,SC,Type-II,2.48 K,,Hexagonal,Hexagonal close-packed,P 63/mmc,2.7905 Å,,4.4672 Å,7.2 mT,0.99 T,TRUE,10.1016/j.jallcom.2021.160290
ReC0.1,ReC0.1,Bulk,,,SC,Type-II,2.65 K,,Hexagonal,Hexagonal close-packed,P 63/mmc,2.7976 Å,,4.4653 Å,6.5 mT,1.18 T,TRUE,10.1016/j.jallcom.2021.160290
ReHf,ReHf,Bulk,,,SC,Noncentrosymmetric,,,,,,,,,,,FALSE,10.1103/PhysRevB.99.184513
ReMgBe₁₂,ReMgBe₁₂,Bulk,,,SC,,10.1 K,,,,,,,,,,TRUE,Handbook of SC
ReMgBe₁₂,ReMgBe₁₂,Bulk,,,SC,Type-II,10.1 K,,,,,,,,,,TRUE,Handbook of SC
Rare Earth Molybdenum Sulfide Chevrel Phase,REMo6S8,Bulk,,,SC,Type-II,,,,Chevrel phase,,,,,,,TRUE,10.1103/PhysRevB.103.144507
REMo6X8 (Chevrel phases),REMo6S8,Bulk,,,SC,,,,,,,,,,,,Theoretical,10.1103/PhysRevB.102.054505
Rare Earth Molybdenum Selenide Chevrel Phase,REMo6Se8,Bulk,,,SC,Type-II,,,,Chevrel phase,,,,,,,TRUE,10.1103/PhysRevB.103.144507
REMo6X8 (Chevrel phases),REMo6Se8,Bulk,,,SC,,,,,,,,,,,,Theoretical,10.1103/PhysRevB.102.054505
ReMo₂,ReMo₂,Bulk,,,SC,A15,15.0 K,,Cubic,Cr₃Si type (A15),cP8,,,,,,TRUE,Handbook of SC
Rhenium Nitride (Sample I),ReN,Thin Film,7.8 nm,KTaO3 (001),SC,,3.54 K,,,,,,,,,3.55 T,TRUE,10.1103/PhysRevB.110.024516
Rhenium Nitride (Sample II),ReN,Thin Film,7.8 nm,KTaO3 (001),SC,,4.00 K,,,,,,,,,3.83 T,TRUE,10.1103/PhysRevB.110.024516
Rhenium Nitride,ReN,Bulk,,,SC,Type-II,5.0 K,,,,,,,,,,FALSE,10.1016/j.solidstatesciences.2013.02.004
Rhenium Nitride,ReN,Bulk,,,SC,Type-II,5.1 K,Normal,NiAs,Hexagonal,P63/mmc,2.7472 Å,2.7472 Å,5.8180 Å,,,FALSE,10.1016/j.physb.2011.05.046
Rhenium Nitride,ReN,Bulk,,,SC,Type-II,11.88 K,59.576 GPa,,,,,,,,,FALSE,10.1016/j.physb.2011.05.046
Rhenium Nitride,ReN,Bulk,,,SC,Type-II,16.98 K,161.858 GPa,,,,,,,,,FALSE,10.1016/j.physb.2011.05.046
Rhenium Nitride,ReN,Bulk,,,SC,Type-II,20.64 K,344.6935 GPa,,,,,,,,,FALSE,10.1016/j.physb.2011.05.046
Rhenium Nitride with Praseodymium (Sample IV),ReN + 1.5% Pr,Thin Film,19.5 nm,KTaO3 (001),SC,,3.70 K,,,,,,,,,1.51 T,TRUE,10.1103/PhysRevB.110.024516
ReN0.06,ReN0.06,Thin Film,,,SC,Type-II,3.4 K,,Hexagonal,,,0.401 nm,0.401 nm,0.445 nm,,,TRUE,10.1016/j.jallcom.2009.07.018
ReN0.17,ReN0.17,Thin Film,,,SC,Type-II,4.3 K,,Cubic,Rhombohedral,,0.401 nm,0.401 nm,0.401 nm,,,TRUE,10.1016/j.jallcom.2009.07.018
ReN0.22,ReN0.22,Thin Film,,,SC,Type-II,4.8 K,,Cubic,Rhombohedral,,0.403 nm,0.403 nm,0.403 nm,,,TRUE,10.1016/j.jallcom.2009.07.018
Rhenium Decanitride,ReN10,,,,NSC,,,,,,,,,,,,FALSE,10.1103/PhysRevB.110.024516
Rhenium Dinitride,ReN2,,,,SC,,,,,,,,,,,,FALSE,10.1103/PhysRevB.110.024516
Rhenium Trinitride,ReN3,,,,NSC,,,,,,,,,,,,FALSE,10.1103/PhysRevB.110.024516
Rhenium Tetranitride,ReN4,,,,NSC,,,,,,,,,,,,FALSE,10.1103/PhysRevB.110.024516
ReNb,ReNb,Bulk,,,SC,Noncentrosymmetric,,,,,,,,,,,FALSE,10.1103/PhysRevB.99.184513
RENi2B2C,RENi2B2C,Bulk,,,SC,,,,,,,,,,,,Theoretical,10.1103/PhysRevB.102.054505
ReNi₂B₂C,ReNi₂B₂C,Thin Film,,,SC,,15.3 K,,,,,,,,,6 T,TRUE,Handbook of SC
ReO3,ReO3,Bulk,,,NSC,,,,Cubic,perovskite,,,,,,,True,10.1103/PhysRevB.47.14434
ReO3,ReO3,,,,SC,,,,,,,,,,,,,10.1103/PhysRevB.46.14001
Rhenium trioxide,ReO₃,Bulk,,,SC,,,,,,,,,,,,TRUE,Handbook of SC
ReO₃,ReO₃,Bulk,,,NSC,,< 0.02 K,,,,,,,,,,TRUE,Handbook of SC
RERh4B4,RERh4B4,Bulk,,,SC,,,,,,,,,,,,Theoretical,10.1103/PhysRevB.102.054505
ReS2,ReS2,Bulk,,,NSC,,,,Triclinic,,,,,,,,FALSE,10.1103/PhysRevB.96.165134
ReSiTa,ReSiTa,Bulk,,,SC,,4.4 K,,,oI36,,,,,,,TRUE,Handbook of SC
ReTi,ReTi,Bulk,,,SC,Noncentrosymmetric,,,,,,,,,,,FALSE,10.1103/PhysRevB.99.184513
ReWC₂,ReWC₂,Bulk,,,SC,,3.8 K,,,cF8,,,,,,,TRUE,Handbook of SC
ReZr,ReZr,Bulk,,,SC,Noncentrosymmetric,,,,,,,,,,,FALSE,10.1103/PhysRevB.99.184513
Re₃Fe,Re₃Fe,Bulk,,,SC,Type-II,6.6 K,,Tetragonal,CrFe type (σ phase),tP30,,,,,,TRUE,Handbook of SC
Re₃Mo,Re₃Mo,Bulk,,,SC,Type-II,6.5 K,,Tetragonal,CrFe type (σ phase),tP30,,,,,,TRUE,Handbook of SC
Re₃Mo,Re₃Mo,Bulk,,,SC,A15,15.0 K,,,A15,,,,,,,TRUE,Handbook of SC
Re₃Ta,Re₃Ta,Bulk,,,SC,Type-II,1.4 K,,Tetragonal,CrFe type (σ phase),tP30,,,,,,TRUE,Handbook of SC
Rhodium-doped Ruthenium Phosphide,Rh-doped RuP,,,,SC,,,,,,,,,,,,FALSE,10.1103/PhysRevB.99.184509
Rh0.24Ir0.76Te1.80,Rh0.24Ir0.76Te1.80,Bulk,,,NSC,,,,Trigonal,layered,P-3m1,3.95956,3.95956,5.35495,,,TRUE,10.1103/PhysRevB.105.104104
Rh0.48Ir0.52Te1.63,Rh0.48Ir0.52Te1.63,Bulk,,,NSC,,,,Trigonal,layered,P-3m1,3.93148,3.93148,5.40327,,,TRUE,10.1103/PhysRevB.105.104104
Rh0.72Ir0.28Te2,Rh0.72Ir0.28Te2,Bulk,,,NSC,,,,Trigonal,layered,P-3m1,3.92303,3.92303,5.39299,,,TRUE,10.1103/PhysRevB.105.104104
Rh0.98Hf0.02Ge,Rh0.98Hf0.02Ge,Bulk,,,SC,High-Tc,4 K,Normal Pressure,Cubic,B20,P213,4.855,4.855,4.855,,,TRUE,10.1016/j.jallcom.2020.156601
Rh1.22Te2,Rh1.22Te2,Bulk,,,NSC,,,,Trigonal,layered,P-3m1,3.92496,3.92496,5.40313,,,TRUE,10.1103/PhysRevB.105.104104
Rh17S15,Rh17S15,Bulk,,,SC,Type-II,5.4 K,,Cubic,,,0.99093 nm,0.99093 nm,0.99093 nm,,> 12 T at 2.5 K,TRUE,10.1016/j.jallcom.2008.09.187
Rhodium Sulfide,Rh17S15,Bulk,,,SC,Type-II,5.4 K,,Cubic,,Pm3m,,,,,23.5 T,TRUE,10.1016/j.physc.2009.11.110
Rh17S15,Rh17S15,Bulk,,,SC,Type-II,5.4 K,,Cubic,Pm3m,Pm3m,0.99093 nm,0.99093 nm,0.99093 nm,,,TRUE,10.1016/j.physc.2010.06.011
Rh17S15,Rh17S15,Bulk,,,SC,Type-II,5.4 K,0 GPa,Cubic,,Pm3m,9.909 Å,9.909 Å,9.909 Å,0.0033 T,20.5 T,TRUE,10.1016/j.jpcs.2009.12.070
Rh25Zr75,Rh25Zr75,Bulk,,,SC,,4.1 K,,,AuCu3 (fcc-like),,,,,,,True,10.1103/PhysRevB.27.2049
Rh2Ga9,Rh2Ga9,,,,SC,Noncentrosymmetric,,ambient pressure,,,,,,,,,FALSE,10.1103/PhysRevB.83.064522
Rhodium gallide,Rh2Ga9,,,,SC,Type-I,,,,,,,,,,,FALSE,10.1103/PhysRevB.102.064507
Rh2Ga9,Rh2Ga9,Bulk,,,SC,"Conventional, Type-I",,,,,,,,,,,FALSE,10.1103/PhysRevB.89.094509
Rh2Ga9,Rh2Ga9,Bulk,,,SC,Type-II,1.9 K,,,,,,,,,,FALSE,10.1016/j.physleta.2024.129922
Rh2LuSn,Rh2LuSn,,,,SC,,2-4 K,,,,,,,,,,,10.1016/j.cocom.2023.e00874
Rh2Mo3N,Rh2Mo3N,Bulk,,,SC,Type-II,4.3 K,0 GPa,Cubic,Simple-cubic,P 4_132,6.8124,6.8124,6.8124,,,FALSE,10.1016/j.jallcom.2018.03.151
Rh2ScSn,Rh2ScSn,,,,SC,,2-4 K,,,,,,,,,,,10.1016/j.cocom.2023.e00874
Rh2YSn,Rh2YSn,,,,SC,,2-4 K,,,,,,,,,,,10.1016/j.cocom.2023.e00874
Rh3Bi14,Rh3Bi14,Bulk,,,SC,Type-II,3.15 K,,Orthorhombic,,Fddd,6.9041,17.3816,31.752,,,TRUE,10.1016/j.calphad.2008.07.016
Rh3Ge2,Rh3Ge2,Bulk,,,SC,,2.12 K,,,,,,,,,,True,10.1103/PhysRev.92.874
Rhodium Indium Sulfide,Rh9In4S4,Bulk,,,SC,Type-II,2.25 K,,Tetragonal,,I4/mmm (139),7.7953,7.7953,8.8583,,2.62 T,TRUE,10.1103/PhysRevB.93.094524
Rhodium Indium Sulfide,Rh9In4S4,Bulk,,,SC,Type-II,2.25 K,,Tetragonal,,,7.7953 Å,7.7953 Å,8.8583 Å,,2.5 T,TRUE,10.1103/PhysRevB.95.134505
RhAl,RhAl,Thin Film,1000 Å,sapphire,NSC,,,,,,,,,,,,True,10.1103/PhysRevB.30.5095
RhAs,RhAs,Bulk,,,SC,,0.6 K,,Orthorhombic,FeAs (MnP) type,,,,,,,TRUE,Handbook of SC
RhB,RhB,Bulk,,,NSC,,,,,,,,,,,,True,10.1103/PhysRevB.27.4161
RhB1.1,RhB1.1,Bulk,,,NSC,,,,Hexagonal,NiAs-type,,,,,,,True,10.1103/PhysRevB.26.245
RhBi,RhBi,Bulk,,,SC,,2.2 K,,Hexagonal,NiAs type,,4.094 Å,,5.663 Å,,,TRUE,Handbook of SC
RhBi,RhBi,Bulk,,,SC,,2.2 K,,Hexagonal,NiAs type,,,,,,,TRUE,Handbook of SC
RhBi,RhBi,Bulk,,,SC,,2.1 K,,Orthorhombic,FeAs (MnP) type,,,,,,,TRUE,Handbook of SC
RhBi2,RhBi2,Bulk,,,SC,Type-II,3.4 K,,Monoclinic,,P 21/c,6.9207 Å,6.7945 Å,6.9613 Å,,,FALSE,10.1016/j.physb.2022.414569
RhBi4,RhBi4,Bulk,,,SC,Type-II,2.82 K,,Cubic,,Ia-3d,14.9304,,,,,TRUE,10.1016/j.calphad.2008.07.016
RhBi₂,RhBi₂,Bulk,,,SC,,2.0 K,,,Laves phase,,,,,,,TRUE,Handbook of SC
RhBi₄,RhBi₄,Bulk,,,SC,,2.7 K,,,,,,,,,,TRUE,Handbook of SC
RhCr₂,RhCr₂,Bulk,,,SC,A15,0.3 K,,Cubic,Cr₃Si type (A15),cP8,,,,,,TRUE,Handbook of SC
RhGe,RhGe,Bulk,,,SC,,1.0 K,,Orthorhombic,FeAs (MnP) type,,,,,,,TRUE,Handbook of SC
Rhodium Germanide,RhGe,Bulk,,,SC,Noncentrosymmetric,,,,,,,,,,,FALSE,10.1103/PhysRevB.99.094517
RhGe,RhGe,Bulk,,,SC,High-Tc,4 K,Normal Pressure,Cubic,B20,P213,4.860,4.860,4.860,,,TRUE,10.1016/j.jallcom.2020.156601
RhGe,RhGe,Bulk,,,SC,Type-II,4.3 K,4 GPa,Cubic,B20,P213,4.85954 Å,4.85954 Å,4.85954 Å,,,TRUE,10.1016/j.jallcom.2016.06.048
RhGe4,RhGe4,Bulk,,,SC,Type-II,2.67 K,,,,,,,,,,TRUE,10.1016/j.jallcom.2016.06.048
RhH,RhH,Bulk,,,SC,,,,Cubic,NaCl,,4.09 Å,4.09 Å,4.09 Å,,,True,10.1103/PhysRevB.20.177
RhLa₃,RhLa₃,Bulk,,,SC,,0.7 K,,,,,,,,,,TRUE,Handbook of SC
RhN2,RhN2,Bulk,,,SC,Type-II,5.01 K,0 GPa,Tetragonal,Tetragonal,P4/mbm,3.960,,2.3869,,,FALSE,10.1016/j.matchemphys.2014.11.049
RhNb₂,RhNb₂,Bulk,,,SC,A15,2.6 K,,Cubic,Cr₃Si type (A15),cP8,,,,,,TRUE,Handbook of SC
RhNb₃,RhNb₃,Bulk,,,SC,,3.2 K,,,,,,,,,,TRUE,Handbook of SC
RhPb2,RhPb2,,,,SC,,2 K,,,,,,,,,,FALSE,10.1103/PhysRevB.76.075109
RhPb₁.₉,RhPb₁.₉,Bulk,,,SC,,1.32 K,,Tetragonal,θ-CuAl₂ type,I4/mcm,6.674 Å,6.674 Å,5.831 Å,,,TRUE,Handbook of SC
Rhodium selenide,RhSe1.75,Bulk,,,SC,,6 K,,,pyrite,,,,,,,True,10.1103/PhysRev.97.74
RhSe₂,RhSe₂,Bulk,,,SC,,6.0 K,,,cP12,,,,,,,TRUE,Handbook of SC
RhTa₂,RhTa₂,Bulk,,,SC,A15,10.0 K,,Cubic,Cr₃Si type (A15),cP8,,,,,,TRUE,Handbook of SC
Rhodium telluride,RhTe2,Bulk,,,SC,,1.51 K,,,,,,,,,,True,10.1103/PhysRev.97.74
RhTe2,RhTe2,Bulk,,,SC,,1.5 K,,Cubic,pyrite,,,,,,,FALSE,10.1103/PhysRevB.87.224504
RhTe₂,RhTe₂,Bulk,,,SC,,1.5 K,,,cP12,,,,,,,TRUE,Handbook of SC
RhTe₂,RhTe₂,Bulk,,,SC,Type-II,1.51 K,,Cubic,pyrite,Pa3̄,6.4481 Å,6.4481 Å,6.4481 Å,,,TRUE,Handbook of SC
RhTh,RhTh,Bulk,,,SC,,0.4 K,,,oS,,,,,,,TRUE,Handbook of SC
RhV₂,RhV₂,Bulk,,,SC,A15,0.7 K,,Cubic,Cr₃Si type (A15),cP8,,,,,,TRUE,Handbook of SC
RhY₃,RhY₃,Bulk,,,SC,,0.7 K,,Orthorhombic,,,,,,,,TRUE,Handbook of SC
RhZr2,RhZr2,Bulk,,,SC,,11.7 K,,,C16,,,,,,,,10.1103/PhysRevB.12.4816
RhZr2,RhZr2,Bulk,,,SC,,11.3 K,,Tetragonal,Al2Cu,,,,,,,TRUE,Handbook of SC
Rh₀.₉₈Se₂,Rh₀.₉₈Se₂,Bulk,,,SC,Type-II,6.0 K,,Cubic,pyrite,Pa3̄,6.0153 Å,6.0153 Å,6.0153 Å,,,TRUE,Handbook of SC
Rh₁₇S₁₅,Rh₁₇S₁₅,Bulk,,,SC,,5.8 K,,Cubic,"Pd₁₇Se₁₅ type, palladseite",Pm3̄m,9.911 Å,9.911 Å,9.911 Å,,,TRUE,Handbook of SC
Rh₃Cr,Rh₃Cr,Bulk,,,SC,A15,0.3 K,,,A15,,,,,,,TRUE,Handbook of SC
Rh₃Nb,Rh₃Nb,Bulk,,,SC,Type-II,4.0 K,,Tetragonal,CrFe type (σ phase),tP30,,,,,,TRUE,Handbook of SC
Rh₃Nb,Rh₃Nb,Bulk,,,SC,A15,2.6 K,,,A15,,,,,,,TRUE,Handbook of SC
Rh₃Ta,Rh₃Ta,Bulk,,,SC,Type-II,2.4 K,,Tetragonal,CrFe type (σ phase),tP30,,,,,,TRUE,Handbook of SC
Rh₃Ta,Rh₃Ta,Bulk,,,SC,A15,10.0 K,,,A15,,,,,,,TRUE,Handbook of SC
Rh₃Th₇,Rh₃Th₇,Bulk,,,SC,,2.2 K,,,hP20,,,,,,,TRUE,Handbook of SC
Rh₃V,Rh₃V,Bulk,,,SC,A15,1.0 K,,,A15,,,,,,,TRUE,Handbook of SC
Rh₃Y₇,Rh₃Y₇,Bulk,,,SC,,0.3 K,,,hP20,,,,,,,TRUE,Handbook of SC
"RMo6S8 (Chevrel phase, R = lanthanide)",RMo6S8,Bulk,,,SC,,,ambient,,Chevrel phase,,,,,,,FALSE,10.1103/PhysRevMaterials.4.034803
RMo6S8,RMo6S8,,,,"SC, M",,,,,,,,,,,,FALSE,10.1103/PhysRevB.77.134509
RMo6S8,RMo6S8,Bulk,,,SC,,,,,,,,,,,,FALSE,10.1103/PhysRevB.82.014521
RMo6Se8,RMo6Se8,,,,"SC, M",,,,,,,,,,,,FALSE,10.1103/PhysRevB.77.134509
"RNi2B2C (R = lanthanide, borocarbide)",RNi2B2C,Bulk,,,SC,,,ambient,,borocarbide,,,,,,,FALSE,10.1103/PhysRevMaterials.4.034803
RNi2B2C,RNi2B2C,,,,"SC, M",,,,,,,,,,,,FALSE,10.1103/PhysRevB.77.134509
RNi2B2C,RNi2B2C,Bulk,,,SC,,,,,,,,,,,,FALSE,10.1103/PhysRevB.82.014521
RRh4B4 (R = lanthanide),RRh4B4,Bulk,,,SC,,,ambient,,,,,,,,,FALSE,10.1103/PhysRevMaterials.4.034803
RRh4B4,RRh4B4,,,,"SC, M",,,,,,,,,,,,FALSE,10.1103/PhysRevB.77.134509
RRh4B4,RRh4B4,Bulk,,,SC,,,,,,,,,,,,FALSE,10.1103/PhysRevB.82.014521
RRu3Si2,RRu3Si2,,,,SC,,,,,kagome,,,,,,,,10.1103/PhysRevB.109.014517
RTe3,RTe_3,,,,SC,,,,,,,,,,,,FALSE,10.1103/PhysRevB.86.134509
Ru(1-x)Rh(x)P,Ru(1-x)Rh(x)P,Bulk,,,SC,,3.7 K,ambient,Orthorhombic,MnP-type,Pnma,,,,,,FALSE,10.1103/PhysRevB.91.174514
Ru(Eu1.5Ce0.5)Sr2Cu2O10−δ,Ru(Eu1.5Ce0.5)Sr2Cu2O10−δ,Thin Film,,,SC,High-Tc,25 K,1 Torr,,c-axis oriented,,,,,,,TRUE,10.1016/j.tsf.2004.11.216
Ru(Sr0.99La0.01)2EuCu2O8,Ru(Sr0.99La0.01)2EuCu2O8,Bulk,,,SC,High-Tc/Cuprate,12 K,,,,,,,,,,TRUE,10.1016/S0921-4534(03)01273-5
Ru(Sr0.99La0.01)2GdCu2O8,Ru(Sr0.99La0.01)2GdCu2O8,Bulk,,,SC,High-Tc,30 K,,Primitive Tetragonal,,P4/mmm,,,,Vanishing,,TRUE,10.1016/S0921-4526(01)01544-7
Ru(Sr0.99La0.01)2GdCu2O8,Ru(Sr0.99La0.01)2GdCu2O8,Bulk,,,SC,High-Tc/Cuprate,33 K,,,,,,,,,,TRUE,10.1016/S0921-4534(03)01273-5
Ru0.25Sr2GdCu2.75O8-y,Ru0.25Sr2GdCu2.75O8-y,Bulk,,,SC,High-Tc,62 K,600 bar,Tetragonal,Ruthenocuprate,4/mmm,,,,~10 Oe,,True,10.1103/PhysRevB.63.224512
Ru0.2Mo0.8Sr2Eu1.5Ce0.5Cu2O10−δ,Ru0.2Mo0.8Sr2Eu1.5Ce0.5Cu2O10−δ,Bulk,,,NSC,cuprate,NSC,,Tetragonal,perovskite-related,I4/mmm,,,,,,TRUE,10.1103/PhysRevB.73.014517
Ru0.35Os0.35Mo0.10W0.10Zr0.10,Ru0.35Os0.35Mo0.10W0.10Zr0.10,Bulk,,,SC,,,,Hexagonal,,,,,,,,TRUE,10.1103/PhysRevB.108.224505
Ru0.4Mo0.6Sr2Eu1.5Ce0.5Cu2O10−δ,Ru0.4Mo0.6Sr2Eu1.5Ce0.5Cu2O10−δ,Bulk,,,SC,cuprate,23 K,,Tetragonal,perovskite-related,I4/mmm,,,,,,TRUE,10.1103/PhysRevB.73.014517
Ru0.55Rh0.45P,Ru0.55Rh0.45P,Bulk,,,SC,Type-II,3.70 K,,Orthorhombic,MnP-type,Pnma,5.4230,3.3891,5.9255,5.6 mT,3.30 T,TRUE,10.1103/PhysRevB.98.214517
Ru0.6Cu0.4Sr2GdCu2O8,Ru0.6Cu0.4Sr2GdCu2O8,Bulk,,,SC,High-Tc/cuprate,72 K (onset),,,,,,,,,,FALSE,10.1103/PhysRevB.72.174508
Ru0.6Mo0.4Sr2Eu1.5Ce0.5Cu2O10−δ,Ru0.6Mo0.4Sr2Eu1.5Ce0.5Cu2O10−δ,Bulk,,,SC,cuprate,40 K,,Tetragonal,perovskite-related,I4/mmm,,,,,,TRUE,10.1103/PhysRevB.73.014517
Ru0.6Pb0.4Sr2Gd1.4Ce0.6Cu2O10-δ,Ru0.6Pb0.4Sr2Gd1.4Ce0.6Cu2O10-δ,Bulk,,,SC,High-Tc,< 4.2 K,,Layered Perovskite,,,3.8416,,28.5959,,,TRUE,10.1016/S0167-577X(03)00241-6
Ru0.6Sn0.4Sr2EuCu2O8,Ru0.6Sn0.4Sr2EuCu2O8,Bulk,,,SC,High-Tc/cuprate,25 K,ambient,,,,,,,,12 T at 5 K,TRUE,10.1103/PhysRevB.77.214514
Ru₀.₆Sn₀.₄Sr₂GdCu₂O₈,Ru0.6Sn0.4Sr2GdCu2O8,Bulk,,,SC,cuprate,,,Tetragonal,1212-type layered cuprate,,3.8396 Å,3.8396 Å,11.5525 Å,,,True,10.1103/PhysRevB.60.14605
Ru0.6Sr2GdCu2.4O8-y,Ru0.6Sr2GdCu2.4O8-y,Bulk,,,SC,High-Tc,72 K,600 bar,Tetragonal,Ruthenocuprate,4/mmm,,,,,,True,10.1103/PhysRevB.63.224512
Ru0.6Sr2GdCu2.4O8-y,Ru0.6Sr2GdCu2.4O8-y,Bulk,,,SC,High-Tc,72 K,,,,,,,,,,TRUE,10.1016/S0921-4534(01)00778-X
Ru0.75Rh0.25As,Ru0.75Rh0.25As,Bulk,,,SC,Type-II,1.60 K,,Orthorhombic,MnP-type,Pnma,5.6322,3.4730,6.2065,5.4 mT,2.60 T,TRUE,10.1103/PhysRevB.98.214517
Ru0.7Sn0.3Sr2EuCu2O8,Ru0.7Sn0.3Sr2EuCu2O8,Bulk,,,SC,High-Tc/cuprate,28 K,ambient,,,,,,,,15.5 T at 5 K,TRUE,10.1103/PhysRevB.77.214514
Ru₀.₇Sn₀.₃Sr₂GdCu₂O₈,Ru0.7Sn0.3Sr2GdCu2O8,Bulk,,,SC,cuprate,,,Tetragonal,1212-type layered cuprate,,3.8379 Å,3.8379 Å,11.5552 Å,,,True,10.1103/PhysRevB.60.14605
Ru0.7Sr2GdCu2.3O8-y,Ru0.7Sr2GdCu2.3O8-y,Bulk,,,SC,High-Tc,72 K,600 bar,Tetragonal,Ruthenocuprate,4/mmm,,,,,,True,10.1103/PhysRevB.63.224512
Ru0.8Mo0.2Sr2Eu1.5Ce0.5Cu2O10−δ,Ru0.8Mo0.2Sr2Eu1.5Ce0.5Cu2O10−δ,Bulk,,,SC,cuprate,37.5 K,,Tetragonal,perovskite-related,I4/mmm,,,,,,TRUE,10.1103/PhysRevB.73.014517
Ru0.8Pd0.2Sr2GdCu2O8,Ru0.8Pd0.2Sr2GdCu2O8,Bulk,,,SC,Type-II,15 K,,Layered,,,,,,,,TRUE,10.1016/S0921-4534(02)02313-4
Ru0.8Sn0.2Sr2EuCu2O8,Ru0.8Sn0.2Sr2EuCu2O8,Bulk,,,SC,High-Tc/cuprate,30 K,ambient,,,,,,,,14 T at 5 K,TRUE,10.1103/PhysRevB.77.214514
Ru0.8Sn0.2Sr2Gd0.97Ca0.03Cu2O8,Ru0.8Sn0.2Sr2Gd0.97Ca0.03Cu2O8,Bulk,,,SC,High-Tc,43K,,Tetragonal,,,,,,,,TRUE,10.1016/j.physc.2010.02.020
Ru₀.₈Sn₀.₂Sr₂GdCu₂O₈,Ru0.8Sn0.2Sr2GdCu2O8,Bulk,,,SC,cuprate,48 K,,Tetragonal,1212-type layered cuprate,,3.8375 Å,3.8375 Å,11.5575 Å,,,True,10.1103/PhysRevB.60.14605
Ru0.8Sn0.2Sr2GdCu2O8,Ru0.8Sn0.2Sr2GdCu2O8,Bulk,,,SC,High-Tc/cuprate,45 K,ambient,,,,,,,,12 T at 5 K,TRUE,10.1103/PhysRevB.77.214514
Ru0.8Sn0.2Sr2GdCu2O8,Ru0.8Sn0.2Sr2GdCu2O8,Bulk,,,SC,High-Tc,48K,,,,,,,,,,FALSE,10.1016/j.physc.2010.02.020
Ru0.8Sr2GdCu2.2O8-y,Ru0.8Sr2GdCu2.2O8-y,Bulk,,,SC,High-Tc,70 K,600 bar,Tetragonal,Ruthenocuprate,4/mmm,,,,,,True,10.1103/PhysRevB.63.224512
RuSr2Sm1.4Ce0.6Cu2O10−δ,Ru0.93Sr2.01Sm1.39Ce0.60Cu2.07O10−δ,Bulk,,,SC,Type-II,38 K,,Tetragonal,I4/mmm,I4/mmm,3.842,,28.461,,,TRUE,10.1016/S0921-4534(03)01295-4
Ru0.94Sb0.06Sr2(Gd0.7Ce0.3)2Cu2O10-d,Ru0.94Sb0.06Sr2(Gd0.7Ce0.3)2Cu2O10-d,Bulk,,,SC,High-Tc,18K,,Tetragonal,,,,,,,,TRUE,10.1016/j.jmmm.2006.10.564
Ru0.957Fe0.043,Ru0.957Fe0.043,Bulk,,,SC,,0.018 K,,,hcp,,,,,,,True,10.1103/PhysRev.178.702
Ru0.95Sn0.05Sr2Gd1.4Ce0.6Cu2O10,Ru0.95Sn0.05Sr2Gd1.4Ce0.6Cu2O10,Bulk,,,SC,Type-II,24 K,,Tetragonal,,,3.846 Å,,28.69 Å,,,TRUE,10.1016/j.physc.2007.10.008
RuSr2Sm1.4Ce0.6Cu2O10−δ,Ru0.95Sr2.04Sm1.37Ce0.56Cu2.08O10−δ,Bulk,,,SC,Type-II,38 K,,Tetragonal,I4/mmm,I4/mmm,3.8429,,28.4699,,,TRUE,10.1016/S0921-4534(03)01295-4
Ru0.95Ta0.05Sr2GdCu2Oy,Ru0.95Ta0.05Sr2GdCu2O8,Bulk,,,SC,High-Tc,35,,Tetragonal,P4/mmm,,3.839,,11.565,,,TRUE,10.1016/S0921-4534(00)01556-2
Ru0.969Fe0.031,Ru0.969Fe0.031,Bulk,,,SC,,0.054 K,,,hcp,,,,,,,True,10.1103/PhysRev.178.702
Ru0.97Sn0.03Sr2Gd1.4Ce0.6Cu2O10,Ru0.97Sn0.03Sr2Gd1.4Ce0.6Cu2O10,Bulk,,,SC,Type-II,35 K,,Tetragonal,,,3.827 Å,,28.53 Å,,,TRUE,10.1016/j.physc.2007.10.008
Ru0.982Fe0.018,Ru0.982Fe0.018,Bulk,,,SC,,0.165 K,,,hcp,,,,,,,True,10.1103/PhysRev.178.702
Ru0.99Co0.01Sr2GdCu2O8,Ru0.99Co0.01Sr2GdCu2O8,Bulk,,,SC,Cuprate,36 K,,Tetragonal,,P 4/mmm,3.8393,,11.5729,,,TRUE,10.1016/j.physc.2003.12.006
Ru0.9Cu0.1Sr2GdCu2O8,Ru0.9Cu0.1Sr2GdCu2O8,Bulk,,,SC,High-Tc/cuprate,65 K (onset),,,,,,,,,,FALSE,10.1103/PhysRevB.72.174508
Ru0.9Ir0.1Sr2GdCu2O8,Ru0.9Ir0.1Sr2GdCu2O8,Bulk,,,SC,Cuprate,22 K,,Tetragonal,,P4/mmm,3.8399 Å,3.8399 Å,11.5644 Å,,54 T,TRUE,10.1016/j.physc.2007.01.004
Ru0.9Ir0.1Sr2GdCu2O8,Ru0.9Ir0.1Sr2GdCu2O8,Bulk,,,SC,High-Tc,13 K,,,,,,,,,,TRUE,10.1016/j.physc.2004.02.086
Ru0.9Nb0.1Sr2GdCu2O8,Ru0.9Nb0.1Sr2GdCu2O8,Bulk,,,SC,High-Tc,13 K,,Tetragonal,,P4/mmm,3.8406,,11.567,,,TRUE,10.1016/S1466-6049(00)00075-1
Ru1-xNbxSr2Sm1.4Ce0.6Cu2O10,Ru0.9Nb0.1Sr2Sm1.4Ce0.6Cu2O10,Bulk,,,SC,High-Tc,30 K,200 atm,,,I4/mmm,3.8702 Å,,28.568 Å,550 Oe,,TRUE,10.1016/j.physb.2005.01.088
Ru0.9Sn0.1Sr2EuCu2O8,Ru0.9Sn0.1Sr2EuCu2O8,Bulk,,,SC,High-Tc/cuprate,31 K,ambient,,,,,,,,13 T at 5 K,TRUE,10.1103/PhysRevB.77.214514
