Repository: WyattBunstine/ML_SC_Project

# ML_SC_Project — Chemically and Geometrically Motivated Crystal Graph Neural Networks

This project predicts and screens superconductors from crystal structure. It frames the
problem as a **two-stage hurdle**: first classify whether a material is a superconductor
candidate (SC vs. non-SC), then regress the critical temperature T_c for superconductors.

Two graph-neural-network families are trained and compared:

- a **baseline CGCNN** ([txie-93/cgcnn](https://github.com/txie-93/cgcnn)), and
- an **MPNN** with learned edge features that consumes richer `crystal_graph_v4` graphs
  (this project's contribution).

File: database/superconductor_materials_full.csv (part 145 of 215)
Material_Name,Chemical_Composition,Material_Class,Film_Thickness,Substrate,Material_Type,Superconductor_Type,Superconducting_Transition_Temperature,Pressure,Crystal_Structure,Lattice_Structure,Space_Group,"Lattice_Constant(a)","Lattice_Constant(b)","Lattice_Constant(c)",Lower_Critical_Field,Upper_Critical_Field,Experimental,DOI
Ru₀.₉Sn₀.₁Sr₂GdCu₂O₈,Ru0.9Sn0.1Sr2GdCu2O8,Bulk,,,SC,cuprate,,,Tetragonal,1212-type layered cuprate,,3.8359 Å,3.8359 Å,11.5609 Å,,,True,10.1103/PhysRevB.60.14605
RuSr2ErCu2O8,Ru0.9Sr2ErCu2O7.8,Bulk,,,SC,High-Tc,43 K,6 GPa,,,,,,,,,TRUE,10.1016/j.jmmm.2003.11.387
Ru0.9Sr2Gd1.5Ce0.5Cu2O10-δ,Ru0.9Sr2Gd1.5Ce0.5Cu2O10-δ,Bulk,,,SC,Type-II,8.9 K,,Tetragonal,,,0.38380 nm,,2.8529 nm,,,TRUE,10.1016/j.physc.2008.09.006
Ru0.9Sr2GdCu2.1O8-y,Ru0.9Sr2GdCu2.1O8-y,Bulk,,,SC,High-Tc,65 K,600 bar,Tetragonal,Ruthenocuprate,4/mmm,,,,~10 Oe,,True,10.1103/PhysRevB.63.224512
RuSr2YCu2O8,Ru0.9Sr2YCu2O7.9,Bulk,,,SC,High-Tc,37 K,6 GPa,,,,,,,,,TRUE,10.1016/j.jmmm.2003.11.387
Ru0.9Ti0.1Sr2GdCu2O8,Ru0.9Ti0.1Sr2GdCu2O8,Bulk,,,SC,High-Tc,9 K,,Tetragonal,,P4/mmm,3.8376,,11.561,,,TRUE,10.1016/S1466-6049(00)00075-1
Ru0.9V0.1Sr2GdCu2O8,Ru0.9V0.1Sr2GdCu2O8,Bulk,,,SC,High-Tc,19 K,,Tetragonal,,P4/mmm,3.8640,,11.545,,,TRUE,10.1016/S1466-6049(00)00075-1
RuSr2Sm1.4Ce0.6Cu2O10,Ru1.08Sr1.8Sm1.37Ce0.69Cu2O10,Bulk,,,SC,Type-II,32 K,1 atm,Tetragonal,,I4/mmm,3.837 Å,,28.60 Å,,,TRUE,10.1016/j.matlet.2005.02.079
Ru1.0Sr2Gd1.5Ce0.5Cu2O10-δ,Ru1.0Sr2Gd1.5Ce0.5Cu2O10-δ,Bulk,,,SC,Type-II,8.6 K,,Tetragonal,,,0.38380 nm,,2.8572 nm,,,TRUE,10.1016/j.physc.2008.09.006
RuSr2Eu1.4Ce0.6Cu2O10,Ru1.15Sr2.01Eu1.35Ce0.55Cu1.97O10,Bulk,,,SC,Type-II,40 K,1 atm,Tetragonal,,I4/mmm,3.846 Å,,28.52 Å,,,TRUE,10.1016/j.matlet.2005.02.079
Ru1.1Sr2Gd1.5Ce0.5Cu2O10-δ,Ru1.1Sr2Gd1.5Ce0.5Cu2O10-δ,Bulk,,,SC,Type-II,24.7 K,,Tetragonal,,,0.38374 nm,,2.8593 nm,,,TRUE,10.1016/j.physc.2008.09.006
RuSr2Eu1.2Ce0.8Cu2O9.6,Ru1Sr2Eu1.2Ce0.8Cu2O9.6,Bulk,,,SC,cuprate,,,Tetragonal,perovskite-related,I4/mmm,3.8427,3.8427,28.555,,,TRUE,10.1103/PhysRevB.76.014519
RuSr2Eu1.5Ce0.5Cu2O10−δ,Ru1Sr2Eu1.5Ce0.5Cu2O10−δ,Bulk,,,SC,cuprate,33 K,,Tetragonal,perovskite-related,I4/mmm,3.835,3.835,28.493,,,TRUE,10.1103/PhysRevB.73.014517
Ru-1222,Ru1Sr2Gd1.4Ce0.6Cu2O10,Bulk,,,SC,High-Tc,29.5,,,,,,,,,,TRUE,10.1016/j.physb.2014.11.006
Ru-1222,Ru1Sr2Gd1.4Ce0.6Cu2O10.5,Bulk,,,SC,High-Tc,37.0,,,,,,,,,,TRUE,10.1016/j.physb.2014.11.006
Ru-1222,Ru1Sr2Gd1.4Ce0.6Cu2O11,Bulk,,,SC,High-Tc,28.0,,,,,,,,,,TRUE,10.1016/j.physb.2014.11.006
Ru-1222,Ru1Sr2Gd1.4Ce0.6Cu2O9,Bulk,,,SC,High-Tc,29.0,,,,,,,,,,TRUE,10.1016/j.physb.2014.11.006
Ru-1222,Ru1Sr2Gd1.4Ce0.6Cu2O9.5,Bulk,,,SC,High-Tc,37.0,,,,,,,,,,TRUE,10.1016/j.physb.2014.11.006
Ru-1222,Ru1Sr2Gd1.5Ce0.5Cu2O10,Bulk,,,SC,High-Tc,112.0,,,,,,,,,,TRUE,10.1016/j.physb.2014.11.006
RuSr2Gd1.6Ce0.4Cu2O10−δ,Ru1Sr2Gd1.6Ce0.4Cu2O10−δ,Bulk,,,SC,cuprate,,,,,,,,,,,FALSE,10.1103/PhysRevB.73.014517
RuSr2GdCu2O8,Ru1Sr2Gd1Cu2O8,,,,SC,cuprate,40 K,,,,,,,,,,FALSE,10.1103/PhysRevB.76.014519
RuSr2GdCu2O8,Ru1Sr2Gd1Cu2O8,Bulk,,,SC,cuprate,,,,,,,,,,,FALSE,10.1103/PhysRevB.73.014517
Ru3Al,Ru3Al,Bulk,,,SC,Type-II,1.56 K,0 GPa,Monoclinic,P 2/c,P 2/c,5.044,4.693,5.216,,,FALSE,10.1016/j.physleta.2024.129922
Ru3Al,Ru3Al,Bulk,,,SC,Type-II,2.00 K,0 GPa,Monoclinic,C 2/m,C 2/m,9.658,2.776,9.098,,,FALSE,10.1016/j.physleta.2024.129922
Ru3Al,Ru3Al,Bulk,,,SC,Type-II,1.72 K,0 GPa,Orthorhombic,Amm2,Amm2,2.768,8.447,9.598,,,FALSE,10.1016/j.physleta.2024.129922
Ru3Al,Ru3Al,Bulk,,,SC,Type-II,3.99 K,0 GPa,Orthorhombic,Cmcm,Cmcm,6.709,8.143,4.050,,,FALSE,10.1016/j.physleta.2024.129922
Ru3Al,Ru3Al,Bulk,,,SC,Type-II,3.67 K,0 GPa,Orthorhombic,Pmmn,Pmmn,2.764,4.365,9.136,,,FALSE,10.1016/j.physleta.2024.129922
Ru3Al,Ru3Al,Bulk,,,SC,Type-II,3.68 K,0 GPa,Hexagonal,P6̄m2,P6̄m2,2.757,2.757,8.406,,,FALSE,10.1016/j.physleta.2024.129922
Ru3Sb1.75Sn5.25,Ru3Sb1.75Sn5.25,Bulk,,,SC,Type-II,4.2 K,,Ir3Ge7-type,Cubic,Im-3m,9.3385,,,5 mT,155.4 mT,TRUE,10.1016/j.physb.2024.415733
Ru7(11B)3,Ru7(11B)3,Bulk,,,SC,Type-II,2.8 K,0.3 MPa,Hexagonal,Th7Fe3-type,P6_3mc,,,,,,TRUE,10.1016/j.jcrysgro.2014.03.003
Ru7B3,Ru7B3,,,,SC,,,,,,,,,,,,FALSE,10.1103/PhysRevB.94.024518
Ru7B3,Ru7B3,Bulk,,,SC,Type-II,3.3 K,ambient,Hexagonal,"noncentrosymmetric, metal tetrahedra and octahedra with interstitial boron",P63mc,7.4629,7.4629,4.7141,90 Oe,1.1 T,TRUE,10.1103/PhysRevB.79.144509
Ruthenium Boride,Ru7B3,Bulk,,,SC,Noncentrosymmetric,,,,,,,,,,,FALSE,10.1103/PhysRevB.99.014516
Ru7B3,Ru7B3,Bulk,,,SC,Type-II,3.79 K,,Th7Fe3-type,Hexagonal,P63mc,7.519,,4.755,,,FALSE,10.1016/j.physb.2023.414743
Ru7B3,Ru7B3,Bulk,,,SC,Type-II,2.6 K,0.3 MPa,Hexagonal,Th7Fe3-type,P6_3mc,,,,"30 Oe [100], 43 Oe [001]","9.5 kOe [100], 16 kOe [001]",TRUE,10.1016/j.jcrysgro.2014.03.003
RuAl6,RuAl6,Bulk,,,SC,Type-II,1.21 K,,,,,,,,,,FALSE,10.1016/j.physleta.2024.129922
RuAs,RuAs,Bulk,,,NSC,,,,Orthorhombic,MnP-type,Pnma,,,,,,FALSE,10.1103/PhysRevB.98.214517
Ruthenium Diboride,RuB2,Bulk,,,NSC,,,ambient,Orthorhombic,deformed boron sheet (corrugated hexagons),Pmmn (No. 59),4.6457,2.8657,4.0462,,,TRUE,10.1103/PhysRevB.76.214510
RuBi,RuBi,Bulk,,,SC,,5.7 K,,,,,,,,,,TRUE,Handbook of SC
RuC,RuC,Bulk,,,SC,,2.0 K,,,,,,,,,,TRUE,Handbook of SC
RuCr₂,RuCr₂,Bulk,,,SC,A15,3.4 K,,Cubic,Cr₃Si type (A15),cP8,,,,,,TRUE,Handbook of SC
RuEu1.5Ce0.5Sr2(Cu0.99Zn0.01)2O10,RuEu1.5Ce0.5Sr2(Cu0.99Zn0.01)2O10,Bulk,,,SC,High-Tc,26 K,,Tetragonal,,I4/mmm,3.846,,28.72,,,TRUE,10.1016/j.physc.2004.02.069
RuEu1.5Ce0.5Sr2Cu2O10,RuEu1.5Ce0.5Sr2Cu2O10,Bulk,,,SC,High-Tc,38 K,,Tetragonal,,I4/mmm,3.846,,28.72,,39 T,TRUE,10.1016/j.physc.2004.02.069
RuEu1.5Ce0.5Sr2Cu2O10-x,RuEu1.5Ce0.5Sr2Cu2O10-x,Bulk,,,SC,Type-II,80 K,,Layered,,,,,,,,TRUE,10.1016/S0921-4534(02)02313-4
RuEu1.5Ce0.5Sr2Cu2O10-δ,RuEu1.5Ce0.5Sr2Cu2O10-δ,,,,SC,High-Tc,32 K,,,,,,,,,,,10.1103/PhysRevB.66.144503
RuGd1.4Ce0.6Sr2Cu2O10-δ,RuGd1.4Ce0.6Sr2Cu2O10-δ,Bulk,,,SC,High-Tc,42 K,95 atm O2,Tetragonal,,I4/mmm,3.835 Å,3.835 Å,28.56 Å,,39 T (H_c2^ab(0)),True,10.1103/PhysRevB.66.144503
RuGd1.5(Ce0.5-xPrx)Sr2Cu2O10-δ,RuGd1.5Ce0.5Sr2Cu2O10-δ,Bulk,,,SC,High-Tc,32-50 K,,,,,,,,,,TRUE,10.1016/j.physc.2010.01.019
Ru-Ir superlattice (41 Å),RuIr,Thin Film,2000 Å,sapphire (1120),SC,,0.19 K,,Hexagonal,hcp Ru-hcp Ir,,,,,,,True,10.1103/PhysRevB.34.2022
Ru-Ir superlattice (62 Å),RuIr,Thin Film,2000 Å,sapphire (1120),SC,,0.15 K,,Mixed,hcp Ru-fcc Ir,,,,,,,True,10.1103/PhysRevB.34.2022
Ru-Ir superlattice (10 Å),RuIr,Thin Film,,sapphire (1120),NSC,,,,,Alloy,,,,,,,True,10.1103/PhysRevB.34.2022
RuMo₂,RuMo₂,Bulk,,,SC,A15,10.6 K,,Cubic,Cr₃Si type (A15),cP8,,,,,,TRUE,Handbook of SC
Ruthenium Nitride (RuN) on SiO2 substrate,RuN,Thin Film,105 nm,SiO2 (quartz glass),SC,Type-II,1.29 K,,Cubic (rhombohedrally distorted),"Cubic, rhombohedral distortion",R3m:H,4.559 Å,4.559 Å,4.559 Å,,4.1 T,TRUE,10.1103/PhysRevMaterials.8.074801
Ruthenium Nitride (RuN) on Si substrate,RuN,Thin Film,105 nm,Si (single crystal),SC,Type-II,0.77 K,,Cubic (rhombohedrally distorted),"Cubic, rhombohedral distortion",R3m:H,4.536 Å,4.536 Å,4.536 Å,,2.3 T,TRUE,10.1103/PhysRevMaterials.8.074801
Ruthenium Nitride (RuN) on Si/SiO2 substrate (thermally oxidized Si),RuN,Thin Film,105 nm,Si/SiO2 (thermally oxidized Si),SC,Type-II,0.86 K,,Cubic (rhombohedrally distorted),"Cubic, rhombohedral distortion",R3m:H,,,,,,TRUE,10.1103/PhysRevMaterials.8.074801
RuN2,RuN2,Bulk,,,SC,Type-II,1.65 K,0 GPa,Fluorite,Cubic,Fm3m,4.8683,,,,,FALSE,10.1016/j.matchemphys.2014.11.049
RuO2,RuO2,Bulk,,,SC,,1.7 K,,,,,,,,,,TRUE,10.1103/PhysRevB.108.L241114
RuO₂,RuO₂,Bulk,,,NSC,,< 4.2 K,,,,,,,,,,TRUE,Handbook of SC
RuP,RuP,Bulk,,,NSC,,,,Orthorhombic,MnP-type,Pnma,,,,,,FALSE,10.1103/PhysRevB.98.214517
RuSiTa,RuSiTa,Bulk,,,SC,,3.2 K,,,oI36,,,,,,,TRUE,Handbook of SC
RuSm1.4Ce0.6Sr2Cu2O10,RuSm1.4Ce0.6Sr2Cu2O10,Bulk,,,SC,Type-II,38 K,0 GPa,,,,,,,,,TRUE,10.1016/S0921-4526(01)01535-6
Ru(Sr1.6Ba0.4)GdCu2O8,RuSr1.6Ba0.4GdCu2O8,Bulk,,,SC,cuprate,,,,1212-type layered,,,,,,,True,10.1103/PhysRevB.63.212507
Ru(Sr0.9La0.1)2GdCu2O8,RuSr1.8La0.2GdCu2O8,Bulk,,,NSC,,,,Tetragonal,1212-type cuprate,P4/mmm,3.8473 Å,3.8473 Å,11.5657 Å,,,True,10.1103/PhysRevB.65.144506
Ru(Sr0.97La0.03)2GdCu2O8,RuSr1.94La0.06GdCu2O8,Bulk,,,NSC,,,,Tetragonal,1212-type cuprate,P4/mmm,3.8407 Å,3.8407 Å,11.5662 Å,,,True,10.1103/PhysRevB.65.144506
Ru(Sr0.99La0.01)2GdCu2O8,RuSr1.98La0.02GdCu2O8,Bulk,,,SC,High-Tc,~35 K,,Tetragonal,1212-type cuprate,P4/mmm,3.8397 Å,3.8397 Å,11.5708 Å,,,True,10.1103/PhysRevB.65.144506
Ru(Sr0.95La0.05)2GdCu2O8,RuSr1.9La0.1GdCu2O8,Bulk,,,NSC,,,,Tetragonal,1212-type cuprate,P4/mmm,3.8444 Å,3.8444 Å,11.5583 Å,,,True,10.1103/PhysRevB.65.144506
RuSr1.9La0.1GdCu2O8,RuSr1.9La0.1GdCu2O8,Bulk,,,NSC,High-Tc/cuprate,NSC,ambient,,,,,,,,,TRUE,10.1103/PhysRevB.77.214514
RuSr2(Dy3/4Ce1/4)2Cu2O10,RuSr2(Dy3/4Ce1/4)2Cu2O10,Bulk,,,SC,,70 K,6 GPa,,,I4/mmm,3.824,3.824,28.445,,,TRUE,10.1016/S0921-4534(02)02814-9
RuSr2(Eu0.7Ce0.3)2Cu2O10,RuSr2(Eu0.7Ce0.3)2Cu2O10,,,,SC,,32 K,,,,,,,,,,FALSE,10.1016/S0921-4534(00)00176-3
RuSr2(Eu1.4Ce0.6)Cu2O9,RuSr2(Eu1.4Ce0.6)Cu2O9,Bulk,,,SC,Type-II,32K,,,,,,,,,,FALSE,10.1016/j.physc.2004.08.012
RuSr2(Eu1.5Ce0.5)Cu2O10,RuSr2(Eu1.5Ce0.5)Cu2O10,Bulk,,,SC,,,,,,,,,,,,FALSE,10.1103/PhysRevB.72.174508
RuSr2(Eu1.5Ce0.5)Cu2O10,RuSr2(Eu1.5Ce0.5)Cu2O10,Thin Film,,,SC,High-Tc,32.4 K,1 atm,Polycrystalline,c-axis oriented,,,,28.4 Å,,,TRUE,10.1016/j.physc.2003.11.003
RuSr2(Eu1.5Ce0.5)Cu2O10,RuSr2(Eu1.5Ce0.5)Cu2O10,Bulk,,,SC,High-Tc,25K,,Tetragonal,,I4/mmm,3.8378,3.8378,28.4849,,,TRUE,10.1016/j.physc.2007.03.088
RuSr2(Gd0.5Dy0.5)Cu2O8,RuSr2(Gd0.5Dy0.5)Cu2O8,Bulk,,,SC,High-Tc,55 K,,Distorted Tetragonal,Tetragonal,P4/mbm,0.383-0.385 nm,,,,,TRUE,10.1016/j.physc.2007.03.334
RuSr2(Gd0.7Ce0.3)2Cu2O10,RuSr2(Gd0.7Ce0.3)2Cu2O10,,,,SC,,42 K,,,,,,,,,,FALSE,10.1016/S0921-4534(00)00176-3
RuSr2(Gd0.7Ce0.3)2Cu2O10-d,RuSr2(Gd0.7Ce0.3)2Cu2O10-d,Bulk,,,SC,High-Tc,41K,,Tetragonal,,,,,,,,TRUE,10.1016/j.jmmm.2006.10.564
RuSr2(Gd0.7Ce0.3)2Cu2O10-δ (AS sample),RuSr2(Gd0.7Ce0.3)2Cu2O10-δ,Bulk,,,SC,High-Tc,32,,Tetragonal,1222-type,I4/mmm,3.8381,,28.590,,,TRUE,10.1016/S0921-4534(03)01319-4
RuSr2(Gd0.7Ce0.3)2Cu2O10-δ (OS sample),RuSr2(Gd0.7Ce0.3)2Cu2O10-δ,Bulk,,,SC,High-Tc,46,,Tetragonal,1222-type,I4/mmm,3.839,,28.623,,,TRUE,10.1016/S0921-4534(03)01319-4
RuSr2(Ln1+xCe1−x)Cu2O10−δ,RuSr2(Gd1+xCe1−x)Cu2O10−δ,Bulk,,,SC,Type-II,30 K,,1222-structure,,,,,,,,FALSE,10.1016/S0921-4534(01)00830-9
RuSr2(Gd1.3Ce0.7)Cu2O10−δ,RuSr2(Gd1.3Ce0.7)Cu2O10−δ,Bulk,,,SC,Type-II,43 K,,,,,,,,,,FALSE,10.1016/j.physc.2012.09.007
RuSr2(Gd1.4Ce0.6)Cu2O9.54,RuSr2(Gd1.4Ce0.6)Cu2O9.54,Bulk,,,SC,Type-II,27K,,Tetragonal,,,3.842,,28.61,,,TRUE,10.1016/j.physc.2004.08.012
RuSr2(Gd1.5Ce0.5)Cu2O10−δ,RuSr2(Gd1.5Ce0.5)Cu2O10−δ,Bulk,,,SC,Type-II,34 K,,,,,,,,,,TRUE,10.1016/j.physc.2012.09.007
RuSr2(Ho3/4Ce1/4)2Cu2O10,RuSr2(Ho3/4Ce1/4)2Cu2O10,Bulk,,,SC,,70 K,6 GPa,,,I4/mmm,3.813,3.813,28.419,,,TRUE,10.1016/S0921-4534(02)02814-9
RuSr2(Sm0.5Eu0.5)Cu2O8,RuSr2(Sm0.5Eu0.5)Cu2O8,Bulk,,,SC,High-Tc,8 K,,Distorted Tetragonal,Tetragonal,P4/mbm,0.383-0.385 nm,,,,,TRUE,10.1016/j.physc.2007.03.334
RuSr2(Y3/4Ce1/4)2Cu2O10,RuSr2(Y3/4Ce1/4)2Cu2O10,Bulk,,,SC,,70 K,6 GPa,,,I4/mmm,3.819,3.819,28.439,,,TRUE,10.1016/S0921-4534(02)02814-9
RuSr2Ce2Cu2O10+δ,RuSr2Ce2Cu2O10+δ,Bulk,,,NSC,,,,,,,,,,,,True,10.1103/PhysRevB.65.064508
RuSr2Eu1.2Ce0.8Cu2O10+δ,RuSr2Eu1.2Ce0.8Cu2O10+δ,Bulk,,,SC,High-Tc/cuprate,,,,,,,,,,,True,10.1103/PhysRevB.64.094515
RuSr2Eu1.2Ce0.8Cu2O10+δ,RuSr2Eu1.2Ce0.8Cu2O10+δ,Bulk,,,SC,High-Tc,37.8 K,,,,,,,,,,TRUE,10.1016/j.cap.2005.11.052
EuRu-1222,RuSr2Eu1.4Ce0.6Cu2O10,Bulk,,,SC,High-Tc,27 K,,,,,,,,,,FALSE,10.1016/j.cryogenics.2012.06.004
RuSr2Eu1.4Ce0.6Cu2O10+δ,RuSr2Eu1.4Ce0.6Cu2O10+δ,Bulk,,,SC,High-Tc/cuprate,26 K,,,,,,,,,,True,10.1103/PhysRevB.64.094515
RuSr2(Eu1.5Ce0.5)Cu2O10,RuSr2Eu1.5Ce0.5Cu2O10,Bulk,,,SC,cuprate,,,,1222-type,,,,,,,,10.1103/PhysRevB.63.212507
RuSr2Eu1.5Ce0.5Cu2O10,RuSr2Eu1.5Ce0.5Cu2O10,Bulk,,,"SC, FM",High-Tc/cuprate,25 K,,Tetragonal,,I4/mmm,3.84580,3.84580,28.5919,,,TRUE,10.1103/PhysRevB.77.134509
RuSr2Eu1.5Ce0.5Cu2O10,RuSr2Eu1.5Ce0.5Cu2O10,Bulk,,,SC,cuprate,32-50 K,ambient,Tetragonal,body-centered tetragonal,I4/mmm,,,,,,FALSE,10.1103/PhysRevB.76.144514
Eu–Ru-1222,RuSr2Eu1.5Ce0.5Cu2O10,Bulk,,,SC,Type-II,25 K,,Tetragonal,Body centered,I4/mmm,,,28.412,,55 T,TRUE,10.1016/j.physc.2006.03.123
RuSr2(Eu1.5Ce0.5)Cu2O10,RuSr2Eu1.5Ce0.5Cu2O10,Bulk,,,SC,High-Tc,25 K,,Tetragonal,,I4/mmm,3.8402 Å,,28.516 Å,,,TRUE,10.1016/j.ssc.2007.01.012
RuSr2Eu1.5Ce0.5Cu2O10+δ,RuSr2Eu1.5Ce0.5Cu2O10+δ,Bulk,,,SC,High-Tc,,,,,,,,,,,,10.1103/PhysRevB.65.064508
RuSr2(Eu1.5Ce0.5)Cu2O10-y,RuSr2Eu1.5Ce0.5Cu2O10-y,Bulk,,,SC,cuprate,,,,,,,,,,,True,10.1103/PhysRevB.65.144420
RuSr2Eu1.5Ce0.5Cu2O10−δ,RuSr2Eu1.5Ce0.5Cu2O10−δ,Bulk,,,SC,Type-II,34 K,,,,,,,,,,TRUE,10.1016/j.jmmm.2008.02.108
EuRu-1222,RuSr2Eu1.5Ce0.5Cu2O10−δ,Bulk,,,SC,Type-II,20K,,,,,,,,,,TRUE,10.1016/j.physc.2009.10.046
RuSr2Eu1.6Ce0.4Cu2O10+δ,RuSr2Eu1.6Ce0.4Cu2O10+δ,Bulk,,,SC,High-Tc/cuprate,,,,,,,,,,,True,10.1103/PhysRevB.64.094515
RuSr2EuCeCu2O10+δ,RuSr2EuCeCu2O10+δ,Bulk,,,SC,High-Tc/cuprate,,,,,,,,,,,True,10.1103/PhysRevB.64.094515
RuSr2(EuCe)Cu2O10-y,RuSr2EuCeCu2O10-y,Bulk,,,NSC,cuprate,,,,,,,,,,,True,10.1103/PhysRevB.65.144420
RuSr2EuCu2O8,RuSr2EuCu2O8,Bulk,,,SC,cuprate,,,,,,,,,,,,10.1103/PhysRevB.65.174514
RuSr2EuCu2O8,RuSr2EuCu2O8,Bulk,,,SC,High-Tc/cuprate,32 K,,,,,,,,,,,10.1103/PhysRevB.64.094515
RuSr2EuCu2O8,RuSr2EuCu2O8,Bulk,,,SC,cuprate,35 K,,,1212-type layered,,,,,,,True,10.1103/PhysRevB.63.212507
RuSr₂EuCu₂O₈,RuSr2EuCu2O8,Bulk,,,SC,High-Tc/cuprate,32 K,,,,,,,,,,True,10.1103/PhysRevB.64.064508
RuSr2EuCu2O8,RuSr2EuCu2O8,Bulk,,,SC,High-Tc,10 K,,,perovskite-related,,,,,,,True,10.1103/PhysRevB.62.4132
RuSr2EuCu2O8,RuSr2EuCu2O8,Bulk,,,SC,High-Tc,,,Tetragonal,perovskite,,,,,,,True,10.1103/PhysRevB.61.15468
RuSr2EuCu2O8,RuSr2EuCu2O8,Bulk,,,SC,High-Tc,,,,,,,,,,,,10.1103/PhysRevB.65.064508
RuSr2EuCu2O8,RuSr2EuCu2O8,Bulk,,,SC,cuprate,15-45 K,,,,,,,,,,,10.1103/PhysRevLett.86.5767
RuSr2EuCu2O8,RuSr2EuCu2O8,Bulk,,,SC,High-Tc,33 K,,,1212,,,,,,,True,10.1103/PhysRevB.63.054442
RuSr2EuCu2O8,RuSr2EuCu2O8,Bulk,,,SC,High-Tc/cuprate,40 K (onset),ambient,Tetragonal,perovskite-related,P4/mbm,,,,,,FALSE,10.1103/PhysRevB.72.174508
RuSr2EuCu2O8,RuSr2EuCu2O8,Bulk,,,"SC, FM",High-Tc/cuprate,,,Tetragonal,,P4/mmm,3.84601,3.84601,11.5486,,,TRUE,10.1103/PhysRevB.77.134509
RuSr2EuCu2O8,RuSr2EuCu2O8,Bulk,,,SC,High-Tc/cuprate,32 K,ambient,,,,,,,,11 T at 5 K,TRUE,10.1103/PhysRevB.77.214514
RuSr2EuCu2O8,RuSr2EuCu2O8,Bulk,,,SC,High-Tc,27.5 K,,,,,,,,,,TRUE,10.1016/j.jmmm.2006.10.090
RuSr2EuCu2O8,RuSr2EuCu2O8,Bulk,,,SC,High-Tc,35 K,Room Pressure,Tetragonal,1212,P4/mmm,3.843,,11.55,,,TRUE,10.1016/S0921-4534(02)01233-9
RuSr2EuCu2O8,RuSr2EuCu2O8,Bulk,,,SC,High-Tc,36 K,,Distorted Tetragonal,Tetragonal,P4/mbm,0.383-0.385 nm,,,,,TRUE,10.1016/j.physc.2007.03.334
RuSr2EuCu2O8,RuSr2EuCu2O8,Bulk,,,SC,Type-II,36K,,Tetragonal,,,,,,7G,,TRUE,10.1016/j.physb.2007.10.350
RuSr2EuCu2O8,RuSr2EuCu2O8,Bulk,,,SC,Type-II,36 K,,Tetragonal,,,,,,7 G,,TRUE,10.1016/j.physc.2007.03.336
RuSr2EuCu2O8,RuSr2EuCu2O8,Bulk,,,SC,Type-II,36 K,,Tetragonal,,,3.836,,11.559,,,TRUE,10.1016/S0921-4534(00)01753-6
RuSr2EuCu2O8,RuSr2EuCu2O8,Bulk,,,SC,High-Tc,17 K,,Tetragonal,,,3.8394 Å,,11.5697 Å,,,TRUE,10.1016/S0921-4534(01)00456-7
RuSr2EuCu2O8,RuSr2EuCu2O8,Bulk,,,SC,High-Tc/Cuprate,35 K,,,,,,,,,,TRUE,10.1016/S0921-4534(03)01273-5
RuSr2Gd(1.8-x)Y0.2CexCu2O10-δ (insulating),RuSr2Gd(1.8-x)Y0.2CexCu2O10-δ,Bulk,,,NSC,cuprate,,,,perovskite-related,,,,,,,TRUE,10.1103/PhysRevB.90.220509
RuSr2Gd(1.8-x)Y0.2CexCu2O10-δ (superconducting),RuSr2Gd(1.8-x)Y0.2CexCu2O10-δ,Bulk,,,SC,cuprate,28 K,,,perovskite-related,,,,,,~40 T,TRUE,10.1103/PhysRevB.90.220509
RuSr2(Gd0.6Dy0.4)Cu2O8,RuSr2Gd0.6Dy0.4Cu2O8,Bulk,,,SC,cuprate,58 K,,,1212-type layered,,,,,,,True,10.1103/PhysRevB.63.212507
RuSr2Gd0.98Ce0.02Cu2O8,RuSr2Gd0.98Ce0.02Cu2O8,Bulk,,,SC,High-Tc,36 K,,Tetragonal,4/mmm,,,,,,,TRUE,10.1016/S0921-4534(00)01579-3
RuSr2Gd0.9Ca0.1Cu2O8,RuSr2Gd0.9Ca0.1Cu2O8,Bulk,,,SC,High-Tc,61 K,,Tetragonal,4/mmm,,,,,,,TRUE,10.1016/S0921-4534(00)01579-3
RuSr2Gd0.9Ca0.1Cu2O8,RuSr2Gd0.9Ca0.1Cu2O8,Bulk,,,SC,High-Tc,61K,,,,,,,,,,FALSE,10.1016/j.physc.2010.02.020
RuSr2Gd0.9Y0.1Cu2O8,RuSr2Gd0.9Y0.1Cu2O8,Bulk,,,SC,cuprate,,,Tetragonal,1212-type,P4/mmm,,,,,,True,10.1103/PhysRevB.59.14099
Ruthenium strontium gadolinium cerium copper oxide,RuSr2Gd1.2Ce0.8Cu2O10,Bulk,,,SC,cuprate,37 K,,,layered,,,,,,,,10.1103/PhysRevB.63.054439
RuSr2Gd1.2Ce0.8Cu2O10+δ,RuSr2Gd1.2Ce0.8Cu2O10+δ,Bulk,,,SC,High-Tc/cuprate,,,Tetragonal,,I4/mmm,3.840 Å,3.840 Å,28.58 Å,,,True,10.1103/PhysRevB.64.094515
RuSr2Gd1.2Ce0.8Cu2O10+δ,RuSr2Gd1.2Ce0.8Cu2O10+δ,Bulk,,,SC,High-Tc,~45 K,,,,,,,,,,True,10.1103/PhysRevB.65.064508
RuSr2Gd1.3Ce0.7Cu2O10+δ,RuSr2Gd1.3Ce0.7Cu2O10+δ,Bulk,,,SC,High-Tc/cuprate,,,Tetragonal,,I4/mmm,3.840 Å,3.840 Å,28.58 Å,,,True,10.1103/PhysRevB.64.094515
RuSr2Gd1.4Ce0.6Cu2O10,RuSr2Gd1.4Ce0.6Cu2O10,Bulk,,,SC,Type-II,20 K,,Tetragonal,,,3.827 Å,,28.37 Å,,,TRUE,10.1016/j.physc.2007.10.008
GdRu-1222,RuSr2Gd1.4Ce0.6Cu2O10,Bulk,,,SC,Type-II,27 K,,Tetragonal,,I4/mmm,3.8350 Å,,28.5719 Å,,,TRUE,10.1016/j.jmmm.2013.08.037
RuSr2Gd1.4Ce0.6Cu2O10,RuSr2Gd1.4Ce0.6Cu2O10,Bulk,,,SC,Type-II,23 K,,,,,3.8626 Å,,28.8339 Å,,,TRUE,10.1016/j.physc.2013.02.006
RuSr2Gd1.4Ce0.6Cu2O10,RuSr2Gd1.4Ce0.6Cu2O10,Bulk,,,SC,Type-II,34.5 K,,,,,3.8571 Å,,28.8677 Å,,,TRUE,10.1016/j.physc.2013.02.006
RuSr2Gd1.4Ce0.6Cu2O10+δ,RuSr2Gd1.4Ce0.6Cu2O10+δ,Bulk,,,SC,High-Tc/cuprate,35 K,,Tetragonal,,I4/mmm,3.840 Å,3.840 Å,28.58 Å,,,True,10.1103/PhysRevB.64.094515
RuSr2(Gd0.7Ce0.3)2Cu2O10+δ,RuSr2Gd1.4Ce0.6Cu2O10+δ,Bulk,,,SC,cuprate,17-40 K,,Tetragonal,,I4/mmm,3.839 Å,3.839 Å,28.591 Å,,,True,10.1103/PhysRevB.66.014503
RuSr2Gd1.4Ce0.6Cu2O10+δ,RuSr2Gd1.4Ce0.6Cu2O10+δ,Bulk,,,SC,High-Tc,~45 K,,,,,,,,,,True,10.1103/PhysRevB.65.064508
RuSr2Gd1.4Ce0.6Cu2O10+δ,RuSr2Gd1.4Ce0.6Cu2O10+δ,Bulk,,,SC,High-Tc,50 K,,,,,,,,,,TRUE,10.1016/j.cap.2005.11.052
RuSr2Gd1.4Ce0.6Cu2O10-δ,RuSr2Gd1.4Ce0.6Cu2O10-δ,Bulk,,,SC,High-Tc,42 K,,Tetragonal,,I4/MMM (No. 139),3.8431 Å,,28.587 Å,,,TRUE,10.1016/j.jmmm.2011.09.022
RuSr2Gd1.4Ce0.6Cu2O10-δ,RuSr2Gd1.4Ce0.6Cu2O10-δ,Bulk,,,SC,High-Tc,42 K,,Layered Perovskite,,,3.8318,,28.5325,,,TRUE,10.1016/S0167-577X(03)00241-6
RuSr2Gd1.4Ce0.6Cu2O10−δ,RuSr2Gd1.4Ce0.6Cu2O10−δ,Bulk,,,SC,High-Tc,42 K,0 T,Layered Perovskite,,,,,,,,TRUE,10.1016/S0921-4534(02)02148-2
RuSr2Gd1.4Ce0.6Cu2Oy -O,RuSr2Gd1.4Ce0.6Cu2O8,Bulk,,,SC,High-Tc,30,,Tetragonal,I4/mmm,,3.844,,28.640,,,TRUE,10.1016/S0921-4534(00)01556-2
RuSr2Gd1.4Ce0.6Cu2Oy -AH,RuSr2Gd1.4Ce0.6Cu2O8,Bulk,,,SC,High-Tc,45,,Tetragonal,I4/mmm,,3.844,,28.620,,,TRUE,10.1016/S0921-4534(00)01556-2
RuSr2Gd1.5Ce0.5Cu2O10,RuSr2Gd1.5Ce0.5Cu2O10,Bulk,,,SC,cuprate,32-50 K,ambient,Tetragonal,body-centered tetragonal,I4/mmm,,,,,,FALSE,10.1103/PhysRevB.76.144514
Ru-1222,RuSr2Gd1.5Ce0.5Cu2O10,Bulk,,,SC,High-Tc,30 K,0 T,I4/mmm,Tetragonal,I4/mmm,3.8337 Å,3.8337 Å,27.4926 Å,,,TRUE,10.1016/S0921-4534(02)01422-3
Ru-1222,RuSr2Gd1.5Ce0.5Cu2O10,Bulk,,,SC,High-Tc,45 K,50 atm,Fluorite-type,,,,,,3.0 kOe,,TRUE,10.1016/j.physc.2007.03.085
RuSr2Gd1.5Ce0.5Cu2O10+δ,RuSr2Gd1.5Ce0.5Cu2O10+δ,Bulk,,,SC,High-Tc/cuprate,,,Tetragonal,,I4/mmm,3.840 Å,3.840 Å,28.58 Å,,,True,10.1103/PhysRevB.64.094515
RuSr2Gd1.5Ce0.5Cu2O10−δ,RuSr2Gd1.5Ce0.5Cu2O9.63,Bulk,,,SC,Type-II,43 K,100 atm,Tetragonal,I4/mmm,I4/mmm,3.8327 Å,3.8327 Å,28.3926 Å,25 Oe,,TRUE,10.1016/S0921-4534(03)00625-7
RuSr2Gd1.6Ce0.4Cu2O10+δ,RuSr2Gd1.6Ce0.4Cu2O10+δ,Bulk,,,SC,High-Tc/cuprate,43 K,,Tetragonal,,I4/mmm,3.840 Å,3.840 Å,28.58 Å,,,True,10.1103/PhysRevB.64.094515
RuSr2GdCeCu2O10+δ,RuSr2GdCeCu2O10+δ,Bulk,,,SC,High-Tc/cuprate,,,Tetragonal,,I4/mmm,3.840 Å,3.840 Å,28.58 Å,,,True,10.1103/PhysRevB.64.094515
RuSr2GdCu1.94Zn0.06O8,RuSr2GdCu1.94Zn0.06O8,Bulk,,,SC,cuprate,,,Tetragonal,1212-type,P4/mmm,,,,,,True,10.1103/PhysRevB.59.14099
RuSr2GdCu2.94Zn0.06O8,RuSr2GdCu2.94Zn0.06O8,Bulk,,,NSC,,< 4 K,,,,,,,,,,True,10.1103/PhysRevB.61.R14960
RuSr2GdCu2O7.655,RuSr2GdCu2O7.655,Bulk,,,SC,High-Tc,16-22 K,,Tetragonal,,,3.832,3.832,11.528,,250 Oe,TRUE,10.1016/j.physc.2005.09.003
RuSr2GdCu2O8,RuSr2GdCu2O8,Bulk,,,SC,High-Tc,45 K,,,layered perovskite,,,,,,,,10.1103/PhysRevB.63.104503
RuSr2GdCu2O8,RuSr2GdCu2O8,Bulk,,,SC,cuprate,45 K,,,,,,,,,,True,10.1103/PhysRevB.65.174514
RuSr2GdCu2O8,RuSr2GdCu2O8,Bulk,,,SC,High-Tc/cuprate,45 K,,,,,3.838 Å,,,,,,10.1103/PhysRevB.64.094515
RuSr2GdCu2O8,RuSr2GdCu2O8,Bulk,,,SC,cuprate,48 K,,,1212-type layered,,,,,,,True,10.1103/PhysRevB.63.212507
RuSr2GdCu2O8,RuSr2GdCu2O8,Bulk,,,SC,High-Tc,"52 K (onset), 34 K (zero resistivity)",,,perovskite-related,,,,,,>>10 T,True,10.1103/PhysRevB.63.180509
RuSr₂GdCu₂O₈,RuSr2GdCu2O8,Bulk,,,SC,High-Tc/cuprate,45 K,,,,,,,,,,,10.1103/PhysRevB.64.064508
RuSr2GdCu2O8,RuSr2GdCu2O8,Bulk,,,SC,High-Tc,"46 K (onset), 37 K (zero resistance)",,,similar to GdBa2Cu3O7 structure,,,,,,,True,10.1103/PhysRevB.60.R12597
RuSr2GdCu2O8,RuSr2GdCu2O8,Bulk,,,SC,cuprate,45 K,,,,,3.84 Å,,11.57 Å,80-120 Oe,,True,10.1103/PhysRevB.61.R14960
RuSr2GdCu2O8,RuSr2GdCu2O8,Bulk,,,SC,cuprate,,,,,,,,,,,,10.1103/PhysRevB.63.195104
RuSr2GdCu2O8,RuSr2GdCu2O8,Bulk,,,SC,cuprate,,,,,,,,,,,True,10.1103/PhysRevB.65.144420
Ruthenium strontium gadolinium copper oxide,RuSr2GdCu2O8,Bulk,,,SC,cuprate,15-40 K,,,layered,,,,,,,,10.1103/PhysRevB.63.054439
RuSr2GdCu2O8,RuSr2GdCu2O8,Thin Film,,SrTiO3,SC,High-Tc,48 K,,Tetragonal,perovskite,,,,11.54 Å,,,True,10.1103/PhysRevB.63.144505
RuSr2GdCu2O8,RuSr2GdCu2O8,Bulk,,,SC,High-Tc,45 K,,Tetragonal,Ruthenocuprate,4/mmm,,,,,,,10.1103/PhysRevB.63.224512
RuSr2GdCu2O8,RuSr2GdCu2O8,Bulk,,,SC,High-Tc,30 K,,,perovskite-related,,,,,,,,10.1103/PhysRevB.62.4132
RuSr2GdCu2O8,RuSr2GdCu2O8,Bulk,,,SC,High-Tc/cuprate,46 K,,,layered,,,,,,,True,10.1103/PhysRevB.62.14541
RuSr2GdCu2O8,RuSr2GdCu2O8,Bulk,,,SC,High-Tc,46 K,,Tetragonal,perovskite,I4/mcm,3.8397 Å,3.8397 Å,11.5707 Å,,,True,10.1103/PhysRevB.61.15468
RuSr2GdCu2O8,RuSr2GdCu2O8,Bulk,,,SC,cuprate,,,,,,,,,,,,10.1103/PhysRevLett.87.247004
RuSr2GdCu2O8,RuSr2GdCu2O8,Bulk,,,SC,High-Tc/cuprate,46 K,,,ruthenate-cuprate,,,,3.01 × a,,> 60 T,True,10.1103/PhysRevB.61.R6471
RuSr2GdCu2O8,RuSr2GdCu2O8,Bulk,,,SC,High-Tc/cuprate,16-47 K,,,layered,,3.8 Å,,11.4 Å,~100 G,,,10.1103/PhysRevB.62.11369
RuSr2GdCu2O8,RuSr2GdCu2O8,Bulk,,,SC,cuprate,,,,,,,,,,,,10.1103/PhysRevB.62.682
RuSr₂GdCu₂O₈,RuSr2GdCu2O8,,,,SC,,,,,,,,,,,,,10.1103/PhysRevB.63.144519
RuSr2GdCu2O8,RuSr2GdCu2O8,Bulk,,,SC,High-Tc,,,,,,,,,,,,10.1103/PhysRevB.62.3524
RuSr2GdCu2O8,RuSr2GdCu2O8,Bulk,,,SC,High-Tc,45 K,,Tetragonal,1212-type cuprate,P4/mmm,3.8399 Å,3.8399 Å,11.5766 Å,,,True,10.1103/PhysRevB.65.144506
RuSr₂GdCu₂O₈,RuSr2GdCu2O8,Bulk,,,SC,cuprate,36 K,,Tetragonal,1212-type layered cuprate,,3.8387 Å,3.8387 Å,11.5620 Å,,,True,10.1103/PhysRevB.60.14605
RuSr₂GdCu₂O₈,RuSr2GdCu2O8,,,,SC,cuprate,,,,,,,,,,,,10.1103/PhysRevLett.87.107001
RuSr₂GdCu₂O₈,RuSr2GdCu2O8,Bulk,,,SC,High-Tc/cuprate,45 K,,Tetragonal,1212-type layered cuprate,,,,,,,True,10.1103/PhysRevB.65.212506
RuSr2GdCu2O8,RuSr2GdCu2O8,Bulk,,,SC,High-Tc,,,,,,,,,,,,10.1103/PhysRevB.65.064508
RuSr2GdCu2O8,RuSr2GdCu2O8,Bulk,,,SC,cuprate,40 K,,Tetragonal,,P4/mbm,,,,,,True,10.1103/PhysRevB.63.024507
RuSr2GdCu2O8,RuSr2GdCu2O8,Bulk,,,SC,cuprate,15-45 K,,,,,,,,,,,10.1103/PhysRevLett.86.5767
RuSr2GdCu2O8,RuSr2GdCu2O8,Bulk,,,SC,High-Tc,48 K,,,1212,,,,,,,True,10.1103/PhysRevB.63.054442
RuSr2GdCu2O8,RuSr2GdCu2O8,Bulk,,,SC,High-Tc,45 K,,,layered perovskite,,,,,,,,10.1103/PhysRevB.62.11846
RuSr2GdCu2O8,RuSr2GdCu2O8,Bulk,,,SC,High-Tc,30-40 K,,,layered,,,,,,,,10.1103/PhysRevB.63.054518
RuSr2GdCu2O8,RuSr2GdCu2O8,Bulk,,,SC,High-Tc/cuprate,46 K,,,perovskite,,,,,,,True,10.1103/PhysRevB.59.R11679
RuSr2GdCu2O8,RuSr2GdCu2O8,Bulk,,,SC,cuprate,16 K,,Tetragonal,1212-type,P4/mmm,3.84 Å,3.84 Å,11.57 Å,,,True,10.1103/PhysRevB.59.14099
RuSr2GdCu2O8,RuSr2GdCu2O8,Bulk,,,SC,High-Tc,32 K,,Tetragonal,,P4/mbm,5.4249 Å,5.4249 Å,11.5626 Å,,,True,10.1103/PhysRevB.62.9709
RuSr2GdCu2O8,RuSr2GdCu2O8,Bulk,,,SC,High-Tc/cuprate,15 K < Tc < 40 K,,,Layered perovskite,,,,,,,TRUE,10.1103/PhysRevB.71.024510
RuSr2GdCu2O8,RuSr2GdCu2O8,Bulk,,,SC,cuprate,,,,,,,,,,,FALSE,10.1103/PhysRevB.92.060510
RuSr2GdCu2O8,RuSr2GdCu2O8,Bulk,,,SC,cuprate/hole-doped,,ambient,,,,,,,,,FALSE,10.1103/PhysRevB.76.134503
RuSr2GdCu2O8,RuSr2GdCu2O8,Bulk,,,"SC,AFM,FM",cuprate,,,,perovskite,,,,,,,,10.1103/PhysRevB.77.064521
RuSr2GdCu2O8,RuSr2GdCu2O8,Bulk,,,SC,High-Tc/cuprate,"56 K (onset), 39 K (zero resistivity)",ambient,Tetragonal,perovskite-related,P4/mbm,5.428,5.428,11.589,12 G (at 0 K),133 T (at 0 K),TRUE,10.1103/PhysRevB.72.174508
RuSr2GdCu2O8,RuSr2GdCu2O8,Bulk,,,SC,High-Tc/cuprate,30 K,ambient,,,,,,,,30 T,TRUE,10.1103/PhysRevB.73.064514
RuSr2GdCu2O8,RuSr2GdCu2O8,Bulk,,,SC,cuprate,,,,,,,,,,,FALSE,10.1103/PhysRevB.76.144514
Ruthenium Strontium Gadolinium Copper Oxide,RuSr2GdCu2O8,Bulk,,,SC,,,,,,,,,,,,TRUE,10.1103/PhysRevB.92.184506
RuSr2GdCu2O8,RuSr2GdCu2O8,,,,SC,,,,,,,,,,,,FALSE,10.1103/PhysRevB.87.024416
RuSr2GdCu2O8,RuSr2GdCu2O8,,,,"SC, FM",cuprate,,,,,,,,,,,FALSE,10.1103/PhysRevB.74.094518
RuSr2GdCu2O8,RuSr2GdCu2O8,,,,"SC,FM",,,,,,,,,,,,FALSE,10.1103/PhysRevB.106.035152
RuSr2GdCu2O8,RuSr2GdCu2O8,Bulk,,,SC,High-Tc/cuprate,45 K,ambient,,,,,,,,10 T at 5 K,TRUE,10.1103/PhysRevB.77.214514
Ruthenium Strontium Gadolinium Copper Oxide,RuSr2GdCu2O8,Bulk,,,"SC,FM",High-Tc,,,,,,,,,,,FALSE,10.1103/PhysRevB.83.140501
RuSr2GdCu2O8,RuSr2GdCu2O8,,,,SC,,,,,,,,,,,,,10.1103/PhysRevB.80.094420
RuSr2GdCu2O8,RuSr2GdCu2O8,Bulk,,,SC,High-Tc,15-40 K,,Tetragonal,,P4/mmm,3.8373,,11.566,,,TRUE,10.1016/S1466-6049(00)00075-1
RuSr2GdCu2O8,RuSr2GdCu2O8,Bulk,,,SC,High-Tc,40 K,,Primitive Tetragonal,,P4/mmm,,,,Vanishing,,TRUE,10.1016/S0921-4526(01)01544-7
RuSr2GdCu2O8,RuSr2GdCu2O8,Bulk,,,SC,Type-II,40 K,,,,,,,,,,TRUE,10.1016/j.jmmm.2003.12.874
RuSr2GdCu2O8,RuSr2GdCu2O8,Bulk,,,SC,High-Tc/Cuprate,55 K,Ambient,Tetragonal,,I4/mmm,3.382 Å,3.382 Å,11.478 Å,,,TRUE,10.1016/j.matlet.2006.09.035
RuSr2GdCu2O8,RuSr2GdCu2O8,Bulk,,,SC,High-Tc,46 K,1 atm,,,,,,,,,TRUE,10.1016/S0304-8853(03)00598-5
RuSr2GdCu2O8,RuSr2GdCu2O8,Bulk,,,SC,High-Tc,40 K,,,,,,,,,,FALSE,10.1016/S0304-8853(02)01015-6
RuSr2GdCu2O8,RuSr2GdCu2O8,Bulk,,,SC,High-Tc,46 K,,,,,,,,,,FALSE,10.1016/j.jmmm.2003.11.387
RuSr2GdCu2O8,RuSr2GdCu2O8,Bulk,,,SC,High-Tc,45 K,,Tetragonal,,,3.828 Å,,11.552 Å,,,TRUE,10.1016/S0921-4534(01)01297-7
RuSr2GdCu2O8,RuSr2GdCu2O8,Bulk,,,SC,High-Tc,16 K,,Tetragonal,Tetragonal,P 4/mmm,3.8410,3.8410,11.5731,,,TRUE,10.1016/j.jssc.2003.10.015
RuSr2GdCu2O8,RuSr2GdCu2O8,Bulk,,,SC,Cuprate,46 K,,,,,,,,,,TRUE,10.1016/j.jmmm.2003.11.101
RuSr2GdCu2O8,RuSr2GdCu2O8,Bulk,,,SC,Type-II,16 K,,,,,,,,,,FALSE,10.1016/j.physc.2008.09.006
RuSr2GdCu2O8,RuSr2GdCu2O8,Bulk,,,SC,High-Tc,45 K,,Tetragonal,4/mmm,,,,,,,TRUE,10.1016/S0921-4534(01)00930-3
RuSr2GdCu2O8,RuSr2GdCu2O8,Bulk,,,SC,High-Tc,30 K,,Tetragonal,,P 4/mmm,3.8375 Å,,11.560 Å,,,TRUE,10.1016/S0921-4534(00)00176-3
RuSr2GdCu2O8,RuSr2GdCu2O8,Bulk,,,SC,High-Tc,15-45 K,,,,,,,,,,FALSE,10.1016/S0921-4534(01)00801-2
RuSr2GdCu2O8,RuSr2GdCu2O8,Bulk,,,SC,Cuprate,46 K,,Tetragonal,,P 4/mmm,3.8396,,11.5760,,,TRUE,10.1016/j.physc.2003.12.006
RuSr2GdCu2O8,RuSr2GdCu2O8,Bulk,,,SC,Type-II,30 K,,1212-structure,,,,,,,,TRUE,10.1016/S0921-4534(01)00830-9
RuSr2GdCu2O8,RuSr2GdCu2O8,Bulk,,,SC,High-Tc,37 K,,Tetragonal,P 4/mbm,P 4/mbm,,,,,,TRUE,10.1016/j.jssc.2003.09.016
RuSr2GdCu2O8,RuSr2GdCu2O8,Bulk,,,SC,High-Tc,15-50 K,,Similar to YBa2Cu3O7,,,,,,,,TRUE,10.1016/j.jmmm.2008.02.175
RuSr2GdCu2O8,RuSr2GdCu2O8,Bulk,,,SC,High-Tc,46 K,,,,,,,,,,TRUE,10.1016/j.jmmm.2006.10.090
RuSr2GdCu2O8,RuSr2GdCu2O8,Bulk,,,SC,Type-II,31 K,0 GPa,Similar to YBa2Cu3O7,,,,,,,,TRUE,10.1016/S0921-4534(02)02397-3
RuSr2GdCu2O8,RuSr2GdCu2O8,Bulk,,,SC,Type-II,35 K,0,,,,,,,,,TRUE,10.1016/j.jmmm.2003.11.088
RuSr2GdCu2O8,RuSr2GdCu2O8,Bulk,,,SC,High-Tc/Cuprate,20-50,,,,,,,,,,FALSE,10.1016/S0921-4534(01)00775-4
RuSr2GdCu2O8,RuSr2GdCu2O8,Bulk,,,SC,High-Tc,15-40 K,Room Pressure,Tetragonal,1212,P4/mmm,3.8341,,11.5479,,,TRUE,10.1016/S0921-4534(02)01233-9
RuSr2GdCu2O8,RuSr2GdCu2O8,Bulk,,,SC,High-Tc,46 K,,Tetragonal,4/mmm,,,,,,,TRUE,10.1016/S0921-4534(00)01579-3
RuSr2GdCu2O8,RuSr2GdCu2O8,Bulk,,,SC,Type-II,44 K,0 T,Tetragonal,Polycrystalline,P4/mmm,3.844,3.844,11.585,,,TRUE,10.1016/S0921-4534(03)00855-4
RuSr2GdCu2O8,RuSr2GdCu2O8,Bulk,,,SC,High-Tc,43 K,,,,,,,,,,FALSE,10.1016/j.physc.2007.03.382
RuSr2GdCu2O8,RuSr2GdCu2O8,Bulk,,,SC,High-Tc,16 K,,,,,,,,,,FALSE,10.1016/j.physc.2008.05.026
RuSr2GdCu2O8,RuSr2GdCu2O8,Bulk,,,SC,Cuprate,40 K,,,,,,,,,,FALSE,10.1016/j.physc.2013.06.014
RuSr2GdCu2O8,RuSr2GdCu2O8,Bulk,,,SC,High-Tc,46 K,,,,,,,,,,FALSE,10.1016/j.physc.2009.02.009
RuSr2GdCu2O8,RuSr2GdCu2O8,Bulk,,,SC,High-Tc,15-45 K,,Similar to YSr2Cu3O6+y,,,,,,,,FALSE,10.1016/j.physc.2004.10.002
RuSr2GdCu2O8,RuSr2GdCu2O8,Bulk,,,SC,High-Tc,35 K,0 GPa,,,,,,,,,TRUE,10.1016/j.physc.2006.12.006
RuSr2GdCu2O8,RuSr2GdCu2O8,Bulk,,,SC,High-Tc,60 K,,Tetragonal,,,3.918,,11.68,4.5 Oe,,TRUE,10.1016/S0921-4534(01)00799-7
Ru-1212,RuSr2GdCu2O8,Bulk,,,SC,High-Tc,20 K,0 T,P4/mmm,Tetragonal,P4/mmm,3.8337 Å,3.8337 Å,11.4926 Å,,,TRUE,10.1016/S0921-4534(02)01422-3
RuSr2GdCu2O8,RuSr2GdCu2O8,Bulk,,,SC,High-Tc,56 K,,Distorted Tetragonal,Tetragonal,P4/mbm,0.383-0.385 nm,,,,,TRUE,10.1016/j.physc.2007.03.334
RuSr2GdCu2O8,RuSr2GdCu2O8,Bulk,,,SC,High-Tc,35 K,,Triple perovskite,,,,,,,,TRUE,10.1016/S0921-4534(02)01974-3
RuSr2GdCu2O8,RuSr2GdCu2O8,Bulk,,,SC,High-Tc,52K,,,,,,,,,,TRUE,10.1016/S0921-4534(00)00539-6
RuSr2GdCu2O8,RuSr2GdCu2O8,Bulk,,,SC,High-Tc,46 K,,Tetragonal,Decoupled-layered,P4/mmm,,,,,,TRUE,10.1016/j.jmmm.2005.04.022
RuSr2GdCu2O8,RuSr2GdCu2O8,Bulk,,,SC,High-Tc,40 K,,Tetragonal,,P 4/mmm,3.843 Å,,11.552 Å,,,TRUE,10.1016/j.physc.2010.12.007
RuSr2GdCu2O8,RuSr2GdCu2O8,Bulk,,,SC,Type-II,35 K,,Layered,,,,,,,,TRUE,10.1016/S0921-4534(02)02313-4
RuSr2GdCu2O8,RuSr2GdCu2O8,,,,SC,Type-II,56K,,Tetragonal,,,,,,,,FALSE,10.1016/j.physb.2007.10.350
RuSr2GdCu2O8,RuSr2GdCu2O8,Bulk,,,SC,High-Tc,30 K,,Perovskite-like,,,,,,,,TRUE,10.1016/S0921-4534(03)00636-1
RuSr2GdCu2O8,RuSr2GdCu2O8,Bulk,,,SC,High-Tc,42 K,0 GPa,Similar to YBa2Cu3O7−δ,,,,,,,,TRUE,10.1016/S0921-4534(02)01983-4
RuSr2GdCu2Oy,RuSr2GdCu2O8,Bulk,,,SC,Type-II,35 K,,Tetragonal,,,3.838 Å,,11.573 Å,,,TRUE,10.1016/S0921-4534(02)00979-6
RuSr2GdCu2O8,RuSr2GdCu2O8,Bulk,,,SC,Cuprate,40 K,Ambient,Isostructural with FeSr2YCu2O8,,,,,,,,FALSE,10.1016/S0921-4534(02)02510-8
RuSr2GdCu2O8,RuSr2GdCu2O8,Bulk,,,SC,Cuprate,48 K,0 T,Tetragonal,,,3.838,,11.579,,,TRUE,10.1016/j.physc.2004.01.095
RuSr2GdCu2O8,RuSr2GdCu2O8,Bulk,,,SC,Cuprate,39 K,,Tetragonal,,P4/mmm,3.8389 Å,3.8389 Å,11.5652 Å,,52 T,TRUE,10.1016/j.physc.2007.01.004
RuSr2GdCu2O8,RuSr2GdCu2O8,Bulk,,,SC,Cuprate,46 K,,,,,,,,,,FALSE,10.1016/S0038-1098(01)00299-X
RuSr2GdCu2O8,RuSr2GdCu2O8,Bulk,,,SC,High-Tc,32.5 K,,,,,,,,,,TRUE,10.1016/j.physc.2004.02.086
RuSr2GdCu2O8,RuSr2GdCu2O8,Bulk,,,SC,Type-II,43.5 K,,,,,3.847 Å,,11.587 Å,,,TRUE,10.1016/j.physc.2013.02.006
RuSr2GdCu2O8,RuSr2GdCu2O8,Bulk,,,SC,Type-II,56 K,,Tetragonal,,,,,,13 G,,FALSE,10.1016/j.physc.2007.03.336
RuSr2GdCu2O8,RuSr2GdCu2O8,Bulk,,,SC,High-Tc,30 K,,Tetragonal,,P4/mmm,3.837,3.837,11.56,,,TRUE,10.1016/S0921-4534(01)01291-6
RuSr2GdCu2O8,RuSr2GdCu2O8,Thin Film,,,SC,High-Tc,30 K,,,,,,,11.54 Å,,,TRUE,10.1016/j.physc.2004.10.006
RuSr2GdCu2O8,RuSr2GdCu2O8,Bulk,,,SC,Cuprate,15-40 K,,,,,,,,,,FALSE,10.1016/j.physc.2008.09.010
RuSr2GdCu2O8,RuSr2GdCu2O8,Bulk,,,SC,Type-II,42K,,,,,,,,,,TRUE,10.1016/j.physc.2007.03.060
RuSr2GdCu2O8,RuSr2GdCu2O8,Bulk,,,SC,High-Tc,36 K,,Tetragonal,,,3.8376 Å,,11.5694 Å,,,TRUE,10.1016/S0921-4534(01)00456-7
RuSr2GdCu2O8,RuSr2GdCu2O8,Bulk,,,SC,High-Tc,35 K,,,,P4/mmm,3.838 Å,,11.53 Å,,,TRUE,10.1016/S0921-4534(02)01800-2
RuSr2GdCu2O8,RuSr2GdCu2O8,Bulk,,,SC,High-Tc/Cuprate,46 K,,Tetragonal,,,,,,,,TRUE,10.1016/S0921-4534(03)01273-5
RuSr2GdCu2Oy,RuSr2GdCu2O8,Bulk,,,SC,High-Tc,45,,Tetragonal,P4/mmm,,3.838,,11.559,,,TRUE,10.1016/S0921-4534(00)01556-2
RuSr2GdCu2O8,RuSr2GdCu2O8,Bulk,,,SC,High-Tc/Cuprate,20-50 K,,,,,,,,,,FALSE,10.1016/j.physc.2004.08.005
RuSr2GdCu2O8,RuSr2GdCu2O8,Bulk,,,SC,Type-II,45 K,,,,,,,,,,TRUE,10.1016/S0921-4526(01)01228-5
RuSr2GdCu2O8,RuSr2GdCu2O8,Bulk,,,SC,Type-II,35 K,,,,,,,,,,TRUE,10.1016/S0921-4526(02)02161-0
RuSr2GdCu2O8,RuSr2GdCu2O8,Bulk,,,SC,High-Tc,15-46 K,,Tetragonal,,P 4/mmm,0.3837 nm,1.156 nm,,,,TRUE,10.1016/j.solidstatesciences.2007.07.039
RuSr2GdCu2O8,RuSr2GdCu2O8,Bulk,,,SC,High-Tc,25-35K,High-pressure oxygen synthesis,,,,,,,,,TRUE,10.1016/S0921-4534(00)00540-2
RuSr2GdCu2O8+δ,RuSr2GdCu2O8+δ,Bulk,,,SC,cuprate,,,,,,,,,,,False,10.1103/PhysRevB.66.014503
RuSr2GdCu2O8-δ,RuSr2GdCu2O8-δ,Bulk,,,SC,High-Tc/cuprate,35-40 K,,,layered,,,,,,,,10.1103/PhysRevB.62.12303
RuSr2GdCu2O8-δ,RuSr2GdCu2O8-δ,,,,SC,High-Tc,,,,,,,,,,,,10.1103/PhysRevB.66.144503
RuSr2GdCu2O9,RuSr2GdCu2O9,Bulk,,,SC,Type-II,47K,,,,,,,,,,FALSE,10.1016/j.physc.2004.08.012
RuSr2Nd(1.8-x)Y0.2CexCu2O10-δ,RuSr2Nd(1.8-x)Y0.2CexCu2O10-δ,Bulk,,,NSC,cuprate,,,,perovskite-related,,,,,,,TRUE,10.1103/PhysRevB.90.220509
RuSr2Nd0.03Gd0.97Cu2O8,RuSr2Nd0.03Gd0.97Cu2O8,Bulk,,,SC,Cuprate,12 K,0 T,Tetragonal,,,3.842,,11.583,,,TRUE,10.1016/j.physc.2004.01.095
RuSr2Nd0.09Gd0.91Cu2O8,RuSr2Nd0.09Gd0.91Cu2O8,Bulk,,,SC,Type-II,34 K,0 T,Tetragonal,Polycrystalline,P4/mmm,3.845,3.845,11.557,,,TRUE,10.1016/S0921-4534(03)00855-4
RuSr2Nd0.12Gd0.88Cu2O8,RuSr2Nd0.12Gd0.88Cu2O8,Bulk,,,SC,Cuprate,<5 K,0 T,Tetragonal,,,3.846,,11.576,,,TRUE,10.1016/j.physc.2004.01.095
RuSr2Nd0.18Gd0.82Cu2O8,RuSr2Nd0.18Gd0.82Cu2O8,Bulk,,,SC,Type-II,17 K,0 T,Tetragonal,Polycrystalline,P4/mmm,3.847,3.847,11.551,,,TRUE,10.1016/S0921-4534(03)00855-4
RuSr2Nd0.9Y0.2Ce0.9Cu2O10-δ,RuSr2Nd0.9Y0.2Ce0.9Cu2O10-δ,Bulk,,,SC,Type-II,50 K,,,,I4/mmm,3.84478,,28.5014,,,TRUE,10.1016/j.jmmm.2006.10.875
RuSr2NdCu2O8,RuSr2NdCu2O8,Bulk,,,NSC,,,ambient,Tetragonal,perovskite-related,P4/mbm,,,,,,FALSE,10.1103/PhysRevB.72.174508
RuSr2PrCu2O8,RuSr2PrCu2O8,Bulk,,,NSC,,,ambient,Tetragonal,perovskite-related,P4/mbm,,,,,,FALSE,10.1103/PhysRevB.72.174508
RuSr2Sm(1.8-x)Y0.2CexCu2O10-δ (insulating),RuSr2Sm(1.8-x)Y0.2CexCu2O10-δ,Bulk,,,NSC,cuprate,,,,perovskite-related,,,,,,,TRUE,10.1103/PhysRevB.90.220509
RuSr2Sm1.3Ce0.7Cu2O10-δ,RuSr2Sm1.3Ce0.7Cu2O10-δ,Bulk,,,SC,High-Tc,29 K,,Tetragonal,,I4/mmm,3.8397 Å,,28.4748 Å,,,TRUE,10.1016/j.ssc.2007.05.001
Ru1-xNbxSr2Sm1.4Ce0.6Cu2O10,RuSr2Sm1.4Ce0.6Cu2O10,Bulk,,,SC,High-Tc,32 K,200 atm,,,I4/mmm,3.8453 Å,,28.481 Å,250 Oe,,TRUE,10.1016/j.physb.2005.01.088
RuSr2Sm1.4Ce0.6Cu2O10-δ,RuSr2Sm1.4Ce0.6Cu2O10-δ,Bulk,,,SC,High-Tc,38 K,,Tetragonal,,I4/mmm,3.8429 Å,,28.4699 Å,,,TRUE,10.1016/j.ssc.2007.05.001
RuSr2Sm1.5Ce0.5Cu2O10-δ,RuSr2Sm1.5Ce0.5Cu2O10-δ,Bulk,,,SC,High-Tc,31 K,,Tetragonal,,I4/mmm,3.8441 Å,,28.4679 Å,,,TRUE,10.1016/j.ssc.2007.05.001
RuSr2SmCu2O8,RuSr2SmCu2O8,Bulk,,,SC,High-Tc/cuprate,12 K (onset),ambient,Tetragonal,perovskite-related,P4/mbm,,,,,,FALSE,10.1103/PhysRevB.72.174508
RuSr2SmCu2O8,RuSr2SmCu2O8,Bulk,,,SC,High-Tc,12 K,,Tetragonal,,,3.8402 Å,,11.5701 Å,,,TRUE,10.1016/S0921-4534(01)00456-7
RuSr2Y1.5Ce0.5Cu2O10,RuSr2Y1.5Ce0.5Cu2O10,Bulk,,,SC,cuprate,35 K,ambient pressure,Tetragonal,body-centered tetragonal,I4/mmm,3.810,3.810,28.43,,,TRUE,10.1103/PhysRevB.76.144514
RuSr2Y1.5Ce0.5Cu2O10 (non-superconducting),RuSr2Y1.5Ce0.5Cu2O10,Bulk,,,NSC,cuprate,NSC,ambient pressure,Tetragonal,body-centered tetragonal,I4/mmm,3.819,3.819,28.43,,,TRUE,10.1103/PhysRevB.76.144514
YRu-1222,RuSr2Y1.5Ce0.5Cu2O10,Bulk,,,SC,High-Tc,27 K,6 GPa,Tetragonal,,I4/mmm,,,,,,TRUE,10.1016/j.cryogenics.2012.06.004
RuSr2YCeCu2O10,RuSr2YCeCu2O10,Bulk,,,NSC,cuprate,NSC,ambient pressure,Tetragonal,body-centered tetragonal,I4/mmm,3.824,3.824,28.41,,,TRUE,10.1103/PhysRevB.76.144514
RuSr2YCu2O8,RuSr2YCu2O8,Bulk,,,SC,cuprate,,,,,,,,,,,,10.1103/PhysRevB.65.174514
RuSr₂YCu₂O₈,RuSr2YCu2O8,,,,SC,High-Tc/cuprate,,,,,,,,,,,,10.1103/PhysRevB.65.212506
RuSr2YCu2O8,RuSr2YCu2O8,Bulk,,,SC,High-Tc,,,,,,,,,,,,10.1103/PhysRevB.65.064508
RuSr2YCu2O8,RuSr2YCu2O8,Bulk,,,SC,cuprate,23 K,,,,,,,,~100 Oe,,True,10.1103/PhysRevLett.86.5767
RuSr2YCu2O8,RuSr2YCu2O8,Bulk,,,SC,High-Tc/cuprate,,high pressure,Tetragonal,perovskite-related,P4/mbm,,,,,,FALSE,10.1103/PhysRevB.72.174508
RuSr2YCu2O8,RuSr2YCu2O8,Bulk,,,SC,High-Tc,39 K,6 GPa,Tetragonal,,,,,,,,TRUE,10.1016/S0921-4534(01)00237-4
RuSr2YCu2O8,RuSr2YCu2O8,Bulk,,,SC,High-Tc,28 K,5.5 GPa,Tetragonal,Tetragonal,P 4/mmm,3.8275,3.8275,11.5326,,,TRUE,10.1016/j.jssc.2003.10.015
RuSr2YCu2O8,RuSr2YCu2O8,Bulk,,,SC,High-Tc,45 K,,,,,,,,,,TRUE,10.1016/S0921-4534(01)00801-2
RuSr2YCu2O8,RuSr2YCu2O8,Bulk,,,SC,High-Tc,45 K,5.5 GPa,Tetragonal,Tetragonal,P4/mmm,,,,,,FALSE,10.1016/j.physc.2007.03.334
RuSr2YCu2O8-δ,RuSr2YCu2O8-δ,,,,SC,High-Tc,45 K,,,,,,,,,,,10.1103/PhysRevB.66.144503
RuSr₂EuCu₂O₈,RuSr₂EuCu₂O₈,Bulk,,,SC,High-Tc,30-50 K,,,,,,,,,,,10.1103/PhysRevB.66.140405
RuSr₂EuCu₂O₈,RuSr₂EuCu₂O₈,Bulk,,,SC,High-Tc/cuprate,,,,layered perovskite,,,,,,,,10.1103/PhysRevB.64.184501
RuSr₂EuCu₂O₈,RuSr₂EuCu₂O₈,Bulk,,,SC,cuprate,"28 K (intragrain), 20 K (intergrain)",,,,,,,,,,True,10.1103/PhysRevB.65.174503
RuSr₂GdCu₂O₈,RuSr₂GdCu₂O₈,Bulk,,,SC,High-Tc,30-50 K,,Tetragonal,,P4/mbm,,,,,,,10.1103/PhysRevB.66.140405
RuSr₂GdCu₂O₈,RuSr₂GdCu₂O₈,Bulk,,,SC,cuprate,45 K,,Tetragonal,layered ruthenate-cuprate,P4/mbm,,,,,,True,10.1103/PhysRevB.63.184505
RuSr₂GdCu₂O₈,RuSr₂GdCu₂O₈,Bulk,,,SC,High-Tc/cuprate,35-45 K,,,layered perovskite,,,,,discussed theoretically,,,10.1103/PhysRevB.64.184501
RuSr₂GdCu₂O₈,RuSr₂GdCu₂O₈,Bulk,,,SC,cuprate,35-40 K,,Tetragonal,perovskite,,,,,,,,10.1103/PhysRevLett.83.3713
RuSr₂GdCu₂O₈,RuSr₂GdCu₂O₈,Bulk,,,SC,High-Tc/cuprate,"50 K (onset), 30 K (zero resistance)",,,layered,,,,,,,True,10.1103/PhysRevB.66.104509
RuSr₂GdCu₂O₈,RuSr₂GdCu₂O₈,Bulk,,,SC,cuprate,"20 K (as-prepared), 37 K (annealed)",,Tetragonal,1212-type layered cuprate,P4/mmm,"3.8384 Å (295 K), 3.8303 Å (10 K)","3.8384 Å (295 K), 3.8303 Å (10 K)","11.5731 Å (295 K), 11.5494 Å (10 K)",,,True,10.1103/PhysRevB.60.7512
RuSr₂GdCu₂O₈,RuSr₂GdCu₂O₈,Bulk,,,SC,cuprate,"40 K (intragrain), 30 K (intergrain)",,,,,,,,,,,10.1103/PhysRevB.65.174503
RuSr₂Gd₁.₅Ce₀.₅Cu₂O₁₀,RuSr₂Gd₁.₅Ce₀.₅Cu₂O₁₀,Bulk,,,SC,cuprate,42 K,,,,,3.836 Å,,28.58 Å,,,TRUE,Handbook of SC
RuSr₂SmCu₂O₈,RuSr₂SmCu₂O₈,Bulk,,,NSC,,,,,,,3.852 Å,,11.56 Å,,,TRUE,Handbook of SC
RuSr₂YCu₂O₈,RuSr₂YCu₂O₈,Bulk,,,SC,High-Tc,30-50 K,,,,,,,,,,,10.1103/PhysRevB.66.140405
RuTi,RuTi,Bulk,,,SC,Type-II,1.07 K,,CsCl type,Cubic,Pm-3m,3.067 Å,3.067 Å,3.067 Å,,,FALSE,10.1016/j.physleta.2022.128385
RuZr₃,RuZr₃,Bulk,,,SC,,4.2 K,,Orthorhombic,,,,,,,,TRUE,Handbook of SC
Ru₃Cr,Ru₃Cr,Bulk,,,SC,Type-II,2.1 K,,Tetragonal,CrFe type (σ phase),tP30,,,,,,TRUE,Handbook of SC
Ru₃Cr,Ru₃Cr,Bulk,,,SC,A15,3.4 K,,,A15,,,,,,,TRUE,Handbook of SC
Ru₃Mo,Ru₃Mo,Bulk,,,SC,Type-II,8.8/7.0 K,,Tetragonal,CrFe type (σ phase),tP30,,,,,,TRUE,Handbook of SC
Ru₃Mo,Ru₃Mo,Bulk,,,SC,A15,10.6 K,,,A15,,,,,,,TRUE,Handbook of SC
Ru₃W,Ru₃W,Bulk,,,SC,Type-II,4.7 K,,Tetragonal,CrFe type (σ phase),tP30,,,,,,TRUE,Handbook of SC
S/F hybrid structure,S/F,Thin Film,ws << xi_0,,SC,,,,,,,,,,,,,10.1103/PhysRevB.86.134505
S0.22Ba1.5Sr0.6Y0.74Ca0.16Cu2.78O7,S0.22Ba1.5Sr0.6Y0.74Ca0.16Cu2.78O7,Bulk,,,SC,High-Tc,78 K,,,,,3.85 Å,,11.60 Å,,,TRUE,Handbook of SC
S0.22Sr2.1Y0.74Ca0.16Cu2.78O7.12,S0.22Sr2.1Y0.74Ca0.16Cu2.78O7.12,Bulk,,,SC,High-Tc,45 K,,Orthorhombic,,Pmmm,3.8254 Å,3.8436 Å,11.2572 Å,,,TRUE,Handbook of SC
S0.2Se0.8H3,S0.2Se0.8H3,Bulk,,,SC,High-Tc,54,200,,,,,,,,,FALSE,10.1016/j.commatsci.2021.110282
S0.5P0.5H3,S0.5P0.5H3,Bulk,,,SC,High-Tc,89,200,Orthorhombic,Imma,Imma,2.902,4.153,8.304,,,FALSE,10.1016/j.commatsci.2021.110282
S0.6Se0.4H3,S0.6Se0.4H3,Bulk,,,SC,High-Tc,84,200,,,,,,,,,FALSE,10.1016/j.commatsci.2021.110282
S0.75P0.25H3,S0.75P0.25H3,Bulk,,,SC,High-Tc,33,200,Orthorhombic,Immm,Immm,8.557,2.964,4.232,,,FALSE,10.1016/j.commatsci.2021.110282
S0.975P0.025H3,S0.975P0.025H3,Bulk,,,SC,,280 K,250 GPa,,,,,,,,,FALSE,10.1103/PhysRevResearch.7.013049
Disulfur dinitride,S2N2,Bulk,,,NSC,,,,Monoclinic,planar square ring,,,,,,,False,10.1103/PhysRevB.15.5975
Sb2Se3,Sb2Se3,Bulk,,,SC,Type-II,8,10-40,Pnma,Orthorhombic,Pnma,,,,,,FALSE,10.1016/j.jmmm.2018.12.001
Antimony telluride,Sb2Te,,,,NSC,,,,,,,,,,,,FALSE,10.1103/PhysRevX.6.031031
Sb2Te3,Sb2Te3,Bulk,,,SC,,NA (four superconducting phases revealed),4–32 GPa,,Layered van der Waals (tetradymite-type),,,,,,,FALSE,10.1103/PhysRevB.108.184504
Sb2Te3,Sb2Te3,Bulk,,,SC,,6 K,High pressure,Rhombohedral,Layered,R-3m,,,,,,FALSE,10.1103/PhysRevMaterials.9.036201
Sb2Te3 (under pressure),Sb2Te3,Bulk,,,SC,,,,,,,,,,,,FALSE,10.1103/PhysRevB.93.220504
Sb2Te3 (under pressure),Sb2Te3,Bulk,,,SC,,,,,,,,,,,,FALSE,10.1103/PhysRevMaterials.6.L101801
