Repository: WyattBunstine/ML_SC_Project

# ML_SC_Project — Chemically and Geometrically Motivated Crystal Graph Neural Networks

This project predicts and screens superconductors from crystal structure. It frames the
problem as a **two-stage hurdle**: first classify whether a material is a superconductor
candidate (SC vs. non-SC), then regress the critical temperature T_c for superconductors.

Two graph-neural-network families are trained and compared:

- a **baseline CGCNN** ([txie-93/cgcnn](https://github.com/txie-93/cgcnn)), and
- an **MPNN** with learned edge features that consumes richer `crystal_graph_v4` graphs
  (this project's contribution).

File: database/superconductor_materials_full.csv (part 146 of 215)
Material_Name,Chemical_Composition,Material_Class,Film_Thickness,Substrate,Material_Type,Superconductor_Type,Superconducting_Transition_Temperature,Pressure,Crystal_Structure,Lattice_Structure,Space_Group,"Lattice_Constant(a)","Lattice_Constant(b)","Lattice_Constant(c)",Lower_Critical_Field,Upper_Critical_Field,Experimental,DOI
Antimony Telluride (Sb2Te3),Sb2Te3,Bulk,,,SC,,,Under pressure,,,,,,,,,FALSE,10.1103/PhysRevB.93.100504
Sb2Te3,Sb2Te3,Bulk,,,SC,Type-II,3-8,3-12,R3̄m,Rhombohedral,R3̄m,,,,,,FALSE,10.1016/j.jmmm.2018.12.001
m-Sb2Te3,Sb2Te3,Bulk,,,SC,Type-II,1.75 K,Ambient,Monoclinic,C2/m,C2/m,15.644 Å,4.282 Å,9.382 Å,,,TRUE,10.1016/j.cplett.2015.04.056
Antimony Polyhydride,SbH4,Bulk,,,SC,High-Tc,116 K,184 GPa,,,,,,,,,TRUE,10.1016/j.mtphys.2023.101298
SBH7,SBH7,Bulk,,,SC,,109 K,70 GPa,,,,,,,,,FALSE,10.1103/PhysRevResearch.7.013049
SbNb₂,SbNb₂,Bulk,,,SC,A15,2.0 K,,Cubic,Cr₃Si type (A15),cP8,,,,,,TRUE,Handbook of SC
SbNb₃,SbNb₃,Bulk,,,SC,,0.2 K,,Tetragonal,,,,,,,,TRUE,Handbook of SC
SbO,SbO,Bulk,,,SC,Type-II,3.5K,,Perovskite,,,,,,,,,10.1016/0921-4534(89)90748-X
SbP2,SbP2,Bulk,,,SC,Type-II,4.17 K,ambient,vdW layered,Crystalline,P2/m,5.168,4.470,3.228,,,FALSE,10.1016/j.jallcom.2023.170440
SbTa₂,SbTa₂,Bulk,,,SC,A15,0.7 K,,Cubic,Cr₃Si type (A15),cP8,,,,,,TRUE,Handbook of SC
SbTe₃In₄,SbTe₃In₄,Bulk,,,SC,,1.5 K,,,,,,,,,,TRUE,Handbook of SC
SbTi₂,SbTi₂,Bulk,,,SC,A15,6.5 K,,Cubic,Cr₃Si type (A15),cP8,,,,,,TRUE,Handbook of SC
SbV₂,SbV₂,Bulk,,,SC,A15,0.8 K,,Cubic,Cr₃Si type (A15),cP8,,,,,,TRUE,Handbook of SC
Sb₃Nb,Sb₃Nb,Bulk,,,SC,A15,2.2 K,,,A15,,,,,,,TRUE,Handbook of SC
Sb₃Ta,Sb₃Ta,Bulk,,,SC,A15,0.7 K,,,A15,,,,,,,TRUE,Handbook of SC
Sb₃Ti,Sb₃Ti,Bulk,,,SC,A15,5.8 K,,,A15,,,,,,,TRUE,Handbook of SC
Sb₃V,Sb₃V,Bulk,,,SC,A15,0.8 K,,,A15,,,,,,,TRUE,Handbook of SC
Sc0.05Zr0.95,Sc0.05Zr0.95,Bulk,,,SC,,0.095 K,,Hexagonal,hcp,,,,,,,,10.1103/PhysRevB.21.3100
Sc0.11Zr0.89,Sc0.11Zr0.89,Bulk,,,NSC,,<1.19 K,,Hexagonal,α,,,,,,,True,10.1103/PhysRev.168.715
(ScZrNbTa)0.6(RhPd)0.4,Sc0.15Zr0.15Nb0.15Ta0.15Rh0.2Pd0.2,High-entropy alloy,,,SC,,"7.3 K (ambient), ~12.5 K (plateau)","30 GPa (onset of plateau), up to 72 GPa",Cubic,body-centered cubic,,,,,,,TRUE,10.1103/PhysRevMaterials.4.071801
(ScZrNbTa)0.65(RhPd)0.35,Sc0.1625Zr0.1625Nb0.1625Ta0.1625Rh0.175Pd0.175,Bulk,,,SC,Type-II,9.3 K,1 atm,Cubic,CsCl type,Pm3m,3.2,3.2,3.2,,10.7 T,TRUE,10.1103/PhysRevMaterials.3.090301
(ScZrNb)0.62(RhPd)0.38,Sc0.2067Zr0.2067Nb0.2067Rh0.19Pd0.19,Bulk,,,SC,Type-II,6.4 K,1 atm,Cubic,CsCl type,Pm3m,3.2,3.2,3.2,,8.9 T,TRUE,10.1103/PhysRevMaterials.3.090301
(ScZrNb)0.63(RhPd)0.37,Sc0.21Zr0.21Nb0.21Rh0.185Pd0.185,Bulk,,,SC,Type-II,7.5 K,1 atm,Cubic,CsCl type,Pm3m,3.2,3.2,3.2,,9.6 T,TRUE,10.1103/PhysRevMaterials.3.090301
Sc0.282Zr0.718,Sc0.282Zr0.718,Bulk,,,NSC,,<1.20 K,,Hexagonal,α,,,,,,,True,10.1103/PhysRev.168.715
(ScZrNb)0.60(RhPd)0.40,Sc0.2Zr0.2Nb0.2Rh0.2Pd0.2,Bulk,,,SC,Type-II,3.9 K,1 atm,Cubic,CsCl type,Pm3m,3.2,3.2,3.2,,2.1 T,TRUE,10.1103/PhysRevMaterials.3.090301
Sc0.487Zr0.513,Sc0.487Zr0.513,Bulk,,,NSC,,<1.28 K,,Hexagonal,α,,,,,,,True,10.1103/PhysRev.168.715
Sc0.5Al0.5B2,Sc0.5Al0.5B2,Bulk,,,SC,Type-II,0.87 K,,Hexagonal,AlB2-type,P6/mmm,3.062 Å,,6.797 Å,,,FALSE,10.1016/j.commatsci.2018.08.005
Sc0.5Lu0.5Ni2B2C,Sc0.5Lu0.5Ni2B2C,Bulk,,,SC,,15.6 K,,Tetragonal,LuNi2B2C-type,I4/mmm,3.441 Å,3.441 Å,10.66 Å,,,True,10.1103/PhysRevB.51.420
Sc0.5Lu0.5Ni2B2C,Sc0.5Lu0.5Ni2B2C,Bulk,,,SC,borocarbide,15.6 K,,,,,,,,,,TRUE,Handbook of SC
Sc0.5Lu0.5Ni2B2C,Sc0.5Lu0.5Ni2B2C,Bulk,,,SC,Type-II,15 K,,ThCr2Si2-type,Tetragonal,,,,,,,TRUE,10.1016/S0038-1098(01)00295-2
Sc0.5Y0.5H6,Sc0.5Y0.5H6,Bulk,,,SC,High-Tc,127 K,500 GPa,Cubic,Pm-3m,Pm-3m,,,,,,FALSE,10.1016/j.jallcom.2021.163524
Sc0.691Zr0.309,Sc0.691Zr0.309,Bulk,,,NSC,,<1.30 K,,Hexagonal,α,,,,,,,True,10.1103/PhysRev.168.715
Sc0.798Zr0.202,Sc0.798Zr0.202,Bulk,,,NSC,,<1.16 K,,Hexagonal,α,,,,,,,True,10.1103/PhysRev.168.715
Sc0.7Ca0.3H3,Sc0.7Ca0.3H3,Bulk,,,SC,High-Tc,92.7 K,10.8 GPa,fcc,Cubic,Fm-3m,,,,,,FALSE,10.1016/j.cjph.2022.04.007
Sc0.7Y0.3Ni2B2C,Sc0.7Y0.3Ni2B2C,Bulk,,,SC,Type-II,14.5 K,,Tetragonal,1221,,3.484,,10.595,,,TRUE,10.1016/j.physc.2004.02.004
Sc0.821Zr0.179,Sc0.821Zr0.179,Bulk,,,NSC,,<1.32 K,,Hexagonal,α,,,,,,,True,10.1103/PhysRev.168.715
Sc0.85Ir1.15,Sc0.85Ir1.15,Bulk,,,SC,,4.6 K,,Orthorhombic,CuAu,Pnma,,,,,,TRUE,Handbook of SC
Sc0.886Zr0.114,Sc0.886Zr0.114,Bulk,,,NSC,,<1.15 K,,Hexagonal,α+α',,,,,,,True,10.1103/PhysRev.168.715
Sc0.8Y0.2Ni2B2C,Sc0.8Y0.2Ni2B2C,Bulk,,,SC,Type-II,14.8 K,,Tetragonal,1221,,3.477,,10.646,,,TRUE,10.1016/j.physc.2004.02.004
Sc0.9Y0.1Ni2B2C,Sc0.9Y0.1Ni2B2C,Bulk,,,SC,Type-II,15.1 K,,Tetragonal,1221,,3.463,,10.675,,,TRUE,10.1016/j.physc.2004.02.004
Sc13C10,Sc13C10,Bulk,,,SC,,8.5 K,,,,,,,,,,TRUE,Handbook of SC
ScH10,Sc1H10,Bulk,,,SC,High-Tc,134-158 K,250 GPa,,Layered,,,,,,,FALSE,10.1103/PhysRevB.109.184516
ScV6Sn6,Sc1V6Sn6,Bulk,,,NSC,,NSC,,Hexagonal,kagome,,,,,,,,10.1103/PhysRevB.107.155131
Sc2As,Sc2As,Bulk,,,SC,,4.17 K,,,,,,,,,,,10.1016/j.rinp.2024.107703
Sc2C (monolayer),Sc2C,Thin Film,Monolayer,,SC,,,Ambient,,,,,,,,,FALSE,10.1103/PhysRevB.105.165101
Sc2Cr3As3,Sc2Cr3As3,,,,SC,,,,,,,,,,,,FALSE,10.1103/PhysRevLett.125.217003
Sc2Fe3Si5,Sc2Fe3Si5,Bulk,,,SC,Type-II,4.46 K,,Tetragonal,,P4/mnc,,,,,,True,10.1103/PhysRevB.27.2800
Sc₂Fe₃Si₅,Sc2Fe3Si5,Bulk,,,SC,,,,Tetragonal,,,,,,,,,10.1103/PhysRevB.29.271
Sc2Fe3Si5,Sc2Fe3Si5,Bulk,,,SC,,,,Tetragonal,Primitive tetragonal,P4/mnc,,,,,,,10.1103/PhysRevB.50.16522
Sc₂Fe₃Si₅,Sc2Fe3Si5,Bulk,,,SC,,4.5 K,,Tetragonal,,P4/mnc,,,,,,,10.1103/PhysRevB.25.4702
Sc2Fe3Si5,Sc2Fe3Si5,Bulk,,,SC,,,,Tetragonal,,P4/mnc,,,,,,,10.1103/PhysRevB.32.3103
Scandium iron silicide,Sc2Fe3Si5,Bulk,,,SC,iron-based,,,Tetragonal,,P4/mnc,,,,,,,10.1103/PhysRevB.27.4317
Scandium Iron Silicide,Sc2Fe3Si5,Bulk,,,SC,iron-based,4.6 K,ambient,Tetragonal,Sc2Fe3Si5-type,,,,,,,TRUE,10.1103/PhysRevB.80.100502
Sc2Fe3Si5,Sc2Fe3Si5,,,,SC,,,,Tetragonal,Sc2Fe3Si5-type,P4/mnc,,,,,,FALSE,10.1103/PhysRevB.83.054517
Sc2Fe3Si5,Sc2Fe3Si5,Bulk,,,SC,Type-II,4.46 K,,Tetragonal,,P4/mnc,,,,,,FALSE,10.1016/j.solidstatesciences.2013.10.006
Sc2Fe3Si5,Sc2Fe3Si5,Bulk,,,SC,Type-II,4.46 K,,Tetragonal,Sc2Fe3Si5 type,P4/mnc,1.0225 nm,,0.5275 nm,,,FALSE,10.1016/j.intermet.2012.07.003
Sc2LaH22,Sc2LaH22,Bulk,,,SC,High-Tc,210 K,300 GPa,Tetragonal,clathrate,I4/mmm,,,,,,FALSE,10.1103/PhysRevB.111.054505
Sc2P,Sc2P,Bulk,,,SC,,19.8 K,100 GPa,Hexagonal,MgB2-type,P6/mmm,,,,,,FALSE,10.1103/PhysRevB.108.174513
Sc2P,Sc2P,Bulk,,,SC,,14.2 K,150 GPa,Hexagonal,MgB2-type,P6/mmm,,,,,,FALSE,10.1103/PhysRevB.108.174513
Sc2P,Sc2P,Bulk,,,SC,,10.4 K,200 GPa,Hexagonal,MgB2-type,P6/mmm,,,,,,FALSE,10.1103/PhysRevB.108.174513
Sc2P,Sc2P,Bulk,,,SC,,8.3 K,250 GPa,Hexagonal,MgB2-type,P6/mmm,,,,,,FALSE,10.1103/PhysRevB.108.174513
Sc2Rh3Sn19,Sc2Rh3Sn19,Bulk,,,SC,,4.5 K,,Tetragonal,Er2Rh3Sn19,I41/acd,,,,,,TRUE,Handbook of SC
Sc₃.₅Dy₁.₅Ir₄Si₁₀,Sc3.5Dy1.5Ir4Si10,Bulk,,,SC,Type-II,5 K,,Tetragonal,Sc5Co4Si10 type,P4/mbm,,,,,,True,10.1103/PhysRevB.51.8398
Sc3.5Dy1.5Ir4Si10,Sc3.5Dy1.5Ir4Si10,Bulk,,,SC,,,,Tetragonal,Sc5Co4Si10 structure,P4/mnc,,,,,,True,10.1103/PhysRevB.46.2958
Sc3CoC4,Sc3CoC4,Bulk,,,SC,,4.5 K,ambient pressure,,,,,,,,,FALSE,10.1103/PhysRevMaterials.6.064802
Scandium Indium,Sc3In,,,,NSC,,NSC,,,,,,,,,,,10.1103/PhysRevB.83.094507
Sc3P,Sc3P,Bulk,,,SC,,20.5 K,140 GPa,Tetragonal,,I4/mmm,,,,,,FALSE,10.1103/PhysRevB.108.174513
Sc3P,Sc3P,Bulk,,,SC,,17.5 K,100 GPa,Tetragonal,,I4/mmm,,,,,,FALSE,10.1103/PhysRevB.108.174513
Sc3P,Sc3P,Bulk,,,SC,,14.2 K,75 GPa,Tetragonal,,I4/mmm,,,,,,FALSE,10.1103/PhysRevB.108.174513
Sc3P,Sc3P,Bulk,,,SC,,21 K,140 GPa,Tetragonal,,I4/mmm,,,,,,FALSE,10.1103/PhysRevB.108.174513
Sc4.5Dy0.5Ir4Si10,Sc4.5Dy0.5Ir4Si10,Bulk,,,SC,,7.0 K,,Tetragonal,Sc5Co4Si10 structure,P4/mnc,,,,,,True,10.1103/PhysRevB.46.2958
Sc4C3,Sc4C3,Bulk,,,NSC,,,,,Th3P4 antitype,,,,,,,TRUE,Handbook of SC
Sc4Dy1Ir4Si10,Sc4Dy1Ir4Si10,Bulk,,,SC,,6.0 K,,Tetragonal,Sc5Co4Si10 structure,P4/mnc,,,,,,True,10.1103/PhysRevB.46.2958
Sc5Co4Si10,Sc5Co4Si10,,,,SC,,4.9 K,,,,,,,,,,,10.1103/PhysRevB.27.2800
Sc₅Co₄Si₁₀,Sc5Co4Si10,Bulk,,,SC,,4.89 K,,Tetragonal,Sc₅Co₄Si₁₀-type,P4/mbm,,,,,,True,10.1103/PhysRevB.35.6659
Sc₅Co₄Si₁₀,Sc5Co4Si10,,,,SC,,4.9 K,,,Sc₅Co₄Si₁₀-type,,,,,,,,10.1103/PhysRevB.28.1389
Sc5Co4Si10,Sc5Co4Si10,Bulk,,,SC,,4.9 K,,,,,,,,,,,10.1103/PhysRevB.43.7688
Sc5Co4Si10,Sc5Co4Si10,Bulk,,,SC,,4.53-4.46 K,up to 23.7 kbar,Tetragonal,Sc5Co4Si10-type,,12.01 Å,12.01 Å,3.936 Å,,,True,10.1103/PhysRevB.33.5062
Sc5Co4Si10,Sc5Co4Si10,Bulk,,,SC,Type-II,4.95 K,,Tetragonal,Sc5Co4Si10-type,P4/mbm,,,,,7.1 kOe,True,10.1103/PhysRevB.35.4673
Sc5Co4Si10,Sc5Co4Si10,Bulk,,,SC,conventional/BCS,,,,,,,,,,,FALSE,10.1103/PhysRevB.110.144506
Sc5Co4Si10,Sc5Co4Si10,Bulk,,,SC,,4.9 K,,Tetragonal,primitive tetragonal,P4/mbm,12.01,12.01,3.933,,,TRUE,10.1103/PhysRevB.77.115130
Sc5Co4Si10,Sc5Co4Si10,Bulk,,,SC,Type-II,3.5 K,ambient pressure,Tetragonal,,P4/mbm,,,,1.4 mT,1.33 T,TRUE,10.1103/PhysRevMaterials.6.064802
Sc5Co4Si10,Sc5Co4Si10,Bulk,,,SC,Type-II,8.6 K,,,,,,,,,,,10.1016/0038-1098(80)91065-0
Sc5Ir4Si10,Sc5Ir4Si10,Bulk,,,SC,Type-II,8.3 K,ambient pressure,,Sc5Co4Si10-type structure,,,,,,,True,10.1103/PhysRevB.43.7668
Sc₅Ir₄Si₁₀,Sc5Ir4Si10,Bulk,,,SC,,8.57 K,,Tetragonal,Sc₅Co₄Si₁₀-type,P4/mbm,,,,,,True,10.1103/PhysRevB.35.6659
Sc₅Ir₄Si₁₀,Sc5Ir4Si10,Bulk,,,SC,Type-II,8.4 K,,Tetragonal,Sc5Co4Si10 type,P4/mbm,,,,113 Oe at 0 K,0.82 T at 0 K,True,10.1103/PhysRevB.51.8398
Sc5Ir4Si10,Sc5Ir4Si10,Bulk,,,SC,,,ambient pressure,,Sc5Co4Si10-type structure,,,,,,,True,10.1103/PhysRevB.43.7676
Sc₅Ir₄Si₁₀,Sc5Ir4Si10,,,,SC,,8.4 K,,,Sc₅Co₄Si₁₀-type,,,,,,,,10.1103/PhysRevB.28.1389
Sc5Ir4Si10,Sc5Ir4Si10,Bulk,,,SC,Type-II,8.23 K,ambient pressure,,Sc5Co4Si10-type structure,,,,,,0.90 T,,10.1103/PhysRevB.43.7681
Sc5Ir4Si10,Sc5Ir4Si10,Bulk,,,SC,,8.29-8.16 K,up to 23.7 kbar,Tetragonal,Sc5Co4Si10-type,,12.316 Å,12.316 Å,4.076 Å,,,True,10.1103/PhysRevB.33.5062
Sc5Ir4Si10,Sc5Ir4Si10,Bulk,,,SC,Type-II,8.5 K,,Tetragonal,Sc5Co4Si10-type,P4/mbm,,,,,9.0 kOe,True,10.1103/PhysRevB.35.4673
Sc5Ir4Si10,Sc5Ir4Si10,Bulk,,,SC,,8.5 K,,Tetragonal,Sc5Co4Si10 structure,P4/mnc,,,,,,True,10.1103/PhysRevB.46.2958
Sc5Ir4Si10,Sc5Ir4Si10,Bulk,,,SC,,8.6 K,,Tetragonal,primitive tetragonal,P4/mbm,12.397,12.397,4.089,,,TRUE,10.1103/PhysRevB.77.115130
Sc5Ir4Si10,Sc5Ir4Si10,Bulk,,,SC,,8.6 K,ambient pressure,,,,,,,,,FALSE,10.1103/PhysRevMaterials.6.064802
Sc5Ir4Si10,Sc5Ir4Si10,Bulk,,,SC,Type-II,8.6 K,,,,,,,,,,,10.1016/0038-1098(80)91065-0
Sc5Ir4Si10,Sc5Ir4Si10,Bulk,,,SC,Type-II,8.4 K,,Sc5Co4Si10-type,,,,,,,20.3 kOe,TRUE,10.1016/j.physc.2007.05.006
Sc5Ir6Sn18,Sc5Ir6Sn18,Bulk,,,SC,,2.64 K,,,,,,,,,3.2 T,FALSE,10.1103/PhysRevB.102.024508
Sc₅Rh₄Si₁₀,Sc5Rh4Si10,Bulk,,,SC,,8.43 K,,Tetragonal,Sc₅Co₄Si₁₀-type,P4/mbm,,,,,,True,10.1103/PhysRevB.35.6659
Sc5Rh4Si10,Sc5Rh4Si10,Bulk,,,SC,,8.27-8.16 K,up to 23.7 kbar,Tetragonal,Sc5Co4Si10-type,,12.325 Å,12.325 Å,4.032 Å,,,True,10.1103/PhysRevB.33.5062
Sc5Rh4Si10,Sc5Rh4Si10,Bulk,,,SC,Type-II,8.4 K,,Tetragonal,Sc5Co4Si10-type,P4/mbm,,,,,12.2 kOe,True,10.1103/PhysRevB.35.4673
Sc5Rh4Si10,Sc5Rh4Si10,Bulk,,,SC,,8.4 K,,Tetragonal,primitive tetragonal,P4/mbm,12.389,12.389,4.051,,,TRUE,10.1103/PhysRevB.77.115130
Sc5Rh4Si10,Sc5Rh4Si10,Bulk,,,SC,,8.4 K,ambient pressure,,,,,,,,,FALSE,10.1103/PhysRevMaterials.6.064802
Sc5Rh4Si10,Sc5Rh4Si10,Bulk,,,SC,Type-II,8.6 K,,,,,,,,,,,10.1016/0038-1098(80)91065-0
Sc5Rh6Sn18,Sc5Rh6Sn18,Bulk,,,SC,,4.4 K,ambient,,cage-type,,,,,,,FALSE,10.1103/PhysRevB.109.075202
Sc5Rh6Sn18,Sc5Rh6Sn18,Bulk,,,SC,,5.0 K,,Tetragonal,caged,I41/acd,,,,,,FALSE,10.1103/PhysRevB.103.024503
Sc5Rh6Sn18,Sc5Rh6Sn18,Bulk,,,SC,Type-II,5.15 K,,Tetragonal,Sc5Ir6Sn18-type,I41/acd,13.5529,13.5529,27.0976,,7.75 T,TRUE,10.1103/PhysRevB.102.024508
Sc5Rh6Sn18,Sc5Rh6Sn18,,,,SC,,,,Tetragonal,Remeika phase derivative,,,,,,,,10.1103/PhysRevB.108.214515
Sc5Rh6Sn18,Sc5Rh6Sn18,Bulk,,,SC,Type-II,3.5 K,Ambient,Tetragonal,I41/acd,I41/acd,13.56 Å,13.56 Å,27.14 Å,,,FALSE,10.1016/j.jallcom.2023.172905
Sc5Rh6Sn18,Sc5Rh6Sn18,Bulk,,,SC,Type-II,5 K,,,,,,,,,,FALSE,10.1016/j.physb.2020.412149
Sc5Ru6Sn18,Sc5Ru6Sn18,Bulk,,,SC,,3.5 K,,,,,,,,,2.6 T,FALSE,10.1103/PhysRevB.102.024508
Sc5Ru6Sn18,Sc5Ru6Sn18,Bulk,,,SC,Type-II,4.07 K,Ambient,Tetragonal,I41/acd,I41/acd,13.58 Å,13.58 Å,27.14 Å,,,TRUE,10.1016/j.jallcom.2023.172905
ScAl₂,ScAl₂,Bulk,,,SC,,1.0 K,,,Laves phase,,,,,,,TRUE,Handbook of SC
ScAu₂Al,ScAu₂Al,Bulk,,,SC,Classical,4.40 K,,Cubic,Heusler phase,Fm3̄m,6.535 Å,6.535 Å,6.535 Å,,,TRUE,Handbook of SC
ScAu₂Al,ScAu₂Al,Bulk,,,SC,,4.4 K,,Cubic,Heusler,cF16,,,,,,TRUE,Handbook of SC
ScAu₂Al,ScAu₂Al,Bulk,,,SC,,4.4 K,,Cubic,MnCu₂Al type,,,,,,,TRUE,Handbook of SC
ScAu₂In,ScAu₂In,Bulk,,,SC,Classical,3.02 K,,Cubic,Heusler phase,Fm3̄m,6.692 Å,6.692 Å,6.692 Å,,,TRUE,Handbook of SC
ScAu₂In,ScAu₂In,Bulk,,,SC,,3.0 K,,Cubic,Heusler,cF16,,,,,,TRUE,Handbook of SC
ScB12,ScB12,Bulk,,,NSC,,,,Cubic,,Fm-3m,,,,,,TRUE,10.1103/PhysRevB.105.094104
Scandium diboride,ScB2,Bulk,,,SC,Type-II,1.5 K,ambient pressure,Hexagonal,AlB2-type,,,,,,,,10.1103/PhysRevB.65.052501
Scandium diboride,ScB2,Bulk,,,SC,,1.5 K,,Hexagonal,AlB2-type,P6/mmm,,,,,,,10.1103/PhysRevB.64.020502
ScB2,ScB2,Bulk,,,NSC,,,,Hexagonal,,P6/mmm,,,,,,TRUE,10.1103/PhysRevB.105.094104
ScB2,ScB2,Bulk,,,SC,BCS,1.5 K,,Hexagonal,AlB2-type,P6/mmm,,,,,,TRUE,10.1103/PhysRevB.105.214517
ScB2,ScB2,Bulk,,,SC,Type-II,20.4 K,0.0,,,,,,,,,FALSE,10.1016/j.mtphys.2022.100954
Sc-intercalated kagome bilayer borophene,ScB6,Bilayer,,,SC,,6.4 K,,Hexagonal,bilayer borophene,P6/mmm (No. 191),,,,,,FALSE,10.1103/PhysRevMaterials.8.064803
hex-ScB6,ScB6,Thin Film,3.73 Å,,SC,Weak-coupling conventional/Phonon-mediated,6.7 K,,Hexagonal,hexagonal,P6/mmm (No. 191),3.41,3.41,,,,FALSE,10.1103/PhysRevMaterials.4.114802
ScBi,ScBi,Bulk,,,SC,Type-II,0.97 K,0 GPa,NaCl-type,Cubic,Fm-3m,6.07 Å,6.07 Å,6.07 Å,,,FALSE,10.1016/j.ssc.2017.08.007
ScB₁₂,ScB₁₂,Bulk,,,SC,,0.4 K,,,,,,,,,,TRUE,Handbook of SC
ScB₁₂,ScB₁₂,Bulk,,,SC,,0.39 K,,Cubic,UB₁₂ type,Fm3̄m,7.402 Å,7.402 Å,7.402 Å,,,TRUE,Handbook of SC
ScCaH12,ScCaH12,Bulk,,,SC,High-Tc,182,200 GPa,,,,,,,,,FALSE,10.1016/j.rinp.2024.107498
ScCaH12,ScCaH12,Bulk,,,SC,High-Tc,182,200 GPa,,,,,,,,,FALSE,10.1016/j.solidstatesciences.2024.107551
ScCaH8,ScCaH8,Bulk,,,SC,High-Tc,212,200 GPa,,,,,,,,,FALSE,10.1016/j.rinp.2024.107498
ScCaH8,ScCaH8,Bulk,,,SC,High-Tc,212,200 GPa,,,,,,,,,FALSE,10.1016/j.solidstatesciences.2024.107551
Scandium Chloride Hydride,ScClH,Bulk,,,SC,conventional,13.0 K,0 GPa,Trigonal,,R-3m,,,,,,FALSE,10.1103/PhysRevMaterials.7.054805
ScCo₂,ScCo2,Bulk,,,NSC,,,,Cubic,MgCu2-type,,,,,,,True,10.1103/PhysRevB.29.5039
ScGa3,ScGa3,Bulk,,,SC,Type-I,2.1 K,,Cubic,,Pm-3m,4.0919 Å,4.0919 Å,4.0919 Å,,209 Oe,TRUE,10.1103/PhysRevB.85.174514
Scandium gallide,ScGa3,,,,SC,Type-I,,,,,,,,,,,FALSE,10.1103/PhysRevB.102.064507
ScGa3,ScGa3,Bulk,,,SC,Type-I,,,,,,,,,,,FALSE,10.1103/PhysRevB.99.224505
ScGa3,ScGa3,Bulk,,,SC,Type-I,2.09 K,,Cubic,AuCu3-type,Pm-3m,4.09 Å,,,,,FALSE,10.1016/j.vacuum.2023.111864
ScGa3,ScGa3,Bulk,,,SC,Type-I,2.1 K,0 GPa,Cubic,Cubic,Pm-3m,4.09,4.09,4.09,,,TRUE,10.1016/j.physb.2014.10.007
ScGe2,ScGe2,Bulk,,,SC,,1.30-1.31 K,,,,,,,,,,True,10.1103/PhysRev.112.89
ScGe2,ScGe2,,,,SC,,1.30–1.31 K,,,,,,,,,,FALSE,10.1016/j.physc.2005.04.021
ScGe₂,ScGe₂,Bulk,,,SC,,1.3 K,,,oS,,,,,,,TRUE,Handbook of SC
Scandium Decahydride,ScH10,Bulk,,,SC,High-Tc,134-158 K,250 GPa,Hexagonal,Layered pentagraphenelike,P6_3/mmc,,,,,,FALSE,10.1103/PhysRevLett.125.217001
ScH2,ScH2,Bulk,,,SC,High-Tc,38.11,30 GPa,Fm-3m,,Fm-3m,,,,,,FALSE,10.1016/j.mtcomm.2024.109516
ScH4,ScH4,Bulk,,,SC,High-Tc,98 K,120 GPa,Tetragonal,I4/mmm,,,,,,,FALSE,10.1016/j.isci.2024.110542
ScH6,ScH6,Bulk,,,SC,High-Tc,134 K,285 GPa,Body-centered cubic,Im3m,,,,,,,FALSE,10.1016/j.isci.2024.110542
ScH6,ScH6,Bulk,,,SC,High-Tc,147 K,285 GPa,Cubic,Im-3m,Im-3m,,,,,,TRUE,10.1016/j.jallcom.2021.163524
ScH8,ScH8,Bulk,,,SC,conventional/High-Tc,212-233 K,300 GPa,Orthorhombic,cagelike,Immm,,,,,,FALSE,10.1103/PhysRevB.104.054501
ScIr2,ScIr2,Bulk,,,SC,,2.07 K,,Cubic,C15,,7.347 Å,,,,,True,10.1103/PhysRev.137.A119
ScIr2,ScIr2,Bulk,,,SC,,,ambient,,Laves phase,,,,,,,FALSE,10.1103/PhysRevLett.102.197002
ScIrP,ScIrP,,,,SC,,3.4 K,,,,,,,,,,FALSE,10.1103/PhysRevB.99.174513
ScIrP,ScIrP,Bulk,,,SC,Type-II,3.4 K,,,,,,,,,,TRUE,10.1016/j.intermet.2018.12.017
ScIr₂,ScIr₂,Bulk,,,SC,,2.5 K,,Cubic,Laves phase,,,,,,,TRUE,Handbook of SC
ScIr₂,ScIr₂,Bulk,,,SC,,2.2 K,,,Laves phase,,,,,,,TRUE,Handbook of SC
ScIr₂.₅,ScIr₂.₅,Bulk,,,SC,Type-II,2.46 K,,Cubic,cubic Laves phase,Fd3̄m,7.343 Å,7.343 Å,7.343 Å,,,TRUE,Handbook of SC
ScMo6S8,ScMo6S8,Bulk,,,SC,Type-II,3.6 K,,Rhombohedral,Chevrel phase,R3̄,,,,,,TRUE,Handbook of SC
ScMo6S8,ScMo6S8,Bulk,,,SC,,3.6 K,,,,,,,,,,TRUE,Handbook of SC
ScMo6S8,ScMo6S8,Bulk,,,SC,Type-II,3.3 K,,,,,,,,,,TRUE,10.1016/S0921-4526(00)00416-6
ScN,ScN,Thin Film,2000 Å,MgO(001),NSC,,,,Cubic,NaCl,,4.518 Å,,,,,True,10.1103/PhysRevB.64.174302
ScNi₂B₂C,ScNi2B2C,Bulk,,,SC,Type-II,,,,Layered,,,,,,,,10.1103/PhysRevB.54.15341
ScNi2B2C,ScNi2B2C,Bulk,,,SC,Type-II,,,Tetragonal,ThCr2Si2,,,,,,,,10.1103/PhysRevB.55.8497
ScNi2B2C,ScNi2B2C,Bulk,,,SC,High-Tc,,,,,,,,,,,,10.1103/PhysRevB.58.3381
ScNi2B2C,ScNi2B2C,Bulk,,,SC,,15.6 K,,Tetragonal,LuNi2B2C-type,I4/mmm,,,,,,False,10.1103/PhysRevB.51.420
ScNi2B2C,ScNi2B2C,,,,SC,Type-II,,,Tetragonal,body centered tetragonal,I4/mmm,,,,,,,10.1103/PhysRevB.65.024505
Scandium nickel borocarbide,ScNi2B2C,,,,SC,,,,,,,,,,,,,10.1103/PhysRevLett.80.1730
ScNi2B2C,ScNi2B2C,,,,SC,,,,,,,,,,,,,10.1103/PhysRevB.53.8499
ScNi2B2C,ScNi2B2C,,,,SC,Type-II,15-16 K,,,,,,,,,,,10.1103/PhysRevB.52.1181
ScNi2B2C,ScNi2B2C,Bulk,,,SC,Type-II,14.6 K,,Tetragonal,LuNi2B2C-type,I4/mmm,,,,,,,10.1103/PhysRevB.51.16436
ScNi2B2C,ScNi2B2C,Bulk,,,SC,Type-II,14.6 K,,Tetragonal,LuNi2B2C-type,I4/mmm,3.34 Å,3.34 Å,10.2 Å,,,True,10.1103/PhysRevB.50.351
ScNi2B2C,ScNi2B2C,Bulk,,,SC,borocarbide,15 K,,,,,,,,,,TRUE,Handbook of SC
ScNi2B2C,ScNi2B2C,Bulk,,,SC,,15 K,,Tetragonal,ThCr2Si2-type,I4/mmm,,,,,,FALSE,10.1103/PhysRevB.109.L180505
ScNi2B2C,ScNi2B2C,Bulk,,,SC,,,,,,,,,,,,FALSE,10.1103/PhysRevB.83.104519
ScNi2B2C,ScNi2B2C,Bulk,,,SC,Type-II,13.5 K,,ThCr2Si2-type,Tetragonal,,,,,,,TRUE,10.1016/S0038-1098(01)00295-2
ScNi2B2C,ScNi2B2C,Bulk,,,SC,Type-II,16.0-16.5,,Tetragonal,Tetragonal,14/mmm,3.54,,10.55,,,TRUE,10.1016/S0921-4534(01)00292-1
ScNi₂B₂C,ScNi₂B₂C,,,,SC,,,,,layered structure,,,,,,,,10.1103/PhysRevB.53.R8871
ScNi₂B₂C,ScNi₂B₂C,Bulk,,,SC,Type-II,15.6 K,,Tetragonal,borocarbide,tI12,,,,,,TRUE,Handbook of SC
ScOsB2,ScOsB2,Bulk,,,SC,,1.3 K,,Orthorhombic,,,,,,,,,10.1103/PhysRevB.33.1671
ScOsB2,ScOsB2,Bulk,,,SC,Type-II,1.3K,,LuRuB2-type,,,,,,,,,10.1016/0025-5408(80)90099-9
ScOsB₂,ScOsB₂,Bulk,,,SC,,1.34 K,,Orthorhombic,LuRuB₂ type,Pnma,5.647 Å,5.178 Å,6.184 Å,,,TRUE,Handbook of SC
ScOsB₂,ScOsB₂,Bulk,,,SC,,1.3 K,,Orthorhombic,LuRuB₂ type,oP16,,,,,,TRUE,Handbook of SC
ScOs₂,ScOs₂,Bulk,,,SC,,4.6 K,,Hexagonal,Laves phase,,,,,,,TRUE,Handbook of SC
ScOs₂,ScOs₂,Bulk,,,SC,,4.6 K,,hexagonal,Laves phase,,,,,,,TRUE,Handbook of SC
ScOs₂,ScOs₂,Bulk,,,SC,Classical,4.6 K,,,,,5.179 Å,,8.484 Å,,,TRUE,Handbook of SC
ScP,ScP,Bulk,,,SC,,1.3 K,200 GPa,Orthorhombic,,Pbam,,,,,,FALSE,10.1103/PhysRevB.108.174513
ScPd2Pb,ScPd2Pb,Bulk,,,SC,,2.4 K,,Cubic,Heusler L21,,6.63 Å,6.63 Å,6.63 Å,,,True,10.1103/PhysRevB.53.2651
ScPd2Sn,ScPd2Sn,,,,SC,,,,,,,,,,,,,10.1103/PhysRevB.53.2651
ScPd2Sn,ScPd2Sn,Bulk,,,SC,,,,Cubic,Heusler,Fm3m,,,,,,,10.1103/PhysRevB.39.4119
ScPd2Sn,ScPd2Sn,Bulk,,,SC,,2.0 K,,Cubic,Heusler (L21),Fm-3m (225),6.5021,6.5021,6.5021,,0.26 T,TRUE,10.1103/PhysRevB.85.174505
ScPd2Sn,ScPd2Sn,Bulk,,,SC,,2.0 K,,Cubic,Heusler (L21),Fm-3m (225),,,,,,FALSE,10.1103/PhysRevB.85.174505
ScPd₂Sn,ScPd₂Sn,Bulk,,,SC,Classical,2.15 K,,Cubic,Heusler phase,Fm3̄m,6.503 Å,6.503 Å,6.503 Å,,,TRUE,Handbook of SC
ScPd₂Sn,ScPd₂Sn,Bulk,,,SC,,2.2 K,,Cubic,Heusler,cF16,,,,,,TRUE,Handbook of SC
ScPtBi,ScPtBi,Bulk,,,SC,Type-II,0.7 K,,,,,,,,,,FALSE,10.1016/j.jnoncrysol.2022.121969
ScPtBi,ScPtBi,Thin Film,,,SC,Type-II,6.72 K,0 T,Cubic,Polycrystalline,,6.59 Å,6.59 Å,6.59 Å,,,TRUE,10.1016/j.surfin.2023.103118
ScPt₂,ScPt₂,Bulk,,,SC,,0.7 K,,Cubic,Laves phase,,,,,,,TRUE,Handbook of SC
ScPt₂,ScPt₂,Bulk,,,SC,,0.7 K,,,Laves phase,,,,,,,TRUE,Handbook of SC
ScReBC,ScReBC,Bulk,,,SC,Type-II,4 K,,,,,,,,,,TRUE,10.1016/S0921-4526(99)01016-9
ScRe₂,ScRe₂,Bulk,,,SC,,4.2 K,,Hexagonal,Laves phase,,,,,,,TRUE,Handbook of SC
ScRe₂,ScRe₂,Bulk,,,SC,,4.2 K,,hexagonal,Laves phase,,,,,,,TRUE,Handbook of SC
ScRe₂,ScRe₂,Bulk,,,SC,,4.2 K,,Hexagonal,"MgZn₂ type, hexagonal Laves phase",P6₃/mmc,5.271 Å,,8.592 Å,,,TRUE,Handbook of SC
ScRe₃,ScRe₃,Bulk,,,SC,,2.2 K,,Cubic,α-Mn type,cI58,,,,,,TRUE,Handbook of SC
ScRh₂,ScRh₂,Bulk,,,SC,,6.2 K,,Cubic,Laves phase,,,,,,,TRUE,Handbook of SC
ScRh₂,ScRh₂,Bulk,,,SC,,6.2 K,,,Laves phase,,,,,,,TRUE,Handbook of SC
Scandium Ruthenium,ScRu2,Bulk,,,SC,,1.67 K,,,Laves phase,,,,,,,True,10.1103/PhysRevLett.1.92
ScRu4B4,ScRu4B4,Bulk,,,SC,,7.2 K,,,,,,,,,,,10.1103/PhysRevB.50.351
ScRuSi,ScRuSi,Bulk,,,SC,Type-II,2.5 K,ambient pressure,Orthorhombic,TiNiSi-type,Pnma,6.6154,4.0932,7.0462,,,TRUE,10.1103/PhysRevB.109.224517
ScRu₂,ScRu₂,Bulk,,,SC,,2.3 K,,Hexagonal,Laves phase,,,,,,,TRUE,Handbook of SC
ScRu₂,ScRu₂,Bulk,,,SC,,1.7 K,,hexagonal,Laves phase,,,,,,,TRUE,Handbook of SC
ScRu₂,ScRu₂,Bulk,,,SC,,1.67 K,,Hexagonal,"MgZn₂ type, hexagonal Laves phase",P6₃/mmc,5.119 Å,,8.542 Å,,,TRUE,Handbook of SC
ScRu₄B₄,ScRu₄B₄,Bulk,,,SC,,7.23 K,,Tetragonal,LuRu₄B₄ type,I4₁/acd,7.346 Å,7.346 Å,14.895 Å,,,TRUE,Handbook of SC
ScRu₄B₄,ScRu₄B₄,Bulk,,,SC,,7.2 K,,Tetragonal,,tI72,,,,,,TRUE,Handbook of SC
ScS,ScS,Bulk,,,SC,Type-I,4.52 K,0 GPa,B1,NaCl,,4.990,4.990,4.990,,,FALSE,10.1016/j.cocom.2019.e00418
ScS,ScS,Bulk,,,SC,Type-I,2.35 K,77.4 GPa,B2,CsCl,,,,,,,FALSE,10.1016/j.cocom.2019.e00418
ScSe,ScSe,Bulk,,,SC,Type-I,3.88 K,0 GPa,B1,NaCl,,5.2435,5.2435,5.2435,,,FALSE,10.1016/j.cocom.2019.e00418
ScSe,ScSe,Bulk,,,SC,Type-I,1.09 K,47.4 GPa,B2,CsCl,,,,,,,FALSE,10.1016/j.cocom.2019.e00418
ScSiH6,ScSiH6,Bulk,,,SC,High-Tc,116 K,90 GPa,A15-type,Pm-3n,Pm-3n,,,,,,FALSE,10.1016/j.mtphys.2023.101086
ScTc₂,ScTc₂,Bulk,,,SC,,10.9 K,,hexagonal,Laves phase,,,,,,,TRUE,Handbook of SC
ScTc₂,ScTc₂,Bulk,,,SC,Type-II,10.9 K,,,MgZn₂-type,,,,,,,TRUE,Handbook of SC
ScTc₂,ScTc₂,Bulk,,,SC,,10.9 K,,Hexagonal,"MgZn₂ type, hexagonal Laves phase",P6₃/mmc,5.224 Å,,8.570 Å,,,TRUE,Handbook of SC
ScV2Al20,ScV2Al20,Bulk,,,SC,Type-II,1.00 K,,Cubic,CeCr2Al20-type,Fd-3m,14.4978,14.4978,14.4978,<20 Oe (at 0.48 K),0.333 T,TRUE,10.1103/PhysRevB.93.134507
ScV6Sn6,ScV6Sn6,Bulk,,,NM,,NSC,up to 11 GPa,,kagome,,,,,,,FALSE,10.1103/PhysRevB.111.035145
ScV6Sn6,ScV6Sn6,Bulk,,,NSC,,,up to 11 GPa,Hexagonal,kagome,P6/mmm,,,,,,TRUE,10.1103/PhysRevB.107.165119
ScYH6,ScYH6,Bulk,,,SC,High-Tc,32.11 to 52.91,0 to 200 GPa,,,,,,,,,FALSE,10.1016/j.rinp.2024.107498
ScYH6,ScYH6,Bulk,,,SC,High-Tc,31.45-40.64,0-25 GPa,Cubic,Pm-3,Pm-3,3.9039,3.9039,3.9039,,,FALSE,10.1016/j.solidstatesciences.2024.107551
ScZrH12,ScZrH12,Bulk,,,SC,High-Tc,153.1 K,200 GPa,Pm-3m,Cubic,Pm-3m,,,,,,FALSE,10.1016/j.mtphys.2023.101233
ScZrNbRhPd,ScZrNbRhPd,Bulk,,,SC,Type-II,9.3 K,,Cubic Primitive CsCl-type,Simple,,,,,,10.7 T,FALSE,10.1016/j.jallcom.2018.08.039
Sc₀.₅Lu₀.₅Ni₂B₂C,Sc₀.₅Lu₀.₅Ni₂B₂C,Bulk,,,SC,Type-II,15.6 K,,Tetragonal,borocarbide,tI12,,,,,,TRUE,Handbook of SC
Sc₀.₆₅Th₀.₃₅Rh₄B₄,Sc₀.₆₅Th₀.₃₅Rh₄B₄,Bulk,,,SC,,8.74 K,,Tetragonal,CeCo₄B₄ type,P4₂/nmc,5.317 Å,5.317 Å,7.422 Å,,,TRUE,Handbook of SC
Sc₁₃C₁₀,Sc₁₃C₁₀,Bulk,,,SC,Type-II,8.5 K,,Cubic,Pu₃C₃ type,I43d,8.531 Å,8.531 Å,8.531 Å,,,TRUE,Handbook of SC
Sc₂Fe₃Si₅,Sc₂Fe₃Si₅,Bulk,,,SC,,,,,,,,,,,,,10.1103/PhysRevB.28.2732
Sc₂Fe₃Si₅,Sc₂Fe₃Si₅,,,,SC,,,,,,,,,,,,,10.1103/PhysRevB.36.7277
Sc₂Fe₃Si₅,Sc₂Fe₃Si₅,Bulk,,,SC,,4.5 K,,,U₂Mn₃Si₅ type,tP40,,,,,,TRUE,Handbook of SC
Sc₂Fe₃Si₅,Sc₂Fe₃Si₅,Bulk,,,SC,,4.52 K,,,,,10.225 Å,,5.275 Å,,,TRUE,Handbook of SC
Sc₃Ir₄Ge₁₃,Sc₃Ir₄Ge₁₃,Bulk,,,SC,,1.4 K,,Cubic,Yb₃Rh₄Sn₁₃ type,cP40,,,,,,TRUE,Handbook of SC
Sc₃Ir₄Sn₁₃,Sc₃Ir₄Sn₁₃,Bulk,,,SC,,1.1 K,,Cubic,Yb₃Rh₄Sn₁₃ type,cP40,,,,,,TRUE,Handbook of SC
Sc₃Rh₄Ge₁₃,Sc₃Rh₄Ge₁₃,Bulk,,,SC,,1.9 K,,Cubic,Yb₃Rh₄Sn₁₃ type,cP40,,,,,,TRUE,Handbook of SC
Sc₃Rh₄Sn₁₃,Sc₃Rh₄Sn₁₃,Bulk,,,SC,,4.5 K,,Cubic,Yb₃Rh₄Sn₁₃ type,cP40,,,,,,TRUE,Handbook of SC
Sc₄Co₅Si₁₀,Sc₄Co₅Si₁₀,Bulk,,,SC,,4.7 K,,,Sc₅Co₄Si₁₀ type,tP38,,,,,,TRUE,Handbook of SC
Sc₄C₃,Sc₄C₃,Bulk,,,NSC,,< 1 K,,Cubic,Pu₃C₃ type,I43d,7.2067 Å,7.2067 Å,7.2067 Å,,,TRUE,Handbook of SC
Sc₄Ir₅Si₁₀,Sc₄Ir₅Si₁₀,Bulk,,,SC,,8.4 K,,,Sc₅Co₄Si₁₀ type,tP38,,,,,,TRUE,Handbook of SC
Sc₄Ir₆Ge₁₉,Sc₄Ir₆Ge₁₉,Bulk,,,SC,,1.4 K,,Cubic,Tb₄Rh₆Sn₁₉ type,Fm3̄m,12.629 Å,,,,,TRUE,Handbook of SC
Sc₄Ir₆Sn₁₉,Sc₄Ir₆Sn₁₉,Bulk,,,SC,,1.1 K,,Tetragonal,Er₄Rh₆Sn₁₉ type,,13.574 Å,13.574 Å,27.057 Å,,,TRUE,Handbook of SC
Sc₄Os₆Sn₁₉,Sc₄Os₆Sn₁₉,Bulk,,,SC,,1.5 K,,Cubic,Tb₄Rh₆Sn₁₉ type,Fm3̄m,13.606 Å,,,,,TRUE,Handbook of SC
Sc₄Rh₅Si₁₀,Sc₄Rh₅Si₁₀,Bulk,,,SC,,8.4 K,,,Sc₅Co₄Si₁₀ type,tP38,,,,,,TRUE,Handbook of SC
Sc₄Rh₆Ge₁₉,Sc₄Rh₆Ge₁₉,Bulk,,,SC,,1.9 K,,Cubic,Tb₄Rh₆Sn₁₉ type,Fm3̄m,12.605 Å,,,,,TRUE,Handbook of SC
Sc₄Rh₆Sn₁₉,Sc₄Rh₆Sn₁₉,Bulk,,,SC,,4.5 K,,Tetragonal,Er₄Rh₆Sn₁₉ type,,13.565 Å,13.565 Å,27.034 Å,,,TRUE,Handbook of SC
Sc₅Co₄Si₁₀,Sc₅Co₄Si₁₀,Bulk,,,SC,Classical,4.53 K,,Tetragonal,Sc₅Co₄Si₁₀ type,P4/mbm,12.01 Å,12.01 Å,3.936 Å,,,TRUE,Handbook of SC
Sc₅Ir₄Si₁₀,Sc₅Ir₄Si₁₀,Bulk,,,SC,,8-9 K,,Tetragonal,,,,,,,,TRUE,Handbook of SC
Sc₅Ir₄Si₁₀,Sc₅Ir₄Si₁₀,Bulk,,,SC,Classical,8.29 K,,Tetragonal,Sc₅Co₄Si₁₀ type,P4/mbm,12.316 Å,12.316 Å,4.076 Å,,,TRUE,Handbook of SC
Sc₅Re₂₄,Sc₅Re₂₄,Bulk,,,SC,,2.2 K,,,,,9.65 Å,,,,,TRUE,Handbook of SC
Sc₅Rh₄Si₁₀,Sc₅Rh₄Si₁₀,Bulk,,,SC,,8-9 K,,Tetragonal,,,,,,,,TRUE,Handbook of SC
Sc₅Rh₄Si₁₀,Sc₅Rh₄Si₁₀,Bulk,,,SC,Classical,8.27 K,,Tetragonal,Sc₅Co₄Si₁₀ type,P4/mbm,12.325 Å,12.325 Å,4.032 Å,,,TRUE,Handbook of SC
SeH3,SeH3,Bulk,,,SC,High-Tc,110,300,,,,,,,,,FALSE,10.1016/j.commatsci.2021.110282
SePd₂,SePd₂,Bulk,,,SC,,2.2 K,,,,,,,,,,TRUE,Handbook of SC
SePd₄,SePd₄,Bulk,,,SC,,0.4 K,,,,,,,,,,TRUE,Handbook of SC
SeTe₃Nb₄,SeTe₃Nb₄,Bulk,,,SC,,4.4 K,,,,,,,,,,TRUE,Handbook of SC
Sulfur Hydride,SH,Bulk,,,SC,High-Tc,203 K,150 GPa,,,,,,,,,FALSE,10.1016/j.ssc.2021.114295
SH3,SH3,Bulk,,,SC,conventional/High-Tc,203 K,200 GPa,,,,,,,,,TRUE,10.1103/PhysRevB.102.014516
Sulfur hydride,SH3,Bulk,,,SC,High-Tc,203 K,155 GPa,,,,,,,,,FALSE,10.1103/PhysRevB.108.214505
Sulfur trihydride,SH3,Bulk,,,SC,High-Tc,203 K,,,,,,,,,,TRUE,10.1103/PhysRevLett.130.266001
Sulfur trihydride,SH3,Bulk,,,SC,conventional,203 K,200 GPa,Cubic,bcc,,,,,,,TRUE,10.1103/PhysRevB.93.020508
SH3,SH3,Bulk,,,SC,High-Tc,,,,,,,,,,,FALSE,10.1103/PhysRevB.103.035131
Sulfur hydride,SH3,Bulk,,,SC,High-Tc,200 K,200 GPa,,,,,,,,,FALSE,10.1103/PhysRevB.98.140504
SH3,SH3,Bulk,,,SC,conventional,203 K,200 GPa,,,,,,,,,TRUE,10.1103/PhysRevB.102.024519
Sulfur Hydride,SH3,,,,SC,High-Tc,211.1 K,200 GPa,,,,,,,,,FALSE,10.1103/PhysRevB.108.064511
Sulfur Polyhydride,SH3,Bulk,,,SC,High-Tc,203 K,155 GPa,,,,,,,,,TRUE,10.1016/j.mtphys.2023.101298
SH3,SH3,Bulk,,,SC,High-Tc,185,200,,,,,,,,,FALSE,10.1016/j.commatsci.2021.110282
SH3,SH3,Bulk,,,SC,High-Tc,203 K,155 GPa,,,,,,,,,FALSE,10.1016/j.rinp.2022.106042
SH3,SH3,Bulk,,,SC,High-Tc,203 K,55 GPa,,,,,,,,,FALSE,10.1016/j.rinp.2022.105656
SH₃,SH₃,Bulk,,,SC,High-Tc,203 K,155 GPa,,,,,,,,,TRUE,10.1103/PhysRevB.107.134509
Si-Cu-Si sandwich,Si-Cu-Si,Thin Film,17 Å,glass,SC,,0.3 K,,,,,,,,,,True,10.1103/PhysRevB.50.2606
Si-Cu-Si sandwich,Si-Cu-Si,Thin Film,23 Å,glass,SC,,0.3 K,,,,,,,,,,True,10.1103/PhysRevB.50.2606
Si0.21Ge0.79,Si0.21Ge0.79,Thin Film,"2.5 μm (virtual substrate), 22 nm (top layer)",Si(001),NSC,,,,,,,,,,,,TRUE,10.1103/PhysRevResearch.6.033281
"Ga-rich Si/SiO2 interface layer (annealed at 600-700°C, 4×10^16 cm^-2 Ga fluence)",Si0.64Ga0.21O0.15,Thin Film,10 nm,Si (100) wafer with 30 nm SiO2 capping layer,SC,Type-II,7.0 K,ambient,Amorphous/Polycrystalline,,,,,,,9.4 T,TRUE,10.1103/PhysRevB.83.214504
Si0.65Au0.35,Si0.65Au0.35,Bulk,,,SC,,0.7 K,,,,,,,,,,TRUE,10.1016/0378-4363(83)90626-5
Si0.815Au0.185,Si0.815Au0.185,Bulk,,,SC,,0.1 K,,,,,,,,,,TRUE,10.1016/0378-4363(83)90626-5
Boron-doped Silicon (8 at.% B),Si0.92B0.08,Thin Film,80-90 nm,Si (001) wafer,SC,Type-II,0.6 K,,Cubic,Diamond,Fd-3m,,,,,1000-1200 Gauss,TRUE,10.1103/PhysRevB.81.020501
Boron-doped Silicon (2.2 at.% B),Si0.978B0.022,Thin Film,80-90 nm,Si (001) wafer,NSC,,NSC,,Cubic,Diamond,Fd-3m,,,,,,TRUE,10.1103/PhysRevB.81.020501
Boron-doped Silicon (1.4 at.% B),Si0.986B0.014,Thin Film,80-90 nm,Si (001) wafer,NSC,,NSC,,Cubic,Diamond,Fd-3m,,,,,,TRUE,10.1103/PhysRevB.81.020501
"Si0.991Ge0.009 (primitive hexagonal phase, 15 GPa)",Si0.991Ge0.009,Bulk,8-16 um,,SC,,,15 GPa,Hexagonal,primitive hexagonal,,,,,,,TRUE,10.1103/PhysRevB.91.205104
"Si0.991Ge0.009 (primitive hexagonal phase, 27 GPa)",Si0.991Ge0.009,Bulk,8-16 um,,SC,,,27 GPa,Hexagonal,primitive hexagonal,,,,,,,TRUE,10.1103/PhysRevB.91.205104
"Si0.991Ge0.009 (primitive hexagonal phase, 38 GPa)",Si0.991Ge0.009,Bulk,8-16 um,,SC,,,38 GPa,Hexagonal,primitive hexagonal,,,,,,,TRUE,10.1103/PhysRevB.91.205104
"Si0.991Ge0.009 (hcp phase, 42 GPa)",Si0.991Ge0.009,Bulk,8-16 um,,SC,,,42 GPa,Hexagonal,hcp,,,,,,,TRUE,10.1103/PhysRevB.91.205104
SiH3,Si1H3,Bulk,,,SC,High-Tc,153 K,275 GPa,,,,,,,,,FALSE,10.1103/PhysRevB.100.174506
Disilane (Si2H6),Si2H6,Bulk,,,SC,High-Tc,139 K,275 GPa,,,,,,,,,FALSE,10.1103/PhysRevB.86.014118
Disilane (Si2H6),Si2H6,Bulk,,,SC,High-Tc,174 K,275 GPa,,,,,,,,,FALSE,10.1103/PhysRevB.93.104526
Disilane (Si2H6),Si2H6,Bulk,,,SC,High-Tc,~130 K,,Cubic,,Pm-3m,,,,,,FALSE,10.1103/PhysRevB.84.064118
Si2H6,Si2H6,Bulk,,,SC,High-Tc,173 K,275 GPa,,,,,,,,,FALSE,10.1016/j.ssc.2013.05.006
Si2H6,Si2H6,Bulk,,,SC,High-Tc,139 K,275 GPa,,,,,,,,,FALSE,10.1016/j.physc.2023.1354394
Si2H6,Si2H6,Bulk,,,SC,High-Tc,174 K,275 GPa,,,,,,,,,FALSE,10.1016/j.physc.2015.04.005
Disilane,Si2H6,Bulk,,,SC,High-Tc,173.36,250 GPa,,,,,,,,,FALSE,10.1016/j.ssc.2013.08.007
Si2H6,Si2H6,Bulk,,,SC,High-Tc,99.99-173.36 K,275 GPa,,,,,,,,,FALSE,10.1016/j.ssc.2013.12.036
B-doped Si (from cited work [2]),Si:B,Thin Film,,,SC,,<0.6 K,ambient,Cubic,Diamond,Fd-3m,,,,,,FALSE,10.1103/PhysRevB.85.134530
B-doped cubic diamond Si,Si:B,Bulk,,,SC,,,,Cubic,Diamond,,,,,,,TRUE,10.1103/PhysRevLett.120.157001
Boron-doped Silicon,Si:B,Thin Film,,,SC,Type-II,0.35 K,ambient pressure,Cubic,diamond,,,,,,0.4 T,FALSE,10.1103/PhysRevB.78.024517
Boron-doped Silicon (Si:B) epilayer,Si:B,Thin Film,30 nm,Si (001) wafer,SC,,0.6 K,,Cubic,Diamond,Fd-3m,,,,,,TRUE,10.1103/PhysRevB.88.064508
Boron-doped Silicon (Si:B) epilayer,Si:B,Thin Film,210 nm,Si (001) wafer,SC,,0.35 K,,Cubic,Diamond,Fd-3m,,,,,,TRUE,10.1103/PhysRevB.88.064508
B-doped Si,Si:B,Thin Film,,,SC,,0.6 K,ambient,,,,,,,,,FALSE,10.1103/PhysRevB.83.214504
Boron-doped Silicon,Si:B,Bulk,,,SC,Type-II,0.7 K,,,,,,,,,,TRUE,10.1016/j.apsusc.2013.10.101
Boron-doped Silicon,Si:B,Bulk,,,SC,Type-II,0.35 K,Atmospheric,Cubic,,,,,,,0.4 T,TRUE,10.1016/j.tsf.2008.08.073
Si:B,Si:B,Bulk,,,SC,Type-II,0.58,,Diamond,Cubic,,,,,,0.11,TRUE,10.1016/j.physc.2015.02.021
Si:B,Si:B,Thin Film,,,SC,Type-II,0.35 K,,,,,,,,,0.4 T,TRUE,10.1016/j.physc.2009.04.003
Amorphous hydrogenated silicon,Si:H (up to 16 at.% H),Bulk,,,SC,,7-9 K,10-20 GPa,Amorphous,,,,,,,,Cited,10.1103/PhysRevB.83.144102
Silicon Gold,SiAu,Thin Film,,,SC,,,,,,,,,,,,,10.1103/PhysRevLett.88.216401
SiAu,SiAu,,,,SC,Type-II,,,,,,,,,,,,10.1103/PhysRevLett.87.197004
SiBi₃,SiBi₃,Bulk,,,SC,,0.5 K,,Tetragonal,,,,,,,,TRUE,Handbook of SC
SiC,SiC,Bulk,,,SC,,2.4 K,,,oP,,,,,,,TRUE,Handbook of SC
Silicon Carbide (SiC),SiC,Microcrystal,2-3 μm (grain size),Bi2Sr2CaCu2O8+δ mesa,NSC,,NSC,,"Varies (3C, 4H, 6H, 15R polytypes)",Varies,Varies,,,,,,TRUE,10.1103/PhysRevB.89.054503
Heavily doped Silicon Carbide,SiC,Bulk,,,SC,,<10 K,,,,,,,,,,FALSE,10.1103/PhysRevLett.114.077001
Silicon Carbide,SiC,,,,SC,,,,,,,,,,,,FALSE,10.1103/PhysRevLett.102.217003
SiC40TiNbC,SiC60Ti14.4NbC25.6,Bulk,,,SC,Type-I,2 K,,,,,,,,,,TRUE,10.1016/j.ceramint.2022.10.055
SiC30TiNbC,SiC70Ti10.8NbC19.2,Bulk,,,SC,Type-I,2 K,,,,,,,,,,TRUE,10.1016/j.ceramint.2022.10.055
Aluminum-doped Silicon Carbide,SiC:Al,Bulk,,,SC,Type-II,1.5 K,,Cubic,3C-SiC,,,,,,,TRUE,10.1016/j.physc.2009.12.009
Boron-doped Silicon Carbide,SiC:B,,,,SC,Type-I,,,,,,,,,,,FALSE,10.1103/PhysRevB.81.020501
Boron-doped Silicon Carbide,SiC:B,Bulk,,,SC,Type-I,1.45 K,ambient pressure,Cubic/Hexagonal (multiphase: 3C-SiC and 6H-SiC),"zincblende (3C), moissanite-6H (6H)","F-43m (3C), P63mc (6H)","4.3596 (3C), 3.0806 (6H)","4.3596 (3C), 3.0806 (6H)","4.3596 (3C), 15.1173 (6H)",,,TRUE,10.1103/PhysRevB.78.024517
Boron-doped Silicon Carbide,SiC:B,Bulk,,,SC,Type-I,1.45 K,,,,,,,,,115 Oe,FALSE,10.1016/j.physc.2009.12.009
SiFe₃,SiFe₃,Bulk,,,SC,,0.3 K,,Tetragonal,,,,,,,,TRUE,Handbook of SC
SiH3,SiH3,Bulk,,,SC,High-Tc,139 K,275 GPa,,,,,,,,,FALSE,10.1103/PhysRevB.104.104509
SiH3,SiH3,Bulk,,,SC,,139 K,275 GPa,,,,,,,,,FALSE,10.1103/PhysRevB.96.064517
Silane (Cmca phase),SiH4,Bulk,,,SC,,20-75 K,70-250 GPa,Orthorhombic,Layered,Cmca,,,,,,FALSE,10.1103/PhysRevLett.101.077002
"Silane (C2/c phase, cited from Yao et al.)",SiH4,Bulk,,,SC,,50 K,125 GPa,Monoclinic,,C2/c,,,,,,FALSE,10.1103/PhysRevLett.101.077002
Silane (P2_1/c phase),SiH4,Bulk,,,NSC,,,Below 27 GPa,Monoclinic,,P2_1/c,,,,,,FALSE,10.1103/PhysRevLett.101.077002
Silane (Fdd2 phase),SiH4,Bulk,,,NSC,,,27-60 GPa,Orthorhombic,,Fdd2,,,,,,FALSE,10.1103/PhysRevLett.101.077002
Silane,SiH4,Bulk,,,NSC,,,6-40 GPa,Monoclinic,Molecular crystal,P2_1/c,6.3135,4.1613,6.3583,,,TRUE,10.1103/PhysRevB.83.144102
Silane,SiH4,Bulk,,,SC,,17.5 K,96 GPa,,,,,,,,,FALSE,10.1103/PhysRevB.102.014510
Silane (SiH4),SiH4,Bulk,,,NSC,,NSC,up to 150 GPa,,,,,,,,,FALSE,10.1103/PhysRevB.83.214106
SiH4,SiH4,Bulk,,,SC,,17 K,96 and 120 GPa,,,,,,,,,TRUE,10.1103/PhysRevB.103.035131
SiH4,SiH4,Bulk,,,SC,High-Tc,17 K,high pressure,,,,,,,,,TRUE,10.1103/PhysRevB.108.054515
SiH4 (Silane),SiH4,Bulk,,,SC,,17 K,96 and 120 GPa,,,,,,,,,TRUE,10.1103/PhysRevB.99.024508
Silane (SiH4),SiH4,Bulk,,,SC,High-Tc,,,,,,,,,,,TRUE,10.1103/PhysRevB.84.064118
Silane,SiH4,Bulk,,,SC,High-Tc,,,,,,,,,,,FALSE,10.1103/PhysRevLett.103.077002
Silane,SiH4,Bulk,,,SC,,17.5 K,96 GPa,,,,,,,,,TRUE,10.1103/PhysRevB.84.054543
Silane,SiH4,Bulk,,,SC,,17 K,120 GPa,,,,,,,,,TRUE,10.1103/PhysRevB.84.054543
Silane,SiH4,Bulk,,,SC,,16.5 K,190 GPa,Orthorhombic,,Pbcn,,,,,,FALSE,10.1103/PhysRevB.84.054543
Silane,SiH4,Bulk,,,SC,,12 K,190 GPa,Orthorhombic,,Pbcn,,,,,,TRUE,10.1103/PhysRevB.84.054543
SiH4,SiH4,Bulk,,,SC,High-Tc,"20-75 K (theory), 17 K (experiment)",,,,,,,,,,TRUE,10.1103/PhysRevB.95.134506
SiH4,SiH4,Bulk,,,SC,,17 K,96 and 120 GPa,,,,,,,,,TRUE,10.1103/PhysRevB.96.064517
SiH4,SiH4,Bulk,,,SC,,17 K,above 96 GPa,,,,,,,,,TRUE,10.1103/PhysRevB.102.184103
SiH4 (high-pressure phase),SiH4,Bulk,,,SC,,,~100 GPa,,,,,,,,,FALSE,10.1103/PhysRevB.84.104111
SiH4,SiH4,Bulk,,,SC,High-Tc,17 K,,,,,,,,,,TRUE,10.1016/j.matlet.2016.02.139
SiH4,SiH4,Bulk,,,SC,High-Tc,17 K,120 GPa,,,,,,,,,FALSE,10.1016/j.ssc.2009.07.044
Silane,SiH4,Bulk,,,SC,High-Tc,17,96-120 GPa,,,,,,,,,TRUE,10.1016/j.solidstatesciences.2013.07.023
SiH4,SiH4,Bulk,,,SC,High-Tc,17 K,96 GPa,,,,,,,,,FALSE,10.1016/j.physc.2023.1354394
SiH4,SiH4,Bulk,,,SC,High-Tc,17 K,120 GPa,,,,,,,,,FALSE,10.1016/j.physc.2021.1353899
SiH4,SiH4,Bulk,,,SC,Conventional,12.5,192 GPa,,,,,,,,,FALSE,10.1016/j.nxmate.2024.100302
SiH4,SiH4,Bulk,,,SC,High-Tc,17 K,96-120 GPa,P63,,,,,,,,TRUE,10.1016/j.mtphys.2021.100546
SiH4,SiH4,Bulk,,,SC,High-Tc,17 K,96-120 GPa,,,,,,,,,FALSE,10.1016/j.ssc.2012.10.015
SiH4,SiH4,Bulk,,,SC,High-Tc,17.5,100 GPa,,,,,,,,,TRUE,10.1016/j.physc.2015.02.017
Silane,SiH4,Bulk,,,SC,High-Tc,51.65-20.62,250 GPa,,,,,,,,,FALSE,10.1016/j.ssc.2013.08.007
SiH4,SiH4,Bulk,,,SC,High-Tc,17 K,96-120 GPa,,,,,,,,,TRUE,10.1016/j.ssc.2013.12.036
Silane Hydride (SiH4(H2)2),SiH4(H2)2,Bulk,,,SC,High-Tc,107 K,250 GPa,,,,,,,,,FALSE,10.1103/PhysRevB.93.104526
Silane dihydrogen complex,SiH4(H2)2,Bulk,,,SC,,107 K,,,,,,,,,,FALSE,10.1103/PhysRevB.102.014510
Silicon Hydride,SiH4(H2)2,Bulk,,,SC,,107 K,,,,,,,,,,FALSE,10.1103/PhysRevB.109.L180501
SiH4(H2)2,SiH4(H2)2,Bulk,,,SC,High-Tc,130 K,250 GPa,,,,,,,,,FALSE,10.1016/j.ssc.2013.05.006
SiH4(H2)2,SiH4(H2)2,Bulk,,,SC,High-Tc,107 K,250 GPa,,,,,,,,,FALSE,10.1016/j.physc.2015.04.005
SiH4(H2)2,SiH4(H2)2,Bulk,,,SC,High-Tc,107 K,250 GPa,,,,,,,,,FALSE,10.1016/j.ssc.2012.10.015
SiH4(H2)2,SiH4(H2)2,Bulk,,,SC,High-Tc,129.83,270 GPa,,,,,,,,,FALSE,10.1016/j.ssc.2013.08.007
SiH4(H2)2,SiH4(H2)2,Bulk,,,SC,High-Tc,100 K,,,,,,,,,,FALSE,10.1016/j.ssc.2021.114260
SiH8,SiH8,Bulk,,,SC,High-Tc,98-107 K,250 GPa,Orthorhombic,,Ccca,,,,,,FALSE,10.1103/PhysRevB.95.134506
SiH8,SiH8,Bulk,,,SC,High-Tc,100 K,250 GPa,Ccca,,Ccca,,,,,,FALSE,10.1016/j.physc.2023.1354394
Silicon Nanostructures,Si heavily doped with B,Nanowire,,,SC,High-Tc,150 K,,,,,,,,215 Oe,,TRUE,10.1016/j.physc.2005.12.011
SiMo₂,SiMo₂,Bulk,,,SC,A15,1.7 K,,Cubic,Cr₃Si type (A15),cP8,,,,,,TRUE,Handbook of SC
SiNb₂,SiNb₂,Bulk,,,SC,A15,19.0 K,,Cubic,Cr₃Si type (A15),cP8,,,,,,TRUE,Handbook of SC
Amorphous Silicon Dioxide,SiO2,Thin Film,70-1000 Å,Glass slides,NSC,,,,Amorphous,,,,,,,,True,10.1103/PhysRevB.55.9047
SiO₂,SiO2,Bulk,,,NSC,,,,,,,,,,,,True,10.1103/PhysRevB.49.6985
Silicon Dioxide (amorphous),SiO2,Bulk,,,NSC,,,,,amorphous,,,,,,,,10.1103/PhysRevB.72.014116
Silicon Phosphorus,SiP,Bulk,,,SC,,,,,,,,,,,,,10.1103/PhysRevLett.88.216401
SiV₂,SiV₂,Bulk,,,SC,A15,17.0 K,,Cubic,Cr₃Si type (A15),cP8,,,,,,TRUE,Handbook of SC
B-doped Si(111),Si with B doping,Bulk,,,SC,,0.35 K,,,,,,,,,,FALSE,10.1103/PhysRevLett.125.117001
Si₃Mo,Si₃Mo,Bulk,,,SC,A15,1.7 K,,,A15,,,,,,,TRUE,Handbook of SC
Si₃Nb,Si₃Nb,Bulk,,,SC,A15,19 K,,,A15,,,,,,,TRUE,Handbook of SC
Si₃V,Si₃V,Bulk,,,SC,A15,17.1 K,,,A15,,,,,,,TRUE,Handbook of SC
Sm(2-x)Ce(x)CuO(4-y),Sm(2-x)Ce(x)CuO(4-y),Granular,,,SC,High-Tc/cuprate,,,,,,,,,,,FALSE,10.1103/PhysRevB.75.184536
"Sm(La,Sr)CuO4","Sm(La,Sr)CuO4",Bulk,,,SC,High-Tc/Cuprate,15 K,,T* structure,2-D Sm spin layers,,,,,,,TRUE,10.1016/j.jmmm.2006.10.366
Sm(La0.8Sr0.2)CuO4-δ,Sm(La0.8Sr0.2)CuO4-δ,Bulk,,,SC,High-Tc,24,,,,,,,15.500,,,FALSE,10.1016/j.physleta.2018.04.001
Sm(O0.8F0.2)FeAs,Sm(O0.8F0.2)FeAs,Bulk,,,SC,Iron-based,53 K,30 kbar,Layered,,,,,,,,TRUE,10.1016/j.physc.2009.01.008
Sm(O1-xFx)FeAs,Sm(O1-xFx)FeAs,Bulk,,,SC,iron-based,55 K,,,,,,,,,,,10.1103/PhysRevB.82.064508
Sm(OF)FeAs,Sm(OF)FeAs,Bulk,,,SC,iron-based,over 50 K,,,,,,,,,,,10.1103/PhysRevB.78.134523
R-Ba-Cu-O (R=Sm),Sm-Ba-Cu-O,Thin Film,,,SC,High-Tc,,,,,,,,,,,,10.1103/PhysRevB.44.10121
Sm0.04La0.96NiC2,Sm0.04La0.96NiC2,Bulk,,,SC,unconventional/NA,0.25 K,ambient,Orthorhombic,CeNiC2-type,Amm2,,,,,,TRUE,10.1103/PhysRevB.96.224433
Sm-doped BiSrCaCuO,Sm0.1Bi2Sr2Ca1Cu2O8,Bulk,,,SC,High-Tc,<90K,,Two layer structure,,,,,30 Å,,,TRUE,10.1016/0038-1098(89)90098-7
(Sm0.1Y0.9)Rh4B4,Sm0.1Y0.9Rh4B4,Bulk,,,SC,Type-II,,,,,,,,,,16.5 kG maximum,True,10.1103/PhysRevB.30.6379
(Sm0.2Y0.8)Rh4B4,Sm0.2Y0.8Rh4B4,Bulk,,,SC,Type-II,9.00 K,,,,,,,,,18.9 kG (Hc2*(0)),True,10.1103/PhysRevB.30.6379
Sm₁/₃Sr₂/₃FeO₃,Sm0.33Sr0.67FeO3,Bulk,,,NSC,,,,Rhombohedral,perovskite,R-3c,,,,,,True,10.1103/PhysRevB.60.10788
Sm0.35Ba0.65CuO3-y,Sm0.35Ba0.65CuO3-y,Bulk,,,SC,High-Tc,90.8K,,Orthorhombic,Perovskite,,3.998,3.976,11.996,,,TRUE,10.1016/0038-1098(87)91061-1
SGD123 Co-doped,Sm0.39Gd0.39Dy0.39Ba2.12Cu3.09-xCoxO7,Bulk,,,SC,High-Tc,90.6,0,Orthorhombic,,,3.84,3.90,11.73,,17.5,TRUE,10.1016/j.physc.2022.1354020
SGD 123.00,Sm0.39Gd0.39Dy0.39Ba2.12Cu3.09O7,Bulk,,,SC,High-Tc,90.8,0,Orthorhombic,,,3.84,3.90,11.73,,12,TRUE,10.1016/j.physc.2022.1354020
Sm0.3Eu0.7Ba2Cu3O7−δ,Sm0.3Eu0.7Ba2Cu3O7−δ,Bulk,,,SC,High-Tc,96 K,,Orthorhombic,,,,,,,,TRUE,10.1016/j.cap.2010.04.007
(Sm0.4Y0.6)Rh4B4,Sm0.4Y0.6Rh4B4,Bulk,,,SC,Type-II,7.26 K,,,,,,,,,17 kG (Hc2*(0)),True,10.1103/PhysRevB.30.6379
Sm0.5Ca0.5Ba2Cu3O6.622,Sm0.5Ca0.5Ba2Cu3O6.622,Bulk,,,SC,High-Tc/cuprate,64 K,,Orthorhombic,perovskite,,3.8468 Å,3.8601 Å,11.7396 Å,,,True,10.1103/PhysRevB.58.12495
Sm0.5Eu0.5Ba1.95Cu3O7−δ,Sm0.5Eu0.5Ba1.95Cu3O7−δ,Bulk,,,SC,High-Tc,94.5 K,Ambient,Orthorhombic,,,,,,,,TRUE,10.1016/S0921-4534(01)01063-2
Sm0.5Eu0.5Ba2Cu3O7,Sm0.5Eu0.5Ba2Cu3O7,single crystal,,,SC,cuprate,,,,,,,,,,,FALSE,10.1103/PhysRevMaterials.2.074802
Sm0.5Eu0.5Ba2Cu3O7−δ,Sm0.5Eu0.5Ba2Cu3O7−δ,Bulk,,,SC,High-Tc,96 K,,Orthorhombic,,,,,,,,TRUE,10.1016/j.cap.2010.04.007
Sm0.5Eu0.5Ba2Cu3O7−δ,Sm0.5Eu0.5Ba2Cu3O7−δ,Bulk,,,SC,High-Tc,94 K,Ambient,Orthorhombic,,,,,,,,TRUE,10.1016/S0921-4534(01)01063-2
(Sm0.5Eu0.5)Ba2Cu3O7−δ,Sm0.5Eu0.5Ba2Cu3O7−δ,Bulk,,,SC,High-Tc,87-93.5 K,,,,,,,,,,TRUE,10.1016/S0921-4534(03)01217-6
Sm0.5Ho0.5Ba2Cu3O7-δ,Sm0.5Ho0.5Ba2Cu3O7,Bulk,,,SC,High-Tc,90 ± 2 K,,,,,,,,,,True,10.1103/PhysRevB.37.652
