Repository: WyattBunstine/ML_SC_Project

# ML_SC_Project — Chemically and Geometrically Motivated Crystal Graph Neural Networks

This project predicts and screens superconductors from crystal structure. It frames the
problem as a **two-stage hurdle**: first classify whether a material is a superconductor
candidate (SC vs. non-SC), then regress the critical temperature T_c for superconductors.

Two graph-neural-network families are trained and compared:

- a **baseline CGCNN** ([txie-93/cgcnn](https://github.com/txie-93/cgcnn)), and
- an **MPNN** with learned edge features that consumes richer `crystal_graph_v4` graphs
  (this project's contribution).

File: database/superconductor_materials_full.csv (part 147 of 215)
Material_Name,Chemical_Composition,Material_Class,Film_Thickness,Substrate,Material_Type,Superconductor_Type,Superconducting_Transition_Temperature,Pressure,Crystal_Structure,Lattice_Structure,Space_Group,"Lattice_Constant(a)","Lattice_Constant(b)","Lattice_Constant(c)",Lower_Critical_Field,Upper_Critical_Field,Experimental,DOI
Sm0.5Ho0.5Ba2Cu3O7,Sm0.5Ho0.5Ba2Cu3O7,Bulk,,,SC,High-Tc/cuprate,,,,,,,,,,,,10.1103/PhysRevB.45.8026
(Sm0.5Lu0.5)Rh4B4,Sm0.5Lu0.5Rh4B4,Bulk,,,SC,Type-II,,,,,,,,,,Similar to (Sm0.5Y0.5)Rh4B4 but slightly higher,True,10.1103/PhysRevB.30.6379
Sm0.5Pr0.5Ba2Cu3O7,Sm0.5Pr0.5Ba2Cu3O7,Bulk,,,SC,cuprate,,,Orthorhombic,,P4mmm,,,,,,True,10.1103/PhysRevB.49.12151
Sm0.5Y0.5Ba2Cu3O7-δ,Sm0.5Y0.5Ba2Cu3O7,Bulk,,,SC,High-Tc,90 ± 2 K,,,,,,,,,,True,10.1103/PhysRevB.37.652
Sm0.5Y0.5Ba2Cu3O7,Sm0.5Y0.5Ba2Cu3O7,Bulk,,,SC,High-Tc/cuprate,,,,,,,,,,,,10.1103/PhysRevB.45.8026
(Sm0.65Y0.35)Rh4B4,Sm0.65Y0.35Rh4B4,Bulk,,,SC,Type-II,4.98 K,,,,,,,,,13.5 kG (Hc2*(0)),True,10.1103/PhysRevB.30.6379
Sm0.6Pr0.4Ba2Cu3O7-y,Sm0.6Pr0.4Ba2Cu3O7,Bulk,,,NSC,,,,Orthorhombic,,,,,,,,True,10.1103/PhysRevB.44.7042
(Sm0.6Y0.4)Rh4B4,Sm0.6Y0.4Rh4B4,Bulk,,,SC,Type-II,5.35 K,,,,,,,,,14 kG (Hc2*(0)),True,10.1103/PhysRevB.30.6379
(Sm0.75Y0.25)Rh4B4,Sm0.75Y0.25Rh4B4,Bulk,,,SC,Type-II,4.11 K,,,,,,,,,11.5 kG (Hc2*(0)),True,10.1103/PhysRevB.30.6379
Sm0.7Ca0.3Ba2Cu3O6.720,Sm0.7Ca0.3Ba2Cu3O6.720,Bulk,,,SC,High-Tc/cuprate,68 K,,Orthorhombic,perovskite,,3.8401 Å,3.8645 Å,11.7306 Å,,,True,10.1103/PhysRevB.58.12495
Samarium Calcium Copper Oxide,Sm0.7Ca0.3Cu3Oy,Thin Film,50 nm,,SC,High-Tc/cuprate,50 K,,,,,,,,,,TRUE,10.1103/PhysRevB.73.052505
Sm0.7Eu0.3Ba2Cu3O7−δ,Sm0.7Eu0.3Ba2Cu3O7−δ,Bulk,,,SC,High-Tc,94 K,,Orthorhombic,,,,,,,,TRUE,10.1016/j.cap.2010.04.007
Sm0.7Pr0.3Ba2Cu3O7-y,Sm0.7Pr0.3Ba2Cu3O7,Bulk,,,SC,High-Tc/cuprate,,,Orthorhombic,perovskite,Pmmm,,,,,,True,10.1103/PhysRevB.50.16640
Sm0.7Pr0.3Ba2Cu3O7-y,Sm0.7Pr0.3Ba2Cu3O7,Bulk,,,SC,High-Tc/cuprate,,,Orthorhombic,,,,,,,,True,10.1103/PhysRevB.44.7042
(Sm0.7Y0.3)Rh4B4,Sm0.7Y0.3Rh4B4,Bulk,,,SC,Type-II,4.53 K,,,,,,,,,11.5 kG (Hc2*(0)),True,10.1103/PhysRevB.30.6379
Sm0.8Ca0.2Ba2Cu2.8Zn0.2O7,Sm0.8Ca0.2Ba2Cu2.8Zn0.2O7,Bulk,,,SC,High-Tc/cuprate,36 K,,,perovskite,,,,,,,True,10.1103/PhysRevB.53.14637
Sm0.8Ca0.2Ba2Cu3O6.761,Sm0.8Ca0.2Ba2Cu3O6.761,Bulk,,,SC,High-Tc/cuprate,73 K,,Orthorhombic,perovskite,,3.8367 Å,3.8706 Å,11.7234 Å,,,True,10.1103/PhysRevB.58.12495
Sm0.8Pr0.2Ba2Cu3O7-y,Sm0.8Pr0.2Ba2Cu3O6.9,Bulk,,,SC,High-Tc/cuprate,75 K,,Orthorhombic,perovskite,,,,,,,True,10.1103/PhysRevB.43.10568
Sm0.8Pr0.2Ba2Cu3O7-y,Sm0.8Pr0.2Ba2Cu3O7,Bulk,,,SC,High-Tc/cuprate,,,Orthorhombic,,,,,,,,True,10.1103/PhysRevB.44.7042
(Sm0.8Pr0.2)Ba2Cu3O7,Sm0.8Pr0.2Ba2Cu3O7,Bulk,,,SC,High-Tc/Cuprate,48 K,,Orthorhombic,,P mmm,,,,,,TRUE,10.1016/S0009-2614(01)00122-1
(Sm0.8Y0.2)Rh4B4,Sm0.8Y0.2Rh4B4,Bulk,,,SC,Type-II,3.70 K,,,,,,,,,11 kG (Hc2*(0)),True,10.1103/PhysRevB.30.6379
Sm0.90Th0.10FeAsO0.85F0.15,Sm0.90Th0.10FeAsO0.85F0.15,Bulk,,,SC,Iron-based,55.0,,,,,,,,,,FALSE,10.1016/j.jallcom.2010.08.138
Sm0.91Sc0.09FeAsO0.73F0.27,Sm0.91Sc0.09FeAsO0.73F0.27,Bulk,,,SC,Iron-based,53.4 K,,ZrCuSiAs-type,Tetragonal,P4/nmm,3.9269 Å,,8.4649 Å,,,TRUE,10.1016/j.jssc.2012.07.033
Sm0.93Sc0.07FeAsO0.79F0.21,Sm0.93Sc0.07FeAsO0.79F0.21,Bulk,,,SC,Iron-based,53.5 K,,ZrCuSiAs-type,Tetragonal,P4/nmm,3.9276 Å,,8.4676 Å,,,TRUE,10.1016/j.jssc.2012.07.033
(Sm0.95La0.05)FeAs(O0.85F0.15),Sm0.95La0.05FeAsO0.85F0.15,Bulk,,,SC,iron-based,52 K,,Tetragonal,ZrCuAsSi-type (1111),P4/nmm,3.936,3.936,8.495,,,TRUE,10.1103/PhysRevB.80.165108
Sm0.96Sc0.04FeAsO0.88F0.12,Sm0.96Sc0.04FeAsO0.88F0.12,Bulk,,,SC,Iron-based,47.8 K,,ZrCuSiAs-type,Tetragonal,P4/nmm,3.9308 Å,,8.4945 Å,,298.2 T,TRUE,10.1016/j.jssc.2012.07.033
Sm0.9Ca0.1Ba2Cu2.8Zn0.2O7,Sm0.9Ca0.1Ba2Cu2.8Zn0.2O7,Bulk,,,SC,High-Tc/cuprate,39 K,,,perovskite,,,,,,,True,10.1103/PhysRevB.53.14637
Sm0.9Ca0.1Ba2Cu3O6.837,Sm0.9Ca0.1Ba2Cu3O6.837,Bulk,,,SC,High-Tc/cuprate,79 K,,Orthorhombic,perovskite,,3.8279 Å,3.8802 Å,11.7187 Å,,,True,10.1103/PhysRevB.58.12495
Sm0.9Ca0.1Ba2Cu4O8,Sm0.9Ca0.1Ba2Cu4O8,Bulk,,,SC,cuprate,72 K,,Orthorhombic,1:2:4 structure isomorphous with YBa2Cu4O8,,,,,,,True,10.1103/PhysRevB.45.2438
Sm0.9Pr0.1Ba2Cu3O7-y,Sm0.9Pr0.1Ba2Cu3O7,Bulk,,,SC,High-Tc/cuprate,,,Orthorhombic,perovskite,Pmmm,,,,,,True,10.1103/PhysRevB.50.16640
Sm0.9Pr0.1Ba2Cu3O7-y,Sm0.9Pr0.1Ba2Cu3O7,Bulk,,,SC,High-Tc/cuprate,,,Orthorhombic,,,,,,,,True,10.1103/PhysRevB.44.7042
(Sm0.9Y0.1)Rh4B4,Sm0.9Y0.1Rh4B4,Bulk,,,SC,Type-II,3.13 K,,,,,,,,,9 kG (Hc2*(0)),True,10.1103/PhysRevB.30.6379
Sm1.05Ba1.95Cu3O7,Sm1.05Ba1.95Cu3O7,Bulk,,,SC,High-Tc,95 K,,Orthorhombic,,,,,,,,TRUE,10.1016/j.jallcom.2004.03.125
Sm123,Sm1.09Ba1.93Cu3.00O7,Bulk,,,SC,High-Tc,90 K,,,,,,,,,,TRUE,10.1016/S0921-4534(02)02545-5
Sm1.0La0.70Sr0.30CuO4,Sm1.0La0.70Sr0.30CuO4,Bulk,,,SC,High-Tc,20 K,80 atm,Tetragonal,T* phase,,3.86 Å,3.86 Å,12.6 Å,,,True,10.1103/PhysRevB.40.2568
Sm1.0La0.75Sr0.25CuO4,Sm1.0La0.75Sr0.25CuO4,Bulk,,,SC,High-Tc,20 K,400 atm,Tetragonal,T* phase,P4/nmm,3.8588 Å,3.8588 Å,12.5725 Å,,,True,10.1103/PhysRevB.40.2568
(SmS)1.15NbS2,Sm1.15NbS3.15,Bulk,,,NSC,,,,,layered misfit,,,,,,,True,10.1103/PhysRevB.49.6343
(SmSe)1.15NbSe2,Sm1.15NbSe3.15,Bulk,,,NSC,,,,,layered misfit,,,,,,,True,10.1103/PhysRevB.49.6343
Sm1.1Ba1.9Cu3O7,Sm1.1Ba1.9Cu3O7,Bulk,,,SC,High-Tc,84 K,,Orthorhombic,,,,,,,,TRUE,10.1016/j.jallcom.2004.03.125
Sm1.1Ba1.9Cu3O7.05,Sm1.1Ba1.9Cu3O7.05,Bulk,,,SC,High-Tc/cuprate,70 K,,Orthorhombic,perovskite,,3.860 Å,3.906 Å,11.729 Å,,,True,10.1103/PhysRevB.38.2450
Sm1.25Gd0.6Ce0.15CuO4-δ,Sm1.25Gd0.6Ce0.15CuO3.96,Bulk,,,SC,cuprate,,,Tetragonal,T'-phase,I4/mmm,,,,,,True,10.1103/PhysRevB.65.104506
SmBCO,Sm1.2Ba1.8Cu3O7,Bulk,,,SC,High-Tc,95.5 K,,,,,,,,,,TRUE,10.1016/j.jallcom.2015.08.029
Sm1.2Ba1.8Cu3O7.09,Sm1.2Ba1.8Cu3O7.09,Bulk,,,SC,High-Tc/cuprate,29 K,,Tetragonal,perovskite,,3.881 Å,,11.654 Å,,,True,10.1103/PhysRevB.38.2450
Sm1.2Mo6S8,Sm1.2Mo6S8,Bulk,,,SC,Type-II,2.4 K,,Rhombohedral,Chevrel phase,R3̄,9.09 Å,9.09 Å,11.37 Å,,,TRUE,Handbook of SC
Sm1.2Mo6S8,Sm1.2Mo6S8,Bulk,,,SC,Chevrel phase,2.4 K,,,,,,,,,,TRUE,Handbook of SC
Sm1.2Mo6Se8,Sm1.2Mo6Se8,Bulk,,,SC,Chevrel phase,6.8 K,,,,,,,,,,TRUE,Handbook of SC
Sm123,Sm1.46Ba1.54Cu3.20O7,Bulk,,,SC,High-Tc,94.28 K,,,,,,,,,,TRUE,10.1016/j.cjph.2019.03.016
(Sm0.75Ce0.25)2Sr2Cu2NbO10−δ,Sm1.47Ce0.71Sr2.05Cu2.10Nb0.88O10.7,Bulk,,,SC,High-Tc,17 K,1 atm,Tetragonal,,I4/mmm,0.3672 nm,,2.874 nm,,,TRUE,10.1016/S0022-3697(98)00069-9
SmBCO,Sm1.4Ba1.6Cu3O7,Bulk,,,SC,High-Tc,96 K,,,,,,,,,,TRUE,10.1016/j.jallcom.2015.08.029
Sm1.4Ce0.6RuSr2Cu2O10−δ,Sm1.4Ce0.6RuSr2Cu2O10−δ,Bulk,,,SC,High-Tc,32 K,,,,,,,,,,,10.1006/spmi.1996.9987
Sm1.5Ce0.5Sr2Cu2NbO10-δ,Sm1.5Ce0.5Sr2Cu2NbO10,Bulk,,,SC,High-Tc/cuprate,,,,,,,,,,,True,10.1103/PhysRevB.56.5144
Sm1.5Ce0.5Sr2Cu2NbO10,Sm1.5Ce0.5Sr2Cu2NbO10,Bulk,,,SC,High-Tc,28 K,,,,,,,,,,True,10.1103/PhysRevB.57.10798
Sm1.5Ce0.5Sr2Cu2NbO10,Sm1.5Ce0.5Sr2Cu2NbO10,Bulk,,,SC,cuprate,28 K,,,,,,,,,,,10.1103/PhysRevB.53.11779
Sm1.5Ce0.5Sr2Cu2NbO10,Sm1.5Ce0.5Sr2Cu2NbO10,Bulk,,,SC,High-Tc/cuprate,28 K,,Tetragonal,T' phase,,,,,Measured (see Fig. 5),,True,10.1103/PhysRevB.48.6525
Sm1.5Ce0.5Sr2NbCu2O10,Sm1.5Ce0.5Sr2NbCu2O10,,,,SC,High-Tc,28 K,,Tetragonal,,I4/mmm,,,,,,,10.1103/PhysRevB.49.6903
Sm-123,Sm1.6Ba2.3Cu3.3O7,Bulk,,,SC,High-Tc,92.5 K,,,,,,,,,,TRUE,10.1016/S0921-4534(02)02541-8
Sm123/Ag,Sm1.7Ba2Cu3O7,Bulk,,,SC,High-Tc,90 K,,,,,,,,,,TRUE,10.1016/j.physc.2004.01.085
Sm1.80Ce0.20CuO4-y,Sm1.80Ce0.20CuO4-y,Bulk,,,SC,cuprate,"Tc1 ≈ 20 K, Tc2 varies with x",,Tetragonal,,,,,,1.5 mT at zero temperature,,True,10.1103/PhysRevB.47.433
Sm1.81Ce0.19CuO4-y,Sm1.81Ce0.19CuO4-y,Bulk,,,SC,cuprate,"Tc1 ≈ 20 K, Tc2 varies with x",,Tetragonal,,,,,,1.5 mT at zero temperature,,True,10.1103/PhysRevB.47.433
Sm1.82Ce0.18CuO4-y,Sm1.82Ce0.18CuO3.98,Bulk,,,SC,cuprate,14.7 K,atmospheric pressure,tetragonal,Nd2CuO4-type,,,,,,,True,10.1103/PhysRevLett.64.80
Sm1.82Ce0.18CuO4,Sm1.82Ce0.18CuO4,Bulk,,,SC,High-Tc/cuprate,,,Tetragonal,T' phase,,,,,,,True,10.1103/PhysRevB.45.2311
Sm1.82Ce0.18CuO4-y,Sm1.82Ce0.18CuO4,Bulk,,,SC,High-Tc,,,,,,,,,,,True,10.1103/PhysRevB.57.3683
Sm1.82Ce0.18CuO4,Sm1.82Ce0.18CuO4,Bulk,,,SC,cuprate,9 K,,,,,,,,,,TRUE,10.1103/PhysRevLett.101.117006
Sm1.82Ce0.18CuO4,Sm1.82Ce0.18CuO4,Bulk,,,SC,High-Tc/Cuprate,10 K,,,,,,,,,,TRUE,10.1016/j.jpcs.2008.06.116
Sm1.82Ce0.18CuO4-y,Sm1.82Ce0.18CuO4-y,Bulk,,,SC,cuprate,"Tc1 ≈ 20 K, Tc2 varies with x",,Tetragonal,,,,,,1.5 mT at zero temperature,,True,10.1103/PhysRevB.47.433
Sm1.82Ce0.18CuO4-y,Sm1.82Ce0.18CuO4-y,Bulk,,,SC,cuprate,"Tci ~20 K, Tcj ~11 K",,,T' structure,,,,,,,True,10.1103/PhysRevB.50.10080
Sm1.83Ce0.17CuO4-δ,Sm1.83Ce0.17CuO4,Bulk,,,SC,cuprate,,,,T' structure,,,,,,,True,10.1103/PhysRevB.42.1997
Sm1.83Ce0.17CuO4-y,Sm1.83Ce0.17CuO4-y,Bulk,,,SC,cuprate,,,,,,,,,,,True,10.1103/PhysRevB.51.8650
Sm1.83Ce0.17CuO4-y,Sm1.83Ce0.17CuO4-y,Bulk,,,SC,cuprate,"Tc1 ≈ 20 K, Tc2 varies with x",,Tetragonal,,,,,,1.5 mT at zero temperature,,True,10.1103/PhysRevB.47.433
Sm1.83Ce0.17CuO4-y,Sm1.83Ce0.17CuO4-y,Bulk,,,SC,cuprate,"Tci ~18 K, Tcj ~17 K",,,T' structure,,,,,,,True,10.1103/PhysRevB.50.10080
Sm1.83Ce0.17CuO4-y,Sm1.83Ce0.17CuO4-y,Bulk,,,SC,High-Tc,17.5 K,,,,,,,,,,TRUE,10.1016/S0921-4534(01)00092-2
Sm1.83Ce0.17CuO4-y,Sm1.83Ce0.17CuO4-y,Bulk,,,SC,Type-II,17.5 K,,,,,,,,,,TRUE,10.1016/S0921-4534(97)01614-6
Sm1.83Ce0.17CuO4-y,Sm1.83Ce0.17CuO4-y,Bulk,,,SC,High-Tc,17.5 K,,,,,,,,,,TRUE,10.1016/j.physc.2004.03.106
Sm1.84Ce0.16CuO4-y,Sm1.84Ce0.16CuO4-y,Bulk,,,SC,cuprate,,,,,,,,,,,True,10.1103/PhysRevB.51.8650
Sm1.84Ce0.16CuO4-y,Sm1.84Ce0.16CuO4-y,Bulk,,,SC,cuprate,"Tc1 ≈ 20 K, Tc2 varies with x",,Tetragonal,,,,,,1.5 mT at zero temperature,,True,10.1103/PhysRevB.47.433
Sm1.84Ce0.16CuO4-y,Sm1.84Ce0.16CuO4-y,Bulk,,,SC,cuprate,"Tci ~19 K, Tcj ~21 K (2h cooling) / ~19.5 K (1h cooling)",,,T' structure,,,,,,,True,10.1103/PhysRevB.50.10080
Selenium-doped Sm1.85Ce0.15CuO4,Sm1.85Ce0.15CuO3.7Se0.3,Bulk,,,SC,High-Tc/Cuprate,20 K,6 GPa,Tetragonal,Nd2CuO4-type,I4/mmm,,,,,,TRUE,10.1016/j.physc.2005.12.060
Sm1.85Ce0.15CuO4-δ,Sm1.85Ce0.15CuO3.96,Bulk,,,SC,cuprate,24 K,,Tetragonal,T'-phase,I4/mmm,,,,,,True,10.1103/PhysRevB.65.104506
Sm1.85Ce0.15CuO3.97,Sm1.85Ce0.15CuO3.97,Bulk,,,SC,High-Tc,~20 K,,,,,,,,,,True,10.1103/PhysRevB.43.12935
Sm1.85Ce0.15CuO3.97,Sm1.85Ce0.15CuO3.97,Bulk,,,SC,High-Tc/cuprate,,,,,,,,,,,True,10.1103/PhysRevLett.65.3201
Sm1.85Ce0.15CuO3.98,Sm1.85Ce0.15CuO3.98,Bulk,,,SC,High-Tc,~20 K,,,,,,,,,dHc2/dT = 0.1 T/K,True,10.1103/PhysRevB.43.12935
Sm1.85Ce0.15CuO4-y,Sm1.85Ce0.15CuO3.98,Bulk,,,SC,cuprate,18 K,atmospheric pressure,tetragonal,Nd2CuO4-type,,,,,,,True,10.1103/PhysRevLett.64.80
Sm1.85Ce0.15CuO3.98,Sm1.85Ce0.15CuO3.98,Bulk,,,SC,High-Tc/cuprate,23 K,,,,,,,,,,True,10.1103/PhysRevLett.65.3201
Sm1.85Ce0.15CuO3.98,Sm1.85Ce0.15CuO3.98,Bulk,,,SC,High-Tc/cuprate,,,Tetragonal,T'-type,,,,,,,,10.1103/PhysRevB.48.16737
Sm1.85Ce0.15CuO3.98,Sm1.85Ce0.15CuO3.98,Bulk,,,SC,High-Tc,24K,,Tetragonal,,I4/mmm,,,,,,TRUE,10.1016/S0921-4526(01)01515-0
Sm1.85Ce0.15CuO4,Sm1.85Ce0.15CuO4,Bulk,,,SC,cuprate,,,,,,,,,,,,10.1103/PhysRevB.55.15304
Sm1.85Ce0.15CuO4,Sm1.85Ce0.15CuO4,Bulk,,,SC,High-Tc/cuprate,24 K,,Tetragonal,T' phase,,,,,,,True,10.1103/PhysRevB.45.2311
Sm1.85Ce0.15CuO4-y,Sm1.85Ce0.15CuO4,Bulk,,,SC,High-Tc/cuprate,,,,,,,,,,,,10.1103/PhysRevLett.69.3812
Sm1.85Ce0.15CuO4-δ,Sm1.85Ce0.15CuO4,Bulk,,,SC,cuprate,,,,T' structure,,,,,,,True,10.1103/PhysRevB.42.1997
Sm1.85Ce0.15CuO4-δ,Sm1.85Ce0.15CuO4,Bulk,,,SC,High-Tc/cuprate,19.7 K,,,T'-phase,,,,,,6.48 × 10^4 Oe,,10.1103/PhysRevB.65.214528
Sm₁.₈₅Ce₀.₁₅CuO₄,Sm1.85Ce0.15CuO4,Bulk,,,SC,cuprate,23.5 K,,Tetragonal,T' phase,I4/mmm,,,,,44.12 kOe,True,10.1103/PhysRevLett.68.2228
Samarium Cerium Copper Oxide,Sm1.85Ce0.15CuO4,Bulk,,,SC,High-Tc,,,,,,,,,,,,10.1103/PhysRevB.59.587
Sm1.85Ce0.15CuO4-y,Sm1.85Ce0.15CuO4,,,,SC,High-Tc/cuprate,,,,,,,,,,,,10.1103/PhysRevB.54.3610
Sm1.85Ce0.15CuO4-δ,Sm1.85Ce0.15CuO4,Bulk,,,SC,cuprate,16.5 K,,tetragonal,T'-phase,,,,,,,True,10.1103/PhysRevB.63.214504
Sm1.85Ce0.15CuO4,Sm1.85Ce0.15CuO4,Bulk,,,SC,High-Tc/cuprate,19 K,,,,,,,,,,,10.1103/PhysRevB.57.10798
Sm1.85Ce0.15CuO4-δ,Sm1.85Ce0.15CuO4,Bulk,,,SC,Type-II/cuprate,,,,,,,,,,,,10.1103/PhysRevB.60.15384
Sm2-zCezCuO4,Sm1.85Ce0.15CuO4,Bulk,,,SC,High-Tc,,,Tetragonal,T' structure,,,,,,,,10.1103/PhysRevB.55.6605
Sm1.85Ce0.15CuO4-y,Sm1.85Ce0.15CuO4,Bulk,,,SC,cuprate,,,,,,,,,,,,10.1103/PhysRevB.47.11627
Sm1.85Ce0.15CuO4-x,Sm1.85Ce0.15CuO4,Bulk,,,SC,cuprate,,,,,,,,,,,,10.1103/PhysRevB.60.15423
Sm1.85Ce0.15CuO4-y,Sm1.85Ce0.15CuO4,Bulk,,,SC,High-Tc/cuprate,9.5 K,,,layered,,,,,,,True,10.1103/PhysRevB.54.1251
Sm₁.₈₅Ce₀.₁₅CuO₄,Sm1.85Ce0.15CuO4,Bulk,,,SC,cuprate,,,tetragonal,T' structure,,,,,,,True,10.1103/PhysRevB.46.8683
Sm1.85Ce0.15CuO4-y,Sm1.85Ce0.15CuO4,Bulk,,,SC,High-Tc,27.5 K,,,,,,,,,10.56 T,True,10.1103/PhysRevB.57.3683
Sm1.85Ce0.15CuO4-y,Sm1.85Ce0.15CuO4,Bulk,,,SC,cuprate,17.6 K,up to 2 GPa,,T' phase,,,,,,,True,10.1103/PhysRevB.48.615
Sm1.85Ce0.15CuO4,Sm1.85Ce0.15CuO4,Bulk,,,SC,High-Tc/cuprate,13.5 K,,Tetragonal,T' structure,,,,,,,True,10.1103/PhysRevB.50.15993
Sm1.85Ce0.15CuO4,Sm1.85Ce0.15CuO4,Bulk,,,SC,cuprate,,,,,,,,,26.5 Oe at T=0K,53 kOe at T=0K,,10.1103/PhysRevB.46.5581
Sm1.85Ce0.15CuO4-y,Sm1.85Ce0.15CuO4,Bulk,,,SC,High-Tc/cuprate,19.65 K,,,T' phase,,,,,"Hc1⊥(0) = 2.65 mT, Hc1∥(0) = 0.917 mT","Hc2⊥(0) = 6.48 T, Hc2∥(0) = 23.9 T",True,10.1103/PhysRevB.45.1056
Sm₁.₈₅Ce₀.₁₅CuO₄,Sm1.85Ce0.15CuO4,,,,SC,cuprate,,,,,,,,,,,,10.1103/PhysRevLett.70.85
Sm1.85Ce0.15CuO4,Sm1.85Ce0.15CuO4,Bulk,,,SC,High-Tc,,,,,,,,,,mentioned but value NA,,10.1103/PhysRevB.49.10039
Sm1.85Ce0.15CuO4-y,Sm1.85Ce0.15CuO4,Bulk,,,SC,electron-doped,10 K,,Tetragonal,T' structure,,,,,,,True,10.1103/PhysRevB.43.3009
Sm1.85Ce0.15CuO4,Sm1.85Ce0.15CuO4,Bulk,,,SC,cuprate,23.5 K,,,layered,,,,,,,,10.1103/PhysRevB.63.054518
Sm1.85Ce0.15CuO4,Sm1.85Ce0.15CuO4,Bulk,,,SC,High-Tc/cuprate,20 K,,Tetragonal,T'-type,,,,,,,,10.1103/PhysRevB.46.2874
Sm1.85Ce0.15CuO4,Sm1.85Ce0.15CuO4,Bulk,,,SC,cuprate,19.5 K,,,,,,,,,,True,10.1103/PhysRevB.47.3354
Sm1.85Ce0.15CuO4,Sm1.85Ce0.15CuO4,Thin Film,,,SC,cuprate,19.0 K,ambient,Tetragonal,Nd2CuO4-type (T'),,,,,,,FALSE,10.1103/PhysRevB.79.100508
Sm1.85Ce0.15CuO4,Sm1.85Ce0.15CuO4,Bulk,,,SC,cuprate/High-Tc,,,,,,,,,,,FALSE,10.1103/PhysRevB.74.212504
"Sm2-xCexCuO4 (Sm-CCO, x~0.15)",Sm1.85Ce0.15CuO4,Bulk,,,SC,cuprate,20 K,,,,,,,,,,TRUE,10.1103/PhysRevB.109.165134
Sm1.85Ce0.15CuO4,Sm1.85Ce0.15CuO4,Bulk,,,SC,cuprate,17 K,,,,,,,,,,TRUE,10.1103/PhysRevLett.101.117006
Sm2-xCexCuO4,Sm1.85Ce0.15CuO4,Bulk,,,SC,Cuprate,15 K,,,,,,,,,,FALSE,10.1016/j.physc.2015.02.007
Sm1.85Ce0.15CuO4,Sm1.85Ce0.15CuO4,Single Crystal,,,SC,High-Tc/Cuprate,18.6 K,,,,,,,,,,TRUE,10.1016/j.physc.2003.12.012
Sm1.85Ce0.15CuO4,Sm1.85Ce0.15CuO4,Polycrystalline,,,SC,High-Tc/Cuprate,15.7 K,,,,,,,,,,TRUE,10.1016/j.physc.2003.12.012
Sm1.85Ce0.15CuO4,Sm1.85Ce0.15CuO4,Bulk,,,SC,High-Tc/Cuprate,11.5 K,,,,,,,,,,FALSE,10.1016/j.physc.2008.05.272
Sm2-xCexCuO4,Sm1.85Ce0.15CuO4,Bulk,,,SC,High-Tc/Cuprate,28 K,,,,,,,,,,FALSE,10.1016/j.physleta.2007.08.035
Sm1.85Ce0.15CuO4,Sm1.85Ce0.15CuO4,Bulk,,,SC,High-Tc,11.5 K,,T'-type,,,,,,,,FALSE,10.1016/S0921-4534(00)00032-0
T'-Sm1.85Ce0.15CuO4,Sm1.85Ce0.15CuO4,Thin Film,,,SC,High-Tc,19.0,,T',Tetragonal,,3.905,,11.929,,,TRUE,10.1016/j.physc.2016.02.012
Sm1.85Ce0.15CuO4-y,Sm1.85Ce0.15CuO4-y,Bulk,,,SC,High-Tc/cuprate,,,,,,,,,,4-7 T at 1 K,,10.1103/PhysRevLett.71.2315
Sm1.85Ce0.15CuO4-y,Sm1.85Ce0.15CuO4-y,Bulk,,,SC,cuprate,,,,,,,,,,,,10.1103/PhysRevB.47.15250
Sm1.85Ce0.15CuO4-y,Sm1.85Ce0.15CuO4-y,Bulk,,,SC,Type-II/cuprate,19.1 K,,,layered,,,,,,97.6 kOe,True,10.1103/PhysRevB.46.14290
Sm1.85Ce0.15CuO4-y,Sm1.85Ce0.15CuO4-y,Bulk,,,SC,cuprate,,,,,,,,,,,True,10.1103/PhysRevB.51.8650
Sm1.85Ce0.15CuO4-y,Sm1.85Ce0.15CuO4-y,Bulk,,,SC,High-Tc/cuprate,23.0 K,,,,,,,,"≤0.02 T (H_c1^c), ~0.5 mT (H_c1^ab)",~6 T,True,10.1103/PhysRevB.50.3256
Sm1.85Ce0.15CuO4-y,Sm1.85Ce0.15CuO4-y,Bulk,,,SC,cuprate,"Tc ≈ 20 K, varies from 14.3 to 20.7 K depending on reduction temperature",,Tetragonal,,,,,,1.5 mT at zero temperature,,True,10.1103/PhysRevB.47.433
Sm1.85Ce0.15CuO4-y,Sm1.85Ce0.15CuO4-y,Bulk,,,SC,cuprate,"Tci ~20 K, Tcj ~15 K",,,T' structure,,,,,,,True,10.1103/PhysRevB.50.10080
Sm1.85Ce0.15CuO4-y,Sm1.85Ce0.15CuO4-y,Bulk,,,SC,High-Tc/cuprate,11.4 K,,,Nd2CuO4 structure,,,,,,"28.2 T (H⊥c), 5.23 T (H∥c)",True,10.1103/PhysRevLett.64.599
Sm1.85Ce0.15CuO4-y,Sm1.85Ce0.15CuO4-y,Thin Film,,,SC,cuprate/High-Tc,,,,,,,,,,,FALSE,10.1103/PhysRevB.76.014517
Sm1.85Ce0.15CuO4-y,Sm1.85Ce0.15CuO4-y,Thin Film,,,SC,High-Tc,17.8 K,,,,,,,,,,TRUE,10.1016/j.physc.2006.05.056
Sm1.85Ce0.15CuO4-δ,Sm1.85Ce0.15CuO4-δ,Bulk,,,SC,High-Tc,,,,T'-phase,,,,,,,True,10.1103/PhysRevB.43.333
Sm1.85Ce0.15CuO4-δ,Sm1.85Ce0.15CuO4-δ,,,,SC,High-Tc/cuprate,23 K,,,,,,,,,,,10.1103/PhysRevB.59.636
Sm1.85Ce0.15CuO4.03,Sm1.85Ce0.15CuO4.03,Bulk,,,SC,High-Tc,20K,,Tetragonal,,I4/mmm,,,,,,TRUE,10.1016/S0921-4526(01)01515-0
Sm1.85Ce0.15CuO4.04,Sm1.85Ce0.15CuO4.04,Bulk,,,SC,High-Tc,18K,,Tetragonal,,I4/mmm,,,,,,TRUE,10.1016/S0921-4526(01)01515-0
Sm1.85Ce0.15CuO4−x,Sm1.85Ce0.15CuO4−x,Bulk,,,SC,High-Tc,16 K,,,,,,,,,,TRUE,10.1016/j.physc.2004.02.011
Sm1.85Ce0.15CuO4−δ,Sm1.85Ce0.15CuO4−δ,Bulk,,,SC,cuprate,18 K,,Tetragonal,T' phase,I4/mmm,3.9191 Å,3.9191 Å,11.904 Å,,,TRUE,Handbook of SC
Sm1.85Th0.15CuO4-y,Sm1.85Th0.15CuO3.98,Bulk,,,SC,cuprate,8 K,atmospheric pressure,tetragonal,Nd2CuO4-type,,,,,,,True,10.1103/PhysRevLett.64.80
Sm2-zThzCuO4,Sm1.85Th0.15CuO4,Bulk,,,SC,High-Tc,2 K,,Tetragonal,T' structure,,,,,,,,10.1103/PhysRevB.55.6605
Sm1.85Th0.15CuO4,Sm1.85Th0.15CuO4,,,,SC,cuprate,,,,,,,,,,,,10.1103/PhysRevB.48.615
Sm1.85Th0.15CuO4-y,Sm1.85Th0.15CuO4-y,,,,SC,cuprate,≈ 2 K,,,,,,,,,,,10.1103/PhysRevB.47.433
Sm1.85Th0.15CuO4−y,Sm1.85Th0.15CuO4−y,Bulk,,,SC,High-Tc,13 K,,,,,,,,,,TRUE,10.1016/S0921-4534(00)00645-6
Sm1.86Ce0.14CuO3.96,Sm1.86Ce0.14CuO3.96,Bulk,,,SC,cuprate,20 K,,,,,,,,,,TRUE,10.1103/PhysRevLett.95.017001
Sm1.86Ce0.14CuO3.96,Sm1.86Ce0.14CuO3.96,Mesa,30 nm,,SC,cuprate,20 K,,,,,,,,,,TRUE,10.1103/PhysRevLett.95.017001
Sm1.86Ce0.14CuO3.96,Sm1.86Ce0.14CuO3.96,Bulk,,,SC,Cuprate,20 K,,,,,,,,,,TRUE,10.1016/j.physc.2005.02.048
Sm1.86Ce0.14CuO4,Sm1.86Ce0.14CuO4,,,,SC,cuprate,,,,,,,,,,,FALSE,10.1103/PhysRevB.79.224525
Sm1.86Ce0.14CuO4,Sm1.86Ce0.14CuO4,Bulk,,,SC,High-Tc/cuprate,,,,,,,,,,,,10.1103/PhysRevB.74.014406
Sm1.86Ce0.14CuO4,Sm1.86Ce0.14CuO4,Bulk,,,SC,High-Tc/Cuprate,13 K,,,,,,,,,,TRUE,10.1016/j.jpcs.2008.06.116
Sm1.86Ce0.14CuO4-y,Sm1.86Ce0.14CuO4-y,Bulk,,,SC,cuprate,,,,,,,,,,,True,10.1103/PhysRevB.51.8650
Sm1.86Ce0.14CuO4-y,Sm1.86Ce0.14CuO4-y,Bulk,,,SC,cuprate,"Tc1 ≈ 20 K, Tc2 varies with x",,Tetragonal,,,,,,1.5 mT at zero temperature,,True,10.1103/PhysRevB.47.433
Sm1.875Ce0.125CuO4-y,Sm1.875Ce0.125CuO4-y,Thin Film,,,SC,High-Tc,7.3 K,,,,,,,,,,TRUE,10.1016/j.physc.2006.05.056
Sm1.87Ce0.13CuO4-y,Sm1.87Ce0.13CuO4-y,Bulk,,,SC,cuprate,"Tc1 ≈ 20 K, Tc2 varies with x",,Tetragonal,,,,,,1.5 mT at zero temperature,,True,10.1103/PhysRevB.47.433
Sm1.88Ce0.12CuO4-y,Sm1.88Ce0.12CuO3.98,Bulk,,,SC,cuprate,3.9 K,atmospheric pressure,tetragonal,Nd2CuO4-type,,,,,,,True,10.1103/PhysRevLett.64.80
Sm1.88Ce0.12CuO4-y,Sm1.88Ce0.12CuO4-y,Bulk,,,SC,cuprate,,,Tetragonal,,,,,,1.5 mT at zero temperature,,True,10.1103/PhysRevB.47.433
Sm1.8Ba0.2CuO4−δ,Sm1.8Ba0.2CuO4−δ,Bulk,,,SC,High-Tc,65 K,,,,,,,,,,TRUE,10.1016/0038-1098(87)90869-6
(Sm/Y)1.8Ba2.4Cu3.4Oy,Sm1.8Y1.8Ba2.4Cu3.4O7,Bulk,,,SC,High-Tc,>92 K,,Orthorhombic,,,,,,,,TRUE,10.1016/S0921-4534(00)00211-2
(Sm/Y)1.8Ba2.4Cu3.4Oy with CeO2,Sm1.8Y1.8Ba2.4Cu3.4O7 with CeO2,Bulk,,,SC,High-Tc,>92 K,,Orthorhombic,,,,,,,,TRUE,10.1016/S0921-4534(00)00211-2
Sm1.9Ce0.1CuO4,Sm1.9Ce0.1CuO4,Bulk,,,NSC,cuprate,0 K,,,,,,,,,,TRUE,10.1103/PhysRevLett.101.117006
Sm1Ba2Cu3O7-δ,Sm1Ba2Cu3O7,Bulk,,,SC,High-Tc/cuprate,61.0 K,,Orthorhombic,perovskite,,,,11.727 Å,,,True,10.1103/PhysRevB.37.2285
SmBaCuO,Sm1Ba2Cu3O7,Thin Film,,,SC,High-Tc,86 K,0.8 mbar,Epitaxial,00l,,,,,,,TRUE,10.1016/S0040-6090(98)01276-0
Sm1Ba2Cu3O7,Sm1Ba2Cu3O7,Bulk,,,SC,High-Tc,96 K,,Orthorhombic,,,,,,,,TRUE,10.1016/j.jallcom.2004.03.125
Sm1Ba2Cu3O7-delta,Sm1Ba2Cu3O7-delta,Thin Film,,SrTiO3 (100),SC,High-Tc/cuprate,,,,perovskite,,,,,,,FALSE,10.1103/PhysRevB.72.134521
SmCrO3,Sm1Cr1O3,,,,NSC,,,,,,,,,,,,FALSE,10.1103/PhysRevB.100.104301
SmFeAsO0.85,Sm1Fe1As1O0.85,Bulk,,,SC,iron-based,55 K,ambient,,,,,,,,,FALSE,10.1103/PhysRevB.78.104505
SmFeAsO0.88F0.12,Sm1Fe1As1O0.88F0.12,Bulk,,,SC,iron-based,51 K,ambient,Tetragonal,ZrCuSiAs-type,P4/nmm,3.9311,3.9311,8.4733,,,TRUE,10.1103/PhysRevB.87.064302
SmFeAsO0.9F0.1,Sm1Fe1As1O0.9F0.1,Bulk,,,SC,iron-based,55 K,ambient,,,,,,,,,FALSE,10.1103/PhysRevB.78.104505
SmFeAsO,Sm1Fe1As1O1,Bulk,,,NSC,iron-based,NSC,ambient,Tetragonal,ZrCuSiAs-type,P4/nmm,3.9391,3.9391,8.4995,,,TRUE,10.1103/PhysRevB.87.064302
SmFeAsO,Sm1Fe1As1O1,Bulk,,,NSC,iron-based,,ambient,Tetragonal,ZrCuSiAs-type,P4/nmm,3.9469,3.9469,8.4965,,,TRUE,10.1103/PhysRevB.82.134514
SmFeAsO1-xFx,Sm1Fe1As1O1-xFx,,,,SC,iron-based,up to 55 K,,,Layered,,,,,,High,FALSE,10.1103/PhysRevB.78.220502
Sm2-xCexCuO4,Sm2-xCexCuO4,,,,SC,cuprate/High-Tc,,,,,,,,,,,TRUE,10.1103/PhysRevB.82.134505
Sm2-xCe_xCuO4-δ,Sm2-xCe_xCuO4-δ,Bulk,30-36 nm,,SC,cuprate/High-Tc/electron-doped,20.7 K,ambient,,Layered perovskite,,,,,,,TRUE,10.1103/PhysRevB.76.134503
Sm2.75C60,Sm2.75C60,,,,SC,,8 K,,,,,,,,,,FALSE,10.1016/S0038-1098(02)00291-0
Sm211,Sm2BaCuO5,Bulk,,,SC,High-Tc,86,,,,,,,,,,TRUE,10.1016/S0921-4534(01)00312-4
Sm2C3,Sm2C3,Bulk,,,SC,,10-12 K,,Cubic,sesquicarbide,I-43d (No. 220),8.477,8.477,8.477,,,TRUE,10.1103/PhysRevB.104.045111
Sm2CuO4,Sm2CuO4,Bulk,,,NSC,,,,,T'-phase,,,,,,,True,10.1103/PhysRevB.44.917
Sm2CuO4,Sm2CuO4,Bulk,,,NSC,,,,,T'-phase,,,,,,,True,10.1103/PhysRevB.51.1258
Sm2CuO4,Sm2CuO4,Bulk,,,SC,cuprate,,ambient pressure,Tetragonal,T' structure,I4/mmm,,,,,,,10.1103/PhysRevB.46.3619
Sm2CuO4-δ,Sm2CuO4,Bulk,,,NSC,,,,,T' structure,,,,,,,True,10.1103/PhysRevB.42.1997
Sm2CuO4,Sm2CuO4,Bulk,,,NSC,,,,,,,,,,,,True,10.1103/PhysRevB.46.11725
Sm2CuO4,Sm2CuO4,Bulk,,,NSC,,,,Tetragonal,T'-phase,,,,,,,True,10.1103/PhysRevB.51.6617
Sm2CuO4,Sm2CuO4,Bulk,,,NSC,,,,Tetragonal,T'-phase,,,,,,,,10.1103/PhysRevB.65.104506
Sm2CuO4,Sm2CuO4,Bulk,,,NSC,cuprate,,,,,,,,,,,True,10.1103/PhysRevB.59.1468
Sm2CuO4,Sm2CuO4,,,,SC,High-Tc/cuprate,,,,,,,,,,,,10.1103/PhysRevB.42.1037
Sm2CuO4,Sm2CuO4,Bulk,,,SC,cuprate,25 K,,Tetragonal,T',D4h17,,,,,,True,10.1103/PhysRevB.43.10496
Sm2CuO4,Sm2CuO4,Bulk,,,SC,High-Tc/cuprate,,,,T' phase,,,,,,,,10.1103/PhysRevB.54.12557
Sm₂CuO₄,Sm2CuO4,Bulk,,,SC,cuprate,,,tetragonal,T' structure,,,,,,,True,10.1103/PhysRevB.46.8683
Sm2CuO4,Sm2CuO4,Bulk,,,NSC,,,,,,,,,,,,True,10.1103/PhysRevB.48.7624
Sm2CuO4,Sm2CuO4,Bulk,,,SC,cuprate,,,Tetragonal,T' structure,,3.9153 Å,3.9153 Å,11.973 Å,,,True,10.1103/PhysRevB.47.5477
Sm₂CuO₄,Sm2CuO4,,,,SC,High-Tc/cuprate,,,,,,,,,,,,10.1103/PhysRevB.45.12821
Sm₂CuO₄,Sm2CuO4,Bulk,,,SC,High-Tc,,,Tetragonal,T' structure,,,,,,,True,10.1103/PhysRevB.49.585
Sm2CuO4,Sm2CuO4,Bulk,,,NSC,,,,,T'-phase,,,,,,,True,10.1103/PhysRevB.43.333
Samarium copper oxide,Sm2CuO4,Bulk,,,NSC,,,,Tetragonal,T' structure,,,,,,,True,10.1103/PhysRevB.54.4276
Sm2CuO4,Sm2CuO4,Bulk,,,NSC,,,,,,,,,,,,,10.1103/PhysRevLett.64.599
Sm2CuO4,Sm2CuO4,Thin Film,500–1000 Å,SrTiO3 (001),SC,cuprate,27.5 K,ambient,Tetragonal,Nd2CuO4-type (T'),,,,11.94–11.97 Å,,,TRUE,10.1103/PhysRevB.79.100508
Sm2CuO4,Sm2CuO4,Bulk,,,NSC,cuprate,NSC,,,,,,,,,,FALSE,10.1103/PhysRevB.72.184514
T'-Sm2CuO4,Sm2CuO4,Thin Film,,,SC,High-Tc,30.7,,T',Tetragonal,,3.905,,11.929,,,TRUE,10.1016/j.physc.2016.02.012
T'-Sm2CuO4,Sm2CuO4,Thin Film,,,SC,Cuprate,28K,,T',Square-planar CuO4,,,,,,,TRUE,10.1016/j.physc.2008.05.019
Sm2CuO4,Sm2CuO4,Thin Film,,,SC,Cuprate,30.7 K,,,,,,,11.972 Å,,,TRUE,10.1016/j.physc.2011.05.027
Sm₂CuO₄₋δ,Sm2CuO4-δ,,,,SC,cuprate,,,,T'-phase,,,,,,,,10.1103/PhysRevB.64.134502
Sm₂O₃,Sm2O3,Thin Film,,,NSC,,,,,,,,,,,,True,10.1103/PhysRevB.52.7604
Sm2PdO4,Sm2PdO4,Thin Film,80 nm,SrTiO3 (001),NSC,,,,Tetragonal,T' structure,I4/mmm,3.980,3.980,12.297,,,TRUE,10.1103/PhysRevMaterials.2.085003
Sm2−xCexCuO4,Sm2−xCexCuO4,,,,SC,cuprate/High-Tc,,,,,,,,,,,FALSE,10.1103/PhysRevB.71.104504
Sm-358,Sm3Ba5Cu8O18,Bulk,,,SC,High-Tc,64.80,,Orthorhombic,,Pmm2(25),,,,,4862,TRUE,10.1016/j.ceramint.2020.01.179
Samarium-doped fulleride,Sm3C60,Bulk,,,SC,,8 K,,Orthorhombic,,Pcab,28.17 Å,28.07 Å,28.27 Å,,,True,10.1103/PhysRevB.52.15534
Sm3C60,Sm3C60,,,,SC,,8 K,,,,,,,,,,FALSE,10.1016/S0038-1098(00)00232-5
Sm4Fe2As2Te0.72O3.7F0.3,Sm4Fe2As2Te0.72O3.7F0.3,Bulk,,,SC,iron-based,40 K,,Tetragonal,body-centered tetragonal,I4/mmm,,,,,,FALSE,10.1103/PhysRevB.93.024518
Sm4Fe2As2Te0.92O4,Sm4Fe2As2Te0.92O4,Bulk,,,SC,iron-based,25 K,,Tetragonal,body-centered tetragonal,I4/mmm,,,,,,FALSE,10.1103/PhysRevB.93.024518
Sm4Fe2As2TeO4,Sm4Fe2As2TeO4,Bulk,,,NSC,iron-based,,,Orthorhombic,,,4.01,3.98,29.68,,,TRUE,10.1103/PhysRevB.93.024518
SmB2,SmB2,Bulk,,,NSC,,0.0 K,,Hexagonal,AlB2-type,P6/mmm,,,,,,TRUE,10.1103/PhysRevB.105.214517
SmB₆,SmB6,Bulk,,,NSC,,,,,,,,,,,,,10.1103/PhysRevB.58.15534
Samarium Hexaboride,SmB6,Thin Film,20 nm,YB5.6/Si(001),Topological Insulator,Proximity-induced,5.8 K,,Cubic,,,4.1,4.1,4.1,,,TRUE,10.1103/PhysRevMaterials.3.124803
Samarium Hexaboride,SmB6,Thin Film,40 nm,YB5.6/Si(001),Topological Insulator,Proximity-induced,5.8 K,,Cubic,,,4.1,4.1,4.1,,,TRUE,10.1103/PhysRevMaterials.3.124803
Samarium Hexaboride,SmB6,Thin Film,100 nm,YB5.6/Si(001),Topological Insulator,Proximity-induced,5.8 K,,Cubic,,,4.1,4.1,4.1,,,TRUE,10.1103/PhysRevMaterials.3.124803
Samarium Hexaboride,SmB6,Bulk,,,Topological Kondo Insulator,Proximity-induced,3.6 K,,Cubic,,,,,,,,TRUE,10.1103/PhysRevB.100.104505
Samarium Hexaboride,SmB6,Bulk,,,NSC,Topological Kondo insulator,,,,,,,,,,,FALSE,10.1103/PhysRevB.111.075152
Samarium hexaboride,SmB6,Thin Film,"10 nm, 25 nm, 50 nm",Si (100),NSC,,,,,,,,,,,,TRUE,10.1103/PhysRevX.6.031031
SmBa1.1Sr0.9Cu3O7-δ,SmBa1.1Sr0.9Cu3O6.93,Bulk,,,SC,High-Tc,78.9,,Tetragonal,,P 4/mmm,3.8549,,11.6078,,,TRUE,10.1016/j.jallcom.2004.04.075
SmBa1.25Sr0.45Pr0.30Cu3O7,SmBa1.25Sr0.45Pr0.30Cu3O7,Bulk,,,SC,High-Tc,25 K,,,,,,,,,,TRUE,10.1016/S0921-4526(98)00811-4
SmBa1.2Sr0.8Cu3O7-δ,SmBa1.2Sr0.8Cu3O6.92,Bulk,,,SC,High-Tc,83.2,,Tetragonal,,P 4/mmm,3.8586,,11.6115,,,TRUE,10.1016/j.jallcom.2004.04.075
SmBa1.3Sr0.7Cu3O7-δ,SmBa1.3Sr0.7Cu3O6.91,Bulk,,,SC,High-Tc,83.5,,Tetragonal,,P 4/mmm,3.8598,,11.6290,,,TRUE,10.1016/j.jallcom.2004.04.075
SmBa1.4Sr0.6Cu3O7-δ,SmBa1.4Sr0.6Cu3O6.91,Bulk,,,SC,High-Tc,85.1,,Tetragonal,,P 4/mmm,3.8643,,11.6445,,,TRUE,10.1016/j.jallcom.2004.04.075
SmBa1.5Sr0.5Cu3O7-δ,SmBa1.5Sr0.5Cu3O6.90,Bulk,,,SC,High-Tc,85.7,,Tetragonal,,P 4/mmm,3.6870,,11.6528,,,TRUE,10.1016/j.jallcom.2004.04.075
SmBa1.65Pr0.35Cu3Oy,SmBa1.65Pr0.35Cu3O7.10,Bulk,,,NSC,,0 K,,Tetragonal,perovskite,,3.875 Å,3.875 Å,11.625 Å,,,True,10.1103/PhysRevB.61.12404
SmBa1.6Sr0.4Cu3O7-δ,SmBa1.6Sr0.4Cu3O6.94,Bulk,,,SC,High-Tc,85.8,,Orthorhombic,,Pmmm,3.8560,3.8767,11.6640,,,TRUE,10.1016/j.jallcom.2004.04.075
SmBa1.7Pr0.3Cu3Oy,SmBa1.7Pr0.3Cu3O7.07,Bulk,,,SC,High-Tc/cuprate,~5 K,,Orthorhombic,perovskite,,3.878 Å,3.883 Å,11.630 Å,,,True,10.1103/PhysRevB.61.12404
SmBa1.7Sr0.3Cu3O7-δ,SmBa1.7Sr0.3Cu3O6.94,Bulk,,,SC,High-Tc,87.0,,Orthorhombic,,Pmmm,3.8562,3.8838,11.6787,,,TRUE,10.1016/j.jallcom.2004.04.075
SmBa1.85Pr0.15Cu3Oy,SmBa1.85Pr0.15Cu3O7.02,Bulk,,,SC,High-Tc/cuprate,~40 K,,Orthorhombic,perovskite,,3.850 Å,3.898 Å,11.690 Å,,,True,10.1103/PhysRevB.61.12404
SmBa1.8Pr0.2Cu3Oy,SmBa1.8Pr0.2Cu3O7.04,Bulk,,,SC,High-Tc/cuprate,27 K,,Orthorhombic,perovskite,,3.862 Å,3.888 Å,11.665 Å,,,True,10.1103/PhysRevB.61.12404
SmBa1.8Sr0.2Cu3O7-δ,SmBa1.8Sr0.2Cu3O6.92,Bulk,,,SC,High-Tc,88.0,,Orthorhombic,,Pmmm,3.8566,3.8909,11.6880,,,TRUE,10.1016/j.jallcom.2004.04.075
SmBa1.9Pr0.1Cu3Oy,SmBa1.9Pr0.1Cu3O6.99,Bulk,,,SC,High-Tc/cuprate,57 K,,Orthorhombic,perovskite,,3.853 Å,3.900 Å,11.700 Å,,,True,10.1103/PhysRevB.61.12404
SmBa1.9Sr0.1Cu3O7-δ,SmBa1.9Sr0.1Cu3O6.92,Bulk,,,SC,High-Tc,88.6,,Orthorhombic,,Pmmm,3.8567,3.8950,11.7081,,,TRUE,10.1016/j.jallcom.2004.04.075
SmBa2Cu2.7Ni0.3O7,SmBa2Cu2.7Ni0.3O7,Bulk,,,SC,High-Tc/cuprate,24 K,,Tetragonal,perovskite,,,,,,,True,10.1103/PhysRevB.53.14637
SmBa2Cu2.8Fe0.2O7,SmBa2Cu2.8Fe0.2O7,Bulk,,,SC,High-Tc/cuprate,47 K,,Tetragonal,perovskite,,,,,,,True,10.1103/PhysRevB.53.14637
SmBa2Cu2.8Ni0.2O7,SmBa2Cu2.8Ni0.2O7,Bulk,,,SC,High-Tc/cuprate,50 K,,Orthorhombic,perovskite,,,,,,,True,10.1103/PhysRevB.53.14637
SmBa2Cu2.92Fe0.08O7,SmBa2Cu2.92Fe0.08O7,Bulk,,,SC,High-Tc/cuprate,68 K,,Tetragonal,perovskite,,,,,,,True,10.1103/PhysRevB.53.14637
SmBa2Cu2.92Zn0.08O7,SmBa2Cu2.92Zn0.08O7,Bulk,,,SC,High-Tc/cuprate,49 K,,Tetragonal,perovskite,,,,,,,True,10.1103/PhysRevB.53.14637
SmBa2Cu2.94Fe0.06O7,SmBa2Cu2.94Fe0.06O7,Bulk,,,SC,High-Tc/cuprate,71 K,,Orthorhombic,perovskite,,,,,,,True,10.1103/PhysRevB.53.14637
SmBa2Cu2.94Ni0.06O7,SmBa2Cu2.94Ni0.06O7,Bulk,,,SC,High-Tc/cuprate,76 K,,Orthorhombic,perovskite,,,,,,,True,10.1103/PhysRevB.53.14637
SmBa2Cu2.94Zn0.06O7,SmBa2Cu2.94Zn0.06O7,Bulk,,,SC,High-Tc/cuprate,59 K,,Orthorhombic,perovskite,,,,,,,True,10.1103/PhysRevB.53.14637
SmBa2Cu2.96Fe0.04O7,SmBa2Cu2.96Fe0.04O7,Bulk,,,SC,High-Tc/cuprate,78 K,,Orthorhombic,perovskite,,,,,,,True,10.1103/PhysRevB.53.14637
SmBa2Cu2.96Ni0.04O7,SmBa2Cu2.96Ni0.04O7,Bulk,,,SC,High-Tc/cuprate,83 K,,Orthorhombic,perovskite,,,,,,,True,10.1103/PhysRevB.53.14637
SmBa2Cu2.96Zn0.04O7,SmBa2Cu2.96Zn0.04O7,Bulk,,,SC,High-Tc/cuprate,70 K,,Orthorhombic,perovskite,,,,,,,True,10.1103/PhysRevB.53.14637
SmBa2Cu2.98Fe0.02O7,SmBa2Cu2.98Fe0.02O7,Bulk,,,SC,High-Tc/cuprate,84 K,,Orthorhombic,perovskite,,,,,,,True,10.1103/PhysRevB.53.14637
SmBa2Cu2.98Ni0.02O7,SmBa2Cu2.98Ni0.02O7,Bulk,,,SC,High-Tc/cuprate,83 K,,Orthorhombic,perovskite,,,,,,,True,10.1103/PhysRevB.53.14637
SmBa2Cu2.98Zn0.02O7,SmBa2Cu2.98Zn0.02O7,Bulk,,,SC,High-Tc/cuprate,81 K,,Orthorhombic,perovskite,,,,,,,True,10.1103/PhysRevB.53.14637
SmBa2Cu2.9Fe0.1O7,SmBa2Cu2.9Fe0.1O7,Bulk,,,SC,High-Tc/cuprate,66 K,,Tetragonal,perovskite,,,,,,,True,10.1103/PhysRevB.53.14637
SmBa2Cu2.9Ni0.1O7,SmBa2Cu2.9Ni0.1O7,Bulk,,,SC,High-Tc/cuprate,72 K,,Orthorhombic,perovskite,,,,,,,True,10.1103/PhysRevB.53.14637
SmBa2Cu2.9Zn0.1O7−δ,SmBa2Cu2.9Zn0.1O7−δ,Bulk,,,SC,High-Tc/Cuprate,51.2 K,,Orthorhombic,,,3.85847 Å,3.91526 Å,11.75901 Å,,,TRUE,10.1016/j.mseb.2013.01.004
SmBa2Cu3O6,SmBa2Cu3O6,Bulk,,,NSC,,,up to 34 GPa,Tetragonal,,,,,,,,True,10.1103/PhysRevB.38.7105
SmBa₂Cu₃O₆,SmBa2Cu3O6,Bulk,,,NSC,,,,Tetragonal,perovskite,,,,,,,True,10.1103/PhysRevB.38.11382
SmBa2Cu3O6+x,SmBa2Cu3O6+x,Bulk,,,SC,High-Tc/cuprate,82 K,ambient pressure,Tetragonal,,,3.88 Å,3.88 Å,11.73 Å,,,True,10.1103/PhysRevLett.58.1891
SmBa2Cu3O6.5,SmBa2Cu3O6.5,Bulk,,,NSC,,,,Tetragonal,perovskite,,,,,,,True,10.1103/PhysRevB.40.10963
SmBa2Cu3O6.89,SmBa2Cu3O6.89,Bulk,,,SC,High-Tc/cuprate,93.5 K,1 atm,Orthorhombic,perovskite,,3.855 Å,3.899 Å,11.721 Å,,,True,10.1103/PhysRevB.36.226
SmBa2Cu3O6.9,SmBa2Cu3O6.9,Bulk,,,SC,High-Tc/cuprate,~90 K,,Orthorhombic,perovskite,,,,,,,True,10.1103/PhysRevB.37.2368
SmBa2Cu3O6.9,SmBa2Cu3O6.9,Bulk,,,SC,High-Tc/cuprate,91 K,,Orthorhombic,perovskite,,,,,,,True,10.1103/PhysRevB.40.10963
SmBa2Cu3O6.90,SmBa2Cu3O6.90,Bulk,,,SC,High-Tc/cuprate,95 K,250 bar,Orthorhombic,perovskite,,3.845 Å,3.907 Å,11.727 Å,,,True,10.1103/PhysRevB.53.2781
SmBa2Cu3O7-δ,SmBa2Cu3O6.90,Bulk,,,SC,High-Tc,93.9,,Orthorhombic,,Pmmm,3.8568,3.8977,11.7117,,,TRUE,10.1016/j.jallcom.2004.04.075
SmBa2Cu3O6.906,SmBa2Cu3O6.906,Bulk,,,SC,High-Tc/cuprate,89 K,,Orthorhombic,perovskite,,3.8247 Å,3.8895 Å,11.7103 Å,,,True,10.1103/PhysRevB.58.12495
SmBa2Cu3Oy,SmBa2Cu3O6.94,Bulk,,,SC,High-Tc/cuprate,~90 K,,Orthorhombic,perovskite,,3.847 Å,3.902 Å,11.735 Å,,,True,10.1103/PhysRevB.61.12404
SmBa2Cu3O6.95,SmBa2Cu3O6.95,Bulk,,,SC,High-Tc/cuprate,96 K,250 bar,Orthorhombic,perovskite,,3.846 Å,3.911 Å,11.730 Å,,,True,10.1103/PhysRevB.53.2781
SmBa2Cu3O6.95,SmBa2Cu3O6.95,Bulk,,,SC,High-Tc/cuprate,95.25 K,1 bar,,,,,,,,,True,10.1103/PhysRevB.56.11267
SmBa2Cu3O7-δ,SmBa2Cu3O7,Bulk,,,SC,High-Tc/cuprate,90 K,,orthorhombic,oxygen-deficient perovskite,,,,,,,True,10.1103/PhysRevB.37.5828
SmBa2Cu3O7,SmBa2Cu3O7,Bulk,,,SC,High-Tc/cuprate,93.8 K,,Orthorhombic,perovskite,,3.8440 Å,3.9018 Å,11.7248 Å,,,True,10.1103/PhysRevB.40.9408
SmBa2Cu3O7-δ,SmBa2Cu3O7,Bulk,,,SC,High-Tc/cuprate,,,Orthorhombic,1:2:3,,,,,,,True,10.1103/PhysRevB.48.7590
SmBa2Cu3O7,SmBa2Cu3O7,Bulk,,,SC,High-Tc/cuprate,>80 K,,Orthorhombic,perovskite,Pmmm,,,,,,True,10.1103/PhysRevB.38.2460
SmBa2Cu3O7,SmBa2Cu3O7,Bulk,,,SC,High-Tc/cuprate,93.1 K,ambient pressure,,,,,,,,,True,10.1103/PhysRevB.51.12900
SmBa2Cu3O7-y,SmBa2Cu3O7,Bulk,,,SC,High-Tc/cuprate,~90 K,ambient pressure,Orthorhombic,perovskite-like,,3.9028 Å,3.8487 Å,11.7325 Å,,,True,10.1103/PhysRevB.53.15245
SmBa₂Cu₃O₇,SmBa2Cu3O7,Thin Film,,SrTiO3,SC,High-Tc/cuprate,,,,perovskite,,,,,,,,10.1103/PhysRevB.61.756
SmBa2Cu3O7,SmBa2Cu3O7,Bulk,,,SC,High-Tc/cuprate,94 K,,orthorhombic,,,,,,,,True,10.1103/PhysRevB.64.064521
SmBa2Cu3O7-y,SmBa2Cu3O7,Bulk,,,SC,High-Tc/cuprate,~91 K,,Orthorhombic,perovskite,Pmmm,,,,,,True,10.1103/PhysRevB.50.16640
SmBa2Cu3O7,SmBa2Cu3O7,Bulk,,,SC,High-Tc/cuprate,,,,layered perovskite-like,,,,,,,True,10.1103/PhysRevB.58.11716
SmBa2Cu3O7,SmBa2Cu3O7,Bulk,,,SC,High-Tc/cuprate,~90 K,,,,,,,,,,,10.1103/PhysRevB.41.6372
SmBa2Cu3O7-y,SmBa2Cu3O7,Bulk,,,SC,High-Tc/cuprate,90 K,,Orthorhombic,,,,,,,,True,10.1103/PhysRevB.44.7042
SmBa2Cu3O7,SmBa2Cu3O7,Bulk,,,SC,High-Tc/cuprate,90 K,,Orthorhombic,perovskite,,,,,,,True,10.1103/PhysRevB.53.14637
SmBa₂Cu₃Oᵧ,SmBa2Cu3O7,Thin Film,150 nm,SrTiO3,SC,High-Tc/cuprate,92-93 K,3-5 × 10⁻⁶ mbar,,perovskite,,,,~12 Å,,,True,10.1103/PhysRevB.52.7604
Sm123,SmBa2Cu3O7,Bulk,,,SC,High-Tc/cuprate,,,,,,,,,,,True,10.1103/PhysRevB.64.144507
SmBa2Cu3O7,SmBa2Cu3O7,Bulk,,,SC,High-Tc/cuprate,,,,,,,,,,,,10.1103/PhysRevB.57.5079
SmBa2Cu3O7,SmBa2Cu3O7,Bulk,,,SC,High-Tc/cuprate,90 K,,,,,,,,,,,10.1103/PhysRevB.51.11830
SmBa2Cu3Ox,SmBa2Cu3O7,Bulk,,,SC,High-Tc/cuprate,65 ± 1 K,,,,,,,,,,True,10.1103/PhysRevB.36.2298
SmBa₂Cu₃O₇₋δ,SmBa2Cu3O7,Thin Film,,SrTiO3,SC,High-Tc/cuprate,,,Tetragonal,perovskite,,,,,,,True,10.1103/PhysRevB.57.1292
SmBa₂Cu₃O₇,SmBa2Cu3O7,Bulk,,,SC,High-Tc/cuprate,,,Orthorhombic,perovskite,,,,,,,True,10.1103/PhysRevB.38.11382
SmBa2Cu3O7,SmBa2Cu3O7,Bulk,,,SC,High-Tc/cuprate,,ambient pressure,,perovskite,,,,,,,,10.1103/PhysRevB.61.3691
Sm:123,SmBa2Cu3O7,Bulk,,,SC,High-Tc,,,,,,,,,,,TRUE,Handbook of SC
Sm: 123,SmBa2Cu3O7,Bulk,,,SC,cuprate,123 K,,,,,,,,,,TRUE,Handbook of SC
SmBa2Cu3O7,SmBa2Cu3O7,Thin Film,,,SC,High-Tc,90-93 K,,,c-axis oriented,,,,,,,TRUE,10.1016/S0169-4332(02)01407-1
SmBa2Cu3O7,SmBa2Cu3O7,Bulk,,,SC,High-Tc,95 K,,,,,,,,,,TRUE,10.1016/S0921-4534(01)00277-5
SmBa2Cu3O7−δ,SmBa2Cu3O7,Bulk,,,SC,High-Tc/Cuprate,95.1,,,,,,,,,40,TRUE,10.1016/j.physc.2011.05.148
SmBa2Cu3O7,SmBa2Cu3O7,Thin Film,,,SC,High-Tc,93.8 K,,,,,,,,,,TRUE,10.1016/S0921-4534(03)01131-6
Sm123,SmBa2Cu3O7,Bulk,,,SC,High-Tc,80 K,,,,,,,,,,TRUE,10.1016/S0921-4534(00)00150-7
Ca-doped SmBa2Cu3Oy,SmBa2Cu3O7,Thin Film,,,SC,Cuprate,50K,,,,,,,,,,TRUE,10.1016/0921-4534(94)92269-1
SmBa2Cu3O7,SmBa2Cu3O7,Bulk,,,SC,High-Tc,77K,,,,,,,,,,TRUE,10.1016/0921-4534(91)91011-R
Sm-substituted YBCO,SmBa2Cu3O7,Thin Film,,,SC,High-Tc,75.5 K,,,,,,,,,,TRUE,10.1016/j.physc.2005.03.071
SmBCO,SmBa2Cu3O7,Bulk,,,SC,High-Tc,94 K,,Perovskite,Orthorhombic,,,,,,,TRUE,10.1016/j.jallcom.2015.12.092
SmBaCuO,SmBa2Cu3O7,Bulk,,,SC,High-Tc,92.5 K,,,,,,,,,,TRUE,10.1016/j.physc.2004.04.009
SmBa2Cu3O7,SmBa2Cu3O7,Thin Film,,,SC,High-Tc,92.25 K,1 mT,,,,,,,,,TRUE,10.1016/j.physc.2015.07.002
Sm123,SmBa2Cu3O7,Bulk,,,SC,High-Tc,90,0.1% O2 + Ar,,,,,,,,,TRUE,10.1016/S0921-4534(02)02544-3
Sm123,SmBa2Cu3O7,Bulk,,,SC,High-Tc,90,1% O2 + Ar,,,,,,,,,TRUE,10.1016/S0921-4534(02)02544-3
SmBaCuO,SmBa2Cu3O7,Bulk,,,SC,High-Tc,93 K,,,,,,,,,,TRUE,10.1016/j.physc.2004.01.083
SmBa2Cu3O7,SmBa2Cu3O7,Thin Film,,,SC,High-Tc,92 K,1 atm,Orthorhombic,,,,,,,,TRUE,10.1016/j.physc.2003.09.054
Sm-123,SmBa2Cu3O7,Bulk,,,SC,High-Tc,94.0 K,,,,,,,,,,TRUE,10.1016/S0921-4534(00)00162-3
SmBa2Cu3O7,SmBa2Cu3O7,Bulk,,,SC,High-Tc,95 K,,,,,,,,,,TRUE,10.1016/S0921-4534(03)01185-7
SmBa2Cu3O7,SmBa2Cu3O7,Bulk,,,SC,High-Tc,94 K,,,,,,,,,,TRUE,10.1016/S0921-4534(00)00212-4
SmBa2Cu3O7,SmBa2Cu3O7,Thin Film,,,SC,High-Tc,91.2 K,,Orthorhombic,,,,,,,,TRUE,10.1016/j.matlet.2015.04.039
SmBa2Cu3O7,SmBa2Cu3O7,Bulk,,,SC,High-Tc,92K,,,,,,,,,,TRUE,10.1016/j.phpro.2014.09.017
SmBCO,SmBa2Cu3O7,Bulk,,,SC,High-Tc,94 K,,,,,,,,,,TRUE,10.1016/j.physc.2013.05.006
SmBCO,SmBa2Cu3O7,Thin Film,,,SC,High-Tc,93.5 K,,Orthorhombic,,,,,,,,TRUE,10.1016/j.pmatsci.2014.09.001
SmBa2Cu3O7,SmBa2Cu3O7,Bulk,,,SC,High-Tc,93.5,p O2,,,,,,,,,FALSE,10.1016/j.physc.2006.03.065
SmBa2Cu3O7,SmBa2Cu3O7,Bulk,,,SC,High-Tc,93.5 K,,,,,,,,,,TRUE,10.1016/j.matchemphys.2009.08.039
SmBa2Cu3O7,SmBa2Cu3O7,Bulk,,,SC,High-Tc,87.5 K,,,,,,,,,,TRUE,10.1016/j.matchemphys.2009.08.039
SmBa2Cu3O7,SmBa2Cu3O7,Bulk,,,SC,High-Tc,95 K,1 atm,,,,,,,,,TRUE,10.1016/j.physc.2005.02.055
SmBa2Cu3O7,SmBa2Cu3O7,Bulk,,,SC,High-Tc,92.8 K,,,,,,,,,,TRUE,10.1016/j.physc.2008.05.052
SmBa2Cu3Oy,SmBa2Cu3O7,Bulk,,,SC,High-Tc,94K,,Orthorhombic,,,,,,,,TRUE,10.1016/j.physc.2006.04.024
Sm-123,SmBa2Cu3O7,Bulk,,,SC,High-Tc,93.2-93.8 K,,,,,,,,,,TRUE,10.1016/S0921-4534(03)01085-2
SmBa2Cu3Oy,SmBa2Cu3O7,Thin Film,,,SC,High-Tc,94 K,,c-axis orientation,,,,,,,,TRUE,10.1016/j.physc.2008.05.171
SmBa2Cu3Oy,SmBa2Cu3O7,Thin Film,,,SC,High-Tc,90 K,,,,,,,,,,TRUE,10.1016/j.physc.2011.05.173
SmBa2Cu3O7,SmBa2Cu3O7,Bulk,,,SC,High-Tc,94 K,,,,,,,,,,TRUE,10.1016/S0921-4534(01)00370-7
SmBCO,SmBa2Cu3O7,Thin Film,,,SC,High-Tc,90 K,,,,,,,,,,TRUE,10.1016/j.physc.2012.03.053
SmBa2Cu3O7,SmBa2Cu3O7,Bulk,,,SC,High-Tc,90 K,,,,,,,,,,TRUE,10.1016/j.physc.2004.02.199
SmBCO,SmBa2Cu3O7,Thin Film,,,SC,High-Tc,93 K,,Epitaxial,c-axis-oriented,,,,,,,TRUE,10.1016/j.ceramint.2017.05.219
SmBa2Cu3O7,SmBa2Cu3O7,Bulk,,,SC,High-Tc,83 K,,,,,,,,,,TRUE,10.1016/j.physc.2004.11.018
Sm–Ba–Cu–O,SmBa2Cu3O7,Bulk,,,SC,High-Tc,77 K,,,,,,,,,,TRUE,10.1016/S0921-4534(00)00660-2
Sm123,SmBa2Cu3O7,Bulk,,,SC,High-Tc,92.8,0.01 atm,Orthorhombic,Perovskite,Pmmm,,,,,,TRUE,10.1016/j.jcrysgro.2004.11.078
SmBa2Cu3O7,SmBa2Cu3O7,Bulk,,,SC,High-Tc,90 K,,,,,,,,,,TRUE,10.1016/S0921-4534(88)80157-6
SmBa2Cu3O7-delta,SmBa2Cu3O7-delta,Bulk,,,SC,High-Tc/cuprate,90 K,,,,,,,,,,TRUE,10.1103/PhysRevB.77.024523
SmBa2Cu3O7-x,SmBa2Cu3O7-x,Bulk,,,SC,High-Tc/cuprate,,,,,,,,,,,,10.1103/PhysRevB.60.7465
SmBa2Cu3O7-x,SmBa2Cu3O7-x,Bulk,,,SC,High-Tc,,,,,,,,,,,,10.1103/PhysRevB.37.7470
SmBa2Cu3O7-y,SmBa2Cu3O7-y,Bulk,,,SC,High-Tc,,,,,,,,,,,,10.1103/PhysRevB.36.7129
SmBa2Cu3O7-δ,SmBa2Cu3O7-δ,Bulk,,,SC,High-Tc/cuprate,,,Tetragonal/Orthorhombic,,,,,,,,,10.1103/PhysRevB.46.11033
SmBa2Cu3O7-δ,SmBa2Cu3O7-δ,Bulk,,,SC,High-Tc/cuprate,,,,perovskite,,,,,,,,10.1103/PhysRevB.38.2832
SmBa₂Cu₃O₇₋δ,SmBa2Cu3O7-δ,Thin Film,,SrTiO3(001),SC,High-Tc/cuprate,,,Orthorhombic,perovskite,,,,,,,,10.1103/PhysRevB.65.113402
SmBa₂Cu₃O₇₋δ,SmBa2Cu3O7-δ,Thin Film,,SrTiO3,SC,High-Tc/cuprate,,,,,,,,,,,,10.1103/PhysRevB.54.1564
SmBCO,SmBa2Cu3O7-δ,Bulk,,,SC,High-Tc,93 K,,Orthorhombic,Perovskite,,,,,,,TRUE,10.1016/j.jeurceramsoc.2018.07.007
SmBa2Cu3O7.00,SmBa2Cu3O7.00,Bulk,,,SC,High-Tc/cuprate,96 K,250 bar,Orthorhombic,perovskite,,3.845 Å,3.910 Å,11.721 Å,,,True,10.1103/PhysRevB.53.2781
SmBa2Cu3O7.00,SmBa2Cu3O7.00,Bulk,,,SC,High-Tc/cuprate,95.25 K,250 bar,,,,,,,,,True,10.1103/PhysRevB.56.11267
SmBa2Cu3O7.01,SmBa2Cu3O7.01,Bulk,,,SC,High-Tc/cuprate,82 K,,Orthorhombic,perovskite,,3.858 Å,3.910 Å,11.741 Å,,,True,10.1103/PhysRevB.38.2450
"(RE,RE′)Ba2Cu3O7−d",SmBa2Cu3O7−d,Bulk,,,SC,High-Tc,93 K,,,,,,,,,,TRUE,10.1016/S0921-4534(97)01436-6
SmBa2Cu3O7−δ,SmBa2Cu3O7−δ,Bulk,,,SC,High-Tc/Cuprate,89.6 K,,Orthorhombic,,,3.8551 Å,3.9113 Å,11.7383 Å,,,TRUE,10.1016/j.mseb.2013.01.004
SmBa2Cu3O7−δ,SmBa2Cu3O7−δ,Bulk,,,SC,High-Tc,94.2 K,,Orthorhombic,,,,,,,,TRUE,10.1016/j.cap.2010.04.007
SmBa2Cu3O7−δ,SmBa2Cu3O7−δ,Bulk,,,SC,High-Tc,91.50 K,,Orthorhombic,Pmmm,Pmmm,3.860,3.907,11.707,,,TRUE,10.1016/j.jmmm.2016.06.042
Sm123,SmBa2Cu3O7−δ,Bulk,,,SC,High-Tc,95 K,1 atm,Orthorhombic,Perovskite,Pmmm,,,,,,TRUE,10.1016/j.progsolidstchem.2024.100438
SmBa2Cu4O8,SmBa2Cu4O8,Bulk,,,SC,High-Tc/cuprate,70.5 K,,Orthorhombic,,,,,,,,True,10.1103/PhysRevB.47.11354
SmBa2Cu4O8,SmBa2Cu4O8,Bulk,,,SC,High-Tc,69.3 ± 0.4 K,High-pressure O2,Orthorhombic,1:2:4,Mmmm,3.872(1) Å,3.886(1) Å,27.308(5) Å,,,True,10.1103/PhysRevB.39.7347
SmBa2Cu4O8,SmBa2Cu4O8,Bulk,,,SC,cuprate,,,tetragonal,,,,,,,,False,10.1103/PhysRevB.50.7184
Sm-Ba2YCu3O7,SmBa2YCu3O7,Bulk,,,SC,High-Tc/Cuprate,90K,,Perovskite,,,,,,,,,10.1016/0025-5408(87)90211-X
