Repository: WyattBunstine/ML_SC_Project

# ML_SC_Project — Chemically and Geometrically Motivated Crystal Graph Neural Networks

This project predicts and screens superconductors from crystal structure. It frames the
problem as a **two-stage hurdle**: first classify whether a material is a superconductor
candidate (SC vs. non-SC), then regress the critical temperature T_c for superconductors.

Two graph-neural-network families are trained and compared:

- a **baseline CGCNN** ([txie-93/cgcnn](https://github.com/txie-93/cgcnn)), and
- an **MPNN** with learned edge features that consumes richer `crystal_graph_v4` graphs
  (this project's contribution).

File: database/superconductor_materials_full.csv (part 148 of 215)
Material_Name,Chemical_Composition,Material_Class,Film_Thickness,Substrate,Material_Type,Superconductor_Type,Superconducting_Transition_Temperature,Pressure,Crystal_Structure,Lattice_Structure,Space_Group,"Lattice_Constant(a)","Lattice_Constant(b)","Lattice_Constant(c)",Lower_Critical_Field,Upper_Critical_Field,Experimental,DOI
SmBa₂Cu₃O₆.₇,SmBa₂Cu₃O₆.₇,Bulk,,,SC,High-Tc/cuprate,,,,,,,,,,,True,10.1103/PhysRevB.65.024522
SmBa₂Cu₃O₇,SmBa₂Cu₃O₇,Bulk,,,SC,High-Tc/cuprate,95.5 K,,Orthorhombic,perovskite,,,,,,,True,10.1103/PhysRevB.39.9203
SmBa₂Cu₃O₇,SmBa₂Cu₃O₇,Bulk,,,SC,High-Tc/cuprate,,,,perovskite,,,,,,,,10.1103/PhysRevB.66.014508
Sm:123,SmBa₂Cu₃O₇₋ₓ,Bulk,,,SC,High-Tc,,,,,,,,,,,TRUE,Handbook of SC
SmBa₂Cu₃O₇₋ₓ,SmBa₂Cu₃O₇₋ₓ,Bulk,,,SC,High-Tc,,,,,,,,,,,TRUE,Handbook of SC
SmCeCuO,SmCeCuO,Bulk,,,SC,High-Tc,,,,,,,,,,,,10.1103/PhysRevB.46.11952
Sm-Ce-Cu-O,SmCeCuO,Bulk,,,SC,High-Tc,,,,,,,,,,,True,10.1103/PhysRevB.45.5099
SmCo2B2C,SmCo2B2C,Bulk,,,NSC,,NSC,,Tetragonal,LuNi2B2C-type,I4/mmm,,,,,,True,10.1103/PhysRevB.62.8942
SmCoIn5,SmCoIn5,Bulk,,,NSC,,NSC,"ambient, up to 8 GPa",Tetragonal,,P4/mmm,,,,,,TRUE,10.1103/PhysRevB.97.235149
Sm(Fe0.25Ru0.75)As(O0.85F0.15),SmFe0.25Ru0.75AsO0.85F0.15,Bulk,,,NSC,iron-based,<2 K,ambient,Tetragonal,1111-type,P4/nmm,4.0239,4.0239,8.2366,,,TRUE,10.1103/PhysRevB.81.184504
SmFe0.4Ru0.6AsO0.8F0.2,SmFe0.4Ru0.6AsO0.8F0.2,Bulk,,,SC,iron-based,,,,,,,,,,,FALSE,10.1103/PhysRevLett.117.257002
Sm(Fe0.50Ru0.50)As(O0.85F0.15),SmFe0.50Ru0.50AsO0.85F0.15,Bulk,,,SC,iron-based,13 K,ambient,Tetragonal,1111-type,P4/nmm,3.9958,3.9958,8.3399,,,TRUE,10.1103/PhysRevB.81.184504
Sm(Fe0.64Ru0.36)As(O0.85F0.15),SmFe0.64Ru0.36AsO0.85F0.15,Bulk,,,SC,iron-based,16 K,ambient,Tetragonal,1111-type,P4/nmm,3.9691,3.9691,8.3905,,dHc2/dT = -5.0 T/K near Tc,TRUE,10.1103/PhysRevB.81.184504
Sm(Fe0.70Ru0.30)As(O0.85F0.15),SmFe0.70Ru0.30AsO0.85F0.15,Bulk,,,SC,iron-based,15-20 K,ambient,Tetragonal,1111-type,P4/nmm,3.9597,3.9597,8.4211,,dHc2/dT = -5.2 T/K near Tc,TRUE,10.1103/PhysRevB.81.184504
SmFe0.725Ir0.275AsO,SmFe0.725Ir0.275AsO,Bulk,,,NSC,iron-based,,,Tetragonal,1111-type,P4/nmm,3.97195,3.97195,8.37662,,,TRUE,10.1103/PhysRevB.82.104503
SmFe0.75Ir0.25AsO,SmFe0.75Ir0.25AsO,Bulk,,,NSC,iron-based,,,Tetragonal,1111-type,P4/nmm,3.968623,3.968623,8.38642,,,TRUE,10.1103/PhysRevB.82.104503
SmFe0.80Co0.20AsO,SmFe0.80Co0.20AsO,Bulk,,,SC,Iron-based,9.5 K,,Tetragonal,,P4/nmm,3.94 Å,,8.47 Å,,,TRUE,10.1016/j.jpcs.2020.109621
Sm(Fe0.80Ru0.20)As(O0.85F0.15),SmFe0.80Ru0.20AsO0.85F0.15,Bulk,,,SC,iron-based,20 K,ambient,Tetragonal,1111-type,P4/nmm,3.9507,3.9507,8.4457,,dHc2/dT = -5.5 T/K near Tc,TRUE,10.1103/PhysRevB.81.184504
SmFe0.84Ir0.16AsO,SmFe0.84Ir0.16AsO,Bulk,,,SC,iron-based,17.3 K,,Tetragonal,1111-type,P4/nmm,3.957011,3.957011,8.433563,,,TRUE,10.1103/PhysRevB.82.104503
SmFe0.85Co0.15AsO,SmFe0.85Co0.15AsO,Bulk,,,SC,Iron-based,12 K,,ZrCuSiAs,,P4/nmm,,,,,,TRUE,10.1016/j.jallcom.2010.11.137
SmFe0.85Co0.15AsO,SmFe0.85Co0.15AsO,Bulk,,,SC,Iron-based,12 K,,Tetragonal,ZrCuSiAs,P 4/nmm,,,,,,TRUE,10.1016/j.matlet.2016.10.009
SmFe0.85Co0.15AsO,SmFe0.85Co0.15AsO,Bulk,,,SC,Iron-based,12 K,,Tetragonal,,P4/nmm,3.94 Å,,8.45 Å,,,TRUE,10.1016/j.jpcs.2020.109621
SmFe0.89Ir0.11AsO,SmFe0.89Ir0.11AsO,Bulk,,,SC,iron-based,18.3 K,,Tetragonal,1111-type,P4/nmm,3.95187,3.95187,8.44725,,,TRUE,10.1103/PhysRevB.82.104503
SmFe0.8Co0.2AsO,SmFe0.8Co0.2AsO,Bulk,,,SC,Iron-based,9.5 K,,ZrCuSiAs,,P4/nmm,,,,,,TRUE,10.1016/j.jallcom.2010.11.137
SmFe0.8Co0.2AsO,SmFe0.8Co0.2AsO,Bulk,,,SC,Iron-based,9.5 K,,Tetragonal,ZrCuSiAs,P 4/nmm,,,,,,TRUE,10.1016/j.matlet.2016.10.009
SmFe0.8Ir0.2AsO,SmFe0.8Ir0.2AsO,Bulk,,,SC,Iron-based,17.2 K,,,,,0.3956 nm,,0.8424 nm,,,TRUE,10.1016/j.physc.2010.05.039
SmFe0.90Co0.10AsO,SmFe0.90Co0.10AsO,Bulk,,,SC,Iron-based,17.2,,,,,,,,,,FALSE,10.1016/j.jallcom.2010.08.138
SmFe0.90Co0.10AsO,SmFe0.90Co0.10AsO,Bulk,,,SC,Iron-based,12.5 K,,Tetragonal,,P4/nmm,3.94 Å,,8.43 Å,,,TRUE,10.1016/j.jpcs.2020.109621
Sm(Fe0.90Ru0.10)As(O0.85F0.15),SmFe0.90Ru0.10AsO0.85F0.15,Bulk,,,SC,iron-based,45 K,ambient,Tetragonal,1111-type,P4/nmm,3.9401,3.9401,8.4702,,dHc2/dT = -5.0 T/K near Tc,TRUE,10.1103/PhysRevB.81.184504
SmFe0.92Co0.08AsO,SmFe0.92Co0.08AsO,,,,SC,iron-based,,,,1111-type,,,,,,,FALSE,10.1103/PhysRevB.105.205106
SmFe0.92Co0.08AsO,SmFe0.92Co0.08AsO,Bulk,,,SC,iron-based,16.3 K,,Tetragonal,ZrCuSiAs-type,P4/nmm,3.9410,3.9410,8.4675,Hc1^c(0) ≈ 11 mT; Hc1^ab(0) ≈ 4 mT,"dHc2/dT ≈ -8.7 T/K (ab), -1.7 T/K (c)",TRUE,10.1103/PhysRevB.86.214509
SmFe0.92Mn0.08AsO0.89F0.11,SmFe0.92Mn0.08AsO0.89F0.11,Bulk,,,NSC,iron-based,,ambient,Tetragonal,ZrCuSiAs-type,P4/nmm,,,,,,FALSE,10.1103/PhysRevB.92.020505
SmFe0.92Mn0.08AsO0.8F0.2,SmFe0.92Mn0.08AsO0.8F0.2,Bulk,,,NSC,iron-based,0 K,,,,,,,,,,FALSE,10.1103/PhysRevLett.117.257002
SmFe0.92Ni0.08AsO,SmFe0.92Ni0.08AsO,Bulk,,,SC,Iron-based,6 K,,Tetragonal,,P4/nmm,3.9402,,8.4505,,,TRUE,10.1016/j.solidstatesciences.2012.10.004
SmFe0.94Ir0.06AsO,SmFe0.94Ir0.06AsO,Bulk,,,SC,iron-based,18.0 K,,"Tetragonal (RT), Orthorhombic (low T)",1111-type,"P4/nmm (RT), Cmma (low T)",3.94682,3.94682,8.47704,,,TRUE,10.1103/PhysRevB.82.104503
SmFe0.94Ni0.06AsO,SmFe0.94Ni0.06AsO,Bulk,,,SC,Iron-based,10.0,,,,,,,,,,FALSE,10.1016/j.jallcom.2010.08.138
SmFe0.94Ni0.06AsO,SmFe0.94Ni0.06AsO,Bulk,,,SC,Iron-based,9 K,,Tetragonal,,P4/nmm,3.9391,,8.4592,100 Oe,300 kOe,TRUE,10.1016/j.solidstatesciences.2012.10.004
SmFe0.94Zn0.06AsO0.9F0.1,SmFe0.94Zn0.06AsO0.9F0.1,Bulk,,,SC,iron-based,40 K,ambient,,,,,,,,,TRUE,10.1103/PhysRevB.86.184515
SmFe0.95Ir0.05AsO,SmFe0.95Ir0.05AsO,Bulk,,,SC,Iron-based,15.6 K,,,,,0.3942 nm,,0.8490 nm,,,TRUE,10.1016/j.physc.2010.05.039
Sm(Fe0.95Ru0.05)As(O0.85F0.15),SmFe0.95Ru0.05AsO0.85F0.15,Bulk,,,SC,iron-based,51 K,ambient,Tetragonal,1111-type,P4/nmm,3.9351,3.9351,8.4700,,dHc2/dT = -6.0 T/K near Tc,TRUE,10.1103/PhysRevB.81.184504
SmFe0.95Zn0.05AsO0.8F0.2,SmFe0.95Zn0.05AsO0.8F0.2,Bulk,,,SC,Iron-based,23.3 K,,Tetragonal,ZrCuSiAs-type,,,,,,,TRUE,10.1016/j.physc.2011.05.010
SmFe0.96Ir0.04AsO,SmFe0.96Ir0.04AsO,Bulk,,,NSC,iron-based,,,"Tetragonal (RT), Orthorhombic (low T)",1111-type,"P4/nmm (RT), Cmma (low T)",3.94354,3.94354,8.49182,,,TRUE,10.1103/PhysRevB.82.104503
SmFe0.96Ni0.04AsO,SmFe0.96Ni0.04AsO,Bulk,,,SC,Iron-based,7.5 K,,Tetragonal,,P4/nmm,3.9384,,8.4712,,,TRUE,10.1016/j.solidstatesciences.2012.10.004
SmFe0.97Ir0.03AsO,SmFe0.97Ir0.03AsO,Bulk,,,NSC,iron-based,,,"Tetragonal (RT), Orthorhombic (low T)",1111-type,"P4/nmm (RT), Cmma (low T)",3.94201,3.94201,8.49475,,,TRUE,10.1103/PhysRevB.82.104503
SmFe0.97Mn0.03AsO0.88F0.12,SmFe0.97Mn0.03AsO0.88F0.12,Bulk,,,SC,Iron-based,16.5 K,,Tetragonal,ZrCuSiAs-type,,,,,,205 T,TRUE,10.1016/j.physc.2013.04.045
SmFe0.9Co0.1AsO,SmFe0.9Co0.1AsO,Bulk,,,SC,Iron-based,12.5 K,,ZrCuSiAs,,P4/nmm,,,,,,TRUE,10.1016/j.jallcom.2010.11.137
SmFe0.9Co0.1AsO,SmFe0.9Co0.1AsO,Bulk,,,SC,Iron-based,15.2 K,,,,,,,,,,TRUE,10.1016/j.physc.2009.03.024
SmFe0.9Co0.1AsO,SmFe0.9Co0.1AsO,Bulk,,,SC,Iron-based,12.5 K,,Tetragonal,ZrCuSiAs,P 4/nmm,,,,,,TRUE,10.1016/j.matlet.2016.10.009
SmFe0.9Ir0.1AsO,SmFe0.9Ir0.1AsO,Bulk,,,SC,Iron-based,16.5 K,,,,,0.3946 nm,,0.8471 nm,,,TRUE,10.1016/j.physc.2010.05.039
SmFe0.9Zn0.1AsO0.8F0.2,SmFe0.9Zn0.1AsO0.8F0.2,Bulk,,,SC,Iron-based,18.2 K,,Tetragonal,ZrCuSiAs-type,,,,,,,TRUE,10.1016/j.physc.2011.05.010
SmFe1-xCoxAsO,SmFe1-xCoxAsO,,,,SC,iron-based,,,,,,,,,,,FALSE,10.1103/PhysRevB.81.235107
SmFe4P12,SmFe4P12,Bulk,,,FM,,NSC,,Cubic,skutterudite,Im-3,,,,,,FALSE,10.1103/PhysRevB.71.104402
SmFe4Sb12,SmFe4Sb12,Bulk,,,FM,,NSC,,Cubic,skutterudite,Im-3,,,,,,FALSE,10.1103/PhysRevB.71.104402
"SmFeAs(O,F)","SmFeAs(O,F)",,,,SC,iron-based,45 K,,,,,,,,,,FALSE,10.1103/PhysRevB.84.144517
"SmFeAs(O,F)","SmFeAs(O,F)",Bulk,,,SC,iron-based,55 K,,,layered,,,,8.47,,,TRUE,10.1103/PhysRevLett.113.186402
"SmFeAs(O,F)","SmFeAs(O,F)",,,,SC,iron-based,43 K,,Tetragonal,ZrCuSiAs-type,,,,,,,FALSE,10.1103/PhysRevB.83.212502
"SmFeAs(O,F)","SmFeAs(O,F)",,,,SC,iron-based,55 K,,Tetragonal,ZrCuSiAs-type,,,,,,,FALSE,10.1103/PhysRevB.83.212502
"SmFeAs(O,F)","SmFeAs(O,F)",Bulk,,,SC,iron-based,55 K,,,,,,,,,,TRUE,10.1103/PhysRevLett.121.187003
"SmFeAs(O,F)","SmFeAs(O,F)",,,,SC,High-Tc/Iron-based,45 K,,,,,,,,,,FALSE,10.1016/j.physc.2011.05.016
"SmFeAs(O,F)","SmFeAs(O,F)",Thin Film,,,SC,Iron-based,52 K,,ZrCuSiAs,c-axis oriented,,,,8.469 Å,,,TRUE,10.1016/j.physc.2011.05.150
"SmFeAs(O,F)","SmFeAs(O,F)",Thin Film,,,SC,High-Tc,57.8 K,,ZrCuSiAs,Tetragonal,,3.87-3.88,,8.62-8.65,,,TRUE,10.1016/j.physc.2012.01.008
SmFeAs(O1-xFx),SmFeAs(O1-xFx),,,,SC,iron-based,55 K,,,,,,,,,,FALSE,10.1103/PhysRevB.81.184402
SmFeAs(O1-xFx),SmFeAs(O1-xFx),Bulk,,,SC,iron-based,55 K,,,,,,,,,,TRUE,10.1103/PhysRevB.78.212507
SmFeAs0.435P0.565O,SmFeAs0.435P0.565O,Bulk,,,NSC,iron-based,,ambient pressure,,,,,,,,,TRUE,10.1103/PhysRevB.84.134526
SmFeAs0.435P0.565O (1.3 GPa),SmFeAs0.435P0.565O,Bulk,,,NSC,iron-based,,1.3 GPa,,,,,,,,,TRUE,10.1103/PhysRevB.84.134526
SmFeAs0.435P0.565O,SmFeAs0.435P0.565O,Bulk,,,SC,Iron-based,4.1 K,,ZrCuSiAs-type,Tetragonal,,,,,,8.2 T,TRUE,10.1016/j.physc.2009.11.014
SmFeAs0.44P0.56O,SmFeAs0.44P0.56O,Bulk,,,NSC,iron-based,,ambient pressure,Tetragonal,ZrCuSiAs-type,P4/nmm,3.90225,3.90225,8.3111,,,TRUE,10.1103/PhysRevB.84.134526
SmFeAs0.47P0.53O0.85H0.15,SmFeAs0.47P0.53O0.85H0.15,Bulk,,,SC,iron-based,4 K,,Tetragonal,1111-type,P4/nmm,,,,,,TRUE,10.1103/PhysRevB.89.094510
SmFeAs0.5P0.5O (AP+HP),SmFeAs0.48P0.52O,Bulk,,,SC,iron-based,10.2 K,high pressure,Tetragonal,ZrCuSiAs-type,P4/nmm,3.90655,3.90655,8.3181,,,TRUE,10.1103/PhysRevB.84.134526
SmFeAs0.5P0.5O (HP+AP),SmFeAs0.52P0.48O,Bulk,,,NSC,iron-based,,ambient pressure,Tetragonal,ZrCuSiAs-type,P4/nmm,3.90964,3.90964,8.3369,,,TRUE,10.1103/PhysRevB.84.134526
SmFeAs0.5P0.5O0.85 (single crystal),SmFeAs0.53P0.47O0.85,Single Crystal,,,SC,iron-based,17 K,high pressure,Tetragonal,ZrCuSiAs-type,P4/nmm,3.91022,3.91022,8.3367,5 mT,,TRUE,10.1103/PhysRevB.84.134526
SmFeAs0.55P0.45O0.92H0.08,SmFeAs0.55P0.45O0.92H0.08,Bulk,,,SC,iron-based,22.5 K,,Tetragonal,1111-type,P4/nmm,,,,,,TRUE,10.1103/PhysRevB.89.094510
SmFeAs0.5P0.5O (AP),SmFeAs0.5P0.5O,Bulk,,,NSC,iron-based,,ambient pressure,Tetragonal,ZrCuSiAs-type,P4/nmm,3.90422,3.90422,8.3206,,,TRUE,10.1103/PhysRevB.84.134526
"SmFeAs0.5P0.5O0.85 (HP, neutron diffraction)",SmFeAs0.5P0.5O0.85,Bulk,,,SC,iron-based,16.0 K,high pressure,Tetragonal,ZrCuSiAs-type,P4/nmm,3.91275,3.91275,8.33705,,,TRUE,10.1103/PhysRevB.84.134526
"SmFeAs0.5P0.5O0.85 (single crystal, Hc2)",SmFeAs0.5P0.5O0.85,Single Crystal,,,SC,iron-based,21.7 K,high pressure,,,,,,,,slopes of -5.7 T/K (H||ab) and -1.3 T/K (H||c),TRUE,10.1103/PhysRevB.84.134526
"SmFeAs0.5P0.5O (AP, neutron diffraction)",SmFeAs0.5P0.5O1.07,Bulk,,,NSC,iron-based,,ambient pressure,Tetragonal,ZrCuSiAs-type,P4/nmm,3.91244,3.91244,8.35325,,,TRUE,10.1103/PhysRevB.84.134526
SmFeAs0.5P0.5O (HP+AP+HP),SmFeAs0.62P0.38O,Bulk,,,SC,iron-based,18.0 K,high pressure,Tetragonal,ZrCuSiAs-type,P4/nmm,3.9059,3.9059,8.3363,,,TRUE,10.1103/PhysRevB.84.134526
SmFeAs0.5P0.5O (HP),SmFeAs0.6P0.4O,Bulk,,,SC,iron-based,23.4 K,high pressure,Tetragonal,ZrCuSiAs-type,P4/nmm,3.90664,3.90664,8.3489,,,TRUE,10.1103/PhysRevB.84.134526
SmFeAs0.77P0.23O0.80H0.20,SmFeAs0.77P0.23O0.80H0.20,Bulk,,,SC,iron-based,44.5 K,,Tetragonal,1111-type,P4/nmm,,,,,,TRUE,10.1103/PhysRevB.89.094510
SmFeAs0.8P0.2O0.88F0.12,SmFeAs0.8P0.2O0.88F0.12,Bulk,,,SC,Iron-based,20 K,,Tetragonal,ZrCuSiAs-type,P4/nmm,,,,,31 T,TRUE,10.1016/j.physc.2014.04.022
SmFeAs0.95P0.05O0.88F0.12,SmFeAs0.95P0.05O0.88F0.12,Bulk,,,SC,Iron-based,47 K,,Tetragonal,ZrCuSiAs-type,P4/nmm,,,,,194 T,TRUE,10.1016/j.physc.2014.04.022
SmFeAs0.9P0.1O,SmFeAs0.9P0.1O,Bulk,,,SC,Iron-based,4.1 K,,,,,,,,,,TRUE,10.1016/j.physc.2009.10.141
SmFeAsF(x)O(1-x),SmFeAsF(x)O(1-x),,,,SC,iron-based,55 K,,,,,,,,,,FALSE,10.1103/PhysRevB.85.144506
SmFeAsO,SmFeAsO,Bulk,,,SC,iron-based,>55 K,,Tetragonal,ZrCuSiAs-type,,,,,,,,10.1103/PhysRevB.79.060501
SmFeAsO,SmFeAsO,Single Crystal,,,NSC,iron-based,,,,,,,,,,,TRUE,10.1103/PhysRevB.83.134503
SmFeAsO,SmFeAsO,Bulk,,,NSC,iron-based,,,Tetragonal,ZrCuSiAs-type,,,,,,,TRUE,10.1103/PhysRevLett.101.087001
SmFeAsO,SmFeAsO,Bulk,,,SC,iron-based,,,,Layered,,,,,,,,10.1103/PhysRevB.78.134512
SmFeAsO,SmFeAsO,Bulk,,,NSC,iron-based,,,Tetragonal,1111-type,P4/nmm,3.9389,3.9389,8.4969,,,TRUE,10.1103/PhysRevB.85.224534
SmFeAsO,SmFeAsO,Bulk,,,SC,iron-based,55 K,ambient,,,,,,,,,TRUE,10.1103/PhysRevB.79.224511
SmFeAsO,SmFeAsO,Bulk,,,NSC,iron-based,,,,,,,,,,,TRUE,10.1103/PhysRevB.96.104508
SmFeAsO,SmFeAsO,Single Crystal,,,NSC,iron-based,,,Orthorhombic,,Cmme,5.5732 Å,5.5611 Å,8.4714 Å,,,TRUE,10.1103/PhysRevB.84.054419
SmFeAsO,SmFeAsO,Bulk,,,NSC,iron-based,,,Tetragonal,1111-type,P4/nmm,,,8.497 Å,,,TRUE,10.1103/PhysRevB.82.054522
SmFeAsO,SmFeAsO,Bulk,,,SC,iron-based,up to 56 K,,,,,,,,,,FALSE,10.1103/PhysRevB.82.144523
Samarium iron oxyarsenide,SmFeAsO,Bulk,,,NSC,iron-based,,,Tetragonal,,,3.937,3.937,8.500,,,TRUE,10.1103/PhysRevB.79.212502
SmFeAsO,SmFeAsO,,,,SC,iron-based,54.6 K,,,,,,,,,,FALSE,10.1103/PhysRevB.78.174507
SmFeAsO,SmFeAsO,Bulk,,,NSC,iron-based,,,"Tetragonal (RT), Orthorhombic (low T)",,"P4/nmm (tetragonal), Cmme (orthorhombic)",,,,,,TRUE,10.1103/PhysRevLett.106.227001
SmFeAsO,SmFeAsO,Bulk,,,NSC,iron-based,,ambient pressure,Tetragonal,ZrCuSiAs-type,P4/nmm,3.92520,3.92520,8.4693,,,TRUE,10.1103/PhysRevB.84.134526
SmFeAsO,SmFeAsO,Bulk,,,NSC,iron-based,,,"Tetragonal (RT), Orthorhombic (low T)",1111-type,"P4/nmm (RT), Cmma (low T)",3.93676,3.93676,8.51422,,,TRUE,10.1103/PhysRevB.82.104503
SmFeAsO,SmFeAsO,Bulk,,,AFM,iron-based,NSC,,"Tetragonal, Orthorhombic",,,,,,,,FALSE,10.1103/PhysRevB.80.060502
SmFeAsO,SmFeAsO,Bulk,,,NSC,iron-based,NSC,,Orthorhombic,Layered (ZrCuSiAs-type),Cmma,,,,,,TRUE,10.1103/PhysRevB.80.094524
SmFeAsO,SmFeAsO,Bulk,,,NSC,iron-based,,,,,,,,,,,TRUE,10.1103/PhysRevB.90.134421
SmFeAsO,SmFeAsO,Single crystal,~10μm,,NSC,iron-based,,ambient pressure,"Tetragonal (high T), Orthorhombic (low T)",layered,"P4/nmm (high T), Cmma (low T)",,,,,,TRUE,10.1103/PhysRevB.82.144507
SmFeAsO,SmFeAsO,Polycrystalline powder,,,NSC,iron-based,,ambient pressure,"Tetragonal (high T), Orthorhombic (low T)",layered,"P4/nmm (high T), Cmma (low T)",,,,,,TRUE,10.1103/PhysRevB.82.144507
SmFeAsO,SmFeAsO,Bulk,,,SC,Iron-based,26-52,,,,,,,,,,FALSE,10.1016/j.physc.2009.03.023
SmFeAsO,SmFeAsO,Bulk,,,SC,Iron-based,55 K,,,,,,,,,,FALSE,10.1016/j.jpcs.2010.10.011
SmFeAsO,SmFeAsO,Bulk,,,SC,Iron-based,55 K,,,,,,,,,,FALSE,10.1016/j.ssc.2011.12.033
Sm-doped LaFeAsO,SmFeAsO,Bulk,,,SC,High-Tc/Iron-based,55 K,,ZrCuSiAs-type,Tetragonal,,,,,,,FALSE,10.1016/j.physc.2009.03.026
SmFeAsO,SmFeAsO,Bulk,,,SC,Iron-based,52.6,6,,,P4/nmm,,,,,,FALSE,10.1016/j.physb.2017.09.029
SmFeAsO,SmFeAsO,Bulk,,,SC,Iron-based,11 K,9 GPa,,,,,,,,,TRUE,10.1016/j.physc.2015.02.020
SmFeAsO,SmFeAsO,Bulk,,,SC,Iron-based,55,High pressure,,,,,,,,,FALSE,10.1016/j.progsolidstchem.2020.100282
Sm-1111,SmFeAsO,Bulk,,,SC,Iron-based,50.5 K,,,,,,,,,,FALSE,10.1016/j.physc.2009.10.086
SmFeAsO,SmFeAsO,Bulk,,,SC,Iron-based,55,,,,,,,,,,FALSE,10.1016/j.matpr.2020.04.503
SmFeAsO(1-delta),SmFeAsO(1-delta),,,,SC,iron-based,55 K,,,,,,,,,,FALSE,10.1103/PhysRevB.85.144506
SmFeAsO(1-x)F(x),SmFeAsO(1-x)F(x),Bulk,,,SC,iron-based,55 K,ambient,,,,,,,,,FALSE,10.1103/PhysRevB.83.094528
SmFeAsO1-xFx,SmFeAsO(1-x)F(x),,,,SC,iron-based,,,,,,,,,,,FALSE,10.1103/PhysRevB.93.094519
SmFeAsO0.6,SmFeAsO0.6,Bulk,,,SC,High-Tc,55 K,3 GPa,Tetragonal,,P4/nmm,3.90236 Å,,8.43148 Å,,30-60 T,TRUE,10.1016/j.jpcs.2009.12.019
SmFeAsO0.60H0.60,SmFeAsO0.60H0.60,Bulk,,,SC,iron-based,55 K,,,,,,,,,,FALSE,10.1103/PhysRevB.86.054523
SmFeAsO0.65F0.35,SmFeAsO0.65F0.35,Wire,,,SC,Iron-based,52 K,,,,,3.9310 Å,,8.5221 Å,,120 T,TRUE,10.1016/j.physc.2009.03.024
SmFeAsO0.6F0.4,SmFeAsO0.6F0.4,Bulk,,,SC,Iron-based,55.3 K,Ambient,Tetragonal,ZrCuSiAs type,P4/nmm,,,,,,TRUE,10.1016/j.jallcom.2011.11.041
SmFeAsO0.6F0.4,SmFeAsO0.6F0.4,Bulk,,,SC,Iron-based,51.1,,,,,,,,,,TRUE,10.1016/j.physc.2009.06.013
SmFeAsO0.75F0.25,SmFeAsO0.75F0.25,Bulk,,,SC,iron-based,,,,Layered,,,,,,,TRUE,10.1103/PhysRevB.84.054542
SmFeAsO0.75F0.25,SmFeAsO0.75F0.25,Bulk,,,SC,Iron-based,49.3 K,,,,,0.39305 nm,,0.84847 nm,,,TRUE,10.1016/j.physc.2010.05.039
SmFeAsO0.75F0.25,SmFeAsO0.75F0.25,Bulk,,,SC,Iron-based,51.3 K,Ambient,Tetragonal,ZrCuSiAs-type,,,,,,,TRUE,10.1016/j.physc.2013.09.016
SmFeAsO0.75F0.25,SmFeAsO0.75F0.25,Bulk,,,SC,Iron-based,40.8 K,Ambient,Tetragonal,ZrCuSiAs-type,,,,,,,TRUE,10.1016/j.physc.2013.09.016
SmFeAsO0.75F0.25,SmFeAsO0.75F0.25,Bulk,,,SC,Iron-based,46 K,Ambient,Tetragonal,ZrCuSiAs-type,,,,,,,TRUE,10.1016/j.physc.2013.09.016
SmFeAsO0.75F0.25,SmFeAsO0.75F0.25,Bulk,,,SC,Iron-based,50.1 K,Ambient,Tetragonal,ZrCuSiAs-type,,,,,,,TRUE,10.1016/j.physc.2013.09.016
SmFeAsO0.75F0.25,SmFeAsO0.75F0.25,Bulk,,,SC,Iron-based,38 K,Ambient,Tetragonal,ZrCuSiAs-type,,,,,,,TRUE,10.1016/j.physc.2013.09.016
SmFeAsO0.75F0.25,SmFeAsO0.75F0.25,Bulk,,,SC,Iron-based,45.2 K,Ambient,Tetragonal,ZrCuSiAs-type,,,,,,,TRUE,10.1016/j.physc.2013.09.016
SmFeAsO0.7F0.3,SmFeAsO0.7F0.3,Bulk,,,SC,Iron-based,53.4 K,Ambient,Tetragonal,ZrCuSiAs type,P4/nmm,,,,,,TRUE,10.1016/j.jallcom.2011.11.041
SmFeAsO0.7F0.3,SmFeAsO0.7F0.3,Bulk,,,SC,Iron-based,50.4,,,,,,,,,,TRUE,10.1016/j.physc.2009.06.013
SmFeAsO0.7F0.3,SmFeAsO0.7F0.3,Bulk,,,SC,Iron-based,48.5,,,,,,,,,,TRUE,10.1016/j.physc.2009.06.013
SmFeAsO0.7F0.3,SmFeAsO0.7F0.3,Bulk,,,SC,Iron-based,53.2 K,Ambient,Tetragonal,ZrCuSiAs-type,,,,,,,TRUE,10.1016/j.physc.2013.09.016
SmFeAsO0.7F0.3,SmFeAsO0.7F0.3,Bulk,,,SC,Iron-based,48.8 K,Ambient,Tetragonal,ZrCuSiAs-type,,,,,,,TRUE,10.1016/j.physc.2013.09.016
SmFeAsO0.7F0.3,SmFeAsO0.7F0.3,Bulk,,,SC,Iron-based,48.9 K,Ambient,Tetragonal,ZrCuSiAs-type,,,,,,,TRUE,10.1016/j.physc.2013.09.016
SmFeAsO0.7F0.3,SmFeAsO0.7F0.3,Bulk,,,SC,Iron-based,53.56 K,Ambient,Tetragonal,ZrCuSiAs-type,P4/nmm,,,,,,TRUE,10.1016/j.physc.2010.05.017
SmFeAsO0.80F0.20,SmFeAsO0.80F0.20,Bulk,,,SC,iron-based,,,"Tetragonal (RT), Orthorhombic (low T)",,"P4/nmm (tetragonal), Cmme (orthorhombic)",,,,,,TRUE,10.1103/PhysRevLett.106.227001
SmFeAsO0.80F0.20,SmFeAsO0.80F0.20,Bulk,,,SC,Iron-based,49 K,,,,,,,,,,TRUE,10.1016/j.ssc.2019.113800
SmFeAsO0.80H0.20,SmFeAsO0.80H0.20,Bulk,,,SC,iron-based,55 K,,,,,,,,,,FALSE,10.1103/PhysRevB.86.054523
SmFeAsO0.81F0.19,SmFeAsO0.81F0.19,Bulk,,,SC,iron-based,,0-20 GPa,Tetragonal,ZrCuSiAs-type,,,,,,,FALSE,10.1103/PhysRevB.84.224513
SmFeAsO0.83F0.17,SmFeAsO0.83F0.17,Bulk,,,SC,Iron-based,44 K,,Tetragonal,,P4/nmm,,,,,,TRUE,10.1016/j.physc.2012.09.003
SmFeAsO0.85,SmFeAsO0.85,Bulk,,,SC,iron-based,,,,,,,,,,,FALSE,10.1103/PhysRevB.87.174524
SmFeAsO0.85,SmFeAsO0.85,Bulk,,,SC,iron-based,,ambient,,,,,,,,,FALSE,10.1103/PhysRevB.96.064512
SmFeAsO0.85,SmFeAsO0.85,,,,SC,iron-based,55 K,,,,,,,,,,FALSE,10.1103/PhysRevB.94.224505
SmFeAsO0.85,SmFeAsO0.85,Bulk,,,SC,iron-based/Type-II/High-Tc,52 K,,,,,,,,,,TRUE,10.1103/PhysRevB.78.092506
SmFeAsO0.85,SmFeAsO0.85,Single Crystal,~10 μm,,SC,iron-based,50 K,,,layered,,,,,,,TRUE,10.1103/PhysRevB.82.104523
Samarium iron oxypnictide,SmFeAsO0.85,Bulk,,,SC,iron-based,52 K,,,,,,,,,,FALSE,10.1103/PhysRevB.79.140501
SmFeAsO0.85,SmFeAsO0.85,,,,SC,iron-based,,,,,,,,,,,FALSE,10.1103/PhysRevB.89.054502
SmFeAsO0.85,SmFeAsO0.85,Single Crystal,,,SC,iron-based,,,,,,,,,,,FALSE,10.1103/PhysRevB.83.174514
SmFeAsO0.85,SmFeAsO0.85,,,,SC,iron-based,,,,,,,,,,,FALSE,10.1103/PhysRevB.85.064513
SmFeAsO0.85,SmFeAsO0.85,Bulk,,,SC,Iron-based,52 K,,,,,,,,,,FALSE,10.1016/j.physc.2009.03.053
SmFeAsO0.85,SmFeAsO0.85,Bulk,,,SC,Iron-based,55 K,,Tetragonal,Layered,P 4/nmm,3.9 Å,3.9 Å,,,,FALSE,10.1016/j.cossms.2013.04.001
SmFeAsO0.85,SmFeAsO0.85,Bulk,,,SC,High-Tc/Iron-based,55 K,6 GPa,,,,,,,,,TRUE,10.1016/j.physc.2009.05.166
SmFeAsO0.85,SmFeAsO0.85,Bulk,,,SC,Iron-based,50.5 K,,,,,,,,,,TRUE,10.1016/j.physc.2009.11.058
SmFeAsO0.85F0.15,SmFeAsO0.85F0.15,Bulk,,,SC,iron-based,,,,Layered,,,,,,,TRUE,10.1103/PhysRevB.80.214404
SmFeAs(O0.85F0.15),SmFeAsO0.85F0.15,Bulk,,,SC,iron-based,51 K,ambient,Tetragonal,1111-type,P4/nmm,,,,,dHc2/dT = -11.3 T/K near Tc,TRUE,10.1103/PhysRevB.81.184504
SmFeAsO0.85F0.15,SmFeAsO0.85F0.15,Polycrystalline,,,SC,iron-based,,,,,,,,,,,FALSE,10.1103/PhysRevB.83.134503
SmFeAsO0.85F0.15,SmFeAsO0.85F0.15,Bulk,,,SC,iron-based,41.8 K,,Tetragonal,ZrCuSiAs-type,,,,,,,TRUE,10.1103/PhysRevLett.101.087001
SmFeAsO0.85F0.15,SmFeAsO0.85F0.15,,,,SC,iron-based,,,,,,,,,,,FALSE,10.1103/PhysRevLett.101.267001
Samarium iron arsenide oxyfluoride,SmFeAsO0.85F0.15,,,,SC,iron-based,,,,,,,,,,,FALSE,10.1103/PhysRevLett.102.117002
SmFeAsO0.85F0.15,SmFeAsO0.85F0.15,Bulk,,,SC,iron-based,,,Tetragonal,ZrCuSiAs-type,P4/nmm,,,,,,TRUE,10.1103/PhysRevB.82.144510
SmFeAsO0.85F0.15,SmFeAsO0.85F0.15,,,,SC,iron-based,,,,,,,,,,,FALSE,10.1103/PhysRevB.84.052507
SmFeAsO0.85F0.15,SmFeAsO0.85F0.15,Bulk,,,SC,iron-based,51.5 K,,,layered,,,,,,400 T,TRUE,10.1103/PhysRevB.79.104515
Samarium Iron Arsenic Oxide Fluoride,SmFeAsO0.85F0.15,Bulk,,,SC,iron-based,,ambient,Tetragonal,ZrCuSiAs-type (1111 structure),P4/nmm,,,,,,FALSE,10.1103/PhysRevB.91.174512
Samarium iron oxypnictide fluoride,SmFeAsO0.85F0.15,Bulk,,,SC,iron-based,40 K,,,,,,,,,,FALSE,10.1103/PhysRevB.79.140501
SmFeAsO0.85F0.15,SmFeAsO0.85F0.15,Bulk,,,SC,Iron-based,53-54 K,Ambient,Tetragonal,ZrCuSiAs-type,P4/nmm,,,,,,TRUE,10.1016/j.jpcs.2010.10.041
SmFeAsO0.85F0.15,SmFeAsO0.85F0.15,Bulk,,,SC,Iron-based,42 K,,,,,,,,,,FALSE,10.1016/j.cossms.2013.05.004
SmFeAsO0.86F0.14,SmFeAsO0.86F0.14,Bulk,,,SC,iron-based,27.0 K,,Tetragonal,ZrCuSiAs-type,,,,,,,TRUE,10.1103/PhysRevLett.101.087001
SmFeAsO0.86F0.14,SmFeAsO0.86F0.14,Bulk,,,SC,Iron-based,47.9,,Tetragonal,,P4/nmm,3.9311,,8.4655,,,FALSE,10.1016/j.physc.2012.06.003
SmFeAsO0.86F0.14,SmFeAsO0.86F0.14,Bulk,,,SC,Iron-based,47.9 K,,Tetragonal,Layered,P 4/nmm,3.9311,,8.4655,,,TRUE,10.1016/j.physc.2009.03.048
SmFeAsO0.87F0.13,SmFeAsO0.87F0.13,,,,SC,iron-based,,,,,,,,,,,FALSE,10.1103/PhysRevB.78.104527
SmFeAsO0.88F0.12,SmFeAsO0.88F0.12,Bulk,,,SC,iron-based,17.1 K,,Tetragonal,ZrCuSiAs-type,,,,,,,TRUE,10.1103/PhysRevLett.101.087001
"SmFeAs(O,F)",SmFeAsO0.88F0.12,Bulk,,,SC,Iron-based,50 K,,Tetragonal,ZrCuSiAs-type,,3.930,,8.478,,292 T,TRUE,10.1016/j.physc.2013.04.045
SmFeAsO0.88F0.12,SmFeAsO0.88F0.12,Bulk,,,SC,Iron-based,51 K,,Tetragonal,ZrCuSiAs-type,P4/nmm,3.9308 Å,,8.4788 Å,,292 T,TRUE,10.1016/j.physc.2014.04.022
"SmFeAs(O,F)",SmFeAsO0.88F0.12,Bulk,,,SC,Iron-based,46 K,,,,,,,,,,TRUE,10.1016/j.physc.2016.07.019
SmFeAsO0.88F0.12,SmFeAsO0.88F0.12,Bulk,,,SC,Iron-based,51 K,,,,,3.9308 Å,,8.4788 Å,,,TRUE,10.1016/j.physc.2015.06.015
SmFeAsO0.89F0.11,SmFeAsO0.89F0.11,Bulk,,,SC,iron-based,,ambient,Tetragonal,ZrCuSiAs-type,P4/nmm,,,,,,FALSE,10.1103/PhysRevB.92.020505
SmFeAsO0.89F0.11,SmFeAsO0.89F0.11,Bulk,,,SC,Iron-based,25 K,,Tetragonal,,P4/nmm,,,,,,TRUE,10.1016/j.physc.2012.09.003
SmFeAsO0.8F0.2,SmFeAsO0.8F0.2,Bulk,,,SC,iron-based,49.5 K,,,,,,,,,,FALSE,10.1103/PhysRevB.84.180507
SmFeAsO0.8F0.2,SmFeAsO0.8F0.2,Bulk,,,SC,iron-based,"51.8 K (susceptibility), ~54 K (resistivity)",,Tetragonal,ZrCuSiAs-type,,,,,,,TRUE,10.1103/PhysRevLett.101.087001
SmFeAsO0.8F0.2,SmFeAsO0.8F0.2,Bulk,,,SC,iron-based,,,,,,,,,,,FALSE,10.1103/PhysRevLett.117.257002
Samarium iron arsenide oxyfluoride,SmFeAsO0.8F0.2,Bulk,,,SC,iron-based,50 K,,Tetragonal/Orthorhombic (phase coexistence possible),,,,,,,,TRUE,10.1103/PhysRevLett.102.117002
Samarium iron oxyfluoride,SmFeAsO0.8F0.2,Bulk,,,SC,iron-based,53 K,,Tetragonal,,,3.927,3.927,8.461,,,TRUE,10.1103/PhysRevB.79.212502
SmFeAsO0.8F0.2,SmFeAsO0.8F0.2,Wire,,,SC,iron-based,,,,layered,,,,,,,FALSE,10.1103/PhysRevB.82.104523
Samarium iron oxypnictide fluoride,SmFeAsO0.8F0.2,Bulk,,,SC,iron-based,44 K,,,,,,,,,,TRUE,10.1103/PhysRevB.79.140501
Samarium iron oxypnictide fluoride (polycrystalline pellet),SmFeAsO0.8F0.2,Bulk,,,SC,iron-based,51.5 K,,,,,,,,,,TRUE,10.1103/PhysRevB.79.140501
Samarium Iron Arsenide Fluoride,SmFeAsO0.8F0.2,,,,SC,iron-based,,ambient pressure,,,,,,,,,FALSE,10.1103/PhysRevLett.103.127003
SmFeAsO0.8F0.2,SmFeAsO0.8F0.2,Bulk,,,SC,iron-based,52 K,ambient pressure,,,,3.930,3.930,8.468,,270 T,TRUE,10.1103/PhysRevB.83.174514
Samarium Iron Arsenide Oxide Fluoride,SmFeAsO0.8F0.2,Bulk,,,SC,iron-based,45 K,,,,,,,8.47 Å,,,TRUE,10.1103/PhysRevLett.105.167005
SmFeAsO0.8F0.2,SmFeAsO0.8F0.2,Bulk,,,SC,iron-based,49 K,,,,,,,,,,TRUE,10.1103/PhysRevX.4.011056
SmFeAsO0.8F0.2,SmFeAsO0.8F0.2,Bulk,,,SC,iron-based,52 K,,,,,,,,,very high,TRUE,10.1103/PhysRevB.80.060502
Samarium Iron Arsenide Oxide Fluoride,SmFeAsO0.8F0.2,Bulk,,,SC,iron-based/High-Tc,52 K,,,,,,,,,,FALSE,10.1103/PhysRevB.80.172503
SmFeAsO0.8F0.2,SmFeAsO0.8F0.2,Bulk,,,SC,Iron-based,45 K,,,,,,,,,,TRUE,10.1016/j.cossms.2013.03.005
SmFeAsO0.8F0.2,SmFeAsO0.8F0.2,Bulk,,,SC,Iron-based,38.1 K,Ambient,Tetragonal,ZrCuSiAs type,P4/nmm,,,,,,TRUE,10.1016/j.jallcom.2011.11.041
SmFeAsO0.8F0.2,SmFeAsO0.8F0.2,Bulk,,,SC,Iron-based,55,,Tetragonal,ZrCuSiAs-type,,3.93,,8.52,,,TRUE,10.1016/j.physc.2013.03.042
SmFeAsO0.8F0.2,SmFeAsO0.8F0.2,Bulk,,,SC,Iron-based,54 K,Ambient,Tetragonal,ZrCuSiAs-type,P4/nmm,,,,,,TRUE,10.1016/j.jpcs.2010.10.041
SmFeAsO0.8F0.2,SmFeAsO0.8F0.2,Bulk,,,SC,Iron-based,52.5 K,,,,,0.39321 nm,,0.84870 nm,,,TRUE,10.1016/j.physc.2010.05.039
SmFeAsO0.8F0.2,SmFeAsO0.8F0.2,Bulk,,,SC,Iron-based,43 K,Ambient,,,,,,,,,TRUE,10.1016/j.physc.2009.05.098
SmFeAsO0.8F0.2,SmFeAsO0.8F0.2,Bulk,,,SC,Iron-based,51 K,,,,,,,,,,TRUE,10.1016/j.physc.2009.03.024
SmFeAsO0.8F0.2,SmFeAsO0.8F0.2,Bulk,,,SC,Iron-based,52.89 K,Ambient,Tetragonal,ZrCuSiAs-type,P4/nmm,3.93248 Å,,8.47661 Å,,,TRUE,10.1016/j.physc.2010.05.017
SmFeAsO0.8F0.2,SmFeAsO0.8F0.2,Bulk,,,SC,Iron-based,53,Ambient,,,,,,,,,TRUE,10.1016/j.physc.2009.03.039
SmFeAsO0.8F0.2,SmFeAsO0.8F0.2,Bulk,,,SC,Iron-based,57.2 K,,,,,3.9241 Å,,8.4874 Å,,,TRUE,10.1016/j.physc.2015.06.015
SmFeAsO0.8F0.2,SmFeAsO0.8F0.2,Bulk,,,SC,Iron-based,53 K,,Tetragonal,ZrCuSiAs-type,,3.93516 Å,,8.48609 Å,,,TRUE,10.1016/j.physc.2011.05.010
SmFeAsO0.8H0.2,SmFeAsO0.8H0.2,Bulk,,,SC,Iron-based,55 K,Ambient,ZrCuSiAs-type,Tetragonal,,,,,,,TRUE,10.1016/j.cossms.2013.03.004
SmFeAsO0.8H0.2,SmFeAsO0.8H0.2,Bulk,,,SC,Iron-based,55 K,,Tetragonal,Layered,P 4/nmm,3.9 Å,3.9 Å,,,,FALSE,10.1016/j.cossms.2013.04.001
SmFeAs(O0.90F0.10),SmFeAsO0.90F0.10,Bulk,,,SC,iron-based,41 K,,Tetragonal,1111-type,P4/nmm,3.9335,3.9335,8.4774,,,TRUE,10.1103/PhysRevB.85.224534
SmFeAsO0.90F0.10,SmFeAsO0.90F0.10,Bulk,,,SC,iron-based,41.5 K,,,layered,,,,,,,TRUE,10.1103/PhysRevB.79.104515
SmFeAsO0.90F0.10,SmFeAsO0.90F0.10,Bulk,,,SC,iron-based,41 K,,"Tetragonal (RT), Orthorhombic (low T)",,"P4/nmm (tetragonal), Cmme (orthorhombic)",,,,,,TRUE,10.1103/PhysRevLett.106.227001
SmFeAsO0.91F0.09,SmFeAsO0.91F0.09,Bulk,,,SC,iron-based,42 K,,,,,,,,,,TRUE,10.1103/PhysRevB.80.060502
SmFeAsO0.91F0.09,SmFeAsO0.91F0.09,Bulk,,,SC,Iron-based,47 K,30 kbar,Tetragonal,Orthorhombic,,,,,,,TRUE,10.1016/j.jallcom.2015.10.151
SmFeAsO0.91F0.09,SmFeAsO0.91F0.09,Bulk,,,SC,Type-II,56.1 K,,Tetragonal,,P4/nmm,3.9390 Å,3.9390 Å,8.4980 Å,"395 Oe (1680 nm), 130 Oe (550 nm), 85 Oe (470 nm), 70 Oe (405 nm), 55 Oe (345 nm), 30 Oe (220 nm)","1570 Oe (1680 nm), 1190 Oe (550 nm), 910 Oe (470 nm), 835 Oe (405 nm), 780 Oe (345 nm), 510 Oe (220 nm)",TRUE,10.1016/j.physc.2019.04.001
SmFeAs(O0.925F0.075),SmFeAsO0.925F0.075,Bulk,,,SC,iron-based,,,Tetragonal,1111-type,P4/nmm,3.9365,3.9365,8.4887,,,TRUE,10.1103/PhysRevB.85.224534
SmFeAsO0.925F0.075,SmFeAsO0.925F0.075,Bulk,,,NSC,iron-based,,,"Tetragonal (RT), Orthorhombic (low T)",,"P4/nmm (tetragonal), Cmme (orthorhombic)",,,,,,TRUE,10.1103/PhysRevLett.106.227001
SmFeAsO1-xHx,SmFeAsO0.92H0.08,Bulk,,,SC,Iron-based,52 K,High Pressure,Tetragonal,,,,,,,,TRUE,10.1016/j.mattod.2017.09.006
SmFeAsO0.931F0.069,SmFeAsO0.931F0.069,Bulk,,,SC,Iron-based,46.9 K,,,,,,,,,,TRUE,10.1016/j.ssc.2014.12.003
SmFeAsO0.931F0.069,SmFeAsO0.931F0.069,Bulk,,,SC,Iron-based,46.9 K,,,,,,,,,,TRUE,10.1016/j.physc.2009.12.066
SmFeAsO0.93F0.07,SmFeAsO0.93F0.07,Bulk,,,SC,iron-based,33.0 K,,,layered,,,,,,,TRUE,10.1103/PhysRevB.79.104515
SmFeAsO0.954F0.046,SmFeAsO0.954F0.046,Bulk,,,SC,Iron-based,32.9 K,,,,,,,,,,TRUE,10.1016/j.ssc.2014.12.003
SmFeAsO0.954F0.046,SmFeAsO0.954F0.046,Bulk,,,SC,Iron-based,32.9 K,,,,,,,,,,TRUE,10.1016/j.physc.2009.12.066
SmFeAsO0.955F0.045,SmFeAsO0.955F0.045,Bulk,,,SC,Iron-based,12.9 K,,,,,,,,,,TRUE,10.1016/j.ssc.2014.12.003
SmFeAsO0.955F0.045,SmFeAsO0.955F0.045,Bulk,,,SC,Iron-based,12.9 K,,,,,,,,,,TRUE,10.1016/j.physc.2009.12.066
SmFeAsO0.95F0.05,SmFeAsO0.95F0.05,,,,NSC,iron-based,,,,,,,,,,,FALSE,10.1103/PhysRevB.78.104527
SmFeAsO0.95F0.05,SmFeAsO0.95F0.05,Bulk,,,NSC,iron-based,,,Tetragonal,ZrCuSiAs-type,,,,,,,TRUE,10.1103/PhysRevLett.101.087001
SmFeAs(O0.95F0.05),SmFeAsO0.95F0.05,Bulk,,,NSC,iron-based,,,Tetragonal,1111-type,P4/nmm,3.9374,3.9374,8.4912,,,TRUE,10.1103/PhysRevB.85.224534
SmFeAsO0.95F0.05,SmFeAsO0.95F0.05,Bulk,,,NSC,iron-based,,,"Tetragonal (RT), Orthorhombic (low T)",,"P4/nmm (tetragonal), Cmme (orthorhombic)",,,,,,TRUE,10.1103/PhysRevLett.106.227001
SmFeAsO0.95F0.05,SmFeAsO0.95F0.05,Bulk,,,SC,Iron-based,39.5 K,Ambient,Tetragonal,ZrCuSiAs-type,P4/nmm,,,,,,TRUE,10.1016/j.jpcs.2010.10.041
SmFeAsO0.95F0.05,SmFeAsO0.95F0.05,Bulk,,,SC,Iron-based,39 K,Ambient,Tetragonal,ZrCuSiAs-type,P4/nmm,,,,,,TRUE,10.1016/j.physc.2010.05.017
SmFeAsO0.96F0.04,SmFeAsO0.96F0.04,Bulk,,,SC,iron-based,6 K,,,,,,,,,12 T,TRUE,10.1103/PhysRevB.96.104508
SmFeAsO0.9F0.1,SmFeAsO0.9F0.1,Bulk,,,SC,iron-based,,,,,,,,,,,FALSE,10.1103/PhysRevB.81.024506
SmFeAsO0.9F0.1,SmFeAsO0.9F0.1,Single Crystal,,,SC,iron-based,17 K,,,,,,,,,,TRUE,10.1103/PhysRevB.83.134503
SmFeAsO0.9F0.1,SmFeAsO0.9F0.1,Bulk,,,SC,iron-based,onset ~12 K (no zero resistance),,Tetragonal,ZrCuSiAs-type,,,,,,,TRUE,10.1103/PhysRevLett.101.087001
SmFeAsO0.9F0.1,SmFeAsO0.9F0.1,Bulk,,,SC,iron-based,,ambient,,,,,,,,,FALSE,10.1103/PhysRevB.81.134527
SmFeAsO0.9F0.1,SmFeAsO0.9F0.1,Bulk,,,SC,iron-based,50 K,ambient,,,,,,,,,TRUE,10.1103/PhysRevB.86.184515
SmFeAsO0.9F0.1,SmFeAsO0.9F0.1,Bulk,,,SC,iron-based,55 K,,,,,,,,,,FALSE,10.1103/PhysRevB.78.212509
Samarium iron oxypnictide fluoride,SmFeAsO0.9F0.1,Bulk,,,SC,iron-based,55.2 K,,,layered,,,,,,312–444 T,TRUE,10.1103/PhysRevB.78.092504
Samarium Iron Arsenide Oxide Fluoride,SmFeAsO0.9F0.1,,,,SC,iron-based,,,,,,,,,,,FALSE,10.1103/PhysRevB.91.214516
SmFeAsO0.9F0.1,SmFeAsO0.9F0.1,Bulk,,,SC,iron-based,,,Tetragonal,1111-type,,,,,,,FALSE,10.1103/PhysRevB.86.054111
SmFeAsO0.9F0.1,SmFeAsO0.9F0.1,Bulk,,,SC,iron-based,,,,1111-type,,,,,,,FALSE,10.1103/PhysRevB.81.174517
SmFeAsO0.9F0.1,SmFeAsO0.9F0.1,Bulk,,,SC,Iron-based,55,,,,,,,,,60,FALSE,10.1016/j.physc.2012.08.005
SmFeAsO0.9F0.1,SmFeAsO0.9F0.1,Bulk,,,SC,Iron-based,20.1 K,Ambient,Tetragonal,ZrCuSiAs type,P4/nmm,,,,,,TRUE,10.1016/j.jallcom.2011.11.041
SmFeAsO0.9F0.1,SmFeAsO0.9F0.1,Bulk,,,SC,Iron-based,53.6,,,,,,,,,,FALSE,10.1016/j.physc.2014.03.026
SmFeAsO0.9F0.1,SmFeAsO0.9F0.1,Bulk,,,SC,Iron-based,53.5,,,,,,,,,,FALSE,10.1016/j.physc.2014.03.026
SmFeAsO0.9F0.1,SmFeAsO0.9F0.1,Bulk,,,SC,Iron-based,47.95 K,Ambient,Tetragonal,ZrCuSiAs-type,P4/nmm,,,,,,TRUE,10.1016/j.jpcs.2010.10.041
SmFeAsO0.9F0.1,SmFeAsO0.9F0.1,Bulk,,,SC,Iron-based,52 K,,,,,,,,,,FALSE,10.1016/j.cjph.2019.07.004
SmFeAsO0.9F0.1,SmFeAsO0.9F0.1,Bulk,,,SC,Iron-based,52 K,,,,,,,,47.6 Oe,,TRUE,10.1016/j.physc.2009.03.015
SmFeAsO0.9F0.1,SmFeAsO0.9F0.1,,,,SC,Iron-based,55 K,,,,,,,,,,FALSE,10.1016/j.physc.2010.11.006
SmFeAsO0.9F0.1,SmFeAsO0.9F0.1,Bulk,,,SC,Iron-based,55 K,,Tetragonal,Layered,P 4/nmm,3.9 Å,3.9 Å,,,,FALSE,10.1016/j.cossms.2013.04.001
SmFeAsO1-xFx,SmFeAsO0.9F0.1,Bulk,,,SC,Iron-based,55 K,,Tetragonal,,,,,,,,FALSE,10.1016/j.ssc.2011.12.012
SmFeAsO0.9F0.1,SmFeAsO0.9F0.1,Bulk,,,SC,Iron-based,47 K,Ambient,Tetragonal,ZrCuSiAs-type,P4/nmm,,,,,,TRUE,10.1016/j.physc.2010.05.017
SmFeAsO0.9F0.1,SmFeAsO0.9F0.1,,,,SC,Iron-based,55 K,,,,,,,,,,FALSE,10.1016/j.ssc.2014.02.001
Sm-1111,SmFeAsO0.9F0.1,Bulk,,,SC,Iron-based,42 K,,,,,,,,,,FALSE,10.1016/j.physc.2009.10.086
SmFeAsO1-xFx,SmFeAsO0.9F0.1,Bulk,,,SC,Iron-based,40 K,,,,,,,,,,FALSE,10.1016/j.physc.2008.05.051
SmFeAsO0.9F0.1,SmFeAsO0.9F0.1,Bulk,,,SC,Iron-based,55 K,,,,,,,,,,FALSE,10.1016/j.physc.2009.03.028
SmFeAsO1-xFx,SmFeAsO0.9F0.1,Bulk,,,SC,Iron-based,>55 K,,,,,,,,,,FALSE,10.1016/j.physb.2017.10.049
SmFeAsO0.9F0.1,SmFeAsO0.9F0.1,Bulk,,,SC,Iron-based,55 K,,,,,,,,,,FALSE,10.1016/j.cryogenics.2022.103525
SmFeAsO0.9F0.1,SmFeAsO0.9F0.1,Bulk,,,SC,Iron-based,43,,,,,,,,,,FALSE,10.1016/j.matpr.2020.04.503
SmFeAsO0.9H0.1,SmFeAsO0.9H0.1,Single Crystal,,,SC,iron-based,,ambient,,,,,,,,,FALSE,10.1103/PhysRevMaterials.6.054802
SmFeAsO0.9H0.10,SmFeAsO0.9H0.10,Bulk,,,SC,Iron-based,42K,3.0GPa,Tetragonal,Tetragonal,P4/nmm,3.9248,3.9248,8.465,,,TRUE,10.1016/j.jascer.2017.06.009
SmFeAsO1-delta,SmFeAsO1-delta,Bulk,,,SC,iron-based,55 K,,,,,,,,,,FALSE,10.1103/PhysRevB.97.140506
SmFeAsO1-x,SmFeAsO1-x,,,,SC,Iron-based,55 K,,,,,,,,,,FALSE,10.1016/j.physc.2022.1354139
SmFeAsO1-xFex,SmFeAsO1-xFex,,,,SC,iron-based,,,,,,,,,,,FALSE,10.1103/PhysRevB.93.125135
SmFeAsO1-x Fx,SmFeAsO1-x Fx,Bulk,,,SC,iron-based,53 K,ambient,,,,,,,,,TRUE,10.1103/PhysRevB.87.235111
SmFeAsO1-xFx,SmFeAsO1-xFx,,,,SC,iron-based,,,,ZrCuSiAs-type,,,,,,,FALSE,10.1103/PhysRevB.87.045124
SmFeAsO1-xFx,SmFeAsO1-xFx,Bulk,,,SC,iron-based,,,,Layered,,,,,,,,10.1103/PhysRevB.78.020501
SmFeAsO1-xFx,SmFeAsO1-xFx,,,,SC,iron-based,,,,,,,,,,,,10.1103/PhysRevLett.101.057010
SmFeAsO1-xFx,SmFeAsO1-xFx,Bulk,,,SC,iron-based,,,,layered,,,,,,,FALSE,10.1103/PhysRevB.93.180506
SmFeAsO1-xFx,SmFeAsO1-xFx,Bulk,,,SC,iron-based,>50 K,ambient,,,,,,,,,FALSE,10.1103/PhysRevLett.102.127004
Samarium iron oxypnictide fluoride,SmFeAsO1-xFx,,,,SC,iron-based,55 K,,,layered,,,,,,,FALSE,10.1103/PhysRevB.78.092504
SmFeAsO1-xFx,SmFeAsO1-xFx,Bulk,,,SC,iron-based,above 50 K,,,,,,,,,,FALSE,10.1103/PhysRevB.96.045114
SmFeAsO1-xFx (x=NA),SmFeAsO1-xFx,Powder,,,SC,iron-based,55 K,,Tetragonal,,P4/nmm,,,,,,FALSE,10.1103/PhysRevB.84.054419
F-doped SmFeAsO,SmFeAsO1-xFx,Bulk,,,SC,iron-based,55 K,,Tetragonal,1111-type,P4/nmm,,,,,,FALSE,10.1103/PhysRevB.82.054522
SmFeAsO1-xFx,SmFeAsO1-xFx,,,,SC,iron-based/High-Tc,43-55 K,,,,,,,,,,FALSE,10.1103/PhysRevB.79.184526
SmFeAsO1-xFx,SmFeAsO1-xFx,Bulk,,,SC,iron-based,,,,,,,,,,,,10.1103/PhysRevB.79.060508
"SmFeAs(O,F)",SmFeAsO1-xFx,Bulk,,,SC,iron-based,55 K,ambient,,,,,,,,,FALSE,10.1103/PhysRevB.80.220509
SmFeAsO1-xFx,SmFeAsO1-xFx,Bulk,,,SC,iron-based/Type-II/High-Tc,more than 50 K,,,layered,,,,,,,Theoretical study using Bogoliubov-de Gennes (BdG) equations on a two-orbital model.,10.1103/PhysRevB.80.134505
SmFeAsO1-xFx,SmFeAsO1-xFx,Bulk,,,SC,iron-based,55 K,,,,,,,,,,TRUE,10.1103/PhysRevB.85.174519
SmFeAsO1-xFx,SmFeAsO1-xFx,Bulk,,,SC,iron-based,exceed 50 K,,Tetragonal,Layered (ZrCuSiAs-type),P4/nmm,,,,,,FALSE,10.1103/PhysRevB.80.094524
Samarium Iron Arsenide Oxide Fluoride,SmFeAsO1-xFx,Bulk,,,SC,iron-based/High-Tc,,,,,,,,,,,FALSE,10.1103/PhysRevB.80.172503
Samarium Iron Arsenide Fluoride,SmFeAsO1-xFx,Bulk,,,SC,iron-based,,,,,,,,,,,FALSE,10.1103/PhysRevLett.101.107004
SmFeAsO1-xFx (x=NA),SmFeAsO1-xFx,,,,SC,iron-based,,,,,,,,,,,FALSE,10.1103/PhysRevX.4.031018
SmFeAsO1-xFx (x=NA),SmFeAsO1-xFx,Bulk,,,SC,High-Tc/iron-based,> 50 K,,,,,,,,,,FALSE,10.1103/PhysRevB.78.024521
SmFeAsO1-xFx,SmFeAsO1-xFx,,,,SC,iron-based,,,,,,,,,,,FALSE,10.1103/PhysRevB.95.064506
SmFeAsO (oxygen-deficient),SmFeAsO1-y,Bulk,,,SC,iron-based,55 K,,,,,,,,,,FALSE,10.1103/PhysRevB.82.180520
SmFeAsO1-y,SmFeAsO1-y,Bulk,,,SC,Iron-based,54 K,,,,,,,,,,TRUE,10.1016/j.physc.2010.05.016
SmFeAsO_{1-x}F_x,SmFeAsO_{1-x}F_x,Single Crystal,,,SC,Type-II,,,,,,,,,,,FALSE,10.1103/PhysRevLett.106.137001
SmFePO,SmFePO,Bulk,,,SC,iron-based,,,Tetragonal,ZrCuSiAs-type,,,,,,,FALSE,10.1103/PhysRevB.86.214517
SmFePO,SmFePO,Bulk,,,NSC,iron-based,,ambient pressure,Tetragonal,ZrCuSiAs-type,P4/nmm,3.87431,3.87431,8.1912,,,TRUE,10.1103/PhysRevB.84.134526
SmFePO,SmFePO,Bulk,,,SC,Iron-based,3-5 K,,Tetragonal,P4/nmm,,,,,,,FALSE,10.1016/j.physc.2019.1353542
SmIn3,SmIn3,,,,NSC,,NSC,ambient,,,,,,,,,FALSE,10.1103/PhysRevB.97.235149
SmLa0.82Sr0.18CuO4-δ,SmLa0.82Sr0.18CuO4-δ,Bulk,,,SC,High-Tc/cuprate,21 K,,,T* phase,,,,,,,True,10.1103/PhysRevLett.81.3519
SmLa0.85Sr0.15CuO3.98,SmLa0.85Sr0.15CuO3.98,Bulk,,,SC,High-Tc/cuprate,30 K,,,T* phase,,,,,,,True,10.1103/PhysRevLett.86.2122
SmLa0.85Sr0.15CuO4-δ,SmLa0.85Sr0.15CuO4-δ,Bulk,,,SC,High-Tc/cuprate,23 K,,,layered,,,,,,,True,10.1103/PhysRevLett.89.057003
SmLa0.85Sr0.15CuO4-δ,SmLa0.85Sr0.15CuO4-δ,Bulk,,,SC,High-Tc/cuprate,30 K,,,layered,,,,,,,True,10.1103/PhysRevLett.89.057003
SmLa0.85Sr0.15CuO4-δ,SmLa0.85Sr0.15CuO4-δ,Bulk,,,SC,High-Tc/cuprate,23 K,,,T* structure,,,,,,,True,10.1103/PhysRevLett.86.4140
SmLa0.85Sr0.15CuO4-δ,SmLa0.85Sr0.15CuO4-δ,Bulk,,,SC,cuprate,23 K,,,,,,,,,,TRUE,10.1103/PhysRevLett.89.057003
SmLa0.85Sr0.15CuO4-δ,SmLa0.85Sr0.15CuO4-δ,Bulk,,,SC,cuprate,30 K,,,,,,,,,,TRUE,10.1103/PhysRevLett.89.057003
SmLa0.85Sr0.15CuO4-δ,SmLa0.85Sr0.15CuO4-δ,Bulk,,,SC,High-Tc/Cuprate,23 K,,,,,,,,,,TRUE,10.1016/j.physb.2004.06.024
SmLa0.8Sr0.2CuO3.94,SmLa0.8Sr0.2CuO3.94,Bulk,,,SC,High-Tc/cuprate,25 K,,,T* phase,,,,,,,True,10.1103/PhysRevLett.86.2122
SmLa0.8Sr0.2CuO3.95,SmLa0.8Sr0.2CuO3.95,Bulk,,,SC,High-Tc/cuprate,,,,T* phase,,,,,,,False,10.1103/PhysRevLett.86.2122
SmLa0.8Sr0.2CuO3.95,SmLa0.8Sr0.2CuO3.95,Bulk,,,SC,High-Tc/cuprate,26 K,,,T* phase,,,,,,,True,10.1103/PhysRevLett.81.3519
Samarium lanthanum strontium copper oxide,SmLa0.8Sr0.2CuO4,Bulk,,,SC,cuprate,,,,,,,,,,,,10.1103/PhysRevB.66.214507
SmLa0.8Sr0.2CuO4-δ,SmLa0.8Sr0.2CuO4,Bulk,,,SC,High-Tc/cuprate,24 K,,,T*-phase,,,,,,10.93 × 10^4 Oe,True,10.1103/PhysRevB.65.214528
SmLa0.8Sr0.2CuO4,SmLa0.8Sr0.2CuO4,Bulk,,,SC,High-Tc,24 K,200 bar,T*-phase,Tetragonal,P4/nmm,3.871,3.871,12.597,,,TRUE,10.1016/S0921-4534(01)00615-3
SmLa0.8Sr0.2CuO4-δ,SmLa0.8Sr0.2CuO4-δ,Bulk,,,SC,High-Tc/cuprate,17 K,,,layered,,,,,,,True,10.1103/PhysRevLett.89.057003
SmLa₀.₈Sr₀.₂CuO₄₋δ,SmLa0.8Sr0.2CuO4-δ,Bulk,,,SC,High-Tc/cuprate,16 K,,,,,,,12.56 Å,,,True,10.1103/PhysRevLett.87.177003
SmLa0.8Sr0.2CuO4-δ,SmLa0.8Sr0.2CuO4-δ,Bulk,,,SC,High-Tc/cuprate,,,,layered,,,,,,,,10.1103/PhysRevB.64.024530
SmLa₀.₈Sr₀.₂CuO₄₋δ,SmLa0.8Sr0.2CuO4-δ,Bulk,,,SC,cuprate,24 K,,,T*-phase,,,,12.60 Å,,,True,10.1103/PhysRevB.64.134502
SmLa1-xSrxCuO4-δ (x=0.2),SmLa0.8Sr0.2CuO4-δ,Bulk,,,SC,High-Tc/cuprate,,,,layered,,,,,,,,10.1103/PhysRevB.66.174505
SmLa0.8Sr0.2CuO4-δ,SmLa0.8Sr0.2CuO4-δ,Bulk,,,SC,cuprate,17 K,,,,,,,,,,TRUE,10.1103/PhysRevLett.89.057003
SmLa₀.₈Sr₀.₂CuO₄₋δ,SmLa₀.₈Sr₀.₂CuO₄,,,,SC,High-Tc/cuprate,,,,,,,,,,,,10.1103/PhysRevLett.84.1575
SmNi2B2C,SmNi2B2C,Bulk,,,NSC,,,,,,,,,,,,True,10.1103/PhysRevB.54.13020
SmNi2B2C,SmNi2B2C,Bulk,,,NSC,,,,,,,,,,,,True,10.1103/PhysRevB.51.16159
SmNi2B2C,SmNi2B2C,Bulk,,,NSC,,,,Tetragonal,Body centered tetragonal,I4/mmm,,,,,,True,10.1103/PhysRevB.62.6774
SmNi₂B₂C,SmNi2B2C,,,,NSC,,,,,,,,,,,,,10.1103/PhysRevB.64.100505
SmNi₂B₂C,SmNi2B2C,Bulk,,,NSC,,,,Tetragonal,body-centered tetragonal ThCr2Si2-like,,,,,,,,10.1103/PhysRevB.63.134519
SmNi4B4C,SmNi4B4C,Bulk,,,NSC,,,,Tetragonal,,,,,,,,True,10.1103/PhysRevB.51.8395
SmNiC2,SmNiC2,Bulk,,,NSC,,,,Orthorhombic,CeNiC2-type,,,,,,,FALSE,10.1103/PhysRevB.97.205115
"Sm(O,F)BiS2",SmO0.2F0.8BiS2,Bulk,,,SC,Type-II,4.4,,,,,,,13.42,,37,TRUE,10.1016/j.jallcom.2021.160812
"Sm(O,F)BiS2",SmO0.3F0.7BiS2,Bulk,,,SC,Type-II,4.7,,,,,,,13.42,,34,TRUE,10.1016/j.jallcom.2021.160812
"Sm(O,F)BiS2",SmO0.4F0.6BiS2,Bulk,,,SC,Type-II,4.7,,,,,,,13.42,,43,TRUE,10.1016/j.jallcom.2021.160812
SmO1-xFxFeAs,SmO0.4F0.6FeAs,Bulk,,,SC,High-Tc/Iron-based,55 K,High Pressure,ZrCuSiAs type,Tetragonal,,3.940,3.940,8.496,,,FALSE,10.1016/j.physb.2008.06.008
"Sm(O,F)BiS2",SmO0.5F0.5BiS2,Bulk,,,SC,Type-II,4.4,,,,,,,13.42,,29,TRUE,10.1016/j.jallcom.2021.160812
"Sm(O,F)BiS2",SmO0.6F0.4BiS2,Bulk,,,SC,Type-II,4.2,,,,,,,13.42,,46,TRUE,10.1016/j.jallcom.2021.160812
SmO0.7F0.35FeAs,SmO0.7F0.35FeAs,Bulk,,,SC,High-Tc,56K,,,,,3.9233 Å,,8.4768 Å,,,TRUE,10.1016/j.proeng.2011.12.420
"Sm(O,F)BiS2",SmO0.7F0.3BiS2,Bulk,,,SC,Type-II,4.2,,,,,,,13.43,,35,TRUE,10.1016/j.jallcom.2021.160812
SmO0.7F0.3FeAs,SmO0.7F0.3FeAs,Bulk,,,SC,High-Tc,56.5K,,,,,,,,,,TRUE,10.1016/j.proeng.2011.12.420
SmO0.7F0.3FeAs,SmO0.7F0.3FeAs,Bulk,,,SC,Iron-based,55 K,,Layered,,,,,,,150 T,TRUE,10.1016/j.physc.2009.10.072
SmO0.7F0.3FeAs,SmO0.7F0.3FeAs,Bulk,,,SC,Iron-based,55.5 K,,,,,,,,,253 T,TRUE,10.1016/S1005-0302(11)60054-6
SmO0.7F0.4FeAs,SmO0.7F0.4FeAs,Bulk,,,SC,High-Tc,55K,,,,,,,,,,TRUE,10.1016/j.proeng.2011.12.420
SmO0.82F0.18FeAs,SmO0.82F0.18FeAs,Bulk,,,SC,iron-based/Type-II/High-Tc,45 K,,,,,,,,,,FALSE,10.1103/PhysRevB.78.092506
