Repository: WyattBunstine/ML_SC_Project

# ML_SC_Project — Chemically and Geometrically Motivated Crystal Graph Neural Networks

This project predicts and screens superconductors from crystal structure. It frames the
problem as a **two-stage hurdle**: first classify whether a material is a superconductor
candidate (SC vs. non-SC), then regress the critical temperature T_c for superconductors.

Two graph-neural-network families are trained and compared:

- a **baseline CGCNN** ([txie-93/cgcnn](https://github.com/txie-93/cgcnn)), and
- an **MPNN** with learned edge features that consumes richer `crystal_graph_v4` graphs
  (this project's contribution).

File: database/superconductor_materials_full.csv (part 149 of 215)
Material_Name,Chemical_Composition,Material_Class,Film_Thickness,Substrate,Material_Type,Superconductor_Type,Superconducting_Transition_Temperature,Pressure,Crystal_Structure,Lattice_Structure,Space_Group,"Lattice_Constant(a)","Lattice_Constant(b)","Lattice_Constant(c)",Lower_Critical_Field,Upper_Critical_Field,Experimental,DOI
SmO0.85F0.15FeAs,SmO0.85F0.15FeAs,Bulk,,,SC,iron-based/Type-II/High-Tc,,,,,,,,,,100 T,FALSE,10.1103/PhysRevB.78.092506
SmO0.85F0.15FeAs,SmO0.85F0.15FeAs,,,,SC,iron-based,,,,,,,,,,,FALSE,10.1103/PhysRevLett.101.237003
SmO1-xFxFeAs (x=0.15),SmO0.85F0.15FeAs,Bulk,,,SC,iron-based/High-Tc,larger than 50 K,,Tetragonal,Layered (Fe-As planes),,,,,,,TRUE,10.1103/PhysRevB.79.054504
SmO0.85F0.15FeAs,SmO0.85F0.15FeAs,Bulk,,,SC,Iron-based,42 K,,,,,,,,,,TRUE,10.1016/j.ssc.2008.10.008
SmO0.88F0.12FeAs,SmO0.88F0.12FeAs,Bulk,,,SC,Iron-based,25 K,,,,,,,,,,TRUE,10.1016/j.ssc.2008.10.008
SmO0.8F0.1FeAs,SmO0.8F0.1FeAs,,,,SC,iron-based,55 K,ambient,,,,,,,,,FALSE,10.1103/PhysRevB.80.094504
SmO0.8F0.2FeAs,SmO0.8F0.2FeAs,Bulk,,,SC,Iron-based,47 K,,,,,,,,,,TRUE,10.1016/j.ssc.2008.10.008
SmO0.8F0.2FeAs,SmO0.8F0.2FeAs,Bulk,,,SC,Iron-based,54 K,,,,,,,,,,TRUE,10.1016/j.ssc.2008.10.008
SmO1-ΔFΔFeAs,SmO0.90F0.10FeAs,Bulk,,,SC,Iron-based,53.5 K,,Tetragonal,,,0.40 nm,,0.85 nm,,,TRUE,10.1016/j.actaastro.2008.07.008
SmO0.92F0.08FeAs,SmO0.92F0.08FeAs,Bulk,,,SC,iron-based/High-Tc/Type-II,"44 K (midpoint), 49 K (onset)",ambient,,,,,,,,,TRUE,10.1103/PhysRevB.81.224509
SmO0.92F0.08FeAs,SmO0.92F0.08FeAs,Bulk,,,SC,Iron-based,45,,,,,,,,,,TRUE,10.1016/j.physc.2011.06.002
SmO0.94F0.06FeAs,SmO0.94F0.06FeAs,Bulk,,,SC,iron-based/High-Tc/Type-II,"36 K (midpoint), 39 K (onset)",ambient,,,,,,,,,TRUE,10.1103/PhysRevB.81.224509
SmO0.94F0.06FeAs,SmO0.94F0.06FeAs,Bulk,,,SC,Iron-based,36,,,,,,,,,,TRUE,10.1016/j.physc.2011.06.002
SmO0.9F0.1FeAs,SmO0.9F0.1FeAs,Bulk,,,SC,iron-based/High-Tc/Type-II,"53 K (midpoint), 55 K (onset)",ambient,,,,,,,,,TRUE,10.1103/PhysRevB.81.224509
SmO0.9F0.1FeAs,SmO0.9F0.1FeAs,Bulk,,,SC,Iron-based,55 K,,,,,,,,,,FALSE,10.1016/j.jcrysgro.2011.02.033
Sm[O1-xFx]FeAs,SmO0.9F0.1FeAs,Bulk,,,SC,Iron-based,55 K,,,,,,,,,,FALSE,10.1016/j.solidstatesciences.2015.03.001
SmO1-xFxFeAs,SmO0.9F0.1FeAs,Bulk,,,SC,Iron-based,55 K,,,,,,,,,,FALSE,10.1016/j.matpr.2022.05.200
SmO0.9F0.1FeAs,SmO0.9F0.1FeAs,Bulk,,,SC,Iron-based,52,,,,,,,,,,TRUE,10.1016/j.physc.2011.06.002
SmO1-xFxFeAs,SmO1-xFxFeAs,Bulk,,,SC,iron-based,55 K,ambient,Tetragonal,ZrCuSiAs-type,P4/nmm,,,,,,FALSE,10.1103/PhysRevB.79.224519
SmO1-xFxFeAs,SmO1-xFxFeAs,Bulk,,,SC,iron-based,up to ~50 K,,,layered,,,,,,,,10.1103/PhysRevB.77.180514
Samarium oxyfluoride iron arsenide,SmO1-xFxFeAs,Bulk,,,SC,iron-based,55 K,,,,,,,,,,TRUE,10.1103/PhysRevB.107.174516
"SmO1-xFxFeAs (x unspecified, cited)",SmO1-xFxFeAs,Bulk,,,SC,iron-based,up to 55 K,,,1111-type,,,,,,,FALSE,10.1103/PhysRevB.83.094526
SmOFe0.7452Co0.2548As,SmOFe0.7452Co0.2548As,Single Crystal,,,SC,Iron-based,13.1 K,Ambient,Tetragonal,,,,,,,,TRUE,10.1016/j.jcrysgro.2023.127473
SmOFe0.7616Co0.2384As,SmOFe0.7616Co0.2384As,Single Crystal,,,SC,Iron-based,10.1 K,Ambient,Tetragonal,,,,,,,,TRUE,10.1016/j.jcrysgro.2023.127473
SmOFe0.8172Co0.1828As,SmOFe0.8172Co0.1828As,Single Crystal,,,SC,Iron-based,11.6 K,Ambient,Tetragonal,,,,,,,,TRUE,10.1016/j.jcrysgro.2023.127473
SmOFe0.8392Co0.1608As,SmOFe0.8392Co0.1608As,Single Crystal,,,SC,Iron-based,12.6 K,Ambient,Tetragonal,,,,,,,,TRUE,10.1016/j.jcrysgro.2023.127473
SmOFe0.8648Co0.1352As,SmOFe0.8648Co0.1352As,Single Crystal,,,SC,Iron-based,12.2 K,Ambient,Tetragonal,,,,,,,,TRUE,10.1016/j.jcrysgro.2023.127473
SmOFe0.8880Co0.1120As,SmOFe0.8880Co0.1120As,Single Crystal,,,SC,Iron-based,12.2 K,Ambient,Tetragonal,,,,,,,,TRUE,10.1016/j.jcrysgro.2023.127473
SmOFe0.8920Co0.1080As,SmOFe0.8920Co0.1080As,Single Crystal,,,SC,Iron-based,14.5 K,Ambient,Tetragonal,,,,,,,,TRUE,10.1016/j.jcrysgro.2023.127473
SmOFe0.8Ir0.2As,SmOFe0.8Ir0.2As,Bulk,,,SC,Iron-based,16 K,,ZrCuSiAs type,Tetragonal,P4/nmm,3.956 Å,,8.867 Å,,,FALSE,10.1016/j.ssc.2012.01.007
SmOFe0.9144Co0.0856As,SmOFe0.9144Co0.0856As,Single Crystal,,,SC,Iron-based,7.4 K,Ambient,Tetragonal,,,,,,,,TRUE,10.1016/j.jcrysgro.2023.127473
SmOFe0.9272Co0.0728As,SmOFe0.9272Co0.0728As,Single Crystal,,,SC,Iron-based,9.9 K,Ambient,Tetragonal,,,,,,,,TRUE,10.1016/j.jcrysgro.2023.127473
SmOFeAs,SmOFeAs,Bulk,,,NSC,iron-based,NSC,,,,,,,,,,FALSE,10.1103/PhysRevMaterials.2.114802
Samarium Iron Arsenic Oxide,SmOFeAs,Bulk,,,SC,iron-based,,,,,,,,,,,FALSE,10.1103/PhysRevB.79.220508
SmOFeAs,SmOFeAs,Bulk,,,SC,Iron-based,54 K,,,,,,,,,,FALSE,10.1016/j.jmmm.2012.02.071
SmOFeAs,SmOFeAs,Bulk,,,SC,Iron-based,43 K,,,,,,,,,,TRUE,10.1016/j.physc.2009.03.030
SmOFeAs,SmOFeAs,Bulk,,,SC,Iron-based,55 K,,,,,,,,,,FALSE,10.1016/j.physc.2015.05.006
SmOs4P12,SmOs4P12,Bulk,,,AFM,,NSC,,Cubic,skutterudite,Im-3,,,,,,FALSE,10.1103/PhysRevB.71.104402
SmOs4Sb12,SmOs4Sb12,Bulk,,,heavy-fermion,,,,Cubic,skutterudite,Im-3,,,,,,FALSE,10.1103/PhysRevB.90.195123
SmRh4B4,SmRh4B4,Thin Film,,,SC,Type-II,2.72 K,,,,,,,,,measured but specific values not provided,True,10.1103/PhysRevB.30.5370
SmRh4B4,SmRh4B4,Bulk,,,SC,Type-II,,,,rhodium-boride phase,,,,,,mentioned,,10.1103/PhysRevB.22.2307
SmRh4B4,SmRh4B4,Bulk,,,SC,Type-II,,,,,,,,,,,,10.1103/PhysRevB.27.2770
SmRh4B4,SmRh4B4,Bulk,,,SC,,,,,,,,,,,,,10.1103/PhysRevB.45.2311
SmRh4B4,SmRh4B4,Bulk,,,SC,Type-II,8.95 K,,,,,,,,,,True,10.1103/PhysRevLett.54.2143
SmRh4B4 thin film,SmRh4B4,Thin Film,,,SC,Type-II,varies with disorder,,,,,,,,,,True,10.1103/PhysRevLett.54.2143
Samarium rhodium boride,SmRh4B4,Bulk,,,SC,,,,,,,,,,,,,10.1103/PhysRevB.38.11259
SmRh4B4,SmRh4B4,Thin Film,0.4-1.0 μm,single-crystal sapphire,SC,Type-II,,,,,,,,,,,True,10.1103/PhysRevLett.53.1489
SmRh4B4,SmRh4B4,Bulk,,,SC,,,,,,,,,,,,,10.1103/PhysRevB.27.2889
SmRh4B4,SmRh4B4,Bulk,,,SC,Type-II,2.7 K,,,,,,,,,,True,10.1103/PhysRevB.33.3129
SmRh4B4,SmRh4B4,Bulk,,,SC,High-Tc,,,Tetragonal,body-centered tetragonal,P42/nmc,5.312 Å,5.312 Å,7.430 Å,,,True,10.1103/PhysRevB.30.1285
SmRh4B4,SmRh4B4,Bulk,,,SC,,,,,,,,,,,,,10.1103/PhysRevB.28.418
SmRh4B4,SmRh4B4,Bulk,,,SC,,,,,,,,,,,,,10.1103/PhysRevLett.52.1340
SmRh4B4,SmRh4B4,,,,SC,,,,,,,,,,,,,10.1103/PhysRevB.46.14290
SmRh4B4,SmRh4B4,Bulk,,,SC,,2.7 K,,Tetragonal,primitive tetragonal,,,,,,,True,10.1103/PhysRevB.36.594
SmRh4B4,SmRh4B4,Bulk,,,SC,,,,,,,,,,,,,10.1103/PhysRevB.30.122
Samarium rhodium boride,SmRh4B4,Bulk,,,SC,,,,,,,,,,,,,10.1103/PhysRevLett.44.821
Samarium rhodium boride,SmRh4B4,Bulk,,,SC,Type-II,,,,,,,,,,,,10.1103/PhysRevB.29.6155
SmRh4B4,SmRh4B4,Bulk,,,SC,,,,,,,,,,,,,10.1103/PhysRevB.33.3562
SmRh4B4,SmRh4B4,Bulk,,,SC,,,,,,,,,,,,,10.1103/PhysRevB.54.1251
SmRh4B4,SmRh4B4,Bulk,,,SC,Type-II,,,,,,,,,,,,10.1103/PhysRevB.33.6132
SmRh4B4,SmRh4B4,Bulk,,,SC,,,,,,,,,,,,,10.1103/PhysRevB.24.4080
SmRh4B4,SmRh4B4,Bulk,,,SC,Type-II,,,,,,,,,,,True,10.1103/PhysRevB.34.1496
SmRh4B4,SmRh4B4,,,,SC,Type-II,,,,,,,,,,,,10.1103/PhysRevB.45.10544
SmRh4B4,SmRh4B4,Bulk,,,SC,Type-II,,,,,,,,,,mentioned but values not specified,,10.1103/PhysRevB.24.137
SmRh4B4,SmRh4B4,Bulk,,,SC,magnetic superconductor,2.6 K,,tetragonal,,,,,,,,True,10.1103/PhysRevB.35.6597
SmRh₄B₄,SmRh4B4,,,,SC,,,,,,,,,,,,,10.1103/PhysRevLett.73.2752
SmRh4B4,SmRh4B4,,,,SC,,,,,,,,,,,,,10.1103/PhysRevLett.38.987
SmRh4B4,SmRh4B4,Thin Film,4000 Å,sapphire,SC,Type-II,2.36 K,,,,,5.320 Å,,7.448 Å,,,True,10.1103/PhysRevB.30.5095
SmRh4B4,SmRh4B4,Bulk,,,SC,Type-II,2.7 K,,,,,,,,,~1.5 kG at various temperatures,True,10.1103/PhysRevB.30.6379
SmRh4B4,SmRh4B4,Bulk,,,SC,,,,,,,,,,,,,10.1103/PhysRevB.27.4236
SmRh4B4,SmRh4B4,Bulk,,,SC,Type-II,,,,,,,,,,,,10.1103/PhysRevB.35.4781
SmRh4B4,SmRh4B4,Bulk,,,SC,,,,,,,,,,,,,10.1103/PhysRevLett.64.599
SmRh4B4,SmRh4B4,,,,SC,,,,,,,,,,,,FALSE,10.1103/PhysRevB.80.224522
SmRh4B4,SmRh4B4,Bulk,,,SC,Type-II,0.87 K,,,,,,,,,,TRUE,10.1016/0038-1098(79)90949-9
SmRh₄B₄,SmRh₄B₄,,,,SC,,,,,,,,,,,,,10.1103/PhysRevB.53.12389
SmRh₄B₄,SmRh₄B₄,Bulk,,,SC,,2.51 K,,Tetragonal,CeCo₄B₄ type,P4₂/nmc,5.312 Å,5.312 Å,7.430 Å,,,TRUE,Handbook of SC
SmRh₄B₄,SmRh₄B₄,Bulk,,,SC,,2.5 K,,Tetragonal,,tP18,,,,,,TRUE,Handbook of SC
SmRu4P12,SmRu4P12,Bulk,,,,,NSC,,Cubic,skutterudite,Im-3,,,,,,FALSE,10.1103/PhysRevB.71.104402
SmRuAsO,SmRuAsO,Bulk,,,NSC,iron-based,NSC,ambient,Tetragonal,1111-type,P4/nmm,4.089,4.089,8.270,,,FALSE,10.1103/PhysRevB.81.184504
SmSr2Cu2.7Mo0.3Oy,SmSr2Cu2.7Mo0.3Oy,Bulk,,,SC,High-Tc,30-36 K,up to 16 kbar,Tetragonal,1:2:3 structure,,,,,,,True,10.1103/PhysRevB.47.11337
SmSr2Cu2Ta0.8Sn0.2O8-y,SmSr2Cu2Ta0.8Sn0.2O8-y,Bulk,,,SC,High-Tc/Cuprate,30 K,,,,,,,,,,TRUE,10.1016/j.physc.2014.05.008
Sm-Th-Cu-O,SmThCuO,Bulk,,,SC,High-Tc,,,,,,,,,,,True,10.1103/PhysRevB.45.5099
Sm-Tl-Sr-Ca-Cu-O,SmTl2Sr2Ca2Cu3O11.5,Bulk,,,SC,High-Tc,80-90 K,,,,,,,,,,True,10.1103/PhysRevB.39.2918
Sm[O0.9F0.1]FeAs,Sm[O(1-x)F(x)]FeAs,Bulk,,,SC,iron-based,55 K,,,,,,,,,,FALSE,10.1103/PhysRevLett.114.247201
Sm[O1-xFx]FeAs,Sm[O1-xFx]FeAs,,,,SC,iron-based,55 K,,,,,,,,,,,10.1103/PhysRevB.111.115153
Sm₁.₈₅Ce₀.₁₅CuO₄,Sm₁.₈₅Ce₀.₁₅CuO₄,Bulk,,,SC,High-Tc,,,Tetragonal,T' structure,,,,,,,,10.1103/PhysRevB.51.5824
Sm₁.₈₅Ce₀.₁₅CuO₄₋y,Sm₁.₈₅Ce₀.₁₅CuO₄₋y,,,,SC,High-Tc/cuprate,,,,,,,,,,,,10.1103/PhysRevB.55.11806
Sm₁.₈₅Ce₀.₁₅CuO₄₋y,Sm₁.₈₅Ce₀.₁₅CuO₄₋y,Bulk,,,SC,High-Tc/cuprate,,,,,,,,,,,,10.1103/PhysRevB.53.2882
Sm₁.₈₅Ce₀.₁₅CuO₄₋ᵧ,Sm₁.₈₅Ce₀.₁₅CuO₄₋ᵧ,Bulk,,,SC,High-Tc/cuprate,,,,,,,,,,,,10.1103/PhysRevB.45.2830
Sm₂CuO₄,Sm₂CuO₄,Bulk,,,SC,High-Tc/cuprate,,,,T' phase,,,,,,,,10.1103/PhysRevB.47.5300
Polymeric sulfur nitride,SN,Bulk,,,SC,,280 mK,,,,,,,,,,True,10.1103/PhysRevB.14.5413
Polymeric sulfur nitride,SN,Bulk,,,SC,,254 mK,,,,,,,,,,True,10.1103/PhysRevB.14.5413
Polymeric sulfur nitride,SN,Bulk,,,SC,,243 mK,,,,,,,,,,True,10.1103/PhysRevB.14.5413
Polymeric sulfur nitride,SN,Bulk,,,SC,,240 mK,,,,,,,,,,True,10.1103/PhysRevB.14.5413
Polymeric sulfur nitride,SN,Bulk,,,SC,,260 mK,,,,,,,,,,True,10.1103/PhysRevB.14.5413
Polymeric superconductor,SN,Bulk,,,SC,,,,,fibrous,,,,,,,,10.1103/PhysRevB.17.1249
(SN)x,SN,Bulk,,,SC,,270 mK,,,,,,,,,,True,10.1103/PhysRevB.17.179
Polymeric sulfur nitride,SN,Bulk,,,SC,,0.25-0.32 K,,,fibrous,,,,,,,True,10.1103/PhysRevLett.38.1305
Polysulfur nitride,SN,Bulk,,,SC,,,,,chain-like,,,,,,,False,10.1103/PhysRevB.15.5975
Polysulfur nitride,SN,Bulk,,,SC,Type-II,0.26 ± 0.03 K,,,polymeric,,,,,,,True,10.1103/PhysRevLett.34.577
Polysulfur nitride,SN,Bulk,,,SC,unconventional,0.26 K,,,crystalline inorganic polymer,,,,,,,,10.1103/PhysRevB.66.134505
Polysulfur nitride,SN,Bulk,,,SC,Type-II,243 mK,,,chain structure,,,,,,200 kG (for 160 Å fiber),,10.1103/PhysRevB.20.147
Polymeric sulfur nitride,SN,Bulk,,,SC,Type-I,0.26 ± 0.03 K,,,twisted chains with alternating bond lengths,,,,,,,True,10.1103/PhysRevLett.35.869
Polymeric polysulfurnitride,SN,Bulk,,,SC,,0.3 K,,,polymer strands in crystalline form,,,,,,anisotropic critical fields mentioned but specific values not provided,True,10.1103/PhysRevB.20.4450
Polysulfur nitride,SN,Bulk,,,SC,Type-II,0.3 K,1 bar,Monoclinic,fibrous,,,,,,"8 kOe (parallel to b-axis), 750 Oe (perpendicular to b-axis) at ~50 mK",True,10.1103/PhysRevB.17.3525
Polymeric sulfur nitride,SN,Bulk,,,SC,Type-II,230 ± 10 mK,,,fibrous,,,,,"0.15 Oe (parallel), 3.9 Oe (perpendicular)",,True,10.1103/PhysRevB.22.174
Polysulfur nitride,SN,Bulk,,,SC,Type-II,0.3 K,,,fibrous,,,,,,,True,10.1103/PhysRevB.24.6707
Sulfur-nitrogen polymer,SN,Bulk,,,SC,,0.3 K,atmospheric pressure,,filamentary,,,,,,,,10.1103/PhysRevB.19.2520
(SN)x,SN,Bulk,,,SC,Type-II,0.3 K,,,fibrous,,,,,,,True,10.1103/PhysRevB.20.2658
Polymeric sulfur nitride,SN,Bulk,,,SC,,"0.26-0.35 K at atmospheric pressure, 2-3 K at 130-400 kbar",130-400 kbar,Monoclinic,Fibrous polymer chains,P1,,,,,,True,10.1103/PhysRevB.23.106
Orthorhombic phase polymeric sulfur nitride,SN,Bulk,,,SC,,Lower than monoclinic phase,Above 9 kbar,Orthorhombic,Fibrous polymer chains,P2,,,,,,True,10.1103/PhysRevB.23.106
Polymeric sulfur nitride,SN,Bulk,,,SC,Type-II,"0.33 K at P=0, 0.54 K at P=9±1 kbar",0 to 9±1 kbar,,quasi-one-dimensional chain structure,,,,,,"Hc2 measurements made for H≤300 Oe with H perpendicular to b axis, |∂Hc2/∂T|Tc decreases from 1700 Oe/K at P=0 to 900 Oe/K at P=9 kbar",True,10.1103/PhysRevLett.35.1732
Sn(1-x)InxTe,Sn(1-x)InxTe,Bulk,,,SC,,,,,,,,,,,,FALSE,10.1103/PhysRevB.94.024519
Sn/Ge(111) (1/3 ML),Sn (1/3 monolayer) on Ge(111),Thin Film,1/3 monolayer,Ge(111),NSC,,,,,(3x3) charge-ordered,,,,,,,FALSE,10.1103/PhysRevLett.125.117001
Sn/Si(111)(√3×√3)R30°,Sn (1/3 monolayer) on Si(111) with B doping (6×10^19 atoms/cm^3),Thin Film,1/3 monolayer,"Si(111), heavily boron-doped (6×10^19 atoms/cm^3)",SC,Type-II,4.7 ± 0.3 K,,Hexagonal,triangular adatom layer on Si(111) (√3×√3)R30° superstructure,,,,,,3 T (at 0.5 K),TRUE,10.1103/PhysRevLett.125.117001
Tin/Barium Titanate Nanoparticle Composite (40% BaTiO3 by volume),Sn + 0.4 BaTiO3,Bulk,,,SC,,,,Composite,Random nanoparticle mixture,,,,,,,TRUE,10.1103/PhysRevB.91.094501
Sn + 14% Co,Sn + 14% Co,Nanocomposite,,,SC,Type-II,3.9,,Polycrystalline,,,,,,,59,TRUE,10.1016/j.jallcom.2015.03.007
Sn + 24% Co,Sn + 24% Co,Nanocomposite,,,SC,Type-II,2.4,,Polycrystalline,,,,,,,109,TRUE,10.1016/j.jallcom.2015.03.007
Tin/Strontium Titanate Nanoparticle Composite,Sn + SrTiO3,Bulk,,,SC,,,,Composite,Random nanoparticle mixture,,,,,,,TRUE,10.1103/PhysRevB.91.094501
Sn-Ag superimposed films,Sn-Ag,Thin Film,"Sn: 303 ± 15 Å, Ag: variable",glass microscope slide,SC,Type-I,0.9 K to 3.8 K (depending on Ag thickness),,,,,,,,,,True,10.1103/PhysRevLett.9.153
Tin-Silver-Tin junction,Sn-Ag-Sn,,,,SC,,,,,,,,,,,,,10.1103/PhysRevB.22.154
Bismuth-doped Tin,Sn-Bi,Bulk,,,SC,Type-I,Variable (reduced from 3.7254 K),,Tetragonal,,,,,,,,True,10.1103/PhysRev.151.229
Cadmium-doped Tin,Sn-Cd,Bulk,,,SC,Type-I,,,,,,,,,,,True,10.1103/PhysRev.166.476
Tin with Cadmium impurity,Sn-Cd,Bulk,,,SC,Type-I,,,Tetragonal,,,,,,,,True,10.1103/PhysRev.175.550
Cadmium-doped Tin,Sn-Cd,Bulk,,,SC,Type-I,Variable (reduced from 3.7254 K),,Tetragonal,,,,,,,,True,10.1103/PhysRev.151.229
Tin with Cobalt impurities,Sn-Co,Bulk,,,SC,,Depression of 0.15 K/at.%,,,,,,,,,,True,10.1103/PhysRevB.10.4044
Tin with Chromium impurities,Sn-Cr,Bulk,,,SC,,Depression of 16 K/at.%,,,,,,,,,,True,10.1103/PhysRevB.10.4044
Tin with Iron impurities,Sn-Fe,Bulk,,,SC,,Depression of 1.1 K/at.%,,,,,,,,,,True,10.1103/PhysRevB.10.4044
Indium-doped Tin,Sn-In,Bulk,,,SC,Type-I,,,,,,,,,,,True,10.1103/PhysRev.166.476
Tin with Indium impurity,Sn-In,Bulk,,,SC,Type-I,,,Tetragonal,,,,,,,,True,10.1103/PhysRev.175.550
Indium-doped Tin,Sn-In,Bulk,,,SC,Type-I,Variable (reduced from 3.7254 K),,Tetragonal,,,,,,,,True,10.1103/PhysRev.151.229
Tin with Manganese impurities,Sn-Mn,Bulk,,,SC,,Depression of 69 K/at.%,,,,,,,,,,True,10.1103/PhysRevB.10.4044
Tin-oxide-tin junction,Sn-O-Sn,Thin Film,,,SC,,,,,,,,,,,,True,10.1103/PhysRevB.35.1659
Sn-PbMo6S8,Sn-PbMo6S8,Thin Film,,,SC,Type-II,4.2 K,,,,,,,,,,TRUE,10.1016/S0040-6090(97)00898-5
Tin with Antimony impurity,Sn-Sb,Bulk,,,SC,Type-I,,,Tetragonal,,,,,,,,True,10.1103/PhysRev.175.550
Antimony-doped Tin,Sn-Sb,Bulk,,,SC,Type-I,Variable (reduced from 3.7254 K),,Tetragonal,,,,,,,,True,10.1103/PhysRev.151.229
Tin-Thallium solid solution,Sn-Tl,Bulk,,,SC,Type-I,increased relative to pure Tl,,,,,,,,,,True,10.1103/PhysRev.123.466
Tin with Zinc impurity,Sn-Zn,Bulk,,,SC,Type-I,,,Tetragonal,,,,,,,,True,10.1103/PhysRev.175.550
Tin-based ENZ Metamaterial,Sn/BaTiO3,Bulk,,,SC,Type-II,3.83 K,,,,,,,,,,TRUE,10.1016/j.physc.2019.1353511
Sn/FeSe0.5Te0.5,Sn/FeSe0.5Te0.5,Bulk,,,SC,Iron-based,12 K,,Tetragonal,,,,,,,,TRUE,10.1016/j.jallcom.2015.01.288
Tin-Germanium Alloy B,Sn0.023Ge0.977,Bulk,,,SC,Type-I,2.14 K,,,,,,,,,,True,10.1103/PhysRev.79.883
Sn0.024Eu0.976Mo6S8,Sn0.024Eu0.976Mo6S8,Bulk,,,SC,,2.5 K,0 kbar,,Chevrel-phase,,,,,,,True,10.1103/PhysRevLett.46.280
Sn0.04NbSe2,Sn0.04NbSe2,Bulk,,,SC,Type-II,3.15 K,,Trigonal prismatic,Layered,,3.316 Å,3.316 Å,2.977 Å,,1.75 T,TRUE,10.1016/j.physc.2019.02.011
Sn0.06Cr3Te4,Sn0.06Cr3Te4,Bulk,,,SC,Type-II,3.5 K,,Monoclinic,,C2/m,14.0551 Å,3.9494 Å,6.8839 Å,58 Oe,205 Oe,TRUE,10.1016/j.apmt.2024.102328
Tin-Germanium Alloy A,Sn0.093Ge0.907,Bulk,,,SC,Type-I,3.05 K,,,,,,,,,,True,10.1103/PhysRev.79.883
Sn0.09Eu1.1Mo6S7.6,Sn0.09Eu1.1Mo6S7.6,Bulk,,,SC,,,,,,,,,,,,True,10.1103/PhysRevB.26.1446
Sn0.12Eu1.08Mo6S8,Sn0.12Eu1.08Mo6S8,Bulk,,,SC,Type-II,~10 K at 13-18 kbar,13-18 kbar,,Chevrel-phase,,,,,,Various values up to 17 T,True,10.1103/PhysRevB.26.1442
Sn0.12Eu1.08Mo6S8,Sn0.12Eu1.08Mo6S8,Bulk,,,SC,Type-II,,14 kbar,,,,,,,~10 T,~15 T,True,10.1103/PhysRevB.25.1990
Sn0.14NbSe1.71,Sn0.14NbSe1.71,Bulk,,,SC,,8.6 K,ambient,,,,,,,,,FALSE,10.1103/PhysRevB.111.094517
Sn0.1In0.9Te,Sn0.1In0.9Te,Bulk,,,SC,,2.6 K,5 GPa,Cubic,rock-salt,,,,,,,TRUE,10.1103/PhysRevMaterials.2.044802
Sn0.1In0.9Te0.7Se0.3,Sn0.1In0.9Te0.7Se0.3,Bulk,,,SC,,4.6 K,5 GPa,Cubic,rock-salt,,,,,,,TRUE,10.1103/PhysRevMaterials.2.044802
Sn0.39In0.61Bi2Te4,Sn0.39In0.61Bi2Te4,Bulk,,,SC,Type-II,1.85 K,,Rhombohedral,GeAs2Te4-type,R-3m,4.3870,4.3870,41.195,,13.8 kOe,TRUE,10.1103/PhysRevMaterials.7.034802
Sn0.3In0.7Te,Sn0.3In0.7Te,Bulk,,,SC,,2.6 K,5 GPa,Cubic,rock-salt,,,,,,,TRUE,10.1103/PhysRevMaterials.2.044802
Sn0.3In0.7Te0.7Se0.3,Sn0.3In0.7Te0.7Se0.3,Bulk,,,SC,,5.7 K,5 GPa,Cubic,rock-salt,,,,,,,TRUE,10.1103/PhysRevMaterials.2.044802
Sn0.42In0.58Te,Sn0.42In0.58Te,Bulk,,,SC,,3.1 K,5 GPa,Cubic,rock-salt,,,,,,,TRUE,10.1103/PhysRevMaterials.2.044802
Sn0.475In0.525Te,Sn0.475In0.525Te,Bulk,,,SC,,4.75 K,5 GPa,Cubic,rock-salt,,,,,,,TRUE,10.1103/PhysRevMaterials.2.044802
Sn0.48Eu0.72Mo6S8,Sn0.48Eu0.72Mo6S8,Bulk,,,SC,,11.3 K,0 kbar,,Chevrel-phase,,,,,,,True,10.1103/PhysRevLett.46.280
Sn0.48Eu0.72Mo6S8,Sn0.48Eu0.72Mo6S8,Bulk,,,SC,Type-II,,,,,,,,,,,,10.1103/PhysRevB.25.1990
Sn0.4In0.6Te,Sn0.4In0.6Te,Bulk,,,SC,,4.9 K,5 GPa,Cubic,rock-salt,,,,,,,TRUE,10.1103/PhysRevMaterials.2.044802
Sn0.4Sb0.6,Sn0.4Sb0.6,Bulk,,,SC,Type-II,4.7K,,Rhombohedral,,R-3m,4.3288,4.3288,5.3376,67.60Oe,741Oe,TRUE,10.1016/j.jpcs.2021.110136
Sn0.4Sb0.6,Sn0.4Sb0.6,Bulk,,,SC,Type-II,4K,,Rhombohedral,,R-3m,4.3267,4.3267,5.3409,69.42Oe,630Oe,TRUE,10.1016/j.jallcom.2020.156140
Sn0.50In0.50Bi2Te4,Sn0.50In0.50Bi2Te4,Bulk,,,SC,Type-II,1.65 K,,Rhombohedral,GeAs2Te4-type,R-3m,4.3896,4.3896,41.242,,13.2 kOe,TRUE,10.1103/PhysRevMaterials.7.034802
Sn0.55In0.45Te,Sn0.55In0.45Te,Bulk,,,SC,Type-II,4.5 K,ambient pressure,Cubic,rocksalt,,,,,,1.49 T,TRUE,10.1103/PhysRevB.88.020505
Sn0.55In0.45Te,Sn0.55In0.45Te,Bulk,,,SC,Type-II,5.10 K,ambient,Cubic,face-centered cubic,,6.2507,6.2507,6.2507,53 Oe (0 K),1.73 T (0 K),TRUE,10.1103/PhysRevB.106.054506
Sn0.55In0.45Te,Sn0.55In0.45Te,Bulk,,,SC,,4.6 K,,Cubic,face-centered cubic,,,,,,,FALSE,10.1103/PhysRevB.88.014523
Sn0.55In0.45Te,Sn0.55In0.45Te,Bulk,,,SC,,4.5 K,,,,,,,,,,FALSE,10.1016/j.physb.2022.414255
Sn0.58In0.42Te,Sn0.58In0.42Te,Thin Film,25 nm,,SC,,,,,,,,,,,,FALSE,10.1103/PhysRevB.106.054506
Sn0.59Cu0.41,Sn0.59Cu0.41,Thin Film,400 Å,,SC,,3.91 K,,Amorphous,,,,,,,,True,10.1103/PhysRevB.51.685
Sn0.5Eu0.5Mo6S8,Sn0.5Eu0.5Mo6S8,Bulk,,,SC,Type-II,13.0 K,,,Chevrel phase,,,,,,~400 kG at 2 K,True,10.1103/PhysRevLett.38.719
Sn0.5In0.5Te,Sn0.5In0.5Te,Bulk,,,SC,,4.7 K,,Cubic,rocksalt,Fm-3m,,,,,,FALSE,10.1103/PhysRevMaterials.7.034802
Sn0.5In0.5Te,Sn0.5In0.5Te,Bulk,,,SC,,,,Cubic,face-centered cubic,,,,,,,FALSE,10.1103/PhysRevB.106.054506
SnPbTe,Sn0.5Pb0.5Te,Bulk,,,SC,High-Tc,6.39 K,21.2 GPa,,,,,,,,,TRUE,10.1016/j.mtphys.2023.101019
Sn0.5Sb0.5,Sn0.5Sb0.5,Bulk,,,SC,Type-II,4.3K,,Rhombohedral,,R-3m,4.3330,4.3330,5.3455,50.51Oe,680Oe,TRUE,10.1016/j.jpcs.2021.110136
Sn0.67In0.33Bi2Te4,Sn0.67In0.33Bi2Te4,Bulk,,,SC,Type-II,1.22 K,,Rhombohedral,GeAs2Te4-type,R-3m,4.3900,4.3900,41.356,,10.3 kOe,TRUE,10.1103/PhysRevMaterials.7.034802
Tin-Lead Solder,Sn0.67Pb0.33,Bulk,,,SC,Type-I,,,,,,,,,,,True,10.1103/PhysRevB.5.864
Sn0.6In0.4Te,Sn0.6In0.4Te,Bulk,,,SC,,,ambient,Cubic,rock-salt,,,,,,,TRUE,10.1103/PhysRevMaterials.2.044802
Sn0.6In0.4Te,Sn0.6In0.4Te,Bulk,,,SC,Type-II,4.2 K,ambient pressure,Cubic,rocksalt,,,,,,1.42 T,TRUE,10.1103/PhysRevB.88.020505
Sn0.6In0.4Te,Sn0.6In0.4Te,Bulk,,,SC,Type-II,4.70 K,,Cubic,rock-salt,Fm-3m,0.6280 nm,0.6280 nm,0.6280 nm,0.90 mT,1.42 T,TRUE,10.1103/PhysRevB.87.140507
Sn0.6In0.4Te,Sn0.6In0.4Te,Bulk,,,SC,,,,,,,,,,,,FALSE,10.1103/PhysRevB.106.054506
Sn0.6In0.4Te,Sn0.6In0.4Te,Bulk,,,SC,topological superconductor candidate / dirty superconductor,4.1 K,,Cubic,face-centered cubic,,,,,,1.7 T,TRUE,10.1103/PhysRevB.88.014523
Tin-Lead Alloy,Sn0.6Pb0.4,Bulk,,,SC,Type-II,,,,,,,,,,,True,10.1103/PhysRev.164.535
Sn0.6Sb0.4,Sn0.6Sb0.4,Bulk,,,SC,Type-II,4.0K,,Rhombohedral,,R-3m,4.3314,4.3314,5.3307,36.20Oe,581.51Oe,TRUE,10.1016/j.jpcs.2021.110136
Sn0.75Eu0.25Mo6S8,Sn0.75Eu0.25Mo6S8,Bulk,,,SC,Type-II,,,,Chevrel phase,,,,,,,True,10.1103/PhysRevLett.38.719
Sn0.7Eu0.5Mo6S8,Sn0.7Eu0.5Mo6S8,Bulk,,,SC,Type-II,,,,Chevrel-phase,,,,,,40 T,,10.1103/PhysRevB.26.1442
Sn0.7In0.3Te,Sn0.7In0.3Te,Bulk,,,SC,,,ambient,Cubic,rock-salt,,,,,,,TRUE,10.1103/PhysRevMaterials.2.044802
Sn0.7In0.3Te,Sn0.7In0.3Te,Bulk,,,SC,Type-II,3.1 K,ambient pressure,Cubic,rocksalt,,,,,,1.18 T,TRUE,10.1103/PhysRevB.88.020505
(Sn1.00Pb0.00)0.83In0.17Te,Sn0.83In0.17Te,Thin Film,30-40 nm,InP(111)A,SC,,,,Cubic,rock-salt,,,,,,,TRUE,10.1103/PhysRevMaterials.5.094202
Sn0.84In0.16Bi2Te4,Sn0.84In0.16Bi2Te4,Bulk,,,SC,Type-II,0.43 K,,Rhombohedral,GeAs2Te4-type,R-3m,4.3934,4.3934,41.452,,,TRUE,10.1103/PhysRevMaterials.7.034802
Sn0.84In0.16Te,Sn0.84In0.16Te,Thin Film,30 nm,Bi2Te3 (15 nm) on sapphire (0001),SC,Type-II,,ambient,Cubic,rocksalt,,6.310 Å,6.310 Å,6.310 Å,,,TRUE,10.1103/PhysRevMaterials.3.101201
Tin-Copper alloy,Sn0.86Cu0.14,Thin Film,~1500 Å,,SC,Type-II,,,amorphous,,,,,,,measured,,10.1103/PhysRevB.7.4844
Sn0.86Cu0.14,Sn0.86Cu0.14,Thin Film,1620 Å,quartz plate,SC,Type-II,6.62 K,,amorphous,amorphous,,,,,,dBc2/dT = 4.3 kG/°K,True,10.1103/PhysRevB.7.4850
Sn0.86In0.14Te,Sn0.86In0.14Te,Thin Film,170 nm,Bi2Te3 (15 nm) on sapphire (0001),SC,Type-II,0.96 K,ambient,Cubic,rocksalt,,6.310 Å,6.310 Å,6.310 Å,,0.28 T,TRUE,10.1103/PhysRevMaterials.3.101201
Sn0.87Cu0.13,Sn0.87Cu0.13,Thin Film,400 Å,,SC,,,,Amorphous,,,,,,,,True,10.1103/PhysRevB.51.685
Sn0.87In0.13Te,Sn0.87In0.13Te,Thin Film,30 nm,Bi2Te3 (15 nm) on sapphire (0001),SC,Type-II,0.3 K,ambient,Cubic,rocksalt,,6.310 Å,6.310 Å,6.310 Å,,,TRUE,10.1103/PhysRevMaterials.3.101201
Sn0.88In0.12Te,Sn0.88In0.12Te,Thin Film,30 nm,Bi2Te3 (15 nm) on sapphire (0001),SC,Type-II,2.0 K,ambient,Cubic,rocksalt,,6.310 Å,6.310 Å,6.310 Å,,,TRUE,10.1103/PhysRevMaterials.3.101201
Indium-doped Tin Telluride (9.9%),Sn0.8958In0.099Te,Bulk,,,SC,candidate negative U,1.8 K,,"Cubic (high T), Rhombohedral (low T)","rocksalt (high T), rhombohedral (low T)",,,,,,,TRUE,10.1103/PhysRevB.79.024520
Sn0.8Ge0.2In0.05Te,Sn0.8Ge0.2In0.05Te,Bulk,,,SC,Type-II,1 K,,Rhombohedral,Face Centered Cubic,R3m,,,,,,TRUE,10.1016/S0921-4534(00)00031-9
Sn0.8In0.2Te,Sn0.8In0.2Te,Bulk,,,SC,Type-II,2.7 K,ambient pressure,Cubic,rocksalt,,,,,,1.08 T,TRUE,10.1103/PhysRevB.88.020505
Sn0.8In0.2Te,Sn0.8In0.2Te,Bulk,,,SC,Type-II,3.1 K,,Cubic,,Fm3−m,6.285,,,10 Oe,13.3 kOe,TRUE,10.1016/j.jssc.2015.05.015
Sn0.8In0.2Te0.7Se0.3,Sn0.8In0.2Te0.7Se0.3,Bulk,,,SC,Type-II,3.5 K,,Cubic,,Fm3−m,6.218,,,,,TRUE,10.1016/j.jssc.2015.05.015
Sn0.8In0.2Te0.85Se0.15,Sn0.8In0.2Te0.85Se0.15,Bulk,,,SC,Type-II,3.9 K,,Cubic,,Fm3−m,6.255,,,30 Oe,28.1 kOe,TRUE,10.1016/j.jssc.2015.05.015
Sn0.8Mo6S8,Sn0.8Mo6S8,Bulk,,,SC,,14.2 K,,,,,,,,,,TRUE,Handbook of SC
In-doped Sn0.8Pb0.2Te,Sn0.8Pb0.2Te:In,Bulk,,,SC,Type-II,2.75-2.90 K,,,,,,,,,,TRUE,10.1016/S0921-4534(02)02750-8
Tin-Bismuth alloy (10 at%),Sn0.90Bi0.10,Bulk,,,SC,Type-II,4.18 K,,,solid solution,,,,,251 gauss,,True,10.1103/PhysRev.92.238
Tin-Copper alloy,Sn0.90Cu0.10,Bulk,,,SC,,6.8 K,,,,,,,,,,True,10.1103/PhysRevLett.21.1315
Sn-Zn eutectic alloy (7.5 μm spacing),Sn0.91Zn0.09,Bulk,,,SC,Type-I,3.716 K,,,laminar,,,,,,58 Oe at 3.277 K,True,10.1103/PhysRev.145.218
Sn-Zn eutectic alloy (6.2 μm spacing),Sn0.91Zn0.09,Bulk,,,SC,Type-I,3.706 K,,,laminar,,,,,,55 Oe at 3.277 K,True,10.1103/PhysRev.145.218
Sn-Zn eutectic alloy (3.9 μm spacing),Sn0.91Zn0.09,Bulk,,,SC,Type-I,3.699 K,,,laminar,,,,,,55 Oe at 3.277 K,True,10.1103/PhysRev.145.218
Sn-Zn eutectic alloy (2.0 μm spacing),Sn0.91Zn0.09,Bulk,,,SC,Type-I,3.680 K,,,laminar,,,,,,53 Oe at 3.277 K,True,10.1103/PhysRev.145.218
Sn-Zn eutectic alloy (0.8 μm spacing),Sn0.91Zn0.09,Bulk,,,SC,Type-I,3.668 K,,,laminar,,,,,,52 Oe at 3.277 K,True,10.1103/PhysRev.145.218
Tin-Bismuth alloy (8 at%),Sn0.92Bi0.08,Bulk,,,SC,Type-II,4.15 K,,,solid solution,,,,,228 gauss,,True,10.1103/PhysRev.92.238
Sn0.92Cu0.08,Sn0.92Cu0.08,Thin Film,400 Å,,SC,,6.87 K,,Amorphous,,,,,,,,True,10.1103/PhysRevB.51.685
Tin-Copper alloy,Sn0.92Cu0.08,Bulk,,,SC,,,,,,,,,,,,True,10.1103/PhysRevLett.21.1315
Tin-Antimony alloy (8 at%),Sn0.92Sb0.08,Bulk,,,SC,Type-II,3.89 K,,,solid solution,,,,,330 gauss,,True,10.1103/PhysRev.92.238
Tin-Indium alloy,Sn0.944In0.056,Bulk,,,SC,Type-I,,,,,,,,,,,True,10.1103/PhysRev.126.43
Tin-Bismuth alloy (5.5 at%),Sn0.945Bi0.055,Bulk,,,SC,Type-II,3.94 K,,,solid solution,,,,,274 gauss,,True,10.1103/PhysRev.92.238
Sn-In alloy (5.5 at.% In),Sn0.945In0.055,Bulk,,,SC,Type-II,3.635 K,,,,,,,,,,True,10.1103/PhysRevB.2.2512
Tin-Bismuth alloy,Sn0.947Bi0.053,Bulk,,,SC,Type-I,,,,,,,,,,,True,10.1103/PhysRev.126.43
Tin-Bismuth alloy (6 at%),Sn0.94Bi0.06,Bulk,,,SC,Type-II,4.10 K,,,solid solution,,,,,200 gauss,,True,10.1103/PhysRev.92.238
Sn-In 6%,Sn0.94In0.06,Thin Film,1500-6000 Å,Glass with SiO layer,SC,Type-II,3.83±0.03 K,,,,,,,,,Variable with temperature and orientation,True,10.1103/PhysRev.137.A853
Sn-In alloy (6 at.% In),Sn0.94In0.06,Bulk,,,SC,Type-II,3.620 K,,,,,,,,,,True,10.1103/PhysRevB.2.2512
Tin-Indium alloy,Sn0.94In0.06,Bulk,,,SC,Type-I,,atmospheric pressure,Tetragonal,tetragonal,,,,,,,True,10.1103/PhysRevB.15.1357
Tin-Antimony alloy (6 at%),Sn0.94Sb0.06,Bulk,,,SC,Type-II,3.96 K,,,solid solution,,,,,321 gauss,,True,10.1103/PhysRev.92.238
Indium-doped Tin Telluride (4.4%),Sn0.9516In0.044Te,Bulk,,,SC,candidate negative U,1.2 K,,"Cubic (high T), Rhombohedral (low T)","rocksalt (high T), rhombohedral (low T)",,,,,,,TRUE,10.1103/PhysRevB.79.024520
Tin-Indium Antimonide alloy,Sn0.951In0.0245Sb0.0245,Bulk,,,SC,Type-I,,,,,,,,,,,True,10.1103/PhysRev.126.43
Sn-In alloy (4.7 at.% In),Sn0.953In0.047,Bulk,,,SC,Type-II,3.620 K,,,,,,,,,,True,10.1103/PhysRevB.2.2512
Tin-Bismuth alloy (4.5 at%),Sn0.955Bi0.045,Bulk,,,SC,Type-II,3.88 K,,,solid solution,,,,,310 gauss,,True,10.1103/PhysRev.92.238
Sn0.955In0.045Te,Sn0.955In0.045Te,Bulk,,,SC,topological superconductor candidate,1.2 K,,Cubic,face-centered cubic,,,,,,,FALSE,10.1103/PhysRevB.88.014523
Indium-doped Tin Telluride,Sn0.955In0.045Te,Bulk,,,SC,Topological/Type-II,1.2 K,,Cubic,rocksalt,Fm-3m,,,,,0.3 T at 0.37 K,TRUE,10.1103/PhysRevLett.109.217004
Sn1-xInxTe,Sn0.955In0.045Te,Bulk,,,SC,Topological,1 K,,Rock Salt,,Fm-3m,,,,,,TRUE,10.1016/j.physc.2015.02.018
Tin-Indium Antimonide alloy,Sn0.959In0.0205Sb0.0205,Bulk,,,SC,Type-I,,,,,,,,,,,True,10.1103/PhysRev.126.43
Tin-Bismuth alloy (5 at%),Sn0.95Bi0.05,Bulk,,,SC,Type-II,3.93 K,,,solid solution,,,,,282 gauss,,True,10.1103/PhysRev.92.238
Tin-Gallium alloy (5% Ga),Sn0.95Ga0.05,Bulk,,,SC,,3.938-3.843 K,,,,,,,,,,True,10.1103/PhysRev.140.A528
Tin-Indium alloy,Sn0.95In0.05,Thin Film,800 Å,glass,SC,Type-I,3.68-3.69 K,,,,,,,,,,True,10.1103/PhysRevB.37.3324
Sn-In alloy (5 at.% In),Sn0.95In0.05,Bulk,,,SC,Type-II,3.625 K,,,,,,,,,,True,10.1103/PhysRevB.2.2512
SnIn 5%,Sn0.95In0.05,Thin Film,4000 Å,glass,SC,Type-II,3.75 K,,,,,,,,,,True,10.1103/PhysRev.138.A746
Tin-Antimony alloy (5 wt.% Sb),Sn0.95Sb0.05,Bulk,,,SC,Type-II,,,,,,,,,,Hc2 mentioned but specific values not given,True,10.1103/PhysRev.160.348
Tin-Antimony alloy,Sn0.95Sb0.05,Bulk,,,SC,Type-II,,,,,,,,,,,True,10.1103/PhysRevLett.18.206
Tin-Indium alloy,Sn0.961In0.039,Bulk,,,SC,Type-I,,,,,,,,,,,True,10.1103/PhysRev.126.43
Tin-Antimony alloy (Sample 9),Sn0.962Sb0.038,Bulk,,,SC,Type-I,,,,,,,,,,,True,10.1103/PhysRev.103.286
Tin-Bismuth alloy,Sn0.964Bi0.036,Bulk,,,SC,Type-I,,,,,,,,,,,True,10.1103/PhysRev.126.43
Tin Telluride,Sn0.965Te,Bulk,,,SC,,168 mK,,Cubic,rocksalt,,6.302 Å,,,,,True,10.1103/PhysRev.169.388
Tin-Indium alloy (Sample 5),Sn0.9689In0.0311,Bulk,,,SC,Type-I,,,,,,,,,,,True,10.1103/PhysRev.103.286
Tin-Bismuth alloy (4 at%),Sn0.96Bi0.04,Bulk,,,SC,Type-II,3.86 K,,,solid solution,,,,,325 gauss,,True,10.1103/PhysRev.92.238
Tin-Gallium alloy (4% Ga),Sn0.96Ga0.04,Bulk,,,SC,,3.887-3.837 K,,,,,,,,,,True,10.1103/PhysRev.140.A528
Tin-Indium alloy film,Sn0.96In0.04,Thin Film,1.82 μm,sapphire,SC,Type-I,3.752 K,,,,,,,,,,True,10.1103/PhysRevB.14.78
Tin-Indium alloy film with chromium,Sn0.96In0.04,Thin Film,1.89 μm,sapphire,SC,Type-I,3.740 K,,,,,,,,,,True,10.1103/PhysRevB.14.78
Sn-In 4%,Sn0.96In0.04,Thin Film,,Glass with SiO layer,SC,Type-II,,,,,,,,,,,True,10.1103/PhysRev.137.A853
Tin-Antimony alloy (4 at%),Sn0.96Sb0.04,Bulk,,,SC,Type-II,3.76 K,,,solid solution,,,,,345 gauss,,True,10.1103/PhysRev.92.238
Tin-Antimony alloy (Sample 6),Sn0.9711Sb0.0289,Bulk,,,SC,Type-I,,,,,,,,,,,True,10.1103/PhysRev.103.286
Tin-Indium alloy,Sn0.971In0.029,Bulk,,,SC,Type-I,,,,,,,,,,,True,10.1103/PhysRev.126.43
Indium-doped Tin Telluride (2.1%),Sn0.9739In0.021Te,Bulk,,,SC,candidate negative U,0.8 K,,"Cubic (high T), Rhombohedral (low T)","rocksalt (high T), rhombohedral (low T)",,,,,,,TRUE,10.1103/PhysRevB.79.024520
Sn-In 2.5%,Sn0.975In0.025,Thin Film,,Glass with SiO layer,SC,Type-II,,,,,,,,,,,True,10.1103/PhysRev.137.A853
Tin-Indium alloy,Sn0.975In0.025,Thin Film,550 Å,glass,SC,Type-I,,,,,,,,,,,True,10.1103/PhysRev.137.A527
Tin Telluride,Sn0.975Te,Bulk,,,SC,,165 mK,,Cubic,rocksalt,,6.315 Å,,,,,True,10.1103/PhysRev.169.388
Tin-Bismuth alloy (Sample 4),Sn0.9782Bi0.0218,Bulk,,,SC,Type-I,,,,,,,,,,,True,10.1103/PhysRev.103.286
Tin-Indium alloy (Sample 2),Sn0.9786In0.0214,Bulk,,,SC,Type-I,,,,,,,,,,,True,10.1103/PhysRev.103.286
Tin-Bismuth alloy,Sn0.978Bi0.022,Bulk,,,SC,Type-I,,atmospheric pressure,Tetragonal,tetragonal,,,,,,,True,10.1103/PhysRevB.15.1357
Sn:In (3 wt%),Sn0.97In0.03,Thin Film,3900 Å,quartz,SC,Type-II,,,,,,,,,,1.17 kG (Hc3),True,10.1103/PhysRevB.7.119
Tin-Indium alloy,Sn0.97In0.03,Bulk,,,SC,,,,,,,,,,,,,10.1103/PhysRev.110.26
Tin-Antimony alloy (Sample 3),Sn0.9815Sb0.0185,Bulk,,,SC,Type-I,,,,,,,,,,,True,10.1103/PhysRev.103.286
Tin-Indium Antimonide alloy,Sn0.981In0.0095Sb0.0095,Bulk,,,SC,Type-I,,,,,,,,,,,True,10.1103/PhysRev.126.43
Tin-Bismuth alloy (Sample 1),Sn0.9845Bi0.0155,Bulk,,,SC,Type-I,,,,,,,,,,,True,10.1103/PhysRev.103.286
Tin-Bismuth alloy (2 at%),Sn0.98Bi0.02,Bulk,,,SC,Type-II,3.85 K,,,solid solution,,,,,297 gauss,,True,10.1103/PhysRev.92.238
Tin-Gallium alloy (2% Ga),Sn0.98Ga0.02,Bulk,,,SC,,3.726-3.708 K,,,,,,,,,,True,10.1103/PhysRev.140.A528
Tin-Indium alloy,Sn0.98In0.02,Thin Film,260 Å,glass,SC,Type-I,,,,,,,,,,,True,10.1103/PhysRev.137.A527
Tin-Antimony alloy (2 at%),Sn0.98Sb0.02,Bulk,,,SC,Type-II,2.64 K,,,solid solution,,,,,304 gauss,,True,10.1103/PhysRev.92.238
Tin-Antimony alloy (Sample 8),Sn0.9903Sb0.0097,Bulk,,,SC,Type-I,,,,,,,,,,,True,10.1103/PhysRev.103.286
Tin-Bismuth alloy (Sample 7),Sn0.9913Bi0.0087,Bulk,,,SC,Type-I,,,,,,,,,,,True,10.1103/PhysRev.103.286
Tin-Lead alloy (cold-worked),Sn0.9913Pb0.0087,Bulk,,,SC,Type-I,"3.89 K (filamentary transition), 3.80 K (dc ballistic), 3.72 K (matrix)",,,,,,,,,,True,10.1103/PhysRevLett.10.212
Bismuth-doped Tin,Sn0.9922Bi0.0078,Bulk,,,SC,Type-I,3.700 K,,,,,,,,,,True,10.1103/PhysRev.154.329
Lead-doped Tin,Sn0.9948Pb0.0052,Bulk,,,SC,Type-I,3.752 K,,,,,,,,,,True,10.1103/PhysRev.154.329
Tin Telluride,Sn0.9948Te,Bulk,,,SC,BCS,<0.35 K,,"Cubic (high T), Rhombohedral (low T)","rocksalt (high T), rhombohedral (low T)",,6.327,6.327,6.327,,,TRUE,10.1103/PhysRevB.79.024520
Tin with bismuth (0.5 at%),Sn0.995Bi0.005,Bulk,,,SC,Type-I,,,,,,,,,,,True,10.1103/PhysRevB.4.893
Tin with Lead impurity (0.5%),Sn0.995Pb0.005,Bulk,,,SC,Type-I,,,,,,,,,,,True,10.1103/PhysRevLett.18.115
Tin with lead (0.5 at%),Sn0.995Pb0.005,Bulk,,,SC,Type-I,,,,,,,,,,,True,10.1103/PhysRevB.4.893
Tin with antimony,Sn0.995Sb0.005,Bulk,,,SC,Type-I,,,,,,,,,,,True,10.1103/PhysRevB.4.893
Mercury-doped Tin,Sn0.9977Hg0.0023,Bulk,,,SC,Type-I,3.646 K,,,,,,,,,,True,10.1103/PhysRev.154.329
Tin-Cadmium alloy,Sn0.997Cd0.003,Bulk,,,SC,Type-I,,atmospheric pressure,Tetragonal,tetragonal,,,,,,,True,10.1103/PhysRevB.15.1357
Tin-Antimony alloy,Sn0.997Sb0.003,Bulk,,,SC,Type-I,,atmospheric pressure,Tetragonal,tetragonal,,,,,,,True,10.1103/PhysRevB.15.1357
Lead-doped Tin,Sn0.9986Pb0.0014,Bulk,,,SC,Type-I,3.713 K,,,,,,,,,,True,10.1103/PhysRev.154.329
Tin sphere with copper impurity,Sn0.998Cu0.002,Bulk,,,SC,Type-I,3.7 K,,,,,,,,,167-272 gauss,True,10.1103/PhysRev.80.894
Tin-Indium alloy (0.20 at%),Sn0.998In0.002,Bulk,,,SC,Type-I,,,,,,,,,,,True,10.1103/PhysRev.126.912
Bismuth-doped Tin,Sn0.99943Bi0.00057,Bulk,,,SC,Type-I,3.709 K,,,,,,,,,,True,10.1103/PhysRev.154.329
Tin with Indium,Sn0.9995In0.0005,Bulk,,,SC,Type-I,,,,,,,,,,,True,10.1103/PhysRev.179.475
Tin wire with 0.05% Pb (Sample C1),Sn0.9995Pb0.0005,Bulk,,,SC,Type-I,,,,,,,,,,,True,10.1103/PhysRev.84.802
Mercury-doped Tin,Sn0.99969Hg0.00031,Bulk,,,SC,Type-I,3.686 K,,,,,,,,,,True,10.1103/PhysRev.154.329
Tin-Indium alloy (0.030 at%),Sn0.9997In0.0003,Bulk,,,SC,Type-I,,,,,,,,,,,True,10.1103/PhysRev.126.912
Mercury-doped Tin,Sn0.99989Hg0.00011,Bulk,,,SC,Type-I,3.718 K,,,,,,,,,,True,10.1103/PhysRev.154.329
Lead-doped Tin,Sn0.99989Pb0.00011,Bulk,,,SC,Type-I,3.716 K,,,,,,,,,,True,10.1103/PhysRev.154.329
Bismuth-doped Tin,Sn0.999926Bi0.000074,Bulk,,,SC,Type-I,3.725 K,,,,,,,,,,True,10.1103/PhysRev.154.329
Cadmium-doped tin (0.01% Cd),Sn0.9999Cd0.0001,Bulk,,,SC,Type-I,~3.72 K,,Tetragonal,tetragonal,,,,,,,True,10.1103/PhysRev.150.346
Tin-Indium alloy (0.010 at%),Sn0.9999In0.0001,Bulk,,,SC,Type-I,,,,,,,,,,,True,10.1103/PhysRev.126.912
Tin wire with 0.01% Pb (Sample B),Sn0.9999Pb0.0001,Bulk,,,SC,Type-I,,,,,,,,,,,True,10.1103/PhysRev.84.802
Tin-Indium alloy,Sn0.999In0.001,Bulk,,,SC,Type-I,,,,,,,,,,,True,10.1103/PhysRev.114.1257
Tin-Bismuth alloy,Sn0.99Bi0.01,Bulk,,,SC,Type-I,,,,,,,,,,,True,10.1103/PhysRev.126.43
Tin with bismuth (1 at%),Sn0.99Bi0.01,Bulk,,,SC,Type-I,,,,,,,,,,,True,10.1103/PhysRevB.4.893
Tin-Gallium alloy (1% Ga),Sn0.99Ga0.01,Bulk,,,SC,,3.726-3.687 K,,,,,,,,,,True,10.1103/PhysRev.140.A528
Tin-Indium Alloy,Sn0.99In0.01,Thin Film,760-800 Å,GE-7031 insulating varnish fiber,SC,Type-I,,,,,,,,,,,True,10.1103/PhysRev.133.A97
Tin-Indium alloy,Sn0.99In0.01,Bulk,≈35 μm,Ir foil,SC,Type-I,3.74 K,,,,,,,,,,True,10.1103/PhysRevB.21.945
Tin with Indium impurity (1%),Sn0.99In0.01,Bulk,,,SC,Type-I,,,,,,,,,,,True,10.1103/PhysRevLett.18.115
Tin with indium,Sn0.99In0.01,Bulk,,,SC,Type-I,,,,,,,,,,,True,10.1103/PhysRevB.4.893
Tin-Indium alloy (1.00 at%),Sn0.99In0.01,Bulk,,,SC,Type-I,,,,,,,,,,,True,10.1103/PhysRev.126.912
Tin lamellae in Pb-Sn eutectic,Sn0.99Pb0.01,Bulk,,,SC,,3.7 K,,Tetragonal,,,5.830 Å,5.830 Å,3.180 Å,,,True,10.1103/PhysRevB.16.4815
Tin with Lead impurity (1%),Sn0.99Pb0.01,Bulk,,,SC,Type-I,,,,,,,,,,,True,10.1103/PhysRevLett.18.115
Tin with lead (1 at%),Sn0.99Pb0.01,Bulk,,,SC,Type-I,,,,,,,,,,,True,10.1103/PhysRevB.4.893
Sn + 10% Cu,Sn0.9Cu0.1,Thin Film,,,SC,,,,,disordered,,,,,,,,10.1103/PhysRevLett.29.68
Tin-Copper,Sn0.9Cu0.1,Thin Film,,,SC,Type-I,3.593,,,,,,,,,,TRUE,10.1016/S0921-4534(97)01807-8
Sn0.9Eu0.1Mo6S8,Sn0.9Eu0.1Mo6S8,Bulk,,,SC,Type-II,,,,,,,,,,< 1 T,,10.1103/PhysRevB.65.100515
Tin-doped Indium Telluride,Sn1-xInxTe,Bulk,,,SC,,,,,,,,,,,,FALSE,10.1103/PhysRevB.96.115145
Indium-doped Tin Telluride,Sn1-xInxTe,,,,SC,,,,,,,,,,,,FALSE,10.1103/PhysRevB.91.214517
Sn1.13Mo6S7.5,Sn1.13Mo6S7.5,Bulk,,,SC,High-Tc,12 K,,Trigonal,Chevrel phase,,,,,,325 kG,True,10.1103/PhysRevB.17.1209
Sn1.2Ag0.8Sr2Ca2Cu3O10+δ,Sn1.2Ag0.8Sr2Ca2Cu3O10+δ,Bulk,,,SC,High-Tc,123 K,,,,,,,,,,TRUE,10.1016/j.matpr.2020.12.724
Sn1.2Mo6S8,Sn1.2Mo6S8,Bulk,,,SC,,,,,Chevrel-phase,,,,,,,,10.1103/PhysRevLett.46.280
Sn1.2Mo6S8,Sn1.2Mo6S8,Bulk,,,SC,Type-II,,,,Chevrel-phase,,,,,,17.5 T,,10.1103/PhysRevB.26.1442
Sn1.2Mo6S8,Sn1.2Mo6S8,Bulk,,,SC,Type-II,11 K,atmospheric pressure,,Chevrel-phase,,,,,,,,10.1103/PhysRevLett.48.1212
Sn1.2Mo6S8,Sn1.2Mo6S8,Bulk,,,SC,,,,,,,,,,,,True,10.1103/PhysRevB.26.1446
Sn1.2Mo6S8,Sn1.2Mo6S8,Bulk,,,SC,Chevrel phase,14.2 K,,,,,,,,,,TRUE,Handbook of SC
Sn1.2Mo6Se7.5,Sn1.2Mo6Se7.5,Bulk,,,SC,Type-II,2-8 K,,Hexagonal,Chevrel-phase,,9.521 Å,9.521 Å,11.838 Å,,,True,10.1103/PhysRevB.63.195109
Sn1.4Ag0.6Sr2Ca2Cu3O10+δ,Sn1.4Ag0.6Sr2Ca2Cu3O10+δ,Bulk,,,SC,High-Tc,142.5 K,,,,,,,,,,TRUE,10.1016/j.matpr.2020.12.724
Sn1.6Ag0.4Sr2Ca2Cu3O10+δ,Sn1.6Ag0.4Sr2Ca2Cu3O10+δ,Bulk,,,SC,High-Tc,137.5 K,,,,,,,,,,TRUE,10.1016/j.matpr.2020.12.724
Sn1.8Ag0.2Sr2Ca2Cu3O10+δ,Sn1.8Ag0.2Sr2Ca2Cu3O10+δ,Bulk,,,SC,High-Tc,117.5 K,,,,,,,,,,TRUE,10.1016/j.matpr.2020.12.724
SnSb2Te4,Sn1Sb2Te4,Bulk,,,SC,,NA (superconductivity enhanced with pressure),up to 33 GPa,,Layered van der Waals (124 phase),,,,,,,FALSE,10.1103/PhysRevB.108.184504
Tin(II) phosphorus sulfide,Sn2P2S6,Bulk,,,SC,,,,Monoclinic,,"P2_1/c (PE phase), P2_1 (chiral phase)",,,,,,FALSE,10.1103/PhysRevB.109.214517
Sn2P2S6,Sn2P2S6,Bulk,,,SC,Type-II,5.884 K,50 GPa,Monoclinic,P21/c,P21/c,5.456 Å,6.421 Å,9.559 Å,,,FALSE,10.1016/j.rinp.2024.107330
Tin(II) phosphorus selenide,Sn2P2Se6,Bulk,,,SC,,2.2-5.4 K,15.3-41.8 GPa,Monoclinic,,,,,,,6.55 T,TRUE,10.1103/PhysRevB.109.214517
Tin(II) phosphorus selenide,Sn2P2Se6,Bulk,,,NSC,,NSC,<15.3 GPa,Monoclinic,,P2_1/c,,,,,,TRUE,10.1103/PhysRevB.109.214517
Tin sulfide,Sn2S3,Bulk,,,NSC,,,,,,,,,,,,TRUE,10.1103/PhysRevB.99.184502
Tin sulfide,Sn3S4,Bulk,,,SC,,21.9 K,30 GPa,cubic,,I-43d,,,,,,FALSE,10.1103/PhysRevB.99.184502
"Sn3S4 (I-43d phase, high pressure)",Sn3S4,Bulk,,,SC,,,high pressure,Cubic,,I-43d,,,,,,FALSE,10.1103/PhysRevB.110.054107
Tin selenide,Sn3Se4,Bulk,,,SC,,,,,,,,,,,,FALSE,10.1103/PhysRevB.99.184502
"Sn3Se4 (I-43d phase, high pressure)",Sn3Se4,Bulk,,,SC,,,high pressure,Cubic,,I-43d,,,,,,FALSE,10.1103/PhysRevB.110.054107
Sn4As3,Sn4As3,Bulk,,,SC,,1.19-1.16 K,,Rhombohedral,Sn4As3 structure,,12.23 Å,12.23 Å,12.23 Å,,,True,10.1103/PhysRevLett.13.127
Sn4Sb3,Sn4Sb3,Bulk,,,SC,Type-II,1.47 K,,Trigonal,,R3̄m,4.3222 Å,,37.341 Å,,30 mT,TRUE,10.1016/j.intermet.2021.107301
Sn70Ge30,Sn70Ge30,Bulk,,,SC,,7.0 K,,,eutectic,,,,,,,True,10.1103/PhysRevB.9.4742
Sn90Cu10,Sn90Cu10,Bulk,,,SC,,,,,amorphous,,,,,,,True,10.1103/PhysRevB.18.233
Tin-Bismuth Alloy,Sn99.866Bi0.134,Bulk,,,SC,Type-I,,,,,,,,,,,True,10.1103/PhysRev.88.1049
Tin-Indium alloy,Sn99.95In0.05,Bulk,,,SC,Type-I,3.66 K,,,,,,,,305 Oe,,True,10.1103/PhysRev.164.608
"Tin/Barium Titanate Core-Shell Nanoparticle Composite (d = 50 nm, δI = 0.4)","Sn@BaTiO3 (core-shell, 40% BaTiO3 by volume, d = 50 nm)",Bulk,,,SC,,,,Composite,Core-shell nanoparticle array,,,,,,,FALSE,10.1103/PhysRevB.91.094501
SnAg₄,SnAg₄,Bulk,,,SC,,0.1 K,,,,,,,,,,TRUE,Handbook of SC
Tin Arsenide,SnAs,Bulk,,,SC,,3.5 K,,Cubic,rocksalt,,,,,,,True,10.1103/PhysRev.169.388
SnAs,SnAs,Bulk,,,SC,,3.65-3.41 K,Atmospheric pressure,Cubic,NaCl-type,,5.72 Å,5.72 Å,5.72 Å,,,True,10.1103/PhysRevLett.13.127
SnAs (under pressure),SnAs,Bulk,,,SC,,1-3 K,High pressure,Cubic,,,,,,,,,10.1103/PhysRevB.104.L180503
SnAs,SnAs,,,,SC,Type-I,,,,,,,,,,,FALSE,10.1103/PhysRevB.99.144519
Tin Arsenide,SnAs,Bulk,,,SC,Type-I,3.8 K,ambient,Cubic,NaCl-type,Fm-3m,5.72483,5.72483,5.72483,,,TRUE,10.1103/PhysRevB.100.184514
Tin Arsenide (High Pressure Phase),SnAs,Bulk,,,SC,,12.2 K,37 GPa,Cubic,CsCl-type,,,,,,,FALSE,10.1103/PhysRevB.100.184514
Tin Arsenide,SnAs,Bulk,,,SC,Type-I,3.58 K,,Rock-salt,Cubic,,,,,,,TRUE,10.1016/j.physc.2016.07.012
SnAs,SnAs,Bulk,,,SC,Type-II,3.08 K,0 GPa,Cubic,NaCl-type,Fm-3m (No. 225),5.684,5.684,5.684,,,FALSE,10.1016/j.physb.2016.10.026
SnAs,SnAs,Bulk,,,SC,Type-II,12.2 K,37 GPa,Cubic,CsCl-type,Pm-3m (No. 221),3.213,3.213,3.213,,,FALSE,10.1016/j.physb.2016.10.026
SnAs,SnAs,Bulk,,,SC,Type-II,3.58 K,Ambient,B1 (NaCl-type),Cubic,,,,,,,FALSE,10.1016/j.physc.2016.06.007
SnAs,SnAs,Bulk,,,SC,Type-I,3.58 K,,NaCl,Cubic,,5.725 Å,5.725 Å,5.725 Å,,,FALSE,10.1016/j.ssc.2015.08.006
SnAs,SnAs,Bulk,,,SC,Type-II,4.2 K,,Cubic,NaCl type,Fm-3m,5.721 Å,5.721 Å,5.721 Å,55 Oe,291 Oe,TRUE,10.1016/j.ssc.2021.114531
SnAs0.95Se0.05,SnAs0.95Se0.05,Bulk,,,SC,Type-II,4.3 K,,NaCl-type,Cubic,Fm-3m,5.729 Å,,,70 Oe,649 Oe,TRUE,10.1016/j.jssc.2017.04.040
SnAs0.99Se0.01,SnAs0.99Se0.01,Bulk,,,SC,Type-II,3.9 K,,NaCl-type,Cubic,Fm-3m,5.725 Å,,,80 Oe,294 Oe,TRUE,10.1016/j.jssc.2017.04.040
