Repository: WyattBunstine/ML_SC_Project

# ML_SC_Project — Chemically and Geometrically Motivated Crystal Graph Neural Networks

This project predicts and screens superconductors from crystal structure. It frames the
problem as a **two-stage hurdle**: first classify whether a material is a superconductor
candidate (SC vs. non-SC), then regress the critical temperature T_c for superconductors.

Two graph-neural-network families are trained and compared:

- a **baseline CGCNN** ([txie-93/cgcnn](https://github.com/txie-93/cgcnn)), and
- an **MPNN** with learned edge features that consumes richer `crystal_graph_v4` graphs
  (this project's contribution).

File: database/superconductor_materials_full.csv (part 150 of 215)
Material_Name,Chemical_Composition,Material_Class,Film_Thickness,Substrate,Material_Type,Superconductor_Type,Superconducting_Transition_Temperature,Pressure,Crystal_Structure,Lattice_Structure,Space_Group,"Lattice_Constant(a)","Lattice_Constant(b)","Lattice_Constant(c)",Lower_Critical_Field,Upper_Critical_Field,Experimental,DOI
SnAs0.9Se0.1,SnAs0.9Se0.1,Bulk,,,SC,Type-II,4.5 K,,NaCl-type,Cubic,Fm-3m,5.734 Å,,,80 Oe,1011 Oe,TRUE,10.1016/j.jssc.2017.04.040
SnAu₅,SnAu₅,Bulk,,,SC,,1.1 K,,,,,,,,,,TRUE,Handbook of SC
SnBi2Te4,SnBi2Te4,Bulk,,,NSC,,,,Rhombohedral,GeAs2Te4-type,R-3m,4.3942,4.3942,41.604,,,TRUE,10.1103/PhysRevMaterials.7.034802
SnBi2Te4,SnBi2Te4,Bulk,,,SC,Type-II,8.9 K,22.3 GPa,Body-centered cubic,Body-centered cubic,Im-3m,,,,,3.0 Tesla,TRUE,10.1016/j.jallcom.2021.163371
Brominated polysulfur nitride,SNBr,Bulk,,,SC,Type-II,,,,fibrous,,,,,,,True,10.1103/PhysRevB.24.6707
Bromine-modified polymeric sulfur nitride,SNBr0.4,Bulk,,,SC,,0.25-0.32 K,,,fibrous,,,,,,,True,10.1103/PhysRevLett.38.1305
Brominated sulfur nitride polymer,SNBr0.4,Bulk,,,SC,Type-II,308 ± 10 mK,,,fibrous,,,,,"0.9-1.3 Oe (parallel), 3-4 Oe (perpendicular)",,True,10.1103/PhysRevB.22.174
(SNBr0.4)x,SNBr0.4,Bulk,,,SC,Type-II,0.31 K,,,fibrous,,,,,,"400 Oe perpendicular, 7.5 kOe parallel",True,10.1103/PhysRevB.20.2658
Bromine-modified polymeric sulfur nitride (initial composition),SNBr0.5,Bulk,,,SC,,,,,fibrous,,,,,,,True,10.1103/PhysRevLett.38.1305
Tin-Cadmium alloy,SnCd,Bulk,,,SC,,,,,,,,,,,,True,10.1103/PhysRev.136.A1167
Tin copper alloy,SnCu,Thin Film,,,SC,,,,Amorphous,,,,,,,,,10.1103/PhysRevB.39.4140
SnFe0.05Mo6S8,SnFe0.05Mo6S8,Bulk,,,SC,,7.02 K,,Hexagonal,Chevrel-phase,R-3,9.186 Å,9.186 Å,11.369 Å,,,True,10.1103/PhysRevB.34.4599
SnFe0.4Mo6S8,SnFe0.4Mo6S8,Bulk,,,SC,,,,Hexagonal,Chevrel-phase,,,,,,,,10.1103/PhysRevB.34.4599
SnFe0.4Mo6S8,SnFe0.4Mo6S8,Bulk,,,SC,,,,,Chevrel-phase,,,,,,,,10.1103/PhysRevB.27.1465
SnH12,SnH12,Bulk,,,SC,High-Tc,93 K,250 GPa,,,,,,,,,FALSE,10.1103/PhysRevB.95.134506
Tin Dodecahydride (high pressure),SnH12,Bulk,,,SC,Hydride,,high pressure,,,,,,,,,TRUE,10.1103/PhysRevB.110.186501
SnH12,SnH12,Bulk,,,SC,High-Tc,72 K,200 GPa,Monoclinic,C2/m,C2/m,5.179 Å,3.038 Å,7.364 Å,,11.2 T,TRUE,10.1016/j.mtphys.2021.100596
SnH14,SnH14,Bulk,,,SC,High-Tc,97 K,300 GPa,,,,,,,,,FALSE,10.1103/PhysRevB.95.134506
Tin Tetrahydride (SnH4),SnH4,Bulk,,,SC,,80 K,120 GPa,,,,,,,,,FALSE,10.1103/PhysRevB.86.014118
Tin tetrahydride,SnH4,Bulk,,,SC,High-Tc,62 K,,Hexagonal,Contains 2 H2 units,P63/mmc,,,,,,FALSE,10.1103/PhysRevB.110.224507
Tin Tetrahydride,SnH4,Bulk,,,SC,,62 K,,Hexagonal,P63/mmc,P63/mmc,,,,,,FALSE,10.1103/PhysRevB.109.L180501
SnH4,SnH4,Bulk,,,SC,High-Tc,80 K,120 GPa,,,,,,,,,FALSE,10.1103/PhysRevB.103.035131
Stannane (SnH4),SnH4,Bulk,,,SC,High-Tc,,,,,,,,,,,FALSE,10.1103/PhysRevB.84.064118
Tin tetrahydride,SnH4,Bulk,,,SC,High-Tc,80 K,120 GPa,,,,,,,,,FALSE,10.1103/PhysRevLett.103.077002
Tin Tetrahydride,SnH4,Bulk,,,SC,High-Tc,58 K at 70 GPa; 73 K at 120 GPa; 74 K at 150 GPa,70–160 GPa,Hexagonal,Layered/intercalated,P6/mmm,,,,,,FALSE,10.1103/PhysRevLett.98.117004
Tin Tetrahydride (high pressure),SnH4,Bulk,,,SC,Hydride,,180 GPa,,,,,,,,,TRUE,10.1103/PhysRevB.110.186501
Tin Superhydride,SnH4,Bulk,,,SC,High-Tc,72 K,High Pressure,,,,,,,,,TRUE,10.1016/j.jpcs.2024.112322
SnH4,SnH4,Bulk,,,SC,High-Tc,52-62 K,200 GPa,P63/mmc,,P63/mmc,,,,,,FALSE,10.1016/j.physc.2023.1354394
SnH8,SnH8,Bulk,,,SC,High-Tc,81 K,220 GPa,,,,,,,,,FALSE,10.1103/PhysRevB.95.134506
Tin-Indium alloy,SnIn,Thin Film,,,SC,Type-I,,,,,,,,,,,,10.1103/PhysRevLett.60.2808
Tin-Indium alloy,SnIn,Bulk,,,SC,Type-II,,,,,,,,,,Hc2,True,10.1103/PhysRev.138.A744
Tin Indium,SnIn,Thin Film,,,SC,Type-I,,,,,,,,,,,,10.1103/PhysRevB.40.10831
Tin-Indium alloy,SnIn,Bulk,,,SC,,,,,,,,,,,,True,10.1103/PhysRev.136.A1167
Tin-Indium alloy,SnIn,Bulk,,,SC,,,,,,,,,,,,,10.1103/PhysRev.187.574
Tin-indium,SnIn,Thin Film,,,SC,Type-I,,,,,,,,,,,,10.1103/PhysRevB.44.7555
Tin-Indium Antimonide alloy,SnInSb,Bulk,,,SC,,,,,,,,,,,,True,10.1103/PhysRev.136.A1167
SnMo5S6,SnMo5S6,Bulk,,,SC,High-Tc,11.4 K,,Rhombohedral,Chevrel-phase,,,,,,,True,10.1103/PhysRevLett.37.344
SnMo5S6,SnMo5S6,Bulk,,,SC,High-Tc,,,,Chevrel phase,,,,,,,True,10.1103/PhysRevB.17.1209
SnMo5S8,SnMo5S8,Bulk,,,SC,Type-II,,,,Chevrel phase,,,,,,,True,10.1103/PhysRevB.61.14733
SnMo6S1Se7,SnMo6S1Se7,Bulk,,,SC,Type-II,3.8 K,,hexagonal-rhombohedral,Chevrel-phase,,,,,,,True,10.1103/PhysRevB.48.16589
SnMo6S4Se4,SnMo6S4Se4,Bulk,,,SC,Type-II,5.0 K,,hexagonal-rhombohedral,Chevrel-phase,,,,,,,True,10.1103/PhysRevB.48.16589
SnMo₆S₇.₈O₀.₂,SnMo6S7.8O0.2,Bulk,,,SC,High-Tc,reduced compared to SnMo6S8,,Rhombohedral,Chevrel-phase,,,,,,,True,10.1103/PhysRevB.32.4398
SnMo6S7.8O0.2,SnMo6S7.8O0.2,Bulk,,,SC,Chevrel phase,Lower than pure SnMo6S8,0-12 GPa,Rhombohedral,Chevrel phase,R3̄,,,,,,True,10.1103/PhysRevB.37.5032
SnMo6S7Se1,SnMo6S7Se1,Bulk,,,SC,Type-II,7.6 K,,hexagonal-rhombohedral,Chevrel-phase,,,,,,,True,10.1103/PhysRevB.48.16589
SnMo₆S₈,SnMo6S8,Bulk,,,SC,Type-II,11.8 K,,,Chevrel phase,,,,,,,,10.1103/PhysRevB.52.4481
SnMo6S8,SnMo6S8,Bulk,,,SC,High-Tc,14 K,,Rhombohedral,Chevrel-phase,,,,,,500-700 kG,True,10.1103/PhysRevLett.37.344
SnMo6S8,SnMo6S8,Bulk,,,SC,High-Tc,,,Rhombohedral,Chevrel-phase,,,,,,,True,10.1103/PhysRevB.18.3082
SnMo₆S₈,SnMo6S8,Bulk,,,SC,Chevrel phase,,,,Chevrel phase,,,,,,,,10.1103/PhysRevB.26.6431
SnMo6S8,SnMo6S8,Bulk,,,SC,High-Tc,~13.5 K,,Rhombohedral,Chevrel phase,R-3,6.51 Å,6.51 Å,6.51 Å,,~35 T,,10.1103/PhysRevB.44.2246
SnMo6S8,SnMo6S8,,,,SC,Chevrel phase,,,,Chevrel phase,,,,,,,,10.1103/PhysRevB.33.6652
SnMo6S8,SnMo6S8,Bulk,,,SC,Type-II,14.2 K,,Rhombohedral,Chevrel phase,,,,,,,True,10.1103/PhysRevLett.44.178
SnMo6S8,SnMo6S8,Bulk,,,SC,Type-II,14.6 K,ambient pressure,,Chevrel-phase,,,,,,,,10.1103/PhysRevB.28.6270
Tin molybdenum sulfide,SnMo6S8,Bulk,,,SC,High-Tc,,,,Chevrel phase,,,,,,,,10.1103/PhysRevB.27.212
SnMo6S8,SnMo6S8,Bulk,,,SC,,14.3 K,,Hexagonal,Chevrel-phase,R-3,9.174 Å,9.174 Å,11.368 Å,,,,10.1103/PhysRevB.34.4599
SnMo6S8,SnMo6S8,Bulk,,,SC,,,,,Chevrel-phase,,,,,,,,10.1103/PhysRevB.31.5712
SnMo6S8,SnMo6S8,Bulk,,,SC,Type-II,13.3 K,,,Chevrel phase,,,,,,~275 kG,True,10.1103/PhysRevLett.38.719
SnMo₆S₈,SnMo6S8,Bulk,,,SC,High-Tc,14.2 K,,Rhombohedral,Chevrel-phase,,,,,,~600 kG,True,10.1103/PhysRevB.32.4398
SnMo₆S₈,SnMo6S8,Bulk,,,SC,Type-II,10.8 K,,Rhombohedral,Mo₆S₈-type,R3̄,,,,,600 kG,True,10.1103/PhysRevLett.36.412
SnMo6S8,SnMo6S8,,,,SC,Type-II,,,,Chevrel-phase,,,,,,,,10.1103/PhysRevB.52.12931
Tin molybdenum sulfide,SnMo6S8,Bulk,,,SC,Chevrel phase,,,,Chevrel phase,,,,,,,,10.1103/PhysRevB.24.2863
SnMo6S8,SnMo6S8,Bulk,,,SC,,,,,,,,,,,,,10.1103/PhysRevLett.52.1563
Tin molybdenum sulfide,SnMo6S8,Bulk,,,SC,,>14 K,atmospheric pressure,Rhombohedral/Triclinic,Chevrel phase,R-3/P-1,,,11.3918(2) Å,,,True,10.1103/PhysRevB.35.5365
SnMo6S8,SnMo6S8,Bulk,,,SC,Type-II,13.9 K,,hexagonal-rhombohedral,Chevrel-phase,,,,,110 Oe,30 T,True,10.1103/PhysRevB.48.16589
SnMo6S8,SnMo6S8,Bulk,,,SC,Chevrel phase,14.2 K at ambient pressure,0-12 GPa,Rhombohedral,Chevrel phase,R3̄,,,,,,True,10.1103/PhysRevB.37.5032
SnMo6S8,SnMo6S8,Bulk,,,SC,Type-II,14.40 K,ambient pressure,,Chevrel-phase,,9.177 Å,,11.397 Å,,,True,10.1103/PhysRevB.29.6375
SnMo6S8,SnMo6S8,Bulk,,,SC,Type-II,11.788 ± 0.039 K,,Hexagonal,Chevrel phase,,9.1608 ± 0.0020 Å,9.1608 ± 0.0020 Å,11.3439 ± 0.0032 Å,,dHc2/dT = -32.87 ± 0.37 kG/K,True,10.1103/PhysRevB.28.3765
SnMo6S8,SnMo6S8,Bulk,,,SC,,14.2 K,,Rhombohedral,Chevrel-phase,R-3,,,,,,True,10.1103/PhysRevB.36.1952
SnMo6S8,SnMo6S8,Bulk,,,SC,Type-II,,,,,,,,,,,True,10.1103/PhysRevB.61.6982
SnMo6S8 Chevrel,SnMo6S8,Bulk,,,SC,Type-II,14 K,,,Chevrel,,,,,,,TRUE,Handbook of SC
SnMo6S8,SnMo6S8,Bulk,,,SC,Chevrel phase,11.8 K,,,,,,,,,,TRUE,Handbook of SC
Tin Molybdenum Sulfide,SnMo6S8,Bulk,,,SC,Chevrel-phase,,,,,,,,,,,FALSE,10.1103/PhysRevB.77.172501
Tin Molybdenum Sulfide,SnMo6S8,Bulk,,,SC,Type-II,14.2 K,,,quasi-3D,,,,,,,TRUE,10.1103/PhysRevLett.103.257001
SnMo6S8,SnMo6S8,,,,SC,Type-II,,,,,,,,,,,FALSE,10.1103/PhysRevB.81.014513
Tin Molybdenum Sulfide Chevrel Phase,SnMo6S8,Bulk,,,SC,Type-II,,,,Chevrel phase,,,,,,,TRUE,10.1103/PhysRevB.103.144507
SnMo₆Se₈,SnMo6Se8,Bulk,,,SC,Type-II,6.8 K,,,Chevrel phase,,,,,,,,10.1103/PhysRevB.52.4481
SnMo6Se8,SnMo6Se8,Bulk,,,SC,High-Tc,~7 K,,Rhombohedral,Chevrel phase,R-3,6.78 Å,6.78 Å,6.78 Å,,~15 T,,10.1103/PhysRevB.44.2246
SnMo6Se8,SnMo6Se8,Bulk,,,SC,Type-II,6.8 K,,Rhombohedral,Chevrel phase,,,,,,,True,10.1103/PhysRevLett.44.178
SnMo6Se8,SnMo6Se8,Bulk,,,SC,Type-II,,,,Chevrel-phase,,,,,,,,10.1103/PhysRevB.63.195109
SnMo₆S₈,SnMo₆S₈,Bulk,,,SC,Type-II,,,Rhombohedral,Chevrel-phase,,,,,,,True,10.1103/PhysRevB.34.7698
SnMo₆S₈,SnMo₆S₈,,,,SC,High-Tc,,,,Chevrel-phase,,,,,,,,10.1103/PhysRevB.36.3941
SnMo₆S₈ (Chevrel),SnMo₆S₈,Bulk,,,SC,Type-II,11.8 K,,,Chevrel,,,,,,34.0 T,TRUE,Handbook of SC
SnMo₆S₈ Chevrel,SnMo₆S₈,Bulk,,,SC,Type-II,11.8 K,,,Chevrel,,,,,,,TRUE,Handbook of SC
SnMo₆S₈,SnMo₆S₈,Bulk,,,SC,Chevrel,,,,Chevrel,,,,,,9 T,TRUE,Handbook of SC
SnMo₆S₈ (chevrel),SnMo₆S₈,Bulk,,,SC,Type-II,11.8 K,,,Chevrel,,,,,,,TRUE,Handbook of SC
SnMo₆S₈ Chevrel,SnMo₆S₈,Bulk,,,SC,Type-II,14 K,,,Chevrel,,,,,,31 T,TRUE,Handbook of SC
SnMo₆S₈ Chevrel,SnMo₆S₈,Bulk,,,SC,Type-II,11.8 K,,,Chevrel,,,,,,34 T,TRUE,Handbook of SC
Tin Niobium Selenide,SnNb5Se9,Bulk,,,SC,Type-II,17.1 K,,Derived from NbSe2,,,,,,71 G.K−1,5 kG.K−1,TRUE,10.1016/S0921-4534(97)00382-1
SnNb5Se9,SnNb5Se9,Bulk,,,SC,Type-II,17.5 K,,,,,,,,,,TRUE,10.1016/S0921-4526(02)00839-6
SnNbS2,SnNbS2,Bulk,,,SC,Type-II,70 mK,,,,,,,,,,TRUE,10.1016/0038-1098(90)90155-5
Sn-intercalated 2H-NbSe2,SnNbSe2,,,,SC,,suppressed,,,,,,,,,,FALSE,10.1103/PhysRevMaterials.3.104003
SnNb₂,SnNb₂,Bulk,,,SC,A15,17.9 K,,Cubic,Cr₃Si type (A15),cP8,,,,,,TRUE,Handbook of SC
SnNb₃,SnNb₃,Bulk,,,SC,,3.8 K,,Monoclinic,,,,,,,,TRUE,Handbook of SC
SnO,SnO,Bulk,,,SC,,3.8 K,,,tP,,,,,,,TRUE,Handbook of SC
Tin(II) Oxide,SnO,Bulk,,,SC,,,,,,,,,,,,FALSE,10.1103/PhysRevB.86.174522
SnO,SnO,Bulk,,,SC,,1.4 K,,,,,,,,,,TRUE,10.1103/PhysRevB.108.L241114
Tin(II) oxide,SnO,Bulk,,,SC,Type-II,1.82 K,8.5 GPa,Tetragonal,α-PbO-type,P4/nmm,,,,,540 Oe,TRUE,10.1103/PhysRevB.101.104501
Tin(II) oxide,SnO,Bulk,,,NSC,,,Ambient,Tetragonal,α-PbO-type,P4/nmm,3.80028,3.80028,4.84324,,,TRUE,10.1103/PhysRevB.101.104501
SnP (high pressure),SnP,,,,SC,,3.4 K,high pressure,,,,,,,,,FALSE,10.1103/PhysRevB.100.214516
Sn-Pb alloy,SnPb,Thin Film,100 nm,GaAs,SC,Type-II,6 K,,,,,,,,,,True,10.1103/PhysRevLett.79.2105
SnPd₂,SnPd₂,Bulk,,,SC,,0.4 K,,,oP12,,,,,,,TRUE,Handbook of SC
Tin(II) sulfide,SnS,Bulk,,,SC,Type-II,5.8 K,47.8 GPa,cubic,,Pm-3m,,,,,1.6 T,TRUE,10.1103/PhysRevB.99.184502
"α-SnS (Pnma phase, ambient pressure)",SnS,Bulk,,,NSC,,,0 GPa,Orthorhombic,"GeS-type, layered",Pnma,11.19,3.98,4.33,,,TRUE,10.1103/PhysRevB.110.054107
"α-SnS (Pm-3m phase, high pressure)",SnS,Bulk,,,SC,,4.4-4.6 K,46.1-52.1 GPa,Cubic,CsCl-type,Pm-3m,,,,,0.9-1.05 T (at 55.3 GPa),TRUE,10.1103/PhysRevB.110.054107
"α-SnS (Pm-3m phase, higher pressure)",SnS,Bulk,,,SC,,3.3 K,76 GPa,Cubic,CsCl-type,Pm-3m,,,,,,TRUE,10.1103/PhysRevB.110.054107
(SnS)1.08NbS2,SnS-NbS2,Bulk,,,SC,Type-II,70 mK,,,,,,,,,,TRUE,10.1016/0379-6779(91)91679-5
(SnS)1.08TaS2,SnS-TaS2,Bulk,,,SC,Type-II,70 mK,,,,,,,,,,TRUE,10.1016/0379-6779(91)91679-5
Tin(IV) sulfide,SnS2,Bulk,,,NSC,,,,,,,,,,,,TRUE,10.1103/PhysRevB.99.184502
Tin disulfide,SnS2,Bulk,<5 μm,,SC,Type-II,6.0 K,105 GPa,Hexagonal,Layered (2H-type),,,,,,6.77 T,TRUE,10.1103/PhysRevB.105.104514
Bilayer SnS2,SnS2,Bulk,,,SC,Type-II,14.0 K,,,,,,,,,,FALSE,10.1016/j.physc.2019.03.010
Tin Antimonide,SnSb,Bulk,,,SC,,1.6 K,,Cubic,rocksalt,,,,,,,True,10.1103/PhysRev.169.388
SnSb,SnSb,Bulk,,,SC,,2.37-1.30 K,Atmospheric pressure,Rhombohedral,Distorted NaCl-type,,,,,,,True,10.1103/PhysRevLett.13.127
Tin-Antimony alloy,SnSb,Bulk,,,SC,,,,,,,,,,,,True,10.1103/PhysRev.136.A1167
SnSb (under pressure),SnSb,Bulk,,,SC,,1-3 K,High pressure,Cubic,,,,,,,,,10.1103/PhysRevB.104.L180503
Tin Antimonide,SnSb,Bulk,,,SC,Type-I,3.1 K,,Rock-salt,Cubic,,6.173 Å,6.173 Å,6.173 Å,,,FALSE,10.1016/j.physc.2016.07.012
Tin(II) selenide,SnSe,Bulk,,,SC,,4.2 K,30.4 GPa,cubic,,Pm-3m,,,,,,TRUE,10.1103/PhysRevB.99.184502
"SnSe (Pm-3m phase, high pressure)",SnSe,Bulk,,,SC,,,high pressure,Cubic,,Pm-3m,,,,,,FALSE,10.1103/PhysRevB.110.054107
([SnSe]1.16)1(NbSe2)1,SnSe1.16NbSe2,Bulk,,,SC,Type-II,1.7 K,,Ferecrystal,Incommensurate,P3̅m1,0.599 nm,0.602 nm,1.22627 nm,,,TRUE,10.1016/j.jallcom.2014.09.084
Tin diselenide (on bilayer graphene),SnSe2,Thin Film,1 unit cell,Bilayer graphene on SiC(0001),SC,Type-II,4.84 K,,Hexagonal,CdI2-type,,3.82 ± 0.03,3.82 ± 0.03,approx. 6.1,,1.1 T,TRUE,10.1103/PhysRevB.98.220508
Tin diselenide (thick film),SnSe2,Thin Film,thicker than 1 unit cell,Bilayer graphene on SiC(0001),NSC,,,,Hexagonal,CdI2-type,,3.82 ± 0.03,3.82 ± 0.03,approx. 6.1,,,TRUE,10.1103/PhysRevB.98.220508
Tin diselenide (on monolayer graphene),SnSe2,Thin Film,1 unit cell,Monolayer graphene on SiC(0001),SC,,Suppressed,,Hexagonal,CdI2-type,,3.82 ± 0.03,3.82 ± 0.03,approx. 6.1,,,TRUE,10.1103/PhysRevB.98.220508
Tin diselenide (on trilayer graphene),SnSe2,Thin Film,1 unit cell,Trilayer graphene on SiC(0001),SC,,,,Hexagonal,CdI2-type,,3.82 ± 0.03,3.82 ± 0.03,approx. 6.1,,,TRUE,10.1103/PhysRevB.98.220508
Tin diselenide,SnSe2,,,,SC,,,,Hexagonal,Layered,,,,,,,FALSE,10.1103/PhysRevB.105.104514
SnSr3O,SnSr3O,Bulk,,,SC,,5.0 K,,,Antiperovskite,,,,,,0.44 T,FALSE,10.1103/PhysRevB.105.214529
SnTaS2,SnTaS2,Bulk,,,SC,,2.8 K,,Hexagonal,2s-SnTaS2 structure,P63/mmc,3.307 Å,3.307 Å,8.72 Å,,,True,10.1103/PhysRevB.40.12111
Tin Tantalum Disulfide,SnTaS2,Bulk,,,SC,Type-II,,,Hexagonal,Layered,P6_3/mmc,3.309,3.309,17.450,,203.6 Oe,TRUE,10.1103/PhysRevB.103.035133
Tin Tantalum Sulfide,SnTaS2,,,,SC,Type-II,,,Centrosymmetric,,,,,,,,FALSE,10.1103/PhysRevB.109.125109
SnTaS2 nanoflake,SnTaS2,Nanoflake,37 nm,,SC,Quasi-2D superconductor,2.7 K,,Hexagonal,Layered van der Waals,,3.309,3.309,17.450,,Hc2^||c(0) = 235 Oe; Hc2^⊥c(0) = 3289 Oe,TRUE,10.1103/PhysRevB.110.115430
SnTaS2 bulk,SnTaS2,Bulk,,,SC,Topological superconductor candidate,3.0 K,,Hexagonal,Layered van der Waals,,3.309,3.309,17.450,,,FALSE,10.1103/PhysRevB.110.115430
SnTa₂,SnTa₂,Bulk,,,SC,A15,8.4 K,,Cubic,Cr₃Si type (A15),cP8,,,,,,TRUE,Handbook of SC
Tin Telluride,SnTe,Bulk,,,SC,,,,,,,,,,,,,10.1103/PhysRevLett.32.215
Tin Telluride,SnTe,Bulk,,,SC,,0.1 K,,Cubic,rocksalt,,6.328 Å,,,,,True,10.1103/PhysRev.169.388
SnTe,SnTe,Bulk,,,SC,,,,,,,,,,,,,10.1103/PhysRevB.60.14868
Tin Telluride,SnTe,Bulk,,,SC,,,,,,,,,,,,,10.1103/PhysRevB.43.288
SnTe,SnTe,Bulk,,,SC,,0.22 K,,Cubic,NaCl-type,,,,,,,,10.1103/PhysRevB.66.174513
SnTe,SnTe,Bulk,,,SC,,Variable with carrier concentration (see experimental data in Fig. 1),,Cubic,fcc,,6.319 Å,,,,,,10.1103/PhysRev.177.704
Tin telluride,SnTe,Bulk,,,SC,,,,,,,,,,,,,10.1103/PhysRevB.19.1039
Tin Telluride,SnTe,Bulk,,,SC,,,,,,,,,,,,,10.1103/PhysRevB.3.305
SnTe,SnTe,Bulk,,,SC,,0.22 K,,,,,,,,,,,10.1103/PhysRevLett.86.512
Tin telluride,SnTe,,,,SC,,0.2 K,,,rocksalt,,,,,,,,10.1103/PhysRevB.36.2280
SnTe,SnTe,Bulk,,,SC,,,,,,,,,,,,,10.1103/PhysRev.182.568
Tin Telluride,SnTe,Bulk,,,SC,,,,,,,,,,,,,10.1103/PhysRev.177.707
SnTe,SnTe,Bulk,,,SC,Type-II,0.034-0.214 K,,Cubic,NaCl-type,,,,,0.1-1.0 Oe,5-90 Oe,True,10.1103/PhysRev.179.497
Tin telluride,SnTe,Bulk,,,SC,,,,,,,,,,,,,10.1103/PhysRev.180.508
SnTe,SnTe,,,,SC,Type-II,0.104 K,,,,,,,,,22 Oe,,10.1103/PhysRevLett.24.53
Tin telluride,SnTe,Bulk,,,SC,,,,,,,,,,,,,10.1103/PhysRev.163.380
Tin telluride,SnTe,,,,SC,,,,,,,,,,,,,10.1103/PhysRevB.10.870
SnTe,SnTe,Bulk,,,SC,,<0.3 K,ambient,Cubic,rock-salt,,,,,,,TRUE,10.1103/PhysRevMaterials.2.044802
"SnTe (bulk, cited)",SnTe,Bulk,,,TCI,,,,Cubic,rock-salt,,6.32 A,,,,,FALSE,10.1103/PhysRevMaterials.5.094202
SnTe,SnTe,Bulk,,,NSC,,,ambient pressure,Cubic,rocksalt,,6.318,6.318,6.318,,,TRUE,10.1103/PhysRevB.88.020505
Tin(II) telluride,SnTe,Bulk,,,SC,,2 K,ambient,,,,,,,,,FALSE,10.1103/PhysRevB.99.184502
SnTe,SnTe,Bulk,,,NSC,,,,Cubic,rock-salt,Fm-3m,0.6321 nm,0.6321 nm,0.6321 nm,,,TRUE,10.1103/PhysRevB.87.140507
SnTe,SnTe,Bulk,,,NSC,,,,Cubic,face-centered cubic,,6.3092,6.3092,6.3092,,,TRUE,10.1103/PhysRevB.106.054506
SnTe,SnTe,Bulk,,,SC,Conventional,few hundred mK,,,,,,,,,,FALSE,10.1103/PhysRevLett.116.137001
Tin telluride,SnTe,,,,SC,,lower or comparable to 1.5 K,,,,,,,,,,FALSE,10.1103/PhysRevB.74.134512
SnTe,SnTe,Thin Film,,Bi2Te3 (15 nm) on sapphire (0001),NSC,,NSC,ambient,Cubic,rocksalt,,6.320 Å,6.320 Å,6.320 Å,,,TRUE,10.1103/PhysRevMaterials.3.101201
Tin Telluride,SnTe,,,,TI,,,,,,,,,,,,FALSE,10.1103/PhysRevLett.124.156601
SnTe,SnTe,Bulk,,,SC,Type-II,0.065,,Rock Salt,Cubic,,,,,,0.0005,TRUE,10.1016/j.physc.2015.02.021
SnTi₂,SnTi₂,Bulk,,,SC,A15,5.8 K,,Cubic,Cr₃Si type (A15),cP8,,,,,,TRUE,Handbook of SC
SnV₂,SnV₂,Bulk,,,SC,A15,3.8 K,,Cubic,Cr₃Si type (A15),cP8,,,,,,TRUE,Handbook of SC
SnZr₂,SnZr₂,Bulk,,,SC,A15,0.9 K,,Cubic,Cr₃Si type (A15),cP8,,,,,,TRUE,Handbook of SC
Sn_{1-x}In_xTe,Sn_{1-x}In_xTe,Bulk,,,SC,Topological,,,,,,,,,,,,10.1103/PhysRevB.103.L161113
Sn_{1-x}In_xTe,Sn_{1-x}In_xTe,Bulk,,,SC,Topological,,,,,,,,,,,FALSE,10.1103/PhysRevB.90.184512
Indium-doped Tin Telluride,Sn₁₋ₓInₓTe,Bulk,,,SC,Type-II/Topological,,,,,,,,,,,TRUE,10.1103/PhysRevB.89.144507
Tin-Lead Telluride,Sn₁₋ₓPbₓTe,Thin Film,10.6 nm,,SC,Topological,7.0 K,,Cubic,rocksalt,Fm-3m,,,,,,TRUE,10.1103/PhysRevLett.125.136802
Tin-Lead Telluride,Sn₁₋ₓPbₓTe,Thin Film,16.1 nm,,SC,Topological,,,Cubic,rocksalt,Fm-3m,,,,,,TRUE,10.1103/PhysRevLett.125.136802
Indium-doped Tin-Lead Telluride,Sn₁₋ₓPbₓTe:In,Bulk,,,SC,Topological,4.7 K,,Cubic,rocksalt,Fm-3m,,,,,,FALSE,10.1103/PhysRevLett.125.136802
Sn₂.₆Mo₁₅Se₁₉,Sn₂.₆Mo₁₅Se₁₉,Bulk,,,NSC,,< 0.5 K,,Hexagonal,β-Mo₁₅Se₁₉ type,R3c,9.890 Å,,19.57 Å,,,TRUE,Handbook of SC
Sn₂La₂Ba₂Cu₂O₁₁,Sn₂La₂Ba₂Cu₂O₁₁,Bulk,,,NSC,,n.s.,,Tetragonal,,P4/mmm,3.9893 Å,,16.232 Å,,,TRUE,Handbook of SC
Sn₃Mo₁₅Se₁₉,Sn₃Mo₁₅Se₁₉,Bulk,,,NSC,,< 0.5 K,,Hexagonal,β-Mo₁₅Se₁₉ type,R3c,9.676 Å,,58.98 Å,,,TRUE,Handbook of SC
Sn₃Nb,Sn₃Nb,Bulk,,,SC,A15,18.0 K,,,A15,,,,,,,TRUE,Handbook of SC
Sn₃Ta,Sn₃Ta,Bulk,,,SC,A15,8.4 K,,,A15,,,,,,,TRUE,Handbook of SC
Sn₃Ti,Sn₃Ti,Bulk,,,SC,A15,5.8 K,,,A15,,,,,,,TRUE,Handbook of SC
Sn₃V,Sn₃V,Bulk,,,SC,A15,7.0 K,,,A15,,,,,,,TRUE,Handbook of SC
Sn₃Zr,Sn₃Zr,Bulk,,,SC,A15,0.9 K,,,A15,,,,,,,TRUE,Handbook of SC
"Spinless Fermion Model on Square Lattice (V < 0, n ≠ 1/2)","Spinless fermions on a square lattice with nearest-neighbor attractive interaction (V < 0), specific chemical formula not applicable",Bulk,,,SC,p_x+ip_y-wave,up to ~0.01 (in units of t),,Square,Square lattice,,,,,,,FALSE,10.1103/PhysRevB.104.155116
"Spinless Fermion Model on Square Lattice (V < 0, n = 1/2)","Spinless fermions on a square lattice with nearest-neighbor attractive interaction (V < 0), specific chemical formula not applicable",Bulk,,,SC,p_x-wave,~0.012 (in units of t),,Square,Square lattice,,,,,,,FALSE,10.1103/PhysRevB.104.155116
"Spinless Fermion Model on Square Lattice (V > 0, n = 1/2)","Spinless fermions on a square lattice with nearest-neighbor repulsive interaction (V > 0), specific chemical formula not applicable",Bulk,,,NSC,,NSC,,Square,Square lattice,,,,,,,FALSE,10.1103/PhysRevB.104.155116
Calcium-doped Strontium Titanate,Sr(1-x)Ca(x)TiO(3-d),,,,SC,,,,Ferroelectric,,,,,,,,This work is a theoretical study.,10.1103/PhysRevB.106.L121114
Sr(1-x)K(x)Fe2As2,Sr(1-x)K(x)Fe2As2,Bulk,,,SC,iron-based/High-Tc/Type-II,26 K,,,,,,,,,,TRUE,10.1103/PhysRevB.78.184508
Sr(1-x)Na(x)Fe2As2,Sr(1-x)Na(x)Fe2As2,Bulk,,,SC,iron-based/High-Tc/Type-II,36 K,,,,,,,,,,TRUE,10.1103/PhysRevB.78.184508
Sr(1-x)Sm(x)FeAsF,Sr(1-x)Sm(x)FeAsF,,,,SC,iron-based,56 K,,,,,,,,,,,10.1103/PhysRevB.79.224503
Sr14-xCaxCu24O41,Sr(14-x)Ca(x)Cu24O41,Bulk,,,SC,cuprate,,,,layered (chains and two-leg ladders),,,,,,,FALSE,10.1103/PhysRevB.82.041102
Sr(Al0.5Si0.5)2,Sr(Al0.5Si0.5)2,Bulk,,,SC,Type-II,5.1 K,,AlB2-type,,,,,,,,FALSE,10.1016/j.commatsci.2004.11.016
Sr(Al0.5Si0.5)2,Sr(Al0.5Si0.5)2,Bulk,,,SC,Type-II,5.1 K,,AlB2 type,,,,,,,,FALSE,10.1016/j.physc.2006.10.002
Sr(Ce)Nb2O6,Sr(Ce)Nb2O6,Bulk,,,SC,Type-II,12K,,CaTa2O6 type,,,,,,,,TRUE,10.1016/0921-4534(91)92164-7
Sr(Fe0.6Co0.4)2As2,Sr(Fe0.6Co0.4)2As2,Bulk,,,SC,iron-based,19.5 K,,,ThCr2Si2-type,,,,,,,FALSE,10.1103/PhysRevB.80.054407
Sr(Fe0.83Co0.17)2As2,Sr(Fe0.83Co0.17)2As2,Bulk,,,SC,iron-based,5.7 K,ambient,Tetragonal,ThCr2Si2-type,I4/mmm,,,,,,TRUE,10.1103/PhysRevB.83.094520
Sr(Fe0.875Ni0.125)2As2,Sr(Fe0.875Ni0.125)2As2,Bulk,,,SC,Iron-based,9 K,,,,,5.57225,5.48292,12.16427,,,FALSE,10.1016/j.ssc.2022.114931
Sr(Fe0.87Co0.13)2As2,Sr(Fe0.87Co0.13)2As2,single crystal,,,SC,iron-based,16.2 K,,,,,,,,,,TRUE,10.1103/PhysRevB.82.094512
Sr(Fe0.883Co0.117)2As2,Sr(Fe0.883Co0.117)2As2,Bulk,,,SC,iron-based,14.8 K,ambient,Tetragonal,ThCr2Si2-type,I4/mmm,3.9334 Å,3.9334 Å,12.2790 Å,,,TRUE,10.1103/PhysRevB.83.094520
Sr(Fe0.88Co0.12)2As2,Sr(Fe0.88Co0.12)2As2,Bulk,,,SC,Iron-based,16.5 K,0 GPa,,,,,,,1050 Oe,10 T,TRUE,10.1016/j.physc.2019.04.003
Sr(Fe0.8Co0.2)2As2,Sr(Fe0.8Co0.2)2As2,,,,SC,iron-based,19.5 K,,,,,,,,,,FALSE,10.1103/PhysRevB.82.094512
Sr(Fe0.925Ni0.075)2As2,Sr(Fe0.925Ni0.075)2As2,,,,SC,iron-based,9.5 K,,,,,,,,,,FALSE,10.1103/PhysRevB.82.094512
Sr(Fe0.93Co0.07)2As2,Sr(Fe0.93Co0.07)2As2,Bulk,,,SC,iron-based,7.4 K,ambient,Tetragonal,ThCr2Si2-type,I4/mmm,,,,,,TRUE,10.1103/PhysRevB.83.094520
"Sr(Ga0.37,Si0.67)2","Sr(Ga0.37,Si0.67)2",Bulk,,,SC,Type-II,3.5 K,,Hexagonal,AlB2-type,,,,,,,FALSE,10.1016/j.jallcom.2016.02.196
Sr(Ga0.37Si0.63)2,Sr(Ga0.37Si0.63)2,Bulk,,,SC,Type-II,3.6 K,0 GPa,AlB2-type,Hexagonal,P6/mmm,4.1446 Å,4.1446 Å,4.7917 Å,,,TRUE,10.1016/S0921-4534(01)01122-4
Sr(Ga0.37Si0.63)2,Sr(Ga0.37Si0.63)2,Bulk,,,SC,Type-II,3.5 K,,AlB2 type,,,,,,,,FALSE,10.1016/j.physc.2006.10.002
Sr(Ga0.5Si0.5)2,Sr(Ga0.5Si0.5)2,Bulk,,,SC,Type-II,5.1 K,,AlB2-type,,,,,,,,FALSE,10.1016/j.commatsci.2004.11.016
Sr(Gd)Nb2O6,Sr(Gd)Nb2O6,Bulk,,,SC,Type-II,12K,,CaTa2O6 type,,,,,,,,TRUE,10.1016/0921-4534(91)92164-7
Sr(Ho)Nb2O6,Sr(Ho)Nb2O6,Bulk,,,SC,Type-II,12K,,CaTa2O6 type,,,,,,,,TRUE,10.1016/0921-4534(91)92164-7
Sr(La)Nb2O6,Sr(La)Nb2O6,Bulk,,,SC,Type-II,12K,,CaTa2O6 type,,,,,,,,TRUE,10.1016/0921-4534(91)92164-7
Sr(Nd)Nb2O6,Sr(Nd)Nb2O6,Bulk,,,SC,Type-II,12K,,CaTa2O6 type,,,,,,,,TRUE,10.1016/0921-4534(91)92164-7
Sr(Pr)Nb2O6,Sr(Pr)Nb2O6,Bulk,,,SC,Type-II,12K,,CaTa2O6 type,,,,,,,,TRUE,10.1016/0921-4534(91)92164-7
Strontium Platinum Palladium Phosphide (x=0.3),Sr(Pt0.7Pd0.3)3P,Bulk,,,SC,,,Ambient,Tetragonal,,P4/nmm,,,,,,TRUE,10.1103/PhysRevB.93.214510
Strontium Platinum Palladium Phosphide (x=0.17),Sr(Pt0.83Pd0.17)3P,Bulk,,,SC,,,Ambient,Tetragonal,,P4/nmm,,,,,,TRUE,10.1103/PhysRevB.93.214510
Sr(Pt0.94Ir0.06)2As2,Sr(Pt0.94Ir0.06)2As2,Bulk,,,SC,,4.73 K,1 bar,"Orthorhombic (below 400 K), Tetragonal (above 400 K)","CaBe2Ge2-type (tetragonal, high T); distorted orthorhombic (low T)",,,,9.824,,,TRUE,10.1103/PhysRevB.85.184520
Sr(Pt0.9Pd0.1)3P,Sr(Pt0.9Pd0.1)3P,Bulk,,,SC,Type-II,"8.1 K (onset), 7.2 K (zero resistivity) at ambient pressure",0-31.7 GPa,Tetragonal,Antiperovskite,P4/nmm,5.8145,5.8145,5.3689,,"4.83-6.0 T (ambient pressure), decreases to ~3 T at 20.2 GPa",TRUE,10.1103/PhysRevB.105.214529
Scandium-doped Strontium Titanate,Sr(Ti2.875Sc0.125)O3,Bulk,,,NSC,,NSC,,Cubic,Perovskite,,,,,,,FALSE,10.1103/PhysRevB.70.214109
Vanadium-doped Strontium Titanate,Sr(Ti2.875V0.125)O3,Bulk,,,SC,,< 1 K,,Cubic,Perovskite,,,,,,,FALSE,10.1103/PhysRevB.70.214109
Sr-doped Bi2Se3,Sr-doped Bi2Se3,Bulk,,,SC,,,,,"Layered (quintuple layers, Bi2Se3-type)",,,,,,,FALSE,10.1103/PhysRevB.94.041114
Sr-doped NdNiO2,Sr-doped NdNiO2,Thin Film,,,SC,,,,,,,,,,,,FALSE,10.1103/PhysRevB.102.214509
Strontium Lanthanum Copper Oxide,Sr-La-Cu-O,,,,SC,High-Tc/cuprate,,,,,,,,,,,,10.1103/PhysRevB.37.548
Sr-La-Cu-O,Sr-La-Cu-O,Bulk,,,SC,High-Tc,37.0-45.0 K,0-14 kbar,,,,,,,,,TRUE,10.1016/0011-2275(87)90109-3
Sr0.03La1.97CuO4-δ,Sr0.03La1.97CuO4,Bulk,,,NSC,,,,,K2NiF4-type,,,,,,,True,10.1103/PhysRevB.35.8421
Sr0.05La1.95CuO4-δ,Sr0.05La1.95CuO4,Bulk,,,NSC,,,,,K2NiF4-type,,,,,,,True,10.1103/PhysRevB.35.8421
Sr0.065Bi2Se3,Sr0.065Bi2Se3,Bulk,,,SC,"Unconventional, Topological",Rapid decrease of Tc under pressure; reemerges with a maximum Tc ~ 8.3 K at pressures above 6 GPa.,up to 25 GPa,"Trigonal (up to 6 GPa), Monoclinic (6-25 GPa), Tetragonal (above 25 GPa)",Tetradymite-type,"R-3m (up to 6 GPa), C2/m (6-25 GPa), I4/mmm (above 25 GPa)",,,,,,FALSE,10.1103/PhysRevB.94.144516
Sr0.065Bi2Se3,Sr0.065Bi2Se3,single crystal,,,SC,,10 K,6-80 GPa,,,,,,,,,TRUE,10.1103/PhysRevB.95.094513
Strontium-doped bismuth selenide,Sr0.065Bi2Se3,Bulk,,,SC,,,,,,,,,,,,TRUE,10.1103/PhysRevMaterials.5.074201
Strontium-doped Bismuth Selenide,Sr0.06Bi2Se3,Bulk,,,SC,Topological/Nematic/Type-II,2.7 K,Ambient,Trigonal,Layered,,,,,,,TRUE,10.1103/PhysRevB.104.L220502
Strontium bismuth selenide,Sr0.06Bi2Se3,Bulk,,,SC,possible topological superconductor,,,,,,,,,,,FALSE,10.1103/PhysRevB.110.125148
Sr0.06Bi2Se3,Sr0.06Bi2Se3,Bulk,,,SC,,2.7 K,,Hexagonal,Layered (quintuple layers),,,,,,,TRUE,10.1103/PhysRevB.104.054506
Sr0.075La1.925CuO4-δ,Sr0.075La1.925CuO4,Bulk,,,SC,cuprate,,,,K2NiF4-type,,,,,,,True,10.1103/PhysRevB.35.8421
Strontium-doped Bismuth Selenide,Sr0.10Bi2Se3,Bulk,,,SC,Topological/Nematic/Type-II,2.7 K,Ambient,Trigonal,Layered,,,,,,,TRUE,10.1103/PhysRevB.104.L220502
Sr0.10Bi2Se3,Sr0.10Bi2Se3,Bulk,,,SC,,,up to 2.2 GPa,Rhombohedral,Layered,R-3m,,,,,,FALSE,10.1103/PhysRevB.100.224521
Sr0.10La1.90CuO4-δ,Sr0.10La1.90CuO4,Bulk,,,SC,cuprate,,,,K2NiF4-type,,,,,,,True,10.1103/PhysRevB.35.8421
Strontium-doped Bismuth Selenide,Sr0.12Bi2Se3,Bulk,,,SC,Topological/Nematic/Type-II,2.7 K,Ambient,Trigonal,Layered,,,,,,,TRUE,10.1103/PhysRevB.104.L220502
Sr0.14Ca0.86CuO2,Sr0.14Ca0.86CuO2,Bulk,,,NSC,,,ambient pressure,Tetragonal,infinite-layer,P4/mmm,3.8635 Å,3.8635 Å,3.2131 Å,,,True,10.1103/PhysRevB.50.12752
Sr0.14Ca0.86CuO2,Sr0.14Ca0.86CuO2,Bulk,,,NSC,,,,Tetragonal,infinite-layer,P4/mmm,3.8611 Å,,3.1995 Å,,,TRUE,Handbook of SC
Strontium-doped Bismuth Selenide,Sr0.15Bi2Se3,Bulk,,,SC,Topological/Nematic/Type-II,2.7 K,Ambient,Trigonal,Layered,,,,,,"max Hc2 ~ 5 T at 2.3 K (in-plane, anisotropic)",TRUE,10.1103/PhysRevB.104.L220502
Sr0.15Bi2Se3,Sr0.15Bi2Se3,Bulk,,,SC,"Unconventional, Nematic, Topological","3.05 K at ambient pressure, decreasing to 0.90 K at 2.15 GPa. Superconductivity is suppressed at a critical pressure of ~3.5 GPa.",0-2.2 GPa,Trigonal,Tetradymite-type,R-3m,,,,,"Anisotropy ratio B_c2^a/B_c2^a* is 3.2 at 0.3 K (ambient pressure) and increases to ~5 at 2.2 GPa. At 1.29 GPa, B_c2^a is ~1.6 T.",TRUE,10.1103/PhysRevB.94.144516
Sr0.15La1.85CuO4-δ,Sr0.15La1.85CuO4,Bulk,,,SC,cuprate,,,,K2NiF4-type,,,,,,,True,10.1103/PhysRevB.35.8421
Sr0.15La1.85CuO4-x,Sr0.15La1.85CuO4,Bulk,,,SC,High-Tc/cuprate,,,,,,,,,,,,10.1103/PhysRevB.41.4002
Sr0.15La1.85CuO4-δ,Sr0.15La1.85CuO4,Bulk,,,SC,High-Tc,35 K,,,,,,,,,,True,10.1103/PhysRevB.37.7963
Sr0.19Bi2Se3,Sr0.19Bi2Se3,Bulk,,,SC,,,,Rhombohedral,Layered,R-3m,,,,,,FALSE,10.1103/PhysRevB.100.224521
Strontium-doped Bismuth Selenide,Sr0.1Bi2Se3,Bulk,,,SC,"Topological, Unconventional",3.0 K,,Trigonal,Rhombohedral,R-3m,,,,,6 kG at 2.1 K (onset of resistance),TRUE,10.1103/PhysRevB.110.024509
Strontium-doped Bismuth Selenide,Sr0.1Bi2Se3,Bulk,,,SC,topological superconductor,3.1 K,ambient,Hexagonal,Triangular-lattice layers,,,,,,Hc2(x)/Hc2(y) ~ 2.5 at low temperatures,TRUE,10.1103/PhysRevLett.123.027002
Sr0.1Bi2Se3,Sr0.1Bi2Se3,Bulk,,,SC,Type-II,2.9 K,,,,,,,,,1.4 T (at 0 K),TRUE,10.1103/PhysRevB.98.085133
Sr0.1Bi2Se3,Sr0.1Bi2Se3,Bulk,,,SC,Topological,,,,,,,,,,,FALSE,10.1103/PhysRevB.102.174503
Strontium-doped Bismuth Selenide,Sr0.1Bi2Se3,Bulk,,,SC,"Topological, Nematic",,,Rhombohedral,Layered,,,,,,,FALSE,10.1103/PhysRevB.105.094508
Sr0.1Bi2Se3,Sr0.1Bi2Se3,Bulk,,,SC,,3.1 K,,,,,,,,,,FALSE,10.1016/j.physb.2022.414255
Sr0.20La1.80CuO4-δ,Sr0.20La1.80CuO4,Bulk,,,SC,cuprate,,,,K2NiF4-type,,,,,,,True,10.1103/PhysRevB.35.8421
Sr0.25La1.75CuO4-δ,Sr0.25La1.75CuO4,Bulk,,,SC,cuprate,,,,K2NiF4-type,,,,,,,True,10.1103/PhysRevB.35.8421
Sr0.27Ca0.73CuO2,Sr0.27Ca0.73CuO2,Bulk,,,SC,cuprate,~100 K,5.7 GPa,Tetragonal,infinite-layer,P4/mmm,3.9046 Å,3.9046 Å,3.3460 Å,,,True,10.1103/PhysRevB.51.11784
Infinite Layer compound,Sr0.285Ca0.665CuO2,Bulk,,,SC,High-Tc/cuprate,120 K,8 GPa,,infinite-layer,,,,,,,,10.1103/PhysRevB.59.4513
Sr0.2Bi2Se3,Sr0.2Bi2Se3,Bulk,,,SC,Type-II,5 K,,,,,,,,,≥5 T,TRUE,10.1103/PhysRevB.98.085133
Sr0.2La1.8CuO4,Sr0.2La1.8CuO4,Bulk,,,SC,High-Tc/cuprate,40 K,,Tetragonal,K2NiF4,,,,,,,True,10.1103/PhysRevB.35.8804
Sr0.2La1.8CuO4 powder,Sr0.2La1.8CuO4,Bulk,,,SC,High-Tc,,,,,,,,,,,True,10.1103/PhysRevB.36.4011
Sr0.2La1.8CuO4 sintered,Sr0.2La1.8CuO4,Bulk,,,SC,High-Tc,,,,,,,,,,,True,10.1103/PhysRevB.36.4011
Sr0.2La1.8CuO4,Sr0.2La1.8CuO4,Bulk,,,SC,High-Tc/cuprate,40 K,,,,,,,,0.6 G,,True,10.1103/PhysRevB.36.7241
Sr0.2La2.8Cu2O7,Sr0.2La2.8Cu2O7,Bulk,,,SC,High-Tc/cuprate,35 K,,,,,,,,0.8 G,,True,10.1103/PhysRevB.36.7241
Sr0.2MoS2,Sr0.2MoS2,Bulk,,,SC,Type-II,5.6 K,,,layered,,,,,,measured up to 11 T,True,10.1103/PhysRevLett.32.712
Sr0.3(NH2)y(NH3)1-yFe2Se2,Sr0.3(NH2)y(NH3)1-yFe2Se2,Bulk,,,SC,Type-II/iron-based,36.3 K,ambient,Tetragonal,"body-centered tetragonal, paracrystalline stacking",I4/mmm,2.7,2.7,17.4,,33 T,TRUE,10.1103/PhysRevB.92.134517
Sr0.30La1.70CuO4-δ,Sr0.30La1.70CuO4,Bulk,,,SC,cuprate,,,,K2NiF4-type,,,,,,,True,10.1103/PhysRevB.35.8421
beta-Sr vanadium bronze,Sr0.33V2O5,Bulk,,,NSC,,,,Monoclinic,vanadium bronze framework,,,,,,,TRUE,10.1103/PhysRevB.77.104529
β-Sr0.33V2O5,Sr0.33V2O5,Bulk,,,NSC,,,up to 8 GPa,Monoclinic,"Coupled ladders, V2O5 framework","P21/a, P21",,,,,,TRUE,10.1103/PhysRevB.97.125138
Sr0.35Eu0.65(Fe0.88Co0.12)2As2,Sr0.35Eu0.65(Fe0.88Co0.12)2As2,Bulk,,,NSC,,,ambient,Tetragonal,ThCr2Si2-type,I4/mmm,,,,,,TRUE,10.1103/PhysRevB.83.094520
Sr0.375Y0.625CuO2.625,Sr0.375Y0.625CuO2.625,Bulk,,,SC,High-Tc,90.5K,,,,,,,,,,TRUE,10.1016/0038-1098(87)90286-9
Sr0.38Ca0.62CuO2,Sr0.38Ca0.62CuO2,Bulk,,,SC,cuprate,~100 K,5.7 GPa,Tetragonal,infinite-layer,P4/mmm,3.9035 Å,3.9035 Å,3.3452 Å,,,True,10.1103/PhysRevB.51.11784
Sr0.3Ba0.2CuO2,Sr0.3Ba0.2CuO2,Bulk,,,SC,High-Tc,90 K,6 GPa,Tetragonal,infinite-layer,P4/mmm,,,,,,TRUE,Handbook of SC
Sr0.3K0.7Fe2As2,Sr0.3K0.7Fe2As2,Bulk,,,SC,iron-based,T_cg = 15 K (from susceptibility); T_cd >= 22 K (from specific heat); T_cd = 22 K (from M_SC),,Tetragonal,ThCr2Si2-type (122 structure),,,,,,,TRUE,10.1103/PhysRevB.83.094517
Sr0.41Na0.59Fe2As2,Sr0.41Na0.59Fe2As2,Bulk,,,SC,iron-based,34 K,ambient,Tetragonal,ThCr2Si2-type (122),I4/mmm,3.85373,3.85373,12.5810,,,TRUE,10.1103/PhysRevB.93.134510
Strontium Sodium Iron Arsenide,Sr0.45Na0.55Fe2As2,Bulk,,,SC,iron-based,,ambient pressure,Tetragonal,ThCr2Si2-type (122-type),,,,,,,FALSE,10.1103/PhysRevB.107.224514
(Sr0.49Ca0.48Bi0.03)2Cu3.38O5.98,Sr0.49Ca0.48Bi0.03Cu3.38O5.98,Bulk,,,SC,High-Tc,80,,,,Fmmm,11.360,12.906,3.9067,,,TRUE,10.1016/S0022-0248(98)01160-9
Sr0.49Na0.51Fe2As2,Sr0.49Na0.51Fe2As2,Bulk,,,SC,iron-based,36 K,ambient,Tetragonal,ThCr2Si2-type (122),I4/mmm,,,,,,TRUE,10.1103/PhysRevB.93.134510
Sr0.4Ca11.5Cu24O41,Sr0.4Ca11.5Cu24O41,Bulk,,,SC,High-Tc,6.5 K,4.5 GPa,,,,,,,,,TRUE,10.1016/S0368-2048(01)00267-5
Sr₀.₄Ca₁₃.₆Cu₂₄O₄₁,Sr0.4Ca13.6Cu24O41,Bulk,,,SC,cuprate,,3 GPa,,alternating stacks of edge sharing CuO₂ chain and two-leg Cu₂O₃ ladder,,,,,,,,10.1103/PhysRevLett.78.1980
Sr0.4Ca13.6Cu24O41,Sr0.4Ca13.6Cu24O41,Bulk,,,SC,,12 K,3-5 GPa,Orthorhombic,spin-ladder,,,12.15 Å,,,,True,10.1103/PhysRevB.59.12048
Sr₀.₄Ca₁₃.₆Cu₂₄O₄₁,Sr0.4Ca13.6Cu24O41,Bulk,,,SC,High-Tc,12 K,3 GPa,,trellis lattice,,,,,,,,10.1103/PhysRevLett.80.5619
Sr0.4Ca13.6Cu24O41,Sr0.4Ca13.6Cu24O41,Bulk,,,SC,cuprate,12 K,3 GPa,,ladder,,,,,,,TRUE,10.1103/PhysRevB.91.195126
Sr0.4Ca13.6Cu24O41,Sr0.4Ca13.6Cu24O41,Bulk,,,SC,cuprate,9 K,4.5 GPa,,ladder,,,,,,,TRUE,10.1103/PhysRevB.91.195126
Sr0.4Ca13.6Cu24O41,Sr0.4Ca13.6Cu24O41,Bulk,,,SC,,10 K,35 kbar,,,,,,,,,FALSE,10.1103/PhysRevB.72.064512
Sr0.4Ca13.6Cu24O41,Sr0.4Ca13.6Cu24O41,Bulk,,,SC,Spin-ladder,,,Orthorhombic (incommensurate modulated),"Spin-ladder, chain-ladder composite","F222(0, 0, γ)000",,,,,,FALSE,10.1103/PhysRevB.84.144111
Sr0.4Ca13.6Cu24O41,Sr0.4Ca13.6Cu24O41,Bulk,,,SC,High-Tc,12 K,3.0-4.5 GPa,,,,,,,,,TRUE,10.1016/S0921-4526(98)01121-1
Sr0.4Ca13.6Cu24O41,Sr0.4Ca13.6Cu24O41,Bulk,,,SC,High-Tc,10 K,3 GPa,,,,,,,,,FALSE,10.1016/j.physb.2004.04.054
Sr0.4Ca13.6Cu24O41,Sr0.4Ca13.6Cu24O41,Bulk,,,SC,Cuprate,36 K,Optimal,,,,,,,,,FALSE,10.1016/j.physleta.2007.02.060
Sr14-xCaxCu24O41,Sr0.4Ca13.6Cu24O41,,,,SC,High-Tc,12 K,3-5 GPa,,,,,,,,,FALSE,10.1016/S0921-4534(00)01631-2
Sr₀.₄Ca₁₃.₆Cu₂₄O₄₁₊δ,Sr0.4Ca13.6Cu24O41+δ,Bulk,,,SC,cuprate,13 K,3-5 GPa,Orthorhombic,composite crystal,Fmm2/F222/Fmmm,11.26078 Å,12.42666 Å,3.90491 Å,,,True,10.1103/PhysRevB.57.613
Sr0.4Ca13.6Cu24O41+δ,Sr0.4Ca13.6Cu24O41+δ,,,,SC,cuprate,~13 K,>3.0 GPa,,quasi-one-dimensional,,,,,,,FALSE,10.1103/PhysRevB.70.214101
Sr0.4Ca13.6Cu24O41.8,Sr0.4Ca13.6Cu24O41.8,Bulk,,,SC,High-Tc,9-12 K,4.5-3 GPa,Incommensurate-type,Orthorhombic,,,,,,,FALSE,10.1016/S0022-0248(97)00835-X
Sr0.4Ca13.6Cu24O41.84,Sr0.4Ca13.6Cu24O41.84,,,,SC,cuprate,12 K,high pressure,,two-leg ladder,,,,,,,,10.1103/PhysRevLett.81.1090
Sr0.4Ca13.6Cu24O41.84,Sr0.4Ca13.6Cu24O41.84,Bulk,,,SC,,12 K,3 GPa,,ladder-type,,,,,,,,10.1103/PhysRevB.55.R7291
Sr0.4Ca13.6Cu24O41.84,Sr0.4Ca13.6Cu24O41.84,Bulk,,,SC,High-Tc/cuprate,12 K,3 GPa,,ladder,,,,,,,,10.1103/PhysRevB.56.6120
Sr₀.₄Ca₁₃.₆Cu₂₄O₄₁.₈₄,Sr0.4Ca13.6Cu24O41.84,Bulk,,,SC,cuprate,12 K,3 GPa,,two-leg ladder,,,,,,,,10.1103/PhysRevB.55.R11985
Sr0.4Ca13.6Cu24O41.84,Sr0.4Ca13.6Cu24O41.84,Bulk,,,SC,cuprate,12 K,3 GPa,orthorhombic,ladder,,,,,,,,10.1103/PhysRevB.57.11533
Sr0.4Ca13.6Cu24O41.84,Sr0.4Ca13.6Cu24O41.84,Bulk,,,SC,High-Tc,,high pressure,,diagonal ladders,,,,,,,,10.1103/PhysRevB.59.7973
Sr0.4Ca13.6Cu24O41.84,Sr0.4Ca13.6Cu24O41.84,Bulk,,,SC,cuprate,12 K,3 GPa,,two-leg ladder,,,,,,,FALSE,10.1103/PhysRevB.94.075119
Sr0.4Ca13.6Cu24O41.84,Sr0.4Ca13.6Cu24O41.84,Bulk,,,SC,cuprate,12 K,>=3 GPa,,quasi-one-dimensional spin ladder,,,,,,,FALSE,10.1103/PhysRevB.90.224516
Sr0.4Ca13.6Cu24O41.84,Sr0.4Ca13.6Cu24O41.84,Bulk,,,SC,High-Tc,14 K,5 GPa,,,,,,,,,TRUE,10.1016/S0368-2048(01)00267-5
Sr0.4Eu0.6(Fe0.88Co0.12)2As2,Sr0.4Eu0.6(Fe0.88Co0.12)2As2,Bulk,,,SC,iron-based,2.2 K,ambient,Tetragonal,ThCr2Si2-type,I4/mmm,,,,,,TRUE,10.1103/PhysRevB.83.094520
Sr0.4K0.6BiO3,Sr0.4K0.6BiO3,Bulk,,,SC,High-Tc,"12.5 K (onset), 10.1 K (zero resistance)",2 GPa (synthesis),Tetragonal,perovskite,,5.94 Å,5.94 Å,8.43 Å,,,True,10.1103/PhysRevB.64.064502
Sr0.4K0.6BiO3,Sr0.4K0.6BiO3,Bulk,,,SC,High-Tc,12 K,,Tetragonal,distorted perovskite,,5.9418 Å,8.4394 Å,,,,True,10.1103/PhysRevB.62.R11977
Sr0.4K0.6BiO3,Sr0.4K0.6BiO3,Bulk,,,SC,Type-II,12 K,,Perovskite,,,,,,,,FALSE,10.1016/j.jallcom.2014.12.274
Sr0.4La0.6CuO2,Sr0.4La0.6CuO2,Thin Film,,,SC,High-Tc,36 K,,Perovskite-related,Infinite-layer,,0.3961 nm,,0.3413 nm,,,TRUE,10.1016/j.tsf.2016.05.037
Sr0.4Y0.6CuO2.6,Sr0.4Y0.6CuO2.6,Bulk,,,SC,High-Tc,90.5K,,,,,,,,,,TRUE,10.1016/0038-1098(87)90286-9
Sr0.5(N2H4)3.0Fe2Se2,Sr0.5(N2H4)3.0Fe2Se2,Bulk,,,SC,Iron-based,35,,,,,,,,,,FALSE,10.1016/j.jssc.2016.04.008
Sr0.50La1.50CuO4-δ,Sr0.50La1.50CuO4,Bulk,,,SC,cuprate,,,,K2NiF4-type,,,,,,,True,10.1103/PhysRevB.35.8421
Sr0.52Na0.48Fe2As2,Sr0.52Na0.48Fe2As2,Bulk,,,SC,iron-based,32 K,ambient,Tetragonal,ThCr2Si2-type (122),I4/mmm,3.8626,3.8626,12.433,,,TRUE,10.1103/PhysRevB.93.134510
Sr0.55K0.45BiO3,Sr0.55K0.45BiO3,Bulk,,,SC,High-Tc,12 K,,,,,,,,,,FALSE,10.1016/j.physb.2020.412226
Sr0.55K0.45Fe2As2,Sr0.55K0.45Fe2As2,Bulk,,,SC,iron-based,T_cd = 34 K (from specific heat); T_cg = 32 K (from susceptibility),,Tetragonal,ThCr2Si2-type (122 structure),,,,,"H_c1 < 5 Oe (intergrain); 0 < H_c1,g < 100 Oe (intragrain)",H_c2 = 200[1-(T/T_c)^2] T (assumed),TRUE,10.1103/PhysRevB.83.094517
Sr0.55K0.45Fe2As2,Sr0.55K0.45Fe2As2,Bulk,,,SC,iron-based,35 K,ambient,Tetragonal,ThCr2Si2-type,I4/mmm,,,,,,TRUE,10.1103/PhysRevB.84.064508
Sr0.55Na0.45Fe2As2,Sr0.55Na0.45Fe2As2,Bulk,,,SC,iron-based,37 K,ambient,Orthorhombic,ThCr2Si2-type (122),Fmmm,5.4703,5.4669,12.425,,,TRUE,10.1103/PhysRevB.93.134510
Sr0.57Eu0.43(Fe0.88Co0.12)2As2,Sr0.57Eu0.43(Fe0.88Co0.12)2As2,Bulk,,,SC,iron-based,5.2 K,ambient,Tetragonal,ThCr2Si2-type,I4/mmm,,,,,,TRUE,10.1103/PhysRevB.83.094520
Sr0.57Na0.43Fe2As2,Sr0.57Na0.43Fe2As2,Bulk,,,SC,iron-based,24 K,ambient,Tetragonal,ThCr2Si2-type (122),I4/mmm,,,,,,TRUE,10.1103/PhysRevB.93.134510
Sr0.58Na0.42Fe2As2,Sr0.58Na0.42Fe2As2,Bulk,,,SC,iron-based,22 K,ambient,Tetragonal,ThCr2Si2-type (122),I4/mmm,,,,,,TRUE,10.1103/PhysRevB.93.134510
Sr0.59K0.35Fe2As2.02,Sr0.59K0.35Fe2As2.02,Bulk,,,SC,Iron-based,33.0 K,,ThCr2Si2-type,,,3.8912 nm,,12.8147 nm,,,TRUE,10.1016/j.physc.2013.07.014
Sr0.59Na0.41Fe2As2,Sr0.59Na0.41Fe2As2,Bulk,,,SC,iron-based,21 K,ambient,Tetragonal,ThCr2Si2-type (122),I4/mmm,,,,,,TRUE,10.1103/PhysRevB.93.134510
Sr0.5Ca0.5CuO2,Sr0.5Ca0.5CuO2,Bulk,,,NSC,,,ambient pressure,Orthorhombic,double Cu2O4 chains,Cmcm,3.4546 Å,16.146 Å,3.8786 Å,,,True,10.1103/PhysRevB.55.9136
"Sr0.5Ce0.5FBiS2 (tetragonal, low pressure)",Sr0.5Ce0.5FBiS2,Bulk,,,SC,Type-II,,0 GPa,Tetragonal,Layered,P4/nmm,,,,,,TRUE,10.1103/PhysRevB.106.205122
Sr0.5Ce0.5FBiS2,Sr0.5Ce0.5FBiS2,Bulk,,,SC,Type-II,2.8 K,,Tetragonal,,P4/nmm,,,,,,TRUE,10.1016/j.physc.2016.05.004
Sr0.5Eu0.5(Fe0.88Co0.12)2As2,Sr0.5Eu0.5(Fe0.88Co0.12)2As2,Bulk,,,SC,iron-based,4.0 K,ambient,Tetragonal,ThCr2Si2-type,I4/mmm,,,,,,TRUE,10.1103/PhysRevB.83.094520
Sr1-xKxBiO3,Sr0.5K0.5BiO3,Bulk,,,SC,Type-II,12 K,,,,,,,,,,FALSE,10.1016/S0038-1098(98)00125-2
Sr0.5K0.5Fe2As2,Sr0.5K0.5Fe2As2,Wire,,,SC,Iron-based,32 K,,,,,,,,,,TRUE,10.1016/j.physc.2009.03.024
Sr0.5La0.5BiS2F,Sr0.5La0.5BiS2F,Bulk,,,SC,,,ambient pressure,Tetragonal,CeBiS2O-type,P4/nmm,,,,,,FALSE,10.1103/PhysRevB.90.064518
Sr0.5La0.5FBiS2,Sr0.5La0.5FBiS2,Bulk,,,SC,,,,,,,,,,,,FALSE,10.1103/PhysRevB.91.214512
"Sr0.5La0.5FBiS2 (tetragonal, low pressure)",Sr0.5La0.5FBiS2,Bulk,,,SC,Type-II,less than 2 K,0 GPa,Tetragonal,Layered,P4/nmm,,,,,,TRUE,10.1103/PhysRevB.106.205122
"Sr0.5La0.5FBiS2 (monoclinic, high pressure)",Sr0.5La0.5FBiS2,Bulk,,,SC,Type-II,~10 K,1.0–6.5 GPa,Monoclinic,Layered,P21/m,,,,,,TRUE,10.1103/PhysRevB.106.205122
Sr0.5La0.5FBiS2,Sr0.5La0.5FBiS2,Bulk,,,SC,Type-II,2.8 K,,Tetragonal,,P 4/nmm,4.0823 Å,,13.340 Å,,,TRUE,10.1016/j.materresbull.2018.11.015
Sr0.5La0.5FBiS2,Sr0.5La0.5FBiS2,Bulk,,,SC,Type-II,3 K,,Tetragonal,,P4/nmm,,,,,,TRUE,10.1016/j.physc.2016.05.004
Sr0.5La0.5FBiS2,Sr0.5La0.5FBiS2,Bulk,,,SC,Type-II,3 K,0 GPa,,Layered,,,,,,,TRUE,10.1016/j.jpcs.2014.09.003
Sr0.5La0.5FBiSe2,Sr0.5La0.5FBiSe2,Bulk,,,SC,Type-II,3.8 K,,Tetragonal,,P 4/nmm,4.1696 Å,,13.9425 Å,,,TRUE,10.1016/j.materresbull.2018.11.015
Sr0.5Na0.5Fe2As2,Sr0.5Na0.5Fe2As2,Bulk,,,SC,Iron-based,36.5 K,,Tetragonal,Orthorhombic,I4/mmm,,,,,,FALSE,10.1016/j.rinp.2024.107446
"Sr0.5Nd0.5FBiS2 (tetragonal, low pressure)",Sr0.5Nd0.5FBiS2,Bulk,,,SC,Type-II,,0 GPa,Tetragonal,Layered,P4/nmm,,,,,,TRUE,10.1103/PhysRevB.106.205122
"Sr0.5Nd0.5FBiS2 (monoclinic, high pressure)",Sr0.5Nd0.5FBiS2,Bulk,,,SC,Type-II,,above 1.33 GPa,Monoclinic,Layered,P21/m,,,,,,TRUE,10.1103/PhysRevB.106.205122
"Sr0.5Pr0.5FBiS2 (tetragonal, low pressure)",Sr0.5Pr0.5FBiS2,Bulk,,,SC,Type-II,,0 GPa,Tetragonal,Layered,P4/nmm,,,,,,TRUE,10.1103/PhysRevB.106.205122
Sr1-xRbxBiO3,Sr0.5Rb0.5BiO3,Bulk,,,SC,Type-II,13 K,,,,,,,,,,FALSE,10.1016/S0038-1098(98)00125-2
Sr0.5Sm0.5FeAsF,Sr0.5Sm0.5FeAsF,Bulk,,,SC,Iron-based,55 K,,Tetragonal,Layered,P 4/nmm,3.9 Å,3.9 Å,,,,FALSE,10.1016/j.cossms.2013.04.001
Sr0.5Sm0.5FeAsF,Sr0.5Sm0.5FeAsF,Bulk,,,SC,Iron-based,56 K,,Tetragonal,Orthorhombic,Cmma,,,,,,TRUE,10.1016/j.physc.2009.03.017
Sr0.5Y0.5CuO2.5,Sr0.5Y0.5CuO2.5,Bulk,,,SC,High-Tc,90.5K,,,,,,,,,,TRUE,10.1016/0038-1098(87)90286-9
Sr0.61K0.39Fe2As2,Sr0.61K0.39Fe2As2,Thin Film,,,SC,Iron-based,33.4 K,,ThCr2Si2,c-axis oriented,,,,12.94 Å,,,TRUE,10.1016/j.physc.2011.05.150
Sr0.61K0.41Fe2As1.99,Sr0.61K0.41Fe2As1.99,Bulk,,,SC,Iron-based,32.98 K,,ThCr2Si2-type,,,3.8901 nm,,12.8511 nm,,,TRUE,10.1016/j.physc.2013.07.014
Sr0.625La0.375TiO3,Sr0.625La0.375TiO3,Bulk,,,SC,,< 0.3 K,,Cubic,perovskite,Pm3m,,,,,,False,10.1103/PhysRevB.57.2153
Sr0.62K0.45Fe2As2.03,Sr0.62K0.45Fe2As2.03,Bulk,,,SC,Iron-based,31.96 K,,ThCr2Si2-type,,,3.8896 nm,,12.8651 nm,,,TRUE,10.1016/j.physc.2013.07.014
Sr0.6375Ca0.2125Nd0.15CuO2,Sr0.6375Ca0.2125Nd0.15CuO2,Bulk,,,SC,High-Tc,34 K,2 GPa,Tetragonal,infinite-layer,P4/mmm,3.9196 Å,,3.3505 Å,,,TRUE,Handbook of SC
