Repository: WyattBunstine/ML_SC_Project

# ML_SC_Project — Chemically and Geometrically Motivated Crystal Graph Neural Networks

This project predicts and screens superconductors from crystal structure. It frames the
problem as a **two-stage hurdle**: first classify whether a material is a superconductor
candidate (SC vs. non-SC), then regress the critical temperature T_c for superconductors.

Two graph-neural-network families are trained and compared:

- a **baseline CGCNN** ([txie-93/cgcnn](https://github.com/txie-93/cgcnn)), and
- an **MPNN** with learned edge features that consumes richer `crystal_graph_v4` graphs
  (this project's contribution).

File: database/superconductor_materials_full.csv (part 151 of 215)
Material_Name,Chemical_Composition,Material_Class,Film_Thickness,Substrate,Material_Type,Superconductor_Type,Superconducting_Transition_Temperature,Pressure,Crystal_Structure,Lattice_Structure,Space_Group,"Lattice_Constant(a)","Lattice_Constant(b)","Lattice_Constant(c)",Lower_Critical_Field,Upper_Critical_Field,Experimental,DOI
(Sr0.75Ca0.25)0.85Nd0.15CuO2,Sr0.6375Ca0.2125Nd0.15CuO2,Bulk,,,SC,High-Tc,34 K,20 kbar,Tetragonal,Infinite-layer,,,,,,,TRUE,10.1016/0921-4534(95)00340-1
(Sr0.7Ca0.3)0.9CuO2,Sr0.63Ca0.27CuO2,,,,SC,High-Tc,110 K,,,infinite-layer,,,,,,,,10.1103/PhysRevB.56.759
Infinite-layer compound,Sr0.63Ca0.27CuO2,Bulk,,,SC,High-Tc/cuprate,109 K,6 GPa,Tetragonal,infinite-layer,,3.904 Å,3.904 Å,3.358 Å,,,True,10.1103/PhysRevB.48.9810
(Sr0.7Ca0.3)0.9CuO2,Sr0.63Ca0.27CuO2,Bulk,,,SC,High-Tc,110 K,,Tetragonal,infinite-layer,,,,,,,,10.1103/PhysRevB.58.2724
Sr0.65Na0.35Fe2As2,Sr0.65Na0.35Fe2As2,Bulk,,,SC,iron-based,12 K,ambient,Tetragonal,ThCr2Si2-type (122),I4/mmm,,,,,,TRUE,10.1103/PhysRevB.93.134510
Sr0.66Eu0.34(Fe0.88Co0.12)2As2,Sr0.66Eu0.34(Fe0.88Co0.12)2As2,Bulk,,,SC,iron-based,8.0 K,ambient,Tetragonal,ThCr2Si2-type,I4/mmm,,,,,,TRUE,10.1103/PhysRevB.83.094520
Sr0.66Na0.34Fe2As2,Sr0.66Na0.34Fe2As2,Bulk,,,SC,iron-based,10 K,ambient,Tetragonal,ThCr2Si2-type (122),I4/mmm,3.8780,3.8780,12.4020,,,TRUE,10.1103/PhysRevB.93.134510
Sr0.6Ca0.4CuO2,Sr0.6Ca0.4CuO2,Bulk,,,NSC,,NSC - no superconductivity detected down to 4 K,,Orthorhombic,CuO2 double chains with edge-sharing CuO4 squares,,,,,,,True,10.1103/PhysRevB.56.7800
Sr0.6Ca0.4CuO2-δ,Sr0.6Ca0.4CuO2-δ,Thin Film,,,SC,High-Tc,42-50 K,2.66 Pa,Infinite-layer,,,0.39293 nm,,0.33409 nm,,,TRUE,10.1016/S0921-4534(02)02568-6
Sr0.6Cs0.4Fe2As2,Sr0.6Cs0.4Fe2As2,Bulk,,,SC,iron-based,37 K,,,ThCr2Si2-type,,,,,,,FALSE,10.1103/PhysRevB.80.054407
Strontium Potassium Iron Arsenide,Sr0.6K0.4Fe2As2,Bulk,,,SC,iron-based,32 K,,Tetragonal,ThCr2Si2-type,I4/mmm,,,,,,FALSE,10.1103/PhysRevB.99.134103
Sr0.6K0.4Fe2As2,Sr0.6K0.4Fe2As2,Bulk,,,SC,iron-based,,,,,,,,,,,FALSE,10.1103/PhysRevB.78.212509
Strontium Potassium Iron Arsenide,Sr0.6K0.4Fe2As2,,,,SC,iron-based,,,,,,,,,,,FALSE,10.1103/PhysRevB.79.132506
Sr0.6K0.4Fe2As2,Sr0.6K0.4Fe2As2,Bulk,,,SC,iron-based,37 K,,,ThCr2Si2-type,,,,,,,FALSE,10.1103/PhysRevB.80.054407
Sr0.6K0.4Fe2As2,Sr0.6K0.4Fe2As2,Tape,about 0.4 mm,Ag,SC,iron-based,"29.64 K (at 0 GPa), 31.12 K (at 1.1 GPa)","0 GPa, 0.25 GPa, 0.7 GPa, 1.1 GPa",,,,,,,,,TRUE,10.1103/PhysRevMaterials.1.044805
Sr0.6K0.4Fe2As2,Sr0.6K0.4Fe2As2,Bulk,,,SC,iron-based,35 K,ambient,Tetragonal,ThCr2Si2-type,,,,,,,FALSE,10.1103/PhysRevB.84.064533
Sr0.6K0.4Fe2As2,Sr0.6K0.4Fe2As2,Bulk,,,SC,Iron-based,34.3 K,,,,,,,,,,TRUE,10.1016/j.physc.2011.05.087
Sr0.6K0.4Fe2As2,Sr0.6K0.4Fe2As2,Bulk,,,SC,Iron-based,34.3 K,,,,,,,,,,TRUE,10.1016/j.scriptamat.2015.09.031
Sr0.6K0.4Fe2As2,Sr0.6K0.4Fe2As2,Bulk,,,SC,Iron-based,35 K,,,,,,,,,,TRUE,10.1016/j.physc.2012.03.018
Sr0.6K0.4Fe2As2,Sr0.6K0.4Fe2As2,Bulk,,,SC,Iron-based,35.3 K,,Tetragonal,,I4/mmm,3.8882 Å,,12.805 Å,,140 T,TRUE,10.1016/j.physc.2009.03.008
Sr0.6K0.4Fe2As2,Sr0.6K0.4Fe2As2,Bulk,,,SC,Iron-based,35.2 K,,,,,,,,,,TRUE,10.1016/j.ceramint.2022.12.018
Sr0.6K0.4Fe2As2,Sr0.6K0.4Fe2As2,Bulk,,,SC,Iron-based,32.65 K,,ThCr2Si2-type,,,3.8844 nm,,12.9113 nm,,,TRUE,10.1016/j.physc.2013.07.014
Sr0.6K0.4Fe2As2,Sr0.6K0.4Fe2As2,Bulk,,,SC,Iron-based,37 K,,,,,,,,,,TRUE,10.1016/j.scriptamat.2017.05.047
Sr0.6K0.4Fe2As2,Sr0.6K0.4Fe2As2,Bulk,,,SC,Iron-based,38 K,,,,,,,,,,FALSE,10.1016/j.physc.2012.12.003
Sr0.6K0.4Fe2As2,Sr0.6K0.4Fe2As2,Bulk,,,SC,Iron-based,34 K,,,,,,,,,,TRUE,10.1016/j.physc.2010.01.033
Sr0.6K0.4Fe2As2,Sr0.6K0.4Fe2As2,Thin Film,,,SC,Iron-based,30.3 K,6.0 × 10^-8 Torr,,c-axis oriented,,,,12.858 Å,,,TRUE,10.1016/j.physc.2010.05.140
Sr0.6K0.4Fe2As2,Sr0.6K0.4Fe2As2,Bulk,,,SC,Iron-based,32 K,,,,,,,,,,TRUE,10.1016/j.physc.2011.09.003
Sr0.6K0.4Fe2As2,Sr0.6K0.4Fe2As2,Bulk,,,SC,Iron-based,35.5 K,,,,,,,,,"185.4 T (ab-plane), 93.1 T (c-axis)",FALSE,10.1016/j.ssc.2010.04.019
Sr0.6K0.4Fe2As2,Sr0.6K0.4Fe2As2,Thin Film,,,SC,Iron-based,33.4 K,,ThCr2Si2,,,,,,,,TRUE,10.1016/j.physc.2011.05.152
Sr0.6K0.4Fe2As2,Sr0.6K0.4Fe2As2,Bulk,,,SC,Iron-based,34.2K,,,,,,,,,,TRUE,10.1016/j.phpro.2015.12.006
Sr0.6K0.4Fe2As2,Sr0.6K0.4Fe2As2,Bulk,,,SC,Iron-based,33 K,,,,,,,,,> 50 T at 20 K,TRUE,10.1016/j.physc.2015.05.006
Sr0.6K0.4Fe2As2,Sr0.6K0.4Fe2As2,Bulk,,,SC,Iron-based,34K,,,,,,,,,,TRUE,10.1016/j.physc.2009.12.030
Sr0.6K0.4Fe2As2,Sr0.6K0.4Fe2As2,Bulk,,,SC,Iron-based,34 K,,,,,,,,,,TRUE,10.1016/j.physc.2010.05.077
Sr0.6K0.4Fe2As2,Sr0.6K0.4Fe2As2,Bulk,,,SC,Iron-based,32 K,,,,,,,,,,FALSE,10.1016/j.cryogenics.2022.103525
Sr0.6K0.4Fe2As2 + 10 wt% Sn,Sr0.6K0.4Fe2As2 + 10 wt% Sn,Bulk,,,SC,Iron-based,31.90 K,,ThCr2Si2-type,,,3.8894 nm,,12.8558 nm,,,TRUE,10.1016/j.physc.2013.07.014
Sr0.6K0.4Fe2As2 + 20 wt.% Ag,Sr0.6K0.4Fe2As2 + 20 wt.% Ag,Bulk,,,SC,Iron-based,34 K,,,,,,,,,,TRUE,10.1016/j.physc.2012.03.018
Sr0.6K0.4Fe2As2 + 5 wt% Sn,Sr0.6K0.4Fe2As2 + 5 wt% Sn,Bulk,,,SC,Iron-based,32.53 K,,ThCr2Si2-type,,,3.8936 nm,,12.8420 nm,,94 T,TRUE,10.1016/j.physc.2013.07.014
Sr0.6K0.4Fe2As2 + Ag,Sr0.6K0.4Fe2As2 + Ag,Bulk,,,SC,Iron-based,32.3 K,,ThCr2Si2-type,,,,,,,95 T,TRUE,10.1016/j.physc.2013.04.063
Sr0.6K0.4Fe2As2 with 20 wt.% Ag,Sr0.6K0.4Fe2As2 with 20 wt.% Ag,Bulk,,,SC,Iron-based,34.4 K,,,,,,,,,,TRUE,10.1016/j.physc.2011.05.087
Sr0.6La0.4FeAsF,Sr0.6La0.4FeAsF,Bulk,,,SC,Iron-based,29.5 K,,Tetragonal,,,,,,,,TRUE,10.1016/j.physc.2009.03.029
Sr0.6Na0.4Fe2As2,Sr0.6Na0.4Fe2As2,Bulk,,,SC,iron-based,35 K,,Tetragonal,ThCr2Si2-type,,,,,,,FALSE,10.1103/PhysRevB.89.014510
Sr0.6Na0.4Fe2As2,Sr0.6Na0.4Fe2As2,Bulk,,,SC,Iron-based,26 K,,,,,,,,,,FALSE,10.1016/j.cryogenics.2022.103525
(Sr0.70Y0.30)CuO2,Sr0.70Y0.30CuO2,Bulk,,,SC,High-Tc,36-38 K,3.5 GPa,,,,,,,,,TRUE,10.1016/0921-4534(94)90024-8
Sr0.71Na0.29Fe2As2,Sr0.71Na0.29Fe2As2,Bulk,,,SC,iron-based,9 K,ambient,Orthorhombic,ThCr2Si2-type (122),Fmmm,5.5189,5.4776,12.369,,,TRUE,10.1103/PhysRevB.93.134510
Sr0.73CuO2,Sr0.73CuO2,Bulk,,,SC,High-Tc,10 K,,,,Cmcm,40.968,6.823,11.026,,,FALSE,10.1016/S0921-4534(98)00629-7
Sr0.74Ca0.26CuO2,Sr0.74Ca0.26CuO2,Bulk,,,NSC,,,,Tetragonal,infinite-layer,P4/mmm,,,,,,,10.1103/PhysRevB.51.11784
Sr0.75K0.25Fe2As2,Sr0.75K0.25Fe2As2,,,,SC,iron-based,,,,,,,,,,,FALSE,10.1103/PhysRevB.97.134501
Sr0.75K0.25Fe2As2,Sr0.75K0.25Fe2As2,Bulk,,,SC,Iron-based,38 K,,,,,5.542616,5.444427,12.24496,,,FALSE,10.1016/j.ssc.2022.114931
Sr0.75La0.25TiO3,Sr0.75La0.25TiO3,Bulk,,,SC,,< 0.3 K,,Cubic,perovskite,Pm3m,,,,,,False,10.1103/PhysRevB.57.2153
(Sr0.75Y0.25)CuO2,Sr0.75Y0.25CuO2,Bulk,,,SC,High-Tc,36-38 K,3.5 GPa,,,,,,,,,TRUE,10.1016/0921-4534(94)90024-8
Sr0.78Eu0.22CuO2+y,Sr0.78Eu0.22CuO2+y,Thin Film,16.5 nm,SrTiO3 (001),NSC,,0 K,ambient,Tetragonal,infinite-layer,,,,,,,TRUE,10.1103/PhysRevB.106.L100503
Sr0.796Eu0.204CuO2+y,Sr0.796Eu0.204CuO2+y,Thin Film,16.5 nm,SrTiO3 (001),SC,cuprate/High-Tc,10 K,ambient,Tetragonal,infinite-layer,,,,,,,TRUE,10.1103/PhysRevB.106.L100503
Sr0.7Ba0.3CuO2,Sr0.7Ba0.3CuO2,Bulk,,,SC,Cuprate,90 K,6 GPa,Tetragonal,Incommensurate superlattice,,,,,,,TRUE,10.1016/0921-4534(91)90047-3
(Sr1-xCax)1-yCuO2,Sr0.7Ca0.21CuO2,Bulk,,,SC,High-Tc,110 K,,,,,,,,,,,10.1103/PhysRevB.52.12556
Sr0.7Ca0.3CuO2,Sr0.7Ca0.3CuO2,Bulk,,,SC,cuprate,99 K,ambient pressure,Tetragonal,infinite-layer,P4/mmm,3.9032 Å,3.9032 Å,3.3449 Å,,,True,10.1103/PhysRevB.50.12752
Strontium Calcium Copper Oxide,Sr0.7Ca0.3CuO2,Bulk,,,NSC,,,,,infinite-layer,,,,,,,,10.1103/PhysRevB.51.8638
Sr0.7Ca0.3CuO2,Sr0.7Ca0.3CuO2,Bulk,,,SC,High-Tc,100 K,4-6 GPa,Layered,,,,,,,,TRUE,10.1016/0921-4534(94)90174-0
Sr0.7K0.3Fe2As2,Sr0.7K0.3Fe2As2,Bulk,,,SC,iron-based,T_cg = 24.5 K (from susceptibility); T_cd = 25 K (from specific heat); T_cd = 30 K (from M_SC),,Tetragonal,ThCr2Si2-type (122 structure),,,,,,,TRUE,10.1103/PhysRevB.83.094517
(Sr0.80Y0.20)CuO2,Sr0.80Y0.20CuO2,Bulk,,,SC,High-Tc,36-38 K,3.5 GPa,,,,,,,,,TRUE,10.1016/0921-4534(94)90024-8
Sr0.83Nd0.17CuO2,Sr0.83Nd0.17CuO2,Bulk,,,SC,High-Tc,40,,,,,,,,,,FALSE,10.1016/S0925-8388(98)00260-6
Sr0.84Ba0.16CuO2,Sr0.84Ba0.16CuO2,Bulk,,,SC,Cuprate,60 K,6 GPa,Tetragonal,Incommensurate superlattice,,,,,,,TRUE,10.1016/0921-4534(91)90047-3
Sr0.84La0.16CuO2,Sr0.84La0.16CuO2,Bulk,,,SC,cuprate,~40 K,,Tetragonal,infinite-layer,P4/mmm,,,,,,,10.1103/PhysRevB.51.11784
Sr0.84La0.16CuO2,Sr0.84La0.16CuO2,Thin Film,24 nm,BaTiO3-buffered SrTiO3,SC,cuprate/High-Tc,14.9 K,ambient,Tetragonal,infinite-layer,P4/mmm,3.963 Å,3.963 Å,3.411 Å,,,TRUE,10.1103/PhysRevB.85.024519
Sr0.84Nd0.16CuO2,Sr0.84Nd0.16CuO2,Bulk,,,SC,cuprate,~40 K,,Tetragonal,infinite-layer,P4/mmm,,,,,,,10.1103/PhysRevB.51.11784
Sr₀.₈₄Nd₀.₁₆CuO₂,Sr0.84Nd0.16CuO2,,,,SC,High-Tc/cuprate,,,,,,,,,,,,10.1103/PhysRevB.47.5524
Sr0.84Nd0.16CuO2,Sr0.84Nd0.16CuO2,Bulk,,,SC,High-Tc,40 K,2.5 GPa,Tetragonal,infinite-layer,P4/mmm,3.944 Å,,3.383 Å,,,TRUE,Handbook of SC
Sr0.856Eu0.144CuO2+y,Sr0.856Eu0.144CuO2+y,Thin Film,16.5 nm,SrTiO3 (001),SC,cuprate/High-Tc,20 K,ambient,Tetragonal,infinite-layer,,,,,,,TRUE,10.1103/PhysRevB.106.L100503
Sr0.85Eu0.15(Fe0.88Co0.12)2As2,Sr0.85Eu0.15(Fe0.88Co0.12)2As2,Bulk,,,SC,iron-based,13.5 K,ambient,Tetragonal,ThCr2Si2-type,I4/mmm,,,,,,TRUE,10.1103/PhysRevB.83.094520
Strontium Potassium Iron Arsenide,Sr0.85K0.15Fe2As2,Bulk,,,SC,iron-based,29 K,,Tetragonal,ThCr2Si2-type,I4/mmm,,,,,,FALSE,10.1103/PhysRevB.99.134103
Sr0.85La0.15CuO2 (IL-r phase),Sr0.85La0.15CuO(2-d),Thin Film,22 nm,BaTiO3-buffered SrTiO3,NSC,cuprate/High-Tc,NSC,ambient,Tetragonal (superstructure),infinite-layer-related (IL-r),,,,3.614 Å,,,TRUE,10.1103/PhysRevB.85.024519
Sr0.85La0.15CuO2,Sr0.85La0.15CuO2,Bulk,,,SC,cuprate,43 K,,Tetragonal,infinite-layer perovskite,,,,,,,FALSE,10.1103/PhysRevB.97.245420
Sr0.85La0.15CuO2,Sr0.85La0.15CuO2,Thin Film,26 nm,BaTiO3-buffered SrTiO3,SC,cuprate/High-Tc,22 K,ambient,Tetragonal,infinite-layer,P4/mmm,3.967 Å,3.967 Å,3.408 Å,,,TRUE,10.1103/PhysRevB.85.024519
Sr0.85Nd0.15CuO2,Sr0.85Nd0.15CuO2,Bulk,,,SC,High-Tc/cuprate,3-42 K,,,infinite-layer,,,,,,,,10.1103/PhysRevB.45.2311
Sr0.85Nd0.15CuO2,Sr0.85Nd0.15CuO2,Bulk,,,SC,cuprate,,25 kbar,,infinite layer,,,,,,,False,10.1103/PhysRevB.47.5477
Sr0.85Nd0.15CuO2,Sr0.85Nd0.15CuO2,Bulk,,,SC,cuprate,,,,,,,,,,,TRUE,Handbook of SC
Sr0.85Nd0.15CuO2-δ,Sr0.85Nd0.15CuO2-δ,Bulk,,,SC,High-Tc,"31 K (midpoint), 40 K (onset)",40 kbar,Tetragonal,infinite-layer,,3.9427 Å,3.9427 Å,3.3922 Å,1.5 mT at 0 K,,True,10.1103/PhysRevB.48.1217
Sr0.85Pr0.15CuO2,Sr0.85Pr0.15CuO2,Bulk,,,SC,High-Tc,39 K,2.5 GPa,Tetragonal,infinite-layer,P4/mmm,3.942 Å,,3.393 Å,,,TRUE,Handbook of SC
Sr0.85Pr0.15CuO2,Sr0.85Pr0.15CuO2,Bulk,,,SC,cuprate,,,,,,,,,,,TRUE,Handbook of SC
Sr0.85Sm0.15CuO2,Sr0.85Sm0.15CuO2,Bulk,,,SC,High-Tc,40K,3-6 GPa,,,,,,,,,TRUE,10.1016/0921-4534(92)90731-Q
(Sr0.85Y0.15)CuO2,Sr0.85Y0.15CuO2,Bulk,,,SC,High-Tc,36-38 K,3.5 GPa,,,,,,,,,TRUE,10.1016/0921-4534(94)90024-8
Sr0.86Ca0.14CuO2,Sr0.86Ca0.14CuO2,Bulk,,,NSC,,,ambient,Tetragonal,infinite-layer,P4/mmm,,,,,,,10.1103/PhysRevB.51.11784
Sr0.86Ca0.27CuO2,Sr0.86Ca0.27CuO2,Bulk,,,SC,High-Tc,110 K,,Tetragonal,infinite-layer,P4/mmm,3.902 Å,,3.350 Å,,,TRUE,Handbook of SC
Sr0.86Nd0.14CuO2,Sr0.86Nd0.14CuO2,,,,SC,cuprate,,,,infinite-layer,,,,,,,,10.1103/PhysRevB.50.12752
Sr0.86Nd0.14CuO2,Sr0.86Nd0.14CuO2,Bulk,,,SC,cuprate,40 K,,,infinite-layer,,,,,,,TRUE,Handbook of SC
Sr0.873Eu0.127CuO2+y,Sr0.873Eu0.127CuO2+y,Thin Film,16.5 nm,SrTiO3 (001),SC,cuprate/High-Tc,10 K,ambient,Tetragonal,infinite-layer,,,,,,,TRUE,10.1103/PhysRevB.106.L100503
Sr0.875La0.125CuO2,Sr0.875La0.125CuO2,Bulk,,,SC,cuprate,,,Tetragonal,infinite-layer,,,,,,,FALSE,10.1103/PhysRevB.80.024501
Sr0.875La0.125CuO2,Sr0.875La0.125CuO2,Bulk,,,SC,cuprate,,,Tetragonal,infinite-layer,P4/mmm,3.932,3.932,3.418,,,FALSE,10.1103/PhysRevB.109.165134
Sr0.875La0.125TiO3,Sr0.875La0.125TiO3,Bulk,,,SC,,< 0.3 K,,Cubic,perovskite,Pm3m,,,,,,False,10.1103/PhysRevB.57.2153
Sr0.875Nd0.125CuO2-δ,Sr0.875Nd0.125CuO2,Thin Film,450 Å,SrTiO3,SC,cuprate,20 K onset,,,infinite-layer,,3.918 Å,3.918 Å,3.418 Å,,,True,10.1103/PhysRevB.50.9397
Sr0.875Nd0.125CuO2-δ on Pr2CuO4,Sr0.875Nd0.125CuO2,Thin Film,450 Å,SrTiO3 with Pr2CuO4 underlayer,SC,cuprate,7 K zero resistance,,,infinite-layer,,3.946 Å,3.946 Å,3.408 Å,,,True,10.1103/PhysRevB.50.9397
Sr0.87La0.13CuO2,Sr0.87La0.13CuO2,Bulk,,,SC,High-Tc,42 K,,Tetragonal,Simple,P4/mmm,,,,,,TRUE,10.1016/j.physc.2003.10.016
Sr0.88La0.12CuO2,Sr0.88La0.12CuO2,Thin Film,50 nm,KTaO3,SC,cuprate,26 K,,Tetragonal,infinite-layer,,3.988,3.988,3.397,,"16 T (perpendicular), 240 T (parallel, estimated)",TRUE,10.1103/PhysRevB.80.024501
Sr0.88La0.12CuO2,Sr0.88La0.12CuO2,Thin Film,"31 nm (Sample A), 61 nm (Sample B)",KTaO3,SC,cuprate/High-Tc,"23.3 K (Sample A), 26.5 K (Sample B)",,,infinite-layer,,,,,,,TRUE,10.1103/PhysRevB.94.054504
Sr0.88La0.12CuO2,Sr0.88La0.12CuO2,Bulk,,,SC,High-Tc,43 K,,Tetragonal,,,,,,,,TRUE,10.1016/S0921-4534(97)01607-9
Sr0.88La0.12CuO2,Sr0.88La0.12CuO2,Thin Film,,,SC,Cuprate,20 K,2 × 10^-6 Torr,Infinite Layer,Orthorhombic,,3.95 Å,,3.41 Å,,,TRUE,10.1016/j.physc.2008.11.006
Sr0.88La0.12CuO2,Sr0.88La0.12CuO2,Thin Film,,,SC,Cuprate,26 K,,,,,,,,,5.1 T,TRUE,10.1016/j.physc.2013.06.015
(Sr0.89Nd0.11)CuO2,Sr0.89Nd0.11CuO2,Thin Film,,,SC,High-Tc,27 K,,Infinite-layer,,,,,,,,TRUE,10.1016/j.tsf.2004.11.212
Sr0.8Ba1.2CuO3+δ,Sr0.8Ba1.2CuO3+δ,Bulk,,,SC,Cuprate,50 K,Ambient,Tetragonal,Tetragonal T,,3.8988 Å,3.8988 Å,12.815 Å,,,TRUE,10.1016/0921-4534(96)00118-9
Sr0.90La0.10CuO2,Sr0.90La0.10CuO2,Bulk,,,SC,cuprate,43 K,,Tetragonal,infinite-layer perovskite,,,,,,,FALSE,10.1103/PhysRevB.97.245420
Sr0.90La0.10CuO2,Sr0.90La0.10CuO2,Thin Film,20 nm,GdScO3,SC,cuprate,25 ± 5 K,,Tetragonal,infinite-layer,,,,,,,TRUE,10.1103/PhysRevB.92.035149
(Sr0.90Y0.10)CuO2,Sr0.90Y0.10CuO2,Bulk,,,SC,High-Tc,36-38 K,3.5 GPa,,,,,,,,,TRUE,10.1016/0921-4534(94)90024-8
Sr0.925Nd0.075CuO2-δ,Sr0.925Nd0.075CuO2,Thin Film,450 Å,SrTiO3,SC,cuprate,,,,infinite-layer,,3.910 Å,3.910 Å,3.429 Å,,,True,10.1103/PhysRevB.50.9397
Sr0.92Gd0.08CuO2,Sr0.92Gd0.08CuO2,Bulk,,,SC,High-Tc,44 K,2.5 GPa,Tetragonal,infinite-layer,P4/mmm,3.941 Å,,3.393 Å,,,TRUE,Handbook of SC
Sr1-vNdvCuO2,Sr0.92Nd0.08CuO2,Bulk,,,SC,High-Tc,,,,infinite-layer,,,,,,,,10.1103/PhysRevB.55.6605
Sr0.92Sm0.08CuO2,Sr0.92Sm0.08CuO2,,,,SC,cuprate,,,,infinite-layer,,,,,,,,10.1103/PhysRevB.50.12752
Sr0.92Sm0.08CuO2,Sr0.92Sm0.08CuO2,Bulk,,,SC,High-Tc,44 K,2.5 GPa,Tetragonal,infinite-layer,P4/mmm,3.942 Å,,3.399 Å,,,TRUE,Handbook of SC
Sr0.9375La0.0625CuO2,Sr0.9375La0.0625CuO2,Bulk,,,SC,cuprate,,,Tetragonal,infinite-layer,P4/mmm,,,,,,FALSE,10.1103/PhysRevB.109.165134
Sr0.95Ca0.05Si2,Sr0.95Ca0.05Si2,Bulk,,,NSC,,,Ambient,Cubic,Simple cubic,P4_132,,,,,,TRUE,10.1103/PhysRevB.110.224514
Sr0.95La0.05CuO2,Sr0.95La0.05CuO2,Bulk,,,SC,cuprate,43 K,,Tetragonal,infinite-layer perovskite,,,,,,,FALSE,10.1103/PhysRevB.97.245420
Sr0.95La0.05CuO2,Sr0.95La0.05CuO2,Thin Film,20 nm,GdScO3,NSC,cuprate,,,Tetragonal,infinite-layer,,,,,,,TRUE,10.1103/PhysRevB.92.035149
Sr0.95Nd0.05CuO2-δ,Sr0.95Nd0.05CuO2,Thin Film,450 Å,SrTiO3,SC,cuprate,,,,infinite-layer,,3.907 Å,3.907 Å,3.442 Å,,,True,10.1103/PhysRevB.50.9397
Sr0.95Nd0.05CuO2,Sr0.95Nd0.05CuO2,Thin Film,,,SC,Cuprate,11.4 K,,,,,3.95 Å,,3.424 Å,,,TRUE,10.1016/j.physc.2010.12.013
(Sr0.95Y0.05)CuO2,Sr0.95Y0.05CuO2,Bulk,,,SC,High-Tc,36-38 K,3.5 GPa,,,,,,,,,TRUE,10.1016/0921-4534(94)90024-8
Sr0.96Eu0.04(Fe0.88Co0.12)2As2,Sr0.96Eu0.04(Fe0.88Co0.12)2As2,Bulk,,,SC,iron-based,14.5 K,ambient,Tetragonal,ThCr2Si2-type,I4/mmm,,,,,,TRUE,10.1103/PhysRevB.83.094520
Sr0.98Ca0.02Si2,Sr0.98Ca0.02Si2,Bulk,,,NSC,,,Ambient,Cubic,Simple cubic,P4_132,,,,,,TRUE,10.1103/PhysRevB.110.224514
Calcium-doped Strontium Titanate (oxygen-deficient),Sr0.991Ca0.009TiO3-δ,Bulk,,,NSC,,,,,perovskite,,,,,,,FALSE,10.1103/PhysRevMaterials.4.041002
"Strontium Titanate, Ca-doped (cited work, x=0.0022)",Sr0.9978Ca0.0022TiO3-delta,Bulk,,,SC,,,ambient,"Cubic (above 110 K), Tetragonal (below 110 K)",perovskite,,,,,,,,10.1103/PhysRevResearch.4.013019
Calcium-doped Strontium Titanate,Sr0.99Ca0.01TiO3,Bulk,,,NSC,,,,,perovskite,,,,,,,TRUE,10.1103/PhysRevMaterials.4.041002
Sr0.99La0.01CuO2,Sr0.99La0.01CuO2,Thin Film,20 nm,GdScO3,NSC,cuprate,,,Tetragonal,infinite-layer,,,,,,,TRUE,10.1103/PhysRevB.92.035149
Sr1-yCayCuO2,Sr0.9Ca0.1CuO2,Bulk,,,SC,High-Tc,80-110 K,,Infinite Layer,,,,,,,,FALSE,10.1016/S0921-4534(98)00296-2
Sr0.9Gd0.1CuO2,Sr0.9Gd0.1CuO2,Bulk,,,SC,High-Tc/cuprate,43 K,,Tetragonal,infinite-layer,,3.95,3.95,3.41,,,TRUE,10.1103/PhysRevB.71.134526
Sr0.9Gd0.1CuO2,Sr0.9Gd0.1CuO2,Bulk,,,SC,Cuprate,43 K,6 GPa,Tetragonal,P4/mmm,P4/mmm,3.935 Å,3.935 Å,3.384 Å,,,TRUE,10.1016/S0921-4534(03)00959-6
Sr₀.₉La₀.₁Cu₀.₉₇Zn₀.₀₃O₂,Sr0.9La0.1Cu0.97Zn0.03O2,Bulk,,,SC,High-Tc/cuprate,change less than 2 K from parent,,Tetragonal,infinite-layer,,3.950 Å,3.950 Å,3.408 Å,,,True,10.1103/PhysRevB.65.172501
Sr₀.₉La₀.₁Cu₀.₉₈Ni₀.₀₂O₂,Sr0.9La0.1Cu0.98Ni0.02O2,Bulk,,,SC,High-Tc/cuprate,nearly suppressed,,Tetragonal,infinite-layer,,3.943 Å,3.943 Å,3.417 Å,,,True,10.1103/PhysRevB.65.172501
Sr₀.₉La₀.₁Cu₀.₉₉Ni₀.₀₁O₂,Sr0.9La0.1Cu0.99Ni0.01O2,Bulk,,,SC,High-Tc/cuprate,reduced from parent compound,,Tetragonal,infinite-layer,,,,,,,True,10.1103/PhysRevB.65.172501
Sr0.9La0.1Cu0.99Ni0.01O2,Sr0.9La0.1Cu0.99Ni0.01O2,Bulk,,,SC,Type-II,27 K,0 to 10 kbar,,,,,,,,,TRUE,10.1016/j.physb.2006.01.325
Sr₀.₉La₀.₁Cu₀.₉₉Zn₀.₀₁O₂,Sr0.9La0.1Cu0.99Zn0.01O2,Bulk,,,SC,High-Tc/cuprate,nearly constant from parent,,Tetragonal,infinite-layer,,,,,,,True,10.1103/PhysRevB.65.172501
Sr0.9La0.1CuO2,Sr0.9La0.1CuO2,Bulk,,,SC,cuprate,42 K,ambient pressure,Tetragonal,infinite-layer,P4/mmm,3.9491 Å,3.9491 Å,3.4070 Å,,,True,10.1103/PhysRevB.50.12752
Sr₀.₉La₀.₁CuO₂,Sr0.9La0.1CuO2,Bulk,,,SC,cuprate,43 K,4 GPa,Tetragonal,infinite-layer,P4/mmm,3.950 Å,3.950 Å,3.410 Å,336 Oe,13.9 T,True,10.1103/PhysRevB.66.214509
Sr₀.₉La₀.₁CuO₂,Sr0.9La0.1CuO2,Bulk,,,SC,High-Tc/cuprate,43 K,,,infinite-layer,,,,,,,True,10.1103/PhysRevB.65.224520
Sr₀.₉La₀.₁CuO₂,Sr0.9La0.1CuO2,Bulk,,,SC,High-Tc/cuprate,~43 K,,Tetragonal,infinite-layer,,3.950 Å,3.950 Å,3.410 Å,,,True,10.1103/PhysRevB.65.172501
Sr0.9La0.1CuO2,Sr0.9La0.1CuO2,Bulk,,,SC,cuprate,42 K,,,infinite-layer,,,,,,,TRUE,Handbook of SC
Sr0.9La0.1CuO2,Sr0.9La0.1CuO2,Bulk,,,SC,High-Tc,43 K,3 GPa,Tetragonal,infinite-layer,P4/mmm,3.947 Å,,3.412 Å,,,TRUE,Handbook of SC
Sr0.9La0.1CuO2,Sr0.9La0.1CuO2,Bulk,,,SC,High-Tc,42 K,5 GPa,Tetragonal,,P4/mmm,3.95068 Å,3.95068 Å,3.40902 Å,,,TRUE,Handbook of SC
Sr0.9La0.1CuO2,Sr0.9La0.1CuO2,Thin Film,,DyScO3,SC,cuprate/High-Tc,41 K,ambient,Tetragonal,infinite-layer,P4/mmm,3.949 Å,3.949 Å,3.410 Å,,,FALSE,10.1103/PhysRevB.85.024519
Sr0.9La0.1CuO2,Sr0.9La0.1CuO2,Thin Film,,KTaO3,SC,cuprate/High-Tc,39 K,ambient,Tetragonal,infinite-layer,P4/mmm,3.972 Å,3.972 Å,3.400 Å,,,FALSE,10.1103/PhysRevB.85.024519
Sr0.9La0.1CuO2,Sr0.9La0.1CuO2,Bulk,,,SC,cuprate/High-Tc,43 K,1 GPa,Tetragonal,infinite-layer,P4/mmm,3.95 Å,3.95 Å,,,,FALSE,10.1103/PhysRevB.85.024519
Sr0.9La0.1CuO2,Sr0.9La0.1CuO2,,,,SC,cuprate,,,,,,,,,,,FALSE,10.1103/PhysRevB.79.180507
Sr0.9La0.1CuO2,Sr0.9La0.1CuO2,Bulk,,,SC,cuprate,43 K,2-6 GPa,Tetragonal,infinite-layer,,,,,,14 T,FALSE,10.1103/PhysRevB.80.024501
Sr0.9La0.1CuO2,Sr0.9La0.1CuO2,Bulk,,,SC,cuprate,,,Tetragonal,infinite-layer,P4/mmm,,,,,,FALSE,10.1103/PhysRevB.109.165134
Sr0.9La0.1CuO2,Sr0.9La0.1CuO2,,,,SC,,,,,,,,,,,,FALSE,10.1103/PhysRevB.72.176503
Sr0.9La0.1CuO2,Sr0.9La0.1CuO2,Bulk,,,SC,Type-II/high-Tc/cuprate,43 K,,,,,,,,,160 T,TRUE,10.1103/PhysRevB.76.140506
Sr0.9La0.1CuO2,Sr0.9La0.1CuO2,Thin Film,294 Å,TbScO3 (110),SC,cuprate/High-Tc,30 K,,Tetragonal,infinite-layer,,3.960,3.960,3.405,,,TRUE,10.1103/PhysRevLett.129.047001
Sr0.9La0.1CuO2,Sr0.9La0.1CuO2,,,,SC,cuprate,,,,,,,,,,,FALSE,10.1103/PhysRevB.92.195122
Sr0.9La0.1CuO2,Sr0.9La0.1CuO2,Bulk,,,SC,High-Tc/cuprate,43 K,,Tetragonal,infinite-layer,,3.95,3.95,3.41,,"Hc2^ab(T->0) ~ 150 T, Hc2^c(T=0) = 12-14 T",TRUE,10.1103/PhysRevB.71.134526
"(Sr,La)CuO2",Sr0.9La0.1CuO2,Bulk,,,SC,High-Tc,43 K,3 GPa,Infinite-layer,P 4/mmm,P 4/mmm,3.92 Å,3.92 Å,3.41 Å,,,TRUE,10.1016/j.jssc.2009.02.014
Sr0.9La0.1CuO2,Sr0.9La0.1CuO2,Bulk,,,SC,High-Tc,35 K,2.8 GPa,Infinite Layer,,,,,,,,TRUE,10.1016/S0921-4534(98)00296-2
"Sr1-yMyCuO2 (M=La, Pr, Nd, Sm, Gd)",Sr0.9La0.1CuO2,Bulk,,,SC,High-Tc,40 K,,Infinite Layer,,,,,,,,FALSE,10.1016/S0921-4534(98)00296-2
(Sr0.9La0.1)CuO2,Sr0.9La0.1CuO2,Bulk,,,SC,High-Tc/Cuprate,43 K,4 GPa,,,,,,,,,TRUE,10.1016/S0038-1098(01)00121-1
Sr0.9La0.1CuO2,Sr0.9La0.1CuO2,Thin Film,,,SC,High-Tc,43 K,,Perovskite-related,Infinite-layer,,0.3949 nm,,0.3411 nm,,,TRUE,10.1016/j.tsf.2016.05.037
Sr0.9La0.1CuO2,Sr0.9La0.1CuO2,Bulk,,,SC,High-Tc,42 K,,Tetragonal,Simple,P4/mmm,,,,,18.2 T,TRUE,10.1016/j.physc.2003.10.016
Sr0.9La0.1CuO2,Sr0.9La0.1CuO2,Thin Film,,,SC,High-Tc,39.0 K,,Infinite-layer,,,,,,,,TRUE,10.1016/S0921-4534(02)01396-5
Sr0.9La0.1CuO2,Sr0.9La0.1CuO2,Bulk,,,SC,Cuprate,43 K,,,,,,,,,,FALSE,10.1016/j.physc.2008.01.011
Sr0.9La0.1CuO2,Sr0.9La0.1CuO2,Bulk,,,SC,High-Tc,43.0 K,,,,,0.390 nm,,0.347 nm,,,TRUE,10.1016/S0921-4534(01)01008-5
Sr0.9La0.1CuO2,Sr0.9La0.1CuO2,Bulk,,,SC,High-Tc,43 K,High Pressure,Infinite-layer,,,,,,,,TRUE,10.1016/0921-4534(91)90356-4
Sr0.9La0.1CuO2,Sr0.9La0.1CuO2,Bulk,,,SC,Type-II,43 K,0 to 10 kbar,,,,,,3.5 Å,,13.9 T,TRUE,10.1016/j.physb.2006.01.325
Sr0.9La0.1CuO2,Sr0.9La0.1CuO2,Bulk,,,SC,High-Tc,43 K,4 GPa,Tetragonal,Infinite-layer,P4/mmm,3.950 Å,3.950 Å,3.410 Å,,,TRUE,10.1016/S0921-4534(01)00758-4
Sr0.9La0.1CuO2,Sr0.9La0.1CuO2,Bulk,,,SC,High-Tc/Cuprate,42 K,,Infinitely-layered,,,,,,,,TRUE,10.1016/0022-3697(95)00226-X
Sr0.9La0.1CuO2,Sr0.9La0.1CuO2,Bulk,,,SC,High-Tc/Cuprate,43 K,,,,,,,,,,TRUE,10.1016/j.cap.2003.11.028
Sr0.9La0.1CuO2,Sr0.9La0.1CuO2,Bulk,,,SC,High-Tc,43 K,,Tetragonal,,P4/mmm,,,,,,TRUE,10.1016/S0921-4534(01)00867-X
Sr0.9La0.1CuO2,Sr0.9La0.1CuO2,Bulk,,,SC,High-Tc,43 K,4 GPa,Tetragonal,Infinite-layer,P 4/mmm,3.950 Å,3.950 Å,3.410 Å,Above 100 Oe,55.7 Tesla,TRUE,10.1016/S1567-1739(01)00010-4
Sr0.9La0.1CuO2,Sr0.9La0.1CuO2,Thin Film,,,SC,High-Tc,41 K,,Infinite-layer,,,,,,,,TRUE,10.1016/j.jcrysgro.2012.12.057
Sr0.9La0.1CuO2,Sr0.9La0.1CuO2,Bulk,,,SC,Cuprate,43 K,,Tetragonal,P4/mmm,P4/mmm,3.950 Å,3.950 Å,3.410 Å,,,FALSE,10.1016/S0921-4534(03)00959-6
Sr0.9La0.1CuO2,Sr0.9La0.1CuO2,Bulk,,,SC,High-Tc/Cuprate,43 K,,Infinite-layer,,,,,,,13.9 T,TRUE,10.1016/S0038-1098(02)00202-8
"(Sr,La)CuO2",Sr0.9La0.1CuO2,Bulk,,,SC,n-type copper-oxide,43,,Infinite-layer,Tetragonal,P4/mmm,3.947,,3.410,,,TRUE,10.1016/j.ssc.2008.06.024
Sr0.9La0.1CuO2,Sr0.9La0.1CuO2,Bulk,,,SC,High-Tc/Cuprate,43 K,4 GPa,Infinite-layer,Tetragonal,P4/mmm,3.950 Å,3.950 Å,3.410 Å,,,TRUE,10.1016/S0921-4534(01)00901-7
Sr0.9La0.1CuO2,Sr0.9La0.1CuO2,Bulk,,,SC,Cuprate,43 K,,,,,,,,,,TRUE,10.1016/S0921-4534(02)02286-4
Sr0.9La0.1CuO2,Sr0.9La0.1CuO2,Bulk,,,SC,High-Tc,42 K,,Infinite Layer,,,,,,,,TRUE,10.1016/j.physb.2005.11.057
Strontium lanthanum copper oxide,Sr0.9La0.1CuO4,,,,SC,cuprate,,,,,,,,,,,FALSE,10.1103/PhysRevB.83.144511
Sr0.9Nd0.1CuO2-δ,Sr0.9Nd0.1CuO2,Thin Film,450 Å,SrTiO3,SC,cuprate,10 K onset,,,infinite-layer,,3.912 Å,3.912 Å,3.425 Å,,,True,10.1103/PhysRevB.50.9397
Sr0.9Nd0.1CuO2,Sr0.9Nd0.1CuO2,Thin Film,,,SC,cuprate,,,tetragonal,infinite-layer,,,,,,,True,10.1103/PhysRevLett.73.166
Sr0.9Nd0.1CuO2-δ,Sr0.9Nd0.1CuO2-δ,Thin Film,2500 Å or 300 Å,,SC,High-Tc/cuprate,6.0-24 K,,,infinite-layer,,,,,,,True,10.1103/PhysRevB.52.R743
Sr0.9Pr0.1CuO2,Sr0.9Pr0.1CuO2,Bulk,,,SC,High-Tc,42 K,0.49 GPa,Tetragonal,Simple,P4/mmm,,,,,18.2 T,TRUE,10.1016/j.physc.2003.10.016
Sr0.9Sm0.1CuO2,Sr0.9Sm0.1CuO2,Bulk,,,SC,High-Tc,43 K,,Tetragonal,,P4/mmm,,,,,,TRUE,10.1016/S0921-4534(01)00867-X
Barium-doped Strontium Titanate,Sr1-xBaxTiO3,Bulk,,,SC,Type-II,,,Tetragonal,,,,,,Hc1,Hc2,,10.1103/PhysRevResearch.5.013178
Sr1-xCaxCuO2,Sr1-xCaxCuO2,Bulk,,,NSC,,,,,,,,,,,,TRUE,Handbook of SC
Calcium-doped Strontium Titanate,Sr1-xCaxTiO3,Bulk,,,SC,Type-II,,,Tetragonal,,,,,,Hc1,Hc2,,10.1103/PhysRevResearch.5.013178
Sr1-xCaxTiO3-δ,Sr1-xCaxTiO3-δ,Bulk,,,SC,,,,,Perovskite,,,,,,,TRUE,10.1103/PhysRevB.108.L241114
Strontium Potassium Iron Arsenide,Sr1-xKxFe2As2,Bulk,,,SC,iron-based,,,,,,,,,,,FALSE,10.1103/PhysRevLett.101.107004
Sr1-xLaxCuO2,Sr1-xLaxCuO2,Thin Film,,SrTiO3 (001),SC,cuprate/High-Tc,,ambient,Tetragonal,infinite-layer,,,,,,,FALSE,10.1103/PhysRevB.106.L100503
Sr1-xLaxTiO3,Sr1-xLaxTiO3,Bulk,,,NSC,,,,Cubic,perovskite,,,,,,,FALSE,10.1103/PhysRevMaterials.3.051401
Lanthanum-doped Strontium Titanate,Sr1-xLaxTiO3,Bulk,,,SC,,millikelvin temperatures,,,perovskite,,,,,,,FALSE,10.1103/PhysRevMaterials.4.041002
SrNaFe2As2,Sr1-xNaxFe2As2,Bulk,,,SC,iron-based,,,Exhibits a tetragonal magnetic phase,Layered,,,,,,,FALSE,10.1103/PhysRevB.100.064515
Sr1-xNdxCuO2,Sr1-xNdxCuO2,Thin Film,,SrTiO3 (001),SC,cuprate/High-Tc,,ambient,Tetragonal,infinite-layer,,,,,,,FALSE,10.1103/PhysRevB.106.L100503
(Sr1.19Ca0.73)Cu2O4,Sr1.19Ca0.73Cu2O4,Bulk,,,SC,High-Tc,82,,,,Cmcm,3.4531,16.111,3.868,,,TRUE,10.1016/S0022-0248(98)01160-9
Sr1.2Ca0.8NdCu2O5F,Sr1.2Ca0.8NdCu2O5F,Bulk,,,SC,High-Tc,85 K,6 GPa,Tetragonal,,I4/mmm,,,,,,TRUE,10.1016/0921-4534(96)00430-3
Sr1.3K0.7CuO2CO3,Sr1.3K0.7CuO2CO3,Bulk,,,SC,High-Tc,23 K,,Tetragonal,,,3.8884,,,,,TRUE,10.1016/0921-4534(95)00539-0
"Sr1.3La0.7Cu(O,F)4+δ","Sr1.3La0.7Cu(O,F)4+δ",Bulk,,,SC,High-Tc,55 K,,,,,3.9368 Å,,13.075 Å,,,TRUE,Handbook of SC
Barium-doped strontium copper oxyfluoride,Sr1.4Ba0.6CuO2F2,Bulk,,,SC,cuprate,64 K,,,La2CuO4-type,,,,,,,,10.1103/PhysRevB.55.3141
Sr1.4Ba0.6CuO2F2+δ,Sr1.4Ba0.6CuO2F2+δ,Bulk,,,SC,High-Tc,64 K,,La2CuO4,,,,,,,,TRUE,10.1016/0921-4534(94)02345-X
Sr1.4Ba0.6CuO2F2+δ,Sr1.4Ba0.6CuO2F2+δ,Bulk,,,SC,High-Tc,64 K,,,,,,,,,,TRUE,10.1016/0921-4534(95)00475-0
Sr1.4Ba0.6CuO2F2.6,Sr1.4Ba0.6CuO2F2.6,Bulk,,,SC,High-Tc,61 K,,K2NiF4-type,Tetragonal,,3.873,,13.741,,,TRUE,10.1016/S0921-4534(99)00725-X
Sr1.4Ba0.6CuO3.4,Sr1.4Ba0.6CuO3.4,Bulk,,,SC,High-Tc/cuprate,98 K (as-prepared),Ambient pressure,Tetragonal,K2NiF4-type,I4/mmm,3.89,3.89,12.78,,,TRUE,10.1103/PhysRevB.80.094523
Sr1.4Ba0.6CuO3.4,Sr1.4Ba0.6CuO3.4,Bulk,,,SC,High-Tc,98K,6 GPa,K2NiF4-type,Tetragonal,I4/mmm,,,,,,TRUE,10.1016/j.physc.2010.01.007
Sr1.4Ba0.6CuO4-v,Sr1.4Ba0.6CuO4-v,Bulk,,,SC,cuprate,98 K,,Tetragonal,K2NiF4-type,,,,,,,TRUE,10.1103/PhysRevB.82.216501
Sr1.5La0.5MnO4,Sr1.5La0.5MnO4,Bulk,,,NSC,,,,,,,,,,,,True,10.1103/PhysRevB.59.R10397
Sr1.68Ba0.32CuO3.4,Sr1.68Ba0.32CuO3.4,Bulk,,,SC,High-Tc/cuprate,"88 K (as-prepared), 92 K (after annealing at 200°C)",Ambient pressure,Tetragonal,K2NiF4-type,I4/mmm,,,,,,TRUE,10.1103/PhysRevB.80.094523
Sr1.6Ba0.4CuO2F2.6,Sr1.6Ba0.4CuO2F2.6,Bulk,,,SC,High-Tc,64 K,,K2NiF4-type,Tetragonal,,3.870,,13.628,,,TRUE,10.1016/S0921-4534(99)00725-X
"Strontium Ruthenate, La-doped (y=0.27)",Sr1.73La0.27RuO4,Bulk,,,NSC,,NSC,ambient,,,,,,,,,TRUE,10.1103/PhysRevResearch.6.023222
Sr1.75K0.25CuO2CO3,Sr1.75K0.25CuO2CO3,Bulk,,,SC,High-Tc,13 K,,Tetragonal,,,3.9062,,,,,TRUE,10.1016/0921-4534(95)00539-0
Sr1.81Cu0.905O3.4,Sr1.81Cu0.905O3.4,Bulk,,,NSC,,,,,,,3.7907 Å,,12.417 Å,,,TRUE,Handbook of SC
Lanthanum-doped Strontium Iridate (y=0.18),Sr1.82La0.18IrO4,Bulk,,,NSC,,,,Tetragonal,"Perovskite-like, quasi-two-dimensional",,,,25.8,,,TRUE,10.1103/PhysRevB.98.045107
Sr1.84Ba0.16CuO3.4,Sr1.84Ba0.16CuO3.4,Bulk,,,SC,High-Tc/cuprate,,Ambient pressure,Tetragonal,K2NiF4-type,I4/mmm,3.8152,3.8152,12.5665,,,TRUE,10.1103/PhysRevB.80.094523
Sr1.8Ba0.2CuO2F2.6,Sr1.8Ba0.2CuO2F2.6,Bulk,,,SC,High-Tc,68 K,,K2NiF4-type,Orthorhombic,,5.452,5.481,13.520,10 Oe,,TRUE,10.1016/S0921-4534(99)00725-X
"Strontium Ruthenate, La-doped (y=0.2)",Sr1.8La0.2RuO4,Bulk,,,NSC,,NSC,ambient,,,,,,,,,TRUE,10.1103/PhysRevResearch.6.023222
Lanthanum-doped Strontium Iridate (y=0.10),Sr1.90La0.10IrO4,Bulk,,,NSC,,,,Tetragonal,"Perovskite-like, quasi-two-dimensional",,,,25.8,,,TRUE,10.1103/PhysRevB.98.045107
Sr2-xLaxIrO4 (x=0.08),Sr1.92La0.08IrO4,Bulk,,,NSC,,,,,isostructural to La2CuO4,,,,,,,TRUE,10.1103/PhysRevB.96.041106
Sr1.95Ca0.05VO3FeAs,Sr1.95Ca0.05VO3FeAs,Bulk,,,SC,Iron-based,29.5 K,,P 4/nmm,Tetragonal,P 4/nmm,3.93561,3.93561,15.6711,,,TRUE,10.1016/j.jssc.2014.02.024
Sr2-xLaxIrO4 (x=0.04),Sr1.96La0.04IrO4,Bulk,,,NSC,,,,,isostructural to La2CuO4,,,,,,,TRUE,10.1103/PhysRevB.96.041106
"Strontium Ruthenate, La-doped (y=0.04)",Sr1.96La0.04RuO4,Bulk,,,SC,,,ambient,,,,,,,,,TRUE,10.1103/PhysRevResearch.6.023222
Lanthanum-doped Strontium Iridate (y=0.02),Sr1.98La0.02IrO4,Bulk,,,NSC,,,,Tetragonal,"Perovskite-like, quasi-two-dimensional",,,,25.8,,,TRUE,10.1103/PhysRevB.98.045107
Sr1.9Ba0.1CuO3.4,Sr1.9Ba0.1CuO3.4,Bulk,,,SC,High-Tc/cuprate,"80 K (as-prepared), 91 K (after annealing at 250°C)",Ambient pressure,Tetragonal,K2NiF4-type,I4/mmm,,,,,,TRUE,10.1103/PhysRevB.80.094523
"Sr1.9Nd0.2Cu(O,F)4+δ","Sr1.9Nd0.2Cu(O,F)4+δ",Bulk,,,SC,High-Tc,44 K,,,,,3.9288 Å,,12.9630 Å,,,TRUE,Handbook of SC
Sr10Ba4Cu24O41,Sr10Ba4Cu24O41,Bulk,,,SC,,,0-10 GPa,Orthorhombic,spin-ladder,,,,,,,True,10.1103/PhysRevB.59.12048
(Sr0.8Ca0.2)14Cu24O41,Sr11.2Ca2.8Cu24O41,Bulk,,,SC,cuprate,,,orthorhombic,ladder,,,,,,,,10.1103/PhysRevB.57.11533
Sr11Ca3Cu24O41,Sr11Ca3Cu24O41,Bulk,,,NSC,cuprate,,,,"incommensurate, quasi-one-dimensional",,,,,,,TRUE,10.1103/PhysRevB.78.155122
Sr14-xCaxCu24O41,Sr14-xCaxCu24O41,,,,SC,cuprate,12 K,,,ladder,,,,,,,,10.1103/PhysRevB.72.212509
Sr14-xCaxCu24O41 (x <= 0.8),Sr14-xCaxCu24O41 (x <= 0.8),Bulk,,,NSC,cuprate,NSC,ambient,,spin-ladder,,,,,,,FALSE,10.1103/PhysRevB.80.100503
Sr14-xCaxCu24O41+δ,Sr14-xCaxCu24O41+δ,Bulk,,,SC,cuprate,,high pressure,,ladder and chain sublattices,,,,,,exceeds the Pauli limit,TRUE,10.1103/PhysRevB.75.245119
Sr14-xCaxCu24O41+δ,Sr14-xCaxCu24O41+δ,Bulk,,,SC,High-Tc,≤12 K,35 to 45 kbar,,,,,,,,,FALSE,10.1016/S0921-4534(00)00303-8
Sr14-xCa_xCu24O41,Sr14-xCa_xCu24O41,,,,SC,cuprate,,,,ladder,,,,,,,,10.1103/PhysRevB.100.214511
Sr₁₄₋ₓCaₓCu₂₄O₄₁,Sr14Ca0Cu24O41,Bulk,,,SC,cuprate,,,,ladder compound,,,,,,,,10.1103/PhysRevB.63.134524
Sr14Cu24O41,Sr14Cu24O41,Bulk,,,NSC,,,,,two-leg Cu2O3 ladders and edge-sharing CuO2 chains,,,,,,,,10.1103/PhysRevB.65.155117
Sr₁₄Cu₂₄O₄₁,Sr14Cu24O41,Bulk,,,NSC,,,,Orthorhombic,,,11.45 Å,13.35 Å,3.987 Å,,,True,10.1103/PhysRevB.40.825
"(Sr,Ca)14Cu24O41",Sr14Cu24O41,Bulk,,,SC,cuprate,,,,CuO2 chains and Cu2O3 ladders,,,,,,,,10.1103/PhysRevB.58.2678
Sr14Cu24O41,Sr14Cu24O41,Bulk,,,SC,cuprate,,,orthorhombic,ladder,,,,,,,True,10.1103/PhysRevB.57.11533
Sr14Cu24O41,Sr14Cu24O41,Bulk,,,SC,,,0-10 GPa,Orthorhombic,spin-ladder,,11.4 Å,13.0 Å,3.92 Å,,,True,10.1103/PhysRevB.59.12048
Sr14Cu24O41,Sr14Cu24O41,Bulk,,,NSC,,NSC,ambient,,,,,,,,,FALSE,10.1103/PhysRevB.76.014508
Sr14Cu24O41,Sr14Cu24O41,Bulk,,,NSC,,,ambient pressure and 32 kbar,,,,,,,,,TRUE,10.1103/PhysRevB.72.064512
Sr14Cu24O41,Sr14Cu24O41,Bulk,,,NSC,,NSC,up to 6.5 GPa,,incommensurate layered (spin ladders and spin chains),,,,,,,FALSE,10.1103/PhysRevB.98.184411
Sr14Cu24O41,Sr14Cu24O41,Bulk,,,NSC,,,,,,,,,,,,FALSE,10.1103/PhysRevB.101.140504
Sr14Cu24O41,Sr14Cu24O41,Bulk,,,NSC,,NSC,,,ladder,,,,,,,FALSE,10.1103/PhysRevB.72.075121
Sr14Cu24O41,Sr14Cu24O41,Bulk,,,NSC,,NSC,,Orthorhombic (incommensurate modulated),"Spin-ladder, chain-ladder composite","A21ma(0, 1, 1/γ)0s0 or Amma(0, 1, γ)ss0",,,,,,FALSE,10.1103/PhysRevB.84.144111
Sr14Cu24O41,Sr14Cu24O41,Bulk,,,NSC,cuprate,,,,quasi-one-dimensional spin ladder,,,,,,,FALSE,10.1103/PhysRevB.90.224516
Sr14Cu24O41,Sr14Cu24O41,Bulk,,,NSC,cuprate,,,,"incommensurate, quasi-one-dimensional",,,,,,,TRUE,10.1103/PhysRevB.78.155122
Sr14Cu24O41,Sr14Cu24O41,Bulk,,,SC,,10 K,3-4.5 GPa,,,,,,,,,FALSE,10.1016/S0921-4534(98)00635-2
Sr₁₄Cu₂₄O₄₁₊δ,Sr14Cu24O41+δ,Bulk,,,NSC,,,,Orthorhombic,composite crystal,,,,,,,,10.1103/PhysRevB.57.613
Sr(AuH2)2,Sr1Au2H4,Bulk,,,SC,,10 K,1 atm,Tetragonal,,I4,,,,,,FALSE,10.1103/PhysRevB.96.144518
SrBiO3,Sr1Bi1O3,Bulk,,,SC,,,,,Perovskite,,,,,,,TRUE,10.1103/PhysRevMaterials.8.064801
SrCr2O4,Sr1Cr2O4,,,,NSC,,,,,,,,,,,,FALSE,10.1103/PhysRevB.100.104301
SrFeAsF,Sr1Fe1As1F1,Bulk,,,NSC,iron-based,NSC,,,,,,,,,,FALSE,10.1103/PhysRevB.82.014511
SrFe2As2,Sr1Fe2As2,Bulk,,,NSC,iron-based,NSC,,,,,,,,,,FALSE,10.1103/PhysRevB.82.014511
SrFe2As2,Sr1Fe2As2,Bulk,,,SC,iron-based,,,,122-type,,,,,,,FALSE,10.1103/PhysRevB.103.195112
SrFe2As2,Sr1Fe2As2,Bulk,,,NSC,iron-based,NSC,ambient,Tetragonal,ThCr2Si2-type,,,,,,,FALSE,10.1103/PhysRevLett.102.227004
SrH10,Sr1H10,Bulk,,,SC,High-Tc,259 K,,Orthorhombic,,Cmca,,,,,,FALSE,10.1103/PhysRevB.109.184516
SrH6,Sr1H6,Bulk,,,SC,High-Tc,189 K,,Rhombohedral,,R-3m,,,,,,FALSE,10.1103/PhysRevB.109.184516
SrHfH16,Sr1Hf1H16,Bulk,,,SC,High-Tc,213 K,300 GPa,Tetragonal,H24 cage,P4/mmm,,,,,,FALSE,10.1103/PhysRevB.109.184516
SrHfH18,Sr1Hf1H18,Bulk,,,SC,High-Tc,257 K,280 GPa,Hexagonal,H29 cage,P-6m2,,,,,,FALSE,10.1103/PhysRevB.109.184516
SrHfH18,Sr1Hf1H18,Bulk,,,SC,High-Tc,262 K,300 GPa,Hexagonal,H29 cage,P-6m2,,,,,,FALSE,10.1103/PhysRevB.109.184516
SrHfH19,Sr1Hf1H19,Bulk,,,SC,High-Tc,232 K,300 GPa,Hexagonal,,P-6m2,,,,,,FALSE,10.1103/PhysRevB.109.184516
SrKFe4As4,Sr1K1Fe4As4,Bulk,,,SC,iron-based,31-36 K,ambient,,1144-type,,,,,,,FALSE,10.1103/PhysRevResearch.4.013077
SrZrH16,Sr1Zr1H16,Bulk,,,SC,High-Tc,208 K,300 GPa,Tetragonal,H24 cage,P4/mmm,,,,,,FALSE,10.1103/PhysRevB.109.184516
SrZrH18,Sr1Zr1H18,Bulk,,,SC,High-Tc,261 K,280 GPa,Hexagonal,H29 cage,P-6m2,,,,,,FALSE,10.1103/PhysRevB.109.184516
SrZrH18,Sr1Zr1H18,Bulk,,,SC,High-Tc,261 K,300 GPa,Hexagonal,H29 cage,P-6m2,,,,,,FALSE,10.1103/PhysRevB.109.184516
SrZrH19,Sr1Zr1H19,Bulk,,,SC,High-Tc,224 K,300 GPa,Hexagonal,,P-6m2,,,,,,FALSE,10.1103/PhysRevB.109.184516
SrZrH20,Sr1Zr1H20,Bulk,,,SC,High-Tc,255 K,250 GPa,,,,,,,,,FALSE,10.1103/PhysRevB.100.174506
"Sr2(Ce,Y)4(Cu,Fe)2O10","Sr2(Ce,Y)4(Cu,Fe)2O10",Bulk,,,SC,High-Tc,,,Tetragonal,cuprate,t/34,,,,,,TRUE,Handbook of SC
Sr2Ru0.95Fe0.05O4,Sr2(Ru0.95Fe0.05)O4,Bulk,,,NSC,,,ambient,Tetragonal,Ruddlesden-Popper,I4/mmm,,,,,,TRUE,10.1103/PhysRevB.95.054413
Sr2Ru0.97Fe0.03O4,Sr2(Ru0.97Fe0.03)O4,Bulk,,,NSC,,,ambient,Tetragonal,Ruddlesden-Popper,I4/mmm,,,,,,TRUE,10.1103/PhysRevB.95.054413
Sr2-xBa_xCuO3+δ (x > 0.6),Sr2-xBa_xCuO3+δ,Bulk,,,NSC,,NSC,Ambient pressure,,Mixed phases,,,,,,,TRUE,10.1103/PhysRevB.80.094523
Sr2.12Ca11.74Cu24O40.98,Sr2.12Ca11.74Cu24O40.98,Bulk,,,SC,Spin-ladder,,,Orthorhombic (incommensurate modulated),"Spin-ladder, chain-ladder composite",Xmmm (00γ)ss0,11.2786,12.5244,"2.7459 (chain), 3.8948 (ladder)",,,TRUE,10.1103/PhysRevB.84.144111
Sr2.3Ca0.7Cu2O4.76Cl1.24,Sr2.3Ca0.7Cu2O4.76Cl1.24,Bulk,,,SC,cuprate,80 K,,,,,,,,,,TRUE,Handbook of SC
Sr2.3Ca0.7Cu2O4+δCl1.3,Sr2.3Ca0.7Cu2O4.7Cl1.3,Bulk,,,SC,High-Tc/cuprate,80 K,5.0 GPa,Tetragonal,0212-Cl type,I4/mmm,3.8679 Å,3.8679 Å,22.161 Å,,,True,10.1103/PhysRevB.61.778
Sr2.5Ca11.5Cu24O41,Sr2.5Ca11.5Cu24O41,Bulk,,,SC,cuprate,9 K,4.5 GPa,,two-leg ladder,,,,,,,True,10.1103/PhysRevLett.81.1090
Sr2.5Ca11.5Cu24O41,Sr2.5Ca11.5Cu24O41,Bulk,,,SC,cuprate,,above 4 GPa,,,,,,,,,,10.1103/PhysRevB.65.195121
Sr2.5Ca11.5Cu24O41,Sr2.5Ca11.5Cu24O41,Bulk,,,SC,cuprate,12 K,3.5 GPa,orthorhombic,ladder,,,,,,,True,10.1103/PhysRevB.57.11533
Sr2.5Ca11.5Cu24O41,Sr2.5Ca11.5Cu24O41,Bulk,,,SC,High-Tc,10 K,3.5 GPa,,two-leg ladder,,11.35 Å,,27.28 Å,,,True,10.1103/PhysRevLett.82.636
Sr2.5Ca11.5Cu24O41,Sr2.5Ca11.5Cu24O41,Bulk,,,SC,,10 K,45 kbar,,,,,,,,,FALSE,10.1103/PhysRevB.72.064512
Sr2.5Ca11.5Cu24O41,Sr2.5Ca11.5Cu24O41,Bulk,,,SC,cuprate,6 K,4 GPa,,quasi-one-dimensional spin ladder,,,,,,,TRUE,10.1103/PhysRevB.90.224516
Sr2.5Ca11.5Cu24O41,Sr2.5Ca11.5Cu24O41,Bulk,,,SC,cuprate,,4.0 GPa,,"incommensurate, quasi-one-dimensional",,,,,,,TRUE,10.1103/PhysRevB.78.155122
Sr2.5Ca11.5Cu24O41,Sr2.5Ca11.5Cu24O41,Bulk,,,SC,High-Tc,6.5 K,4.5 GPa,,,,,,,,,TRUE,10.1016/S0921-4534(97)00247-5
Sr2.5Ca11.5Cu24O41,Sr2.5Ca11.5Cu24O41,Bulk,,,SC,High-Tc,4.8 K,4.8 GPa,,,,,,,,7 T,TRUE,10.1016/S0304-8853(00)00795-2
Sr2.5Ca11.5Cu24O41,Sr2.5Ca11.5Cu24O41,Bulk,,,SC,High-Tc,10 K,3 GPa,,,,,,,,,TRUE,10.1016/S0921-4526(99)02841-0
Sr2.5Ca11.5Cu24O41+δ,Sr2.5Ca11.5Cu24O41+δ,Bulk,,,SC,High-Tc,9.5 K,4 GPa,,,,,,,,,TRUE,10.1016/S0921-4526(97)00396-7
Sr2.5SnO,Sr2.5SnO,Bulk,,,SC,,5.2 K,,Antiperovskite,Cubic,Pm-3m,0.512152 nm,,,,,TRUE,10.1016/j.physb.2017.10.089
Sr2.5SnO,Sr2.5SnO,Bulk,,,SC,Type-II,4.56 K,Ambient,,,,,,,,,FALSE,10.1016/j.physc.2019.02.006
Sr2.85Ca11.19Cu24O40.98,Sr2.85Ca11.19Cu24O40.98,Bulk,,,SC,Spin-ladder,,,Orthorhombic (incommensurate modulated),"Spin-ladder, chain-ladder composite",Xmmm (00γ)ss0,11.3007,12.6204,"2.7480 (chain), 3.8984 (ladder)",,,TRUE,10.1103/PhysRevB.84.144111
Sr2BaSnO,Sr2BaSnO,Bulk,,,SC,Type-II,0.6 K,,Cubic,,P4/mmm,5.0971 Å,,5.66 Å,,,FALSE,10.1016/j.ssc.2018.09.004
Sr2Ca12Cu24O41,Sr2Ca12Cu24O41,,,,SC,cuprate,,high pressure,,two-leg ladder,,,,,,,,10.1103/PhysRevLett.81.1090
Sr2Ca12Cu24O41,Sr2Ca12Cu24O41,Bulk,,,SC,cuprate,,,,,,,,,,,,10.1103/PhysRevB.65.195121
Sr2Ca12Cu24O41,Sr2Ca12Cu24O41,Bulk,,,SC,cuprate,9 K,3.8 GPa,,spin-ladder,,,,,,,TRUE,10.1103/PhysRevB.80.100503
Sr2Ca12Cu24O41 (ambient pressure),Sr2Ca12Cu24O41,Bulk,,,NSC,cuprate,NSC,ambient,,spin-ladder,,,,,,,TRUE,10.1103/PhysRevB.80.100503
Sr2Ca12Cu24O41,Sr2Ca12Cu24O41,Bulk,,,"SC, AFM",cuprate,up to 10 K,4–15.8 GPa,,spin-ladder,,,,,,"very large anisotropy, and strongly exceeds the Pauli paramagnetic limit",TRUE,10.1103/PhysRevB.81.094511
Sr2Ca12Cu24O41,Sr2Ca12Cu24O41,Bulk,,,SC,,5 K,30 kbar,,,,,,,,,TRUE,10.1103/PhysRevB.72.064512
Strontium Calcium Copper Oxide,Sr2Ca12Cu24O41,Bulk,,,SC,cuprate,,,,ladder-type,,,,,,,FALSE,10.1103/PhysRevLett.115.246402
Sr2Ca12Cu24O41,Sr2Ca12Cu24O41,Bulk,,,SC,d-wave,,3.5 GPa,,ladder,,,,,,,FALSE,10.1103/PhysRevB.72.075121
Sr2Ca12Cu24O41,Sr2Ca12Cu24O41,Bulk,,,SC,cuprate,,,,"incommensurate, quasi-one-dimensional",,,,,,,FALSE,10.1103/PhysRevB.78.155122
Sr2Ca12Cu24O41,Sr2Ca12Cu24O41,Bulk,,,SC,High-Tc,5 K,3.5 GPa,,,,,,,,27 T,TRUE,10.1016/S0304-8853(00)01342-1
Sr2Ca12Cu24O41,Sr2Ca12Cu24O41,Bulk,,,SC,High-Tc,10 K,30 kbar,,,,,,,,,FALSE,10.1016/S0921-4526(02)01658-7
Sr2Ca12Cu24O41,Sr2Ca12Cu24O41,Bulk,,,SC,Cuprate,10 K,4 GPa,,,,,,,,,TRUE,10.1016/j.jpcs.2008.06.032
Sr2Ca12Cu24O41,Sr2Ca12Cu24O41,Bulk,,,SC,High-Tc,5 K,4.0 GPa,,,,,,,,"11 T (H || a), 1.75 T (H || b), 4 T (H || c)",TRUE,10.1016/S0921-4526(99)00966-7
Sr14-xCaxCu24O41,Sr2Ca12Cu24O41,Bulk,,,SC,,12 K,Several GPa,,,,,,,,,TRUE,10.1016/S0022-0248(98)01196-8
Sr2Ca12Cu24O41,Sr2Ca12Cu24O41,Bulk,,,SC,High-Tc,9.9 K,54 kbars,Orthorhombic,,,11.25 Å,12.52 Å,27.32 Å,,,TRUE,10.1016/j.jcrysgro.2009.06.043
Sr2Ca12Cu24O41,Sr2Ca12Cu24O41,Bulk,,,SC,High-Tc/Cuprate,4.7 K,3.5 GPa,,,,,,,,,TRUE,10.1016/j.physb.2005.01.087
Sr2Ca2Cu3O6F2,Sr2Ca2Cu3O6F2,Bulk,,,SC,High-Tc,111 K,5.5 GPa,,,,,,,,,TRUE,10.1016/S0921-4534(97)00375-4
Sr2Ca2Cu3O6+δF2±y,Sr2Ca2Cu3O6F2,Bulk,,,SC,High-Tc,111 K,5.5 GPa,Tetragonal,,,3.840,,26.17,,,TRUE,10.1016/0921-4534(95)00777-6
Sr2Ca2Cu3O7.0Cl1.0,Sr2Ca2Cu3O7.0Cl1.0,Bulk,,,SC,Cuprate,35 K,6 GPa,0223-type,,,0.3881 nm,,2.863 nm,,,TRUE,10.1016/S0921-4534(98)00329-3
Sr2Ca2Cu3O8,Sr2Ca2Cu3O8,Bulk,,,SC,High-Tc,109 K,5-6 GPa,,,,,,,,,TRUE,10.1016/S0921-4534(97)00375-4
Sr2Ca2Cu3O8±δ,Sr2Ca2Cu3O8,Bulk,,,SC,High-Tc,111 K,5 GPa,Tetragonal,Body-centered,I,3.84 Å,3.84 Å,27.2 Å,,,TRUE,10.1016/S0921-4534(00)00200-8
0(Sr) 223,Sr2Ca2Cu3O8,Bulk,,,SC,High-Tc,105 K,5.5 GPa,Body-centered tetragonal,Tetragonal,I,3.85 Å,3.85 Å,27.3 Å,,,TRUE,10.1016/j.matchemphys.2016.03.043
Sr2Ca3Cu4O10,Sr2Ca3Cu4O10,Bulk,,,SC,High-Tc,83 K,5-6 GPa,,,,,,,,,TRUE,10.1016/S0921-4534(97)00375-4
0(Sr) 234,Sr2Ca3Cu4O10,Bulk,,,SC,High-Tc,100 K,5.5 GPa,Body-centered tetragonal,Tetragonal,I,3.86 Å,3.86 Å,33.8 Å,,,TRUE,10.1016/j.matchemphys.2016.03.043
Sr2Ca3Cu4O8F2,Sr2Ca3Cu4O8F2,Bulk,,,SC,High-Tc,40-95 K,5.5 GPa,Tetragonal,,,3.851,3.851,,,,TRUE,10.1016/S0921-4534(00)00602-X
Sr2Ca3Cu4O8F2,Sr2Ca3Cu4O8F2,Bulk,,,SC,High-Tc,40 K,5.5 GPa,,,,,,,,,TRUE,10.1016/S0921-4534(97)00375-4
Sr2Ca4Cu5O10F2,Sr2Ca4Cu5O10F2,Bulk,,,SC,High-Tc,40 K,5.5 GPa,Tetragonal,,,3.852,3.852,38.77,,,TRUE,10.1016/S0921-4534(00)00602-X
Sr2CaCu2O4.6Cl1.4,Sr2CaCu2O4.6Cl1.4,Bulk,,,SC,Cuprate,83 K,6 GPa,Tetragonal,,,,,,,,TRUE,10.1016/S0921-4534(98)00329-3
Sr2CaCu2O4.8F2.0,Sr2CaCu2O4.8F2.0,Bulk,,,SC,cuprate,99 K,,,,,,,,,,TRUE,Handbook of SC
Sr2CaCu2O4F2,Sr2CaCu2O4F2,Bulk,,,SC,High-Tc,99 K,5.5 GPa,,,,,,,,,TRUE,10.1016/S0921-4534(97)00375-4
Sr2CaCu2O4+δF2±y,Sr2CaCu2O4F2,Bulk,,,SC,High-Tc,99 K,5.5 GPa,Tetragonal,,,3.843,,19.88,,,TRUE,10.1016/0921-4534(95)00777-6
Sr2CaCu2O6,Sr2CaCu2O6,Bulk,,,SC,High-Tc,77 K,5-6 GPa,,,,,,,,,TRUE,10.1016/S0921-4534(97)00375-4
0(Sr) 212,Sr2CaCu2O6,Bulk,,,SC,High-Tc,100 K,5.5 GPa,Body-centered tetragonal,Tetragonal,I,3.84 Å,3.84 Å,20.8 Å,,,TRUE,10.1016/j.matchemphys.2016.03.043
0(Sr)2(Ca)23,Sr2CaCu2O6.5,Bulk,,,SC,High-Tc,110 K,5 GPa,Body-centered,I symmetry,,,,,,,TRUE,10.1016/S0921-4534(02)01404-1
