Repository: WyattBunstine/ML_SC_Project

# ML_SC_Project — Chemically and Geometrically Motivated Crystal Graph Neural Networks

This project predicts and screens superconductors from crystal structure. It frames the
problem as a **two-stage hurdle**: first classify whether a material is a superconductor
candidate (SC vs. non-SC), then regress the critical temperature T_c for superconductors.

Two graph-neural-network families are trained and compared:

- a **baseline CGCNN** ([txie-93/cgcnn](https://github.com/txie-93/cgcnn)), and
- an **MPNN** with learned edge features that consumes richer `crystal_graph_v4` graphs
  (this project's contribution).

File: database/superconductor_materials_full.csv (part 152 of 215)
Material_Name,Chemical_Composition,Material_Class,Film_Thickness,Substrate,Material_Type,Superconductor_Type,Superconducting_Transition_Temperature,Pressure,Crystal_Structure,Lattice_Structure,Space_Group,"Lattice_Constant(a)","Lattice_Constant(b)","Lattice_Constant(c)",Lower_Critical_Field,Upper_Critical_Field,Experimental,DOI
Sr2(Ce0.53Y0.47)3(Cu0.50Fe0.50)2O10,Sr2Ce1.590Y1.401CuFeO10,Bulk,,,NSC,,,,Tetragonal,232,I4/mmm,3.828,3.828,30.560,,,TRUE,Handbook of SC
Sr2Ce2HoCu3O11,Sr2Ce2HoCu3O11,Bulk,,,NSC,,,,Tetragonal,,P4/mmm,3.824 Å,3.824 Å,17.22 Å,,,TRUE,Handbook of SC
Sr2CrFeAsO3,Sr2CrFeAsO3,Bulk,,,NSC,,,,,,,,,,,,,10.1103/PhysRevB.82.094503
Sr2CrFeAsO3,Sr2CrFeAsO3,Bulk,,,SC,iron-based,37 K,ambient,,,,,,,,,TRUE,10.1103/PhysRevB.79.245115
Sr2Cu3O5,Sr2Cu3O5,Bulk,,,SC,High-Tc,,,,,,,,,,,,10.1103/PhysRevB.61.343
Sr2Cu3O5,Sr2Cu3O5,Bulk,,,SC,High-Tc,,,Orthorhombic,ladder compound,,,,,,,TRUE,Handbook of SC
Sr2Cu3O5,Sr2Cu3O5,Bulk,,,NSC,,,,,three-leg ladder cuprate,,,,,,,TRUE,10.1103/PhysRevB.96.184513
Strontium copper oxide,Sr2Cu4O6,Bulk,,,SC,cuprate,,,,double-chain ladders,,,,,,,,10.1103/PhysRevB.50.380
Sr2Cu4O6,Sr2Cu4O6,Bulk,,,SC,cuprate,,,,ladder,,,,,,,,10.1103/PhysRevB.49.12058
Sr2CuCl2O2,Sr2CuCl2O2,Bulk,,,AFM,cuprate,NSC,,Tetragonal,perovskite-related,,,,,,,FALSE,10.1103/PhysRevB.88.064419
Sr2CuO2(CO3),Sr2CuO2(CO3),Thin Film,,,SC,Cuprate,30 K,1 atm,,,,,,14.98 Å,,,TRUE,10.1016/S0921-4534(97)01665-1
Sr2CuO2(CO3),Sr2CuO2(CO3),Thin Film,,,SC,Cuprate,30 K,,,,,,,,,,FALSE,10.1016/S0921-4534(98)00218-4
Sr2CuO2(CO3)0.85(BO3)0.15,Sr2CuO2(CO3)0.85(BO3)0.15,Bulk,,,SC,High-Tc,32K,Ambient,Tetragonal,,I4,0.77881 nm,,1.49681 nm,,,TRUE,10.1016/0921-4534(93)90089-9
Sr2CuO2(CO3)1-x(BO3)x,Sr2CuO2(CO3)0.9(BO3)0.1,Thin Film,,,SC,Cuprate,34 K,1 atm,Tetragonal,,I4̄,7.805 Å,7.805 Å,14.968 Å,,,TRUE,10.1016/S0921-4534(98)00218-4
Sr2CuO2+δCl1.2,Sr2CuO2+δCl1.2,Bulk,,,SC,High-Tc,30 K,6 GPa,K2NiF4,Tetragonal,I4/mmm,3.92 Å,,15.65 Å,,,TRUE,10.1016/j.physc.2007.03.296
Sr2CuO2+δCl2-x,Sr2CuO2+δCl2-x,,,,SC,High-Tc/cuprate,39 K,,,,,,,,,,FALSE,10.1103/PhysRevB.74.100506
Sr2CuO2+δCl2−x,Sr2CuO2.2Cl1.2,Bulk,,,SC,High-Tc,30 K,5 GPa,Tetragonal,,I4/mmm,,,,,,TRUE,10.1016/j.physc.2007.03.282
Sr2CuO2+δCl0.8,Sr2CuO2.37Cl0.8,Bulk,,,SC,High-Tc/Cuprate,33 K,6 GPa,Tetragonal,201,,,,,,,TRUE,10.1016/j.physc.2004.12.015
Sr2CuO2+δCl1.0,Sr2CuO2.37Cl1.0,Bulk,,,SC,High-Tc/Cuprate,20 K,6 GPa,Tetragonal,201,,,,,,,TRUE,10.1016/j.physc.2004.12.015
Sr2CuO2+δCl1.2,Sr2CuO2.37Cl1.2,Bulk,,,SC,High-Tc/Cuprate,30 K,6 GPa,Tetragonal,201,I4/mmm,3.92 Å,,15.6 Å,,,TRUE,10.1016/j.physc.2004.12.015
Sr2CuO2+δCl1.4,Sr2CuO2.37Cl1.4,Bulk,,,SC,High-Tc/Cuprate,36 K,6 GPa,Tetragonal,201,,,,,,,TRUE,10.1016/j.physc.2004.12.015
Sr2CuO2.55Cl1.45,Sr2CuO2.55Cl1.45,Bulk,,,SC,High-Tc,36 K,,K2NiF4-type,,,,,,,,TRUE,10.1016/j.physc.2007.01.001
Sr2CuO2.62Cl1.38,Sr2CuO2.62Cl1.38,Bulk,,,SC,High-Tc,30 K,,K2NiF4-type,,,,,,,,TRUE,10.1016/j.physc.2007.01.001
Sr₂CuO₃₊δ,Sr2CuO2.99,Bulk,,,SC,High-Tc,,,,,,,,,,,True,10.1103/PhysRevB.51.5994
Strontium copper oxide chloride,Sr2CuO2Cl2,Bulk,,,SC,High-Tc/cuprate,,,,,,,,,,,,10.1103/PhysRevB.65.205101
Sr2CuO2Cl2,Sr2CuO2Cl2,Bulk,,,NSC,,,,,,,,,,,,,10.1103/PhysRevB.44.917
Sr2CuO2Cl2,Sr2CuO2Cl2,Bulk,,,NSC,,,,,,,,,,,,,10.1103/PhysRevB.56.9091
Sr2CuO2Cl2,Sr2CuO2Cl2,Bulk,,,NSC,,,,,square lattice,,,,,,,,10.1103/PhysRevB.56.10982
Sr₂CuO₂Cl₂,Sr2CuO2Cl2,Bulk,,,SC,High-Tc/cuprate,,,,,,,,,,,,10.1103/PhysRevB.48.13817
Sr₂CuO₂Cl₂,Sr2CuO2Cl2,Bulk,,,NSC,,,,,layered copper oxide,,,,,,,,10.1103/PhysRevB.51.8676
Sr₂CuO₂Cl₂,Sr2CuO2Cl2,Bulk,,,SC,High-Tc/cuprate,,,Tetragonal,,,,,,,,True,10.1103/PhysRevLett.80.5204
Sr2CuO2Cl2,Sr2CuO2Cl2,Bulk,,,NSC,,,,,,,,,,,,,10.1103/PhysRevB.60.627
Sr₂CuO₂Cl₂,Sr2CuO2Cl2,Bulk,,,SC,cuprate,,,,,,,,,,,,10.1103/PhysRevB.50.12866
Sr2CuO2Cl2,Sr2CuO2Cl2,Bulk,,,NSC,,,,tetragonal,,,,,,,,True,10.1103/PhysRevB.66.024506
Sr2CuO2Cl2,Sr2CuO2Cl2,Bulk,,,NSC,,,,Tetragonal,Layered perovskite,,,,,,,True,10.1103/PhysRevB.58.9390
Sr2CuO2Cl2,Sr2CuO2Cl2,Bulk,,,SC,cuprate,,,,,,,,,,,,10.1103/PhysRevB.57.11743
Sr₂CuO₂Cl₂,Sr2CuO2Cl2,Bulk,,,NSC,,,,,,,,,,,,,10.1103/PhysRevLett.74.1867
Sr2CuO2Cl2,Sr2CuO2Cl2,Bulk,,,NSC,,,,,,,,,,,,,10.1103/PhysRevLett.88.257001
Sr₂CuO₂Cl₂,Sr2CuO2Cl2,Bulk,,,SC,cuprate,,,,,,,,,,,,10.1103/PhysRevB.58.6194
Sr2CuO2Cl2,Sr2CuO2Cl2,Bulk,,,NSC,,,,,,,,,,,,,10.1103/PhysRevLett.87.237003
Sr2CuO2Cl2,Sr2CuO2Cl2,Bulk,,,SC,cuprate,,,,,,,,,,,,10.1103/PhysRevLett.83.3705
Sr2CuO2Cl2,Sr2CuO2Cl2,Bulk,,,SC,cuprate,,,,,,,,,,,,10.1103/PhysRevB.54.12464
Sr2CuO2Cl2,Sr2CuO2Cl2,Bulk,,,NSC,,,,,,,,,,,,,10.1103/PhysRevB.54.10161
Sr2CuO2Cl2,Sr2CuO2Cl2,Bulk,,,SC,High-Tc/cuprate,,,,,,,,,,,,10.1103/PhysRevB.58.R14749
Sr2CuO2Cl2,Sr2CuO2Cl2,Bulk,,,NSC,cuprate,,,,,,,,,,,,10.1103/PhysRevB.59.1468
Sr2CuO2Cl2,Sr2CuO2Cl2,Bulk,,,SC,High-Tc/cuprate,,,Tetragonal,K2NiF4,D4h^17,3.975 Å,3.975 Å,15.618 Å,,,True,10.1103/PhysRevB.51.6675
Strontium Copper Oxide Chloride,Sr2CuO2Cl2,Bulk,,,SC,High-Tc/cuprate,,,,,,,,,,,,10.1103/PhysRevB.54.R14226
Sr2CuO2Cl2,Sr2CuO2Cl2,Bulk,,,NSC,,,,,,I4/mmm,,,,,,,10.1103/PhysRevB.65.224521
Sr2CuO2Cl2,Sr2CuO2Cl2,Bulk,,,NSC,,,,,,,,,,,,,10.1103/PhysRevB.66.094504
Sr2CuO2Cl2,Sr2CuO2Cl2,Bulk,,,NSC,,,,Tetragonal,K2NiF4-type,,3.97 Å,3.97 Å,15.61 Å,,,True,10.1103/PhysRevB.56.3438
Sr2CuO2Cl2,Sr2CuO2Cl2,Bulk,,,NSC,,,,,,,,,,,,,10.1103/PhysRevLett.79.1726
Strontium copper oxide chloride,Sr2CuO2Cl2,Bulk,,,NSC,,,,,,,,,,,,True,10.1103/PhysRevB.56.11769
Sr₂CuO₂Cl₂,Sr2CuO2Cl2,Bulk,,,SC,High-Tc/cuprate,,,,,,,,,,,,10.1103/PhysRevB.59.661
Sr2CuO2Cl2,Sr2CuO2Cl2,Bulk,,,SC,High-Tc/cuprate,,,Tetragonal,,,,,,,,,10.1103/PhysRevB.53.11661
Sr2CuO2Cl2,Sr2CuO2Cl2,Bulk,,,NSC,,,,,,,,,,,,,10.1103/PhysRevB.62.1252
Sr2CuO2Cl2,Sr2CuO2Cl2,Bulk,,,SC,cuprate,,,,,,,,,,,,10.1103/PhysRevB.54.13158
Sr2CuO2Cl2,Sr2CuO2Cl2,Bulk,,,SC,cuprate,,,,2D,,,,,,,,10.1103/PhysRevB.62.10752
Sr2CuO2Cl2,Sr2CuO2Cl2,Bulk,,,NSC,,,,,layered,,,,,,,,10.1103/PhysRevLett.63.1515
Sr2CuO2Cl2,Sr2CuO2Cl2,Bulk,,,SC,High-Tc/cuprate,,,,,,,,,,,,10.1103/PhysRevB.56.5637
Sr2CuO2Cl2,Sr2CuO2Cl2,Bulk,,,NSC,,,,Tetragonal,K2NiF4-type,,,,,,,,10.1103/PhysRevB.42.354
Sr2CuO2Cl2,Sr2CuO2Cl2,Bulk,,,SC,cuprate,,,,,,,,,,,,10.1103/PhysRevB.56.3402
Strontium Copper Oxide Chloride,Sr2CuO2Cl2,Bulk,,,NSC,cuprate,,,,,,,,,,,,10.1103/PhysRevB.63.214505
Sr2CuO2Cl2,Sr2CuO2Cl2,,,,SC,High-Tc/cuprate,,,,layered,,,,,,,False,10.1103/PhysRevB.64.075103
Sr2CuO2Cl2,Sr2CuO2Cl2,Bulk,,,NSC,,,,,K2NiF4-type,,,,,,,True,10.1103/PhysRevB.40.7303
Sr2CuO2Cl2,Sr2CuO2Cl2,Bulk,,,SC,cuprate,,ambient pressure,,,,,,,,,,10.1103/PhysRevB.61.3691
Sr₂CuO₂Cl₂,Sr2CuO2Cl2,,,,SC,cuprate,,,,,,,,,,,,10.1103/PhysRevB.49.6246
Sr2CuO2Cl2,Sr2CuO2Cl2,Bulk,,,NSC,,,,,,,3.9716 Å,,15.6126 Å,,,TRUE,Handbook of SC
Sr2CuO2Cl2,Sr2CuO2Cl2,Bulk,,,NSC,,NSC,,,,,,,,,,ARPES,10.1103/PhysRevResearch.2.023398
Sr2CuO2Cl2,Sr2CuO2Cl2,Bulk,,,SC,cuprate,,,,,,,,,,,,10.1103/PhysRevLett.121.157001
Sr2CuO2Cl2,Sr2CuO2Cl2,Bulk,,,NSC,cuprate,,,,corner-sharing,,,,,,,FALSE,10.1103/PhysRevLett.113.187001
Strontium Copper Oxide Chloride,Sr2CuO2Cl2,Single Crystal,,,NSC,,NSC,,,,,,,,,,TRUE,10.1103/PhysRevB.82.214504
Sr2CuO2Cl2,Sr2CuO2Cl2,Bulk,,,NSC,cuprate,,,Tetragonal,perovskite,I4/mmm,3.972,3.972,15.613,,,FALSE,10.1103/PhysRevB.81.205123
Sr2CuO2Cl2,Sr2CuO2Cl2,Bulk,,,SC,High-Tc/cuprate,30 K,,,,,,,,,,FALSE,10.1103/PhysRevB.111.134503
Sr2CuO2Cl2,Sr2CuO2Cl2,,,,NSC,cuprate,,,,,,,,,,,FALSE,10.1103/PhysRevB.107.085147
Strontium Copper Oxychloride,Sr2CuO2Cl2,Bulk,,,NSC,cuprate,NSC,,,,,,,,,,FALSE,10.1103/PhysRevLett.97.087003
Sr2CuO2CO3,Sr2CuO2CO3,Bulk,,,SC,cuprate,,up to 5.56 GPa,Tetragonal,layered cuprate,I-4,7.805(1) Å,7.805(1) Å,14.4993(1) Å,,,True,10.1103/PhysRevB.65.014507
Sr2CuO2CO3,Sr2CuO2CO3,Bulk,,,NSC,,,,,,,,,,,,,10.1103/PhysRevB.50.4125
Sr2CuO2CO3,Sr2CuO2CO3,Bulk,,,NSC,,,,,,,,,,,,,10.1103/PhysRevB.50.16008
Sr2CuO2F(2+d),Sr2CuO2F(2+d),,,,SC,High-Tc/cuprate,,,,,,,,,,,FALSE,10.1103/PhysRevB.71.094501
Sr₂CuO₂F₂₊δ,Sr2CuO2F2,Bulk,,,SC,High-Tc/cuprate,40 K,,,,,,,,,,,10.1103/PhysRevB.51.8676
Sr₂CuO₂F₂₊δ,Sr2CuO2F2,,,,SC,High-Tc/cuprate,46 K,,,,,,,,,,,10.1103/PhysRevB.57.3672
Sr2CuO2F2+δ,Sr2CuO2F2,Bulk,,,SC,cuprate,46 K,,Orthorhombic,La2CuO4 structure,Fmmm,,,,,,,10.1103/PhysRevB.51.8434
Sr2CuO2F2,Sr2CuO2F2,Bulk,,,SC,High-Tc/cuprate,,,Tetragonal,K2NiF4,D4h^17,3.857 Å,3.857 Å,13.468 Å,,,True,10.1103/PhysRevB.51.6675
Sr2CuO2F2,Sr2CuO2F2,Bulk,,,SC,High-Tc/cuprate,46 K,,,,I4/mmm,,,,,,,10.1103/PhysRevB.65.224521
Strontium copper oxyfluoride,Sr2CuO2F2,Bulk,,,SC,cuprate,46 K,,Tetragonal,La2CuO4-type,,3.873 Å,3.873 Å,13.485 Å,,,False,10.1103/PhysRevB.55.3141
Sr2CuO2F2,Sr2CuO2F2,Bulk,,,SC,cuprate,46 K,,,,,,,,,,TRUE,Handbook of SC
Sr2CuO2F2,Sr2CuO2F2,Bulk,,,NSC,cuprate,,,,perovskite,,,,,,,FALSE,10.1103/PhysRevB.81.205123
Sr2CuO2F2+δ,Sr2CuO2F2,Bulk,,,SC,High-Tc,45-47 K,,,,,,,,,,TRUE,10.1016/S0921-4534(97)01632-8
Sr2CuO2F2,Sr2CuO2F2,Bulk,,,SC,High-Tc,46 K,,K2NiF4-type,,,,,,,,FALSE,10.1016/j.physc.2007.01.001
Sr2CuO2F2,Sr2CuO2F2,Bulk,,,SC,High-Tc,46,,,,,,,,,,FALSE,10.1016/j.cplett.2003.08.033
Sr2CuO2F2,Sr2CuO2F2,Bulk,,,SC,High-Tc,60-64,,,,,3.875,,,,,FALSE,10.1016/S0038-1098(03)00482-4
Sr2CuO2F2+δ,Sr2CuO2F2+δ,,,,SC,cuprate,,,Orthorhombic,,,5.394 Å,5.513 Å,13.468 Å,,,,10.1103/PhysRevB.52.16233
Sr2CuO2F2+δ,Sr2CuO2F2+δ,Bulk,,,SC,High-Tc,46 K,,La2CuO4,,,,,,,,TRUE,10.1016/0921-4534(94)02345-X
Strontium Copper Oxyfluoride,Sr2CuO2F2+δ,Bulk,,,SC,High-Tc,47 K,,,,,,,,,,TRUE,10.1016/0921-4534(94)02342-5
Sr2CuO2F2+δ,Sr2CuO2F2+δ,Bulk,,,SC,Cuprate,46 K,,,,,,,,,,FALSE,10.1016/j.physb.2005.11.019
Sr2CuO2F2+δ,Sr2CuO2F2.2,Bulk,,,SC,High-Tc,46 K,,,,,,,,,,FALSE,10.1016/j.physc.2003.12.022
Sr2CuO2F2.33,Sr2CuO2F2.33,Bulk,,,SC,High-Tc,46 K,,Orthorhombic,,Fmmm,5.394 Å,5.513 Å,13.468 Å,,,True,10.1103/PhysRevB.52.2390
Sr2CuO2F2.4,Sr2CuO2F2.4,Bulk,,,SC,High-Tc,40 K,,,,,,,,100 G,,TRUE,10.1016/0921-4534(95)00161-1
Sr2CuO2F2.57,Sr2CuO2F2.57,Bulk,,,SC,High-Tc,46 K,,,,,5.394 Å,5.513 Å,13.468 Å,,,TRUE,Handbook of SC
Sr2CuO2F2.6,Sr2CuO2F2.6,Bulk,,,SC,High-Tc,,,Orthorhombic,,Fmmm,5.394 Å,5.513 Å,13.468 Å,,,True,10.1103/PhysRevB.52.2390
Sr2CuO2F2.6,Sr2CuO2F2.6,Bulk,,,SC,High-Tc/cuprate,46 K,,Orthorhombic,,,,,,,,,10.1103/PhysRevB.51.6675
Sr2CuO2F2.6,Sr2CuO2F2.6,Bulk,,,SC,cuprate,46 K,ambient,,,,,,,,,FALSE,10.1103/PhysRevB.88.085108
Sr2CuO2F2.6,Sr2CuO2F2.6,Bulk,,,SC,cuprate,46 K,,Orthorhombic,perovskite,Fmmm,5.394,5.513,13.468,,,FALSE,10.1103/PhysRevB.81.205123
Sr2CuO2F4+δ,Sr2CuO2F4+δ,,,,SC,cuprate,46 K,,,,,,,,,,,10.1103/PhysRevB.52.16233
Sr2CuO3,Sr2CuO3,Bulk,,,NSC,,,,,,,,,,,,,10.1103/PhysRevB.61.4334
Sr2CuO3+δ,Sr2CuO3,Bulk,,,NSC,,,5 GPa,Tetragonal,,,,,,,,True,10.1103/PhysRevB.51.11784
Sr2CuO3,Sr2CuO3,,,,NSC,,,,,,,,,,,,,10.1103/PhysRevB.58.R2956
Sr2CuO3,Sr2CuO3,Bulk,,,SC,cuprate,,,,,,,,,,,,10.1103/PhysRevB.47.1029
Sr2CuO3,Sr2CuO3,Bulk,,,NSC,,,,,,,,,,,,True,10.1103/PhysRevB.40.6797
Sr2CuO3,Sr2CuO3,Bulk,,,SC,cuprate,,,Orthorhombic,corner-shared linear chain,,3.91 Å,12.71 Å,3.50 Å,,,True,10.1103/PhysRevB.62.10752
Sr2CuO3,Sr2CuO3,Bulk,,,NSC,,,,,chain,,,,,,,,10.1103/PhysRevLett.63.1515
Sr2CuO3,Sr2CuO3,Bulk,,,NSC,,,,Orthorhombic,S phase,Immm,3.906 Å,3.496 Å,12.684 Å,,,,10.1103/PhysRevB.42.6172
Sr2CuO3,Sr2CuO3,Thin Film,300 Å,SrTiO3,NSC,,,,orthorhombic,Sr2CuO3-type,,,,12.78 Å,,,True,10.1103/PhysRevB.61.12447
Sr2CuO3,Sr2CuO3,Bulk,,,NSC,,,ambient pressure,Orthorhombic,single CuO3 chains,,,,,,,,10.1103/PhysRevB.55.9136
Sr2CuO3,Sr2CuO3,Bulk,,,NSC,,,0-0.55 GPa,Orthorhombic,perovskite-related,Immm,12.7024,3.91138,3.49861,,,TRUE,10.1103/PhysRevB.70.214101
Strontium Copper Oxide,Sr2CuO3,Bulk,,,NSC,,NSC,,,quasi-one-dimensional,,,,,,,,10.1103/PhysRevLett.105.257005
Sr2CuO3,Sr2CuO3,Bulk,,,NSC,,,,,Chain-type,,,,,,,TRUE,10.1103/PhysRevResearch.2.033356
Sr2CuO3,Sr2CuO3,,,,NSC,,,ambient,,,,,,,,,FALSE,10.1103/PhysRevB.73.212506
Sr2CuO3,Sr2CuO3,Bulk,,,Parent Compound,cuprate,,,,,,,,,,,FALSE,10.1103/PhysRevB.102.241112
Sr2CuO3,Sr2CuO3,Bulk,,,SC,High-Tc/Cuprate,70 K,,,,,,,,,,FALSE,10.1016/S0925-8388(00)00751-9
Sr2CuO3,Sr2CuO3,Bulk,,,SC,High-Tc,70,,,,,,,,,,FALSE,10.1016/S0925-8388(98)00260-6
Sr2CuO3+delta,Sr2CuO3+delta,Bulk,,,SC,High-Tc/cuprate,90 K,,,Chain-type,,,,,,,TRUE,10.1103/PhysRevResearch.2.033356
Sr2CuO3+δ,Sr2CuO3+δ,Bulk,,,SC,High-Tc,70 K,,,,,3.764 Å,,12.548 Å,,,TRUE,Handbook of SC
Sr2CuO3.4,Sr2CuO3+δ,Bulk,,,SC,High-Tc/cuprate,"75 K (as-prepared), 95 K (after annealing at 250°C)",Ambient pressure,Tetragonal,K2NiF4-type,I4/mmm,3.79,3.79,12.50,,,TRUE,10.1103/PhysRevB.80.094523
Sr2CuO3.4 (C2/m modulated),Sr2CuO3+δ,Bulk,,,SC,High-Tc/cuprate,"75 K (as-prepared, C2/m modulated)",Ambient pressure,Monoclinic,modulated,C2/m,,,,,,TRUE,10.1103/PhysRevB.80.094523
Sr2CuO3.4 (Pmmm modulated),Sr2CuO3+δ,Bulk,,,SC,High-Tc/cuprate,"95 K (after annealing at 250°C, Pmmm modulated)",Ambient pressure,Orthorhombic,modulated,Pmmm,,,,,,TRUE,10.1103/PhysRevB.80.094523
Sr2CuO3+δ,Sr2CuO3+δ,,,,SC,High-Tc/cuprate,95 K,,,,,,,,,,FALSE,10.1103/PhysRevB.79.064507
Sr2CuO3+δ,Sr2CuO3+δ,Bulk,,,SC,High-Tc,70-94 K,5.7 GPa,Tetragonal,Layered,,,,,,,TRUE,10.1016/0921-4534(94)90183-X
Sr2CuO3+δ,Sr2CuO3+δ,Bulk,,,SC,High-Tc,75-95K,1 atm,K2NiF4,Tetragonal,C 2/m,,,,,,TRUE,10.1016/j.physc.2007.03.297
Sr2CuO3+δ,Sr2CuO3+δ,Bulk,,,SC,High-Tc/Cuprate,37 K,,CuO6 octahedron,Laminar,,,,,,,TRUE,10.1016/j.elspec.2014.01.001
Sr₂CuO₃₊δ,Sr2CuO3.01,Bulk,,,SC,High-Tc,,,,,,,,,,,True,10.1103/PhysRevB.51.5994
Sr₂CuO₃₊δ,Sr2CuO3.02,Bulk,,,SC,High-Tc,,,,,,,,,,,,10.1103/PhysRevB.51.5994
Sr2CuO3.1,Sr2CuO3.1,Bulk,,,SC,cuprate,70 K,6 GPa,,,,,,,,,,10.1103/PhysRevB.52.16233
Sr2CuO3.1,Sr2CuO3.1,Bulk,,,SC,cuprate,70 K,,,infinite-layer related,,,,,,,TRUE,Handbook of SC
Sr2CuO3.1,Sr2CuO3.1,Bulk,,,SC,Cuprate,60 K,High Pressure,K2NiF4-type tetragonal,Orthorhombic,Pmmm,5.2 ap,2 ap,cp,,,TRUE,10.1016/j.physc.2007.08.007
Sr2CuO3.2,Sr2CuO3.2,Bulk,,,SC,Cuprate,60 K,High Pressure,K2NiF4-type tetragonal,Orthorhombic,Pmmm,5.2 ap,2 ap,cp,,,TRUE,10.1016/j.physc.2007.08.007
Sr2CuO3.3,Sr2CuO3.3,,,,SC,High-Tc/cuprate,50-115 K,,,,,,,,,,,10.1103/PhysRevB.105.174305
Sr2CuO3.3,Sr2CuO3.3,Bulk,,,SC,Cuprate,68 K,High Pressure,K2NiF4-type tetragonal,Orthorhombic,Cmmm,cp,3.2 ap,4.2 ap,,,TRUE,10.1016/j.physc.2007.08.007
Sr2CuO3+δ,Sr2CuO3.3,Bulk,,,SC,High-Tc/Cuprate,35 K,,Tetragonal,,,,,,,,TRUE,10.1016/j.ssc.2019.113649
Sr2CuO3.4,Sr2CuO3.4,Bulk,,,SC,High-Tc/cuprate,75 K,,Tetragonal,K2NiF4-type,I4/mmm,3.795,3.795,12.507,,,TRUE,10.1103/PhysRevB.74.100506
Sr2CuO3.4 (C2/m modulated phase),Sr2CuO3.4,Bulk,,,SC,High-Tc/cuprate,75 K,,Monoclinic,Modulated,C2/m,5√2 ap,cp,√26√2/2 ap,,,TRUE,10.1103/PhysRevB.74.100506
Sr2CuO3.4 (Cmmm modulated phase),Sr2CuO3.4,Bulk,,,SC,High-Tc/cuprate,89 K,,Orthorhombic,Modulated,Cmmm,cp,5√2 ap,5√2 ap,,,TRUE,10.1103/PhysRevB.74.100506
Sr2CuO3.4 (Pmmm modulated phase),Sr2CuO3.4,Bulk,,,SC,High-Tc/cuprate,95 K,,Orthorhombic,Modulated,Pmmm,4√2 ap,4√2 ap,cp,,,TRUE,10.1103/PhysRevB.74.100506
Sr2CuO3.4 (Fmmm modulated phase),Sr2CuO3.4,Bulk,,,NSC,High-Tc/cuprate,,,Orthorhombic,Modulated,Fmmm,5√2 ap,5√2 ap,cp,,,TRUE,10.1103/PhysRevB.74.100506
Sr2CuO3.4,Sr2CuO3.4,Bulk,,,SC,High-Tc/Cuprate,75K,6 GPa,K2NiF4,Tetragonal,,,,,,,TRUE,10.1016/j.physc.2007.05.012
Sr2CuO3.4,Sr2CuO3.4,Bulk,,,SC,High-Tc/Cuprate,95K,1 atm,K2NiF4,Tetragonal,Pmmm,,,,,,TRUE,10.1016/j.physc.2007.05.012
Sr2CuO3+δ,Sr2CuO3.4,Bulk,,,SC,High-Tc,95 K,,Tetragonal,,Pmmm,,,,,,TRUE,10.1016/j.physc.2007.03.282
Sr2CuO3.4,Sr2CuO3.4,Bulk,,,SC,High-Tc/Cuprate,95 K,,Orthorhombic,Fmmm,Fmmm,,,,,,TRUE,10.1016/j.physc.2009.03.054
Sr2CuO3.4,Sr2CuO3.4,Bulk,,,SC,High-Tc/Cuprate,48 K,5.5 GPa,Pmmm,Modulated,Pmmm,2√2 ap,2√2 ap,cp,,,TRUE,10.1016/j.physc.2013.09.004
Sr2CuO3.4,Sr2CuO3.4,Bulk,,,SC,High-Tc/Cuprate,75 K,5.5 GPa,C2/m,Modulated,C2/m,5√2 ap,cp,√26√2/2 ap,,,TRUE,10.1016/j.physc.2013.09.004
Sr2CuO3.4,Sr2CuO3.4,Bulk,,,SC,Cuprate,75 K,High Pressure,K2NiF4-type tetragonal,Monoclinic,C2/m,5.2 ap,cp,26.2/2 ap,,,TRUE,10.1016/j.physc.2007.08.007
Sr2CuO4-v,Sr2CuO4-v,Bulk,,,SC,cuprate,75 K,,Tetragonal,K2NiF4-type,,,,,,,TRUE,10.1103/PhysRevB.82.216501
Sr2CuO4-v (annealed),Sr2CuO4-v,Bulk,,,SC,cuprate,95 K,,Tetragonal,K2NiF4-type,,,,,,,TRUE,10.1103/PhysRevB.82.216501
Sr2CuO4-v (Shimikawa et al.),Sr2CuO4-v,Bulk,,,SC,cuprate,60 K,,Tetragonal,K2NiF4-type,,,,,,,TRUE,10.1103/PhysRevB.82.216501
Sr2CuO4-δ,Sr2CuO4-δ,Bulk,,,SC,High-Tc/cuprate,95 K,,,,,,,,,,FALSE,10.1103/PhysRevB.103.214510
Sr2EuNbCu2O8-δ,Sr2EuNbCu2O8-δ,Bulk,,,NSC,,,,Tetragonal,2112 type,I4/mcm,,,,,,True,10.1103/PhysRevB.52.1389
Sr2EuTaCu2O8-δ,Sr2EuTaCu2O8-δ,Bulk,,,NSC,,,,Tetragonal,2112 type,I4/mcm,,,,,,True,10.1103/PhysRevB.52.1389
Strontium Iron Oxide,Sr2FeO4,Bulk,,,NSC,,,,,,,,,,,,,10.1103/PhysRevLett.76.3786
Strontium Ferrite (ambient pressure),Sr2FeO4,Bulk,,,NSC,,,0 GPa,Tetragonal,body-centered tetragonal,,,,,,,TRUE,10.1103/PhysRevB.109.165146
Strontium Ferrite (high pressure metallic phase),Sr2FeO4,Bulk,,,NSC,,,40 GPa,Tetragonal,body-centered tetragonal,,,,,,,FALSE,10.1103/PhysRevB.109.165146
Sr2GdNbCu2O8-δ,Sr2GdNbCu2O8-δ,Bulk,,,NSC,,,,Tetragonal,2112 type,I4/mcm,,,,,,True,10.1103/PhysRevB.52.1389
Sr2GdTaCu2O8-δ,Sr2GdTaCu2O8-δ,Bulk,,,NSC,,,,Tetragonal,2112 type,I4/mcm,,,,,,True,10.1103/PhysRevB.52.1389
Sr2Ir1-xRhxO4 (x=0.04),Sr2Ir0.96Rh0.04O4,Bulk,,,NSC,,,,,,,,,,,,FALSE,10.1103/PhysRevB.96.041106
Sr₂IrO₄,Sr2IrO4,Bulk,,,NSC,,,,Tetragonal,K2NiF4-type,,,,,,,True,10.1103/PhysRevB.51.17184
Strontium Iridate,Sr2IrO4,Bulk,,,NSC,,,,Tetragonal,"Perovskite-like, quasi-two-dimensional",,,,25.8,,,TRUE,10.1103/PhysRevB.98.045107
Strontium Iridate,Sr2IrO4,Bulk,,,NSC,,,0.6–185 GPa,Tetragonal (P < 40.6 GPa); Orthorhombic (P ≥ 40.6 GPa),,I41/acd (P < 40.6 GPa); Pbca (P ≥ 40.6 GPa),,,,,,TRUE,10.1103/PhysRevB.101.144102
Sr2IrO4,Sr2IrO4,Bulk,,,NSC,,,,,isostructural to La2CuO4,,,,,,,TRUE,10.1103/PhysRevB.96.041106
Sr2IrO4,Sr2IrO4,Bulk,,,NSC,,,,Tetragonal,K2NiF4-type,,,,,,,FALSE,10.1103/PhysRevB.84.115127
Sr2IrO4,Sr2IrO4,Bulk,,,NSC,,,,,Layered perovskite,,,,,,,TRUE,10.1103/PhysRevX.5.041018
Sr2IrO4,Sr2IrO4,Bulk,,,NSC,,,,Tetragonal,K2NiF4-type,I4_1/acd,5.484,5.484,25.804,,,TRUE,10.1103/PhysRevB.100.224415
Sr2IrO4,Sr2IrO4,Bulk,,,SC,Unconventional/High-Tc/cuprate-like,,,Tetragonal,K2NiF4-type perovskite,,,,,,,FALSE,10.1103/PhysRevB.98.224510
Sr2IrO4,Sr2IrO4,Bulk,,,NSC,,,,Tetragonal,K2NiF4-type (distorted),,,,,,,FALSE,10.1103/PhysRevLett.107.266404
Strontium Iridate (n=1),Sr2IrO4,Thin Film,20 nm,SrTiO3 (001),NSC,,,Ambient,Tetragonal,Layered perovskite (K2NiF4-type),I41/acd,5.49,5.49,25.78,,,TRUE,10.1103/PhysRevMaterials.1.075004
Sr2IrO4,Sr2IrO4,Bulk,,,SC,Antiferromagnetic/Unconventional,,,Orthorhombic,,Pcca,,,,,,TRUE,10.1103/PhysRevB.97.134512
Strontium Iridate,Sr2IrO4,Layer in a heterostructure,,,NSC,,,,,,,,,,,,Theoretical study,10.1103/PhysRevB.93.220502
SrCaCuO,Sr2Nd0.2Ca0.8Cu2O5+yF1+y,Bulk,,,SC,High-Tc,85 K,,,,,,,,,,FALSE,10.1016/S0921-4534(02)01250-9
Sr2Nd1.5Ce0.5NbCu2O10,Sr2Nd1.5Ce0.5NbCu2O10,Bulk,,,SC,Cuprate,28 K,,,,,,,,,,TRUE,10.1016/0921-4534(92)90653-T
Sr2NdNbCu2O8-δ,Sr2NdNbCu2O8-δ,Bulk,,,NSC,,,,Tetragonal,2112 type,I4/mcm,,,,,,True,10.1103/PhysRevB.52.1389
Sr2NdTaCu2O8-δ,Sr2NdTaCu2O8-δ,Bulk,,,NSC,,,,Tetragonal,2112 type,I4/mcm,,,,,,True,10.1103/PhysRevB.52.1389
Sr2NiO3Cl,Sr2NiO3Cl,Bulk,,,NSC,,,,,square pyramidal,,,,,,,TRUE,10.1103/PhysRevMaterials.8.024803
Sr2PbO4,Sr2PbO4,Bulk,,,NSC,,,,,,,,,,,,True,10.1103/PhysRevB.37.5107
Sr2PrNbCu2O8-δ,Sr2PrNbCu2O8-δ,Bulk,,,NSC,,,,Tetragonal,2112 type,I4/mcm,,,,,,True,10.1103/PhysRevB.52.1389
Sr2PrTaCu2O8-δ,Sr2PrTaCu2O8-δ,Bulk,,,NSC,,,,Tetragonal,2112 type,I4/mcm,,,,,,True,10.1103/PhysRevB.52.1389
Sr₂RhO₄,Sr2RhO4,Bulk,,,NSC,,,,,K2NiF4-type layered perovskite,,,,,,,,10.1103/PhysRevB.52.R9843
Strontium Rhodate,Sr2RhO4,Bulk,,,NSC,,,,,,,,,,,,FALSE,10.1103/PhysRevB.101.085134
Sr2RhO4,Sr2RhO4,Bulk,,,NSC,,,,Tetragonal,K2NiF4-type (distorted),,,,,,,FALSE,10.1103/PhysRevLett.107.266404
Strontium Ruthenate with O-16 isotope,Sr2Ru16O4,Bulk,,,SC,Type-II,varies with sample quality,,Tetragonal,layered perovskite,,,,,,,True,10.1103/PhysRevB.63.144514
Strontium Ruthenate with O-17 isotope,Sr2Ru17O4,Bulk,,,SC,Type-II,,,Tetragonal,layered perovskite,,,,,,,True,10.1103/PhysRevB.63.144514
Strontium Ruthenate with O-18 isotope,Sr2Ru18O4,Bulk,,,SC,Type-II,varies with sample quality,,Tetragonal,layered perovskite,,,,,,,True,10.1103/PhysRevB.63.144514
Sr₂RuO₄,Sr2Ru1O4,Bulk,,,SC,Type-II,,,,,,,,,,,,10.1103/PhysRevB.64.214510
Sr₂RuO₄,Sr2Ru1O4,,,,SC,High-Tc,,,,,,,,,,,,10.1103/PhysRevLett.83.3041
Sr₂RuO₄,Sr2Ru1O4,,,,SC,,,,,,,,,,,,,10.1103/PhysRevB.66.134503
Sr2RuO4,Sr2Ru1O4,Bulk,,,SC,High-Tc,,,,,,,,,,,,10.1103/PhysRevB.63.094509
Sr2RuO4,Sr2Ru1O4,Bulk,,,SC,,,,,Layered structure,,,,,,,TRUE,10.1103/PhysRevMaterials.8.064801
Sr2RuO2,Sr2RuO2,Bulk,,,SC,Unconventional/Type-II,,,,,,,,,,,FALSE,10.1103/PhysRevB.108.144502
Sr2RuO4,Sr2RuO4,Bulk,,,SC,Type-II,,,,,,,,,,,,10.1103/PhysRevB.65.134511
Strontium Ruthenate,Sr2RuO4,Bulk,,,SC,Type-II,1.5 K,,,layered,,,,,,,True,10.1103/PhysRevB.65.220502
Sr₂RuO₄,Sr2RuO4,Bulk,,,SC,,1 K,,,Layered,,,,,,,,10.1103/PhysRevB.65.214412
Sr2RuO4,Sr2RuO4,Bulk,,,SC,,,,,,,,,,,,,10.1103/PhysRevB.65.174514
Sr2RuO4,Sr2RuO4,Bulk,,,SC,Type-II,,,,,,,,,,,,10.1103/PhysRevB.60.4245
Sr2RuO4,Sr2RuO4,Bulk,,,SC,Type-II,1.3 K,,,perovskite,,,,,,,,10.1103/PhysRevB.65.092509
Sr2RuO4,Sr2RuO4,Bulk,,,SC,,,,,,,,,,,,,10.1103/PhysRevB.63.014501
Strontium ruthenate,Sr2RuO4,Bulk,,,SC,High-Tc,,,,,,,,,,,,10.1103/PhysRevB.66.214507
Sr2RuO4,Sr2RuO4,Bulk,,,SC,,,,,,,,,,,,,10.1103/PhysRevB.61.R882
Sr2RuO4,Sr2RuO4,Bulk,,,SC,Type-II,1 K,,,perovskite,,,,,,,,10.1103/PhysRevB.61.15392
Strontium Ruthenium Oxide,Sr2RuO4,Bulk,,,SC,Type-II,,,,,,,,,,,,10.1103/PhysRevB.61.11293
Strontium ruthenate,Sr2RuO4,Bulk,,,SC,Type-II,,,Tetragonal,layered perovskite,,,,,,,True,10.1103/PhysRevB.65.014517
Sr2RuO4,Sr2RuO4,,,,SC,spin-triplet,,,,,,,,,,,,10.1103/PhysRevLett.89.037002
Strontium ruthenate,Sr2RuO4,Bulk,,,SC,High-Tc,,,,,,,,,,"Hc2 ~ 0.81 (p+ domain), Hc2 ~ 1.7 (p- domain) in units of φ₀/ξ₀²",,10.1103/PhysRevB.65.224517
Strontium Ruthenate,Sr2RuO4,Bulk,,,SC,unconventional/spin-triplet,,,,layered perovskite,,,,,,,,10.1103/PhysRevB.62.R9275
Sr₂RuO₄,Sr2RuO4,,,,SC,,,,,,,,,,,,,10.1103/PhysRevLett.88.217003
Sr2RuO4,Sr2RuO4,Bulk,,,SC,,,,,,,,,,,,,10.1103/PhysRevB.60.14868
Sr₂RuO₄,Sr2RuO4,Bulk,,,SC,Type-II,,,,layered,,,,,,,,10.1103/PhysRevB.61.750
Strontium Ruthenate,Sr2RuO4,Bulk,,,SC,High-Tc,,,,,,,,,,,,10.1103/PhysRevB.63.104513
Sr2RuO4,Sr2RuO4,Bulk,,,SC,,1 K,,,layered perovskite,,,,,,,,10.1103/PhysRevB.57.8632
Sr₂RuO₄,Sr2RuO4,Bulk,,,SC,,1.35 K,,Tetragonal,K2NiF4 structure,,,,,,,True,10.1103/PhysRevB.57.1236
Strontium Ruthenate,Sr2RuO4,Bulk,,,SC,triplet,,,,,,,,,,,,10.1103/PhysRevB.60.6308
Sr2RuO4,Sr2RuO4,Bulk,,,SC,unconventional/triplet,,,,layered perovskite,,,,,,,,10.1103/PhysRevLett.86.2661
Sr2RuO4,Sr2RuO4,Bulk,,,SC,,~1 K,,,,,,,,,,,10.1103/PhysRevB.60.1573
Sr2RuO4,Sr2RuO4,Bulk,,,SC,unconventional,,,,,,,,,,,,10.1103/PhysRevLett.88.047005
Strontium ruthenate,Sr2RuO4,Bulk,,,SC,Type-II,0.7 K,,,layered perovskite,,,,,,"Hc2⊥ab ~ 0.79 T, Hc2∥c ~ 0.030 T",True,10.1103/PhysRevB.56.R505
Sr2RuO4,Sr2RuO4,Bulk,,,SC,unconventional,,,,,,,,,,,,10.1103/PhysRevLett.89.017004
Sr2RuO4,Sr2RuO4,,,,SC,,,,,,,,,,,,,10.1103/PhysRevB.60.1448
Strontium ruthenate,Sr2RuO4,Bulk,,,SC,unconventional,1.5 K,,,,,,,,,,True,10.1103/PhysRevB.65.144519
Sr2RuO4,Sr2RuO4,,,,SC,,,,,,,,,,,,,10.1103/PhysRevB.64.134304
Sr₂RuO₄,Sr2RuO4,Bulk,,,SC,,1 K,,,layered perovskite,,,,,,,True,10.1103/PhysRevB.57.5505
Sr2RuO4,Sr2RuO4,Bulk,,,SC,unconventional,,,,,,,,,,,,10.1103/PhysRevLett.87.127001
Sr₂RuO₄,Sr2RuO4,Bulk,,,SC,Type-II,1.5 K,,Tetragonal,K2NiF4 structure,,,,,,,,10.1103/PhysRevB.61.5223
Sr₂RuO₄,Sr2RuO4,Bulk,,,SC,triplet,,,,,,,,,,,,10.1103/PhysRevLett.88.177002
Sr2RuO4,Sr2RuO4,Bulk,,,SC,,,,,,,,,,,,,10.1103/PhysRevB.66.140508
Sr2RuO4,Sr2RuO4,Bulk,,,SC,,,,,,,,,,,,,10.1103/PhysRevB.63.212507
Sr2RuO4,Sr2RuO4,,,,SC,,,,,,,,,,,,,10.1103/PhysRevB.66.064510
Strontium Ruthenate,Sr2RuO4,Bulk,,,SC,Type-II,1.5 K,,,,,,,,,,,10.1103/PhysRevB.62.R11969
Sr2RuO4,Sr2RuO4,Bulk,,,SC,Type-II,1.5 K,,,,,,,,,,,10.1103/PhysRevB.63.180509
Strontium ruthenate,Sr2RuO4,Bulk,,,SC,Type-II,1.39 K,,,layered-perovskite,,,,,50 Oe,,True,10.1103/PhysRevLett.85.4775
Strontium ruthenate,Sr2RuO4,Bulk,,,SC,Type-II,1.44 K,,,layered-perovskite,,,,,50 Oe,,True,10.1103/PhysRevLett.85.4775
Strontium ruthenate,Sr2RuO4,Bulk,,,SC,Type-II,0.82 K,,,layered-perovskite,,,,,50 Oe,,True,10.1103/PhysRevLett.85.4775
Sr₂RuO₄,Sr2RuO4,Bulk,,,SC,Type-II,1 K,,Tetragonal,layered perovskite,,,,,,,True,10.1103/PhysRevB.54.13311
Sr₂RuO₄,Sr2RuO4,Bulk,,,SC,Type-II,2.5 K,,,layered perovskite,,,,,,,True,10.1103/PhysRevLett.87.227002
Strontium Ruthenium Oxide,Sr2RuO4,Bulk,,,SC,Type-II,1 K,,Tetragonal,layered perovskite,,3.86 Å,3.86 Å,12.7 Å,,0.05 T,True,10.1103/PhysRevLett.76.3786
Sr2RuO4,Sr2RuO4,Bulk,,,SC,unconventional/triplet pairing,,,tetragonal,perovskite-derived,I4/mmm,,,,,,,10.1103/PhysRevB.63.165101
Sr2RuO4,Sr2RuO4,Bulk,,,SC,Type-II,,,,,,,,,,,,10.1103/PhysRevLett.85.4952
Sr₂RuO₄,Sr2RuO4,Bulk,,,SC,,,,,layered,,,,,,,,10.1103/PhysRevB.65.180506
Strontium Ruthenate,Sr2RuO4,Bulk,,,SC,Type-II/odd-parity/p-wave,1.5 K,,,layered oxide,,,,,,,True,10.1103/PhysRevB.60.R749
Strontium ruthenate,Sr2RuO4,Bulk,,,SC,Type-II,,,,,,,,,,,,10.1103/PhysRevLett.85.4586
Strontium Ruthenate,Sr2RuO4,Bulk,,,SC,unconventional/chiral p-wave,,,,layered,,,,,,,,10.1103/PhysRevB.66.132511
Strontium ruthenate,Sr2RuO4,Bulk,,,SC,Type-II,~1 K,0-12 kbar,,perovskite-like,,,,,,,True,10.1103/PhysRevB.56.7890
Sr2RuO4,Sr2RuO4,,,,SC,,,,,,,,,,,,,10.1103/PhysRevLett.81.5636
Sr2RuO4,Sr2RuO4,,,,SC,unconventional,1.4 K,,,,,,,,,,,10.1103/PhysRevLett.87.257601
Strontium Ruthenium Oxide,Sr2RuO4,Bulk,,,SC,chiral p-wave,,,,perovskite-related,,,,,,,,10.1103/PhysRevB.65.014508
Strontium ruthenate,Sr2RuO4,Bulk,,,SC,Type-II,1.42 K,,,layered,,,,1.28 nm,,750 G,True,10.1103/PhysRevB.65.220512
Sr2RuO4,Sr2RuO4,Bulk,,,SC,Type-II/p-wave,,,,,,,,,,,,10.1103/PhysRevB.58.9354
Strontium Ruthenium Oxide,Sr2RuO4,Bulk,,,SC,Type-II,,,,perovskite,,,,,,,,10.1103/PhysRevLett.83.1423
Sr2RuO4,Sr2RuO4,Bulk,,,SC,Type-II,1 K,,,perovskite,,,,,,,,10.1103/PhysRevB.59.9600
Sr2RuO4,Sr2RuO4,Bulk,,,SC,High-Tc,1.5 K,,Tetragonal,perovskite,,,,,,,,10.1103/PhysRevB.64.054514
Strontium Ruthenate,Sr2RuO4,Bulk,,,SC,Type-II,1.44 K,,,layered perovskite,,,,,,,True,10.1103/PhysRevLett.84.3374
Strontium ruthenate,Sr2RuO4,Bulk,,,SC,Type-II,,,Tetragonal,,D4h,,,,,,False,10.1103/PhysRevB.66.214508
Sr2RuO4,Sr2RuO4,Bulk,,,SC,,1 K,,,layered,,,,,,,,10.1103/PhysRevB.59.4561
Sr2RuO4,Sr2RuO4,Bulk,,,SC,High-Tc,,,,,,,,,,,,10.1103/PhysRevB.66.094507
Sr2RuO4,Sr2RuO4,Bulk,,,SC,p-wave,,,,,,,,,,,,10.1103/PhysRevB.63.134509
Strontium Ruthenate,Sr2RuO4,Bulk,,,SC,High-Tc,1.35 K,,Tetragonal,,,,,,17 mT,30 mT,,10.1103/PhysRevB.58.14484
Sr₂RuO₄,Sr2RuO4,Bulk,,,SC,Type-II,1 K,,,layered perovskite,,,,,,,True,10.1103/PhysRevLett.76.3009
Sr2RuO4,Sr2RuO4,Bulk,,,SC,,,,,layered,,,,,,,,10.1103/PhysRevB.66.014501
Sr2RuO4,Sr2RuO4,Bulk,,,SC,High-Tc,,,,,,,,,,,,10.1103/PhysRevB.63.195104
Sr2RuO4,Sr2RuO4,Bulk,,,SC,,,,,,,,,,,,,10.1103/PhysRevB.61.1433
Sr₂RuO₄,Sr2RuO4,Bulk,,,SC,unconventional/spin-triplet,1.5 K,,tetragonal,K2NiF4-type,,,,,,,True,10.1103/PhysRevB.63.180504
Sr₂RuO₄,Sr2RuO4,Bulk,,,SC,Type-II,,,,perovskite-related,,,,,,,,10.1103/PhysRevLett.81.4232
Sr₂RuO₄,Sr2RuO4,Bulk,,,SC,Type-II,,,,layered perovskite,,,,,,,,10.1103/PhysRevLett.82.4324
Sr2RuO4,Sr2RuO4,Bulk,,,SC,triplet,,,,,,,,,,,,10.1103/PhysRevLett.86.1094
Sr2RuO4,Sr2RuO4,,,,SC,,,,,,,,,,,,,10.1103/PhysRevB.66.064523
Sr₂RuO₄,Sr2RuO4,Bulk,,,SC,,,,,layered,,,,,,,,10.1103/PhysRevLett.83.388
Sr2RuO4,Sr2RuO4,,,,SC,,1 K,,,,,,,,,,,10.1103/PhysRevLett.87.187001
Strontium ruthenate,Sr2RuO4,,,,SC,,,,,,,,,,,,,10.1103/PhysRevB.65.140502
Sr2RuO4,Sr2RuO4,Bulk,,,SC,Type-II,1.5 K,,tetragonal,,,,,,,,,10.1103/PhysRevLett.82.2939
Sr₂RuO₄,Sr2RuO4,Bulk,,,SC,Type-II,0.93 K,,Tetragonal,K2NiF4-type layered perovskite,I4/mmm,3.86111 Å,3.86111 Å,12.7217 Å,,,True,10.1103/PhysRevB.52.R9843
Strontium Ruthenate,Sr2RuO4,Bulk,,,SC,Type-II,,,,,,,,,,,True,10.1103/PhysRevLett.80.3890
Sr2RuO4,Sr2RuO4,Bulk,,,SC,Type-II,,,,,,,,,,,,10.1103/PhysRevB.60.14585
Strontium Ruthenate,Sr2RuO4,Bulk,,,SC,unconventional/Type-II,1.5 K,0 GPa,,layered perovskite,,,,,,,True,10.1103/PhysRevLett.89.166402
Strontium Ruthenate under pressure,Sr2RuO4,Bulk,,,SC,unconventional/Type-II,0.9 K,3.0 GPa,,layered perovskite,,,,,,,True,10.1103/PhysRevLett.89.166402
Strontium ruthenate,Sr2RuO4,Bulk,,,SC,triplet/unconventional,,,tetragonal,layered perovskite,,,,,,,False,10.1103/PhysRevB.56.7847
Sr₂RuO₄,Sr2RuO4,Bulk,,,SC,unconventional,1 K,,,layered perovskite,,,,,,,False,10.1103/PhysRevB.59.9894
Strontium Ruthenate,Sr2RuO4,Bulk,,,SC,Type-II,,,,layered,,,,,,,,10.1103/PhysRevB.65.064533
Strontium ruthenate,Sr2RuO4,Bulk,,,SC,Type-II,1 K,,Tetragonal,K2NiF4 structure,,,,,,,True,10.1103/PhysRevLett.76.126
Strontium Ruthenate,Sr2RuO4,Bulk,,,SC,Type-II,0.85 K,,Tetragonal,Body-centered tetragonal,I4/mmm,3.871 Å,3.871 Å,12.745 Å,,,True,10.1103/PhysRevB.65.184511
Strontium ruthenate,Sr2RuO4,Bulk,,,SC,Type-II,1.5 K,,Tetragonal,layered perovskite,,,,,,,,10.1103/PhysRevB.61.4222
Sr2RuO4,Sr2RuO4,Bulk,,,SC,High-Tc,,,,,,,,,,,,10.1103/PhysRevB.63.134515
Sr2RuO4,Sr2RuO4,,,,SC,High-Tc,,,,perovskite,,,,,,,,10.1103/PhysRevLett.89.087202
Sr2RuO4,Sr2RuO4,Bulk,,,SC,,,,,,,,,,,,,10.1103/PhysRevLett.79.1535
Strontium Ruthenate,Sr2RuO4,Bulk,,,SC,p-wave/layered perovskite,,,,layered perovskite,,,,,,Hc2 = ln(Tc/T)/(eK̃1) and Hc2 = √2/[3(√2-1)] × ln(Tc/T)/(eK̃1),,10.1103/PhysRevB.56.14093
Sr2RuO4,Sr2RuO4,Bulk,,,SC,Type-II,1.5 K,,,,,,,,,,,10.1103/PhysRevB.63.224512
Strontium Ruthenate,Sr2RuO4,Bulk,,,SC,p-wave,,,,,,,,,,,,10.1103/PhysRevB.62.5877
Strontium Ruthenate,Sr2RuO4,Bulk,,,SC,Type-II,,,,layer perovskite,,,,,,,,10.1103/PhysRevB.65.220514
Strontium Ruthenate,Sr2RuO4,Bulk,,,SC,Type-II,1.5 K,,,layered perovskite,,,,,,,True,10.1103/PhysRevLett.88.227004
Strontium ruthenate,Sr2RuO4,Bulk,,,SC,unconventional/spin-triplet,1.5 K,,,layered perovskite,,,,,,,True,10.1103/PhysRevB.64.100507
Sr₂RuO₄,Sr2RuO4,Bulk,,,SC,,1 K,,Tetragonal,K2NiF4 structure,,,,,,,,10.1103/PhysRevB.52.1358
Strontium ruthenate,Sr2RuO4,Bulk,,,SC,Type-II,1.5 K,,Tetragonal,body centered tetragonal,,,,,,,True,10.1103/PhysRevB.66.134514
Sr2RuO4,Sr2RuO4,Bulk,,,SC,,,,,,,,,,,,,10.1103/PhysRevB.65.184513
Strontium ruthenium oxide,Sr2RuO4,Bulk,,,SC,,,,Tetragonal,,,,,,,,,10.1103/PhysRevB.65.020502
Sr₂RuO₄,Sr2RuO4,Bulk,,,SC,Type-II,1.5 K,,Tetragonal,Layered perovskite,,,,,,,False,10.1103/PhysRevB.62.R14641
Sr2RuO4,Sr2RuO4,Bulk,,,SC,Type-II,1.5 K,,,perovskite,,3.86 Å,,,,,,10.1103/PhysRevB.59.14598
Sr₂RuO₄,Sr2RuO4,Bulk,,,SC,Type-II,1.5 K,,,layered perovskite,,3.87 Å,3.87 Å,6.37 Å,,,True,10.1103/PhysRevB.58.R10107
Sr₂RuO₄,Sr2RuO4,Bulk,,,SC,Type-II,1 K,,Tetragonal,K2NiF4 type,I4/mmm,3.8603 Å,3.8603 Å,12.729 Å,,,False,10.1103/PhysRevB.59.2659
Sr2RuO4,Sr2RuO4,Bulk,,,SC,High-Tc,,,,,,,,,,,,10.1103/PhysRevLett.87.247004
Sr₂RuO₄,Sr2RuO4,Bulk,,,SC,p-wave,,,,layered,,,,,,,,10.1103/PhysRevLett.89.257402
Sr2RuO4,Sr2RuO4,Bulk,,,SC,Type-II,,,,layered,,,,,,,,10.1103/PhysRevB.64.165107
Strontium ruthenate,Sr2RuO4,Bulk,,,SC,Type-II,1.44 K,,,perovskite,,,,,8 mT,60 mT,True,10.1103/PhysRevB.63.064505
Strontium ruthenate,Sr2RuO4,Bulk,,,SC,unconventional,1.3 K,,Tetragonal,layered perovskite,I4/mmm,,,,,,True,10.1103/PhysRevB.65.085404
Sr₂RuO₄,Sr2RuO4,Bulk,,,SC,Type-II/High-Tc/triplet,,,,layered perovskite,,,,,,,,10.1103/PhysRevB.61.9019
Sr₂RuO₄,Sr2RuO4,Bulk,,,SC,Type-II,1.5 K,,,layered,,,,,,"μ₀Hc2∥c(0) = Φ₀/{2πξab(0)²}, μ₀Hc2∥ab(0) = Φ₀/{2πξab(0)ξc(0)}",True,10.1103/PhysRevLett.81.3765
Sr2RuO4,Sr2RuO4,Bulk,,,SC,unconventional/odd-parity,,,,layered perovskite,,,,,,,,10.1103/PhysRevB.57.10307
Sr2RuO4,Sr2RuO4,Bulk,,,SC,triplet,,,,,,,,,,,,10.1103/PhysRevB.57.557
Sr2RuO4,Sr2RuO4,Bulk,,,SC,Type-II,,,,,,,,,,,,10.1103/PhysRevB.65.024508
Sr₂RuO₄,Sr2RuO4,Bulk,,,SC,,0.93 K,,Tetragonal,K2NiF4 type layered perovskite,I4/mmm,3.8603 Å,3.8603 Å,12.729 Å,,,True,10.1103/PhysRevB.51.1385
Strontium ruthenium oxide,Sr2RuO4,Bulk,,,SC,Type-II,,,,,,,,,,,,10.1103/PhysRevLett.87.237001
Strontium ruthenate,Sr2RuO4,Bulk,,,SC,High-Tc,,,,,,,,,,,,10.1103/PhysRevLett.87.027001
Strontium Ruthenate,Sr2RuO4,Bulk,,,SC,p-wave,0.93 K,,Tetragonal,Layered perovskite,,,,,Hc1 = 0.43 Bc (for n = -1 solution),,False,10.1103/PhysRevB.59.7076
Sr₂RuO₄,Sr2RuO4,Bulk,,,SC,Type-II,0.84 K,,,perovskite,,,,,,,True,10.1103/PhysRevB.60.10418
Sr2RuO4,Sr2RuO4,Bulk,,,SC,Type-II,1.5 K,,Tetragonal,,I4/mmm,,,,,,True,10.1103/PhysRevLett.84.2666
Sr2RuO4,Sr2RuO4,Bulk,,,SC,chiral/unconventional,,,tetragonal,,,,,,,,,10.1103/PhysRevB.64.214503
Sr₂RuO₄,Sr2RuO4,Bulk,,,SC,Type-II,1.02 K,,Tetragonal,layered perovskite,,,,,,,True,10.1103/PhysRevLett.84.1595
Strontium Ruthenium Oxide,Sr2RuO4,Bulk,,,SC,Type-II,1.4 K,,,layered,,,,,,"0.075 T (parallel to c-axis), 1.5 T (quasiclassical)",True,10.1103/PhysRevB.61.7101
Sr2RuO4,Sr2RuO4,Bulk,,,SC,unconventional,,,,,,,,,,,,10.1103/PhysRevLett.87.057002
Sr2RuO4,Sr2RuO4,Bulk,,,SC,,1.5 K,,,layered-perovskite,,,,,,,,10.1103/PhysRevB.57.978
Strontium Ruthenium Oxide,Sr2RuO4,Bulk,,,SC,Type-II,1.4 K,,,,,,,,,,True,10.1103/PhysRevB.64.024529
Strontium Ruthenate,Sr2RuO4,Bulk,,,SC,Type-II,,,,,,,,,,,,10.1103/PhysRevB.62.5904
Sr₂RuO₄,Sr2RuO4,Bulk,,,SC,High-Tc,,,,,,,,,,,,10.1103/PhysRevB.65.155119
Sr2RuO4,Sr2RuO4,Bulk,,,SC,Type-II,,,,,,,,,,,,10.1103/PhysRevB.63.174507
Sr2RuO4,Sr2RuO4,Bulk,,,SC,Type-II,,,,layered perovskite,,,,,,,True,10.1103/PhysRevB.60.12279
Strontium Ruthenium Oxide,Sr2RuO4,,,,SC,,,,,perovskite-like,,,,,,,,10.1103/PhysRevB.64.180503
Strontium ruthenate,Sr2RuO4,Bulk,,,SC,p-wave,1.39 K,,Tetragonal,perovskite,,,,,,58 mT,True,10.1103/PhysRevLett.84.6094
Sr2RuO4,Sr2RuO4,Bulk,,,SC,High-Tc,,,,layered perovskite,,,,,,,,10.1103/PhysRevB.64.165109
Sr2RuO4,Sr2RuO4,Bulk,,,SC,,,,,layered,,,,,,,,10.1103/PhysRevB.60.7998
Strontium ruthenate,Sr2RuO4,Bulk,,,SC,,,,,,,,,,,,,10.1103/PhysRevB.61.R3804
Sr₂RuO₄,Sr2RuO4,Bulk,,,SC,Type-II,1 K,,,,,,,,,,,10.1103/PhysRevB.60.14605
Sr2RuO4,Sr2RuO4,Bulk,,,SC,unconventional/p-wave,1.35 K,,tetragonal,layered perovskite,,,,,,0.53 kOe,True,10.1103/PhysRevB.59.4433
Sr2RuO4,Sr2RuO4,,,,SC,,1 K,,,,,,,,,,,10.1103/PhysRevB.55.14623
Strontium Ruthenium Oxide,Sr2RuO4,Bulk,,,SC,Type-II,,,Tetragonal,perovskite,D4h,,,,,,,10.1103/PhysRevB.63.220509
Sr₂RuO₄,Sr2RuO4,Bulk,,,SC,Type-II,0.93 K,,Tetragonal,layered perovskite,,,,,,,True,10.1103/PhysRevB.53.R14761
Sr2RuO4,Sr2RuO4,Bulk,,,SC,,,,,layered perovskite,,,,,,,,10.1103/PhysRevB.62.2416
Sr₂RuO₄,Sr2RuO4,Bulk,,,SC,unconventional/p-wave,1 K,,tetragonal,layered perovskite,I4/mmm,3.86 Å,3.86 Å,12.74 Å,,,True,10.1103/PhysRevLett.83.3320
Sr2RuO4,Sr2RuO4,Bulk,,,SC,Type-II,,,tetragonal,,,,,,,,,10.1103/PhysRevLett.89.237004
Strontium Ruthenate,Sr2RuO4,Bulk,,,SC,Type-II,1.47 K,,,,,,,,,1.43 T,True,10.1103/PhysRevLett.85.5412
Sr2RuO4,Sr2RuO4,Bulk,,,SC,Type-II,,,,layered,,,,,,,,10.1103/PhysRevB.60.15332
Strontium ruthenate,Sr2RuO4,Bulk,,,SC,Type-II,1.37 K,,Tetragonal,,,,,,,1.5 T,True,10.1103/PhysRevLett.86.5986
Sr2RuO4,Sr2RuO4,Bulk,,,SC,,,,,perovskite,,,,,,,,10.1103/PhysRevB.56.9052
Sr₂RuO₄,Sr2RuO4,Bulk,,,SC,unconventional,1.5 K,,,,,,,,,,,10.1103/PhysRevLett.89.226401
Sr2RuO4,Sr2RuO4,Bulk,,,SC,triplet,,,,layered perovskite,D4h,,,,,,,10.1103/PhysRevB.60.550
Sr₂RuO₄,Sr2RuO4,,,,SC,,0.9 K,,,,,,,,,,,10.1103/PhysRevB.55.6051
Strontium Ruthenate,Sr2RuO4,Bulk,,,SC,p-wave,1.5 K,,Tetragonal,layered perovskite,,,,,,,,10.1103/PhysRevB.61.3584
Strontium Ruthenate,Sr2RuO4,Bulk,,,SC,unconventional/p-wave,1.35 K,,,layered perovskite,,,,,,,True,10.1103/PhysRevLett.80.161
Strontium Ruthenate (impure sample),Sr2RuO4,Bulk,,,NSC,,< 0.13 K,,,layered perovskite,,,,,,,True,10.1103/PhysRevLett.80.161
Strontium ruthenate,Sr2RuO4,Bulk,,,SC,Type-II,1.4 K,,Tetragonal,K2NiF4-type layered perovskite,,,,,,,True,10.1103/PhysRevB.63.134520
Strontium ruthenate (lower quality),Sr2RuO4,Bulk,,,SC,Type-II,0.97 K,,Tetragonal,K2NiF4-type layered perovskite,,,,,,,True,10.1103/PhysRevB.63.134520
Sr2RuO4,Sr2RuO4,,,,SC,,,,,,,,,,,,,10.1103/PhysRevB.56.R11423
Strontium ruthenate,Sr2RuO4,Bulk,,,SC,Type-II,0.93 K,,Tetragonal,K2NiF4 structure,,,,,,,True,10.1103/PhysRevB.53.8151
Strontium Ruthenate,Sr2RuO4,Bulk,,,SC,,,,,,,,,,,,,10.1103/PhysRevB.57.8656
Sr₂RuO₄,Sr2RuO4,Bulk,,,SC,,,,,,,,,,,,,10.1103/PhysRevB.62.2372
Sr2RuO4,Sr2RuO4,Bulk,,,SC,Type-II,,,,layered,,,,,,0.8 T,,10.1103/PhysRevLett.80.2697
Strontium ruthenate,Sr2RuO4,Bulk,,,SC,spin-triplet,,,Tetragonal,K2NiF4-type,I4/mmm,,,,,,True,10.1103/PhysRevB.62.6458
Sr2RuO4,Sr2RuO4,Bulk,,,SC,Type-II,,,,layered perovskite,,,,,,,,10.1103/PhysRevB.64.224515
Sr2RuO4,Sr2RuO4,Bulk,,,SC,High-Tc,,,,quasi-two-dimensional,,,,,,,,10.1103/PhysRevB.64.184516
Sr2RuO4,Sr2RuO4,,,,SC,,1.5 K,,,,,,,,,,,10.1103/PhysRevLett.88.027001
Strontium Ruthenium Oxide,Sr2RuO4,Bulk,,,SC,Type-II,,,,layered perovskite,,,,,,,,10.1103/PhysRevLett.78.3374
Strontium Ruthenium Oxide,Sr2RuO4,Bulk,,,SC,Type-II,1.5 K,,Tetragonal,,,,,,,1.5 T,True,10.1103/PhysRevLett.86.2649
Sr2RuO4,Sr2RuO4,Bulk,,,SC,Type-II,,,,,,,,,,,,10.1103/PhysRevB.65.174530
Sr₂RuO₄,Sr2RuO4,Bulk,,,SC,Type-II,,,,,,,,,,,,10.1103/PhysRevB.60.R15039
Sr₂RuO₄,Sr2RuO4,Bulk,,,SC,Type-II,0.93 K,,Tetragonal,K2NiF4 type layered perovskite,,3.8694 Å,3.8694 Å,12.746 Å,,,True,10.1103/PhysRevLett.76.4845
Sr₂RuO₄,Sr2RuO4,Bulk,,,SC,Type-II,,,,layered,,,,,,,,10.1103/PhysRevB.64.012510
Strontium ruthenium oxide,Sr2RuO4,,,,SC,Type-II,,,,,,,,,,,,10.1103/PhysRevLett.88.017004
Strontium ruthenate,Sr2RuO4,Bulk,,,SC,unconventional/p-wave,1.4 K,,,,,,,,,,True,10.1103/PhysRevB.65.104504
Strontium ruthenate,Sr2RuO4,Bulk,,,SC,unconventional/p-wave,>1.3 K,,Tetragonal,layered perovskite,,,,,,,True,10.1103/PhysRevLett.84.2662
Sr2RuO4,Sr2RuO4,Bulk,,,SC,triplet,1.5 K,,,layered perovskite,,,,,,,,10.1103/PhysRevB.62.11846
Sr2RuO4,Sr2RuO4,Bulk,,,SC,,,,,,,,,,,,,10.1103/PhysRevB.66.224504
Sr2RuO4,Sr2RuO4,Bulk,,,SC,Type-II,1.5 K,,,layered,,,,,,,,10.1103/PhysRevB.65.174502
Strontium ruthenate,Sr2RuO4,Bulk,,,SC,Type-II,1.5 K,,Tetragonal,layered perovskite,,,,,10 Oe,"15 kOe (H⊥c), 750 Oe (H∥c)",True,10.1103/PhysRevB.63.060507
Strontium ruthenate (low-Tc sample),Sr2RuO4,Bulk,,,SC,Type-II,0.7 K,,Tetragonal,layered perovskite,,,,,,,,10.1103/PhysRevB.63.060507
Strontium ruthenate,Sr2RuO4,Bulk,,,SC,Type-II,1.46 K,,Tetragonal,layered perovskite,,,,,,1.48 T at 60 mK for H//[110],True,10.1103/PhysRevB.66.214514
Sr2RuO4,Sr2RuO4,Bulk,,,SC,,,,,,,,,,,,,10.1103/PhysRevB.59.7166
Strontium Ruthenium Oxide,Sr2RuO4,Bulk,,,SC,Type-II/spin-triplet,,,,perovskite,,,,,,,True,10.1103/PhysRevB.64.100501
Sr2RuO4,Sr2RuO4,Bulk,,,SC,unconventional,,,,,,,,,,,,10.1103/PhysRevB.64.104502
Strontium ruthenate,Sr2RuO4,Bulk,,,SC,unconventional/p-wave,1.5 K to 0.6 K,,,layered perovskite,,,,6.4 Å,,"varies with Tc, measured along c-direction",True,10.1103/PhysRevB.60.610
Sr2RuO4,Sr2RuO4,Bulk,,,SC,High-Tc,,,Tetragonal,Layered perovskite,,,,,,,,10.1103/PhysRevB.65.014504
Strontium Ruthenium Oxide,Sr2RuO4,Bulk,,,SC,Type-II/spin-triplet/p-wave,1.5 K,zero magnetic field,,perovskite,,,,,,,True,10.1103/PhysRevLett.84.5387
Sr2RuO4,Sr2RuO4,,,,SC,,1.5 K,,,layered perovskite,,,,,,,,10.1103/PhysRevB.59.14099
Strontium Ruthenium Oxide,Sr2RuO4,Bulk,,,SC,,,,,perovskite,,,,,,,,10.1103/PhysRevLett.78.2271
Strontium ruthenate,Sr2RuO4,Bulk,,,SC,Type-II,,,,,,,,,,,,10.1103/PhysRevB.62.15151
Strontium ruthenate,Sr2RuO4,Bulk,,,SC,unconventional/p-wave,1.5 K,,tetragonal,layered perovskite,,,,,,"anisotropic, field-dependent",True,10.1103/PhysRevB.64.052502
Strontium ruthenate,Sr2RuO4,Bulk,,,SC,High-Tc,,,Tetragonal,perovskite,I4/mmm,,,,,,,10.1103/PhysRevLett.88.197002
Sr₂RuO₄,Sr2RuO4,Bulk,,,SC,,1 K,,,layered perovskite,,,,,,0.04 T,True,10.1103/PhysRevB.54.7425
Strontium ruthenate,Sr2RuO4,Bulk,,,SC,Type-II,,,,,,,,,,,False,10.1103/PhysRevB.63.060506
Strontium Ruthenate,Sr2RuO4,Bulk,,,SC,Type-II,1.45 K,,Tetragonal,Layered perovskite,,,,,,,True,10.1103/PhysRevLett.86.2653
Strontium Ruthenate,Sr2RuO4,Bulk,,,SC,Type-II,1.32 K,,Tetragonal,Layered perovskite,,,,,,,True,10.1103/PhysRevLett.86.2653
Strontium Ruthenate,Sr2RuO4,Bulk,,,SC,Type-II,1.37 K,,Tetragonal,Layered perovskite,,,,,,,True,10.1103/PhysRevLett.86.2653
Strontium Ruthenate,Sr2RuO4,Bulk,,,SC,Type-II,1.51 K,,Tetragonal,perovskite,D4h,,,,,,True,10.1103/PhysRevB.62.9697
Strontium Ruthenate,Sr2RuO4,Bulk,,,SC,triplet,,,,layered oxide,,,,,,,,10.1103/PhysRevLett.89.220403
Sr2RuO4,Sr2RuO4,Bulk,,,SC,High-Tc,,,,,,,,,,,,10.1103/PhysRevB.64.140507
Strontium Ruthenate,Sr2RuO4,Bulk,,,SC,Type-II,1.5 K,,Tetragonal,layered perovskite,,,,,,,True,10.1103/PhysRevB.63.144514
