Repository: WyattBunstine/ML_SC_Project

# ML_SC_Project — Chemically and Geometrically Motivated Crystal Graph Neural Networks

This project predicts and screens superconductors from crystal structure. It frames the
problem as a **two-stage hurdle**: first classify whether a material is a superconductor
candidate (SC vs. non-SC), then regress the critical temperature T_c for superconductors.

Two graph-neural-network families are trained and compared:

- a **baseline CGCNN** ([txie-93/cgcnn](https://github.com/txie-93/cgcnn)), and
- an **MPNN** with learned edge features that consumes richer `crystal_graph_v4` graphs
  (this project's contribution).

File: database/superconductor_materials_full.csv (part 154 of 215)
Material_Name,Chemical_Composition,Material_Class,Film_Thickness,Substrate,Material_Type,Superconductor_Type,Superconducting_Transition_Temperature,Pressure,Crystal_Structure,Lattice_Structure,Space_Group,"Lattice_Constant(a)","Lattice_Constant(b)","Lattice_Constant(c)",Lower_Critical_Field,Upper_Critical_Field,Experimental,DOI
Sr2RuO4,Sr2RuO4,Bulk,,,SC,p-wave,1.2 K,,Layered Perovskite,,,,,,,,FALSE,10.1016/S0921-4534(99)00040-4
Sr2RuO4,Sr2RuO4,Bulk,,,SC,Type-II,1.5 K,,K2NiF4-type,Tetragonal,,,,,,1.48 T,TRUE,10.1016/S0022-3697(02)00155-5
Sr2RuO4,Sr2RuO4,Bulk,,,SC,Unconventional,1.5 K,,Layered Perovskite,,,,,,,,TRUE,10.1016/S0921-4534(02)02532-7
Sr2RuO4,Sr2RuO4,Bulk,,,SC,Type-II,1.42 K,,,,,,,,,,TRUE,10.1016/S0022-3697(02)00232-9
Sr2RuO4,Sr2RuO4,Bulk,,,SC,Type-II,1.5 K,,,,,,,,,,TRUE,10.1016/j.physc.2011.05.033
Sr2RuO4,Sr2RuO4,Bulk,,,SC,Type-II,1.43 K,10 bar,Layered Perovskite,Orthorhombic,,,,12.759 Å,,,TRUE,10.1016/j.jcrysgro.2005.04.104
Sr2RuO4,Sr2RuO4,Bulk,,,SC,Unconventional,1.5 K,,Layered Perovskite,,,,,,,,TRUE,10.1016/j.physb.2006.03.059
Strontium Ruthenate,Sr2RuO4,Bulk,,,SC,Unconventional,1.5 K,,Body-centered tetragonal,Layered square,,,,,,,FALSE,10.1016/j.physb.2022.414330
Sr2RuO4,Sr2RuO4,Bulk,,,SC,Type-II,0.93 K,,Perovskite,,,,,,,0.04 T,FALSE,10.1016/S0921-4526(98)00029-5
Sr2RuO4,Sr2RuO4,Bulk,,,SC,Type-II,1.44 K,,Perovskite,,,,,,,,TRUE,10.1016/S0921-4526(99)01691-9
Strontium Ruthenate,Sr2RuO4,Bulk,,,SC,Unconventional,1.5 K,0 GPa,Tetragonal,Layered Perovskite,I4/mmm,3.8628 Å,3.8628 Å,12.7207 Å,,,FALSE,10.1016/j.physb.2014.02.009
Sr2RuO4,Sr2RuO4,Bulk,,,SC,Type-II,1.5 K,0.25 MPa,Tetragonal,I4/mmm,I4/mmm,,,,,,TRUE,10.1016/S0022-0248(01)02033-4
Sr2RuO4,Sr2RuO4,Bulk,,,SC,Type-II,1.5 K,,Layered Perovskite,,,,,,,,TRUE,10.1016/S0921-4526(98)01037-0
"Strontium Ruthenate (3K phase, eutectic)",Sr2RuO4 (near Ru interface),Bulk,,,SC,,3.5 K,,,,,,,,,,TRUE,10.1103/PhysRevB.84.060512
Sr2RuO4-Ru eutectic,Sr2RuO4-Ru,Bulk,,,SC,,3 K,,,,,,,,,,FALSE,10.1103/PhysRevB.91.184514
Sr2RuO4-Ru eutectic,Sr2RuO4-Ru,Bulk,,,SC,Type-II,3 K,,,,,,,,70 G,,TRUE,10.1016/j.physc.2010.02.013
Sr2RuO4-Ru Eutectic,Sr2RuO4-Ru,Composite,,,SC,Unconventional,3 K,,,,,,,,,,TRUE,10.1016/j.physc.2004.02.085
Sr2RuO4-Ru eutectic,Sr2RuO4-Ru,Bulk,,,SC,Type-II,3 K,,,,,,,,,,TRUE,10.1016/j.physc.2009.05.176
Sr2RuO4-Ru Eutectic,Sr2RuO4-Ru,Bulk,,,SC,Unconventional,3 K,,,,,,,,,,TRUE,10.1016/S0921-4534(02)02532-7
Sr2RuO4-Sr3Ru2O7 eutectic junction,Sr2RuO4-Sr3Ru2O7,Bulk,,,SC,,,,,,,,,,,,FALSE,10.1103/PhysRevB.75.134508
Sr2RuO4-Sr3Ru2O7 eutectic,Sr2RuO4-Sr3Ru2O7,Bulk,,,SC,Unconventional,1.38 K,,,,,,,,,,TRUE,10.1016/j.physc.2007.03.178
Sr2RuO4/Ru,Sr2RuO4/Ru,Bulk,,,SC,Mixed spin-triplet/spin-singlet,3 K,ambient,,Layered perovskite/Metal,,,,,,,TRUE,10.1103/PhysRevB.81.064513
Strontium Ruthenate–Gold Indium Josephson Junction,Sr2RuO4–Au0.5In0.5,Josephson Junction,,,Josephson Junction,,,Ambient,,,,,,,,,FALSE,10.1103/PhysRevB.72.144528
Sr2RuO4–Ru eutectic,Sr2RuO4–Ru,Bulk,,,SC,Unconventional,3 K,,,,,,,,,,TRUE,10.1016/S0921-4534(02)02523-6
Sr2ScFePO3,Sr2ScFePO3,Bulk,,,SC,iron-based/High-Tc,,,,,,,,,,,,10.1103/PhysRevB.82.094503
Sr2ScFePO3,Sr2ScFePO3,Bulk,,,SC,iron-based,17 K,ambient,Tetragonal,layered perovskite/antifluorite,P4/nmm,4.016,4.016,15.543,,,FALSE,10.1103/PhysRevB.79.245115
Sr2ScFePO3,Sr2ScFePO3,Bulk,,,SC,Iron-based,17 K,Ambient,Perovskite-based,,,4.016,,15.543,,,FALSE,10.1016/j.physc.2010.05.020
Sr2ScNiAsO3,Sr2ScNiAsO3,Bulk,,,SC,Nickel-based,2.7 K,,,,,,,,,,FALSE,10.1016/j.physc.2010.05.020
Sr2ScNiPO3,Sr2ScNiPO3,Bulk,,,SC,Nickel-based,3.6 K,,,,,,,,,,FALSE,10.1016/j.physc.2010.05.020
Sr2SmNbCu2O8-δ,Sr2SmNbCu2O8-δ,Bulk,,,NSC,,,,Tetragonal,2112 type,I4/mcm,,,,,,True,10.1103/PhysRevB.52.1389
Sr2SmTaCu2O8-δ,Sr2SmTaCu2O8-δ,Bulk,,,NSC,,,,Tetragonal,2112 type,I4/mcm,,,,,,True,10.1103/PhysRevB.52.1389
Sr₂TiO₄,Sr2TiO4,Bulk,,,NSC,,,,tetragonal,K2NiF4-type,,,,,,,True,10.1103/PhysRevB.63.180504
Sr₂TiO₄,Sr2TiO4,Bulk,,,NSC,,,,Tetragonal,K2NiF4,I4/mmm,,,,,,True,10.1103/PhysRevB.37.3381
Sr2VFeAsO3,Sr2V1Fe1As1O3,Bulk,,,SC,iron-based,,ambient,,,,,,,,,FALSE,10.1103/PhysRevB.103.195112
Sr2VFeAsO3,Sr2VFeAsO3,Bulk,,,SC,iron-based/High-Tc,37 K,,Tetragonal,perovskite-type,P4/nmm,,,,,,FALSE,10.1103/PhysRevB.82.094503
Sr2VFeAsO3,Sr2VFeAsO3,Bulk,,,SC,iron-based,32 K,0 GPa,,perovskite-related layered,,,,,,,TRUE,10.1103/PhysRevB.89.184506
Sr2VFeAsO3 (1.9 GPa),Sr2VFeAsO3,Bulk,,,SC,iron-based,36 K,1.9 GPa,,perovskite-related layered,,,,,,,TRUE,10.1103/PhysRevB.89.184506
Sr2VFeAsO3 (2.4 GPa),Sr2VFeAsO3,Bulk,,,SC,iron-based,36.5 K,2.4 GPa,,perovskite-related layered,,,,,,,TRUE,10.1103/PhysRevB.89.184506
Sr2VFeAsO3,Sr2VFeAsO3,Bulk,,,SC,Iron-based,27 K,,Layered,,,,,15.67 Å,,,TRUE,10.1016/j.physc.2012.03.005
Sr2VO2.5FeAs,Sr2VO2.5FeAs,Bulk,,,SC,iron-based,lower than 37.2 K,ambient,Tetragonal,layered (alternating Fe2As2 and Sr2VO3-delta blocks),P4/nmm,3.98,3.98,15.72,,,TRUE,10.1103/PhysRevB.90.104503
Sr2VO2.5FeAs,Sr2VO2.5FeAs,Bulk,,,SC,Iron-based,20 K,,,,,3.93 Å,,15.67 Å,,,TRUE,10.1016/j.physc.2010.05.010
Sr2VO2.9FeAs,Sr2VO2.9FeAs,Bulk,,,SC,iron-based,37.2 K,ambient,Tetragonal,layered (alternating Fe2As2 and Sr2VO3-delta blocks),P4/nmm,3.91,3.91,15.65,,,TRUE,10.1103/PhysRevB.90.104503
Sr2VO2.9FeAs,Sr2VO2.9FeAs,Bulk,,,SC,Iron-based,40 K,,,,,3.93 Å,,15.67 Å,,,TRUE,10.1016/j.physc.2010.05.010
Sr2VO3Fe2As2,Sr2VO3Fe2As2,Bulk,,,SC,iron-based,37 K,,,Layered,,,,,,,TRUE,10.1103/PhysRevB.84.054542
Sr2VO3FeAs,Sr2VO3FeAs,Bulk,,,SC,iron-based,"approx. 25 K at ambient pressure, increases monotonically with pressure",0 to 2.2 GPa,,,,,,,,,TRUE,10.1103/PhysRevB.104.104507
Sr2VO3FeAs,Sr2VO3FeAs,Bulk,,,SC,iron-based,37 K,,,,,,,,,,TRUE,10.1103/PhysRevB.102.014502
Sr2VO3FeAs,Sr2VO3FeAs,Bulk,,,SC,Iron-based,37 K,,P 4/nmm,Tetragonal,P 4/nmm,3.93621,3.93621,15.7047,,,TRUE,10.1016/j.jssc.2014.02.024
Sr2VO4,Sr2VO4,Bulk,,,NSC,,,,Orthorhombic,,,,,,,,TRUE,10.1103/PhysRevB.104.104507
Sr2VO4,Sr2VO4,Bulk,,,NSC,,NSC,,,,,,,,,,FALSE,10.1103/PhysRevB.89.035134
Sr2Y(Ru0.85Cu0.15)O6,Sr2Y(Ru0.85Cu0.15)O6,Bulk,,,SC,Type-II,24K,,P21/n,,,,,,,,TRUE,10.1016/S0921-4534(00)01207-7
Sr2YRuO6 doped with Cu,Sr2Y(Ru0.85Cu0.15)O6,Bulk,,,SC,High-Tc,45 K,,,,,,,,,,FALSE,10.1016/S0022-3697(02)00214-7
Sr2Y(Ru0.90Cu0.10)O6,Sr2Y(Ru0.90Cu0.10)O6,Bulk,,,SC,Type-II,24K,,P21/n,,,,,,,,TRUE,10.1016/S0921-4534(00)01207-7
Sr2Y(Ru0.95Cu0.05)O6,Sr2Y(Ru0.95Cu0.05)O6,Bulk,,,SC,Type-II,24K,,P21/n,,,5.7602,5.7785,8.1506,,,TRUE,10.1016/S0921-4534(00)01207-7
Sr2Y(Ru0.96Cu0.04)O6,Sr2Y(Ru0.96Cu0.04)O6,Bulk,,,SC,High-Tc,30 K,,,,P21/n,5.76020,5.77951,8.15059,,,TRUE,10.1016/S0921-4526(99)02045-1
Sr2Y(Ru0.96Cu0.04)O6,Sr2Y(Ru0.96Cu0.04)O6,Bulk,,,SC,,5 K,,Double Perovskite,,,,,,,,TRUE,10.1016/S0921-4534(02)02471-1
Sr2Y(Ru0.9Cu0.1)O6,Sr2Y(Ru0.9Cu0.1)O6,Bulk,,,SC,High-Tc,45 K,,,,,,,,,,TRUE,10.1016/S0921-4534(01)00805-X
Sr2YCu2.33Al0.67O7,Sr2YCu2.33Al0.67O7,Bulk,,,NSC,,,,Tetragonal,perovskite,,3.813 Å,3.816 Å,11.303 Å,,,True,10.1103/PhysRevB.39.287
Sr2YCu2.4Al0.6Ox,Sr2YCu2.4Al0.6O7,Bulk,,,NSC,,,,,perovskite,,,,,,,True,10.1103/PhysRevB.38.11346
Sr2YCu2FeO6+δ,Sr2YCu2FeO6+δ,Bulk,,,SC,High-Tc,50 K,195 atm,Tetragonal,P4/mmm,P4/mmm,0.38220 nm,0.38220 nm,1.13650 nm,,,TRUE,10.1016/S0921-4534(02)01400-4
Sr2YCu2FeO6+δ,Sr2YCu2FeO6+δ,Bulk,,,SC,High-Tc,50 K,195 atm,Tetragonal,Orthorhombic,Ima2,2.31528 nm,0.54799 nm,0.54671 nm,,,TRUE,10.1016/j.physc.2004.01.042
Sr2YCu2FeO6+δ,Sr2YCu2FeO6+δ,Bulk,,,SC,High-Tc,50 K,,Tetragonal,,P4/mmm,0.38220 nm,0.38220 nm,1.13651 nm,,,TRUE,10.1016/S0921-4534(02)02514-5
Sr2YRu0.5Cu0.5O6,Sr2YRu0.5Cu0.5O6-delta,Bulk,,,SC,,64 K,ambient pressure,Orthorhombic,Double perovskite,Pbnm,5.723,5.764,8.1,280 Oe,1800 Oe,TRUE,10.1103/PhysRevB.76.014501
Sr2YRu0.85Cu0.15O6,Sr2YRu0.85Cu0.15O6,Bulk,,,SC,High-Tc,30 K,,Monoclinic,,p21/n,,,,,,True,10.1103/PhysRevB.63.214412
Sr2YRu0.85Cu0.15O6,Sr2YRu0.85Cu0.15O6,Bulk,,,SC,High-Tc,23 K,,,,,,,,,,FALSE,10.1016/S0921-4534(02)02571-6
Sr2YRu0.85Cu0.15O6,Sr2YRu0.85Cu0.15O6,Bulk,,,SC,High-Tc,30 K,,,,,,,,,,TRUE,10.1016/S0921-4526(00)00411-7
Sr2YRu0.85Cu0.15O6,Sr2YRu0.85Cu0.15O6,Bulk,,,SC,High-Tc,45 K,,,,,,,,,,TRUE,10.1016/S0921-4526(01)01066-3
Sr2YRu0.90Cu0.10O6,Sr2YRu0.90Cu0.10O6,Bulk,,,SC,High-Tc,30 K,,,,,,,,,,TRUE,10.1016/S0921-4526(00)00411-7
Sr2YRu0.90Cu0.10O6,Sr2YRu0.90Cu0.10O6,Bulk,,,SC,High-Tc,45 K,,,,,,,,,,TRUE,10.1016/S0921-4526(01)01066-3
Sr2YRu0.95Cu0.05O6,Sr2YRu0.95Cu0.05O6,Bulk,,,SC,,45 K,,,double perovskite,,,,,,,True,10.1103/PhysRevB.62.14301
Sr2YRu0.95Cu0.05O6,Sr2YRu0.95Cu0.05O6,,,,SC,,45 K,,,,,,,,,,FALSE,10.1103/PhysRevB.87.024416
Sr2YRu0.95Cu0.05O6,Sr2YRu0.95Cu0.05O6,Bulk,,,SC,High-Tc,23 K,,,,,,,,,,FALSE,10.1016/S0921-4534(02)02571-6
Sr2YRu0.95Cu0.05O6,Sr2YRu0.95Cu0.05O6,Bulk,,,SC,High-Tc,30 K,,,,,,,,,,TRUE,10.1016/S0921-4526(00)00411-7
Sr2YRu0.95Cu0.05O6,Sr2YRu0.95Cu0.05O6,Bulk,,,SC,High-Tc,45 K,,,,,,,,,,TRUE,10.1016/S0921-4526(01)01066-3
Sr2YRu0.99Cu0.01O6,Sr2YRu0.99Cu0.01O6,Bulk,,,SC,Type-II,50 K,,Orthorhombic,,Pbnm,5.75160,5.75360,8.16271,,,TRUE,10.1016/S0022-0248(01)01793-6
Sr2YRu0.9Cu0.1O6,Sr2YRu0.9Cu0.1O6,Bulk,,,SC,High-Tc,45 K,,Monoclinic,,p21/n,,,,,,True,10.1103/PhysRevB.63.214412
Sr2YRu0.9Cu0.1O6,Sr2YRu0.9Cu0.1O6,Bulk,,,SC,High-Tc,23 K,,,,,,,,,,FALSE,10.1016/S0921-4534(02)02571-6
Sr2YRu1-xCuxO6 (x=specific values),Sr2YRuCuO6,Bulk,,,SC,unconventional/p-wave,30 K,,,double perovskite,,,,,,,,10.1103/PhysRevB.57.10307
Sr2YRuCuO6,Sr2YRuCuO6,Bulk,,,SC,High-Tc,45 K,,,,,,,,,,FALSE,10.1016/S0921-4534(01)00776-6
Sr2YRuCuO6,Sr2YRuCuO6,Bulk,,,SC,High-Tc,45 K,,,,,,,,,,FALSE,10.1016/S0921-4534(01)00715-8
Sr2YRuO6,Sr2YRuO6,Bulk,,,SC,High-Tc,45 K,,Monoclinic,,p21/n,,,,,,True,10.1103/PhysRevB.63.214412
Sr2YRu1-xCux O6,Sr2YRuO6,Bulk,,,SC,Type-II/p-wave,60 K,,Orthorhombic,,Pbnm,,,,,,,10.1103/PhysRevB.58.9354
Sr2YRu1-xCux O6,Sr2YRuO6,Bulk,,,SC,triplet,60 K,,,double perovskite,D2h,,,,,,,10.1103/PhysRevB.60.550
Sr2YRuO6,Sr2YRuO6,Bulk,,,SC,High-Tc,49K,,,,,,,,,,,10.1016/j.physc.2007.03.081
Sr3.2Bi2CuO6,Sr3.2Bi2CuO6,Bulk,,,NSC,,,,,,,,,,,,True,10.1103/PhysRevB.48.13939
Sr3.5Y0.1Ca5.9Al0.1Bi0.3Pb0.1Cu15.1O29,Sr3.5Y0.1Ca5.9Al0.1Bi0.3Pb0.1Cu15.1O29,Bulk,,,SC,High-Tc,80 K,,Incommensurate-type,Orthorhombic,F222,11.319,12.763,19.49,,,TRUE,10.1016/S0022-0248(97)00835-X
(Sr3.5Y0.1Ca5.9Al0.1Bi0.3Pb0.1)Cu15.1O29,Sr3.5Y0.1Ca5.9Al0.1Bi0.3Pb0.1Cu15.1O29,Bulk,,,SC,High-Tc,85,,,,F222,11.319,12.763,19.49,,,TRUE,10.1016/S0022-0248(98)01160-9
Strontium-doped fullerene (insulator),Sr3C60,Bulk,,,NSC,,,,Cubic,fcc,,,,,,,,10.1103/PhysRevB.52.16377
Sr3Ca11Cu24O41,Sr3Ca11Cu24O41,Bulk,,,SC,cuprate,24 K,0.06 GPa,,ladder,,,,,,,TRUE,10.1103/PhysRevB.91.195126
Sr3Cr2O7,Sr3Cr2O7,Bulk,,,NSC,,,,,"Ruddlesden-Popper, bilayer perovskite",,,,,,,TRUE,10.1103/PhysRevB.96.184513
Sr3Cu2O5+δ,Sr3Cu2O5+δ,Bulk,,,SC,cuprate,100 K,,,infinite-layer related,,,,,,,TRUE,Handbook of SC
Strontium Iridium Tin,Sr3Ir4Sn13,Bulk,,,SC,,5 K,ambient,Cubic,simple cubic,Pm-3m,9.7968,9.7968,9.7968,,,FALSE,10.1103/PhysRevB.89.075117
Sr3Ir4Sn13,Sr3Ir4Sn13,Bulk,,,SC,,,variable (up to 2.9 GPa),Cubic,,Pm-3n,,,,,,TRUE,10.1103/PhysRevB.101.195135
Sr3Ir4Sn13,Sr3Ir4Sn13,Bulk,,,SC,,,,Cubic,Quasi-skutterudite,,,,,,,,10.1103/PhysRevB.103.195150
Sr3Ir4Sn13,Sr3Ir4Sn13,Bulk,,,SC,,,ambient,Cubic,primitive cubic at high T; body-centered cubic at low T,,,,,,,FALSE,10.1103/PhysRevB.106.115142
Strontium Iridium Tin,Sr3Ir4Sn13,Bulk,,,SC,,5 K,ambient,Cubic,perovskite-related,"Pm-3n (I phase, high T); I-43d (I' phase, low T)",9.7968,9.7968,9.7968,,,TRUE,10.1103/PhysRevLett.109.237008
Sr3Ir4Sn13,Sr3Ir4Sn13,Bulk,,,SC,Type-II,5.0 K,,Cubic,Yb3Rh4Sn13-type,Pm-3n,9.8159 Å,9.8159 Å,9.8159 Å,9.7 mT,3.54 T,TRUE,10.1103/PhysRevB.83.184509
Sr3Ir4Sn13,Sr3Ir4Sn13,,,,SC,,,,,,,,,,,,FALSE,10.1103/PhysRevB.93.245126
Sr3Ir4Sn13,Sr3Ir4Sn13,,,,SC,,,,Cubic,quasiskutterudite,Pm-3n,,,,,,FALSE,10.1103/PhysRevB.91.075120
Sr3Ir4Sn13,Sr3Ir4Sn13,Bulk,,,SC,,5.11 K,Ambient,Cubic,,Pm-3n,,,,,,TRUE,10.1103/PhysRevB.105.094521
Sr3Ir4Sn13,Sr3Ir4Sn13,Bulk,,,SC,Type-II,5 K,0 GPa,Cubic,quasiskutterudite,,,,,,,FALSE,10.1103/PhysRevB.92.195122
Sr3Ir4Sn13 (p=0.15-2.5 GPa),Sr3Ir4Sn13,Bulk,,,SC,Type-II,,0.15-2.5 GPa,Cubic,quasiskutterudite,,,,,,,TRUE,10.1103/PhysRevB.92.195122
Sr3Ir4Sn13,Sr3Ir4Sn13,Bulk,,,SC,,,,Cubic,Yb3Rh4Sn13-type,Pm-3n,,,,,,FALSE,10.1103/PhysRevB.88.115113
Strontium Iridium Tin,Sr3Ir4Sn13,Bulk,,,SC,,5 K,Ambient,Cubic,body-centered cubic,I-43d,,,,,,TRUE,10.1103/PhysRevB.93.235121
Sr3Ir4Sn13,Sr3Ir4Sn13,Bulk,,,SC,,,ambient,Cubic,,,,,,,,FALSE,10.1103/PhysRevLett.115.207003
Sr3Ir4Sn13,Sr3Ir4Sn13,Bulk,,,SC,,,ambient,Cubic,Yb3Rh4Sn13-type,Pm-3n,,,,,,TRUE,10.1103/PhysRevB.93.245119
Sr3Ir4Sn13,Sr3Ir4Sn13,Bulk,,,SC,Type-II,5.0 K,,Yb3T4Sn13-type,Cubic,Pm3-n (No. 223),0.9807 nm,0.9807 nm,0.9807 nm,9.7 mT,3.54 T,TRUE,10.1016/j.physc.2009.12.062
Sr3Ir4Sn13,Sr3Ir4Sn13,Bulk,,,SC,Type-II,5 K,,,,,,,,,,TRUE,10.1016/j.phpro.2016.04.025
Sr3Mo2O6,Sr3Mo2O6,Bulk,,,NSC,,,,,"Ruddlesden-Popper, bilayer perovskite (oxygen-deficient)",,,,,,,FALSE,10.1103/PhysRevB.96.184513
Sr3Mo2O6F,Sr3Mo2O6F,Bulk,,,NSC,,,,,"Ruddlesden-Popper, bilayer perovskite (F-doped, oxygen-deficient)",,,,,,,FALSE,10.1103/PhysRevB.96.184513
Sr3Mo2O7,Sr3Mo2O7,Bulk,,,NSC,,,,,"Ruddlesden-Popper, bilayer perovskite",,,,,,,TRUE,10.1103/PhysRevB.96.184513
Sr3Rh4Sn13,Sr3Rh4Sn13,Bulk,,,SC,Type-II,4.2 K,,Cubic,Yb3Rh4Sn13-type,Pm-3n,9.8048 Å,9.8048 Å,9.8048 Å,4.7 mT,2.50 T,TRUE,10.1103/PhysRevB.83.184509
Sr3Rh4Sn13,Sr3Rh4Sn13,Bulk,,,SC,,4.59 K,Ambient,Cubic,,Pm-3n,,,,,,TRUE,10.1103/PhysRevB.105.094521
Sr3Rh4Sn13,Sr3Rh4Sn13,Bulk,,,SC,,4.6 K,ambient,Cubic,,Pm-3n (No. 223) above T*; I-43d (No. 220) below T*,,,,,,TRUE,10.1103/PhysRevLett.115.207003
Sr3Rh4Sn13,Sr3Rh4Sn13,Bulk,,,SC,,,ambient,Cubic,Yb3Rh4Sn13-type,Pm-3n,,,,,,TRUE,10.1103/PhysRevB.93.245119
Sr3Rh4Sn13,Sr3Rh4Sn13,Bulk,,,SC,Type-II,4.2 K,,Yb3T4Sn13-type,Cubic,Pm3-n (No. 223),0.9805 nm,0.9805 nm,0.9805 nm,4.7 mT,2.50 T,TRUE,10.1016/j.physc.2009.12.062
Sr3Rh4Sn13,Sr3Rh4Sn13,Bulk,,,SC,Type-II,4.2 K,,Cubic,Pm-3n,Pm-3n,,,,,,FALSE,10.1016/j.ssc.2017.11.006
Sr3Ru2O7,Sr3Ru2O7,Bulk,,,NSC,,,,,,,,,,,,,10.1103/PhysRevB.59.4561
Sr₃Ru₂O₇,Sr3Ru2O7,Bulk,,,NSC,,,,,layered,,,,,,,,10.1103/PhysRevB.64.012510
Sr3Ru2O7,Sr3Ru2O7,Bulk,,,NSC,,,,,,,,,,,,FALSE,10.1103/PhysRevB.83.115116
Sr3Ru2O7,Sr3Ru2O7,,,,NSC,,NSC,,,,,,,,,,FALSE,10.1103/PhysRevLett.112.047001
Strontium Ruthenate (Sr3Ru2O7),Sr3Ru2O7,Bulk,,,NSC,,NSC,,,Double-layered perovskite,,,,,,,,10.1103/PhysRevB.72.115103
Sr3Ru2O7,Sr3Ru2O7,Bulk,,,NSC,,,,Tetragonal,,,,,,,,FALSE,10.1103/PhysRevB.70.180502
Sr3Ru2O7,Sr3Ru2O7,Bulk,,,NSC,,,,,,,,,,,,FALSE,10.1103/PhysRevMaterials.8.094415
Sr3Ru2O7,Sr3Ru2O7,,,,NSC,,,,,,,,,,,,FALSE,10.1103/PhysRevB.107.184504
Strontium Ruthenate (n=2) Thin Film,Sr3Ru2O7,Thin Film,41.7 nm,SrTiO3 (001),NSC,,NSC,,Tetragonal,Ruddlesden-Popper,,,,,,,TRUE,10.1103/PhysRevB.109.L121113
Strontium Ruthenate (n=2) Bulk,Sr3Ru2O7,Bulk,,,NSC,,NSC,0 GPa,Tetragonal,Ruddlesden-Popper,,,,,,,FALSE,10.1103/PhysRevB.109.L121113
Sr3Ru2O7,Sr3Ru2O7,Bulk,,,"At the border of ferromagnetism, pressure-induced ferromagnetism",,,,,,,,,,,,FALSE,10.1103/PhysRevB.91.184514
Sr3Ru2O7,Sr3Ru2O7,Bulk,,,NSC,,NSC,,,Ruddlesden-Popper,,,,,,,FALSE,10.1103/PhysRevB.80.094518
Strontium Ruthenate (n=2),Sr3Ru2O7,Bulk,,,Metamagnetic,,,,Orthorhombic,Ruddlesden-Popper,,,,,,,TRUE,10.1103/PhysRevLett.92.257206
Strontium Ruthenate,Sr3Ru2O7,Bulk,,,Metamagnet,,NSC,,,,,,,,,,FALSE,10.1103/PhysRevB.106.054516
Sr3Ru2O7,Sr3Ru2O7,Bulk,,,NSC,,,,,,,,,,,,TRUE,10.1103/PhysRevLett.94.097003
Sr3Ru2O7,Sr3Ru2O7,,,,NSC,,,,,,,,,,,,FALSE,10.1103/PhysRevB.78.165126
Sr3Ru2O7,Sr3Ru2O7,Bulk,,,NSC,,NSC,,,,,,,,,,Boltzmann transport theory,10.1103/PhysRevB.105.115113
Sr3Ru2O7,Sr3Ru2O7,Bulk,,,Metamagnetic Metal,,,ambient,,bilayer ruthenate,,,,,,,FALSE,10.1103/PhysRevB.87.165130
Sr3Ru2O7,Sr3Ru2O7,,,,NSC,,NSC,,,,,,,,,,FALSE,10.1103/PhysRevLett.97.106606
Sr3Ru2O7/Sr2RuO4,Sr3Ru2O7/Sr2RuO4,Bulk,,,SC,,,,,Layered perovskite,,,,,,,TRUE,10.1103/PhysRevB.81.064513
Sr3Sc2O5Fe2As2,Sr3Sc2O5Fe2As2,Bulk,,,NSC,iron-based,NSC,ambient,,,,,,,,,TRUE,10.1103/PhysRevB.79.245115
Sr3SnO,Sr3SnO,Bulk,,,SC,centrosymmetric,,,,,,,,,,,,10.1103/PhysRevB.98.104514
Sr3SnO,Sr3SnO,Bulk,,,SC,Type-II,8.38 K,0 GPa,Cubic,Antiperovskite,Pm-3m (221),5.165 Å,5.165 Å,5.165 Å,,,FALSE,10.1016/j.jallcom.2017.09.299
Sr3SnO,Sr3SnO,Bulk,,,SC,Type-II,1.6789 K,80 GPa,,,,,,,,,FALSE,10.1016/j.physc.2019.02.006
Sr3SnO,Sr3SnO,Bulk,,,SC,Type-II,5 K,,Cubic,,Pm-3m,5.1394 Å,,,,,TRUE,10.1016/j.ssc.2018.09.004
Sr3V2O7-x,Sr3V2O7-x,Bulk,,,NSC,,,,,,,,,,,,TRUE,10.1103/PhysRevB.104.104507
Sr4C60,Sr4C60,Bulk,,,SC,,4.4 K,ambient pressure,,,,,,,,,True,10.1103/PhysRevLett.83.2258
Sr4C60,Sr4C60,Bulk,,,SC,,,ambient pressure,Orthorhombic,body-centered-orthorhombic,,,,,,,,10.1103/PhysRevB.61.14204
Sr4Ca10Cu24O41,Sr4Ca10Cu24O41,Bulk,,,NSC,,,up to 85 kbar,,,,,,,,,FALSE,10.1103/PhysRevB.72.064512
Sr₄Ca₁₀Cu₂₄O₄₁₊δ,Sr4Ca10Cu24O41+δ,Bulk,,,NSC,,,8.5 GPa,,composite crystal,,,,,,,,10.1103/PhysRevB.57.613
Sr4Cr3O10,Sr4Cr3O10,Bulk,,,NSC,,,,,"Ruddlesden-Popper, triple-layer perovskite",,,,,,,TRUE,10.1103/PhysRevB.96.184513
Sr4Cu3O8,Sr4Cu3O8,Bulk,,,SC,cuprate,~100 K,5.7 GPa,Tetragonal,,I4/mmm,3.8730 Å,3.8730 Å,27.39 Å,,,True,10.1103/PhysRevB.51.11784
Sr4Cu3O8,Sr4Cu3O8,Bulk,,,SC,cuprate,100 K,,,infinite-layer related,,,,,,,TRUE,Handbook of SC
Sr4Cu6O10,Sr4Cu6O10,Bulk,,,NSC,,,ambient pressure,Orthorhombic,,Cmmm,3.9145 Å,19.354 Å,3.4061 Å,,,True,10.1103/PhysRevB.50.12752
Sr4Cu6O10,Sr4Cu6O10,Bulk,,,SC,cuprate,~100 K,5.7 GPa,Orthorhombic,,Cmmm,3.9192 Å,19.345 Å,3.4063 Å,,,True,10.1103/PhysRevB.51.11784
Sr4Ru3O10,Sr4Ru3O10,Bulk,,,NSC,,NSC,,,Ruddlesden-Popper,,,,,,,FALSE,10.1103/PhysRevB.80.094518
Strontium Ruthenate,Sr4Ru3O10,Bulk,,,FM,,NSC,,,,,,,,,,FALSE,10.1103/PhysRevB.106.054516
Sr4Sc2Fe2P2O6,Sr4Sc2Fe2P2O6,Bulk,,,SC,iron-based,,,,,,,,,,,FALSE,10.1103/PhysRevB.81.205119
Sr4Sc2Fe2P2O6,Sr4Sc2Fe2P2O6,Bulk,,,SC,Iron-based,17 K,,,,,,,,,,,10.1016/j.ssc.2009.10.021
Sr4Sc2O6Fe2As0.4P1.6,Sr4Sc2O6Fe2As0.4P1.6,Bulk,,,SC,iron-based,17 K,,Tetragonal,Perovskite-type layered,,,,,,,TRUE,10.1103/PhysRevB.100.094509
Sr4Sc2O6Fe2As0.8P1.2,Sr4Sc2O6Fe2As0.8P1.2,Bulk,,,NSC,,,,Tetragonal,Perovskite-type layered,,,,,,,TRUE,10.1103/PhysRevB.100.094509
Sr4Sc2O6Fe2As1.2P0.8,Sr4Sc2O6Fe2As1.2P0.8,Bulk,,,NSC,,,,Tetragonal,Perovskite-type layered,,,,,,,TRUE,10.1103/PhysRevB.100.094509
Sr4Sc2O6Fe2As1.6P0.4,Sr4Sc2O6Fe2As1.6P0.4,Bulk,,,NSC,,,,Tetragonal,Perovskite-type layered,,,,,,,TRUE,10.1103/PhysRevB.100.094509
Sr4Sc2O6Fe2As2,Sr4Sc2O6Fe2As2,Bulk,,,NSC,,,,Tetragonal,Perovskite-type layered,,,,,,,TRUE,10.1103/PhysRevB.100.094509
Sr4Sc2O6Fe2P2,Sr4Sc2O6Fe2P2,Bulk,,,SC,iron-based,,,,,,,,,,,FALSE,10.1103/PhysRevB.87.174528
Sr4Sc2O6Fe2P2,Sr4Sc2O6Fe2P2,Bulk,,,SC,iron-based,13 K,,Tetragonal,Perovskite-type layered,,,,,,,TRUE,10.1103/PhysRevB.100.094509
Sr4Sc2O6Fe2P2,Sr4Sc2O6Fe2P2,Bulk,,,SC,Iron-based,17 K,,,,,,,,,,FALSE,10.1016/j.jmmm.2012.02.071
Sr4Sc2O6Fe2P2,Sr4Sc2O6Fe2P2,Bulk,,,SC,High-Tc,17.0 K,,Tetragonal,Perovskite type blocking layered,,4.016 Å,,,,,FALSE,10.1016/j.physc.2012.02.039
Sr4Sc2O6Fe2P2,Sr4Sc2O6Fe2P2,Bulk,,,SC,Iron-based,17 K,,,,,,,,,,FALSE,10.1016/j.physc.2011.01.004
Sr4Sc2O6Fe2P2,Sr4Sc2O6Fe2P2,Bulk,,,SC,Iron-based,17 K,,,,,,,,,,FALSE,10.1016/j.ssc.2013.08.014
Sr4Sc2O6Ni2P2,Sr4Sc2O6Ni2P2,Bulk,,,SC,Type-II,2.6 K,,,,,,,,,,,10.1016/j.jallcom.2012.10.099
Sr4V2Fe2As2O6,Sr4V2Fe2As2O6,Bulk,,,SC,Iron-based,15 K,0 GPa,Tetragonal,P4/nmm,129,,,,,,TRUE,10.1016/j.physc.2015.08.014
Sr4V2O6Fe2As2,Sr4V2O6Fe2As2,Bulk,,,SC,High-Tc,37.2 K,,Tetragonal,Perovskite type blocking layered,,3.9296 Å,,,,,FALSE,10.1016/j.physc.2012.02.039
Sr4V2O6Fe2As2,Sr4V2O6Fe2As2,Bulk,,,SC,Iron-based,37 K,,Tetragonal,Quasi-two-dimensional layered,P 4/nmm,3.9296 Å,,15.6732 Å,,200 T,TRUE,10.1016/j.physc.2011.01.004
Sr4V2O6Fe2As2,Sr4V2O6Fe2As2,Bulk,,,SC,Iron-based,37 K,,Tetragonal,Layered,P 4/nmm,3.9 Å,3.9 Å,15.8 Å,,,FALSE,10.1016/j.cossms.2013.04.001
Sr4V2O6Fe2As2,Sr4V2O6Fe2As2,Bulk,,,SC,Iron-based,37.2 K,,,,,,,,,,FALSE,10.1016/j.ssc.2013.08.014
Sr4V2O6Ni2As2,Sr4V2O6Ni2As2,Bulk,,,SC,Type-II,3.7 K,,,,,,,,,,,10.1016/j.jallcom.2012.10.099
Sr5Ca9Cu24O41,Sr5Ca9Cu24O41,Bulk,,,SC,cuprate,,,orthorhombic,ladder,,,,,,,True,10.1103/PhysRevB.57.11533
Sr5Ca9Cu24O41,Sr5Ca9Cu24O41,Bulk,,,NSC,cuprate,,,,"incommensurate, quasi-one-dimensional",,,,,,,TRUE,10.1103/PhysRevB.78.155122
Strontium-doped fullerene,Sr6C60,Bulk,,,SC,,4 K,,Cubic,bcc fullerene lattice,,,,,,,,10.1103/PhysRevB.52.16377
Sr6C60,Sr6C60,Bulk,,,SC,Type-II,,,,,,,,,,,,10.1103/PhysRevB.54.14960
Sr6C60,Sr6C60,Bulk,,,SC,High-Tc,4 K,,Cubic,body-centered-cubic,,11.010 Å,11.010 Å,11.010 Å,,,,10.1103/PhysRevLett.71.121
Sr6C60,Sr6C60,Bulk,,,SC,,,,,,,,,,,,,10.1103/PhysRevB.60.16186
Sr6Cu3O9.5,Sr6Cu3O9.5,Bulk,,,SC,Cuprate,74,,,,,,,,,,FALSE,10.1016/S0925-8388(99)00747-1
Sr8Ca6Cu24O41,Sr8Ca6Cu24O41,Bulk,,,SC,cuprate,,,orthorhombic,ladder,,,,,,,True,10.1103/PhysRevB.57.11533
Sr8Ca6Cu24O41,Sr8Ca6Cu24O41,Bulk,,,SC,,,0-10 GPa,Orthorhombic,spin-ladder,,,,,,,True,10.1103/PhysRevB.59.12048
Sr8Nd6Cu24O41,Sr8Nd6Cu24O41,Bulk,,,SC,,,0-10 GPa,Orthorhombic,spin-ladder,,,,,,,True,10.1103/PhysRevB.59.12048
SrAlGe,SrAlGe,Bulk,,,SC,Type-II,6.7 K,,Hexagonal,SrPtSb-type,P6̄m2,4.3043,4.3043,4.7407,100 Oe,>1000 Oe,TRUE,10.1103/PhysRevB.80.064514
Sr(AlGe),SrAlGe,Bulk,,,SC,Low-Tc,6.7 K,,Graphite intercalation-like,Hexagonal,P6̅m2,4.2531 Å,,4.5795 Å,,,FALSE,10.1016/j.commatsci.2014.07.009
SrAlGe,SrAlGe,Bulk,,,SC,Type-II,6.7 K,,ScAuSi,Hexagonal,P6̅m2,4.30 Å,,9.28 Å,,,FALSE,10.1016/j.physc.2021.1353868
SrAlGe,SrAlGe,Bulk,,,SC,Type-II,6.7 K,Ambient,Hexagonal,BaPtSb type,P6̄m2,4.3043 Å,,4.7407 Å,,,FALSE,10.1016/j.physc.2012.02.017
Strontium Aluminum Silicide,SrAlSi,Bulk,,,SC,,,Tc decreases with pressure,Hexagonal,AlB2-type,,,,,,,FALSE,10.1103/PhysRevB.86.174522
SrAlSi,SrAlSi,Bulk,,,SC,,5.1 K,,Hexagonal,AlB2-type (disordered) or SrPtSb-type (ordered),P6/mmm or P-6m2,4.2367,4.2367,4.7442,,,TRUE,10.1103/PhysRevB.78.195209
SrAlSi,SrAlSi,Bulk,,,SC,Type-II,4.7 K,0 GPa,Hexagonal,AlB2-type honeycomb,P6/mmm,,,,,,TRUE,10.1103/PhysRevResearch.3.033192
SrAlSi,SrAlSi,Bulk,,,SC,Type-II,4.7 K,,Hexagonal,AlB2-type,P6/mmm,4.2433,4.2433,4.7435,,,TRUE,10.1103/PhysRevB.80.064514
SrAlSi,SrAlSi,Bulk,,,SC,Type-II,5.1 K,,C32,Hexagonal,,4.220 Å,,4.754 Å,,,TRUE,10.1016/S0921-4534(02)02056-7
Sr(AlSi),SrAlSi,Bulk,,,SC,Low-Tc,4.2 K,,,,,,,,,,FALSE,10.1016/j.commatsci.2014.07.009
SrAlSi,SrAlSi,,,,SC,,4.9 K,,,,,,,,,,FALSE,10.1016/j.physc.2005.01.020
SrAlSi,SrAlSi,Bulk,,,SC,Type-II,5.0 K,,,,,,,,,,FALSE,10.1016/j.physb.2006.03.062
SrAlSi,SrAlSi,Bulk,,,SC,Type-II,5.1 K,,Hexagonal,AlB2-type,,,,,,,FALSE,10.1016/j.jallcom.2016.02.196
SrAlSi,SrAlSi,Bulk,,,SC,Type-II,5.1,,Disordered,Hexagonal,,4.261,,4.849,,,FALSE,10.1016/j.physc.2008.07.001
SrAlSi,SrAlSi,Bulk,,,SC,Type-II,4 K,,AlB2-type,,,,,,,,FALSE,10.1016/j.physc.2004.02.139
"Sr(Al0.5,Si0.5)2",SrAlSi,Bulk,,,SC,Type-II,4.2 K,,AlB2-type,Hexagonal,,4.2475,,4.7421,,,TRUE,10.1016/S0921-4534(02)01798-7
SrAlSi,SrAlSi,Bulk,,,SC,Type-II,4.9 K,0 GPa,C32,,,,,,,,TRUE,10.1016/j.physc.2004.02.066
SrAlSi,SrAlSi,Bulk,,,SC,Type-II,5 K,,,,P -6 m 2,4.225 Å,,4.745 Å,,,TRUE,10.1016/j.physc.2007.04.005
SrAsPt,SrAsPt,Bulk,,,SC,,2.4 K,,Hexagonal,Honeycomb,,,,,,,TRUE,10.1103/PhysRevB.96.014521
SrAu2Si2,SrAu2Si2,Bulk,,,SC,Type-II,0.57 K,,Body-centered tetragonal,Tetragonal,I4/mmm,4.370 Å,,10.144 Å,,,FALSE,10.1016/j.jpcs.2016.04.001
SrAuSi3,SrAuSi3,Bulk,,,SC,Type-II,1.49 K,Ambient,Tetragonal,"BaNiSn3-type, noncentrosymmetric",I4mm,,,,,0.18 T,TRUE,10.1103/PhysRevB.97.024501
SrAuSi3,SrAuSi3,,,,SC,Type-II,< 4 K,,Tetragonal,BaNiSn3-type,I4mm,,,,,<500 mT,,10.1103/PhysRevB.98.184516
SrAuSi3,SrAuSi3,Bulk,,,SC,Type-II,1.54 K,,Tetragonal,,I4mm,4.409 Å,,9.9475 Å,,,FALSE,10.1016/j.jallcom.2015.07.275
SrAuSi3,SrAuSi3,Bulk,,,SC,Type-II,1.54 K,,Body-centered tetragonal,Tetragonal,I4mm,4.409 Å,,9.947 Å,,,FALSE,10.1016/j.jpcs.2016.04.001
SrB2,SrB2,Bulk,,,NSC,,,,Hexagonal,AlB2-type,P6/mmm,3.456 Å,3.456 Å,4.193 Å,,,False,10.1103/PhysRevB.64.224509
SrB3C3,SrB3C3,Bulk,,,SC,conventional,44 K,0 GPa,Cubic,bcc clathrate,Pm-3n (223),,,,,,FALSE,10.1103/PhysRevB.105.064516
Sr(BC)3,SrB3C3,Bulk,,,SC,high-Tc/clathrate,40 K,ambient pressure,,clathrate,,,,,,,FALSE,10.1103/PhysRevB.111.094520
SrB3C3,SrB3C3,Bulk,,,SC,Type-II,40 K,1 atm,,,,,,,,,FALSE,10.1016/j.commatsci.2023.112755
SrB3C3,SrB3C3,Bulk,,,SC,Type-II,42 K,0 GPa,Clathrate,,,,,,,,FALSE,10.1016/j.physleta.2024.129643
SrB3Si3,SrB3Si3,Bulk,,,SC,Type-II,6.0 K,1 atm,Clathrate-VII,Cubic,Pm-3n,5.845,5.845,5.845,,,FALSE,10.1016/j.commatsci.2023.112755
SrB5C2,SrB5C2,Bulk,,,SC,Type-II,10.5 K,0 GPa,Pmn21,Orthorhombic,,,,,,,FALSE,10.1016/j.physleta.2024.129643
SrB5C3,SrB5C3,Bulk,,,SC,Type-II,0.4 K,0 GPa,Pmn21,Orthorhombic,,,,,,,FALSE,10.1016/j.physleta.2024.129643
SrB7,SrB7,Bulk,,,SC,Type-II,12.67 K,0 GPa,,,,,,,,,FALSE,10.1016/j.commatsci.2024.113127
SrB7C2,SrB7C2,Bulk,,,SC,Type-II,5.7 K,0 GPa,Hexagonal,,P63/mmc,,,,,,FALSE,10.1016/j.commatsci.2024.113419
SrB8H16,SrB8H16,Bulk,,,SC,Type-II,25 K,50 GPa,,,,,,,,,FALSE,10.1016/j.physb.2020.412795
SrBa2SnO,SrBa2SnO,Bulk,,,SC,Type-II,0.2 K,,Cubic,,P4/mmm,5.0840 Å,,4.805 Å,,,FALSE,10.1016/j.ssc.2018.09.004
SrBaB6C6,SrBaB6C6,Bulk,,,SC,High-Tc,42 K,ambient pressure,,,,,,,,,FALSE,10.1103/PhysRevB.109.054505
SrBaYCu3F2O6,SrBaYCu3F2O6,Bulk,,,SC,High-Tc,85K,,,,,,,,,,TRUE,10.1016/0038-1098(88)90565-0
SrBi3,SrBi3,Bulk,,,SC,,5.62 K,,Cubic,,,,,,,,True,10.1103/PhysRev.87.799
SrBi₃,SrBi3,Bulk,,,SC,,5.62 K,,,,,,,,,,,10.1103/PhysRev.107.1558
SrBi3,SrBi3,Bulk,,,SC,Type-II,5.75 K,0 GPa,Cubic,perovskite-related,Pm-3m,5.05,5.05,5.05,,,FALSE,10.1103/PhysRevB.98.214509
SrBi3,SrBi3,Bulk,,,SC,Type-II (crosses to Type-I under pressure),5.6 K,Ambient Pressure,Cubic,,,,,,488.70 Oe,1.9 kOe,TRUE,10.1103/PhysRevB.98.220506
"SrBi3 (high pressure, Type-I phase)",SrBi3,Bulk,,,SC,Type-I,4.79 K,1.75 GPa,,,,,,,,,TRUE,10.1103/PhysRevB.98.220506
SrBiS2F,SrBiS2F,Bulk,,,NSC,,,ambient pressure,Tetragonal,CeBiS2O-type,P4/nmm,4.079,4.079,13.814,,,FALSE,10.1103/PhysRevB.90.064518
SrBi₃,SrBi₃,Bulk,,,SC,,5.70 K,,,,,5.035 Å,,,,,TRUE,Handbook of SC
SrBi₃,SrBi₃,Bulk,,,SC,,5.7 K,,Cubic,Cu₃Au type,cP4,,,,,,TRUE,Handbook of SC
Sr-hBN monolayer,SrBN,Monolayer,,,SC,,5.5 K,,,,,,,,,,FALSE,10.1103/PhysRevB.108.054512
Strontium carbide,SrC6,Bulk,,,SC,,1.65 K,ambient pressure,,Graphite intercalation compound (GIC),,,,,,,TRUE,10.1103/PhysRevB.108.214507
Strontium Graphite Intercalation Compound,SrC6,Bulk,,,SC,,1.65 K,,Hexagonal,Graphite Intercalation Compound,P6_3/mmc,,,,,,FALSE,10.1103/PhysRevLett.114.247201
SrC6,SrC6,Bulk,,,SC,Type-II,1.65 K,0 GPa,,,,,,,,,FALSE,10.1016/j.carbon.2016.01.071
SrC6,SrC6,Bulk,,,SC,Type-II,1.65,,,,,,,,,,TRUE,10.1016/j.physc.2015.02.029
SrxC60,SrC60,Thin Film,,GaAs(110),SC,High-Tc,,,,,,,,,,,True,10.1103/PhysRevB.45.8845
SrCa13Cu24O41,SrCa13Cu24O41,Bulk,,,SC,High-Tc/cuprate,SC under pressure (Tc not specified),~3 GPa,,incommensurate layered (spin ladders and spin chains),,,,,,,TRUE,10.1103/PhysRevB.98.184411
SrCaCu4O6,SrCaCu4O6,Bulk,,,NSC,,,,,,,,,,,,True,10.1103/PhysRevB.40.5266
SrCPd3,SrCPd3,Bulk,,,SC,,10.25 K,0 GPa,Cubic,Perovskite,Pm-3m,,,,,,FALSE,10.1103/PhysRevB.110.064519
SrCsFe4As4,SrCsFe4As4,,,,SC,iron-based,,,,,,,,,,,FALSE,10.1103/PhysRevB.97.140503
SrCsFe4As4,SrCsFe4As4,Bulk,,,SC,Iron-based,36.8 K,,Primitive Tetragonal,,P4/mmm,,,,,,FALSE,10.1016/j.commatsci.2020.109991
SrCsFe4As4,SrCsFe4As4,Bulk,,,SC,Iron-based,37 K,,Tetragonal,Layered,P 4 / mmm,0.38717 nm,0.38717 nm,1.37157 nm,,,FALSE,10.1016/j.commatsci.2018.09.052
SrCu2(As0.84Sb0.16)2,SrCu2(As0.84Sb0.16)2,Bulk,,,NSC,,,,,,,,,,,,TRUE,10.1103/PhysRevB.88.014508
Hole-doped Strontium Copper Borate,SrCu2(BO3)2,Bulk,,,SC,d-wave/RVB,a few Kelvin,,,Shastry-Sutherland lattice,,,,,,,FALSE,10.1103/PhysRevLett.99.227003
Electron-doped Strontium Copper Borate,SrCu2(BO3)2,Bulk,,,NSC,,,,,Shastry-Sutherland lattice,,,,,,,FALSE,10.1103/PhysRevLett.99.227003
SrCu2(As0.84Sb0.16)2,SrCu2As1.68Sb0.32,Bulk,,,NSC,,,,Tetragonal,ThCr2Si2-type,I4/mmm,4.2940,4.2940,10.3190,,,TRUE,10.1103/PhysRevB.85.214523
SrCu2As2,SrCu2As2,Bulk,,,NSC,,,,Tetragonal,ThCr2Si2-type,I4/mmm,4.2725,4.2725,10.2000,,,TRUE,10.1103/PhysRevB.85.214523
SrCu2As2,SrCu2As2,Bulk,,,NSC,,,,Tetragonal,ThCr2Si2-type,I4/mmm,,,,,,TRUE,10.1103/PhysRevB.88.014508
SrCu₂O₃,SrCu2O3,Bulk,,,SC,cuprate,,,,two-leg ladder,,,,,,,,10.1103/PhysRevB.64.184510
Strontium copper oxide ladder compound,SrCu2O3,Bulk,,,SC,,,,,ladder,,,,,,,,10.1103/PhysRevB.59.1290
SrCu2O3,SrCu2O3,Bulk,,,SC,High-Tc,,,,,,,,,,,,10.1103/PhysRevB.61.343
SrCu2O3,SrCu2O3,Bulk,,,SC,High-Tc,,,Orthorhombic,ladder compound,,,,,,,TRUE,Handbook of SC
SrCu2O3,SrCu2O3,,,,NSC,cuprate,,,,"ladder-type (two-leg ladder, no chains)",,,,,,,FALSE,10.1103/PhysRevResearch.2.022055
SrCu2O3,SrCu2O3,Bulk,,,NSC,,,,,two-leg ladder cuprate,,,,,,,TRUE,10.1103/PhysRevB.96.184513
Strontium Copper Oxide (ladder),SrCu2O3,Bulk,,,NSC,cuprate,NSC,,,ladder,,,,,,,FALSE,10.1103/PhysRevLett.97.087003
SrCu2Sb2,SrCu2Sb2,Bulk,,,NSC,,,,Tetragonal,CaBe2Ge2-type,P4/nmm,4.5162,4.5162,10.9008,,,TRUE,10.1103/PhysRevB.85.214523
SrCu2Sb2,SrCu2Sb2,Bulk,,,NSC,,,,Tetragonal,,P4/nmm,,,,,,TRUE,10.1103/PhysRevB.88.014508
SrCuO2,SrCuO2,Bulk,,,SC,High-Tc,,,,,,,,,,,,10.1103/PhysRevB.46.7179
SrCuO2,SrCuO2,,,,SC,cuprate,,,,infinite-layer,,,,,,,,10.1103/PhysRevB.50.12752
SrCuO2-δ,SrCuO2,Thin Film,450 Å,SrTiO3,SC,cuprate,,,,infinite-layer,,3.903 Å,3.903 Å,3.448 Å,,,True,10.1103/PhysRevB.50.9397
(Sr1-xCax)1-yCuO2,SrCuO2,Bulk,,,SC,High-Tc/cuprate,110 K,,Tetragonal,infinite-layer,,,,,,,,10.1103/PhysRevB.47.8224
SrCuO2,SrCuO2,Bulk,,,NSC,,,ambient pressure,Orthorhombic,zigzag chain,Cmcm,3.577 Å,16.342 Å,3.9182 Å,,,True,10.1103/PhysRevB.63.165105
SrCuO₂,SrCuO2,Bulk,,,SC,cuprate,,,,,,,,,,,,10.1103/PhysRevB.50.6519
SrCuO2,SrCuO2,Bulk,,,SC,cuprate,,,,double chain,,,,,,,True,10.1103/PhysRevB.62.10752
SrCuO2,SrCuO2,Bulk,,,NSC,,,ambient pressure,Orthorhombic,double Cu2O4 chains,Cmcm,3.5801 Å,16.352 Å,3.916 Å,,,True,10.1103/PhysRevB.55.9136
tetragonal SrCuO2,SrCuO2,Bulk,,,SC,High-Tc,up to 100 K,high pressure,Tetragonal,infinite two-dimensional CuO2 layers,,,,,,,,10.1103/PhysRevB.55.9136
SrCuO2,SrCuO2,,,,NSC,,,,,,,,,,,,,10.1103/PhysRevLett.85.5428
SrCuO₂,SrCuO2,Bulk,,,NSC,,,,Tetragonal,infinite-layer,,3.928 Å,3.928 Å,3.433 Å,,,False,10.1103/PhysRevB.65.172501
SrCuO2,SrCuO2,Thin Film,,,NSC,,,,tetragonal,infinite-layer,,,,,,,True,10.1103/PhysRevLett.73.166
SrCuO2,SrCuO2,Bulk,,,NSC,,,,,,,,,,,,True,10.1103/PhysRevB.44.5176
SrCuO2,SrCuO2,Bulk,,,SC,High-Tc,,,Tetragonal,ladder compound,,,,,,,TRUE,Handbook of SC
SrCuO2,SrCuO2,Thin Film,6 unit cells,SrTiO3(001),NSC,cuprate,,,Tetragonal,infinite-layer perovskite,,3.94,3.94,3.43,,,TRUE,10.1103/PhysRevB.97.245420
SrCuO2,SrCuO2,Thin Film,,SrTiO3 (001),NSC,,0 K,ambient,Tetragonal,infinite-layer,,,,,,,FALSE,10.1103/PhysRevB.106.L100503
SrCuO2,SrCuO2,Thin Film,20 nm,GdScO3,NSC,cuprate,,,Tetragonal,infinite-layer,,,,,,,TRUE,10.1103/PhysRevB.92.035149
SrCuO2,SrCuO2,Bulk,,,NSC,cuprate,NSC,,Tetragonal,infinite-layer,P4/mmm,3.927,3.927,3.435,,,FALSE,10.1103/PhysRevB.109.165134
SrCuO2,SrCuO2,Bulk,,,NSC,,,0-0.55 GPa,Orthorhombic,double CuO chain,Cmcm,3.5733,16.3249,3.9123,,,TRUE,10.1103/PhysRevB.70.214101
SrCuO2,SrCuO2,Thin Film,14.63 Å,SrTiO3(001),SC,cuprate,,,Tetragonal,infinite-layer,,3.93,3.93,3.43,,,FALSE,10.1103/PhysRevResearch.3.013261
SrCuO2,SrCuO2,Bulk,,,NSC,High-Tc/cuprate,NSC,,,,,,,,,,FALSE,10.1103/PhysRevLett.98.067004
SrCuO2,SrCuO2,Bulk,,,SC,High-Tc,35-40 K,,Infinite-layer,,,,,,,,FALSE,10.1016/j.physc.2019.1353534
SrCuO2,SrCuO2,Bulk,,,SC,Cuprate,43 K,,,,,,,,,,FALSE,10.1016/j.physc.2005.01.039
SrCuO2-capped LaAlO3/SrTiO3 interface,SrCuO2/LaAlO3/SrTiO3,Thin Film,,SrTiO3,SC,,270 mK,,,,,,,,,,TRUE,10.1103/PhysRevB.97.245113
SrCuOCl,SrCuOCl,Bulk,,,NSC,,,,,,,,,,,,,10.1103/PhysRevB.62.15237
SrCuO₂,SrCuO₂,Bulk,,,SC,cuprate,,,,ladder,,,,,,,,10.1103/PhysRevB.59.R6635
SrCuO₂,SrCuO₂,Bulk,,,SC,cuprate,,,,,,,,,,,,10.1103/PhysRevB.59.8943
SrCuO₂,SrCuO₂,Bulk,,,SC,cuprate,,,,infinite layer phase,,,,,,,TRUE,Handbook of SC
SrFe0.3Ru0.7As2,SrFe0.3Ru0.7As2,Bulk,,,SC,Iron-based,13.5 K,,ThCr2Si2-type,Tetragonal,I4/mmm,3.9207 Å,,12.3592 Å,,,TRUE,10.1016/j.physc.2009.06.009
SrFe1.57Ir0.43As2,SrFe1.57Ir0.43As2,Bulk,,,SC,iron-based,24.2 K,ambient,Tetragonal,ThCr2Si2-type,,,,,,,TRUE,10.1103/PhysRevB.80.024506
SrFe1.64Pt0.36As2,SrFe1.64Pt0.36As2,Bulk,,,NSC,iron-based,,ambient,Tetragonal,ThCr2Si2-type,,,,,,,TRUE,10.1103/PhysRevB.82.144518
SrFe1.75Co0.25As2,SrFe1.75Co0.25As2,,,,SC,iron-based,,,,,,,,,,,FALSE,10.1103/PhysRevB.93.224512
SrFe1.75Rh0.25As2,SrFe1.75Rh0.25As2,Bulk,,,SC,iron-based,21.9 K,ambient,Tetragonal,ThCr2Si2-type,,,,,,57.4 T,TRUE,10.1103/PhysRevB.80.024506
Sr(Fe0.88Zn0.04Co0.1)2As2,SrFe1.76Zn0.08Co0.2As2,Bulk,,,SC,Iron-based,10,High Pressure,Tetragonal,ThCr2Si2-type,I4/mmm,,,,,,TRUE,10.1016/j.ssc.2011.12.047
SrFe1.78Ni0.22As2,SrFe1.78Ni0.22As2,Bulk,,,SC,iron-based,"NA (partial transition, incomplete)",ambient,Tetragonal,ThCr2Si2-type,I4/mmm,,,,,,TRUE,10.1103/PhysRevB.79.224519
SrFe1.78Ni0.22As2,SrFe1.78Ni0.22As2,Bulk,,,SC,Iron-based,2.5,,,,,,,,,,TRUE,10.1016/j.physc.2011.01.010
SrFe1.7Co0.3As2,SrFe1.7Co0.3As2,Bulk,,,SC,iron-based,25 K,ambient,Tetragonal,ThCr2Si2-type,I4/mmm,,,,,,FALSE,10.1103/PhysRevB.79.224519
SrFe1.7Ni0.3As2,SrFe1.7Ni0.3As2,Bulk,,,NSC,iron-based,,ambient,Tetragonal,ThCr2Si2-type,I4/mmm,,,,,,TRUE,10.1103/PhysRevB.79.224519
SrFe1.7Pt0.3As2,SrFe1.7Pt0.3As2,Bulk,,,SC,Iron-based,16 K,,ThCr2Si2-type,Tetragonal,I 4/mmm,,,,,,TRUE,10.1016/j.physc.2011.05.005
SrFe1.8-2xZn2xCo0.2As2,SrFe1.8-2xZn2xCo0.2As2,Bulk,,,SC,iron-based,,,,,,,,,,,FALSE,10.1103/PhysRevB.86.184515
SrFe1.82Ni0.18As2,SrFe1.82Ni0.18As2,Bulk,,,SC,iron-based,"9.8 K (onset), 9.6 K (midpoint)",ambient,Tetragonal,ThCr2Si2-type,I4/mmm,,,,,,TRUE,10.1103/PhysRevB.79.224519
SrFe1.82Ni0.18As2,SrFe1.82Ni0.18As2,Bulk,,,SC,Iron-based,9.8,,,,,,,,,,TRUE,10.1016/j.physc.2011.01.010
SrFe1.845Ni0.155As2,SrFe1.845Ni0.155As2,Bulk,,,SC,iron-based,"10 K (zero field), 5 K (14 T)",,,,,,,,,,TRUE,10.1103/PhysRevB.85.144506
SrFe1.84Ni0.16As2,SrFe1.84Ni0.16As2,Bulk,,,SC,iron-based,"~9.7 K (midpoint, complete volume fraction)",ambient,Tetragonal,ThCr2Si2-type,I4/mmm,,,,,,TRUE,10.1103/PhysRevB.79.224519
SrFe1.84Ni0.16As2,SrFe1.84Ni0.16As2,Bulk,,,SC,Iron-based,9.5,,,,,,,,,,TRUE,10.1016/j.physc.2011.01.010
SrFe1.84Pt0.16As2,SrFe1.84Pt0.16As2,Bulk,,,SC,iron-based,16 K,ambient,Tetragonal,ThCr2Si2-type,,,,,,34 T,TRUE,10.1103/PhysRevB.82.144518
SrFe1.85Co0.15As2,SrFe1.85Co0.15As2,,,,SC,iron-based,19.2 K,ambient,,,,,,,,,FALSE,10.1103/PhysRevB.96.144502
SrFe1.85Co0.15As2,SrFe1.85Co0.15As2,Bulk,,,SC,Iron-based,20.2 K,,,,,,,,,48 T,TRUE,10.1016/j.physc.2009.11.060
SrFe1.85Ni0.15As2,SrFe1.85Ni0.15As2,Bulk,,,SC,iron-based,"8.5 K (onset, specific heat), ~9.8 K (onset, after annealing)",ambient,Tetragonal,ThCr2Si2-type,I4/mmm,,,,,,TRUE,10.1103/PhysRevB.79.224519
SrFe1.85Ni0.15As2,SrFe1.85Ni0.15As2,Bulk,,,SC,Iron-based,9.8 K,,ThCr2Si2-type,,,,,,,,TRUE,10.1016/j.physc.2009.11.079
SrFe1.85Ni0.15As2,SrFe1.85Ni0.15As2,Bulk,,,SC,Iron-based,9.5,,,,,,,,,,TRUE,10.1016/j.physc.2011.01.010
SrFe1.85Pd0.15As2,SrFe1.85Pd0.15As2,Bulk,,,SC,iron-based,8.7 K,ambient,Tetragonal,ThCr2Si2-type,,,,,,25.1 T,TRUE,10.1103/PhysRevB.80.024506
SrFe1.85Pt0.15As2,SrFe1.85Pt0.15As2,Bulk,,,SC,Iron-based,12 K,,ThCr2Si2-type,Tetragonal,I 4/mmm,,,,,,TRUE,10.1016/j.physc.2011.05.005
SrFe1.86Ni0.14As2,SrFe1.86Ni0.14As2,Bulk,,,SC,iron-based,"~9.2 K (midpoint, partial volume fraction)",ambient,Tetragonal,ThCr2Si2-type,I4/mmm,,,,,,TRUE,10.1103/PhysRevB.79.224519
SrFe1.86Ni0.14As2,SrFe1.86Ni0.14As2,Bulk,,,SC,Iron-based,9.5,,,,,,,,,,TRUE,10.1016/j.physc.2011.01.010
SrFe1.88Ni0.12As2,SrFe1.88Ni0.12As2,Bulk,,,SC,iron-based,"8.4 K (onset, partial volume fraction)",ambient,Tetragonal,ThCr2Si2-type,I4/mmm,,,,,,TRUE,10.1103/PhysRevB.79.224519
SrFe1.88Ni0.12As2,SrFe1.88Ni0.12As2,Bulk,,,SC,Iron-based,8.4,,,,,,,,,,TRUE,10.1016/j.physc.2011.01.010
SrFe1.89Co0.11As2,SrFe1.89Co0.11As2,Bulk,,,SC,Iron-based,13.65 K,,,,,,,,,,TRUE,10.1016/j.physc.2011.12.010
SrFe1.8Co0.2As2,SrFe1.8Co0.2As2,Single crystal,,,SC,iron-based,14 K,,,,,,,,,,TRUE,10.1103/PhysRevB.85.220503
Cobalt-doped Strontium Iron Arsenide,SrFe1.8Co0.2As2,Thin Film,180 nm,"(La,Sr)(Al,Ta)O3",SC,iron-based,17.1 K,,,,,,,,,up to 50 T (measured); specific value NA,TRUE,10.1103/PhysRevLett.102.117004
Co-doped SrFe2As2,SrFe1.8Co0.2As2,Thin Film,,,SC,Iron-based,17.1 K,,,,,,,,,,TRUE,10.1016/j.physc.2009.11.022
Co-doped SrFe2As2,SrFe1.8Co0.2As2,Thin Film,,,SC,Iron-based,20 K,,ThCr2Si2-type,Tetragonal,,,,,,47 T,TRUE,10.1016/j.physc.2009.03.026
Cobalt-doped Strontium Iron Arsenide,SrFe1.8Co0.2As2,Thin Film,,,SC,Iron-based,20 K,,,,,,,1.233 nm,,,TRUE,10.1016/j.ssc.2009.10.001
SrFe1.8Ni0.2As2,SrFe1.8Ni0.2As2,Bulk,,,SC,iron-based,"NA (partial transition, incomplete)",ambient,Tetragonal,ThCr2Si2-type,I4/mmm,,,,,,TRUE,10.1103/PhysRevB.79.224519
SrFe1.8Ni0.2As2,SrFe1.8Ni0.2As2,Bulk,,,SC,Iron-based,9.2,,,,,,,,,,TRUE,10.1016/j.physc.2011.01.010
SrFe1.8Pt0.2As2,SrFe1.8Pt0.2As2,Bulk,,,SC,Iron-based,16.5 K,,ThCr2Si2-type,Tetragonal,I 4/mmm,,,,,,TRUE,10.1016/j.physc.2011.05.005
Sr(Fe0.9Zn0.02Co0.1)2As2,SrFe1.8Zn0.04Co0.2As2,Bulk,,,SC,Iron-based,12,High Pressure,Tetragonal,ThCr2Si2-type,I4/mmm,,,,,,TRUE,10.1016/j.ssc.2011.12.047
SrFe1.91Pt0.09As2,SrFe1.91Pt0.09As2,Bulk,,,SC,iron-based,"onset at 15.5 K, sharp drop at 8 K",ambient,Tetragonal,ThCr2Si2-type,,,,,,,TRUE,10.1103/PhysRevB.82.144518
SrFe1.92Ni0.08As2,SrFe1.92Ni0.08As2,Bulk,,,NSC,iron-based,,ambient,Tetragonal,ThCr2Si2-type,I4/mmm,,,,,,TRUE,10.1103/PhysRevB.79.224519
SrFe1.9Co0.1As2,SrFe1.9Co0.1As2,Bulk,,,NSC,iron-based,,ambient,Tetragonal,ThCr2Si2-type,I4/mmm,,,,,,FALSE,10.1103/PhysRevB.79.224519
SrFe1.9Ni0.1As2,SrFe1.9Ni0.1As2,Bulk,,,SC,iron-based,"~10 K (onset, partial drop in resistivity)",ambient,Tetragonal,ThCr2Si2-type,I4/mmm,,,,,,TRUE,10.1103/PhysRevB.79.224519
SrFe1.9Ni0.1As2,SrFe1.9Ni0.1As2,Bulk,,,SC,Iron-based,8.0,,,,,,,,,,TRUE,10.1016/j.physc.2011.01.010
SrFe1.9Pd0.1As2,SrFe1.9Pd0.1As2,Bulk,,,SC,iron-based,~9 K,ambient,Tetragonal,ThCr2Si2-type,I4/mmm,,,,,,FALSE,10.1103/PhysRevB.79.224519
SrFe1.9Rh0.1As2,SrFe1.9Rh0.1As2,Bulk,,,SC,iron-based,~15 K,ambient,Tetragonal,ThCr2Si2-type,I4/mmm,,,,,,FALSE,10.1103/PhysRevB.79.224519
SrFe2(As0.54P0.46)2,SrFe2(As0.54P0.46)2,Bulk,,,SC,Iron-based,25 K,,,Tetragonal,,,,,,,TRUE,10.1016/j.physb.2017.10.088
SrFe2(As0.61P0.39)2,SrFe2(As0.61P0.39)2,Bulk,,,SC,Iron-based,26 K,,,Tetragonal,,,,,,,TRUE,10.1016/j.physb.2017.10.088
Strontium Iron Phosphide Arsenide,SrFe2(As0.65P0.35)2,Bulk,,,SC,iron-based,,ambient,,,,,,,,,FALSE,10.1103/PhysRevB.87.134513
SrFe2(As0.72P0.28)2,SrFe2(As0.72P0.28)2,Bulk,,,SC,Iron-based,29 K,,,Tetragonal,,,,,,,TRUE,10.1016/j.physb.2017.10.088
SrFe2(As0.875P0.125)2,SrFe2(As0.875P0.125)2,Bulk,,,SC,Iron-based,33 K,,,,,5.540032,5.471919,11.98941,,,FALSE,10.1016/j.ssc.2022.114931
SrFe2(As0.7P0.3)2,SrFe2As0.7P0.3,Bulk,,,SC,Iron-based,27-30 K,,,,,,,,,,FALSE,10.1016/j.physc.2012.07.005
SrFe2(As0.65P0.35)2,SrFe2As1.3P0.7,Bulk,,,SC,iron-based,26 K,ambient,,,,3.92,3.92,12.23,,70 T,TRUE,10.1103/PhysRevB.85.144515
SrFe2(As0.65P0.35)2,SrFe2As1.3P0.7,Bulk,,,SC,iron-based,"27 K (as-grown), 34.8 K (annealed)",ambient,,,,,,,,,TRUE,10.1103/PhysRevB.87.140505
SrFe2As1.3P0.7,SrFe2As1.3P0.7,Bulk,,,SC,Iron-based,27 K,,,,,,,,,,,10.1016/j.ssc.2009.10.021
SrFe2As2,SrFe2As2,,,,NSC,iron-based,,,,122-type,,,,,,,FALSE,10.1103/PhysRevB.82.024421
SrFe2As2,SrFe2As2,Bulk,,,NSC,iron-based,,,,,,,,,,,FALSE,10.1103/PhysRevB.81.212502
SrFe2As2,SrFe2As2,Bulk,,,NSC,iron-based,NSC,,"Tetragonal (high-T), Orthorhombic (SDW/AF)",122-type,,,,,,,FALSE,10.1103/PhysRevB.82.165102
SrFe2As2 (under hydrostatic pressure),SrFe2As2,Bulk,,,SC,iron-based,,,Tetragonal,ThCr2Si2-type,I4/mmm,,,,,100 T,FALSE,10.1103/PhysRevLett.103.026404
SrFe2As2,SrFe2As2,,,,SC,iron-based,,,,,,,,,,,FALSE,10.1103/PhysRevB.89.144512
SrFe2As2,SrFe2As2,Bulk,,,SC,iron-based,38 K,,Tetragonal,ThCr2Si2-type,,,,,,,,10.1103/PhysRevB.79.060501
SrFe2As2,SrFe2As2,Bulk,,,NSC,iron-based,,ambient,Tetragonal,ThCr2Si2-type,,,,,,,TRUE,10.1103/PhysRevB.82.144518
SrFe2As2,SrFe2As2,Bulk,,,NSC,iron-based,,,Tetragonal,,,,,,,,TRUE,10.1103/PhysRevB.78.104527
SrFe2As2,SrFe2As2,Single Crystal,,,SC,iron-based,,3 GPa,,,,,,,,,FALSE,10.1103/PhysRevB.86.214517
SrFe2As2,SrFe2As2,Bulk,,,NSC,,NSC,,Tetragonal,ThCr2Si2-type,I4/mmm,,,,,,FALSE,10.1103/PhysRevB.97.014514
SrFe2As2,SrFe2As2,,,,NSC,iron-based,NSC,,,,,,,,,,FALSE,10.1103/PhysRevB.82.180521
SrFe2As2,SrFe2As2,Bulk,,,NSC,iron-based,NSC,,"Tetragonal (at room temperature), Orthorhombic (below TN)",ThCr2Si2-type,,,,,,,TRUE,10.1103/PhysRevB.88.184511
