Repository: WyattBunstine/ML_SC_Project

# ML_SC_Project — Chemically and Geometrically Motivated Crystal Graph Neural Networks

This project predicts and screens superconductors from crystal structure. It frames the
problem as a **two-stage hurdle**: first classify whether a material is a superconductor
candidate (SC vs. non-SC), then regress the critical temperature T_c for superconductors.

Two graph-neural-network families are trained and compared:

- a **baseline CGCNN** ([txie-93/cgcnn](https://github.com/txie-93/cgcnn)), and
- an **MPNN** with learned edge features that consumes richer `crystal_graph_v4` graphs
  (this project's contribution).

File: database/superconductor_materials_full.csv (part 155 of 215)
Material_Name,Chemical_Composition,Material_Class,Film_Thickness,Substrate,Material_Type,Superconductor_Type,Superconducting_Transition_Temperature,Pressure,Crystal_Structure,Lattice_Structure,Space_Group,"Lattice_Constant(a)","Lattice_Constant(b)","Lattice_Constant(c)",Lower_Critical_Field,Upper_Critical_Field,Experimental,DOI
SrFe2As2,SrFe2As2,Bulk,,,SC,iron-based,,,,Layered (FeAs layers),,,,,,,,10.1103/PhysRevB.78.144514
SrFe2As2,SrFe2As2,Bulk,,,NSC,iron-based,NSC,ambient pressure,"Tetragonal (high T), Orthorhombic (low T)",,,,,,,,FALSE,10.1103/PhysRevLett.124.157001
SrFe2As2,SrFe2As2,Bulk,,,SC,iron-based,up to 38 K,,Tetragonal,ThCr2Si2-type,I4/mmm,,,,,,FALSE,10.1103/PhysRevB.99.014425
SrFe2As2,SrFe2As2,Bulk,,,NSC,iron-based,,ambient,Tetragonal,ThCr2Si2-type,I4/mmm,,,,,,TRUE,10.1103/PhysRevB.79.224519
SrFe2As2,SrFe2As2,Bulk,,,NSC,iron-based,,,,,,,,,,,FALSE,10.1103/PhysRevB.81.024506
SrFe2As2,SrFe2As2,Bulk,,,NSC,iron-based,NSC,,,,,,,,,,,10.1103/PhysRevLett.103.247202
Strontium Iron Arsenide,SrFe2As2,Bulk,,,SC,iron-based,,"emerges at ~3 GPa (DAC, uniaxial); emerges at ~5 GPa (cubic-anvil cell)",,,,,,,,,FALSE,10.1103/PhysRevB.94.020502
SrFe2As2,SrFe2As2,Single crystal,,,NSC,iron-based,,,,,,,,,,,TRUE,10.1103/PhysRevB.85.220503
SrFe2As2,SrFe2As2,Bulk,,,NSC,iron-based,NSC,ambient,"Tetragonal (high T), Orthorhombic (low T)",ThCr2Si2-type,"I4/mmm (T), Fmmm (O)",,,,,,FALSE,10.1103/PhysRevB.83.104414
SrFe2As2 (under pressure),SrFe2As2,,,,SC,iron-based,,high pressure,,,,,,,,,FALSE,10.1103/PhysRevB.101.054519
SrFe2As2,SrFe2As2,Bulk,,,NSC,,,ambient,Tetragonal,ThCr2Si2-type,I4/mmm,,,,,,TRUE,10.1103/PhysRevB.83.094520
SrFe2As2,SrFe2As2,Bulk,,,SC,iron-based,,,,Layered,,,,,,,,10.1103/PhysRevB.78.134512
SrFe2As2,SrFe2As2,Thin Film,,,SC,iron-based,25 K,,,,,,,,,,FALSE,10.1103/PhysRevB.86.054523
SrFe2As2,SrFe2As2,Bulk,,,SC,iron-based,,,,,,,,,,,FALSE,10.1103/PhysRevB.90.035104
SrFe2As2,SrFe2As2,Bulk,,,SC,iron-based,,,,Layered,,,,,,,TRUE,10.1103/PhysRevB.84.054542
SrFe2As2,SrFe2As2,Bulk,,,NSC,iron-based,,,,,,,,,,,FALSE,10.1103/PhysRevB.79.054526
SrFe2As2,SrFe2As2,Bulk,,,NSC,iron-based,NSC,ambient,Tetragonal,ThCr2Si2-type,I4/mmm,,,,,,TRUE,10.1103/PhysRevB.84.064508
SrFe2As2,SrFe2As2,Bulk,,,NSC,iron-based,NSC,ambient pressure,Tetragonal,ThCr2Si2-type,I4/mmm,,,,,,FALSE,10.1103/PhysRevB.85.104523
SrFe2As2,SrFe2As2,Bulk,,,NSC,iron-based,NSC,ambient,,,,,,,,,FALSE,10.1103/PhysRevB.102.115144
SrFe2As2,SrFe2As2,Bulk,,,SC,iron-based,,,,,,,,,,,TRUE,10.1103/PhysRevB.78.212507
SrFe2As2,SrFe2As2,Bulk,,,NSC,iron-based,NSC,,Tetragonal,,,,,,,,TRUE,10.1103/PhysRevB.78.134507
SrFe2As2,SrFe2As2,Bulk,,,NSC,iron-based,,,Tetragonal,ThCr2Si2-type,I4/mmm,,,,,,TRUE,10.1103/PhysRevLett.101.257005
SrFe2As2,SrFe2As2,Bulk,,,NSC,iron-based,,ambient,Tetragonal,ThCr2Si2-type,,,,,,,TRUE,10.1103/PhysRevB.80.024506
SrFe2As2,SrFe2As2,Bulk,,,NSC,iron-based,NSC,,,,,,,,,,FALSE,10.1103/PhysRevB.84.064512
SrFe2As2,SrFe2As2,Bulk,,,NSC,iron-based,,,,122-type,,,,,,,FALSE,10.1103/PhysRevB.82.054522
SrFe2As2,SrFe2As2,Bulk,,,NSC,iron-based,,,"Tetragonal (RT), Orthorhombic (LT)",ThCr2Si2-type (122 phase),"I4/mmm (Tetragonal), Fmmm (Orthorhombic)",,,,,,TRUE,10.1103/PhysRevB.79.060506
SrFe2As2,SrFe2As2,Bulk,,,NSC,iron-based,,ambient,Tetragonal (low T: Orthorhombic),,,,,,,,FALSE,10.1103/PhysRevB.83.172503
SrFe2As2,SrFe2As2,Bulk,,,NSC,iron-based,,,Orthorhombic,ThCr2Si2-type,Fmmm,5.530,5.465,12.213,,,TRUE,10.1103/PhysRevB.80.054407
SrFe2As2 (under pressure >2.5 GPa),SrFe2As2,Bulk,,,SC,iron-based,~40 K,>2.5 GPa,,ThCr2Si2-type,,,,,,,FALSE,10.1103/PhysRevB.80.054407
SrFe2As2,SrFe2As2,Bulk,,,NSC,iron-based,NSC,,,,,,,,,,,10.1103/PhysRevB.79.060508
SrFe2As2,SrFe2As2,Single Crystal,,,NSC,iron-based,,,Tetragonal,,,,,,,,FALSE,10.1103/PhysRevB.86.134511
SrFe2As2 (under pressure),SrFe2As2,Bulk,,,SC,iron-based,29 K,critical pressure ~4-5 GPa,,,,,,,,,TRUE,10.1103/PhysRevB.79.024509
SrFe2As2,SrFe2As2,Bulk,,,SC,iron-based,,2.8 GPa,,,,,,,,,FALSE,10.1103/PhysRevB.85.024530
SrFe2As2,SrFe2As2,Bulk,,,SC,iron-based,,,Tetragonal,ThCr2Si2-type,I4/mmm,,,,,,FALSE,10.1103/PhysRevB.79.024513
SrFe2As2,SrFe2As2,Bulk,,,AFM,iron-based,NSC,,orthorhombic,122-type (ThCr2Si2-type),,,,,,,TRUE,10.1103/PhysRevLett.112.177002
SrFe2As2,SrFe2As2,,,,NSC,iron-based,NSC,,,,,,,,,,FALSE,10.1103/PhysRevB.80.054502
SrFe2As2,SrFe2As2,Bulk,,,SC,iron-based,up to 38 K,,,,,,,,,,FALSE,10.1103/PhysRevB.86.094505
Strontium Iron Arsenide,SrFe2As2,,,,SC,iron-based,,high pressure (exact value NA),,,,,,,,,FALSE,10.1103/PhysRevB.97.064509
SrFe2As2,SrFe2As2,Bulk,,,NSC,iron-based,NSC,,,,,,,,,,FALSE,10.1103/PhysRevB.96.014506
SrFe2As2,SrFe2As2,Bulk,,,NSC,iron-based,,,,,,,,,,,FALSE,10.1103/PhysRevB.86.155119
SrFe2As2,SrFe2As2,,,,NSC,,,,Tetragonal,ThCr2Si2-type,,,,,,,FALSE,10.1103/PhysRevB.78.052501
SrFe2As2,SrFe2As2,Bulk,,,"NSC, AFM",iron-based,NSC,ambient,,,,,,,,,FALSE,10.1103/PhysRevB.84.024509
Strontium Iron Arsenide,SrFe2As2,,,,SC,iron-based,,significantly higher than 5 kbar,,,,,,,,,FALSE,10.1103/PhysRevB.80.014521
SrFe2As2,SrFe2As2,Bulk,,,NSC,iron-based,NSC,,Tetragonal,ThCr2Si2-type,I4/mmm,3.9243,3.9243,12.3644,,,TRUE,10.1103/PhysRevB.84.184304
SrFe2As2,SrFe2As2,Bulk,,,NSC,iron-based,NSC,,Tetragonal,ThCr2Si2-type,,,,,,,FALSE,10.1103/PhysRevB.85.134533
Strontium Iron Arsenide,SrFe2As2,,,,SC,iron-based,,,,ThCr2Si2-type,,,,,,,FALSE,10.1103/PhysRevLett.112.186401
Strontium Iron Arsenide,SrFe2As2,Bulk,,,NSC,iron-based,NSC,,,,,,,,,,FALSE,10.1103/PhysRevB.80.172503
SrFe2As2,SrFe2As2,Bulk,,,NSC,iron-based,NSC,,"Tetragonal (above T_SDW), Orthorhombic (below T_SDW)",ThCr2Si2-type (122 structure),,,,,,,TRUE,10.1103/PhysRevB.89.165131
SrFe2As2,SrFe2As2,Bulk,,,NSC,iron-based,,,,tetrahedral (FeAs tetrahedron),,,,,,,,10.1103/PhysRevLett.108.107201
SrFe2As2,SrFe2As2,Bulk,,,SC,Iron-based,34 K,Hydrostatic,,,,,,,,,FALSE,10.1016/j.physc.2009.11.075
SrFe2As2,SrFe2As2,Bulk,,,SC,Iron-based,26-52,,,,,,,,,,FALSE,10.1016/j.physc.2009.03.023
SrFe2As2,SrFe2As2,Bulk,,,SC,High-Tc/Iron-based,20-38,,Tetragonal,Layered,,,,,,,FALSE,10.1016/j.physc.2008.10.003
SrFe2As2,SrFe2As2,Bulk,,,SC,Iron-based,25 K,,,,,,,,,,FALSE,10.1016/j.physc.2009.10.124
SrFe2As2,SrFe2As2,Thin Film,,,SC,Iron-based,25 K,,Tetragonal,Orthorhombic,,0.555 nm,0.555 nm,1.227 nm,,,FALSE,10.1016/j.mseb.2010.01.051
SrFe2As2,SrFe2As2,Bulk,,,SC,Iron-based,40 K,2.5 GPa,,,,,,,,,TRUE,10.1016/j.physc.2015.02.020
SrFe2As2,SrFe2As2,Bulk,,,SC,Iron-based,38 K,,ThCr2Si2-type,Layered,I4/mmm,,,,,,TRUE,10.1016/j.physc.2009.03.030
SrFe2As2,SrFe2As2,Bulk,,,SC,Iron-based,21 K,,,,,,,,,"70 T (ab-plane), 24 T (c-axis)",FALSE,10.1016/j.ssc.2010.04.019
SrFe2As2 (pressure),SrFe2As2,Bulk,,,SC,Iron-based,34.1 K,,,,,,,,,86 T,FALSE,10.1016/j.ssc.2010.04.019
SrFe2As2,SrFe2As2,Bulk,,,SC,Iron-based,38 K,,,,,,,,,,FALSE,10.1016/j.physc.2009.03.028
SrFe2As2,SrFe2As2,Bulk,,,SC,Iron-based,27 K,3 GPa,Tetragonal,Layered,I 4 / mmm,0.38336 nm,0.38336 nm,1.16480 nm,,,FALSE,10.1016/j.commatsci.2018.09.052
SrFe2P2,SrFe2P2,Bulk,,,SC,iron-based,,,Tetragonal,ThCr2Si2-type,I4/mmm,,,,,,FALSE,10.1103/PhysRevLett.103.026404
SrFe2P2,SrFe2P2,Bulk,,,NSC,,,,,,,,,,,,FALSE,10.1103/PhysRevB.100.094509
SrFe2P2,SrFe2P2,Bulk,,,NSC,iron-based,NSC,ambient,,,,,,,,,FALSE,10.1103/PhysRevLett.104.057008
SrFeAsF,SrFeAsF,Bulk,,,SC,iron-based,,,,,,,,,,,FALSE,10.1103/PhysRevB.80.054407
SrFeAsF,SrFeAsF,Bulk,,,NSC,iron-based,,5.8 GPa,Orthorhombic,ZrCuSiAs-type,Cmma,5.5380,5.5125,8.6680,,,TRUE,10.1103/PhysRevB.84.224513
SrFeAsF,SrFeAsF,Bulk,,,NSC,iron-based,,22.1 GPa,Monoclinic,ZrCuSiAs-type,P12/n1,3.7651,8.1790,3.7993,,,TRUE,10.1103/PhysRevB.84.224513
SrFeAsF,SrFeAsF,Bulk,,,SC,iron-based,56 K (doped compound),,Tetragonal,,,,,,,,FALSE,10.1103/PhysRevB.102.224505
SrFeAsF,SrFeAsF,Bulk,,,SC,Iron-based,25 K,16.5 GPa,,,,,,,,,TRUE,10.1016/j.physc.2015.02.020
SrFeO3,SrFeO3,Bulk,,,NSC,,,,Cubic,perovskite,Pm-3m,3.79,3.79,3.79,,,FALSE,10.1103/PhysRevB.81.085109
SrFFeAs,SrFFeAs,Bulk,,,SC,Iron-based,36 K,,,,,,,,,,FALSE,10.1016/j.jmmm.2012.02.071
Sr(Ga0.37Si0.63)2,SrGa0.37Si0.63,Bulk,,,SC,Type-II,3.4 K,,C32,Hexagonal,,,,,,,FALSE,10.1016/S0921-4534(02)02056-7
Sr(Ga0.37Si0.63)2,SrGa0.37Si0.63,Bulk,,,SC,Low-Tc,3.5 K,,AlB2-type,,,,,,,,FALSE,10.1016/j.commatsci.2014.07.009
SrGa0.37Si0.63,SrGa0.37Si0.63,Bulk,,,SC,Type-II,3.5 K,,AlB2,Hexagonal,,,,,,,FALSE,10.1016/j.physc.2005.12.008
Sr(Ga0.37Si0.63)2,SrGa0.37Si0.63,Bulk,,,SC,Low Tc,3.5 K,,,,,,,,,,FALSE,10.1016/j.commatsci.2014.09.047
"Sr(Ga0.37,Si0.63)2",SrGa0.74Si1.26,Bulk,,,SC,Type-II,3.5 K,ambient pressure,Hexagonal,AlB2-type,P6/mmm,4.1427 Å,4.1427 Å,4.7998 Å,20 Oe at 1.9 K,10000 Oe at 1.9 K,True,10.1103/PhysRevLett.87.077003
SrGa2,SrGa2,Bulk,,,SC,BCS,,,Hexagonal,AlB2-type,P6/mmm,,,,,,FALSE,10.1103/PhysRevB.105.214517
SrGaGe,SrGaGe,Bulk,,,SC,,2.6 K,,Hexagonal,AlB2-type (modulated),P6/mmm,4.2718,4.2718,4.7179,,,TRUE,10.1103/PhysRevB.80.064514
Sr(GaGe),SrGaGe,Bulk,,,SC,Type-II,4.62 K,0 GPa,Honeycomb layered,Hexagonal,P6̅m2,4.031 Å,4.031 Å,4.549 Å,,,FALSE,10.1016/j.physb.2017.06.077
SrGaSi,SrGaSi,Bulk,,,SC,Type-II,4.9 K,,Hexagonal,AlB2-type,P6/mmm,4.1835,4.1835,4.7422,,,TRUE,10.1103/PhysRevB.80.064514
SrGaSi,SrGaSi,Bulk,,,SC,Type-II,5.04 K,,Hexagonal,p6/mmm,p6/mmm,4.227 Å,,4.730 Å,,,FALSE,10.1016/j.physc.2005.03.017
"Sr(Ga0.5,Si0.5)2",SrGaSi,Bulk,,,SC,Type-II,5.1 K,,AlB2-type,Hexagonal,,4.1875,,4.7447,,,TRUE,10.1016/S0921-4534(02)01798-7
Sr(GaSi),SrGaSi,Bulk,,,SC,Type-II,5.30 K,0 GPa,Honeycomb layered,Hexagonal,P6̅m2,4.033 Å,4.033 Å,4.548 Å,,,FALSE,10.1016/j.physb.2017.06.077
SrGaSi,SrGaSi,Bulk,,,SC,Type-II,5.1 K,,Hexagonal,C32,,,,,,,TRUE,10.1016/S0921-4534(02)01208-X
SrGaSn,SrGaSn,Bulk,,,NSC,,,,Hexagonal,YPtAs-type,P63/mmc,4.5505,4.5505,18.710,,,TRUE,10.1103/PhysRevB.80.064514
SrH10,SrH10,Bulk,,,SC,conventional/High-Tc,285-319 K,500 GPa,Cubic,high-symmetry metastable phase,Fm3 ̄m,,,,,,FALSE,10.1103/PhysRevB.104.054501
SrH₂₂,SrH₂₂,Bulk,,,SC,High-Tc,21 K,200 GPa,,,,,,,,,FALSE,10.1103/PhysRevB.107.134509
SrIn2As2,SrIn2As2,Bulk,,,SC,,2.1 K,30-70.9 GPa,Hexagonal,Zigzag honeycomb layered,P6_3/mmc,,,18.08 Å,,1.35 T at 59.8 GPa,TRUE,10.1103/PhysRevB.108.224510
SrIr₂,SrIr2,Bulk,,,SC,,5.7 K,,Cubic,Laves phase,,,,,,,True,10.1103/PhysRev.107.1558
Strontium Diridium,SrIr2,Bulk,,,SC,Type-II,6.07 K,ambient,Cubic,"Laves phase (C15, MgCu2-type)",Fd-3m (No. 227),7.793 Å,7.793 Å,7.793 Å,52.2 mT,6.51 T,TRUE,10.1103/PhysRevB.104.054505
SrIr2,SrIr2,Bulk,,,SC,Type-II,5.9 K,,Cubic,Laves phase,Fd-3m,7.7075 Å,7.7075 Å,7.7075 Å,,40-65 kOe,FALSE,10.1016/j.intermet.2022.107643
SrIr2,SrIr2,Bulk,,,SC,Type-II,6.6,,Cubic,,,,,,,,TRUE,10.1016/j.jpcs.2022.111178
SrIr2,SrIr2,Bulk,,,SC,Type-II,5.9 K,,,,,,,,10.1 mT,5.9 T,FALSE,10.1016/j.intermet.2020.106993
Strontium Iridium Arsenide,SrIr2As2,Bulk,,,SC,Type-II,2.9 K,,,,,,,,,,,10.1016/j.jallcom.2017.04.006
SrIr2As2,SrIr2As2,Bulk,,,SC,,2.9 K,,ThCr2Si2-type,,,,,,,,FALSE,10.1016/j.physc.2019.04.012
SrIr2As2,SrIr2As2,Bulk,,,SC,Type-II,2.9 K,,Tetragonal,ThCr2Si2-type,I4/mmm,4.099,4.099,11.853,,,FALSE,10.1016/j.jallcom.2017.09.209
SrIr2As2,SrIr2As2,Bulk,,,SC,Type-II,2.9 K,,ThCr2Si2-type,,I4/mmm,4.0680,,11.794,,1.4 T,TRUE,10.1016/j.physc.2009.11.059
SrIrGe3,SrIrGe3,Bulk,,,SC,Type-II,0.53 K,,Tetragonal,BaNiSn3-type,,,,,,,TRUE,10.1016/j.jallcom.2016.09.287
Strontium Iridate (n=∞),SrIrO3,Thin Film,20 nm,SrTiO3 (001),NSC,,,Ambient,Orthorhombic,Perovskite,Pbnm,5.60,5.58,7.89,,,TRUE,10.1103/PhysRevMaterials.1.075004
SrIr₂,SrIr₂,Bulk,,,SC,,5.7 K,,Cubic,Laves phase,,,,,,,TRUE,Handbook of SC
SrIr₂,SrIr₂,Bulk,,,SC,,5.7 K,,,Laves phase,,,,,,,TRUE,Handbook of SC
SrIr₂,SrIr₂,Bulk,,,SC,Type-II,5.7 K,,Cubic,cubic Laves phase,Fd3̄m,7.700 Å,7.700 Å,7.700 Å,,,TRUE,Handbook of SC
SrKFe4As4,SrKFe4As4,,,,SC,iron-based,,,,,,,,,,,FALSE,10.1103/PhysRevB.97.140503
"Sr1-xLxCuO2 (L=Nd,Pr,La)",SrLaCuO2,Bulk,,,SC,High-Tc/cuprate,,,,infinite layer,,,,,,,,10.1103/PhysRevB.46.14089
SrMnBi2 + Bi,SrMnBi2 + Bi,Bulk,,,SC,Type-II,5.7 K,,Tetragonal,,I4/mmm,0.4567 nm,,2.3088 nm,,,TRUE,10.1016/j.ssc.2014.05.013
SrMo6S8,SrMo6S8,Bulk,,,SC,Type-II,,,hexagonal-rhombohedral,Chevrel-phase,,,,,,,,10.1103/PhysRevB.48.16589
SrNb2S5,SrNb2S5,,,,SC,,3 K,,,,,,,,,,FALSE,10.1016/j.physc.2019.1353522
SrNb2S5,SrNb2S5,Bulk,,,SC,Low-Tc,3 K,,Hexagonal,Hexagonal,,,,,,,FALSE,10.1016/S0921-4534(98)00065-3
SrNbO3,SrNbO3,Bulk,,,SC,,,,Cubic,perovskite,,4.024 Å,,,,,True,10.1103/PhysRevB.50.3200
SrNbO3,SrNbO3,Bulk,,,NSC,,,,Cubic,perovskite,,3.97 Å,,,,,True,10.1103/PhysRevB.62.1244
SrNbO₃.₅,SrNbO3.5,Bulk,,,SC,High-Tc,,,,,,,,,,,,10.1103/PhysRevB.66.052105
"Sr1-xLxCuO2 (L=Nd,Pr,La)",SrNdCuO2,Bulk,,,SC,High-Tc/cuprate,,,,infinite layer,,,,,,,,10.1103/PhysRevB.46.14089
(SrNd)CuO2,SrNdCuO2,Bulk,,,SC,High-Tc,34 K,3.0 GPa,Infinite-layered,,,,,,,,TRUE,10.1016/0921-4534(93)90010-N
SrNi0.125Si1.875,SrNi0.125Si1.875,Bulk,,,SC,Low-Tc,2.6 K,,Hexagonal,AlB2-like,P6/mmm,4.079,,4.681,,,FALSE,10.1016/j.physb.2012.08.020
SrNi0.25Si1.75,SrNi0.25Si1.75,Bulk,,,SC,Low-Tc,2.6 K,,Hexagonal,AlB2-like,P6/mmm,4.137,,4.695,,,FALSE,10.1016/j.physb.2012.08.020
SrNi0.375Si1.625,SrNi0.375Si1.625,Bulk,,,SC,Low-Tc,2.6 K,,Hexagonal,AlB2-like,P6/mmm,3.963,,4.714,,,FALSE,10.1016/j.physb.2012.08.020
SrNi2As2,SrNi2As2,Bulk,,,SC,Pnictide,0.7 K,ambient,Tetragonal,ThCr2Si2-type,I4/mmm,,,,,,FALSE,10.1103/PhysRevB.79.224519
SrNi2As2,SrNi2As2,Bulk,,,SC,,0.62 K,ambient,Tetragonal,ThCr2Si2-type,I4/mmm,4.1374 Å,4.1374 Å,10.188 Å,,"210 Oe (H||c), 150 Oe (H||ab)",TRUE,10.1103/PhysRevB.78.172504
SrNi2As2,SrNi2As2,Bulk,,,SC,,0.6 K,,,,,,,,,,,10.1103/PhysRevResearch.2.023122
SrNi2As2,SrNi2As2,Bulk,,,SC,Low-Tc,0.6 K,,Tetragonal,ThCr2Si2-type,I4/mmm,4.166 Å,,10.502 Å,,,FALSE,10.1016/j.physb.2010.04.039
SrNi2As2,SrNi2As2,Bulk,,,SC,Type-II,0.62 K,,Tetragonal,ThCr2Si2-type,I4/mmm (139),4.0326 Å,,10.554 Å,,,FALSE,10.1016/j.physc.2019.02.007
SrNi2Ge2,SrNi2Ge2,Bulk,,,SC,Type-II,1.1 K,,Body-centered tetragonal,122-bct,I4/mmm,,,,,,FALSE,10.1016/j.physc.2013.03.036
SrNi2Ge2,SrNi2Ge2,Bulk,,,SC,Type-II,1.1 K,,Tetragonal,ThCr2Si2-type,I4/mmm (139),4.160 Å,,10.187 Å,,,FALSE,10.1016/j.physc.2019.02.007
SrNi2P2,SrNi2P2,Bulk,,,SC,,1.4 K,,,,,,,,,,FALSE,10.1103/PhysRevLett.111.207001
SrNi2P2,SrNi2P2,Bulk,,,SC,,,ambient pressure,Orthorhombic,,,,,,,390 Oe,FALSE,10.1103/PhysRevB.79.180502
SrNiGe3,SrNiGe3,Bulk,,,SC,Type-II,0.46 K,,Tetragonal,BaNiSn3-type,,4.3785 Å,,10.0231 Å,,,TRUE,10.1016/j.jallcom.2016.09.287
Strontium Nickelate,SrNiO2,Thin Film,,,SC,,,,,infinite-layer,,,,,,,FALSE,10.1103/PhysRevB.108.214522
Strontium Nickelate (from cited works),SrNiO2,Thin Film,,,SC,unconventional,,,,infinite-layer,,,,,,,FALSE,10.1103/PhysRevB.110.L140508
SrNiO2,SrNiO2,Thin Film,,,SC,High-Tc,exceeding 30 K,,,Infinite-layer,,,,,,,,10.1103/PhysRevLett.134.136002
SrNiSi3,SrNiSi3,,,,SC,Type-II,< 4 K,,Tetragonal,BaNiSn3-type,I4mm,,,,,<500 mT,,10.1103/PhysRevB.98.184516
SrO2,SrO2,Thin Film (surface overlayer),monolayer,La2-xSrxCuO4,NSC,,NSC,ambient,,peroxide,,3.54,3.54,,,,TRUE,10.1103/PhysRevB.103.184514
SrOs4As12,SrOs4As12,Bulk,,,SC,,4.8 K,,Cubic,Filled skutterudite,Im-3 (No. 204),,,,,,FALSE,10.1103/PhysRevB.98.024513
SrPb₃,SrPb₃,Bulk,,,SC,,1.85 K,,Tetragonal,SrPb₃ type,P4/mmm,4.962 Å,4.962 Å,5.025 Å,,,TRUE,Handbook of SC
SrPb₃,SrPb₃,Bulk,,,SC,,1.9 K,,Tetragonal,,,,,,,,TRUE,Handbook of SC
SrPd2As2,SrPd2As2,Bulk,,,SC,BCS-type,2.05 K (theory); 0.92 K (experiment),ambient,Tetragonal,body-centered tetragonal (ThCr2Si2-type),I4/mmm,4.426,4.426,10.362,,,FALSE,10.1103/PhysRevB.93.054506
SrPd2As2,SrPd2As2,Bulk,,,SC,,0.92 K,ambient,Tetragonal,ThCr2Si2-type,I4/mmm,,,,,,TRUE,10.1103/PhysRevB.98.094525
SrPd2As2,SrPd2As2,Bulk,,,SC,Type-II,0.92 K,,ThCr2Si2-type,,,,,,,,TRUE,10.1016/j.jallcom.2018.12.021
SrPd2As2,SrPd2As2,Bulk,,,SC,Conventional,0.92,,,,,,,,,,TRUE,10.1016/j.commatsci.2019.109466
SrPd2Bi2,SrPd2Bi2,Bulk,,,SC,,around 1 K,,Tetragonal,CaBe2Ge2-type,,,,,,,FALSE,10.1103/PhysRevB.104.134517
SrPd2Ge2,SrPd2Ge2,Bulk,,,SC,Type-II,2.7 K,,,,,,,,,,,10.1103/PhysRevB.85.014520
SrPd2Ge2,SrPd2Ge2,Bulk,,,SC,BCS-type,"3.20 K (theory); 3.04 K, 2.70 K, 2.92 K, 2.90 K (experiment)",ambient,Tetragonal,body-centered tetragonal (ThCr2Si2-type),I4/mmm,4.423,4.423,10.259,,,FALSE,10.1103/PhysRevB.93.054506
SrPd2Ge2,SrPd2Ge2,Bulk,,,SC,,2.7 K,,,,,,,,,0.49 T,TRUE,10.1103/PhysRevB.93.064515
SrPd2Ge2,SrPd2Ge2,Bulk,,,SC,Type-II,3.2 K,,Body-centered tetragonal,122-bct,I4/mmm,,,,,,FALSE,10.1016/j.physc.2013.03.036
SrPd2Ge2,SrPd2Ge2,Bulk,,,SC,Low-Tc,3 K,,Tetragonal,ThCr2Si2-type,I4/mmm,4.4588 Å,,10.3213 Å,,,FALSE,10.1016/j.physb.2010.04.039
SrPd2Ge2,SrPd2Ge2,Bulk,,,SC,Type-II,2.6 K,,,,,,,,,500 mT,TRUE,10.1016/j.physc.2011.12.039
SrPd2Ge2,SrPd2Ge2,Bulk,,,SC,Type-II,3.12 K,,Tetragonal,ThCr2Si2-type,I4/mmm (139),4.321 Å,,9.967 Å,,,FALSE,10.1016/j.physc.2018.10.015
SrPd2P2,SrPd2P2,Bulk,,,SC,Type-II,0.1 K,,Tetragonal,ThCr2Si2-type,I4/mmm,4.153 Å,,10.232 Å,,,FALSE,10.1016/j.jallcom.2021.159199
SrPd2P2,SrPd2P2,Bulk,,,SC,Low-Tc,0.7 K,,,,,,,,,,FALSE,10.1016/j.physb.2023.415224
SrPd2Sb2,SrPd2Sb2,Bulk,,,SC,,around 1 K,,Tetragonal,CaBe2Ge2-type,,,,,,,FALSE,10.1103/PhysRevB.104.134517
SrPd2Sb2,SrPd2Sb2,Bulk,,,SC,BCS,0.60 K,,,,,,,,,,FALSE,10.1016/j.mtcomm.2022.103785
SrPd3P,SrPd3P,Bulk,,,SC,,0.06 K,,,Antiperovskite,,,,,,,FALSE,10.1103/PhysRevB.105.214529
SrPdGe3,SrPdGe3,,,,SC,Type-II,< 4 K,,Tetragonal,BaNiSn3-type,I4mm,,,,,<500 mT,,10.1103/PhysRevB.98.184516
SrPdGe3,SrPdGe3,Bulk,,,SC,Type-II,1.38 K,,Tetragonal,BaNiSn3-type,,,,,,,TRUE,10.1016/j.jallcom.2016.09.287
SrPdSi3,SrPdSi3,,,,SC,Type-II,< 4 K,,Tetragonal,BaNiSn3-type,I4mm,,,,,<500 mT,,10.1103/PhysRevB.98.184516
"Sr1-xLxCuO2 (L=Nd,Pr,La)",SrPrCuO2,Bulk,,,SC,High-Tc/cuprate,,,,infinite layer,,,,,,,,10.1103/PhysRevB.46.14089
SrPt0.7As0.9,SrPt0.7As0.9,Bulk,,,NSC,,,ambient,Hexagonal,,P-6m2,,,,,,TRUE,10.1103/PhysRevMaterials.7.054802
SrPtAs,SrPt0.97As1.03,Bulk,,,SC,Type-II,"2.2 K (resistivity, susceptibility); 0.76 K (specific heat)",ambient,Hexagonal,"KZnAs-type, derived from AlB2-type, honeycomb",P6_3/mmc (No. 194),4.2445,4.2445,8.9513,~15 Oe (at 1.6 K),"Extrapolated Hc2(0): 1.5 kOe (H || c), 11 kOe (H ⊥ c). From WHH theory: 0.60 kOe (H || c, from ac-susceptibility), 4.4 kOe (H ⊥ c, from ac-susceptibility), 3.6 kOe (H ⊥ c, from resistivity)",TRUE,10.1103/PhysRevMaterials.7.054802
SrPt10P4,SrPt10P4,Bulk,,,SC,Type-II,1.4 K,"ambient, dTc/dP = -0.016 K/GPa",Monoclinic,"complex 3D, layered, based on distorted Pt6P octahedra and trigonal prisms",C2/c (No. 15),22.9151,13.1664,13.4131,,1 T,TRUE,10.1103/PhysRevMaterials.1.064801
SrPt10P4,SrPt10P4,Bulk,,,SC,Type-II,1.4 K,ambient,,,,,,,,,TRUE,10.1016/j.jallcom.2023.170440
SrPt2As2,SrPt2As2,Bulk,,,SC,,,,Tetragonal,CaBe2Ge2-type,,,,,,,FALSE,10.1103/PhysRevB.97.184509
SrPt2As2,SrPt2As2,Bulk,,,SC,,,,,Layered,,,,,,,,10.1103/PhysRevB.103.195150
SrPt2As2,SrPt2As2,Bulk,,,SC,,around 1 K,,Tetragonal,CaBe2Ge2-type,,,,,,,FALSE,10.1103/PhysRevB.104.134517
SrPt2As2,SrPt2As2,,,,"SC, CDW",,,,Tetragonal,CaBe2Ge2-type,,,,,,,FALSE,10.1103/PhysRevB.91.174516
SrPt2As2,SrPt2As2,,,,SC,,5.2 K,,,CaBe2Ge2-type,,,,,,,,10.1103/PhysRevMaterials.1.064801
SrPt2As2,SrPt2As2,Bulk,,,SC,,5.18 K,1 bar,"Orthorhombic (below 470 K), Tetragonal (above 470 K)","CaBe2Ge2-type (tetragonal, high T); distorted orthorhombic (low T)","Pmmn (orthorhombic, low T)",4.47,4.50,9.82,,"Hc2^//c(0) ≈ 1.55 T (WHH), Hc2^⊥c(0) ≈ 3.29 T (WHH); Hc2^//c(0) ≈ 1.84 T (GL), Hc2^⊥c(0) ≈ 3.93 T (GL)",TRUE,10.1103/PhysRevB.85.184520
SrPt2As2,SrPt2As2,Bulk,,,SC,Type-II,4.6 K,ambient pressure,,CaBe2Ge2-type,,,,,,1.8 T,TRUE,10.1103/PhysRevB.87.224507
SrPt2As2,SrPt2As2,Bulk,,,SC,Type-II,5.2 K,,CaBe2Ge2-type,Tetragonal,P4/nmm,,,,,,,10.1016/j.physb.2011.04.046
SrPt2As2,SrPt2As2,Bulk,,,SC,Type-II,5.2 K,,Tetragonal,Layered,,,,,,,FALSE,10.1016/j.physc.2011.07.009
SrPt2As2,SrPt2As2,Bulk,,,SC,,5.2 K,,CaBe2Ge2-type,,,,,,,,FALSE,10.1016/j.physc.2013.04.034
SrPt2As2,SrPt2As2,Bulk,,,SC,Type-II,5.2 K,,ThCr2Si2-type,Tetragonal,I 4/mmm,,,,,,FALSE,10.1016/j.jallcom.2013.08.005
SrPt2As2,SrPt2As2,Bulk,,,SC,Type-II,5.2 K,,,,,,,,,,FALSE,10.1016/j.ssc.2019.02.009
SrPt2Ge2,SrPt2Ge2,Bulk,,,SC,High-Tc,10.2 K,,"Pseudo-tetragonal, Monoclinic",122-bct,I4/mmm,0.44 nm,0.44 nm,0.98 nm,,,TRUE,10.1016/j.physc.2013.03.036
SrPt2Ge2,SrPt2Ge2,Bulk,,,SC,Type-II,4.7 K,,Body-centered tetragonal,ThCr2Si2-type,I4/mmm,4.353 Å,,10.122 Å,,,FALSE,10.1016/j.ssc.2019.02.009
Strontium Platinum Phosphide,SrPt3P,Bulk,,,SC,,,Ambient,Tetragonal,,P4/nmm,,,,,,TRUE,10.1103/PhysRevB.93.214510
SrPt3P,SrPt3P,Bulk,,,SC,Type-II,8.4 K,ambient,,antiperovskite,,,,,,,TRUE,10.1103/PhysRevB.91.094514
SrPt3P (9.90 kbar),SrPt3P,Bulk,,,SC,Type-II,8.49 K,9.90 kbars,,antiperovskite,,,,,,,TRUE,10.1103/PhysRevB.91.094514
SrPt3P (17.53 kbar),SrPt3P,Bulk,,,SC,Type-II,8.47 K,17.53 kbars,,antiperovskite,,,,,,,TRUE,10.1103/PhysRevB.91.094514
SrPt3P,SrPt3P,Bulk,,,SC,Type-II,8.4 K,,Tetragonal,Distorted antiperovskite,P4/nmm,5.8094,5.8094,5.3833,,5.7 T,TRUE,10.1103/PhysRevLett.108.237001
SrPt3P,SrPt3P,,,,SC,,8.4 K,,,antiperovskite,,,,,,,,10.1103/PhysRevMaterials.1.064801
SrPt3P,SrPt3P,Bulk,,,SC,Type-II,,,,,,,,,,,FALSE,10.1103/PhysRevB.102.014514
SrPt3P,SrPt3P,,,,SC,,,,,,,,,,,,FALSE,10.1103/PhysRevB.105.054517
SrPt3P,SrPt3P,,,,SC,,,,,,,,,,,,FALSE,10.1103/PhysRevB.109.024513
SrPt3P,SrPt3P,,,,SC,,8.4 K,,,,,,,,,,FALSE,10.1103/PhysRevB.87.224507
SrPt3P,SrPt3P,Bulk,,,SC,,8.4 K,0-1.7 GPa,Tetragonal,Antiperovskite,P4/nmm,5.809,5.809,5.383,,3.84-5.80 T,FALSE,10.1103/PhysRevB.105.214529
SrPt3P,SrPt3P,Bulk,,,SC,Type-II,8.4 K,,Tetragonal,,P4/nmm,,,,,,FALSE,10.1016/j.aop.2020.168095
SrPt3P,SrPt3P,Bulk,,,SC,Type-II,8.4 K,ambient,,,,,,,,,TRUE,10.1016/j.jallcom.2023.170440
SrPt3P,SrPt3P,Bulk,,,SC,Type-II,8.4 K,2 GPa,Antiperovskite,Tetragonal,P4/nmm,5.8026,5.8026,5.4396,,,FALSE,10.1016/j.physb.2019.411791
SrPt3P,SrPt3P,Bulk,,,SC,Type-II,8.4 K,,,,,,,,,,FALSE,10.1016/j.ssc.2019.02.009
SrPt3P,SrPt3P,Bulk,,,SC,Type-II,8.4 K,,Tetragonal,,P 4/nmm,5.809 Å,,5.383 Å,,,FALSE,10.1016/j.physc.2016.07.022
SrPt3P,SrPt3P,Bulk,,,SC,Type-II,8.6 K,2 GPa,Tetragonal,Antiperovskite,P4/nmm,5.7927 Å,5.7927 Å,5.3729 Å,,,TRUE,10.1016/j.jcrysgro.2016.10.003
SrPt3P0.4Si0.6,SrPt3P0.4Si0.6,Bulk,,,SC,,7.0 K,ambient,,antiperovskite,,,,,,,TRUE,10.1103/PhysRevB.91.094514
SrPt3P0.6Si0.4,SrPt3P0.6Si0.4,Bulk,,,SC,,7.5 K,ambient,,antiperovskite,,,,,,,TRUE,10.1103/PhysRevB.91.094514
SrPt3P0.8Si0.2,SrPt3P0.8Si0.2,Bulk,,,SC,,7.8 K,ambient,,antiperovskite,,,,,,,TRUE,10.1103/PhysRevB.91.094514
SrPt3P0.8Si0.2,SrPt3P0.8Si0.2,Bulk,,,SC,,7.80 K,,,Antiperovskite,,,,,,,FALSE,10.1103/PhysRevB.105.214529
SrPt4Ge12,SrPt4Ge12,Bulk,,,SC,,,,Cubic,Filled skutterudite,Im-3 (No. 204),,,,,,FALSE,10.1103/PhysRevB.98.024513
SrPt4Ge12,SrPt4Ge12,Bulk,,,SC,Type-II,≈5.4 K,,Cubic,Filled Skutterudite,Im-3,8.6509,8.6509,8.6509,,,TRUE,10.1103/PhysRevLett.100.017002
SrPt4Ge12,SrPt4Ge12,Bulk,,,SC,,5 K,,Cubic,skutterudite,,,,,,,FALSE,10.1103/PhysRevB.86.174513
SrPt4Ge12,SrPt4Ge12,,,,SC,,,,,skutterudite,,,,,,,FALSE,10.1103/PhysRevB.99.245115
Strontium Platinum Germanide,SrPt4Ge12,Bulk,,,SC,Type-II,5.10 K,Ambient,Cubic,Filled skutterudite,Im-3,,,,,,FALSE,10.1103/PhysRevB.77.180504
SrPt4Ge12,SrPt4Ge12,Bulk,,,SC,Type-II,5.10 K,,Cubic,skutterudite,Im-3,8.6601 Å,8.6601 Å,8.6601 Å,,1 T,TRUE,10.1103/PhysRevLett.99.217001
SrPt4Ge12,SrPt4Ge12,Bulk,,,SC,,up to 8.3 K,,,filled skutterudite,,,,,,,,10.1103/PhysRevLett.109.236405
SrPt4Ge12,SrPt4Ge12,Bulk,,,SC,Type-II,5.0 K,,Cubic,skutterudite,,,,,,,FALSE,10.1103/PhysRevB.78.052504
SrPt4Ge12,SrPt4Ge12,Bulk,,,SC,Type-II,5.10 K,0,Filled-skutterudite,,,,,,,,FALSE,10.1016/j.physc.2009.11.127
SrPt4Ge12,SrPt4Ge12,Bulk,,,SC,Type-II,5.0 K,0 GPa,,,,,,,,,FALSE,10.1016/j.physc.2012.08.008
SrPt4Ge12,SrPt4Ge12,Bulk,,,SC,Conventional BCS,5.6 K,,,,,,,,,,TRUE,10.1016/j.physc.2009.11.078
SrPt6P2,SrPt6P2,,,,SC,,0.6 K,,,,,,,,,,,10.1103/PhysRevMaterials.1.064801
SrPt6P2,SrPt6P2,Bulk,,,SC,Type-II,0.6 K,ambient,,,,,,,,,TRUE,10.1016/j.jallcom.2023.170440
SrPtAs,SrPtAs,Bulk,,,SC,,,,,,,,,,,,,10.1103/PhysRevB.108.144510
Strontium Platinum Arsenide,SrPtAs,Bulk,,,SC,locally noncentrosymmetric/s-wave,,,,,,,,,,,FALSE,10.1103/PhysRevB.110.134524
SrPtAs,SrPtAs,Bulk,,,SC,,2.4 K,ambient,Hexagonal,KZnAs-type,P63/mmc,,,,,,FALSE,10.1103/PhysRevB.91.174514
SrPtAs,SrPtAs,Bulk,,,SC,d_x^2-y^2 + id_xy,,,Hexagonal,,,,,,,,FALSE,10.1103/PhysRevB.91.161102
SrPtAs,SrPtAs,,,,SC,,,,,,,,,,,,FALSE,10.1103/PhysRevLett.134.136001
Strontium Platinum Arsenide,SrPtAs,Bulk,,,SC,Pnictide,,,,,,,,,,,TRUE,10.1103/PhysRevLett.124.157002
SrPtAs,SrPtAs,Bulk,,,SC,Unconventional,,,,,,,,,,,FALSE,10.1103/PhysRevB.101.100506
SrPtAs,SrPtAs,,,,SC,,,,,,,,,,,,FALSE,10.1103/PhysRevB.103.174502
SrPtAs,SrPtAs,,,,SC,,,,,,,,,,,,FALSE,10.1103/PhysRevB.102.134511
SrPtAs,SrPtAs,,,,SC,,,,,,,,,,,,,10.1103/PhysRevB.102.064504
SrPtAs,SrPtAs,Bulk,,,SC,pnictide,2.4 K,,Hexagonal,"Layered (PtAs layers), quasi-two-dimensional","D3d (global), C3v (local, one-layer model)",,,,,,,10.1103/PhysRevB.90.094514
SrPtAs,SrPtAs,Bulk,,,SC,Topological superconductor,2.4 K,0 GPa,Hexagonal,Layered hexagonal,,,,,,,FALSE,10.1103/PhysRevResearch.3.033192
Strontium Platinum Arsenide,SrPtAs,,,,SC,Noncentrosymmetric,2.4 K,,,,,,,,,,FALSE,10.1103/PhysRevB.105.224505
SrPtAs,SrPtAs,,,,SC,Weyl SC,,,,,,,,,,,FALSE,10.1103/PhysRevB.97.060504
SrPtAs,SrPtAs,,,,SC,,2.4 K,,,MgB2-type,,,,,,,,10.1103/PhysRevMaterials.1.064801
SrPtAs,SrPtAs,,,,SC,Unconventional,,,,,,,,,,,FALSE,10.1103/PhysRevB.95.201109
SrPtAs,SrPtAs,Bulk,,,SC,unconventional,,,,,,,,,,,FALSE,10.1103/PhysRevB.110.144506
SrPtAs,SrPtAs,Bulk,,,SC,Type-II,2.4 K,,Hexagonal,honeycomb,P63/mmc (No. 194),,,,,,FALSE,10.1103/PhysRevB.111.L100508
Strontium Platinum Arsenide,SrPtAs,Bulk,,,SC,Locally Noncentrosymmetric/Unconventional,,,,,,,,,,,FALSE,10.1103/PhysRevB.96.180501
SrPtAs,SrPtAs,,,,SC,,2.4 K,,,,,,,,,,FALSE,10.1103/PhysRevB.97.014501
SrPtAs,SrPtAs,,,,SC,,,,,,,,,,,,FALSE,10.1103/PhysRevB.99.134509
SrPtAs,SrPtAs,Bulk,,,SC,Unconventional,,,,,,,,,,,FALSE,10.1103/PhysRevB.89.094509
SrPtAs,SrPtAs,Bulk,,,SC,Type-II,,,,,,,,,,,FALSE,10.1103/PhysRevB.103.014506
SrPtAs,SrPtAs,,,,SC,"Locally noncentrosymmetric, NA",,,,,,,,,,,FALSE,10.1103/PhysRevMaterials.3.104802
SrPtAs,SrPtAs,Bulk,,,SC,Pnictide/Unconventional,,,Hexagonal,,P6_3/mmc,,,,,,TRUE,10.1103/PhysRevB.97.134512
Strontium Platinum Arsenide,SrPtAs,Bulk,,,SC,Noncentrosymmetric,,,,,,,,,,,FALSE,10.1103/PhysRevB.99.014516
SrPtAs,SrPtAs,Bulk,,,SC,Type-II,4.2 K,,Hexagonal,Honeycomb,P6/mmm,4.2976 Å,,9.0884 Å,,,FALSE,10.1016/j.physc.2011.07.009
SrPtAs,SrPtAs,Bulk,,,SC,Type-II,2.4 K,,Hexagonal,,,,,,,,FALSE,10.1016/j.jallcom.2016.02.196
SrPtAs,SrPtAs,Bulk,,,SC,Type-II,2.4 K,,,,,,,,,,FALSE,10.1016/j.ssc.2019.02.009
SrPtGe3,SrPtGe3,,,,SC,Type-II,< 4 K,,Tetragonal,BaNiSn3-type,I4mm,,,,,<500 mT,,10.1103/PhysRevB.98.184516
SrPtGe3,SrPtGe3,Bulk,,,SC,Type-II,0.84 K,,Tetragonal,BaNiSn3-type,,,,,,,TRUE,10.1016/j.jallcom.2016.09.287
SrPtSi3,SrPtSi3,,,,SC,Type-II,< 4 K,,Tetragonal,BaNiSn3-type,I4mm,,,,,<500 mT,,10.1103/PhysRevB.98.184516
SrPt₂,SrPt₂,Bulk,,,SC,,0.7 K,,,Laves phase,,,,,,,TRUE,Handbook of SC
SrRbFe4As4,SrRbFe4As4,,,,SC,iron-based,,,,,,,,,,,FALSE,10.1103/PhysRevB.97.140503
SrRbFe4As4,SrRbFe4As4,Bulk,,,SC,Iron-based,35.1 K,,Primitive Tetragonal,,P4/mmm,,,,,,FALSE,10.1016/j.commatsci.2020.109991
SrRbFe4As4,SrRbFe4As4,Bulk,,,SC,Iron-based,35 K,,Tetragonal,Layered,P 4 / mmm,0.36869 nm,0.36869 nm,1.31889 nm,,,FALSE,10.1016/j.commatsci.2018.09.052
SrRh₂,SrRh2,Bulk,,,SC,,6.2 K,,Cubic,Laves phase,,,,,,,True,10.1103/PhysRev.107.1558
Strontium Dirhodium,SrRh2,Bulk,,,SC,Type-II,5.41 K,ambient,Cubic,"Laves phase (C15, MgCu2-type)",Fd-3m (No. 227),7.707 Å,7.707 Å,7.707 Å,29.8 mT,4.43 T,TRUE,10.1103/PhysRevB.104.054505
SrRh2,SrRh2,Bulk,,,SC,Type-II,5.41,,Cubic,,,,,,,,TRUE,10.1016/j.jpcs.2022.111178
SrRhGe3,SrRhGe3,Bulk,,,SC,Type-II,0.71 K,,Tetragonal,BaNiSn3-type,,4.4399 Å,,10.1321 Å,,,TRUE,10.1016/j.jallcom.2016.09.287
Strontium Rhodate,SrRhO3,Thin Film,9 nm,SrTiO3 (001),NSC,,,,Tetragonal,perovskite,Amm2,3.905,3.905,4.043,,,TRUE,10.1103/PhysRevB.101.085134
SrRh₂,SrRh₂,Bulk,,,SC,,6.2 K,,Cubic,Laves phase,,,,,,,TRUE,Handbook of SC
SrRh₂,SrRh₂,Bulk,,,SC,,6.2 K,,,Laves phase,,,,,,,TRUE,Handbook of SC
SrRh₂,SrRh₂,Bulk,,,SC,Type-II,6.2 K,,Cubic,cubic Laves phase,Fd3̄m,7.706 Å,7.706 Å,7.706 Å,,,TRUE,Handbook of SC
SrRu2O4,SrRu2O4,Bulk,,,SC,,,,,,,,,,,,,10.1103/PhysRevB.58.8738
SrRuO3,SrRuO3,Bulk,,,SC,,,,,perovskite,,,,,,,,10.1103/PhysRevLett.82.2354
SrRuO3,SrRuO3,Bulk,,,NSC,,,,,,,,,,,,,10.1103/PhysRevB.65.064508
Strontium Ruthenate,SrRuO3,Bulk,,,FM,,NSC,,Orthorhombic/Tetragonal,Perovskite,,,,,,,FALSE,10.1103/PhysRevB.98.134441
SrRuO3,SrRuO3,Bulk,,,FM,,NSC,,,,,,,,,,FALSE,10.1103/PhysRevB.81.184404
Strontium Ruthenate (SrRuO3),SrRuO3,Bulk,,,FM,,NSC,,,Infinite-layer perovskite,,,,,,,,10.1103/PhysRevB.72.115103
SrRuO3,SrRuO3,Thin Film,280 nm (top electrode),SrTiO3,FM,,NSC,0.13 mbar O2,Orthorhombic,perovskite,,3.92 Å,3.92 Å,3.95 Å,,,TRUE,10.1103/PhysRevB.82.134513
Strontium Ruthenate,SrRuO3,Thin Film,,Sr2RuO4,FM,,NSC,,Cubic,Perovskite,,,,,,,,10.1103/PhysRevResearch.3.033008
Strontium Ruthenate,SrRuO3,,,,FM,,NSC,,,,,,,,,,FALSE,10.1103/PhysRevB.87.014504
SrRuO3,SrRuO3,Thin Film,,,FM,,NSC,,,,,,,,,,FALSE,10.1103/PhysRevB.84.134517
Strontium Ruthenate,SrRuO3,Thin Film,,Sr2RuO4,FM,,NSC,,,,,,,,,,FALSE,10.1103/PhysRevLett.121.167001
Strontium Ruthenate (n=∞),SrRuO3,Bulk,,,NSC,,NSC,,,,,,,,,,FALSE,10.1103/PhysRevB.109.L121113
Strontium Ruthenate,SrRuO3,Thin Film,two unit cells,,metallic,,,,,,,,,,,,,10.1103/PhysRevLett.104.197001
Strontium Ruthenate (SRO),SrRuO3,Thin Film,"4.5, 9, 13, 18, 22.5, 45 nm",YBa2Cu3Oy,FM,,NSC,,,,,,,,,,TRUE,10.1103/PhysRevB.85.024514
Strontium Ruthenate,SrRuO3,Bulk,,,FM,,NSC,,,,,,,,,,FALSE,10.1103/PhysRevB.106.054516
SrRuO3,SrRuO3,Bulk,,,NSC,,,,,,,,,,,,,10.1103/PhysRevB.80.134505
SrRuO3,SrRuO3,Bulk,,,FM,,NSC,,Orthorhombic,perovskite,Pnma,5.532338,7.848885,5.571862,,,TRUE,10.1103/PhysRevMaterials.4.034407
Strontium Ruthenate,SrRuO3,Thin Film,4–45 nm,SrTiO3,FM,,NSC,,,,,,,,,,TRUE,10.1103/PhysRevB.72.184515
Strontium Ruthenate,SrRuO4,,,,SC,,,,,,,,,,,,FALSE,10.1103/PhysRevB.79.094523
SrSi2,SrSi2,Bulk,,,SC,Classical,3.1 K,4 GPa,,,,4.438 Å,,13.83 Å,,,TRUE,Handbook of SC
SrSi2,SrSi2,Bulk,,,SC,,2.2 K (Tc^90%) at 21.8 GPa; 5.0 K (Tc^90%) at 28.7 GPa; 3.0 K (Tc^10%) at 34.1 GPa,21.8–64.6 GPa,Cubic,Simple cubic,P4_132,,,,,,TRUE,10.1103/PhysRevB.110.224514
SrSi2,SrSi2,Bulk,,,NSC,,,Ambient,Cubic,Simple cubic,P4_132,6.563,6.563,6.563,,,TRUE,10.1103/PhysRevB.110.224514
Strontium Disilicide,SrSi2,Bulk,,,SC,,2.2 K,0 GPa,Trigonal,Layered honeycomb,P-3m1 (No. 164),3.96,3.96,5.13,,,FALSE,10.1103/PhysRevB.84.184503
SrSi₂,SrSi₂,Bulk,,,SC,,3.1 K,,,tI,,,,,,,TRUE,Handbook of SC
SrSn3,SrSn3,Bulk,,,SC,,,,,,,,,,,,FALSE,10.1103/PhysRevB.103.L201109
SrSn3,SrSn3,,,,SC,Type-II,5.4 K,,,,,,,,,,FALSE,10.1016/S0925-8388(02)00216-5
SrSn3Sb4,SrSn3Sb4,Bulk,,,SC,Type-II,3.9 K,,,,,,,,,,TRUE,10.1016/S0925-8388(02)00216-5
SrSn4,SrSn4,Bulk,,,SC,,,,,,,,,,,,FALSE,10.1103/PhysRevB.103.L201109
SrTa2S5,SrTa2S5,Bulk,,,SC,,,,,superlattice (unidirectional modulation),,,,,,,FALSE,10.1103/PhysRevMaterials.9.034804
SrTa2S5,SrTa2S5,Bulk,,,SC,Type-II,2.27 K,,Hexagonal,,Unknown,3.318 Å,,24.030 Å,,,TRUE,10.1016/j.physc.2018.11.006
SrTa2S5,SrTa2S5,Bulk,,,SC,Type-II,2.75 K,,Hexagonal,,,3.306 Å,,24.26 Å,,,TRUE,10.1006/jssc.1997.7628
SrTa2S5,SrTa2S5,,,,SC,BCS,2.27 K,,Hexagonal,,,,,,,,FALSE,10.1016/j.physc.2021.1353966
SrTa2S5,SrTa2S5,Bulk,,,SC,,3.16 K,,,,,3.32 Å,,24.1 Å,,,FALSE,10.1016/j.physc.2018.03.004
SrTa2S5,SrTa2S5,,,,SC,,2.27 - 3.16 K,,Hexagonal,,,,,,,,FALSE,10.1016/j.physc.2019.1353522
SrTaO2N,SrTaO2N,Bulk,,,NSC,,,,,perovskite,,,,,,,FALSE,10.1103/PhysRevB.90.014508
"Strontium Titanate (isotope substituted, y=0.28)",SrTi(18O0.28 16O0.72)3-delta,Bulk,,,SC,,up to ~400 mK,ambient,"Cubic (above 110 K), Tetragonal (below 110 K)",perovskite,,,,,,,TRUE,10.1103/PhysRevResearch.4.013019
"Strontium Titanate (isotope substituted, y=0.52)",SrTi(18O0.52 16O0.48)3-delta,Bulk,,,SC,,up to ~450 mK,ambient,"Cubic (above 110 K), Tetragonal (below 110 K)",perovskite,,,,,,,TRUE,10.1103/PhysRevResearch.4.013019
"Strontium Titanate (isotope substituted, y=0.74)",SrTi(18O0.74 16O0.26)3-delta,Bulk,,,SC,,up to ~500 mK,ambient,"Cubic (above 110 K), Tetragonal (below 110 K)",perovskite,,,,,,,TRUE,10.1103/PhysRevResearch.4.013019
"Strontium Titanate (isotope substituted, y=0.81)",SrTi(18O0.81 16O0.19)3-delta,Bulk,,,SC,,up to ~500 mK,ambient,"Cubic (above 110 K), Tetragonal (below 110 K)",perovskite,,,,,,,TRUE,10.1103/PhysRevResearch.4.013019
"Strontium Titanate (Oxygen-18 substituted, x=0.34)","SrTi(¹⁶O₁₋ₓ¹⁸Oₓ)₃, x=0.34",Bulk,,,SC,,0.6 K,,,Perovskite,,3.9,3.9,3.9,,,TRUE,10.1103/PhysRevB.98.104505
SrTi0.97Zr0.03O3,SrTi0.97Zr0.03O3,Bulk,,,SC,Type-II,0.15 K,,Cubic,perovskite,,,,,,,True,10.1103/PhysRev.178.668
SrTi0.97Zr0.03O3−δ,SrTi0.97Zr0.03O3-δ,Bulk,,,SC,,0.508 K,ambient,Cubic,perovskite,,3.91240,3.91240,3.91240,,,TRUE,10.1103/PhysRevB.111.054522
SrTi0.982Zr0.018O3−δ,SrTi0.982Zr0.018O3-δ,Bulk,,,SC,,0.558 K,ambient,Cubic,perovskite,,3.91158,3.91158,3.91158,,,TRUE,10.1103/PhysRevB.111.054522
Niobium-doped strontium titanate (1.5% Nb),SrTi0.985Nb0.015O3,Bulk,,,SC,,0.7 K,,Cubic,perovskite,,,,,,,True,10.1103/PhysRevB.47.8187
SrTi0.986Nb0.014O3,SrTi0.986Nb0.014O3,Bulk,,,SC,Type-II,0.382 K,,Cubic,perovskite,,,,,6.05 mT,480 mT,TRUE,10.1103/PhysRevB.96.224506
Niobium-doped Strontium Titanate (1.4%),SrTi0.986Nb0.014O3,Bulk,,,SC,,,,Cubic,Perovskite,,,,,,,TRUE,10.1103/PhysRevB.108.205102
Niobium-doped Strontium Titanate (2%),SrTi0.98Nb0.02O3,Bulk,,,SC,,~1 K,,Cubic,,,3.905,3.905,3.905,,,TRUE,10.1103/PhysRevB.86.045113
Niobium-doped Strontium Titanate,SrTi0.98Nb0.02O3,Bulk,,,SC,,,ambient,,perovskite,,,,,,,TRUE,10.1103/PhysRevX.10.031025
Niobium-doped Strontium Titanate,SrTi0.98Nb0.02O3,Bulk,,,SC,,,ambient,,perovskite,,,,,,,TRUE,10.1103/PhysRevX.10.031025
SrTi0.98Nb0.02O3,SrTi0.98Nb0.02O3,Bulk,,,SC,Type-II,0.192 K,,Cubic,perovskite,,,,,2.8 mT,210 mT,TRUE,10.1103/PhysRevB.96.224506
SrTi0.98Nb0.02O3,SrTi0.98Nb0.02O3,Bulk,,,SC,Type-II,0.118 K,,Cubic,perovskite,,,,,0.5 mT,85 mT,TRUE,10.1103/PhysRevB.96.224506
"Strontium titanate, Nb-doped (x=0.02)",SrTi0.98Nb0.02O3,Bulk,,,SC,Type-II,"225 mK (at 0% strain, 0.98Rn); 265 mK (at 0.04% strain, 0.98Rn)",,"Tetragonal (low T), Cubic (high T)",Perovskite,,,,,,,TRUE,10.1103/PhysRevMaterials.3.124801
"Strontium Titanate, Nb-doped (cited work, x=0.02)",SrTi0.98Nb0.02O3,Bulk,,,SC,,,up to 5.5 kbar,"Cubic (above 110 K), Tetragonal (below 110 K)",perovskite,,,,,,,,10.1103/PhysRevResearch.4.013019
SrTi0.98Zr0.02O3,SrTi0.98Zr0.02O3,Bulk,,,SC,Type-II,,,Cubic,perovskite,,,,,,,True,10.1103/PhysRev.178.668
Nb-doped strontium titanate thin film No. 7.3,SrTi0.9917Nb0.0083O3,Thin Film,1500 Å,LaAlO3,SC,Type-II,314.6 mK,,Cubic,perovskite,,,,,,3052 Gauss,True,10.1103/PhysRevB.62.1408
Nb-doped strontium titanate thin film No. 8.0,SrTi0.9917Nb0.0083O3,Thin Film,1500 Å,LaAlO3,SC,Type-II,256.1 mK,,Cubic,perovskite,,,,,,3623 Gauss,True,10.1103/PhysRevB.62.1408
Niobium-doped strontium titanate (0.9% Nb),SrTi0.991Nb0.009O3,Bulk,,,SC,,0.7 K,,Cubic,perovskite,,,,,,,True,10.1103/PhysRevB.47.8187
Niobium-doped Strontium Titanate (0.9%),SrTi0.991Nb0.009O3,Bulk,,,SC,,~1 K,,Cubic,,,3.905,3.905,3.905,,,TRUE,10.1103/PhysRevB.86.045113
SrTi0.992Nb0.008O3,SrTi0.992Nb0.008O3,Bulk,,,SC,Type-II,0.3 K,,Cubic,perovskite,,,,,4.8 mT,,TRUE,10.1103/PhysRevB.96.224506
Niobium-doped strontium titanate (0.6% Nb),SrTi0.994Nb0.006O3,Bulk,,,SC,,0.7 K,,Cubic,perovskite,,,,,,,True,10.1103/PhysRevB.47.8187
Niobium-doped Strontium Titanate,SrTi0.994Nb0.006O3,Bulk,,,SC,,1-3 K,,Cubic,perovskite,,,,,,,False,10.1103/PhysRevB.61.9887
Nb-doped strontium titanate thin film No. 2.5,SrTi0.9958Nb0.0042O3,Thin Film,1450 Å,LaAlO3,SC,Type-II,259.9 mK,,Cubic,perovskite,,,,,,10755 Gauss,True,10.1103/PhysRevB.62.1408
"Strontium titanate, Nb-doped (x=0.004)",SrTi0.996Nb0.004O3,Bulk,,,SC,Type-II,"566 mK (at 0% strain, 0.98Rn); 725 mK (at -0.048% strain, 0.98Rn)",,"Tetragonal (low T), Cubic (high T)",Perovskite,,,,,,,TRUE,10.1103/PhysRevMaterials.3.124801
Niobium-doped Strontium Titanate (0.2%),SrTi0.998Nb0.002O3,Bulk,,,SC,,~1 K,,Cubic,,,3.905,3.905,3.905,,,TRUE,10.1103/PhysRevB.86.045113
SrTi0.998Nb0.002O3,SrTi0.998Nb0.002O3,Bulk,,,SC,Type-II,0.183 K,,Cubic,perovskite,,,,,1.6 mT,,TRUE,10.1103/PhysRevB.96.224506
"Nb-doped SrTiO3 (delta-doped, 0.2 at.% Nb, d=36.9 nm)",SrTi0.998Nb0.002O3,Thin Film,36.9 nm,SrTiO3,SC,,approx. 200 mK (onset),,"Tetragonal (below 105 K), Cubic (above 105 K)",perovskite,,,,,,,TRUE,10.1103/PhysRevB.94.174516
Niobium-doped Strontium Titanate (0.2%),SrTi0.998Nb0.002O3,Bulk,,,SC,,,,Cubic,Perovskite,,,,,,,TRUE,10.1103/PhysRevB.108.205102
Niobium-doped Strontium Titanate (0.1%),SrTi0.999Nb0.001O3,Bulk,,,SC,,~1 K,,Cubic,,,3.905,3.905,3.905,,,TRUE,10.1103/PhysRevB.86.045113
"Strontium titanate, Nb-doped (x=0.001)",SrTi0.999Nb0.001O3,Bulk,,,SC,Type-II,"395 mK (at 0% strain, 0.98Rn); 509 mK (at -0.034% strain, 0.98Rn)",,"Tetragonal (low T), Cubic (high T)",Perovskite,,,,,,,TRUE,10.1103/PhysRevMaterials.3.124801
Niobium-doped Strontium Titanate (1 at.% Nb:SrTiO3),SrTi0.99Nb0.01O3,Thin Film,3.9 nm,SrTiO3 (100),SC,,374 mK,,Cubic,perovskite,,,,,,Hc2_parallel ~1.2 T; Hc2_perpendicular ~0.2 T (at 50 mK),TRUE,10.1103/PhysRevB.86.085121
Niobium-doped Strontium Titanate (1 at.% Nb:SrTiO3),SrTi0.99Nb0.01O3,Thin Film,8.8 nm,SrTiO3 (100),SC,,260 mK,,Cubic,perovskite,,,,,,Hc2_parallel ~0.6 T; Hc2_perpendicular ~0.2 T (at 50 mK),TRUE,10.1103/PhysRevB.86.085121
Niobium-doped Strontium Titanate (1 at.% Nb:SrTiO3),SrTi0.99Nb0.01O3,Thin Film,99 nm,SrTiO3 (100),SC,,260 mK,,Cubic,perovskite,,,,,,Hc2_parallel ~0.2 T; Hc2_perpendicular ~0.2 T (at 50 mK),TRUE,10.1103/PhysRevB.86.085121
Niobium-doped Strontium Titanate (1 at.% Nb:SrTiO3),SrTi0.99Nb0.01O3,Bulk,,,SC,,253 mK,,Cubic,perovskite,,,,,,~0.2 T at 50 mK,TRUE,10.1103/PhysRevB.86.085121
Niobium-doped Strontium Titanate,SrTi0.99Nb0.01O3,Bulk,,,SC,,,ambient,,perovskite,,,,,,,TRUE,10.1103/PhysRevX.10.031025
SrTi0.99Nb0.01O3,SrTi0.99Nb0.01O3,Bulk,,,SC,Type-II,0.303 K,,Cubic,perovskite,,,,,4.7 mT,240 mT,TRUE,10.1103/PhysRevB.96.224506
"Strontium titanate, Nb-doped (x=0.01)",SrTi0.99Nb0.01O3,Bulk,,,SC,Type-II,"643 mK (at 0% strain, 0.98Rn); 776 mK (at 0.066% strain, 0.98Rn)",,"Tetragonal (low T), Cubic (high T)",Perovskite,,,,,,,TRUE,10.1103/PhysRevMaterials.3.124801
"Nb-doped SrTiO3 (delta-doped, 1 at.% Nb, d=5.5 nm)",SrTi0.99Nb0.01O3,Thin Film,5.5 nm,SrTiO3,SC,,310-380 mK,,"Tetragonal (below 105 K), Cubic (above 105 K)",perovskite,,,,,,,TRUE,10.1103/PhysRevB.94.174516
"Nb-doped SrTiO3 (bulk, 1 at.% Nb)",SrTi0.99Nb0.01O3,Bulk,,,SC,,approx. 325-335 mK,,"Tetragonal (below 105 K), Cubic (above 105 K)",perovskite,,,,,,,TRUE,10.1103/PhysRevB.94.174516
Niobium-doped Strontium Titanate (1%),SrTi0.99Nb0.01O3,Bulk,,,SC,,,,Cubic,Perovskite,,,,,,,TRUE,10.1103/PhysRevB.108.205102
SrTi0.99Zr0.01O3,SrTi0.99Zr0.01O3,Bulk,,,SC,Type-II,0.24 K,,Cubic,perovskite,,,,,,,True,10.1103/PhysRev.178.668
SrTi0.99Zr0.01O3−δ,SrTi0.99Zr0.01O3-δ,Bulk,,,SC,,0.622 K,ambient,Cubic,perovskite,,3.91121,3.91121,3.91121,,,TRUE,10.1103/PhysRevB.111.054522
SrTi1-xNbxO3,SrTi1-xNbxO3,Bulk,,,NSC,,,,Cubic,perovskite,,,,,,,FALSE,10.1103/PhysRevMaterials.3.051401
Niobium-doped Strontium Titanate,SrTi1-xNbxO3,Bulk,,,SC,,millikelvin temperatures,,,perovskite,,,,,,,FALSE,10.1103/PhysRevMaterials.4.041002
SrTiO$_{3-x}$,SrTiO$_{3-x}$,Bulk,,,SC,Unconventional,0.5 K,,,,,,,,,,FALSE,10.1103/PhysRevLett.116.137001
SrTiO2.625,SrTiO2.625,Bulk,,,SC,,< 0.3 K,,Cubic,perovskite,Pm3m,,,,,,False,10.1103/PhysRevB.57.2153
SrTiO2.75,SrTiO2.75,Bulk,,,SC,,< 0.3 K,,Cubic,perovskite,Pm3m,,,,,,False,10.1103/PhysRevB.57.2153
SrTiO2.875,SrTiO2.875,Bulk,,,SC,,< 0.3 K,,Cubic,perovskite,Pm3m,,,,,,False,10.1103/PhysRevB.57.2153
Oxygen-deficient Strontium Titanate,SrTiO2.875,Bulk,,,SC,,< 1 K,,Tetragonal,Perovskite,,,,,,,FALSE,10.1103/PhysRevB.70.214109
Oxygen-deficient Strontium Titanate,SrTiO2.97,Bulk,,,SC,,,,Cubic,perovskite,Pm3m,,,,,,FALSE,10.1103/PhysRevLett.98.115503
Strontium Titanate,SrTiO3,Bulk,,,SC,,Variable with carrier concentration (see experimental data in Fig. 2),,,perovskite,,,,,,,,10.1103/PhysRevLett.17.1045
Strontium Titanate,SrTiO3,Bulk,,,SC,,,,,,,,,,,,,10.1103/PhysRevB.45.5525
Strontium Titanate,SrTiO3,Bulk,,,SC,,0.3 K,,Cubic,perovskite,,,,,,,False,10.1103/PhysRevLett.32.215
SrTiO3,SrTiO3,Bulk,,,SC,,,,,perovskite,,,,,,,,10.1103/PhysRevB.33.4526
SrTiO3,SrTiO3,,,,SC,,,,,perovskite,,,,,,,,10.1103/PhysRevB.45.12470
SrTiO3,SrTiO3,Bulk,,,SC,,0.37 K,,,perovskite,,,,,2.7 Oe,,True,10.1103/PhysRevLett.16.579
Strontium Titanate substrate,SrTiO3,Bulk,,,NSC,,,,,,,,,,,,True,10.1103/PhysRevB.65.012501
