Repository: WyattBunstine/ML_SC_Project

# ML_SC_Project — Chemically and Geometrically Motivated Crystal Graph Neural Networks

This project predicts and screens superconductors from crystal structure. It frames the
problem as a **two-stage hurdle**: first classify whether a material is a superconductor
candidate (SC vs. non-SC), then regress the critical temperature T_c for superconductors.

Two graph-neural-network families are trained and compared:

- a **baseline CGCNN** ([txie-93/cgcnn](https://github.com/txie-93/cgcnn)), and
- an **MPNN** with learned edge features that consumes richer `crystal_graph_v4` graphs
  (this project's contribution).

File: database/superconductor_materials_full.csv (part 156 of 215)
Material_Name,Chemical_Composition,Material_Class,Film_Thickness,Substrate,Material_Type,Superconductor_Type,Superconducting_Transition_Temperature,Pressure,Crystal_Structure,Lattice_Structure,Space_Group,"Lattice_Constant(a)","Lattice_Constant(b)","Lattice_Constant(c)",Lower_Critical_Field,Upper_Critical_Field,Experimental,DOI
Reduced SrTiO3,SrTiO3,Bulk,,,SC,,,,Cubic,perovskite,,3.992 Å,3.992 Å,3.992 Å,,,,10.1103/PhysRevB.60.5909
SrTiO₃,SrTiO3,Bulk,,,SC,,0.3 K maximum,,Cubic/Tetragonal,perovskite,Oh¹/D4h¹⁸,,,,,,,10.1103/PhysRevB.6.4740
SrTiO3,SrTiO3,Bulk,,,SC,,,,,,,,,,,,,10.1103/PhysRevB.60.14868
Bulk doped SrTiO3,SrTiO3,Bulk,,,SC,,,,Cubic,perovskite,,,,,,,,10.1103/PhysRevB.23.112
Strontium titanate,SrTiO3,Bulk,,,NSC,,,,Cubic,,,,,,,,True,10.1103/PhysRevB.50.16541
SrTiO₃,SrTiO3,Bulk,,,SC,,,,,perovskite,,,,,,,,10.1103/PhysRevB.57.1236
SrTiO3,SrTiO3,Bulk,,,SC,,,,,,,,,,,,,10.1103/PhysRevB.43.288
Strontium Titanate,SrTiO3,Bulk,,,SC,,0.7 K,,,,,,,,,,,10.1103/PhysRevB.37.9364
SrTiO3,SrTiO3,Bulk,,,SC,,,,,,,,,,,,,10.1103/PhysRevB.54.13121
SrTiO3,SrTiO3,Bulk,,,SC,,≤0.5 K,,,,,,,,,,,10.1103/PhysRevLett.46.280
n-doped SrTiO3,SrTiO3,Bulk,,,SC,,1-3 K,,,perovskite,,,,,,,,10.1103/PhysRevB.64.144506
n-doped SrTiO3 (optimum doped),SrTiO3,Bulk,,,SC,,0.3 K,,,perovskite,,,,,,,,10.1103/PhysRevB.64.144506
SrTiO₃₋δ,SrTiO3,,,,SC,Type-I,0.3 K,,,perovskite,,,,,,,,10.1103/PhysRevB.38.185
Reduced Strontium Titanate,SrTiO3,Bulk,,,SC,Type-II,0.25 K,,Cubic,perovskite,,,,,0.4 ± 0.1 Oe,300-1200 Oe,True,10.1103/PhysRevLett.12.474
Reduced Strontium Titanate Sample VR8,SrTiO3,Bulk,,,SC,Type-II,0.28 K,,Cubic,perovskite,,,,,,200-2400 Oe,True,10.1103/PhysRevLett.12.474
Reduced Strontium Titanate Sample HR6,SrTiO3,Bulk,,,SC,Type-II,,,Cubic,perovskite,,,,,,,True,10.1103/PhysRevLett.12.474
Zr-doped SrTiO3,SrTiO3,Bulk,,,SC,,,,,perovskite,,,,,,,,10.1103/PhysRevB.50.15945
Undoped strontium titanate,SrTiO3,Bulk,,,NSC,,,,Cubic,perovskite,,,,,,,,10.1103/PhysRevB.62.1408
SrTiO3,SrTiO3,Bulk,,,SC,Type-I,0.3 K,,,,,,,,,,,10.1103/PhysRevLett.70.2625
SrTiO3,SrTiO3,Bulk,,,SC,,,,,,,,,,,,,10.1103/PhysRev.177.704
SrTiO3,SrTiO3,Bulk,,,SC,Type-II,0.18 K,,Cubic,perovskite,,,,,2.8 Oe,,True,10.1103/PhysRev.159.301
Strontium Titanate,SrTiO3,Bulk,,,SC,,,,,,,,,,,,,10.1103/PhysRevB.3.305
SrTiO3,SrTiO3,Bulk,,,SC,,~0.3 K,,,,,,,,,,,10.1103/PhysRevB.40.6832
Niobium-doped strontium titanate,SrTiO3,Bulk,,,SC,Type-II,,,,perovskite,,,,,,,,10.1103/PhysRevB.65.144513
SrTiO3,SrTiO3,Bulk,,,SC,Type-II,1 K,,Cubic,perovskite,,3.905 Å,,,,,,10.1103/PhysRevB.63.174512
Strontium Titanate,SrTiO3,Bulk,,,SC,,0.3 K,,,,,,,,,,,10.1103/PhysRevLett.32.218
SrTiO3,SrTiO3,Bulk,,,SC,Type-I,1 K,,,perovskite,,,,,,,,10.1103/PhysRevB.57.10798
SrTiO3,SrTiO3,Bulk,,,SC,,0.3 K,,,perovskite,,,,,,,,10.1103/PhysRevB.42.7989
Zr-doped SrTiO3,SrTiO3,Bulk,,,SC,,,,,,,,,,,,,10.1103/PhysRev.186.456
SrTiO3 thin film,SrTiO3,Thin Film,35 Å,,SC,,~3 K,,,,,,,,,,False,10.1103/PhysRev.186.456
SrTiO3,SrTiO3,Bulk,,,SC,Type-II,< 1 K,,Cubic,perovskite,,,,,,,True,10.1103/PhysRevB.47.8917
Doped SrTiO3,SrTiO3,Bulk,,,SC,,,,,,,,,,,,,10.1103/PhysRevB.49.6220
Zr-doped SrTiO3,SrTiO3,Bulk,,,SC,,,,Cubic,perovskite,,3.899 Å,,,,,True,10.1103/PhysRev.181.1278
SrTiO3,SrTiO3,Bulk,,,SC,,,,Cubic,perovskite,,3.899 Å,,,,,True,10.1103/PhysRev.181.1278
Strontium titanate,SrTiO3,Bulk,,,SC,,0.27 K,up to 1.5 kbar,Cubic,perovskite,,,,,,,True,10.1103/PhysRevLett.19.783
SrTiO3,SrTiO3,Bulk,,,SC,Type-II,,,Cubic,perovskite,,,,,,,True,10.1103/PhysRev.178.668
Doped strontium titanate,SrTiO3,Bulk,,,SC,,~1.5 K,,,perovskite,,,,,,,,10.1103/PhysRevB.64.174503
SrTiO3,SrTiO3,Bulk,,,SC,,,,,perovskite,,,,,,,,10.1103/PhysRevB.62.228
SrTiO3,SrTiO3,Bulk,,,SC,Type-I,1 K,,,,,,,,,,,10.1103/PhysRevB.59.14593
Nb-doped SrTiO3,SrTiO3,Bulk,,,SC,,,,,,,,,,,,,10.1103/PhysRevB.51.1229
Strontium Titanium Oxide,SrTiO3,Bulk,,,SC,,,,,perovskite,,,,,,,,10.1103/PhysRevB.50.9426
SrTiO3,SrTiO3,Bulk,,,SC,,,,,perovskite,,,,,,,,10.1103/PhysRevB.39.207
Strontium titanate,SrTiO3,,,,SC,,0.6 K,,,perovskite,,,,,,,,10.1103/PhysRevB.36.2280
SrTiO₃,SrTiO3,Bulk,,,SC,,,,,,,,,,,,,10.1103/PhysRev.182.568
Strontium Titanate,SrTiO3,Bulk,,,SC,,,,,,,,,,,,,10.1103/PhysRev.177.707
SrTiO3,SrTiO3,,,,SC,Type-II,0.02-0.5 K,,,,,,,,,,,10.1103/PhysRev.179.497
SrTiO3,SrTiO3,Bulk,,,SC,,,,,perovskite,,,,,,,,10.1103/PhysRevB.62.15208
Niobium-doped strontium titanate,SrTiO3,Bulk,,,SC,multiband,,,,,,,,,,,,10.1103/PhysRevB.65.180517
SrTiO3,SrTiO3,Bulk,,,SC,High-Tc,Variable with carrier concentration,,Cubic,perovskite,,3.9 Å,,,,,False,10.1103/PhysRev.164.489
SrTiO3 (111) film 7 Å,SrTiO3,Thin Film,7 Å,,SC,High-Tc,Higher than any known superconductor (predicted),,Cubic,perovskite,,3.9 Å,,,,,False,10.1103/PhysRev.164.489
SrTiO3 (111) film 14 Å,SrTiO3,Thin Film,14 Å,,SC,High-Tc,Higher than any known superconductor (predicted),,Cubic,perovskite,,3.9 Å,,,,,False,10.1103/PhysRev.164.489
SrTiO3 (111) film 21 Å,SrTiO3,Thin Film,21 Å,,SC,High-Tc,Variable with carrier concentration (predicted),,Cubic,perovskite,,3.9 Å,,,,,False,10.1103/PhysRev.164.489
SrTiO3 [111] whisker (7 Å)²,SrTiO3,Nanowire,,,SC,High-Tc,Higher than any known superconductor (predicted),,Cubic,perovskite,,3.9 Å,,,,,False,10.1103/PhysRev.164.489
SrTiO3 [111] whisker (14 Å)²,SrTiO3,Nanowire,,,SC,High-Tc,Higher than any known superconductor (predicted),,Cubic,perovskite,,3.9 Å,,,,,False,10.1103/PhysRev.164.489
SrTiO3 [111] whisker (21 Å)²,SrTiO3,Nanowire,,,SC,High-Tc,Higher than any known superconductor (predicted),,Cubic,perovskite,,3.9 Å,,,,,False,10.1103/PhysRev.164.489
Nb-doped SrTiO3,SrTiO3,Bulk,,,SC,,,,,perovskite,,,,,,,,10.1103/PhysRevB.65.100512
Niobium-doped strontium titanate,SrTiO3,Bulk,,,SC,,,,,perovskite,,,,,,,,10.1103/PhysRevLett.89.067001
SrTiO₃,SrTiO3,Bulk,,,NSC,,,,Cubic,perovskite,,,,,,,True,10.1103/PhysRevB.44.249
Strontium titanate (Nb-doped),SrTiO3,Bulk,,,SC,,,,,,,,,,,,,10.1103/PhysRevLett.87.177008
Niobium-doped SrTiO₃ (Nb10),SrTiO3,Bulk,,,SC,Type-II,0.43 K,,,,,,,,4.9 Oe (at T=0),504 Oe (at T=0),True,10.1103/PhysRev.148.280
Reduced SrTiO₃ (HR24),SrTiO3,Bulk,,,SC,Type-II,0.33 K,,,,,,,,1.95 Oe (at T=0),420 Oe (at T=0),True,10.1103/PhysRev.148.280
Niobium-doped SrTiO₃ (Nb13),SrTiO3,Bulk,,,SC,Type-II,0.38 K,,,,,,,,,,True,10.1103/PhysRev.148.280
SrTiO3,SrTiO3,,,,SC,,,,,,,,,,,,,10.1103/PhysRevLett.24.53
Niobium-doped strontium titanate,SrTiO3,Bulk,,,SC,,,,,,,,,,,,,10.1103/PhysRevLett.87.137005
SrTiO3,SrTiO3,Bulk,,,SC,,< 0.3 K,,Cubic,perovskite,Pm3m,,,,,,,10.1103/PhysRevB.57.2153
SrTiO3 (doped),SrTiO3,Bulk,,,SC,,≤0.1 K,,,perovskite,,,,,,,,10.1103/PhysRevLett.79.4657
Strontium Titanate,SrTiO3,Bulk,,,SC,,0.25 K,,,,,,,,,,True,10.1103/PhysRev.140.A169
Strontium Titanate,SrTiO3,Bulk,,,SC,,"Variable with carrier concentration, maximum around 0.3 K",,Cubic,perovskite,,,,,,,True,10.1103/PhysRevLett.14.305
Strontium titanate,SrTiO3,Bulk,,,SC,,0.05-0.41 K,,Cubic,perovskite,,3.899 Å,3.899 Å,3.899 Å,,,True,10.1103/PhysRev.163.380
SrTiO3 (doped),SrTiO3,,,,SC,,,,Cubic,perovskite,,,,,,,,10.1103/PhysRevB.38.6683
Strontium titanate,SrTiO3,,,,SC,,,,,,,,,,,,,10.1103/PhysRevB.10.870
SrTiO3,SrTiO3,Bulk,,,SC,,0.3 K,,Cubic,perovskite,,,,,,,TRUE,Handbook of SC
SrTiO3,SrTiO3,Bulk,,,NSC,,,,Cubic,perovskite,,,,,,,TRUE,Handbook of SC
SrTiO3 (doped),SrTiO3,Bulk,,,SC,Unconventional,,,,,,,,,,,FALSE,10.1103/PhysRevB.96.214514
SrTiO3 (electric-field-induced surface superconductor),SrTiO3,Quasi-two-dimensional superconductor,,,SC,,0.5 K,,,,,,,,,,TRUE,10.1103/PhysRevB.90.064514
SrTiO3,SrTiO3,Bulk/Thin Film,"0.4 nm (1 unit cell), 0.8 nm (2 unit cells), 2.4 nm (6 unit cells), 4 nm (10 unit cells), 6 nm (15 unit cells)",,NSC,,NSC,,,,,,,,,,TRUE,10.1103/PhysRevB.87.245105
SrTiO3,SrTiO3,Bulk,,,NSC,,,,Cubic,perovskite,,3.90393,3.90393,3.90393,,,TRUE,10.1103/PhysRevB.111.054522
"Strontium Titanate (undoped, as received)",SrTiO3,Bulk,,,NSC,,,,,perovskite,,,,,,,TRUE,10.1103/PhysRevB.82.172507
SrTiO3,SrTiO3,Bulk,,,SC,,,,,,,,,,,,FALSE,10.1103/PhysRevMaterials.9.025002
SrTiO3 (cited),SrTiO3,Bulk,,,SC,,,,,,,,,,,,FALSE,10.1103/PhysRevB.82.085318
Strontium Titanate,SrTiO3,Bulk,,,SC,,<0.3 K,,,,,,,,,,FALSE,10.1103/PhysRevX.6.041042
SrTiO3 (bulk),SrTiO3,Bulk,,,SC,oxide,300 mK,,,,,,,,,,FALSE,10.1103/PhysRevB.80.140509
Strontium Titanate,SrTiO3,Bulk,,,SC,oxide,,,,,,,,,,,,10.1103/PhysRevB.87.014505
SrTiO3,SrTiO3,Bulk,,,Quantum Paraelectric,,,,"Cubic (room temp), Tetragonal (below 105 K)",perovskite,"Pm-3m (cubic), I4/mcm (tetragonal)",,,,,,FALSE,10.1103/PhysRevB.109.214109
SrTiO3,SrTiO3,Thin Film,,,NSC,,,,,perovskite,,,,,,,FALSE,10.1103/PhysRevB.71.144415
Strontium Titanate,SrTiO3,Bulk,,,NSC,,,,Cubic,perovskite,Pm3m,,,,,,FALSE,10.1103/PhysRevLett.98.115503
Strontium titanate,SrTiO3,Bulk,,,SC,,0.86 K,,,,,,,,,,FALSE,10.1103/PhysRevB.108.L100512
SrTiO3 bulk (electron-doped),SrTiO3,Bulk,,,SC,oxide,,,,,,,,,,,FALSE,10.1103/PhysRevLett.127.086804
SrTiO3,SrTiO3,Bulk,,,NSC,,,,,,,,,,,,,10.1103/PhysRevB.94.155127
SrTiO3,SrTiO3,Bulk,,,NSC,,,,Cubic,perovskite,Pm-3m,3.86,3.86,3.86,,,FALSE,10.1103/PhysRevB.81.085109
SrTiO3,SrTiO3,Bulk,Substrate,,NSC,,NSC,,,,,,,,,,TRUE,10.1103/PhysRevB.82.134513
SrTiO3,SrTiO3,Thin Film,100 unit cells,SrTiO3 (001),NSC,,,,,,,,,,,,TRUE,10.1103/PhysRevB.70.064509
SrTiO3 (doped),SrTiO3,Bulk,,,SC,unconventional,,,,,,,,,,,FALSE,10.1103/PhysRevB.103.064507
SrTiO3,SrTiO3,,,,SC,,,,,,,,,,,,,10.1103/PhysRevB.98.184501
SrTiO3 (dilute),SrTiO3,Bulk,,,SC,,,,,,,,,,,,FALSE,10.1103/PhysRevB.108.144507
"Strontium Titanate (lightly doped, ferroelectric phase)",SrTiO3,Bulk,,,SC,Type-II,200 mK,,Tetragonal,,,,,,Hc1,Hc2,,10.1103/PhysRevResearch.5.013178
Strontium Titanate (paraelectric phase),SrTiO3,Bulk,,,SC,Type-II,200 mK,,Cubic,,,,,,Hc1,Hc2,,10.1103/PhysRevResearch.5.013178
SrTiO3,SrTiO3,Bulk,,,NSC,,,,Cubic,perovskite,Pm-3m,,,,,,FALSE,10.1103/PhysRevMaterials.3.051401
"Bulk SrTiO3 (doped, conducting)",SrTiO3,Bulk,,,SC,,460 mK,Ambient,,Perovskite,,,,,,,FALSE,10.1103/PhysRevB.93.184504
Strontium Titanate,SrTiO3,Bulk,,,SC,,0.2 K,,,,,,,,,,,10.1103/PhysRevB.102.054504
SrTiO3 (bulk),SrTiO3,Bulk,,,SC,,,,,,,,,,,,FALSE,10.1103/PhysRevLett.103.226802
"SrTiO3 (bulk, doped)",SrTiO3,Bulk,,,SC,,,,,Perovskite,,,,,,,FALSE,10.1103/PhysRevB.92.174531
Strontium Titanate,SrTiO3,,,,NSC,,,,,,,,,,,,FALSE,10.1103/PhysRevB.77.104518
SrTiO3,SrTiO3,Bulk,,,NSC,,,,,,,,,,,,TRUE,10.1103/PhysRevLett.107.056802
SrTiO3,SrTiO3,Bulk,,,SC,,,,,,,,,,,,FALSE,10.1103/PhysRevB.84.020502
Strontium Titanate,SrTiO3,Bulk,,,NSC,,NSC,,Cubic,Perovskite,Pm3m,3.905 Å,3.905 Å,3.905 Å,,,FALSE,10.1103/PhysRevB.70.214109
"SrTiO3 (bulk, doped)",SrTiO3,Bulk,,,SC,,,,Cubic,perovskite,Pm-3m,3.905,,,,,FALSE,10.1103/PhysRevMaterials.8.084803
Strontium Titanate,SrTiO3,Bulk,,,NSC,,,,,perovskite,,,,,,,FALSE,10.1103/PhysRevMaterials.4.041002
SrTiO3 (doped),SrTiO3,Bulk,,,SC,,,,,,,,,,,,,10.1103/PhysRevMaterials.5.054802
SrTiO3,SrTiO3,Bulk,,,NSC,,NSC,,,,,,,,,,TRUE,10.1103/PhysRevB.72.140407
Strontium titanate,SrTiO3,Bulk,0.5 mm,,NSC,,,,,,,,,,,,TRUE,10.1103/PhysRevB.101.115410
SrTiO3,SrTiO3,Bulk,,,SC,Type-II,,,,,,,,,,,FALSE,10.1103/PhysRevLett.121.167003
SrTiO3,SrTiO3,Bulk,,,NSC,,NSC,,"Cubic (above 105 K), Tetragonal (below 105 K)",Perovskite,,,,,,,FALSE,10.1103/PhysRevLett.122.036801
Strontium Titanate,SrTiO3,Nanowire,5 nm,,SC,,,,,,,,,,,1.8 T,TRUE,10.1103/PhysRevB.96.220508
Strontium Titanate,SrTiO3,Bulk,,,SC,,,,,,,,,,,,FALSE,10.1103/PhysRevB.96.220508
Strontium Titanate,SrTiO3,Bulk,,,SC,,,,"Cubic (above 105K), Tetragonal (below 105K)",,,,,,,,,10.1103/PhysRevLett.120.147001
SrTiO3,SrTiO3,Thin Film,,NdGaO3 (110),NSC,,,,Cubic,perovskite,,3.91,3.91,3.91,,,TRUE,10.1103/PhysRevB.86.134524
Strontium Titanate,SrTiO3,,,,SC,,,,,,,,,,,,FALSE,10.1103/PhysRevLett.107.027001
SrTiO3 (bulk),SrTiO3,Bulk,,,SC,conventional,0.4 K,,,,,,,,,,FALSE,10.1103/PhysRevB.81.144504
SrTiO3,SrTiO3,,,,SC,,,,,,,,,,,,FALSE,10.1103/PhysRevLett.98.057007
Strontium titanate (electrostatically doped),SrTiO3,Bulk,,,SC,oxide,0.4 K,ambient,,,,,,,,0.3 T,TRUE,10.1103/PhysRevLett.106.136809
Strontium titanate (undoped),SrTiO3,Bulk,,,NSC,,,ambient,,,,,,,,,TRUE,10.1103/PhysRevLett.106.136809
Strontium Titanate,SrTiO3,Substrate,,,NSC,,NSC,,,,,,,,,,TRUE,10.1103/PhysRevB.85.024514
SrTiO3,SrTiO3,Bulk,,,SC,,,,,,,,,,,,,10.1103/PhysRevB.107.L121108
Strontium Titanate,SrTiO3,Bulk,,,SC,s-wave/oxide,,,,perovskite,,,,,,,FALSE,10.1103/PhysRevB.102.134506
Strontium Titanate,SrTiO3,Bulk,,,SC,,around 400 mK,,,,,,,,,,FALSE,10.1103/PhysRevB.97.245113
SrTiO3,SrTiO3,Bulk,,,NSC,,NSC,,,Perovskite,,,,,,,TRUE,10.1103/PhysRevB.87.155145
SrTiO3 (bulk),SrTiO3,Bulk,,,NSC,,,,,,,,,,,,FALSE,10.1103/PhysRevMaterials.2.031401
Strontium titanate,SrTiO3,Bulk,,,SC,,,,,,,,,,,,,10.1103/PhysRevB.98.094514
SrTiO3 (doped),SrTiO3,Bulk,,,SC,,0.1 K,,,,,,,,,,TRUE,10.1103/PhysRevB.101.094514
Strontium titanate,SrTiO3,Bulk,,,SC,,,,,,,,,,,,FALSE,10.1103/PhysRevB.109.214517
SrTiO3 (electric-field-induced),SrTiO3,Thin Film,~10⁻⁷ cm,,SC,,,,,,,,,,,,TRUE,10.1103/PhysRevB.96.155144
SrTiO3,SrTiO3,Bulk,,,SC,Unconventional,,,,,,,,,,,FALSE,10.1103/PhysRevB.98.224510
Strontium Titanate (pristine channel),SrTiO3,Channel,,,SC,,0.4 K,,,,,~4 Å,,,,,,10.1103/PhysRevB.108.054508
Strontium Titanate,SrTiO3,Bulk,,,NSC,,,,"Cubic (above 105 K), Tetragonal (below 105 K)",Perovskite,"Pm-3m (cubic), I4/mcm (tetragonal)","3.900 Å (cubic, 4.2 K); 3.898 Å (tetragonal, 65 K)","3.900 Å (cubic, 4.2 K); 3.898 Å (tetragonal, 65 K)","3.900 Å (cubic, 4.2 K); 3.921 Å (tetragonal, 65 K)",,,TRUE,10.1103/PhysRevResearch.2.023313
SrTiO3,SrTiO3,Thin Film,,,NSC,,,,,perovskite,,,,,,,TRUE,10.1103/PhysRevLett.115.147001
Strontium Titanate,SrTiO3,Bulk,,,NSC,,,Ambient,Cubic,Perovskite,,3.90,3.90,3.90,,,FALSE,10.1103/PhysRevMaterials.1.075004
Strontium Titanate,SrTiO3,Bulk,,,NSC,,NSC,,,,,,,,,,FALSE,10.1103/PhysRevB.91.094501
Strontium Titanate,SrTiO3,Bulk,,,NSC,,,,Cubic,Perovskite,,,,,,,TRUE,10.1103/PhysRevB.108.205102
Strontium Titanate (oxygen depleted),SrTiO3,Bulk,,,SC,,,,,,,,,,,,TRUE,10.1103/PhysRevB.72.024504
SrTiO3,SrTiO3,Bulk,,,SC,low carrier-density,,,,,,,,,,,,10.1103/PhysRevB.103.094501
SrTiO3,SrTiO3,Bulk,,,NSC,,NSC,,Cubic,perovskite,,,,,,,FALSE,10.1103/PhysRevB.75.014508
SrTiO3,SrTiO3,Bulk,,,NSC,,NSC,,,,,,,,,,TRUE,10.1103/PhysRevB.73.014529
SrTiO3 (bulk),SrTiO3,Bulk,,,SC,,0.2-0.4 K,ambient,,perovskite,,,,,,,FALSE,10.1103/PhysRevB.101.220510
Strontium Titanate,SrTiO3,,,,SC,,,,,,,,,,,,FALSE,10.1103/PhysRevB.105.064518
Strontium Titanate,SrTiO3,,,,SC,,,,,,,,,,,,FALSE,10.1103/PhysRevLett.102.217003
Strontium Titanate,SrTiO3,Bulk,,,SC,,,,,,,,,,,,,10.1103/PhysRevB.105.L020506
Unstrained SrTiO3 thin film,SrTiO3,Thin Film,,SrTiO3,SC,Unconventional,227 mK,,,,,,,,,,TRUE,10.1103/PhysRevMaterials.5.104801
Overdoped strained SrTiO3 thin film,SrTiO3,Thin Film,,LSAT [(LaAlO3)0.3(Sr2TaAlO6)0.7],SC,Unconventional,160 mK,,,,,,,,,,TRUE,10.1103/PhysRevMaterials.5.104801
n-doped SrTiO3,SrTiO3,Bulk,,,SC,Type-II,1-3 K,,,,,,,,,,FALSE,10.1016/j.physleta.2006.11.101
SrTiO3,SrTiO3,Bulk,,,SC,Unconventional,0.3 K,,Cubic,Perovskite,Pm-3m,3.905 Å,3.905 Å,3.905 Å,,,TRUE,10.1016/j.aop.2020.168107
SrTiO3,SrTiO3,Bulk,,,SC,Type-II,0.4 K,,,,,,,,,,FALSE,10.1016/j.jpcs.2010.10.036
SrTiO3,SrTiO3,Bulk,,,SC,Type-II,0.09,,Perovskite,Tetragonal,,,,,,0.05,TRUE,10.1016/j.physc.2015.02.021
Strontium Titanate,SrTiO3,Bulk,,,SC,Type-II,0.4 K,,Perovskite,Cubic,,,,,,,FALSE,10.1016/j.physc.2009.12.065
SrTiO3,SrTiO3,Bulk,,,SC,,0.4 K,,,,,,,,,,FALSE,10.1016/j.physc.2009.10.140
n-type SrTiO3,SrTiO3,,,,SC,,0.25 K,,Perovskite,Cubic,,,,,,,FALSE,10.1016/j.stam.2006.03.009
Nb-doped SrTiO3,SrTiO3 (0.7 wt% Nb-doped),Bulk,,,SC,,<200 mK,,,,,,,,,,FALSE,10.1103/PhysRevB.102.104502
Strontium Titanate (natural oxygen isotope),SrTiO3-delta,Bulk,,,SC,,50–400 mK,ambient,"Cubic (above 110 K), Tetragonal (below 110 K)",perovskite,,,,,,,TRUE,10.1103/PhysRevResearch.4.013019
"Strontium Titanate (oxygen-deficient, cited work)",SrTiO3-delta,Bulk,,,SC,,50-400 mK,ambient,"Cubic (above 110 K), Tetragonal (below 110 K)",perovskite,,,,,,,,10.1103/PhysRevResearch.4.013019
Strontium titanate (oxygen-deficient),SrTiO3-delta,,,,SC,,,,,,,,,,,,,10.1103/PhysRevB.98.094514
SrTiO3-x,SrTiO3-x,Bulk,,,SC,,,,,perovskite,,,,,,,,10.1103/PhysRevLett.58.405
Strontium titanate with oxygen vacancies,SrTiO3-x,Bulk,,,SC,Type-II,"Variable with electron concentration, maximum around 0.3 K",,Tetragonal,Perovskite,D4h^18,3.9 Å,3.9 Å,3.9024 Å,,,False,10.1103/PhysRev.180.508
Oxygen-depleted Strontium Titanate,SrTiO3-δ,Bulk,,,SC,,,,,,,,,,,,TRUE,10.1103/PhysRevLett.94.027002
SrTiO3−δ,SrTiO3-δ,Bulk,,,SC,,0.36 K,ambient,Cubic,perovskite,,3.90393,3.90393,3.90393,,,TRUE,10.1103/PhysRevB.111.054522
SrTiO3-δ,SrTiO3-δ,Bulk,,,SC,,,,Cubic,perovskite,,,,,,,FALSE,10.1103/PhysRevMaterials.3.051401
Oxygen-deficient Strontium Titanate,SrTiO3-δ,Bulk,,,SC,,millikelvin temperatures,,,perovskite,,,,,,,FALSE,10.1103/PhysRevMaterials.4.041002
SrTiO3 (oxygen-deficient),SrTiO3-δ,Bulk,,,SC,,~0.2 K,,,,,,,,,,FALSE,10.1103/PhysRevB.85.134501
Oxygen-deficient Strontium Titanate,SrTiO3-δ,Bulk,,,SC,,<1 K,,"Cubic (above 105 K), Tetragonal (below 105 K)",Perovskite,"Pm-3m (cubic), I4/mcm (tetragonal)","3.900 Å (cubic, 4.2 K); 3.898 Å (tetragonal, 65 K)","3.900 Å (cubic, 4.2 K); 3.898 Å (tetragonal, 65 K)","3.900 Å (cubic, 4.2 K); 3.921 Å (tetragonal, 65 K)",,,TRUE,10.1103/PhysRevResearch.2.023313
SrTiO3/CaCuO2 bilayer (interface β),SrTiO3/CaCuO2,Thin Film,,NdGaO3,NSC,cuprate,,,NA/Tetragonal (heterostructure),perovskite/infinite layer (interface),,,,,,,TRUE,10.1103/PhysRevLett.115.147001
SrTiO3/LaAlO3 heterointerface (2DEG),SrTiO3/LaAlO3,Thin Film,,,SC,oxide interface/noncentrosymmetric,200 mK,,,heterointerface (2DEG),,,,,,,FALSE,10.1103/PhysRevB.80.140509
Strontium Titanate–Lanthanum Aluminate Interface,SrTiO3/LaAlO3,Thin Film,,,SC,,,,,,,,,,,,FALSE,10.1103/PhysRevLett.120.037004
Strontium titanate/lanthanum aluminate interface,SrTiO3/LaAlO3,Interface,,,SC,,,,,,,,,,,,FALSE,10.1103/PhysRevB.91.014510
SrTiO3/LaAlO3/SrTiO3,SrTiO3/LaAlO3/SrTiO3,Thin Film,,,SC,Type-II,0.2 K,,,,,,,,,720 mT,TRUE,10.1016/j.cap.2023.06.013
STO/LAO/STO,SrTiO3/LaAlO3/SrTiO3,Thin Film,,,SC,Non-BCS-type,180 mK,,Perovskite,,,0.3905 nm,,,,,TRUE,10.1016/j.apsusc.2021.150495
lightly Ca-doped SrTiO3,SrTiO3:Ca,Bulk,,,SC,Unconventional,,,,,,,,,,,TRUE,10.1103/PhysRevB.98.014510
Sample B (La-doped SrTiO3 thin film),SrTiO3:La,Thin Film,180 nm,LSAT [(LaAlO3)0.3(Sr2TaAlO6)0.7] (001),SC,Unconventional,600 mK,,,,,,,,,1.22 T,TRUE,10.1103/PhysRevMaterials.5.104801
Sample D (La-doped SrTiO3 thin film),SrTiO3:La,Thin Film,180 nm,LSAT [(LaAlO3)0.3(Sr2TaAlO6)0.7] (001),SC,Unconventional,580 mK,,,,,,,,,0.63 T,TRUE,10.1103/PhysRevMaterials.5.104801
Nb-doped SrTiO3 layers,SrTiO3:Nb,Layer,,,SC,,,,,,,,,,,,FALSE,10.1103/PhysRevB.82.104517
Strontium Titanate (Nb-doped),SrTiO3:Nb,Bulk,,,SC,,0.4 K,,,Perovskite,,3.9,3.9,3.9,,,TRUE,10.1103/PhysRevB.98.104505
Niobium-doped Strontium Titanate,SrTiO3:Nb,,,,SC,,,,,,,,,,,,FALSE,10.1103/PhysRevLett.99.237601
Niobium-doped strontium titanate,SrTiO3:Nb,,,,SC,,,,,,,,,,,,,10.1103/PhysRevLett.90.177002
Nb-doped SrTiO3,SrTiO3:Nb,,,,SC,,,,,,,,,,,,FALSE,10.1103/PhysRevB.100.184509
Niobium-doped Strontium Titanate,SrTiO3:Nb,Bulk,,,SC,Type-II,0.33 K,,Tetragonal (below 105 K),,,,,,,"0.08 T (bulk, at 0.097 K)",TRUE,10.1103/PhysRevB.90.140508
STO conducting,SrTiO3:Nb,Bulk,,,Conductor,,,,,,,,,,,,TRUE,10.1103/PhysRevLett.125.126401
Niobium-doped Strontium Titanate,SrTiO3:Nb,Thin Film,,,SC,,,,,,,,,,,,,10.1103/PhysRevB.108.054508
Nb-doped SrTiO3,SrTiO3:Nb (0.05 wt.%),Bulk,,,NSC,,,,,,,,,,,,TRUE,10.1103/PhysRevB.88.115111
δ-doped strontium titanate (Nb-doped),"SrTiO3:Nb (1 at. % Nb, 5.5 nm layer)",Thin Film,5.5 nm,SrTiO3,SC,,320 mK,,,,,,,,,,TRUE,10.1103/PhysRevB.98.064510
"Strontium titanate (chemically doped, cited from [1])",SrTiO3:Nb/La/Ta/Zr,Bulk,,,SC,oxide,,ambient,,,,,,,,,FALSE,10.1103/PhysRevLett.106.136809
Sample A (Sm-doped SrTiO3 thin film),SrTiO3:Sm,Thin Film,180 nm,LSAT [(LaAlO3)0.3(Sr2TaAlO6)0.7] (001),SC,Unconventional,600 mK,,,,,,,,,1.75 T,TRUE,10.1103/PhysRevMaterials.5.104801
Sample C (Sm-doped SrTiO3 thin film),SrTiO3:Sm,Thin Film,180 nm,LSAT [(LaAlO3)0.3(Sr2TaAlO6)0.7] (001),SC,Unconventional,550 mK,,,,,,,,,0.98 T,TRUE,10.1103/PhysRevMaterials.5.104801
SrTiO3 2DEG (Al/STO interface),SrTiO3 with Al overlayer,Thin Film,1.0 nm,SrTiO3 (001),SC,oxide/2DEG,0.2 K,ambient,,,,,,,,,TRUE,10.1103/PhysRevMaterials.5.064005
SrTiO3 2DEG (Ta/STO interface),SrTiO3 with Ta overlayer,Thin Film,1.0 nm,SrTiO3 (001),SC,oxide/2DEG,0.2 K,ambient,,,,,,,,,TRUE,10.1103/PhysRevMaterials.5.064005
SrTiO3 2DEG (Y/STO interface),SrTiO3 with Y overlayer,Thin Film,1.0 nm,SrTiO3 (001),SC,oxide/2DEG,0.2 K,ambient,,,,,,,,,TRUE,10.1103/PhysRevMaterials.5.064005
Strontium Titanate (after irreversible breakdown),SrTiO3−δ,Bulk,,,SC,,6.5 K,,,perovskite,,,,,,2 T,TRUE,10.1103/PhysRevB.82.172507
Strontium Titanate (Oxygen-reduced),SrTiO3−δ,Bulk,,,SC,,0.4 K,,,Perovskite,,3.9,3.9,3.9,,,TRUE,10.1103/PhysRevB.98.104505
SrTiO3−δ,SrTiO3−δ,Bulk,,,SC,Unconventional,0.5 K,,,,,,,,,,TRUE,10.1016/S0921-4534(02)02620-5
Strontium Titanate,SrTiO_3,Bulk,,,SC,Type-II,0.3 K,,Cubic,Perovskite,,,,,,,FALSE,10.1016/bs.aiq.2016.06.005
Doped SrTiO₃,SrTiO₃,Bulk,,,SC,,0.3 K,,Cubic,perovskite,Pm3m,3.90 Å,3.90 Å,3.90 Å,,,,10.1103/PhysRevB.7.1677
Reduced SrTiO₃,SrTiO₃,Bulk,,,SC,Type-II,Variable with reduction level,,Tetragonal,Perovskite,,,,,,,True,10.1103/PhysRevLett.45.1352
SrTiO₃,SrTiO₃,Bulk,,,SC,,,,Cubic,perovskite,O_h^1,3.9051 Å,3.9051 Å,3.9051 Å,,,,10.1103/PhysRevB.6.4718
SrTiO₃,SrTiO₃,Bulk,,,SC,,,,,,,,,,,,,10.1103/PhysRevLett.45.1203
SrVO3,SrVO3,Bulk,,,NSC,,,,,,,,,,,,FALSE,10.1103/PhysRevB.94.125147
SrVO3,SrVO3,,,,NSC,,NSC,,,,,,,,,,FALSE,10.1103/PhysRevB.97.241112
SrVO3,SrVO3,Bulk,,,NSC,,NSC,,Cubic,perovskite,,3.84,3.84,3.84,,,TRUE,10.1103/PhysRevB.93.085124
SrVO3,SrVO3,Bulk,,,NSC,,,,,,,,,,,,FALSE,10.1103/PhysRevB.99.195141
SrVO3,SrVO3,Bulk,,,NSC,,NSC,,,,,,,,,,FALSE,10.1103/PhysRevB.105.235130
Strontium-doped Bismuth Selenide,SrxBi2Se3,,,,SC,Unconventional,,,,,,,,,,,FALSE,10.1103/PhysRevB.105.094513
Sr-doped Bi2Se3,SrxBi2Se3,,,,SC,Topological,,,,,,,,,,,TRUE,10.1103/PhysRevB.102.155406
SrxBi2Se3,SrxBi2Se3,Bulk,,,SC,Topological,,Ambient,,,,,,,,,FALSE,10.1103/PhysRevB.93.241103
SrxBi2Se3,SrxBi2Se3,Bulk,,,SC,Type-II,3 K,,Trigonal,R3̄m,R3̄m,,,,,,FALSE,10.1016/j.physc.2017.10.010
SrxBi2Se3 (x<=0.065),SrxBi2Se3 (x<=0.065),Bulk,,,SC,Type-II,2.57 K,,,,,,,,,≈1 T,TRUE,10.1103/PhysRevB.98.085133
SrY1.65Ce1.35CuFeO9,SrY1.65Ce1.35CuFeO9,Bulk,,,NSC,,n.s.,,Tetragonal,,P4/mmm,3.830,,12.960,,,TRUE,Handbook of SC
SrY2CuFeO6.5,SrY2CuFeO6.5,Bulk,,,NSC,,n.s.,,,,Ibam,5.4149,10.7244,20.2799,,,TRUE,Handbook of SC
Strontium-doped Bismuth Selenide,Sr_xBi2Se3,Bulk,,,SC,,,,,,,,,,,,FALSE,10.1103/PhysRevB.96.115145
Strontium-doped Bismuth Selenide,Sr_xBi2Se3,Bulk,,,SC,Topological,,,,,,,,,,,FALSE,10.1103/PhysRevB.110.134524
Sr-doped Bismuth Selenide,Sr_xBi2Se3,Bulk,,,SC,Topological/odd-parity/nematic,,,Rhombohedral,,,,,,,,FALSE,10.1103/PhysRevB.95.224503
Strontium molybdenum disulfide intercalate,Sr₀.₀₆MoS₂,Bulk,,,SC,Type-II,5.6 K,,Tetragonal,layered,,,,,,"4.6 tesla (parallel), 1.36 tesla (perpendicular)",True,10.1103/PhysRevB.13.3843
Sr₀.₀₈C₆₀,Sr₀.₀₈C₆₀,Bulk,,,NSC,,,,Cubic,fullerene,Fm3̄,14.144 Å,14.144 Å,14.144 Å,,,TRUE,Handbook of SC
Strontium molybdenum disulfide intercalate,Sr₀.₁MoS₂,Bulk,,,SC,Type-II,5.6 K,,Tetragonal,layered,,,,,,"4.6 tesla (parallel), 1.36 tesla (perpendicular)",True,10.1103/PhysRevB.13.3843
Sr₀.₂(NH₃)₄MoS₂,Sr₀.₂(NH₃)₄MoS₂,Bulk,,,SC,Classical,5.0 K,,Hexagonal,2H-molybdenite,P6₃/mmc,,,18.70 Å,,,TRUE,Handbook of SC
Sr₀.₂(NH₃)₄TaS₂,Sr₀.₂(NH₃)₄TaS₂,Bulk,,,SC,Classical,2.8 K,,Hexagonal,2H-molybdenite,P6₃/mmc,,,18.30 Å,,,TRUE,Handbook of SC
Sr₀.₂(NH₃)₄WS₂,Sr₀.₂(NH₃)₄WS₂,Bulk,,,SC,Classical,3.5 K,,Hexagonal,2H-molybdenite,P6₃/mmc,,,18.70 Å,,,TRUE,Handbook of SC
Sr₀.₂(NH₃)ₓMoSe₂,Sr₀.₂(NH₃)ₓMoSe₂,Bulk,,,SC,,5.0 K,,,,,,,19.30 Å,,,TRUE,Handbook of SC
Sr₀.₅(NH₃)ₓMoS₂,Sr₀.₅(NH₃)ₓMoS₂,Bulk,,,SC,,5.2 K,,Hexagonal,3R-MoS₂ type,R3m,,,27.90 Å,,,TRUE,Handbook of SC
Sr₀.₆Ca₀.₃₃CuO₂.₁₀,Sr₀.₆Ca₀.₃₃CuO₂.₁₀,Bulk,,,SC,High-Tc,90 K,high pressure,,,,,,,,,TRUE,Handbook of SC
Sr₀.₆₅Ca₀.₃CuO₂.₁₀,Sr₀.₆₅Ca₀.₃CuO₂.₁₀,Bulk,,,SC,High-Tc,70 K,high pressure,,,,,,,,,TRUE,Handbook of SC
Sr₀.₆₇B₂Pt₃,Sr₀.₆₇B₂Pt₃,Bulk,,,SC,,2.8 K,,,,,,,,,,TRUE,Handbook of SC
Sr₀.₆₇Pt₃B₂,Sr₀.₆₇Pt₃B₂,Bulk,,,SC,,2.78 K,,Hexagonal,Ba₀.₆₇Pt₃B₂ type,P6₃/mmc,6.092 Å,6.092 Å,5.184 Å,,,TRUE,Handbook of SC
Sr₀.₉La₀.₁CuO₂,Sr₀.₉La₀.₁CuO₂,Bulk,,,SC,cuprate,43 K,,Tetragonal,infinite-layer,P4/mmm,,,0.347 nm,,,True,10.1103/PhysRevLett.88.227002
Sr₀.₉La₀.₁(Cu₀.₉₉Ni₀.₀₁)O₂,Sr₀.₉La₀.₁Cu₀.₉₉Ni₀.₀₁O₂,Bulk,,,SC,cuprate,32 K,,Tetragonal,infinite-layer,P4/mmm,,,0.347 nm,,,True,10.1103/PhysRevLett.88.227002
Sr₀.₉La₀.₁(Cu₀.₉₉Zn₀.₀₁)O₂,Sr₀.₉La₀.₁Cu₀.₉₉Zn₀.₀₁O₂,Bulk,,,SC,cuprate,43 K,,Tetragonal,infinite-layer,P4/mmm,,,0.347 nm,,,True,10.1103/PhysRevLett.88.227002
Sr₁.₃Bi₀.₅Y₁.₁₅Ce₀.₈₅Cu₂O₈,Sr₁.₃Bi₀.₅Y₁.₁₅Ce₀.₈₅Cu₂O₈,Bulk,,,SC,cuprate,30 K,,,,,3.822,,12.659,,,TRUE,Handbook of SC
Sr₁.₇Sm₁.₆Ce₀.₇Cu₃O₈₊ₓ,Sr₁.₇Sm₁.₆Ce₀.₇Cu₃O₈₊ₓ,Bulk,,,SC,cuprate,30 K,,,,,3.8562 Å,,28.18 Å,,,TRUE,Handbook of SC
Sr₁.₈Eu₁.₆Ce₀.₆Cu₃O₈.₆,Sr₁.₈Eu₁.₆Ce₀.₆Cu₃O₈.₆,Bulk,,,SC,cuprate,36 K,,,,,3.84048 Å,,28.0748 Å,,,TRUE,Handbook of SC
Sr₁₋ₓNdₓCuO₂,Sr₁₋ₓNdₓCuO₂,Bulk,,,SC,cuprate,35 K,,,,,,,,,,TRUE,Handbook of SC
Sr₂.₃Ca₀.₇Cu₂O₄.₇₆Cl₁.₂₄,Sr₂.₃Ca₀.₇Cu₂O₄.₇₆Cl₁.₂₄,Bulk,,,SC,cuprate,80 K,,,,,3.8679 Å,,22.161 Å,,,TRUE,Handbook of SC
(Sr₀.₉₀Ca₀.₁₀)₂(Ca₀.₅₀Sr₀.₅₀)₂Cu₃(O₀.₈₅Cl₀.₁₅)₈,Sr₂.₈Ca₁.₂Cu₃O₆.₈Cl₁.₂,Bulk,,,SC,High-Tc,46 K,5 GPa,Tetragonal,,I4/mmm,3.877,3.877,28.65,,,TRUE,Handbook of SC
Sr₂Bi₂CuO₆,Sr₂Bi₂CuO₆,,,,SC,cuprate,,,,Ruddlesden-Popper,,,,,,,,10.1103/PhysRevB.48.16061
Sr₂CaCu₂O₄.₈F₂.₀,Sr₂CaCu₂O₄.₈F₂.₀,Bulk,,,SC,cuprate,99 K,,,,,3.843 Å,,19.88 Å,,,TRUE,Handbook of SC
Sr₂CaCu₂O₅,Sr₂CaCu₂O₅,Bulk,,,SC,cuprate,77 K,,,,,3.821 Å,,20.74 Å,,,TRUE,Handbook of SC
Sr₂CaCu₂O₅.₅,Sr₂CaCu₂O₅.₅,Bulk,,,SC,High-Tc,109 K,5.5 GPa,Tetragonal,,I4/mmm,3.863,3.863,27.22,,,TRUE,Handbook of SC
Sr₂Ca₀.₈Nd₀.₂Cu₂O₅F,Sr₂Ca₀.₈Nd₀.₂Cu₂O₅F,Bulk,,,SC,cuprate,85 K,,,,,3.8606 Å,,20.1130 Å,,,TRUE,Handbook of SC
Sr₂Ca₂Cu₃O₆.₂F₃.₂,Sr₂Ca₂Cu₃O₆.₂F₃.₂,Bulk,,,SC,High-Tc,111 K,5.5 GPa,Tetragonal,,I4/mmm,3.840,3.840,26.17,,,TRUE,Handbook of SC
Sr₂Ca₃Cu₄O₁₀,Sr₂Ca₃Cu₄O₁₀,Bulk,,,SC,High-Tc,70 K,5 GPa,Tetragonal,,I4/mmm,3.86 Å,3.86 Å,34.0 Å,,,TRUE,Handbook of SC
Sr₂CuO₂Cl₂,Sr₂CuO₂Cl₂,Bulk,,,SC,cuprate,,,,,,,,,,,,10.1103/PhysRevB.49.3641
Sr₂CuO₂Cl₂,Sr₂CuO₂Cl₂,Bulk,,,NSC,,,,,,,,,,,,,10.1103/PhysRevB.57.6090
Sr₂CuO₂F₂,Sr₂CuO₂F₂,Bulk,,,SC,High-Tc/cuprate,46 K,,,,,,,,,,,10.1103/PhysRevB.60.6888
Sr₂CuO₃,Sr₂CuO₃,,,,NSC,,,,,,,,,,,,,10.1103/PhysRevLett.80.2405
Sr₂CuO₄₊δ,Sr₂CuO₄₊δ,Bulk,,,SC,cuprate,,,,infinite layer phase,,,,,,,TRUE,Handbook of SC
Sr₂Cu₂O₄₊ᵈ,Sr₂Cu₂O₄₊ᵈ,Bulk,,,SC,cuprate,100 K,,,,,3.902 Å,,21.085 Å,,,TRUE,Handbook of SC
Sr₂Cu₃O₅,Sr₂Cu₃O₅,Bulk,,,NSC,,,,Orthorhombic,ladder,Cmmm,3.9375 Å,19.4342 Å,3.4654 Å,,,TRUE,Handbook of SC
Sr₂GdRuO₆,Sr₂GdRuO₆,Bulk,,,NSC,,,,,,,,,,,,True,10.1103/PhysRevB.66.104509
Sr₂Nd₂Cu₂O₆Cl₂,Sr₂Nd₂Cu₂O₆Cl₂,Bulk,,,NSC,,n.s.,,,,,3.956,,13.880,,,TRUE,Handbook of SC
Sr₂RuO₄,Sr₂RuO₄,Bulk,,,SC,High-Tc,,,Tetragonal,K₂NiF₄-type,I4/mmm,,,,,,,10.1103/PhysRevB.58.847
Sr₂RuO₄,Sr₂RuO₄,Bulk,,,SC,,1.5 K,,,,,3.9 Å,3.9 Å,12.7 Å,,,,10.1103/PhysRevB.64.094503
Sr₂RuO₄,Sr₂RuO₄,Bulk,,,SC,Type-II,~1 K,0.1 MPa to 8.0 GPa,Tetragonal,layered perovskite,,,,,,,True,10.1103/PhysRevB.58.15062
Sr₂RuO₄,Sr₂RuO₄,Bulk,,,SC,p-wave,,,Tetragonal,perovskite,,,,,,,,10.1103/PhysRevB.65.220402
Sr₂RuO₄,Sr₂RuO₄,Bulk,,,SC,High-Tc,1.35 K,,Tetragonal,K₂NiF₄,,,,,,,,10.1103/PhysRevB.56.R2916
Sr₂RuO₄,Sr₂RuO₄,,,,SC,,1 K,,,layered perovskite,,,,,,,,10.1103/PhysRevB.53.5848
Sr₂RuO₄,Sr₂RuO₄,Bulk,,,SC,,1 K,,,layered,,,,,,,True,10.1103/PhysRevB.58.R13322
Sr₂RuO₄,Sr₂RuO₄,Bulk,,,SC,Type-II,1.5 K,,,layered perovskite,,,,,,,True,10.1103/PhysRevLett.89.117001
Sr₂RuO₄,Sr₂RuO₄,Bulk,,,SC,,,,,,,,,,,,,10.1103/PhysRevLett.83.3713
Sr₂RuO₄,Sr₂RuO₄,Bulk,,,SC,Type-II,1.5 K,,,layered perovskite,,,,,,,True,10.1103/PhysRevLett.79.733
Sr₂RuO₄,Sr₂RuO₄,,,,SC,High-Tc,,,,cuprate structure,,,,,,,,10.1103/PhysRevB.60.R8422
Sr₂RuO₄,Sr₂RuO₄,,,,SC,,,,,,,,,,,,,10.1103/PhysRevB.55.15300
Sr₂RuO₄,Sr₂RuO₄,,,,SC,,,,,,,,,,,,,10.1103/PhysRevLett.89.086601
Sr₂RuO₄,Sr₂RuO₄,Bulk,,,SC,Type-II,,,,,,,,,,,,10.1103/PhysRevB.63.052506
Sr₂RuO₄,Sr₂RuO₄,,,,SC,Type-II,1 K,,,,,,,,,,,10.1103/PhysRevB.60.7512
Sr₂RuO₄,Sr₂RuO₄,Bulk,,,SC,,,,,layered,,,,,,,,10.1103/PhysRevLett.81.4492
Sr₂RuO₄,Sr₂RuO₄,Bulk,,,SC,,,,,,,,,,,,,10.1103/PhysRevB.61.R6475
Sr₂RuO₄,Sr₂RuO₄,Bulk,,,SC,Type-II,0.93 K,,Tetragonal,K₂NiF₄-type,I4/mmm,3.87 Å,3.87 Å,12.74 Å,,,TRUE,Handbook of SC
Sr₂RuO₄,Sr₂RuO₄,,,,SC,chiral,,,,,,,,,,,,10.1103/PhysRevB.73.092510
Sr₂RuO₄,Sr₂RuO₄,Bulk,,,SC,,,,,,,,,,,,FALSE,10.1103/PhysRevB.99.205105
Strontium Ruthenate,Sr₂RuO₄,Bulk,,,SC,,,,Tetragonal,,,,,,,,,10.1103/PhysRevResearch.2.032023
Sr₂YCu₃O₇,Sr₂YCu₃O₇,Bulk,,,SC,High-Tc,,7 GPa,,,,,,,,,TRUE,Handbook of SC
Sr₂YCu₃O₇.₈,Sr₂YCu₃O₇.₈,Bulk,,,SC,High-Tc,60 K,,,,,3.7949 Å,,11.4102 Å,,,TRUE,Handbook of SC
"Sr₃(Ce,Y)₃(Cu,Fe)₂O₁₀","Sr₃(Ce,Y)₃(Cu,Fe)₂O₁₀",Bulk,,,SC,cuprate,,,,perovskite,,,,,,,TRUE,Handbook of SC
Sr₃Cu₂O₅₊δ,Sr₃Cu₂O₅₊δ,Bulk,,,SC,cuprate,,,,infinite layer phase,,,,,,,TRUE,Handbook of SC
Sr₃C₆₀,Sr₃C₆₀,Bulk,,,NSC,,,,Cubic,fulleride,Pm3̄,11.140 Å,,,,,TRUE,Handbook of SC
Sr₃Ir₄Sn₁₃,Sr₃Ir₄Sn₁₃,Bulk,,,SC,,5.1 K,,Cubic,Yb₃Rh₄Sn₁₃ type,cP40,,,,,,TRUE,Handbook of SC
Sr₃Ir₄Sn₁₃,Sr₃Ir₄Sn₁₃,Bulk,,,SC,,5.1 K,,Cubic,,,9.807 Å,,,,,TRUE,Handbook of SC
Sr₃Rh₄Sn₁₃,Sr₃Rh₄Sn₁₃,Bulk,,,SC,,4.3 K,,Cubic,Yb₃Rh₄Sn₁₃ type,cP40,,,,,,TRUE,Handbook of SC
Sr₃Rh₄Sn₁₃,Sr₃Rh₄Sn₁₃,Bulk,,,SC,,4.3 K,,Cubic,,,9.800 Å,,,,,TRUE,Handbook of SC
Sr₄Cu₃O₇₊δ,Sr₄Cu₃O₇₊δ,Bulk,,,SC,cuprate,,,,infinite layer phase,,,,,,,TRUE,Handbook of SC
Sr₄Cu₃O₈,Sr₄Cu₃O₈,Bulk,,,SC,High-Tc,100 K,5.7 GPa,Tetragonal,,I4/mmm,3.8730,3.8730,27.39,,,TRUE,Handbook of SC
Sr₆C₆₀,Sr₆C₆₀,Bulk,,,SC,High-Tc,,,,,,,,,,,,10.1103/PhysRevB.49.17413
Sr₆C₆₀,Sr₆C₆₀,Bulk,,,SC,fullerene-based,4 K,,,fullerene,,,,,,,TRUE,Handbook of SC
Sr₆C₆₀,Sr₆C₆₀,Bulk,,,SC,,4 K,,Cubic,,Im3̄,10.975 Å,10.975 Å,10.975 Å,,,TRUE,Handbook of SC
"Josephson Junction Array (Honeycomb Lattice, f=1/3)",Superconducting grains coupled via Josephson junctions on a honeycomb lattice,Josephson Junction Array,,,SC,Type-II,,,,Honeycomb lattice (array),,,,,,,FALSE,10.1103/PhysRevB.98.094511
"Josephson Junction Array (Honeycomb Lattice, f=1/2)",Superconducting grains coupled via Josephson junctions on a honeycomb lattice,Josephson Junction Array,,,NSC,,NSC,,,Honeycomb lattice (array),,,,,,,FALSE,10.1103/PhysRevB.98.094511
"Josephson Junction Array (Square Lattice, f=1/2)",Superconducting grains coupled via Josephson junctions on a square lattice,Josephson Junction Array,,,SC,Type-II,0.8,,,Square lattice (array),,,,,,,FALSE,10.1103/PhysRevB.98.094511
"Josephson Junction Array (Square Lattice, f=1/3)",Superconducting grains coupled via Josephson junctions on a square lattice,Josephson Junction Array,,,SC,Type-II,,,,Square lattice (array),,,,,,,FALSE,10.1103/PhysRevB.98.094511
"Josephson Junction Array (Square Lattice, f=(3-sqrt(5))/2, Golden Ratio)",Superconducting grains coupled via Josephson junctions on a square lattice,Josephson Junction Array,,,NSC,,NSC,,,Square lattice (array),,,,,,,FALSE,10.1103/PhysRevB.98.094511
SIFNS Josephson Junction,Superconductor/Insulator/Ferromagnet/Normal metal/Superconductor multilayer,Thin Film,"d_F = 0.987 ξ_F, d_N = 5 ξ_N",,Josephson Junction,,"T_c (of S electrode), specific value NA",,,Multilayer junction,,,,,,,FALSE,10.1103/PhysRevB.80.134516
SIFS Josephson Junction,Superconductor/Insulator/Ferromagnet/Superconductor multilayer,Thin Film,"d_F = 0.956 ξ_F, d_I << d_F",,Josephson Junction,,"T_c (of S electrode), specific value NA",,,Multilayer junction,,,,,,,FALSE,10.1103/PhysRevB.80.134516
SINFS Josephson Junction,Superconductor/Insulator/Normal metal/Ferromagnet/Superconductor multilayer,Thin Film,,,Josephson Junction,,"T_c (of S electrode), specific value NA",,,Multilayer junction,,,,,,,FALSE,10.1103/PhysRevB.80.134516
S₀.₄Sr₂Ca₃Cu₄.₅O₁₂,S₀.₄Sr₂Ca₃Cu₄.₅O₁₂,Bulk,,,SC,High-Tc,100 K,,Tetragonal,,,3.854 Å,,17.5 Å,,,TRUE,Handbook of SC
S₀.₅Sr₅Ca₂Cu₃.₅O₁₂,S₀.₅Sr₅Ca₂Cu₃.₅O₁₂,Bulk,,,SC,High-Tc,100 K,18 GPa,,,,3.850 Å,,14.5 Å,,,TRUE,Handbook of SC
Tantalum-Silver-Tin junction,Ta-Ag-Sn,,,,SC,,,,,,,,,,,,,10.1103/PhysRevB.22.154
Ta-Nb alloy,Ta-Nb,Bulk,,,SC,Type-II,,,,,,,,,,,True,10.1103/PhysRevB.6.2617
Ta-V alloy,Ta-V,Bulk,,,SC,Type-II,,,,,,,,,,,,10.1103/PhysRevB.6.2617
Tantalum/Aluminum Oxide Interface,Ta/Al2O3,Thin Film,100 nm,Al2O3 (sapphire),SC,,,,,,,,,,,,TRUE,10.1103/PhysRevB.75.094513
Ta/Au (800 nm/75 nm) bilayer,Ta/Au,Thin Film,,,SC,Type-II,3.69 K,,,,,,,,101.1 Oe,0.747 T,TRUE,10.1016/j.jallcom.2024.176700
Tantalum/germanium multilayer,Ta/Ge,Multilayer,,,SC,,,,,,,,,,,,FALSE,10.1103/PhysRevB.76.054502
Ta1/6Nb2/6Hf1/6Zr1/6Ti1/6 (AM),Ta0.1667Nb0.3333Hf0.1667Zr0.1667Ti0.1667,Bulk,,,SC,Type-II,7.85 K,,Body-Centered Cubic,BCC,Im-3m,,,,,12.05 T,FALSE,10.1016/j.actamat.2023.119420
Ta1/6Nb2/6Hf1/6Zr1/6Ti1/6 (SPS),Ta0.1667Nb0.3333Hf0.1667Zr0.1667Ti0.1667,Bulk,,,SC,Type-II,7.83 K,,Body-Centered Cubic,BCC,Im-3m,,,,,10.5 T,FALSE,10.1016/j.actamat.2023.119420
Ta1/6Nb2/6Hf1/6Zr1/6Ti1/6,Ta0.166Nb0.333Hf0.166Zr0.166Ti0.166,Bulk,,,SC,Type-II,7.83 K,,Body-Centered Cubic,BCC,Im3m (No. 229),3.37 Å,3.37 Å,3.37 Å,,10.5 T,TRUE,10.1016/j.actamat.2022.117971
Ta1/6Nb2/6Hf1/6Zr1/6Ti1/6,Ta0.166Nb0.333Hf0.166Zr0.166Ti0.166,Bulk,,,SC,Type-II,7.85 K,,BCC,,Im-3m,3.38 Å,,,23 mT,12.05 T,TRUE,10.1016/j.cap.2023.10.019
Ta0.167Nb0.333Hf0.167Zr0.167Ti0.167,Ta0.167Nb0.333Hf0.167Zr0.167Ti0.167,,,,SC,,,,,,,,,,,,FALSE,10.1103/PhysRevB.106.184512
Ta1/6Nb2/6Hf1/6Zr1/6Ti1/6 HEA,Ta0.167Nb0.333Hf0.167Zr0.167Ti0.167,Bulk,,,SC,Type-II,7.76 K,,Body-centered cubic,,Im3̄m,3.38 Å,,,,10.28 T,TRUE,10.1016/j.jallcom.2024.174816
Ta1/6Nb2/6Hf1/6Zr1/6Ti1/6,Ta0.167Nb0.333Hf0.167Zr0.167Ti0.167,Thin Film,,,SC,Type-II,7.25 K,,Body-Centered Cubic,BCC,,3.377 Å,3.377 Å,3.377 Å,,12.73 T,TRUE,10.1016/j.jallcom.2024.176863
Ta1/6Nb2/6Hf1/6Zr1/6Ti1/6 with 0.5% C,Ta0.167Nb0.333Hf0.167Zr0.167Ti0.167C0.005,Thin Film,,,SC,Type-II,7.5 K,,Body-Centered Cubic,BCC,,3.379 Å,3.379 Å,3.379 Å,,13.45 T,TRUE,10.1016/j.jallcom.2024.176863
Ta1/6Nb2/6Hf1/6Zr1/6Ti1/6,Ta0.17Nb0.33Hf0.17Zr0.17Ti0.17,Bulk,,,SC,Type-II,7.85 K,,Body-Centered Cubic,,Im-3m,3.38 Å,,,23 mT,12.05 T,TRUE,10.1016/j.actamat.2020.01.007
Ta0.1Mo0.9B2 (arc-melted),Ta0.1Mo0.9B2,Bulk,,,SC,,2.40 K,ambient,Hexagonal,AlB2-type,P6/mmm,3.051 A,3.051 A,3.341 A,,,TRUE,10.1103/PhysRevB.109.104520
Ta/Ge multilayer (Sample D),Ta0.25Ge0.75,Multilayer,"40±10 Å (superconducting layer), 30±5 Å (insulating layer)",glass,SC,Type-II,1.85 K,,amorphous,amorphous,,,,,,,True,10.1103/PhysRevB.62.12468
Ta0.25Mo0.75B2 (arc-melted),Ta0.25Mo0.75B2,Bulk,,,SC,,2.48 K,ambient,Hexagonal,AlB2-type,P6/mmm,3.081 A,3.081 A,3.308 A,,,TRUE,10.1103/PhysRevB.109.104520
Ta/Ge thin film (Sample F),Ta0.27Ge0.73,Thin Film,670±70 Å,glass,SC,Type-II,2.80 K,,amorphous,amorphous,,,,,,,True,10.1103/PhysRevB.62.12468
Ta0.2Hf0.8,Ta0.2Hf0.8,Bulk,,,SC,Type-II,4.5 K,,Hexagonal,Mg-type hcp,P63/mmc,3.1849,3.1849,5.0143,23.52 mT,7.72 T,TRUE,10.1103/PhysRevMaterials.7.084801
(TaNb)0.67(HfZrTi)0.33,Ta0.335Nb0.335Hf0.11Zr0.11Ti0.11,High-entropy alloy,,,SC,,"7.7 K (ambient), ~10 K (plateau)","60 GPa (onset of plateau), up to 190 GPa",Cubic,body-centered cubic,,,,,,,TRUE,10.1103/PhysRevMaterials.4.071801
Ta33.5Nb33.5Hf11Zr11Ti11,Ta0.335Nb0.335Hf0.11Zr0.11Ti0.11,Bulk,,,SC,Type-II,"7.7 K (ambient pressure), up to 10 K (50-60 GPa), ~9 K (190 GPa)",0-190 GPa,Cubic,body-centered cubic (bcc),Im-3m,3.34 Å,3.34 Å,3.34 Å,,μ0Hc2 = 7.75 T (from Ref. [15]),TRUE,10.1103/PhysRevB.100.184503
Ta34Nb33Hf8Zr14Ti11,Ta0.34Nb0.33Hf0.08Zr0.14Ti0.11,,,,SC,,,,,,,,,,,,FALSE,10.1103/PhysRevB.104.094515
Ta0.34Nb0.33Hf0.08Zr0.14Ti0.11,Ta0.34Nb0.33Hf0.08Zr0.14Ti0.11,,,,SC,Type-II,7.3 K,,,,,,,,,8.2 T,FALSE,10.1103/PhysRevB.106.184512
Ta0.34Nb0.33Hf0.08Zr0.14Ti0.11,Ta0.34Nb0.33Hf0.08Zr0.14Ti0.11,Bulk,,,SC,,,,,,,,,,,,TRUE,10.1103/PhysRevB.108.224505
Ta34Nb33Hf8Zr14Ti11 High-Entropy Alloy,Ta0.34Nb0.33Hf0.08Zr0.14Ti0.11,Bulk,,,SC,Type-II,7.27 K,,Cubic,body-centered cubic (bcc),,3.36,3.36,3.36,32 mT,8.15 T,TRUE,10.1103/PhysRevLett.113.107001
Ta34Nb33Hf8Zr14Ti11,Ta0.34Nb0.33Hf0.08Zr0.14Ti0.11,Bulk,,,SC,Type-II,7.3 K,ambient,Cubic,body-centered cubic (bcc),Im-3m,3.36 Å,3.36 Å,3.36 Å,,,FALSE,10.1103/PhysRevB.100.184503
Ta-Ge film,Ta0.35Ge0.65,Thin Film,320 nm,BK7 glass,SC,Type-II,~4.5 K,,,amorphous with columnar structure,,,,,,"~9 T (C direction), ~6 T (AC direction) at 0 K",True,10.1103/PhysRevB.60.12448
Ta/Ge multilayer (Sample A),Ta0.38Ge0.62,Multilayer,"60±10 Å (superconducting layer), 170±9 Å (insulating layer)",glass,SC,Type-II,2.28 K,,amorphous,amorphous,,,,,,,True,10.1103/PhysRevB.62.12468
Ta/Ge multilayer (Sample B),Ta0.38Ge0.62,Multilayer,"60±10 Å (superconducting layer), 170±9 Å (insulating layer)",glass,SC,Type-II,2.27 K,,amorphous,amorphous,,,,,,,True,10.1103/PhysRevB.62.12468
Ta0.3Ge0.7,Ta0.3Ge0.7,Thin Film,"15 nm (C30), 13.5 nm (C40)",glass substrates,SC,Type-II,"2.718 K (C30), 2.395 K (C40)",,amorphous,amorphous,,,,,,,True,10.1103/PhysRevB.63.184502
Ta0.40Re0.60,Ta0.40Re0.60,Bulk,,,SC,Classical,1.4 K,,,,,9.77 Å,,5.09 Å,,,TRUE,Handbook of SC
Tantalum-Niobium alloy,Ta0.42Nb0.58,Bulk,,,SC,Type-II,6.50 K,,Cubic,body-centered-cubic,,,,,,,True,10.1103/PhysRevB.6.2609
Ta/Ge multilayer (Sample C),Ta0.45Ge0.55,Multilayer,"210±40 Å (superconducting layer), 180±10 Å (insulating layer)",glass,SC,Type-II,2.66 K,,amorphous,amorphous,,,,,,,True,10.1103/PhysRevB.62.12468
Ta0.4Hf0.6,Ta0.4Hf0.6,Bulk,,,SC,Type-II,5.6 K,,Cubic,W-type bcc,Im-3m,3.4586,3.4586,3.4586,26.40 mT,10.43 T,TRUE,10.1103/PhysRevMaterials.7.084801
Ta0.4Mo0.6B2 (arc-melted),Ta0.4Mo0.6B2,Bulk,,,SC,,3.17 K,ambient,Hexagonal,AlB2-type,P6/mmm,3.068 A,3.068 A,3.247 A,,,TRUE,10.1103/PhysRevB.109.104520
Ta0.4Ti0.6,Ta0.4Ti0.6,Bulk,,,SC,Type-II,6.7 K,,Body Centered Cubic,,,,,,,,TRUE,10.1016/j.supcon.2023.100048
Ta0.4Ti0.6Gd0.01,Ta0.4Ti0.6Gd0.01,Bulk,,,SC,Type-II,7 K,,Body Centered Cubic,,,,,,,,TRUE,10.1016/j.supcon.2023.100048
Tantalum-Niobium alloy,Ta0.595Nb0.405,Bulk,,,SC,Type-II,5.69 K,,Cubic,body-centered-cubic,,,,,,,True,10.1103/PhysRevB.6.2609
Ta0.5Al0.5B2,Ta0.5Al0.5B2,Bulk,,,SC,Type-II,1.26 K,,Hexagonal,AlB2-type,P6/mmm,3.017 Å,,6.915 Å,,,FALSE,10.1016/j.commatsci.2018.08.005
Tantalum-Hafnium Alloy (50% Hf),Ta0.5Hf0.5,Bulk,,,SC,Type-II,6.5 K,ambient,Cubic,body-centered cubic,Im-3m,3.4384,3.4384,3.4384,100 Oe,11.9 T,TRUE,10.1103/PhysRevMaterials.7.064802
Ta0.5Hf0.5,Ta0.5Hf0.5,Bulk,,,SC,Type-II,6.1 K,,Cubic,W-type bcc,Im-3m,3.4392,3.4392,3.4392,23.87 mT,9.3 T,TRUE,10.1103/PhysRevMaterials.7.084801
Ta0.5Mo0.5B2 (arc-melted),Ta0.5Mo0.5B2,Bulk,,,SC,,2.46 K,ambient,Hexagonal,AlB2-type,P6/mmm,3.068 A,3.068 A,3.249 A,,,TRUE,10.1103/PhysRevB.109.104520
Tantalum-Zirconium Alloy (50% Zr),Ta0.5Zr0.5,Bulk,,,SC,Type-II,7.1 K,ambient,Hexagonal,,P63/mmc,3.254,3.254,5.086,,,TRUE,10.1103/PhysRevMaterials.7.064802
Ta0.60Nb0.40,Ta0.60Nb0.40,Bulk,,,SC,Classical,11.3 K,,Cubic,NaCl type,,,,,,,TRUE,Handbook of SC
Ta0.60Rh0.40,Ta0.60Rh0.40,Bulk,,,SC,Classical,2.35 K,,,,,9.80 Å,,5.09 Å,,,TRUE,Handbook of SC
Tantalum-Hafnium,Ta0.68Hf0.32,Bulk,,,SC,Type-II,6.8 K,,Cubic,body-centered cubic,,,,,,,,10.1103/PhysRev.140.A914
Ta0.6Hf0.4,Ta0.6Hf0.4,Bulk,,,SC,Type-II,6.7 K,,Cubic,W-type bcc,Im-3m,3.4034,3.4034,3.4034,22.6 mT,9.27 T,TRUE,10.1103/PhysRevMaterials.7.084801
Ta0.73(SiO2)0.27,Ta0.73(SiO2)0.27,Thin Film,9.0 ± 1.2 nm,Al2O3 single crystal,NSC,,,,Amorphous,Granular composite,,,,,,,TRUE,10.1103/PhysRevB.102.224502
Ta0.75(SiO2)0.25,Ta0.75(SiO2)0.25,Thin Film,9.0 ± 1.2 nm,Al2O3 single crystal,SC,,0.32 ± 0.04 K,,Amorphous,Granular composite,,,,,,0.45 T,TRUE,10.1103/PhysRevB.102.224502
Ta0.78(SiO2)0.22,Ta0.78(SiO2)0.22,Thin Film,9.0 ± 1.2 nm,Al2O3 single crystal,SC,,0.39 ± 0.04 K,,Amorphous,Granular composite,,,,,,0.52 T,TRUE,10.1103/PhysRevB.102.224502
Ta0.7Hf0.3B,Ta0.7Hf0.3B,,,,SC,,6.7 K,,,,,,,,,,FALSE,10.1016/j.jallcom.2019.06.186
2H-Ta0.7Nb0.3S2,Ta0.7Nb0.3S2,Bulk,,,SC,Type-II,3.08 K,,2H,,,,,,,,TRUE,10.1016/S0921-4534(99)00054-4
Ta0.80(SiO2)0.20,Ta0.80(SiO2)0.20,Thin Film,9.0 ± 1.2 nm,Al2O3 single crystal,SC,,0.66 ± 0.01 K,,Amorphous,Granular composite,,,,,,0.96 T,TRUE,10.1103/PhysRevB.102.224502
Tantalum-Niobium alloy,Ta0.86Nb0.14,Bulk,,,SC,Type-II,4.76 K,,Cubic,body-centered-cubic,,,,,,,True,10.1103/PhysRevB.6.2609
