Repository: WyattBunstine/ML_SC_Project

# ML_SC_Project — Chemically and Geometrically Motivated Crystal Graph Neural Networks

This project predicts and screens superconductors from crystal structure. It frames the
problem as a **two-stage hurdle**: first classify whether a material is a superconductor
candidate (SC vs. non-SC), then regress the critical temperature T_c for superconductors.

Two graph-neural-network families are trained and compared:

- a **baseline CGCNN** ([txie-93/cgcnn](https://github.com/txie-93/cgcnn)), and
- an **MPNN** with learned edge features that consumes richer `crystal_graph_v4` graphs
  (this project's contribution).

File: database/superconductor_materials_full.csv (part 157 of 215)
Material_Name,Chemical_Composition,Material_Class,Film_Thickness,Substrate,Material_Type,Superconductor_Type,Superconducting_Transition_Temperature,Pressure,Crystal_Structure,Lattice_Structure,Space_Group,"Lattice_Constant(a)","Lattice_Constant(b)","Lattice_Constant(c)",Lower_Critical_Field,Upper_Critical_Field,Experimental,DOI
Tantalum-Hafnium Alloy (20% Hf),Ta0.8Hf0.2,Bulk,,,SC,Type-II,6.7 K,ambient,Cubic,body-centered cubic,Im-3m,3.3571,3.3571,3.3571,200 Oe,6.0 T,TRUE,10.1103/PhysRevMaterials.7.064802
Ta0.8Hf0.2,Ta0.8Hf0.2,Bulk,,,SC,Type-II,6.6 K,,Cubic,W-type bcc,Im-3m,3.3509,3.3509,3.3509,22.51 mT,5.69 T,TRUE,10.1103/PhysRevMaterials.7.084801
Tantalum-Zirconium Alloy (20% Zr),Ta0.8Zr0.2,Bulk,,,SC,Type-II,7.1 K,ambient,Cubic,body-centered cubic,Im-3m,3.3569,3.3569,3.3569,200 Oe,7.5 T,TRUE,10.1103/PhysRevMaterials.7.064802
Ta0.8Zr0.2B,Ta0.8Zr0.2B,Bulk,,,SC,Type-II,7.8 K,,FeB-prototype,Orthorhombic,Pnma,6.140 Å,3.159 Å,4.620 Å,,8.8 T,TRUE,10.1016/j.jallcom.2019.06.186
Tantalum-Hafnium Alloy (5% Hf),Ta0.95Hf0.05,Bulk,,,SC,Type-II,5.21 K,ambient,Cubic,body-centered cubic,Im-3m,3.3165,3.3165,3.3165,394 Oe,1.57 T,TRUE,10.1103/PhysRevMaterials.7.064802
Tantalum-Niobium alloy,Ta0.95Nb0.05,Bulk,,,SC,Type-II,,,,,,,,,,,True,10.1103/PhysRevLett.22.534
4Hb-Ta0.95Nb0.05S2,Ta0.95Nb0.05S2,Bulk,,,SC,Type-II,2.92 K,,4Hb,,,,,,,,TRUE,10.1016/S0921-4534(99)00054-4
Tantalum-Zirconium Alloy (5% Zr),Ta0.95Zr0.05,Bulk,,,SC,Type-II,5.31 K,ambient,Cubic,body-centered cubic,Im-3m,3.3164,3.3164,3.3164,332 Oe,1.73 T,TRUE,10.1103/PhysRevMaterials.7.064802
Tantalum-Niobium alloy,Ta0.963Nb0.037,Bulk,,,SC,Type-II,4.51 K,,Cubic,body-centered-cubic,,,,,,,True,10.1103/PhysRevB.6.2609
Tantalum-Niobium alloy,Ta0.97Nb0.03,Bulk,,,SC,Type-II,4.45 K,,,,,,,,,,True,10.1103/PhysRev.184.434
Disordered 1T-TaS2,Ta0.985S2,Bulk,,,SC,,2.1 K,ambient,Trigonal,Layered dichalcogenide,,,,5.90 Å,<0.1 T,1 T,TRUE,10.1103/PhysRevB.81.172503
δ-TaN,Ta1.14N,Thin Film,10 nm,MgO(001),SC,,5.6 K,,Cubic,rocksalt,Fm-3m (225),4.32 Å,4.32 Å,4.32 Å,,,TRUE,10.1103/PhysRevMaterials.6.074206
Ta1.6Te (van der Waals layered quasicrystal),Ta1.6Te,Bulk,,,SC,,1 K,,Quasicrystal,van der Waals layered,,,,,,,TRUE,10.1103/PhysRevB.109.214507
Ta–Nb–Hf–Zr–Ti,Ta1/6Nb2/6Hf1/6Zr1/6Ti1/6,Bulk,,,SC,Type-II,7.3 K,,Body-Centered Cubic,bcc,,3.387 Å,,,,13.27 T,TRUE,10.1016/j.jmst.2023.11.040
Ta–Nb–Hf–Zr–Ti,Ta1/6Nb2/6Hf1/6Zr1/6Ti1/6,Bulk,,,SC,Type-II,8 K,,Body-Centered Cubic,bcc,,3.387 Å,,,,9.07 T,TRUE,10.1016/j.jmst.2023.11.040
Ta10Mo22Cr13Re35Ru20,Ta10Mo22Cr13Re35Ru20,Bulk,,,SC,Type-II,3.98 K,,Tetragonal,,P42/mnm,9.535,,4.942,,4.9 T,TRUE,10.1016/j.jallcom.2021.159293
Ta10Mo25Cr10Re35Ru20,Ta10Mo25Cr10Re35Ru20,Bulk,,,SC,Type-II,4.41 K,,Tetragonal,,P42/mnm,9.554,,4.949,,5.8 T,TRUE,10.1016/j.jallcom.2021.159293
Ta10Mo27W5Re35Ru20C20,Ta10Mo27W5Re35Ru20C20,Bulk,,,SC,Type-II,5.84,,β-Mn-type,Cubic,P4132,6.8269,,,,10.5,TRUE,10.1016/j.jmrt.2023.12.192
Ta10Mo30Cr5Re35Ru20,Ta10Mo30Cr5Re35Ru20,Bulk,,,SC,Type-II,4.79 K,,Tetragonal,,P42/mnm,9.568,,4.956,,6.1 T,TRUE,10.1016/j.jallcom.2021.159293
Ta10W28Mo5Re35Ru20C20,Ta10W28Mo5Re35Ru20C20,Bulk,,,SC,Type-II,5.15,,β-Mn-type,Cubic,P4132,6.8337,,,,9.0,TRUE,10.1016/j.jmrt.2023.12.192
TaS₂(pyridine)₁/₂,Ta1S2C5H5N0.5,Bulk,,,SC,,,,,layered,,,,,,,,10.1103/PhysRevLett.65.1271
5ANN7h,Ta20Nb21Hf20Zr20Ti19,Bulk,,,SC,Type-II,6.0 K,,bcc,,,3.42,,,,10.45 T,TRUE,10.1016/j.jallcom.2016.11.417
5ANN1d,Ta22Nb24Hf21Zr23Ti10,Bulk,,,SC,Type-II,5.0 K,,bcc,,,3.36,,,,,TRUE,10.1016/j.jallcom.2016.11.417
4ANN1d,Ta25Nb25Hf26Zr24,Bulk,,,SC,Type-II,6.1 K,,bcc,,,3.37,,,,,TRUE,10.1016/j.jallcom.2016.11.417
Ta2B,Ta2B,Bulk,,,SC,,,,,CuAl2 structure,,,,,,,,10.1103/PhysRevB.38.7067
Ta2B,Ta2B,,,,SC,,3.12 K,,,,,,,,,,FALSE,10.1016/j.jallcom.2019.06.186
Ta2C,Ta2C,Bulk,,,SC,Type-II,3.26 K,,Hexagonal,close-packed metal atoms with nonmetal atoms in interstices,,,,,,,True,10.1103/PhysRev.93.1004
Hexagonal Ta2C,Ta2C,Bulk,,,SC,Type-II,1.4 K,,Hexagonal,Hexagonal,,,,,,,FALSE,10.1016/j.commatsci.2021.111004
Ta2N (monolayer),Ta2N,Thin Film,Monolayer,,SC,,,Ambient,,,,,,,,,FALSE,10.1103/PhysRevB.105.165101
Ta2NiSe5,Ta2NiSe5,Bulk,,,SC,,,,,,,,,,,,FALSE,10.1103/PhysRevB.99.104109
Tantalum Palladium Sulfide,Ta2PdS5,Bulk,,,SC,,,,,,,,,,,,,10.1103/PhysRevB.90.144501
Ta2PdS5,Ta2PdS5,Bulk,,,SC,Type-II,,,,,,,,,,,FALSE,10.1103/PhysRevB.94.094511
Ta2PdS6 (ambient pressure),Ta2PdS6,Bulk,,,NSC,,,0 GPa,Monoclinic,Layered quasi-1D,C2/m,,,,,,TRUE,10.1103/PhysRevB.109.054513
"Ta2PdS6 (high pressure, HP phase)",Ta2PdS6,Bulk,,,SC,Type-II,5.2 K,82 GPa,Monoclinic,"Layered quasi-1D (HP phase, more 3D character)",C2/m,,,,,1.55 T,TRUE,10.1103/PhysRevB.109.054513
Ta2S2C,Ta2S2C,Bulk,,,SC,Type-II,"Tcl = 3.60 ± 0.02 K, Tcu = 9.0 ± 0.2 K",Ambient pressure,"Rhombohedral (majority 3R phase), minor 1T phase",Layered (C-Ta-S-vdW-S-Ta-C stacking),,,,,,14.5 ± 0.5 kOe,TRUE,10.1103/PhysRevB.75.184536
Ta2S2C (3R polytype),Ta2S2C,Bulk,,,SC,Type-II,"Tcl = 3.61 K, Tcu = 8.9 K",Ambient,Trigonal,Layered (van der Waals),R-3m,3.276,3.276,25.62,Hc1(0) = 28 Oe,"Hc2(0) = 7.7 kOe (Tcl), 14.0 kOe (Tcu)",TRUE,10.1103/PhysRevB.70.064519
Ta2S2C (1T polytype),Ta2S2C,Bulk,,,SC,Type-II,"Tcl = 3.61 K, Tcu = 8.9 K",Ambient,Trigonal,Layered (van der Waals),P-3m1,3.265,3.265,8.537,Hc1(0) = 28 Oe,"Hc2(0) = 7.7 kOe (Tcl), 14.0 kOe (Tcu)",TRUE,10.1103/PhysRevB.70.064519
Ta2V3.1Si0.9,Ta2V3.1Si0.9,Bulk,,,SC,Type-II,7.5 K,,Hexagonal,C14 Laves phase (breathing kagome),P63/mmc,5.0094,5.0094,8.2575,3.13 mT,14.2 T,TRUE,10.1103/PhysRevB.108.104504
Ta2V3.1Si0.9,Ta2V3.1Si0.9,,,,SC,,,,,kagome,,,,,,,,10.1103/PhysRevB.109.014517
Ta2V3Si,Ta2V3Si,Bulk,,,NSC,,NSC,,Hexagonal,C14 Laves phase (kagome),P63/mmc,,,,,,TRUE,10.1103/PhysRevB.108.104504
Ta34Nb33Hf8Zr14Ti11,Ta34Nb33Hf8Zr14Ti11,Bulk,,,SC,Type-II,7.3 K,,,,,,,,,,FALSE,10.1103/PhysRevMaterials.8.024801
Ta34Nb33Hf8Zr14Ti11,Ta34Nb33Hf8Zr14Ti11,Bulk,,,SC,Type-II,7.3 K,1 atm,Cubic,bcc,Im3m,3.2,3.2,3.2,,8.2 T,TRUE,10.1103/PhysRevMaterials.3.090301
5ZM,Ta34Nb33Hf8Zr14Ti11,Bulk,,,SC,Type-II,7.3 K,,bcc,,,3.36,,,,8.15 T,TRUE,10.1016/j.jallcom.2016.11.417
Ta34Nb33Hf8Zr14Ti11,Ta34Nb33Hf8Zr14Ti11,Bulk,,,SC,Type-II,7.3 K,,,,,,,,,,FALSE,10.1016/j.cap.2023.10.019
TaNbHfZrTi,Ta34Nb33Hf8Zr14Ti11,Bulk,,,SC,Type-II,7.3 K,190.6 GPa,,,,,,,,,FALSE,10.1016/j.mtcomm.2022.104265
Tantalum-Niobium Alloy,Ta36Nb64,Bulk,,,SC,Type-II,6.9 K,,,,,,,,,,,10.1103/PhysRevLett.6.597
Ta3As,Ta3As,Bulk,,,SC,,3.0 K,,Cubic,A15,Pm-3n,5.203,5.203,5.203,,,FALSE,10.1103/PhysRevB.109.075119
Ta3Bi,Ta3Bi,Bulk,,,SC,,1.16 K,,Cubic,A15,Pm-3n,5.394,5.394,5.394,,,FALSE,10.1103/PhysRevB.109.075119
Ta3Ge,Ta3Ge,Bulk,,,SC,Type-II,0.13 K,,,Ni3P-type,,,,,,,True,10.1103/PhysRevB.17.184
Ta3Ge,Ta3Ge,Bulk,,,NSC,,,,Tetragonal,Ti3P-type,,,,,,,True,10.1103/PhysRevB.17.184
Ta3Ge,Ta3Ge,Bulk,,,SC,Type-II,8.3 K,,Cubic A15,Cubic,Pm-3n,5.172,5.172,5.172,,,FALSE,10.1016/j.ssc.2022.114838
Ta3P,Ta3P,Bulk,,,SC,Type-II,0.40 K,,Tetragonal,Ti3P-type,,,,,,,,10.1103/PhysRevB.17.184
Ta3Pb,Ta3Pb,Bulk,,,SC,,17 K,,,,,,,,,,TRUE,Handbook of SC
Ta3Pd3Te14,Ta3Pd3Te14,Bulk,,,SC,Type-II,1.5 K,ambient,,,,,,,,,FALSE,10.1103/PhysRevB.94.094511
Tantalum Palladium Telluride,Ta3Pd4Te16,Bulk,,,SC,BCS s-wave,,,,,,,,,,,FALSE,10.1103/PhysRevB.102.214504
Ta3Sb,Ta3Sb,Bulk,,,SC,,0.81 K,,Cubic,A15,Pm-3n,5.329,5.329,5.329,,,FALSE,10.1103/PhysRevB.109.075119
Ta3Si,Ta3Si,Bulk,,,NSC,,,,Tetragonal,Ti3P-type,,,,,,,True,10.1103/PhysRevB.17.184
Tantalum Tin,Ta3Sn,Bulk,,,SC,BCS s-wave,,,,,,,,,,,FALSE,10.1103/PhysRevB.102.214504
Tantalum Cobalt Silicide,Ta4CoSi,Bulk,,,SC,,2.45 K,,Tetragonal,"Honeycomb network (irregular, interlocking)",P4/mcc (No. 124),6.18,6.18,4.98,,,TRUE,10.1103/PhysRevB.108.134504
Ta4Pd3Te16,Ta4Pd3Te16,Bulk,,,SC,Unconventional/Type-II,4.2 K - 6.7 K,0 kbar - 21.9 kbar,Monoclinic,"Layered, quasi-one-dimensional",I2/m,17.687,3.735,19.510,,"Hc2(0) = 7.9 T (H || b), 4.8 T (H || a'), 3.2 T (H || c*)",TRUE,10.1103/PhysRevB.92.180505
Tantalum Palladium Telluride,Ta4Pd3Te16,Bulk,,,SC,Multiband,4.6 K,Ambient,Monoclinic,Layered/Quasi-1D chains,"C2/m (No. 12), setting 2, unique axis c",21.2762,19.510,3.735,,,FALSE,10.1103/PhysRevB.90.144501
Tantalum Palladium Telluride (under pressure),Ta4Pd3Te16,Bulk,,,SC,Multiband,over 6 K,High pressure,,,,,,,,,FALSE,10.1103/PhysRevB.90.144501
Tantalum Palladium Telluride,Ta4Pd3Te16,Bulk,,,SC,,4.3 K,ambient,,quasi-one-dimensional,,,,,,,TRUE,10.1103/PhysRevB.94.174511
Ta4Pd3Te16,Ta4Pd3Te16,Bulk,,,SC,Type-II,,,,quasi-1D,,,,,,,FALSE,10.1103/PhysRevB.97.134524
Ta4Pd3Te16,Ta4Pd3Te16,Bulk,,,SC,Type-II,4.7 K,ambient,Monoclinic,,C2/m,,,,,Hc2^b(T->0K) > 8.7 T,TRUE,10.1103/PhysRevB.94.094511
Ta4Pd3Te16,Ta4Pd3Te16,Bulk,,,SC,Type-II,4.3 K,,,quasi-1D chains,,28 Å,3.7 Å,,,2.9 T,TRUE,10.1103/PhysRevB.91.104506
Ta4Pd3Te16,Ta4Pd3Te16,Bulk,,,SC,,4.6 K,,Monoclinic,Layered,C2/m,,,,,,TRUE,10.1103/PhysRevB.95.075121
Ta4Pd3Te16,Ta4Pd3Te16,Bulk,,,SC,,4.5 K,ambient,,,,,,,,,FALSE,10.1103/PhysRevB.109.054513
Ta₄Te₄Si,Ta4Te4Si,Bulk,,,SC,,sub-Kelvin temperatures (estimated),,,quasi-one-dimensional chains,,,,,,,True,10.1103/PhysRevB.62.10565
Ta5GeB2,Ta5GeB2,Bulk,,,SC,Type-II,3.8 K,,Cr5B3 prototype,Tetragonal,I4/mcm (140),6.239 Å,6.239 Å,11.578 Å,,5190 Oe,TRUE,10.1016/j.jallcom.2015.11.101
Ta5Mo35W5Re35Ru20C20,Ta5Mo35W5Re35Ru20C20,Bulk,,,SC,Type-II,6.61,,β-Mn-type,Cubic,P4132,6.8048,,,,11.9,TRUE,10.1016/j.jmrt.2023.12.192
Ta5W35Mo5Re35Ru20C20,Ta5W35Mo5Re35Ru20C20,Bulk,,,SC,Type-II,5.70,,β-Mn-type,Cubic,P4132,6.8099,,,,10.0,TRUE,10.1016/j.jmrt.2023.12.192
Ta75Hf25,Ta75Hf25,Bulk,,,SC,Type-II,6.62 K,,Cubic,body-centered-cubic,,,,,,90 kG,True,10.1103/PhysRevB.30.1253
Ta80Nb20,Ta80Nb20,Bulk,,,SC,Type-II,,,,,,,,,,,,10.1103/PhysRevLett.19.895
Ta8Mo30W5Re35Ru20C20,Ta8Mo30W5Re35Ru20C20,Bulk,,,SC,Type-II,5.97,,β-Mn-type,Cubic,P4132,6.8257,,,,10.5,TRUE,10.1016/j.jmrt.2023.12.192
Ta8W31Mo5Re35Ru20C20,Ta8W31Mo5Re35Ru20C20,Bulk,,,SC,Type-II,5.33,,β-Mn-type,Cubic,P4132,6.8304,,,,9.1,TRUE,10.1016/j.jmrt.2023.12.192
TaAs,TaAs,Bulk,,,SC,Unconventional,,,,,,,,,,,FALSE,10.1103/PhysRevB.98.155317
Tantalum Arsenide (high pressure),TaAs,Bulk,,,SC,,,high pressure,,,,,,,,,FALSE,10.1103/PhysRevMaterials.3.034201
TaAs,TaAs,Bulk,,,SC,Weyl semimetal (parent material),,,,,,,,,,,TRUE,10.1103/PhysRevB.98.024515
TaAs,TaAs,Bulk,,,NSC,,,,,,,,,,,,,10.1103/PhysRevB.93.094517
Tantalum Arsenide,TaAs,Bulk,,,SC,,,,,,,,,,,,FALSE,10.1103/PhysRevB.100.235109
TaAs,TaAs,Bulk,,,SC,Type-II,1 K,100 GPa,Cubic,Pm-3m,Pm-3m,3.212,3.212,3.212,,,FALSE,10.1016/j.ssc.2016.04.024
TaAs,TaAs,Bulk,,,SC,Unconventional,4.2-6 K,,,,,,,,,3 T,TRUE,10.1016/j.scib.2019.11.010
TaAs,TaAs,Bulk,,,SC,Unconventional,5.9 K,0 T,,,,,,,,>3 T,TRUE,10.1016/j.scib.2017.02.009
TaAs2,TaAs2,Bulk,,,SC,Type-II,2.3-7.9 K,Ambient,,,,,,,,"varies, see Hc2(0) vs Tc plot; e.g., up to several Tesla",TRUE,10.1103/PhysRevB.102.085139
TaB,TaB,Bulk,,,SC,,4.0 K,,Orthorhombic,α-TlI type,Cmcm,3.276 Å,8.669 Å,3.157 Å,,,TRUE,Handbook of SC
TaB,TaB,Bulk,,,NSC,,NSC,ambient,Orthorhombic,,Cmcm (#63),,,,,,TRUE,10.1103/PhysRevMaterials.3.084804
TaB,TaB,,,,SC,,4.0 K,,CrB-prototype,Orthorhombic,Cmcm,,,,,,FALSE,10.1016/j.jallcom.2019.06.186
TaB₁.₂₉,TaB1.29,Bulk,,,NSC,,,,Hexagonal,AlB2-type,P63/mmc,3.098 Å,3.098 Å,3.224 Å,,,True,10.1103/PhysRevB.64.144516
Tantalum diboride,TaB2,Bulk,,,SC,Type-II,9 K,ambient pressure,Hexagonal,AlB2-type,,,,,,,,10.1103/PhysRevB.65.052501
TaB2,TaB2,Bulk,,,SC,,9.5 K,,,,,,,,,,,10.1103/PhysRevB.64.224509
Tantalum diboride,TaB2,Bulk,,,NSC,,,,,,,,,,,,True,10.1103/PhysRevB.64.174504
Tantalum diboride,TaB2,Bulk,,,NSC,,,,,,,,,,,,,10.1103/PhysRevB.66.024521
TaB₂,TaB2,Bulk,,,NSC,,,,Hexagonal,AlB2-type,P63/mmc,3.082 Å,3.082 Å,3.243 Å,,,True,10.1103/PhysRevB.64.144516
Tantalum diboride,TaB2,Bulk,,,NSC,,Not superconducting down to 1.8 K,,Hexagonal,,,,,,,,True,10.1103/PhysRev.90.115
TaB2,TaB2,Bulk,,,NSC,,NSC,ambient,Hexagonal,,P6/mmm (#191),,,,,,TRUE,10.1103/PhysRevMaterials.3.084804
Tantalum Diboride,TaB2,Bulk,,,SC,,10 K,ambient,Hexagonal,AlB2-type,,,,,,,FALSE,10.1103/PhysRevB.76.214510
TaB2,TaB2,Bulk,,,SC,,<10 K,,Hexagonal,C32 (AlB2-type),,,,,,,FALSE,10.1103/PhysRevB.78.094520
TaB2,TaB2,Bulk,,,SC,BCS,9.5 K,,Hexagonal,AlB2-type,P6/mmm,,,,,,TRUE,10.1103/PhysRevB.105.214517
TaB2,TaB2,Bulk,,,NSC,,,,,,,,,,,,TRUE,10.1103/PhysRevB.75.144506
Tantalum Diboride,TaB2,Bulk,,,SC,,12.4 K,Ambient,Hexagonal,MgB2-type,,3.025,3.025,3.254,,,FALSE,10.1103/PhysRevB.104.134510
"Tantalum Diboride (strained, 150 Kbar)",TaB2,Bulk,,,SC,,16.1 K,150 Kbar,Hexagonal,MgB2-type,,3.074,3.074,3.329,,,FALSE,10.1103/PhysRevB.104.134510
TaB2,TaB2,,,,SC,,9.5 K,,,,,,,,,,FALSE,10.1016/j.jallcom.2019.06.186
TaB2,TaB2,Bulk,,,SC,Type-II,4 K,,,,,,,,,,FALSE,10.1016/j.physc.2004.07.003
TaB2,TaB2,Bulk,,,SC,Type-II,9.5 K,,,,,,,,,,TRUE,10.1016/j.commatsci.2020.109517
Tantalum Diboride,TaB2,Bulk,,,SC,Type-II,9.5 K,,,,,,,,,,FALSE,10.1016/j.physc.2008.01.001
TaB2,TaB2,Bulk,,,SC,Type-II,9.5,,Hexagonal,P6/mmm,,,,,,,FALSE,10.1016/j.physc.2006.05.104
TaB2,TaB2,Bulk,,,SC,Type-II,9.5 K,,,,,,,,,,FALSE,10.1016/j.physc.2007.06.003
TaB2,TaB2,Bulk,,,SC,High-Tc,1.8 K,,,,,5.828,,,,,FALSE,10.1016/S0038-1098(02)00048-0
TaB₂.₀₃,TaB2.03,Bulk,,,NSC,,,,Hexagonal,AlB2-type,P63/mmc,3.067 Å,3.067 Å,3.286 Å,,,True,10.1103/PhysRevB.64.144516
Tantalum carbide,TaC,Bulk,,,SC,,~11 K,,Cubic,rock-salt,,,,,,,,10.1103/PhysRevLett.29.1593
TaC,TaC,Bulk,,,SC,Type-II,10.35 K,,Cubic,,,,,,,,True,10.1103/PhysRevB.8.5093
TaC,TaC,,,,SC,,,,Cubic,rock-salt,,,,,,,,10.1103/PhysRevB.28.977
TaC,TaC,Bulk,,,SC,,,,,,,,,,,,,10.1103/PhysRevB.17.111
TaC,TaC,Bulk,,,SC,,,,Cubic,NaCl structure,,,,,,,,10.1103/PhysRevB.17.1546
TaC,TaC,Bulk,,,SC,High-Tc,,,,,,,,,,,,10.1103/PhysRevLett.37.1560
TaC,TaC,Bulk,,,SC,,,,,rocksalt,,,,,,,,10.1103/PhysRevB.6.2577
Tantalum carbide,TaC,Bulk,,,SC,,,,Cubic,fcc,,,,,,,True,10.1103/PhysRevLett.28.600
TaC,TaC,Bulk,,,SC,Type-II,11 K,,Cubic,sodium chloride,,8.7683 a.u.,,,,,True,10.1103/PhysRevB.22.1946
Tantalum carbide,TaC,Bulk,,,SC,High-Tc,11 K,,,,,,,,,,,10.1103/PhysRevB.66.014513
Tantalum Carbide,TaC,Bulk,,,SC,,,,,,,,,,,,True,10.1103/PhysRevLett.29.353
TaC,TaC,Bulk,,,SC,,,,,,,,,,,,,10.1103/PhysRevB.60.9999
TaC,TaC,Bulk,,,SC,,,,,,,,,,,,True,10.1103/PhysRevB.11.558
TaC,TaC,Bulk,,,SC,,10.4 K,,Cubic,NaCl,,,,,,,,10.1103/PhysRevB.29.1443
TaC,TaC,Bulk,,,SC,,,,,,,,,,,,,10.1103/PhysRevB.61.3151
Tantalum carbide nanoparticles,TaC,Bulk,,,SC,,,,,,,,,,,,,10.1103/PhysRevB.66.014533
TaC,TaC,Bulk,,,SC,,,,Cubic,NaCl-structure,,,,,,,,10.1103/PhysRevB.25.745
TaC,TaC,Bulk,,,NSC,,,,Cubic,NaCl type,,,,,,,True,10.1103/PhysRev.93.1004
Tantalum carbide,TaC,Bulk,,,SC,High-Tc,10.35 K,,Cubic,rocksalt,,4.45 Å,,,,,True,10.1103/PhysRevB.14.5205
Tantalum carbide,TaC,Bulk,,,SC,Type-II,9-11.4 K,,Cubic,,,,,,220 G,4.6 kG,True,10.1103/PhysRev.138.A1170
TaC,TaC,Bulk,,,SC,,,,,,,,,,,,,10.1103/PhysRevB.49.12384
Tantalum Carbide,TaC,Bulk,,,SC,,10 K,,Cubic,rock-salt,,,,,,,,10.1103/PhysRevLett.26.543
TaC,TaC,Bulk,,,SC,,11.0 K,,,B1,,,,,,,,10.1103/PhysRevB.12.4816
Tantalum carbide,TaC,Bulk,,,SC,Type-II,10.6 K,,Cubic,NaCl structure,,,,,,,True,10.1103/PhysRevB.5.1813
TaC,TaC,Bulk,,,SC,,10 K,,Cubic,NaCl structure,,4.4555 Å,,,,,True,10.1103/PhysRevLett.25.1611
TaC,TaC,Bulk,,,SC,,,,Cubic,rock-salt,,,,,,,,10.1103/PhysRevB.11.1895
TaC,TaC,,,,SC,,,,,,,,,,,,,10.1103/PhysRevLett.40.465
Tantalum carbide,TaC,Bulk,,,SC,High-Tc,,,,,,,,,,,True,10.1103/PhysRevLett.37.364
Tantalum Carbide,TaC,Bulk,,,SC,High-Tc,11.4 K,,Cubic,NaCl-structure,,,,,,,True,10.1103/PhysRevLett.32.1193
Tantalum Carbide,TaC,Bulk,,,SC,High-Tc,,,,,,,,,,,,10.1103/PhysRevB.16.5139
Tantalum Carbide,TaC,Bulk,,,SC,Type-II,,,,,,,,,,,,10.1103/PhysRevB.14.3823
TaC,TaC,Bulk,,,SC,,,,,,,,,,,,,10.1103/PhysRevB.20.4334
Tantalum carbide,TaC,Bulk,,,SC,,10.1 K,,Cubic,NaCl-type,,4.4548 Å,,,,,True,10.1103/PhysRev.159.327
Tantalum carbide,TaC,Bulk,,,NSC,,Not superconducting down to 1.8 K,,Cubic,NaCl,,,,,,,True,10.1103/PhysRev.90.115
Tantalum Carbide,TaC,Bulk,,,SC,High-Tc,,,,,,,,,,,,10.1103/PhysRevB.16.3127
TaC,TaC,Bulk,,,SC,Classical,10.1 K,,Cubic,NaCl type,,4.4548 Å,,,,,TRUE,Handbook of SC
TaC,TaC,Bulk,,,SC,Type-II,11.4 K,,,,,,,,,,TRUE,Handbook of SC
TaC,TaC,Bulk,,,SC,Classical,10.2 K,,Cubic,NaCl type (rock salt),,,,,,,TRUE,Handbook of SC
TaC,TaC,Bulk,,,SC,Type-II,10.2 K,Ambient pressure,Cubic,rocksalt,,,,,220 Oe,4.6 kOe,FALSE,10.1103/PhysRevB.75.184536
TaC nanoparticles,TaC,Nanoparticle,,Carbon nanotube,SC,Type-II,10.5 K,Ambient pressure,,,,,,,,16.3 kOe,FALSE,10.1103/PhysRevB.75.184536
TaC (encapsulated in carbon nanotube),TaC,Encapsulated crystal,,Carbon nanotube (inner core),SC,,10 K,Ambient pressure,,,,,,,,,FALSE,10.1103/PhysRevB.75.184536
Tantalum Carbide,TaC,Thin Film,3 nm,4H-SiC(0001),SC,,9–10 K,,Cubic,rocksalt,,4.456,4.456,4.456,,,TRUE,10.1103/PhysRevLett.130.076203
TaC,TaC,Bulk,,,SC,Type-II,"9.0 K (x=0.019), 9.7 K (x~1)",Ambient,Cubic,,,,,,Hc1(1.2K) = 220 Oe,Hc2(1.2K) = 4.6 kOe,FALSE,10.1103/PhysRevB.70.064519
TaC,TaC,Bulk,,,SC,Conventional,,,,,,,,,,,FALSE,10.1103/PhysRevB.104.054509
Tantalum Carbide,TaC,,,,SC,,,,,,,,,,,,FALSE,10.1103/PhysRevB.70.014501
Tantalum Carbide,TaC,Bulk,,,SC,,10.6 K,,Cubic,NaCl-type (B1),Fm-3m,4.47,4.47,4.47,,,FALSE,10.1103/PhysRevB.72.064515
TaC,TaC,Nanowire,,,SC,Type-II,10.18,,NaCl-type,Cubic,,0.44523,,,,,TRUE,10.1016/j.physc.2005.12.038
TaC,TaC,Nanowire,,,SC,Type-II,10.16,,NaCl-type,Cubic,,0.44526,,,,,TRUE,10.1016/j.physc.2005.12.038
TaC,TaC,Nanowire,,,SC,Type-II,10.16,,NaCl-type,Cubic,,0.44533,,,,,TRUE,10.1016/j.physc.2005.12.038
TaC,TaC,Nanowire,,,SC,Type-II,10.24,,NaCl-type,Cubic,,0.44539,,,,,TRUE,10.1016/j.physc.2005.12.038
TaC,TaC,Nanowire,,,SC,Type-II,10.13,,NaCl-type,Cubic,,0.44541,,,,,TRUE,10.1016/j.physc.2005.12.038
TaC,TaC,Nanowire,,,SC,Type-II,10.14,,NaCl-type,Cubic,,0.44547,,,,,TRUE,10.1016/j.physc.2005.12.038
TaC,TaC,Nanowire,,,SC,Type-II,10.17,,NaCl-type,Cubic,,0.44554,,,,,TRUE,10.1016/j.physc.2005.12.038
Tantalum Carbide,TaC,Bulk,,,SC,Type-II,10.3 K,,Cubic,Rock Salt,Fm-3m,4.44 Å,4.44 Å,4.44 Å,,,FALSE,10.1016/j.mtcomm.2024.108546
Tantalum Carbide,TaC,Thin Film,,,SC,Type-II,10.35 K,,,,,,,,,,TRUE,10.1016/j.carbon.2018.09.003
Cubic TaC,TaC,Bulk,,,SC,Type-II,10.0 K,,Cubic Rocksalt,Cubic,,,,,,,FALSE,10.1016/j.commatsci.2021.111004
Tantalum Carbide,TaC,Bulk,,,SC,Type-II,10.16 K,,,,,0.44526 nm,0.44526 nm,0.44526 nm,,5750 Oe,TRUE,10.1016/j.physc.2005.12.039
Tantalum Carbide Encapsulated in Multiwall Carbon Nanotubes,TaC,Nanowire,,,SC,Type-II,10.16 K,,,,,0.44526 nm,0.44526 nm,0.44526 nm,,,TRUE,10.1016/j.physc.2005.12.039
TaC Nanorods in Carbon Nanotubes,TaC,Nanorods,,,SC,,9.7 K,,,,,,,,,,FALSE,10.1016/S0921-4534(00)01695-6
Tantalum Carbide,TaC,Composite Fiber,,,SC,Type-II,1.2-10,,,,,,,,,,TRUE,10.1016/0025-5408(88)90103-1
Tantalum Carbide Nanoparticles,TaC,Nanoparticle,,,SC,Type-II,10.5 K,,Rock Salt,,,,,,220 Oe,4.6 kOe,TRUE,10.1016/S0038-1098(01)00163-6
Bulk Tantalum Carbide,TaC,Bulk,,,SC,Type-II,10.2 K,,Rock Salt,,,,,,220 Oe,4.6 kOe,FALSE,10.1016/S0038-1098(01)00163-6
Tantalum carbide with metal phase,TaC0.25,Bulk,,,SC,,4.34 K,,,,,,,,,,True,10.1103/PhysRev.129.1524
Tantalum carbide with metal phase,TaC0.35,Bulk,,,SC,,4.4 K,,,,,,,,,,True,10.1103/PhysRev.129.1524
Tantalum carbide with metal phase,TaC0.4,Bulk,,,SC,,2.8 K,,,,,,,,,,True,10.1103/PhysRev.129.1524
Tantalum carbide,TaC0.48,Bulk,,,NSC,,No transition down to 1.98 K,,,,,3.1036 Å,,4.9367 Å,,,True,10.1103/PhysRev.129.1524
Tantalum carbide,TaC0.754,Bulk,,,NSC,,,,,,,,,,,,True,10.1103/PhysRev.125.837
Tantalum carbide,TaC0.8,Bulk,,,NSC,,,,Cubic,NaCl structure,,,,,,,True,10.1103/PhysRevB.5.1813
Face-centered orthorhombic TaC0.833,TaC0.833,Bulk,,,SC,Type-II,6.8 K,,Face-centered orthorhombic,Orthorhombic,,18.962 Å,8.9219 Å,6.2879 Å,,,FALSE,10.1016/j.commatsci.2021.111004
Tantalum carbide,TaC0.848,Bulk,,,SC,,2.04 K,,,,,,,,,,True,10.1103/PhysRev.125.837
Tantalum carbide,TaC0.878,Bulk,,,SC,,3.20 K,,,,,,,,,,True,10.1103/PhysRev.125.837
Tantalum carbide,TaC0.910,Bulk,,,SC,,4.75 K,,,,,,,,,,True,10.1103/PhysRev.125.837
Tantalum carbide,TaC0.938,Bulk,,,SC,,6.4 K,,,,,,,,,,True,10.1103/PhysRev.125.837
Tantalum carbide,TaC0.958,Bulk,,,SC,,7.5 K,,,,,,,,,,True,10.1103/PhysRev.125.837
Tantalum carbide,TaC0.96,Bulk,,,SC,Type-II,8 K,,Cubic,NaCl structure,,,,,,,True,10.1103/PhysRevB.5.1813
Tantalum carbide,TaC0.978,Bulk,,,SC,,8.8 K,,,,,,,,,,True,10.1103/PhysRev.125.837
Tantalum carbide,TaC0.979,Bulk,,,SC,,9.4 K,,,,,,,,,,True,10.1103/PhysRev.125.837
TaC0.98,TaC0.98,Bulk,,,SC,,,,Cubic,NaCl,,,,,,,True,10.1103/PhysRevLett.12.536
Tantalum carbide,TaC0.981,Bulk,,,SC,,9.0 K,,,,,,,,,,True,10.1103/PhysRev.125.837
Tantalum carbide,TaC0.987,Bulk,,,SC,,9.7 K,,,,,,,,,,True,10.1103/PhysRev.125.837
TaFe1.23Te3,TaFe1.23Te3,,,,NSC,,NSC,,,,,,,,,,FALSE,10.1103/PhysRevB.96.155124
TaGa,TaGa,Bulk,,,SC,,4.0 K,,,,,,,,,,TRUE,Handbook of SC
TaGe2,TaGe2,Bulk,,,SC,Type-I,1.87 K,"Ambient, also measured at 1.0 GPa",Hexagonal,Chiral,P6222,4.9638 Å,4.9638 Å,6.7564 Å,,"Bulk: 17 mT, Surface: 594 mT",TRUE,10.1103/PhysRevB.110.174506
TaGe2,TaGe2,Bulk,,,SC,Type-II,2.7 K,,Hexagonal,C40,P6222,5.0014 Å,,6.8069 Å,,,FALSE,10.1016/j.rinp.2023.106701
TaGe2P4,TaGe2P4,,,,SC,,3.75 K,,α2 type,,,,,,,,FALSE,10.1016/j.ssc.2023.115282
Tantalum Monohydride,TaH0.92,Bulk,,,NSC,,,ambient,Orthorhombic,face-centered orthorhombic (distorted bcc),Fmmm,,,,,,TRUE,10.1103/PhysRevB.96.134120
TaH10,TaH10,Bulk,,,SC,High-Tc,80 K,300 GPa,Monoclinic,,C2/m,,,,,,FALSE,10.1016/j.mtphys.2023.101297
TaH11,TaH11,Bulk,,,SC,High-Tc,72 K,400 GPa,Monoclinic,,Cm,,,,,,FALSE,10.1016/j.mtphys.2023.101297
TaH16,TaH16,Bulk,,,SC,High-Tc,196 K,400 GPa,Tetragonal,,I4/mmm,,,,,,FALSE,10.1016/j.mtphys.2023.101297
TaH2,TaH2,Bulk,,,SC,Type-II,5.542 K,100 GPa,Pnma,Orthorhombic,Pnma,4.709,2.842,5.095,,,FALSE,10.1016/j.arabjc.2022.104347
Tantalum Dihydride,TaH2.2,Bulk,,,NSC,,,ambient (recovered from 9 GPa),Hexagonal,hexagonal close-packed (hcp),,,,,,,TRUE,10.1103/PhysRevB.96.134120
Tantalum Polyhydride,TaH3,Bulk,,,SC,High-Tc,30 K,197 GPa,Distorted bcc,,,,,,,,TRUE,10.1016/j.mtphys.2023.101298
Tantalum Tetrahydride,TaH4,Bulk,,,SC,,23.9–31 K,50–250 GPa,,,,,,,,,FALSE,10.1103/PhysRevB.96.134120
Tantalum Hexahydride,TaH6,Bulk,,,SC,,124.2–135.8 K,,,,,,,,,,FALSE,10.1103/PhysRevB.96.134120
TaH7,TaH7,Bulk,,,SC,High-Tc,146 K,400 GPa,,,P63/mcm,,,,,,FALSE,10.1016/j.mtphys.2023.101297
TaIr2B2,TaIr2B2,Bulk,,,SC,Type-II,5.1 K,ambient,Monoclinic,noncentrosymmetric,Cc,,,,,14.7 T,FALSE,10.1103/PhysRevB.106.094507
TaIr2Ge2,TaIr2Ge2,Bulk,,,SC,Type-II,3.5 K,,Orthorhombic,cluster-type (endohedral Ta@Ir7Ge4 clusters),Pnnm (No. 58),8.515,12.553,2.9247,7.2 mT,1.95 T,TRUE,10.1103/PhysRevB.95.174521
TaIrTe4,TaIrTe4,Bulk,,,SC,Type-II,3.9 K,,Orthorhombic,layered,Pmn2_1,,,,,0.7 T,TRUE,10.1103/PhysRevB.103.174508
TaIrTe4,TaIrTe4,Bulk,,,SC,Unconventional,,,,,,,,,,,FALSE,10.1103/PhysRevB.98.155317
TaIrTe4,TaIrTe4,Bulk,,,NSC,,,,,,,,,,,,TRUE,10.1103/PhysRevB.100.085410
Tantalum Iridium Tetratelluride (high pressure),TaIrTe4,Bulk,,,SC,,,high pressure,,,,,,,,,FALSE,10.1103/PhysRevMaterials.3.034201
Tantalum Iridium Tetratelluride,TaIrTe4,Bulk,,,SC,,"~0.7 K (at ~27 GPa), up to ~2 K (at ~55 GPa)",~27–55 GPa,"Orthorhombic (below ~27.5 GPa), High-Pressure phase (above ~40.4 GPa)",,"Pmn21 (below ~27.5 GPa), NA (HP phase)",,,,,,FALSE,10.1103/PhysRevB.104.144503
TaIrTe4,TaIrTe4,Bulk,,,SC,Weyl semimetal (parent material),up to 1.54 K,,,,,,,,,,TRUE,10.1103/PhysRevB.98.024515
Tantalum Nitride,TaN,,,,SC,Type-II,,,,,,,,,,,,10.1103/PhysRevB.10.1874
TaN,TaN,Bulk,,,SC,Type-I/Type-II,,,,,,,,,,,,10.1103/PhysRevB.41.71
TaN,TaN,Bulk,,,SC,Type-I/Type-II,,,Cubic,,,,,,,Hc2 varies with crystal direction,True,10.1103/PhysRevLett.41.1502
Tantalum Nitride TaN3,TaN,Bulk,,,SC,Type-II,4.44 K,,,,,,,,,,True,10.1103/PhysRevB.7.136
Tantalum Nitride,TaN,Bulk,,,SC,,6.5 K,30 kbar,Cubic,NaCl,,4.44 Å,,,,,True,10.1103/PhysRevLett.26.543
TaN,TaN,Bulk,,,SC,,14.0 K,,,B1,,,,,,,,10.1103/PhysRevB.12.4816
TaN,TaN,Bulk,,,SC,High-Tc,8.9 K,,Cubic,B1 (rocksalt),,4.40 Å,4.40 Å,4.40 Å,,,,10.1103/PhysRevB.31.752
Tantalum Nitride,TaN,Thin Film,,"sapphire, Si with SiO2",SC,,10 K,,Cubic,rocksalt,,4.385 Å,4.385 Å,4.385 Å,,,True,10.1103/PhysRevB.65.245110
Tantalum Nitride,TaN,Bulk,,,SC,Type-II,,,,,,,,,,,,10.1103/PhysRevB.9.130
TaN,TaN,Bulk,,,SC,Classical,14.0 K,,Cubic,NaCl type (rock salt),,,,,,,TRUE,Handbook of SC
Tantalum Nitride,TaN,,,,SC,,,,,,,,,,,,FALSE,10.1103/PhysRevB.72.024548
TaN,TaN,,,,SC,Type-I/Type-II crossover,,,,,,,,,,,FALSE,10.1103/PhysRevB.98.220506
Tantalum Nitride,TaN,,,,SC,,,,,,,,,,,,FALSE,10.1103/PhysRevB.95.224501
Tantalum Nitride,TaN,Thin Film,,,SC,,,,,,,,,,,,FALSE,10.1103/PhysRevB.89.104513
TaN,TaN,Nanowire,,,SC,,,,,,,,,,,,FALSE,10.1103/PhysRevB.92.104503
TaN,TaN,Bulk,,,SC,,8 K,,,,,,,,,,TRUE,10.1103/PhysRevB.99.104508
δ-TaN (bulk),TaN,Bulk,,,SC,,8.15 K,,,,,,,,,,FALSE,10.1103/PhysRevMaterials.6.074206
TaN,TaN,Bulk,,,SC,,,,,,,,,,,,FALSE,10.1103/PhysRevMaterials.7.094801
Tantalum Nitride,TaN,,,,SC,,,,,,,,,,,,FALSE,10.1103/PhysRevB.70.014501
Tantalum Nitride,TaN,Thin Film,4.0 nm,,SC,Type-II,2.75 K,,,,,,,,,4 T,TRUE,10.1103/PhysRevB.88.104510
TaN,TaN,Thin Film,,,SC,,,,,,,,,,,,FALSE,10.1103/PhysRevLett.131.027001
Tantalum Nitride,TaN,Bulk,,,SC,Type-II,30.5 K,High Pressure,Hexagonal,WC,P6-m2,4.398,,,,,FALSE,10.1016/j.solidstatesciences.2013.02.004
TaN,TaN,Thin Film,,,SC,Type-II,5.9-7.0 K,,Cubic,B1,,,,,,,TRUE,10.1016/S0921-4526(97)00370-0
TaN,TaN,Thin Film,,,SC,Type-II,5 K,,,,,,,,,,FALSE,10.1016/j.isci.2024.110779
Tantalum Nitride,TaN,Thin Film,,,SC,Type-II,10.25 K,,,,,,,,,14 T,TRUE,10.1016/j.physc.2011.12.014
TaNb alloy,TaNb,Bulk,,,SC,Type-II,4.2 K,,,,,,,,,,False,10.1103/PhysRevLett.45.478
TaNbHfZrTi,TaNbHfZrTi,Bulk,,,SC,Type-II,7.3 K,190 GPa,Body-Centered Cubic,Simple,,,,,,8.2 T,FALSE,10.1016/j.jallcom.2018.08.039
TaNiTe5,TaNiTe5,Bulk,,,NSC,,,,Orthorhombic,,Cmcm,,,,,,FALSE,10.1103/PhysRevB.110.165115
Tantalum Nitride (Sample 1),TaNx,Thin Film,4.9 nm,Si,SC,Type-II,2.75 K,,Amorphous,,,,,,,5 T,TRUE,10.1103/PhysRevB.86.014514
Tantalum Nitride (Sample 2),TaNx,Thin Film,4.9 nm,Si,SC,Type-II,2.8 K,,Amorphous,,,,,,,,TRUE,10.1103/PhysRevB.86.014514
TaO,TaO,Bulk,,,SC,Type-II,6.20 K,,Cubic NaCl-type,Face-centered cubic,Fm-3m,4.432 Å,4.432 Å,4.432 Å,230.89 Oe,4.36 T,TRUE,10.1016/j.physc.2023.1354252
Tantalum Osmide,TaOs,,,,SC,,,,,noncentrosymmetric,,,,,,,FALSE,10.1103/PhysRevB.103.104507
Tantalum Osmium Silicide,TaOsSi,,,,SC,,,,,,,,,,,,FALSE,10.1103/PhysRevB.107.134518
TaOsSi,TaOsSi,Bulk,,,SC,Type-II,5.5 K,,Orthorhombic,TiNiSi-type,Pnma,,,,,,TRUE,10.1103/PhysRevResearch.4.L012031
TaOsSi,TaOsSi,Bulk,,,SC,Multigap,,,,,,,,,,,FALSE,10.1103/PhysRevB.104.054509
TaOsSi,TaOsSi,Bulk,,,SC,Type-II,5.5 K,,Orthorhombic,TiNiSi type,Pnma,626.80 pm,389.36 pm,726.23 pm,67 Oe,,TRUE,10.1016/j.solidstatesciences.2017.04.002
TaOsSi,TaOsSi,Bulk,,,SC,Type-II,5.5 K,0 GPa,TiNiSi-type,Orthorhombic,Pnma (62),6.268 Å,3.8936 Å,7.2922 Å,,,FALSE,10.1016/j.jallcom.2017.12.300
TaOs₃,TaOs₃,Bulk,,,SC,,2.0 K,,Cubic,α-Mn type,cI58,,,,,,TRUE,Handbook of SC
TaP,TaP,Bulk,,,SC,,,,,,,,,,,,TRUE,10.1103/PhysRevB.109.064511
TaP,TaP,Bulk,,,SC,Unconventional,,,,,,,,,,,FALSE,10.1103/PhysRevB.98.155317
Tantalum Phosphide (high pressure),TaP,Bulk,,,SC,,,high pressure,,,,,,,,,FALSE,10.1103/PhysRevMaterials.3.034201
TaP,TaP,Bulk,,,SC,Weyl semimetal (parent material),,Applied pressure,,,,,,,,,TRUE,10.1103/PhysRevB.98.024515
TaP,TaP,Bulk,,,NSC,,,,,,,,,,,,,10.1103/PhysRevB.93.094517
Tantalum Phosphide,TaP,Bulk,,,SC,Type-II,3.5 K,,,,,,,,,3 T,TRUE,10.1103/PhysRevB.96.224517
TaPtSi,TaPtSi,Bulk,,,SC,Type-II,3.5 K,,Co2Si-type,Orthorhombic,Pnma,,,,,,TRUE,10.1016/S0925-8388(00)01071-9
TaPtSi,TaPtSi,Bulk,,,SC,Type-II,3.54 K,,Orthorhombic,Co2Si-type,Pnma,0.6388 nm,0.3808 nm,0.7353 nm,56.8 Oe,8.21–10.2 kOe,TRUE,10.1016/S0022-3697(00)00044-5
TaPtTe5,TaPtTe5,Bulk,,,NSC,,,,Orthorhombic,,Cmcm,,,,,,FALSE,10.1103/PhysRevB.110.165115
TaReSi,TaReSi,Bulk,,,SC,,4.4 K,,Orthorhombic,TiFeSi type,Ima2,7.002 Å,11.614 Å,6.605 Å,,,TRUE,Handbook of SC
TaReSi,TaReSi,Bulk,,,SC,,4.4 K,,Orthorhombic,TiFeSi-type,,,,,,,TRUE,Handbook of SC
TaReSi,TaReSi,Bulk,,,SC,Noncentrosymmetric/Topological,5.5 K,,Monoclinic,,Cm (No. 8),,,,,,FALSE,10.1103/PhysRevB.109.216501
TaReSi,TaReSi,Bulk,,,SC,Noncentrosymmetric/Topological,5.5 K,,Orthorhombic,TiFeSi-type,Ima2 (No. 46),,,,,,FALSE,10.1103/PhysRevB.109.216501
TaReSi,TaReSi,Bulk,,,SC,Type-II,5.32 K,ambient,Orthorhombic,TiFeSi-type,Ima2,7.02,11.56,6.70,,,TRUE,10.1103/PhysRevB.108.144510
Tantalum Rhenium Silicide,TaReSi,,,,SC,,,,,,,,,,,Below Pauli limit,FALSE,10.1103/PhysRevB.107.134518
TaReSi,TaReSi,,,,SC,,,,,,Ima2 (No. 46),,,,,6.6 T,FALSE,10.1103/PhysRevB.105.144506
TaReSi,TaReSi,Bulk,,,SC,Type-II,5.5 K,ambient,Orthorhombic,TiFeSi-type,Ima2 (No. 46),7.002,11.614,6.605,6.4 mT,3.4 T,TRUE,10.1103/PhysRevB.107.224504
TaRe₃,TaRe₃,Bulk,,,SC,,6.8 K,,Cubic,α-Mn type,cI58,,,,,,TRUE,Handbook of SC
Tantalum Rhodium Boride,TaRh2B2,,,,SC,Noncentrosymmetric,6 K,,,,,,,,,,FALSE,10.1103/PhysRevB.105.224505
TaRh2B2,TaRh2B2,,,,SC,,,,,,,,,,,exceeds Pauli limit,FALSE,10.1103/PhysRevB.98.180504
Tantalum rhodium boride,TaRh2B2,,,,SC,,,,Trigonal,Helical,,,,,,Anomalously high (exceeds Pauli limit),FALSE,10.1103/PhysRevB.110.L060502
TaRh2B2,TaRh2B2,,,,SC,,,,,,,,,,,,FALSE,10.1103/PhysRevB.111.094511
TaRh2B2,TaRh2B2,Bulk,,,SC,Type-II,6.02 K,0 GPa,Chiral,,,,,,4.0 mT,15.2 T,TRUE,10.1016/j.physc.2019.1353586
TaRh2B2,TaRh2B2,Bulk,,,SC,Type-II,5.98 K,1 GPa,Chiral,,,,,,,13.5 T,TRUE,10.1016/j.physc.2019.1353586
TaRh2B2,TaRh2B2,Bulk,,,SC,Type-II,5.95 K,1.5 GPa,Chiral,,,,,,,12.6 T,TRUE,10.1016/j.physc.2019.1353586
TaRh2B2,TaRh2B2,Bulk,,,SC,Type-II,5.5 K,2.5 GPa,Chiral,,,,,,,11.8 T,TRUE,10.1016/j.physc.2019.1353586
TaRhP,TaRhP,,,,SC,,3-4 K,,Orthorhombic,Co2P-type,,,,,,,,10.1103/PhysRevB.52.6197
TaRhP,TaRhP,Bulk,,,SC,Classical,4.86 K,,Orthorhombic,,,6.253 Å,3.736 Å,7.180 Å,,,TRUE,Handbook of SC
TaRhP,TaRhP,Bulk,,,SC,,4.9 K,,Orthorhombic,TiNiSi,Pnma,,,,,,TRUE,Handbook of SC
TaRuP,TaRuP,Bulk,,,SC,Classical,< 1.1 K,,Orthorhombic,,,6.288 Å,3.713 Å,7.164 Å,,,TRUE,Handbook of SC
TaRuSi,TaRuSi,Bulk,,,SC,,3.15 K,,Orthorhombic,TiFeSi type,Ima2,7.222 Å,11.111 Å,6.482 Å,,,TRUE,Handbook of SC
TaRuSi,TaRuSi,Bulk,,,SC,Type-II,3.91 K,ambient,Orthorhombic,TiFeSi-type,Ima2,7.30,11.20,6.51,,,TRUE,10.1103/PhysRevB.108.144510
TaRuSi,TaRuSi,Bulk,,,SC,,,,,TiFeSi-type,,,,,,,FALSE,10.1103/PhysRevB.107.224504
Tantalum Sulfide,TaS,Bulk,,,SC,"Topological, Nodal, s-wave",12.30 K,0 GPa,Hexagonal,NiAs-type,P6_3/mmc,,,,,,FALSE,10.1103/PhysRevB.108.054519
TaS0.8Se1.2,TaS0.8Se1.2,Bulk,,,SC,Type-II,3.9 K,,Hexagonal,layered,,,,,,45.0 kOe,True,10.1103/PhysRevB.7.991
2Ha-TaSxSe2-x (x=0.8),TaS0.8Se1.2,Bulk,,,SC,Type-II,3.9 K,Ambient,,,,,,,,6.7 kOe,FALSE,10.1103/PhysRevB.70.064519
TaS1.2Se0.8,TaS1.2Se0.8,Bulk,,,SC,Type-II,3.9 K,,Hexagonal,layered,,,,,,75.2-92.1 kOe,True,10.1103/PhysRevB.7.991
2Ha-TaSxSe2-x (x=1.2),TaS1.2Se0.8,Bulk,,,SC,Type-II,3.9 K,Ambient,,,,,,,,11.5-12.8 kOe,FALSE,10.1103/PhysRevB.70.064519
TaS1.6Se0.4 intercalated with pyridine,TaS1.6Se0.4,Bulk,,,SC,Type-II,2-4 K,,,layered,,,,,,>200 kOe,,10.1103/PhysRevB.12.877
TaS1.6Se0.4,TaS1.6Se0.4,Bulk,,,SC,Type-II,4.1 K,,Hexagonal,Layered,,,,6.1 Å,,,True,10.1103/PhysRevB.15.5245
TaS1.6Se0.4,TaS1.6Se0.4,Bulk,,,SC,Type-II,4.1 K,,Hexagonal,2H,,,,6.1 Å,,,,10.1103/PhysRevB.15.3405
TaS1.6Se0.4,TaS1.6Se0.4,Bulk,,,SC,Type-II,4.1 K,,,layered,,,,6.1 Å,,measured only to 12 kG,True,10.1103/PhysRevB.21.2717
TaS₁.₆Se₀.₄,TaS1.6Se0.4,,,,SC,Type-II,,,,,,,,,,,,10.1103/PhysRevB.62.R14669
TaS1.6Se0.4,TaS1.6Se0.4,Bulk,,,SC,High-Tc,,,,layered,,,,,,,,10.1103/PhysRevB.9.2945
TaS1.6Se0.4(pyridine)1/2,TaS1.6Se0.4(C5H5N)0.5,Bulk,,,SC,Type-II,2.1 K,,,layered,,,,12.1 Å,,~225 kG/K slope parallel,True,10.1103/PhysRevB.21.2717
TaS1.6Se0.4(collidine)1/6,TaS1.6Se0.4(C8H11N)0.167,Bulk,,,SC,Type-II,2.6 K,,,layered,,,,9.7 Å,,~240 kG/K slope parallel,True,10.1103/PhysRevB.21.2717
2Ha-TaSxSe2-x (x=1),TaS1Se1,Bulk,,,SC,Type-II,3.7 K,Ambient,,,,,,,,9-11 kOe,FALSE,10.1103/PhysRevB.70.064519
TaS2,TaS2,Bulk,,,SC,Type-II,0.8 K,,Hexagonal,Layered,,,,,,,,10.1103/PhysRevB.15.5245
TaS2,TaS2,Bulk,,,SC,Type-II,0.8 K,,,layered,,,,,,,True,10.1103/PhysRevLett.27.310
TaS2,TaS2,Bulk,,,SC,,,,,layered,,,,,,,,10.1103/PhysRevB.41.846
Tantalum disulfide,TaS2,Bulk,,,SC,Type-II,0.8 K,,,layered,,,,12 Å,,,True,10.1103/PhysRevB.11.155
Argon-bombarded Tantalum disulfide,TaS2,Bulk,,,SC,Type-II,4.2 K,,,layered,,,,,,,True,10.1103/PhysRevB.11.155
Deintercalated Tantalum disulfide,TaS2,Bulk,,,SC,Type-II,3.8 K,,,layered,,,,,,,True,10.1103/PhysRevB.11.155
Ammonia-intercalated Tantalum disulfide,TaS2,Bulk,,,SC,Type-II,3.8 K,,,layered,,,,18 Å,,,True,10.1103/PhysRevB.11.155
TaS2,TaS2,Bulk,,,SC,,,,,layered,,,,,,,,10.1103/PhysRevB.49.1327
TaS2,TaS2,Bulk,,,SC,Type-II,,,,layered,,,,,,,,10.1103/PhysRevLett.32.712
4Hb-TaS2,TaS2,Bulk,,,SC,,,,,layered,,,,,,,True,10.1103/PhysRevLett.35.59
TaS2,TaS2,Bulk,,,SC,Type-II,0.8 K,,Hexagonal,2H,,,,6.1 Å,,,True,10.1103/PhysRevB.15.3405
TaS₂,TaS2,,,,SC,Type-II,,,,,,,,,,,,10.1103/PhysRevB.60.12467
TaS2,TaS2,Bulk,,,SC,Type-II,0.8 K,,Hexagonal,layered,,,,,,,True,10.1103/PhysRevB.7.991
TaS2,TaS2,,,,SC,Type-II,,,,layered,,,,,,,,10.1103/PhysRevB.52.15598
2H-TaS2,TaS2,Bulk,,,SC,,,,Hexagonal,Layered,,,,,,,True,10.1103/PhysRevB.12.2220
2H-TaS2,TaS2,Bulk,,,SC,Type-II,0.49 K,,,layered,,,,,,,,10.1103/PhysRevB.15.1340
2H-TaS2,TaS2,Bulk,,,SC,Type-II,0.6 K,,Hexagonal,2H layered,,,,,,,True,10.1103/PhysRevB.28.2855
Tantalum disulfide,TaS2,Bulk,,,SC,,"0.8 K (before intercalation), 3.3 K (after intercalation)",,,Layer compound,,,,,,,,10.1103/PhysRevLett.29.1551
2H-TaS₂,TaS2,Bulk,,,SC,Type-II,,,,2H phase,,,,,,,True,10.1103/PhysRevLett.34.1502
TaS2 (intercalated),TaS2,Bulk,,,SC,Type-II,,,,layered,,,,,,,,10.1103/PhysRevB.40.6659
2H-TaS2,TaS2,Bulk,,,SC,,0.8 K,,Hexagonal,2H layered structure,,,,,,,True,10.1103/PhysRevB.42.8890
TaS2,TaS2,Bulk,,,SC,,,,,,,,,,,,,10.1103/PhysRevB.46.5837
TaS2,TaS2,Bulk,,,NSC,,,,,,,,,,,,True,10.1103/PhysRevLett.68.3240
2H-TaS₂,TaS2,Bulk,,,SC,,0.8 K,,Hexagonal,Layer compound,P6₃/mmc,3.316 Å,3.316 Å,12.070 Å,,,True,10.1103/PhysRevB.8.3719
1T-TaS₂,TaS2,Bulk,,,NSC,,,,Hexagonal,Layer compound,P-3m1,3.365 Å,3.365 Å,5.853 Å,,,True,10.1103/PhysRevB.8.3719
Tantalum disulfide,TaS2,Bulk,,,SC,,,,,,,,,,,,,10.1103/PhysRevB.22.174
Intercalated TaS2,TaS2,Bulk,,,SC,,,,,layer compound,,,,,,,,10.1103/PhysRevLett.28.299
2H-TaS2,TaS2,,,,SC,,,,,layered,,,,,,,,10.1103/PhysRevB.64.161103
Tantalum disulfide,TaS2,Bulk,,,SC,Type-II,,,,2H layered structure,,,,,,,,10.1103/PhysRevB.26.4883
TaS₂,TaS2,,,,SC,Type-II,,,,,,,,,,,,10.1103/PhysRevB.62.R14669
TaS2,TaS2,Bulk,,,SC,,,,,layered dichalcogenide,,,,,,,,10.1103/PhysRevB.22.2318
2H-TaS2,TaS2,Bulk,,,SC,,,,,trigonal prismatic coordination,,,,,,,False,10.1103/PhysRevB.42.3935
TaS2,TaS2,Bulk,,,SC,High-Tc,,,,layered,,,,,,,,10.1103/PhysRevB.9.2945
1T-TaS2,TaS2,Bulk,,,SC,,,,,,,,,,,,,10.1103/PhysRevLett.60.2797
2H-TaS2,TaS2,Bulk,,,SC,Type-II,0.8 K,,Hexagonal,layered dichalcogenide,,,,,,,True,10.1103/PhysRevB.5.2811
2H-TaS₂,TaS2,Bulk,,,SC,,0.8 K to 4 K,,,,,,,,,,,10.1103/PhysRevLett.36.490
TaS₂,TaS2,,,,SC,,,,,,,,,,,,,10.1103/PhysRevB.33.2473
2H-TaS2,TaS2,Bulk,,,SC,Type-II,,,,layered,,,,,,,,10.1103/PhysRevLett.86.4382
Tantalum disulfide with pyridine intercalant,TaS2,Bulk,,,SC,Type-II,2.81 K,,,multilayered,,,,12 Å,,32 kG,,10.1103/PhysRevB.12.3673
4Hb-TaS2,TaS2,,,,SC,,,,,,,,,,,,FALSE,10.1103/PhysRevB.107.224503
"Tantalum disulfide (2H phase, SC-II)",TaS2,Bulk,,,SC,,16.4 K,157.4 GPa,,,,,,,,1.1 T,FALSE,10.1103/PhysRevB.107.174502
2H-TaS2,TaS2,Bulk/Thin Film,,,SC,"Ising superconductor, s-wave",,,,Layered (2H polytype),,,,,,"~(9-10) H_p, in-plane",FALSE,10.1103/PhysRevB.106.125136
4Hb-TaS2,TaS2,,,,SC,,,,,,,,,,,,FALSE,10.1103/PhysRevB.109.134507
1T-TaS2 bulk,TaS2,Bulk,,,NSC,,NSC,Ambient,,1T-type layered,,,,,,,FALSE,10.1103/PhysRevResearch.6.043111
2H-TaS2,TaS2,Bulk,,,SC,,,,Hexagonal,2H (trigonal prismatic layered),,,,,,,FALSE,10.1103/PhysRevB.76.024513
4Hb-Tantalum Disulfide,TaS2,,,,SC,Unconventional,,,,,,,,,,,FALSE,10.1103/PhysRevB.105.094513
2H-TaS2,TaS2,Bulk,,,SC,Type-II,9.1 K,8.5 GPa,,Layered (2H polytype),,,,,,,TRUE,10.1103/PhysRevLett.125.186401
2H-TaS2,TaS2,Bulk,,,SC,,0.8 K,ambient,Hexagonal,2H (trigonal prismatic),P6_3/mmc,,,12.081 Å,,,TRUE,10.1103/PhysRevB.108.075103
1H-TaS2,TaS2,Monolayer,,,SC,,,,,,,,,,,,FALSE,10.1103/PhysRevB.108.075103
4Hb-TaS2,TaS2,,,,SC,,,,,,,,,,,,FALSE,10.1103/PhysRevB.108.075103
Monolayer H-TaS2,TaS2,Thin Film,Monolayer,,SC,Ising/Unconventional,3 K,,Hexagonal,2D layered (TMD),D3h,,,,,significant enhancement of the in-plane upper critical magnetic field,FALSE,10.1103/PhysRevB.100.054503
Trilayer 2H-TaS2,TaS2,Thin Film,Trilayer,,SC,Ising/Unconventional/Topological,,,Hexagonal,2D layered (TMD),C3v,,,,,significant enhancement of the in-plane upper critical magnetic field,FALSE,10.1103/PhysRevB.100.054503
Bulk 2H-TaS2,TaS2,Bulk,,,SC,s-wave,0.54 K,,Hexagonal,2D layered (TMD),P6_3/mmc,,,,,,FALSE,10.1103/PhysRevB.100.054503
Trilayer 2H-TaS2 (under uniaxial pressure),TaS2,Thin Film,Trilayer,,SC,Ising/TRS-breaking/Topological/High-Tc,about 200 K,uniaxial pressure,Hexagonal,2D layered (TMD),C3v,,,,,,FALSE,10.1103/PhysRevB.100.054503
Trilayer 2H-TaS2 (hole-doped),TaS2,Thin Film,Trilayer,,SC,Ising/TRS-breaking/Topological,,,Hexagonal,2D layered (TMD),C3v,,,,,,FALSE,10.1103/PhysRevB.100.054503
1T-TaS2,TaS2,Bulk,,,SC,,5 K,,,Layered,,,,,,,FALSE,10.1103/PhysRevB.95.220501
2H-TaS2 (monolayer),TaS2,Thin Film,Monolayer,,SC,,3.4 K,Ambient,Hexagonal,2H,,,,,,,TRUE,10.1103/PhysRevB.105.165101
2H-TaS2 (bulk),TaS2,Bulk,,,SC,,0.8 K,Ambient,Hexagonal,2H,,,,,,,TRUE,10.1103/PhysRevB.105.165101
1T-TaS2 (pressurized),TaS2,,,,SC,,,,,,,,,,,,FALSE,10.1103/PhysRevB.104.144506
1T-TaS2,TaS2,,,,SC,,,,,Layered (1T structure),,,,,,,FALSE,10.1103/PhysRevB.101.014514
2H-TaS2,TaS2,Bulk,,,SC,,,,,2H,,,,,,,FALSE,10.1103/PhysRevB.87.121107
1T-TaS2,TaS2,Bulk,,,SC,,,,,1T,,,,,,,FALSE,10.1103/PhysRevB.87.121107
Monolayer TaS2,TaS2,Thin Film,Monolayer,,SC,,,,Hexagonal,Layered (TMD),,,,,,,FALSE,10.1103/PhysRevB.110.134516
1T-TaS2,TaS2,Bulk,,,NSC,,NSC,,Trigonal (1T),Layered,,,,,,,FALSE,10.1103/PhysRevB.75.184536
Tantalum disulfide (2H phase),TaS2,,,,SC,,,ambient and above 80 GPa,,2H,,,,,,,FALSE,10.1103/PhysRevB.110.134525
Tantalum disulfide (1T phase),TaS2,,,,SC,,,above 4 GPa,Trigonal,1T,P-3m1,,,,,,FALSE,10.1103/PhysRevB.110.134525
2H-TaS2,TaS2,Bulk,,,SC,,0.8 K,,Hexagonal,"2H (layered, two chalcogen-metal-chalcogen sandwiches per unit cell)",,,,,,,TRUE,10.1103/PhysRevB.76.045103
1T-TaS2,TaS2,Bulk,,,NSC,,,ambient,Trigonal,CdI2-type,,,,,,,TRUE,10.1103/PhysRevB.88.115145
1H-TaS2,TaS2,Monolayer,,,SC,,3-3.4 K,,Hexagonal,"Trigonal prismatic (1H phase), 3x3 CDW superstructure",,3.34,3.34,,,,FALSE,10.1103/PhysRevB.107.045431
2H-TaS2,TaS2,Bulk,,,SC,,0.8 K,,Hexagonal,"2H phase, layered",,,,,,,FALSE,10.1103/PhysRevB.107.045431
2H-TaS2,TaS2,Bulk,,,SC,Type-II,1.2 K,ambient,Hexagonal,2H-type,P6_3/mmc,3.316 Å,3.316 Å,12.090 Å,,1.17 T,TRUE,10.1103/PhysRevB.104.064511
Tantalum Disulfide,TaS2,,,,SC,,,,,,,,,,,,FALSE,10.1103/PhysRevLett.109.237008
2H-TaS2,TaS2,Bulk,,,SC,,,,Hexagonal,Layered,,,,,,,,10.1103/PhysRevB.108.L180505
4Hb-TaS2,TaS2,Bulk,,,SC,,,,Hexagonal,Layered (alternating 1T and 1H TaS2 layers),,,,,,,,10.1103/PhysRevB.108.L180505
1H-TaS2 (chiral molecule intercalated),TaS2,Bulk,,,SC,,,,Hexagonal,Layered (chiral molecule intercalated between 1H-TaS2 layers),,,,,,,,10.1103/PhysRevB.108.L180505
1T-TaS2,TaS2,Component layer,,,NSC,,,,,Layered,,,,,,,,10.1103/PhysRevB.108.L180505
4Hb-TaS2,TaS2,Bulk,,,SC,Unconventional/Time-reversal symmetry-breaking,,,,Layered,,,,,,,FALSE,10.1103/PhysRevB.110.165115
1T-TaS2,TaS2,Bulk,,,SC,,,,,,,,,,,,FALSE,10.1103/PhysRevB.99.104109
4Hb-TaS2,TaS2,Bulk,,,SC,,2.7 K,,Hexagonal,Layered (alternating 1T and 1H),,,,,,,FALSE,10.1103/PhysRevB.103.224522
2H-TaS2,TaS2,Bulk,,,SC,,0.7 K,,,2H (trigonal prismatic),,,,,,,FALSE,10.1103/PhysRevB.103.224522
1T-TaS2,TaS2,Bulk,,,NSC,,,,,1T (octahedral),,,,,,,FALSE,10.1103/PhysRevB.103.224522
2H-TaS2,TaS2,Bulk,,,SC,,,ambient,Hexagonal,2H (trigonal prismatic),,,,,,,FALSE,10.1103/PhysRevB.102.134119
1T-TaS2,TaS2,Bulk,,,NSC,,,ambient,Trigonal,1T (octahedral),,,,,,,FALSE,10.1103/PhysRevB.102.134119
2H-TaS2,TaS2,Bulk,,,SC,,0.8 K,,Hexagonal,Layered,,,,,,,FALSE,10.1103/PhysRevB.104.035157
TaS2,TaS2,Bulk,,,SC,Type-II,,,Hexagonal,2H polytype,,,,,,,FALSE,10.1103/PhysRevB.109.174505
Tantalum disulfide (2H phase),TaS2,,,,SC,,16.4 K,157.4 GPa,Hexagonal,2H,,,,,,,FALSE,10.1103/PhysRevB.105.104514
Tantalum disulfide (2H phase),TaS2,,,,SC,,8.5 K,9.5 GPa,Hexagonal,2H,,,,,,,FALSE,10.1103/PhysRevB.105.104514
4Hb-TaS2,TaS2,,,,SC,,,,,,,,,,,,FALSE,10.1103/PhysRevB.103.174502
