Repository: WyattBunstine/ML_SC_Project

# ML_SC_Project — Chemically and Geometrically Motivated Crystal Graph Neural Networks

This project predicts and screens superconductors from crystal structure. It frames the
problem as a **two-stage hurdle**: first classify whether a material is a superconductor
candidate (SC vs. non-SC), then regress the critical temperature T_c for superconductors.

Two graph-neural-network families are trained and compared:

- a **baseline CGCNN** ([txie-93/cgcnn](https://github.com/txie-93/cgcnn)), and
- an **MPNN** with learned edge features that consumes richer `crystal_graph_v4` graphs
  (this project's contribution).

File: database/superconductor_materials_full.csv (part 158 of 215)
Material_Name,Chemical_Composition,Material_Class,Film_Thickness,Substrate,Material_Type,Superconductor_Type,Superconducting_Transition_Temperature,Pressure,Crystal_Structure,Lattice_Structure,Space_Group,"Lattice_Constant(a)","Lattice_Constant(b)","Lattice_Constant(c)",Lower_Critical_Field,Upper_Critical_Field,Experimental,DOI
2H-TaS2 monolayer,TaS2,Thin Film,Monolayer,,SC,,,,,Layered,,,,,,,,10.1103/PhysRevB.98.024506
4Hb-TaS2,TaS2,Bulk,,,SC,"Unconventional, Chiral, Type-II",2.7 K,,Hexagonal,Alternating octahedral (1T) and trigonal prismatic (1H) layers,,,,,,,,10.1103/PhysRevResearch.6.023224
2H-TaS2,TaS2,Bulk,,,SC,,0.7 K,,,Trigonal prismatic,,,,,,,,10.1103/PhysRevResearch.6.023224
1T-TaS2,TaS2,Bulk,,,NSC,,,,,Octahedral,,,,,,,,10.1103/PhysRevResearch.6.023224
TaS2,TaS2,Bulk,,,SC,,,,,,,,,,,,FALSE,10.1103/PhysRevB.83.174520
1T-TaS2,TaS2,,,,NSC,,,,,1T (layered),,,,,,,FALSE,10.1103/PhysRevB.87.235124
2H-TaS2 (bulk),TaS2,Bulk,100 nm,,SC,,0.8 K,,Hexagonal,Layered (2H polytype),,,,,,,TRUE,10.1103/PhysRevB.109.155411
4Hb-TaS2,TaS2,Bulk,,,SC,Type-II,"2.7-3.7 K (ambient pressure), up to 5.42 K (2.0 GPa)",0-11.5 GPa,Hexagonal,Alternate stacking of 2H and 1T layers (CdI2-type),P63/mmc,3.36 Å,3.36 Å,17.92 Å,,"0.35-0.55 T (at AP and 6-11.5 GPa), up to 7.37 T (2.0 GPa)",TRUE,10.1103/PhysRevB.109.144522
2H-TaS2,TaS2,Bulk,,,SC,,0.8 K,,Hexagonal,CdI2-type,,3.36 Å,3.36 Å,12.08 Å,,,FALSE,10.1103/PhysRevB.109.144522
1T-TaS2,TaS2,Bulk,,,NSC,,,,Trigonal,CdI2-type,,3.36 Å,3.36 Å,5.90 Å,,,FALSE,10.1103/PhysRevB.109.144522
2H-TaS2,TaS2,Bulk,,,SC,,,Ambient,Hexagonal,2H,,,,,,,FALSE,10.1103/PhysRevLett.120.037002
1T-TaS2,TaS2,Bulk,,,SC,,,Pressure-induced,,1T,,,,,,,FALSE,10.1103/PhysRevLett.120.037002
2H-TaS2,TaS2,Bulk,,,SC,,,,,layered dichalcogenide,,,,,,,FALSE,10.1103/PhysRevB.105.094521
Monolayer 2H-TaS2,TaS2,Thin Film,Monolayer,,SC,Ising,3-7 K,,,,,,,,,,TRUE,10.1103/PhysRevB.103.064510
2H-TaS2 (cited),TaS2,,,,SC,,,,,Layered,,,,,,,FALSE,10.1103/PhysRevB.103.214516
1T-TaS2,TaS2,Bulk,,,NSC,,,ambient,Trigonal,Layered dichalcogenide,,,,5.90 Å,,,TRUE,10.1103/PhysRevB.81.172503
1T-TaS2 (under pressure),TaS2,Bulk,,,SC,,,>2.5 GPa,Trigonal,Layered dichalcogenide,,,,,,,FALSE,10.1103/PhysRevB.81.172503
Tantalum disulfide,TaS2,Thin Film,,,SC,,,,Hexagonal,"2H (layered, van der Waals)",,,,,,,FALSE,10.1103/PhysRevMaterials.5.014001
2H-TaS2,TaS2,Bulk,,,SC,,,,,Layered dichalcogenide,,,,,,,TRUE,10.1103/PhysRevB.71.224502
TaS2,TaS2,,,,SC,,,,,,,,,,,,FALSE,10.1103/PhysRevB.106.104510
Tantalum disulfide,TaS2,Bulk,,,SC,,,,,,,,,,,,TRUE,10.1103/PhysRevB.108.214508
2H-TaS2,TaS2,Thin Film,,,SC,,<4.2 K,,,,,,,,,,FALSE,10.1103/PhysRevMaterials.7.L071801
1T-TaS2,TaS2,Bulk,,,SC,Type-II,5 K,2 GPa,Octahedral,1T,,,,,,,TRUE,10.1016/j.physc.2015.02.023
2H-TaS2,TaS2,Bulk,,,SC,Type-II,0.6 K,,Trigonal prismatic,2H,,,,,,,TRUE,10.1016/j.physc.2015.02.023
2H-TaS2,TaS2,Bulk,,,SC,Type-II,0.8 K,,2H,Hexagonal,,,,,,,FALSE,10.1016/j.physc.2010.01.042
2H-TaS2,TaS2,Bulk,,,SC,Type-II,1.4-4.2 K,,Layered,,,,,,,,TRUE,10.1016/0038-1098(90)90718-Q
2H-TaS2,TaS2,Bulk,,,SC,Type-II,0.8-1.5 K,,Layered,,,,,,<2.0 Oe,,TRUE,10.1016/0022-3697(92)90242-6
2H-TaS2,TaS2,Bulk,,,SC,Type-II,0.8 K,,2H,Hexagonal,,3.31 Å,3.31 Å,12.08 Å,,,FALSE,10.1016/j.jcrysgro.2008.10.023
1T-TaS2,TaS2,Bulk,,,SC,Type-II,2.5 K,,1T,Hexagonal,,3.352 Å,3.352 Å,5.833 Å,,,TRUE,10.1016/j.physc.2013.06.002
2H-TaS2,TaS2,Bulk,,,SC,Type-II,2.7 K,,2H,Hexagonal,,,,12.068 Å,,,TRUE,10.1016/j.physc.2013.06.002
1T-TaS2,TaS2,Bulk,,,SC,Type-II,5 K,3-25 GPa,Trigonal,Hexagonal,P3̄m1,3.36 Å,3.36 Å,5.90 Å,,,TRUE,10.1016/j.physb.2012.01.011
TaS2,TaS2,Bulk,,,SC,Type-II,0.8 K,,,,,,,,,,FALSE,10.1016/j.ssc.2010.09.032
2H-TaS2,TaS2,Bulk,,,SC,Type-II,0.8 K,,2H,Trigonal prismatic,,,,,,,FALSE,10.1016/j.stam.2005.06.005
2H-TaS2,TaS2,Bulk,,,SC,Type-II,0.8,,Hexagonal,2H,P63/mmc,3.31,,12.08,,,FALSE,10.1016/j.physc.2017.06.007
6R-TaS2,TaS2,Bulk,,,SC,Type-II,2.3,,Rhombohedral,6R,R-3m,3.335,,35.85,,,FALSE,10.1016/j.physc.2017.06.007
2H-TaS2,TaS2,Bulk,,,SC,Type-II,0.8 K,,2H,Hexagonal,,,,1.208 nm,,,FALSE,10.1016/j.ssc.2009.05.007
6R-TaS2,TaS2,Bulk,,,SC,Type-II,3.5 K,,Hexagonal,Trigonal prismatic and octahedral coordination,R3m,3.34 Å,3.34 Å,35.85 Å,40 Oe,8 kOe,TRUE,10.1016/j.physb.2023.415266
2H-TaS2,TaS2,Bulk,,,SC,Type-II,0.7 K,,Trigonal prismatic,,,,,,,,FALSE,10.1016/j.physb.2023.415266
4Hb-TaS2,TaS2,Bulk,,,SC,Type-II,2.7 K,,Mixed trigonal prismatic and octahedral,,,,,,,,FALSE,10.1016/j.physb.2023.415266
Tantalum disulfide octadecylamine intercalate,TaS2(C18H37NH2),Bulk,,,SC,Type-II,,,,layered,,,,60 Å,,,,10.1103/PhysRevB.8.5072
TaS2(octadecylamine)0.58,TaS2(C18H39N)0.58,Bulk,,,SC,Type-II,3.05 K,,,layered,,,,,,,True,10.1103/PhysRevLett.27.310
TaS2 (pyridine),TaS2(C5H5N),Bulk,,,SC,Type-II,3.5 K,,Hexagonal,layered,,,,,,>150 kOe,True,10.1103/PhysRevB.7.991
TaS2(pyridine)1/2,TaS2(C5H5N)0.5,Bulk,,,SC,Type-II,3.45 K,,Hexagonal,Layered,,,,12.0 Å,,>150 kG,True,10.1103/PhysRevB.15.5245
TaS2(pyridine)1/2,TaS2(C5H5N)0.5,Bulk,,,SC,Type-II,3.7 K,,,layered,,,,,,>60 kG at T=1.5 K,True,10.1103/PhysRevLett.27.310
TaS2(pyridine)1/2,TaS2(C5H5N)0.5,Bulk,,,SC,Type-II,,,,layered,,,,,,,,10.1103/PhysRevLett.66.2164
Tantalum disulfide pyridine intercalate,TaS2(C5H5N)0.5,Bulk,,,SC,Type-II,,,,layered,,,,,,4 kG,,10.1103/PhysRevB.8.5072
TaS2(pyridine)1/2,TaS2(C5H5N)0.5,Bulk,,,SC,Type-II,3.7 K,,,layered,,,,,,"Hc2⊥ = 900±200 G at 1.6 K, Hc2∥ > 18 kOe at 1.6 K",True,10.1103/PhysRevLett.27.314
TaS2(pyridine)1/2,TaS2(C5H5N)0.5,Bulk,,,SC,Type-II,,,,layered,,,,,,,,10.1103/PhysRevB.38.6641
2H-TaS₂(pyridine)₁/₂,TaS2(C5H5N)0.5,Bulk,,,SC,Type-II,3.25 K,,,2H phase,,,,,,,,10.1103/PhysRevLett.34.1502
TaS2(pyridine)1/2,TaS2(C5H5N)0.5,Bulk,,,SC,Type-II,3.47 K,,,layered,,,,12.0 Å,,"~100 kOe parallel, varies with temperature",True,10.1103/PhysRevB.21.2717
TaS2(pyridine)1/2,TaS2(C5H5N)0.5,Bulk,,,SC,High-Tc,3.43 K,,,layered,,,,,,,,10.1103/PhysRevB.9.2945
TaS₂(pyridine)₁/₂,TaS2(C5H5N)0.5,Bulk,,,SC,,,,,,,,,,,,,10.1103/PhysRevLett.58.2687
TaS2(pyridine)1/2,TaS2(C5H5N)0.5,Bulk,,,SC,Type-II,3.5 K,,,layered intercalation compound,,,,12 Å,,,True,10.1103/PhysRevB.5.2811
TaS2(aniline)3/4,TaS2(C6H5NH2)0.75,Bulk,,,SC,Type-II,3.1 K,,,layered,,,,,,,True,10.1103/PhysRevLett.27.314
TaS2(aniline)0.75,TaS2(C6H7N)0.75,Bulk,,,SC,Type-II,3.06 K,,,layered,,,,,,,True,10.1103/PhysRevLett.27.310
TaS2(aniline)3/4,TaS2(C6H7N)0.75,Bulk,,,SC,Type-II,2.9 K,,,layered,,,,18.1 Å,,">100 kOe parallel, varies with temperature",True,10.1103/PhysRevB.21.2717
"TaS2(2,6-dimethylpyridine)1/5",TaS2(C7H9N)0.2,Bulk,,,SC,Type-II,2.8 K,,,layered,,,,,,,True,10.1103/PhysRevLett.27.310
TaS2(3-ethylpyridine)0.29,TaS2(C7H9N)0.29,Bulk,,,SC,Type-II,3.2 K,,,layered,,,,,,,True,10.1103/PhysRevLett.27.310
TaS2(collidine)1/6,TaS2(C8H11N)0.167,Bulk,,,SC,Type-II,3.2 K,,,layered,,,,9.7 Å,,"~100 kOe parallel, varies with temperature",True,10.1103/PhysRevB.21.2717
TaS2(pyridine)1/2,TaS2(pyridine)1/2,Bulk,,,SC,Type-II,3.5 K,,,,,,,,,,TRUE,10.1016/j.physc.2015.02.023
TaS2 (pyridine),TaS2·C5H5N,Bulk,,,SC,,,,,layered,,,,,,exceeds paramagnetic limit,,10.1103/PhysRevB.110.094503
2H-TaS2 intercalated with pyridine,TaS2C5H5N,,,,SC,Type-II,,,,layered,,,,,,up to 20 T,,10.1103/PhysRevB.64.214517
2H-TaS₂(py)₁/₂,TaS2C5H5N0.5,Bulk,,,SC,,3.5 K,,Hexagonal,Intercalated layer compound,,,,,,,,10.1103/PhysRevB.8.3719
Tantalum trisulfide,TaS3,Bulk,,,SC,,,,,,,,,,,,,10.1103/PhysRevB.27.4495
Tantalum trisulfide,TaS3,Bulk,,,SC,,,,,linear-chain,,,,,,,,10.1103/PhysRevB.42.7614
TaS3,TaS3,Bulk,,,SC,,,,,quasi-one-dimensional,,,,,,,,10.1103/PhysRevB.23.99
TaS3,TaS3,Bulk,,,NSC,,,ambient,Orthorhombic,,,,,,,,FALSE,10.1103/PhysRevB.92.205123
o-TaS3,TaS3,Bulk,,,SC,Type-II,3K,6.5GPa,,,,,,,,,TRUE,10.1016/0379-6779(93)90013-M
1T'-TaSe0.34Te1.66,TaSe0.34Te1.66,Bulk,,,NSC,,,ambient,Monoclinic,1T' (distorted octahedral),,,,,,,TRUE,10.1103/PhysRevB.102.134119
TaSe1.34Te0.66,TaSe1.34Te0.66,Bulk,,,NSC,,,ambient,,Heavily distorted trigonal prismatic,,,,,,,TRUE,10.1103/PhysRevB.102.134119
2H-TaSe1.48S0.52,TaSe1.48S0.52,Bulk,,,SC,,4.20 K (AP),AP,Hexagonal,Layered (2H polytype),P63/mmc,,,,,,FALSE,10.1103/PhysRevB.102.184511
1T-TaSe1.4Te0.6,TaSe1.4Te0.6,Bulk,,,SC,Type-II,"2.5 K (onset), 1.6 K (zero resistance)",ambient,Trigonal,1T (CdI2-type),P-3m1,,,,,,TRUE,10.1103/PhysRevB.94.045131
1T-TaSe1.5Te0.5,TaSe1.5Te0.5,Bulk,,,SC,,,ambient,Trigonal,1T (CdI2-type),P-3m1,,,,,,TRUE,10.1103/PhysRevB.94.045131
2H-TaSe1.8S0.2,TaSe1.8S0.2,Bulk,,,SC,,"3.31 K (AP), up to 7.56 K (8.5 GPa and above)","AP, up to 12.5 GPa",Hexagonal,Layered (2H polytype),P63/mmc,,,,,,TRUE,10.1103/PhysRevB.102.184511
3R-TaSe1.8Te0.2,TaSe1.8Te0.2,Bulk,,,SC,,,ambient,Rhombohedral,3R (trigonal prismatic),,,,,,,TRUE,10.1103/PhysRevB.102.134119
Tantalum diselenide,TaSe2,Bulk,,,SC,Type-II,0.15 K,,,layered,,,,,,,True,10.1103/PhysRevB.11.155
Argon-bombarded Tantalum diselenide,TaSe2,Bulk,,,SC,Type-II,2.5 K,,,layered,,,,,,,True,10.1103/PhysRevB.11.155
Pyridine-intercalated Tantalum diselenide,TaSe2,Bulk,,,SC,Type-II,2.5 K,,,layered,,,,,,,True,10.1103/PhysRevB.11.155
TaSe2,TaSe2,Bulk,,,SC,,,,,layered,,,,,,,,10.1103/PhysRevB.49.1327
TaSe2,TaSe2,Bulk,,,SC,Type-II,0.2 K,,Hexagonal,2H,,,,,,,True,10.1103/PhysRevB.15.3405
Tantalum Diselenide,TaSe2,Bulk,,,SC,,,,,,,,,,,,,10.1103/PhysRevB.3.305
2H-TaSe₂,TaSe2,Bulk,,,SC,,,,,layered dichalcogenide,,,,,,,,10.1103/PhysRevLett.87.177007
TaSe2,TaSe2,,,,SC,Type-II,,,,layered,,,,,,,,10.1103/PhysRevB.52.15598
Tantalum diselenide,TaSe2,Bulk,,,SC,,,,,layered,,,,,,,,10.1103/PhysRevB.24.1333
TaSe₂,TaSe2,,,,SC,,0.15 K,,,2D layered dichalcogenide,,,,,,,,10.1103/PhysRevLett.39.161
TaSe2,TaSe2,Bulk,,,SC,,,,,2H,,,,,,,,10.1103/PhysRevLett.37.1410
2H-TaSe2,TaSe2,Bulk,,,SC,,,,Hexagonal,Layered,,,,,,,True,10.1103/PhysRevB.12.2220
2H-TaSe2,TaSe2,Bulk,,,SC,Type-II,0.14 K,up to 21 kbar,,layered,,,,,,,,10.1103/PhysRevB.15.1340
2H-TaSe2,TaSe2,Bulk,,,SC,Type-II,0.15 K,,Hexagonal,2H layered,,,,,,,True,10.1103/PhysRevB.28.2855
2H-TaSe2,TaSe2,Bulk,,,SC,,0.2 K,,Hexagonal,2H layered structure,,,,,,,True,10.1103/PhysRevB.42.8890
2H-TaSe2,TaSe2,,,,SC,,,,,layered,,,,,,,,10.1103/PhysRevB.64.161103
Tantalum diselenide,TaSe2,Bulk,,,SC,Type-II,,,,2H layered structure,,,,,,,,10.1103/PhysRevB.26.4883
2H-TaSe2,TaSe2,Bulk,,,SC,,,,,trigonal prismatic coordination,,,,,,,False,10.1103/PhysRevB.42.3935
Tantalum diselenide,TaSe2,Bulk,,,SC,,,,Hexagonal,layered,,,,,,,,10.1103/PhysRevB.24.4208
TaSe₂,TaSe2,,,,SC,,,,,,,,,,,,,10.1103/PhysRevB.33.2473
2H-TaSe2,TaSe2,Bulk,,,SC,Type-II,0.1 K,,,layered,,,,,,,,10.1103/PhysRevLett.86.4382
Tantalum Diselenide,TaSe2,Bulk,,,NSC,,,ambient,Hexagonal,Layered,,,,,,,FALSE,10.1103/PhysRevB.93.245130
2H-TaSe2,TaSe2,Bulk/Thin Film,,,SC,"Ising superconductor, s-wave",,,,Layered (2H polytype),,,,,,,FALSE,10.1103/PhysRevB.106.125136
2H-TaSe2,TaSe2,Bulk,,,SC,,0.1 K,,Hexagonal,2H,P63/mmc,,,,,,TRUE,10.1103/PhysRevB.107.104510
2H-TaSe2,TaSe2,Bulk,,,SC,,,,Hexagonal,2H (trigonal prismatic layered),,,,,,,FALSE,10.1103/PhysRevB.76.024513
1T-TaSe2,TaSe2,Bulk,,,SC,,5.3 K,15 GPa,Trigonal,Layered,P-3m1 (No. 164),,,,,,TRUE,10.1103/PhysRevB.95.220501
1H-TaSe2 (monolayer),TaSe2,Thin Film,Monolayer,,SC,,2.2 K,Ambient,Hexagonal,1H,,,,,,,TRUE,10.1103/PhysRevB.105.165101
1T-TaSe2,TaSe2,,,,SC,,,,,Layered (1T structure),,,,,,,FALSE,10.1103/PhysRevB.101.014514
2H-TaSe2,TaSe2,Bulk,,,SC,,,,,2H,,,,,,,FALSE,10.1103/PhysRevB.87.121107
2H-TaSe2,TaSe2,Bulk,,,SC,,"0.15 K (bulk), up to 1 K (under pressure or at surface)",,,2H layered,,,,,,,FALSE,10.1103/PhysRevB.87.214504
2H-TaSe2,TaSe2,Bulk,,,CDW,,0.13 K,,Hexagonal,Layered,,3.43,3.43,12.28,,,TRUE,10.1103/PhysRevResearch.6.013088
2H-TaSe2,TaSe2,Bulk,,,SC,,,,Hexagonal,"2H (layered, two chalcogen-metal-chalcogen sandwiches per unit cell)",,,,,,,FALSE,10.1103/PhysRevB.76.045103
1T-TaSe2,TaSe2,Bulk,,,NSC,,,ambient,Trigonal,CdI2-type,,,,,,,TRUE,10.1103/PhysRevB.88.115145
1H-TaSe2,TaSe2,Monolayer,,,SC,,,,Hexagonal,"Trigonal prismatic (1H phase), 3x3 CDW superstructure",,3.471,3.471,,,,FALSE,10.1103/PhysRevB.107.045431
2H-TaSe2,TaSe2,Bulk,,,SC,,0.1 K,,Hexagonal,"2H phase, layered",,,,,,,FALSE,10.1103/PhysRevB.107.045431
2H-TaSe2,TaSe2,Bulk,,,SC,,,ambient,,2H-type,,,,,,,FALSE,10.1103/PhysRevB.104.064511
2H-TaSe2,TaSe2,Bulk,,,SC,,0.14 K,ambient,Hexagonal,2H (trigonal prismatic),,,,,,,TRUE,10.1103/PhysRevB.102.134119
2H-TaSe2,TaSe2,Bulk,,,SC,,0.15 K,,Hexagonal,2H (ABAB stacking),,,,,,,TRUE,10.1103/PhysRevMaterials.3.104003
TaSe2,TaSe2,Bulk,,,SC,Type-II,,,Hexagonal,2H polytype,,,,,,,FALSE,10.1103/PhysRevB.109.174505
1T-TaSe2,TaSe2,Bulk,,,NSC,,,,Trigonal,1T (CdI2-type),P-3m1,3.406,3.406,6.086,,,TRUE,10.1103/PhysRevB.94.045131
Tantalum Diselenide,TaSe2,Bulk,,,NSC,,,,Hexagonal,2H,P63/mmc,,,,,,FALSE,10.1103/PhysRevB.102.214504
2H-TaSe2,TaSe2,Bulk,,,SC,,"up to 2.8 K (AP, sample dependent); 6.51 K (12 GPa)","AP, up to 12.5 GPa",Hexagonal,Layered (2H polytype),P63/mmc,,,,,,TRUE,10.1103/PhysRevB.102.184511
"2H-TaSe2 (clean limit, cited)",TaSe2,Bulk,,,SC,,8.2 K (23 GPa),23 GPa,Hexagonal,Layered (2H polytype),P63/mmc,,,,,,FALSE,10.1103/PhysRevB.102.184511
"2H-TaSe2 (ambient, cited)",TaSe2,Bulk,,,SC,,0.14 K (AP),AP,Hexagonal,Layered (2H polytype),P63/mmc,,,,,,FALSE,10.1103/PhysRevB.102.184511
"2H-TaSe2 (high pressure, cited)",TaSe2,Bulk,,,SC,,8.20 K (23 GPa),23 GPa,Hexagonal,Layered (2H polytype),P63/mmc,,,,,,FALSE,10.1103/PhysRevB.102.184511
2H-TaSe2,TaSe2,Bulk,,,SC,,,Ambient,Hexagonal,2H,,,,,,,FALSE,10.1103/PhysRevLett.120.037002
2H-TaSe2,TaSe2,Bulk,,,SC,,,,,layered dichalcogenide,,,,,,,FALSE,10.1103/PhysRevB.105.094521
2H-TaSe2 (cited),TaSe2,,,,SC,,,,,Layered,,,,,,,FALSE,10.1103/PhysRevB.103.214516
2H-TaSe2,TaSe2,,,,SC,,,,Hexagonal,,,,,,,,FALSE,10.1103/PhysRevResearch.4.013188
Tantalum Diselenide,TaSe2,,,,NSC,,,,,,,,,,,,FALSE,10.1103/PhysRevB.95.224506
Tantalum Diselenide,TaSe2,Bulk,,,SC,,,,,,,,,,,,FALSE,10.1103/PhysRevMaterials.6.014802
2H-TaSe2,TaSe2,Bulk,,,SC,,,,,Layered dichalcogenide,,,,,,,TRUE,10.1103/PhysRevB.71.224502
3R-TaSe2,TaSe2,Thin Film,,,SC,,<4.2 K,,,,,,,,,,FALSE,10.1103/PhysRevMaterials.7.L071801
2H-TaSe2,TaSe2,Bulk,,,SC,Type-II,0.2 K,,Trigonal prismatic,2H,,,,,,,TRUE,10.1016/j.physc.2015.02.023
2H-TaSe2,TaSe2,Bulk,,,SC,Type-II,133 mK,,Layered,Triangular,,,,,,"1.4 mT (perpendicular), 4.1 mT (parallel)",TRUE,10.1016/S0921-4526(99)02166-3
2H-TaSe2,TaSe2,Bulk,,,SC,Type-II,133 mK,,,,,,,,,,FALSE,10.1016/j.measurement.2010.04.006
TaSe2,TaSe2,Bulk,,,SC,Type-II,0.14 K,,Hexagonal,Hexagonal,,,,12.710 Å,,,TRUE,10.1016/j.ssc.2010.09.032
2H-TaSe2,TaSe2,Bulk,,,SC,Type-II,133 mK,,Hexagonal,,,,,,,,TRUE,10.1016/j.ssc.2010.05.001
Tantalum selenide,TaSe3,Bulk,,,SC,,,,,fibrous,,,,,,,,10.1103/PhysRevB.31.165
TaSe3,TaSe3,Bulk,,,SC,,2 K,ambient pressure,,,,,,,,,,10.1103/PhysRevB.48.9620
TaSe₃,TaSe3,Bulk,,,NSC,,,6.5 kbar,,Linear trichalcogenide chains,,,,,,,True,10.1103/PhysRevLett.39.161
TaSe3,TaSe3,,,,SC,,,,,,,,,,,,,10.1103/PhysRevLett.45.1587
TaSe₃,TaSe3,,,,SC,,below 4 K,,,one-dimensional,,,,,,,,10.1103/PhysRevB.62.10565
Tantalum triselenide,TaSe3,Bulk,,,SC,,,,,fibrous,,,,,,,,10.1103/PhysRevB.24.6707
Tantalum Triselenide,TaSe3,Bulk,,,SC,,,,,layer compounds,,,,,,,,10.1103/PhysRevLett.58.1143
Tantalum triselenide,TaSe3,Bulk,,,SC,,2.1 K,,Monoclinic,,,10.402 Å,3.495 Å,9.829 Å,,,True,10.1103/PhysRevB.34.6799
TaSe3,TaSe3,Bulk,,,SC,,,,,,,,,,,,,10.1103/PhysRevB.50.6360
Tantalum triselenide,TaSe3,Bulk,,,SC,,,atmospheric pressure,,chains of trigonal prisms,,,,,,,,10.1103/PhysRevB.19.2520
Tantalum triselenide,TaSe3,Bulk,,,SC,Type-II,2.0 K,,,quasi-one-dimensional,,,,,,,TRUE,10.1103/PhysRevB.81.184506
Tantalum triselenide,TaSe3,Bulk,,,SC,possible topological superconductor,,,,,,,,,,,FALSE,10.1103/PhysRevB.110.125148
Tantalum triselenide,TaSe3,Bulk,,,SC,,,,,,,,,,,,,10.1103/PhysRevB.101.195144
TaSe3,TaSe3,Bulk,,,SC,Type-II,2 K,,,,,,,,,,TRUE,10.1016/S0921-4526(02)02290-1
TaSe3,TaSe3,Bulk,,,SC,Type-II,2.0,,,,,,,,,,TRUE,10.1016/0022-3697(89)90008-5
TaSe3,TaSe3,Bulk,,,SC,Topological,2 K,,Monoclinic,Quasi-one-dimensional,,,,,,,TRUE,10.1016/j.matt.2020.11.020
TaSe3,TaSe3,Bulk,,,SC,Type-II,2.2 K,,,,,,,,,,TRUE,10.1016/0378-4363(81)90292-8
TaSe3,TaSe3,Bulk,,,SC,Type-II,2 K,,Monoclinic,Quasi-1D,P 21/m,,,,,,TRUE,10.1016/j.matt.2020.09.005
TaSe3,TaSe3,Bulk,,,SC,Type-II,2.0 K,,,,,,,,,,TRUE,10.1016/0022-3697(91)90074-A
2H-TaSeS,TaSeS,Bulk,,,SC,,"3.80–4.22 K (AP), up to ~7.33 K (3.5 GPa and above)","AP, up to 12.5 GPa",Hexagonal,Layered (2H polytype),P63/mmc,,,,,,TRUE,10.1103/PhysRevB.102.184511
1T-TaSe1Te1,TaSeTe,Bulk,,,SC,,,ambient,Trigonal,1T (octahedral),,,,,,,TRUE,10.1103/PhysRevB.102.134119
1T-TaSeTe(O),TaSeTe,Bulk,,,NSC,,,,Trigonal,1T (CdI2-type),P-3m1,3.507,3.507,6.337,,,FALSE,10.1103/PhysRevB.94.045131
TaSi,TaSi,Bulk,,,SC,,4.4 K,,,,,,,,,,TRUE,Handbook of SC
Tantalum disilicide,TaSi2,Bulk,,,SC,,~1 K,,,,,,,,,,,10.1103/PhysRevB.61.R3800
TaSi2,TaSi2,Bulk,,,SC,Type-I,0.353 K,,Hexagonal,C40,P6222,,,,,2.98 mT,True,10.1103/PhysRevB.45.4803
TaSi2 thin film,TaSi2,Thin Film,,,SC,,,,,,,,,,,,,10.1103/PhysRevB.45.4803
Tantalum disilicide,TaSi2,,,,SC,Type-I,,,,,,,,,,,FALSE,10.1103/PhysRevB.72.180504
TaSi2,TaSi2,,,,SC,Type-I,,,,,,,,,,,FALSE,10.1103/PhysRevB.99.144519
TaSi2,TaSi2,Bulk,,,SC,Type-II,1 K,,,,,,,,,,FALSE,10.1016/S0921-4526(99)02462-X
TaSi2N4,TaSi2N4,,,,SC,,5.42–13.61 K,,α1 type,,,,,,,,FALSE,10.1016/j.ssc.2023.115282
TaSr₂Nd₁.₅Ce₀.₅Cu₂O₇,TaSr₂Nd₁.₅Ce₀.₅Cu₂O₇,Bulk,,,NSC,,,,,,,3.881 Å,,28.93 Å,,,TRUE,Handbook of SC
TaS1Se1,TaSSe,Bulk,,,SC,Type-II,,,,layered,,,,,,,,10.1103/PhysRevLett.32.712
TaS1Se1,TaSSe,Bulk,,,SC,Type-II,3.7 K,,Hexagonal,layered,,,,,,53.9-73.8 kOe,True,10.1103/PhysRevB.7.991
1T-TaSSe,TaSSe,Bulk,,,SC,,3.5 K,,,Layered,,,,,,,FALSE,10.1103/PhysRevB.95.220501
1T-TaSSe,TaSSe,Bulk,,,SC,,3.5 K,ambient,Trigonal,CdI2-type,,,,,,,TRUE,10.1103/PhysRevB.88.115145
TaS1Se1 (pyridine),TaSSe(C5H5N),Bulk,,,SC,Type-II,1.5 K,,Hexagonal,layered,,,,,,19.1 kOe,True,10.1103/PhysRevB.7.991
Tantalum sulfur selenide,TaS₁Se₁,Bulk,,,SC,Type-II,3.6 K,,,layered,,,,,,"16 tesla (parallel), 2.5 tesla (perpendicular)",,10.1103/PhysRevB.13.3843
Tantalum disulfide pyridine intercalate,TaS₂(C₅H₅N)₀.₅,Bulk,,,SC,Type-II,3.6 K,,,layered,,,,,,>25 tesla (parallel),,10.1103/PhysRevB.13.3843
TaS₂(py)₁/₂,TaS₂C₅H₅N₀.₅,Bulk,,,SC,,,,,intercalation compound,,,,,,,False,10.1103/PhysRevB.50.15929
1T'-TaTe2,TaTe2,Bulk,,,NSC,,,ambient,Monoclinic,1T' (distorted octahedral),,,,,,,TRUE,10.1103/PhysRevB.102.134119
1T-TaTe2,TaTe2,Bulk,,,NSC,,,,Trigonal,1T (CdI2-type),P-3m1,3.622,3.622,6.572,,,FALSE,10.1103/PhysRevB.94.045131
TaTe2 (SC-I),TaTe2,Bulk,,,SC,Type-II,0.4-0.7 K,0.96-7 GPa,Monoclinic,Layered,C2/m,,,,,520 Oe,TRUE,10.1103/PhysRevMaterials.6.L051801
TaTe2 (SC-II),TaTe2,Bulk,,,SC,Type-II,0.5-0.7 K,11-21 GPa,Monoclinic,Layered,C2/m,,,,,680 Oe,TRUE,10.1103/PhysRevMaterials.6.L051801
TaTe2 (SC-III),TaTe2,Bulk,,,SC,Type-II,0.7-3.5 K,21-40.5 GPa,,High Pressure (HP) phase,,,,,,2850 Oe,TRUE,10.1103/PhysRevMaterials.6.L051801
TaTe2 (ambient pressure),TaTe2,Bulk,,,NSC,,,Ambient,Monoclinic,Layered,C2/m,,,,,,TRUE,10.1103/PhysRevMaterials.6.L051801
Tantalum vanadium,TaV2,Bulk,,,SC,,3.58 K,,Cubic,C15,,,,,,,True,10.1103/PhysRevB.26.1208
3R-Ta_{1+x}Se_2,Ta_{1+x}Se_2,Thin Film,15 nm,Al2O3,SC,,0.8 K,,,"Layered (TMD, 3R polytype)",,,,,,,TRUE,10.1103/PhysRevB.111.045146
Ta₀.₁₉Nb₀.₁₀Re₀.₇₁,Ta₀.₁₉Nb₀.₁₀Re₀.₇₁,Bulk,,,SC,,9.8 K,,,,,,,,,,TRUE,Handbook of SC
Ta₀.₂₅Re₀.₇₅,Ta₀.₂₅Re₀.₇₅,Bulk,,,SC,,6.78 K,,,,,9.650 Å,,,,,TRUE,Handbook of SC
Ta₀.₈₆Ir₁.₁₄,Ta₀.₈₆Ir₁.₁₄,Bulk,,,SC,,,,Orthorhombic,TaIr type,Pmma,13.661 Å,2.830 Å,4.803 Å,,,TRUE,Handbook of SC
Ta₃Au,Ta₃Au,Bulk,,,SC,,16 K,,,,,,,,,,TRUE,Handbook of SC
Ta₃Pb,Ta₃Pb,Bulk,,,SC,,17 K,,,,,,,,,,TRUE,Handbook of SC
Ta₃Re,Ta₃Re,Bulk,,,SC,Type-II,1.4 K,,Tetragonal,CrFe type (σ phase),tP30,,,,,,TRUE,Handbook of SC
Ta₃Sn,Ta₃Sn,Bulk,,,SC,Type-II,6 K,,Cubic,β-wolfram,,5.3 Å,5.3 Å,5.3 Å,,,True,10.1103/PhysRev.95.1435
Ta₅₀Ir₅₀,Ta₅₀Ir₅₀,Bulk,,,SC,Type-II,~3.3 K,,Amorphous,Amorphous,,,,,,,True,10.1103/PhysRevB.22.5213
Ta₅₁Rh₄₉,Ta₅₁Rh₄₉,Bulk,,,SC,Type-II,~3.3 K,,Amorphous,Amorphous,,,,,,,True,10.1103/PhysRevB.22.5213
Ta₅₅.₅Ir₄₄.₅,Ta₅₅.₅Ir₄₄.₅,Bulk,,,SC,Type-II,~3.4 K,,Amorphous,Amorphous,,,,,,,True,10.1103/PhysRevB.22.5213
Ta₅₅Ir₄₅,Ta₅₅Ir₄₅,Bulk,,,SC,Type-II,3.39 K,,Amorphous,Amorphous,,,,,,,True,10.1103/PhysRevB.22.5213
Ta₅₅Rh₄₅,Ta₅₅Rh₄₅,Bulk,,,SC,Type-II,3.37 K,,Amorphous,Amorphous,,,,,,~2.5 T/K slope,True,10.1103/PhysRevB.22.5213
Ta₅₉Rh₄₁,Ta₅₉Rh₄₁,Bulk,,,SC,Type-II,~3.2 K,,Amorphous,Amorphous,,,,,,,True,10.1103/PhysRevB.22.5213
Ta₆₀Ir₄₀,Ta₆₀Ir₄₀,Bulk,,,SC,Type-II,~3.2 K,,Amorphous,Amorphous,,,,,,,True,10.1103/PhysRevB.22.5213
Tb0.02ZrTe3,Tb0.02ZrTe3,Bulk,,,SC,Type-II,5.4 K,,Monoclinic,,P12_1/m1,,,,,1.5 T,TRUE,10.1016/j.jallcom.2024.175919
Tb0.225Er0.775Ni2B2C,Tb0.225Er0.775Ni2B2C,Bulk,,,SC,Type-II,5.9 K,,,,,3.513,,10.543,,,TRUE,10.1016/S0921-4534(99)00365-2
Tb0.25Er0.75Ni2B2C,Tb0.25Er0.75Ni2B2C,Bulk,,,SC,Type-II,4.9 K,,,,,3.518,,10.552,,,TRUE,10.1016/S0921-4534(99)00365-2
Tb0.2Er0.8Ni2B2C,Tb0.2Er0.8Ni2B2C,Bulk,,,SC,Type-II,7.1 K,,,,,3.5143,,10.551,,,TRUE,10.1016/S0921-4534(99)00365-2
Tb0.3Y0.7Ni2B2C,Tb0.3Y0.7Ni2B2C,Bulk,,,SC,Type-II,8.7 K,,,,,,,,,,TRUE,10.1016/j.physc.2004.02.049
Tb0.4Y0.6Ni2B2C,Tb0.4Y0.6Ni2B2C,Bulk,,,SC,Type-II,4.0 K,,Tetragonal,,,,,,,,TRUE,10.1016/S0022-0248(00)00367-5
Tb0.4Y0.6Ni2B2C,Tb0.4Y0.6Ni2B2C,Bulk,,,SC,Type-II,2 K,,Tetragonal,,,3.52 Å,,10.54 Å,,,TRUE,10.1016/S0921-4534(98)00557-7
Tb0.5Ca0.5Ba2Cu3O7-δ,Tb0.5Ca0.5Ba2Cu3O7-δ,Thin Film,,,SC,High-Tc/cuprate,45 K,,,,,,,,,,,10.1103/PhysRevB.54.3580
Tb0.5Ca0.5Ba2Cu3O7-δ,Tb0.5Ca0.5Ba2Cu3O7-δ,Thin Film,,,SC,High-Tc,12-45 K,,,,,,,,,,TRUE,10.1016/0921-4534(94)90393-X
Tb1.2Mo6S8,Tb1.2Mo6S8,Bulk,,,SC,,,,,,,,,,,,,10.1103/PhysRevB.27.2889
Tb1.2Mo6S8,Tb1.2Mo6S8,Bulk,,,SC,Type-II,,,,,,,,,,"Temperature dependent, shown in Fig. 1",,10.1103/PhysRevB.28.418
Tb1.2Mo6S8,Tb1.2Mo6S8,Bulk,,,SC,Type-II,,,Rhombohedral,distorted CsCl type,,,,,,,,10.1103/PhysRevB.18.4688
Tb1.2Mo6S8,Tb1.2Mo6S8,Bulk,,,SC,,1.4 K,,,,,,,,,,True,10.1103/PhysRevB.30.1188
Tb1.2Mo6S8,Tb1.2Mo6S8,Bulk,,,SC,Type-II,,,,,,,,,,mentioned but values not specified,,10.1103/PhysRevB.24.137
Tb1.2Mo6S8,Tb1.2Mo6S8,Bulk,,,SC,Type-II,1.4 K,,Rhombohedral,Chevrel phase,R3̄,9.09 Å,9.09 Å,11.30 Å,,,TRUE,Handbook of SC
Tb1.2Mo6S8,Tb1.2Mo6S8,Bulk,,,SC,Chevrel phase,1.4 K,,,,,,,,,,TRUE,Handbook of SC
Tb1.2Mo6Se8,Tb1.2Mo6Se8,Bulk,,,SC,Chevrel phase,5.7 K,,,,,,,,,,TRUE,Handbook of SC
TbFeAsO,Tb1Fe1As1O1,Bulk,,,NSC,iron-based,,ambient,Tetragonal,ZrCuSiAs-type,P4/nmm,3.9043,3.9043,8.408,,,TRUE,10.1103/PhysRevB.82.134514
Tb2C3,Tb2C3,Bulk,,,SC,,10-12 K,,Cubic,sesquicarbide,I-43d (No. 220),8.289,8.289,8.289,,,TRUE,10.1103/PhysRevB.104.045111
Tb₂Fe₃Si₅,Tb2Fe3Si5,Bulk,,,NSC,,NSC,,Tetragonal,,,,,,,,,10.1103/PhysRevB.29.271
Tb2Ir3Si5,Tb2Ir3Si5,Bulk,,,NSC,,,,Tetragonal,U2Co3Si5-type,,9.916,11.487,5.799,,,TRUE,10.1103/PhysRevB.70.064403
Tb₂Mo₃Si₄,Tb2Mo3Si4,Bulk,,,SC,,,,,,,,,,,,,10.1103/PhysRevB.54.9421
Tb2Mo3Si4,Tb2Mo3Si4,Bulk,,,SC,Type-II,1.5 K,,,,,,,,,,FALSE,10.1016/S0921-4526(98)00800-X
TbB2,TbB2,Bulk,,,NSC,,0.0 K,,Hexagonal,AlB2-type,P6/mmm,,,,,,TRUE,10.1103/PhysRevB.105.214517
TbBaCaCuO,TbBa2Ca3Cu4O12,,,,SC,High-Tc/cuprate,,,,,,,,,,,,10.1103/PhysRevB.53.6764
TbBa2Cu3O6.9,TbBa2Cu3O6.9,Bulk,,,NSC,,,,Orthorhombic,perovskite,,,,,,,,10.1103/PhysRevB.37.2368
TbBa2Cu3O7,TbBa2Cu3O7,Bulk,,,SC,High-Tc/cuprate,90 K,,,,,,,,,,,10.1103/PhysRevB.51.11830
TbBa2Cu3O7-δ,TbBa2Cu3O7,,,,NSC,,,,,,,,,,,,,10.1103/PhysRevB.52.1362
TbBa2Cu3Ox,TbBa2Cu3O7,Bulk,,,SC,High-Tc/cuprate,35 ± 1 K,,,,,,,,,,True,10.1103/PhysRevB.36.2298
TbBa2Cu3O7,TbBa2Cu3O7,Bulk,,,SC,High-Tc,90 K,,,,,,,,,,TRUE,10.1016/S0921-4534(88)80157-6
TbBa2Cu4O8,TbBa2Cu4O8,Bulk,,,SC,cuprate,,,tetragonal,,,,,,,,False,10.1103/PhysRevB.50.7184
TbBa₂Cu₃O₆S,TbBa₂Cu₃O₆S,Bulk,,,NSC,,,,Cubic,perovskite-related,,8.572 Å,8.572 Å,8.572 Å,,,True,10.1103/PhysRevB.37.5820
TbBa₂Cu₃O₇,TbBa₂Cu₃O₇,Bulk,,,NSC,,,,Cubic,perovskite-related,,8.572 Å,8.572 Å,8.572 Å,,,True,10.1103/PhysRevB.37.5820
TbCBr,TbCBr,Bulk,,,NSC,,,,Monoclinic,3ε-GdCBr type,C2/m,7.015 Å,3.801 Å,9.948 Å,,,TRUE,Handbook of SC
TbCo2B2C,TbCo2B2C,Bulk,,,NSC,,NSC,,Tetragonal,LuNi2B2C-type,I4/mmm,,,,,,True,10.1103/PhysRevB.62.8942
TbFeAsO,TbFeAsO,Bulk,,,SC,Iron-based,52,High pressure,,,,,,,,,FALSE,10.1016/j.progsolidstchem.2020.100282
TbFeAsO0.85,TbFeAsO0.85,Bulk,,,SC,Iron-based,42 K,,,,,,,,,,FALSE,10.1016/j.physc.2009.10.033
TbFeAsO1-y,TbFeAsO1-y,Bulk,,,SC,iron-based,,,Tetragonal,ZrCuSiAs-type,P4/nmm,,,,,,TRUE,10.1103/PhysRevB.82.144510
TbFeO3,TbFeO3,Bulk,,,NSC,,NSC,,,,,,,,,,FALSE,10.1103/PhysRevB.107.104410
TbGa6,TbGa6,Bulk,,,SC,Type-II,6 K,7 kbar,,,,,,,,,TRUE,10.1016/0038-1098(92)90682-Y
TbMn0.96Fe0.04O3,TbMn0.96Fe0.04O3,Bulk,,,NSC,,NSC,,Orthorhombic,,Pbnm,,,,,,TRUE,10.1103/PhysRevB.107.104410
TbMn0.98Fe0.02O3,TbMn0.98Fe0.02O3,Bulk,,,NSC,,NSC,,Orthorhombic,,Pbnm,,,,,,TRUE,10.1103/PhysRevB.107.104410
TbMnO3,TbMnO3,Bulk,,,NSC,,NSC,,Orthorhombic,GdFeO3-type,Pbnm,,,,,,TRUE,10.1103/PhysRevB.107.104410
TbMo6S8,TbMo6S8,Bulk,,,SC,Type-II,,,,,,,,,,,,10.1103/PhysRevB.24.3830
TbMo6S8,TbMo6S8,Bulk,,,SC,Type-II,1.4-2.05 K,,,Chevrel phase,,,,,,analyzed theoretically,,10.1103/PhysRevB.22.2307
TbMo6S8,TbMo6S8,,,,SC,,,,,,,,,,,,,10.1103/PhysRevB.46.14290
TbMo6S8,TbMo6S8,Bulk,,,SC,,,,,,,,,,,,,10.1103/PhysRevB.30.122
TbMo6S8,TbMo6S8,Bulk,,,SC,,,,,Chevrel-phase,,,,,,,,10.1103/PhysRevB.31.5712
Terbium molybdenum sulfide,TbMo6S8,Bulk,,,SC,,,,,Chevrel-phase,,,,,,,,10.1103/PhysRevLett.44.821
Terbium molybdenum sulfide,TbMo6S8,Bulk,,,SC,Type-II,,,,Chevrel,,,,,,,,10.1103/PhysRevB.29.6155
TbMo6S8,TbMo6S8,Bulk,,,SC,Type-II,2.05 K,,Tetragonal,Chevrel phase,,,,,,1.9 kOe,True,10.1103/PhysRevB.23.4455
TbMo6S8,TbMo6S8,Bulk,,,SC,Type-II,1.80 K,,,,,,,,,calculated theoretically,,10.1103/PhysRevB.30.2603
TbMo6S8,TbMo6S8,,,,SC,,,,,Chevrel phase,,,,,,,,10.1103/PhysRevLett.41.1133
TbMo6S8,TbMo6S8,Bulk,,,SC,Type-II,1.8 K,,,,,,,,,,,10.1103/PhysRevB.35.4781
TbMo6Se8,TbMo6Se8,Bulk,,,SC,,,,,Chevrel-phase,,,,,,,,10.1103/PhysRevB.31.5712
TbMo₆Se₈,TbMo₆Se₈,Bulk,,,SC,,5.7 K,,,,,,,,,,TRUE,Handbook of SC
TbNi2B2C,TbNi2B2C,Bulk,,,NSC,,,,,,,,,,,,,10.1103/PhysRevB.54.13020
Terbium nickel boride carbide,TbNi2B2C,Bulk,,,NSC,,,,tetragonal,body-centered tetragonal,I4/mmm,,,,,,,10.1103/PhysRevB.52.R9839
TbNi2B2C,TbNi2B2C,,,,NSC,,,,,,,,,,,,,10.1103/PhysRevB.54.9031
TbNi2B2C,TbNi2B2C,Bulk,,,NSC,,,,Tetragonal,,I4/mmm,,,,,,True,10.1103/PhysRevB.66.214501
TbNi2B2C,TbNi2B2C,Bulk,,,NSC,,,,Tetragonal/Orthorhombic,"Body-centered tetragonal above TN, orthorhombic below TN",I4/mmm,,,,,,True,10.1103/PhysRevB.60.6223
TbNi2B2C,TbNi2B2C,Bulk,,,NSC,,,,,,,,,,,,True,10.1103/PhysRevB.51.16159
TbNi2B2C,TbNi2B2C,Bulk,,,NSC,,,,,,,,,,,,True,10.1103/PhysRevB.66.214512
TbNi2B2C,TbNi2B2C,Bulk,,,NSC,,,,Tetragonal,Body centered tetragonal,I4/mmm,,,,,,True,10.1103/PhysRevB.62.6774
TbNi₂B₂C,TbNi2B2C,,,,NSC,,,,,,,,,,,,,10.1103/PhysRevLett.84.2497
TbNi2B2C,TbNi2B2C,Bulk,,,NSC,,No superconductivity,,,,,,,,,,False,10.1103/PhysRevB.54.R3772
TbNi₂B₂C,TbNi2B2C,,,,NSC,,,,,,,,,,,,,10.1103/PhysRevB.64.100505
TbNi₂B₂C,TbNi2B2C,Bulk,,,NSC,,,,Tetragonal,layered-tetragonal,I4/mmm,,,,,,,10.1103/PhysRevB.63.144528
TbNi2B2C,TbNi2B2C,Bulk,,,SC,Type-II,,,,,,,,,,,,10.1103/PhysRevLett.83.5350
TbNi2B2C,TbNi2B2C,Bulk,,,NSC,,,,Tetragonal,ThCr2Si2,,,,,,,,10.1103/PhysRevB.55.8497
TbNi2B2C,TbNi2B2C,Bulk,,,NSC,,,,,,,,,,,,,10.1103/PhysRevLett.78.330
TbNi2B2C,TbNi2B2C,Bulk,,,NSC,,NSC above 0.5 K,,,,,,,,,,,10.1103/PhysRevB.55.8506
Terbium nickel borocarbide,TbNi2B2C,Bulk,,,NSC,,,,,,,,,,,,,10.1103/PhysRevLett.83.4824
TbNi2B2C,TbNi2B2C,Bulk,,,NSC,,,,,ThCr2Si2-like,,,,,,,True,10.1103/PhysRevLett.76.507
TbNi2B2C,TbNi2B2C,,,,NSC,,NSC,,,,,,,,,,,10.1103/PhysRevB.66.212510
TbNi2B2C,TbNi2B2C,,,,NSC,,,,Tetragonal,body centered tetragonal,I4/mmm,,,,,,,10.1103/PhysRevB.65.024505
TbNi2B2C,TbNi2B2C,Bulk,,,SC,,,,Orthorhombic,,,,,,,,True,10.1103/PhysRevB.63.104507
TbNi2B2C,TbNi2B2C,Bulk,,,NSC,,,,,layered,,,,,,,True,10.1103/PhysRevB.50.647
TbNi2B2C,TbNi2B2C,Bulk,,,NSC,,,,Tetragonal,body-centered tetragonal,I4/mmm,,,,,,,10.1103/PhysRevB.56.437
TbNi2B2C,TbNi2B2C,Bulk,,,SC,Type-II,,,,borocarbide,,3.560 Å,,,,,,10.1103/PhysRevB.61.R6487
Terbium nickel boride carbide,TbNi2B2C,Bulk,,,NSC,,,,Tetragonal,body-centered tetragonal,I4/mmm,,,,,,,10.1103/PhysRevB.57.7916
TbNi₂B₂C,TbNi2B2C,Bulk,,,NSC,,,,,,,,,,,,,10.1103/PhysRevB.53.R510
TbNi2B2C,TbNi2B2C,Bulk,,,NSC,,,,Tetragonal,Body-centered-tetragonal,I4/mmm,3.55361 Å,3.55361 Å,10.4352 Å,,,True,10.1103/PhysRevB.55.6584
TbNi2B2C,TbNi2B2C,Bulk,,,NSC,,NSC,,Tetragonal,Layered,I4/mmm,,,,,,True,10.1103/PhysRevB.53.307
TbNi2B2C,TbNi2B2C,Bulk,,,NSC,,0 K,,Tetragonal,ThCr2Si2-type,I4/mmm,,,,,,FALSE,10.1103/PhysRevB.109.L180505
TbNi2B2C,TbNi2B2C,Bulk,,,NSC,,,,,,,,,,,,FALSE,10.1103/PhysRevB.83.104519
TbNi4B4C,TbNi4B4C,Bulk,,,NSC,,,,Tetragonal,,,,,,,,True,10.1103/PhysRevB.51.8395
TbNi₂B₂C,TbNi₂B₂C,Bulk,,,SC,Type-II,<0.3 K,,,borocarbide,,,,,,,TRUE,Handbook of SC
TbNi₂B₂C,TbNi₂B₂C,Bulk,,,NSC,,,,,,,,,,,,TRUE,Handbook of SC
TbOFeAs,TbOFeAs,Bulk,,,SC,Iron-based,54 K,,,,,,,,,,FALSE,10.1016/j.jmmm.2012.02.071
TbOsSi,TbOsSi,Bulk,,,SC,Type-II,10.8 K,,,,,,,,,,,10.1016/0921-4534(88)90695-8
TbPdBi,TbPdBi,Bulk,35 µm,,"SC,AFM",,1.7 K,,Cubic,Half-Heusler,F-43m (No. 216),6.65310 Å,6.65310 Å,6.65310 Å,,2.4 T,TRUE,10.1103/PhysRevB.97.224511
TbPdBi,TbPdBi,Bulk,,,SC,"Unconventional, possibly mixed singlet-triplet",1.25-1.75 K,Ambient,Cubic,Half-Heusler,,,,,,,TRUE,10.1103/PhysRevB.98.241111
TbPdBi,TbPdBi,Bulk,,,SC,,,,,Half-Heusler,,,,,,,,10.1103/PhysRevLett.124.067001
TbPdBi,TbPdBi,Bulk,,,SC,Type-II,1.7 K,,,,,,,,,,FALSE,10.1016/j.jnoncrysol.2022.121969
TbPdBi,TbPdBi,Bulk,,,SC,Topological,1.75 K,,,,,,,,,,TRUE,10.1016/j.jallcom.2020.156498
TbReBC,TbReBC,Bulk,,,SC,Type-II,4 K,,,,,,,,,,TRUE,10.1016/S0921-4526(99)01016-9
TbReBC,TbReBC,Bulk,,,SC,Type-II,4 K,,,,,,,,,,TRUE,10.1016/S0038-1098(99)00140-4
TbRh4B4,TbRh4B4,Bulk,,,SC,,,,Tetragonal,,,,,,,,True,10.1103/PhysRevB.29.6244
TbRh4B4,TbRh4B4,Bulk,,,SC,Type-II,,,,,,,,,,,True,10.1103/PhysRevB.34.1496
TbRh4B4,TbRh4B4,Bulk,,,SC,Type-II,,,,,,,,,,,,10.1103/PhysRevB.35.4781
TbSr2Cu2.69Mo0.31O6.97,TbSr2Cu2.69Mo0.31O6.97,Bulk,,,SC,High-Tc,38 K,,Orthorhombic,,Pmmm,,,,,,TRUE,10.1016/S0304-8853(99)00661-7
TbSr2Cu2.69Mo0.31O7,TbSr2Cu2.69Mo0.31O7,Bulk,,,SC,High-Tc,32 K,,Orthorhombic,perovskite,Pmmm,3.82671 Å,3.82516 Å,11.55249 Å,,,True,10.1103/PhysRevB.56.5631
TbSr2Cu2.7Mo0.3O7-δ,TbSr2Cu2.7Mo0.3O7-δ,Bulk,,,SC,High-Tc/cuprate,30 K,ambient pressure,tetragonal,123 layered structure,,,,,,~8 T,True,10.1103/PhysRevB.59.636
TbSr2Cu2.7Mo0.3O7+δ,TbSr2Cu2.7Mo0.3O7.12,Bulk,,,SC,High-Tc,80 K,5 GPa,"Tb-123 or (Cu, Mo)-1(Sr)2(Tb)12",,,,,,,,TRUE,10.1016/j.physc.2004.06.015
Tb-123,TbSr2Cu2.7Mo0.3O7.32,Bulk,,,SC,High-Tc,80 K,5 GPa,Tetragonal,Tetragonal,P 4/mmm,3.8371 Å,3.8371 Å,11.5784 Å,,,TRUE,10.1016/j.ssc.2003.09.037
TbSr2Cu2.7Mo0.3O7−δ,TbSr2Cu2.7Mo0.3O7−δ,Bulk,,,SC,High-Tc,30 K,,Perovskite-layer,Tetragonal,P4/mmm,,,,,,TRUE,10.1016/0921-4534(95)00425-4
TbSr2Cu2.7Mo0.3Oy,TbSr2Cu2.7Mo0.3Oy,Bulk,,,SC,High-Tc,30-36 K,up to 16 kbar,Tetragonal,1:2:3 structure,,,,,,,True,10.1103/PhysRevB.47.11337
TbSr2Cu2.85Re0.15Oz,TbSr2Cu2.85Re0.15O7.2,Bulk,,,SC,High-Tc,22 K,,Orthorhombic,perovskite,,3.822 Å,3.826 Å,11.507 Å,,,True,10.1103/PhysRevB.53.8604
Terbium Tritelluride,TbTe3,Bulk,,,SC,,1.2 K to 4 K,2.3 GPa to 12.4 GPa,Orthorhombic,Layered,Cmcm,,,,,,TRUE,10.1103/PhysRevLett.102.177002
Terbium Tritelluride,TbTe3,Bulk,,,NSC,,,Ambient,Orthorhombic,Layered,Cmcm,,,,,,TRUE,10.1103/PhysRevLett.102.177002
TbTe3,TbTe3,,,,NSC,,,,,,,,,,,,FALSE,10.1103/PhysRevB.87.235124
TbTe3,TbTe3,Bulk,,,SC,,1 K,2 GPa,,,,,,,,,FALSE,10.1103/PhysRevB.109.094119
Tb-Tl-Sr-Ca-Cu-O,TbTl2Sr2Ca2Cu3O11.5,Bulk,,,SC,High-Tc,"91 K (onset), 45-69 K (zero resistance)",,,,,,,,,,True,10.1103/PhysRevB.39.2918
Tb₁Ba₂Cu₃Oₓ,Tb₁Ba₂Cu₃Oₓ,,,,NSC,,,,,,,,,,,,,10.1103/PhysRevB.38.4605
Tb₄Os₆Sn₁₉,Tb₄Os₆Sn₁₉,Bulk,,,SC,,1.4 K,,Cubic,Tb₄Rh₆Sn₁₉ type,Fm3̄m,13.813 Å,,,,,TRUE,Handbook of SC
Tb₄Rh₆Sn₁₉,Tb₄Rh₆Sn₁₉,Bulk,,,NSC,,,,Cubic,Tb₄Rh₆Sn₁₉ type,Fm3̄m,13.774 Å,,,,,TRUE,Handbook of SC
Tc0.5Al0.5B2,Tc0.5Al0.5B2,Bulk,,,SC,Type-II,7.49 K,,Hexagonal,AlB2-type,P6/mmm,2.972 Å,,6.686 Å,,,FALSE,10.1016/j.commatsci.2018.08.005
Technetium-Tungsten alloy,Tc0.6W0.4,Bulk,,,SC,Type-II,7.9 K,,,,,,,,,43.5 kG at 4.2 K,True,10.1103/PhysRev.140.A1169
Technetium-Molybdenum,Tc0.75Mo0.25,Bulk,,,SC,Type-II,16.4 K,,,,,,,,,,,10.1103/PhysRev.140.A914
Tc0.93V0.7,Tc0.93V0.7,Bulk,,,SC,,11.3 K,,,A3,,,,,,,,10.1103/PhysRevB.12.4816
Technetium-Iron Alloy (0.21 at.%),Tc0.9979Fe0.0021,Thin Film,8-9 μm,nichrome,SC,Type-II,,,Hexagonal,hcp,,,,,,,True,10.1103/PhysRevB.19.189
Technetium-Iron Alloy (0.14 at.%),Tc0.9986Fe0.0014,Thin Film,8-9 μm,nichrome,SC,Type-II,,,Hexagonal,hcp,,,,,,,True,10.1103/PhysRevB.19.189
Tc2C,Tc2C,Bulk,,,SC,Type-II,0.59 K,0 GPa,Hexagonal,P 6_3/mmc,P 6_3/mmc,2.811 Å,2.811 Å,9.709 Å,,,FALSE,10.1016/j.mtcomm.2023.107647
TcBe₂₂,TcBe₂₂,Bulk,,,SC,,5.7 K,,,,,,,,,,TRUE,Handbook of SC
TcBe₂₂,TcBe₂₂,Bulk,,,SC,Type-II,5.7 K,,Cubic,ZrZn₂₂ type,Fd3̄m,11.566 Å,11.566 Å,11.566 Å,,,TRUE,Handbook of SC
TcC,TcC,Bulk,,,SC,,3.9 K,,,,,,,,,,TRUE,Handbook of SC
Technetium Carbide,TcC,Bulk,,,SC,Type-II,4.2 K,Normal Pressure,Tungsten Carbide,Hexagonal,,2.70 Å,,4.43 Å,,,FALSE,10.1016/j.ijrmhm.2015.06.012
TcMo₂,TcMo₂,Bulk,,,SC,A15,15.0 K,,Cubic,Cr₃Si type (A15),cP8,,,,,,TRUE,Handbook of SC
Tc₃Mo,Tc₃Mo,Bulk,,,SC,,15.8 K,,,,,,,,,,TRUE,Handbook of SC
Te60Au40,Te60Au40,Bulk,,,SC,,~2.8 K,,Cubic,simple cubic,,~3.05 Å,,,,,True,10.1103/PhysRev.183.619
Te60Au40,Te60Au40,Bulk,,,SC,,,,Cubic,simple-cubic,,,,,,,True,10.1103/PhysRevB.3.755
Te65Au35,Te65Au35,Bulk,,,SC,,,,Cubic,simple-cubic,,,,,,,True,10.1103/PhysRevB.3.755
Te68Au32,Te68Au32,Bulk,,,SC,,~3.2 K,,Cubic,simple cubic,,~3.08 Å,,,,,True,10.1103/PhysRev.183.619
Te70Au30,Te70Au30,Bulk,,,SC,,~3.4 K,,Cubic,simple cubic,,~3.09 Å,,,,,True,10.1103/PhysRev.183.619
Te70Au30,Te70Au30,Bulk,,,SC,,,,Cubic,simple-cubic,,,,,,,True,10.1103/PhysRevB.3.755
Te73Au27,Te73Au27,Bulk,,,SC,,~3.3 K,,Cubic,simple cubic,,~3.10 Å,,,,,True,10.1103/PhysRev.183.619
Te75Au25,Te75Au25,Bulk,,,SC,,2.66 K,,Cubic,simple-cubic,,,,,,,True,10.1103/PhysRevB.3.755
Te77Au23,Te77Au23,Bulk,,,SC,,~3.1 K,,Cubic,simple cubic,,~3.12 Å,,,,,True,10.1103/PhysRev.183.619
Te80Au20,Te80Au20,Bulk,,,SC,,~2.9 K,,Cubic,simple cubic,,~3.14 Å,,,,,True,10.1103/PhysRev.183.619
Te80Au20,Te80Au20,Bulk,,,SC,,,,Cubic,simple-cubic,,,,,,,True,10.1103/PhysRevB.3.755
Te85Au15,Te85Au15,Bulk,,,SC,,~3.2 K,,Cubic,simple cubic,,~3.16 Å,,,,,True,10.1103/PhysRev.183.619
TeGe,TeGe,Bulk,,,SC,Classical,0.4 K,,Cubic,NaCl type (rock salt),,,,,,,TRUE,Handbook of SC
Tellurium Tetrahydride,TeH4,Bulk,,,SC,,,,,Layered,,,,,,,FALSE,10.1103/PhysRevLett.125.217001
TeH4,TeH4,Bulk,,,SC,High-Tc,104 K,170 GPa,,,,,,,,,FALSE,10.1103/PhysRevB.104.104509
TeTh,TeTh,Bulk,,,SC,,0.17 K,,,mS,,,,,,,TRUE,Handbook of SC
TeY,TeY,Bulk,,,SC,Classical,1.5 K,,Cubic,NaCl type (rock salt),,,,,,,TRUE,Handbook of SC
Te₃Mo,Te₃Mo,Bulk,,,SC,A15,15.0 K,,,A15,,,,,,,TRUE,Handbook of SC
Th-Pd-B-C system,Th-Pd-B-C,Bulk,,,SC,Type-II,above 20 K,,,,,,,,,,TRUE,Handbook of SC
Th-Pd-B-C Quaternary Phase,Th-Pd-B-C,Bulk,,,SC,Type-II,21.5 K,,,,,,,,,,TRUE,10.1016/0921-4534(94)90813-3
Th0.1La0.9Ru2,Th0.1La0.9Ru2,Bulk,,,SC,Type-II,3.05 K,ambient pressure,Cubic,C15,,,,,,,True,10.1103/PhysRevB.33.162
Th0.5Ca0.5Ba2Cu3O7-δ,Th0.5Ca0.5Ba2Cu3O7-δ,Thin Film,,,SC,High-Tc/cuprate,,,,,,,,,,,,10.1103/PhysRevB.54.3580
Th0.5Ca0.5Ba2Cu3O7-δ,Th0.5Ca0.5Ba2Cu3O7-δ,Thin Film,,,SC,High-Tc,12-45 K,,,,,,,,,,TRUE,10.1016/0921-4534(94)90393-X
Th0.5La0.5Pd2B2C,Th0.5La0.5Pd2B2C,Bulk,,,SC,Type-II,7.0 K,,Tetragonal,LuNi2B2C-type,I4/mmm,,,,,,True,10.1103/PhysRevB.51.16436
Th0.65Nd0.35Ru2,Th0.65Nd0.35Ru2,Bulk,,,SC,,,,,,,,,,,,True,10.1103/PhysRevLett.51.1290
Th0.65Nd0.35Ru2,Th0.65Nd0.35Ru2,Bulk,,,SC,Type-II,,ambient pressure,Cubic,C15,,,,,,,,10.1103/PhysRevB.33.162
Th0.67Nd0.33Ru2,Th0.67Nd0.33Ru2,Bulk,,,SC,,,,,,,,,,,,True,10.1103/PhysRevLett.51.1290
Th0.67Nd0.33Ru2,Th0.67Nd0.33Ru2,Bulk,,,SC,Type-II,1.51 K,ambient pressure,Cubic,C15,,,,,,,True,10.1103/PhysRevB.33.162
Th0.6Y0.4Si2,Th0.6Y0.4Si2,Bulk,,,SC,Classical,4.6 K,,,,,,,,,,TRUE,Handbook of SC
Th0.7La0.3Ru2,Th0.7La0.3Ru2,Bulk,,,SC,Type-II,4.45 K,ambient pressure,Cubic,C15,,,,,,,True,10.1103/PhysRevB.33.162
Th0.8La0.2Ru2,Th0.8La0.2Ru2,Bulk,,,SC,Type-II,5.87 K,ambient pressure,Cubic,C15,,,,,,,True,10.1103/PhysRevB.33.162
Th0.8Nd0.2Ru2,Th0.8Nd0.2Ru2,Bulk,,,SC,Type-II,4.55 K,ambient pressure,Cubic,C15,,,,,,,True,10.1103/PhysRevB.33.162
Th-Nb eutectic composite (unannealed),Th0.9293Nb0.0707,Bulk,,,SC,Type-II,9 K,,,eutectic composite with triangular lattice of aligned cylindrical Nb filaments in Th matrix,,,,,,"28 kG (parallel), 16 kG (perpendicular) at T=0",True,10.1103/PhysRevB.26.3639
Th-Nb eutectic composite (annealed),Th0.9293Nb0.0707,Bulk,,,SC,Type-II,9 K,,,dispersion of discontinuous Nb particles in Th matrix,,,,,,"11.5 kG (parallel), 8.5 kG (perpendicular) at T=0",True,10.1103/PhysRevB.26.3639
Th0.93Zr0.07B12,Th0.93Zr0.07B12,Bulk,,,SC,Type-II/I,5.5 K,Ambient,UB12 prototype,Cubic,Fm-3m,7.465 Å,7.465 Å,7.465 Å,6 mT,98 mT,TRUE,10.1016/j.physleta.2015.07.018
Th0.95La0.05,Th0.95La0.05,Bulk,,,SC,Type-II,,,,,,,,,,,True,10.1103/PhysRevLett.20.387
Th0.95-xLa0.05Gdx (x≤0.006),Th0.95La0.05Gd0.006,Bulk,,,SC,Type-II,,,,,,,,,,Hc2*,True,10.1103/PhysRevLett.20.387
Thorium-Gadolinium alloy,Th0.9985Gd0.0015,Bulk,,,SC,Type-I,0.900 K,,,,,,,,,,True,10.1103/PhysRev.172.430
Th-0.150at%U,Th0.9985U0.0015,Bulk,,,SC,Type-II,0.495 ± 0.002 K,,,,,,,,,,True,10.1103/PhysRevB.8.3179
Th-0.125at%U,Th0.99875U0.00125,Bulk,,,SC,Type-II,0.658 ± 0.002 K,,,,,,,,,76.5 ± 0.2 Oe,True,10.1103/PhysRevB.8.3179
Thorium-Gadolinium alloy,Th0.998Gd0.002,Bulk,,,SC,Type-I,0.761 K,,,,,,,,,,True,10.1103/PhysRev.172.430
Thorium-Gadolinium alloy (0.20 at.%),Th0.998Gd0.002,Bulk,,,SC,Type-I,0.714 ± 0.002 K,,,,,,,,,72.8 Oe,True,10.1103/PhysRevLett.18.899
Thorium-Gadolinium alloy,Th0.998Gd0.002,Bulk,,,SC,Type-I,,,,,,,,,,,True,10.1103/PhysRev.188.723
Th-0.200at%U,Th0.998U0.002,Bulk,,,SC,Type-II,0.304 ± 0.002 K,,,,,,,,,,True,10.1103/PhysRevB.8.3179
Th-0.075at%U,Th0.99925U0.00075,Bulk,,,SC,Type-II,0.863 ± 0.002 K,,,,,,,,,,True,10.1103/PhysRevB.8.3179
Th-0.050at%U,Th0.9995U0.0005,Bulk,,,SC,Type-II,1.014 ± 0.002 K,,,,,,,,,117.0 ± 0.6 Oe,True,10.1103/PhysRevB.8.3179
Th-0.025at%U,Th0.99975U0.00025,Bulk,,,SC,Type-II,1.182 ± 0.002 K,,,,,,,,,136.6 ± 1.5 Oe,True,10.1103/PhysRevB.8.3179
Thorium-Gadolinium alloy,Th0.999Gd0.001,Bulk,,,SC,Type-I,1.110 K,,,,,,,,,,True,10.1103/PhysRev.172.430
Thorium-Gadolinium alloy (0.10 at.%),Th0.999Gd0.001,Bulk,,,SC,Type-I,1.107 ± 0.007 K,,,,,,,,,122.8 Oe,True,10.1103/PhysRevLett.18.899
Thorium-Gadolinium alloy,Th0.999Gd0.001,Bulk,,,SC,Type-I,,,,,,,,,,,True,10.1103/PhysRev.188.723
Th-0.100at%U,Th0.999U0.001,Bulk,,,SC,Type-II,0.725 ± 0.002 K,,,,,,,,,84.5 ± 0.2 Oe,True,10.1103/PhysRevB.8.3179
Th0.9La0.1Ru2,Th0.9La0.1Ru2,Bulk,,,SC,Type-II,4.73 K,ambient pressure,Cubic,C15,,,,,,,True,10.1103/PhysRevB.33.162
Th1.8Sc0.2NiC2,Th1.8Sc0.2NiC2,Bulk,,,SC,Type-II,11.2 K,,,,,,,,,,FALSE,10.1016/j.jallcom.2012.10.099
Th2B13,Th2B13,Bulk,,,SC,Type-II,22 K,50 GPa,Monoclinic,,P1,,,,,,FALSE,10.1016/j.commatsci.2024.113127
Th2H7,Th2H7,Bulk,,,SC,Type-II,0.10–0.37 K,1 atm,P42/nmc,,P42/nmc,,,,,,FALSE,10.1016/j.ssc.2020.113820
Th2NiC2,Th2NiC2,Bulk,,,SC,Type-II,8.5 K,,Tetragonal,,I4/mmm,3.7727 Å,,12.327 Å,,,FALSE,10.1016/j.jallcom.2012.10.099
Th2Pd,Th2Pd,Bulk,,,SC,,0.85 K,,Tetragonal,C16,,7.33 Å,,5.93 Å,,,True,10.1103/PhysRev.137.A119
Th3Ir4Sn13,Th3Ir4Sn13,,,,SC,,,,Cubic,quasiskutterudite,Pm-3n,,,,,,FALSE,10.1103/PhysRevB.91.075120
Th3Ni2B2N3,Th3Ni2B2N3,Bulk,,,SC,High-Tc,>30 K,,Tetragonal,Body-centered,I4/mmm,3.7207 Å,3.7207 Å,20.514 Å,,,FALSE,10.1016/j.ssc.2005.01.043
Th3Ni3Sn4,Th3Ni3Sn4,,,,SC,,,,,,,,,,,,,10.1103/PhysRevB.51.12673
Th3Ni5C5,Th3Ni5C5,Bulk,,,SC,Type-II,5.0 K,,,,,,,,,,,10.1016/j.jallcom.2012.10.099
Th4D15,Th4D15,Bulk,,,SC,Classical,7.63 K,,Cubic,,I43d,9.110 Å,,,,,TRUE,Handbook of SC
Th4H15,Th4H15,Bulk,,,SC,,,,,,,,,,,,,10.1103/PhysRevB.22.6074
Thorium hydride (higher hydride),Th4H15,Bulk,,,SC,Type-II,8.05-8.35 K,,,,,,,,,25-30 kG at 1.1 K,True,10.1103/PhysRevLett.25.741
Th4H15,Th4H15,Bulk,,,SC,,,,,,,,,,,,,10.1103/PhysRevLett.37.1410
Thorium hydride,Th4H15,Bulk,,,SC,,> 8 K,,Cubic,body-centered cubic,,,,,,,,10.1103/PhysRevLett.25.1618
Thorium hydride,Th4H15,Bulk,,,SC,,,,,,,,,,,,,10.1103/PhysRevB.24.5110
Th4H15,Th4H15,Bulk,,,SC,,8 K,0 GPa,,,,,,,,,TRUE,10.1103/PhysRevB.110.024513
Thorium Tetrahydride,Th4H15,Bulk,,,SC,,8.2 K,,Cubic,cI16,,,,,,,FALSE,10.1103/PhysRevMaterials.7.024803
