Repository: WyattBunstine/ML_SC_Project

# ML_SC_Project — Chemically and Geometrically Motivated Crystal Graph Neural Networks

This project predicts and screens superconductors from crystal structure. It frames the
problem as a **two-stage hurdle**: first classify whether a material is a superconductor
candidate (SC vs. non-SC), then regress the critical temperature T_c for superconductors.

Two graph-neural-network families are trained and compared:

- a **baseline CGCNN** ([txie-93/cgcnn](https://github.com/txie-93/cgcnn)), and
- an **MPNN** with learned edge features that consumes richer `crystal_graph_v4` graphs
  (this project's contribution).

File: database/superconductor_materials_full.csv (part 159 of 215)
Material_Name,Chemical_Composition,Material_Class,Film_Thickness,Substrate,Material_Type,Superconductor_Type,Superconducting_Transition_Temperature,Pressure,Crystal_Structure,Lattice_Structure,Space_Group,"Lattice_Constant(a)","Lattice_Constant(b)","Lattice_Constant(c)",Lower_Critical_Field,Upper_Critical_Field,Experimental,DOI
Th4H15,Th4H15,Bulk,,,SC,,8.05-8.35 K,ambient pressure,,,,,,,,,TRUE,10.1103/PhysRevB.108.054515
Th4H15,Th4H15,Bulk,,,SC,,8 K,ambient,,,,,,,,,TRUE,10.1103/PhysRevB.109.184516
Th4H15,Th4H15,Bulk,,,SC,,8 K,ambient pressure,,,,,,,,,TRUE,10.1103/PhysRevB.102.184103
Thorium hydride,Th4H15,Bulk,,,SC,conventional/Type-II,8 K,ambient,,,,,,,,,TRUE,10.1103/PhysRevB.104.024503
Th4H15,Th4H15,Bulk,,,SC,Type-II,8-9 K,,Body-centered cubic,,I-43d,9.116,9.116,9.116,,,FALSE,10.1016/j.physb.2006.07.001
Th4H15,Th4H15,Bulk,,,SC,Conventional,7.69,3 GPa,,,,,,,,,FALSE,10.1016/j.nxmate.2024.100302
Th4H15,Th4H15,Bulk,,,SC,Type-II,8–9 K,1 atm,I-43d,,I-43d,,,,,,TRUE,10.1016/j.ssc.2020.113820
Th4H15,Th4H15,Bulk,,,SC,Type-II,8.3,,,,,,,,,2.5-3.0 T,TRUE,10.1016/j.physc.2015.02.017
Th75Ni25,Th75Ni25,Bulk,,,SC,Type-II,3.7 K,,Amorphous,Amorphous,,,,,,17.3 kOe/K,True,10.1103/PhysRevB.31.3100
Th7Co3,Th7Co3,Bulk,,,SC,,1.84 K,,,,D102,,,,,,True,10.1103/PhysRevB.15.2592
Th7Co3,Th7Co3,Bulk,,,SC,,1.83 K,,hexagonal,,,,,,,,,10.1103/PhysRev.168.464
Th7Fe3,Th7Fe3,,,,SC,,1.86 K,,,,,,,,,,,10.1103/PhysRevB.27.2800
Th7Fe3,Th7Fe3,Bulk,,,SC,,1.86 K,,,,D102,,,,,,True,10.1103/PhysRevB.15.2592
Th7Fe3,Th7Fe3,Bulk,,,SC,,1.86 K,,hexagonal,,,,,,,,,10.1103/PhysRev.168.464
Th7Ni3,Th7Ni3,Bulk,,,SC,,1.98 K,,hexagonal,,,,,,,,,10.1103/PhysRev.168.464
Th7Pt3,Th7Pt3,Bulk,,,SC,,0.98 K,,Hexagonal,D102,,10.126 Å,,6.346 Å,,,True,10.1103/PhysRev.137.A119
Th7Rh2.5Fe0.5,Th7Rh2.5Fe0.5,Bulk,,,SC,Type-II,2.24 K,,Hexagonal,,P63mc,1.00181 nm,1.00181 nm,0.62758 nm,5 mT,1.6 T,TRUE,10.1016/j.jssc.2021.121995
Th7Rh3,Th7Rh3,Bulk,,,SC,Type-II,2.25 K,,Hexagonal,,P63mc,1.00184 nm,1.00184 nm,0.62767 nm,10 mT,1.6 T,TRUE,10.1016/j.jssc.2021.121995
Th80Co20,Th80Co20,Bulk,,,SC,Type-II,3.8 K,,Amorphous,Amorphous,,,,,,17.3 kOe/K,True,10.1103/PhysRevB.31.3100
Thorium diboride,ThB2,Bulk,,,NSC,,Not superconducting down to 1.77 K,,Cubic,face-centered cubic,,5.58 Å,5.58 Å,5.58 Å,,,True,10.1103/PhysRev.90.115
ThB5,ThB5,Bulk,,,SC,Type-II,32 K,90 GPa,Tetragonal,,P4/mmm,,,,,,FALSE,10.1016/j.commatsci.2024.113127
ThBe13,ThBe13,Bulk,,,NSC,,no superconductivity down to 0.45 K,,,,,,,,,,,10.1103/PhysRevLett.50.1595
ThBe13,ThBe13,Bulk,,,NSC,,,,Cubic,NaZn13-type,Fm3c,10.41005 Å,10.41005 Å,10.41005 Å,,,True,10.1103/PhysRevB.33.1627
ThBe13,ThBe13,Bulk,,,NSC,,,,,,,,,,,,,10.1103/PhysRevB.29.493
ThBe13,ThBe13,Bulk,,,SC,Type-I,0.135 K,,Cubic,,,10.395 Å,,,,3 mT,TRUE,10.1016/j.physb.2017.10.129
ThBeH8,ThBeH8,Bulk,,,SC,High-Tc,113 K,7 GPa,Fluorite-type,Cubic,Fm-3m,,,,,,FALSE,10.1016/j.fmre.2022.11.010
ThBe₁₃,ThBe₁₃,Bulk,,,NSC,,,,Cubic,NaZn₁₃ type,Fm3̄c,10.41727 Å,10.41727 Å,10.41727 Å,,,TRUE,Handbook of SC
ThBH7,ThBH7,Bulk,,,SC,High-Tc/Type-II/NA,51 K,50 GPa,Hexagonal,,P63/mmc,,,,,,FALSE,10.1103/PhysRevB.110.064105
ThB₆,ThB₆,Bulk,,,SC,,0.7 K,,,,,,,,,,TRUE,Handbook of SC
ThB₆,ThB₆,Bulk,,,SC,Type-II,0.74 K,,Cubic,CaB₆ type,Pm3̄m,4.113 Å,4.113 Å,4.113 Å,,,TRUE,Handbook of SC
Thorium Monocarbide,ThC,Bulk,,,SC,Conventional,4.64 K,80 GPa,PbO-type,Tetragonal,P 4/nmm,4.128 Å,,3.063 Å,,,FALSE,10.1016/j.commatsci.2017.05.008
ThCe,ThCe,Bulk,,,SC,,,zero pressure,cubic,fcc,,,,,,,True,10.1103/PhysRevLett.32.54
ThCo0.6Ni0.4C2,ThCo0.6Ni0.4C2,Bulk,,,SC,Noncentrosymmetric/Type-II/NA,11.9 K,Ambient,Orthorhombic,CeNiC2-type,Amm2,,,,,13 T,TRUE,10.1103/PhysRevB.96.014507
ThCo0.6Ni0.4C2,ThCo0.6Ni0.4C2,Bulk,,,SC,Type-II,12 K,,Orthorhombic,Base-centered,Amm2,,,,,,TRUE,10.1016/j.jmmm.2021.168688
ThCo0.7Ni0.3C2,ThCo0.7Ni0.3C2,Bulk,,,SC,Noncentrosymmetric/Type-II/NA,10.4 K,Ambient,Orthorhombic,CeNiC2-type,Amm2,,,,,,TRUE,10.1103/PhysRevB.96.014507
ThCo0.8Ni0.2C2,ThCo0.8Ni0.2C2,Bulk,,,SC,Noncentrosymmetric/Type-II/NA,7.6 K,Ambient,Orthorhombic,CeNiC2-type,Amm2,,,,,,TRUE,10.1103/PhysRevB.96.014507
ThCo0.9Ni0.1C2,ThCo0.9Ni0.1C2,Bulk,,,SC,Noncentrosymmetric/Type-II/NA,4.4 K,Ambient,Orthorhombic,CeNiC2-type,Amm2,,,,,,TRUE,10.1103/PhysRevB.96.014507
ThCoC2,ThCoC2,Bulk,,,SC,Noncentrosymmetric,,,,CeNiC2-type,,,,,,,FALSE,10.1103/PhysRevLett.124.207001
ThCoC2,ThCoC2,Bulk,,,SC,,,,,,,,,,,,,10.1103/PhysRevB.108.144510
ThCoC2,ThCoC2,Bulk,,,SC,Noncentrosymmetric/Type-II/NA,2.55 K,Ambient,Orthorhombic,CeNiC2-type,Amm2,,,,,,TRUE,10.1103/PhysRevB.96.014507
ThCoC2,ThCoC2,Bulk,,,SC,Type-II,2.5 K,,Orthorhombic,Base-centered,Amm2,,,,,,TRUE,10.1016/j.jmmm.2021.168688
ThCoSi,ThCoSi,Bulk,,,SC,Type-II,2.95 K,,Tetragonal,LaPtSi-type,I41md,4.081,4.081,14.003,,,FALSE,10.1103/PhysRevB.100.165130
ThCoSi,ThCoSi,Bulk,,,SC,Type-II,2.95 K,,Tetragonal,LaPtSi-type,I41md,4.081 Å,,14.003 Å,74 Oe,45 kOe,TRUE,10.1016/j.jallcom.2016.06.292
ThCoSi,ThCoSi,,,,SC,,2.95 K,,Tetragonal,,I 41 md,,,,,,FALSE,10.1016/j.jallcom.2023.172100
ThFeAs0.85Sb0.15N,ThFeAs0.85Sb0.15N,Bulk,,,SC,Iron-based,11.4 K,,ZrCuSiAs-type,Tetragonal,P 4/nmm,4.0548 Å,4.0548 Å,8.5439 Å,,,TRUE,10.1016/j.jallcom.2023.170590
ThFeAs0.8P0.2N,ThFeAs0.8P0.2N,Bulk,,,SC,Iron-based,17.3 K,,ZrCuSiAs-type,Tetragonal,P 4/nmm,,,,,,TRUE,10.1016/j.jallcom.2023.170590
ThFeAs0.8Sb0.2N,ThFeAs0.8Sb0.2N,Bulk,,,SC,Iron-based,9.8 K,,ZrCuSiAs-type,Tetragonal,P 4/nmm,4.0606 Å,4.0606 Å,8.5588 Å,,,TRUE,10.1016/j.jallcom.2023.170590
ThFeAs0.95Sb0.05N,ThFeAs0.95Sb0.05N,Bulk,,,SC,Iron-based,18.8 K,,ZrCuSiAs-type,Tetragonal,P 4/nmm,4.0405 Å,4.0405 Å,8.5107 Å,,,TRUE,10.1016/j.jallcom.2023.170590
ThFeAs0.9P0.1N,ThFeAs0.9P0.1N,Bulk,,,SC,Iron-based,24.4 K,,ZrCuSiAs-type,Tetragonal,P 4/nmm,,,,,,TRUE,10.1016/j.jallcom.2023.170590
ThFeAs0.9Sb0.1N,ThFeAs0.9Sb0.1N,Bulk,,,SC,Iron-based,14.6 K,,ZrCuSiAs-type,Tetragonal,P 4/nmm,4.0467 Å,4.0467 Å,8.5257 Å,,,TRUE,10.1016/j.jallcom.2023.170590
ThFeAsN,ThFeAsN,Bulk,,,SC,iron-based/Type-II,30 K,ambient,Tetragonal,ZrCuSiAs-type,P4/nmm,4.0367 Å,4.0367 Å,8.5262 Å,30 G,80 kG,TRUE,10.1103/PhysRevB.96.144502
ThFeAsN,ThFeAsN,Bulk,,,SC,iron-based,30 K; 27 K (new batch); decreases with pressure at a rate of -1.12 ± 0.02 K/GPa,0-3.1 GPa,Tetragonal,1111-type,P4/nmm,4.037,4.037,8.526,,,TRUE,10.1103/PhysRevB.97.140506
ThFeAsN,ThFeAsN,Bulk,,,SC,iron-based,30 K,ambient pressure,Tetragonal,1111-type,P4/nmm,4.0367 Å,4.0367 Å,8.5263 Å,,,FALSE,10.1103/PhysRevB.103.075110
ThFeAsN,ThFeAsN,Bulk,,,SC,iron-based,30 K,ambient,Tetragonal,,P4/nmm,4.0367 Å,4.0367 Å,8.5262 Å,,,FALSE,10.1103/PhysRevB.104.094516
ThFeAsN,ThFeAsN,Bulk,,,SC,iron-based,30 K,ambient,Tetragonal,ZrCuSiAs-type,P4/nmm,4.0414,4.0414,8.5152,,,FALSE,10.1103/PhysRevB.102.224505
ThFeAsN,ThFeAsN,Bulk,,,SC,Iron-based,30 K,,ZrCuSiAs-type,Tetragonal,P 4/nmm,4.0367 Å,4.0367 Å,8.5262 Å,,,TRUE,10.1016/j.jallcom.2023.170590
ThFeAsN,ThFeAsN,Bulk,,,SC,Iron-based,30 K,,Tetragonal,,P4/nmm,4.0356 Å,,8.5286 Å,,,TRUE,10.1016/j.jallcom.2016.10.239
ThFeAsN,ThFeAsN,Bulk,,,SC,Iron-based,30 K,,Tetragonal,,,4.037 Å,,8.526 Å,,,FALSE,10.1016/j.jallcom.2016.06.148
Th1-xGdx,ThGd,Bulk,,,SC,Type-I,,,,,,,,,,,,10.1103/PhysRevLett.20.387
Thorium Gadolinium,ThGd,Bulk,,,SC,,,,,,,,,,,,,10.1103/PhysRevB.22.3194
Thorium-Gadolinium alloy,ThGd,Bulk,,,SC,Type-II,,,,,,,,,,,True,10.1103/PhysRevLett.18.897
Thorium hydride,ThH,Bulk,,,SC,,,,,,,,,,,,,10.1103/PhysRevB.24.7099
ThH10,ThH10,Bulk,,,SC,conventional/High-Tc,near-room temperature,,,hydrogen clathrate,,,,,,,TRUE,10.1103/PhysRevB.102.014516
Thorium Decahydride,ThH10,Bulk,,,SC,,159-161 K,,Cubic,fcc,,,,,,,FALSE,10.1103/PhysRevMaterials.7.024803
Thorium decahydride,ThH10,Bulk,,,SC,High-Tc,,,,clathrate,,,,,,,TRUE,10.1103/PhysRevLett.130.266001
Thorium decahydride,ThH10,Bulk,,,SC,High-Tc,161 K,175 GPa,,,,,,,,,TRUE,10.1103/PhysRevB.104.174506
Thorium decahydride,ThH10,Bulk,,,SC,High-Tc/NA,,,,clathrate,,,,,,,TRUE,10.1103/PhysRevB.106.024515
Thorium Decahydride,ThH10,Bulk,,,SC,High-Tc,,,,Clathrate,,,,,,,TRUE,10.1103/PhysRevB.108.174507
ThH10,ThH10,Bulk,,,SC,High-Tc,161 K,high pressure,,,,,,,,,TRUE,10.1103/PhysRevB.108.054515
Thorium Hydride,ThH10,Bulk,,,SC,High-Tc,,,,,,,,,,,FALSE,10.1103/PhysRevLett.128.167001
ThH10,ThH10,Bulk,,,SC,High-Tc,161 K,,,,,,,,,,TRUE,10.1103/PhysRevB.108.054512
ThH10,ThH10,Bulk,,,SC,High-Tc,165-195 K,100 GPa,Cubic,Fm-3m,Fm-3m,,,,,,FALSE,10.1016/j.jpcs.2022.111193
ThH10,ThH10,Bulk,,,SC,High-Tc,221,100 GPa,,,,,,,,,FALSE,10.1016/j.rinp.2024.107498
ThH10,ThH10,Bulk,,,SC,High-Tc,159-161 K,175 GPa,Fm3m,Cubic,Fm3m,,,,0.024 T,45 T,TRUE,10.1016/j.mattod.2019.10.005
ThH10,ThH10,Bulk,,,SC,High-Tc,161,170 GPa,,,,,,,,,FALSE,10.1016/j.nxmate.2024.100302
ThH10,ThH10,Bulk,,,SC,High-Tc,221 K,100 GPa,,,,,,,,,FALSE,10.1016/j.commatsci.2024.113127
ThH10,ThH10,Bulk,,,SC,High-Tc,161 K,170 GPa,Fm-3m,,,,,,,,TRUE,10.1016/j.mtphys.2021.100546
ThH10,ThH10,Bulk,,,SC,High-Tc,~160 K,170–175 GPa,Fm-3m,,Fm-3m,,,,,,FALSE,10.1016/j.ssc.2020.113820
Thorium Hydride,ThH10,Bulk,,,SC,High-Tc,161 K,,,,,,,,,,FALSE,10.1016/j.physc.2021.1353896
ThH10,ThH10,Bulk,,,SC,High-Tc,160,174,,,,,,,,,FALSE,10.1016/j.rinp.2021.104219
Thorium dihydride,ThH2,Bulk,,,NSC,,,,,,,,,,,,True,10.1103/PhysRevLett.25.741
Thorium dihydride,ThH2,Bulk,,,NSC,,NSC,,Tetragonal,body-centered tetragonal,,,,,,,,10.1103/PhysRevLett.25.1618
ThH3,ThH3,Bulk,,,SC,Type-II,3.88–6.10 K,1 atm,Pm-3n,Simple cubic,Pm-3n,,,,,,FALSE,10.1016/j.ssc.2020.113820
Thorium Hydride,ThH3.6,Bulk,,,SC,Type-II,8.05-8.35 K,,,,,,,,,25-30 kG at 1.1 K,True,10.1103/PhysRevLett.25.738
Thorium Hydride,ThH3.65,Bulk,,,SC,Type-II,8.05-8.35 K,,,,,,,,,25-30 kG at 1.1 K,True,10.1103/PhysRevLett.25.738
ThH9,ThH9,Bulk,,,SC,High-Tc,146 K,,Hexagonal,clathrate,P6_3/mmc,,,,,,TRUE,10.1103/PhysRevB.110.024513
Thorium Nonahydride,ThH9,Bulk,,,SC,,146 K,,Hexagonal,hcp,,,,,,,FALSE,10.1103/PhysRevMaterials.7.024803
Thorium nonahydride,ThH9,Bulk,,,SC,High-Tc,,,,clathrate,,,,,,,TRUE,10.1103/PhysRevLett.130.266001
Thorium Nonahydride,ThH9,Bulk,,,SC,High-Tc,,,,Clathrate,,,,,,,TRUE,10.1103/PhysRevB.108.174507
Thorium Hydride,ThH9,Bulk,,,SC,High-Tc,,,,,,,,,,,FALSE,10.1103/PhysRevLett.128.167001
ThH9,ThH9,Bulk,,,SC,High-Tc,146 K,150 GPa,P63/mmc,Hexagonal,P63/mmc,,,,,38 T,TRUE,10.1016/j.mattod.2019.10.005
ThH9,ThH9,Bulk,,,SC,High-Tc,134,170 GPa,,,,,,,,,FALSE,10.1016/j.nxmate.2024.100302
ThH9,ThH9,Bulk,,,SC,High-Tc,146 K,170 GPa,P63/mmc,,,,,,,,TRUE,10.1016/j.mtphys.2021.100546
ThH9,ThH9,Bulk,,,SC,High-Tc,~146 K,170–175 GPa,P63/mmc,,P63/mmc,,,,,,FALSE,10.1016/j.ssc.2020.113820
ThH9,ThH9,Bulk,,,SC,High-Tc,123-145,150,,,,,,,,,FALSE,10.1016/j.rinp.2021.104219
ThIr,ThIr,Bulk,,,SC,,0.37 K,,Orthorhombic,Bf,,3.894 Å,11.13 Å,4.266 Å,,,True,10.1103/PhysRev.137.A119
ThIr2,ThIr2,Bulk,,,SC,Type-II,5.23,,Cubic,Face-centered cubic,Fd-3m,7.5886,,,,,FALSE,10.1016/j.jpcs.2022.111178
ThIr2,ThIr2,,,,SC,,5.58 K,,,,,,,,9.5 mT,2.25 T,FALSE,10.1016/j.physc.2024.1354604
ThIr2,ThIr2,Bulk,,,SC,Type-II,5.58 K,,Cubic Laves phase,C15,Fd-3m,7.669,7.669,7.669,9.5 mT,2.25 T,TRUE,10.1016/j.intermet.2020.106993
ThIr2Ge2,ThIr2Ge2,,,,SC,,1.5 K,,,,,,,,,,FALSE,10.1016/j.physb.2017.10.118
ThIr3,ThIr3,Bulk,,,SC,,4.71 K,,,,,,,,,,True,10.1103/PhysRev.137.A119
ThIr3,ThIr3,Bulk,,,SC,,,,,,,,,,,,FALSE,10.1103/PhysRevB.102.174503
ThIr3,ThIr3,Bulk,,,SC,Type-II,4.41 K,,Rhombohedral,PuNi3-type,R-3m,5.3394,5.3394,26.4228,60 Oe,47 kOe,TRUE,10.1103/PhysRevB.100.214514
ThIr3,ThIr3,Bulk,,,SC,Type-II,5.01 K,0 GPa,Rhombohedral,Rhombohedral,R-3m,5.294 Å,5.294 Å,26.330 Å,,,FALSE,10.1016/j.rinma.2024.100568
ThIr3B2,ThIr3B2,Bulk,,,SC,Type-II,1.90-2.09 K,,,,,,,,,,FALSE,10.1016/j.physc.2024.1354583
ThIr5,ThIr5,Bulk,,,SC,,3.93 K,,Hexagonal,D2d,,5.315 Å,,4.288 Å,,,True,10.1103/PhysRev.137.A119
ThIrGe,ThIrGe,Bulk,,,SC,Type-II,8.06 K,,Orthorhombic,,Pnma (No.62),7.1829 Å,4.4002 Å,7.78953 Å,,,FALSE,10.1016/j.jpcs.2023.111413
ThIrSi,ThIrSi,Bulk,,,SC,,6.50 K,,Tetragonal,LaPtSi type,I4,4.142 Å,4.142 Å,14.27 Å,,,TRUE,Handbook of SC
ThIrSi,ThIrSi,Bulk,,,SC,,,,Tetragonal,LaPtSi-type,I41md,4.141,4.141,14.270,,,FALSE,10.1103/PhysRevB.100.165130
ThIr₂,ThIr₂,Bulk,,,SC,Classical,3.93 K,,Hexagonal,CeCo₂B₂ type,P6/mmm,5.315 Å,5.315 Å,4.288 Å,,,TRUE,Handbook of SC
ThIr₂,ThIr₂,Bulk,,,SC,,6.5 K,,Cubic,Laves phase,,,,,,,TRUE,Handbook of SC
ThIr₂,ThIr₂,Bulk,,,SC,,5.6 K,,,Laves phase,,,,,,,TRUE,Handbook of SC
ThIr₂,ThIr₂,Bulk,,,SC,Type-II,5.75 K,,Cubic,cubic Laves phase,Fd3̄m,7.664 Å,7.664 Å,7.664 Å,,,TRUE,Handbook of SC
ThIr₃,ThIr₃,Bulk,,,SC,,4.7 K,,,,,,,,,,TRUE,Handbook of SC
ThIr₃B₂,ThIr₃B₂,Bulk,,,SC,Classical,2.09 K,,Hexagonal,CeCo₂B₂ type,P6/mmm,5.449 Å,5.449 Å,3.230 Å,,,TRUE,Handbook of SC
ThIr₃B₂,ThIr₃B₂,Bulk,,,SC,,2.1 K,,Hexagonal,CeCo₃B₂ type,hP6,,,,,,TRUE,Handbook of SC
ThIr₅,ThIr₅,Bulk,,,SC,,3.9 K,,Hexagonal,CeCo₃B₂ type,hP6,,,,,,TRUE,Handbook of SC
ThIr₅,ThIr₅,Bulk,,,SC,,3.9 K,,,,,,,,,,TRUE,Handbook of SC
ThLa3Be4H32,ThLa3Be4H32,Bulk,,,SC,High-Tc,134 K,10 GPa,Pm-3m,Cubic,,,,,,,FALSE,10.1016/j.mtphys.2024.101387
ThLa₃,ThLa₃,Bulk,,,SC,,3.3 K,,Cubic,Cu₃Au type,cP4,,,,,,TRUE,Handbook of SC
Thorium Nitride,ThN,,,,SC,,,,,NaCl-type,,,,,,,,10.1103/PhysRevLett.36.366
ThNb2H12,ThNb2H12,Bulk,,,SC,Type-II,25 K,15 GPa,Hexagonal,P6/mmm,P6/mmm,5.575,5.575,3.222,,,FALSE,10.1016/j.jpcs.2022.111193
ThNb2H12,ThNb2H12,Bulk,,,SC,Type-II,4 K,100 GPa,Hexagonal,P6/m,P6/m,5.176,5.176,2.990,,,FALSE,10.1016/j.jpcs.2022.111193
ThNi₂B₂C,ThNi2B2C,Bulk,,,SC,Type-II,,,,Layered,,,,,,,,10.1103/PhysRevB.54.15341
ThNi2B2C,ThNi2B2C,Bulk,,,SC,Type-II,,,Tetragonal,ThCr2Si2,,,,,,,,10.1103/PhysRevB.55.8497
ThNi2B2C,ThNi2B2C,Bulk,,,SC,Type-II,8.0 K,,Tetragonal,LuNi2B2C-type,I4/mmm,3.683 Å,3.683 Å,10.22 Å,900 G,1 T,True,10.1103/PhysRevB.51.420
Thorium nickel borocarbide,ThNi2B2C,,,,SC,,,,,,,,,,,,,10.1103/PhysRevLett.80.1730
ThNi2B2C,ThNi2B2C,,,,SC,,,,,,,,,,,,,10.1103/PhysRevB.53.8499
ThNi2B2C,ThNi2B2C,Bulk,,,SC,,,,,layered,,,,,,,,10.1103/PhysRevB.52.3676
ThNi2B2C,ThNi2B2C,Bulk,,,SC,Type-II,6.3 K,,,,,,,,,,False,10.1103/PhysRevB.53.5640
ThNi2B2C,ThNi2B2C,,,,SC,Type-II,7 K,,,,,,,,,,,10.1103/PhysRevB.52.1181
ThNi2B2C,ThNi2B2C,Bulk,,,SC,Type-II,8 K,,Tetragonal,LuNi2B2C-type,I4/mmm,,,,,,,10.1103/PhysRevB.51.16436
ThNi2B2C,ThNi2B2C,Bulk,,,SC,borocarbide,8 K,,,,,,,,,,TRUE,Handbook of SC
ThNi2B2C,ThNi2B2C,Bulk,,,SC,,8 K,,Tetragonal,ThCr2Si2-type,I4/mmm,,,,,,FALSE,10.1103/PhysRevB.109.L180505
ThNi2B2C,ThNi2B2C,Bulk,,,SC,Type-II,6.5 K,,,,,,,,,,TRUE,10.1016/S0921-4526(99)01169-2
ThNi2B2C,ThNi2B2C,Bulk,,,SC,Type-II,6 K,,Isostructural with LnNi2B2C,,,,,,,,TRUE,10.1016/0921-4534(94)90813-3
ThNiAsN,ThNiAsN,Bulk,,,SC,nickel-based pnictide,4.3 K,ambient,Tetragonal,ZrCuSiAs-type,P4/nmm,4.0804,4.0804,7.9888,,,FALSE,10.1103/PhysRevB.102.224505
ThNiSi,ThNiSi,Bulk,,,SC,Type-II,0.84 K,,Tetragonal,LaPtSi-type,I41md,4.0697,4.0697,14.089,,,FALSE,10.1103/PhysRevB.100.165130
ThNiSi,ThNiSi,Bulk,,,SC,Type-II,0.85 K,,Tetragonal,LaPtSi-type,I41md,4.0697 Å,,14.0891 Å,30 Oe,1260 Oe,TRUE,10.1016/j.jallcom.2017.10.004
ThNi₂B₂C,ThNi₂B₂C,Bulk,,,SC,,8.0 K,,,,,3.683 Å,,10.22 Å,,,TRUE,Handbook of SC
ThNi₂B₂C,ThNi₂B₂C,Bulk,,,SC,Type-II,8.0 K,,Tetragonal,borocarbide,tI12,,,,,,TRUE,Handbook of SC
Thorium Phosphide,ThP,,,,SC,,,,,NaCl-type,,,,,,,,10.1103/PhysRevLett.36.366
ThPb3,ThPb3,Bulk,,,SC,Type-II,5.55 K,,Cubic,AuCu3-type,Pm-3m,4.7929 Å,,,,,FALSE,10.1016/j.physc.2023.1354250
ThPb₃,ThPb₃,Bulk,,,SC,,5.55 K,,,,,4.853 Å,,,,,TRUE,Handbook of SC
ThPb₃,ThPb₃,Bulk,,,SC,,5.6 K,,Cubic,Cu₃Au type,cP4,,,,,,TRUE,Handbook of SC
ThPd0.65B4.7,ThPd0.65B4.7,Bulk,,,SC,Type-II,21 K,,Cubic,,,0.42 nm,,,,,FALSE,10.1016/S0921-4534(00)00228-8
ThPd₂Al₃,ThPd2Al3,,,,NSC,,,,,,,,,,,,,10.1103/PhysRevLett.71.2146
ThPd2Al3,ThPd2Al3,Bulk,,,SC,,0.2 K,,Hexagonal,,,,,,,,TRUE,10.1103/PhysRevB.105.115128
ThPd2B2C,ThPd2B2C,Bulk,,,SC,,14.5 K,,,,,,,,,,,10.1103/PhysRevB.52.12921
ThPd2B2C,ThPd2B2C,Bulk,,,SC,Type-II,13.8 K,,Tetragonal,LuNi2B2C-type,I4/mmm,3.839 Å,3.839 Å,10.649 Å,,,True,10.1103/PhysRevB.51.16436
ThPd2B2C,ThPd2B2C,Bulk,,,SC,borocarbide,14.5 K,,,,,,,,,,TRUE,Handbook of SC
ThPd2B2C,ThPd2B2C,Bulk,,,SC,,15 K,,Tetragonal,ThCr2Si2-type,I4/mmm,,,,,,FALSE,10.1103/PhysRevB.109.L180505
ThPd2B2C,ThPd2B2C,Bulk,,,SC,Type-II,14.5 K,,Tetragonal,,I4/mmm,0.375 nm,,1.07 nm,,,FALSE,10.1016/S0921-4534(00)00228-8
ThPd2B2C,ThPd2B2C,Bulk,,,SC,Type-II,14.5 K,,Isostructural with LnNi2B2C,,,,,,,,TRUE,10.1016/0921-4534(94)90813-3
ThPd2Ge2,ThPd2Ge2,Bulk,,,SC,Type-II,0.63 K,,ThCr2Si2-type,Tetragonal,I4/mmm,0.42935 nm,0.42935 nm,1.00944 nm,10.5 mT,32 mT,TRUE,10.1016/j.physb.2017.10.118
ThPd2Pb,ThPd2Pb,Bulk,,,NSC,,,,Cubic,Heusler L21,,6.88 Å,6.88 Å,6.88 Å,,,True,10.1103/PhysRevB.53.2651
ThPd3,ThPd3,Bulk,,,NSC,,,,,,,,,,,,,10.1103/PhysRevB.51.16436
ThPd3B3C,ThPd3B3C,Bulk,,,SC,Type-II,21 K,,,,,,,,,17 T,FALSE,10.1016/S0925-8388(96)02832-0
ThPd₂B₂C,ThPd₂B₂C,Bulk,,,SC,Type-II,14.5 K,,Tetragonal,borocarbide,tI12,,,,,,TRUE,Handbook of SC
ThPd₅B₂C,ThPd₅B₂C,Bulk,,,SC,,14.5 K,,,,,3.84 Å,,10.67 Å,,,TRUE,Handbook of SC
ThPt,ThPt,Bulk,,,SC,,0.44 K,,Orthorhombic,Bf,,3.900 Å,11.09 Å,4.454 Å,,,True,10.1103/PhysRev.137.A119
ThPt2B2C,ThPt2B2C,Bulk,,,SC,borocarbide,6.5 K,,,,,,,,,,TRUE,Handbook of SC
ThPt2B2C,ThPt2B2C,Bulk,,,SC,,7 K,,Tetragonal,ThCr2Si2-type,I4/mmm,,,,,,FALSE,10.1103/PhysRevB.109.L180505
ThPt2B2C,ThPt2B2C,Bulk,,,SC,Type-II,6.5 K,,Isostructural with LnNi2B2C,,,,,,,,TRUE,10.1016/0921-4534(94)90813-3
ThPt3,ThPt3,Bulk,,,SC,,3.13 K,,,,,,,,,,True,10.1103/PhysRev.137.A119
ThPt4Ge12,ThPt4Ge12,Bulk,,,SC,,4.62 K,,Cubic,skutterudite,,,,,,,FALSE,10.1103/PhysRevB.86.174513
ThPt4Ge12,ThPt4Ge12,,,,SC,,,,,skutterudite,,,,,,,FALSE,10.1103/PhysRevB.99.245115
ThPt4Ge12,ThPt4Ge12,Bulk,,,SC,Multiband,4.5 K,ambient,Cubic,filled skutterudite,Im-3,8.615,8.615,8.615,,,TRUE,10.1103/PhysRevB.94.094501
Thorium Platinum Germanide,ThPt4Ge12,Bulk,,,SC,Type-II,4.62 K,Ambient,Cubic,Filled skutterudite,Im-3,8.5924 Å,8.5924 Å,8.5924 Å,3 mT,0.29 T,TRUE,10.1103/PhysRevB.77.180504
ThPt4Ge12,ThPt4Ge12,Bulk,,,SC,,up to 8.3 K,,,filled skutterudite,,,,,,,,10.1103/PhysRevLett.109.236405
ThPt4Ge12,ThPt4Ge12,Bulk,,,SC,Type-II,4.62 K,,Cubic,skutterudite,,,,,,,FALSE,10.1103/PhysRevB.78.052504
ThPt4Ge12,ThPt4Ge12,Bulk,,,SC,Type-II,4.62 K,0,Filled-skutterudite,,,,,,,,FALSE,10.1016/j.physc.2009.11.127
ThPtSi,ThPtSi,Bulk,,,SC,,,,Tetragonal,LaPtSi-type,I41md,4.154,4.154,14.582,,,FALSE,10.1103/PhysRevB.100.165130
ThPt₂B₂C,ThPt₂B₂C,Bulk,,,SC,,6.5 K,,,,,3.83 Å,,10.86 Å,,,TRUE,Handbook of SC
ThPt₂B₂C,ThPt₂B₂C,Bulk,,,SC,Type-II,6.5 K,,Tetragonal,borocarbide,tI12,,,,,,TRUE,Handbook of SC
ThPt₅,ThPt₅,Bulk,,,SC,,3.1 K,,,,,,,,,,TRUE,Handbook of SC
ThRe₂,ThRe₂,Bulk,,,SC,,5.0 K,,Hexagonal,Laves phase,,,,,,,TRUE,Handbook of SC
ThRe₂,ThRe₂,Bulk,,,SC,,5.0 K,,hexagonal,Laves phase,,,,,,,TRUE,Handbook of SC
ThRe₂,ThRe₂,Bulk,,,SC,,5.0 K,,Hexagonal,"MgZn₂ type, hexagonal Laves phase",P6₃/mmc,5.4927 Å,,9.1010 Å,,,TRUE,Handbook of SC
ThRh,ThRh,Bulk,,,SC,,0.36 K,,Orthorhombic,Bf,,3.866 Å,11.24 Å,4.22 Å,,,True,10.1103/PhysRev.137.A119
ThRh0.96Si1.04,ThRh0.96Si1.04,Bulk,,,SC,,6.45 K,,Tetragonal,LaPtSi type,I4,4.128 Å,4.128 Å,14.28 Å,,,TRUE,Handbook of SC
ThRh3,ThRh3,Bulk,,,SC,,1.07 K,,,,,,,,,,True,10.1103/PhysRev.137.A119
ThRh4B4,ThRh4B4,,,,SC,,,,,,,,,,,,,10.1103/PhysRevLett.38.987
ThRhSi/ThIrSi,ThRhSi/ThIrSi,,,,SC,,6.5 K,,Orthorhombic,,Pnma,,,,,,FALSE,10.1016/j.jallcom.2023.172100
ThRh₄B₄,ThRh₄B₄,Bulk,,,SC,,4.34 K,,Tetragonal,CeCo₄B₄ type,P4₂/nmc,5.356 Å,5.356 Å,7.538 Å,,,TRUE,Handbook of SC
ThRh₄B₄,ThRh₄B₄,Bulk,,,SC,,4.3 K,,Tetragonal,,tP18,,,,,,TRUE,Handbook of SC
ThRh₅,ThRh₅,Bulk,,,SC,,1.1 K,,,,,,,,,,TRUE,Handbook of SC
ThrSi,ThrSi,Bulk,,,SC,,6.5 K,,,,,,,,,,TRUE,Handbook of SC
ThRu1.8Re0.2Si2,ThRu1.8Re0.2Si2,Bulk,,,NSC,,NSC,,,,,,,,,,TRUE,10.1103/PhysRevB.78.024413
ThRu2,ThRu2,Bulk,,,SC,,,,,,,,,,,,True,10.1103/PhysRevLett.51.1290
ThRu2:Gd,ThRu2,Bulk,,,SC,Type-II,2 K,,Cubic,,,,,,,measured at microwave frequency,True,10.1103/PhysRevB.9.147
ThRu2,ThRu2,Bulk,,,SC,Type-II,3.47 K,ambient pressure,Cubic,C15,,,,,,,True,10.1103/PhysRevB.33.162
ThRu2Si2,ThRu2Si2,Bulk,,,NSC,,NSC,,Tetragonal,ThCr2Si2-type,I4/mmm (No. 139),,,,,,TRUE,10.1103/PhysRevB.82.205103
ThRu3B2,ThRu3B2,Bulk,,,SC,Type-II,1.60-1.79 K,,,,,,,,,,FALSE,10.1016/j.physc.2024.1354583
ThRu3Si2,ThRu3Si2,,,,SC,,,,,,,,,,,,,10.1103/PhysRevB.49.12051
ThRu3Si2,ThRu3Si2,Bulk,,,SC,Type-II,3.8 K,,,,,,,,,,FALSE,10.1016/j.physc.2024.1354583
ThRu₂,ThRu₂,Bulk,,,SC,,3.5 K,,Cubic,Laves phase,,,,,,,TRUE,Handbook of SC
ThRu₂,ThRu₂,Bulk,,,SC,,4.1 K,,,Laves phase,,,,,,,TRUE,Handbook of SC
ThRu₂,ThRu₂,Bulk,,,SC,Type-II,4.1 K,,Cubic,cubic Laves phase,Fd3̄m,7.653 Å,7.653 Å,7.653 Å,,,TRUE,Handbook of SC
ThRu₂Si₂,ThRu₂Si₂,Bulk,,,SC,Classical,3.98 K,,Hexagonal,LaRu₂Si₂ type,P6₃/m,5.608 Å,5.608 Å,7.201 Å,,,TRUE,Handbook of SC
ThRu₃B₂,ThRu₃B₂,Bulk,,,SC,Classical,1.79 K,,Hexagonal,CeCo₂B₂ type,P6/mmm,5.526 Å,5.526 Å,3.070 Å,,,TRUE,Handbook of SC
ThRu₃B₂,ThRu₃B₂,Bulk,,,SC,,1.8 K,,Hexagonal,CeCo₃B₂ type,hP6,,,,,,TRUE,Handbook of SC
ThS,ThS,Bulk,,,SC,Classical,0.5 K,,Cubic,NaCl type (rock salt),,,,,,,TRUE,Handbook of SC
ThSe,ThSe,Bulk,,,SC,Classical,1.7 K,,Cubic,NaCl type (rock salt),,,,,,,TRUE,Handbook of SC
β-ThSi2,ThSi2,,,,SC,,2.41 K,,Hexagonal,AlB2-type,,,,,,,,10.1103/PhysRevLett.87.077003
α-ThSi2,ThSi2,Bulk,,,SC,Type-II,3.16 K,,Tetragonal,α-ThSi2 type,,,,,,,True,10.1103/PhysRev.93.1004
β-ThSi2,ThSi2,Bulk,,,SC,Type-II,2.41 K,,Hexagonal,β-ThSi2 type,,,,,,,True,10.1103/PhysRev.93.1004
ThSi2,ThSi2,Bulk,,,SC,Classical,3.2 K,,,,,4.134 Å,,14.375 Å,,,TRUE,Handbook of SC
β-ThSi2,ThSi2,Bulk,,,SC,Type-II,2.41 K,,Hexagonal,AlB2-type,,,,,,,FALSE,10.1016/j.jallcom.2016.02.196
β-ThSi2,ThSi2,Bulk,,,SC,Type-II,2.41 K,,AlB2-type,,,,,,,,FALSE,10.1016/S0921-4534(02)01798-7
β-ThSi2,ThSi2,Bulk,,,SC,Type-II,2.41 K,0 GPa,AlB2-type,,,,,,,,FALSE,10.1016/S0921-4534(01)01122-4
ThSiH7,ThSiH7,Bulk,,,SC,High-Tc,61.5 K,0 GPa,Hexagonal,breathing kagome lattice,P-6m2,,,,,,FALSE,10.1103/PhysRevB.110.024513
ThSi₁.₅,ThSi₁.₅,Bulk,,,SC,,2.41 K,,,,,3.985,,4.220,,,TRUE,Handbook of SC
β-ThSi₂,ThSi₂,Bulk,,,SC,,2.4 K,,,AlB₂-type,,,,,,,TRUE,Handbook of SC
α-ThSi₂,ThSi₂,Bulk,,,SC,,3.2 K,,Tetragonal,,I4₁/amd,,,,,,TRUE,Handbook of SC
ThSi₂,ThSi₂,Bulk,,,SC,,2.4 K,,,,,,,,,,TRUE,Handbook of SC
ThSi₂,ThSi₂,Bulk,,,SC,,3.2 K,,,,,,,,,,TRUE,Handbook of SC
ThSi₂,ThSi₂,Bulk,,,SC,,3.2 K,,Tetragonal,α-ThSi₂ type,I41/amd,4.134 Å,4.134 Å,14.375 Å,,,TRUE,Handbook of SC
ThSn₃,ThSn₃,Bulk,,,SC,,3.33 K,,,,,4.714 Å,,,,,TRUE,Handbook of SC
ThTc₂,ThTc₂,Bulk,,,SC,,5.3 K,,hexagonal,Laves phase,,,,,,,TRUE,Handbook of SC
ThTc₂,ThTc₂,Bulk,,,SC,,5.3 K,,Hexagonal,"MgZn₂ type, hexagonal Laves phase",P6₃/mmc,5.393 Å,,9.223 Å,,,TRUE,Handbook of SC
ThTe2,ThTe2,Bulk,,,NSC,,,,,,,,,,,,FALSE,10.1103/PhysRevB.109.054521
ThTl3,ThTl3,Bulk,,,SC,,<1 K,,,,,,,,,,FALSE,10.1103/PhysRevB.97.224425
ThU,ThU,Bulk,,,SC,,,,,,,,,,,,,10.1103/PhysRevB.17.1195
ThY2H24,ThY2H24,Bulk,,,SC,High-Tc,303 K,112 GPa,Hexagonal,clathrate,P6/mmm,,,,,,FALSE,10.1103/PhysRevB.111.054505
Th₀.₅₇₃Ir₀.₂₈₇O₀.₁₄,Th₀.₅₇₃Ir₀.₂₈₇O₀.₁₄,Bulk,,,SC,Type-II,5.5 K,,Cubic,"W₃Fe₃C type, η-carbide",Fd3̄m,11.620 Å,11.620 Å,11.620 Å,,,TRUE,Handbook of SC
Th₀.₅₇₃Rh₀.₂₈₇O₀.₁₄,Th₀.₅₇₃Rh₀.₂₈₇O₀.₁₄,Bulk,,,SC,Type-II,3.37 K,,Cubic,"W₃Fe₃C type, η-carbide",Fd3̄m,11.588 Å,11.588 Å,11.588 Å,,,TRUE,Handbook of SC
Y-substituted ThSi₂,Th₁₋ₓYₓSi₂,Bulk,,,SC,,4.6 K,,,,,,,,,,TRUE,Handbook of SC
Th₂Ag,Th₂Ag,Bulk,,,SC,,2.19 K,,Tetragonal,θ-CuAl₂ type,I4/mcm,7.591 Å,7.591 Å,5.844 Å,,,TRUE,Handbook of SC
Th₂Au,Th₂Au,Bulk,,,SC,,3.65 K,,Tetragonal,θ-CuAl₂ type,I4/mcm,7.462 Å,7.462 Å,5.989 Å,,,TRUE,Handbook of SC
Th₂Cu,Th₂Cu,Bulk,,,SC,,3.44 K,,Tetragonal,θ-CuAl₂ type,I4/mcm,7.324 Å,7.324 Å,5.816 Å,,,TRUE,Handbook of SC
Th₃C₂.₃₀,Th₃C₂.₃₀,Bulk,,,SC,Type-II,4.1 K,,Cubic,Pu₃C₃ type,I43d,8.5520 Å,8.5520 Å,8.5520 Å,,,TRUE,Handbook of SC
Th₃Ir₄Sn₁₃,Th₃Ir₄Sn₁₃,Bulk,,,SC,,2.6 K,,Cubic,Yb₃Rh₄Sn₁₃ type,cP40,,,,,,TRUE,Handbook of SC
Th₃Ir₄Sn₁₃,Th₃Ir₄Sn₁₃,Bulk,,,SC,,2.6 K,,Cubic,,,9.695 Å,,,,,TRUE,Handbook of SC
Th₃Os₄Sn₁₃,Th₃Os₄Sn₁₃,Bulk,,,SC,,5.6 K,,Cubic,Yb₃Rh₄Sn₁₃ type,cP40,,,,,,TRUE,Handbook of SC
Th₃Os₄Sn₁₃,Th₃Os₄Sn₁₃,Bulk,,,SC,,5.6 K,,Cubic,,,9.721 Å,,,,,TRUE,Handbook of SC
Th₃Rh₄Sn₁₃,Th₃Rh₄Sn₁₃,Bulk,,,SC,,1.9 K,,Cubic,Yb₃Rh₄Sn₁₃ type,cP40,,,,,,TRUE,Handbook of SC
Th₃Rh₄Sn₁₃,Th₃Rh₄Sn₁₃,Bulk,,,SC,,1.9 K,,Cubic,,,9.692 Å,,,,,TRUE,Handbook of SC
Th₄C₃,Th₄C₃,Bulk,,,SC,Type-II,6.8 K,,,,,,,,,,TRUE,Handbook of SC
Th₄H₁₅,Th₄H₁₅,Bulk,,,SC,,7.6 K,,,,,,,,,,TRUE,Handbook of SC
Nitrided Titanium,Ti-1.6%N,Bulk,,,SC,Type-II,3K,,,,,,,,,,TRUE,10.1016/0378-4363(81)90627-6
Titanium-Vanadium,Ti-V,Bulk,,,SC,Type-II,5.155-10.487,0.1-20.2 GPa,bcc,Cubic,Im-3m,3.083,3.083,3.083,,,FALSE,10.1016/S0921-4534(01)00919-4
Titanium/Gold,Ti/Au,Thin Film,,,SC,Type-I,135 mK,,,,,,,,,,FALSE,10.1016/j.nima.2003.12.040
Titanium/Gold,Ti/Au,Thin Film,,,SC,Type-I,100 mK,,,,,,,,,,FALSE,10.1016/j.nima.2003.12.040
Titanium/Niobium/Titanium Trilayer,Ti/Nb/Ti,Trilayer,,,SC,,,,,,,,,,,,,10.1103/PhysRevLett.113.107003
Topological Insulator/Superconductor Heterostructure,TI/SC,Thin Film,,,SC,Topological,,,,,,,,,,,FALSE,10.1103/PhysRevB.94.125428
Ti0.096Zr0.904,Ti0.096Zr0.904,Bulk,,,SC,,<1.12 K,,Hexagonal,α,,,,,,,True,10.1103/PhysRev.168.715
Ti0.1Nb0.9,Ti0.1Nb0.9,Bulk,,,SC,Type-II,,,,,,,,,,,True,10.1103/PhysRev.139.A1163
Ti-doped NiTe2,Ti0.1NiTe1.5,Bulk,,,SC,Type-II,4.0 K,0-1.3 GPa,CdI2 prototype,Hexagonal,P-3m1 (164),,,,,0.9 T,TRUE,10.1016/j.ssc.2018.08.014
Ti0.20Nb0.20Mo0.21Ta0.19W0.20,Ti0.20Nb0.20Mo0.21Ta0.19W0.20,Thin Film,,,SC,Type-II,0.62 K,,bcc,,,,,,,0.34 T,TRUE,10.1016/j.actamat.2023.119428
TiZrNbHf,Ti0.25Zr0.25Nb0.25Hf0.25,Bulk,,,SC,Type-II,6.2 K,Ambient,bcc,Body-Centred Cubic,,3.4325 Å,,,,>10 T,TRUE,10.1016/j.physb.2022.414414
Ti0.290Mo0.710,Ti0.290Mo0.710,Bulk,,,SC,,< 1.5 K,,cubic,bcc,,,,,,,True,10.1103/PhysRevB.5.4435
TiZrNbHfTa,Ti0.2Zr0.2Nb0.2Hf0.2Ta0.2,Bulk,,,SC,Type-II,7.2 K,Ambient,bcc,Body-Centred Cubic,,3.3929 Å,,,,>10 T,TRUE,10.1016/j.physb.2022.414414
Ti0.306Zr0.694,Ti0.306Zr0.694,Bulk,,,SC,,1.15±0.02 K,,Hexagonal,α,,,,,,,True,10.1103/PhysRev.168.715
Ti0.306Zr0.694,Ti0.306Zr0.694,Bulk,,,SC,,1.22±0.1 K,,Hexagonal,α',,,,,,,True,10.1103/PhysRev.168.715
TiZrNb,Ti0.33Zr0.33Nb0.33,Bulk,,,SC,Type-II,7.8 K,Ambient,bcc,Body-Centred Cubic,,3.3950 Å,,,,>10 T,TRUE,10.1016/j.physb.2022.414414
Titanium Vanadium alloy,Ti0.35V0.65,Bulk,,,SC,Type-II,,,,,,,,,,,,10.1103/PhysRevB.8.5098
Ti0.395Zr0.605,Ti0.395Zr0.605,Bulk,,,SC,,1.15±0.1 K,,Hexagonal,α,,,,,,,True,10.1103/PhysRev.168.715
Ti0.395Zr0.605,Ti0.395Zr0.605,Bulk,,,SC,,1.15±0.1 K,,Hexagonal,α',,,,,,,True,10.1103/PhysRev.168.715
V-Ti alloy (Ti0.41V0.59),Ti0.41V0.59,Thin Film,1000-1200 Å,sapphire,SC,,,,amorphous,amorphous,,,,,,,True,10.1103/PhysRevB.19.525
Ti-58 at.% V,Ti0.42V0.58,Bulk,,,SC,Type-II,7.52 K,,,,,,,,,153 ± 6 kG at 0 K,True,10.1103/PhysRevLett.17.81
Ti-52 at.% Ta,Ti0.48Ta0.52,Bulk,,,SC,Type-II,7.86 K,,,,,,,,,134 ± 3 kG at 0 K,True,10.1103/PhysRevLett.17.81
Ti0.494Zr0.506,Ti0.494Zr0.506,Bulk,,,SC,,1.08±0.15 K,,Hexagonal,α,,,,,,,True,10.1103/PhysRev.168.715
Ti0.494Zr0.506,Ti0.494Zr0.506,Bulk,,,SC,,1.22±0.05 K,,Hexagonal,α',,,,,,,True,10.1103/PhysRev.168.715
Ti-49.9 at.% Zr-0.2 at.% Mn,Ti0.499Zr0.499Mn0.002,Bulk,,,NSC,,,,Hexagonal,hcp,,,,,,,True,10.1103/PhysRev.135.A1151
Ti0.502Zr0.498,Ti0.502Zr0.498,Bulk,,,SC,,1.30±0.02 K,,Hexagonal,α,,,,,,,True,10.1103/PhysRev.168.715
Ti-Be glassy metal,Ti0.50Be0.40Zr0.10,Bulk,,,SC,,0.315 K,,,amorphous,,,,,,,True,10.1103/PhysRevB.16.3406
Ti-44 at.% Nb,Ti0.56Nb0.44,Bulk,,,SC,Type-II,8.99 K,,,,,,,,,157 ± 11 kG at 0 K,True,10.1103/PhysRevLett.17.81
Titanium Niobium alloy,Ti0.56Nb0.44,Bulk,,,SC,Type-II,,,,,,,,,,,,10.1103/PhysRevB.8.5098
(Ti0.7V0.3)0.85Al0.15,Ti0.595V0.255Al0.15,Bulk,,,SC,,2.2 K,,,bcc,,,,,,,True,10.1103/PhysRevB.32.7155
Ti0.595Zr0.405,Ti0.595Zr0.405,Bulk,,,SC,,1.08±0.1 K,,Hexagonal,α,,,,,,,True,10.1103/PhysRev.168.715
Ti0.595Zr0.405,Ti0.595Zr0.405,Bulk,,,SC,,1.11±0.1 K,,Hexagonal,α',,,,,,,True,10.1103/PhysRev.168.715
Ti0.5Al0.5B2,Ti0.5Al0.5B2,Bulk,,,SC,Type-II,0.24 K,,Hexagonal,AlB2-type,P6/mmm,2.994 Å,,6.624 Å,,,FALSE,10.1016/j.commatsci.2018.08.005
Ti-50 at.% Zr,Ti0.5Zr0.5,Bulk,,,SC,Type-II,1.60 K,,Hexagonal,hcp,,,,,,3.3 kG at 1.17 K,True,10.1103/PhysRev.135.A1151
Titanium-Zirconium,Ti0.5Zr0.5,Bulk,,,SC,Type-II,1.5 K,,Cubic,body-centered cubic,,,,,,,,10.1103/PhysRev.140.A914
Ti0.602Mo0.398,Ti0.602Mo0.398,Bulk,,,SC,,2.8 K,,cubic,bcc,,,,,,,True,10.1103/PhysRevB.5.4435
Ti0.691Zr0.309,Ti0.691Zr0.309,Bulk,,,SC,,1.03±0.15 K,,Hexagonal,α,,,,,,,True,10.1103/PhysRev.168.715
Ti0.6V0.4,Ti0.6V0.4,Bulk,,,SC,Type-II,7.15 K,,Body Centered Cubic,,,,,,,13.7 T,TRUE,10.1016/j.physb.2013.11.043
Ti0.73Ir0.27,Ti0.73Ir0.27,Bulk,,,SC,A15,5.0 K,,Cubic,Cr3Si type,Pm3̄n,5.000 Å,,,,,TRUE,Handbook of SC
Ti0.746Mo0.254,Ti0.746Mo0.254,Bulk,,,SC,,3.7 K,,cubic,bcc,,,,,,,True,10.1103/PhysRevB.5.4435
Ti0.75Sb0.25,Ti0.75Sb0.25,Bulk,,,SC,A15,6.54 K,,Cubic,Cr3Si type,Pm3̄n,5.2228 Å,,,,,TRUE,Handbook of SC
Ti0.75V0.25,Ti0.75V0.25,Bulk,,,SC,Type-II,,,,,,,,,,,True,10.1103/PhysRev.139.A1163
Ti-25V No. 1,Ti0.75V0.25,Bulk,,,SC,Type-II,≈5.5 K,,Cubic,bcc,,,,,,≈34 kG at 4.2 K,True,10.1103/PhysRevLett.15.865
Ti-25V No. 2,Ti0.75V0.25,Bulk,,,SC,Type-II,≈5.5 K,,Cubic,bcc,,,,,,≈36 kG at 4.2 K,True,10.1103/PhysRevLett.15.865
Ti(25 at.% V) No. 1,Ti0.75V0.25,Bulk,,,SC,Type-II,5.3 K,,Cubic,bcc,,,,,,,True,10.1103/PhysRev.158.356
Ti(25 at.% V) No. 2,Ti0.75V0.25,Bulk,,,SC,Type-II,5.3 K,,Cubic,bcc,,,,,,≈52 kG at 4.2°K,True,10.1103/PhysRev.158.356
Ti(25 at.% V) No. 3,Ti0.75V0.25,Bulk,,,SC,Type-II,5.6 K,,Cubic,bcc,,,,,,>53 kG at 4.2°K,True,10.1103/PhysRev.158.356
Ti-22.5V,Ti0.775V0.225,Bulk,,,SC,Type-II,≈4.5 K,,Cubic,bcc,,,,,,≈22 kG at 4.2 K,True,10.1103/PhysRevLett.15.865
Ti(22.5 at.% V) No. 2,Ti0.775V0.225,Bulk,,,SC,Type-II,4.7 K,,Cubic,bcc,,,,,,24 kG at 4.2°K,True,10.1103/PhysRev.158.356
Ti0.806Mo0.194,Ti0.806Mo0.194,Bulk,,,SC,,4.0 K,,cubic,bcc,,,,,,,True,10.1103/PhysRevB.5.4435
Ti0.82Sc0.18N,Ti0.82Sc0.18N,Thin Film,2000 Å,MgO(001),SC,,1.9 K,,Cubic,NaCl,,,,,,,True,10.1103/PhysRevB.64.174302
Ti0.84Al0.16,Ti0.84Al0.16,Bulk,,,SC,,< 1.2 K,,,hcp,,,,,,,True,10.1103/PhysRevB.32.7155
Ti0.84Mn0.16,Ti0.84Mn0.16,Bulk,,,SC,Type-II,1.9 K,ambient pressure,Cubic,body-centered cubic,Im-3m,,,,,,TRUE,10.1103/PhysRevB.108.054516
Ti-16 at% Mo,Ti0.84Mo0.16,Bulk,,,SC,Type-II,,,,,,,,,,mentioned but value not specified,True,10.1103/PhysRev.148.263
Ti-16 at.% Mo,Ti0.84Mo0.16,Bulk,,,SC,Type-II,4.2 K,,,,,,,,,63 kG,True,10.1103/PhysRev.168.442
Ti-16 at.% Mo,Ti0.84Mo0.16,Bulk,,,SC,Type-II,4.246 K,,,,,,,,,69.4 kG at T=0,True,10.1103/PhysRev.153.435
Ti-16 at.% Mo,Ti0.84Mo0.16,Bulk,,,SC,Type-II,4.159 K,,,,,,,,,,True,10.1103/PhysRevB.40.11303
Titanium-Molybdenum,Ti0.84Mo0.16,Bulk,,,SC,Type-II,4.0 K,,Cubic,body-centered cubic,,,,,,,,10.1103/PhysRev.140.A914
Ti-16 at.% Mo,Ti0.84Mo0.16,Bulk,,,SC,Type-II,4.10 K,,,,,,,,,~65 kG at T=0K,True,10.1103/PhysRev.148.257
Titanium-Molybdenum alloy,Ti0.84Mo0.16,Bulk,,,SC,Type-II,,,,,,,,,,,True,10.1103/PhysRev.184.434
Titanium Molybdenum Alloy,Ti0.84Mo0.16,Bulk,,,SC,Type-II,,,,,,,,,,,,10.1103/PhysRevB.19.1403
Ti-16Mo,Ti0.84Mo0.16,Bulk,,,SC,Type-II,4.18 K,,Cubic,bcc,,,,,,38 kG at 3 K,True,10.1103/PhysRevLett.15.865
Ti(16 at.% Mo) No. 1,Ti0.84Mo0.16,Bulk,,,SC,Type-II,4.18 K,,Cubic,bcc,,,,,,34.5 kG at 3°K,True,10.1103/PhysRev.158.356
Ti0.851Mo0.149,Ti0.851Mo0.149,Bulk,,,SC,,3.85 K,,cubic,bcc,,,,,,,True,10.1103/PhysRevB.5.4435
Ti-14 at.% Mn,Ti0.86Mn0.14,Bulk,,,SC,Type-II,2.55 K,,Cubic,bcc,,,,,,,True,10.1103/PhysRev.135.A1151
Ti0.88Mn0.12,Ti0.88Mn0.12,Bulk,,,SC,Type-II,2.4 K,ambient pressure,Cubic,body-centered cubic,Im-3m,,,,84.2 Oe,35 kOe,TRUE,10.1103/PhysRevB.108.054516
Ti0.88Mo6Se8,Ti0.88Mo6Se8,Bulk,,,SC,,,,Triclinic,Chevrel phase,P-1,6.745 Å,6.668 Å,6.794 Å,,,True,10.1103/PhysRevB.60.16442
Ti0.88Rh0.12,Ti0.88Rh0.12,Bulk,,,SC,,4.0 K,,cubic,bcc,,3.22 Å,,,,,True,10.1103/PhysRev.133.A932
Ti0.88Sc0.12N,Ti0.88Sc0.12N,Thin Film,2000 Å,MgO(001),SC,,3.4 K,,Cubic,NaCl,,,,,,,True,10.1103/PhysRevB.64.174302
Ti0.88Sn0.12,Ti0.88Sn0.12,Bulk,,,SC,Type-II,1.6 K,,,,,,,,,,True,10.1103/PhysRevB.54.4289
Ti0.896Zr0.104,Ti0.896Zr0.104,Bulk,,,SC,,<1.27 K,,Hexagonal,α,,,,,,,True,10.1103/PhysRev.168.715
Ti0.897Mo0.103,Ti0.897Mo0.103,Bulk,,,SC,,3.3 K,,cubic,bcc,,,,,,,True,10.1103/PhysRevB.5.4435
Ti0.898Al0.102,Ti0.898Al0.102,Bulk,,,SC,Type-II,0.73 K,,Hexagonal,hcp,,,,,,7.28 kG,True,10.1103/PhysRevB.62.8695
"Ti-Mn (bcc β phase, ~11 at.% Mn)",Ti0.89Mn0.11,Bulk,,,SC,,3 K,,,bcc,,,,,,,True,10.1103/PhysRev.132.1486
Ti0.90Ir0.10,Ti0.90Ir0.10,Bulk,,,SC,,4.3 K,,cubic,bcc,,3.22 Å,,,,,True,10.1103/PhysRev.133.A932
Ti0.911Mo0.089,Ti0.911Mo0.089,Bulk,,,SC,,2.8 K,,cubic,bcc,,,,,,,True,10.1103/PhysRevB.5.4435
Ti-Mo alloy (8.60 at% Mo),Ti0.914Mo0.086,Bulk,,,SC,Type-II,3.09 K,,Cubic,bcc,,,,,,,True,10.1103/PhysRev.123.1986
Ti0.91Sn0.09,Ti0.91Sn0.09,Bulk,,,SC,Type-II,,,,,,,,,,,True,10.1103/PhysRevB.54.4289
Ti-Mo alloy (7.54 at% Mo),Ti0.9246Mo0.0754,Bulk,,,SC,Type-II,2.60 K,,Cubic,bcc,,,,,,,True,10.1103/PhysRev.123.1986
Ti0.928Al0.032Co0.040,Ti0.928Al0.032Co0.040,Bulk,,,SC,,,,Hexagonal,hexagonal α phase of Ti,,,,,,,True,10.1103/PhysRevB.52.15479
Ti0.928Al0.042Cr0.030,Ti0.928Al0.042Cr0.030,Bulk,,,SC,,,,Hexagonal,hexagonal α phase of Ti,,,,,,,True,10.1103/PhysRevB.52.15479
Ti0.92Fe0.08,Ti0.92Fe0.08,Bulk,,,SC,,3.1 K,,,,,,,,,,True,10.1103/PhysRevB.32.7155
Ti0.931Mo0.069,Ti0.931Mo0.069,Bulk,,,SC,,2.1 K,,cubic,bcc,,,,,,,True,10.1103/PhysRevB.5.4435
Ti-Mo alloy (6.50 at% Mo),Ti0.935Mo0.065,Bulk,,,SC,Type-II,2.23 K,,Cubic,bcc,,,,,,,True,10.1103/PhysRev.123.1986
Ti-Mo alloy (6.25 at% Mo),Ti0.9375Mo0.0625,Bulk,,,SC,Type-II,2.04 K,,Cubic,bcc,,3.265 Å,3.265 Å,3.265 Å,,,True,10.1103/PhysRev.123.1986
Ti0.93Ge0.07,Ti0.93Ge0.07,Bulk,,,SC,Type-II,1.5 K,,,,,,,,,,True,10.1103/PhysRevB.54.4289
Ti0.947Al0.053,Ti0.947Al0.053,Bulk,,,SC,Type-II,0.7 K,,Hexagonal,hcp,,,,,,5 kG,True,10.1103/PhysRevB.62.8695
Ti0.94Ge0.06,Ti0.94Ge0.06,Bulk,,,SC,Type-II,1.37 K,,,,,,,,,,True,10.1103/PhysRevB.54.4289
Ti0.94Sc0.06N,Ti0.94Sc0.06N,Thin Film,2000 Å,MgO(001),SC,,4.5 K,,Cubic,NaCl,,,,,,,True,10.1103/PhysRevB.64.174302
Ti0.94Sn0.06,Ti0.94Sn0.06,Bulk,,,SC,Type-II,1.47 K,,,,,,,,,,True,10.1103/PhysRevB.54.4289
Ti-4.5at.%Mo alloy (omega phase),Ti0.955Mo0.045,,,,SC,Type-II,,,Hexagonal,omega,,,,,,,FALSE,10.1103/PhysRevMaterials.7.L063201
Ti0.95Ta0.05,Ti0.95Ta0.05,Bulk,,,SC,,2.9 K,,Hexagonal,hcp,,,,,,,True,10.1103/PhysRev.137.A142
Ti0.96Ir0.04,Ti0.96Ir0.04,Bulk,,,SC,,1.6 K,,cubic,bcc,,3.25 Å,,,,,True,10.1103/PhysRev.133.A932
Titanium-Niobium alloy,Ti0.96Nb0.04,Bulk,,,SC,,,,Hexagonal,hcp,,,,,,,True,10.1103/PhysRev.134.A1407
Ti0.96Rh0.04,Ti0.96Rh0.04,Bulk,,,SC,,2.0 K,,cubic,bcc,,3.24 Å,,,,,True,10.1103/PhysRev.133.A932
Titanium-Vanadium alloy,Ti0.96V0.04,Bulk,,,SC,,,,Hexagonal,hcp,,,,,,,True,10.1103/PhysRev.134.A1407
Ti0.971Al0.029,Ti0.971Al0.029,Bulk,,,SC,Type-II,0.65 K,,Hexagonal,hcp,,,,,,3.05 kG,True,10.1103/PhysRevB.62.8695
Ti0.975Nb0.025,Ti0.975Nb0.025,Bulk,,,SC,,1.5 K,,Hexagonal,hcp,,,,,,,True,10.1103/PhysRev.137.A142
Ti0.975Ta0.025,Ti0.975Ta0.025,Bulk,,,SC,,1.3 K,,Hexagonal,hcp,,,,,,,True,10.1103/PhysRev.137.A142
Ti0.975V0.025,Ti0.975V0.025,Bulk,,,SC,,1.4 K,,Hexagonal,hcp,,,,,,,True,10.1103/PhysRev.137.A142
Ti0.97Ge0.03,Ti0.97Ge0.03,Bulk,,,SC,Type-II,0.90 K,,,,,,,,,,True,10.1103/PhysRevB.54.4289
Ti0.97Sn0.03,Ti0.97Sn0.03,Bulk,,,SC,Type-II,1.0 K,,,,,,,,,,True,10.1103/PhysRevB.54.4289
Ti-1.7 at.% Mn,Ti0.983Mn0.017,Bulk,,,NSC,,,,Hexagonal,hcp,,,,,,,True,10.1103/PhysRev.135.A1151
Titanium-Iron alloy,Ti0.985Fe0.015,Bulk,,,SC,,,,Hexagonal,hcp,,,,,,,True,10.1103/PhysRev.134.A1407
Ti0.98Mg0.02O,Ti0.98Mg0.02O,Thin Film,,,SC,Type-II,6.1 K,,Cubic,,,4.207 Å,,,,,TRUE,10.1016/j.actamat.2020.09.001
Titanium-Manganese alloy (0.94% Mn),Ti0.9906Mn0.0094,Bulk,,,SC,Type-I,0.98 K,,,,,,,,,,True,10.1103/PhysRevLett.11.248
Ti-0.85 at.% Mn,Ti0.9915Mn0.0085,Bulk,,,NSC,,,,Hexagonal,hcp,,,,,,,True,10.1103/PhysRev.135.A1151
Ti0.991Mo0.009,Ti0.991Mo0.009,Bulk,,,SC,,< 1.5 K,,cubic,bcc,,,,,,,True,10.1103/PhysRevB.5.4435
Ti-0.36 at.% Mn,Ti0.9964Mn0.0036,Bulk,,,NSC,,,,Hexagonal,hcp,,,,,,,True,10.1103/PhysRev.135.A1151
Ti-0.17 at.% Mn,Ti0.9983Mn0.0017,Bulk,,,NSC,,,,Hexagonal,hcp,,,,,,,True,10.1103/PhysRev.135.A1151
Ti-1.0 at.% Co,Ti0.99Co0.01,Bulk,,,NSC,,,,Hexagonal,hcp,,,,,,,True,10.1103/PhysRev.135.A1151
Titanium-Iron alloy,Ti0.99Fe0.01,Bulk,,,SC,,,,Hexagonal,hcp,,,,,,,True,10.1103/PhysRev.134.A1407
Titanium-Cobalt alloy (90 at.% Ti),Ti0.9Co0.1,Bulk,,,SC,,4 K,,Cubic,bcc,,,,,,,True,10.1103/PhysRev.133.A921
Ti-10at.%Mo alloy (omega phase),Ti0.9Mo0.1,,,,SC,Type-II,,,Hexagonal,omega,,,,,,,FALSE,10.1103/PhysRevMaterials.7.L063201
Ti1.1S2,Ti1.1S2,Bulk,,,SC,,10-13 K,,,bridge compound,,,,,,,True,10.1103/PhysRevLett.28.1196
Ti-90Nb,Ti10Nb90,Bulk,,,SC,Type-II,,,,bcc,,,,,,51.3-58.7 kG at T=1.2K,True,10.1103/PhysRev.131.140
Ti-90V,Ti10V90,Bulk,,,SC,Type-II,,,,bcc,,,,,238 G at T=1.2K,48.0-50.8 kG at T=1.2K,True,10.1103/PhysRev.131.140
Ti-85Nb,Ti15Nb85,Bulk,,,SC,Type-II,,,,bcc,,,,,,58.0-64.0 kG at T=1.2K,True,10.1103/PhysRev.131.140
Ti-84V,Ti16V84,Bulk,,,SC,Type-II,,,,bcc,,,,,205 G at T=1.2K,66.0-67.3 kG at T=1.2K,True,10.1103/PhysRev.131.140
Ti-80V,Ti20V80,Bulk,,,SC,Type-II,,,,bcc,,,,,179 G at T=1.2K,79.6-81.9 kG at T=1.2K,True,10.1103/PhysRev.131.140
"δ-(Ti,Nb)N",Ti27.83Nb72.17N,Bulk,,,SC,Type-II,14.99 K,100 bar,fcc,,,0.433 nm,0.424 nm,,,,TRUE,10.1016/S0925-8388(00)01341-4
Ti2B2H4,Ti2B2H4,Bulk,,,SC,Type-II,48.6 K,0,Hexagonal,ABA,P6/mmm,3.021,3.021,,,,FALSE,10.1016/j.mtphys.2022.100954
Ti2B2H4 (strained),Ti2B2H4,Bulk,,,SC,Type-II,69.4 K,-9%,Hexagonal,ABA,P6/mmm,2.749,2.749,,,,FALSE,10.1016/j.mtphys.2022.100954
Ti2CrAl,Ti2CrAl,Bulk,,,SC,Type-II,6.5 K,,Cu2MnAl-type,Face-centered cubic,Fm-3m,6.2635 Å,,,,0.1 T,TRUE,10.1016/j.jallcom.2021.159078
Ti2Gd2Ba2CaCu2O12,Ti2Gd2Ba2CaCu2O12,Bulk,,,NSC,,,,Tetragonal,cuprate,I4/mmm,3.89385,3.89385,35.4859,,,TRUE,Handbook of SC
Ti2GeC,Ti2GeC,,,,SC,Low-Tc,9.5 K,,,,,,,,,,FALSE,10.1016/j.jallcom.2013.05.214
Ti2GeC,Ti2GeC,Bulk,,,SC,Type-II,9.5 K,,Hexagonal,,P63/mmc,3.079 Å,,12.930 Å,,,FALSE,10.1016/j.jpcs.2019.109275
Ti2H2,Ti2H2,Bulk,,,SC,Type-II,7.3 K,,Hexagonal,P 3̄ m1,P 3̄ m1,2.861,2.861,20,,,FALSE,10.1016/j.ijhydene.2024.06.031
Ti2InC,Ti2InC,Bulk,,,SC,Type-II,3 K,,Hexagonal,,P63/mmc,3.147 Å,,14.231 Å,,,FALSE,10.1016/j.jpcs.2024.112228
Ti2InC,Ti2InC,,,,SC,Low-Tc,3.0 K,,,,,,,,,,FALSE,10.1016/j.jallcom.2013.05.214
Ti2InC,Ti2InC,Bulk,,,SC,Type-II,3.1 K,Ambient,Hexagonal,H-phase,P63/mmc,3.132 Å,,14.06 Å,,,TRUE,10.1016/j.ssc.2007.09.028
Ti2InC,Ti2InC,Bulk,,,SC,Type-II,3.1 K,,Hexagonal,,P63/mmc,3.132 Å,,14.06 Å,,,FALSE,10.1016/j.jpcs.2019.109275
Ti2InC,Ti2InC,Bulk,,,SC,Type-II,<3.1 K,,,,,,,,,,FALSE,10.1016/j.physc.2010.04.010
Ti2InC0.25N0.75,Ti2InC0.25N0.75,Bulk,,,SC,Type-II,6.0 K,,Hexagonal,,P63/mmc,3.117 Å,,14.020 Å,,,FALSE,10.1016/j.jpcs.2024.112228
Ti2InC0.50N0.50,Ti2InC0.50N0.50,Bulk,,,SC,Type-II,4.7 K,,Hexagonal,,P63/mmc,3.127 Å,,14.074 Å,,,FALSE,10.1016/j.jpcs.2024.112228
Ti2InC0.75N0.25,Ti2InC0.75N0.25,Bulk,,,SC,Type-II,3.7 K,,Hexagonal,,P63/mmc,3.134 Å,,14.149 Å,,,FALSE,10.1016/j.jpcs.2024.112228
Ti2InN,Ti2InN,Bulk,,,SC,Type-II,7.3 K,,Hexagonal,,P63/mmc,3.106 Å,,14.002 Å,,,FALSE,10.1016/j.jpcs.2024.112228
Ti2InN,Ti2InN,Bulk,,,SC,Type-II,7.3 K,130 bar,Hexagonal,Hexagonal,P63/mmc,3.074 Å,,13.975 Å,70 Oe,10.8 T,TRUE,10.1016/j.ssc.2010.04.036
Ti2InN,Ti2InN,Bulk,,,SC,Type-II,7.3 K,,Hexagonal,,P63/mmc,3.074 Å,,13.975 Å,,,FALSE,10.1016/j.jpcs.2019.109275
2H-Ti2O,Ti2O,Monolayer,,,SC,2D,4.7 K,,Hexagonal,2H,P-6m2 (No. 187),,,,,,FALSE,10.1103/PhysRevB.110.045421
cr-Ti2O3,Ti2O3,Thin Film,25 nm,Al2O3,NSC,,NSC,,Trigonal,Corundum,,,,,,,TRUE,10.1103/PhysRevMaterials.6.064805
o-Ti2O3,Ti2O3,Thin Film,168 nm,Al2O3,SC,,8 K,,Orthorhombic,,,,,,,,FALSE,10.1103/PhysRevMaterials.6.064805
Ti2O3,Ti2O3,Bulk,,,SC,Type-II,8.0 K,,,,,,,,,,FALSE,10.1016/j.jallcom.2019.01.381
Ti2O3,Ti2O3,Thin Film,,,SC,Type-II,8.0 K,,Orthogonal,,,,,,,,TRUE,10.1016/j.jallcom.2020.154727
Ti2Re24,Ti2Re24,Bulk,,,SC,Classical,6.6 K,,Cubic,,I43m,9.609 Å,,,,,TRUE,Handbook of SC
Ti2Sm2Ba2CaCu2O12,Ti2Sm2Ba2CaCu2O12,Bulk,,,NSC,,,,Tetragonal,cuprate,I4/mmm,3.8980,3.8980,35.622,,,TRUE,Handbook of SC
Ti-70Nb,Ti30Nb70,Bulk,,,SC,Type-II,,,,bcc,,,,,,104.4-112.0 kG at T=1.2K,True,10.1103/PhysRev.131.140
Ti-70V,Ti30V70,Bulk,,,SC,Type-II,,,,bcc,,,,,140 G at T=1.2K,94.3-96.2 kG at T=1.2K,True,10.1103/PhysRev.131.140
"δ-(Ti,Nb)N",Ti33.10Nb66.90N,Bulk,,,SC,Type-II,14.36 K,400 bar,fcc,,,0.439 nm,0.424 nm,,,,TRUE,10.1016/S0925-8388(00)01341-4
Ti3As,Ti3As,Bulk,,,NSC,,,,Tetragonal,Ti3P-type,,1.0187 Å,1.0187 Å,0.5116 Å,,,True,10.1103/PhysRevB.17.184
Ti3Au,Ti3Au,Bulk,,,NSC,,,,,A15,,5.095 Å,,,,,True,10.1103/PhysRevB.38.9245
Ti3Ir,Ti3Ir,Bulk,,,SC,Type-II,4.25 K,,,A15,,5.007 Å,,,,,True,10.1103/PhysRevB.38.9245
