Repository: WyattBunstine/ML_SC_Project

# ML_SC_Project — Chemically and Geometrically Motivated Crystal Graph Neural Networks

This project predicts and screens superconductors from crystal structure. It frames the
problem as a **two-stage hurdle**: first classify whether a material is a superconductor
candidate (SC vs. non-SC), then regress the critical temperature T_c for superconductors.

Two graph-neural-network families are trained and compared:

- a **baseline CGCNN** ([txie-93/cgcnn](https://github.com/txie-93/cgcnn)), and
- an **MPNN** with learned edge features that consumes richer `crystal_graph_v4` graphs
  (this project's contribution).

File: database/superconductor_materials_full.csv (part 160 of 215)
Material_Name,Chemical_Composition,Material_Class,Film_Thickness,Substrate,Material_Type,Superconductor_Type,Superconducting_Transition_Temperature,Pressure,Crystal_Structure,Lattice_Structure,Space_Group,"Lattice_Constant(a)","Lattice_Constant(b)","Lattice_Constant(c)",Lower_Critical_Field,Upper_Critical_Field,Experimental,DOI
Ti3Ir,Ti3Ir,Bulk,,,SC,A15-type,,,,A15,,,,,,,FALSE,10.1103/PhysRevB.104.054509
Ti3Ir,Ti3Ir,Bulk,,,SC,Type-II,4.3 K,0 GPa,A15,Cubic,,,,,,,TRUE,10.1016/j.mtphys.2024.101482
Ti3Ir,Ti3Ir,Bulk,,,SC,Type-II,4.3 K,,Cr3Si (A15),Cubic,Pm3n,5.0065 Å,5.0065 Å,5.0065 Å,,,TRUE,10.1016/S0925-8388(00)00886-0
2H-Ti3O2,Ti3O2,Monolayer,,,SC,2D,4.4 K,,Hexagonal,2H,P-6m2 (No. 187),2.95 Å,4.70 Å,,,,FALSE,10.1103/PhysRevB.110.045421
2H-Ti3O2(OH)2,Ti3O2(OH)2,Monolayer,,,SC,2D,0.09 K,,Hexagonal,2H,,,,,,,FALSE,10.1103/PhysRevB.110.045421
2H-Ti3O2F2,Ti3O2F2,Monolayer,,,NSC,,0 K,,Hexagonal,2H,P-6m2 (No. 187),2.83 Å,2.83 Å,,,,FALSE,10.1103/PhysRevB.110.045421
2H-Ti3O2H2,Ti3O2H2,Monolayer,,,SC,2D,0.01 K,,Hexagonal,2H,,,,,,,FALSE,10.1103/PhysRevB.110.045421
γ-Ti3O5,Ti3O5,Thin Film,85 nm,Al2O3,SC,Type-II,4.5 K,,,Magnéli phase,,,,,,9.8 T,TRUE,10.1103/PhysRevMaterials.6.064805
γ-Ti3O5,Ti3O5,Thin Film,45 nm,Al2O3,SC,,3.7 K,,,Magnéli phase,,,,,,,TRUE,10.1103/PhysRevMaterials.6.064805
Ti3O5,Ti3O5,Thin Film,,,SC,Type-II,7.1 K,,,,,,,,,,FALSE,10.1016/j.jallcom.2020.154727
Ti3P,Ti3P,Bulk,,,NSC,,,,Tetragonal,Ti3P-type,,,,,,,True,10.1103/PhysRevB.17.184
Ti3Pt,Ti3Pt,Bulk,,,SC,Type-II,0.48 K,,,A15,,5.029 Å,,,,,True,10.1103/PhysRevB.38.9245
Ti3Sb,Ti3Sb,Bulk,,,SC,Type-II,,,,A15,,,,,,,,10.1103/PhysRevB.38.9245
Ti3Sb,Ti3Sb,,,,SC,Type-II,6.5 K,,,A15,,,,,,,,10.1103/PhysRevB.34.6166
Ti3Sb,Ti3Sb,Bulk,,,SC,,6.5 K,,,,,,,,,,,10.1103/PhysRevLett.57.1962
Ti3Sb,Ti3Sb,,,,SC,Type-II/A15,5.6 K,,Cubic,A15,,,,,,,,10.1103/PhysRevB.32.1519
Ti3Sb,Ti3Sb,Bulk,,,SC,,5.8 K,,,,,,,,,,TRUE,Handbook of SC
Ti3Sb,Ti3Sb,Bulk,,,SC,A15-type,,,,A15,,,,,,,FALSE,10.1103/PhysRevB.104.054509
Ti3Sb,Ti3Sb,Bulk,,,SC,Type-II,6.56/6.24 K,0 GPa,A15,Cubic,,5.22,5.22,5.22,,,FALSE,10.1016/j.mtphys.2024.101482
Ti3Sb,Ti3Sb,Bulk,,,SC,Type-II,5.6 K,,Cubic,A-15 type (Cr3Si type),,,,,,,TRUE,10.1016/0375-9601(83)90638-2
Ti3SbH1.0,Ti3SbH1.0,Bulk,,,SC,Type-II,1.0 K,,Cubic,A-15 type (Cr3Si type),,,,,,,TRUE,10.1016/0375-9601(83)90638-2
Ti3Se,Ti3Se,Bulk,,,SC,Type-II,20.56-17.82 K,0 GPa,A15,Cubic,,,,,,,FALSE,10.1016/j.mtphys.2024.101482
Ti3Te,Ti3Te,Bulk,,,SC,Type-II,14.2-11 K,0 GPa,A15,Cubic,Pm-3n,5.1811,5.1811,5.1811,,,FALSE,10.1016/j.mtphys.2024.101482
Ti-60Nb,Ti40Nb60,Bulk,,,SC,Type-II,,,,bcc,,,,,,123.0-129.0 kG at T=1.2K,True,10.1103/PhysRev.131.140
Ti-60V,Ti40V60,Bulk,,,SC,Type-II,,,,bcc,,,,,109 G at T=1.2K,103.0-103.8 kG at T=1.2K,True,10.1103/PhysRev.131.140
Ti40V60,Ti40V60,Bulk,,,SC,Type-II,7.40,,,,,2.7478,,4.0876,,,TRUE,10.1016/j.physc.2015.02.049
Ti42V58,Ti42V58,Bulk,,,SC,Type-II,7.52 K,,Cubic,body-centered-cubic,,,,,,90 kG,True,10.1103/PhysRevB.30.1253
Ti45Zr38Ni17,Ti45Zr38Ni17,Bulk,,,SC,Type-II,<1.4 K,,Icosahedral Quasicrystal,,,0.5191 nm,,,,,TRUE,10.1016/S0375-9601(02)01227-6
Ti-52Nb,Ti48Nb52,Bulk,,,SC,Type-II,,,,bcc,,,,,,125.0 kG at T=1.2K,True,10.1103/PhysRev.131.140
Titanium Cobalt Oxide,Ti4Co2O,Bulk,,,SC,Type-II,,,Cubic,η-carbide,,,,,,,FALSE,10.1103/PhysRevB.110.214520
Titanium Iridium Oxide,Ti4Ir2O,Bulk,,,SC,Type-II,,,Cubic,η-carbide,,,,,,,FALSE,10.1103/PhysRevB.110.214520
2H-Ti4O3,Ti4O3,Monolayer,,,SC,2D,3.7 K,,Hexagonal,2H,P-6m2 (No. 187),2.91 Å,4.77 Å,,,,FALSE,10.1103/PhysRevB.110.045421
2H-Ti4O3(OH)2,Ti4O3(OH)2,Monolayer,,,SC,2D,0.02 K,,Hexagonal,2H,,,,,,,FALSE,10.1103/PhysRevB.110.045421
2H-Ti4O3F2,Ti4O3F2,Monolayer,,,NSC,,0 K,,Hexagonal,2H,P-6m2 (No. 187),2.82 Å,2.82 Å,,,,FALSE,10.1103/PhysRevB.110.045421
2H-Ti4O3H2,Ti4O3H2,Monolayer,,,SC,2D,0.02 K,,Hexagonal,2H,,,,,,,FALSE,10.1103/PhysRevB.110.045421
Ti4O7,Ti4O7,Bulk,,,NSC,,,,,,,,,,,,,10.1103/PhysRevB.33.4526
Ti4O7,Ti4O7,Bulk,,,SC,,,,,,,,,,,,,10.1103/PhysRevB.54.13121
Titanium oxide,Ti4O7,Bulk,,,SC,,,,,,,,,,,,,10.1103/PhysRevB.24.1164
Ti4O7,Ti4O7,Bulk,,,SC,,,,,,,,,,,,,10.1103/PhysRevB.46.14932
Ti4O7,Ti4O7,Bulk,,,SC,,,,,,,,,,,,,10.1103/PhysRevB.66.094508
Ti4O7,Ti4O7,Thin Film,80 nm,Al2O3,SC,,3 K,,,Magnéli phase,,,,,,,TRUE,10.1103/PhysRevMaterials.6.064805
Ti4O7,Ti4O7,Bulk,,,NSC,,,,,,,,,,,,,10.1103/PhysRevB.78.054527
Ti4O7,Ti4O7,Bulk,,,SC,Type-II,3.0 K,,,,,,,,,,FALSE,10.1016/j.jallcom.2019.01.381
Ti4O7,Ti4O7,Thin Film,,,SC,Type-II,3.0 K,,,,,,,,,,FALSE,10.1016/j.jallcom.2020.154727
Titanium Rhodium Oxide,Ti4Rh2O,Bulk,,,SC,Type-II,,,Cubic,η-carbide,,,,,,,FALSE,10.1103/PhysRevB.110.214520
Ti-96V,Ti4V96,Bulk,,,SC,Type-II,,,,bcc,,,,,311 G at T=1.2K,22.3-27.0 kG at T=1.2K,True,10.1103/PhysRev.131.140
"δ-(Ti,Nb)N",Ti50Nb50N,Bulk,,,SC,Type-II,17.13 K,3 to 30 bar,fcc,,,,,,,,FALSE,10.1016/S0925-8388(00)01341-4
Ti-50V,Ti50V50,Bulk,,,SC,Type-II,,,,bcc,,,,,87 G at T=1.2K,110.6-112.0 kG at T=1.2K,True,10.1103/PhysRev.131.140
Ti53Zr27Ni20,Ti53Zr27Ni20,Bulk,,,SC,Type-II,1.94 K,,Icosahedral Quasicrystal,,,0.5164 nm,,,,,TRUE,10.1016/S0375-9601(02)01227-6
Ti-43.7Nb,Ti56.3Nb43.7,Bulk,,,SC,Type-II,,,,bcc,,,,,,137.5 kG at T=1.2K,True,10.1103/PhysRev.131.140
Ti56Nb44,Ti56Nb44,Bulk,,,SC,Type-II,8.99 K,,Cubic,body-centered-cubic,,,,,,90 kG,,10.1103/PhysRevB.30.1253
Ti-42.5Nb,Ti57.5Nb42.5,Bulk,,,SC,Type-II,,,,bcc,,,,,,144.0-146.0 kG at T=1.2K,True,10.1103/PhysRev.131.140
Ti-40.5V,Ti59.5V40.5,Bulk,,,SC,Type-II,,,,bcc,,,,,69 G at T=1.2K,109.6-111.4 kG at T=1.2K,True,10.1103/PhysRev.131.140
Ti-95Nb,Ti5Nb95,Bulk,,,SC,Type-II,,,,bcc,,,,,,33.2-39.9 kG at T=1.2K,True,10.1103/PhysRev.131.140
Ti60V40,Ti60V40,Bulk,,,SC,Type-II,7.10,,,,,4.2646,,2.6545,,,TRUE,10.1016/j.physc.2015.02.049
Ti-38.7Nb,Ti61.3Nb38.7,Bulk,,,SC,Type-II,,,,bcc,,,,,,145.0 kG at T=1.2K,True,10.1103/PhysRev.131.140
Ti-34.1Nb,Ti65.9Nb34.1,Bulk,,,SC,Type-II,,,,bcc,,,,,,145.0 kG at T=1.2K,True,10.1103/PhysRev.131.140
Ti6Bi4,Ti6Bi4,Bulk,,,SC,Topological,,,,,,,,,,,TRUE,10.1103/PhysRevB.109.054506
Ti6Bi4,Ti6Bi4,Bulk,,,SC,Type-II,3.8 K,,Rhombohedral,,R-3m,,,,,,FALSE,10.1016/j.isci.2022.105813
Ti6In4,Ti6In4,Bulk,,,SC,Topological,,,,,,,,,,,TRUE,10.1103/PhysRevB.109.054506
Ti6In4,Ti6In4,Bulk,,,SC,Type-II,3.9 K,,,,,,,,,,FALSE,10.1016/j.isci.2022.105813
Ti6Pb4,Ti6Pb4,Bulk,,,SC,Topological,,,,,,,,,,,TRUE,10.1103/PhysRevB.109.054506
Ti6Pb4,Ti6Pb4,Bulk,,,SC,Type-II,4.8 K,,,,,,,,,,FALSE,10.1016/j.isci.2022.105813
Ti6Sb4,Ti6Sb4,Bulk,,,SC,Topological,,,,,,,,,,,TRUE,10.1103/PhysRevB.109.054506
Ti6Sb4,Ti6Sb4,Bulk,,,SC,Type-II,4.7 K,,,,,,,,,,FALSE,10.1016/j.isci.2022.105813
Ti6Tl4,Ti6Tl4,Bulk,,,SC,Topological,,,,,,,,,,,TRUE,10.1103/PhysRevB.109.054506
Ti6Tl4,Ti6Tl4,Bulk,,,SC,Type-II,5.1 K,,,,,,,,,,FALSE,10.1016/j.isci.2022.105813
Ti-30Nb,Ti70Nb30,Bulk,,,SC,Type-II,,,,bcc,,,,,,137.0-140.0 kG at T=1.2K,True,10.1103/PhysRev.131.140
Ti70V30,Ti70V30,Bulk,,,SC,Type-II,6.35,,,,,2.9776,,4.5307,,,TRUE,10.1016/j.physc.2015.02.049
Ti-28.7V,Ti71.3V28.7,Bulk,,,SC,Type-II,,,,bcc,,,,,52 G at T=1.2K,96.3-97.3 kG at T=1.2K,True,10.1103/PhysRev.131.140
Ti-25Nb,Ti75Nb25,Bulk,,,SC,Type-II,,,,bcc,,,,,,112.5-116.3 kG at T=1.2K,True,10.1103/PhysRev.131.140
Ti75V25,Ti75V25,Bulk,,,SC,Type-II,,,,bcc,,,,,,Hc20 mentioned but specific value NA,True,10.1103/PhysRevB.11.3393
Ti-25V,Ti75V25,Bulk,,,SC,Type-II,,,,bcc,,,,,38 G at T=1.2K,86.2-87.8 kG at T=1.2K,True,10.1103/PhysRev.131.140
Ti80Mo16,Ti80Mo16,Bulk,,,SC,Type-II,,,,,,,,,,,,10.1103/PhysRevB.18.4714
Ti-20Nb,Ti80Nb20,Bulk,,,SC,Type-II,,,,bcc,,,,,,98.0-108.0 kG at T=1.2K,True,10.1103/PhysRev.131.140
Ti-20V,Ti80V20,Bulk,,,SC,Type-II,,,,bcc,,,,,23 G at T=1.2K,53.0-58.7 kG at T=1.2K,True,10.1103/PhysRev.131.140
Ti80V20,Ti80V20,Bulk,,,SC,Type-II,4.10,,Body Centered Cubic (bcc),,Im3m,2.4732,4.7002,5.6075,,,TRUE,10.1016/j.physc.2015.02.049
Ti84Mo16,Ti84Mo16,Bulk,,,SC,Type-II,,,,bcc,,,,,,Hc20 mentioned but specific value NA,True,10.1103/PhysRevB.11.3393
Ti84Mo16,Ti84Mo16,Bulk,,,SC,Type-II,,,,,,,,,,,,10.1103/PhysRevB.18.4714
Ti-Mo alloy,Ti84Mo16,Bulk,,,SC,Type-II,4.246 K,,,,,,,,,63 kG,True,10.1103/PhysRevLett.30.6
Ti85Mo15,Ti85Mo15,Bulk,,,SC,Type-II,4.08 K,,Cubic,body-centered-cubic,,,,,,90 kG,True,10.1103/PhysRevB.30.1253
Ti85Pd15,Ti85Pd15,Bulk,,,SC,Type-II,3.82 K,,Cubic,body-centered-cubic,,,,,,90 kG,True,10.1103/PhysRevB.30.1253
Ti-15V,Ti85V15,Bulk,,,SC,Type-II,,,,bcc,,,,,13 G at T=1.2K,33.9-44.5 kG at T=1.2K,True,10.1103/PhysRev.131.140
Ti86Mn14,Ti86Mn14,Bulk,,,SC,Type-II,,,,bcc,,,,,,Hc20 mentioned but specific value NA,True,10.1103/PhysRevB.11.3393
Ti-92V,Ti8V92,Bulk,,,SC,Type-II,,,,bcc,,,,,,40.0-43.1 kG at T=1.2K,True,10.1103/PhysRev.131.140
Ti-10Nb,Ti90Nb10,Bulk,,,SC,Type-II,,,,bcc,,,,,,38.0-44.8 kG at T=1.2K,True,10.1103/PhysRev.131.140
Ti92Fe8,Ti92Fe8,Bulk,,,SC,Type-II,,,,bcc,,,,,,Hc20 mentioned but specific value NA,True,10.1103/PhysRevB.11.3393
Ti92Fe8,Ti92Fe8,Bulk,,,SC,Type-II,,,,,,,,,,,,10.1103/PhysRevB.18.4714
Ti92Os8,Ti92Os8,Bulk,,,SC,Type-II,,,,bcc,,,,,,Hc20 mentioned but specific value NA,True,10.1103/PhysRevB.11.3393
Ti92Ru8,Ti92Ru8,Bulk,,,SC,Type-II,,,,bcc,,,,,,Hc20 mentioned but specific value NA,True,10.1103/PhysRevB.11.3393
Ti-Mo (4.5 at.%),Ti95.5Mo4.5,Bulk,,,SC,,2.80-3.20 K,,Hexagonal,thermal martensite (α'),,,,,,,True,10.1103/PhysRevB.1.4289
Ti-Mo (4.5 at.%) as-cast,Ti95.5Mo4.5,Bulk,,,SC,,2.65-3.10 K,,Mixed,β + ω with patches of α',,,,,,,True,10.1103/PhysRevB.1.4289
Ti-Mo (4.5 at.%) deformed,Ti95.5Mo4.5,Bulk,,,SC,,2.50-3.10 K,,Mixed,deformation martensite,,,,,,,True,10.1103/PhysRevB.1.4289
Titanium diboride,TiB2,Bulk,,,SC,Type-II,<0.4 K,ambient pressure,Hexagonal,AlB2-type,,,,,,,,10.1103/PhysRevB.65.052501
Titanium boride,TiB2,Bulk,,,NSC,,Not superconducting down to 1.8 K,,,,,,,,,,True,10.1103/PhysRev.90.115
TiB2,TiB2,Bulk,,,NSC,,,,,,,,,,,,TRUE,10.1103/PhysRevB.104.195123
TiB2,TiB2,Bulk,,,NSC,,0.0 K,,Hexagonal,AlB2-type,P6/mmm,,,,,,TRUE,10.1103/PhysRevB.105.214517
TiB2,TiB2,Bulk,,,NSC,,,,,,,,,,,,TRUE,10.1103/PhysRevB.75.144506
TiB2H monolayer,TiB2H,Thin Film,Monolayer,,SC,Phonon-mediated,8 K,,,,,,,,,,FALSE,10.1103/PhysRevB.104.195123
TiB2H,TiB2H,Bulk,,,SC,Type-II,15.6 K,5%,,,,,,,,,FALSE,10.1016/j.mtphys.2022.100954
TiB4,TiB4,2D,,,SC,,1.66 K,,,,,,,,,,TRUE,10.1103/PhysRevB.107.235154
TiB4 monolayer,TiB4,Thin Film,Monolayer,,SC,Phonon-mediated,1.66 K,,Tetragonal,planar edge-sharing Ti@B8 wheel,P4/mmm,4.106,4.106,,,,FALSE,10.1103/PhysRevB.104.195123
TiB4 bilayer,TiB4,Thin Film,Bilayer,,SC,Phonon-mediated,0.82 K,,Tetragonal,buckled bilayer,P4/nmm,4.075,4.075,,,,FALSE,10.1103/PhysRevB.104.195123
TiB4 bilayer (+11% tensile strain),TiB4,Thin Film,Bilayer,,SC,Phonon-mediated,6.43 K,,Tetragonal,buckled bilayer (strained),P4/nmm,,,,,,FALSE,10.1103/PhysRevB.104.195123
Ti-intercalated kagome bilayer borophene,TiB6,Bilayer,,,SC,,2.0 K,,Hexagonal,bilayer borophene,P6/mmm (No. 191),,,,,,FALSE,10.1103/PhysRevMaterials.8.064803
Type-II ortho-TiB6,TiB6,Thin Film,3.73 Å,,SC,Intermediate-coupling conventional/Phonon-mediated,16.9 K,,Orthorhombic,orthorhombic,Pmmm (No. 47),6.76,2.95,,,,FALSE,10.1103/PhysRevMaterials.4.114802
hex-TiB6,TiB6,Thin Film,3.33 Å,,SC,Weak-coupling conventional/Phonon-mediated,1.4 K,,Hexagonal,hexagonal,P6/mmm (No. 191),3.41,3.41,,,,FALSE,10.1103/PhysRevMaterials.4.114802
TiBe2,TiBe2,Bulk,,,SC,,,,,,,,,,,,,10.1103/PhysRevB.32.6071
TiBe2,TiBe2,Bulk,,,NSC,,,,,,,,,,,,,10.1103/PhysRevB.32.3296
TiBe2,TiBe2,Bulk,,,SC,,,,,C15,,,,,,,,10.1103/PhysRevLett.87.247004
Titanium Beryllide,TiBe2,Bulk,,,NSC,,,,,,,,,,,,,10.1103/PhysRevB.35.3256
TiC,TiC,,,,NSC,,,,,,,,,,,,,10.1103/PhysRevLett.43.868
TiC,TiC,Bulk,,,NSC,,<0.05 K,,Cubic,,,,,,,,True,10.1103/PhysRevB.8.5093
TiC,TiC,Bulk,,,NSC,,,,Cubic,NaCl type,,,,,,,True,10.1103/PhysRev.93.1004
TiC,TiC,Bulk,,,SC,Type-II,,,Cubic,NaCl-structure,,,,,,,,10.1103/PhysRevB.46.14969
Titanium carbide,TiC,Bulk,,,NSC,,Not superconducting down to 1.8 K,,Cubic,NaCl,,,,,,,True,10.1103/PhysRev.90.115
TiC,TiC,Bulk,,,SC,Classical,3.4 K,,Cubic,NaCl type (rock salt),,,,,,,TRUE,Handbook of SC
Titanium Carbide,TiC,Bulk,,,NSC,,,,Cubic,NaCl-type (B1),Fm-3m,4.36,4.36,4.36,,,FALSE,10.1103/PhysRevB.72.064515
TiC,TiC,Bulk,,,SC,Type-II,4 K,,,,,,,,,,FALSE,10.1016/j.ceramint.2022.10.055
TiC/C,TiC/C,Nanocomposite,,,SC,Type-II,3.5 K,,,,,,,,35-40 Oe,,TRUE,10.1016/j.jnoncrysol.2008.06.046
TiC0.80,TiC0.80,Bulk,,,NSC,,,,Cubic,NaCl structure,,,,,,,True,10.1103/PhysRevB.17.1546
TiC0.90,TiC0.90,Bulk,,,NSC,,,,Cubic,NaCl structure,,,,,,,True,10.1103/PhysRevB.17.1546
TiC0.97,TiC0.97,Bulk,,,NSC,,,,Cubic,NaCl structure,,,,,,,True,10.1103/PhysRevB.17.1546
Titanium Chromium,TiCr1.65,Bulk,,,SC,,,,,,,,,,,,True,10.1103/PhysRevB.33.7539
TiCr1.65,TiCr1.65,Bulk,,,SC,,,,,,,,,,,,True,10.1103/PhysRev.179.497
TiCu0.06Se2,TiCu0.06Se2,Bulk,,,SC,Type-II,4.0 K,,,,,,,,,,TRUE,10.1016/j.physc.2015.02.023
TiFe,TiFe,Bulk,,,SC,Type-II,2.6 K,,Amorphous,,,,,,,,TRUE,10.1016/0038-1098(81)90631-1
TiGeTe6,TiGeTe6,Bulk,,,SC,Type-II,8.1 K,71 GPa,Monoclinic,Layered,C 2/m,13.970 Å,3.875 Å,17.409 Å,,,TRUE,10.1016/j.ssc.2021.114363
Titanium Hydride,TiH0.71,Bulk,,,SC,,4.3 K,,Orthorhombic,face-centered orthorhombic,,,,,,,FALSE,10.1103/PhysRevMaterials.7.024803
Titanium dihydride,TiH2,Bulk,,,NSC,,NSC,,Cubic,CaF2 structure,,,,,,,True,10.1103/PhysRevB.24.7099
Titanium Hydride,TiH2,Bulk,,,SC,Type-II,6.7 K,,Cubic,,,,,,,,FALSE,10.1016/j.physc.2019.03.010
TiH2.74,TiH2.74,Bulk,,,SC,Type-II,4 K,,,,,,,,,,TRUE,10.1016/j.physleta.2019.126189
TiHfNbTa,TiHfNbTa,Bulk,,,SC,Type-II,6.75 K,0 atm,,,,,,,45.8 mT,10.46 T,FALSE,10.1016/j.mtcomm.2024.108444
TiIrSi,TiIrSi,Bulk,,,SC,Classical,< 1.7 K,,Orthorhombic,,,6.2578 Å,3.8581 Å,7.2006 Å,,,TRUE,Handbook of SC
TiLu,TiLu,Bulk,,,SC,,1.1 K,,Cubic,CsCl type,,,,,,,TRUE,Handbook of SC
TiN,TiN,Bulk,,,SC,Type-II,5.49 K,,Cubic,,,,,,,,True,10.1103/PhysRevB.8.5093
TiN,TiN,,,,SC,,,,Cubic,rock-salt,,,,,,,,10.1103/PhysRevB.28.977
TiN,TiN,,,,SC,,,,,B1 structure,,,,,,,,10.1103/PhysRevB.12.4917
TiN,TiN,Bulk,,,SC,High-Tc,,,,,,,,,,,,10.1103/PhysRevB.26.4909
TiN,TiN,Thin Film,3000-8000 Å,sapphire or oxidized Si,SC,Type-II,4.4 K,,Cubic,,,,,,,,True,10.1103/PhysRevLett.56.647
TiN,TiN,Bulk,,,SC,,5.5 K,,Cubic,NaCl,,,,,,,,10.1103/PhysRevB.29.1443
TiN,TiN,Bulk,,,SC,,4.86 K,,Cubic,NaCl structure,,,,,,,True,10.1103/PhysRev.87.799
TiN,TiN,Bulk,,,SC,Type-II,5.6 K,,Cubic,NaCl type,,4.240 Å,4.240 Å,4.240 Å,,,True,10.1103/PhysRev.93.1004
TiN,TiN,Thin Film,,,SC,Type-II,,,Cubic,sodium chloride (B1),,,,,,,,10.1103/PhysRevLett.57.3284
TiN,TiN,,,,SC,,,,,,,,,,,,,10.1103/PhysRevLett.40.465
TiN,TiN,Thin Film,2000 Å,MgO(001),SC,,5.4 K,,Cubic,NaCl,,4.248 Å,,,,,True,10.1103/PhysRevB.64.174302
TiN,TiN,Bulk,,,SC,High-Tc,5.5 K,,Cubic,NaCl structure,,,,,,,True,10.1103/PhysRevB.22.4284
TiN,TiN,Bulk,,,SC,,4.8 K,,,,,,,,,,,10.1103/PhysRevB.20.4334
TiN,TiN,Bulk,,,SC,Classical,5.6 K,,Cubic,NaCl type (rock salt),,,,,,,TRUE,Handbook of SC
Titanium Nitride,TiN,Thin Film,,,SC,,,,,,,,,,,,FALSE,10.1103/PhysRevB.96.144507
Titanium Nitride,TiN,Thin Film,,,SC,,,,,,,,,,,,FALSE,10.1103/PhysRevB.110.024516
TiN (Film A),TiN,Thin Film,6 nm,SiO2,SC,,1.5 K,,,polycrystalline,,,,,,,TRUE,10.1103/PhysRevLett.109.107003
TiN (Film B),TiN,Thin Film,11 nm,SiO2,SC,,2.2 K,,,polycrystalline,,,,,,,TRUE,10.1103/PhysRevLett.109.107003
TiN (Film C),TiN,Thin Film,22 nm,SiO2,SC,,2.7 K,,,polycrystalline,,,,,,,TRUE,10.1103/PhysRevLett.109.107003
TiN (Film D),TiN,Thin Film,45 nm,SiO2,SC,,3.2 K,,,polycrystalline,,,,,,,TRUE,10.1103/PhysRevLett.109.107003
TiN (Film E),TiN,Thin Film,89 nm,SiO2,SC,,3.6 K,,,polycrystalline,,,,,,,TRUE,10.1103/PhysRevLett.109.107003
TiN (Film F),TiN,Thin Film,55 nm,H-Si,SC,,3.3 K,,,polycrystalline,,,,,,,TRUE,10.1103/PhysRevLett.109.107003
Titanium Nitride,TiN,Thin Film,,,SC,,,,,,,,,,,,FALSE,10.1103/PhysRevB.95.224501
Titanium Nitride (thin film),TiN,Thin Film,,,SC,,,,,,,,,,,,FALSE,10.1103/PhysRevB.102.024504
Titanium Nitride (TN4),TiN,Thin Film,4 nm,Si (100) with 80 nm Si3N4 dielectric spacer,SC,Type-II,3.55 K,,,,,,,,,4.41 T,TRUE,10.1103/PhysRevB.107.014511
Titanium Nitride (TN5),TiN,Thin Film,3 nm,Si (100) with 80 nm Si3N4 dielectric spacer,SC,Type-II,2.93 K,,,,,,,,,5.5 T,TRUE,10.1103/PhysRevB.107.014511
Titanium Nitride (TN8),TiN,Thin Film,4 nm,Si (100) with 80 nm Si3N4 dielectric spacer,SC,Type-II,3.1 K,,,,,,,,,4.0 T,TRUE,10.1103/PhysRevB.107.014511
Titanium Nitride (TN9),TiN,Thin Film,3 nm,Si (100) with 80 nm Si3N4 dielectric spacer,SC,Type-II,2.43 K,,,,,,,,,4.31 T,TRUE,10.1103/PhysRevB.107.014511
Titanium Nitride (TN10),TiN,Thin Film,2 nm,Si (100) with 80 nm Si3N4 dielectric spacer,SC,Type-II,1.93 K,,,,,,,,,6.0 T,TRUE,10.1103/PhysRevB.107.014511
Titanium Nitride (TN12),TiN,Thin Film,4 nm,Si (100) with 80 nm Si3N4 dielectric spacer,SC,Type-II,2.47 K,,,,,,,,,3.31 T,TRUE,10.1103/PhysRevB.107.014511
Titanium Nitride (TN13),TiN,Thin Film,3 nm,Si (100) with 80 nm Si3N4 dielectric spacer,SC,Type-II,2.35 K,,,,,,,,,4.41 T,TRUE,10.1103/PhysRevB.107.014511
"Titanium Nitride (TiN, cited)",TiN,Thin Film,,,SC,,,,,,,,,,,,FALSE,10.1103/PhysRevB.78.014506
Titanium nitride (TiN),TiN,Thin Film,,,SC,,,,,,,,,,,,FALSE,10.1103/PhysRevB.86.165101
Titanium Nitride (TiN),TiN,Bulk,,,SC,Type-II,,Ambient,Cubic,NaCl-type,Fm-3m,,,,,,FALSE,10.1103/PhysRevB.105.224516
Titanium Nitride Thin Film,TiN,Thin Film,,,SC,,,,,,,,,,,,FALSE,10.1103/PhysRevB.92.224506
TiN,TiN,Thin Film,,,SC,,,,Cubic,rocksalt,,,,,,,FALSE,10.1103/PhysRevMaterials.6.074206
Titanium Nitride,TiN,Thin Film,,,SC,fermionic mechanism,,,,,,,,,,,FALSE,10.1103/PhysRevLett.120.037004
Titanium Nitride,TiN,Thin Film,5-20 nm,Sapphire (111),SC,,4 K,,,,,,,,,,TRUE,10.1103/PhysRevB.110.104519
TiN,TiN,Bulk,,,SC,,,,,,,,,,,,FALSE,10.1103/PhysRevMaterials.7.094801
TiN1,TiN,Thin Film,3.6 nm,Si/SiO2,SC,Type-II,1.3 K,,,,,,,,,,TRUE,10.1103/PhysRevLett.101.157006
TiN2,TiN,Thin Film,5.0 nm,Si/SiO2,SC,Type-II,1.0 K,,,,,,,,,,TRUE,10.1103/PhysRevLett.101.157006
TiN3,TiN,Thin Film,,Si/SiO2,SC,Type-II,0.45 K,,,,,,,,,,TRUE,10.1103/PhysRevLett.101.157006
Bulk TiN,TiN,Bulk,,,SC,,4.7 K,,,,,,,,,,FALSE,10.1103/PhysRevLett.101.157006
S1,TiN,Thin Film,,,SC,,,,,,,,,,,,FALSE,10.1103/PhysRevLett.101.157006
I1,TiN,Thin Film,,,NSC,,,,,,,,,,,,FALSE,10.1103/PhysRevLett.101.157006
Titanium Nitride (D15),TiN,Thin Film,5 nm,Si/SiO2,SC,,1.12 K,,,,,,,,,2.65 T,TRUE,10.1103/PhysRevResearch.2.033307
Titanium Nitride (D15e),TiN,Thin Film,5 nm,Si/SiO2,SC,,0.66 K,,,,,,,,,2 T,TRUE,10.1103/PhysRevResearch.2.033307
Titanium Nitride,TiN,,,,SC,,,,,,,,,,,,FALSE,10.1103/PhysRevB.102.134506
Titanium Nitride,TiN,Thin Film,,,SC,,,,,,,,,,,,FALSE,10.1103/PRXQuantum.3.040338
Titanium Nitride,TiN,,,,SC,,,,,,,,,,,,FALSE,10.1103/PhysRevB.70.014501
TiN (patterned film),TiN,Thin Film,,,SC,,,,,,,,,,,,FALSE,10.1103/PhysRevX.15.011006
TiN,TiN,Thin Film,,,SC,,,,,,,,,,,,FALSE,10.1103/PhysRevB.93.100503
Titanium Nitride,TiN,Thin Film,,,SC,,,,,,,,,,,,FALSE,10.1103/PhysRevLett.108.097001
Titanium Nitride,TiN,Bulk,,,SC,,6.0 K,,Cubic,NaCl-type (B1),Fm-3m,4.275,4.275,4.275,,,FALSE,10.1103/PhysRevB.72.064515
Titanium Nitride,TiN,Thin Film,ultrathin,,SC,,,,,,,,,,,,,10.1103/PhysRevB.76.094511
Titanium Nitride,TiN,Thin Film,,,SC,Type-II,4.6 K,,,,,,,,,,TRUE,10.1016/S0921-4534(99)00297-X
Titanium Nitride,TiN,Thin Film,,,SC,Type-II,4.5 K,,Cubic,,,,,,,,TRUE,10.1016/j.tsf.2013.07.046
Titanium Nitride,TiN,Bulk,,,SC,Type-II,4.6 K,,,,,,,,,,TRUE,10.1016/S0921-4526(99)02865-3
Titanium Nitride,TiN,Bulk,,,SC,Type-II,5.85,0 GPa,NaCl-type,fcc,Fm3m,4.163,,,,,FALSE,10.1016/j.physc.2013.02.008
Titanium Nitride,TiN,Bulk,,,SC,Type-II,1.821,100 GPa,NaCl-type,fcc,Fm3m,3.891,,,,,FALSE,10.1016/j.physc.2013.02.008
Titanium Nitride,TiN,Bulk,,,SC,Type-II,1.102,200 GPa,NaCl-type,fcc,Fm3m,3.746,,,,,FALSE,10.1016/j.physc.2013.02.008
TiN,TiN,Thin Film,,,SC,Type-II,0.48 K,,Polycrystalline,,,,,,,,TRUE,10.1016/j.physc.2007.08.023
Titanium Nitride,TiN,Bulk,,,SC,Conventional,5.96 K,,Rock Salt,FCC,,4.24 Å,4.24 Å,4.24 Å,,,FALSE,10.1016/j.matchemphys.2013.08.046
Titanium Mononitride,TiN,Bulk,,,SC,Type-II,2-12 K,348 GPa,Cubic Rock-salt,fcc,,3.638 Å,3.638 Å,3.638 Å,,,FALSE,10.1016/j.ssc.2017.12.020
Titanium Mononitride,TiN,Bulk,,,SC,Type-II,2-9 K,348 GPa,CsCl,bcc,,2.243 Å,2.243 Å,2.243 Å,,,FALSE,10.1016/j.ssc.2017.12.020
TiN (sample d),TiN0.548,Bulk,,,NSC,,<1.2 K,,Cubic,,,4.219 ± 1 × 10^-3 Å,4.219 ± 1 × 10^-3 Å,4.219 ± 1 × 10^-3 Å,,,True,10.1103/PhysRevB.17.1095
TiN (sample c),TiN0.797,Bulk,,,NSC,,<1.5 K,,Cubic,,,4.233 ± 1 × 10^-3 Å,4.233 ± 1 × 10^-3 Å,4.233 ± 1 × 10^-3 Å,,,True,10.1103/PhysRevB.17.1095
TiN0.92,TiN0.92,Bulk,,,SC,,,,,,,,,,,,,10.1103/PhysRevB.17.111
TiN0.952O0.3,TiN0.952O0.3,Thin Film,,,SC,Type-II,4.3 K,,Cubic,Fm-3m,,0.4228 nm,,,,,TRUE,10.1016/j.surfcoat.2013.09.019
TiN (sample b),TiN0.953,Bulk,,,SC,Type-II,1.7 ± 0.2 K,,Cubic,,,4.240 ± 1 × 10^-3 Å,4.240 ± 1 × 10^-3 Å,4.240 ± 1 × 10^-3 Å,,,True,10.1103/PhysRevB.17.1095
TiN,TiN0.98,,,,SC,,,,,rocksalt,,,,,,,,10.1103/PhysRevLett.43.868
TiN0.98,TiN0.98,,,,SC,,,,,,,,,,,,,10.1103/PhysRevB.19.5699
TiN0.99,TiN0.99,Bulk,,,SC,Classical,5.6 K,,Cubic,NaCl type,,4.24129 Å,,,,,TRUE,Handbook of SC
TiN (sample a),TiN0.995,Bulk,,,SC,Type-II,6.0 ± 0.1 K,,Cubic,,,4.240 ± 5 × 10^-4 Å,4.240 ± 5 × 10^-4 Å,4.240 ± 5 × 10^-4 Å,,,True,10.1103/PhysRevB.17.1095
TiN0.998,TiN0.998,Bulk,,,SC,,,~2 MPa,Cubic,,,,,,,,True,10.1103/PhysRevB.17.111
TiNCl,TiNCl,Bulk,,,SC,,17 K,,Orthorhombic,Layered,,,,,,,TRUE,10.1103/PhysRevB.90.125145
Titanium Nitride Chloride Lithium,TiNCl-Li,Bulk,,,SC,High-Tc,16.5,,,,,,,,,,FALSE,10.1016/j.physc.2013.02.008
TiNiSn,TiNiSn,Thin Film,,,SC,Type-II,4.19 K,,Half-Heusler,Cubic,F4̄3m,6.01 Å,,,,,TRUE,10.1016/j.jnoncrysol.2022.121969
TiNiSn,TiNiSn,,,,SC,,4.19 K,,Cubic,,F -43 m,,,,,,FALSE,10.1016/j.jallcom.2023.172100
TiO1.00,TiO,Bulk,,,SC,Type-II,0.5 K,,,B1 structure,,,,,,,True,10.1103/PhysRevB.12.4917
TiO,TiO,Bulk,,,SC,,~1.0 K,,,,,,,,,,,10.1103/PhysRevB.39.4217
TiO,TiO,Bulk,,,NSC,,,,Cubic,NaCl type,,,,,,,True,10.1103/PhysRev.93.1004
TiO,TiO,Bulk,,,SC,Classical,0.14 K,,Cubic,NaCl type (rock salt),,,,,,,TRUE,Handbook of SC
TiO,TiO,Thin Film,85 nm,Al2O3,SC,Type-II,4.5 K,,Cubic,NaCl-type,,4.167,4.167,4.167,,9.8 T,TRUE,10.1103/PhysRevMaterials.6.064805
TiO,TiO,Thin Film,45 nm,Al2O3,NSC,,NSC,,Cubic,NaCl-type,,4.19,4.19,4.19,,,TRUE,10.1103/PhysRevMaterials.6.064805
TiO,TiO,Thin Film,25 nm,Al2O3,NSC,,NSC,,Cubic,NaCl-type,,4.19,4.19,4.19,,,TRUE,10.1103/PhysRevMaterials.6.064805
TiO,TiO,Bulk,,,SC,,1–2 K,,Cubic,NaCl-type,,4.177,4.177,4.177,,,FALSE,10.1103/PhysRevMaterials.6.064805
Titanium Monoxide,TiO,Polycrystalline,,,SC,,3 K,,Cubic,,,4.260,4.260,4.260,,,TRUE,10.1103/PhysRevMaterials.5.125003
Titanium monoxide,TiO,Bulk,,,SC,,1 K,ambient pressure,Cubic,rocksalt,Fm-3m,4.21,4.21,4.21,,,TRUE,10.1103/PhysRevB.76.205110
TiO,TiO,Bulk,,,SC,Type-II,7.4 K,,Cubic,,,,,,,,FALSE,10.1016/j.jallcom.2019.01.381
TiO,TiO,Thin Film,,,SC,Type-II,7.4 K,,Cubic,,,,,,,,TRUE,10.1016/j.infrared.2024.105160
TiO,TiO,Thin Film,,,SC,Type-II,7.4 K,,Cubic,,,,,,,,TRUE,10.1016/j.jallcom.2020.154727
TiO0.75,TiO0.75,Bulk,,,SC,,0.4-1.0 K,1 atm,Cubic,NaCl,,,,,,,True,10.1103/PhysRevB.5.2775
TiO0.86 (high pressure),TiO0.86,Bulk,,,SC,,0.47 K,60 kbar,Cubic,NaCl,,4.205 Å,,,,,True,10.1103/PhysRevB.5.2775
TiO0.91,TiO0.91,Bulk,,,SC,Type-II,,,,B1 structure,,,,,,,True,10.1103/PhysRevB.12.4917
TiO0.95,TiO0.95,Bulk,,,SC,Type-II,0.65 K,,,B1 structure,,,,,,30.5 kG,True,10.1103/PhysRevB.12.4917
TiO1.00,TiO1.00,Bulk,,,SC,,0.7 K,1 atm,Cubic,NaCl,,4.184 Å,,,,,True,10.1103/PhysRevB.5.2775
TiO1.05,TiO1.05,Thin Film,,,SC,Type-II,6.12 K,6 × 10^−4 Pa,Cubic,Face-centered cubic,,4.1464,4.1464,4.1464,,,TRUE,10.1016/j.jallcom.2019.01.381
TiO1.06,TiO1.06,Bulk,,,SC,Type-II,0.94 K,,,B1 structure,,,,,,32.9 kG,True,10.1103/PhysRevB.12.4917
TiO1.13,TiO1.13,Thin Film,,,SC,Type-II,4.5 K,7 × 10^−4 Pa,Cubic,Face-centered cubic,,4.1401,4.1401,4.1401,,,TRUE,10.1016/j.jallcom.2019.01.381
TiO1.17,TiO1.17,Bulk,,,SC,Type-II,,,,B1 structure,,,,,,,True,10.1103/PhysRevB.12.4917
TiO1.17,TiO1.17,Thin Film,,,SC,Type-II,2.5 K,8 × 10^−4 Pa,Cubic,Face-centered cubic,,4.1316,4.1316,4.1316,,,TRUE,10.1016/j.jallcom.2019.01.381
TiO1.22 (high pressure),TiO1.22,Bulk,,,SC,,2.07 K,60 kbar,Cubic,NaCl,,4.182 Å,,,,,True,10.1103/PhysRevB.5.2775
TiO1.30,TiO1.30,Bulk,,,SC,,0.4-1.0 K,1 atm,Cubic,NaCl,,,,,,,True,10.1103/PhysRevB.5.2775
TiO2,TiO2,Bulk,,,SC,,,,,,,,,,,,,10.1103/PhysRevB.54.13121
TiO2,TiO2,Thin Film,,Al2O3,NSC,,NSC,,,Rutile,,,,,,,TRUE,10.1103/PhysRevMaterials.6.064805
TiO2,TiO2,Thin Film,,,SC,High-Tc,200 K,,Tetragonal,,P42/mnm,4.594 Å,,2.958 Å,,,FALSE,10.1016/j.physc.2005.12.017
TiOsP,TiOsP,Bulk,,,SC,Classical,<0.35 K,,Hexagonal,ZrNiAl type,P6̄2m,6.285 Å,,3.625 Å,,,TRUE,Handbook of SC
TiOx,TiOx,Bulk,,,SC,,1 K,,,,,,,,,,TRUE,10.1103/PhysRevB.108.L241114
TiPH4,TiPH4,Bulk,,,SC,High-Tc,51.57 K,100 GPa,R-3m,,,,,,,,FALSE,10.1016/j.physleta.2019.126189
TiPH4,TiPH4,Bulk,,,SC,High-Tc,62.36 K,250 GPa,R-3m,,,,,,,,FALSE,10.1016/j.physleta.2019.126189
TiPH8,TiPH8,Bulk,,,SC,High-Tc,66.67 K,250 GPa,C2/m,,,,,,,,FALSE,10.1016/j.physleta.2019.126189
TiRe₃,TiRe₃,Bulk,,,SC,,6.6 K,,Cubic,α-Mn type,cI58,,,,,,TRUE,Handbook of SC
TiRhSi,TiRhSi,Bulk,,,SC,Type-II,5.1 K,4 GPa,Co2P-type,Orthorhombic,,6.248,7.234,3.816,,,TRUE,10.1016/S0038-1098(98)00469-4
TiRu,TiRu,Bulk,,,SC,,0.5 K,,Cubic,CsCl type,,,,,,,TRUE,Handbook of SC
TiRuP,TiRuP,Bulk,,,SC,Classical,1.3 K,,Hexagonal,ZrNiAl type,P6̄2m,6.303 Å,,3.567 Å,,,TRUE,Handbook of SC
TiS2,TiS2,Bulk,,,SC,,,,,layered,,,,,,,,10.1103/PhysRevB.53.5696
TiS2,TiS2,Bulk,,,SC,,,,,sandwich,,,,,,,,10.1103/PhysRevLett.28.1196
Titanium disulfide,TiS2,Bulk,4-10 μm,,SC,Type-II,Onset at 2 K,88-136.6 GPa,Trigonal,Layered,P-3m1,,,,,1.52 T,TRUE,10.1103/PhysRevB.110.134525
Titanium trisulfide,TiS3,Bulk,,,SC,,2 K,,Monoclinic,quasi-one-dimensional,P21/m,,,,,,FALSE,10.1103/PhysRevB.110.144515
TiS3,TiS3,Bulk,,,SC,Type-II,9.3 K,71 GPa,Cubic,Pm-3n,Pm-3n,4.39 Å,4.39 Å,4.39 Å,,,FALSE,10.1016/j.commatsci.2018.11.005
TiSe2,TiSe2,Bulk,,,SC,,,,,layered dichalcogenide,,,,,,,,10.1103/PhysRevB.22.2318
Titanium Diselenide,TiSe2,Bulk,,,NSC,,,,Hexagonal,Layered,,,,,,,FALSE,10.1103/PhysRevLett.113.177001
TiSe2,TiSe2,Bulk,,,NSC,,,,Trigonal,1T (octahedral layered),,,,,,,FALSE,10.1103/PhysRevB.76.024513
TiSe2,TiSe2,Bulk,,,NSC,,,,,1T-type layered,,,,,,,TRUE,10.1103/PhysRevB.85.155103
1T-TiSe2,TiSe2,Bulk,,,SC,,1.8 K,,,Layered,,,,,,,FALSE,10.1103/PhysRevB.95.220501
TiSe2 (pressurized),TiSe2,,,,SC,,,,,,,,,,,,FALSE,10.1103/PhysRevB.104.144506
Titanium Diselenide,TiSe2,,,,NSC,,,,,,,,,,,,FALSE,10.1103/PhysRevB.81.092507
"TiSe2 (pristine, under pressure)",TiSe2,Bulk,,,SC,Type-II,0.7 K,3.5 GPa,,Layered (van der Waals gap),,,,,,0.23 kOe,FALSE,10.1103/PhysRevResearch.3.033097
1T-TiSe2,TiSe2,,,,SC,,,,,Layered (1T structure),,,,,,,FALSE,10.1103/PhysRevB.101.014514
1T-TiSe2,TiSe2,Bulk,,,SC,,,,,1T,,,,,,,FALSE,10.1103/PhysRevB.87.121107
TiSe2,TiSe2,Bulk,,,NSC,,,ambient,,1T-layered,,,,,,,FALSE,10.1103/PhysRevB.92.205123
Titanium diselenide,TiSe2,,,,SC,,,,,,,,,,,,FALSE,10.1103/PhysRevB.110.134525
1T-TiSe2,TiSe2,Bulk,,,SC,,,,Trigonal,Layered dichalcogenide,P-3m1,,,,,,FALSE,10.1103/PhysRevB.99.125105
1T-TiSe2,TiSe2,Bulk,,,NSC,,NSC,Ambient,Trigonal,Layered (1T structure),P-3m1,,,,,,FALSE,10.1103/PhysRevMaterials.7.094002
Titanium Selenide,TiSe2,,,,SC,,,,,,,,,,,,FALSE,10.1103/PhysRevLett.109.237008
Titanium Diselenide,TiSe2,Bulk,,,NSC,,,,,Layered,,,,,,,FALSE,10.1103/PhysRevB.93.100501
1T-TiSe2,TiSe2,Bulk,,,NSC,,,0 GPa,Trigonal,Layered dichalcogenide,P-3m1,3.5395,3.5395,6.0082,,,TRUE,10.1103/PhysRevB.99.104109
1T-TiSe2 (high pressure),TiSe2,Bulk,,,SC,,1.8 K,3 GPa,Trigonal,Layered dichalcogenide,P-3c1,6.955,6.955,11.524,,,TRUE,10.1103/PhysRevB.99.104109
1T-TiSe2,TiSe2,Bulk,,,NSC,,,,Trigonal,"Layered (1T polytype, octahedral coordination)",P-3m1 (No. 164),,,,,,TRUE,10.1103/PhysRevB.103.125430
Titanium Diselenide,TiSe2,Bulk,,,NSC,,,ambient,Trigonal,layered (1T structure),,,,,,,TRUE,10.1103/PhysRevB.104.184506
Titanium Diselenide (pressure-induced SC),TiSe2,Bulk,,,SC,,1.8 K,3 GPa,Trigonal,layered (1T structure),,,,,,,TRUE,10.1103/PhysRevB.104.184506
Pristine 1T-TiSe2,TiSe2,Monolayer,Monolayer,,NSC,,,,Trigonal,1T,,3.54,3.54,,,,FALSE,10.1103/PhysRevB.108.224103
TiSe2 in TiSe2/NbSe2 heterostructure,TiSe2,Thin Film,Monolayer,NbSe2,SC,,3 K,,Trigonal,1T,,3.51,3.51,,,,FALSE,10.1103/PhysRevB.108.224103
1T-TiSe2,TiSe2,,,,NSC,,,,,1T (layered),,,,,,,FALSE,10.1103/PhysRevB.87.235124
1T-TiSe2,TiSe2,Bulk,,,SC,,,Pressure-induced,,1T,,,,,,,FALSE,10.1103/PhysRevLett.120.037002
Titanium Diselenide Monolayer,TiSe2,Thin Film,Monolayer,,SC,Type-II,0.7-3.9 K,,Trigonal,1T-polytype,P3̄m1 (No. 164),3.54 Å,3.54 Å,,,"B_c2,|| is considerably smaller than for PdTe2",FALSE,10.1103/PhysRevB.109.165428
1T-TiSe2,TiSe2,,,,SC,CDW superconductor,,,,,,,,,,,FALSE,10.1103/PhysRevB.92.195122
1T-TiSe2,TiSe2,Bulk,,,SC,Phonon-mediated,"6.01 K (DFPT, μ*=0.1); 4.39 K (DFPT, μ*=0.15)",,Trigonal,Layered,P-3m1 (#164),3.54,3.54,6.01,,,FALSE,10.1103/PhysRevB.94.214507
1T-TiSe2 (under pressure),TiSe2,Bulk,,,SC,Unconventional,1.8 K,2.5 GPa,Trigonal,Layered,P-3m1 (#164),,,,,,TRUE,10.1103/PhysRevB.94.214507
Titanium Diselenide,TiSe2,Bulk,,,SC,,,,,layered TMD,,,,,,,FALSE,10.1103/PhysRevMaterials.6.014802
"Monolayer 1T-TiSe2 (electron-doped, 0.2 electrons/f.u.)",TiSe2,Thin Film,Monolayer,,SC,,7.3 K,,Trigonal,Layered (1T structure),P-3m1,,,,,,FALSE,10.1103/PhysRevB.96.165404
"Monolayer 1T-TiSe2 (electron-doped, 0.4 electrons/f.u.)",TiSe2,Thin Film,Monolayer,,SC,,0.9 K,,Trigonal,Layered (1T structure),P-3m1,,,,,,FALSE,10.1103/PhysRevB.96.165404
"Monolayer 1T-TiSe2 (hole-doped, 0.08 holes/f.u.)",TiSe2,Thin Film,Monolayer,,SC,,2.8 K,,Trigonal,Layered (1T structure),P-3m1,,,,,,FALSE,10.1103/PhysRevB.96.165404
"Monolayer 1T-TiSe2 (hole-doped, 0.14 holes/f.u.)",TiSe2,Thin Film,Monolayer,,SC,,0.3 K,,Trigonal,Layered (1T structure),P-3m1,,,,,,FALSE,10.1103/PhysRevB.96.165404
Bulk 1T-TiSe2,TiSe2,Bulk,,,NSC,,,,Trigonal,Layered (1T structure),P-3m1,,,,,,FALSE,10.1103/PhysRevB.96.165404
Monolayer 1T-TiSe2 (undoped),TiSe2,Thin Film,Monolayer,,NSC,,,,Trigonal,Layered (1T structure),P-3m1,,,,,,FALSE,10.1103/PhysRevB.96.165404
1T-TiSe2,TiSe2,Bulk,,,SC,Unconventional,2 K,2 GPa,,,,,,,,,FALSE,10.1016/j.ssc.2016.12.008
TiSH monolayer,TiSH,Monolayer,,,SC,,,,,,,,,,,,,10.1103/PhysRevB.110.195408
Titanium Disilicide,TiSi2,Thin Film (minority phase),,Si (100) with 80 nm Si3N4 dielectric spacer,NSC,,,,,,,,,,,,TRUE,10.1103/PhysRevB.107.014511
TiSr2(Eu0.8Ce0.2)2Cu2Oz,TiSr2(Eu0.8Ce0.2)2Cu2O7,Bulk,,,SC,Cuprate,20 K,,Tetragonal,1222-structure,I4/mmm,,,,,,TRUE,10.1016/j.physb.2004.03.084
TiSr₂Nd₁.₅Ce₀.₅Cu₂O₇,TiSr₂Nd₁.₅Ce₀.₅Cu₂O₇,Bulk,,,NSC,,,,,,,3.873 Å,,28.36 Å,,,TRUE,Handbook of SC
Titanium ditelluride,TiTe2,Bulk,,,NSC,,NA (non-superconducting down to 1.1 K),,Hexagonal,Layered,,3.777 Å,3.777 Å,6.498 Å,,,True,10.1103/PhysRevB.50.14855
TiTe2,TiTe2,Bulk,,,SC,,,,,,,,,,,,,10.1103/PhysRevB.64.094513
Titanium ditelluride,TiTe2,,,,SC,,,,,,,,,,,,FALSE,10.1103/PhysRevB.110.134525
1T-TiTe2 (high-pressure phase),TiTe2,Bulk,,,SC,,6 K,6 GPa,Trigonal,Layered dichalcogenide,P3m1,,,,,,TRUE,10.1103/PhysRevB.99.125105
1T-TiTe2 (ambient pressure phase),TiTe2,Bulk,,,NSC,,NSC,Ambient,Trigonal,Layered dichalcogenide,P-3m1,,,,,,TRUE,10.1103/PhysRevB.99.125105
TiVNbTa,TiVNbTa,Bulk,,,SC,Type-II,4.65 K,0 atm,Body-Centered Cubic,BCC,,,,,,,FALSE,10.1016/j.mtcomm.2024.108444
TiZr,TiZr,Bulk,,,SC,Low-Tc,1.8 K,0 GPa,Hexagonal Close-Packed,Hexagonal,,3.104,,,,,FALSE,10.1016/j.commatsci.2020.109637
TiZr,TiZr,Bulk,,,SC,Low-Tc,15 K,47 GPa,Body-Centered Cubic,Cubic,,,,,,,FALSE,10.1016/j.commatsci.2020.109637
(TiZrNbCu)0.875Ni0.125,TiZrNbCuNi,Bulk,,,SC,Type-II,1.57 K,,Amorphous,,,,,,,2.9 T,TRUE,10.1016/j.jnoncrysol.2019.119865
(TiZrNbCu)0.8Ni0.2,TiZrNbCuNi,Bulk,,,SC,Type-II,1.2 K,,Amorphous,,,,,,,,TRUE,10.1016/j.jnoncrysol.2019.119865
(TiZrNbCu)0.65Ni0.35,TiZrNbCuNi,Bulk,,,SC,Type-II,0.9 K,,Amorphous,,,,,,,,TRUE,10.1016/j.jnoncrysol.2019.119865
(TiZrNbCu)0.5Ni0.5,TiZrNbCuNi,Bulk,,,SC,Type-II,0.51 K,,Amorphous,,,,,,,0.94 T,TRUE,10.1016/j.jnoncrysol.2019.119865
Ti–Nb–Si alloy,Ti–Nb–Si,Bulk,,,SC,,5.1 K,,,,,,,,,,TRUE,Handbook of SC
Ti₀.₄₅Nb₀.₄₀Sn₀.₁₅,Ti₀.₄₅Nb₀.₄₀Sn₀.₁₅,Bulk,,,SC,Type-II,9.9 K,,,,,,,,,,TRUE,Handbook of SC
Ti₀.₉₆Al₀.₀₄,Ti₀.₉₆Al₀.₀₄,Bulk,,,SC,Type-II,0.60±0.1 K,,Hexagonal,hcp,,,,,,,,10.1103/PhysRevB.57.11232
Ti₀.₉₆Sn₀.₀₃Sc₀.₀₁,Ti₀.₉₆Sn₀.₀₃Sc₀.₀₁,Bulk,,,SC,Type-II,<0.4 K,,Hexagonal,hcp,,,,,,,True,10.1103/PhysRevB.57.11232
Ti₀.₉₇₅Ge₀.₀₂₅,Ti₀.₉₇₅Ge₀.₀₂₅,Bulk,,,SC,Type-II,0.90-1.51 K,,Hexagonal,hcp,,,,,,,True,10.1103/PhysRevB.57.11232
Ti₀.₉₇₅Sn₀.₀₂₅,Ti₀.₉₇₅Sn₀.₀₂₅,Bulk,,,SC,Type-II,1.03-1.63 K,,Hexagonal,hcp,,,,,,,True,10.1103/PhysRevB.57.11232
Ti₁.₂₃S₂,Ti₁.₂₃S₂,Bulk,,,SC,,,,Hexagonal,4H-Ti₁₋ₓS₂ type,P6₃mc,3.4198 Å,,11.444 Å,,,TRUE,Handbook of SC
Ti₂Co,Ti₂Co,Bulk,,,SC,Type-II,3.44 K,,Cubic,"W₃Fe₃C type, η-carbide",Fd3̄m,11.30 Å,11.30 Å,11.30 Å,,,TRUE,Handbook of SC
Ti₂Gd₂.₂₅CaBa₂Ce₀.₇₅Cu₂O₁₄,Ti₂Gd₂.₂₅CaBa₂Ce₀.₇₅Cu₂O₁₄,Bulk,,,NSC,,n.s.,,,,,3.8839,,20.463,,,TRUE,Handbook of SC
Ti₂Gd₂Ba₂CeCu₂O₁₃,Ti₂Gd₂Ba₂CeCu₂O₁₃,Bulk,,,NSC,,n.s.,,Tetragonal,,,3.881 Å,,36.972 Å,,,TRUE,Handbook of SC
Ti₂Nd₂Ba₂CeCu₂O₁₃,Ti₂Nd₂Ba₂CeCu₂O₁₃,Bulk,,,NSC,,n.s.,,Tetragonal,,4/mmm,3.89978 Å,,36.9624 Å,,,TRUE,Handbook of SC
Ti₂Nd₂Ba₂Cu₂O₁₁,Ti₂Nd₂Ba₂Cu₂O₁₁,Bulk,,,NSC,,,,,3212,,,,,,,TRUE,Handbook of SC
Ti₂Nd₂Ba₂Cu₂O₁₁,Ti₂Nd₂Ba₂Cu₂O₁₁,Bulk,,,NSC,,n.s.,,Tetragonal,,,3.90951 Å,,15.744 Å,,,TRUE,Handbook of SC
Ti₂Nd₂CaBa₂CeCu₂O₁₄,Ti₂Nd₂CaBa₂CeCu₂O₁₄,Bulk,,,NSC,,n.s.,,,,,3.89722,,20.6041,,,TRUE,Handbook of SC
(Ti₀.₅₀Ca₀.₂₃Nd₀.₂₀Ba₀.₀₅)₄(Ba₀.₉₁Nd₀.₀₉)₂(Ce₀.₅₀Nd₀.₅₀)₂Cu₂O₁₄,Ti₂Nd₂CaBa₂CeCu₂O₁₄,Bulk,,,SC,cuprate,,,Tetragonal,,P4/nmm,3.89722,3.89722,20.6041,,,TRUE,Handbook of SC
(Ti₀.₆₀Sm₀.₃₄Ca₀.₀₆)₅Ba₂(Ca₀.₇₀Sm₀.₃₁)Cu₂O₁₄,Ti₂Sm₂Ba₂CaCu₂O₁₄,Bulk,,,NSC,,n.s.,,Tetragonal,,P4/mmm,3.8885,,19.577,,,TRUE,Handbook of SC
Ti₂Sm₂Ca₁₋ₓBa₂Ce₀.₅Cu₂O₁₄.₉₀,Ti₂Sm₂Ca₁₋ₓBa₂Ce₀.₅Cu₂O₁₄.₉₀,Bulk,,,NSC,,n.s.,,,,,3.8884,,20.488,,,TRUE,Handbook of SC
(Ti₀.₄₀Sm₀.₄₀Ga₀.₂₀)₅Ba₂(Sm₀.₅₅Ce₀.₄₅)₂Cu₂O₁₆,Ti₂Sm₃₁GaBa₂Ce₀.₉Cu₂O₁₆,Bulk,,,NSC,,,,Tetragonal,,I4/mmm,3.8864,3.8864,44.761,,,TRUE,Handbook of SC
Ti₂Tb₂Ba₂Cu₂O₁₁,Ti₂Tb₂Ba₂Cu₂O₁₁,Bulk,,,NSC,,,,,3212,,,,,,,TRUE,Handbook of SC
Ti₂Tb₂Ba₂Cu₂O₁₁,Ti₂Tb₂Ba₂Cu₂O₁₁,Bulk,,,NSC,,n.s.,,Tetragonal,,,3.8769 Å,,15.7322 Å,,,TRUE,Handbook of SC
Ti₃Au,Ti₃Au,,,,SC,A-15,,,Cubic,A-15,,,,,,,,10.1103/PhysRevB.16.1387
Ti₄O₇,Ti₄O₇,Bulk,,,SC,,,,,,,,,,,,,10.1103/PhysRevB.42.6076
Ti₅Re₂₄,Ti₅Re₂₄,Bulk,,,SC,,6.6 K,,,,,9.587 Å,,,,,TRUE,Handbook of SC
Ti₇₅V₂₅,Ti₇₅V₂₅,Bulk,,,SC,Type-II,,,,,,,,,,,True,10.1103/PhysRevLett.23.1105
Ti₇₇.₅V₂₂.₅,Ti₇₇.₅V₂₂.₅,Bulk,,,SC,Type-II,4.6 K,,,,,,,,,,True,10.1103/PhysRevLett.23.1105
Ti₈₄Mo₁₆,Ti₈₄Mo₁₆,Bulk,,,SC,Type-II,4.2 K,,,,,,,,,,True,10.1103/PhysRevLett.23.1105
Ti₉₂Fe₈,Ti₉₂Fe₈,Bulk,,,SC,Type-II,,,,,,,,,,,True,10.1103/PhysRevLett.23.1105
Ti₉₂Os₈,Ti₉₂Os₈,Bulk,,,SC,Type-II,,,,,,,,,,,True,10.1103/PhysRevLett.23.1105
Ti₉₂Ru₈,Ti₉₂Ru₈,Bulk,,,SC,Type-II,3.3 K,,,,,,,,,,True,10.1103/PhysRevLett.23.1105
"Tl(Ba,Sr)CaCu2O7","Tl(Ba,Sr)CaCu2O7",Bulk,,,SC,High-Tc,90 K,,Tetragonal,,P 4/mmm (123),,,,,,FALSE,10.1016/j.ceramint.2021.08.078
Tl(Ba1.8La0.2)CuO5-δ,Tl(Ba1.8La0.2)CuO5-δ,Bulk,,,SC,High-Tc,57 K,,T1Ba2CuO5-type,,,,,,,,,10.1016/0921-4534(89)91227-6
Tl(BaSr)CaCu2O7,Tl(BaSr)CaCu2O7,Bulk,,,SC,High-Tc,90,,Tetragonal,,P4/mmm,3.825,,12.554,,,TRUE,10.1016/j.cryogenics.2020.103222
Tl(Sr1.5Dy0.5)CaCu2O7−δ,Tl(Sr1.5Dy0.5)CaCu2O7,Bulk,,,SC,Cuprate,80,,Tetragonal,,,0.3795,,1.2001,,,TRUE,10.1016/S0921-4534(98)00614-5
Tl(Sr1.5Er0.5)CaCu2O7−δ,Tl(Sr1.5Er0.5)CaCu2O7,Bulk,,,SC,Cuprate,78,,Tetragonal,,,0.3787,,1.1997,,,TRUE,10.1016/S0921-4534(98)00614-5
Tl(Sr1.5Eu0.5)CaCu2O7−δ,Tl(Sr1.5Eu0.5)CaCu2O7,Bulk,,,SC,Cuprate,88,,Tetragonal,,,0.3801,,1.2024,,,TRUE,10.1016/S0921-4534(98)00614-5
Tl(Sr1.5Gd0.5)CaCu2O7−δ,Tl(Sr1.5Gd0.5)CaCu2O7,Bulk,,,SC,Cuprate,79,,Tetragonal,,,0.3805,,1.2026,,,TRUE,10.1016/S0921-4534(98)00614-5
Tl(Sr1.5Ho0.5)CaCu2O7−δ,Tl(Sr1.5Ho0.5)CaCu2O7,Bulk,,,SC,Cuprate,80,,Tetragonal,,,0.3794,,1.1996,,,TRUE,10.1016/S0921-4534(98)00614-5
Tl(Sr1.5La0.5)CaCu2O7−δ,Tl(Sr1.5La0.5)CaCu2O7,Bulk,,,SC,Cuprate,90,,Tetragonal,,,0.3807,,1.2071,,,TRUE,10.1016/S0921-4534(98)00614-5
Tl(Sr1.5Lu0.5)CaCu2O7−δ,Tl(Sr1.5Lu0.5)CaCu2O7,Bulk,,,SC,Cuprate,82,,Tetragonal,,,0.3782,,1.1980,,,TRUE,10.1016/S0921-4534(98)00614-5
Tl(Sr1.5Nd0.5)CaCu2O7−δ,Tl(Sr1.5Nd0.5)CaCu2O7,Bulk,,,SC,Cuprate,88,,Tetragonal,,,0.3809,,1.2046,,,TRUE,10.1016/S0921-4534(98)00614-5
Tl(Sr1.5Pr0.5)CaCu2O7−δ,Tl(Sr1.5Pr0.5)CaCu2O7,Bulk,,,SC,Cuprate,88,,Tetragonal,,,0.3809,,1.2047,,,TRUE,10.1016/S0921-4534(98)00614-5
Tl(Sr1.5Sm0.5)CaCu2O7−δ,Tl(Sr1.5Sm0.5)CaCu2O7,Bulk,,,SC,Cuprate,86,,Tetragonal,,,0.3803,,1.2031,,,TRUE,10.1016/S0921-4534(98)00614-5
Tl(Sr1.5Tb0.5)CaCu2O7−δ,Tl(Sr1.5Tb0.5)CaCu2O7,Bulk,,,SC,Cuprate,80,,Tetragonal,,,0.3796,,1.2014,,,TRUE,10.1016/S0921-4534(98)00614-5
Tl(Sr1.5Tm0.5)CaCu2O7−δ,Tl(Sr1.5Tm0.5)CaCu2O7,Bulk,,,SC,Cuprate,84,,Tetragonal,,,0.3785,,1.1983,,,TRUE,10.1016/S0921-4534(98)00614-5
Tl(Sr1.5Yb0.5)CaCu2O7−δ,Tl(Sr1.5Yb0.5)CaCu2O7,Bulk,,,SC,Cuprate,84,,Tetragonal,,,0.3783,,1.1981,,,TRUE,10.1016/S0921-4534(98)00614-5
Tl(Sr1.65Ce0.35)CaCu2O7,Tl(Sr1.65Ce0.35)CaCu2O7,Bulk,,,SC,High-Tc,62 K,,Tetragonal,,P4/mmm,,,,,,,10.1016/0921-4534(95)00505-6
Tl(Sr1.65Th0.35)CaCu2O7,Tl(Sr1.65Th0.35)CaCu2O7,Bulk,,,SC,High-Tc,55 K,,Tetragonal,,P4/mmm,,,,,,TRUE,10.1016/S0921-4534(00)01541-0
Tl(Sr1.75Th0.25)CaCu2O7,Tl(Sr1.75Th0.25)CaCu2O7,Bulk,,,SC,High-Tc,55 K,,Tetragonal,,P4/mmm,0.3801 nm,,1.2099 nm,,,TRUE,10.1016/S0921-4534(00)01541-0
Tl-Ba-Ca-Cu-O,Tl-Ba-Ca-Cu-O,,,,SC,High-Tc/cuprate,,,,,,,,,,,,10.1103/PhysRevLett.67.2737
Tl-Ba-Ca-Cu-O,Tl-Ba-Ca-Cu-O,Bulk,,,SC,High-Tc/cuprate,,,tetragonal,,,,,,,,,10.1103/PhysRevLett.62.2188
Tl-Ba-Ca-Cu-O system,Tl-Ba-Ca-Cu-O,,,,SC,High-Tc,,,,,,,,,,,,10.1103/PhysRevB.39.7351
Tl-Ba-Ca-Cu-O,Tl-Ba-Ca-Cu-O,Bulk,,,SC,High-Tc/cuprate,,,,,,,,,,,,10.1103/PhysRevB.44.12544
Tl-Ba-Ca-Cu-O,Tl-Ba-Ca-Cu-O,Bulk,,,SC,High-Tc/cuprate,,,,,,,,,,,,10.1103/PhysRevB.57.1266
Tl-Ba-Ca-Cu-O,Tl-Ba-Ca-Cu-O,Bulk,,,SC,High-Tc/cuprate,125 K,,,,,,,,,,,10.1103/PhysRevB.38.4999
Tl-Ba-Ca-Cu-O,Tl-Ba-Ca-Cu-O,,,,SC,High-Tc/cuprate,,,,,,,,,,,,10.1103/PhysRevLett.62.965
Tl-Ba-Ca-Cu-O,Tl-Ba-Ca-Cu-O,Bulk,,,SC,Type-II/High-Tc/Cuprate,125 K,,,,,,,,,,FALSE,10.1016/j.cjph.2019.11.022
Tl-Ba-Ce-Cu-O,Tl-Ba-Ce-Cu-O,Bulk,,,SC,High-Tc,90 K,,,,,,,,,,TRUE,10.1016/0921-4534(89)90253-0
Tl-Ba-Sr-Cu-O,Tl-Ba-Sr-Cu-O,Bulk,,,SC,High-Tc/cuprate,,,,,,,,,,,,10.1103/PhysRevB.50.488
Tl-Ca-Ba-Cu-O,Tl-Ca-Ba-Cu-O,Bulk,,,SC,High-Tc,125 K,,,,,,,,,,True,10.1103/PhysRevB.39.2744
Tl-Ca-Ba-Cu-O,Tl-Ca-Ba-Cu-O,Bulk,,,SC,High-Tc/cuprate,,,,,,,,,,,,10.1103/PhysRevB.40.6564
Tl-Ca-Ba-Cu-O system,Tl-Ca-Ba-Cu-O,Bulk,,,SC,cuprate,125 K,,,,,,,,,,,10.1103/PhysRevB.41.4017
Tl-Ca-Ba-Cu-O,Tl-Ca-Ba-Cu-O,Bulk,,,SC,High-Tc,125 K,,Perovskite-like,,,,,,,,FALSE,10.1016/0254-0584(89)90080-1
Sample B,Tl-Ca-Ba-Cu-O (2122),Bulk,,,SC,High-Tc,108 K,,,,,,,,,,TRUE,10.1016/0921-4534(89)90106-8
Sample A,Tl-Ca-Ba-Cu-O (2223 + 2122),Bulk,,,SC,High-Tc,125 K,,,,,,,,,,TRUE,10.1016/0921-4534(89)90106-8
Sample C,Tl-Ca-Ba-Cu-O (argon annealed 2122),Bulk,,,SC,High-Tc,95 K,,,,,,,,,,TRUE,10.1016/0921-4534(89)90106-8
Thallium-Lead (monolayer compound),Tl-Pb,Thin Film,monolayer,,SC,,,,,,,,,,,,TRUE,10.1103/PhysRevB.96.104509
Thallium-doped Lead Telluride,Tl0.02Pb0.98Te,Bulk,,,SC,Type-II,1.5 K,,Cubic,rocksalt,Fm-3m,6.46,6.46,6.46,,,FALSE,10.1103/PhysRevB.88.205205
Tl0.1Hg0.9Ba2Ca2Cu3O8+δ,Tl0.1Hg0.9Ba2Ca2Cu3O8+δ,Bulk,,,SC,High-Tc,134 K,,,,,,,,,,TRUE,10.1016/0921-4534(95)00105-0
Tl0.1V6S8,Tl0.1V6S8,Bulk,,,SC,Type-II,3.7 K,,,,,,,,,,TRUE,10.1016/S0038-1098(01)00495-1
Tl0.25C0.75-1234,Tl0.25C0.75Ba2Ca3Cu4O12-δ,Bulk,,,SC,High-Tc,94 K,Normal Pressure,,,,,,,,,TRUE,10.1016/j.solidstatesciences.2012.08.023
Tl0.25V6S8,Tl0.25V6S8,Bulk,,,SC,,2.41 K,,,,,,,,,3 T,TRUE,10.1016/j.jmmm.2004.01.057
Tl0.2Hg0.8Ba2Ca2Cu3O8+δ,Tl0.2Hg0.8Ba2Ca2Cu3O8+δ,Bulk,,,SC,High-Tc,134 K,,,,,,,,,,TRUE,10.1016/0921-4534(95)00105-0
Tl0.2Pb0.6Bi0.2,Tl0.2Pb0.6Bi0.2,Bulk,,,SC,,,,Cubic,fcc,,,,,,,True,10.1103/PhysRevB.11.1895
Tl0.2Pb0.8,Tl0.2Pb0.8,Bulk,,,SC,,,,Cubic,fcc,,,,,,,True,10.1103/PhysRevB.11.1895
Tl0.2Pb0.8Sr2CaCu2O7,Tl0.2Pb0.8Sr2CaCu2O7,Bulk,,,SC,High-Tc,104 K,,,,,,,,,,TRUE,10.20964/2021.10.14
Thallium tungsten bronze,Tl0.33WO3,Bulk,,,SC,,1.51 K,,Hexagonal,tungsten bronze,,,,,,,True,10.1103/PhysRevLett.43.1607
Hexagonal thallium tungsten bronze,Tl0.33WO3,Bulk,,,SC,,1-3 K,,Hexagonal,hexagonal tungsten bronze,,7.38 Å,7.38 Å,7.52 Å,,,True,10.1103/PhysRevB.9.3220
Thallium tungsten bronze,Tl0.33WO3,Bulk,,,SC,,,,Hexagonal,tungsten bronze,,,,,,,,10.1103/PhysRevB.25.501
Tl0.36Rb0.44Fe1.56Se2,Tl0.36Rb0.44Fe1.56Se2,Bulk,,,NSC,,,0–21 GPa,Tetragonal,√5 × √5 × 1 superlattice,,,,,,,TRUE,10.1103/PhysRevB.89.094514
