Repository: WyattBunstine/ML_SC_Project

# ML_SC_Project — Chemically and Geometrically Motivated Crystal Graph Neural Networks

This project predicts and screens superconductors from crystal structure. It frames the
problem as a **two-stage hurdle**: first classify whether a material is a superconductor
candidate (SC vs. non-SC), then regress the critical temperature T_c for superconductors.

Two graph-neural-network families are trained and compared:

- a **baseline CGCNN** ([txie-93/cgcnn](https://github.com/txie-93/cgcnn)), and
- an **MPNN** with learned edge features that consumes richer `crystal_graph_v4` graphs
  (this project's contribution).

File: database/superconductor_materials_full.csv (part 161 of 215)
Material_Name,Chemical_Composition,Material_Class,Film_Thickness,Substrate,Material_Type,Superconductor_Type,Superconducting_Transition_Temperature,Pressure,Crystal_Structure,Lattice_Structure,Space_Group,"Lattice_Constant(a)","Lattice_Constant(b)","Lattice_Constant(c)",Lower_Critical_Field,Upper_Critical_Field,Experimental,DOI
Tl0.3Hg0.7Ba2Ca2Cu3O8+δ,Tl0.3Hg0.7Ba2Ca2Cu3O8+δ,Bulk,,,SC,High-Tc,134 K,,,,,,,,,,TRUE,10.1016/0921-4534(95)00105-0
Tl0.47Pb0.53Sr1.58Ca0.42Ca1.936Tl0.064Cu3O9,Tl0.47Pb0.53Sr1.58Ca0.42Ca1.936Tl0.064Cu3O9,,,,SC,High-Tc/cuprate,,,,,,,,,,,,10.1103/PhysRevB.51.12911
Tl0.47Rb0.34Fe1.63Se2,Tl0.47Rb0.34Fe1.63Se2,Bulk,,,SC,iron-based,32 K,ambient,,,,,,,,,TRUE,10.1103/PhysRevB.84.220505
Tl0.4Cr0.6Ba2Ca2Cu3O9,Tl0.4Cr0.6Ba2Ca2Cu3O9,Bulk,,,SC,Cuprate,124K,,,,,3.846 Å,,15.911 Å,,,TRUE,10.1016/j.ceramint.2014.05.105
Tl0.4Cu0.6Sr2Ca2Cu3Oy,Tl0.4Cu0.6Sr2Ca2Cu3O9.4,Bulk,,,SC,High-Tc/Cuprate,71 K,6 GPa,1223-type,Layered,,,,,,,TRUE,10.1016/S0921-4534(00)01745-7
Tl0.4Hg0.6Ba2Ca2Cu3O8+δ,Tl0.4Hg0.6Ba2Ca2Cu3O8+δ,Bulk,,,SC,High-Tc,134 K,,,,,,,,,,TRUE,10.1016/0921-4534(95)00105-0
Tl0.4K0.3Fe2-ySe2,Tl0.4K0.3Fe2-ySe2,,,,SC,Iron-based,27.7 K,,,,,,,,,,FALSE,10.1016/j.physc.2011.07.005
Tl0.4Pb0.6,Tl0.4Pb0.6,Bulk,,,SC,,,,Cubic,fcc,,,,,,,True,10.1103/PhysRevB.11.1895
Tl0.4Rb0.4Fe1.67Se2,Tl0.4Rb0.4Fe1.67Se2,Bulk,,,SC,iron-based,32 K,ambient,,,,,,,,,TRUE,10.1103/PhysRevB.89.094514
Tl0.4Rb0.4Fe2-ySe2,Tl0.4Rb0.4Fe2-ySe2,,,,SC,Iron-based,31.8 K,,,,,,,,,,FALSE,10.1016/j.physc.2011.07.005
Tl-1223,Tl0.53Pb0.4Sr1.6Ba0.4Ca2Cu3O8+δ,Bulk,,,SC,High-Tc,111 K,,,,,3.8443 Å,,15.4792 Å,4050 A/m,,TRUE,10.1016/S0921-4534(99)00351-2
Tl55In45,Tl0.55In0.45,Bulk,,,SC,,Broad transition,,,body-centered cubic + face-centered cubic,,,,,,,True,10.1103/PhysRev.154.436
"Si(111) 4×4-(Tl, Pb)",Tl0.56Pb0.75,Thin Film,,,SC,Type-II,0.79 K,,,,,,,,,,TRUE,10.1016/j.apsusc.2019.02.036
Tl58In42,Tl0.58In0.42,Bulk,,,SC,,3.87-4.09 K,,,body-centered cubic + face-centered cubic,,,,,,,True,10.1103/PhysRev.154.436
"(Tl, Pb)Sr2Ca2Cu3O9",Tl0.58Pb0.38Sr1.9Ca2.1Cu3O9,Bulk,,,SC,High-Tc,124 K,,,,,,,,,,TRUE,10.1016/0921-4534(92)90207-S
Tl0.58Rb0.42Fe1.72Se2,Tl0.58Rb0.42Fe1.72Se2,Bulk,,,SC,iron-based,,ambient,,,,,,,,,FALSE,10.1103/PhysRevB.85.064509
(Tl0.58Rb0.42)Fe1.72Se2,Tl0.58Rb0.42Fe1.72Se2,Bulk,,,SC,iron-based,32 K,,,,,3.896,,,,,TRUE,10.1103/PhysRevLett.106.107001
Tl0.58Rb0.42Fe1.72Se2,Tl0.58Rb0.42Fe1.72Se2,Bulk,,,SC,iron-based,,,,,,,,,,,FALSE,10.1103/PhysRevB.90.024505
Tl0.58Rb0.42Fe1.72Se2,Tl0.58Rb0.42Fe1.72Se2,Bulk,,,SC,iron-based,33.5 K,,Tetragonal,ThCr2Si2-type,,,,,,"60 T (H||c, 0 K); 60 T (H⊥c, 18 K); 273 T (H⊥c, orbital limit, 0 K); 45 T (H||c, orbital limit, 0 K); 60 T (Pauli limit, 0 K)",TRUE,10.1103/PhysRevB.85.064513
Tl0.58Rb0.42Fe1.72Se2,Tl0.58Rb0.42Fe1.72Se2,,,,SC,iron-based,,,,,,,,,,,FALSE,10.1103/PhysRevX.4.031018
Tl0.58Rb0.42Fe1.72Se2,Tl0.58Rb0.42Fe1.72Se2,,,,SC,Iron-based,32 K,,,,,,,,,,FALSE,10.1016/j.physc.2011.07.005
Tl0.58Rb0.42Fe1.72Se2,Tl0.58Rb0.42Fe1.72Se2,Bulk,,,SC,Iron-based,32.5 K,,,,I 4/mmm,,,,,60 T,TRUE,10.1016/j.ssc.2016.08.022
Tl0.596Sr2Ce2HoCu2.5O11,Tl0.596Sr2Ce2HoCu2.5O11,Bulk,,,NSC,,,,Tetragonal,,P4/mmm,3.8221 Å,3.8221 Å,17.2855 Å,,,TRUE,Handbook of SC
Tl0.59Cs0.26Fe1.9Se2,Tl0.59Cs0.26Fe1.9Se2,Bulk,,,SC,Iron-based,28 K,,ThCr2Si2-type,Tetragonal,I4/mmm,0.3881 nm,,1.4057 nm,150 Oe,,TRUE,10.1016/j.physc.2011.07.005
Tl0.5Bi0.1Si0.4Sr2CaCu2O7,Tl0.5Bi0.1Si0.4Sr2CaCu2O7,Bulk,,,SC,High-Tc/Cuprate,81-91 K,,Tetragonal,,P4/mmm,3.796 Å,,12.126 Å,,,TRUE,10.1016/j.cryogenics.2019.103011
Tl0.5Bi0.2Si0.3Sr2CaCu2O7,Tl0.5Bi0.2Si0.3Sr2CaCu2O7,Bulk,,,SC,High-Tc/Cuprate,81-91 K,,Tetragonal,,P4/mmm,3.804 Å,,12.137 Å,,,TRUE,10.1016/j.cryogenics.2019.103011
Tl0.5Bi0.3Si0.2Sr2CaCu2O7,Tl0.5Bi0.3Si0.2Sr2CaCu2O7,Bulk,,,SC,High-Tc/Cuprate,81-91 K,,Tetragonal,,P4/mmm,3.800 Å,,12.141 Å,,,TRUE,10.1016/j.cryogenics.2019.103011
Tl0.5Bi0.4Si0.1Sr2CaCu2O7,Tl0.5Bi0.4Si0.1Sr2CaCu2O7,Bulk,,,SC,High-Tc/Cuprate,81-94 K,,Tetragonal,,P4/mmm,3.804 Å,,12.150 Å,,,TRUE,10.1016/j.cryogenics.2019.103011
Tl0.5Bi0.5Sr2CaCu2O7,Tl0.5Bi0.5Sr2CaCu2O7,Bulk,,,SC,High-Tc/Cuprate,78-96 K,,Tetragonal,,P4/mmm,3.806 Å,,12.167 Å,,,TRUE,10.1016/j.cryogenics.2019.103011
(Tl0.5Bi0.6)Sr2CaCu2O7,Tl0.5Bi0.6Sr2CaCu2O7,Bulk,,,SC,High-Tc,100 K,,,,,,,,,,FALSE,10.1016/j.cryogenics.2019.04.009
Tl0.5Bi2Te3,Tl0.5Bi2Te3,Bulk,,,SC,Topological,2.28 K,Ambient,Rhombohedral,Tetradymite,R-3m,4.3850 Å,4.3850 Å,30.438 Å,,,TRUE,10.1103/PhysRevB.93.241103
Tl0.5Bi2Te3,Tl0.5Bi2Te3,Bulk,,,SC,Type-II,,,,,,,,,,,TRUE,10.1103/PhysRevB.98.085133
Tl0.5C0.5-1234,Tl0.5C0.5Ba2Ca3Cu4O12-δ,Bulk,,,SC,High-Tc,94 K,Normal Pressure,Tetragonal,,P4/mmm,3.82 Å,,17.94 Å,,,TRUE,10.1016/j.solidstatesciences.2012.08.023
Tl0.5Cr0.5Sr2CuO5,Tl0.5Cr0.5Sr2CuO5,Bulk,,,SC,High-Tc cuprate,50 K,,Tetragonal,1201,,3.795 Å,3.795 Å,8.880 Å,,,TRUE,Handbook of SC
Tl0.5Hg0.5Ba2Ca2Cu3O8+δ,Tl0.5Hg0.5Ba2Ca2Cu3O8+δ,Bulk,,,SC,High-Tc,134 K,,,,,,,,,,TRUE,10.1016/0921-4534(95)00105-0
Tl0.5K0.3Fe1.6Se2,Tl0.5K0.3Fe1.6Se2,Bulk,,,SC,iron-based,29 K,,Tetragonal,"vacancy-ordered, sqrt(5) x sqrt(5)",I4/m,,,,,,TRUE,10.1103/PhysRevB.85.214508
Tl-1223 doped with Pb and Ba,Tl0.5Pb0.5Ba0.2Sr0.8Ca2Cu3Oy,Bulk,,,SC,High-Tc,120 K,,,layered,,,,,,,True,10.1103/PhysRevB.51.9107
Tl0.5Pb0.5Ca0.5Y0.5Sr2Cu2Oy,Tl0.5Pb0.5Ca0.5Y0.5Sr2Cu2Oy,Bulk,,,NSC,,,,Tetragonal,(1:1:2:2)-type layered,,,,~12 Å,,,True,10.1103/PhysRevB.40.2565
(Tl0.5Pb0.5)(Ca0.8Y0.2)Sr2Cu2O7-δ,Tl0.5Pb0.5Ca0.8Y0.2Sr2Cu2O7-δ,Bulk,,,SC,High-Tc,110K,,1122,,,,,,,,,10.1016/S0921-4526(09)80427-4
(Tl0.5Pb0.5)(Ca0.8Y0.2)Sr2Cu2O7−δ,Tl0.5Pb0.5Ca0.8Y0.2Sr2Cu2O7−δ,Bulk,,,SC,High-Tc,108 K,,1122,,,,,,,,,10.1016/0022-4596(90)90152-N
Tl0.5Pb0.5Ca2Sr2Cu3Oy,Tl0.5Pb0.5Ca2Sr2Cu3Oy,Bulk,,,SC,High-Tc/cuprate,~120 K,,,,,,,,,,,10.1103/PhysRevB.40.2565
Tl0.5Pb0.5CaSr1.8La0.2Cu2O7,Tl0.5Pb0.5CaSr1.8La0.2Cu2O7,Bulk,,,SC,High-Tc,105 K,,,,,,,,,,,10.1016/0921-4534(91)90288-A
(Tl0.5Pb0.5)(Ca1−yYy)Sr2Cu2O7−δ,Tl0.5Pb0.5CaSr2Cu2O7−δ,Bulk,,,SC,High-Tc,110 K,,1122,,,,,,,,,10.1016/0022-4596(90)90152-N
Tl0.5Pb0.5CaSr2Cu2Oy,Tl0.5Pb0.5CaSr2Cu2Oy,Bulk,,,SC,High-Tc/cuprate,~90 K,,Tetragonal,(1:1:2:2)-type layered,,,,~12 Å,,,,10.1103/PhysRevB.40.2565
Tl0.5Pb0.5Sr1.2Mg0.8Ca0.8Yb0.2Cu2O7-δ,Tl0.5Pb0.5Sr1.2Mg0.8Ca0.8Yb0.2Cu2O7-δ,Bulk,,,SC,High-Tc,37.0 K,,Tetragonal,,P 4/mmm,3.806,,12.065,,,TRUE,10.1016/j.jallcom.2009.11.144
Tl0.5Pb0.5Sr1.4Mg0.6Ca0.8Yb0.2Cu2O7-δ,Tl0.5Pb0.5Sr1.4Mg0.6Ca0.8Yb0.2Cu2O7-δ,Bulk,,,SC,High-Tc,60.0 K,,Tetragonal,,P 4/mmm,3.806,,12.091,,,TRUE,10.1016/j.jallcom.2009.11.144
Tl0.5Pb0.5Sr1.4Yb0.6CaCu2O7,Tl0.5Pb0.5Sr1.4Yb0.6CaCu2O7,Bulk,,,SC,High-Tc,36 K,,Tetragonal,,P4/mmm,3.790,,11.868,,,TRUE,10.1016/j.physc.2007.05.043
Tl0.5Pb0.5Sr1.5Nd0.5CuO5.07,Tl0.5Pb0.5Sr1.5Nd0.5CuO5.07,Bulk,,,SC,High-Tc cuprate,40 K,,Tetragonal,1201,,3.76 Å,3.76 Å,8.88 Å,,,TRUE,Handbook of SC
Tl0.5Pb0.5Sr1.5Yb0.5CaCu2O7,Tl0.5Pb0.5Sr1.5Yb0.5CaCu2O7,Bulk,,,SC,High-Tc,47 K,,Tetragonal,,P4/mmm,3.794,,11.889,,,TRUE,10.1016/j.physc.2007.05.043
Tl0.5Pb0.5Sr1.6Mg0.4Ca0.8Yb0.2Cu2O7-δ,Tl0.5Pb0.5Sr1.6Mg0.4Ca0.8Yb0.2Cu2O7-δ,Bulk,,,SC,High-Tc,68.0 K,,Tetragonal,,P 4/mmm,3.810,,12.105,,,TRUE,10.1016/j.jallcom.2009.11.144
Tl0.5Pb0.5Sr1.6Yb0.4CaCu2O7,Tl0.5Pb0.5Sr1.6Yb0.4CaCu2O7,Bulk,,,SC,High-Tc,70 K,,Tetragonal,,P4/mmm,3.800,,11.894,,,TRUE,10.1016/j.physc.2007.05.043
Tl0.5Pb0.5Sr1.7Yb0.3CaCu2O7,Tl0.5Pb0.5Sr1.7Yb0.3CaCu2O7,Bulk,,,SC,High-Tc,89 K,,Tetragonal,,P4/mmm,3.804,,11.958,,,TRUE,10.1016/j.physc.2007.05.043
Tl0.5Pb0.5Sr1.8Mg0.2Ca0.8Yb0.2Cu2O7-δ,Tl0.5Pb0.5Sr1.8Mg0.2Ca0.8Yb0.2Cu2O7-δ,Bulk,,,SC,High-Tc,88.0 K,,Tetragonal,,P 4/mmm,3.815,,12.117,,,TRUE,10.1016/j.jallcom.2009.11.144
Tl0.5Pb0.5Sr1.8Yb0.2Ca0.4Mg0.6Cu2O7-δ,Tl0.5Pb0.5Sr1.8Yb0.2Ca0.4Mg0.6Cu2O7-δ,Bulk,,,SC,High-Tc,109.6,,Tetragonal,,P 4/mmm,3.817,,12.063,,,TRUE,10.1016/j.physc.2011.03.007
Tl0.5Pb0.5Sr1.8Yb0.2Ca0.6Mg0.4Cu2O7-δ,Tl0.5Pb0.5Sr1.8Yb0.2Ca0.6Mg0.4Cu2O7-δ,Bulk,,,SC,High-Tc,108.6,,Tetragonal,,P 4/mmm,3.798,,12.113,,,TRUE,10.1016/j.physc.2011.03.007
Tl0.5Pb0.5Sr1.8Yb0.2Ca0.8Mg0.2Cu2O7-δ,Tl0.5Pb0.5Sr1.8Yb0.2Ca0.8Mg0.2Cu2O7-δ,Bulk,,,SC,High-Tc,107.6,,Tetragonal,,P 4/mmm,3.800,,12.129,,,TRUE,10.1016/j.physc.2011.03.007
Tl0.5Pb0.5Sr1.8Yb0.2CaCu2O7,Tl0.5Pb0.5Sr1.8Yb0.2CaCu2O7,Bulk,,,SC,High-Tc,105 K,,Tetragonal,,P4/mmm,3.806,,12.036,,,TRUE,10.1016/j.physc.2007.05.043
Tl0.5Pb0.5Sr1.8Yb0.2CaCu2O7-δ,Tl0.5Pb0.5Sr1.8Yb0.2CaCu2O7-δ,Bulk,,,SC,High-Tc,107.3,,Tetragonal,,P 4/mmm,3.793,,12.151,,,TRUE,10.1016/j.physc.2011.03.007
Tl0.5Pb0.5Sr1.9Yb0.1CaCu2O7,Tl0.5Pb0.5Sr1.9Yb0.1CaCu2O7,Bulk,,,SC,High-Tc,98 K,,Tetragonal,,P4/mmm,3.808,,12.049,,,TRUE,10.1016/j.physc.2007.05.043
Tl1201,Tl0.5Pb0.5Sr2-xLaxCuO5,Bulk,,,SC,cuprate,,,,,,,,,,,FALSE,10.1103/PhysRevB.72.024533
(Tl0.5Pb0.5)Sr2(Ca0.1Y0.9)Cu2O7,Tl0.5Pb0.5Sr2Ca0.1Y0.9Cu2O7,Bulk,,,NSC,,,,Tetragonal,1212 structure,P4/mmm,3.8 Å,3.8 Å,12 Å,,,True,10.1103/PhysRevB.54.12587
(Tl0.5Pb0.5)Sr2(Ca0.5Y0.5)Cu2O7,Tl0.5Pb0.5Sr2Ca0.5Y0.5Cu2O7,Bulk,,,SC,High-Tc/cuprate,,,Tetragonal,1212 structure,P4/mmm,3.8 Å,3.8 Å,12 Å,,,True,10.1103/PhysRevB.54.12587
(Tl0.5Pb0.5)Sr2(Ca0.5Y0.5)Cu2O7,Tl0.5Pb0.5Sr2Ca0.5Y0.5Cu2O7,Bulk,,,SC,High-Tc,42 K,,Tetragonal,perovskite,P4/mmm,,,,,,True,10.1103/PhysRevB.52.12883
Tl0.5Pb0.5Sr2Ca0.65Y0.35Cu2O7,Tl0.5Pb0.5Sr2Ca0.65Y0.35Cu2O7,Bulk,,,SC,High-Tc/cuprate,92 K,ambient pressure,Tetragonal,Tl-1212,P4/mmm,,,,,,True,10.1103/PhysRevB.55.11832
(Tl0.5Pb0.5)Sr2(Ca0.6Y0.4)Cu2O7,Tl0.5Pb0.5Sr2Ca0.6Y0.4Cu2O7,Bulk,,,SC,High-Tc/cuprate,,,Tetragonal,1212 structure,P4/mmm,3.8 Å,3.8 Å,12 Å,,,True,10.1103/PhysRevB.54.12587
(Tl0.5Pb0.5)Sr2(Ca0.6Y0.4)Cu2O7,Tl0.5Pb0.5Sr2Ca0.6Y0.4Cu2O7,Bulk,,,SC,High-Tc,85 K,,Tetragonal,perovskite,P4/mmm,,,,,,True,10.1103/PhysRevB.52.12883
Tl0.5Pb0.5Sr2Ca1-xYxCu2O7,Tl0.5Pb0.5Sr2Ca0.79Y0.21Cu2O7,Bulk,,,SC,High-Tc/Cuprate,105 K,0 GPa,,,,,,,,,TRUE,10.1016/j.physb.2008.09.005
Tl0.5Pb0.5Sr2Ca1-xYxCu2O7,Tl0.5Pb0.5Sr2Ca0.79Y0.21Cu2O7,Bulk,,,SC,High-Tc/Cuprate,115 K,7.5 GPa,,,,,,,,,TRUE,10.1016/j.physb.2008.09.005
(Tl0.5Pb0.5)Sr2(Ca0.7Gd0.3)Cu2O7.11,Tl0.5Pb0.5Sr2Ca0.7Gd0.3Cu2O7.11,Bulk,,,SC,High-Tc,98.4,,Tetragonal,,,3.8052,,12.0875,,,TRUE,10.1016/j.radphyschem.2013.01.037
(Tl0.5Pb0.5)Sr2(Ca0.7Y0.3)Cu2O7,Tl0.5Pb0.5Sr2Ca0.7Y0.3Cu2O7,Bulk,,,SC,High-Tc/cuprate,,,Tetragonal,1212 structure,P4/mmm,3.8 Å,3.8 Å,12 Å,,,True,10.1103/PhysRevB.54.12587
(Tl0.5Pb0.5)Sr2(Ca0.7Y0.3)Cu2O7,Tl0.5Pb0.5Sr2Ca0.7Y0.3Cu2O7,Bulk,,,SC,High-Tc,100 K,,Tetragonal,perovskite,P4/mmm,3.810 Å,3.810 Å,12.066 Å,,,True,10.1103/PhysRevB.52.12883
Tl0.5Pb0.5Sr2Ca0.85Y0.15Cu2O7,Tl0.5Pb0.5Sr2Ca0.85Y0.15Cu2O7,Bulk,,,SC,High-Tc,105.1 K,,,,,,,,,,FALSE,10.1016/S0921-4534(01)00781-X
(Tl0.5Pb0.5)Sr2(Ca0.8Gd0.2)Cu2O7.03,Tl0.5Pb0.5Sr2Ca0.8Gd0.2Cu2O7.03,Bulk,,,SC,High-Tc,105.3,,Tetragonal,,,3.8038,,12.1071,,,TRUE,10.1016/j.radphyschem.2013.01.037
Tl0.5Pb0.5Sr2Ca0.8Y0.2Cu2O7,Tl0.5Pb0.5Sr2Ca0.8Y0.2Cu2O7,Bulk,,,SC,High-Tc/cuprate,112 K,8 GPa,Tetragonal,Tl-1212,P4/mmm,,,,,,True,10.1103/PhysRevB.55.11832
(Tl0.5Pb0.5)Sr2(Ca0.8Y0.2)Cu2O7,Tl0.5Pb0.5Sr2Ca0.8Y0.2Cu2O7,Bulk,,,SC,High-Tc/cuprate,108 K,,Tetragonal,1212 structure,P4/mmm,3.8 Å,3.8 Å,12 Å,,,True,10.1103/PhysRevB.54.12587
Tl0.5Pb0.5Sr2Ca0.8Y0.2Cu2O7,Tl0.5Pb0.5Sr2Ca0.8Y0.2Cu2O7,,,,SC,High-Tc/cuprate,,,,,,,,,,,,10.1103/PhysRevB.51.12911
(Tl0.5Pb0.5)Sr2(Ca0.8Y0.2)Cu2O7,Tl0.5Pb0.5Sr2Ca0.8Y0.2Cu2O7,Bulk,,,SC,High-Tc,106 K,,Tetragonal,perovskite,P4/mmm,,,,,,True,10.1103/PhysRevB.52.12883
(Tl0.5Pb0.5)Sr2(Ca0.8Y0.2)Cu2O7−δ,Tl0.5Pb0.5Sr2Ca0.8Y0.2Cu2O7−δ,Bulk,,,SC,High-Tc,110K,,1212,,,,,,,,,10.1016/0921-4534(91)92130-4
Tl0.5Pb0.5Sr2Ca0.8Y0.2Cu3O7,Tl0.5Pb0.5Sr2Ca0.8Y0.2Cu3O7,Bulk,,,SC,High-Tc/cuprate,,,,cuprate,,,,,,,,10.1103/PhysRevB.50.4125
Tl0.5Pb0.5Sr2Ca0.8Yb0.2Cu2O7-δ,Tl0.5Pb0.5Sr2Ca0.8Yb0.2Cu2O7-δ,Bulk,,,SC,High-Tc,91.6 K,,Tetragonal,,P 4/mmm,3.816,,12.124,,,TRUE,10.1016/j.jallcom.2009.11.144
(Tl0.5Pb0.5)Sr2(Ca0.9Gd0.1)Cu2O6.97,Tl0.5Pb0.5Sr2Ca0.9Gd0.1Cu2O6.97,Bulk,,,SC,High-Tc,101.1,,Tetragonal,,,3.8031,,12.1143,,,TRUE,10.1016/j.radphyschem.2013.01.037
Tl0.5Pb0.5Sr2Ca0.9Y0.1Cu2O7,Tl0.5Pb0.5Sr2Ca0.9Y0.1Cu2O7,Bulk,,,SC,High-Tc/cuprate,99.3 K,ambient pressure,Tetragonal,Tl-1212,P4/mmm,,,,,,True,10.1103/PhysRevB.55.11832
(Tl0.5Pb0.5)Sr2(Ca0.9Y0.1)Cu2O7,Tl0.5Pb0.5Sr2Ca0.9Y0.1Cu2O7,Bulk,,,SC,High-Tc/cuprate,,,Tetragonal,1212 structure,P4/mmm,3.8 Å,3.8 Å,12 Å,,,True,10.1103/PhysRevB.54.12587
(Tl0.5Pb0.5)Sr2(Ca0.9Y0.1)Cu2O7,Tl0.5Pb0.5Sr2Ca0.9Y0.1Cu2O7,Bulk,,,SC,High-Tc,98 K,,Tetragonal,perovskite,P4/mmm,,,,,,True,10.1103/PhysRevB.52.12883
Tl0.5Pb0.5Sr2Ca2Cu3O9,Tl0.5Pb0.5Sr2Ca2Cu3O9,Bulk,,,SC,High-Tc/cuprate,115 K,,,cuprate,,,,,,,,10.1103/PhysRevB.50.4125
Thallium Lead Strontium Calcium Copper Oxide,Tl0.5Pb0.5Sr2Ca2Cu3O9,Bulk,,,SC,High-Tc/cuprate,~110 K,,,,,,,,,,True,10.1103/PhysRevLett.62.2317
Tl0.5Pb0.5Sr2Ca2Cu3O9,Tl0.5Pb0.5Sr2Ca2Cu3O9,Bulk,,,SC,cuprate,,,,,,,,,,,,10.1103/PhysRevB.53.5826
Tl0.5Pb0.5Sr2Ca2Cu3O9,Tl0.5Pb0.5Sr2Ca2Cu3O9,Bulk,,,SC,High-Tc,120 K,,,,,,,,,,,10.1103/PhysRevB.39.2918
Tl0.5Pb0.5Sr2Ca2Cu3O9+δ (Tl-1223),Tl0.5Pb0.5Sr2Ca2Cu3O9,Bulk,,,SC,High-Tc/cuprate,118 K,,,layered,,,,,,,True,10.1103/PhysRevB.66.054509
Tl0.5Pb0.5Sr2Ca2Cu3O9,Tl0.5Pb0.5Sr2Ca2Cu3O9,Bulk,,,SC,cuprate/High-Tc,,,,,,,,,,,,10.1103/PhysRevB.76.174522
Tl0.5Pb0.5Sr2Ca2Cu3O9,Tl0.5Pb0.5Sr2Ca2Cu3O9,Bulk,,,SC,High-Tc/Cuprate,115-122 K,Ambient,,,,,,,,,FALSE,10.1016/j.jallcom.2018.06.134
Tl0.5Pb0.5Sr2CaCu2O7,Tl0.5Pb0.5Sr2CaCu2O7,Bulk,,,SC,High-Tc/cuprate,78 K,ambient pressure,Tetragonal,Tl-1212,P4/mmm,,,,,,True,10.1103/PhysRevB.55.11832
(Tl0.5Pb0.5)Sr2CaCu2O7,Tl0.5Pb0.5Sr2CaCu2O7,Bulk,,,SC,High-Tc/cuprate,80 K,,Tetragonal,1212 structure,P4/mmm,3.8 Å,3.8 Å,12 Å,,,True,10.1103/PhysRevB.54.12587
(Tl0.5Pb0.5)Sr2CaCu2O7,Tl0.5Pb0.5Sr2CaCu2O7,Bulk,,,SC,High-Tc,73 K,,Tetragonal,perovskite,P4/mmm,,,,,,True,10.1103/PhysRevB.52.12883
Thallium Lead Strontium Calcium Copper Oxide,Tl0.5Pb0.5Sr2CaCu2O7,Bulk,,,SC,High-Tc/cuprate,~75 K,,,,,,,,,,True,10.1103/PhysRevLett.62.2317
Tl0.5-yPb0.5+ySr2Ca1-xYxCu2O7,Tl0.5Pb0.5Sr2CaCu2O7,Bulk,,,SC,High-Tc/cuprate,107 K,,,,,,,,,,True,10.1103/PhysRevLett.86.1614
Tl0.5Pb0.5Sr2CaCu2O7,Tl0.5Pb0.5Sr2CaCu2O7,Bulk,,,SC,High-Tc,80-90 K,,,,,,,,,,,10.1103/PhysRevB.39.2918
Tl0.5Pb0.5Sr2CaCu2O7,Tl0.5Pb0.5Sr2CaCu2O7,Bulk,,,SC,High-Tc/cuprate,76.9 K,,,,,,,,,,,10.1103/PhysRevB.66.144506
Tl0.5Pb0.5-1212,Tl0.5Pb0.5Sr2CaCu2O7,,,,SC,High-Tc/cuprate,,,,,,,,,,,,10.1103/PhysRevB.58.15053
TlPb1212,Tl0.5Pb0.5Sr2CaCu2O7,Bulk,,,SC,High-Tc/cuprate,77.1 K,,,,,,,12.1 Å,,170 T,TRUE,10.1103/PhysRevB.77.052507
Tl0.5Pb0.5Sr2CaCu2O7,Tl0.5Pb0.5Sr2CaCu2O7,Bulk,,,SC,cuprate/High-Tc,,,,,,,,,,,,10.1103/PhysRevB.76.174522
(Tl0.5Pb0.5)Sr2CaCu2O7,Tl0.5Pb0.5Sr2CaCu2O7,Bulk,,,SC,High-Tc,90 K,,,,,,,,,,FALSE,10.1016/j.cryogenics.2019.04.009
Tl0.5Pb0.5Sr2CaCu2O7,Tl0.5Pb0.5Sr2CaCu2O7,Bulk,,,SC,High-Tc/Cuprate,85 K,,,,,,,,,,FALSE,10.1016/j.cryogenics.2019.103011
Tl0.5Pb0.5Sr2CaCu2O7,Tl0.5Pb0.5Sr2CaCu2O7,Bulk,,,SC,High-Tc/Cuprate,105-109 K,,,,,,,,,,FALSE,10.1016/j.cryogenics.2019.103011
Tl₀.₅Pb₀.₅Sr₂Ca₁₋ₓYₓCu₂O₇,Tl0.5Pb0.5Sr2CaYCu2O7,,,,SC,High-Tc/cuprate,108 K,,,,,,,,,,,10.1103/PhysRevLett.71.1764
Tl0.5Pb0.5Sr2-xLaxCuO5 (La-doped Tl1201),Tl0.5Pb0.5Sr2CuO5,Bulk,,,SC,High-Tc/cuprate,,,,,,,,,,,True,10.1103/PhysRevB.54.12569
Tl0.5Pb0.5Sr2CuO5,Tl0.5Pb0.5Sr2CuO5,Bulk,,,NSC,,,,,,,,,,,,,10.1103/PhysRevB.50.4125
Tl0.5Pb0.5Sr2Eu1.8Ce0.2Cu2O9,Tl0.5Pb0.5Sr2Eu1.8Ce0.2Cu2O9,Bulk,,,SC,High-Tc,40 K,,,,,,,,,,TRUE,Handbook of SC
Tl0.5Pb0.5Sr4Cu2CO3O7,Tl0.5Pb0.5Sr4Cu2CO3O7,Bulk,,,SC,High-Tc/cuprate,71 K,,,oxycarbonate,,,,,24.4 mT,57.6 T,True,10.1103/PhysRevB.50.4125
Tl#6,Tl0.5Pb0.5Sr4Cu2CO3O7,Bulk,,,SC,High-Tc,69,,,,,,,,,,TRUE,10.1016/S0921-4534(02)02291-8
Tl0.5Pb0.5YSr2Cu2Oy,Tl0.5Pb0.5YSr2Cu2Oy,Bulk,,,NSC,,,,Tetragonal,(1:1:2:2)-type layered,,,,~12 Å,,,True,10.1103/PhysRevB.40.2565
Tl0.5Rb0.3Fe1.6Se2,Tl0.5Rb0.3Fe1.6Se2,Bulk,,,SC,iron-based,31 K,,Tetragonal,"vacancy-ordered, sqrt(5) x sqrt(5)",I4/m,,,,,,TRUE,10.1103/PhysRevB.85.214508
Tl0.5V0.5Sr2Ca0.8Y0.2Cu2O7−δ,Tl0.5V0.5Sr2Ca0.8Y0.2Cu2O7−δ,Bulk,,,SC,High-Tc,105 K,,,,,,,,,,,10.1016/0022-4596(91)90099-4
Tl60In40,Tl0.60In0.40,Bulk,,,SC,,3.94-4.11 K,,,body-centered cubic + face-centered cubic,,,,,,,True,10.1103/PhysRev.154.436
Tl62In38,Tl0.62In0.38,Bulk,,,SC,,3.91-4.01 K,,,body-centered cubic + face-centered cubic,,,,,,,True,10.1103/PhysRev.154.436
Tl0.63K0.37Fe1.78Se2,Tl0.63K0.37Fe1.78Se2,Bulk,,,SC,iron-based,,,,,,,,,,,FALSE,10.1103/PhysRevB.86.214508
Tl0.63V6S8,Tl0.63V6S8,Bulk,,,SC,,3.05 K,,,,,,,,,3 T,TRUE,10.1016/j.jmmm.2004.01.057
Tl65In35,Tl0.65In0.35,Bulk,,,SC,,3.89-3.95 K,,,body-centered cubic,,,,,,,True,10.1103/PhysRev.154.436
Tl-1212,Tl0.66Bi0.33Sr2CaCu2O7,Bulk,,,SC,High-Tc,92 K,,,,,,,,,,True,10.1103/PhysRevB.58.132
"(Tl,Bi)-1212",Tl0.67Bi0.33Sr2CaCu2O7,Bulk,,,SC,High-Tc/cuprate,80 K,,,,,,,,,,True,10.1103/PhysRevB.54.656
Tl2/3Bi1/3Sr2CaCu2O7,Tl0.67Bi0.33Sr2CaCu2O7,Bulk,,,SC,High-Tc,90 K,,,,,,,,,,True,10.1103/PhysRevB.60.13175
"Ge(111) 3×3-(Tl, Pb)",Tl0.67Pb0.78,Thin Film,,,SC,Type-II,0.83 K,,,,,,,,,,TRUE,10.1016/j.apsusc.2019.02.036
Tl0.6Bi0.4Sr2Ca0.85Cd0.15Cu2O7-δ,Tl0.6Bi0.4Sr2Ca0.85Cd0.15Cu2O7-δ,Bulk,,,SC,High-Tc,95 K,,,,,,,,,,TRUE,10.20964/2018.08.06
Tl0.6Bi0.4Sr2CaCu2O7-δ,Tl0.6Bi0.4Sr2CaCu2O7-δ,Bulk,,,SC,High-Tc,101 K,,Tl-1212,,,,,,,,TRUE,10.20964/2016.07.84
Tl0.6Bi2Te3,Tl0.6Bi2Te3,Bulk,,,SC,Type-II,2.28 K,,Rhombohedral,Tetradymite,,4.38 Å,4.38 Å,,,1.06 T,TRUE,10.1103/PhysRevB.98.085133
Tl0.6Cd0.4BaLaCuO5,Tl0.6Cd0.4BaLaCuO5,Bulk,,,SC,Cuprate,38-48 K,,,,,,,,,,TRUE,10.1016/0025-5408(91)90042-K
Tl0.6Cu0.4Sr1.6Yb0.4CaCu2O7-δ,Tl0.6Cu0.4Sr1.6Yb0.4CaCu2O7-δ,Bulk,,,SC,High-Tc,42 K,,Tetragonal,,P 4/mmm,3.796,,12.005,,,TRUE,10.1016/j.jallcom.2009.11.144
Tl0.6Cu0.4Sr2Ca2Cu3Oy,Tl0.6Cu0.4Sr2Ca2Cu3O9.4,Bulk,,,SC,High-Tc/Cuprate,94 K,6 GPa,1223-type,Layered,,,,,,,TRUE,10.1016/S0921-4534(00)01745-7
Tl0.6Hg0.4Ba2Ca2Cu3O8+δ,Tl0.6Hg0.4Ba2Ca2Cu3O8+δ,Bulk,,,SC,High-Tc,134 K,,,,,,,,,,TRUE,10.1016/0921-4534(95)00105-0
Tl0.6Pb0.4,Tl0.6Pb0.4,Bulk,,,SC,,,,Cubic,fcc,,,,,,,True,10.1103/PhysRevB.11.1895
Tl0.6Rb0.4Fe1.67Se2,Tl0.6Rb0.4Fe1.67Se2,Bulk,,,SC,iron-based,33 K,,,,,,,,,,FALSE,10.1103/PhysRevB.89.144106
(Tl0.6Se0.4)Sr2CaCu2O7,Tl0.6Se0.4Sr2CaCu2O7,Bulk,,,SC,High-Tc,76 K,,Tetragonal,,P4/mmm,3.807 Å,3.807 Å,12.089 Å,,,TRUE,10.1016/j.cryogenics.2019.04.009
Tl70In30,Tl0.70In0.30,Bulk,,,SC,,3.80-3.83 K,,,body-centered cubic,,,,,,,True,10.1103/PhysRev.154.436
Tl72.5In27.5,Tl0.725In0.275,Bulk,,,SC,,3.73-3.76 K,,,body-centered cubic,,,,,,,True,10.1103/PhysRev.154.436
(Tl0.72V0.28)Sr2(Ca0.86Y0.14)Cu2Oy,Tl0.72V0.28Sr2Ca0.86Y0.14Cu2O,Bulk,,,SC,High-Tc,105K,,,,,,,,,,TRUE,10.1016/0038-1098(90)90572-S
(Tl0.72V0.28)Sr2CaCu2Oy,Tl0.72V0.28Sr2CaCu2O,Bulk,,,SC,High-Tc,80K,,,,,,,,,,TRUE,10.1016/0038-1098(90)90572-S
(Tl0.72V0.28)Sr2CaCu2O7,Tl0.72V0.28Sr2CaCu2O7,Bulk,,,SC,High-Tc,80 K,,,,,,,,,,FALSE,10.1016/j.cryogenics.2019.04.009
Tl0.75C0.25-1234,Tl0.75C0.25Ba2Ca3Cu4O12-δ,Bulk,,,SC,High-Tc,100 K,Normal Pressure,Tetragonal,,P4/mmm,3.84 Å,,17.93 Å,,,TRUE,10.1016/j.solidstatesciences.2012.08.023
Tl75In25,Tl0.75In0.25,Bulk,,,SC,,3.62-3.64 K,,,body-centered cubic,,,,,,,True,10.1103/PhysRev.154.436
Tl0.75K0.25Fe1.85Se2,Tl0.75K0.25Fe1.85Se2,Bulk,,,SC,Iron-based,31 K,,Tetragonal,ThCr2Si2-type,I4/mmm,3.88 Å,,14.06 Å,,,TRUE,10.1016/j.physc.2011.04.009
Tl0.75K0.25Fe1.86Se2,Tl0.75K0.25Fe1.86Se2,Bulk,,,SC,Iron-based,29.6 K,,ThCr2Si2-type,Tetragonal,I 4/m (No. 87),8.67 Å,8.67 Å,14.05 Å,,,TRUE,10.1016/j.jallcom.2012.08.118
(Tl0.75Re0.25)Sr2CaCu2O7,Tl0.75Re0.25Sr2CaCu2O7,Bulk,,,SC,High-Tc,82 K,,,,,,,,,,FALSE,10.1016/j.cryogenics.2019.04.009
Re substituted Tl-1212,Tl0.75Re0.25Sr2CaCu2O7-δ,Bulk,,,SC,High-Tc,82 K,,,,,,,,,,TRUE,10.1016/S1452-3981(23)04981-7
Tl0.8Hg0.2Ba2Ca1.8Sm0.2Cu3O9−δ,Tl0.764Hg0.202Ba2.081Ca1.788Sm0.203Cu2.962O9−δ,Bulk,,,SC,High-Tc,61.35,,Tetragonal,,P4/mmm,,,,,,TRUE,10.1016/j.jallcom.2009.02.156
Tl0.8Hg0.2Ba2Ca1.9Sm0.1Cu3O9−δ,Tl0.774Hg0.2Ba2.179Ca1.719Sm0.095Cu3.033O9−δ,Bulk,,,SC,High-Tc,98.11,,Tetragonal,,P4/mmm,,,,,,TRUE,10.1016/j.jallcom.2009.02.156
Tl0.8Hg0.2Ba2Ca1.85Sm0.15Cu3O9−δ,Tl0.777Hg0.196Ba2.042Ca1.872Sm0.148Cu2.965O9−δ,Bulk,,,SC,High-Tc,82.39,,Tetragonal,,P4/mmm,,,,,,TRUE,10.1016/j.jallcom.2009.02.156
Tl0.8Hg0.2Ba2Ca1.95Sm0.05Cu3O9−δ,Tl0.788Hg0.196Ba2.134Ca1.952Sm0.055Cu2.875O9−δ,Bulk,,,SC,High-Tc,109.58,,Tetragonal,,P4/mmm,,,,,,TRUE,10.1016/j.jallcom.2009.02.156
Tl0.78Bi0.22Ba0.4Sr1.6Ca2Cu3O9-δ,Tl0.78Bi0.22Ba0.4Sr1.6Ca2Cu3O9,Thin Film,1 μm,LaAlO3,SC,High-Tc/cuprate,103-111 K,,Tetragonal,,,,,,,,True,10.1103/PhysRevB.60.4309
Tl0.78Bi0.22Sr1.6Ba0.4Ca2Cu3O9,Tl0.78Bi0.22Sr1.6Ba0.4Ca2Cu3O9,Thin Film,,,SC,High-Tc,105-110 K,,,,,3.8,3.8,,,,TRUE,10.1016/S0921-4534(99)00018-0
Tl0.78Bi0.22Sr1.6Ba0.4Ca2Cu3O9,Tl0.78Bi0.22Sr1.6Ba0.4Ca2Cu3O9,Bulk,,,SC,High-Tc,77 K,,,,,,,,,,TRUE,10.1016/0921-4534(94)90822-2
Tl78In22,Tl0.78In0.22,Bulk,,,SC,,3.53-3.56 K,,,body-centered cubic,,,,,,,True,10.1103/PhysRev.154.436
Tl0.8Hg0.2Ba2Ca2Cu3O9−δ,Tl0.793Hg0.195Ba1.98Ca2.059Cu2.973O9−δ,Bulk,,,SC,High-Tc,132.61,,Tetragonal,,P4/mmm,,,,,,TRUE,10.1016/j.jallcom.2009.02.156
Tl0.8Hg0.2Ba2Ca1.975Sm0.025Cu3O9−δ,Tl0.796Hg0.206Ba2.076Ca1.928Sm0.026Cu2.968O9−δ,Bulk,,,SC,High-Tc,119.71,,Tetragonal,,P4/mmm,,,,,,TRUE,10.1016/j.jallcom.2009.02.156
Tl0.7Bi0.3Sr1.9Ti0.1Ca0.9Y0.1Cu2O7,Tl0.7Bi0.3Sr1.9Ti0.1Ca0.9Y0.1Cu2O7,Bulk,,,SC,High-Tc,93K,,Tetragonal,,P 4/mmm,3.815,,12.051,,,TRUE,10.1016/j.ceramint.2003.12.193
Tl0.7Bi0.3Sr2CaCu2O7-δ,Tl0.7Bi0.3Sr2CaCu2O7-δ,Bulk,,,SC,High-Tc,101 K,,Tl-1212,,,,,,,,TRUE,10.20964/2016.07.84
Tl0.7Bi0.3Sr2CuO5,Tl0.7Bi0.3Sr2CuO5,Bulk,,,SC,High-Tc,,,,,,,,,,,,10.1103/PhysRevB.47.1029
Tl0.7Cd0.3BaLaCuO5,Tl0.7Cd0.3BaLaCuO5,Bulk,,,SC,Cuprate,38-48 K,,,,,,,,,,TRUE,10.1016/0025-5408(91)90042-K
Tl0.7Cu0.3Sr1.6Yb0.4CaCu2O7-δ,Tl0.7Cu0.3Sr1.6Yb0.4CaCu2O7-δ,Bulk,,,SC,High-Tc,80 K,,Tetragonal,,P 4/mmm,3.797,,12.007,,,TRUE,10.1016/j.jallcom.2009.11.144
Tl0.7Er0.3Sr2Ca0.8Cr0.2Cu2O7,Tl0.7Er0.3Sr2Ca0.8Cr0.2Cu2O7,Bulk,,,SC,High-Tc,60 K,,Tetragonal,,P 4/mmm,3.791 Å,,12.022 Å,,,TRUE,10.1016/j.jallcom.2018.09.193
(Tl0.7Er0.3)Sr2CaCu2O7,Tl0.7Er0.3Sr2CaCu2O7,Bulk,,,SC,High-Tc,91 K,,,,,,,,,,FALSE,10.1016/j.cryogenics.2019.04.009
Tl0.7Gd0.3Sr2Ca0.8Cr0.2Cu2O7,Tl0.7Gd0.3Sr2Ca0.8Cr0.2Cu2O7,Bulk,,,SC,High-Tc,75 K,,Tetragonal,,P 4/mmm,3.799 Å,,12.046 Å,,,TRUE,10.1016/j.jallcom.2018.09.193
(Tl0.7Gd0.3)Sr2CaCu2O7,Tl0.7Gd0.3Sr2CaCu2O7,Bulk,,,SC,High-Tc,87 K,,,,,,,,,,FALSE,10.1016/j.cryogenics.2019.04.009
Tl0.7Hg0.3Ba2Ca2Cu3O8+δ,Tl0.7Hg0.3Ba2Ca2Cu3O8+δ,Bulk,,,SC,High-Tc,134 K,,,,,,,,,,TRUE,10.1016/0921-4534(95)00105-0
Tl0.7K0.3Sr2Ca0.8Cr0.2Cu2O7,Tl0.7K0.3Sr2Ca0.8Cr0.2Cu2O7,Bulk,,,SC,High-Tc,81 K,,Tetragonal,,P 4/mmm,3.761 Å,,12.095 Å,,,TRUE,10.1016/j.jallcom.2018.09.193
Tl0.7La0.3Sr2Ca0.8Cr0.2Cu2O7,Tl0.7La0.3Sr2Ca0.8Cr0.2Cu2O7,Bulk,,,SC,High-Tc,50 K,,Tetragonal,,P 4/mmm,3.774 Å,,12.051 Å,,,TRUE,10.1016/j.jallcom.2018.09.193
(Tl0.7La0.3)Sr2CaCu2O7,Tl0.7La0.3Sr2CaCu2O7,Bulk,,,SC,High-Tc,90 K,,,,,,,,,,FALSE,10.1016/j.cryogenics.2019.04.009
Tl0.7LaSrCuO5,Tl0.7LaSrCuO5,Bulk,,,SC,High-Tc,37,,,,,,,,,,TRUE,10.1016/j.jpcs.2015.04.019
Tl0.7Li0.3Sr2Ca0.8Cr0.2Cu2O7,Tl0.7Li0.3Sr2Ca0.8Cr0.2Cu2O7,Bulk,,,SC,High-Tc,89 K,,Tetragonal,,P 4/mmm,3.766 Å,,12.081 Å,,,TRUE,10.1016/j.jallcom.2018.09.193
Tl0.7Na0.3Sr2Ca0.8Cr0.2Cu2O7,Tl0.7Na0.3Sr2Ca0.8Cr0.2Cu2O7,Bulk,,,SC,High-Tc,72 K,,Tetragonal,,P 4/mmm,3.757 Å,,12.092 Å,,,TRUE,10.1016/j.jallcom.2018.09.193
Tl#2,Tl0.7Pb0.2Bi0.2Sr1.8Ba0.2Ca1.9Cu3O10+x,Bulk,,,SC,High-Tc,122.8,,,,,,,,,,TRUE,10.1016/S0921-4534(02)02291-8
Tl0.7Rb0.3Sr2Ca0.8Cr0.2Cu2O7,Tl0.7Rb0.3Sr2Ca0.8Cr0.2Cu2O7,Bulk,,,SC,High-Tc,82 K,,Tetragonal,,P 4/mmm,3.785 Å,,12.056 Å,,,TRUE,10.1016/j.jallcom.2018.09.193
"Tl0.7Se0.3(Ba,Sr)CaCu2O7","Tl0.7Se0.3(Ba,Sr)CaCu2O7",Bulk,,,SC,High-Tc,104 K,,Tetragonal,,P 4/mmm (123),3.8300 Å,,12.381 Å,,,TRUE,10.1016/j.ceramint.2021.08.078
Tl0.8(CrO4)0.2Ba2CuO4.2,Tl0.8(CrO4)0.2Ba2CuO4.2,Bulk,,,SC,High-Tc,42 K,,1201-type,P-type,,3.8873 Å,,9.3435 Å,,,TRUE,10.1016/S0921-4534(97)01710-3
Tl80In20,Tl0.80In0.20,Bulk,,,SC,,3.46-3.50 K,,,body-centered cubic,,,,,,,True,10.1103/PhysRev.154.436
Tl83In17,Tl0.83In0.17,Bulk,,,SC,,3.45-3.52 K,,,body-centered cubic,,,,,,,True,10.1103/PhysRev.154.436
Tl84.5In15.5,Tl0.845In0.155,Bulk,,,SC,,3.11-3.18 K,,,body-centered cubic + hexagonal close-packed,,,,,,,True,10.1103/PhysRev.154.436
Tl0.85Cr0.15Sr1.7Ta0.3CaCu2O7,Tl0.85Cr0.15Sr1.7Ta0.3CaCu2O7,Bulk,,,SC,High-Tc,96 K,,,,,,,,,,TRUE,10.20964/2020.10.53
Tl0.85Cr0.15Sr1.98Rh0.02CaCu2O7,Tl0.85Cr0.15Sr1.98Rh0.02CaCu2O7,Bulk,,,SC,High-Tc,98 K,,,,,,,,,,TRUE,10.20964/2020.10.53
Tl0.85Cr0.15Sr2CaCu1.7Ge0.3O7-δ,Tl0.85Cr0.15Sr2CaCu1.7Ge0.3O7-δ,Bulk,,,SC,High-Tc,92.8,,Tetragonal,,P 4/mmm,3.823,,12.004,,,TRUE,10.1016/j.physc.2011.03.007
Tl0.85Cr0.15Sr2CaCu1.8Ge0.2O7-δ,Tl0.85Cr0.15Sr2CaCu1.8Ge0.2O7-δ,Bulk,,,SC,High-Tc,93.4,,Tetragonal,,P 4/mmm,3.827,,12.008,,,TRUE,10.1016/j.physc.2011.03.007
Tl0.85Cr0.15Sr2CaCu1.9Ge0.1O7-δ,Tl0.85Cr0.15Sr2CaCu1.9Ge0.1O7-δ,Bulk,,,SC,High-Tc,104.8,,Tetragonal,,P 4/mmm,3.824,,12.033,,,TRUE,10.1016/j.physc.2011.03.007
(Tl0.85Cr0.15)Sr2CaCu2O7,Tl0.85Cr0.15Sr2CaCu2O7,Bulk,,,SC,High-Tc,110 K,,,,,,,,,,FALSE,10.1016/j.cryogenics.2019.04.009
Tl0.85Cr0.15Sr2CaCu2O7,Tl0.85Cr0.15Sr2CaCu2O7,Bulk,,,SC,High-Tc,100 K,,Tetragonal,,,3.813,,11.988,,,TRUE,10.1016/j.matlet.2005.10.002
Tl-1212,Tl0.85Cr0.15Sr2CaCu2O7-δ,Bulk,,,SC,High-Tc,95 K,,,,,,,,,,TRUE,10.1016/j.matpr.2018.01.125
Tl0.85Cr0.15Sr2CaCu2-xGexO7-δ,Tl0.85Cr0.15Sr2CaCu2O7-δ,Bulk,,,SC,High-Tc,102.2,,Tetragonal,,P 4/mmm,3.825,,12.056,,,TRUE,10.1016/j.physc.2011.03.007
Tl0.85Cr0.15Sr2CaCu2O7-δ,Tl0.85Cr0.15Sr2CaCu2O7-δ,Bulk,,,SC,High-Tc,105 K,,,,,,,,,,TRUE,10.1016/S1452-3981(23)12849-5
Tl0.85Cr0.15Sr2CaCu2O7−δ,Tl0.85Cr0.15Sr2CaCu2O7−δ,Bulk,,,SC,High-Tc,105 K,,Tetragonal,,P4/mmm,3.826 Å,,12.069 Å,,,TRUE,10.1016/j.jallcom.2014.06.134
Tl86In14,Tl0.86In0.14,Bulk,,,SC,,3.07-3.22 K,,,body-centered cubic + hexagonal close-packed,,,,,,,True,10.1103/PhysRev.154.436
Tl88In12,Tl0.88In0.12,Bulk,,,SC,,2.98-3.03 K,,,body-centered cubic + hexagonal close-packed,,,,,,,True,10.1103/PhysRev.154.436
Y-doped Tl0.88Y0.12Ba2Ca2Cu3O10-δ,Tl0.88Y0.12Ba2Ca2Cu3O10-δ,Bulk,,,SC,High-Tc,87,,Orthorhombic,,Pmmm,4.27,4.44,14.00,,,TRUE,10.1016/j.scriptamat.2013.06.012
Tl0.8Bi0.2,Tl0.8Bi0.2,Thin Film,~1000 Å,,SC,Type-II,,,Cubic,fcc,,,,,,,True,10.1103/PhysRev.178.713
Tl0.8Bi0.2Sr2Ca0.8Y0.2Cu2O7,Tl0.8Bi0.2Sr2Ca0.8Y0.2Cu2O7,Bulk,,,SC,High-Tc,94K,,Tetragonal,,P4/mmm,,,,,,TRUE,10.1016/j.physc.2005.02.043
Tl0.8Cd0.2BaLaCuO5,Tl0.8Cd0.2BaLaCuO5,Bulk,,,SC,Cuprate,38-48 K,,,,,,,,,,TRUE,10.1016/0025-5408(91)90042-K
Tl0.8Cr0.2Sr2CaCu2O7−δ,Tl0.8Cr0.2Sr2CaCu2O7−δ,Bulk,,,SC,High-Tc,103 K,,Tetragonal,,P4/mmm,3.812 Å,,12.051 Å,,,TRUE,10.1016/j.jallcom.2014.06.134
Tl0.8Cu0.2Sr1.6Yb0.4CaCu2O7-δ,Tl0.8Cu0.2Sr1.6Yb0.4CaCu2O7-δ,Bulk,,,SC,High-Tc,53 K,,Tetragonal,,P 4/mmm,3.796,,12.014,,,TRUE,10.1016/j.jallcom.2009.11.144
Tl0.8Cu0.2Sr2Ca2Cu3Oy,Tl0.8Cu0.2Sr2Ca2Cu3O9.4,Bulk,,,SC,High-Tc/Cuprate,92 K,6 GPa,1223-type,Layered,,,,,,,TRUE,10.1016/S0921-4534(00)01745-7
Tl0.8Hg0.2Ba2Ca1.85Sm0.15Cu3O9−δ,Tl0.8Hg0.2Ba2Ca1.85Sm0.15Cu3O9−δ,Bulk,,,SC,High-Tc,90.50 K,,,,P 4/m mm,,,,0.16 mT,203.66 T,TRUE,10.1016/j.ssc.2008.12.003
Tl0.8Hg0.2Ba2Ca1.85Yb0.15Cu3O9−δ,Tl0.8Hg0.2Ba2Ca1.85Yb0.15Cu3O9−δ,Bulk,,,SC,High-Tc,90.50 K,,,,P 4/m mm,,,,0.05 mT,53.96 T,TRUE,10.1016/j.ssc.2008.12.003
Tl0.8Hg0.2Ba2Ca1.95Sm0.05Cu3O9−δ,Tl0.8Hg0.2Ba2Ca1.95Sm0.05Cu3O9−δ,Bulk,,,SC,High-Tc,114.10 K,,,,P 4/m mm,,,,0.34 mT,734.96 T,TRUE,10.1016/j.ssc.2008.12.003
Tl0.8Hg0.2Ba2Ca1.95Yb0.05Cu3O9−δ,Tl0.8Hg0.2Ba2Ca1.95Yb0.05Cu3O9−δ,Bulk,,,SC,High-Tc,112.20 K,,,,P 4/m mm,,,,0.36 mT,619.33 T,TRUE,10.1016/j.ssc.2008.12.003
Tl0.8Hg0.2Ba2Ca1.975Sm0.025Cu3O9−δ,Tl0.8Hg0.2Ba2Ca1.975Sm0.025Cu3O9−δ,Bulk,,,SC,High-Tc,123.40 K,,,,P 4/m mm,,,,0.29 mT,1173.14 T,TRUE,10.1016/j.ssc.2008.12.003
Tl0.8Hg0.2Ba2Ca1.975Yb0.025Cu3O9−δ,Tl0.8Hg0.2Ba2Ca1.975Yb0.025Cu3O9−δ,Bulk,,,SC,High-Tc,124.50 K,,,,P 4/m mm,,,,0.40 mT,966.58 T,TRUE,10.1016/j.ssc.2008.12.003
Tl0.8Hg0.2Ba2Ca1.9Sm0.1Cu3O9−δ,Tl0.8Hg0.2Ba2Ca1.9Sm0.1Cu3O9−δ,Bulk,,,SC,High-Tc,97.90 K,,,,P 4/m mm,,,,0.32 mT,455.95 T,TRUE,10.1016/j.ssc.2008.12.003
Tl0.8Hg0.2Ba2Ca1.9Yb0.1Cu3O9−δ,Tl0.8Hg0.2Ba2Ca1.9Yb0.1Cu3O9−δ,Bulk,,,SC,High-Tc,105.70 K,,,,P 4/m mm,,,,0.07 mT,32.60 T,TRUE,10.1016/j.ssc.2008.12.003
Tl0.8Hg0.2Ba2Ca2Cu3O8+δ,Tl0.8Hg0.2Ba2Ca2Cu3O8+δ,Bulk,,,SC,High-Tc,134 K,,,,,,,,,,TRUE,10.1016/0921-4534(95)00105-0
Tl-1223,Tl0.8Pb0.2Bi0.2Sr1.8Ba0.2Ca2.2Cu3O,Thin Film,,,SC,High-Tc,118 K,,,,,,,,,,TRUE,10.1016/j.materresbull.2007.05.026
Tl0.8Pb0.2Sr1.8Ti0.2Ca0.9Y0.1Cu2O7,Tl0.8Pb0.2Sr1.8Ti0.2Ca0.9Y0.1Cu2O7,Bulk,,,SC,Cuprate,62 K,,Tetragonal,,P4/mmm,,,,,,TRUE,10.1016/S0921-4534(02)02366-3
Tl0.8Pb0.2Sr1.9Ti0.1Ca0.9Y0.1Cu2O7,Tl0.8Pb0.2Sr1.9Ti0.1Ca0.9Y0.1Cu2O7,Bulk,,,SC,Cuprate,56 K,,Tetragonal,,P4/mmm,,,,,,TRUE,10.1016/S0921-4534(02)02366-3
Tl0.8Pb0.2Sr2Ca0.9Y0.1Cu2O7,Tl0.8Pb0.2Sr2Ca0.9Y0.1Cu2O7,Bulk,,,SC,Cuprate,21 K,,Tetragonal,,P4/mmm,3.799 Å,,12.022 Å,,,TRUE,10.1016/S0921-4534(02)02366-3
Tl0.8Pr0.6Sr1.6CuO5,Tl0.8Pr0.6Sr1.6CuO5,Bulk,,,SC,High-Tc cuprate,40 K,,Tetragonal,1201,,3.741 Å,3.741 Å,8.875 Å,,,TRUE,Handbook of SC
"Tl0.8Se0.2(Ba,Sr)CaCu2O7","Tl0.8Se0.2(Ba,Sr)CaCu2O7",Bulk,,,SC,High-Tc,99 K,,Tetragonal,,P 4/mmm (123),3.8230 Å,,12.371 Å,,,TRUE,10.1016/j.ceramint.2021.08.078
"Tl0.8Te0.2(Ba,Sr)CaCu2O7","Tl0.8Te0.2(Ba,Sr)CaCu2O7",Bulk,,,SC,High-Tc,95 K,,Tetragonal,,P 4/mmm (123),3.8220 Å,,12.379 Å,,,TRUE,10.1016/j.ceramint.2021.08.078
Tl0.8V6S8,Tl0.8V6S8,Bulk,,,SC,Type-II,4.4 K,,,,,,,,,,TRUE,10.1016/0038-1098(94)00671-7
Tl0.8V6S8,Tl0.8V6S8,Bulk,,,SC,Type-II,4.4 K,,,,,,,,,,TRUE,10.1016/S0038-1098(01)00495-1
Zn-doped Tl-2223,Tl0.8Zn0.2Ba2Ca2Cu3O9−δ,Bulk,,,SC,High-Tc,112 K,,Tetragonal,,,,,,,,FALSE,10.1016/S0921-4534(03)00706-8
(Tl0.8Zr0.2)Sr2CaCu2O7,Tl0.8Zr0.2Sr2CaCu2O7,Bulk,,,SC,High-Tc,84 K,,,,,,,,,,FALSE,10.1016/j.cryogenics.2019.04.009
Tl0.90Cr0.10Sr2CaCu2O7-δ,Tl0.90Cr0.10Sr2CaCu2O7-δ,Bulk,,,SC,High-Tc,90 K,,,,,,,,,,TRUE,10.1016/S1452-3981(23)12849-5
Tl90In10,Tl0.90In0.10,Bulk,,,SC,,2.93-3.02 K,,,body-centered cubic + hexagonal close-packed,,,,,,,True,10.1103/PhysRev.154.436
Y-doped Tl0.90Y0.10Ba2Ca2Cu3O10-δ,Tl0.90Y0.10Ba2Ca2Cu3O10-δ,Bulk,,,SC,High-Tc,88,,Orthorhombic,,Pmmm,4.26,4.43,14.1,,,TRUE,10.1016/j.scriptamat.2013.06.012
Tl0.920Ba1.2La0.8CuO4.864,Tl0.920Ba1.2La0.8CuO4.864,Bulk,,,SC,High-Tc cuprate,52 K,,Tetragonal,1201,P4/mmm,3.8479 Å,3.8479 Å,9.0909 Å,,,TRUE,Handbook of SC
Y-doped Tl0.92Y0.08Ba2Ca2Cu3O10-δ,Tl0.92Y0.08Ba2Ca2Cu3O10-δ,Bulk,,,SC,High-Tc,88,,Orthorhombic,,Pmmm,4.25,4.42,14.25,,,TRUE,10.1016/j.scriptamat.2013.06.012
Tl0.94Sr2Cu0.4Co0.6O5-δ,Tl0.94Sr2Cu0.4Co0.6O4.87,Bulk,,,NSC,,,,Tetragonal,1201-phase,P4/mmm,3.74971 Å,3.74971 Å,8.9107 Å,,,True,10.1103/PhysRevB.56.5504
Y-doped Tl0.94Y0.06Ba2Ca2Cu3O10-δ,Tl0.94Y0.06Ba2Ca2Cu3O10-δ,Bulk,,,SC,High-Tc,93,,Orthorhombic,,Pmmm,4.18,4.4,14.33,,,TRUE,10.1016/j.scriptamat.2013.06.012
Tl0.95Cr0.05Sr2CaCu2O7-δ,Tl0.95Cr0.05Sr2CaCu2O7-δ,Bulk,,,SC,High-Tc,90 K,,,,,,,,,,TRUE,10.1016/S1452-3981(23)12849-5
Tl95In5,Tl0.95In0.05,Bulk,,,SC,,2.67-2.71 K,,,body-centered cubic + hexagonal close-packed,,,,,,,True,10.1103/PhysRev.154.436
Re substituted Tl-1212,Tl0.95Re0.05Sr2CaCu2O7-δ,Bulk,,,SC,High-Tc,70 K,,,,,,,,,,TRUE,10.1016/S1452-3981(23)04981-7
Tl0.96Bi0.2Sr1.6Ca0.8Y0.2Cu2O7,Tl0.96Bi0.2Sr1.6Ca0.8Y0.2Cu2O7,Bulk,,,SC,High-Tc,80K,,Tetragonal,,P4/mmm,,,,,,TRUE,10.1016/j.physc.2005.02.043
Y-doped Tl0.96Y0.04Ba2Ca2Cu3O10-δ,Tl0.96Y0.04Ba2Ca2Cu3O10-δ,Bulk,,,SC,High-Tc,92,,Orthorhombic,,Pmmm,4.18,4.4,14.28,,,TRUE,10.1016/j.scriptamat.2013.06.012
Tl0.9Bi0.1,Tl0.9Bi0.1,Bulk,,,SC,,,,,,,,,,,,,10.1103/PhysRevB.48.3375
Thallium-Bismuth alloy,Tl0.9Bi0.1,Bulk,,,SC,Type-II,,,,,,,,,,,,10.1103/PhysRevB.41.6457
Tl0.9Bi0.1,Tl0.9Bi0.1,Thin Film,2000 Å,glass,SC,Type-II,2.30 K,,,,,,,,,,True,10.1103/PhysRevB.11.1884
Thallium-Bismuth alloy,Tl0.9Bi0.1,Bulk,,,SC,Type-II,,,,,,,,,,calculated theoretically,,10.1103/PhysRevB.41.8765
Thallium-Bismuth alloy,Tl0.9Bi0.1,Bulk,,,SC,Type-I,,,,,,,,,,,,10.1103/PhysRevB.14.990
Tl0.9Bi0.1,Tl0.9Bi0.1,Bulk,,,SC,Type-II,,,,,,,,,,,,10.1103/PhysRevB.37.9318
Thallium-Bismuth alloy,Tl0.9Bi0.1,Bulk,,,SC,Type-I,,,,,,,,,,,,10.1103/PhysRevB.33.6141
Tl0.9Bi0.1,Tl0.9Bi0.1,Bulk,,,SC,,,,Cubic,fcc,,,,,,,True,10.1103/PhysRevB.11.1895
Thallium-Bismuth Alloy,Tl0.9Bi0.1,Bulk,,,SC,Type-I,,,,,,,,,,,,10.1103/PhysRevB.14.993
Tl0.9Bi0.1,Tl0.9Bi0.1,Thin Film,~1000 Å,,SC,Type-II,,,Cubic,fcc,,,,,,,True,10.1103/PhysRev.178.713
Thallium Bismuth Alloy,Tl0.9Bi0.1,Bulk,,,SC,Type-I,2.3 K,,,,,,,,,,,10.1103/PhysRevB.35.3219
Tl0.9Bi0.1Sr1.7Cr0.3Ca0.9Y0.1Cu2O7,Tl0.9Bi0.1Sr1.7Cr0.3Ca0.9Y0.1Cu2O7,Bulk,,,SC,High-Tc,78K,,Tetragonal,,P 4/mmm,3.810,,12.033,,,TRUE,10.1016/j.ceramint.2003.12.194
Tl0.9Bi0.1Sr1.7Ti0.3Ca0.9Y0.1Cu2O7,Tl0.9Bi0.1Sr1.7Ti0.3Ca0.9Y0.1Cu2O7,Bulk,,,SC,High-Tc,91K,,Tetragonal,,P 4/mmm,3.810,,12.055,,,TRUE,10.1016/j.ceramint.2003.12.193
Tl0.9Bi0.1Sr1.8Ti0.2Ca0.9Y0.1Cu2O7,Tl0.9Bi0.1Sr1.8Ti0.2Ca0.9Y0.1Cu2O7,Bulk,,,SC,High-Tc,90K,,Tetragonal,,P 4/mmm,3.812,,12.062,,,TRUE,10.1016/j.ceramint.2003.12.193
Tl0.9Bi0.1Sr1.8V0.2Ca0.9Y0.1Cu2O7,Tl0.9Bi0.1Sr1.8V0.2Ca0.9Y0.1Cu2O7,Bulk,,,SC,High-Tc,76K,,Tetragonal,,P 4/mmm,3.796,,11.997,,,TRUE,10.1016/j.ceramint.2003.12.194
Tl0.9Bi0.1Sr1.8Yb0.2Ca0.6Cd0.4Cu1.99Fe0.01O7−δ,Tl0.9Bi0.1Sr1.8Yb0.2Ca0.6Cd0.4Cu1.99Fe0.01O7−δ,Bulk,,,SC,High-Tc,74.8 K,,Tetragonal,,P4/mmm,,,,,,TRUE,10.1016/j.jpcs.2015.01.016
Tl0.9Bi0.1Sr1.8Yb0.2Ca0.6Cd0.4Cu1.99Fe0.01O7−δ,Tl0.9Bi0.1Sr1.8Yb0.2Ca0.6Cd0.4Cu1.99Fe0.01O7−δ,Bulk,,,SC,High-Tc,74.8,,Tetragonal,,P4/mmm,3.793,,12.111,,,TRUE,10.1016/j.ceramint.2012.10.073
Tl0.9Bi0.1Sr1.8Yb0.2Ca0.7Cd0.3Cu1.99Fe0.01O7−δ,Tl0.9Bi0.1Sr1.8Yb0.2Ca0.7Cd0.3Cu1.99Fe0.01O7−δ,Bulk,,,SC,High-Tc,76.4 K,,Tetragonal,,P4/mmm,,,,,,TRUE,10.1016/j.jpcs.2015.01.016
Tl0.9Bi0.1Sr1.8Yb0.2Ca0.7Cd0.3Cu1.99Fe0.01O7−δ,Tl0.9Bi0.1Sr1.8Yb0.2Ca0.7Cd0.3Cu1.99Fe0.01O7−δ,Bulk,,,SC,High-Tc,76.4,,Tetragonal,,P4/mmm,3.794,,12.116,,,TRUE,10.1016/j.ceramint.2012.10.073
Tl0.9Bi0.1Sr1.8Yb0.2Ca0.8Cd0.2Cu1.99Fe0.01O7−δ,Tl0.9Bi0.1Sr1.8Yb0.2Ca0.8Cd0.2Cu1.99Fe0.01O7−δ,Bulk,,,SC,High-Tc,68.2,,Tetragonal,,P4/mmm,3.795,,12.118,,,TRUE,10.1016/j.ceramint.2012.10.073
Tl0.9Bi0.1Sr1.8Yb0.2Ca0.9Cd0.1Cu1.99Fe0.01O7−δ,Tl0.9Bi0.1Sr1.8Yb0.2Ca0.9Cd0.1Cu1.99Fe0.01O7−δ,Bulk,,,SC,High-Tc,57.5,,Tetragonal,,P4/mmm,3.796,,12.121,,,TRUE,10.1016/j.ceramint.2012.10.073
Tl0.9Bi0.1Sr1.8Yb0.2CaCu1.99Fe0.01O7−δ,Tl0.9Bi0.1Sr1.8Yb0.2CaCu1.99Fe0.01O7−δ,Bulk,,,SC,High-Tc,40.0 K,,Tetragonal,,P4/mmm,,,,,,TRUE,10.1016/j.jpcs.2015.01.016
Tl0.9Bi0.1Sr1.8Yb0.2CaCu1.99Fe0.01O7−δ,Tl0.9Bi0.1Sr1.8Yb0.2CaCu1.99Fe0.01O7−δ,Bulk,,,SC,High-Tc,40.0,,Tetragonal,,P4/mmm,3.797,,12.126,,,TRUE,10.1016/j.ceramint.2012.10.073
Tl0.9Bi0.1Sr1.9Ti0.1Ca0.9Y0.1Cu2O7,Tl0.9Bi0.1Sr1.9Ti0.1Ca0.9Y0.1Cu2O7,Bulk,,,SC,High-Tc,92K,,Tetragonal,,P 4/mmm,3.813,,12.072,,,TRUE,10.1016/j.ceramint.2003.12.193
Tl0.9Bi0.1Sr2Ca0.9Y0.1Cu2O7,Tl0.9Bi0.1Sr2Ca0.9Y0.1Cu2O7,Bulk,,,SC,High-Tc,96K,,Tetragonal,,P 4/mmm,3.814,,12.074,,,TRUE,10.1016/j.ceramint.2003.12.193
Tl0.9Cr0.1Ba2Ca2Cu3O9-δ,Tl0.9Cr0.1Ba2Ca2Cu3O9-δ,Bulk,,,SC,High-Tc,118K,,Pseudotetragonal,,,,,,,,TRUE,10.1016/j.phpro.2014.07.049
Tl0.9Cu0.1Sr1.6Yb0.4CaCu2O7-δ,Tl0.9Cu0.1Sr1.6Yb0.4CaCu2O7-δ,Bulk,,,SC,High-Tc,69 K,,Tetragonal,,P 4/mmm,3.798,,12.015,,,TRUE,10.1016/j.jallcom.2009.11.144
Tl0.9Hg0.1Ba2Ca2Cu3O8+δ,Tl0.9Hg0.1Ba2Ca2Cu3O8+δ,Bulk,,,SC,High-Tc,134 K,,,,,,,,,,TRUE,10.1016/0921-4534(95)00105-0
Tl0.9Pb0.1Ba2Ca2Cu3O9-δ,Tl0.9Pb0.1Ba2Ca2Cu3O9-δ,Bulk,,,SC,High-Tc,110K,,Pseudotetragonal,,,,,,,,TRUE,10.1016/j.phpro.2014.07.049
Tl0.9Sb0.1Ba2Ca2Cu3O9-δ,Tl0.9Sb0.1Ba2Ca2Cu3O9-δ,Bulk,,,SC,High-Tc,115K,,Pseudotetragonal,,,,,,,,TRUE,10.1016/j.phpro.2014.07.049
"Tl0.9Se0.1(Ba,Sr)CaCu2O7","Tl0.9Se0.1(Ba,Sr)CaCu2O7",Bulk,,,SC,High-Tc,104 K,,Tetragonal,,P 4/mmm (123),3.8300 Å,,12.370 Å,,,TRUE,10.1016/j.ceramint.2021.08.078
TlFe2Se2,Tl1-xFe2-ySe2,Bulk,,,SC,iron-based,30 K,,,,,,,,,,FALSE,10.1103/PhysRevB.92.155139
"Ge(111) 3×3-(Tl, Pb)",Tl1.0Pb0.33,Thin Film,,,SC,Type-II,2.03 K,,,,,,,,,1.44 T,TRUE,10.1016/j.apsusc.2019.02.036
Tl1.2Ba0.8CuO4,Tl1.2Ba0.8CuO4,Bulk,,,SC,High-Tc cuprate,19 K,,,,,,,,,,TRUE,Handbook of SC
Tl1.32Ba1.68Pr2Cu2O9,Tl1.32Ba1.68Pr2Cu2O9,Bulk,,,SC,High-Tc,,,Tetragonal,,I4/mmm,3.900 Å,,30.273 Å,,,TRUE,Handbook of SC
TlHg-2212,Tl1.3Hg0.7Ba2CaCu2O8,Bulk,,,SC,High-Tc,110 K,,Tetragonal,I-type symmetry,,3.8509 Å,3.8509 Å,29.372 Å,,,TRUE,10.1016/S0921-4534(00)00273-2
Tl1.3Sr1.4Pr2Cu2O9,Tl1.3Sr1.4Pr2Cu2O9,Bulk,,,SC,High-Tc,,,Tetragonal,,I4/mmm,3.8635 Å,,29.535 Å,,,TRUE,Handbook of SC
Tl1.4Ba2Ca3Cu4O11.4,Tl1.4Ba2Ca3Cu4O11.4,Bulk,,,SC,High-Tc,118 K,,,,,,,,,,TRUE,10.1016/0921-4534(92)90444-H
Tl-2212,Tl1.4Ba2CaCu2O7,Thin Film,,,SC,High-Tc,103 K,,Defective,,I 4 mm,,,,,,TRUE,10.1016/S0921-4534(98)00150-6
Tl1.5Ba2Cu3O7.3+x,Tl1.5Ba2Cu3O7.3,Bulk,,,SC,High-Tc,81 K,,,,,,,,,,True,10.1103/PhysRevLett.60.937
Tl1.5Cr0.5Ba2CaCu2O8-δ,Tl1.5Cr0.5Ba2CaCu2O8-δ,Bulk,,,SC,High-Tc/Cuprate,91 K,,,,,,,,,,TRUE,10.1016/j.ijoes.2023.01.004
Tl1.5Cr0.5Sr2CuO6,Tl1.5Cr0.5Sr2CuO6,Bulk,,,SC,High-Tc,72 K,,Tetragonal,,I4/mmm,3.7598,,23.4565,,,TRUE,10.1016/S0921-4534(98)00584-X
Tl1.5Pb0.5NdSr2Cu2Ox,Tl1.5Pb0.5NdSr2Cu2Ox,Bulk,,,SC,High-Tc,40 K,,,,,,,,,,True,10.1103/PhysRevB.39.4690
Tl1.64Ba2Ca3Cu4O12,Tl1.64Ba2Ca3Cu4O12,Bulk,,,SC,High-Tc cuprate,109 K,,Tetragonal,,I4/mmm,3.84877 Å,3.84877 Å,42.0494 Å,,,TRUE,Handbook of SC
Tl-2223,Tl1.6Ba2Ca2.4Cu3O10-δ,Bulk,,,SC,High-Tc,128 K,,,,,,,,,,TRUE,10.1016/0921-4534(91)90466-C
Tl1.6Cr0.4Ba2CaCu2O8-δ,Tl1.6Cr0.4Ba2CaCu2O8-δ,Bulk,,,SC,High-Tc/Cuprate,93 K,,,,,,,,,,TRUE,10.1016/j.ijoes.2023.01.004
Tl1.6Cr0.4Sr2CuO6,Tl1.6Cr0.4Sr2CuO6,Bulk,,,SC,High-Tc,73 K,,Tetragonal,,I4/mmm,3.7598,,23.4565,,,TRUE,10.1016/S0921-4534(98)00584-X
TlHg-2223,Tl1.6Hg0.4Ba2Ca2Cu3O10,Bulk,,,SC,High-Tc,120 K,,Tetragonal,I-type symmetry,,3.8472 Å,3.8472 Å,35.836 Å,,,TRUE,10.1016/S0921-4534(00)00273-2
Tl1.72Cu0.28Ba2Ca1.86Tl0.14Cu3O10,Tl1.72Cu0.28Ba2Ca1.86Tl0.14Cu3O10,,,,SC,High-Tc/cuprate,,,,,,,,,,,,10.1103/PhysRevB.51.12911
Tl-2201,Tl1.75Ba2CuO6,Thin Film,,,SC,High-Tc,92 K,,,,,,,2.319 nm,,,TRUE,10.1016/S0921-4534(00)01757-3
Tl1.7Cr0.3Ba2CaCu2O8-δ,Tl1.7Cr0.3Ba2CaCu2O8-δ,Bulk,,,SC,High-Tc/Cuprate,95 K,,,,,,,,,,TRUE,10.1016/j.ijoes.2023.01.004
Tl1.7Cr0.3Sr2CuO6,Tl1.7Cr0.3Sr2CuO6,Bulk,,,SC,High-Tc,76 K,,Tetragonal,,I4/mmm,3.7598,,23.4565,,,TRUE,10.1016/S0921-4534(98)00584-X
Tl2201 overdoped,Tl1.85Ba2Cu1.15O6,Bulk,,,SC,High-Tc/cuprate,,,,,,,,,,,True,10.1103/PhysRevB.59.1528
Thallium Barium Copper Oxide (overdoped),Tl1.85Ba2Cu1.15O6+δ,Bulk,11 μm,,SC,High-Tc/cuprate,25 K,ambient,Tetragonal,,,3.86,3.86,23.2,,,TRUE,10.1103/PhysRevB.88.214509
Tl-2201,Tl1.85Ba2CuO6,Thin Film,,,SC,High-Tc,69 K,,,,,,,2.317 nm,,,TRUE,10.1016/S0921-4534(00)01757-3
Tl₁.₈₅Cu₀.₁₂Ba₂.₀Ca₀.₀₃₂CuO₆,Tl1.85Cu0.12Ba2.0Ca0.032CuO6,Bulk,,,SC,High-Tc/cuprate,80 K,,Tetragonal,,I4/mmm,,,,,,True,10.1103/PhysRevB.47.3450
Tl1.85Re0.15Ba2Ca2Cu3O10,Tl1.85Re0.15Ba2Ca2Cu3O10,Thin Film,,,SC,High-Tc/Cuprate,93-101 K,,c-axis oriented Tl-2212,,,,,,,,TRUE,10.1016/j.physc.2009.03.004
Tl2201-OD30,Tl1.88Ba2Cu1.11O6+δ,Bulk,,,SC,High-Tc/cuprate,30 K,,,,,,,,,,TRUE,10.1103/PhysRevLett.95.077001
Tl2201-OD63,Tl1.88Ba2Cu1.11O6+δ,Bulk,,,SC,High-Tc/cuprate,63 K,,,,,,,,,,TRUE,10.1103/PhysRevLett.95.077001
Tl₂Ba₂CuO₆₊δ (tetragonal),Tl1.89Ba2Cu1.11O6.18,Bulk,,,SC,High-Tc/cuprate,49 K,1 bar,Tetragonal,,I4/mmm,3.86409 Å,3.86409 Å,23.1372 Å,,,True,10.1103/PhysRevB.51.12747
Tl1.8Ba2.0Ca2.6Cu3.0O10+δ,Tl1.8Ba2.0Ca2.6Cu3.0O10+δ,Bulk,,,SC,High-Tc,255.4K,4.3GPa,,,,,,,,,TRUE,10.1016/S0921-4534(97)00753-3
Boron-doped Tl-2223,Tl1.8Ba2Ca2.2Cu3O10,Bulk,,,SC,High-Tc,125K,,Tetragonal,,,0.3851 nm,,3.5586 nm,,,TRUE,10.1016/j.jallcom.2005.04.148
Tl1.8Ba2Ca2.2Cu3O10-δ,Tl1.8Ba2Ca2.2Cu3O10-δ,Bulk,,,SC,High-Tc/cuprate,"114 K (before annealing), 125 K (after annealing)",,,triple-layered,,,,,,,True,10.1103/PhysRevB.47.11529
Tl1.8Cr0.2Ba2CaCu2O8-δ,Tl1.8Cr0.2Ba2CaCu2O8-δ,Bulk,,,SC,High-Tc/Cuprate,102 K,,,,,,,,,,TRUE,10.1016/j.ijoes.2023.01.004
Tl1.8Cr0.2Sr2CuO6,Tl1.8Cr0.2Sr2CuO6,Bulk,,,SC,High-Tc,76 K,,Tetragonal,,I4/mmm,3.7598,,23.4565,,,TRUE,10.1016/S0921-4534(98)00584-X
Tl1.8Hg0.2Ba2Ca2Cu3O10,Tl1.8Hg0.2Ba2Ca2Cu3O10,Bulk,,,SC,High-Tc,130 K,,,,,,,,,,,10.1016/0921-4534(94)90049-3
Tl1.8Hg0.2Ba2Ca2Cu3O10−δ,Tl1.8Hg0.2Ba2Ca2Cu3O10−δ,Bulk,,,SC,High-Tc,130 K,,,,,,,,,,TRUE,10.1016/0921-4534(94)91970-4
Tl1.94Ba2Ca2.06Cu3O10,Tl1.94Ba2Ca2.06Cu3O10,Bulk,,,SC,High-Tc,125 K,,Tetragonal,cuprate,,3.8503 Å,3.8503 Å,35.88 Å,,,TRUE,Handbook of SC
Tl₂Ba₂CuO₆₊δ (orthorhombic),Tl1.97Ba2.02Cu1.01O6.16,Bulk,,,NSC,High-Tc/cuprate,,1 bar,Orthorhombic,,Fmmm,5.4480 Å,5.4969 Å,23.1780 Å,,,True,10.1103/PhysRevB.51.12747
Tl1.9Cr0.1Ba2CaCu2O8-δ,Tl1.9Cr0.1Ba2CaCu2O8-δ,Bulk,,,SC,High-Tc/Cuprate,101 K,,,,,,,,,,TRUE,10.1016/j.ijoes.2023.01.004
Tl1.9Cr0.1Sr2CuO6,Tl1.9Cr0.1Sr2CuO6,Bulk,,,SC,High-Tc,75 K,,Tetragonal,,I4/mmm,3.7598,,23.4565,,,TRUE,10.1016/S0921-4534(98)00584-X
