Repository: WyattBunstine/ML_SC_Project

# ML_SC_Project — Chemically and Geometrically Motivated Crystal Graph Neural Networks

This project predicts and screens superconductors from crystal structure. It frames the
problem as a **two-stage hurdle**: first classify whether a material is a superconductor
candidate (SC vs. non-SC), then regress the critical temperature T_c for superconductors.

Two graph-neural-network families are trained and compared:

- a **baseline CGCNN** ([txie-93/cgcnn](https://github.com/txie-93/cgcnn)), and
- an **MPNN** with learned edge features that consumes richer `crystal_graph_v4` graphs
  (this project's contribution).

File: database/superconductor_materials_full.csv (part 162 of 215)
Material_Name,Chemical_Composition,Material_Class,Film_Thickness,Substrate,Material_Type,Superconductor_Type,Superconducting_Transition_Temperature,Pressure,Crystal_Structure,Lattice_Structure,Space_Group,"Lattice_Constant(a)","Lattice_Constant(b)","Lattice_Constant(c)",Lower_Critical_Field,Upper_Critical_Field,Experimental,DOI
"Tl₂Ba₂CuO₆₊δ (tetragonal, Tl-deficient)",Tl1.9Cu0.1Ba2CuO6,Bulk,,,SC,High-Tc/cuprate,93 K,,Tetragonal,,I4/mmm,3.864 Å,3.864 Å,,,,,10.1103/PhysRevB.58.5226
Tl-1212,Tl1Ba2Ca1Cu2O7,Bulk,,,SC,High-Tc,75-108,,,,,3.8572,,12.7707,,,TRUE,10.1016/S0921-4534(98)00202-0
Tl-1223,Tl1Ba2Ca2Cu3O8.5,Thin Film,,,SC,High-Tc,105 K,,c-axis oriented,Uniaxially textured,,,,,,,TRUE,10.1016/S0167-577X(98)00217-1
Tl-1223,Tl1Ba2Ca2Cu3O9,Thin Film,,,SC,High-Tc,118 K,0 T,,,P 4/mmm,,,,,,TRUE,10.1016/j.ceramint.2022.10.351
Tl-1223,Tl1Ba2Ca2Cu3O9,Thin Film,,,SC,High-Tc,112.9 K,0 T,,,P 4/mmm,,,,,,TRUE,10.1016/j.ceramint.2022.10.351
Tl-1223,Tl1Ba2Ca2Cu3O9,Thin Film,,,SC,High-Tc,84.2 K,3 T,,,P 4/mmm,,,,,,TRUE,10.1016/j.ceramint.2022.10.351
Tl-1223,Tl1Ba2Ca2Cu3O9,Thin Film,,,SC,High-Tc,69 K,5 T,,,P 4/mmm,,,,,,TRUE,10.1016/j.ceramint.2022.10.351
Tl-1223,Tl1Ba2Ca2Cu3O9,Bulk,,,SC,High-Tc,107-112,,,,,3.8530,,15.8997,,,TRUE,10.1016/S0921-4534(98)00202-0
Tl1Ba2Cu1O5,Tl1Ba2Cu1O5,Bulk,,,NSC,,,1 atm,Tetragonal,perovskite-like,,,,,,,True,10.1103/PhysRevLett.61.750
TBCCO,Tl1BaCaCu2O7,,,,SC,High-Tc/cuprate,,,,,,,,,,,,10.1103/PhysRevB.51.515
Tl1Ca0Ba2Cu1O5,Tl1Ca0Ba2Cu1O5,Bulk,,,NSC,,,,Tetragonal,perovskite-like blocks,P4/mmm,3.869 Å,3.869 Å,9.694 Å,,,True,10.1103/PhysRevB.38.6531
Tl1Ca1Ba1Cu1O4.5,Tl1Ca1Ba1Cu1O4.5,Bulk,,,SC,High-Tc,100 K,,,,,,,,,,True,10.1103/PhysRevB.41.2127
Tl1Ca1Ba2Cu2O7,Tl1Ca1Ba2Cu2O7,Bulk,,,SC,High-Tc,65-85 K,1 atm,Tetragonal,perovskite-like,,,,,,,True,10.1103/PhysRevLett.61.750
Tl1Ca1Ba2Cu2O7,Tl1Ca1Ba2Cu2O7,Bulk,,,SC,High-Tc,85 K,,Tetragonal,perovskite-like blocks,P4/mmm,3.8505 Å,3.8505 Å,12.728 Å,,,True,10.1103/PhysRevB.38.6531
Tl1Ca2Ba2Cu3O9,Tl1Ca2Ba2Cu3O9,Bulk,,,SC,High-Tc,110 K,1 atm,Tetragonal,perovskite-like,P4/mmm,3.8429 Å,3.8429 Å,15.871 Å,,,True,10.1103/PhysRevLett.61.750
Tl1Ca2Ba2Cu3O9,Tl1Ca2Ba2Cu3O9,Bulk,,,SC,High-Tc,110 K,,Tetragonal,perovskite-like blocks,P4/mmm,3.8429 Å,3.8429 Å,15.871 Å,,,True,10.1103/PhysRevB.38.6531
Tl1Sr2(Lu0.5Ca0.5)Cu2Oy,Tl1Sr2Lu0.5Ca0.5Cu2Oy,Bulk,,,SC,High-Tc/cuprate,,,,,,,,,,,True,10.1103/PhysRevB.53.R530
Tl1Sr2(Lu0.6Ca0.4)Cu2Oy,Tl1Sr2Lu0.6Ca0.4Cu2Oy,Bulk,,,SC,High-Tc/cuprate,,,,,,,,,,,True,10.1103/PhysRevB.53.R530
Tl1Sr2(Lu0.7Ca0.3)Cu2Oy,Tl1Sr2Lu0.7Ca0.3Cu2Oy,Bulk,,,SC,High-Tc/cuprate,,,,,,,,,,,True,10.1103/PhysRevB.53.R530
Tl1Sr2(Lu0.8Ca0.2)Cu2Oy,Tl1Sr2Lu0.8Ca0.2Cu2Oy,Bulk,,,SC,High-Tc/cuprate,,,,,,,,,,,True,10.1103/PhysRevB.53.R530
Tl1Sr2(Lu0.9Ca0.1)Cu2Oy,Tl1Sr2Lu0.9Ca0.1Cu2Oy,Bulk,,,SC,High-Tc/cuprate,,,,,,,,,,,True,10.1103/PhysRevB.53.R530
Tl-2201,Tl2.04Ba2CuO6,Thin Film,,,SC,High-Tc,62 K,,,,,,,,,,TRUE,10.1016/S0921-4534(00)01757-3
TBCCO crystal,Tl2.19Ba2Ca0.94Cu2.13Oy,Bulk,,,SC,High-Tc/cuprate,103 K,,,,,,,,,,True,10.1103/PhysRevB.52.13013
Tl-Ca-Ba-Cu-O superconductor,Tl2.20Ca2.00Ba2.14Cu3.72Oy,Bulk,,,SC,High-Tc,118 ± 3 K,,,layered,,,,,,,True,10.1103/PhysRevB.38.7064
Tl2Ba1.2Sr0.8CuO6,Tl2Ba1.2Sr0.8CuO6,Bulk,,,SC,High-Tc,77 K,,Tetragonal,,I4mmm,,,,,,TRUE,10.1016/0022-4596(91)90157-D
Tl2(Ba1.8La0.2)CuO6,Tl2Ba1.8La0.2CuO6,Bulk,,,SC,High-Tc,70 K,,,,,,,,,,True,10.1103/PhysRevB.40.11400
Tl2Ba2(Ca0.8Ce0.2)Cu2O8,Tl2Ba2(Ca0.8Ce0.2)Cu2O8,Bulk,,,SC,High-Tc,103,,Tl-2212,,,,,,,,TRUE,10.1016/j.physc.2006.04.091
Tl2Ba2(Ca0.9Ce0.1)(Cu1.98Fe0.02)F0.2O7.9,Tl2Ba2(Ca0.9Ce0.1)(Cu1.98Fe0.02)F0.2O7.9,Bulk,,,SC,High-Tc,103,,Tl-2212,,,,,,,,TRUE,10.1016/j.physc.2006.04.091
Tl2Ba2(Ca0.9Ce0.1)(Cu1.98Fe0.02)O8,Tl2Ba2(Ca0.9Ce0.1)(Cu1.98Fe0.02)O8,Bulk,,,SC,High-Tc,99,,Tl-2212,,,,,,,,TRUE,10.1016/j.physc.2006.04.091
Tl2Ba2(Ca0.9Ce0.1)Cu2O8,Tl2Ba2(Ca0.9Ce0.1)Cu2O8,Bulk,,,SC,High-Tc,100,,Tl-2212,,,,,,,,TRUE,10.1016/j.physc.2006.04.091
Tl2Ba2Ca(Cu1.98Fe0.02)F0.1O7.95,Tl2Ba2Ca(Cu1.98Fe0.02)F0.1O7.95,Bulk,,,SC,High-Tc,110,,Tl-2212,,,,,,,,TRUE,10.1016/j.physc.2006.04.091
Tl2Ba2Ca(Cu1.98Fe0.02)F0.2O7.9,Tl2Ba2Ca(Cu1.98Fe0.02)F0.2O7.9,Bulk,,,SC,High-Tc,109,,Tl-2212,,,,,,,,TRUE,10.1016/j.physc.2006.04.091
Tl2Ba2Ca(Cu1.98Fe0.02)O8,Tl2Ba2Ca(Cu1.98Fe0.02)O8,Bulk,,,SC,High-Tc,106,,Tl-2212,,,,,,,,TRUE,10.1016/j.physc.2006.04.091
Tl₂Ba₂Ca₀.₄Pr₀.₆Cu₂Oᵧ,Tl2Ba2Ca0.4Pr0.6Cu2O8.34,Bulk,,,NSC,,≤10 K,,Tetragonal,,I4/mmm,,,,,,True,10.1103/PhysRevB.66.214523
Tl₂Ba₂Ca₀.₆Pr₀.₄Cu₂Oᵧ,Tl2Ba2Ca0.6Pr0.4Cu2O8.34,Bulk,,,SC,High-Tc/cuprate,15.2 K,,Tetragonal,,I4/mmm,,,,,,True,10.1103/PhysRevB.66.214523
Tl₂Ba₂Ca₀.₈Pr₀.₂Cu₂Oᵧ,Tl2Ba2Ca0.8Pr0.2Cu2O8.19,Bulk,,,SC,High-Tc/cuprate,52.0 K,,Tetragonal,,I4/mmm,,,,,,True,10.1103/PhysRevB.66.214523
Tl₂Ba₂Ca₀.₉₅Pr₀.₀₅Cu₂Oᵧ,Tl2Ba2Ca0.95Pr0.05Cu2Oy,Bulk,,,SC,High-Tc/cuprate,95.0 K,,Tetragonal,,I4/mmm,,,,,,True,10.1103/PhysRevB.66.214523
Tl2Ba2Ca0.98Gd0.02Cu2O8,Tl2Ba2Ca0.98Gd0.02Cu2O8,Bulk,,,SC,High-Tc/cuprate,,,,,,,,,,,,10.1103/PhysRevB.44.7127
Tl2Ba2Ca0.98Gd0.02Cu2O8,Tl2Ba2Ca0.98Gd0.02Cu2O8,Bulk,,,NSC,cuprate,,,,pyramidal,,,,,,,True,10.1103/PhysRevB.44.237
Tl2Ba2Ca0.98Gd0.02Cu2O8,Tl2Ba2Ca0.98Gd0.02Cu2O8,Bulk,,,NSC,,,,,,,,,,,,True,10.1103/PhysRevB.42.7989
Tl2Ba2Ca0.98Gd0.02Cu2O8,Tl2Ba2Ca0.98Gd0.02Cu2O8,Bulk,,,SC,High-Tc,,,,,,,,,,,,10.1103/PhysRevB.53.2756
Tl₂Ba₂Ca₀.₉Pr₀.₁Cu₂Oᵧ,Tl2Ba2Ca0.9Pr0.1Cu2O8.18,Bulk,,,SC,High-Tc/cuprate,85.7 K,,Tetragonal,,I4/mmm,,,,,,True,10.1103/PhysRevB.66.214523
Tl2212,Tl2Ba2Ca1-xYxCu2O8+y,Bulk,,,SC,cuprate,,,,,,,,,,,FALSE,10.1103/PhysRevB.72.024533
Tl2212,Tl2Ba2Ca1Cu2O8,Bulk,,,SC,High-Tc/cuprate,40 K,,,,,,,,,,,10.1103/PhysRevB.56.11931
Tl2Ba2Ca1Cu2O8,Tl2Ba2Ca1Cu2O8,Bulk,,,SC,High-Tc/cuprate,,,,,,,,,,,,10.1103/PhysRevB.50.9439
Tl-Ba-Ca-Cu-O (2:2:1:2),Tl2Ba2Ca1Cu2O8,,,,SC,High-Tc/cuprate,,,,,,,,,,,,10.1103/PhysRevB.47.3435
Tl2Ba2CaCu2O8,Tl2Ba2Ca1Cu2O8,,,,SC,High-Tc,,,Tetragonal,2212-type,,,,,,,,10.1103/PhysRevB.52.10452
Tl₂Ba₂Ca₁Cu₂O₈,Tl2Ba2Ca1Cu2O8,Bulk,,,SC,High-Tc/cuprate,,,,,,,,,,,,10.1103/PhysRevB.59.2659
Tl2Ba2Ca1Cu2O8,Tl2Ba2Ca1Cu2O8,Bulk,,,SC,High-Tc,,,,,,,,,,>20 T/K slope,True,10.1103/PhysRevB.39.222
Tl-Ba-Ca-Cu-O (Tl 2:2:1:2),Tl2Ba2Ca1Cu2O8,,,,SC,High-Tc/cuprate,,,,,,,,,,,,10.1103/PhysRevB.41.11685
Tl2Ba2Ca1Cu2O8,Tl2Ba2Ca1Cu2O8,Bulk,,,SC,High-Tc/cuprate,,,,,,,,,,,,10.1103/PhysRevLett.85.3983
Tl(2212),Tl2Ba2Ca1Cu2O8,Bulk,,,SC,High-Tc/cuprate,,,,layered,,,,,,,,10.1103/PhysRevB.52.9727
Tl-2212,Tl2Ba2Ca1Cu2O8,,,,SC,High-Tc,108 K,,,,,,,,,,FALSE,10.1016/j.solidstatesciences.2011.07.023
Tl-2212,Tl2Ba2Ca1Cu2O8,Bulk,,,SC,High-Tc,108-118,,,,,3.8565,,29.399,,,TRUE,10.1016/S0921-4534(98)00202-0
Tl₂Ba₂Ca₁Cu₂Oₓ,Tl2Ba2Ca1Cu2Ox,Thin Film,,,SC,High-Tc/cuprate,,,,,,,,,,,,10.1103/PhysRevB.46.5857
Tl2Ba2Ca2Cu2.4Zn0.6O10−δ,Tl2Ba2Ca2Cu2.4Zn0.6O10−δ,Bulk,,,SC,High-Tc,99,Normal,Tetragonal,Body-centered,I 4/mmm,,,,,,TRUE,10.1016/j.jallcom.2007.05.100
Tl2Ba2Ca2Cu2.5Zn0.5O10−δ,Tl2Ba2Ca2Cu2.5Zn0.5O10−δ,Bulk,,,SC,High-Tc,106,Normal,Tetragonal,Body-centered,I 4/mmm,,,,,,TRUE,10.1016/j.jallcom.2007.05.100
Tl2Ba2Ca2Cu2.6Zn0.4O10−δ,Tl2Ba2Ca2Cu2.6Zn0.4O10−δ,Bulk,,,SC,High-Tc,109,Normal,Tetragonal,Body-centered,I 4/mmm,,,,,,TRUE,10.1016/j.jallcom.2007.05.100
Tl2Ba2Ca2Cu2.7Zn0.3O10−δ,Tl2Ba2Ca2Cu2.7Zn0.3O10−δ,Bulk,,,SC,High-Tc,112,Normal,Tetragonal,Body-centered,I 4/mmm,,,,,,TRUE,10.1016/j.jallcom.2007.05.100
Tl2Ba2Ca2Cu2.8Zn0.2O10−δ,Tl2Ba2Ca2Cu2.8Zn0.2O10−δ,Bulk,,,SC,High-Tc,117,Normal,Tetragonal,Body-centered,I 4/mmm,,,,,,TRUE,10.1016/j.jallcom.2007.05.100
Tl2Ba2Ca2Cu2.95Zn0.05O10−δ,Tl2Ba2Ca2Cu2.95Zn0.05O10−δ,Bulk,,,SC,High-Tc,119.9,Normal,Tetragonal,Body-centered,I 4/mmm,,,,,,TRUE,10.1016/j.jallcom.2007.05.100
Tl2Ba2Ca2Cu2.9Zn0.1O10−δ,Tl2Ba2Ca2Cu2.9Zn0.1O10−δ,Bulk,,,SC,High-Tc,117,Normal,Tetragonal,Body-centered,I 4/mmm,,,,,,TRUE,10.1016/j.jallcom.2007.05.100
Tl2Ba2Ca2Cu2O8,Tl2Ba2Ca2Cu2O8,Bulk,,,SC,High-Tc,,,,layered,,,,,,,True,10.1103/PhysRevLett.72.176
Tl2Ba2Ca2Cu2O8,Tl2Ba2Ca2Cu2O8,Bulk,,,SC,High-Tc/cuprate,,,,layered,,,,,,,,10.1103/PhysRevB.62.6002
Ag-doped Tl-2223,Tl2Ba2Ca2Cu3Ag0.3O10,Thin Film,,,SC,High-Tc,120K,,Perovskite,,,,,,,,TRUE,10.1016/j.physc.2007.02.012
Tl-Ba-Ca-Cu-O (2:2:2:3 phase),Tl2Ba2Ca2Cu3O,Bulk,,,SC,High-Tc,98 K,,,,,,,,,,True,10.1103/PhysRevB.49.1320
Tl-Ba-Ca-Cu-O (2:2:2:3 phase) - ultrasound sample,Tl2Ba2Ca2Cu3O,Bulk,,,SC,High-Tc,112 K,,,,,,,,,,True,10.1103/PhysRevB.49.1320
Tl2Ba2Ca2Cu3O10,Tl2Ba2Ca2Cu3O10,Bulk,,,SC,High-Tc,105 K,,Tetragonal,,I4/mmm,3.8487 Å,3.8487 Å,35.6620 Å,,,True,10.1103/PhysRevB.38.6624
Tl-2223,Tl2Ba2Ca2Cu3O10,Bulk,,,SC,High-Tc/cuprate,120 K,,,,,,,,,,True,10.1103/PhysRevB.54.656
Tl2Ba2Ca2Cu3O10,Tl2Ba2Ca2Cu3O10,Bulk,,,SC,High-Tc/cuprate,125 K,,,,,,,,,,,10.1103/PhysRevB.40.4427
Tl2Ba2Ca2Cu3O10-x,Tl2Ba2Ca2Cu3O10,Bulk,,,SC,High-Tc/cuprate,125 K,ambient pressure,,layered,,,,,,,,10.1103/PhysRevB.53.11831
Tl2Ba2Ca2Cu3O10-x under pressure,Tl2Ba2Ca2Cu3O10,Bulk,,,SC,High-Tc/cuprate,132 K,external pressure applied,,layered,,,,,,,,10.1103/PhysRevB.53.11831
Thallium Barium Calcium Copper Oxide,Tl2Ba2Ca2Cu3O10,Bulk,,,SC,High-Tc/cuprate,,,,layered,,,,,,,,10.1103/PhysRevB.46.6472
Tl2Ba2Ca2Cu3O10,Tl2Ba2Ca2Cu3O10,Bulk,,,SC,High-Tc/cuprate,115.7 K,,,,,,,17.8 Å,,,True,10.1103/PhysRevB.65.212509
Tl₂Ba₂Ca₂Cu₃O₁₀,Tl2Ba2Ca2Cu3O10,,,,SC,High-Tc/cuprate,,,,,,,,,,,,10.1103/PhysRevB.58.11753
Tl2Ba2Ca2Cu3O10 (Tl2223),Tl2Ba2Ca2Cu3O10,,,,SC,High-Tc/cuprate,115 K,,,triple CuO2 layers,,,,,,,,10.1103/PhysRevB.54.10131
Tl2Ba2Ca2Cu3O10,Tl2Ba2Ca2Cu3O10,Bulk,,,SC,High-Tc/cuprate,,,,,,,,,,,,10.1103/PhysRevB.60.667
Tl2Ba2Ca2Cu3O10,Tl2Ba2Ca2Cu3O10,Bulk,,,SC,cuprate,120.0 K,,,,,,,,,,True,10.1103/PhysRevB.48.9747
Tl-2223,Tl2Ba2Ca2Cu3O10,Thin Film,,,SC,High-Tc/cuprate,120 K,,,,,,,,,,True,10.1103/PhysRevLett.73.2360
Tl2Ba2Ca2Cu3O10,Tl2Ba2Ca2Cu3O10,Bulk,,,SC,High-Tc/cuprate,125 K,,,layered,,,,,,,True,10.1103/PhysRevB.49.9906
Tl-2223,Tl2Ba2Ca2Cu3O10,Thin Film,,,SC,High-Tc/cuprate,118 K,,,,,,,,,,True,10.1103/PhysRevB.53.6734
Tl2Ba2Ca2Cu3O10,Tl2Ba2Ca2Cu3O10,Bulk,,,SC,High-Tc/cuprate,,,,cuprate,,,,,,,,10.1103/PhysRevB.50.4125
Tl₂Ba₂Ca₂Cu₃O₁₀,Tl2Ba2Ca2Cu3O10,,,,SC,High-Tc/cuprate,118 K,,,,,,,,,,,10.1103/PhysRevB.55.1223
Tl₂Ba₂Ca₂Cu₃O₁₀₊δ,Tl2Ba2Ca2Cu3O10,,,,SC,High-Tc/cuprate,,,,,,,,,,,,10.1103/PhysRevB.42.4272
Tl-2223,Tl2Ba2Ca2Cu3O10,Bulk,,,SC,High-Tc/cuprate,128.5 K,ambient pressure,,,,,,3.16 Å,,,,10.1103/PhysRevB.59.4513
Tl2Ba2Ca2Cu3O10,Tl2Ba2Ca2Cu3O10,Bulk,,,SC,High-Tc/cuprate,112 K,,,,,,,,,,True,10.1103/PhysRevB.51.15402
Tl2Ba2Ca2Cu3O10,Tl2Ba2Ca2Cu3O10,Bulk,,,SC,High-Tc/cuprate,107 K,,,,,,,,,,,10.1103/PhysRevB.57.5369
Tl2Ba2Ca2Cu3O10,Tl2Ba2Ca2Cu3O10,Thin Film,1 μm,LaAlO3,SC,High-Tc/cuprate,116 K,,,,,,,,,,True,10.1103/PhysRevB.45.5547
Tl2Ba2Ca2Cu3O10,Tl2Ba2Ca2Cu3O10,Thin Film,,,SC,High-Tc/cuprate,,,,layered,,,,,,,True,10.1103/PhysRevLett.71.2676
Tl2Ba2Ca2Cu3O10,Tl2Ba2Ca2Cu3O10,Bulk,,,SC,High-Tc,,,,layered,,,,,,,False,10.1103/PhysRevB.39.2894
Tl2Ba2Ca2Cu3O10,Tl2Ba2Ca2Cu3O10,Bulk,,,SC,High-Tc,,,,layered,,,,,,,,10.1103/PhysRevLett.72.176
Tl₂Ba₂Ca₂Cu₃O₁₀,Tl2Ba2Ca2Cu3O10,Bulk,,,SC,High-Tc/cuprate,,,,,,,,,,,,10.1103/PhysRevB.44.2757
TBCCO,Tl2Ba2Ca2Cu3O10,Thin Film,,,SC,High-Tc/cuprate,,,,layered,,,,,,,True,10.1103/PhysRevLett.77.928
Tl2Ba2Ca2Cu3O10,Tl2Ba2Ca2Cu3O10,Bulk,,,SC,High-Tc,,,Tetragonal,,,,,,,,,10.1103/PhysRevB.47.14489
Tl-2223,Tl2Ba2Ca2Cu3O10,Bulk,,,SC,High-Tc/cuprate,117 K,,,,,,,,,70 T,True,10.1103/PhysRevLett.61.2805
Tl2Ba2Cam-1CumO2m+4,Tl2Ba2Ca2Cu3O10,Bulk,,,SC,High-Tc/cuprate,,,,,,,,,,,,10.1103/PhysRevB.58.5795
Tl2Ba2Ca2Cu3O10-δ,Tl2Ba2Ca2Cu3O10,Bulk,,,SC,High-Tc/cuprate,above 120 K,,,,,,,,,,True,10.1103/PhysRevB.48.557
Tl2Ba2Ca2Cu3O10,Tl2Ba2Ca2Cu3O10,,,,SC,cuprate,,,,,,,,,,,,10.1103/PhysRevB.49.13175
Thallium Barium Calcium Copper Oxide,Tl2Ba2Ca2Cu3O10,Bulk,,,SC,High-Tc/cuprate,,,,,,,,,,,,10.1103/PhysRevLett.74.4726
Tl2Ba2Ca2Cu3O10,Tl2Ba2Ca2Cu3O10,Thin Film,,,SC,High-Tc/cuprate,,,Tetragonal,,I4/mmm,,,,,,,10.1103/PhysRevB.60.13196
Tl2Ba2Ca2Cu3O10,Tl2Ba2Ca2Cu3O10,Bulk,,,SC,High-Tc/cuprate,~100 K,,,,,3.8503 Å,3.8503 Å,18.08 Å,,,,10.1103/PhysRevB.39.11482
Tl2Ba2Ca2Cu3O10,Tl2Ba2Ca2Cu3O10,Bulk,,,SC,High-Tc,114 K,,Tetragonal,layered,I4/mmm,3.8502 Å,3.8502 Å,35.572 Å,,,True,10.1103/PhysRevB.40.5184
Tl2Ba2Ca2Cu3O10,Tl2Ba2Ca2Cu3O10,Bulk,,,SC,High-Tc/cuprate,118 K,,,layered,,,,,,,True,10.1103/PhysRevB.49.1327
Tl2Ba2Ca2Cu3O10,Tl2Ba2Ca2Cu3O10,Bulk,,,SC,High-Tc/cuprate,,,Tetragonal,,I4/mmm,3.985 Å,3.985 Å,38.98 Å,,,True,10.1103/PhysRevB.44.867
Tl2Ba2Ca2Cu3O10+δ,Tl2Ba2Ca2Cu3O10,Bulk,,,SC,High-Tc/cuprate,105 K,,,,,,,,,,,10.1103/PhysRevB.63.132509
Tl₂Ba₂Ca₂Cu₃O₁₀,Tl2Ba2Ca2Cu3O10,,,,SC,High-Tc/cuprate,,,,,,,,,,,,10.1103/PhysRevB.46.5845
Tl-2223,Tl2Ba2Ca2Cu3O10,Bulk,,,SC,High-Tc/cuprate,125 K,,,,,,,,,,,10.1103/PhysRevLett.64.3094
Tl2Ba2Ca2Cu3O10,Tl2Ba2Ca2Cu3O10,Bulk,,,SC,High-Tc/cuprate,114 K,,Tetragonal,,,5.40 Å,5.40 Å,36.25 Å,,,True,10.1103/PhysRevB.48.15999
Tl2Ba2Ca2Cu3O10,Tl2Ba2Ca2Cu3O10,Bulk,,,SC,High-Tc/cuprate,125 K,,,,,,,,,,,10.1103/PhysRevB.39.4217
Tl2Ba2Ca2Cu3O10,Tl2Ba2Ca2Cu3O10,Bulk,,,SC,High-Tc,113 K,,,,,,,,≤5 Oe,,True,10.1103/PhysRevB.40.2701
Tl₂Ba₂Ca₂Cu₃O₁₀,Tl2Ba2Ca2Cu3O10,,,,SC,High-Tc/cuprate,,,,,,,,,,,,10.1103/PhysRevLett.76.3412
Tl2Ba2Ca2Cu3O10,Tl2Ba2Ca2Cu3O10,Bulk,,,SC,High-Tc/cuprate,,,,,,,,,,,,10.1103/PhysRevB.50.9439
Tl-Ba-Ca-Cu-O (2:2:2:3),Tl2Ba2Ca2Cu3O10,,,,SC,High-Tc/cuprate,,,,,,,,,,,,10.1103/PhysRevB.47.3435
Tl2Ba2Ca2Cu3O10,Tl2Ba2Ca2Cu3O10,,,,SC,High-Tc/cuprate,,,,,,,,,,,,10.1103/PhysRevB.45.7402
Tl-2223,Tl2Ba2Ca2Cu3O10,Bulk,,,SC,High-Tc/cuprate,,,,layered,,,,,,,,10.1103/PhysRevB.54.12386
Tl-2223,Tl2Ba2Ca2Cu3O10,Bulk,,,SC,High-Tc/cuprate,128.5 K,ambient pressure,,layered,,3.850 Å,,35.88 Å,,,True,10.1103/PhysRevB.54.10175
Tl-2223,Tl2Ba2Ca2Cu3O10,Thin Film,1.2 μm,LaAlO3,SC,High-Tc/cuprate,106.7 K,,,,,,,,,,True,10.1103/PhysRevLett.71.621
Tl2Ba2Ca2Cu3O10,Tl2Ba2Ca2Cu3O10,Bulk,,,SC,High-Tc/cuprate,,,,layered,,,,,,,,10.1103/PhysRevB.60.R3735
Tl2Ba2Ca2Cu3O10,Tl2Ba2Ca2Cu3O10,Bulk,,,SC,High-Tc/cuprate,,,,,,,,,,,,10.1103/PhysRevB.44.4539
TBCCO,Tl2Ba2Ca2Cu3O10,Bulk,,,SC,High-Tc,,,,,,,,,,,True,10.1103/PhysRevLett.67.1054
Tl-2223,Tl2Ba2Ca2Cu3O10,Bulk,,,SC,High-Tc/cuprate,,,,,,,,,,,True,10.1103/PhysRevLett.74.3033
Tl-2223,Tl2Ba2Ca2Cu3O10,Thin Film,,,SC,High-Tc/cuprate,,,,,,,,,,,,10.1103/PhysRevB.50.3499
Tl2Ba2Ca2Cu3O10,Tl2Ba2Ca2Cu3O10,Thin Film,0.3-0.7 μm,ZrO2-9%Y2O3,SC,High-Tc,113.5 K,,,layered,,,,,,,True,10.1103/PhysRevB.39.12275
Tl2Ba2Ca2Cu3O10,Tl2Ba2Ca2Cu3O10,Bulk,,,SC,High-Tc/cuprate,,,,layered cuprate,,,,,,,,10.1103/PhysRevB.49.3616
Tl₂Ba₂Ca₂Cu₃O₁₀,Tl2Ba2Ca2Cu3O10,Bulk,,,SC,High-Tc/cuprate,"130 K (onset), 117 K (zero resistivity)",,Tetragonal,,,3.8593 Å,3.8593 Å,35.704 Å,,,True,10.1103/PhysRevB.46.5757
Tl2Ba2Ca2Cu3O10,Tl2Ba2Ca2Cu3O10,Bulk,,,SC,High-Tc/cuprate,,,,,,,,,,,,10.1103/PhysRevB.47.5383
Tl2Ba2Ca2Cu3O10,Tl2Ba2Ca2Cu3O10,Bulk,,,SC,High-Tc,116 K,,,,,,,,,,True,10.1103/PhysRevB.40.11400
Tl₂Ba₂Ca₂Cu₃O₁₀,Tl2Ba2Ca2Cu3O10,Bulk,,,SC,High-Tc/cuprate,,,,,,,,,,,,10.1103/PhysRevB.48.7712
Tl-2223,Tl2Ba2Ca2Cu3O10,Bulk,,,SC,High-Tc/cuprate,,,,layered,,,,,,,,10.1103/PhysRevLett.80.3376
Tl2Ba2Ca2Cu3O10,Tl2Ba2Ca2Cu3O10,Bulk,,,SC,High-Tc/cuprate,,,,,,,,,,,,10.1103/PhysRevB.44.12544
Tl₂Ba₂Ca₂Cu₃O₁₀,Tl2Ba2Ca2Cu3O10,Bulk,,,SC,High-Tc/cuprate,131.8 ± 0.5 K at 7 GPa pressure,7 GPa,,,,,,,,,True,10.1103/PhysRevB.47.5524
Tl₂Ba₂Ca₂Cu₃O₁₀,Tl2Ba2Ca2Cu3O10,,,,SC,High-Tc/cuprate,,,,,,,,,,,,10.1103/PhysRevB.61.618
Tl2Ba2Ca2Cu3O10,Tl2Ba2Ca2Cu3O10,Bulk,,,SC,High-Tc/cuprate,118-121 K,,,,,,,,,,True,10.1103/PhysRevB.48.10520
Tl2Ba2Ca2Cu3O10 (Tl2223),Tl2Ba2Ca2Cu3O10,Bulk,,,SC,High-Tc/cuprate,,,,,,,,,,,,10.1103/PhysRevB.64.064515
Tl2Ba2Ca2Cu3O10,Tl2Ba2Ca2Cu3O10,Bulk,,,SC,High-Tc/cuprate,,,,,,,,,,,True,10.1103/PhysRevB.42.10199
Tl2Ba2Ca2Cu3O10,Tl2Ba2Ca2Cu3O10,Bulk,,,SC,High-Tc,118 to 125 K,,Tetragonal,,I4/mmm,3.850 Å,3.850 Å,35.88 Å,,,,10.1103/PhysRevB.38.6470
Tl2Ba2Ca2Cu3O10,Tl2Ba2Ca2Cu3O10,,,,SC,High-Tc/cuprate,,,,,,,,,,,,10.1103/PhysRevB.52.12931
Tl2Ba2Ca2Cu3O10,Tl2Ba2Ca2Cu3O10,Thin Film,5000 Å,,SC,High-Tc/cuprate,120-123 K,,Tetragonal,layered,,,,,,,True,10.1103/PhysRevB.49.13065
Tl₂Ba₂Ca₂Cu₃O₁₀,Tl2Ba2Ca2Cu3O10,Bulk,,,SC,High-Tc/cuprate,,,,,,,,,,,,10.1103/PhysRevB.59.2659
Tl2Ba2Ca2Cu3O10,Tl2Ba2Ca2Cu3O10,Bulk,,,SC,High-Tc/cuprate,120 K,,,layered,,,,36 Å,,,True,10.1103/PhysRevLett.70.3127
Tl2Ba2Ca2Cu3O10,Tl2Ba2Ca2Cu3O10,Bulk,,,SC,High-Tc,"106 K (zero resistance), 120 K (onset)",,,,,,,,,,,10.1103/PhysRevLett.67.1053
Tl2Ba2Ca2Cu3O10,Tl2Ba2Ca2Cu3O10,Bulk,,,SC,High-Tc/cuprate,,,,layered cuprate,,,,,,,,10.1103/PhysRevB.51.9167
Thallium barium calcium copper oxide,Tl2Ba2Ca2Cu3O10,Thin Film,,,SC,High-Tc/cuprate,,,,,,,,,,,,10.1103/PhysRevB.65.184520
Tl2Ba2Ca2Cu3O10,Tl2Ba2Ca2Cu3O10,Bulk,,,SC,High-Tc,125 K,,Tetragonal,perovskite,I4/mmm,3.855 Å,3.855 Å,,,,,10.1103/PhysRevB.48.7364
Tl2Ba2Ca2Cu3O10,Tl2Ba2Ca2Cu3O10,,,,SC,High-Tc/cuprate,,,,,,,,,,,,10.1103/PhysRevB.55.11118
Thallium Barium Calcium Copper Oxide,Tl2Ba2Ca2Cu3O10,Bulk,,,SC,High-Tc/cuprate,125 K,,,,,,,,,,True,10.1103/PhysRevLett.62.2317
Tl2Ba2Ca2Cu3O10,Tl2Ba2Ca2Cu3O10,,,,SC,cuprate,125 K,ambient pressure,,,,,,,,,,10.1103/PhysRevB.51.15407
Tl2Ba2Ca2Cu3O10+δ,Tl2Ba2Ca2Cu3O10,Bulk,,,SC,High-Tc,125 K,,,,,,,,,,,10.1103/PhysRevB.47.1119
Tl2Ba2Ca2Cu3O10 (Tl-2223),Tl2Ba2Ca2Cu3O10,,,,SC,High-Tc/cuprate,130 K,,,,,,,,,,,10.1103/PhysRevB.52.3756
Tl2Ba2Ca2Cu3O10,Tl2Ba2Ca2Cu3O10,Thin Film,4300 Å,LaAlO3,SC,High-Tc/cuprate,109-114 K,,Tetragonal,,,,,,,,True,10.1103/PhysRevB.60.4309
TBCCO,Tl2Ba2Ca2Cu3O10,Bulk,,,SC,High-Tc/cuprate,,,,layered,,,,,,,False,10.1103/PhysRevLett.77.932
Tl2Ba2Ca2Cu3O10+δ,Tl2Ba2Ca2Cu3O10,Bulk,,,SC,High-Tc/cuprate,118 K,,tetragonal,,,,,,,,True,10.1103/PhysRevB.39.718
Tl2Ba2Ca2Cu3O10,Tl2Ba2Ca2Cu3O10,Thin Film,,,SC,High-Tc/cuprate,,,,,,,,,,,,10.1103/PhysRevLett.74.2351
Tl2Ba2Ca2Cu3O10,Tl2Ba2Ca2Cu3O10,Bulk,,,SC,High-Tc/cuprate,124 K,,,perovskite-type,,,,,,,True,10.1103/PhysRevB.42.2193
Thallium barium calcium copper oxide,Tl2Ba2Ca2Cu3O10,Bulk,,,SC,High-Tc/cuprate,,,,,,,,,,,,10.1103/PhysRevB.54.6648
Tl2Ba2Ca2Cu3O10,Tl2Ba2Ca2Cu3O10,Bulk,,,SC,High-Tc,116.7-116.9 K,,,,,,,,,>20 T/K slope,True,10.1103/PhysRevB.39.222
Tl2Ba2Ca2Cu3O10,Tl2Ba2Ca2Cu3O10,,,,SC,High-Tc/cuprate,,,,,,,,,,,,10.1103/PhysRevLett.73.1436
Tl2Ba2Ca2Cu3O10,Tl2Ba2Ca2Cu3O10,Bulk,,,SC,High-Tc/cuprate,,,,layered,,,,,,,,10.1103/PhysRevB.43.5538
Tl2Ba2Ca2Cu3O10,Tl2Ba2Ca2Cu3O10,Thin Film,,MgO,SC,High-Tc/cuprate,120 K,,Tetragonal,,I4/mmm,,,,,,True,10.1103/PhysRevB.51.5949
Tl2Ba2Ca2Cu3O10,Tl2Ba2Ca2Cu3O10,Bulk,,,SC,High-Tc,125 K,,,layered,,,,,,,,10.1103/PhysRevLett.63.1515
TBCCO,Tl2Ba2Ca2Cu3O10,Bulk,,,SC,High-Tc/cuprate,,,,layered,,,,,,,,10.1103/PhysRevB.62.6002
Tl2Ba2Ca2Cu3O10,Tl2Ba2Ca2Cu3O10,Bulk,,,SC,High-Tc/cuprate,,,,trilayer,,,,,,,,10.1103/PhysRevB.64.024523
Tl2Ba2Ca2Cu3O10,Tl2Ba2Ca2Cu3O10,,,,SC,High-Tc/cuprate,,,,,,,,,,,,10.1103/PhysRevB.51.11915
TBCCO,Tl2Ba2Ca2Cu3O10,Bulk,,,SC,High-Tc/cuprate,,,,,,,,,,,,10.1103/PhysRevB.53.15300
Tl₂Ba₂Ca₂Cu₃O₁₀,Tl2Ba2Ca2Cu3O10,,,,SC,High-Tc/cuprate,,,,,,,,,,,,10.1103/PhysRevB.52.3071
Tl₂Ba₂Ca₂Cu₃O₁₀,Tl2Ba2Ca2Cu3O10,Bulk,,,SC,High-Tc/cuprate,,,,,,,,,,,,10.1103/PhysRevB.44.9480
Tl₂Ba₂Ca₂Cu₃O₁₀,Tl2Ba2Ca2Cu3O10,Bulk,,,SC,High-Tc/cuprate,114 K,,,,,,,,,,,10.1103/PhysRevB.44.9480
Tl-Ba-Ca-Cu-O,Tl2Ba2Ca2Cu3O10,Thin Film,1 μm,MgO,SC,High-Tc,110 K,,,,,,,,,,True,10.1103/PhysRevB.49.9080
Tl2Ba2Ca2Cu3O10,Tl2Ba2Ca2Cu3O10,Bulk,,,SC,High-Tc,,,,,,,,,,,True,10.1103/PhysRevB.43.12925
Tl2Ba2Ca2Cu3O10,Tl2Ba2Ca2Cu3O10,Bulk,,,SC,High-Tc,125 K,,,layered,,,,,,,,10.1103/PhysRevLett.64.2827
Tl₂Ba₂Ca₂Cu₃O₁₀,Tl2Ba2Ca2Cu3O10,Bulk,,,SC,High-Tc/cuprate,125 K,,,,,,,,,,,10.1103/PhysRevB.53.R518
Tl2Ba2Ca2Cu3O10,Tl2Ba2Ca2Cu3O10,Thin Film,,,SC,High-Tc/cuprate,,,,,,,,,,,,10.1103/PhysRevB.59.R9031
Tl2Ba2Ca2Cu3O10,Tl2Ba2Ca2Cu3O10,Bulk,,,SC,High-Tc/cuprate,125 K,,,,,,,,,,,10.1103/PhysRevB.43.2968
Tl₂Ba₂Ca₂Cu₃O₁₀,Tl2Ba2Ca2Cu3O10,Bulk,,,SC,High-Tc/cuprate,,,,layered,,,,,,,,10.1103/PhysRevB.49.3511
Tl₂Ba₂Ca₂Cu₃O₁₀ (Tl2223),Tl2Ba2Ca2Cu3O10,,,,SC,High-Tc/cuprate,,,,,,,,,,,,10.1103/PhysRevB.54.4310
Tl2Ba2Ca2Cu3O10,Tl2Ba2Ca2Cu3O10,Thin Film,~1 μm,LaAlO3,SC,High-Tc/cuprate,"106 K (zero resistance), 120 K (onset)",,,,,,,35.647 Å,,,True,10.1103/PhysRevLett.65.3445
Tl2Ba2Ca2Cu3O10,Tl2Ba2Ca2Cu3O10,,,,SC,High-Tc/cuprate,120 K,,,,,,,,,,,10.1103/PhysRevB.53.R8906
Tl2Ba2Ca2Cu3O10,Tl2Ba2Ca2Cu3O10,Bulk,,,SC,High-Tc/cuprate,,,,,,,,,,,,10.1103/PhysRevB.56.3433
Tl2Ba2Ca2Cu3O10,Tl2Ba2Ca2Cu3O10,Bulk,,,SC,High-Tc/cuprate,,,,triple CuO2 layers,,,,,,,,10.1103/PhysRevB.54.3070
Tl2Ba2Ca2Cu3O10+δ,Tl2Ba2Ca2Cu3O10,Thin Film,250-450 nm,LaAlO3,SC,High-Tc/cuprate,108-115 K,,,layered,,,,,,,True,10.1103/PhysRevLett.76.4943
Tl2Ba2Ca2Cu3O10 (Type 1),Tl2Ba2Ca2Cu3O10,Bulk,,,SC,High-Tc/cuprate,"90 K (magnetic), 72 K (zero resistance)",,Tetragonal,,I4/mmm,3.855 Å,3.855 Å,35.8 Å,,,True,10.1103/PhysRevB.45.987
Tl2Ba2Ca2Cu3O10 (Type 2),Tl2Ba2Ca2Cu3O10,Bulk,,,SC,High-Tc/cuprate,"107 K (magnetic), 110 K (resistivity)",,Tetragonal,,I4/mmm,3.855 Å,3.855 Å,35.8 Å,,,True,10.1103/PhysRevB.45.987
Tl2Ba2Ca2Cu3O10,Tl2Ba2Ca2Cu3O10,Bulk,,,SC,cuprate,,,,,,,,,,,,10.1103/PhysRevB.51.693
Tl-2223,Tl2Ba2Ca2Cu3O10,Bulk,,,SC,High-Tc/cuprate,,,,,,,,,,,,10.1103/PhysRevLett.72.3290
Tl2Ba2Ca2Cu3O10,Tl2Ba2Ca2Cu3O10,Bulk,,,SC,High-Tc/cuprate,,,,,,,,,,,,10.1103/PhysRevB.39.6619
Tl2223,Tl2Ba2Ca2Cu3O10,Bulk,,,SC,High-Tc,120 K,,,,,,,,,,True,10.1103/PhysRevB.50.16570
Tl2Ba2Ca2Cu3O10,Tl2Ba2Ca2Cu3O10,,,,SC,High-Tc/cuprate,120 K,,,,,,,,,,,10.1103/PhysRevB.55.R8717
Tl₂Ba₂Ca₂Cu₃O₁₀,Tl2Ba2Ca2Cu3O10,Bulk,,,SC,High-Tc/cuprate,,,,,,,,,,,,10.1103/PhysRevB.51.12747
Tl2Ba2Ca2Cu3O10,Tl2Ba2Ca2Cu3O10,Bulk,,,SC,High-Tc/cuprate,125 K,,Tetragonal,layered,,3.85 Å,3.85 Å,35.88 Å,,,,10.1103/PhysRevB.43.7756
Tl2Ba2Ca2Cu3O10,Tl2Ba2Ca2Cu3O10,Bulk,,,SC,High-Tc/cuprate,,,,layered cuprate,,,,,,,,10.1103/PhysRevB.41.8968
Tl-Ba-Ca-Cu-O (Tl 2:2:2:3),Tl2Ba2Ca2Cu3O10,,,,SC,High-Tc/cuprate,,,,,,,,,,,,10.1103/PhysRevB.41.11685
Tl2Ba2Ca2Cu3O10,Tl2Ba2Ca2Cu3O10,Bulk,,,SC,High-Tc/cuprate,122 K,,,,,,,,,,,10.1103/PhysRevB.43.344
Tl2Ba2Ca2Cu3O10+δ,Tl2Ba2Ca2Cu3O10,Bulk,,,SC,High-Tc/cuprate,116 K,,,,,,,,,,True,10.1103/PhysRevB.40.10954
Tl2Ba2Ca2Cu3O10,Tl2Ba2Ca2Cu3O10,Bulk,,,SC,High-Tc/cuprate,,,,,,,,,,,,10.1103/PhysRevB.54.7500
Tl2Ba2Ca2Cu3O10,Tl2Ba2Ca2Cu3O10,Bulk,,,SC,High-Tc/cuprate,,,,layered,,,,6 Å,,,,10.1103/PhysRevB.56.953
Tl2Ba2Ca2Cu3O10,Tl2Ba2Ca2Cu3O10,Bulk,,,SC,High-Tc/cuprate,,,,,,,,,,,,10.1103/PhysRevB.43.8030
Tl2Ba2Ca2Cu3O10,Tl2Ba2Ca2Cu3O10,Bulk,,,SC,High-Tc/cuprate,112 K,,,perovskite,,,,,,,True,10.1103/PhysRevB.41.9499
Tl2Ba2Ca2Cu3O10,Tl2Ba2Ca2Cu3O10,Bulk,,,SC,High-Tc/cuprate,,,,,,,,3.5711 nm,,,,10.1103/PhysRevLett.85.3983
Tl-2223,Tl2Ba2Ca2Cu3O10,Bulk,,,SC,High-Tc/cuprate,,,,perovskite,,,,,,,,10.1103/PhysRevB.65.054503
Tl2Ba2Ca2Cu3O10,Tl2Ba2Ca2Cu3O10,Bulk,,,SC,High-Tc/cuprate,114.6 K,,,,,,,,,,,10.1103/PhysRevB.66.144506
Tl2Ba2Ca2Cu3O10+x,Tl2Ba2Ca2Cu3O10,Bulk,,,SC,High-Tc/cuprate,122.8 K,,,,,,,,,,,10.1103/PhysRevB.66.144506
Tl2Ba2Ca2Cu3O10,Tl2Ba2Ca2Cu3O10,,,,SC,High-Tc/cuprate,,,,,,,,,,,,10.1103/PhysRevB.58.15053
Tl2B2Cn-1CunO2n+4 (2223),Tl2Ba2Ca2Cu3O10,Bulk,,,SC,High-Tc cuprate,125 K,,,,,,,,,,TRUE,Handbook of SC
Tl2Ba2Ca2Cu3O10,Tl2Ba2Ca2Cu3O10,Bulk,,,SC,cuprate/High-Tc/hole-doped,,ambient,,Layered perovskite,,,,,,,FALSE,10.1103/PhysRevB.76.134503
Tl2Ba2Ca2Cu3O10,Tl2Ba2Ca2Cu3O10,Bulk,,,SC,High-Tc/cuprate,,ambient,,,,,,,,,FALSE,10.1103/PhysRevB.83.214514
Tl-2223,Tl2Ba2Ca2Cu3O10,Bulk,,,SC,High-Tc/cuprate,122.0 K,,,,,,,35.8 Å,,340 T,TRUE,10.1103/PhysRevB.76.064521
Tl2Ba2Ca2Cu3O10,Tl2Ba2Ca2Cu3O10,Bulk,,,SC,cuprate/High-Tc,,,,,,,,,,,,10.1103/PhysRevB.76.174522
Tl2Ba2Ca2Cu3O10,Tl2Ba2Ca2Cu3O10,Bulk,,,SC,cuprate/High-Tc,,,,,,,,,,,,10.1103/PhysRevLett.121.157001
Tl2Ba2Ca2Cu3O10,Tl2Ba2Ca2Cu3O10,Bulk,,,SC,Cuprate,125 K,Ambient,Tetragonal,Layered,,,,,,,FALSE,10.1016/j.physc.2015.02.047
Tl2Ba2Ca2Cu3O10+x,Tl2Ba2Ca2Cu3O10,Bulk,,,SC,High-Tc,133 K,4.2 GPa,,,,,,,,,TRUE,10.1016/0921-4534(93)90261-N
Tl-2223,Tl2Ba2Ca2Cu3O10,Thin Film,,,SC,High-Tc,118 K,,Tetragonal,,,,,1.8 nm,,,TRUE,10.1016/j.jallcom.2024.173825
Tl2Ba2Ca2Cu3O10,Tl2Ba2Ca2Cu3O10,Bulk,,,SC,High-Tc,120.5 K,,,,,,,,,,FALSE,10.1016/S0921-4534(01)00147-2
Tl2Ba2Ca2Cu3O10,Tl2Ba2Ca2Cu3O10,Bulk,,,SC,High-Tc,77 K,,,,,,,,,70-80 Gauss,TRUE,10.1016/0921-4534(94)91256-4
Tl-2223,Tl2Ba2Ca2Cu3O10,Thin Film,,,SC,High-Tc,120 K,1 atm,Tetragonal,,,,,35.88 Å,,,TRUE,10.1016/j.jallcom.2007.07.082
Tl-2223,Tl2Ba2Ca2Cu3O10,Bulk,,,SC,High-Tc,128.5,,,,,,,,,,FALSE,10.1016/S0921-4534(01)00234-9
Tl-2223,Tl2Ba2Ca2Cu3O10,Bulk,,,SC,High-Tc,125 K,,,,,,,,,,TRUE,10.1016/j.solidstatesciences.2011.07.023
Tl2Ba2Ca2Cu3O10,Tl2Ba2Ca2Cu3O10,Bulk,,,SC,High-Tc,127 K,,,,,,,,,,TRUE,10.1016/0921-4534(96)00092-5
Tl-2223-as prepared,Tl2Ba2Ca2Cu3O10,Bulk,,,SC,High-Tc/Cuprate,123 K,,,,,3.8502 Å,,35.6381 Å,,,TRUE,10.1016/j.physc.2015.09.006
Tl-2223-annealed,Tl2Ba2Ca2Cu3O10,Bulk,,,SC,High-Tc/Cuprate,123 K,,,,,3.8496 Å,,35.6509 Å,,,TRUE,10.1016/j.physc.2015.09.006
Tl2Ba2Ca2Cu3O10,Tl2Ba2Ca2Cu3O10,Bulk,,,SC,High-Tc,130,,,,,,,,,,TRUE,10.1016/j.jpcs.2015.04.019
Tl2Ba2Ca2Cu3O10,Tl2Ba2Ca2Cu3O10,Thin Film,,,SC,High-Tc/Cuprate,93-101 K,,c-axis oriented Tl-2212,,,,,,,,TRUE,10.1016/j.physc.2009.03.004
TBCCO 2223,Tl2Ba2Ca2Cu3O10,Bulk,,,SC,High-Tc,125 K,,,,,,,,,,FALSE,10.1016/S0924-0136(00)00432-5
Tl2Ba2Ca2Cu3O10,Tl2Ba2Ca2Cu3O10,Bulk,,,SC,High-Tc/Cuprate,128.5 K,,,,,,,,,,,10.1016/j.physa.2005.01.017
Tl2Ba2Ca2Cu3O10,Tl2Ba2Ca2Cu3O10,Bulk,,,SC,High-Tc/Cuprate,130,,,,,,,,,,FALSE,10.1016/j.physleta.2008.04.064
Tl-2223,Tl2Ba2Ca2Cu3O10,Thin Film,,,SC,Cuprate,106 K,,c-axis oriented,,,,,,,,TRUE,10.1016/j.vacuum.2015.05.038
Tl-2223,Tl2Ba2Ca2Cu3O10,Bulk,,,SC,High-Tc,116-120,,,,,3.8518,,35.891,,,TRUE,10.1016/S0921-4534(98)00202-0
Tl-2223,Tl2Ba2Ca2Cu3O10,Thin Film,,,SC,High-Tc,123K,,Perovskite,,,,,,,,TRUE,10.1016/j.physc.2007.02.012
TBCCO,Tl2Ba2Ca2Cu3O10,Bulk,,,SC,High-Tc,>77 K,,,,,,,,,,FALSE,10.1016/j.physc.2012.03.058
Tl2Ba2Ca2Cu3O10,Tl2Ba2Ca2Cu3O10,Bulk,,,SC,High-Tc,122 K,,Tetragonal,,,3.8250 Å,3.8250 Å,35.5970 Å,,,TRUE,10.1016/j.physb.2005.02.035
Tl2Ba2Ca2Cu3O10+x,Tl2Ba2Ca2Cu3O10+x,Bulk,,,SC,High-Tc,125 K (zero resistance),,,,,,,,,,,10.1103/PhysRevB.38.7074
Tl#1,Tl2Ba2Ca2Cu3O10+x,Bulk,,,SC,High-Tc,122.8,,,,,,,,,,TRUE,10.1016/S0921-4534(02)02291-8
Tl2Ba2Ca2Cu3O10+y,Tl2Ba2Ca2Cu3O10+y,Bulk,,,SC,High-Tc/cuprate,118 K,,,,,,,,,,True,10.1103/PhysRevB.39.7343
Tl-Ba-Ca-Cu-O,Tl2Ba2Ca2Cu3O10+y,Bulk,,,SC,High-Tc/cuprate,118 K,,,,,,,,,,True,10.1103/PhysRevB.41.4201
Tl2Ba2Ca2Cu3O10+y,Tl2Ba2Ca2Cu3O10+y,Bulk,,,SC,High-Tc/Cuprate,128 K,,,,,,,,,,FALSE,10.1016/j.ijoes.2023.01.004
Tl2Ba2Ca2Cu3O10+δ,Tl2Ba2Ca2Cu3O10+δ,Bulk,,,SC,High-Tc/cuprate,,,,,,,,,,,,10.1103/PhysRevB.52.4438
Tl2Ba2Ca2Cu3O10+δ,Tl2Ba2Ca2Cu3O10+δ,Bulk,,,SC,High-Tc/cuprate,,,,layered,,,,,,,,10.1103/PhysRevB.46.8515
Tl2Ba2Ca2Cu3O10+δ,Tl2Ba2Ca2Cu3O10+δ,Bulk,,,SC,High-Tc,109.5 K,,,,,,,,,,True,10.1103/PhysRevB.40.817
Tl2Ba2Ca2Cu3O10+δ,Tl2Ba2Ca2Cu3O10+δ,Bulk,,,SC,High-Tc,105 K,,,,,,,,,,True,10.1103/PhysRevB.40.11403
Tl2Ba2Ca2Cu3O10+δ,Tl2Ba2Ca2Cu3O10+δ,Bulk,,,SC,High-Tc/cuprate,,,,perovskite,,,,,,,,10.1103/PhysRevB.40.821
Tl₂Ba₂Ca₂Cu₃O₁₀₊δ,Tl2Ba2Ca2Cu3O10+δ,Bulk,,,SC,High-Tc/cuprate/Type-II,109 K,,Tetragonal,,,,,,,,True,10.1103/PhysRevB.44.914
Tl2Ba2Ca2Cu3O10+δ,Tl2Ba2Ca2Cu3O10+δ,Bulk,,,SC,High-Tc/cuprate,~130 K,,,,,,,,,,,10.1103/PhysRevB.66.054519
Tl2Ba2Ca2Cu3O10+δ,Tl2Ba2Ca2Cu3O10+δ,,,,SC,High-Tc/cuprate,,,,,,,,,,,FALSE,10.1103/PhysRevB.85.054501
"Thallium Barium Calcium Copper Oxide (Reference, Triple Layer)",Tl2Ba2Ca2Cu3O10+δ,Bulk,,,SC,High-Tc/cuprate,,,,,,,,,,,FALSE,10.1103/PhysRevB.70.214502
Tl-2223,Tl2Ba2Ca2Cu3O10+δ,Bulk,,,SC,High-Tc/cuprate,114–120 K,ambient pressure,Tetragonal,body-centered tetragonal,I4/mmm,,,,,,TRUE,10.1103/PhysRevB.107.224508
Tl2Ba2Ca2Cu3O10+δ,Tl2Ba2Ca2Cu3O10+δ,Bulk,,,SC,Cuprate,125 K,,,,,,,,,,FALSE,10.1016/j.physc.2019.03.005
Tl2Ba2Ca2Cu3O10-δ,Tl2Ba2Ca2Cu3O10-δ,Bulk,,,SC,High-Tc/cuprate,,ambient pressure,,layered perovskite,,,,,,,,10.1103/PhysRevB.50.13778
Tl2Ba2Ca2Cu3O10-δ,Tl2Ba2Ca2Cu3O10-δ,Bulk,,,SC,High-Tc/cuprate,125 K,,,triple-layered,,,,,,,True,10.1103/PhysRevB.47.11529
Tl2Ba2Ca2Cu3O10−δ,Tl2Ba2Ca2Cu3O10−δ,Bulk,,,SC,High-Tc,123.5,Normal,Tetragonal,Body-centered,I 4/mmm,,,,,,TRUE,10.1016/j.jallcom.2007.05.100
Tl2Ba2Ca2Cu3Ox,Tl2Ba2Ca2Cu3O8,Bulk,,,SC,High-Tc/cuprate,119 K,,,,,,,,,,True,10.1103/PhysRevB.41.769
Tl2Ba2Ca2Cu3O9,Tl2Ba2Ca2Cu3O9,Bulk,,,SC,High-Tc,120.3 K,,Tetragonal,,I4/mmm,0.547 nm,0.547 nm,3.61 nm,,,True,10.1103/PhysRevB.38.5028
Tl₂Ba₂Ca₂Cu₃O₉,Tl2Ba2Ca2Cu3O9,Bulk,,,SC,High-Tc/cuprate,110 K,,,,,,,,,,,10.1103/PhysRevB.53.R518
Tl-2223,Tl2Ba2Ca2Cu3O9−δ,Bulk,,,SC,High-Tc,115.5 K,,Tetragonal,,,,,,,,FALSE,10.1016/S0921-4534(03)00706-8
Tl2Ba2Ca2Cu3Ox (Tl-2223),Tl2Ba2Ca2Cu3Ox,Thin Film,1 μm,MgO,SC,High-Tc/cuprate,122 K,,,,,,,,,,True,10.1103/PhysRevB.52.15545
Tl-2223,Tl2Ba2Ca2Cu3Ox,Bulk,,,SC,High-Tc,125 K,,,layered,,,,,,,,10.1103/PhysRevB.51.9107
Tl2Ba2Ca2Cu3Ox,Tl2Ba2Ca2Cu3Ox,Thin Film,1 μm,LaAlO3 and SrTiO3,SC,High-Tc/cuprate,">110 K, max 118 K",,,,,,,3.5648 nm,~1 Oe (effective),,True,10.1103/PhysRevB.50.9439
TBCCO,Tl2Ba2Ca2Cu3Ox,Bulk,,,SC,High-Tc/cuprate,,,,layered,,,,,,,,10.1103/PhysRevB.60.9810
Tl2Ba2Ca2Cu3Ox,Tl2Ba2Ca2Cu3Ox,Bulk,,,SC,High-Tc/cuprate,125 K,,,,,,,,,,,10.1103/PhysRevB.39.819
Tl2Ba2Ca2Cu3Oy,Tl2Ba2Ca2Cu3Oy,Bulk,,,SC,High-Tc/cuprate,125 K,,Tetragonal,,,,,,,,,10.1103/PhysRevB.38.8885
Tl2Ba2Ca2Cu3Oy (undoped),Tl2Ba2Ca2Cu3Oy,Bulk,,,SC,High-Tc,120 K,,,,,,,,70 Oe,,True,10.1103/PhysRevB.50.13653
Tl2Ba2Ca2Cu3Oy,Tl2Ba2Ca2Cu3Oy,Bulk,,,SC,cuprate,120 K,,,,,,,,,,FALSE,10.1103/PhysRevB.84.174412
Tl2Ba2Ca2Cu3Oδ,Tl2Ba2Ca2Cu3Oδ,Bulk,,,SC,High-Tc/cuprate,,,,,,,,,,,,10.1103/PhysRevB.50.4064
Tl2Ba2Ca2CuO8,Tl2Ba2Ca2CuO8,Bulk,,,SC,High-Tc,105 K,,Tetragonal,,I4/mmm,3.855 Å,3.855 Å,29.32 Å,,,True,10.1103/PhysRevB.50.3356
Tl₂Ba₂Ca₃Cu₄O₁₁,Tl2Ba2Ca3Cu4O11,Bulk,,,SC,High-Tc/cuprate,122 K,,,,,,,,,,,10.1103/PhysRevB.53.R518
Tl-2234,Tl2Ba2Ca3Cu4O12,Bulk,,,SC,High-Tc/cuprate,116 K,ambient pressure,,,,,,,,,,10.1103/PhysRevB.59.4513
Tl-2234,Tl2Ba2Ca3Cu4O12,Bulk,,,SC,High-Tc/cuprate,113 K,ambient pressure,,layered,,3.853 Å,,41.98 Å,,,True,10.1103/PhysRevB.54.10175
Tl2Ba2Ca3Cu4O12,Tl2Ba2Ca3Cu4O12,Bulk,,,SC,High-Tc,135 to 165 K,,Tetragonal,,I4/mmm,3.850 Å,3.850 Å,41.94 Å,,,False,10.1103/PhysRevB.38.6470
Tl₂Ba₂Ca₃Cu₄O₁₂,Tl2Ba2Ca3Cu4O12,Bulk,,,SC,High-Tc/cuprate,,,,,,,,,,,,10.1103/PhysRevB.59.2659
Tl2Ba2Ca3Cu4O12,Tl2Ba2Ca3Cu4O12,Bulk,,,SC,High-Tc,110 K,,,layered,,,,,,,,10.1103/PhysRevLett.64.2827
Tl-2234,Tl2Ba2Ca3Cu4O12,Bulk,,,SC,High-Tc,116,,,,,,,,,,FALSE,10.1016/S0921-4534(01)00234-9
"Thallium Barium Calcium Copper Oxide (Reference, Quadruple Layer)",Tl2Ba2Ca3Cu4O12+δ,Bulk,,,SC,High-Tc/cuprate,,,,,,,,,,,FALSE,10.1103/PhysRevB.70.214502
Tl-2234,Tl2Ba2Ca3Cu4O12+δ,Bulk,,,SC,High-Tc,124 K,Normal Pressure,Layered,,,,,,,,TRUE,10.1016/j.physc.2021.1353874
Tl2Ba2Ca3Cu4Oy,Tl2Ba2Ca3Cu4Oy,Bulk,,,SC,High-Tc/cuprate,,,Tetragonal,layered,I4/mmm,3.85 Å,3.85 Å,41.9 Å,,,False,10.1103/PhysRevB.42.2659
Tl-2212,Tl2Ba2CaCu2O,Thin Film,,,SC,High-Tc,98 K,,,,,,,,,,TRUE,10.1016/S0921-4534(98)00297-4
Tl₂Ba₂CaCu₂O₇,Tl2Ba2CaCu2O7,Bulk,,,SC,High-Tc/cuprate,80 K,,,,,,,,,,,10.1103/PhysRevB.53.R518
Tl2Ba2CaCu2O7,Tl2Ba2CaCu2O7,Bulk,,,SC,High-Tc/cuprate,,,,layered,,,,,,,,10.1103/PhysRevB.48.1180
Tl2Ba2CaCu2O8,Tl2Ba2CaCu2O8,Bulk,,,SC,High-Tc,98 K,,Tetragonal,,I4/mmm,3.8559 Å,3.8559 Å,29.4199 Å,,,True,10.1103/PhysRevB.38.6624
Tl-2212,Tl2Ba2CaCu2O8,Bulk,,,SC,High-Tc/cuprate,97 K,,,,,,,,,,True,10.1103/PhysRevB.54.656
"Tl2Ba2(Ca,Gd)Cu2O8",Tl2Ba2CaCu2O8,Bulk,,,SC,High-Tc/cuprate,110 K,,,,,,,,,,,10.1103/PhysRevB.45.8016
Tl2Ba2CaCu2O8 (Tl-2212),Tl2Ba2CaCu2O8,,,,SC,High-Tc/cuprate,,,,,,,,,,,,10.1103/PhysRevB.52.15545
Tl2Ba2CaCu2O8,Tl2Ba2CaCu2O8,Bulk,,,SC,High-Tc/cuprate,100 K,,,,,,,,,,,10.1103/PhysRevB.40.4427
Tl2Ba2CaCu2O8,Tl2Ba2CaCu2O8,,,,SC,cuprate,,,,,,,,,,,,10.1103/PhysRevB.53.R8859
Tl2Ba2CaCu2O8,Tl2Ba2CaCu2O8,Thin Film,,,SC,High-Tc/cuprate,100 K,,,,,,,,,90.6 T,True,10.1103/PhysRevB.54.R12713
Tl2Ba2CaCu2O8,Tl2Ba2CaCu2O8,Bulk,,,SC,High-Tc/cuprate,,,,,,,,,,,,10.1103/PhysRevLett.73.1711
Tl₂Ba₂CaCu₂O₈,Tl2Ba2CaCu2O8,,,,SC,High-Tc/cuprate,90-110 K,,,,,,,,,,,10.1103/PhysRevB.56.7862
Tl2Ba2CaCu2O8,Tl2Ba2CaCu2O8,,,,SC,High-Tc/cuprate,,,,,,,,,,,,10.1103/PhysRevB.48.9869
Tl2Ba2CaCu2O8 (Tl 2:2:1:2),Tl2Ba2CaCu2O8,,,,SC,High-Tc/cuprate,,,,,,,,,,,,10.1103/PhysRevB.48.342
Tl2Ba2CaCu2O8,Tl2Ba2CaCu2O8,Bulk,,,SC,High-Tc/cuprate,,,,layered,,,,,,,,10.1103/PhysRevB.42.10230
Tl2Ba2CaCu2O8,Tl2Ba2CaCu2O8,Bulk,,,SC,cuprate,106.8 K,,,,,,,,,,True,10.1103/PhysRevB.48.9747
Tl2Ba2CaCu2O8±δ,Tl2Ba2CaCu2O8,Thin Film,1 μm,LaAlO3,SC,High-Tc/cuprate,105 K,,,layered,,,,,,,True,10.1103/PhysRevB.49.9906
Tl2Ba2CaCu2O8,Tl2Ba2CaCu2O8,Bulk,,,SC,High-Tc/cuprate,"107 K (as synthesized), 115 K (optimized)",,,layered,,,,,,,True,10.1103/PhysRevB.49.9906
Tl2Ba2CaCu2O8,Tl2Ba2CaCu2O8,Bulk,,,SC,High-Tc/cuprate,,,,superlattice,,,,14.7 Å,,,,10.1103/PhysRevB.39.11503
Tl-2212,Tl2Ba2CaCu2O8,Thin Film,,,SC,High-Tc/cuprate,105 K,,,,,,,,,,True,10.1103/PhysRevB.53.6734
Tl2Ba2CaCu2O8,Tl2Ba2CaCu2O8,Bulk,,,SC,High-Tc/cuprate,,,,cuprate,,,,,,,,10.1103/PhysRevB.50.4125
Tl2Ba2CaCu2O8+δ,Tl2Ba2CaCu2O8,,,,SC,High-Tc/cuprate,,,,,,,,,,,,10.1103/PhysRevB.50.6375
Tl2Ba2CaCu2O8,Tl2Ba2CaCu2O8,,,,SC,High-Tc/cuprate,,,,,,,,,,,,10.1103/PhysRevB.40.2654
Tl2Ba2CaCu2O8,Tl2Ba2CaCu2O8,,,,SC,High-Tc/cuprate,,,,,,,,,,,,10.1103/PhysRevB.50.7226
Tl-2212 thin film (Tc=100K),Tl2Ba2CaCu2O8,Thin Film,,,SC,High-Tc,100 K,,,,,,,,,,,10.1103/PhysRevB.57.R14064
Tl-2212 thin film (Tc=102.5K),Tl2Ba2CaCu2O8,Thin Film,,,SC,High-Tc,102.5 K,,,,,,,,,,,10.1103/PhysRevB.57.R14064
Tl-2212,Tl2Ba2CaCu2O8,Bulk,,,SC,High-Tc/cuprate,118 K,ambient pressure,,,,,,,,,,10.1103/PhysRevB.59.4513
Tl2Ba2CaCu2O8,Tl2Ba2CaCu2O8,Bulk,,,SC,High-Tc/cuprate,104 K,,,,,,,,,,,10.1103/PhysRevB.57.5369
Tl₂Ba₂CaCu₂O₈,Tl2Ba2CaCu2O8,Bulk,,,SC,High-Tc/cuprate,,,,,,,,,,,,10.1103/PhysRevB.47.5535
Tl2Ba2CaCu2O8,Tl2Ba2CaCu2O8,Bulk,,,SC,High-Tc/cuprate,110 K,,,layered,,,,,,,,10.1103/PhysRevB.42.8623
Tl₂Ba₂CaCu₂O₈₋δ,Tl2Ba2CaCu2O8,Bulk,,,SC,High-Tc/cuprate,,,,,,,,,,,,10.1103/PhysRevB.58.8812
Tl2Ba2CaCu2O8,Tl2Ba2CaCu2O8,Thin Film,,,SC,High-Tc/cuprate,,,,,,,,,,,True,10.1103/PhysRevB.45.5547
Tl2Ba2CaCu2O8,Tl2Ba2CaCu2O8,Bulk,,,SC,High-Tc/cuprate,,,,,,,,,,,,10.1103/PhysRevLett.67.2581
Tl2Ba2CaCu2O8,Tl2Ba2CaCu2O8,Bulk,,,SC,High-Tc,,,,layered,,,,,,,False,10.1103/PhysRevB.39.2894
Tl2Ba2CaCu2Ox,Tl2Ba2CaCu2O8,Thin Film,,,SC,High-Tc/cuprate,,,,,,,,,,,,10.1103/PhysRevB.54.7470
Tl₂Ba₂CaCu₂O₈,Tl2Ba2CaCu2O8,Bulk,,,SC,High-Tc/cuprate,85 K,,Tetragonal,,,,,,,,True,10.1103/PhysRevB.44.2757
Tl2Ba2CaCu2O8,Tl2Ba2CaCu2O8,Bulk,,,SC,cuprate,,,,,,,,,,,,10.1103/PhysRevB.42.6238
Tl2Ba2CaCu2O8,Tl2Ba2CaCu2O8,Bulk,,,SC,High-Tc/cuprate,,,Tetragonal,,,,,,,,False,10.1103/PhysRevB.41.273
Tl2Ba2CaCu2O8,Tl2Ba2CaCu2O8,Bulk,,,SC,High-Tc,,,Tetragonal,,,,,,,,,10.1103/PhysRevB.47.14489
Tl2Ba2CaCu2O8,Tl2Ba2CaCu2O8,Thin Film,,,SC,High-Tc/cuprate,,,,layered,,,,,,,,10.1103/PhysRevLett.64.1063
Tl2Ba2CaCu2O8-δ,Tl2Ba2CaCu2O8,Bulk,,,SC,High-Tc/cuprate,,,,,,,,,,,,10.1103/PhysRevB.48.557
Tl2Ba2CaCu2O8,Tl2Ba2CaCu2O8,,,,SC,High-Tc/cuprate,,,,,,,,,,,,10.1103/PhysRevB.63.140502
Tl2Ba2CaCu2O8,Tl2Ba2CaCu2O8,Thin Film,~1 μm,LaAlO3,SC,High-Tc,104 K,,,,,,,,,,True,10.1103/PhysRevB.43.6246
TlBaCaCuO,Tl2Ba2CaCu2O8,Bulk,,,SC,High-Tc/cuprate,125 K,,,,,,,,,,,10.1103/PhysRevB.50.15945
Tl-2212,Tl2Ba2CaCu2O8,,,,SC,High-Tc/cuprate,,,,,,,,,,,,10.1103/PhysRevB.57.8662
Tl2Ba2CaCu2O8,Tl2Ba2CaCu2O8,Thin Film,,,SC,High-Tc/cuprate,98 K,,Tetragonal,,I4/mmm,,,,,,True,10.1103/PhysRevB.60.13196
Tl2Ba2CaCu2O8,Tl2Ba2CaCu2O8,Bulk,,,SC,High-Tc/cuprate,,,Tetragonal,,,,,,,,,10.1103/PhysRevB.38.225
Tl-2212,Tl2Ba2CaCu2O8,Bulk,,,SC,High-Tc/cuprate,,,,,,,,,,,,10.1103/PhysRevB.51.15506
Tl₂Ba₂CaCu₂O₈,Tl2Ba2CaCu2O8,Bulk,,,SC,High-Tc/cuprate,,,,layer-structured,,,,,,,,10.1103/PhysRevB.55.R12001
Tl-2212,Tl2Ba2CaCu2O8,Thin Film,,,SC,High-Tc/cuprate,102 K,,,,,,,,,,,10.1103/PhysRevB.54.6115
Tl2Ba2CaCu2O8,Tl2Ba2CaCu2O8,Bulk,,,SC,High-Tc/cuprate,,,,,,,,,,,,10.1103/PhysRevB.45.2447
Tl-2212,Tl2Ba2CaCu2O8,Bulk,,,SC,High-Tc/cuprate,,,,,,,,,,,,10.1103/PhysRevB.47.12322
Tl2Ba2CaCu2O8,Tl2Ba2CaCu2O8,Bulk,,,SC,High-Tc/cuprate,~100 K,,,,,,,,,,,10.1103/PhysRevB.51.3097
Tl2Ba2CaCu2O8,Tl2Ba2CaCu2O8,Bulk,,,SC,High-Tc/cuprate,,,,perovskite,,,,,,,False,10.1103/PhysRevB.42.366
Tl2Ba2CaCu2O8,Tl2Ba2CaCu2O8,Bulk,,,SC,High-Tc/cuprate,,,,,,3.855 Å,,29.318 Å,,,,10.1103/PhysRevB.39.9667
Tl-2212,Tl2Ba2CaCu2O8,Thin Film,,,SC,High-Tc/cuprate,,,,,,,,,,,,10.1103/PhysRevB.54.R12725
Tl₂Ba₂CaCu₂O₈,Tl2Ba2CaCu2O8,,,,SC,High-Tc/cuprate,,,,,,,,,,,,10.1103/PhysRevLett.87.177003
Tl2Ba2CaCu2O8,Tl2Ba2CaCu2O8,Bulk,,,SC,High-Tc/cuprate,102 K,,Tetragonal,,,5.44 Å,5.44 Å,29.55 Å,,,True,10.1103/PhysRevB.48.15999
Tl-2212,Tl2Ba2CaCu2O8,Bulk,,,SC,High-Tc/cuprate,,,,layered,,,,,,,,10.1103/PhysRevB.59.14772
Tl-2212,Tl2Ba2CaCu2O8,Thin Film,,,SC,High-Tc/cuprate,,,,,,,,,,,,10.1103/PhysRevB.57.R8127
Tl2Ba2CaCu2O8,Tl2Ba2CaCu2O8,Bulk,,,SC,cuprate,110 K,,,,,,,,,,,10.1103/PhysRevB.47.5275
Tl2Ba2CaCu2O8,Tl2Ba2CaCu2O8,Bulk,,,SC,High-Tc/cuprate,118 K,,,,,,,,,,,10.1103/PhysRevB.39.4217
Tl2Ba2CaCu2O8+x,Tl2Ba2CaCu2O8,Bulk,,,SC,High-Tc/cuprate,~100 K,,,,,,,,,,True,10.1103/PhysRevB.40.6832
Tl2Ba2CaCu2O8,Tl2Ba2CaCu2O8,,,,SC,High-Tc/cuprate,105 K,,,,,,,,,,,10.1103/PhysRevB.40.11396
Tl2Ba2CaCu2O8,Tl2Ba2CaCu2O8,Bulk,,,SC,High-Tc/cuprate,,,,,,,,,,,,10.1103/PhysRevB.50.4051
Thallium barium calcium copper oxide,Tl2Ba2CaCu2O8,,,,SC,High-Tc/cuprate,,,,,,,,,,,,10.1103/PhysRevB.59.14762
TBCCO,Tl2Ba2CaCu2O8,Bulk,,,SC,High-Tc/cuprate,,,,perovskite-like layered,,,,,,,,10.1103/PhysRevB.62.686
Tl₂Ba₂CaCu₂O₈,Tl2Ba2CaCu2O8,,,,SC,High-Tc/cuprate,,,,,,,,,,,,10.1103/PhysRevLett.76.3412
Tl2Ba2CaCu2O8,Tl2Ba2CaCu2O8,Thin Film,,,SC,High-Tc/cuprate,99.0 K,,,,,,,,,,,10.1103/PhysRevB.47.5964
Tl2Ba2CaCu2O8,Tl2Ba2CaCu2O8,,,,SC,High-Tc/cuprate,,,,,,,,,,,,10.1103/PhysRevLett.73.174
Tl2Ba2CaCu2O8,Tl2Ba2CaCu2O8,,,,SC,High-Tc/cuprate,,,,,,,,,,,,10.1103/PhysRevB.47.1064
Tl2Ba2CaCu2Ox,Tl2Ba2CaCu2O8,Thin Film,,,SC,High-Tc/cuprate,,,,,,,,1.47 nm,,,True,10.1103/PhysRevLett.70.1693
Tl-2212,Tl2Ba2CaCu2O8,Bulk,,,SC,High-Tc,103 K,,,layered,,,,,,dHc2/dT = -2.6 ± 0.2 T/K,True,10.1103/PhysRevB.55.3929
Tl2Ba2CaCu2O8-δ,Tl2Ba2CaCu2O8,Bulk,,,SC,High-Tc/cuprate,110 K,,,,,,,,,,True,10.1103/PhysRevLett.78.721
Tl2Ba2CaCu2O8,Tl2Ba2CaCu2O8,,,,SC,High-Tc/cuprate,,,,,,,,,,,,10.1103/PhysRevB.56.13742
Tl2212,Tl2Ba2CaCu2O8,Thin Film,5000 Å,,SC,High-Tc/cuprate,104 K,,,,,,,,,,True,10.1103/PhysRevB.52.R7046
Tl2Ba2CaCu2O8,Tl2Ba2CaCu2O8,Bulk,,,SC,High-Tc/cuprate,,,,,,,,,,,,10.1103/PhysRevB.41.873
TBCCO,Tl2Ba2CaCu2O8,,,,SC,High-Tc/cuprate,90 K,,,layered,,,,,,,,10.1103/PhysRevB.48.10498
Tl-2212,Tl2Ba2CaCu2O8,Bulk,,,SC,High-Tc/cuprate,103 K,,,layered,,,,29.4 Å,,30 T,True,10.1103/PhysRevB.54.12386
Tl2Ba2CaCu2O8,Tl2Ba2CaCu2O8,Bulk,,,SC,cuprate,,,,pyramidal,,,,,,,True,10.1103/PhysRevB.44.237
Tl₂Ba₂CaCu₂O₈,Tl2Ba2CaCu2O8,Bulk,,,SC,High-Tc/cuprate,,,,,,,,,,,,10.1103/PhysRevB.47.12288
Tl2Ba2CaCu2O8,Tl2Ba2CaCu2O8,Bulk,,,SC,High-Tc/cuprate,,,,,,,,,,,,10.1103/PhysRevB.44.4539
Tl₂Ba₂CaCu₂O₈,Tl2Ba2CaCu2O8,Bulk,,,SC,cuprate,,,,,,,,,,,,10.1103/PhysRevB.61.R3830
Tl2Ba2CaCu2O8+δ,Tl2Ba2CaCu2O8,Bulk,,,SC,High-Tc,110 K,,,,,,,,,,,10.1103/PhysRevB.53.14047
Tl-2212,Tl2Ba2CaCu2O8,Bulk,,,SC,High-Tc/cuprate,,,,,,,,,,,True,10.1103/PhysRevLett.74.3033
Tl2Ba2CaCu2O8,Tl2Ba2CaCu2O8,Bulk,,,SC,High-Tc/cuprate,,,,layered,,,,,,,,10.1103/PhysRevB.61.7021
Tl2Ba2CaCu2O8,Tl2Ba2CaCu2O8,Bulk,,,SC,High-Tc,100 K,,,perovskite,,,,,,,True,10.1103/PhysRevB.42.7989
Tl-2212,Tl2Ba2CaCu2O8,Thin Film,500-600 nm,LaAlO3,SC,High-Tc/cuprate,104.5 K,,,,,,,,,,True,10.1103/PhysRevB.50.3499
Tl2Ba2CaCu2O8,Tl2Ba2CaCu2O8,Bulk,,,SC,High-Tc/cuprate,,,,layered cuprate,,,,,,,,10.1103/PhysRevB.44.4553
Tl2Ba2CaCu2O8,Tl2Ba2CaCu2O8,Thin Film,0.3-0.7 μm,ZrO2-9%Y2O3,SC,High-Tc,98.0-100.3 K,,,layered,,,,,,,True,10.1103/PhysRevB.39.12275
Tl2Ba2CaCu2O8,Tl2Ba2CaCu2O8,,,,SC,High-Tc/cuprate,,,,,,,,,,,,10.1103/PhysRevLett.73.1154
Tl₂Ba₂CaCu₂O₈,Tl2Ba2CaCu2O8,,,,SC,High-Tc/cuprate,,,,,,,,,,,,10.1103/PhysRevB.46.5757
Thallium Barium Calcium Copper Oxide,Tl2Ba2CaCu2O8,Bulk,,,SC,High-Tc/cuprate,,,,,,,,,,,,10.1103/PhysRevB.51.8878
Tl2Ba2CaCu2O8,Tl2Ba2CaCu2O8,Thin Film,,,SC,High-Tc/cuprate,,,,,,,,,,,,10.1103/PhysRevB.46.6643
Tl2212,Tl2Ba2CaCu2O8,Thin Film,,,SC,High-Tc/cuprate,98 K,,,,,,,,,,True,10.1103/PhysRevB.60.R15051
Tl₂Ba₂CaCu₂O₈ (TBCCO),Tl2Ba2CaCu2O8,Bulk,,,SC,High-Tc/cuprate,,,,,,,,,,,,10.1103/PhysRevB.50.3363
Tl2Ba2CaCu2O8,Tl2Ba2CaCu2O8,,,,SC,cuprate,,,,,,,,,,,,10.1103/PhysRevB.45.7356
Tl-2212,Tl2Ba2CaCu2O8,Thin Film,,,SC,High-Tc/cuprate,,,,,,,,,,,,10.1103/PhysRevB.50.9631
Tl2Ba2CaCu2O8+δ (Tl-2212),Tl2Ba2CaCu2O8,,,,SC,High-Tc/cuprate,,,,,,,,,,,,10.1103/PhysRevB.51.15657
