Repository: WyattBunstine/ML_SC_Project

# ML_SC_Project — Chemically and Geometrically Motivated Crystal Graph Neural Networks

This project predicts and screens superconductors from crystal structure. It frames the
problem as a **two-stage hurdle**: first classify whether a material is a superconductor
candidate (SC vs. non-SC), then regress the critical temperature T_c for superconductors.

Two graph-neural-network families are trained and compared:

- a **baseline CGCNN** ([txie-93/cgcnn](https://github.com/txie-93/cgcnn)), and
- an **MPNN** with learned edge features that consumes richer `crystal_graph_v4` graphs
  (this project's contribution).

File: database/superconductor_materials_full.csv (part 163 of 215)
Material_Name,Chemical_Composition,Material_Class,Film_Thickness,Substrate,Material_Type,Superconductor_Type,Superconducting_Transition_Temperature,Pressure,Crystal_Structure,Lattice_Structure,Space_Group,"Lattice_Constant(a)","Lattice_Constant(b)","Lattice_Constant(c)",Lower_Critical_Field,Upper_Critical_Field,Experimental,DOI
Tl2Ba2CaCu2O8,Tl2Ba2CaCu2O8,Thin Film,,,SC,High-Tc/cuprate,,,,,,,,,,,,10.1103/PhysRevB.60.15423
Thallium Barium Calcium Copper Oxide,Tl2Ba2CaCu2O8,Bulk,,,SC,High-Tc/cuprate,,,,,,,,,,,,10.1103/PhysRevB.52.9178
Tl2Ba2CaCu2O8,Tl2Ba2CaCu2O8,,,,SC,High-Tc/cuprate,,,,,,,,,,,,10.1103/PhysRevB.56.5677
Tl2Ba2CaCu2O8,Tl2Ba2CaCu2O8,Bulk,,,SC,High-Tc,110 K,,,,,,,,,,True,10.1103/PhysRevB.40.11400
Tl-2212,Tl2Ba2CaCu2O8,Bulk,,,SC,High-Tc/cuprate,104 K,,,,,,,,,180 T × (1-t),True,10.1103/PhysRevB.58.15218
Tl2Ba2CaCu2O8,Tl2Ba2CaCu2O8,Bulk,,,SC,High-Tc/cuprate,,,,,,,,,,,,10.1103/PhysRevB.44.12544
Tl2Ba2CaCu2O8,Tl2Ba2CaCu2O8,Bulk,,,SC,High-Tc/cuprate,113 K,,,,,,,,,,True,10.1103/PhysRevB.48.10520
Tl2Ba2CaCu2O8,Tl2Ba2CaCu2O8,Thin Film,,,SC,High-Tc/cuprate,,,,,,,,,,,,10.1103/PhysRevB.63.144520
Tl2Ba2CaCu2O8,Tl2Ba2CaCu2O8,Bulk,,,SC,High-Tc/cuprate,,,,,,,,,,,True,10.1103/PhysRevB.42.10199
Tl2Ba2CaCu2O8,Tl2Ba2CaCu2O8,Bulk,,,SC,High-Tc,90 to 108 K,,Tetragonal,,I4/mmm,3.855 Å,3.855 Å,29.32 Å,,,,10.1103/PhysRevB.38.6470
Tl2Ba2CaCu2O8,Tl2Ba2CaCu2O8,Bulk,,,SC,High-Tc/cuprate,,,,,,,,,,,True,10.1103/PhysRevB.41.6621
Thallium barium calcium copper oxide,Tl2Ba2CaCu2O8,Bulk,,,SC,High-Tc/cuprate,,,,layered,,,,,,,,10.1103/PhysRevB.45.12632
Tl2Ba2CaCu2O8,Tl2Ba2CaCu2O8,,,,SC,High-Tc/cuprate,,,,,,,,,,,,10.1103/PhysRevB.48.657
Tl-2212,Tl2Ba2CaCu2O8,Bulk,,,SC,High-Tc/cuprate,,,,,,,,,,,,10.1103/PhysRevB.49.682
Tl2Ba2Can-1CunO4+2n-δ,Tl2Ba2CaCu2O8,Bulk,,,SC,High-Tc/cuprate,,,,layered,,,,,,,,10.1103/PhysRevB.43.2601
Tl2Ba2CaCu2O8,Tl2Ba2CaCu2O8,Bulk,,,SC,High-Tc,,,Tetragonal,perovskite,I4/mmm,3.855 Å,3.855 Å,,,,False,10.1103/PhysRevB.48.7364
Tl2Ba2CaCu2O8,Tl2Ba2CaCu2O8,Thin Film,,,SC,High-Tc/cuprate,114 K,,,,,,,,,,True,10.1103/PhysRevLett.80.4293
Tl2Ba2CaCu2O8,Tl2Ba2CaCu2O8,Bulk,,,SC,High-Tc/cuprate,,,Tetragonal,,I4/mmm,3.855 Å,3.855 Å,29.33 Å,,,,10.1103/PhysRevB.45.10616
Tl2Ba2CaCu2O8,Tl2Ba2CaCu2O8,Bulk,,,SC,High-Tc/cuprate,90 K,,,,,,,,,,,10.1103/PhysRevB.48.3567
Tl2Ba2CaCu2O8,Tl2Ba2CaCu2O8,Thin Film,0.7 μm,ZrO2-9 mol% Y2O3,SC,High-Tc/cuprate,99.0 K,,,,,,,,,,True,10.1103/PhysRevB.40.8834
Tl2Ba2CaCu2O8+δ,Tl2Ba2CaCu2O8,Thin Film,,,SC,High-Tc/cuprate,,,Tetragonal,,,,,,,,True,10.1103/PhysRevB.50.4252
Tl2Ba2CaCu2O8+δ thin film (sample B),Tl2Ba2CaCu2O8,Thin Film,,MgO (100),SC,High-Tc,106 K,,,,,,,,,,True,10.1103/PhysRevB.47.1119
Tl2Ba2CaCu2O8+δ thin film (sample A),Tl2Ba2CaCu2O8,Thin Film,,MgO (100),SC,High-Tc,105 K,,,,,,,,,,True,10.1103/PhysRevB.47.1119
Tl2Ba2Ca1Cu2O8,Tl2Ba2CaCu2O8,Bulk,,,SC,High-Tc/cuprate,,,,layered,,,,,,,,10.1103/PhysRevB.43.7837
Tl2Ba2CaCu2O8+x,Tl2Ba2CaCu2O8,Bulk,,,SC,High-Tc/cuprate,95 K,,,,,,,,,,True,10.1103/PhysRevB.43.10466
Tl2Ba2CaCu2O8,Tl2Ba2CaCu2O8,Thin Film,6000 Å,LaAlO3,SC,High-Tc/cuprate,102-104 K,,Tetragonal,,,,,,,,True,10.1103/PhysRevB.60.4309
Tl2Ba2CaCu2O8,Tl2Ba2CaCu2O8,Thin Film,,,SC,High-Tc/cuprate,,,,,,,,,,,,10.1103/PhysRevB.44.7546
Tl₂Ba₂CaCu₂O₈,Tl2Ba2CaCu2O8,Thin Film,300 nm,LaAlO3,SC,High-Tc/cuprate,101 K,,,,,,,,,,True,10.1103/PhysRevB.49.3667
Tl2Ba2CaCu2O8,Tl2Ba2CaCu2O8,,,,SC,High-Tc/cuprate,,,,,,,,,,,,10.1103/PhysRevB.47.14386
Tl2Ba2CaCu2O8,Tl2Ba2CaCu2O8,Bulk,,,SC,High-Tc/cuprate,,,,,,,,,,,,10.1103/PhysRevLett.68.3236
Tl2Ba2CaCu2O8,Tl2Ba2CaCu2O8,Bulk,,,SC,cuprate,,,,,,,,,,,,10.1103/PhysRevB.56.5518
Tl2Ba2CaCu2O8,Tl2Ba2CaCu2O8,Thin Film,300 nm,,SC,High-Tc/cuprate,,,,,,,,,,,True,10.1103/PhysRevLett.74.2351
Tl2Ba2CaCu2O8,Tl2Ba2CaCu2O8,Bulk,,,SC,cuprate,,,,,,,,,,,,10.1103/PhysRevB.57.6126
Tl2Ba2CaCu2O8,Tl2Ba2CaCu2O8,Bulk,,,SC,High-Tc/cuprate,,,,layered,,,,,,,,10.1103/PhysRevB.47.5947
Tl2Ba2CaCu2O8,Tl2Ba2CaCu2O8,Thin Film,,,SC,High-Tc/cuprate,,,,,,,,,,,,10.1103/PhysRevB.60.9734
Tl2Ba2CaCu2O8,Tl2Ba2CaCu2O8,Bulk,,,SC,High-Tc/cuprate,104 K,,,perovskite-type,,,,,,,True,10.1103/PhysRevB.42.2193
Thallium barium calcium copper oxide,Tl2Ba2CaCu2O8,Bulk,,,SC,High-Tc/cuprate,,,,,,,,,,,,10.1103/PhysRevB.54.6648
Tl2Ba2CaCu2O8,Tl2Ba2CaCu2O8,,,,SC,High-Tc/cuprate,,,,layered,,,,,,,,10.1103/PhysRevB.46.3612
Tl2Ba2CaCu2O8,Tl2Ba2CaCu2O8,Bulk,,,SC,High-Tc,90.0 K,,Tetragonal,,I4/mmm,0.547 nm,0.547 nm,2.97 nm,,,True,10.1103/PhysRevB.38.5028
Tl2Ba2CaCu2O8,Tl2Ba2CaCu2O8,Thin Film,,,SC,High-Tc,,,,,,,,,,,,10.1103/PhysRevB.46.8376
Tl-2212,Tl2Ba2CaCu2O8,Thin Film,1 μm,,SC,High-Tc/cuprate,,,,,,,,,,,True,10.1103/PhysRevB.44.7708
Thallium Barium Calcium Copper Oxide,Tl2Ba2CaCu2O8,Bulk,,,SC,High-Tc/cuprate,,,,,,,,,,,,10.1103/PhysRevB.47.8056
Tl2Ba2CaCu2O8,Tl2Ba2CaCu2O8,Bulk,,,SC,High-Tc,108 K,,,layered,,,,,,,,10.1103/PhysRevLett.63.1515
Thallium barium calcium copper oxide,Tl2Ba2CaCu2O8,Bulk,,,SC,High-Tc/cuprate,,,,,,,,,,,,10.1103/PhysRevB.38.11352
Tl2Ba2CaCu2O8,Tl2Ba2CaCu2O8,Bulk,,,SC,High-Tc/cuprate,,,,,,,,,,,,10.1103/PhysRevLett.66.663
Thallium Barium Calcium Copper Oxide,Tl2Ba2CaCu2O8,Bulk,,,SC,High-Tc/cuprate,,,,,,,,,,,True,10.1103/PhysRevB.46.1130
Tl2Ba2CaCu2O8,Tl2Ba2CaCu2O8,Bulk,,,SC,cuprate,110 K,,,,,,,,,,,10.1103/PhysRevB.40.4442
Tl2Ba2CaCu2O8,Tl2Ba2CaCu2O8,Bulk,,,SC,High-Tc/cuprate,,,,,,,,,,,,10.1103/PhysRevB.48.398
Tl2Ba2CaCu2O8+δ,Tl2Ba2CaCu2O8,Thin Film,,,SC,High-Tc/cuprate,102 K,,,,,,,,,,,10.1103/PhysRevB.55.14623
Tl2Ba2CaCu2O8,Tl2Ba2CaCu2O8,Bulk,,,SC,High-Tc/cuprate,,,,,,,,,,,,10.1103/PhysRevB.55.3173
Tl2Ba2CaCu2O8,Tl2Ba2CaCu2O8,Bulk,,,SC,High-Tc/cuprate,110 K (onset: 98 K),,,,,3.8539(1) Å,3.8539(1) Å,29.3169(6) Å,,,True,10.1103/PhysRevB.51.11915
Tl2Ba2CaCu2O8+δ,Tl2Ba2CaCu2O8,Thin Film,,,SC,High-Tc/cuprate,105 K,,,,,,,,,,True,10.1103/PhysRevB.53.8681
Tl₂Ba₂CaCu₂O₈,Tl2Ba2CaCu2O8,Bulk,,,SC,High-Tc/cuprate,98 K,,,,,,,,,,,10.1103/PhysRevB.44.9480
Tl2Ba2CaCu2O8,Tl2Ba2CaCu2O8,Bulk,,,SC,High-Tc,102 K,,,,,,,,,,True,10.1103/PhysRevB.43.12925
Tl2Ba2CaCu2O8,Tl2Ba2CaCu2O8,Bulk,,,SC,High-Tc,110 K,,,layered,,,,,,,,10.1103/PhysRevLett.64.2827
Tl₂Ba₂CaCu₂O₈,Tl2Ba2CaCu2O8,Bulk,,,SC,High-Tc/cuprate,108 K,,,,,,,,,,,10.1103/PhysRevB.53.R518
Tl2Ba2CaCu2O8,Tl2Ba2CaCu2O8,Bulk,,,SC,High-Tc/cuprate,108 K,,,,,,,,,,True,10.1103/PhysRevB.45.8007
Tl2Ba2CaCu2O8,Tl2Ba2CaCu2O8,Thin Film,,,SC,High-Tc/cuprate,,,,,,,,,,,,10.1103/PhysRevB.59.R9031
Tl2Ba2CaCu2O8,Tl2Ba2CaCu2O8,,,,SC,High-Tc/cuprate,101 K,,,,,,,,,,,10.1103/PhysRevB.49.1376
Tl2Ba2CaCu2O8,Tl2Ba2CaCu2O8,Thin Film,,,SC,High-Tc/cuprate,,,,,,,,,,,,10.1103/PhysRevB.42.2242
Tl2Ba2CaCu2O8,Tl2Ba2CaCu2O8,Bulk,,,SC,High-Tc/cuprate,110 K,,,,,,,,,,,10.1103/PhysRevB.43.2968
Tl2Ba2CaCu2O8,Tl2Ba2CaCu2O8,,,,SC,High-Tc/cuprate,,,,,,,,,,,,10.1103/PhysRevB.62.14373
Tl₂Ba₂CaCu₂O₈,Tl2Ba2CaCu2O8,Bulk,,,SC,High-Tc/cuprate,,,,layered,,,,,,,,10.1103/PhysRevB.49.3511
Tl2Ba2CaCu2O8,Tl2Ba2CaCu2O8,Thin Film,,,SC,High-Tc/cuprate,,,,,,,,,,,,10.1103/PhysRevB.48.16869
Tl₂Ba₂CaCu₂O₈ (Tl2212),Tl2Ba2CaCu2O8,,,,SC,High-Tc/cuprate,,,,,,,,,,,,10.1103/PhysRevB.54.4310
Tl2Ba2CaCu2O8,Tl2Ba2CaCu2O8,Bulk,,,SC,High-Tc/cuprate,,,,layered,,,,,,,,10.1103/PhysRevB.45.13076
Tl2Ba2CaCu2O8,Tl2Ba2CaCu2O8,Thin Film,,,SC,High-Tc/cuprate,,,,,,,,,,,True,10.1103/PhysRevB.51.705
Tl2Ba2CaCu2O8,Tl2Ba2CaCu2O8,Bulk,,,SC,High-Tc/cuprate,,,,layered,,,,,,,,10.1103/PhysRevB.45.13035
Tl-2212,Tl2Ba2CaCu2O8,Bulk,,,SC,High-Tc/cuprate,105 K,,,layered,,,,,,,True,10.1103/PhysRevB.53.5818
Tl2Ba2CaCu2O8,Tl2Ba2CaCu2O8,Thin Film,500 nm,MgO,SC,High-Tc/cuprate,,,,,,,,,,,True,10.1103/PhysRevB.49.9949
Tl-2212,Tl2Ba2CaCu2O8,,,,SC,High-Tc/cuprate,,,,,,,,,,,,10.1103/PhysRevLett.72.2259
Tl2Ba2CaCu2O8,Tl2Ba2CaCu2O8,Bulk,,,SC,High-Tc/cuprate,,,,,,,,,,,,10.1103/PhysRevB.54.16147
Tl2Ba2CaCu2O8-δ,Tl2Ba2CaCu2O8,Bulk,,,SC,High-Tc/cuprate,,,,double CuO2 layers,,,,,,,,10.1103/PhysRevB.54.3070
Tl₂Ba₂CaCu₂O₈,Tl2Ba2CaCu2O8,Bulk,,,SC,High-Tc/cuprate,117 K,,,,,,,,,,,10.1103/PhysRevB.47.2806
Tl₂Ba₂CaCu₂O₈,Tl2Ba2CaCu2O8,Bulk,,,SC,High-Tc/cuprate,,,,,,,,,,,,10.1103/PhysRevLett.67.228
Tl₂Ba₂CaCu₂O₈,Tl2Ba2CaCu2O8,,,,SC,High-Tc/cuprate,,,,,,,,,,,,10.1103/PhysRevLett.70.3447
Tl2Ba2CaCu2O8,Tl2Ba2CaCu2O8,,,,SC,High-Tc/cuprate,,,,,,,,,,,,10.1103/PhysRevB.54.10155
Tl₂Ba₂CaCu₂O₈,Tl2Ba2CaCu2O8,,,,SC,High-Tc,,,,,,,,,,,,10.1103/PhysRevB.49.585
TBCCO,Tl2Ba2CaCu2O8,Thin Film,,,SC,High-Tc/cuprate,,,,,,,,,,,True,10.1103/PhysRevB.56.13746
Tl2Ba2CaCu2O8,Tl2Ba2CaCu2O8,Bulk,,,SC,High-Tc/cuprate,,,,layered,,,,,,,,10.1103/PhysRevLett.67.378
Tl2Ba2Can-1CunOy,Tl2Ba2CaCu2O8,Bulk,,,SC,High-Tc/cuprate,,,,perovskite,,,,,,,,10.1103/PhysRevB.47.12059
Tl2Ba2CaCu2O8,Tl2Ba2CaCu2O8,Bulk,,,SC,High-Tc/cuprate,105 K,,,,,,,,,,True,10.1103/PhysRevB.55.R8717
Tl2Ba2CaCu2O8,Tl2Ba2CaCu2O8,Bulk,,,SC,High-Tc,,,Tetragonal,perovskite-related,I4/mmm,3.8550 Å,3.8550 Å,29.318 Å,,,True,10.1103/PhysRevLett.60.2797
Tl₂Ba₂CaCu₂O₈₊δ,Tl2Ba2CaCu2O8,Thin Film,,,SC,High-Tc/cuprate,,,,,,,,,,,,10.1103/PhysRevB.59.8970
Tl2Ba2CaCu2O8,Tl2Ba2CaCu2O8,Bulk,,,SC,High-Tc/cuprate,105 K,,Tetragonal,layered,,3.855 Å,3.855 Å,29.32 Å,,,,10.1103/PhysRevB.43.7756
Tl2Ba2CaCu2O8,Tl2Ba2CaCu2O8,,,,SC,High-Tc,,,,Cu-O pyramidal layer,,,,,,,,10.1103/PhysRevB.45.5553
Tl2Ba2CaCu2O8,Tl2Ba2CaCu2O8,Thin Film,,,SC,High-Tc/cuprate,,,,,,,,,,,,10.1103/PhysRevB.51.3312
Tl2Ba2CaCu2O8,Tl2Ba2CaCu2O8,Bulk,,,SC,High-Tc/cuprate,,,,,,,,,,,,10.1103/PhysRevB.38.11952
Tl2Ba2CaCu2O8,Tl2Ba2CaCu2O8,Bulk,,,SC,High-Tc/cuprate,,,,,,,,,,,,10.1103/PhysRevB.41.1789
Tl2212,Tl2Ba2CaCu2O8,Bulk,,,SC,High-Tc/cuprate,,,,,,,,,,,,10.1103/PhysRevB.55.1194
Tl2Ba2CaCu2O8,Tl2Ba2CaCu2O8,,,,SC,High-Tc/cuprate,,,,,,,,,,,,10.1103/PhysRevB.51.6747
Tl2Ba2CaCu2O8,Tl2Ba2CaCu2O8,Bulk,,,SC,High-Tc/cuprate,110 K,,,,,,,14.70 Å,,,,10.1103/PhysRevB.43.344
Thallium Barium Calcium Copper Oxide,Tl2Ba2CaCu2O8,Bulk,,,SC,High-Tc/cuprate,,,,layered,,,,,,,,10.1103/PhysRevB.44.4503
Tl2Ba2CaCu2Ox,Tl2Ba2CaCu2O8,,,,SC,High-Tc/cuprate,,,,,,,,,,,,10.1103/PhysRevB.50.12950
Tl₂Ba₂CaCu₂O₈,Tl2Ba2CaCu2O8,,,,SC,High-Tc/cuprate,100 K,,,,,,,,,,,10.1103/PhysRevB.47.985
Thallium Barium Calcium Copper Oxide,Tl2Ba2CaCu2O8,Thin Film,,,SC,High-Tc/cuprate,,,,,,,,,,,,10.1103/PhysRevB.56.913
Tl2Ba2CaCu2O8,Tl2Ba2CaCu2O8,Bulk,,,SC,High-Tc/cuprate,,,,,,,,,,,,10.1103/PhysRevLett.67.1039
Tl2Ba2CaCu2O8,Tl2Ba2CaCu2O8,Bulk,,,SC,High-Tc/cuprate,,,,,,,,,,,,10.1103/PhysRevB.43.8030
Tl2212,Tl2Ba2CaCu2O8,Bulk,,,SC,High-Tc/cuprate,,,,,,,,,,,,10.1103/PhysRevB.55.14479
Tl2Ba2CaCu2O8,Tl2Ba2CaCu2O8,,,,SC,High-Tc/cuprate,,,,,,,,,,,,10.1103/PhysRevB.45.7392
Tl2Ba2CaCu2O8,Tl2Ba2CaCu2O8,Bulk,,,SC,High-Tc,,,,,,,,,,,,10.1103/PhysRevB.63.134506
Tl2Ba2CaCu2O8,Tl2Ba2CaCu2O8,,,,SC,High-Tc/cuprate,,,,,,,,,,,,10.1103/PhysRevB.41.9499
Tl2Ba2CaCu2O8,Tl2Ba2CaCu2O8,Bulk,,,SC,High-Tc/cuprate,,,,,,,,,,,,10.1103/PhysRevLett.69.2705
Tl₂Ba₂CaCu₂O₈,Tl2Ba2CaCu2O8,,,,SC,High-Tc/cuprate,,,,,,,,,,,,10.1103/PhysRevB.46.11050
Tl-2212,Tl2Ba2CaCu2O8,Bulk,,,SC,High-Tc,110 K,,,,,,,,,,True,10.1103/PhysRevB.58.132
Tl2Ba2CaCu2O8,Tl2Ba2CaCu2O8,Thin Film,7000 Å,,SC,High-Tc/cuprate,100.2 K,,,,,,,,,,,10.1103/PhysRevB.44.7094
Tl2Ba2CaCu2O8,Tl2Ba2CaCu2O8,Thin Film,,,SC,High-Tc/cuprate,,,,,,,,,,,,10.1103/PhysRevB.56.2860
Tl-2212,Tl2Ba2CaCu2O8,Bulk,,,SC,High-Tc/cuprate,,,,perovskite,,,,,,,,10.1103/PhysRevB.65.054503
Tl-2212,Tl2Ba2CaCu2O8,Bulk,,,SC,High-Tc/cuprate,102 K,,Tetragonal,,I4/mmm,,,,,,True,10.1103/PhysRevB.56.R11427
Tl2Ba2CaCu2O8,Tl2Ba2CaCu2O8,Bulk,,,SC,High-Tc/cuprate,,,,layered,,,,,,,True,10.1103/PhysRevB.43.3756
Tl2Ba2CaCu2O8,Tl2Ba2CaCu2O8,Bulk,,,SC,cuprate,,,,,,,,,,,TRUE,Handbook of SC
Tl:2212,Tl2Ba2CaCu2O8,Bulk,,,SC,High-Tc,,,,,,,,,,,TRUE,Handbook of SC
Tl-2212,Tl2Ba2CaCu2O8,Thin Film,,,SC,High-Tc/cuprate,,,,,,,,,,,FALSE,10.1103/PhysRevB.70.224509
Tl2Ba2CaCu2O8,Tl2Ba2CaCu2O8,,,,SC,High-Tc/cuprate,,,,,,,,,,,FALSE,10.1103/PhysRevB.77.174504
Tl2Ba2CaCu2O8,Tl2Ba2CaCu2O8,Thin Film,,,SC,High-Tc/cuprate,,,,,,,,,,,FALSE,10.1103/PhysRevB.70.064502
Tl-2212,Tl2Ba2CaCu2O8,Bulk,,,SC,High-Tc/cuprate,107 K,,,,,,,,,,TRUE,10.1103/PhysRevLett.103.067003
Tl2Ba2CaCu2O8,Tl2Ba2CaCu2O8,,,,SC,High-Tc/cuprate/Type-II,,,,layered,,,,,,,FALSE,10.1103/PhysRevB.96.224509
Tl2Ba2CaCu2O8,Tl2Ba2CaCu2O8,,,,SC,High-Tc/cuprate,,,,,,,,,,,FALSE,10.1103/PhysRevB.70.214527
Tl2Ba2CaCu2O8,Tl2Ba2CaCu2O8,Bulk,,,SC,cuprate/High-Tc,,,,,,,,,,,,10.1103/PhysRevLett.121.157001
Tl2Ba2CaCu2O8,Tl2Ba2CaCu2O8,Bulk,,,SC,High-Tc/cuprate,≈110 K,ambient,,Layered perovskite,,,,,,,,10.1103/PhysRevB.82.064513
Tl2Ba2CaCu2O8,Tl2Ba2CaCu2O8,Bulk,,,SC,High-Tc/cuprate,120 K,,,,,,,,,,FALSE,10.1103/PhysRevB.111.134503
Tl2Ba2CaCu2O8,Tl2Ba2CaCu2O8,,,,SC,High-Tc/cuprate,~110 K,,,,,,,,,,FALSE,10.1103/PhysRevB.79.064507
Tl-2212,Tl2Ba2CaCu2O8,Thin Film,,,SC,High-Tc/Cuprate,94K,,,,,,,,,,TRUE,10.1016/j.apsusc.2014.02.183
Tl2Ba2CaCu2O8,Tl2Ba2CaCu2O8,Bulk,,,SC,High-Tc,106 K,,,,,,,,,,FALSE,10.1016/S0921-4534(01)00147-2
Tl2Ba2CaCu2O8,Tl2Ba2CaCu2O8,Thin Film,,,SC,High-Tc,101.1 K,,,,,3.84 Å,,29.17 Å,,,TRUE,10.1016/S0921-4534(97)01888-1
Tl2Ba2CaCu2O8,Tl2Ba2CaCu2O8,Thin Film,,,SC,High-Tc,99.9 K,,,,,3.84 Å,,29.18 Å,,,TRUE,10.1016/S0921-4534(97)01888-1
Tl2Ba2CaCu2O8,Tl2Ba2CaCu2O8,Thin Film,,,SC,High-Tc,101.8 K,,,,,3.84 Å,,29.15 Å,,,TRUE,10.1016/S0921-4534(97)01888-1
Tl2Ba2CaCu2O8,Tl2Ba2CaCu2O8,Thin Film,,,SC,High-Tc,100.9 K,,,,,3.84 Å,,29.15 Å,,,TRUE,10.1016/S0921-4534(97)01888-1
Tl2Ba2CaCu2O8,Tl2Ba2CaCu2O8,Thin Film,,,SC,High-Tc,103.3 K,,,,,3.84 Å,,29.16 Å,,,TRUE,10.1016/S0921-4534(97)01888-1
Tl2Ba2CaCu2O8,Tl2Ba2CaCu2O8,Thin Film,,,SC,High-Tc,100.0 K,,,,,3.84 Å,,29.14 Å,,,TRUE,10.1016/S0921-4534(97)01888-1
Tl2Ba2CaCu2O8,Tl2Ba2CaCu2O8,Thin Film,,,SC,High-Tc,95.3 K,,,,,3.84 Å,,29.13 Å,,,TRUE,10.1016/S0921-4534(97)01888-1
Tl2Ba2CaCu2O8,Tl2Ba2CaCu2O8,Thin Film,,,SC,High-Tc/Cuprate,98K,,,,,,,,,,TRUE,10.1016/S0921-4534(97)00232-3
TBCCO,Tl2Ba2CaCu2O8,Bulk,,,SC,Cuprate,95,,,,,,,,,,FALSE,10.1016/S0921-4534(99)00116-1
Tl-2212,Tl2Ba2CaCu2O8,Bulk,,,SC,High-Tc,110K,,,,,,,,,,TRUE,10.1016/0921-4534(94)91845-7
Tl2Ba2CaCu2O8,Tl2Ba2CaCu2O8,Thin Film,,,SC,High-Tc,104 K,,,,,,,2.93 nm,,,TRUE,10.1016/j.ceramint.2023.01.158
Tl-2212,Tl2Ba2CaCu2O8,Bulk,,,SC,High-Tc,107,,,,,3.8550,,14.650,,,FALSE,10.1016/j.physleta.2018.04.001
Tl-2212,Tl2Ba2CaCu2O8,Bulk,,,SC,High-Tc,118,,,,,,,,,,FALSE,10.1016/S0921-4534(01)00234-9
Tl2Ba2CaCu2O8,Tl2Ba2CaCu2O8,Bulk,,,SC,High-Tc,112 K,,,,,,,,,,FALSE,10.1016/bs.aiep.2018.10.007
Tl2Ba2CaCu2O8,Tl2Ba2CaCu2O8,Bulk,,,SC,High-Tc,110 K,,Tetragonal,,,,,,,,TRUE,10.1016/0921-4534(94)90515-0
Tl2Ba2CaCu2O8,Tl2Ba2CaCu2O8,Bulk,,,SC,High-Tc,108 K,,,,,,,,,,TRUE,10.1016/0921-4534(95)00208-1
Tl-2212,Tl2Ba2CaCu2O8,Thin Film,,,SC,High-Tc,95-100 K,,,,,,,,,,TRUE,10.1016/S0921-4534(01)00110-1
Tl2Ba2CaCu2O8,Tl2Ba2CaCu2O8,Bulk,,,SC,High-Tc,110 K,,,,,,,29.28 Å,0.5 kOe,1 kOe,TRUE,10.1016/j.physc.2005.12.086
Tl2Ba2CaCu2Ox,Tl2Ba2CaCu2O8,Thin Film,,,SC,High-Tc,110 K,,,,,,,2.94 nm,,,TRUE,10.1016/0375-9601(88)90071-0
Tl2Ba2CaCu2O8,Tl2Ba2CaCu2O8,Bulk,,,SC,High-Tc,110,,,,,,,,,,TRUE,10.1016/j.jpcs.2015.04.019
Tl2Ba2CaCu2O8,Tl2Ba2CaCu2O8,Thin Film,,,SC,High-Tc,87 K,,Tetragonal,,,0.385 nm,0.385 nm,,,,TRUE,10.1016/j.jcrysgro.2008.06.052
TBCCO 2212,Tl2Ba2CaCu2O8,Bulk,,,SC,High-Tc,98 K,,,,,,,,,,FALSE,10.1016/S0924-0136(00)00432-5
Tl2Ba2CaCu2O8,Tl2Ba2CaCu2O8,Bulk,,,SC,High-Tc/Cuprate,110,,,,,,,,,,FALSE,10.1016/j.physleta.2008.04.064
Tl-2212,Tl2Ba2CaCu2O8,Thin Film,,,SC,High-Tc,105 K,,,,,,,,,,TRUE,10.1016/j.physc.2006.07.004
Tl-2212,Tl2Ba2CaCu2O8,Thin Film,,,SC,Cuprate,106 K,,Epitaxial,,,,,,,,TRUE,10.1016/j.vacuum.2015.05.038
Tl-2212,Tl2Ba2CaCu2O8,Thin Film,,,SC,High-Tc,105.3 K,1 atm,Epitaxial,c-axis oriented,,,,2.921 nm,,,TRUE,10.1016/S0921-4534(03)01290-5
Tl-2212,Tl2Ba2CaCu2O8,Thin Film,,,SC,High-Tc,98.7 K,1 atm,Epitaxial,c-axis oriented,,,,2.948 nm,,,TRUE,10.1016/S0921-4534(03)01290-5
Tl-2212,Tl2Ba2CaCu2O8,Thin Film,,,SC,High-Tc,99-103 K,,Phase-pure,Epitaxial,,,,,,,TRUE,10.1016/j.ceramint.2019.08.195
Tl-2212,Tl2Ba2CaCu2O8,Bulk,,,SC,High-Tc,103.0 K,,,,,,,,,,FALSE,10.1016/j.physc.2004.06.007
Tl2Ba2CaCu2O8,Tl2Ba2CaCu2O8,Thin Film,,,SC,High-Tc/Cuprate,120 K,,,,,,,,,,TRUE,10.1016/j.physc.2004.08.011
Tl-based superconductor (2212 phase),Tl2Ba2CaCu2O8,Bulk,,,SC,High-Tc,65 K,,,,,,,,,,TRUE,10.1016/0921-4534(94)90258-5
Tl2212,Tl2Ba2CaCu2O8,Thin Film,,,SC,High-Tc/Cuprate,105 K,,,,,,,,,,TRUE,10.1016/j.physc.2007.03.031
Tl2Ba2CaCu2O8,Tl2Ba2CaCu2O8,Bulk,,,SC,Cuprate,110 K,,,,,,,,,,FALSE,10.1016/j.physb.2021.413559
Tl2Ba2CaCu2O8,Tl2Ba2CaCu2O8,Bulk,,,SC,High-Tc,108 K,,,,,,,,,,,10.1016/0921-4534(88)90815-5
Tl2Ba2CaCu2O8,Tl2Ba2CaCu2O8,Bulk,,,SC,High-Tc/Cuprate,104 K,,,,,,,,,,FALSE,10.1016/j.cryogenics.2019.103011
Tl2Ba2CaCu2O8,Tl2Ba2CaCu2O8,Bulk,,,SC,High-Tc/Cuprate,108 K,,,,,,,,,,FALSE,10.1016/j.physb.2021.413182
Tl2Ba2CaCu2O8+x,Tl2Ba2CaCu2O8+x,,,,SC,High-Tc/cuprate,110 K,,Tetragonal,perovskite-like,I4/mmm,,,,,,,10.1103/PhysRevB.39.7255
Tl#3,Tl2Ba2CaCu2O8+x,Bulk,,,SC,High-Tc,107.1,,,,,,,,,,TRUE,10.1016/S0921-4534(02)02291-8
Tl2Ba2CaCu2O8+y,Tl2Ba2CaCu2O8+y,Bulk,,,SC,High-Tc/cuprate,,,,,,,,,,,True,10.1103/PhysRevB.45.12498
Tl2Ba2CaCu2O8+y,Tl2Ba2CaCu2O8+y,,,,SC,High-Tc/cuprate,,,,,,,,,,,,10.1103/PhysRevB.47.11529
Tl2Ba2CaCu2O8+δ,Tl2Ba2CaCu2O8+δ,Bulk,,,SC,High-Tc/cuprate,,ambient pressure,,layered perovskite,,,,,,,,10.1103/PhysRevB.50.13778
Tl2Ba2CaCu2O8+δ,Tl2Ba2CaCu2O8+δ,Thin Film,,,SC,High-Tc/cuprate,,,,,,,,,,,,10.1103/PhysRevB.53.5922
Tl-2212 thin film,Tl2Ba2CaCu2O8+δ,Thin Film,0.2 μm,,SC,High-Tc/cuprate,102.5 K,,,,,,,,,,True,10.1103/PhysRevLett.83.1850
Tl₂Ba₂CaCu₂O₈₊δ,Tl2Ba2CaCu2O8+δ,Bulk,,,SC,High-Tc/cuprate,,,,,,,,,,,,10.1103/PhysRevB.44.914
Tl2Ba2CaCu2O8+δ,Tl2Ba2CaCu2O8+δ,Bulk,,,SC,High-Tc/cuprate,,,,layered,,,,,,,,10.1103/PhysRevB.48.12951
Tl2Ba2CaCu2O8+δ,Tl2Ba2CaCu2O8+δ,Bulk,,,SC,High-Tc,,,,,,,,,,,TRUE,Handbook of SC
TBCCO,Tl2Ba2CaCu2O8+δ,Bulk,,,SC,High-Tc,,,,,,,,,,,TRUE,Handbook of SC
Tl2Ba2CaCu2O8+δ,Tl2Ba2CaCu2O8+δ,Bulk,,,SC,High-Tc/cuprate/Type-II,110 K,ambient,Tetragonal,Layered perovskite,I4/mmm,3.85 Å,3.85 Å,29.30 Å,,,TRUE,10.1103/PhysRevB.73.174524
Tl-2212,Tl2Ba2CaCu2O8+δ,Thin Film,700 nm,MgO,SC,High-Tc/cuprate,102.5 K,Ambient,,,,,,,,,TRUE,10.1103/PhysRevLett.97.237001
"Thallium Barium Calcium Copper Oxide (Reference, Double Layer)",Tl2Ba2CaCu2O8+δ,Bulk,,,SC,High-Tc/cuprate,,,,,,,,,,,FALSE,10.1103/PhysRevB.70.214502
Tl2Ba2CaCu2O8+δ (Tl-2212),Tl2Ba2CaCu2O8+δ,Bulk,,,SC,High-Tc/cuprate,,,,layered,,,,,,,FALSE,10.1103/PhysRevB.79.214510
Tl-2212,Tl2Ba2CaCu2O8+δ,Bulk,,,SC,High-Tc/cuprate,91–112 K,ambient pressure,Tetragonal,body-centered tetragonal,I4/mmm,,,,,,TRUE,10.1103/PhysRevB.107.224508
Tl-2212,Tl2Ba2CaCu2O8+δ,Thin Film,200 nm,LaAlO3,SC,High-Tc/cuprate,102.5 K,,,,,,,,,,TRUE,10.1103/PhysRevB.71.024507
Tl2Ba2CaCu2O8+δ,Tl2Ba2CaCu2O8+δ,Thin Film,,,SC,High-Tc,96 K,,,,,,,,,,TRUE,10.1016/j.physc.2011.09.007
Tl2Ba2CaCu2O8,Tl2Ba2CaCu2O8-x,Thin Film,100-205 nm,"LaAlO3 (vicinal cut, 10°, 15°, 20°, 25°)",SC,High-Tc/cuprate,"98-103 K (general onset); 15° sample: 114 K (Tc onset), 99 K (Tc), 90 K (Tc0); 25° sample: 112 K (Tc onset), 97 K (Tc), 89 K (Tc0); 20° sample: 90 K (Tc0)",,,Layered crystal structure,,,,,,,TRUE,10.1103/PhysRevB.74.214514
Tl2Ba2CaCu2O8-δ,Tl2Ba2CaCu2O8-δ,,,,SC,High-Tc/cuprate,,,,,,,,,,,,10.1103/PhysRevB.47.15265
Tl2Ba2CaCu2O8-δ,Tl2Ba2CaCu2O8-δ,Bulk,,,SC,High-Tc/cuprate,,,,,,,,,,,,10.1103/PhysRevLett.67.2088
Thallium Barium Calcium Copper Oxide (Tl-2212) thin film,Tl2Ba2CaCu2O8-δ,Thin Film,,,SC,High-Tc/cuprate,,,,,,,,,,,FALSE,10.1103/PhysRevB.72.174509
Tl2Ba2CaCu2O8-δ,Tl2Ba2CaCu2O8-δ,Bulk,,,SC,High-Tc/Cuprate,97 K,,,,,,,,,,TRUE,10.1016/j.ijoes.2023.01.004
Tl₂Ba₂CaCu₂Oᵧ,Tl2Ba2CaCu2O8.13,Bulk,,,SC,High-Tc/cuprate,97.5 K,,Tetragonal,,I4/mmm,,,,,,True,10.1103/PhysRevB.66.214523
Thallium barium calcium copper oxide,Tl2Ba2CaCu2Ox,,,,SC,High-Tc/cuprate,,,,,,,,,,,,10.1103/PhysRevB.59.R6620
Tl2Ba2CaCu2Ox,Tl2Ba2CaCu2Ox,,,,SC,High-Tc/cuprate,,,,,,,,,,,,10.1103/PhysRevB.47.8212
Tl2Ba2CaCu2Ox epitaxial,Tl2Ba2CaCu2Ox,Thin Film,,SrTiO3,SC,High-Tc/cuprate,101 K,,,,,,,,,dHc2/dT = -2 T/K,True,10.1103/PhysRevB.45.10801
Tl2Ba2CaCu2Ox polycrystalline,Tl2Ba2CaCu2Ox,Thin Film,,MgO,SC,High-Tc/cuprate,102.5 K,,,,,,,,,dHc2/dT = -2 T/K,True,10.1103/PhysRevB.45.10801
Tl2Ba2CaCu2Ox,Tl2Ba2CaCu2Ox,Bulk,,,SC,High-Tc/cuprate,,,,,,,,,,,,10.1103/PhysRevB.45.10071
Tl2Ba2CaCu2Ox,Tl2Ba2CaCu2Ox,Bulk,,,SC,High-Tc,104 K,,,,,,,,~10 Oe at 100 K,,True,10.1103/PhysRevB.45.5641
Tl-2212,Tl2Ba2CaCu2Ox,Bulk,,,SC,High-Tc/cuprate,,,,,,,,,,,,10.1103/PhysRevB.51.12754
Tl2Ba2CaCu2Ox,Tl2Ba2CaCu2Ox,Bulk,,,SC,High-Tc/cuprate,,,,,,,,,,,,10.1103/PhysRevB.47.14630
Thallium barium calcium copper oxide,Tl2Ba2CaCu2Ox,Bulk,,,SC,High-Tc/cuprate,100 K,,,,,,,,,,,10.1103/PhysRevB.42.7953
Tl2Ba2CaCu2Ox,Tl2Ba2CaCu2Ox,Bulk,,,SC,High-Tc,105 K,,,,,,,,,,True,10.1103/PhysRevB.46.11102
Tl₂Ba₂CaCu₂Oₓ,Tl2Ba2CaCu2Ox,,,,SC,High-Tc/cuprate,,,,layered,,,,,,,,10.1103/PhysRevLett.69.2276
Tl2Ba2CaCu2Ox,Tl2Ba2CaCu2Ox,Thin Film,,MgO (100),SC,High-Tc,104.2 K,,,,,,,,,,True,10.1103/PhysRevB.42.6249
Tl2Ba2CaCu2Ox,Tl2Ba2CaCu2Ox,Thin Film,8000 Å,,SC,High-Tc/cuprate,102.2 K,,,,,,,,,65 T (1-t),True,10.1103/PhysRevB.57.13894
Tl-Ba-Ca-Cu-O,Tl2Ba2CaCu2Ox,Thin Film,1 μm,SrTiO3,SC,High-Tc,100 K,,,,,,,,,,True,10.1103/PhysRevB.42.6264
Tl2Ba2CaCu2Ox,Tl2Ba2CaCu2Ox,Thin Film,,MgO,SC,High-Tc/cuprate,78 K,,,perovskite,,,,,,,True,10.1103/PhysRevB.39.2779
Thallium Barium Calcium Copper Oxide,Tl2Ba2CaCu2Ox,Bulk,,,SC,High-Tc/cuprate,,,,,,,,,,,,10.1103/PhysRevB.48.16853
Tl2Ba2CaCu2Ox,Tl2Ba2CaCu2Ox,Thin Film,8000 Å,,SC,High-Tc/cuprate,"102.2 K (irradiated), 104.2 K (unirradiated)",,,layered,,,,,,,True,10.1103/PhysRevB.54.3622
Tl2Ba2CaCu2Ox,Tl2Ba2CaCu2Ox,Bulk,,,SC,High-Tc/cuprate,106 K,,,,,,,,,,,10.1103/PhysRevB.39.819
Tl2Ba2CaCu2Ox thin film,Tl2Ba2CaCu2Ox,Thin Film,1900 nm,ZrO2-9%Y2O3,SC,High-Tc,,,,,,,,,,,True,10.1103/PhysRevLett.63.1877
Tl2Ba2CaCu2Ox,Tl2Ba2CaCu2Ox,Bulk,,,SC,High-Tc/cuprate,,,,,,,,,,,,10.1103/PhysRevB.40.9366
Tl2Ba2CaCu2Ox,Tl2Ba2CaCu2Ox,,,,SC,cuprate,,,,layered,,,,,,,FALSE,10.1103/PhysRevB.79.104515
Tl2Ba2CaCu2Oy (Tl-2212),Tl2Ba2CaCu2Oy,Bulk,,,SC,High-Tc/cuprate,113 K,,,,,,,,,,True,10.1103/PhysRevB.53.R14749
TBCCO,Tl2Ba2CaCu2Oy,Bulk,,,SC,High-Tc/cuprate,103 K,,,,,,,,,,True,10.1103/PhysRevB.52.13013
Tl2Ba2CaCu2Oy,Tl2Ba2CaCu2Oy,Bulk,,,SC,High-Tc/cuprate,,,,layered,,,,,,,,10.1103/PhysRevLett.66.2164
Tl2Ba2CaCu2Oy,Tl2Ba2CaCu2Oy,,,,SC,High-Tc/cuprate,,,,,,,,,,,,10.1103/PhysRevLett.77.2065
Tl2Ba2CaCu2Oy,Tl2Ba2CaCu2Oy,Bulk,,,SC,High-Tc/cuprate,,,Tetragonal,,,,,,,,,10.1103/PhysRevB.38.8885
Tl2Ba2CaCu2Oy,Tl2Ba2CaCu2Oy,,,,SC,High-Tc,,,,,,,,,,,,10.1103/PhysRevB.56.14668
Tl₂Ba₂CaCu₂O_y,Tl2Ba2CaCu2Oy,,,,SC,High-Tc/cuprate,90 K,,,,,,,,,,,10.1103/PhysRevB.41.6418
Tl2Ba2CaCu2Oy,Tl2Ba2CaCu2Oy,Bulk,,,SC,High-Tc/cuprate,97 K,,Tetragonal,layered,I4/mmm,3.85 Å,3.85 Å,29.3 Å,,,True,10.1103/PhysRevB.42.2659
Tl2Ba2CaCu2Oy,Tl2Ba2CaCu2Oy,Thin Film,,,SC,High-Tc/cuprate,,,,,,,,,,,,10.1103/PhysRevB.65.180515
TBCCO,Tl2Ba2CaCu2Oy,Thin Film,6000 Å,MgO,SC,High-Tc/cuprate,100.0 ± 0.5 K,,,,,,,,,,True,10.1103/PhysRevB.58.6650
Tl2Ba2CaCu3O10,Tl2Ba2CaCu3O10,,,,SC,High-Tc/cuprate,,,,,,,,,,,,10.1103/PhysRevB.50.15993
Tl2Ba2CaCu3O10,Tl2Ba2CaCu3O10,Bulk,,,SC,High-Tc,125 K,,,,,,,,,,FALSE,10.1016/bs.aiep.2018.10.007
Tl2Ba2CaCu3O8,Tl2Ba2CaCu3O8,Bulk,,,SC,High-Tc/cuprate,,,,layered,,,,,,,,10.1103/PhysRevB.56.14827
Tl2Ba2CaCuO8,Tl2Ba2CaCuO8,Bulk,,,SC,High-Tc/cuprate,100 K,,,,,,,,,,,10.1103/PhysRevLett.70.1529
Tl2Ba2CaCuOx,Tl2Ba2CaCuOx,Bulk,,,SC,High-Tc/cuprate,,,,,,,,,,,,10.1103/PhysRevB.56.2722
Tl-Ba-Ca-Cu-O (2:2:0:1),Tl2Ba2Cu1O5,,,,SC,High-Tc/cuprate,,,,,,,,,,,,10.1103/PhysRevB.47.3435
Tl2Ba2Cu1O6,Tl2Ba2Cu1O6,Bulk,,,SC,High-Tc,85 K,,,perovskite-like,,,,,,,,10.1103/PhysRevLett.61.750
Tl₂Ba₂CuO₆,Tl2Ba2Cu1O6,Bulk,,,SC,High-Tc/cuprate,,,,layered,,,,,,,,10.1103/PhysRevB.54.6107
TBCO,Tl2Ba2Cu1O6,,,,SC,High-Tc/cuprate,,,,,,,,,,,,10.1103/PhysRevB.56.13746
Tl#4,Tl2Ba2Cu2O6+x,Bulk,,,SC,High-Tc,92.1,,,,,,,,,,TRUE,10.1016/S0921-4534(02)02291-8
Tl2Ba2Cu3O10,Tl2Ba2Cu3O10,Bulk,,,SC,cuprate,,,,,,,,,,,,10.1103/PhysRevB.53.5826
Tl2Ba2Cu3O8+x,Tl2Ba2Cu3O8,Bulk,,,SC,High-Tc,81 K,,,,,,,,,,True,10.1103/PhysRevLett.60.937
Tl2Ba2CuO,Tl2Ba2CuO,,,,SC,High-Tc/cuprate,,,,,,,,,,,,10.1103/PhysRevLett.71.785
Thallium Barium Copper Oxide (TBCO),Tl2Ba2CuO(6+δ),Single Crystal,,,SC,High-Tc/cuprate,,,,,,,,,,,FALSE,10.1103/PhysRevB.88.060502
"Tl2Ba2CuO2 (Superconducting, cited)",Tl2Ba2CuO2,,,,SC,cuprate,,,,,,,,,,,FALSE,10.1103/PhysRevB.106.224503
Thallium Barium Copper Oxide,Tl2Ba2CuO4,,,,SC,High-Tc/cuprate,,,,,,,,,,,,10.1103/PhysRevLett.76.1928
Thallium Barium Copper Oxide,Tl2Ba2CuO4,Bulk,,,SC,High-Tc/cuprate,,,,,,,,,,,,10.1103/PhysRevB.59.12121
Tl2Ba2CuO4,Tl2Ba2CuO4,,,,SC,High-Tc/cuprate,,,Tetragonal,perovskite-like layered,,,,,,,FALSE,10.1103/PhysRevB.90.220506
Tl2Ba2CuO4+δ,Tl2Ba2CuO4+δ,Bulk,,,SC,High-Tc/cuprate,,,orthorhombic,,,,,,,,,10.1103/PhysRevB.58.1051
Tl₂Ba₂CuO₅,Tl2Ba2CuO5,Bulk,,,SC,High-Tc/cuprate,0-50 K,,,,,,,,,,,10.1103/PhysRevB.53.R518
TlB2Cn-1CunO2n+3 (2201),Tl2Ba2CuO5,Bulk,,,SC,High-Tc cuprate,90 K,,,,,,,,,,TRUE,Handbook of SC
Tl2Ba2CuO5,Tl2Ba2CuO5,Bulk,,,SC,High-Tc/cuprate,,,,,,,,,,,FALSE,10.1103/PhysRevB.80.094523
Tl2Ba2CuO6+x,Tl2Ba2CuO6,Bulk,,,SC,High-Tc/cuprate,,,,,,,,,,,True,10.1103/PhysRevB.65.054516
Tl2Ba2CuO6,Tl2Ba2CuO6,Bulk,,,SC,High-Tc/cuprate,,,,,,,,,,,,10.1103/PhysRevB.65.134511
Tl2Ba2CuO6,Tl2Ba2CuO6,,,,SC,High-Tc,,,,,,,,,,,,10.1103/PhysRevB.38.6624
Tl2201,Tl2Ba2CuO6,Bulk,,,SC,High-Tc/cuprate,76 K,,,,,,,,,,True,10.1103/PhysRevB.59.1528
Tl2Ba2CuO6,Tl2Ba2CuO6,Thin Film,,,SC,High-Tc/cuprate,,,,,,,,,,,,10.1103/PhysRevLett.71.2315
Tl2Ba2CuO6+δ,Tl2Ba2CuO6,Bulk,,,SC,High-Tc/cuprate,80 K,,,,,,,,,,True,10.1103/PhysRevB.45.8016
Tl-2201 optimally doped,Tl2Ba2CuO6,Bulk,,,SC,High-Tc/cuprate,81 K,,,,,,,,,,True,10.1103/PhysRevB.61.5930
Tl-2201 overdoped,Tl2Ba2CuO6,Bulk,,,SC,High-Tc/cuprate,32 K,,,,,,,,,,True,10.1103/PhysRevB.61.5930
Tl2201,Tl2Ba2CuO6,Bulk,,,SC,High-Tc/cuprate,78.7 K,,,,,,,,,,,10.1103/PhysRevLett.82.2366
Tl2Ba2CuO6+x,Tl2Ba2CuO6,Bulk,,,SC,High-Tc/cuprate,90 K,ambient pressure,,layered,,,,,,measured,,10.1103/PhysRevB.53.11831
Tl2Ba2CuO6+δ,Tl2Ba2CuO6,Bulk,,,SC,High-Tc/cuprate,,,,,,,,,,,,10.1103/PhysRevB.54.R12713
Tl2Ba2CuO6,Tl2Ba2CuO6,,,,SC,High-Tc/cuprate,,,Tetragonal,,I4/mmm,3.866 Å,3.866 Å,23.239 Å,,,,10.1103/PhysRevB.58.2851
Tl2Ba2CuO6,Tl2Ba2CuO6,Bulk,,,SC,High-Tc/cuprate,82.5 K,,,layered,,,,,60 Oe at 7 K,,True,10.1103/PhysRevB.50.13073
Tl2Ba2CuO6,Tl2Ba2CuO6,Bulk,,,SC,High-Tc/cuprate,85 K,,,layered,,,,,,,,10.1103/PhysRevLett.80.4753
Tl2201,Tl2Ba2CuO6,Bulk,,,SC,High-Tc/cuprate,78 K,,,,,,,,,,True,10.1103/PhysRevLett.77.727
Tl2201 overdoped,Tl2Ba2CuO6,Bulk,,,SC,High-Tc/cuprate,37 K,,,,,,,,,,True,10.1103/PhysRevLett.77.727
Tl2Ba2CuO6+δ (Tl2201),Tl2Ba2CuO6,,,,SC,High-Tc/cuprate,,,,single CuO2 layer,,,,,,,,10.1103/PhysRevB.54.10131
Tl2Ba2CuO6,Tl2Ba2CuO6,Bulk,,,SC,High-Tc/cuprate,,,,,,,,,,,,10.1103/PhysRevB.39.9175
Tl2Ba2CuO6,Tl2Ba2CuO6,,,,SC,High-Tc/cuprate,~15 K,,,,,,,,,,,10.1103/PhysRevLett.75.4662
Tl2Ba2CuO6,Tl2Ba2CuO6,Bulk,,,SC,High-Tc,,,,,,,,,,,,10.1103/PhysRevB.40.2642
Tl-2201,Tl2Ba2CuO6,,,,SC,High-Tc/cuprate,,,,,,,,,,,,10.1103/PhysRevB.58.3462
Tl2Ba2CuO6+δ,Tl2Ba2CuO6,Bulk,,,SC,High-Tc/cuprate,47.9 K,,,layered,,,,,,44.3 T,True,10.1103/PhysRevB.57.5401
Tl2Ba2CuO6,Tl2Ba2CuO6,Bulk,,,SC,High-Tc/cuprate,"15 K (as synthesized), 87 K (optimized)",,,layered,,,,,,,True,10.1103/PhysRevB.49.9906
Tl2Ba2Can-1CunO4+2n,Tl2Ba2CuO6,Bulk,,,SC,High-Tc/cuprate,110 K,,,,,,,,,,,10.1103/PhysRevB.57.8632
Tl₂Ba₂CuO₆₊δ (Tc = 90K),Tl2Ba2CuO6,Bulk,,,SC,High-Tc/cuprate,90 ± 3 K,,Tetragonal,,,,,,,,True,10.1103/PhysRevB.55.1223
Tl₂Ba₂CuO₆₊δ (Tc = 80K),Tl2Ba2CuO6,Bulk,,,SC,High-Tc/cuprate,80 ± 5 K,,Tetragonal,,,,,,,,True,10.1103/PhysRevB.55.1223
Tl-2201,Tl2Ba2CuO6,Bulk,,,SC,High-Tc/cuprate,,,,layered,,,,,,,True,10.1103/PhysRevB.59.4343
Tl2Ba2CuO6,Tl2Ba2CuO6,Bulk,,,SC,High-Tc,,,Tetragonal,body-centered-tetragonal,I4/mmm,,,,,,True,10.1103/PhysRevB.41.6409
Tl2Ba2CuO6,Tl2Ba2CuO6,Bulk,,,SC,High-Tc/cuprate,14 K,,,layered,,,,,,15.8 T at 0 K,,10.1103/PhysRevB.52.3075
Tl-2201,Tl2Ba2CuO6,Bulk,,,SC,High-Tc/cuprate,90 K,ambient pressure,,,,,,,,,,10.1103/PhysRevB.59.4513
Tl₂Ba₂CuO₆,Tl2Ba2CuO6,Bulk,,,SC,High-Tc/cuprate,88.8 K,,,,,,,,600 G at T=0,,True,10.1103/PhysRevB.47.5535
Tl2Ba2CuO6,Tl2Ba2CuO6,Bulk,,,SC,High-Tc,,,Tetragonal,body-centered-tetragonal,,,,,,,,10.1103/PhysRevB.43.5451
Tl2Ba2CuO6,Tl2Ba2CuO6,Bulk,,,SC,High-Tc/cuprate,20 K,,,perovskite,,,,,,Hc2(T) data shown in Fig. 4,,10.1103/PhysRevB.53.2863
Tl2Ba2CuO6,Tl2Ba2CuO6,Bulk,,,SC,High-Tc,,,Tetragonal,Body-centered-tetragonal,I4/mmm,,,,,,False,10.1103/PhysRevB.45.3152
Tl₂Ba₂CuO₆,Tl2Ba2CuO6,,,,SC,High-Tc/cuprate,,,,,,,,,,,,10.1103/PhysRevB.57.5505
Tl2Ba2CuO6+δ,Tl2Ba2CuO6,Bulk,,,SC,High-Tc/cuprate,,,,,,,,,,,,10.1103/PhysRevLett.82.3148
Tl2Ba2CuO6,Tl2Ba2CuO6,Bulk,,,SC,High-Tc,,,Tetragonal,,,,,,,,,10.1103/PhysRevB.47.14489
Thallium Barium Copper Oxide,Tl2Ba2CuO6,Bulk,,,SC,cuprate,,,,,,,,,,20 T,,10.1103/PhysRevLett.76.3786
Tl2Ba2CuO6+δ,Tl2Ba2CuO6,Bulk,,,SC,High-Tc/cuprate,,,,,,,,,,,,10.1103/PhysRevLett.69.2134
Tl2Ba2CuO6,Tl2Ba2CuO6,Bulk,,,SC,High-Tc/cuprate,82 K,,Tetragonal,,I4/mmm,,,,,,True,10.1103/PhysRevB.60.13196
Tl2Ba2CuO6 film,Tl2Ba2CuO6,Thin Film,,,SC,High-Tc/cuprate,80 K,,Tetragonal,,I4/mmm,,,,,,True,10.1103/PhysRevB.60.13196
Tl2Ba2CuO6,Tl2Ba2CuO6,Bulk,,,SC,High-Tc/cuprate,90 K,,Tetragonal,,I4/mmm,3.866 Å,3.866 Å,23.239 Å,,,True,10.1103/PhysRevB.38.225
Tl2Ba2CuO6-δ,Tl2Ba2CuO6,,,,SC,High-Tc/cuprate,,,,,,,,,,,,10.1103/PhysRevB.53.86
Tl-2201,Tl2Ba2CuO6,Thin Film,5000 Å,SrTiO3,SC,High-Tc/cuprate,85 K,,,,,,,,,,True,10.1103/PhysRevB.54.6115
Tl-2201 (annealed),Tl2Ba2CuO6,Thin Film,5000 Å,SrTiO3,SC,High-Tc/cuprate,63 K,,,,,,,,,,True,10.1103/PhysRevB.54.6115
Tl2Ba2CuO6+δ,Tl2Ba2CuO6,,,,SC,High-Tc/cuprate,,,,,,,,,,,,10.1103/PhysRevB.50.10346
Tl2201,Tl2Ba2CuO6,Bulk,,,SC,High-Tc/cuprate,15 K,,,,,,,,,,,10.1103/PhysRevB.56.11931
Tl₂Ba₂CuO₆,Tl2Ba2CuO6,Bulk,,,SC,High-Tc/cuprate,,,,layered,,,,,,,,10.1103/PhysRevLett.72.1746
Tl₂Ba₂CuO₆,Tl2Ba2CuO6,Bulk,,,SC,High-Tc/cuprate,near 20 K,,,,,,,,,,,10.1103/PhysRevB.60.12467
Tl2Ba2CuO6,Tl2Ba2CuO6,Bulk,,,SC,High-Tc/cuprate,88 K,,Tetragonal,,,5.44 Å,5.44 Å,23.24 Å,,,True,10.1103/PhysRevB.48.15999
Tl2Ba2CuO6,Tl2Ba2CuO6,Bulk,,,SC,High-Tc/cuprate,83 K,,,,,,,,,,,10.1103/PhysRevB.39.4217
Tl2Ba2CuO6+δ,Tl2Ba2CuO6,Bulk,,,SC,High-Tc/cuprate,,,,,,,,,,,,10.1103/PhysRevB.57.13422
Tl₂Ba₂CuO₆₊δ,Tl2Ba2CuO6,,,,SC,High-Tc/cuprate,,,,,,,,,,,,10.1103/PhysRevB.56.14717
Tl2201 optimal,Tl2Ba2CuO6,Bulk,,,SC,High-Tc/cuprate,90 K,,,,,,,,,,True,10.1103/PhysRevLett.77.3212
Tl2201 overdoped,Tl2Ba2CuO6,Bulk,,,SC,High-Tc/cuprate,23 K,,,,,,,,,,True,10.1103/PhysRevLett.77.3212
Tl2201,Tl2Ba2CuO6,Bulk,,,SC,High-Tc/cuprate,85 K,,,,,,,,,,,10.1103/PhysRevB.51.3797
Tl2Ba2CuO6,Tl2Ba2CuO6,Bulk,,,SC,High-Tc/cuprate,,,,,,,,,,,True,10.1103/PhysRevB.53.R2963
Thallium Barium Copper Oxide,Tl2Ba2CuO6,Bulk,,,SC,High-Tc/cuprate,,,,,,,,,,,,10.1103/PhysRevLett.88.177201
Tl2Ba2CuO6,Tl2Ba2CuO6,Bulk,,,SC,High-Tc/cuprate,,,,,,,,,,,,10.1103/PhysRevB.50.3181
Tl2Ba2CuO6,Tl2Ba2CuO6,Bulk,,,SC,High-Tc/cuprate,,,,,,,,,,,,10.1103/PhysRevB.63.224506
Tl₂Ba₂CuO₆,Tl2Ba2CuO6,Bulk,,,SC,High-Tc/cuprate,80 K,,Tetragonal,,I4/mmm,,,,,,True,10.1103/PhysRevB.47.3450
Tl2Ba2CuO6,Tl2Ba2CuO6,Bulk,,,SC,High-Tc,10 K,,Tetragonal,perovskite,I4/mmm,,,,,,True,10.1103/PhysRevB.38.11962
Tl₂Ba₂CuO₆,Tl2Ba2CuO6,Bulk,,,SC,cuprate,,,,,,,,,,,,10.1103/PhysRevB.61.R3830
Tl₂Ba₂CuO₆₊δ (84K sample),Tl2Ba2CuO6,Bulk,,,SC,High-Tc/cuprate,84 K,,,,,,,,,,True,10.1103/PhysRevLett.71.1764
Tl₂Ba₂CuO₆₊δ (66K sample),Tl2Ba2CuO6,Bulk,,,SC,High-Tc/cuprate,66 K,,,,,,,,,,True,10.1103/PhysRevLett.71.1764
Tl₂Ba₂CuO₆₊δ (53K sample),Tl2Ba2CuO6,Bulk,,,SC,High-Tc/cuprate,53 K,,,,,,,,,,True,10.1103/PhysRevLett.71.1764
Tl₂Ba₂CuO₆₊δ (13K sample),Tl2Ba2CuO6,Bulk,,,SC,High-Tc/cuprate,13 K,,,,,,,,,,True,10.1103/PhysRevLett.71.1764
Tl-2201,Tl2Ba2CuO6,,,,SC,High-Tc/cuprate,,,,,,,,,,,,10.1103/PhysRevLett.82.5349
Tl2Ba2CuO6,Tl2Ba2CuO6,Bulk,,,SC,High-Tc/cuprate,,,,,,,,,,,,10.1103/PhysRevLett.87.067005
Tl2Ba2CuO6,Tl2Ba2CuO6,Bulk,,,SC,High-Tc/cuprate,,,,,,,,,,,,10.1103/PhysRevLett.74.4313
Tl2Ba2CuO6-δ,Tl2Ba2CuO6,Bulk,,,SC,High-Tc,,,,,,,,,,,,10.1103/PhysRevB.54.3562
Tl2Ba2CuO6+δ,Tl2Ba2CuO6,Bulk,,,SC,High-Tc/cuprate,90 K,,,,,,,,,,True,10.1103/PhysRevLett.77.2304
Tl2201,Tl2Ba2CuO6,Thin Film,,,SC,High-Tc/cuprate,80 K,,,,,,,,,,True,10.1103/PhysRevB.60.R15051
Tl2Ba2CuO6,Tl2Ba2CuO6,Bulk,,,SC,High-Tc/cuprate,97 K,,,,I4/mmm,,,,,,,10.1103/PhysRevB.65.224521
Tl-2201,Tl2Ba2CuO6,Bulk,,,SC,High-Tc/cuprate,85 K,,,,,,,,,,True,10.1103/PhysRevB.63.094510
Tl2Ba2CuO6,Tl2Ba2CuO6,,,,SC,cuprate,,,,,,,,,,,,10.1103/PhysRevB.50.6402
Tl2Ba2CuO6,Tl2Ba2CuO6,Bulk,,,SC,High-Tc/cuprate,~90 K,,,,,,,,,,,10.1103/PhysRevB.49.13137
Tl2Ba2CuO6+δ (Tl-2201),Tl2Ba2CuO6,Bulk,,,SC,High-Tc/cuprate,,,,,,,,,,,,10.1103/PhysRevB.53.5170
Tl2Ba2CuO6 (overdoped),Tl2Ba2CuO6,Bulk,,,SC,High-Tc/cuprate,,,,,,,,,,,,10.1103/PhysRevB.64.214502
Tl2Ba2CuO6,Tl2Ba2CuO6,Bulk,,,SC,High-Tc,87 K,,,,,,,,,,True,10.1103/PhysRevB.40.11400
Tl2Ba2CuO6,Tl2Ba2CuO6,Bulk,,,SC,High-Tc/cuprate,,,,,,,,,,,,10.1103/PhysRevLett.73.3302
Tl-2201,Tl2Ba2CuO6,Bulk,,,SC,High-Tc/cuprate,,,,,,,,,,,,10.1103/PhysRevB.61.1490
Tl₂Ba₂CuO₆₊δ,Tl2Ba2CuO6,Bulk,,,SC,High-Tc/cuprate,,,Tetragonal,perovskite-related,,,,,,,True,10.1103/PhysRevB.54.588
Tl2Ba2CuO6 (Tl2201),Tl2Ba2CuO6,Bulk,,,SC,High-Tc/cuprate,,,,,,,,,,,,10.1103/PhysRevB.64.064515
Tl2Ba2CuO6,Tl2Ba2CuO6,Bulk,,,SC,High-Tc/cuprate,14 K,,,layered,,,,,,15.8 T at 0 K,True,10.1103/PhysRevB.54.1251
Tl2Ba2CuO6,Tl2Ba2CuO6,Bulk,,,SC,High-Tc/cuprate,~20 K,,,,,,,,,,True,10.1103/PhysRevB.42.10199
Tl2Ba2CuO6,Tl2Ba2CuO6,Bulk,,,SC,High-Tc,0 to 85 K,,Tetragonal,,I4/mmm,3.866 Å,3.866 Å,23.24 Å,,,,10.1103/PhysRevB.38.6470
Tl₂Ba₂CuO₆₊δ,Tl2Ba2CuO6,Bulk,,,SC,High-Tc/cuprate,15 K,,,,,,,,,,,10.1103/PhysRevB.57.3623
Tl-2201,Tl2Ba2CuO6,,,,SC,High-Tc/cuprate,~90 K,,,layered,,,,,,,,10.1103/PhysRevB.49.12326
Tl₂Ba₂CuO₆,Tl2Ba2CuO6,Bulk,,,SC,High-Tc/cuprate,,,,,,,,,,,,10.1103/PhysRevB.59.2659
Thallium barium copper oxide,Tl2Ba2CuO6,Bulk,,,SC,High-Tc/cuprate,,,,layered,,,,,,,,10.1103/PhysRevB.38.11977
Tl₂Ba₂CuO₆,Tl2Ba2CuO6,,,,SC,cuprate,,,,,,,,,,,,10.1103/PhysRevB.64.134502
Tl₂Ba₂CuO₆₊δ,Tl2Ba2CuO6,,,,SC,High-Tc/cuprate,,,,,,,,,,,,10.1103/PhysRevLett.82.3524
Tl2Ba2CuO6,Tl2Ba2CuO6,Bulk,,,SC,High-Tc,,,Tetragonal,perovskite,I4/mmm,3.855 Å,3.855 Å,,,,False,10.1103/PhysRevB.48.7364
Thallium Barium Copper Oxide,Tl2Ba2CuO6,Bulk,,,SC,High-Tc/cuprate,,,Tetragonal,,,,,,,,,10.1103/PhysRevB.52.R15738
Tl2Ba2CuO6,Tl2Ba2CuO6,Bulk,,,SC,High-Tc/cuprate,85 K,,,,,,,11.57 Å,,,True,10.1103/PhysRevB.55.11118
Tl2Ba2CuO6 thin film,Tl2Ba2CuO6,Thin Film,,SrTiO3,SC,High-Tc/cuprate,80 K,,,,,,,,,,True,10.1103/PhysRevB.55.11118
Thallium Barium Copper Oxide,Tl2Ba2CuO6,Thin Film,,,SC,High-Tc,,,,,,,,,,,,10.1103/PhysRevB.54.6133
Tl2Ba2CuO6+δ,Tl2Ba2CuO6,Bulk,,,SC,High-Tc,81 K,,,,,,,,,,,10.1103/PhysRevB.47.1119
Tl2Ba2CuO6+δ,Tl2Ba2CuO6,Thin Film,,,SC,High-Tc/cuprate,11-63 K,,Tetragonal,,,,,,,,,10.1103/PhysRevB.60.4309
Tl2Ba2CuO6+δ (TBCO),Tl2Ba2CuO6,Bulk,,,SC,High-Tc/cuprate,,,,,,,,,,,,10.1103/PhysRevB.52.13029
Tl2Ba2CuO6+δ,Tl2Ba2CuO6,Bulk,,,SC,High-Tc/cuprate,,,,,,,,,,,,10.1103/PhysRevB.62.4154
Tl2Ba2CuO6+δ,Tl2Ba2CuO6,Bulk,,,SC,High-Tc/cuprate,,,,,,,,,,,,10.1103/PhysRevLett.86.1614
TBCO,Tl2Ba2CuO6,Bulk,,,SC,High-Tc/cuprate,85 K,,,,,,,,,,True,10.1103/PhysRevB.51.15393
Tl2Ba2CuO6,Tl2Ba2CuO6,Bulk,,,SC,High-Tc,80 K,,,,,,,,,,,10.1103/PhysRevB.39.207
Tl-2212,Tl2Ba2CuO6,,,,SC,High-Tc/cuprate,,,,,,,,,,,,10.1103/PhysRevB.61.6346
Tl2Ba2CuO6,Tl2Ba2CuO6,Bulk,,,SC,High-Tc/cuprate,85 K,,Tetragonal,perovskite,,,,,,,True,10.1103/PhysRevB.57.8590
Tl2Ba2CuO6,Tl2Ba2CuO6,Bulk,,,SC,High-Tc/cuprate,20 K,,,perovskite-type,,,,,,,True,10.1103/PhysRevB.42.2193
Tl2Ba2CuO6,Tl2Ba2CuO6,,,,SC,High-Tc/cuprate,,,,,,,,,,,,10.1103/PhysRevB.64.220503
Tl2Ba2CuO6,Tl2Ba2CuO6,Bulk,,,SC,High-Tc/cuprate,85 K,,tetragonal,,,,,,,,,10.1103/PhysRevLett.87.047003
Tl2Ba2CuO6,Tl2Ba2CuO6,Bulk,,,SC,High-Tc/cuprate,,,,CuO2-layered,,,,,,,,10.1103/PhysRevB.61.4276
Tl2Ba2CuOy,Tl2Ba2CuO6,Bulk,,,SC,High-Tc/cuprate,85 K,,Orthorhombic,,,5.470 Å,5.505 Å,23.283 Å,,,True,10.1103/PhysRevB.47.2825
Tl2Ba2CuO6,Tl2Ba2CuO6,Bulk,,,SC,High-Tc,95 K,,,layered,,,,,,,,10.1103/PhysRevLett.63.1515
Tl2Ba2CuO6+δ,Tl2Ba2CuO6,Bulk,,,SC,High-Tc/cuprate,,,,,,,,,,,,10.1103/PhysRevB.57.13743
Tl2Ba2CuO6+x,Tl2Ba2CuO6,Thin Film,500 nm,SrTiO3,SC,High-Tc/cuprate,83 K,,Tetragonal,,,,,,,,True,10.1103/PhysRevB.58.12467
Tl2Ba2CuO6+x on 0.5° vicinal substrate,Tl2Ba2CuO6,Thin Film,500 nm,SrTiO3,SC,High-Tc/cuprate,,,Tetragonal,,,,,,,,True,10.1103/PhysRevB.58.12467
Tl2Ba2CuO6+x on 2.5° vicinal substrate,Tl2Ba2CuO6,Thin Film,200 nm,SrTiO3,SC,High-Tc/cuprate,,,Tetragonal,,,,,,,,True,10.1103/PhysRevB.58.12467
Tl2Ba2CuO6+x on 4° vicinal substrate,Tl2Ba2CuO6,Thin Film,500 nm,SrTiO3,SC,High-Tc/cuprate,,,Tetragonal,,,,,,,,True,10.1103/PhysRevB.58.12467
Tl2Ba2CuO6,Tl2Ba2CuO6,,,,SC,cuprate/High-Tc,,,,,,,,,,,,10.1103/PhysRevB.61.8675
Tl2Ba2CuO6,Tl2Ba2CuO6,Bulk,,,SC,High-Tc/cuprate,,,,single-layer,,,,,,,,10.1103/PhysRevB.64.024523
Tl₂Ba₂CuO₆ Sample A,Tl2Ba2CuO6,Bulk,,,SC,High-Tc/cuprate,80 K,,,layered,,,,,,,True,10.1103/PhysRevB.49.9252
Tl₂Ba₂CuO₆ Sample B,Tl2Ba2CuO6,Bulk,,,SC,High-Tc/cuprate,75 K,,,layered,,,,,,,True,10.1103/PhysRevB.49.9252
Tl2Ba2CuO6+δ,Tl2Ba2CuO6,,,,SC,High-Tc/cuprate,,,,,,,,,,,,10.1103/PhysRevB.56.R2940
Tl2Ba2CuO6,Tl2Ba2CuO6,Bulk,,,SC,High-Tc,90 K,,,layered,,,,11.62 Å,,,,10.1103/PhysRevLett.64.2827
Tl₂Ba₂CuO₆,Tl2Ba2CuO6,Bulk,,,SC,High-Tc/cuprate,0-80 K,,,,,,,,,,,10.1103/PhysRevB.53.R518
Tl2Ba2CuO6,Tl2Ba2CuO6,Bulk,,,SC,High-Tc/cuprate,87 K,,,,,,,,,,,10.1103/PhysRevB.43.2968
Tl2Ba2CuO6,Tl2Ba2CuO6,Bulk,,,SC,High-Tc/cuprate,80 K,,tetragonal,,,,,,,,True,10.1103/PhysRevB.51.16336
Thallium barium copper oxide,Tl2Ba2CuO6,,,,SC,High-Tc/cuprate,,,,,,,,,,,,10.1103/PhysRevB.65.094512
Tl2Ba2CuO6,Tl2Ba2CuO6,Bulk,,,SC,High-Tc/cuprate,,,,layered,,,,,,,,10.1103/PhysRevB.45.12647
Tl2Ba2CuO6,Tl2Ba2CuO6,Bulk,,,SC,High-Tc/cuprate,,,,layered,,,,,,,,10.1103/PhysRevLett.71.3541
Tl2Ba2CuO6+d,Tl2Ba2CuO6,Bulk,,,SC,High-Tc/cuprate,,,Tetragonal,,,,,,,,,10.1103/PhysRevB.55.R704
Tl2Ba2CuO6+δ,Tl2Ba2CuO6,Bulk,,,SC,High-Tc/cuprate,,,,single CuO2 layer,,,,,,,,10.1103/PhysRevB.54.3070
Tl2Ba2CuO6,Tl2Ba2CuO6,Bulk,,,SC,High-Tc/cuprate,,,,layered,,,,,,,,10.1103/PhysRevB.59.11587
Tl₂Ba₂CuO₆,Tl2Ba2CuO6,Bulk,,,SC,High-Tc/cuprate,88.8 K,,,layered,,,,23.5 Å,vanishes at 86.5 K,,True,10.1103/PhysRevB.47.8327
Tl₂Ba₂CuO₆,Tl2Ba2CuO6,,,,SC,cuprate,,,,,,,,,,,,10.1103/PhysRevB.54.7481
Tl2201,Tl2Ba2CuO6,,,,SC,High-Tc/cuprate,,,,,,,,,,,,10.1103/PhysRevLett.89.277001
Tl2201,Tl2Ba2CuO6,Bulk,,,SC,High-Tc/cuprate,79 K,,,,,,,,,,,10.1103/PhysRevB.66.140501
Tl2Ba2CuO6,Tl2Ba2CuO6,,,,SC,High-Tc/cuprate,,,,,,,,,,,,10.1103/PhysRevB.61.1584
Tl₂Ba₂CuO₆₊δ,Tl2Ba2CuO6,Bulk,,,SC,High-Tc/cuprate,25 K,,,,,,,,,,,10.1103/PhysRevB.63.104519
Tl-2201,Tl2Ba2CuO6,Bulk,,,SC,High-Tc/cuprate,,,,,,,,,,,,10.1103/PhysRevLett.74.1008
Thallium barium copper oxide,Tl2Ba2CuO6,Bulk,,,SC,cuprate,,ambient,,,,,,,,,,10.1103/PhysRevB.48.6506
Tl2Ba2CuO6+δ,Tl2Ba2CuO6,Bulk,,,SC,High-Tc/cuprate,15 K,,,,,,,,,,,10.1103/PhysRevB.60.4329
Tl:2201,Tl2Ba2CuO6,,,,SC,High-Tc/cuprate,,,,,,,,,,,,10.1103/PhysRevLett.83.3928
Tl2Ba2CuO6+δ,Tl2Ba2CuO6,Bulk,,,SC,High-Tc/cuprate,90 K,,,layered with CuO2 layers,,,,,,,,10.1103/PhysRevLett.70.1697
Tl2Ba2CuO6,Tl2Ba2CuO6,Bulk,,,SC,High-Tc,89 K,,Tetragonal,,I4/mmm,3.87 Å,3.87 Å,23.26 Å,,,True,10.1103/PhysRevB.50.3356
Tl2Ba2CuO6+δ,Tl2Ba2CuO6,,,,SC,High-Tc/cuprate,,,,,,,,,,,,10.1103/PhysRevLett.83.4172
Thallium barium copper oxide,Tl2Ba2CuO6,Bulk,,,SC,High-Tc/cuprate,82 K,,,layered,,,,,,,True,10.1103/PhysRevB.53.6752
Tl2201,Tl2Ba2CuO6,Bulk,,,SC,High-Tc/cuprate,88 K,,Tetragonal,single-layer,,3.9 Å,3.9 Å,23.1 Å,,,True,10.1103/PhysRevB.51.3312
Tl2Ba2CuO6+δ,Tl2Ba2CuO6,Bulk,,,SC,High-Tc/cuprate,,,,,,,,,,,,10.1103/PhysRevB.61.3629
Tl2Ba2CuO6+x (Tl2201),Tl2Ba2CuO6,Bulk,,,SC,High-Tc/cuprate,87 K,,,,,,,,,,True,10.1103/PhysRevB.59.11495
Tl₂Ba₂CuO₆,Tl2Ba2CuO6,Bulk,,,SC,cuprate,,,,perovskite,,,,,,,,10.1103/PhysRevLett.80.5192
Tl₂Ba₂CuO₆₊δ,Tl2Ba2CuO6,Bulk,,,SC,cuprate,,,,,,,,,,,,10.1103/PhysRevB.54.7425
Tl2Ba2CuO6,Tl2Ba2CuO6,,,,SC,High-Tc/cuprate,,,,,,,,,,,,10.1103/PhysRevB.45.7392
Tl2Ba2CuO6,Tl2Ba2CuO6,,,,SC,High-Tc/cuprate,,,,,,,,,,,,10.1103/PhysRevB.65.060503
Tl2Ba2CuO6,Tl2Ba2CuO6,Bulk,,,SC,High-Tc/cuprate,,,,,,,,,,,,10.1103/PhysRevLett.85.3983
Tl-2201,Tl2Ba2CuO6,Thin Film,,SrTiO3,SC,High-Tc/cuprate,,,Tetragonal,perovskite,,,,,,,,10.1103/PhysRevB.65.054503
Tl-2201,Tl2Ba2CuO6,Bulk,,,SC,High-Tc/cuprate,85 K,,Tetragonal,,I4/mmm,,,,,,True,10.1103/PhysRevB.56.R11427
Tl-Ba-Cu-O 2201,Tl2Ba2CuO6,Bulk,,,SC,High-Tc cuprate,,,,,,,,,,,TRUE,Handbook of SC
