Repository: WyattBunstine/ML_SC_Project

# ML_SC_Project — Chemically and Geometrically Motivated Crystal Graph Neural Networks

This project predicts and screens superconductors from crystal structure. It frames the
problem as a **two-stage hurdle**: first classify whether a material is a superconductor
candidate (SC vs. non-SC), then regress the critical temperature T_c for superconductors.

Two graph-neural-network families are trained and compared:

- a **baseline CGCNN** ([txie-93/cgcnn](https://github.com/txie-93/cgcnn)), and
- an **MPNN** with learned edge features that consumes richer `crystal_graph_v4` graphs
  (this project's contribution).

File: database/superconductor_materials_full.csv (part 164 of 215)
Material_Name,Chemical_Composition,Material_Class,Film_Thickness,Substrate,Material_Type,Superconductor_Type,Superconducting_Transition_Temperature,Pressure,Crystal_Structure,Lattice_Structure,Space_Group,"Lattice_Constant(a)","Lattice_Constant(b)","Lattice_Constant(c)",Lower_Critical_Field,Upper_Critical_Field,Experimental,DOI
Tl2Ba2CuO6,Tl2Ba2CuO6,Bulk,,,SC,cuprate,,,,,,,,,,,TRUE,Handbook of SC
Tl2Ba2CuO6,Tl2Ba2CuO6,,,,SC,High-Tc/cuprate/Type-II,,,,,,,,,,,FALSE,10.1103/PhysRevB.84.014522
Tl-2201,Tl2Ba2CuO6,Bulk,,,SC,High-Tc/cuprate,80 K,,,,,,,,,,TRUE,10.1103/PhysRevLett.103.067003
Tl2Ba2CuO6,Tl2Ba2CuO6,Bulk,0.05 mm,,SC,High-Tc/cuprate,83 K,,,,,,,,,,TRUE,10.1103/PhysRevB.70.214527
Tl2Ba2CuO6,Tl2Ba2CuO6,Bulk,,,SC,cuprate/High-Tc,90 K,,,,,,,,,,,10.1103/PhysRevB.76.174522
Tl2Ba2CuO6,Tl2Ba2CuO6,Bulk,,,SC,cuprate/High-Tc,,,,,,,,,,,,10.1103/PhysRevLett.121.157001
Tl2Ba2CuO6,Tl2Ba2CuO6,Bulk,,,SC,cuprate/High-Tc,,,,,,,,,,,FALSE,10.1103/PhysRevB.82.214513
Tl2Ba2CuO6,Tl2Ba2CuO6,Bulk,,,SC,High-Tc/cuprate,< 20 K,ambient,,Layered perovskite,,,,,,,,10.1103/PhysRevB.82.064513
Tl2Ba2CuO6,Tl2Ba2CuO6,,,,SC,High-Tc/cuprate,80 K,,,perovskite-related,,,,,,,FALSE,10.1103/PhysRevB.71.174503
Tl2Ba2CuO6,Tl2Ba2CuO6,Bulk,,,SC,High-Tc/cuprate,80 K,,,,,,,,,,FALSE,10.1103/PhysRevB.111.134503
Tl2Ba2CuO6+x,Tl2Ba2CuO6,Bulk,,,SC,High-Tc,40 K,0 GPa,,,,,,,,,TRUE,10.1016/S0921-4534(97)01603-1
Tl2Ba2CuO6+x,Tl2Ba2CuO6,Bulk,,,SC,High-Tc,9 K,6 GPa,,,,,,,,,TRUE,10.1016/S0921-4534(97)01603-1
Tl2Ba2CuO6,Tl2Ba2CuO6,Bulk,,,SC,High-Tc,83 K,,,,,,,,,,FALSE,10.1016/S0921-4534(01)00147-2
Tl2Ba2CuO6,Tl2Ba2CuO6,Bulk,,,SC,High-Tc,97,,,,,,,,,,FALSE,10.1016/j.cplett.2003.08.033
Tl-2201,Tl2Ba2CuO6,Bulk,,,SC,High-Tc,90,,,,,3.8637,,11.560,,,FALSE,10.1016/j.physleta.2018.04.001
Tl-2201,Tl2Ba2CuO6,Bulk,,,SC,High-Tc,90,,,,,,,,,,FALSE,10.1016/S0921-4534(01)00234-9
Tl2Ba2CuO6,Tl2Ba2CuO6,Bulk,,,SC,High-Tc,90 K,,,,,,,,,,FALSE,10.1016/bs.aiep.2018.10.007
Tl2Ba2CuO6,Tl2Ba2CuO6,Bulk,,,SC,High-Tc,93 K,,,,,,,,,,TRUE,10.1016/0921-4534(92)90878-G
Tl2Ba2CuO6+y,Tl2Ba2CuO6,Bulk,,,SC,High-Tc,92 K,,,,,,,,,,FALSE,10.1016/0921-4534(90)90069-Q
Tl2Ba2CuO6,Tl2Ba2CuO6,Bulk,,,SC,High-Tc,80,,,,,,,,,,TRUE,10.1016/j.jpcs.2015.04.019
Tl2Ba2CuO6,Tl2Ba2CuO6,Bulk,,,SC,High-Tc,90 K,,,,,,,,,,TRUE,10.1016/0921-4534(95)00264-2
Tl2Ba2CuOδ,Tl2Ba2CuO6,Bulk,,,SC,High-Tc/Cuprate,85 K,,,,,,,,,,FALSE,10.1016/S1567-1739(02)00152-9
Tl2Ba2CuO6,Tl2Ba2CuO6,Bulk,,,SC,High-Tc/Cuprate,37 K,,Tetragonal,,,,,,,,TRUE,10.1016/S0921-4534(00)01773-1
Tl2201,Tl2Ba2CuO6,Bulk,,,SC,High-Tc,90K,,No modulation,,,,,,,,FALSE,10.1016/S0921-4534(00)00629-8
Tl2Ba2CuO6,Tl2Ba2CuO6,Bulk,,,SC,High-Tc/Cuprate,86 K,,Tetragonal,,,,,,,,TRUE,10.1016/S0921-4534(99)00324-X
Tl2Ba2CuO6,Tl2Ba2CuO6,Bulk,,,SC,High-Tc/Cuprate,37 K,0 T,,,,,,,,,TRUE,10.1016/S0038-1098(01)00032-1
Tl2Ba2CuO6,Tl2Ba2CuO6,Bulk,,,SC,High-Tc,85 K,,,,,,,,,,TRUE,10.1016/S0921-4526(09)80365-7
Tl2Ba2CuO6,Tl2Ba2CuO6,Bulk,,,SC,High-Tc,55K,,Tetragonal,,,,,,,,TRUE,10.1016/0921-4534(89)90505-4
Tl-based superconductor (2201 phase),Tl2Ba2CuO6,Bulk,,,SC,High-Tc,95 K,,,,,,,,,,TRUE,10.1016/0921-4534(94)90258-5
Tl2Ba2CuO6,Tl2Ba2CuO6,Bulk,,,SC,High-Tc,92 K,,Tetragonal,,I4mmm,,,,,,TRUE,10.1016/0022-4596(91)90157-D
Tl2Ba2CuOδ,Tl2Ba2CuO6,Bulk,,,SC,Cuprate,85 K,,,,,,,,,,FALSE,10.1016/S0921-4534(01)01029-2
Tl2Ba2CuO6+y,Tl2Ba2CuO6,Bulk,,,SC,High-Tc,72 K,,,,,,,,,,TRUE,10.1016/0921-4534(91)90385-C
Tl2Ba2CuO6+y,Tl2Ba2CuO6,Bulk,,,SC,High-Tc,40 K,,,,,,,,,,TRUE,10.1016/0921-4534(91)90385-C
Tl2Ba2CuO6,Tl2Ba2CuO6,Bulk,,,SC,High-Tc/Cuprate,90 K,,,,,,,,,,FALSE,10.1016/j.physb.2021.413182
Tl2Ba2CuO6+d,Tl2Ba2CuO6+d,Single Crystal,,,SC,cuprate,,,,,,,,,,,FALSE,10.1103/PhysRevB.80.024501
Tl2Ba2CuO6+d,Tl2Ba2CuO6+d,,,,SC,High-Tc/cuprate/Type-II,,,,,,,,,,,FALSE,10.1103/PhysRevB.72.094516
Tl2Ba2CuO6+delta,Tl2Ba2CuO6+delta,,,,SC,High-Tc/cuprate,,,,,,,,,,,Superfluid density measurement,10.1103/PhysRevB.83.024510
Tl2Ba2CuO6+x,Tl2Ba2CuO6+x,,,,SC,High-Tc/cuprate,,,,,,,,,,,,10.1103/PhysRevB.61.11248
Tl2Ba2CuO6+x,Tl2Ba2CuO6+x,,,,SC,High-Tc/cuprate,,,,,,,,,,,,10.1103/PhysRevB.61.R3808
Tl-2212,Tl2Ba2CuO6+x,Thin Film,,SrTiO3,SC,High-Tc/cuprate,,,,,,,,,,,,10.1103/PhysRevB.64.094519
Tl2Ba2CuO6+x,Tl2Ba2CuO6+x,Bulk,,,SC,High-Tc/cuprate,,,,,,,,,,,,10.1103/PhysRevLett.88.217001
Tl2Ba2CuO6+x,Tl2Ba2CuO6+x,Bulk,,,SC,High-Tc/cuprate,15.5 K,,,,,,,,,16.8 T,True,10.1103/PhysRevB.51.6179
Tl2Ba2CuO6+x,Tl2Ba2CuO6+x,Bulk,,,SC,High-Tc/cuprate,21.5 K,,,,,,,,,25 T,,10.1103/PhysRevB.51.6179
Tl₂Ba₂CuO₆₊ₓ,Tl2Ba2CuO6+x,,,,SC,cuprate,,,,,,,,,,,,10.1103/PhysRevB.49.4163
Thallium barium copper oxide,Tl2Ba2CuO6+x,,,,SC,High-Tc/cuprate,,,,,,,,,,,,10.1103/PhysRevB.63.064505
Tl2Ba2CuO6+x,Tl2Ba2CuO6+x,,,,SC,High-Tc/cuprate,81 K,,,,,,,,,,,10.1103/PhysRevB.47.14634
Tl2Ba2CuO6+x,Tl2Ba2CuO6+x,Bulk,,,SC,High-Tc/cuprate,,,,,,,,,,,True,10.1103/PhysRevB.63.134514
Tl2Ba2CuO6+x (Tl2201),Tl2Ba2CuO6+x,Bulk,,,SC,High-Tc/cuprate,,,,,,,,,,,,10.1103/PhysRevB.61.R11886
Tl2Ba2CuO6+x,Tl2Ba2CuO6+x,,,,SC,high-Tc,,,,,,,,,,,FALSE,10.1103/PhysRevB.81.054509
Thallium Barium Copper Oxide,Tl2Ba2CuO6+x,,,,SC,High-Tc/cuprate,,,,,,,,,,,FALSE,10.1103/PhysRevLett.101.256405
Thallium Barium Copper Oxide,Tl2Ba2CuO6+x,Bulk,,,SC,High-Tc/cuprate,,,,,,,,,,,FALSE,10.1103/PhysRevLett.96.077001
Tl2Ba2CuO6+x,Tl2Ba2CuO6+x,Bulk,,,SC,High-Tc/cuprate,,,,,,,,,,,TRUE,10.1103/PhysRevB.83.024411
Tl2Ba2CuO6+x,Tl2Ba2CuO6+x,,,,SC,cuprate,,,,,,,,,,,FALSE,10.1103/PhysRevB.95.214508
Tl2Ba2CuO6+x,Tl2Ba2CuO6+x,Bulk,,,SC,High-Tc,35 K,,,,,,,,,,TRUE,10.1016/j.physc.2013.03.009
Tl2Ba2CuO6+x,Tl2Ba2CuO6+x,Bulk,,,SC,High-Tc,15-93 K,,,,,,,,,8 T,FALSE,10.1016/j.physleta.2008.12.022
Tl2Ba2CuO6+y,Tl2Ba2CuO6+y,Bulk,,,SC,cuprate,90 K,,,,,,,,,,,10.1103/PhysRevLett.69.1256
Tl2Ba2CuO6+y,Tl2Ba2CuO6+y,,,,SC,High-Tc/cuprate,,,,,,,,,,,,10.1103/PhysRevLett.70.3131
Tl₂Ba₂CuO₆₊ᵧ,Tl2Ba2CuO6+y,,,,SC,cuprate,,,,,,,,,,,,10.1103/PhysRevB.47.3347
Tl2Ba2CuO6+y,Tl2Ba2CuO6+y,Bulk,,,SC,cuprate,,,,,,,,,,,,10.1103/PhysRevB.53.14558
Tl2Ba2CuO6+y,Tl2Ba2CuO6+y,Bulk,,,SC,High-Tc/cuprate,,,,,,,,,,,,10.1103/PhysRevB.64.024503
Tl2Ba2CuO6+y,Tl2Ba2CuO6+y,Bulk,,,SC,High-Tc/cuprate,,,,,,,,,,,TRUE,10.1103/PhysRevB.86.060501
Tl2Ba2CuO6+y,Tl2Ba2CuO6+y,Bulk,,,SC,Hole-doped,90 K,,,,,,,,,,FALSE,10.1016/S0378-4371(99)00233-2
Tl2Ba2CuO6+δ,Tl2Ba2CuO6+δ,,,,SC,High-Tc/cuprate,,,,,,,,,,,,10.1103/PhysRevB.65.100517
Tl₂Ba₂CuO₆₊δ (optimally doped),Tl2Ba2CuO6+δ,Bulk,,,SC,High-Tc/cuprate,80 ± 5 K,,Tetragonal,,,,,,,,True,10.1103/PhysRevB.58.11753
Tl₂Ba₂CuO₆₊δ (moderately overdoped),Tl2Ba2CuO6+δ,Bulk,,,SC,High-Tc/cuprate,56 ± 2 K,,Tetragonal,,,,,,,,True,10.1103/PhysRevB.58.11753
Tl₂Ba₂CuO₆₊δ (strongly overdoped),Tl2Ba2CuO6+δ,Bulk,,,SC,High-Tc/cuprate,30 ± 2 K,,Tetragonal,,,,,,,,True,10.1103/PhysRevB.58.11753
Tl2Ba2CuO6+δ,Tl2Ba2CuO6+δ,Bulk,,,SC,High-Tc,80 K,,Tetragonal,Layered,,5.4 Å,5.4 Å,23.5 Å,,,True,10.1103/PhysRevLett.60.1657
Tl2Ba2CuO6+δ,Tl2Ba2CuO6+δ,Bulk,,,SC,High-Tc/cuprate,,,,,,,,,,,,10.1103/PhysRevLett.77.2296
Tl2Ba2CuO6+δ,Tl2Ba2CuO6+δ,,,,SC,High-Tc/cuprate,,,,,,,,,,,,10.1103/PhysRevB.55.2788
Tl2Ba2CuO6+δ,Tl2Ba2CuO6+δ,,,,SC,High-Tc/cuprate,,,,,,,,,,,,10.1103/PhysRevB.48.3531
Tl2Ba2CuO6+δ (200 nm film),Tl2Ba2CuO6+δ,Thin Film,200 nm,SrTiO3,SC,High-Tc/cuprate,82.5 K,,Tetragonal,,,,,,,,True,10.1103/PhysRevB.57.6137
Tl2Ba2CuO6+δ (500 nm film),Tl2Ba2CuO6+δ,Thin Film,500 nm,SrTiO3,SC,High-Tc/cuprate,69 K,,Tetragonal,,,,,,,,True,10.1103/PhysRevB.57.6137
Tl-2201,Tl2Ba2CuO6+δ,,,,SC,High-Tc/cuprate,,,,,,,,,,,,10.1103/PhysRevB.63.100507
Tl2Ba2CuO6+δ,Tl2Ba2CuO6+δ,Bulk,,,SC,High-Tc/cuprate,,,,perovskite,,,,,,H*(T) data shown,,10.1103/PhysRevB.53.2863
Tl2201,Tl2Ba2CuO6+δ,Bulk,,,SC,High-Tc/cuprate,"81 K (optimally doped), 32 K (overdoped)",,,,,,,,,,,10.1103/PhysRevB.62.15131
Tl2Ba2CuO6+δ,Tl2Ba2CuO6+δ,,,,SC,High-Tc/cuprate,,,,,,,,,,,,10.1103/PhysRevLett.85.638
Tl2Ba2CuO6+δ,Tl2Ba2CuO6+δ,,,,SC,High-Tc/cuprate,,,,,,,,,,,,10.1103/PhysRevB.58.9385
Tl-2201,Tl2Ba2CuO6+δ,Bulk,,,SC,High-Tc/cuprate,"87 K (unirradiated), 78 K (irradiated)",,,,,,,,,,True,10.1103/PhysRevB.54.R12725
Tl2Ba2CuO6+δ,Tl2Ba2CuO6+δ,,,,SC,High-Tc/cuprate,,,,,,,,,,,,10.1103/PhysRevB.57.8696
Tl2Ba2CuO6+δ,Tl2Ba2CuO6+δ,,,,SC,High-Tc/cuprate,,,,,,,,,,,,10.1103/PhysRevLett.73.174
Tl2Ba2CuO6+δ (overdoped),Tl2Ba2CuO6+δ,Thin Film,500-800 Å,SrTiO3,SC,High-Tc/cuprate,10-80 K (adjustable by annealing),,,,,,,,,,True,10.1103/PhysRevB.56.13742
Tl-2201,Tl2Ba2CuO6+δ,,,,SC,High-Tc/cuprate,,,,,,,,,,,,10.1103/PhysRevLett.81.2140
Tl2Ba2CuO6+δ,Tl2Ba2CuO6+δ,Bulk,,,SC,High-Tc/cuprate,,,,layered,,,,,,,True,10.1103/PhysRevLett.81.2336
Tl2Ba2CuO6+δ,Tl2Ba2CuO6+δ,Bulk,,,SC,High-Tc/cuprate,,,,,,,,,,,,10.1103/PhysRevB.50.3181
Tl2Ba2CuO6+δ,Tl2Ba2CuO6+δ,,,,SC,cuprate,,,,,,,,,,,,10.1103/PhysRevB.47.8151
Tl2Ba2CuO6+δ,Tl2Ba2CuO6+δ,Bulk,,,SC,High-Tc/cuprate,,,,,,,,,,,,10.1103/PhysRevB.62.11879
Thallium Barium Copper Oxide (Tl-2201),Tl2Ba2CuO6+δ,,,,SC,High-Tc/cuprate,80 K,,,,,,,,,,,10.1103/PhysRevB.58.11721
Tl2201,Tl2Ba2CuO6+δ,,,,SC,High-Tc/cuprate,,,,,,,,,,,,10.1103/PhysRevLett.79.4935
Tl2Ba2CuO6+δ,Tl2Ba2CuO6+δ,Bulk,,,SC,High-Tc/cuprate,0 to 90 K,,,layered cuprate,,,,,,,,10.1103/PhysRevB.49.3616
Tl2Ba2CuO6+δ,Tl2Ba2CuO6+δ,Bulk,,,SC,High-Tc/cuprate,,,,,,,,,,,,10.1103/PhysRevB.58.3457
Tl2Ba2CuO6+δ,Tl2Ba2CuO6+δ,Bulk,,,SC,High-Tc/cuprate,91 K,,,,,,,,,,True,10.1103/PhysRevB.65.132501
Tl2Ba2CuO6+δ,Tl2Ba2CuO6+δ,,,,SC,High-Tc,,,,,,,,,,,,10.1103/PhysRevB.50.1244
Tl2Ba2CuO6+δ,Tl2Ba2CuO6+δ,Bulk,,,SC,cuprate,,,,,,,,,,,,10.1103/PhysRevB.53.5826
Tl2Ba2CuO6+δ,Tl2Ba2CuO6+δ,Bulk,,,SC,High-Tc/cuprate,,,,,,,,,,,,10.1103/PhysRevB.65.140510
Tl2Ba2CuO6+δ,Tl2Ba2CuO6+δ,,,,SC,High-Tc/cuprate,,,,,,,,,,,,10.1103/PhysRevB.55.14581
Tl2Ba2CuO6+δ,Tl2Ba2CuO6+δ,Bulk,,,SC,High-Tc/cuprate,,,tetragonal,,,,,,,,,10.1103/PhysRevB.59.4412
Tl2Ba2CuO6+δ,Tl2Ba2CuO6+δ,,,,SC,High-Tc/cuprate,,,,,,,,,,,,10.1103/PhysRevB.60.9827
Tl-2212,Tl2Ba2CuO6+δ,Bulk,,,SC,High-Tc/cuprate,,,,,,,,,,,,10.1103/PhysRevB.66.144508
Tl2Ba2CuO6+δ,Tl2Ba2CuO6+δ,,,,SC,High-Tc/cuprate,,,,,,,,,,,,10.1103/PhysRevB.65.144522
Tl2Ba2CuO6+δ,Tl2Ba2CuO6+δ,Bulk,,,SC,High-Tc/cuprate,Variable with δ,,,perovskite-related,,,,,,,True,10.1103/PhysRevB.52.10488
Tl2Ba2CuO6+δ,Tl2Ba2CuO6+δ,,,,SC,cuprate,~85 K,,,,,,,,,,,10.1103/PhysRevB.61.11321
Tl2Ba2CuO6+δ,Tl2Ba2CuO6+δ,,,,SC,High-Tc/cuprate,,,,,,,,,,,,10.1103/PhysRevB.53.R8906
Tl₂Ba₂CuO₆₊δ (Tc = 25 K),Tl2Ba2CuO6+δ,Bulk,,,SC,High-Tc/cuprate,25 K,,Tetragonal,Single-layer cuprate,,,,,,,True,10.1103/PhysRevB.57.14387
Tl₂Ba₂CuO₆₊δ (Tc = 85 K),Tl2Ba2CuO6+δ,Bulk,,,SC,High-Tc/cuprate,85 K,,Tetragonal,Single-layer cuprate,,,,,,,True,10.1103/PhysRevB.57.14387
Tl₂Ba₂CuO₆₊δ (optimal),Tl2Ba2CuO6+δ,Bulk,,,SC,High-Tc/cuprate,90 K,,Tetragonal,Single-layer cuprate,,,,,,,,10.1103/PhysRevB.57.14387
Tl2Ba2CuO6+δ,Tl2Ba2CuO6+δ,Bulk,,,SC,High-Tc/cuprate,85 K,,,,,,,,,,True,10.1103/PhysRevB.46.14928
Tl2Ba2CuO6+δ,Tl2Ba2CuO6+δ,Bulk,,,SC,High-Tc/cuprate,,,,,,,,,,,,10.1103/PhysRevB.61.R14956
Tl2Ba2CuO6+δ (Tl-2201),Tl2Ba2CuO6+δ,Bulk,,,SC,High-Tc/cuprate,78 K,,Tetragonal,,,,,,,,True,10.1103/PhysRevB.56.R11443
Tl2Ba2CuO6+δ,Tl2Ba2CuO6+δ,,,,SC,High-Tc,85 K,,,Cu-O octahedral layer,,,,,,,,10.1103/PhysRevB.45.5553
Tl2Ba2CuO6+δ,Tl2Ba2CuO6+δ,Bulk,,,SC,High-Tc/cuprate,,,,,,,,,,,,10.1103/PhysRevB.58.6455
Tl2Ba2CuO6+δ,Tl2Ba2CuO6+δ,Bulk,,,SC,High-Tc/cuprate,,,,,,,,,,,,10.1103/PhysRevB.61.7122
Tl2Ba2CuO6+δ,Tl2Ba2CuO6+δ,Bulk,,,SC,High-Tc/cuprate,,,,,,,,,,,,10.1103/PhysRevB.49.9084
Tl2Ba2CuO6+δ (low-Tc),Tl2Ba2CuO6+δ,Bulk,,,SC,cuprate,15 K,,,,,,,,,,True,10.1103/PhysRevB.54.R3788
Tl-2021,Tl2Ba2CuO6+δ,Bulk,,,SC,High-Tc,,,,,,,,,,,True,10.1103/PhysRevB.39.6652
Tl2201 (optimally doped),Tl2Ba2CuO6+δ,Bulk,,,SC,High-Tc/cuprate,90 K,,,,,,,,,,True,10.1103/PhysRevLett.77.1853
Tl2201 (overdoped),Tl2Ba2CuO6+δ,Bulk,,,SC,High-Tc/cuprate,60 K,,,,,,,,,,True,10.1103/PhysRevLett.77.1853
Tl2201 (strongly overdoped),Tl2Ba2CuO6+δ,Bulk,,,SC,High-Tc/cuprate,23 K,,,,,,,,,,True,10.1103/PhysRevLett.77.1853
Tl2Ba2CuO6+δ,Tl2Ba2CuO6+δ,,,,SC,cuprate,,,,,,,,,,,FALSE,10.1103/PhysRevLett.122.027003
Thallium Barium Copper Oxide (optimally doped),Tl2Ba2CuO6+δ,Bulk,,,SC,High-Tc/cuprate,78 K,ambient,Tetragonal,,,,,,,,FALSE,10.1103/PhysRevB.88.214509
Tl2Ba2CuO6+δ,Tl2Ba2CuO6+δ,Bulk,,,SC,cuprate/High-Tc/Type-II,90 K,,,,,,,,,,,10.1103/PhysRevResearch.2.013228
Tl-2201 (Tl2Ba2CuO6+δ),Tl2Ba2CuO6+δ,Bulk,,,SC,High-Tc/cuprate,,,,,,,,,,,TRUE,10.1103/PhysRevB.105.214514
Tl2Ba2CuO6+δ (p=0.17),Tl2Ba2CuO6+δ,Bulk,,,SC,High-Tc/cuprate,89 K,,Tetragonal,,,,,,,,TRUE,10.1103/PhysRevB.88.020501
Tl2Ba2CuO6+δ (p=0.27),Tl2Ba2CuO6+δ,Bulk,,,SC,High-Tc/cuprate,6 K,,Tetragonal,,,,,,,,TRUE,10.1103/PhysRevB.88.020501
Tl2Ba2CuO6+δ,Tl2Ba2CuO6+δ,Bulk,,,SC,cuprate,80 K,,,,,,,,,,FALSE,10.1103/PhysRevB.70.214517
Tl2Ba2CuO6+δ,Tl2Ba2CuO6+δ,Bulk,,,SC,cuprate,42 K,,,,,,,,,,FALSE,10.1103/PhysRevB.70.214517
Tl2Ba2CuO6+δ,Tl2Ba2CuO6+δ,,,,SC,High-Tc/cuprate,95 K,,,,,,,,,,,10.1103/PhysRevB.78.014519
"Tl2Ba2CuO6+δ (Tl-2201, overdoped)",Tl2Ba2CuO6+δ,Bulk,,,SC,cuprate,15 K,,,,,,,,,,FALSE,10.1103/PhysRevB.94.100504
Tl2Ba2CuO6+δ,Tl2Ba2CuO6+δ,Bulk,,,SC,High-Tc/cuprate,20 K,,Tetragonal,,,3.87,3.87,23.20,,,TRUE,10.1103/PhysRevLett.121.077004
"Tl2Ba2CuO6+δ (overdoped, cited)",Tl2Ba2CuO6+δ,Bulk,,,SC,High-Tc/cuprate,,,,,,,,,,,FALSE,10.1103/PhysRevB.74.014519
Tl2Ba2CuO6+δ,Tl2Ba2CuO6+δ,Bulk,,,SC,High-Tc/cuprate,,,,,,,,,,,TRUE,10.1103/PhysRevB.73.184511
Tl2Ba2CuO6+δ,Tl2Ba2CuO6+δ,,,,SC,cuprate,,,,,,,,,,,FALSE,10.1103/PhysRevB.97.241112
Tl2Ba2CuO6+δ,Tl2Ba2CuO6+δ,Bulk,,,SC,High-Tc/cuprate,,,,,,,,,,,FALSE,10.1103/PhysRevB.83.140507
Tl2Ba2CuO6+δ,Tl2Ba2CuO6+δ,Bulk,,,SC,cuprate,,,,,,,,,,,FALSE,10.1103/PhysRevB.71.092508
Thallium Barium Copper Oxide,Tl2Ba2CuO6+δ,,,,SC,d-wave cuprate,15 K,,,,,,,,,,FALSE,10.1103/PhysRevB.93.020503
Tl2Ba2CuO6+δ,Tl2Ba2CuO6+δ,Bulk,,,SC,d-wave/Cuprate,,,,,,,,,,,FALSE,10.1103/PhysRevB.92.180505
Tl2Ba2CuO6+δ,Tl2Ba2CuO6+δ,Bulk,,,SC,cuprate,15 K,,,,,,,,,7 T,FALSE,10.1103/PhysRevB.80.140503
Tl2201 (near optimal doping),Tl2Ba2CuO6+δ,,,,SC,High-Tc/cuprate,93 K,,,,,,,,,,FALSE,10.1103/PhysRevLett.95.077001
Tl2Ba2CuO6+δ,Tl2Ba2CuO6+δ,Bulk,,,SC,High-Tc/cuprate,,,,,,,,,,,Tunneling spectroscopy,10.1103/PhysRevB.75.064516
Thallium Barium Copper Oxide,Tl2Ba2CuO6+δ,,,,SC,cuprate,,,,,,,,,,,FALSE,10.1103/PhysRevB.84.054541
Tl2Ba2CuO6+δ,Tl2Ba2CuO6+δ,Bulk,,,SC,High-Tc/cuprate,,,,,,,,,,,FALSE,10.1103/PhysRevB.75.144508
Thallium Barium Copper Oxide (Tl-2201),Tl2Ba2CuO6+δ,Bulk,,,SC,High-Tc/cuprate,15 K,,Tetragonal,,,,,23.2 Å,,12 T-16 T,TRUE,10.1103/PhysRevLett.89.147003
Tl2201,Tl2Ba2CuO6+δ,,,,SC,cuprate/High-Tc,,,,,,,,,,,FALSE,10.1103/PhysRevResearch.3.023066
Thallium barium copper oxide,Tl2Ba2CuO6+δ,,,,SC,cuprate,,,,,,,,,,,,10.1103/PhysRevLett.95.147002
Thallium Barium Copper Oxide,Tl2Ba2CuO6+δ,,,,SC,High-Tc/cuprate,,,,,,,,,,,FALSE,10.1103/PhysRevB.71.214510
Thallium Barium Copper Oxide,Tl2Ba2CuO6+δ,,,,SC,High-Tc/cuprate,,,Tetragonal,,,,,,,,FALSE,10.1103/PhysRevLett.99.237601
Tl2Ba2CuO6+δ,Tl2Ba2CuO6+δ,,,,SC,High-Tc/cuprate,,ambient,,,,,,,,,FALSE,10.1103/PhysRevB.109.184510
Tl2Ba2CuO6+δ,Tl2Ba2CuO6+δ,Bulk,,,SC,d-wave cuprate,15 K,ambient,,,,,,,,,FALSE,10.1103/PhysRevB.102.024523
Tl2Ba2CuO6+δ,Tl2Ba2CuO6+δ,Bulk,,,SC,d-wave / cuprate,15 K,,,,,,,,,,FALSE,10.1103/PhysRevB.88.014523
Tl2Ba2CuO6+δ,Tl2Ba2CuO6+δ,,,,SC,High-Tc/cuprate,,,,,,,,,,,FALSE,10.1103/PhysRevLett.103.157003
Tl2Ba2CuO6+δ,Tl2Ba2CuO6+δ,,,,SC,High-Tc/cuprate/Type-II,,,,,,,,,,,FALSE,10.1103/PhysRevB.94.180509
Tl2Ba2CuO6+δ,Tl2Ba2CuO6+δ,Bulk,,,SC,cuprate,,,,,,,,,,,FALSE,10.1103/PhysRevLett.107.127002
Tl2Ba2CuO6+δ (overdoped),Tl2Ba2CuO6+δ,Bulk,,,SC,High-Tc/cuprate,,,,,,,,,,,FALSE,10.1103/PhysRevB.74.064517
Tl2Ba2CuO6+δ,Tl2Ba2CuO6+δ,,,,SC,High-Tc/cuprate,,,,,,,,,,,FALSE,10.1103/PhysRevB.81.054501
Thallium Barium Copper Oxide,Tl2Ba2CuO6+δ,Bulk,,,SC,d-wave with line nodes,,,,,,,,,,,FALSE,10.1103/PhysRevLett.102.147004
Tl2Ba2CuO6+δ,Tl2Ba2CuO6+δ,Bulk,,,SC,cuprate,15 K,,,,,,,,,7 T,FALSE,10.1103/PhysRevLett.104.067002
Tl2Ba2CuO6+δ (Tl2201),Tl2Ba2CuO6+δ,,,,SC,cuprate/High-Tc,,,,,,,,,,,FALSE,10.1103/PhysRevB.78.134522
"Tl2Ba2CuO6+δ (Tl2201, overdoped)",Tl2Ba2CuO6+δ,,,,SC,High-Tc/cuprate,,ambient,,,,,,,,,FALSE,10.1103/PhysRevB.102.205109
Tl2Ba2CuO6+δ,Tl2Ba2CuO6+δ,,,,SC,cuprate/High-Tc,,,,,,,,,,,FALSE,10.1103/PhysRevLett.103.157002
Tl-2201 (Sample A),Tl2Ba2CuO6+δ,Bulk,,,SC,High-Tc/cuprate,89 K,,,,,,,,,,TRUE,10.1103/PhysRevB.73.144503
Tl-2201 (Sample B),Tl2Ba2CuO6+δ,Bulk,,,SC,High-Tc/cuprate,70 K,,,,,,,,,,TRUE,10.1103/PhysRevB.73.144503
Tl-2201 (Sample C),Tl2Ba2CuO6+δ,Bulk,,,SC,High-Tc/cuprate,15 K,,,,,,,,,,TRUE,10.1103/PhysRevB.73.144503
Tl-2201,Tl2Ba2CuO6+δ,Bulk,,,SC,High-Tc/cuprate,85–91 K,ambient pressure,Tetragonal,body-centered tetragonal,I4/mmm,,,,,,TRUE,10.1103/PhysRevB.107.224508
"Tl2Ba2CuO6+δ (Tl2201), p=0.30",Tl2Ba2CuO6+δ,,,,SC,cuprate/High-Tc,,ambient,,,,,,,,,FALSE,10.1103/PhysRevMaterials.6.044804
Tl2Ba2CuO6+δ,Tl2Ba2CuO6+δ,Bulk,,,SC,High-Tc/cuprate,15 K,,Tetragonal,Layered perovskite,,,,,,,TRUE,10.1103/PhysRevB.92.195130
Tl2Ba2CuO6+δ,Tl2Ba2CuO6+δ,,,,SC,High-Tc/cuprate,,,,,,,,,,,FALSE,10.1103/PhysRevLett.128.137001
Tl2Ba2CuO6+δ,Tl2Ba2CuO6+δ,Bulk,,,SC,High-Tc/cuprate,9.5 K,,,,,,,,,,TRUE,10.1103/PhysRevLett.103.087402
Tl2Ba2CuO6+δ,Tl2Ba2CuO6+δ,Bulk,,,SC,High-Tc/cuprate,60 K,,,,,,,,,,TRUE,10.1103/PhysRevLett.103.087402
Tl2Ba2CuO6+δ,Tl2Ba2CuO6+δ,Bulk,,,SC,High-Tc/cuprate,69 K,,,,,,,,,,TRUE,10.1103/PhysRevLett.103.087402
Thallium Barium Copper Oxide,Tl2Ba2CuO6+δ,,,,SC,cuprate,,,,,,,,,,,FALSE,10.1103/PhysRevLett.109.087001
Tl2Ba2CuO6+δ,Tl2Ba2CuO6+δ,,,,SC,High-Tc/cuprate,90-98 K,,,,,,,,,,FALSE,10.1103/PhysRevB.79.064507
Tl2Ba2CuO6+δ,Tl2Ba2CuO6+δ,Bulk,,,SC,High-Tc,16 K,,,,,,,,,,TRUE,10.1016/S0921-4526(99)02263-2
Tl-2201,Tl2Ba2CuO6+δ,Bulk,,,SC,High-Tc,93 K,0.2 atm,Tetragonal,,,,,,,,TRUE,10.1016/j.physc.2006.01.043
Tl2201,Tl2Ba2CuO6+δ,Bulk,,,SC,High-Tc,20 K,,,,,,,,,,FALSE,10.1016/S0038-1098(01)00410-0
Tl2Ba2CuO6+δ,Tl2Ba2CuO6+δ,Bulk,,,SC,High-Tc/Cuprate,15-35 K,,Body-centered tetragonal,,,,,,,,TRUE,10.1016/j.jpcs.2008.06.070
Tl2Ba2CuO6+δ,Tl2Ba2CuO6+δ,Bulk,,,SC,High-Tc,85 K,,,,,,,,,,TRUE,10.1016/S0304-8853(02)01086-7
Tl2Ba2CuO6+δ,Tl2Ba2CuO6+δ,Bulk,,,SC,High-Tc/Cuprate,34 K,,,,,,,,,,FALSE,10.1016/S0921-4534(98)00418-3
Tl-2201,Tl2Ba2CuO6+δ,Bulk,,,SC,High-Tc/Cuprate,90 K,,Tetragonal,,Fmmm,5.4603 Å,5.4602 Å,23.1901 Å,,,TRUE,10.1016/j.jcrysgro.2009.10.042
Tl-2201,Tl2Ba2CuO6+δ,Bulk,,,SC,High-Tc/Cuprate,75 K,,Orthorhombic,,Fmmm,5.4477 Å,5.4484 Å,23.1711 Å,,,TRUE,10.1016/j.jcrysgro.2009.10.042
Tl-2201,Tl2Ba2CuO6+δ,Bulk,,,SC,High-Tc/Cuprate,55 K,,Orthorhombic,,,5.4424 Å,5.4550 Å,23.1428 Å,,,TRUE,10.1016/j.jcrysgro.2009.10.042
Tl-2201,Tl2Ba2CuO6+δ,Bulk,,,SC,High-Tc/Cuprate,9 K,,Orthorhombic,,,5.4067 Å,5.4109 Å,22.9219 Å,,,TRUE,10.1016/j.jcrysgro.2009.10.042
Tl2Ba2CuO6+δ,Tl2Ba2CuO6+δ,Bulk,,,SC,High-Tc,15 K,,,,,,,,,,FALSE,10.1016/S0921-4526(99)02411-4
Tl2Ba2CuO6+δ,Tl2Ba2CuO6+δ,Bulk,,,SC,Cuprate,84.2,,,,,,,,,,TRUE,10.1016/S0921-4534(98)00684-4
Tl2Ba2CuO6+δ,Tl2Ba2CuO6+δ,Thin Film,,,SC,High-Tc,20 K,,,,,,,,,,TRUE,10.1016/S0921-4534(02)02108-1
Tl2Ba2CuO6+δ,Tl2Ba2CuO6+δ,Bulk,,,SC,High-Tc,90 K,,,,,,,,,,TRUE,10.1016/j.physc.2003.11.086
Tl2201,Tl2Ba2CuO6+δ,Bulk,,,SC,Cuprate,15 K,,Body-centered tetragonal,,,,,,,,TRUE,10.1016/j.physb.2007.10.331
Tl2Ba2CuO6+δ,Tl2Ba2CuO6+δ,Bulk,,,SC,Cuprate,90-95 K,,,,,,,,,,FALSE,10.1016/j.physc.2019.03.005
Tl-2201,Tl2Ba2CuO6+δ,Bulk,,,SC,High-Tc/Cuprate,80,,Tetragonal,,D4h,,,,,,TRUE,10.1016/j.jpcs.2008.06.022
Tl-2201,Tl2Ba2CuO6+δ,Bulk,,,SC,High-Tc/Cuprate,62,,Tetragonal,,D4h,,,,,,TRUE,10.1016/j.jpcs.2008.06.022
Tl-2201,Tl2Ba2CuO6+δ,Bulk,,,SC,High-Tc/Cuprate,52,,Tetragonal,,D4h,,,,,,TRUE,10.1016/j.jpcs.2008.06.022
Tl2Ba2CuO6.0,Tl2Ba2CuO6.0,,,,SC,High-Tc/cuprate,85 K,,,,,,,,,,,10.1103/PhysRevB.51.568
Tl₂Ba₂CuO₆.₀₁,Tl2Ba2CuO6.01,Bulk,,,SC,High-Tc/cuprate,81 K,,,,,,,,,,True,10.1103/PhysRevB.43.7875
Tl₂Ba₂CuO₆₊δ (orthorhombic),Tl2Ba2CuO6.03,Bulk,,,SC,High-Tc/cuprate,70-90 K,,Orthorhombic,,Fmmm,5.46630 Å,5.49201 Å,23.2231 Å,,,True,10.1103/PhysRevB.58.5226
Tl₂Ba₂CuO₆.₀₃,Tl2Ba2CuO6.03,Bulk,,,SC,High-Tc/cuprate,62 K,,,,,,,,,,True,10.1103/PhysRevB.43.7875
Thallium barium copper oxide delta-doped,Tl2Ba2CuO6.05,Bulk,,,SC,High-Tc/cuprate,65 K,,,layered,,,,,,,True,10.1103/PhysRevB.53.6752
Tl₂Ba₂CuO₆.₀₅,Tl2Ba2CuO6.05,Bulk,,,SC,High-Tc/cuprate,47 K,,,,,,,,,,True,10.1103/PhysRevB.43.7875
Tl₂Ba₂CuO₆.₀₈,Tl2Ba2CuO6.08,Bulk,,,SC,High-Tc/cuprate,16 K,,,,,,,,,,True,10.1103/PhysRevB.43.7875
Tl2Ba2CuO6.088,Tl2Ba2CuO6.088,Bulk,,,SC,High-Tc/cuprate,60 K,,Tetragonal,,I4/mmm,3.86726 Å,3.86726 Å,23.2340 Å,,,True,10.1103/PhysRevB.50.16033
Tl2Ba2CuO6.1,Tl2Ba2CuO6.1,,,,NSC,,,,,,,,,,,,,10.1103/PhysRevB.51.568
Tl-2201 (oxygen doped),Tl2Ba2CuO6.1,Thin Film,5000 Å,SrTiO3,SC,High-Tc/cuprate,0 K,,,,,,,,,,True,10.1103/PhysRevB.54.6115
Tl₂Ba₂CuO₆₊δ (Tc = 15 K),Tl2Ba2CuO6.1,Bulk,,,SC,High-Tc/cuprate,15 K,,Tetragonal,Single-layer cuprate,,,,,,,True,10.1103/PhysRevB.57.14387
Tl2Ba2CuO6.10,Tl2Ba2CuO6.10,Bulk,,,SC,cuprate,92.5 K,,,,,,,,,,True,10.1103/PhysRevB.48.9747
Tl₂Ba₂CuO₆.₁₀,Tl2Ba2CuO6.10,Bulk,,,NSC,,0 K,,,,,,,,,,True,10.1103/PhysRevB.43.7875
Tl2Ba2CuO6.118,Tl2Ba2CuO6.118,Bulk,,,NSC,High-Tc/cuprate,,200-400 atm,Tetragonal,,I4/mmm,3.86712 Å,3.86712 Å,23.1483 Å,,,True,10.1103/PhysRevB.50.16033
Tl2Ba2CuO6+δ (Tl-2201),Tl2Ba2CuO6.12,Bulk,,,SC,High-Tc/cuprate,39.51 K,1 bar,Tetragonal,,,,,,,,True,10.1103/PhysRevB.62.9155
"Tl₂Ba₂CuO₆₊δ (monoclinic, oxygen-rich)",Tl2Ba2CuO6.13,Bulk,,,SC,High-Tc/cuprate,~70 K,,Monoclinic,,F112/m,5.44746 Å,5.50517 Å,23.1556 Å,,,True,10.1103/PhysRevB.58.5226
Tl2Ba2CuO6+δ,Tl2Ba2CuO6.2,Bulk,,,SC,High-Tc,40 K,,,,,,,,,,TRUE,10.1016/0921-4534(92)90878-G
Tl2Ba2CuO6+δ (x≈0.26),Tl2Ba2CuO6.26,Bulk,,,SC,cuprate,,,,,,,,,,,,10.1103/PhysRevB.65.220503
Tl-2201,Tl2Ba2CuO6.26,Bulk,,,SC,High-Tc/cuprate,15 K,,Tetragonal,,,,,23.2 Å,,12-16 T,True,10.1103/PhysRevLett.89.147003
Tl2Ba2CuO7,Tl2Ba2CuO7,Bulk,,,SC,High-Tc/cuprate,,,,layered,,,,,,,,10.1103/PhysRevB.43.5538
Tl₂Ba₂CuO₈,Tl2Ba2CuO8,,,,SC,High-Tc/cuprate,,,,,,,,,,,,10.1103/PhysRevB.47.5524
Tl2Ba2CuO8,Tl2Ba2CuO8,Bulk,,,SC,High-Tc/cuprate,,,,layered,,,,,,,,10.1103/PhysRevB.43.5538
Tl2Ba2CuOx,Tl2Ba2CuOx,,,,SC,High-Tc/cuprate/Type-II,86 K,,,,,,,,,,,10.1103/PhysRevB.76.184512
Tl2Ba2CuOy,Tl2Ba2CuOy,Bulk,,,SC,High-Tc/cuprate,90 K (maximum),,,,,,,,,,,10.1103/PhysRevB.62.15131
Tl2Ba2CuOy,Tl2Ba2CuOy,,,,SC,High-Tc/cuprate,,,,,,,,,,,,10.1103/PhysRevLett.77.2065
Tl2Ba2CuOy,Tl2Ba2CuOy,,,,SC,High-Tc/cuprate,,,,,,,,,,,,10.1103/PhysRevB.60.12475
Tl2Ba2CuOy,Tl2Ba2CuOy,Bulk,,,SC,High-Tc/cuprate,86 K,,Tetragonal,layered,I4/mmm,3.85 Å,3.85 Å,23.2 Å,,,True,10.1103/PhysRevB.42.2659
Tl₂Ba₂CuOᵧ,Tl2Ba2CuOy,,,,SC,High-Tc/cuprate,,,,,,,,,,,,10.1103/PhysRevB.62.1387
Tl2BaCa2Cu3Ox,Tl2BaCa2Cu3Ox,Bulk,,,SC,High-Tc,127±0.5 K,,,,,,,,,,True,10.1103/PhysRevB.39.862
Tl2Ca0Ba2Cu1O6,Tl2Ca0Ba2Cu1O6,Bulk,,,NSC,,,,Orthorhombic,perovskite-like blocks,Fmmm,5.445 Å,5.492 Å,23.172 Å,,,True,10.1103/PhysRevB.38.6531
Tl2Ca1.5Ba1.7(Cu0.93Fe0.07)3O9,Tl2Ca1.5Ba1.7Cu2.79Fe0.21O9,Bulk,,,SC,High-Tc,95-105 K,,Tetragonal,,,5.51 Å,5.51 Å,29.5 Å,,,True,10.1103/PhysRevB.40.727
Tl2Ca1.5Ba1.7(Cu0.95Fe0.05)3O9,Tl2Ca1.5Ba1.7Cu2.85Fe0.15O9,Bulk,,,SC,High-Tc,95-105 K,,Tetragonal,,,,,,,,True,10.1103/PhysRevB.40.727
Tl2Ca1.5Ba1.7(Cu0.99Fe0.01)3O9,Tl2Ca1.5Ba1.7Cu2.97Fe0.03O9,Bulk,,,SC,High-Tc,95-105 K,,Tetragonal,,,5.51 Å,5.51 Å,29.5 Å,,,True,10.1103/PhysRevB.40.727
Tl2Ca1Ba2Cu2O8,Tl2Ca1Ba2Cu2O8,Bulk,,,SC,High-Tc,108 K,,Tetragonal,perovskite-like,,,,,,,,10.1103/PhysRevLett.61.750
Tl2Ca1Ba2Cu2O8,Tl2Ca1Ba2Cu2O8,Bulk,,,SC,High-Tc,120 K,,,,,,,,,,True,10.1103/PhysRevB.41.2127
Tl2Ca1Ba2Cu2O8,Tl2Ca1Ba2Cu2O8,Bulk,,,SC,High-Tc,108 K,,Tetragonal,perovskite-like blocks,I4/mmm,3.857 Å,3.857 Å,29.39 Å,,,True,10.1103/PhysRevB.38.6531
Tl2Ca1Ba2Cu2O8+δ,Tl2Ca1Ba2Cu2O8+δ,Bulk,,,SC,High-Tc,100 K,,Tetragonal,Layered,,5.44 Å,5.44 Å,29.55 Å,,,True,10.1103/PhysRevLett.60.1657
Tl2Ca1Ba2Cu2O8+δ,Tl2Ca1Ba2Cu2O8+δ,Bulk,,,SC,High-Tc/cuprate,,,,,,,,,,,,10.1103/PhysRevLett.60.2539
Thallium-based superconductor,Tl2Ca1Ba2Cu2Ox,Bulk,,,SC,High-Tc,110 K,,,,,,,,,,True,10.1103/PhysRevB.40.7313
Tl2Ca1Ba2Cu2Ox,Tl2Ca1Ba2Cu2Ox,Bulk,,,SC,High-Tc/cuprate,95-108 K,,Tetragonal,perovskite,I4/mmm,3.857 Å,3.857 Å,29.39 Å,,,True,10.1103/PhysRevLett.60.2539
Tl2Ca2Ba2Cu3O10,Tl2Ca2Ba2Cu3O10,Bulk,,,SC,High-Tc/cuprate,,,,,,,,,,,True,10.1103/PhysRevB.42.6817
Tl2Ca2Ba2Cu3O10,Tl2Ca2Ba2Cu3O10,Bulk,,,SC,High-Tc/cuprate,,,,layered,,,,,,,,10.1103/PhysRevB.42.10230
Tl2Ca2Ba2Cu3O10,Tl2Ca2Ba2Cu3O10,Bulk,,,SC,High-Tc,125 K,,Tetragonal,perovskite-like,,,,,,,,10.1103/PhysRevLett.61.750
Tl2Ca2Ba2Cu3O10,Tl2Ca2Ba2Cu3O10,Bulk,,,SC,High-Tc,111 K,,,,,,,,,,True,10.1103/PhysRevB.41.2127
Tl2Ca2Ba2Cu3O10,Tl2Ca2Ba2Cu3O10,Bulk,,,SC,High-Tc,,,,,,,,,,,,10.1103/PhysRevB.40.2642
Tl2Ca2Ba2Cu3O10,Tl2Ca2Ba2Cu3O10,Bulk,,,SC,High-Tc,,,Tetragonal,body-centered-tetragonal,I4/mmm,,,,,,True,10.1103/PhysRevB.41.6409
Tl2Ca2Ba2Cu3O10,Tl2Ca2Ba2Cu3O10,Bulk,,,SC,High-Tc/cuprate,,,,,,,,,,,,10.1103/PhysRevB.48.9726
Tl2Ca2Ba2Cu3O10,Tl2Ca2Ba2Cu3O10,Bulk,,,SC,High-Tc,,,Tetragonal,body-centered-tetragonal,,,,,,,,10.1103/PhysRevB.43.5451
Tl2Ca2Ba2Cu3O10,Tl2Ca2Ba2Cu3O10,Bulk,,,SC,High-Tc/cuprate,,,,layered,,,,,,,True,10.1103/PhysRevB.42.1026
Tl2Ca2Ba2Cu3O10,Tl2Ca2Ba2Cu3O10,Bulk,,,SC,High-Tc,125 K,,Tetragonal,perovskite-like blocks,I4/mmm,3.822 Å,3.822 Å,36.26 Å,,,True,10.1103/PhysRevB.38.6531
Tl₂Ca₂Ba₂Cu₃O₁₀₊δ,Tl2Ca2Ba2Cu3O10,Bulk,,,SC,High-Tc/cuprate,,,,perovskite-related,,,,,,,,10.1103/PhysRevB.49.12255
Tl2Ca2Ba2Cu3O10,Tl2Ca2Ba2Cu3O10,Bulk,,,SC,High-Tc,125 K,,Tetragonal,perovskite,I4/mmm,,,,,,True,10.1103/PhysRevB.38.11962
Tl-2223,Tl2Ca2Ba2Cu3O10,Bulk,,,SC,High-Tc/cuprate,117.5-121.5 K,,Tetragonal,body-centered tetragonal,,,,3.5662 nm,,147 T at 0 K,True,10.1103/PhysRevB.55.11693
Tl2Ca2Ba2Cu3O10,Tl2Ca2Ba2Cu3O10,Bulk,,,SC,High-Tc,125 K,,,,,,,,,,,10.1103/PhysRevB.42.294
Tl2Ca2Ba2Cu3O10,Tl2Ca2Ba2Cu3O10,Bulk,,,SC,High-Tc/cuprate,,,,,,,,,,,True,10.1103/PhysRevB.39.12391
Tl2Ca2Ba2Cu3O10+x (2:2:2:3 phase),Tl2Ca2Ba2Cu3O10,Bulk,,,SC,High-Tc,,,Tetragonal,,,5.56 Å,5.56 Å,35.3 Å,,,,10.1103/PhysRevB.40.727
Tl2Ca2Ba2Cu3O10,Tl2Ca2Ba2Cu3O10,Bulk,,,SC,High-Tc/cuprate,105 K,,,,,,,,,,,10.1103/PhysRevB.45.9915
Tl2Ca2Ba2Cu3O10,Tl2Ca2Ba2Cu3O10,Bulk,,,SC,High-Tc/cuprate,,,,,,,,,,,,10.1103/PhysRevB.54.7430
Tl₂Ca₂Ba₂Cu₃O₁₀,Tl2Ca2Ba2Cu3O10,,,,SC,cuprate,,,,,,,,,,,,10.1103/PhysRevB.43.7955
Tl2Ca2Ba2Cu3O10,Tl2Ca2Ba2Cu3O10,Bulk,,,SC,High-Tc/cuprate,125 K,,,,,,,,,,True,10.1103/PhysRevB.45.8007
Tl2Ca2Ba2Cu3O10,Tl2Ca2Ba2Cu3O10,Bulk,,,SC,High-Tc,113 K,,Tetragonal,,,3.827 Å,3.827 Å,36.18 Å,~500 Oe,,True,10.1103/PhysRevB.39.11690
Tl2Ca2Ba2Cu3O10,Tl2Ca2Ba2Cu3O10,Bulk,,,SC,High-Tc/cuprate,125 K,,Tetragonal,,4/mmm,,,,,,,10.1103/PhysRevB.39.2245
Tl2Ca2Ba2Cu3O10,Tl2Ca2Ba2Cu3O10,,,,SC,High-Tc/cuprate,,,,,,,,,,,,10.1103/PhysRevB.41.2109
Tl2Ca2Ba2Cu3O10,Tl2Ca2Ba2Cu3O10,Bulk,,,SC,High-Tc/cuprate,,,,layered,,,,,,,,10.1103/PhysRevB.45.7499
Tl2Ca2Ba2Cu3O10,Tl2Ca2Ba2Cu3O10,Single Crystal,,,SC,High-Tc/cuprate,,,,,,,,,,,FALSE,10.1103/PhysRevB.81.014516
Tl2Ca2Ba2Cu3O10,Tl2Ca2Ba2Cu3O10,,,,SC,High-Tc/cuprate,121.5 K,,,,,,,,,,,10.1103/PhysRevB.71.024518
Tl2Ca2Ba2Cu3O10,Tl2Ca2Ba2Cu3O10,Bulk,,,SC,High-Tc,115-119 K,,,,,,,,,,TRUE,10.1016/j.nimb.2011.02.077
Tl-Ca-Ba-Cu-O,Tl2Ca2Ba2Cu3O10,Bulk,,,SC,High-Tc,61-121 K,,,,,,,,,,TRUE,10.1016/0022-5088(89)90275-0
Thallium Calcium Barium Copper Oxide,Tl2Ca2Ba2Cu3O10+x,Bulk,,,SC,High-Tc/cuprate,,,,,,,,,,,,10.1103/PhysRevB.41.877
Tl2Ca2Ba2Cu3O10+x,Tl2Ca2Ba2Cu3O10+x,,,,SC,High-Tc,,,,,,,,,,,,10.1103/PhysRevB.37.9742
Tl2Ca2Ba2Cu3O10+δ,Tl2Ca2Ba2Cu3O10+δ,Bulk,,,SC,High-Tc,100 K,,Tetragonal,Layered,,5.399 Å,5.399 Å,36.25 Å,,,True,10.1103/PhysRevLett.60.1657
Tl2Ca2Ba2Cu3O10+δ,Tl2Ca2Ba2Cu3O10+δ,Bulk,,,SC,High-Tc/cuprate,123 K,,,,,,,,,Various values at different temperatures,True,10.1103/PhysRevB.48.14031
Tl2Ca2Ba2Cu3O10+δ,Tl2Ca2Ba2Cu3O10+δ,Bulk,,,SC,High-Tc/cuprate,,,,,,,,,,,,10.1103/PhysRevLett.60.2539
Tl2Ca2Ba2Cu3O10+δ,Tl2Ca2Ba2Cu3O10+δ,,,,SC,High-Tc/cuprate,,,,,,,,,,,,10.1103/PhysRevLett.64.1593
Tl-2223,Tl2Ca2Ba2Cu3O10+δ,Bulk,,,SC,High-Tc,125 K,,Tetragonal,,,,,,,,True,10.1103/PhysRevB.39.6652
Tl₂Ca₂Ba₂Cu₃O₈,Tl2Ca2Ba2Cu3O8,Bulk,,,SC,High-Tc/cuprate,,,,,,,,,,,,10.1103/PhysRevB.50.470
Tl2Ca2Ba2Cu3Ox,Tl2Ca2Ba2Cu3Ox,Bulk,,,SC,High-Tc,116-123 K,,,,,3.85 Å,3.85 Å,36.0 Å,,,True,10.1103/PhysRevB.38.7016
Tl2Ca2Ba2Cu3Ox,Tl2Ca2Ba2Cu3Ox,,,,SC,High-Tc/cuprate,,,,,,,,,,,,10.1103/PhysRevB.40.5165
Tl2Ca2Ba2Cu3Ox,Tl2Ca2Ba2Cu3Ox,Bulk,,,SC,High-Tc/cuprate,125 K,,Tetragonal,perovskite,I4/mmm,3.822 Å,3.822 Å,36.26 Å,few hundred Oe,>8 T,True,10.1103/PhysRevLett.60.2539
Tl2Ca2Ba2Cu3Ox,Tl2Ca2Ba2Cu3Ox,Bulk,,,SC,High-Tc,,,,,,,,,,,,10.1103/PhysRevB.45.5641
Thallium calcium barium copper oxide,Tl2Ca2Ba2Cu3Ox,Thin Film,,,SC,High-Tc/cuprate,,,,,,,,,,,,10.1103/PhysRevB.51.6462
Tl2Ca2Ba2Cu3Ox,Tl2Ca2Ba2Cu3Ox,Bulk,,,SC,High-Tc/cuprate,,,,,,,,,,,True,10.1103/PhysRevB.39.4784
Tl2Ca2Ba2Cu3Ox,Tl2Ca2Ba2Cu3Ox,,,,SC,High-Tc/cuprate,,,,,,,,,,,,10.1103/PhysRevB.39.777
TCBCO,Tl2Ca2Ba2Cu3Ox,,,,SC,High-Tc/cuprate,,,,,,,,,,,,10.1103/PhysRevB.55.9098
Tl2Ca2Ba2Cu3Oy,Tl2Ca2Ba2Cu3Oy,Bulk,,,SC,cuprate,,,,,,,,,,,,10.1103/PhysRevB.41.11673
Tl2Ca2BaCu2O8,Tl2Ca2BaCu2O8,Bulk,,,SC,High-Tc/cuprate,,,,,,,,,,,,10.1103/PhysRevB.47.9010
Tl2Ca2BaCu3O9+x,Tl2Ca2BaCu3O9+x,Bulk,,,SC,High-Tc,"121 K (zero resistance), 117.2 K (magnetization onset)",,,,,,,,,,True,10.1103/PhysRevB.37.9742
Tl2Ca2Sr2Cu3O10,Tl2Ca2Sr2Cu3O10,Bulk,,,SC,High-Tc/cuprate,,,,,,,,,,,,10.1103/PhysRevB.49.6385
Tl2Ca4BaCu3O11+x,Tl2Ca4BaCu3O11+x,Bulk,,,SC,High-Tc,"121 K (zero resistance), 118.3 K (magnetization onset)",,,,,,,,,,True,10.1103/PhysRevB.37.9742
Thallium Calcium Barium Copper Oxide,Tl2CaBa2Cu2O8,Bulk,,,SC,High-Tc/cuprate,,,,,,,,,,,,10.1103/PhysRevB.52.6894
Tl2CaBa2Cu2O8,Tl2CaBa2Cu2O8,Bulk,,,SC,High-Tc/cuprate,,,,,,,,,,,True,10.1103/PhysRevB.42.6817
Tl2CaBa2Cu2O8,Tl2CaBa2Cu2O8,Bulk,,,SC,High-Tc,,,,,,,,,,,True,10.1103/PhysRevB.40.2642
Tl2CaBa2Cu2O8,Tl2CaBa2Cu2O8,Bulk,,,SC,High-Tc,,,Tetragonal,body-centered-tetragonal,I4/mmm,,,,,,True,10.1103/PhysRevB.41.6409
Tl2CaBa2Cu2O8,Tl2CaBa2Cu2O8,Bulk,,,SC,High-Tc,,,Tetragonal,body-centered-tetragonal,,,,,,,,10.1103/PhysRevB.43.5451
Tl2CaBa2Cu2O8,Tl2CaBa2Cu2O8,Bulk,,,SC,High-Tc/cuprate,,,,layered,,,,,,,True,10.1103/PhysRevB.42.1026
Tl2CaBa2Cu2O8,Tl2CaBa2Cu2O8,Bulk,,,SC,High-Tc,110 K,,Tetragonal,perovskite,I4/mmm,,,,,,True,10.1103/PhysRevB.38.11962
Tl₂CaBa₂Cu₂O₈,Tl2CaBa2Cu2O8,,,,SC,High-Tc/cuprate,,,,,,,,,,,,10.1103/PhysRevB.42.9973
Tl2CaBa2Cu2O8 thin film sample A,Tl2CaBa2Cu2O8,Thin Film,,yttrium-stabilized cubic zirconia (100),SC,High-Tc,106 K,,Tetragonal,,,,,,,,True,10.1103/PhysRevB.42.294
Tl2CaBa2Cu2O8 thin film sample B,Tl2CaBa2Cu2O8,Thin Film,,yttrium-stabilized cubic zirconia (100),SC,High-Tc,99 K,,Tetragonal,,,,,,,,True,10.1103/PhysRevB.42.294
Tl2CaBa2Cu2O8 thin film sample C,Tl2CaBa2Cu2O8,Thin Film,,yttrium-stabilized cubic zirconia (100),SC,High-Tc,80 K,,Tetragonal,,,,,,,,True,10.1103/PhysRevB.42.294
Tl2CaBa2Cu2O8,Tl2CaBa2Cu2O8,Bulk,,,SC,High-Tc/cuprate,,,,,,,,,,,True,10.1103/PhysRevB.39.12391
Tl2CaBa2Cu2O8+x (2:1:2:2 phase),Tl2CaBa2Cu2O8,Bulk,,,SC,High-Tc,,,Tetragonal,,,5.51 Å,5.51 Å,29.5 Å,,,,10.1103/PhysRevB.40.727
Thallium Calcium Barium Copper Oxide,Tl2CaBa2Cu2O8,Bulk,,,SC,High-Tc/cuprate,,,,,,,,,,,,10.1103/PhysRevB.48.4219
Tl2CaBa2Cu2O8,Tl2CaBa2Cu2O8,Bulk,,,SC,High-Tc/cuprate,,,,,,,,,,,,10.1103/PhysRevB.54.7430
Tl2CaBa2Cu2O8,Tl2CaBa2Cu2O8,Bulk,,,SC,cuprate,108 K,,,,,,,,,,,10.1103/PhysRevB.48.12941
Tl2CaBa2Cu2O8,Tl2CaBa2Cu2O8,Bulk,,,SC,cuprate,,,,,,,,,,,,10.1103/PhysRevB.39.9621
Tl2CaBa2Cu2O8,Tl2CaBa2Cu2O8,Bulk,,,SC,High-Tc,108 K,,,,,,,,,,True,10.1103/PhysRevB.47.11552
Tl2CaBa2Cu2O8,Tl2CaBa2Cu2O8,Bulk,,,SC,High-Tc/cuprate,,,,,,,,,,,,10.1103/PhysRevB.39.2928
Tl2CaBa2Cu2O8,Tl2CaBa2Cu2O8,Bulk,,,SC,High-Tc,95 K,,,,,,,,,,False,10.1103/PhysRevB.39.11690
Tl2CaBa2Cu2O8,Tl2CaBa2Cu2O8,Bulk,,,SC,High-Tc/cuprate,105 K,,Tetragonal,,4/mmm,,,,,,,10.1103/PhysRevB.39.2245
Tl2CaBa2Cu2O8,Tl2CaBa2Cu2O8,Bulk,,,SC,High-Tc,108 K,,,,,,,,,,TRUE,10.1016/0921-4534(89)90154-8
Tl2CaBa2Cu2O8+x,Tl2CaBa2Cu2O8+x,,,,SC,High-Tc,,,,,,,,,,,,10.1103/PhysRevB.37.9742
Tl-2122,Tl2CaBa2Cu2O8+δ,Bulk,,,SC,High-Tc,,,Tetragonal,,,,,,,,True,10.1103/PhysRevB.39.6652
Thallium Calcium Barium Copper Oxide,Tl2CaBa2Cu2O8+δ,Bulk,,,SC,High-Tc/cuprate,,,,,,,,,,,FALSE,10.1103/PhysRevLett.96.077001
Tl2CaBa2Cu2O8+δ (polycrystalline),Tl2CaBa2Cu2O8+δ,Bulk,,,SC,High-Tc/cuprate,,,,,,,,,,,FALSE,10.1103/PhysRevB.74.064517
Tl2CaBa2CuO6,Tl2CaBa2CuO6,Bulk,,,SC,High-Tc/cuprate,,,,,,,,,,,,10.1103/PhysRevB.54.7430
Tl2CuO6+δ,Tl2CuO6+δ,Bulk,,,SC,High-Tc/cuprate,,,,,,,,,,17.4 T at T=0,,10.1103/PhysRevLett.77.2296
Tl₂Mo₆Se₆,Tl2Mo6Se6,Bulk,,,SC,Type-II,6.5 K,,,infinite chains,,,,,,,,10.1103/PhysRevB.52.4481
Tl2Mo6Se6,Tl2Mo6Se6,Bulk,,,SC,Type-II,6.5 K,,Hexagonal,quasi-one-dimensional,,,,,,,True,10.1103/PhysRevB.41.6315
Tl2Mo6Se6,Tl2Mo6Se6,Bulk,,,SC,CDW superconductor,,,,,,,,,,,,10.1103/PhysRevB.55.1081
Thallium Molybdenum Selenide,Tl2Mo6Se6,Bulk,,,SC,,,,,,,,,,,,,10.1103/PhysRevB.53.9337
Tl₂Mo₆Se₆,Tl2Mo6Se6,,,,SC,,below 4 K,,,one-dimensional,,,,,,,,10.1103/PhysRevB.62.10565
Tl2Mo6Se6,Tl2Mo6Se6,,,,SC,,,,,,,,,,,,FALSE,10.1103/PhysRevB.92.020508
Thallium molybdenum selenide,Tl2Mo6Se6,,,,SC,,,,Hexagonal,"Chevrel phase, quasi-1D",P63/m,,,,,,FALSE,10.1103/PhysRevMaterials.6.124804
Tl2Mo6Se6,Tl2Mo6Se6,1D superconductor,,,SC,,,,,,,,,,,,FALSE,10.1103/PhysRevB.81.174530
Tl2Mo6Se6,Tl2Mo6Se6,Bulk,,,SC,Type-II,5 K,,,,,,,,19 ± 2 Oe,100000 Oe,TRUE,10.1016/j.physc.2007.03.380
Tl2Ru2O7,Tl2Ru2O7,Bulk,,,NSC,,NSC,,,,,,,,,,TRUE,10.1103/PhysRevB.79.054504
Tl2Sb7,Tl2Sb7,,,,SC,,,,,,,,,,,,,10.1103/PhysRev.113.1520
Tl-2212,Tl2Sr2Ca1Cu2O8+δ,Bulk,,,SC,High-Tc/cuprate,,,,layered,,,,,,,,10.1103/PhysRevB.54.R15661
Tl2Sr2Ca2Cu3O10,Tl2Sr2Ca2Cu3O10,Thin Film,,,SC,High-Tc/cuprate,,,,layered,,,,,,,,10.1103/PhysRevB.48.13798
Tl2Sr2Ca2Cu3O10,Tl2Sr2Ca2Cu3O10,Bulk,,,SC,High-Tc/cuprate,,,,,,,,,,,,10.1103/PhysRevB.48.9767
Tl2Sr2Ca2Cu3O10,Tl2Sr2Ca2Cu3O10,Bulk,,,SC,cuprate,122 K,,,,,,,,,,True,10.1103/PhysRevB.51.640
Tl2Sr2Ca2Cu3O10+x,Tl2Sr2Ca2Cu3O10+x,Bulk,,,SC,High-Tc,"10 K (zero resistance), 22 K (onset)",,,,,,,,,,True,10.1103/PhysRevB.38.7074
Tl2Sr2Ca3Cu4Ox,Tl2Sr2Ca3Cu4Ox,Bulk,,,SC,High-Tc,,,,layered,,,,,,50-100 T,,10.1103/PhysRevLett.80.2697
Tl2Sr2CaCu2O8,Tl2Sr2CaCu2O8,,,,SC,High-Tc/cuprate,,,,,,,,,,,,10.1103/PhysRevB.47.3461
Tl2Sr2CaCu2O8,Tl2Sr2CaCu2O8,Bulk,,,SC,High-Tc/cuprate,,,,layered,,,,,,,,10.1103/PhysRevB.53.6774
Tl2Sr2CaCu2O8,Tl2Sr2CaCu2O8,Bulk,,,SC,High-Tc/cuprate,,,,layered,,,,,,,,10.1103/PhysRevB.46.350
Tl2Sr2CaCu2O8,Tl2Sr2CaCu2O8,Bulk,,,SC,High-Tc/cuprate,,,,,,,,,,,,10.1103/PhysRevB.48.9767
Tl2Sr2CaCu2O8,Tl2Sr2CaCu2O8,Bulk,,,SC,High-Tc/cuprate,100 K,,,layered,,,,,,,True,10.1103/PhysRevB.46.366
Tl2Sr2CaCu2O8,Tl2Sr2CaCu2O8,Bulk,,,SC,High-Tc/cuprate,,,,layered,,,,12 Å,,,,10.1103/PhysRevB.44.2850
Tl2Sr2CaCu2O8,Tl2Sr2CaCu2O8,Bulk,,,SC,High-Tc,44 K,,,,,,,,,,TRUE,10.1016/0921-4534(88)90158-X
Tl2Sr2CaCu2O8-y,Tl2Sr2CaCu2O8-y,Bulk,,,SC,High-Tc/cuprate,125 K,NA with unit,,,,,,,,,,10.1103/PhysRevB.42.10192
Tl2Sr2CuO6+δ,Tl2Sr2CuO6,Bulk,,,SC,cuprate,,,,,,,,,,,,10.1103/PhysRevB.65.014515
Tl2Sr2CuO6+δ (Tl-2201),Tl2Sr2CuO6+δ,,,,SC,High-Tc/cuprate,93 K,,,,,,,,,,,10.1103/PhysRevB.62.8711
Tl2Sr2CuO8+δ,Tl2Sr2CuO8+δ,Bulk,,,SC,High-Tc/cuprate,90 K,,,,,,,,,,,10.1103/PhysRevB.62.9054
Overdoped Tl2Sr2CuO8+δ,Tl2Sr2CuO8+δ,Bulk,,,SC,High-Tc/cuprate,23 K,,,,,,,,,,,10.1103/PhysRevB.62.9054
Tl2SrCa2Cu3O9+x,Tl2SrCa2Cu3O9+x,Bulk,,,SC,High-Tc,70 K (onset),,,,,,,,,,True,10.1103/PhysRevB.38.7074
Tl3Ba2Ca3Cu4Ox,Tl3Ba2Ca3Cu4Ox,Bulk,,,SC,High-Tc,136±1 K,,,,,,,,,,True,10.1103/PhysRevB.39.862
Tl3Bi5,Tl3Bi5,,,,SC,,,,,,,,,,,,,10.1103/PhysRev.113.1520
Thallium-doped fullerene,Tl3C60,Bulk,,,SC,High-Tc,30 K,,Cubic,fcc,,14.24 Å,,,,,,10.1103/PhysRevB.46.603
Tl3C60,Tl3C60,Bulk,,,SC,High-Tc,,,fcc,fullerite,,,,,,,,10.1103/PhysRevB.48.3491
Tl5Te3,Tl5Te3,Bulk,,,SC,,2.19 K,,,,,,,,,,,10.1103/PhysRevB.6.319
Thallium Telluride,Tl5Te3,,,,SC,,,,,,,,,,,,FALSE,10.1103/PhysRevB.91.214517
Tl70Ge30,Tl70Ge30,Bulk,,,NSC,,,,,eutectic,,,,,,,True,10.1103/PhysRevB.9.4742
TlBa0.2Ca0.8LaCuO5,TlBa0.2Ca0.8LaCuO5,Bulk,,,SC,High-Tc,13 K,,Tetragonal,1:2:0:1 phase,P4/mmm,3.766 Å,3.766 Å,8.750 Å,,,True,10.1103/PhysRevB.49.13123
TlBa0.3Sr0.7LaCuO5,TlBa0.3Sr0.7LaCuO5,Bulk,,,SC,High-Tc,30 K,,Tetragonal,1:2:0:1 phase,P4/mmm,3.794 Å,3.794 Å,8.885 Å,,,True,10.1103/PhysRevB.49.13123
TlBa0.3Sr0.7LaCuO5.11,TlBa0.3Sr0.7LaCuO5.11,Bulk,,,SC,cuprate,25 K,,Tetragonal,1:2:0:1 tetragonal structure,P4/mmm,3.787 Å,3.787 Å,8.853 Å,,,True,10.1103/PhysRevB.52.4427
TlBa0.4Ca0.6LaCuO5,TlBa0.4Ca0.6LaCuO5,Bulk,,,SC,High-Tc,13 K,,Tetragonal,1:2:0:1 phase,P4/mmm,3.790 Å,3.790 Å,8.815 Å,,,True,10.1103/PhysRevB.49.13123
Tl(Ba0.2Sr0.8)2PrCu2O7-δ,TlBa0.4Sr1.6PrCu2O7-δ,Bulk,,,NSC,,,,Tetragonal,Tl-1212 type,P4/mmm,,,,,,True,10.1103/PhysRevB.50.4092
TlBa0.6Ca0.4LaCuO5,TlBa0.6Ca0.4LaCuO5,Bulk,,,SC,High-Tc,14 K,,Tetragonal,1:2:0:1 phase,P4/mmm,3.817 Å,3.817 Å,8.885 Å,,,True,10.1103/PhysRevB.49.13123
TlBa0.6Sr0.4LaCuO5,TlBa0.6Sr0.4LaCuO5,Bulk,,,SC,High-Tc,20 K,,Tetragonal,1:2:0:1 phase,P4/mmm,3.821 Å,3.821 Å,8.901 Å,,,True,10.1103/PhysRevB.49.13123
TlBa0.6Sr0.4LaCuO5.16,TlBa0.6Sr0.4LaCuO5.16,Bulk,,,SC,cuprate,22 K,,Tetragonal,1:2:0:1 tetragonal structure,P4/mmm,3.805 Å,3.805 Å,8.915 Å,,,True,10.1103/PhysRevB.52.4427
Tl(Ba0.4Sr0.6)2PrCu2O7-δ,TlBa0.8Sr1.2PrCu2O7-δ,Bulk,,,NSC,,,,Tetragonal,Tl-1212 type,P4/mmm,,,,,,True,10.1103/PhysRevB.50.4092
TlBa1.1La0.9CuO5,TlBa1.1La0.9CuO5,Bulk,,,SC,cuprate,~25 K,1 atm,Tetragonal,,P4/mmm,3.84405 Å,3.84405 Å,9.0680 Å,,,True,10.1103/PhysRevB.50.6402
TlBa1.2La0.8CuO5,TlBa1.2La0.8CuO5,Bulk,,,SC,High-Tc,25 K,,Tetragonal,,P4/mmm,,,,,,True,10.1103/PhysRevB.50.10238
TlBa1.2La0.8CuO5,TlBa1.2La0.8CuO5,Bulk,,,SC,cuprate,45 K,1 atm,Tetragonal,,P4/mmm,3.84025 Å,3.84025 Å,9.1136 Å,,,True,10.1103/PhysRevB.50.6402
TlBa2-xLaxCuO5,TlBa1.2La0.8CuO5,Bulk,,,SC,High-Tc,40 K,,Tetragonal,perovskite,P4/mmm,3.855 Å,3.855 Å,,,,,10.1103/PhysRevB.48.7364
TlBa1.2La0.8CuO5,TlBa1.2La0.8CuO5,Bulk,,,SC,cuprate,~40 K,,Tetragonal,simple tetragonal,P4/mmm,,,~9.0 Å,,,,10.1103/PhysRevB.42.10108
TlBa1.2La0.8CuO5,TlBa1.2La0.8CuO5,Bulk,,,SC,High-Tc,45.4,,,,,,,,,,TRUE,10.1016/j.jpcs.2015.04.019
TlBa1.2La0.8CuO5,TlBa1.2La0.8CuO5,Bulk,,,SC,High-Tc,40 K,,1201 phase,,,,,,,,TRUE,10.1016/0921-4534(89)90309-2
Tl(Ba0.6Sr0.4)2PrCu2O7-δ,TlBa1.2Sr0.8PrCu2O7-δ,Bulk,,,NSC,,,,Tetragonal,Tl-1212 type,P4/mmm,,,,,,True,10.1103/PhysRevB.50.4092
TlBa1.3La0.7CuO5,TlBa1.3La0.7CuO5,Bulk,,,SC,cuprate,~35 K,1 atm,Tetragonal,,P4/mmm,3.83787 Å,3.83787 Å,9.1375 Å,,,True,10.1103/PhysRevB.50.6402
TlBa1.4La0.6CuO5,TlBa1.4La0.6CuO5,Bulk,,,SC,High-Tc,45 K,,Tetragonal,,P4/mmm,,,,,,True,10.1103/PhysRevB.50.10238
TlBa1.4La0.6CuO5,TlBa1.4La0.6CuO5,Bulk,,,SC,cuprate,~20 K,1 atm,Tetragonal,,P4/mmm,3.83849 Å,3.83849 Å,9.1615 Å,,,True,10.1103/PhysRevB.50.6402
TlBa1.5La0.5CuO5,TlBa1.5La0.5CuO5,Bulk,,,NSC,,,1 atm,Tetragonal,,P4/mmm,3.8446 Å,3.8446 Å,9.2847 Å,,,True,10.1103/PhysRevB.50.6402
Tl(Ba0.8Sr0.2)2PrCu2O7-δ,TlBa1.6Sr0.4PrCu2O7-δ,Bulk,,,NSC,,,,Tetragonal,Tl-1212 type,P4/mmm,,,,,,True,10.1103/PhysRevB.50.4092
TlBa1.7La0.3CaCu2O7,TlBa1.7La0.3CaCu2O7,Bulk,,,SC,High-Tc,110K,,,,,,,,,,TRUE,10.1016/0038-1098(94)00921-X
Tl1212 superconducting phase,"TlBa2(Ca,Y)Cu2O7",Bulk,,,SC,High-Tc,78 K,,,,,,,,,,,10.1103/PhysRevB.54.3562
TlBa2(Ca0.5Mg1.5)Cu3O10−δ,TlBa2(Ca0.5Mg1.5)Cu3O10−δ,Bulk,,,SC,High-Tc,103.26 K,,,,,,,,,,TRUE,10.1016/j.physb.2014.09.025
TlBa2(Ca0.86Sr0.14)2Cu3O8+δ,TlBa2(Ca0.86Sr0.14)2Cu3O8+δ,Bulk,,,SC,High-Tc/cuprate,124-128 K,ambient pressure,,,,,,,,,True,10.1103/PhysRevB.52.15078
TlBa2(Ca1.0Mg1.0)Cu3O10−δ,TlBa2(Ca1.0Mg1.0)Cu3O10−δ,Bulk,,,SC,High-Tc,104.28 K,,,,,,,,,,TRUE,10.1016/j.physb.2014.09.025
TlBa2(Ca1.5Be0.5)Cu3O10−δ,TlBa2(Ca1.5Be0.5)Cu3O10−δ,Bulk,,,SC,Cuprate,117 K,Ambient,Tetragonal,P4/mmm,P4/mmm,,,,,,TRUE,10.1016/j.ceramint.2012.08.039
TlBa2(Ca1.5Mg0.5)Cu3O10−δ,TlBa2(Ca1.5Mg0.5)Cu3O10−δ,Bulk,,,SC,Cuprate,114 K,Ambient,Tetragonal,P4/mmm,P4/mmm,,,,,,TRUE,10.1016/j.ceramint.2012.08.039
TlBa2(Ca1.5Mg0.5)Cu3O10−δ,TlBa2(Ca1.5Mg0.5)Cu3O10−δ,Bulk,,,SC,High-Tc,104.28 K,,,,,,,,,,TRUE,10.1016/j.physb.2014.09.025
TlBa2(Ca1.75Be0.25)Cu3O10−δ,TlBa2(Ca1.75Be0.25)Cu3O10−δ,Bulk,,,SC,Cuprate,108 K,Ambient,Tetragonal,P4/mmm,P4/mmm,,,,,,TRUE,10.1016/j.ceramint.2012.08.039
TlBa2(Ca1.75Mg0.25)Cu3O10−δ,TlBa2(Ca1.75Mg0.25)Cu3O10−δ,Bulk,,,SC,Cuprate,105 K,Ambient,Tetragonal,P4/mmm,P4/mmm,,,,,,TRUE,10.1016/j.ceramint.2012.08.039
TlBa2-xLaxCaCu2O7,TlBa2-xLaxCaCu2O7,Bulk,,,SC,High-Tc,105 K,,,,,,,,,,TRUE,Handbook of SC
TlBa2-xLaxCuO5,TlBa2-xLaxCuO5,Bulk,,,SC,High-Tc,45 K,,,,,3.84 Å,,9.28-9.00 Å,,,TRUE,Handbook of SC
TlBa2Ca0.4Y0.6Cu2O7,TlBa2Ca0.4Y0.6Cu2O7,Bulk,,,SC,High-Tc,96K,,,,,,,,,,TRUE,10.1016/j.jmmm.2003.12.321
