Repository: WyattBunstine/ML_SC_Project

# ML_SC_Project — Chemically and Geometrically Motivated Crystal Graph Neural Networks

This project predicts and screens superconductors from crystal structure. It frames the
problem as a **two-stage hurdle**: first classify whether a material is a superconductor
candidate (SC vs. non-SC), then regress the critical temperature T_c for superconductors.

Two graph-neural-network families are trained and compared:

- a **baseline CGCNN** ([txie-93/cgcnn](https://github.com/txie-93/cgcnn)), and
- an **MPNN** with learned edge features that consumes richer `crystal_graph_v4` graphs
  (this project's contribution).

File: database/superconductor_materials_full.csv (part 165 of 215)
Material_Name,Chemical_Composition,Material_Class,Film_Thickness,Substrate,Material_Type,Superconductor_Type,Superconducting_Transition_Temperature,Pressure,Crystal_Structure,Lattice_Structure,Space_Group,"Lattice_Constant(a)","Lattice_Constant(b)","Lattice_Constant(c)",Lower_Critical_Field,Upper_Critical_Field,Experimental,DOI
TlBa2Ca0.65Nd0.35Cu2O7,TlBa2Ca0.65Nd0.35Cu2O7,Bulk,,,SC,High-Tc,100 K,,Tetragonal,,,,,,,,TRUE,10.1016/0921-4534(90)90103-L
TlBa2Ca0.7Gd0.3Cu2O7,TlBa2Ca0.7Gd0.3Cu2O7,Bulk,,,SC,High-Tc,78 K,,Tetragonal,,P4/mmm,3.867 Å,3.867 Å,12.601 Å,,,True,10.1103/PhysRevB.50.10238
TlBa2Ca0.8Nd0.2Cu2O7,TlBa2Ca0.8Nd0.2Cu2O7,Bulk,,,SC,High-Tc,100 K,,Tetragonal,,,,,,,,TRUE,10.1016/0921-4534(90)90103-L
TlBa₂Ca₁Cu₂O₇,TlBa2Ca1Cu2O7,Bulk,,,SC,High-Tc/cuprate,,,,,,,,,,,,10.1103/PhysRevB.59.2659
TlBa2Ca2Cu2.4Ni0.6O9-δ,TlBa2Ca2Cu2.4Ni0.6O9-δ,Bulk,,,SC,High-Tc,134.6 K,,Tetragonal,Polycrystalline,,,,,,,TRUE,10.1016/j.egypro.2018.11.173
TlBa2Ca2Cu2O10-δ,TlBa2Ca2Cu2O10-δ,Bulk,,,SC,High-Tc/cuprate,,,,,,,,,,,Tunneling spectroscopy,10.1103/PhysRevB.75.064516
Tl-1223,TlBa2Ca2Cu3O10,Bulk,,,SC,High-Tc/cuprate,116 K,,,layered,,,,,,,True,10.1103/PhysRevB.53.5818
TlBa2Ca2Cu3O10,TlBa2Ca2Cu3O10,Thin Film,,,SC,High-Tc,103 K,500 mbar,,,,,,,,,TRUE,10.1016/j.tsf.2010.03.005
TlBa2Ca2Cu3O10,TlBa2Ca2Cu3O10,Bulk,,,SC,High-Tc/Cuprate,120,,,,,,,,,,FALSE,10.1016/j.physleta.2008.04.064
Y-doped TlBa2Ca2Cu3O10-δ,TlBa2Ca2Cu3O10-δ,Bulk,,,SC,High-Tc,96,,Orthorhombic,,Pmmm,4.15,4.36,14.14,,,TRUE,10.1016/j.scriptamat.2013.06.012
Tl-1223/Ag,TlBa2Ca2Cu3O10/Ag,Bulk,,,SC,High-Tc,119 K,,,,,,,,,,TRUE,10.1016/S0921-4534(97)01171-4
TlBa2Ca2Cu3O8+δ,TlBa2Ca2Cu3O8+δ,Bulk,,,SC,cuprate,,,,,,,,,,,,10.1103/PhysRevB.57.1259
TlBa2Ca2Cu3O8.5,TlBa2Ca2Cu3O8.5,Bulk,,,SC,High-Tc/cuprate,,,Tetragonal,,P4/mmm,3.850 Å,3.850 Å,15.97 Å,,,True,10.1103/PhysRevB.44.867
TlBa2Ca2Cu3O9,TlBa2Ca2Cu3O9,Bulk,,,SC,High-Tc/cuprate,110 K,,,,,,,,,,,10.1103/PhysRevB.40.4427
TlBa2Ca2Cu3O9,TlBa2Ca2Cu3O9,Bulk,,,SC,High-Tc/cuprate,115 K,,,layered,,,,,,,True,10.1103/PhysRevB.49.9906
Tl-Ba-Cu-O,TlBa2Ca2Cu3O9,Bulk,,,SC,High-Tc/cuprate,,,,,,,,,,,,10.1103/PhysRevB.49.1294
TlBa₂Ca₂Cu₃O₉,TlBa2Ca2Cu3O9,Bulk,,,SC,High-Tc/cuprate,,,,,,,,,,,,10.1103/PhysRevB.44.2757
TlBa2Ca2Cu3O9,TlBa2Ca2Cu3O9,Bulk,,,SC,High-Tc,,,Tetragonal,,,,,,,,,10.1103/PhysRevB.47.14489
TlBa2Ca2Cu3O9,TlBa2Ca2Cu3O9,Bulk,,,SC,High-Tc,,,,layered,,,,,,,,10.1103/PhysRevB.42.4767
Thallium Barium Calcium Copper Oxide,TlBa2Ca2Cu3O9,Thin Film,400 nm,,SC,High-Tc/cuprate,70 K,,,,,,,,,,True,10.1103/PhysRevB.52.581
TlBa2Ca2Cu3O9,TlBa2Ca2Cu3O9,Thin Film,0.3-0.7 μm,ZrO2-9%Y2O3,SC,High-Tc,111.5 K,,,layered,,,,,,,True,10.1103/PhysRevB.39.12275
TlBa₂Ca₂Cu₃O₉,TlBa2Ca2Cu3O9,Bulk,,,SC,High-Tc/cuprate,,,,,,,,,,,,10.1103/PhysRevB.59.2659
TlBa2Ca2Cu3O9,TlBa2Ca2Cu3O9,Bulk,,,SC,High-Tc,110 K,,Tetragonal,perovskite,P4/mmm,3.855 Å,3.855 Å,,,,,10.1103/PhysRevB.48.7364
TlBa2Ca2Cu3O9,TlBa2Ca2Cu3O9,,,,SC,cuprate,110 K,ambient pressure,,,,,,,,,,10.1103/PhysRevB.51.15407
TlBa2Ca2Cu3O9,TlBa2Ca2Cu3O9,Bulk,,,SC,High-Tc/cuprate,117-120 K,,,,,,,,,,,10.1103/PhysRevB.43.2968
TlBa₂Ca₂Cu₃O₉,TlBa2Ca2Cu3O9,Bulk,,,SC,High-Tc/cuprate,,,,layered,,,,,,,,10.1103/PhysRevB.49.3511
TlBa2Ca2Cu3O9,TlBa2Ca2Cu3O9,Bulk,,,SC,High-Tc/cuprate,,,Tetragonal,layered perovskite,,,,15.9 Å,,,True,10.1103/PhysRevB.38.11952
TlBa2Ca2Cu3O9,TlBa2Ca2Cu3O9,Bulk,,,SC,High-Tc/cuprate,110 K,,,,,,,,,,,10.1103/PhysRevB.43.344
TlB2Cn-1CunO2n+3 (1223),TlBa2Ca2Cu3O9,Bulk,,,SC,High-Tc cuprate,~120 K,,,,,,,,,,TRUE,Handbook of SC
Tl-1223,TlBa2Ca2Cu3O9,Bulk,,,SC,High-Tc cuprate,110 K,,Tetragonal,,P4/mmm,3.8429 Å,3.8429 Å,15.871 Å,,,TRUE,Handbook of SC
Tl-1223,TlBa2Ca2Cu3O9,Bulk,,,SC,High-Tc/cuprate,123 K,,,,,,,,,,TRUE,10.1103/PhysRevLett.103.067003
TlBa2Ca2Cu3O9,TlBa2Ca2Cu3O9,Bulk,,,SC,High-Tc/cuprate,≈120 K,ambient,,Layered perovskite,,,,,,,,10.1103/PhysRevB.82.064513
Tl-1223,TlBa2Ca2Cu3O9,Bulk,,,SC,High-Tc,111.7,,,,,3.8429,,15.900,,,FALSE,10.1016/j.physleta.2018.04.001
Tl-1223,TlBa2Ca2Cu3O9,Bulk,,,SC,High-Tc,130 K,,,,,,,,,,TRUE,10.1016/j.solidstatesciences.2011.07.023
TlBa2Ca2Cu3O9,TlBa2Ca2Cu3O9,Bulk,,,SC,High-Tc,120 K,,,,,,,,,,FALSE,10.1016/bs.aiep.2018.10.007
TlBa2Ca2Cu3O9,TlBa2Ca2Cu3O9,Bulk,,,SC,High-Tc/Cuprate,133.5 K,Ambient,,,,,,,,,FALSE,10.1016/j.jallcom.2018.06.134
Tl-1223,TlBa2Ca2Cu3O9,Thin Film,,,SC,High-Tc,104 K,,Tetragonal,,,3.85 Å,3.85 Å,15.55 Å,,,TRUE,10.1016/S0921-4534(02)01692-1
TlBa2Ca2Cu3O9,TlBa2Ca2Cu3O9,Bulk,,,SC,High-Tc,133.5,,,,,,,,,,TRUE,10.1016/j.jpcs.2015.04.019
TlBa2Ca2Cu3O9,TlBa2Ca2Cu3O9,Thin Film,,,SC,High-Tc,110 K,,,,,,,,,,FALSE,10.1016/S0921-4534(02)01201-7
TlBa2Ca2Cu3Oy,TlBa2Ca2Cu3O9,Thin Film,,,SC,High-Tc,115,,,,,,,,,,TRUE,10.1016/S0921-4534(02)01836-1
TBCCO 1223,TlBa2Ca2Cu3O9,Bulk,,,SC,High-Tc,115 K,,,,,,,,,,FALSE,10.1016/S0924-0136(00)00432-5
TlBa2Ca2Cu3O9,TlBa2Ca2Cu3O9,Bulk,,,SC,High-Tc/Cuprate,120 K,,,,,,,,,,FALSE,10.1016/j.physc.2004.04.028
Tl-1223,TlBa2Ca2Cu3O9,Bulk,,,SC,High-Tc,114-122 K,,,,,,,,,,FALSE,10.1016/S0921-4526(01)00971-1
TlBa2Ca2Cu3O9,TlBa2Ca2Cu3O9,Bulk,,,SC,High-Tc/Cuprate,100-131.5 K,High Pressure,Tetragonal,,,,,,,,TRUE,10.1016/S0921-4534(02)02509-1
Tl-1223,TlBa2Ca2Cu3O9,Thin Film,,,SC,High-Tc,110 K,,,,,,,,,,TRUE,10.1016/S0921-4534(01)01284-9
TlBa2Ca2Cu3O9,TlBa2Ca2Cu3O9,Bulk,,,SC,High-Tc,143 K,,,,,,,,,,FALSE,10.1016/S0921-4534(02)02812-5
TlBa2Ca2Cu3O9,TlBa2Ca2Cu3O9,Bulk,,,SC,High-Tc,120 K,,,,,,,,,,,10.1016/0921-4534(88)90815-5
Thallium Barium Calcium Copper Oxide,TlBa2Ca2Cu3O9+δ,,,,SC,High-Tc/cuprate,,,,,,,,,,,FALSE,10.1103/PhysRevB.100.104510
TlBa2Ca2Cu3O9+δ,TlBa2Ca2Cu3O9+δ,Bulk,,,SC,Cuprate,115,,,,,,,,,,TRUE,10.1016/S0921-4534(98)00684-4
TlBa2Ca2Cu3O9-δ,TlBa2Ca2Cu3O9-δ,Bulk,,,SC,High-Tc,114-122 K,,Tetragonal,Primitive,P 4/mmm,,,,,,TRUE,10.1016/j.nimb.2007.10.023
TlBa2Ca2Cu3Ox (Tl-1223),TlBa2Ca2Cu3Ox,Thin Film,1 μm,SrTiO3,SC,High-Tc/cuprate,109 K,,,,,,,,,,True,10.1103/PhysRevB.52.15545
TlBa₂Ca₂Cu₃Oₓ (Tl-1223),TlBa2Ca2Cu3Ox,,,,SC,High-Tc/cuprate,,,,,,,,,,,,10.1103/PhysRevB.53.900
Tl-1223,TlBa2Ca2Cu3Ox,,,,SC,High-Tc/cuprate,117 K,,,,,,,,,,,10.1103/PhysRevB.53.11348
TlBa2Ca2Cu3Oy,TlBa2Ca2Cu3Oy,Bulk,,,SC,High-Tc/cuprate,>100 K,,,,,,,,,,NMR,10.1103/PhysRevB.84.014508
Tl-1234,TlBa2Ca3Cu4O10,Bulk,,,SC,High-Tc/Cuprate,120 K,,,,,,,,,,FALSE,10.1016/S0921-4534(03)01105-5
Tl-1234,TlBa2Ca3Cu4O10+y,Bulk,,,SC,High-Tc/Cuprate,128 K,,,,,,,,1.02 T,207 T,FALSE,10.1016/j.ssc.2012.07.016
TlBa2Ca3Cu4O11,TlBa2Ca3Cu4O11,Bulk,,,SC,High-Tc/cuprate,122 K,,,,,,,,,,,10.1103/PhysRevB.40.4427
TlBa2Ca3Cu4O11,TlBa2Ca3Cu4O11,Bulk,,,SC,High-Tc,,,,layered,,,,,,,,10.1103/PhysRevB.42.4767
TlBa₂Ca₃Cu₄O₁₁,TlBa2Ca3Cu4O11,,,,SC,High-Tc/cuprate,,,,,,,,,,,,10.1103/PhysRevB.46.5757
TlBa₂Ca₃Cu₄O₁₁,TlBa2Ca3Cu4O11,Bulk,,,SC,High-Tc/cuprate,,,,,,,,,,,,10.1103/PhysRevB.59.2659
TlBa2Ca3Cu4O11,TlBa2Ca3Cu4O11,Bulk,,,SC,High-Tc,122 K,,Tetragonal,perovskite,P4/mmm,3.855 Å,3.855 Å,,,,,10.1103/PhysRevB.48.7364
TlBa₂Ca₃Cu₄O₁₁,TlBa2Ca3Cu4O11,Bulk,,,SC,High-Tc/cuprate,118 K,,,,,,,,,,True,10.1103/PhysRevB.44.9480
TlBa2Ca3Cu4O11,TlBa2Ca3Cu4O11,Bulk,,,SC,High-Tc/cuprate,120.0 K,,Tetragonal,layered perovskite,P4/mmm,3.85 Å,3.85 Å,19.1 Å,,,True,10.1103/PhysRevB.38.11952
TlBa2Ca3Cu4O11,TlBa2Ca3Cu4O11,Bulk,,,SC,High-Tc/cuprate,122 K,,,,,,,,,,,10.1103/PhysRevB.43.344
TlBa2Ca3Cu4O11+x,TlBa2Ca3Cu4O11,Bulk,,,SC,High-Tc/cuprate,121.2 K,,,,,,,,,,,10.1103/PhysRevB.66.144506
TlB2Cn-1CunO2n+3 (1234),TlBa2Ca3Cu4O11,Bulk,,,SC,High-Tc cuprate,~120 K,,,,,,,,,,TRUE,Handbook of SC
TlBa2Ca3Cu4O11,TlBa2Ca3Cu4O11,Bulk,,,SC,High-Tc,128 K,,,,,,,,,,TRUE,10.1016/S0022-0248(96)01173-6
Tl-1234,TlBa2Ca3Cu4O11,Bulk,,,SC,High-Tc,131,,,,,3.8490,,19.005,,,FALSE,10.1016/j.physleta.2018.04.001
Tl-1234,TlBa2Ca3Cu4O11,,,,SC,High-Tc,126 K,,,,,,,,,,FALSE,10.1016/j.solidstatesciences.2011.07.023
TlBa2Ca3Cu4O11+δ,TlBa2Ca3Cu4O11,Bulk,,,SC,High-Tc,128 K,,Tetragonal,,P4/mmm,0.384 nm,0.384 nm,1.873 nm,,160 T,TRUE,10.1016/S0038-1098(99)00018-6
Tl-1234,TlBa2Ca3Cu4O12+δ,Bulk,,,SC,High-Tc,135.5 K,Normal Pressure,Layered,,,,,,,,TRUE,10.1016/j.physc.2021.1353874
Tl-1234,TlBa2Ca3Cu4O12-δ,Bulk,,,SC,High-Tc,95 K,Normal Pressure,Tetragonal,,P4/mmm,3.87 Å,,17.90 Å,,,TRUE,10.1016/j.solidstatesciences.2012.08.023
TlBa2Ca3Cu4Oy,TlBa2Ca3Cu4Oy,Bulk,,,SC,High-Tc/cuprate,122 K,,,,,,,,,,,10.1103/PhysRevB.50.16008
TlBa2Ca3Cu4Oy,TlBa2Ca3Cu4Oy,Bulk,,,SC,High-Tc/cuprate,128 K,,Tetragonal,,P4/mmm,3.849,3.849,19.005,,207 T,TRUE,10.1103/PhysRevB.70.092501
TlBa2Ca3Cu4Oy,TlBa2Ca3Cu4Oy,,,,SC,High-Tc/cuprate,,,,,,,,,,,TRUE,10.1103/PhysRevB.72.176503
Tl-1245(OVD),TlBa2Ca4Cu5O12,Bulk,,,SC,High-Tc/Cuprate,100 K,,,,,,,,,,TRUE,10.1016/j.jmmm.2006.10.858
Tl-1245(OVD),TlBa2Ca4Cu5O12+y,Bulk,,,SC,High-Tc/Cuprate,100 K,,,,,,,,,,FALSE,10.1016/j.physc.2009.10.083
Tl-1245(OVD),TlBa2Ca4Cu5O12+δ,Bulk,,,SC,Cuprate,100 K,,,,,,,,,,FALSE,10.1016/j.jpcs.2010.10.020
Tl-1245(OVD),TlBa2Ca4Cu5O12+δ,Bulk,,,SC,High-Tc/Cuprate,100 K,,,,,,,,,,TRUE,10.1016/j.physc.2007.03.259
TlBa2Ca4Cu5O13,TlBa2Ca4Cu5O13,Bulk,,,SC,High-Tc,,,,layered,,,,,,,,10.1103/PhysRevB.42.4767
TlBa2Ca4Cu5O13,TlBa2Ca4Cu5O13,Bulk,,,SC,High-Tc,110 K,,Tetragonal,perovskite,P4/mmm,3.855 Å,3.855 Å,,,,,10.1103/PhysRevB.48.7364
TlBa2Ca4Cu5O13,TlBa2Ca4Cu5O13,Bulk,,,SC,High-Tc/cuprate,,,Tetragonal,layered perovskite,,,,22.3 Å,,,True,10.1103/PhysRevB.38.11952
TlBa2CaCu2O6.5,TlBa2CaCu2O6.5,Thin Film,,LaAlO3,SC,High-Tc/cuprate,87 K,,Tetragonal,,,,,,,,True,10.1103/PhysRevB.55.14623
TlBa2CaCu2O6.5,TlBa2CaCu2O6.5,Thin Film,,LaAlO3,SC,High-Tc/cuprate,86 K,,Tetragonal,,,,,,,,True,10.1103/PhysRevB.55.14623
TlBa2CaCu2O6.965,TlBa2CaCu2O6.965,Bulk,,,SC,High-Tc,110 K,,,,,,,,,,TRUE,10.1016/0921-4534(90)90014-6
TlBa₂CaCu₂O₇,TlBa2CaCu2O7,Bulk,,,SC,High-Tc/cuprate,,,,,,,,,,,,10.1103/PhysRevB.44.2757
TlBa2CaCu2O7,TlBa2CaCu2O7,Bulk,,,SC,cuprate,100 K,,,,,,,,,,,10.1103/PhysRevLett.76.4939
TlBa2CaCu2O7,TlBa2CaCu2O7,Bulk,,,SC,High-Tc,,,Tetragonal,,,,,,,,,10.1103/PhysRevB.47.14489
TlBa2CaCu2O7,TlBa2CaCu2O7,Bulk,,,SC,High-Tc/cuprate,100 K,,,,,,,,,,,10.1103/PhysRevB.45.10647
Thallium cuprate reference,TlBa2CaCu2O7,Bulk,,,SC,cuprate,,,,1:2:1:2 phase,,,,,,,,10.1103/PhysRevB.45.7424
TlBa2CaCu2O7,TlBa2CaCu2O7,Bulk,,,SC,cuprate,,,,1:2:2:2,,,,,,,,10.1103/PhysRevB.43.7866
TlBa2CaCu2O7,TlBa2CaCu2O7,Bulk,,,SC,High-Tc,,,,layered,,,,,,,,10.1103/PhysRevB.42.4767
Tl-1212,TlBa2CaCu2O7,Thin Film,1800 Å,,SC,High-Tc/cuprate,90 K,,,1212 structure,,,,,,,True,10.1103/PhysRevB.64.052505
Tl-1212 Sample 1,TlBa2CaCu2O7,Thin Film,1800 Å,,SC,High-Tc/cuprate,87 K,,,1212 structure,,,,,,,True,10.1103/PhysRevB.64.052505
Tl-1212 Sample 2,TlBa2CaCu2O7,Thin Film,1800 Å,,SC,High-Tc/cuprate,90 K,,,1212 structure,,,,,,,True,10.1103/PhysRevB.64.052505
TlBa2CaCu2O7,TlBa2CaCu2O7,Bulk,,,SC,High-Tc,80 K,,Tetragonal,perovskite,P4/mmm,3.855 Å,3.855 Å,,,,,10.1103/PhysRevB.48.7364
TlBa2CaCu2O7-δ,TlBa2CaCu2O7,Thin Film,,,SC,High-Tc/cuprate,74.5-87.5 K,,Tetragonal,,,,,,,,,10.1103/PhysRevB.60.4309
TlBa2CaCu2O7,TlBa2CaCu2O7,Bulk,,,SC,High-Tc/cuprate,100 K,,,,,,,,,,,10.1103/PhysRevLett.66.3209
TlBa2CaCu2O7,TlBa2CaCu2O7,Thin Film,,LaAlO3,SC,High-Tc/cuprate,74.5 K,,Tetragonal,,,,,,,,True,10.1103/PhysRevB.55.14623
TlBa2CaCu2O7,TlBa2CaCu2O7,Bulk,,,SC,High-Tc/cuprate,100-103 K,,,,,,,,,,,10.1103/PhysRevB.43.2968
TlBa₂CaCu₂O₇,TlBa2CaCu2O7,Bulk,,,SC,High-Tc/cuprate,,,,layered,,,,,,,,10.1103/PhysRevB.49.3511
Thallium Barium Calcium Copper Oxide,TlBa2CaCu2O7,Bulk,,,SC,High-Tc/cuprate,,,,,,,,,,,,10.1103/PhysRevB.57.8656
TlBa2CaCu2O7,TlBa2CaCu2O7,Bulk,,,SC,High-Tc/cuprate,,,Tetragonal,layered perovskite,,,,12.6 Å,,,True,10.1103/PhysRevB.38.11952
TlBa2CaCu2O7,TlBa2CaCu2O7,Bulk,,,SC,High-Tc/cuprate,90 K,,,,,,,12.74 Å,,,,10.1103/PhysRevB.43.344
TlBa2CaCu2O7,TlBa2CaCu2O7,,,,SC,High-Tc/cuprate,,,Tetragonal,1:2:1:2 structure,P4/mmm,,,,,,,10.1103/PhysRevB.47.12104
TlBa2CaCu2O7,TlBa2CaCu2O7,,,,SC,High-Tc/cuprate,,,,,,,,,,,,10.1103/PhysRevB.45.7392
TlBa2CaCu2O7,TlBa2CaCu2O7,Bulk,,,SC,High-Tc,80 K,,Tetragonal,,,,,,,,TRUE,10.1016/0921-4534(90)90103-L
Tl-1212,TlBa2CaCu2O7,Bulk,,,SC,High-Tc,77.7,,,,,3.8566,,12.100,,,FALSE,10.1016/j.physleta.2018.04.001
TlBa2CaCu2O7,TlBa2CaCu2O7,Bulk,,,SC,High-Tc,103 K,,,,,,,,,,FALSE,10.1016/bs.aiep.2018.10.007
TlBa2CaCu2O7,TlBa2CaCu2O7,Bulk,,,SC,High-Tc,103,,,,,,,,,,TRUE,10.1016/j.jpcs.2015.04.019
TlBa2CaCu2O7,TlBa2CaCu2O7,Bulk,,,SC,High-Tc,128 K,,Perovskite-like,1212-type,,,,,,,TRUE,10.1016/S0921-4526(00)00679-7
TlBa2CaCu2O7,TlBa2CaCu2O7,Bulk,,,SC,High-Tc,80K,,,,,,,,,,TRUE,10.1016/0038-1098(94)00921-X
Tl-1212,TlBa2CaCu2O7,Thin Film,,,SC,High-Tc,97 K,,,,,,,,,,TRUE,10.1016/S0921-4534(01)01284-9
TlBa2CaCu2O7+δ,TlBa2CaCu2O7+δ,Bulk,,,SC,High-Tc/cuprate,85 K,,,layered cuprate,,,,,,,,10.1103/PhysRevB.55.12776
TlBa2CaCu2O7-δ,TlBa2CaCu2O7-δ,,,,SC,High-Tc/cuprate,,,,,,,,,,,,10.1103/PhysRevB.58.9385
TlBa2CaCu2O7-δ,TlBa2CaCu2O7-δ,Bulk,,,SC,High-Tc,,,Tetragonal,Tl-1212 type,P4/mmm,,,,,,,10.1103/PhysRevB.50.4092
TlBa2CaCu2O7-δ (Tl-1212),TlBa2CaCu2O7-δ,Thin Film,0.18 μm,,SC,High-Tc/cuprate,90-93 K,ambient pressure,,,,3.84 Å,,12.66±0.01 Å,,,True,10.1103/PhysRevB.59.203
TlBa2CaCu2O8,TlBa2CaCu2O8,Bulk,,,SC,High-Tc/Cuprate,109,,,,,,,,,,FALSE,10.1016/j.physleta.2008.04.064
TlBa2CaCu2Ox,TlBa2CaCu2Ox,Bulk,,,SC,High-Tc,,,,layered,,,,,,100-150 T,,10.1103/PhysRevLett.80.2697
TlBa2CaCuO,TlBa2CaCuO,Bulk,,,SC,High-Tc/cuprate,,,tetragonal,,,,,,,,,10.1103/PhysRevB.40.6763
TlBa2Ca1-xYxCu2O7,TlBa2CaYCu2O7,Bulk,,,SC,High-Tc/cuprate,85 K,,,layered with CuO2 layers,,,,,,,,10.1103/PhysRevLett.70.1697
TlBa2CuO4.7F0.3,TlBa2CuO4.7F0.3,Bulk,,,SC,High-Tc cuprate,75 K,,Tetragonal,1201,,3.836 Å,3.836 Å,9.590 Å,,,TRUE,Handbook of SC
TlBa2CuO5,TlBa2CuO5,Bulk,,,SC,High-Tc,,,Tetragonal,,,,,,,,,10.1103/PhysRevB.47.14489
TlBa2CuO5,TlBa2CuO5,Bulk,,,SC,High-Tc/cuprate,45 K,,,,I4/mmm,,,,,,,10.1103/PhysRevB.65.224521
TlBa₂CuO₅,TlBa2CuO5,Bulk,,,SC,High-Tc/cuprate,,,,,,,,,,,,10.1103/PhysRevB.59.2659
TlBa2CuO5,TlBa2CuO5,Bulk,,,NSC,,,,Tetragonal,perovskite,P4/mmm,3.855 Å,3.855 Å,,,,False,10.1103/PhysRevB.48.7364
TlBa2CuO5,TlBa2CuO5,Bulk,,,SC,High-Tc/cuprate,,,Tetragonal,layered perovskite,,,,9.4 Å,,,True,10.1103/PhysRevB.38.11952
TlBa2CuO5,TlBa2CuO5,Bulk,,,NSC,cuprate,~0 K,,Tetragonal,simple tetragonal,P4/mmm,3.843 Å,3.843 Å,9.586 Å,,,True,10.1103/PhysRevB.42.10108
TlBaCuO5-δ,TlBa2CuO5,Bulk,,,SC,cuprate,~15 K,,Tetragonal,simple tetragonal,,,,,,,,10.1103/PhysRevB.42.10108
TlBa2CuO5,TlBa2CuO5,Bulk,,,SC,High-Tc,45,,,,,,,,,,FALSE,10.1016/j.cplett.2003.08.033
TlBa2CuO5,TlBa2CuO5,Bulk,,,SC,High-Tc,9.5 K,,,,,,,,,,TRUE,10.1016/0921-4534(91)90250-3
TlBa2CuO5,TlBa2CuO5,Bulk,,,SC,High-Tc,15 K,,T1Ba2CuO5-type,,,,,,,,,10.1016/0921-4534(89)91227-6
TlBa2CuO5-δ,TlBa2CuO5-δ,Bulk,,,SC,High-Tc/cuprate,,,,,,,,,,,,10.1103/PhysRevB.44.12544
TlBa2CuO6,TlBa2CuO6,Bulk,,,SC,High-Tc/cuprate,,,,layered,,,,,,,,10.1103/PhysRevLett.71.3541
TlBa2CuO6,TlBa2CuO6,Bulk,,,SC,cuprate/High-Tc/Type-II,,,,,,,,,,,FALSE,10.1103/PhysRevB.81.144517
TlBa2CuO6+δ,TlBa2CuO6+δ,,,,SC,cuprate,,,,,,,,,,,FALSE,10.1103/PhysRevLett.98.057007
TlBa2DyCu2O7,TlBa2DyCu2O7,Bulk,,,SC,High-Tc,,,Tetragonal,Tl-1212 type,P4/mmm,,,,,,,10.1103/PhysRevB.50.4092
TlBa2Eu1.5Ce0.5Cu2O9,TlBa2Eu1.5Ce0.5Cu2O9,Bulk,,,SC,High-Tc,,,,,,,,,,,TRUE,Handbook of SC
TlBa2GdCu2O7,TlBa2GdCu2O7,,,,NSC,,,,,,,,,,,,,10.1103/PhysRevB.49.6388
TlBa2GdCu2O7,TlBa2GdCu2O7,Bulk,,,NSC,,,,Tetragonal,,P4/mmm,3.899 Å,3.899 Å,12.296 Å,,,True,10.1103/PhysRevB.50.10238
TlBa2GdCu2O7-δ,TlBa2GdCu2O7,Bulk,,,NSC,,,,Tetragonal,Tl(1212) type,,3.888 Å,3.888 Å,12.48 Å,,,,10.1103/PhysRevB.49.1499
TlBa2GdCu2O7-δ,TlBa2GdCu2O7-δ,Bulk,,,SC,High-Tc,,,Tetragonal,Tl-1212 type,P4/mmm,,,,,,,10.1103/PhysRevB.50.4092
TlBa2NdCu2O7-δ,TlBa2NdCu2O7-δ,Bulk,,,SC,High-Tc,,,Tetragonal,Tl-1212 type,P4/mmm,,,,,,,10.1103/PhysRevB.50.4092
TlBa2PrCu2O7-δ,TlBa2PrCu2O6.93,Bulk,,,NSC,,,,Tetragonal,Tl-1212 type,P4/mmm,3.918(2) Å,3.918(2) Å,12.550(4) Å,,,True,10.1103/PhysRevB.50.4092
TlBa2PrCu2O7,TlBa2PrCu2O7,,,,NSC,,,,,,,,,,,,,10.1103/PhysRevB.49.6388
TlBa2PrCu2O7,TlBa2PrCu2O7,,,,NSC,,,,,,,,,,,,,10.1103/PhysRevB.51.3893
TlBa2PrCu2O7-δ,TlBa2PrCu2O7-δ,Bulk,,,NSC,,,,,Tl-1212-type,,,,,,,,10.1103/PhysRevB.53.6729
TlBa2Sr2Cu2(CO3)Oy,TlBa2Sr2Cu2(CO3)Oy,Bulk,,,SC,High-Tc,,,,layered,,,,,,,True,10.1103/PhysRevB.54.9066
TlBa2Sr2Cu2CO3O7,TlBa2Sr2Cu2CO3O7,Bulk,,,SC,High-Tc/cuprate,62 K,,,oxycarbonate,,,,,,,,10.1103/PhysRevB.50.4125
TlBa2YCu2O7,TlBa2YCu2O7,Bulk,,,NSC,cuprate,,,Tetragonal,simple tetragonal,,,,,,,,10.1103/PhysRevB.42.10108
TlBa2YCu2O7-δ,TlBa2YCu2O7-δ,Bulk,,,SC,High-Tc,,,Tetragonal,Tl-1212 type,P4/mmm,,,,,,,10.1103/PhysRevB.50.4092
TlBaCa₂Cu₂O₇,TlBaCa2Cu2O7,Bulk,,,SC,High-Tc/cuprate,73 K,,,,,,,,,,,10.1103/PhysRevB.44.9480
TlBaCa2Cu3O10,TlBaCa2Cu3O10,Bulk,,,SC,High-Tc,,,,layered,,,,,,,True,10.1103/PhysRevLett.72.176
TlBaCa3Cu2.93Fe0.07O8.5,TlBaCa3Cu2.93Fe0.07O8.5,Bulk,,,SC,High-Tc/cuprate,100 K,,,,,,,,,,True,10.1103/PhysRevB.44.867
TlBaCa3Cu3O8.5,TlBaCa3Cu3O8.5,Bulk,,,SC,High-Tc/cuprate,116 K,,,,,,,,,,True,10.1103/PhysRevB.44.867
TlBaCa3Cu3Oy,TlBaCa3Cu3Oy,Bulk,,,SC,High-Tc,119.4 K,ambient pressure,Tetragonal,,,,,,,,True,10.1103/PhysRevB.41.2517
TlBaCaCu2Ox,TlBaCaCu2Ox,Bulk,,,SC,High-Tc,,,,,,,,,,,True,10.1103/PhysRevB.39.862
Tl-Ba-Ca-Cu-O,TlBaCaCuO,,,,SC,High-Tc,,,,,,,,,,,,10.1103/PhysRevB.41.1581
TlBaCaCuO,TlBaCaCuO,,,,SC,High-Tc,,,,,,,,,,,,10.1103/PhysRevB.41.4093
Tl-Ba-Ca-Cu-O,TlBaCaCuO,Thin Film,,,SC,High-Tc/cuprate,,,,,,,,,,,,10.1103/PhysRevB.43.514
TlBaCaCuO,TlBaCaCuO,Thin Film,,,SC,High-Tc,,,,,,,,,,,TRUE,Staguhn (1989)
TlBaCaCuO,TlBaCaCuO4.5+x,Bulk,,,SC,High-Tc,121 K,,,,,,,,,,TRUE,10.1016/0375-9601(88)90408-2
TlBaCu3O5.5+x,TlBaCu3O5.5,Bulk,,,SC,High-Tc,81 K,,,,,,,,,,True,10.1103/PhysRevLett.60.937
TlBa2−xLa2+xCu2O9,TlBaLaCu2O9,Bulk,,,SC,High-Tc,42 K,,Intergrowth of 1201 and 0201 structures,,,,,,,,TRUE,10.1016/S0921-4534(05)80182-0
TlBaLaCuO5,TlBaLaCuO5,Bulk,,,NSC,,,,Tetragonal,1:2:0:1 tetragonal structure,P4/mmm,3.845 Å,3.845 Å,8.993 Å,,,True,10.1103/PhysRevB.52.4427
TlBaLaCuO5,TlBaLaCuO5,Bulk,,,NSC,,,,Tetragonal,,P4/mmm,,,,,,True,10.1103/PhysRevB.50.10238
TlBaLaCuO5,TlBaLaCuO5,Bulk,,,NSC,,,,Tetragonal,,P4/mmm,3.85000 Å,3.85000 Å,9.0252 Å,,,True,10.1103/PhysRevB.50.6402
TlBaLaCuO5,TlBaLaCuO5,Bulk,,,SC,High-Tc,,,,,,,,,,,True,10.1103/PhysRevB.40.11400
TlBaLaCuO5,TlBaLaCuO5,Bulk,,,NSC,,,,Tetragonal,1:2:0:1 phase,P4/mmm,3.852 Å,3.852 Å,8.9928 Å,,,True,10.1103/PhysRevB.49.13123
"(Tl,Pb)(Ba,Sr)₂Ca₂Cu₃Oᵧ",TlBaSrCa₂Cu₃O₉,Bulk,,,SC,High-Tc/cuprate,119 K,,,,,,,,,,True,10.1103/PhysRevB.47.8096
TlBaSrCuO5,TlBaSrCuO5,Bulk,,,SC,High-Tc,43 K,,,,,,,,,,TRUE,10.1016/0921-4534(91)90250-3
TlBaSrCuO5−x,TlBaSrCuO5−x,Bulk,,,SC,High-Tc cuprate,43 K,,Tetragonal,1201,,3.805 Å,3.805 Å,9.120 Å,,,TRUE,Handbook of SC
Tl(Ba0.5Sr0.5)2PrCu2O7-δ,TlBaSrPrCu2O7-δ,Bulk,,,NSC,,,,Tetragonal,Tl-1212 type,P4/mmm,,,,,,True,10.1103/PhysRevB.50.4092
TlBaSrYCu₂O₇,TlBaSrYCu₂O₇,Bulk,,,NSC,,,,Tetragonal,1212,,3.8421 Å,3.8421 Å,12.2064 Å,,,TRUE,Handbook of SC
TlBa₁.₂La₀.₈CuO₅,TlBa₁.₂La₀.₈CuO₅,Bulk,,,SC,High-Tc,40 K,,,,,,,,,,TRUE,Handbook of SC
TlBa₁.₇La₀.₃CaCu₂O₇,TlBa₁.₇La₀.₃CaCu₂O₇,Bulk,,,SC,High-Tc cuprate,100 K,,Tetragonal,1212,,3.843 Å,3.843 Å,12.72 Å,,,TRUE,Handbook of SC
"TlBa₂(Ca,Tl)Cu₂O₇","TlBa₂(Ca,Tl)Cu₂O₇",Bulk,,,SC,cuprate,,,Tetragonal,1212,,,,,,,TRUE,Handbook of SC
"TlBa₂(Ca,Tl)Cu₂O₇","TlBa₂(Ca,Tl)Cu₂O₇",Bulk,,,SC,High-Tc cuprate,,,Tetragonal,1212 structure,,,,,,,TRUE,Handbook of SC
TlBa₂CaCu₂O₇,TlBa₂CaCu₂O₇,Bulk,,,SC,High-Tc/cuprate,91 K,,,layered,,,,12.7 Å,,,,10.1103/PhysRevB.42.4183
Tl-(1:2:1:2),TlBa₂CaCu₂O₇,Bulk,,,SC,High-Tc/cuprate,,,,,,,,,,,True,10.1103/PhysRevB.47.8096
TlBa₂CaCu₂O₇₋δ,TlBa₂CaCu₂O₇,Bulk,,,SC,High-Tc/cuprate,,,,perovskite,,,,,,,,10.1103/PhysRevB.43.7936
TlBa₂CaCu₂O₇,TlBa₂CaCu₂O₇,Bulk,,,SC,High-Tc,,,,,,,,,,,TRUE,Handbook of SC
TlBa₂CaCu₂O₇,TlBa₂CaCu₂O₇,Bulk,,,SC,cuprate,80 K,,Tetragonal,,,3.85,3.85,12.7,,,TRUE,Handbook of SC
TlBa₂CaCu₂Oₓ,TlBa₂CaCu₂Oₓ,Bulk,,,SC,High-Tc,,,,,,,,,,,TRUE,Handbook of SC
TlBa₂Ca₀.₈Nd₀.₂Cu₂O₇,TlBa₂Ca₀.₈Nd₀.₂Cu₂O₇,Bulk,,,SC,High-Tc cuprate,100 K,,Tetragonal,1212,,3.85638 Å,3.85638 Å,12.6534 Å,,,TRUE,Handbook of SC
TlBa₂Ca₀.₈Y₀.₂Cu₂O₇,TlBa₂Ca₀.₈Y₀.₂Cu₂O₇,Bulk,,,SC,High-Tc cuprate,100 K,,Tetragonal,1212,,3.86 Å,3.86 Å,12.70 Å,,,TRUE,Handbook of SC
TlBa₂Ca₂Cu₃O₉,TlBa₂Ca₂Cu₃O₉,Bulk,,,SC,High-Tc/cuprate,122 K,,,layered,,,,19.1 Å,,,,10.1103/PhysRevB.42.4183
TlBa₂Ca₂Cu₃O₉,TlBa₂Ca₂Cu₃O₉,Thin Film,,,SC,High-Tc/cuprate,,,,,,,,,,,,10.1103/PhysRevB.55.11806
TlBa₂Ca₂Cu₃O₉ (Tl-1223),TlBa₂Ca₂Cu₃O₉,Bulk,,,SC,High-Tc,,,,,,,,,,,TRUE,Handbook of SC
TlBa₂Ca₂Cu₃O₉,TlBa₂Ca₂Cu₃O₉,Bulk,,,SC,High-Tc,,,,,,,,,,,TRUE,Handbook of SC
TlBa₂Ca₂Cu₃O₉,TlBa₂Ca₂Cu₃O₉,Bulk,,,SC,cuprate,120 K,,Tetragonal,,,3.81,3.81,15.2,,,TRUE,Handbook of SC
TlBa₂Ca₂Cu₃Oₓ,TlBa₂Ca₂Cu₃Oₓ,Bulk,,,SC,High-Tc,,,,,,,,,,,TRUE,Handbook of SC
TlBa₂Ca₃Cu₄O₁₁,TlBa₂Ca₃Cu₄O₁₁,Bulk,,,SC,High-Tc/cuprate,116 K,,,layered,,,,15.9 Å,,,,10.1103/PhysRevB.42.4183
TlBa₂Ca₃Cu₄O₁₁ (Tl-1234),TlBa₂Ca₃Cu₄O₁₁,Bulk,,,SC,High-Tc/cuprate,122 K,,,layered perovskite-like,,,,,,,,10.1103/PhysRevB.51.8564
TlBa₂Ca₃Cu₄O₁₁,TlBa₂Ca₃Cu₄O₁₁,,,,SC,High-Tc/cuprate,,,,,,,,,,,,10.1103/PhysRevB.48.10638
TlBa₂Ca₃Cu₄O₁₁,TlBa₂Ca₃Cu₄O₁₁,Bulk,,,SC,High-Tc,122 K,,Tetragonal,,,3.85 Å,,19.1 Å,,,TRUE,Handbook of SC
TlBa₂Ca₃Cu₄O₁₁,TlBa₂Ca₃Cu₄O₁₁,Bulk,,,SC,High-Tc,,,,,,,,,,,TRUE,Handbook of SC
TlBa₂Ca₃Cu₄O₁₁,TlBa₂Ca₃Cu₄O₁₁,Bulk,,,SC,cuprate,114 K,,Tetragonal,,,3.85,3.85,19.0,,,TRUE,Handbook of SC
Tl-1234 with Pb,TlBa₂Ca₃Cu₄O₁₁ with Pb,Bulk,,,SC,High-Tc,,,,,,,,,,,TRUE,Handbook of SC
TlBa₂Ca₃Cu₄Oₓ,TlBa₂Ca₃Cu₄Oₓ,Bulk,,,SC,High-Tc,,,,,,,,,,,TRUE,Handbook of SC
TlBa₂Ca₄Cu₅O₁₃,TlBa₂Ca₄Cu₅O₁₃,Bulk,,,SC,High-Tc/cuprate,<120 K,,,layered,,,,22.3 Å,,,,10.1103/PhysRevB.42.4183
TlBa₂Ca₄Cu₅O₁₃,TlBa₂Ca₄Cu₅O₁₃,Bulk,,,SC,cuprate,101 K,,Tetragonal,,,3.85,3.85,22.3,,,TRUE,Handbook of SC
Thallium Superconductor,TlBa₂Ca₍ₙ₋₁₎Cu₍ₙ₎O₍₂ₙ₊₃₎,Bulk,,,SC,cuprate,,,,,,,,,,,TRUE,Handbook of SC
TlBa₂CuO₅,TlBa₂CuO₅,Bulk,,,SC,cuprate,,,,layered cuprate,,,,,,,,10.1103/PhysRevB.49.1200
TlBa₂CuO₅,TlBa₂CuO₅,Bulk,,,SC,High-Tc/cuprate,<17 K,,,layered,,,,9.5 Å,,,,10.1103/PhysRevB.42.4183
TlBa₂CuO₅,TlBa₂CuO₅,Bulk,,,NSC,,,,Tetragonal,,P4/mmm,,,,,,TRUE,Handbook of SC
TlBa₂CuO₅,TlBa₂CuO₅,Bulk,,,SC,cuprate,52 K,,Tetragonal,,,3.85,3.85,9.09,,,TRUE,Handbook of SC
TlBa₂CuO₅₋δ,TlBa₂CuO₅₋δ,,,,SC,cuprate,less than 10 K,,,similar to HgBa₂CuO₄₊δ,,,,,,,,10.1103/PhysRevB.49.13075
TlBa₂CuO₆,TlBa₂CuO₆,,,,SC,High-Tc/cuprate,,,,,,,,,,,,10.1103/PhysRevB.55.15300
TlBa₂Cu₃O₇,TlBa₂Cu₃O₇,Bulk,,,SC,High-Tc/cuprate,,,,,,,,,,,True,10.1103/PhysRevB.37.7496
TlBa₂Eu₁.₅Ce₀.₅Cu₂O₉,TlBa₂Eu₁.₅Ce₀.₅Cu₂O₉,Bulk,,,SC,High-Tc,40 K,,Tetragonal,,I4/mmm,3.8782 Å,3.8782 Å,30.423 Å,,,TRUE,Handbook of SC
TlBa₂LaCu₂O₈,TlBa₂LaCu₂O₈,Bulk,,,NSC,,,,,,,3.9674 Å,,12.052 Å,,,TRUE,Handbook of SC
TlBa₂YCu₂O₇,TlBa₂YCu₂O₇,Bulk,,,NSC,,,,Tetragonal,1212,,3.86873 Å,3.86873 Å,12.4732 Å,,,TRUE,Handbook of SC
TlBa₂₋ₓLaₓCaCu₂O₇,TlBa₂₋ₓLaₓCaCu₂O₇,Bulk,,,SC,High-Tc,,,Tetragonal,,,,,,,,TRUE,Handbook of SC
TlBiS2,TlBiS2,Bulk,,,SC,Type-II,8.1 K,,Rhombohedral,,R3̄m,4.205 Å,,21.734 Å,,,TRUE,10.1016/j.xcrp.2022.101094
TlBiSe2,TlBiSe2,Bulk,,,SC,Type-II,6.0 K,,Rhombohedral,,R3̄m,4.205 Å,,21.734 Å,,,TRUE,10.1016/j.xcrp.2022.101094
TlBiSeS,TlBiSeS,Bulk,,,SC,Type-II,7.0 K,,Rhombohedral,,R3̄m,4.205 Å,,21.734 Å,,2.86 T,TRUE,10.1016/j.xcrp.2022.101094
TlBiSr1.6Ba0.4Ca2Cu2O8,TlBiSr1.6Ba0.4Ca2Cu2O8,Thin Film,,,SC,High-Tc,72.4 K,,,,,,,,,,TRUE,10.1016/0964-1807(95)00042-4
"(Tl,Bi)-1223",TlBiSr1.6Ba0.4Ca2Cu3O9,Thin Film,,,SC,High-Tc,107 K,,,,,,,,,,TRUE,10.1016/0921-4534(95)00083-6
TlBiSr1.6Ba0.4Ca2Cu3O9,TlBiSr1.6Ba0.4Ca2Cu3O9,Thin Film,,,SC,High-Tc,105-111 K,,,,,,,,,,TRUE,10.1016/0964-1807(95)00042-4
TlBiSr2Ca2Cu3O10,TlBiSr2Ca2Cu3O10,Bulk,,,SC,High-Tc,119 K,,,,,,,,,,TRUE,10.1016/0921-4534(89)90140-8
TlBiTe2,TlBiTe2,Bulk,,,SC,,,,Rhombohedral,rhombohedral distortion of NaCl lattice,,,,,,,True,10.1103/PhysRevB.6.319
TlBiTe2,TlBiTe2,Bulk,,,SC,Type-II,0.14 K,,Rhombohedral,rhombohedral distortion of NaCl structure,,,,,,10 Oe,True,10.1103/PhysRevLett.24.53
Thallium Bismuth Telluride,TlBiTe2,,,,SC,,0.14 K,,,,,,,,,,FALSE,10.1103/PhysRevB.91.214517
Thallium Bismuth Telluride,TlBiTe2,,,,SC,,,,,,,,,,,,FALSE,10.1103/PhysRevB.83.220510
TlBi₀.₂₅Sr₁.₆Ba₀.₄Ca₂Cu₃O₉₋δ,TlBi₀.₂₅Sr₁.₆Ba₀.₄Ca₂Cu₃O₉₋δ,Bulk,,,SC,High-Tc,,,,,,,,,,,TRUE,Handbook of SC
TlCa0.25Nd0.75Sr2Cu2O7,TlCa0.25Nd0.75Sr2Cu2O7,Bulk,,,SC,High-Tc/cuprate,,,,,,,,,,,True,10.1103/PhysRevB.42.6817
TlCa0.25Nd0.75Sr2Cu2O7+δ,TlCa0.25Nd0.75Sr2Cu2O7+δ,Bulk,,,SC,High-Tc/cuprate,,,,layered,,,,,,,True,10.1103/PhysRevB.42.1026
TlCa0.5Nd0.5Sr2Cu2Oy,TlCa0.5Nd0.5Sr2Cu2Oy,Bulk,,,SC,High-Tc/cuprate,60-90 K,,Tetragonal,(1:1:2:2)-type layered,,,,~12 Å,,,True,10.1103/PhysRevB.40.2565
TlCa0.5Pr0.5Sr2Cu2Oy,TlCa0.5Pr0.5Sr2Cu2Oy,Bulk,,,SC,High-Tc/cuprate,60-90 K,,Tetragonal,(1:1:2:2)-type layered,,,,~12 Å,,,True,10.1103/PhysRevB.40.2565
TlCa0.5Y0.5Sr2Cu2Oy,TlCa0.5Y0.5Sr2Cu2Oy,Bulk,,,SC,High-Tc/cuprate,60-90 K,,Tetragonal,(1:1:2:2)-type layered,,,,~12 Å,,,True,10.1103/PhysRevB.40.2565
TlCa0.75Nd0.25Sr2Cu2O7,TlCa0.75Nd0.25Sr2Cu2O7,Bulk,,,SC,High-Tc/cuprate,,,,,,,,,,,True,10.1103/PhysRevB.42.6817
TlCa0.75Nd0.25Sr2Cu2O7+δ,TlCa0.75Nd0.25Sr2Cu2O7+δ,Bulk,,,SC,High-Tc/cuprate,,,,layered,,,,,,,True,10.1103/PhysRevB.42.1026
TlCa2Ba2Cu3O9,TlCa2Ba2Cu3O9,Bulk,,,SC,High-Tc,,,,,,,,,,,,10.1103/PhysRevB.40.2642
TlCa2Ba2Cu3O9,TlCa2Ba2Cu3O9,Bulk,,,SC,High-Tc,,,Tetragonal,simple tetragonal,P4/mmm,,,,,,True,10.1103/PhysRevB.41.6409
TlCa2Ba2Cu3O9,TlCa2Ba2Cu3O9,Bulk,,,SC,High-Tc,,,Tetragonal,simple-tetragonal,,,,,,,,10.1103/PhysRevB.43.5451
TCBCO variant,TlCa2Ba2Cu3Ox,,,,SC,High-Tc/cuprate,,,,,,,,,,,,10.1103/PhysRevB.55.9098
TlCa3Ba2Cu4O11,TlCa3Ba2Cu4O11,Bulk,,,SC,High-Tc,,,,,,,,,,,,10.1103/PhysRevB.40.2642
TlCa3Ba2Cu4O11,TlCa3Ba2Cu4O11,Bulk,,,SC,High-Tc,,,Tetragonal,simple tetragonal,P4/mmm,,,,,,True,10.1103/PhysRevB.41.6409
TlCa3Ba2Cu4O11,TlCa3Ba2Cu4O11,Bulk,,,SC,High-Tc,,,Tetragonal,simple-tetragonal,,,,,,,,10.1103/PhysRevB.43.5451
TlCaBa2Cu2O7,TlCaBa2Cu2O7,Bulk,,,SC,High-Tc,,,,,,,,,,,,10.1103/PhysRevB.40.2642
TlCaBa2Cu2O7,TlCaBa2Cu2O7,Bulk,,,SC,High-Tc,,,Tetragonal,simple tetragonal,P4/mmm,,,,,,True,10.1103/PhysRevB.41.6409
TlCaBa2Cu2O7,TlCaBa2Cu2O7,Bulk,,,SC,High-Tc,,,Tetragonal,simple-tetragonal,,,,,,,,10.1103/PhysRevB.43.5451
TlCaBa2Cu2O7,TlCaBa2Cu2O7,Bulk,,,SC,cuprate,105 K,,,,,,,,,,,10.1103/PhysRevB.48.12941
TlCaBa2Cu2O7,TlCaBa2Cu2O7,Bulk,,,SC,High-Tc/cuprate,60 K,,Tetragonal,,4/mmm,,,,,,,10.1103/PhysRevB.39.2245
TlCaBaCu2O5.5,TlCaBaCu2O5.5,Bulk,,,SC,High-Tc/cuprate,,,,,,,,,,,,10.1103/PhysRevB.39.12391
Thallium Calcium Barium Copper Oxide,TlCaBaCu2O5.5,Bulk,,,SC,High-Tc,114 K,,,,,,,,,,True,10.1103/PhysRevB.38.11942
Tl-Ca-Ba-Cu-O,TlCaBaCuO,,,,SC,High-Tc,120 K,,,,,,,,,,,10.1103/PhysRevB.39.2333
Tl-Ca-Ba-Cu-O,TlCaBaCuO,Bulk,,,SC,High-Tc/cuprate,,,,,,,,,,,,10.1103/PhysRevB.39.11559
TlCaBaCuO,TlCaBaCuO,Bulk,,,SC,High-Tc,103K,,,,,,,,,,TRUE,10.1016/0921-4534(89)91098-8
TlCaSr2Cu2O7,TlCaSr2Cu2O7,Bulk,,,SC,High-Tc/cuprate,~50 K,,Tetragonal,(1:1:2:2)-type layered,,,,~12 Å,,,True,10.1103/PhysRevB.40.2565
TlCuCl3,TlCuCl3,Bulk,,,NSC,,,,,,,,,,,,FALSE,10.1103/PhysRevB.101.140504
Thallium copper chloride,TlCuCl3,Bulk,,,Quantum magnet,,NSC,,,,,,,,,,FALSE,10.1103/PhysRevLett.101.187205
TlFe1.3Se2,TlFe1.3Se2,Bulk,,,NSC,iron-based,,,,,,,,,,,,10.1103/PhysRevB.90.144519
TlFe1.6Se2,TlFe1.6Se2,Bulk,,,SC,iron-based,"15 K (onset, filamentary, not zero resistance)",7.5-11 GPa,Tetragonal,"ThCr2Si2-type, sqrt(5)a x sqrt(5)a supercell",I4/m,8.67,8.67,13.97,,,TRUE,10.1103/PhysRevB.96.064109
TlFe1.6Se2,TlFe1.6Se2,Bulk,,,NSC,,,,Tetragonal,"ThCr2Si2-type, vacancy-ordered superstructure",I4/m (No. 87),8.661,8.661,13.971,,,TRUE,10.1103/PhysRevB.83.224510
TlFe2S3,TlFe2S3,Bulk,,,NSC,iron-based,,,Orthorhombic,ladder,Cmcm,,,,,,FALSE,10.1103/PhysRevB.102.035104
TlFe2Se2,TlFe2Se2,Bulk,,,NSC,iron-based,,,,,,,,,,,FALSE,10.1103/PhysRevB.83.060512
Thallium Iron Selenide,TlFe2Se2,Bulk,,,SC,Iron-based,35 K,,Tetragonal,,I4/mmm,3.89 Å,3.89 Å,14.00 Å,,,FALSE,10.1016/j.matpr.2022.05.488
TlHgBa₂CuO₆,TlHgBa₂CuO₆,Bulk,,,NSC,,,,Tetragonal,,,3.856 Å,3.856 Å,23.29 Å,,,TRUE,Handbook of SC
Thallium Indium Telluride,TlInTe2,Bulk,,,SC,,4 K,5.7 GPa,,,,,,,,,TRUE,10.1103/PhysRevB.103.094519
TlKFe2Se2,TlKFe2Se2,,,,SC,iron-based,40 K,ambient pressure,,,,,,,,,FALSE,10.1103/PhysRevLett.106.187001
TlLa₀.₄Ba₁.₆CuO₅,TlLa₀.₄Ba₁.₆CuO₅,,,,SC,High-Tc/cuprate,,,,,,,,,,,,10.1103/PhysRevB.42.10165
TlLa₃,TlLa₃,Bulk,,,SC,,0.8 K,,Hexagonal,,,,,,,,TRUE,Handbook of SC
TlLa₃,TlLa₃,Bulk,,,SC,,8.9 K,,Cubic,Cu₃Au type,cP4,,,,,,TRUE,Handbook of SC
TlMo₆O₁₇,TlMo6O17,,,,SC,CDW superconductor,,,,,,,,,,,,10.1103/PhysRevB.65.214519
TlMo6S8,TlMo6S8,Bulk,,,SC,,,,,Chevrel phase,,,,,,,True,10.1103/PhysRevB.32.1461
TlMo6S8,TlMo6S8,Bulk,,,SC,Type-II,8.7 K,,Rhombohedral,Chevrel phase,R3,6.574 Å,6.574 Å,6.574 Å,,,True,10.1103/PhysRevB.29.172
TlMo6Se7.5,TlMo6Se7.5,Bulk,,,SC,s-wave,12.2 K,,,Chevrel-phase,,,,,,,,10.1103/PhysRevLett.87.127001
TlMo6Se8,TlMo6Se8,Bulk,,,SC,,12.2 K,,Rhombohedral,Chevrel phase,,,,,,,True,10.1103/PhysRevB.32.1461
TlMo6Se8,TlMo6Se8,Bulk,,,SC,Type-II,12.2 K,,Rhombohedral,Chevrel phase,R3,6.836 Å,6.836 Å,6.836 Å,,,True,10.1103/PhysRevB.29.172
TlMo6Se8,TlMo6Se8,Bulk,,,SC,,12.2 K,,,,,,,,,,TRUE,Handbook of SC
Thallium Molybdenum Selenide,TlMo6Se8,,,,SC,,9 K,,,,,,,,,High,FALSE,10.1016/j.jallcom.2004.04.032
TlNb₂,TlNb₂,Bulk,,,SC,A15,9.0 K,,Cubic,Cr₃Si type (A15),cP8,,,,,,TRUE,Handbook of SC
TlNb₃,TlNb₃,Bulk,,,SC,,4.2 K,,Hexagonal,,,,,,,,TRUE,Handbook of SC
TlNdSr2Cu2Ox,TlNdSr2Cu2Ox,Bulk,,,SC,High-Tc,40 K,,,,,,,,,,True,10.1103/PhysRevB.39.4690
TlNi2Se2,TlNi2Se2,Bulk,,,SC,Type-II,3.7 K,,Tetragonal,ThCr2Si2-type,I4/mmm,3.870 Å,3.870 Å,13.435 Å,170 Oe,0.802 T,TRUE,10.1103/PhysRevLett.111.207001
TlNi2Se2,TlNi2Se2,Bulk,,,SC,Type-II,3.7 K,,Tetragonal,ThCr2Si2-type,I4/mmm,3.870,3.870,13.435,,0.6 T,FALSE,10.1103/PhysRevB.97.014514
TlNi2Se2,TlNi2Se2,Bulk,,,SC,Type-II,3.05 K,,Tetragonal,ThCr2Si2-type,I4/mmm,3.870,3.870,13.435,,0.45 T,TRUE,10.1103/PhysRevB.97.014514
Thallium Nickel Selenide,TlNi2Se2,,,,SC,,,,,,,,,,,,FALSE,10.1103/PhysRevB.93.020503
Tl-Pb/Si(111) monolayer,TlPb,Thin Film,1 atomic layer,Si(111),SC,Unconventional,2.25 K,,,2D monolayer,,,,,,,TRUE,10.1103/PhysRevB.98.014510
TlPb0.05BaCa3Cu3Oy,TlPb0.05BaCa3Cu3Oy,Bulk,,,SC,High-Tc,115.2 K,ambient pressure,Tetragonal,,,,,,,,True,10.1103/PhysRevB.41.2517
TlPb0.1BaCa3Cu3Oy,TlPb0.1BaCa3Cu3Oy,Bulk,,,SC,High-Tc,112.5 K,ambient pressure,Tetragonal,,,3.874 Å,3.874 Å,16.086 Å,,,True,10.1103/PhysRevB.41.2517
TlPb0.1NdSr2Cu2Ox,TlPb0.1NdSr2Cu2Ox,Bulk,,,SC,High-Tc,40 K,,,,,,,,,,True,10.1103/PhysRevB.39.4690
TlPb0.3BaCa3Cu3Oy,TlPb0.3BaCa3Cu3Oy,Bulk,,,SC,High-Tc,104.6 K,ambient pressure,Tetragonal,,,3.841 Å,3.841 Å,16.076 Å,,,True,10.1103/PhysRevB.41.2517
TPSO-06,TlPb0.3Sr2Ca0.4Se0.6Cu2O,Bulk,,,SC,High-Tc,63 K,0 T,Tetragonal,,,3.79 Å,,11.99 Å,,,TRUE,10.1016/j.cryogenics.2015.10.019
TPSO-04,TlPb0.3Sr2Ca0.6Se0.4Cu2O,Bulk,,,SC,High-Tc,67 K,0 T,Tetragonal,,,3.79 Å,,12.08 Å,,,TRUE,10.1016/j.cryogenics.2015.10.019
TPSO-00,TlPb0.3Sr2CaCu2O,Bulk,,,SC,High-Tc,44 K,0 T,Tetragonal,,,3.79 Å,,12.09 Å,,,TRUE,10.1016/j.cryogenics.2015.10.019
TPSO-1,TlPb0.3Sr2SeCu2O,Bulk,,,SC,High-Tc,68 K,0 T,Tetragonal,,,3.80 Å,,11.98 Å,,,TRUE,10.1016/j.cryogenics.2015.10.019
TlPb0.5BaCa3Cu3Oy,TlPb0.5BaCa3Cu3Oy,Bulk,,,SC,High-Tc,,ambient pressure,Tetragonal,,,3.817 Å,3.817 Å,15.923 Å,,,True,10.1103/PhysRevB.41.2517
TlPb0.6BaCa3Cu3Oy,TlPb0.6BaCa3Cu3Oy,Bulk,,,SC,High-Tc,96.8 K,ambient pressure,Tetragonal,,,,,,,,True,10.1103/PhysRevB.41.2517
TlPb0.7BaCa3Cu3Oy,TlPb0.7BaCa3Cu3Oy,Bulk,,,SC,High-Tc,93.8 K,ambient pressure,Tetragonal,,,,,,,,True,10.1103/PhysRevB.41.2517
TlPb0.8BaCa3Cu3Oy,TlPb0.8BaCa3Cu3Oy,Bulk,,,SC,High-Tc,90.9 K,ambient pressure,Tetragonal,,,3.817 Å,3.817 Å,15.923 Å,,,True,10.1103/PhysRevB.41.2517
TlPb0.9BaCa3Cu3Oy,TlPb0.9BaCa3Cu3Oy,Bulk,,,SC,High-Tc,85.0 K,ambient pressure,Tetragonal,,,,,,,,True,10.1103/PhysRevB.41.2517
TlPb1.0BaCa3Cu3Oy,TlPb1.0BaCa3Cu3Oy,Bulk,,,NSC,,,ambient pressure,Tetragonal,,,,,,,,True,10.1103/PhysRevB.41.2517
Thallium Sulfide,TlS,Bulk,,,SC,Type-II,4.2-9.0 K,0 GPa,Cubic,,FM-3M,3.39 Å,3.39 Å,3.39 Å,,,FALSE,10.1016/j.physc.2019.03.010
TlSbTe2,TlSbTe2,Bulk,,,NSC,,,,Rhombohedral,rhombohedral distortion of NaCl structure,,,,,,,True,10.1103/PhysRevLett.24.53
TlSr0.4Ca0.6LaCuO5,TlSr0.4Ca0.6LaCuO5,Bulk,,,SC,High-Tc,20 K,,Tetragonal,1:2:0:1 phase,P4/mmm,3.753 Å,3.753 Å,8.737 Å,,,True,10.1103/PhysRevB.49.13123
TlSr0.7Ca0.3LaCuO5,TlSr0.7Ca0.3LaCuO5,Bulk,,,SC,High-Tc,30 K,,Tetragonal,1:2:0:1 phase,P4/mmm,3.761 Å,3.761 Å,8.807 Å,,,True,10.1103/PhysRevB.49.13123
TlSr1.2La0.8CuO5,TlSr1.2La0.8CuO5,Bulk,,,SC,High-Tc,27 K,,Tetragonal,,P4/mmm,,,,,,True,10.1103/PhysRevB.50.10238
TlSr2-yLayCuO5-δ,TlSr1.6La0.4CuO5-δ,Bulk,,,SC,High-Tc,30-40 K,,,,,,,,,,TRUE,10.1016/0921-4534(91)90030-3
TlSr1.6Yb0.4CaCu2O7-δ,TlSr1.6Yb0.4CaCu2O7-δ,Bulk,,,SC,High-Tc,78 K,,Tetragonal,,P 4/mmm,3.797,,12.014,,,TRUE,10.1016/j.jallcom.2009.11.144
TlSr1.7Ti0.3CaCu2O7,TlSr1.7Ti0.3CaCu2O7,Bulk,,,SC,Cuprate,34 K,,Mixed 1212 and 1201 phases,,,,,,,,TRUE,10.1016/S0921-4534(02)02366-3
TlSr2-yLayCuO5-δ,TlSr1La1CuO5-δ,Bulk,,,SC,High-Tc,30-40 K,,,,,,,,,,TRUE,10.1016/0921-4534(91)90030-3
TlSr2(Ca0.5Cr0.5)Cu2O7,TlSr2(Ca0.5Cr0.5)Cu2O7,Bulk,,,SC,High-Tc,105 K,,1212-type,,,,,,,,TRUE,10.1016/0921-5107(94)90278-X
TlSr2(Ca0.5Pr0.5)Cu2O7−δ,TlSr2(Ca0.5Pr0.5)Cu2O7−δ,Bulk,,,SC,High-Tc,90 K,,Tetragonal,,P 4/mmm,3.812,,12.064,,,TRUE,10.1016/S0921-4534(99)00025-8
TlSr2(Ca0.65Ce0.35)Cu2O7,TlSr2(Ca0.65Ce0.35)Cu2O7,Bulk,,,SC,High-Tc,62 K,,Tetragonal,,P4/mmm,,,,,,,10.1016/0921-4534(95)00505-6
TlSr2(Ca0.65Th0.35)Cu2O7,TlSr2(Ca0.65Th0.35)Cu2O7,Bulk,,,SC,High-Tc,55 K,,Tetragonal,,P4/mmm,,,,,,TRUE,10.1016/S0921-4534(00)01541-0
TlSr2(Ca0.75Re0.25)Cu2O7-δ,TlSr2(Ca0.75Re0.25)Cu2O7-δ,Bulk,,,SC,High-Tc,58 K,,,,P4/mmm,3.732 Å,,12.122 Å,,,TRUE,10.1016/j.ceramint.2014.02.006
TlSr2(Ca0.75Th0.25)Cu2O7,TlSr2(Ca0.75Th0.25)Cu2O7,Bulk,,,SC,High-Tc,55 K,,Tetragonal,,P4/mmm,0.3800 nm,,1.2094 nm,,,TRUE,10.1016/S0921-4534(00)01541-0
TlSr2(Ca0.7Re0.3)Cu2O7-δ,TlSr2(Ca0.7Re0.3)Cu2O7-δ,Bulk,,,SC,High-Tc,60 K,,,,P4/mmm,3.795 Å,,12.080 Å,,,TRUE,10.1016/j.ceramint.2014.02.006
TlSr2(Ca0.85Re0.15)Cu2O7-δ,TlSr2(Ca0.85Re0.15)Cu2O7-δ,Bulk,,,SC,High-Tc,71 K,,,,P4/mmm,3.755 Å,,12.094 Å,,,TRUE,10.1016/j.ceramint.2014.02.006
TlSr2(Ca0.8Cr0.2)Cu2O7−δ,TlSr2(Ca0.8Cr0.2)Cu2O7−δ,Bulk,,,SC,High-Tc,104 K,,Tetragonal,,P4/mmm,3.756 Å,,12.075 Å,,,TRUE,10.1016/j.jallcom.2014.06.134
TlSr2(Ca0.8Re0.2)Cu2O7-δ,TlSr2(Ca0.8Re0.2)Cu2O7-δ,Bulk,,,SC,High-Tc,72 K,,,,P4/mmm,3.796 Å,,12.113 Å,,,TRUE,10.1016/j.ceramint.2014.02.006
TlSr2(Ca0.95Re0.05)Cu2O7-δ,TlSr2(Ca0.95Re0.05)Cu2O7-δ,Bulk,,,SC,High-Tc,50 K,,,,P4/mmm,3.752 Å,,12.030 Å,,,TRUE,10.1016/j.ceramint.2014.02.006
TlSr2(Ca0.9Re0.1)Cu2O7-δ,TlSr2(Ca0.9Re0.1)Cu2O7-δ,Bulk,,,SC,High-Tc,59 K,,,,P4/mmm,3.791 Å,,12.062 Å,,,TRUE,10.1016/j.ceramint.2014.02.006
TlSr2(Lu0.62Ca0.38)Cu2O6.92,TlSr2(Lu0.62Ca0.38)Cu2O6.92,Bulk,,,SC,High-Tc/cuprate,72 K,,Tetragonal,,P4/mmm,3.79896 Å,3.79896 Å,12.0301 Å,,,True,10.1103/PhysRevB.51.568
TlSr2(Lu0.62Ca0.38)Cu2O6.94,TlSr2(Lu0.62Ca0.38)Cu2O6.94,Bulk,,,SC,High-Tc/cuprate,82 K,,Tetragonal,,P4/mmm,3.79601 Å,3.79601 Å,12.0251 Å,,,True,10.1103/PhysRevB.51.568
TlSr2(Lu0.62Ca0.38)Cu2O7.00,TlSr2(Lu0.62Ca0.38)Cu2O7.00,Bulk,,,SC,High-Tc/cuprate,77 K,,Tetragonal,,P4/mmm,3.78708 Å,3.78708 Å,12.0243 Å,,,True,10.1103/PhysRevB.51.568
TlSr2(Lu0.80Ca0.20)Cu2O6.96,TlSr2(Lu0.80Ca0.20)Cu2O6.96,Bulk,,,SC,High-Tc/cuprate,50 K,,Tetragonal,,P4/mmm,3.79633 Å,3.79633 Å,11.9986 Å,,,True,10.1103/PhysRevB.51.568
TlSr2(Lu0.80Ca0.20)Cu2O7.00,TlSr2(Lu0.80Ca0.20)Cu2O7.00,Bulk,,,SC,High-Tc/cuprate,80 K,,Tetragonal,,P4/mmm,3.79322 Å,3.79322 Å,11.9985 Å,,,True,10.1103/PhysRevB.51.568
TlSr2(Sr0.4Tm0.6)Cu2O7,TlSr2(Sr0.4Tm0.6)Cu2O7,Bulk,,,SC,High-Tc,93 K,,1212-type,,,,,,,,TRUE,10.1016/0921-5107(94)90278-X
TlSr2(Sr0.5Dy0.5)Cu2O7-δ,TlSr2(Sr0.5Dy0.5)Cu2O7-δ,Bulk,,,SC,High-Tc,90 K,,Tetragonal,,,,,,,,TRUE,10.1016/0921-4534(91)90316-Q
TlSr2(Sr0.5Er0.5)Cu2O7-δ,TlSr2(Sr0.5Er0.5)Cu2O7-δ,Bulk,,,SC,High-Tc,90 K,,Tetragonal,,,,,,,,TRUE,10.1016/0921-4534(91)90316-Q
TlSr2(Sr0.5Eu0.5)Cu2O7-δ,TlSr2(Sr0.5Eu0.5)Cu2O7-δ,Bulk,,,SC,High-Tc,90 K,,Tetragonal,,,,,,,,TRUE,10.1016/0921-4534(91)90316-Q
TlSr2(Sr0.5Gd0.5)Cu2O7-δ,TlSr2(Sr0.5Gd0.5)Cu2O7-δ,Bulk,,,SC,High-Tc,90 K,,Tetragonal,,,,,,,,TRUE,10.1016/0921-4534(91)90316-Q
TlSr2(Sr0.5Ho0.5)Cu2O7-δ,TlSr2(Sr0.5Ho0.5)Cu2O7-δ,Bulk,,,SC,High-Tc,90 K,,Tetragonal,,,,,,,,TRUE,10.1016/0921-4534(91)90316-Q
TlSr2(Sr0.5La0.5)Cu2O7-δ,TlSr2(Sr0.5La0.5)Cu2O7-δ,Bulk,,,SC,High-Tc,"40 K, 90 K",,,,,,,,,,TRUE,10.1016/0921-4534(91)90316-Q
TlSr2(Sr0.5Lu0.5)Cu2O7-δ,TlSr2(Sr0.5Lu0.5)Cu2O7-δ,Bulk,,,SC,High-Tc,90 K,,Tetragonal,,,,,,,,TRUE,10.1016/0921-4534(91)90316-Q
TlSr2(Sr0.5Nd0.5)Cu2O7-δ,TlSr2(Sr0.5Nd0.5)Cu2O7-δ,Bulk,,,SC,High-Tc,90 K,,Tetragonal,,,,,,,,TRUE,10.1016/0921-4534(91)90316-Q
TlSr2(Sr0.5Pr0.5)Cu2O7-δ,TlSr2(Sr0.5Pr0.5)Cu2O7-δ,Bulk,,,SC,High-Tc,90 K,,Tetragonal,,,,,,,,TRUE,10.1016/0921-4534(91)90316-Q
TlSr2(Sr0.5Sm0.5)Cu2O7-δ,TlSr2(Sr0.5Sm0.5)Cu2O7-δ,Bulk,,,SC,High-Tc,90 K,,Tetragonal,,,,,,,,TRUE,10.1016/0921-4534(91)90316-Q
TlSr2(Sr0.5Tb0.5)Cu2O7-δ,TlSr2(Sr0.5Tb0.5)Cu2O7-δ,Bulk,,,SC,High-Tc,90 K,,Tetragonal,,,,,,,,TRUE,10.1016/0921-4534(91)90316-Q
TlSr2(Sr0.5Tm0.5)Cu2O7,TlSr2(Sr0.5Tm0.5)Cu2O7,Bulk,,,SC,High-Tc,93 K,,1212-type,,,,,,,,TRUE,10.1016/0921-5107(94)90278-X
TlSr2(Sr0.5Tm0.5)Cu2O7-δ,TlSr2(Sr0.5Tm0.5)Cu2O7-δ,Bulk,,,SC,High-Tc,90 K,,Tetragonal,,,,,,,,TRUE,10.1016/0921-4534(91)90316-Q
TlSr2(Sr0.5Y0.5)Cu2O7-δ,TlSr2(Sr0.5Y0.5)Cu2O7-δ,Bulk,,,SC,High-Tc,90 K,,Tetragonal,,,,,,,,TRUE,10.1016/0921-4534(91)90316-Q
TlSr2(Sr0.5Yb0.5)Cu2O7-δ,TlSr2(Sr0.5Yb0.5)Cu2O7-δ,Bulk,,,SC,High-Tc,90 K,,Tetragonal,,,,,,,,TRUE,10.1016/0921-4534(91)90316-Q
TlSr2(Tl0.18Ca0.82)Cu2O6.85,TlSr2(Tl0.18Ca0.82)Cu2O6.85,Bulk,,,SC,High-Tc/cuprate,60 K,,Tetragonal,,P4/mmm,3.79395 Å,3.79395 Å,12.1281 Å,,,True,10.1103/PhysRevB.51.568
TlSr2(Tl0.18Ca0.82)Cu2O6.93,TlSr2(Tl0.18Ca0.82)Cu2O6.93,Bulk,,,NSC,,0 K,,Tetragonal,,P4/mmm,3.78443 Å,3.78443 Å,12.1190 Å,,,True,10.1103/PhysRevB.51.568
TlSr2Ca0.2Gd0.8Cu2O7,TlSr2Ca0.2Gd0.8Cu2O7,Bulk,,,NSC,,,,Tetragonal,,P4/mmm,3.828 Å,3.828 Å,12.047 Å,,,True,10.1103/PhysRevB.50.10238
TlSr2Ca0.2Pr0.8Cu2O7,TlSr2Ca0.2Pr0.8Cu2O7,Bulk,,,SC,High-Tc,38 K,,Tetragonal,1:2:1:2,P4/mmm,,,,,,True,10.1103/PhysRevB.51.3893
TlSr2Ca0.4Gd0.6Cu2O7,TlSr2Ca0.4Gd0.6Cu2O7,Bulk,,,SC,High-Tc,60 K,,Tetragonal,1:2:1:2 structure,P4/mmm,3.816 Å,3.816 Å,12.046 Å,,,True,10.1103/PhysRevB.49.6388
TlSr2Ca0.4Gd0.6Cu2O7,TlSr2Ca0.4Gd0.6Cu2O7,Bulk,,,SC,High-Tc,60 K,,Tetragonal,,P4/mmm,3.816 Å,3.816 Å,12.046 Å,,,True,10.1103/PhysRevB.50.10238
TlSr2Ca0.4Pr0.6Cu2O7,TlSr2Ca0.4Pr0.6Cu2O7,Bulk,,,SC,High-Tc,74 K,,Tetragonal,1:2:1:2,P4/mmm,3.82 Å,3.82 Å,12.11 Å,,,True,10.1103/PhysRevB.51.3893
TlSr2Ca0.4Tb0.6Cu2O7,TlSr2Ca0.4Tb0.6Cu2O7,Bulk,,,SC,High-Tc,62 K,,Tetragonal,1:2:1:2,P4/mmm,3.81 Å,3.81 Å,12.04 Å,,,True,10.1103/PhysRevB.51.3893
TlSr2Ca0.6Gd0.4Cu2O7,TlSr2Ca0.6Gd0.4Cu2O7,Bulk,,,SC,High-Tc,65 K,,Tetragonal,,P4/mmm,3.808 Å,3.808 Å,12.081 Å,,,True,10.1103/PhysRevB.50.10238
TlSr2Ca0.6Pr0.4Cu2O7,TlSr2Ca0.6Pr0.4Cu2O7,Bulk,,,SC,High-Tc,70 K,,Tetragonal,1:2:1:2,P4/mmm,,,,,,True,10.1103/PhysRevB.51.3893
TlSr2Ca0.8Pr0.2Cu2O7,TlSr2Ca0.8Pr0.2Cu2O7,Bulk,,,SC,High-Tc,58 K,,Tetragonal,1:2:1:2,P4/mmm,,,,,,True,10.1103/PhysRevB.51.3893
TlSr2Ca2Cu3O10,TlSr2Ca2Cu3O10,Thin Film,,,SC,High-Tc/cuprate,,,,layered,,,,,,,,10.1103/PhysRevB.48.13798
TlSr2Ca2Cu3O9,TlSr2Ca2Cu3O9,Bulk,,,SC,High-Tc/Cuprate,97 K,Ambient,,,,,,,,,FALSE,10.1016/j.jallcom.2018.06.134
TlSr2Ca2Cu3Oy,TlSr2Ca2Cu3O9.4,Bulk,,,SC,High-Tc/Cuprate,86 K,6 GPa,1223-type,Layered,,,,,,,TRUE,10.1016/S0921-4534(00)01745-7
Tl-1223,TlSr2Ca2Cu3Oy,Bulk,,,SC,High-Tc,,,,layered,,,,,,,,10.1103/PhysRevB.51.9107
TlSr2Ca2Cu3Oy,TlSr2Ca2Cu3Oy,Bulk,,,SC,High-Tc/cuprate,,,,,,,,,,100 T,,10.1103/PhysRevB.54.7536
TlSr2CaCu2O6.8,TlSr2CaCu2O6.8,Bulk,,,SC,High-Tc/cuprate,68 K,,,,,,,,,43 T,True,10.1103/PhysRevLett.88.077003
TlSr2CaCu2O6.8,TlSr2CaCu2O6.8,Bulk,,,SC,High-Tc/cuprate,68 K,,,,,,,,,43 T,True,10.1103/PhysRevLett.85.405
Tl-1212,TlSr2CaCu2O6.8,Bulk,,,SC,High-Tc/cuprate,,,,,,,,,,,,10.1103/PhysRevB.66.144508
Tl-2212,TlSr2CaCu2O6.8,,,,SC,High-Tc/cuprate,,,,,,,,,,,,10.1103/PhysRevLett.86.5763
Thallium Strontium Calcium Copper Oxide,TlSr2CaCu2O6.8,Bulk,,,SC,High-Tc/cuprate,,,,,,,,,,,FALSE,10.1103/PhysRevB.71.214510
TlSr2CaCu2O6.8,TlSr2CaCu2O6.8,,,,SC,High-Tc/cuprate,,,,,,,,,,,FALSE,10.1103/PhysRevLett.105.137002
TlSr2CaCu2O6.8,TlSr2CaCu2O6.8,Bulk,,,SC,High-Tc/Cuprate,68 K,,,,,,,,,,TRUE,10.1016/S0921-4534(01)00820-6
TlSr2CaCu2O7-δ (δ=0.20),TlSr2CaCu2O6.80,Bulk,,,SC,High-Tc,68 K,,Tetragonal,Cu-O pyramidal layer,P4/mmm,,,,,,True,10.1103/PhysRevB.45.5553
