Repository: WyattBunstine/ML_SC_Project

# ML_SC_Project — Chemically and Geometrically Motivated Crystal Graph Neural Networks

This project predicts and screens superconductors from crystal structure. It frames the
problem as a **two-stage hurdle**: first classify whether a material is a superconductor
candidate (SC vs. non-SC), then regress the critical temperature T_c for superconductors.

Two graph-neural-network families are trained and compared:

- a **baseline CGCNN** ([txie-93/cgcnn](https://github.com/txie-93/cgcnn)), and
- an **MPNN** with learned edge features that consumes richer `crystal_graph_v4` graphs
  (this project's contribution).

File: database/superconductor_materials_full.csv (part 166 of 215)
Material_Name,Chemical_Composition,Material_Class,Film_Thickness,Substrate,Material_Type,Superconductor_Type,Superconducting_Transition_Temperature,Pressure,Crystal_Structure,Lattice_Structure,Space_Group,"Lattice_Constant(a)","Lattice_Constant(b)","Lattice_Constant(c)",Lower_Critical_Field,Upper_Critical_Field,Experimental,DOI
TlSr2CaCu2O6.862,TlSr2CaCu2O6.862,Bulk,,,SC,High-Tc/cuprate,65 K,,Tetragonal,,P4/mmm,3.79395 Å,3.79395 Å,12.12808 Å,,,True,10.1103/PhysRevB.50.16033
"TlSr2CaCu2O7-δ (as-grown, δ=0.12)",TlSr2CaCu2O6.88,Bulk,,,NSC,,,,,,,,,,,,True,10.1103/PhysRevLett.85.405
TlSr2CaCu2O7-δ (δ=0.12),TlSr2CaCu2O6.88,Bulk,,,NSC,,<2 K,,Tetragonal,Cu-O pyramidal layer,P4/mmm,,,,,,True,10.1103/PhysRevB.45.5553
TlSr2CaCu2O6.88,TlSr2CaCu2O6.88,Bulk,,,SC,High-Tc,68 K,,,,,,,,,,,10.1016/S0921-4534(00)00703-6
TlSr2CaCu2O6.966,TlSr2CaCu2O6.966,Bulk,,,NSC,High-Tc/cuprate,,200-400 atm,Tetragonal,,P4/mmm,3.78331 Å,3.78331 Å,12.12041 Å,,,True,10.1103/PhysRevB.50.16033
TlSr2CaCu2O7-δ (Tl1212),TlSr2CaCu2O7,Bulk,,,SC,High-Tc/cuprate,70 K,,,pyramidal CuO2 bilayer,,,,,,,True,10.1103/PhysRevB.54.10131
TlSr2CaCu2O7-δ (Tl1212),TlSr2CaCu2O7,Bulk,,,SC,High-Tc/cuprate,52 K,,,pyramidal CuO2 bilayer,,,,,,,True,10.1103/PhysRevB.54.10131
TlSr2CaCu2O7-δ (Tl1212),TlSr2CaCu2O7,Bulk,,,SC,High-Tc/cuprate,10 K,,,pyramidal CuO2 bilayer,,,,,,,True,10.1103/PhysRevB.54.10131
TlSr2CaCu2O7,TlSr2CaCu2O7,Bulk,,,NSC,,,,Tetragonal,Tl-1212,,,,,,,True,10.1103/PhysRevB.55.11832
TlSr2CaCu2O7,TlSr2CaCu2O7,Bulk,,,NSC,,,,,1212 structure,,,,,,,,10.1103/PhysRevB.54.12587
TlSr2CaCu2O7,TlSr2CaCu2O7,,,,SC,High-Tc,,,,1:2:1:2,,,,,,,,10.1103/PhysRevB.44.5369
TlSr2CaCu2Oy,TlSr2CaCu2O7,Bulk,,,SC,High-Tc/cuprate,77 K,,,,,,,,,,,10.1103/PhysRevB.51.9352
TlSr2CaCu2O7+δ,TlSr2CaCu2O7,Bulk,,,SC,High-Tc,,,,,,,,,,,,10.1103/PhysRevB.47.1119
TlSr2CaCu2O7-δ,TlSr2CaCu2O7,Bulk,,,SC,High-Tc/cuprate,70 K,,,pyramidal bilayer,,,,,,,,10.1103/PhysRevB.54.3070
TlSr2CaCu2O7-δ,TlSr2CaCu2O7,,,,SC,High-Tc/cuprate,,,,perovskite-related,,,,,,,,10.1103/PhysRevB.45.10713
TlSr2CaCu2O7,TlSr2CaCu2O7,Bulk,,,SC,High-Tc,47,,,,,3.794,12.13,174.6,,,FALSE,10.1016/j.ceramint.2020.04.210
TlSr2CaCu2O7,TlSr2CaCu2O7,Bulk,,,SC,High-Tc,80K,,,,,,,,,,FALSE,10.1016/j.ceramint.2003.12.194
TlSr2CaCu2O7,TlSr2CaCu2O7,Bulk,,,SC,High-Tc/Cuprate,70-80 K,,,,,,,,,,FALSE,10.1016/j.cryogenics.2019.103011
TlSr2CaCu2O7+δ,TlSr2CaCu2O7+δ,,,,SC,cuprate,,,,,,,,,,,,10.1103/PhysRevB.61.11321
TlSr2CaCu2O7-δ,TlSr2CaCu2O7-δ,Bulk,,,SC,High-Tc/cuprate,,,,,,,,,,,,10.1103/PhysRevB.62.9155
TlSr2CaCu2O7-δ,TlSr2CaCu2O7-δ,,,,SC,cuprate,,,,,,,,,,,,10.1103/PhysRevB.47.8151
TlSr2CaCu2O7-δ,TlSr2CaCu2O7-δ,,,,SC,High-Tc,,,,,,,,,,,,10.1103/PhysRevB.50.1244
TlSr2CaCu2O7-δ,TlSr2CaCu2O7-δ,,,,SC,High-Tc/cuprate,,,,,,,,,,,,10.1103/PhysRevB.53.R8906
TlSr2CuO5-δ,TlSr2CuO5-δ,Bulk,,,NSC,,,,Tetragonal,1201-phase,,,,,,,,10.1103/PhysRevB.56.5504
TlSr2GdCu2O7,TlSr2GdCu2O7,Bulk,,,NSC,,,,Tetragonal,1:2:1:2 structure,P4/mmm,3.833 Å,3.833 Å,12.021 Å,,,True,10.1103/PhysRevB.49.6388
TlSr2GdCu2O7,TlSr2GdCu2O7,Bulk,,,NSC,,,,Tetragonal,,P4/mmm,3.833 Å,3.833 Å,12.021 Å,,,True,10.1103/PhysRevB.50.10238
TlSr2GdCu2O7-δ,TlSr2GdCu2O7,Bulk,,,NSC,,,,Tetragonal,Tl(1212) type,P4/mmm,3.831 Å,3.831 Å,12.040 Å,,,True,10.1103/PhysRevB.49.1499
TlSr2HoCu2O7,TlSr2HoCu2O7,Bulk,,,NSC,,,,Tetragonal,1:2:1:2 structure,P4/mmm,3.817 Å,3.817 Å,11.980 Å,,,True,10.1103/PhysRevB.49.6388
TlSr2(Lu0.7Ca0.3)Cu2Oy,TlSr2Lu0.7Ca0.3Cu2Oy,Bulk,,,SC,High-Tc/cuprate,40 K,,,pyramidal bilayer,,,,,,,True,10.1103/PhysRevB.54.3070
TlSr2(Lu0.7Ca0.3)Cu2Oy,TlSr2Lu1.4Ca0.6Cu2Oy,Bulk,,,SC,High-Tc,64 K,,Tetragonal,,P4/mmm,3.78806 Å,3.78806 Å,12.0291 Å,,,True,10.1103/PhysRevB.50.1244
TlSr2(Lu0.8Ca0.2)Cu2Oy,TlSr2Lu1.6Ca0.4Cu2Oy,Bulk,,,SC,High-Tc,72 K,,Tetragonal,,P4/mmm,3.79168 Å,3.79168 Å,12.0077 Å,,,True,10.1103/PhysRevB.50.1244
TlSr2(Lu0.9Ca0.1)Cu2Oy,TlSr2Lu1.8Ca0.2Cu2Oy,Bulk,,,SC,High-Tc,39 K,,Tetragonal,,P4/mmm,3.79327 Å,3.79327 Å,11.9943 Å,,,True,10.1103/PhysRevB.50.1244
TlSr2Lu2Cu2Oy,TlSr2Lu2Cu2Oy,Bulk,,,NSC,,< 2 K,,Tetragonal,,P4/mmm,3.79592 Å,3.79592 Å,11.9750 Å,,,True,10.1103/PhysRevB.50.1244
TlSr2LuCu2O7-δ,TlSr2LuCu2O7-δ,,,,NSC,,,,,,,,,,,,,10.1103/PhysRevB.51.568
TlSr2(Lu1-xCax)Cu2Oy,TlSr2LuCu2Oy,,,,SC,High-Tc/cuprate,40 K,,,bilayer,,,,,,,,10.1103/PhysRevB.54.10131
TlSr2NdCu2O7,TlSr2NdCu2O7,Bulk,,,SC,High-Tc,60 K,,Perovskite-like,1212-type,,,,,,,TRUE,10.1016/S0921-4526(00)00679-7
TlSr2PrCu2O7,TlSr2PrCu2O7,Bulk,,,NSC,,,,Tetragonal,1:2:1:2,P4/mmm,,,,,,True,10.1103/PhysRevB.51.3893
TlSr2PrCu2O7-δ,TlSr2PrCu2O7-δ,Bulk,,,NSC,,,,Tetragonal,Tl-1212 type,P4/mmm,3.854(2) Å,3.854(2) Å,12.108(4) Å,,,True,10.1103/PhysRevB.50.4092
TlSr2PrCu2O7-δ,TlSr2PrCu2O7-δ,Bulk,,,NSC,,,,,Tl-1212-type,,,,,,,,10.1103/PhysRevB.53.6729
TlSr2TbCu2O7,TlSr2TbCu2O7,Bulk,,,NSC,,,,Tetragonal,1:2:1:2,P4/mmm,3.82 Å,3.82 Å,12.00 Å,,,True,10.1103/PhysRevB.51.3893
TlSr2YbCu2O7,TlSr2YbCu2O7,Bulk,,,NSC,,,,Tetragonal,1:2:1:2 structure,P4/mmm,3.799 Å,3.799 Å,12.032 Å,,,True,10.1103/PhysRevB.49.6388
TlSr4Cu2OzCrO4,TlSr4Cu2O7CrO4,Bulk,,,SC,Cuprate,75.5 K,,Tetragonal,,P 4/mmm,3.839 Å,,16.62 Å,,,TRUE,10.1016/j.physb.2024.415971
TlSrLaCuO5,TlSrLaCuO5,Bulk,,,SC,High-Tc,32 K,,Tetragonal,,P4/mmm,,,,,,True,10.1103/PhysRevB.50.10238
TlSrLaCuO5,TlSrLaCuO5,Bulk,,,SC,High-Tc,32 K,,Tetragonal,1:2:0:1 phase,P4/mmm,3.779 Å,3.779 Å,8.864 Å,,,True,10.1103/PhysRevB.49.13123
TlSrLaCuO5,TlSrLaCuO5,Bulk,,,SC,cuprate,~40 K,,Tetragonal,simple tetragonal,,,,,,,,10.1103/PhysRevB.42.10108
TlSrLaCuO5,TlSrLaCuO5,Bulk,,,SC,High-Tc cuprate,46 K,,Tetragonal,1201,,3.765 Å,3.765 Å,8.838 Å,,,TRUE,Handbook of SC
TlSrLaCuO5.09,TlSrLaCuO5.09,Bulk,,,SC,cuprate,30 K,,Tetragonal,1:2:0:1 tetragonal structure,P4/mmm,3.760 Å,3.760 Å,8.804 Å,,,True,10.1103/PhysRevB.52.4427
TlSr₁.₄La₀.₆CaCu₂O₇,TlSr₁.₄La₀.₆CaCu₂O₇,Bulk,,,SC,High-Tc cuprate,92 K,,Tetragonal,1212,,3.800 Å,3.800 Å,12.050 Å,,,TRUE,Handbook of SC
TlSr₁.₆₅Ce₀.₃₅CaCu₂O₇₋δ,TlSr₁.₆₅Ce₀.₃₅CaCu₂O₇₋δ,Bulk,,,SC,High-Tc cuprate,62 K,,Tetragonal,1212,,3.812 Å,3.812 Å,12.038 Å,,,TRUE,Handbook of SC
TlSr₂.₄Nd₀.₆Cu₂O₇,TlSr₂.₄Nd₀.₆Cu₂O₇,Bulk,,,SC,High-Tc,95 K,,,,,3.842 Å,,12.129 Å,,,TRUE,Handbook of SC
TlSr₂CaCu₂O₇,TlSr₂CaCu₂O₇,,,,SC,cuprate,,,,,,,,,,,,10.1103/PhysRevB.60.7512
TlSr₂CaCu₂O₇,TlSr₂CaCu₂O₇,Bulk,,,SC,High-Tc cuprate,20 K,,Tetragonal,1212,,3.794 Å,3.794 Å,12.133 Å,,,TRUE,Handbook of SC
TlSr₂Ca₀.₅La₀.₅Cu₂O₇,TlSr₂Ca₀.₅La₀.₅Cu₂O₇,Bulk,,,SC,High-Tc,90 K,,,,,,,,,,TRUE,Handbook of SC
TlSr₂Ca₂Cu₃O₉,TlSr₂Ca₂Cu₃O₉,Bulk,,,SC,High-Tc,106 K,,Tetragonal,,,3.815 Å,3.815 Å,15.306 Å,,,TRUE,Handbook of SC
TlSr₂Nd₁.₅Ce₀.₅Cu₂O₉,TlSr₂Nd₁.₅Ce₀.₅Cu₂O₉,Bulk,,,SC,High-Tc,30 K,,Tetragonal,,,3.851 Å,3.851 Å,29.64 Å,,,TRUE,Handbook of SC
TlSr₂Pr₀.₆Ca₀.₄Cu₂O₇,TlSr₂Pr₀.₆Ca₀.₄Cu₂O₇,Bulk,,,SC,High-Tc,74 K,,,,,3.82 Å,,12.11 Å,,,TRUE,Handbook of SC
TlSr₂YCu₂O₇,TlSr₂YCu₂O₇,Bulk,,,NSC,,,,,,,3.8157 Å,,11.9963 Å,,,TRUE,Handbook of SC
TlTe₂,TlTe2,Bulk,,,SC,,,,,,,,,,,,,10.1103/PhysRevLett.58.2790
TlV6S8,TlV6S8,Bulk,,,SC,Type-II,4.1 K,,Hexagonal,,P63,,,,,,TRUE,10.1016/S0038-1098(01)00333-7
TlV6S8,TlV6S8,Bulk,,,SC,,1.72 K,,,,P63,,,,,3 T,TRUE,10.1016/j.jmmm.2004.01.057
TlV6S8,TlV6S8,Bulk,,,SC,Type-II,4.1 K,,,,,,,,,,TRUE,10.1016/S0038-1098(01)00495-1
TlxBa2CuO6-δ,TlxBa2CuO6-δ,Bulk,,,SC,High-Tc,"76 K for x = 1.85 and 1.95, 60 K for x = 2.00",,Tetragonal,,,5.45-5.50 Å,5.45-5.50 Å,23.20-23.26 Å,,,TRUE,Handbook of SC
TlxBi2Se3,TlxBi2Se3,Bulk,,,SC,"Unconventional, Topological",,,Trigonal,Tetradymite-type,R-3m,,,,,,FALSE,10.1103/PhysRevB.94.144516
TlYSr2Cu2O7,TlYSr2Cu2O7,Bulk,,,NSC,,,,Tetragonal,(1:1:2:2)-type layered,,,,~12 Å,,,True,10.1103/PhysRevB.40.2565
Tl₀.₃In₀.₂Sr₁.₆Ba₀.₄Ca₂Cu₃O₉₋ₓ,Tl₀.₃In₀.₂Sr₁.₆Ba₀.₄Ca₂Cu₃O₉₋ₓ,Bulk,,,SC,High-Tc,103 K,,Tetragonal,,,3.8327 Å,3.8327 Å,15.4713 Å,,,TRUE,Handbook of SC
Tl₀.₃Pb₀.₃Sr₂Nd₁.₅Ce₀.₅Cu₂O₉,Tl₀.₃Pb₀.₃Sr₂Nd₁.₅Ce₀.₅Cu₂O₉,Bulk,,,SC,High-Tc,20 K,,Tetragonal,,,3.853 Å,3.853 Å,29.61 Å,,,TRUE,Handbook of SC
Tl₀.₄₆₄Pb₀.₅₀₀Sr₂CaCu₂O₆.₉₆₃,Tl₀.₄₆₄Pb₀.₅₀₀Sr₂CaCu₂O₆.₉₆₃,Bulk,,,SC,High-Tc,,,Tetragonal,,,,,,,,TRUE,Handbook of SC
Tl₀.₅Bi₀.₁,Tl₀.₅Bi₀.₁,Bulk,,,SC,Type-II,2.3 K,,,,,,,,,,TRUE,Handbook of SC
Tl₀.₅Bi₀.₅Sr₂CaCu₂O₇,Tl₀.₅Bi₀.₅Sr₂CaCu₂O₇,Bulk,,,SC,High-Tc cuprate,90 K,,Tetragonal,1212,,3.796 Å,3.796 Å,12.113 Å,,,TRUE,Handbook of SC
Tl₀.₅Bi₀.₅Sr₂Ca₂Cu₃O₉,Tl₀.₅Bi₀.₅Sr₂Ca₂Cu₃O₉,Bulk,,,SC,High-Tc,120 K,,Tetragonal,,,3.815 Å,3.815 Å,15.31 Å,,,TRUE,Handbook of SC
Tl₀.₅Nb₀.₅Sr₂Nd₁.₅Ce₀.₅Cu₂O₉,Tl₀.₅Nb₀.₅Sr₂Nd₁.₅Ce₀.₅Cu₂O₉,Bulk,,,SC,High-Tc,20 K,,Tetragonal,,,3.852 Å,3.852 Å,29.45 Å,,,TRUE,Handbook of SC
Tl₀.₅Pb₀.₅Sr₀.₈Ba₀.₂Ca₂Cu₃O₉₋δ,Tl₀.₅Pb₀.₅Sr₀.₈Ba₀.₂Ca₂Cu₃O₉₋δ,Bulk,,,SC,High-Tc,,,,,,,,,,,TRUE,Handbook of SC
Tl₀.₅Pb₀.₅Sr₂CaCu₂O₇,Tl₀.₅Pb₀.₅Sr₂CaCu₂O₇,Bulk,,,SC,High-Tc,,,Tetragonal,,,,,,,,TRUE,Handbook of SC
Tl₀.₅Pb₀.₅Sr₂Ca₀.₇₅Y₀.₂₅Cu₂O₇,Tl₀.₅Pb₀.₅Sr₂Ca₀.₇₅Y₀.₂₅Cu₂O₇,Bulk,,,SC,High-Tc cuprate,105 K,,Tetragonal,1212,,3.819 Å,3.819 Å,12.13 Å,,,TRUE,Handbook of SC
Tl₀.₅Pb₀.₅Sr₂Ca₂Cu₃O₉,Tl₀.₅Pb₀.₅Sr₂Ca₂Cu₃O₉,Bulk,,,SC,High-Tc,,,,,,,,,,,TRUE,Handbook of SC
Tl₀.₅Pb₀.₅Sr₂Eu₁.₅Ce₀.₅Cu₂O₉,Tl₀.₅Pb₀.₅Sr₂Eu₁.₅Ce₀.₅Cu₂O₉,Bulk,,,SC,High-Tc,40 K,,Tetragonal,,,3.91 Å,3.91 Å,29.98 Å,,,TRUE,Handbook of SC
Tl₀.₅Pb₀.₅Sr₂Gd₁.₅Ce₀.₅Cu₂O₉,Tl₀.₅Pb₀.₅Sr₂Gd₁.₅Ce₀.₅Cu₂O₉,Bulk,,,SC,High-Tc,46 K,,Tetragonal,,,3.8429 Å,3.8429 Å,29.5097 Å,,,TRUE,Handbook of SC
Tl₀.₅Pb₀.₅Sr₂₋ₓBaₓCa₂Cu₃O₉₋δ,Tl₀.₅Pb₀.₅Sr₂₋ₓBaₓCa₂Cu₃O₉₋δ,Bulk,,,SC,High-Tc,120 K,,,,,,,,,,TRUE,Handbook of SC
Tl₀.₅Pb₀.₅Sr₂₋ₓLaₓCuO₅,Tl₀.₅Pb₀.₅Sr₂₋ₓLaₓCuO₅,Bulk,,,SC,cuprate,,,,,,,,,,,TRUE,Handbook of SC
Tl₀.₅₅Bi₀.₄₅Sr₂CaCu₂O₇,Tl₀.₅₅Bi₀.₄₅Sr₂CaCu₂O₇,Bulk,,,SC,High-Tc cuprate,94.9 K,,Tetragonal,1212,,3.7988 Å,3.7988 Å,12.076 Å,,,TRUE,Handbook of SC
(Tl₀.₅₀Pb₀.₅₀)Sr₂(Ca₀.₉₄Tl₀.₀₃Pb₀.₀₃)₂Cu₃O₉,Tl₀.₅₆Pb₀.₅₆Sr₂Ca₁.₈₈Cu₃O₉,Bulk,,,SC,High-Tc,120 K,,Tetragonal,,P4/mmm,3.808 Å,3.808 Å,15.232 Å,,,TRUE,Handbook of SC
Tl₀.₅₆Pb₀.₅₆Sr₂Ca₁.₈₈Cu₃O₉,Tl₀.₅₆Pb₀.₅₆Sr₂Ca₁.₈₈Cu₃O₉,Bulk,,,SC,High-Tc,122 K,,Tetragonal,,,3.808 Å,3.808 Å,15.232 Å,,,TRUE,Handbook of SC
Tl₀.₆V₀.₅Sr₂Ca₂Cu₃O₉,Tl₀.₆V₀.₅Sr₂Ca₂Cu₃O₉,Bulk,,,SC,High-Tc,110 K,,Tetragonal,,,3.824 Å,3.824 Å,15.16 Å,,,TRUE,Handbook of SC
Tl₀.₆₆₀Pb₀.₃Bi₀.₂Sr₁.₅₈₆Ba₀.₂₁₄Ca₂.₁₄₂Cu₃O₉,Tl₀.₆₆₀Pb₀.₃Bi₀.₂Sr₁.₅₈₆Ba₀.₂₁₄Ca₂.₁₄₂Cu₃O₉,Bulk,,,SC,High-Tc,119.5 K,,Tetragonal,,,3.81798 Å,3.81798 Å,15.3223 Å,,,TRUE,Handbook of SC
Tl₀.₆₆₈Pb₀.₃₃₁.₆₀₅Sr₁.₃₉₅Ca₂.₃₂₄Cu₃O₉,Tl₀.₆₆₈Pb₀.₃₃₁.₆₀₅Sr₁.₃₉₅Ca₂.₃₂₄Cu₃O₉,Bulk,,,SC,High-Tc,118.2 K,,Tetragonal,,,3.81516 Å,3.81516 Å,15.2798 Å,,,TRUE,Handbook of SC
Tl₀.₆₇Bi₀.₃₃Sr₂CaCu₂O₇,Tl₀.₆₇Bi₀.₃₃Sr₂CaCu₂O₇,Bulk,,,SC,High-Tc cuprate,86 K,,Tetragonal,1212,,3.7922 Å,3.7922 Å,12.0661 Å,,,TRUE,Handbook of SC
Tl₀.₆₈Bi₀.₁₇Sr₁.₆Ba₀.₄Ca₂Cu₃O₉,Tl₀.₆₈Bi₀.₁₇Sr₁.₆Ba₀.₄Ca₂Cu₃O₉,Bulk,,,SC,High-Tc,113 K,,Tetragonal,,,3.8211 Å,3.8211 Å,15.4235 Å,,,TRUE,Handbook of SC
Tl₀.₇Hg₀.₃Sr₂Pr₂Cu₂O₉,Tl₀.₇Hg₀.₃Sr₂Pr₂Cu₂O₉,Bulk,,,NSC,,,,Tetragonal,,,3.8642 Å,3.8642 Å,29.568 Å,,,TRUE,Handbook of SC
Tl₀.₇₄Bi₀.₂₆,Tl₀.₇₄Bi₀.₂₆,Bulk,,,SC,,4.15 K,,,,,4.677 Å,,,,,TRUE,Handbook of SC
Tl₀.₈Tl₀.₂Sr₂Nd₁.₅Ce₀.₅Cu₂O₉,Tl₀.₈Tl₀.₂Sr₂Nd₁.₅Ce₀.₅Cu₂O₉,Bulk,,,SC,High-Tc,27 K,,Tetragonal,,,3.847 Å,3.847 Å,29.43 Å,,,TRUE,Handbook of SC
Tl₀.₉Pb₀.₅Sr₂CaCu₂O₇,Tl₀.₉Pb₀.₅Sr₂CaCu₂O₇,Bulk,,,SC,High-Tc cuprate,90 K,,Tetragonal,1212,,3.806 Å,3.806 Å,12.147 Å,,,TRUE,Handbook of SC
Tl₀.₉₇Cr₀.₁₀Sr₂Ca₀.₉₃Cu₂O₇,Tl₀.₉₇Cr₀.₁₀Sr₂Ca₀.₉₃Cu₂O₇,Bulk,,,SC,High-Tc cuprate,100 K,,Tetragonal,1212,,3.8155 Å,3.8155 Å,12.0222 Å,,,TRUE,Handbook of SC
Tl₀.₉₇Sr₂Lu₀.₆₀Ca₀.₄₀Cu₂O₆.₉₄,Tl₀.₉₇Sr₂Lu₀.₆₀Ca₀.₄₀Cu₂O₆.₉₄,Bulk,,,SC,High-Tc,82 K,,,,,3.79601 Å,,12.0251 Å,,,TRUE,Handbook of SC
Tl₀.₉₉₆Ba₂Ca₂.₉₆Cu₄O₁₁,Tl₀.₉₉₆Ba₂Ca₂.₉₆Cu₄O₁₁,Bulk,,,SC,High-Tc,114 K,,Tetragonal,,P4/mmm,3.84809 Å,3.84809 Å,19.0005 Å,,,TRUE,Handbook of SC
Tl₁.₁Ba₁.₈₈Ca₁.₀Cu₃O₉,Tl₁.₁Ba₁.₈₈Ca₁.₀Cu₃O₉,Bulk,,,SC,High-Tc,110 K,,Tetragonal,,,3.853 Å,3.853 Å,15.913 Å,,,TRUE,Handbook of SC
Tl₁Ba₂(Ca₀.₈₇Tl₀.₁₃)Cu₂O₇,Tl₁.₁₃Ba₂Ca₀.₈₇Cu₂O₇,Bulk,,,SC,High-Tc cuprate,80 K,,Tetragonal,1212,P4/mmm,3.8472 Å,3.8472 Å,12.721 Å,,,TRUE,Handbook of SC
Tl₁.₁₅Sr₂Ca₀.₈₅Cu₂O₆.₈₅,Tl₁.₁₅Sr₂Ca₀.₈₅Cu₂O₆.₈₅,Bulk,,,SC,High-Tc cuprate,60 K,,Tetragonal,1212,,3.79395 Å,3.79395 Å,12.1281 Å,,,TRUE,Handbook of SC
Tl₁.₁₆Sr₁.₂₈Pb₀.₇₂Ca₁.₈₄Cu₃O₉,Tl₁.₁₆Sr₁.₂₈Pb₀.₇₂Ca₁.₈₄Cu₃O₉,Bulk,,,SC,High-Tc,90 K,,Tetragonal,,,3.8274 Å,3.8274 Å,15.524 Å,,,TRUE,Handbook of SC
Tl₁.₃Mo₁₅Se₁₉,Tl₁.₃Mo₁₅Se₁₉,Bulk,,,NSC,,< 0.5 K,,Hexagonal,β-Mo₁₅Se₁₉ type,R3c,9.853 Å,,19.41 Å,,,TRUE,Handbook of SC
Tl₁.₇₅Cd₀.₂₅Ba₂CuO₆,Tl₁.₇₅Cd₀.₂₅Ba₂CuO₆,Bulk,,,SC,High-Tc,90 K,,Tetragonal,,,3.851 Å,3.851 Å,23.313 Å,,,TRUE,Handbook of SC
Tl₁.₉Cu₀.₁Ba₂CuO₅.₉₉₆,Tl₁.₉Cu₀.₁Ba₂CuO₅.₉₉₆,Bulk,,,SC,High-Tc/cuprate,73 K,,Tetragonal,,I4/mmm,3.86248 Å,3.86248 Å,23.2248 Å,,,True,10.1103/PhysRevB.42.10165
Tl₁.₉Cu₀.₁Ba₂CuO₆.₀₄₄,Tl₁.₉Cu₀.₁Ba₂CuO₆.₀₄₄,Bulk,,,SC,High-Tc/cuprate,58 K,,Tetragonal,,I4/mmm,3.86273 Å,3.86273 Å,23.1995 Å,,,True,10.1103/PhysRevB.42.10165
Tl₁.₉Cu₀.₁Ba₂CuO₆.₀₆₀,Tl₁.₉Cu₀.₁Ba₂CuO₆.₀₆₀,Bulk,,,SC,High-Tc/cuprate,48 K,,Tetragonal,,I4/mmm,3.86276 Å,3.86276 Å,23.1848 Å,,,True,10.1103/PhysRevB.42.10165
Tl₁.₉Cu₀.₁Ba₂CuO₆.₀₈₀,Tl₁.₉Cu₀.₁Ba₂CuO₆.₀₈₀,Bulk,,,NSC,,0 K,,Tetragonal,,I4/mmm,3.86298 Å,3.86298 Å,23.1369 Å,,,True,10.1103/PhysRevB.42.10165
Tl₁.₉Mo₆Se₆,Tl₁.₉Mo₆Se₆,Bulk,,,SC,Type-II,3 K,,Hexagonal,,P6₃/m,,,,,,True,10.1103/PhysRevB.49.8931
Tl₁.₉₅Mo₆Se₆,Tl₁.₉₅Mo₆Se₆,Bulk,,,SC,Type-II,7 K,,Hexagonal,,P6₃/m,,,,,,True,10.1103/PhysRevB.49.8931
1122 phase,Tl₁Ca₁Ba₂Cu₂O₇,Bulk,,,SC,High-Tc,,,,,,,,,,,TRUE,Handbook of SC
1223 phase,Tl₁Ca₂Ba₂Cu₃O₉,Bulk,,,SC,High-Tc,,,,,,,,,,,TRUE,Handbook of SC
1324 phase,Tl₁Ca₃Ba₂Cu₄O₁₁,Bulk,,,SC,High-Tc,,,,,,,,,,,TRUE,Handbook of SC
Tl₂Ba₂CaCu₂O₈,Tl₂Ba₂CaCu₂O₈,Bulk,,,SC,cuprate,,,,,,,,,,,,10.1103/PhysRevB.40.8891
Tl₂Ba₂CaCu₂O₈,Tl₂Ba₂CaCu₂O₈,Bulk,,,SC,High-Tc/cuprate,108 K,,,layered,,,,29.4 Å,,,,10.1103/PhysRevB.42.4183
Tl₂Ba₂CaCu₂O₈,Tl₂Ba₂CaCu₂O₈,,,,SC,High-Tc/cuprate,,,,,,,,,,,,10.1103/PhysRevLett.67.2095
Tl₂Ba₂CaCu₂O₈,Tl₂Ba₂CaCu₂O₈,Bulk,,,SC,High-Tc/cuprate,,,,,,,,,,,True,10.1103/PhysRevB.66.184509
Tl₂Ba₂CaCu₂O₈,Tl₂Ba₂CaCu₂O₈,Thin Film,550 nm,LaAlO₃,SC,High-Tc/cuprate,104.5 K,,,,,,,,,,True,10.1103/PhysRevLett.72.566
Tl₂Ba₂CaCu₂O₈,Tl₂Ba₂CaCu₂O₈,Bulk,,,SC,High-Tc/cuprate,110 K,,Tetragonal,,I4/mmm,,,,,,True,10.1103/PhysRevLett.64.2414
Tl₂Ba₂CaCu₂O₈₊ₓ,Tl₂Ba₂CaCu₂O₈,Bulk,,,SC,High-Tc/cuprate,,,,,,,,,,,,10.1103/PhysRevB.55.3258
Tl₂Ba₂CaCu₂O₈,Tl₂Ba₂CaCu₂O₈,,,,SC,High-Tc/cuprate,,,,,,,,,,,,10.1103/PhysRevB.60.3680
Tl₂Ba₂CaCu₂O₈,Tl₂Ba₂CaCu₂O₈,,,,SC,High-Tc/cuprate,,,,,,,,,,,,10.1103/PhysRevB.45.4945
Tl₂Ba₂CaCu₂O₈,Tl₂Ba₂CaCu₂O₈,Bulk,,,SC,High-Tc/cuprate,101 K,,,,,,,,,,True,10.1103/PhysRevB.41.2609
Tl₂Ba₂CaCu₂O₈,Tl₂Ba₂CaCu₂O₈,Thin Film,,,SC,High-Tc/cuprate,,,,,,,,,,,,10.1103/PhysRevB.61.722
Tl₂Ba₂CaCu₂O₈ (Tl-2212),Tl₂Ba₂CaCu₂O₈,Bulk,,,SC,High-Tc/cuprate,,,,layered perovskite-like,,,,,,,,10.1103/PhysRevB.51.8564
Tl₂Ba₂CaCu₂O₈,Tl₂Ba₂CaCu₂O₈,Bulk,,,SC,High-Tc/cuprate,,,,,,,,,,,,10.1103/PhysRevB.42.2696
Tl₂Ba₂CaCu₂O₈,Tl₂Ba₂CaCu₂O₈,Thin Film,8000 Å,LaAlO₃,SC,High-Tc/cuprate,102 K,,,,,,,,,dHc2/dT = -5±1 kOe/K,True,10.1103/PhysRevB.52.R3880
Tl₂Ba₂CaCu₂O₈,Tl₂Ba₂CaCu₂O₈,Thin Film,,,SC,High-Tc/cuprate,,,,,,,,,,,,10.1103/PhysRevB.43.1169
Tl₂Ba₂CaCu₂O₈,Tl₂Ba₂CaCu₂O₈,,,,SC,High-Tc/cuprate,,,,,,,,,,,,10.1103/PhysRevLett.69.2272
Tl₂Ba₂CaCu₂O₈,Tl₂Ba₂CaCu₂O₈,,,,SC,High-Tc/cuprate,,,,,,,,,,,,10.1103/PhysRevB.42.10165
Tl₂Ba₂CaCu₂O₈,Tl₂Ba₂CaCu₂O₈,,,,SC,High-Tc/cuprate,,,,,,,,,,,,10.1103/PhysRevB.48.10638
Tl₂Ba₂CaCu₂O₈,Tl₂Ba₂CaCu₂O₈,Bulk,,,SC,High-Tc,125 K,,Tetragonal,,,,,,,,True,10.1103/PhysRevLett.61.2608
Tl₂Ba₂CaCu₂O₈,Tl₂Ba₂CaCu₂O₈,,,,SC,High-Tc/cuprate,,,,,,,,,,,,10.1103/PhysRevB.63.092508
Tl₂Ba₂CaCu₂O₈,Tl₂Ba₂CaCu₂O₈,,,,SC,High-Tc/cuprate,,,,,,,,,,,,10.1103/PhysRevB.50.496
Tl₂Ba₂CaCu₂O₈,Tl₂Ba₂CaCu₂O₈,Thin Film,,,SC,High-Tc/cuprate,,,,,,,,,,,,10.1103/PhysRevB.45.7574
Tl₂Ba₂CaCu₂O₈,Tl₂Ba₂CaCu₂O₈,Thin Film,,,SC,High-Tc/cuprate,,,,,,,,,,,,10.1103/PhysRevB.55.11806
Tl₂Ba₂CaCu₂O₈,Tl₂Ba₂CaCu₂O₈,Bulk,,,SC,High-Tc/cuprate,,,,,,,,,,,,10.1103/PhysRevB.44.10190
Tl₂Ba₂CaCu₂O₈,Tl₂Ba₂CaCu₂O₈,Thin Film,,,SC,High-Tc/cuprate,,,,,,,,,,,,10.1103/PhysRevB.51.3953
Tl₂Ba₂CaCu₂O₈,Tl₂Ba₂CaCu₂O₈,Thin Film,,LaAlO₃,SC,High-Tc/cuprate,,,,,,,,,,,True,10.1103/PhysRevB.63.214501
Tl₂Ba₂CaCu₂O₈,Tl₂Ba₂CaCu₂O₈,Bulk,,,SC,High-Tc/cuprate,,,,layered,,,,,,,,10.1103/PhysRevLett.72.3606
Tl₂Ba₂CaCu₂O₈,Tl₂Ba₂CaCu₂O₈,Bulk,,,SC,High-Tc,110 K,,Tetragonal,,,3.8550 Å,,29.318 Å,,,TRUE,Handbook of SC
Tl₂Ba₂CaCu₂O₈,Tl₂Ba₂CaCu₂O₈,Bulk,,,SC,High-Tc cuprate,110 K,,Tetragonal,,I4/mmm,3.8550 Å,,29.318 Å,,,TRUE,Handbook of SC
Tl₂Ba₂CaCu₂O₈,Tl₂Ba₂CaCu₂O₈,Bulk,,,SC,cuprate,,,Tetragonal,2212,,,,,,,TRUE,Handbook of SC
Tl₂Ba₂CaCu₂O₈,Tl₂Ba₂CaCu₂O₈,Bulk,,,SC,High-Tc,110.0 K,,,,,,,,,,TRUE,Handbook of SC
Tl₂Ba₂CaCu₂O₈,Tl₂Ba₂CaCu₂O₈,Bulk,,,SC,High-Tc cuprate,,,Tetragonal,2212 structure,,,,,,,TRUE,Handbook of SC
Tl₂Ba₂CaCu₂O₈,Tl₂Ba₂CaCu₂O₈,Bulk,,,SC,High-Tc,123 K,,,,,,,,,,TRUE,Handbook of SC
Tl₂Ba₂CaCu₂O₈ (Tl-2212),Tl₂Ba₂CaCu₂O₈,Thin Film,,,SC,High-Tc,100.7 K,,,,,,,,,,TRUE,Handbook of SC
Tl₂Ba₂CaCu₂O₈,Tl₂Ba₂CaCu₂O₈,Bulk,,,SC,High-Tc cuprate,110 K,,,,,,,,,,TRUE,Handbook of SC
Tl₂Ba₂CaCu₂O₈,Tl₂Ba₂CaCu₂O₈,Bulk,,,SC,High-Tc,,,,,,,,,,,TRUE,Handbook of SC
Tl₂Ba₂CaCu₂O₈,Tl₂Ba₂CaCu₂O₈,Bulk,,,SC,cuprate,114 K,,,,,,,,,,TRUE,Handbook of SC
Tl₂Ba₂CaCu₂O₈,Tl₂Ba₂CaCu₂O₈,Bulk,,,SC,High-Tc,112 K,,,,,,,,,,TRUE,Handbook of SC
Tl₂Ba₂CaCu₂O₈,Tl₂Ba₂CaCu₂O₈,Bulk,,,SC,High-Tc,,,,,,,,,,,TRUE,Handbook of SC
Tl₂Ba₂CaCu₂O₈,Tl₂Ba₂CaCu₂O₈,Bulk,,,SC,High-Tc,103 K,,,,,,,,,,TRUE,Handbook of SC
Tl₂Ba₂CaCu₂O₈,Tl₂Ba₂CaCu₂O₈,Bulk,,,SC,cuprate,110 K,,Tetragonal,,,3.85,3.85,29.4,,,TRUE,Handbook of SC
Tl₂Ba₂CaCu₂O₈₊δ,Tl₂Ba₂CaCu₂O₈₊δ,,,,SC,cuprate,shows change of sign in dTc/dP,,,,,,,,,,,10.1103/PhysRevB.49.13075
Tl₂Ba₂CaCu₂O₈₊δ,Tl₂Ba₂CaCu₂O₈₊δ,,,,SC,High-Tc/cuprate,,,,,,,,,,,,10.1103/PhysRevB.45.10051
Tl₂Ba₂CaCu₂O₈₊ₓ,Tl₂Ba₂CaCu₂O₈₊ₓ,Bulk,,,SC,High-Tc/cuprate,109 K,,,,,,,,< 2.5 G at 77 K,,True,10.1103/PhysRevB.46.8559
Tl:2212,Tl₂Ba₂CaCu₂O₈₊ₓ,Bulk,,,SC,High-Tc,,,,,,,,,,,TRUE,Handbook of SC
Tl₂Ba₂CaCu₂O₈₋δ,Tl₂Ba₂CaCu₂O₈₋δ,Bulk,,,SC,High-Tc,100 K,,,,,,,,,,TRUE,Handbook of SC
Tl₂Ba₂CaCu₂Oₓ,Tl₂Ba₂CaCu₂Oₓ,,,,SC,High-Tc/cuprate,,,Tetragonal,,,,,,,,,10.1103/PhysRevB.57.R3245
Tl₂Ba₂CaCu₂Oₓ,Tl₂Ba₂CaCu₂Oₓ,Thin Film,4000 Å and 5000 Å,MgO (100),SC,High-Tc/cuprate,102.0±0.3 K and 102.4±0.3 K,,,layered,,,,,,~2.3 T/K slope at Tc,True,10.1103/PhysRevB.43.2910
Tl₂Ba₂CaCu₂Oₓ,Tl₂Ba₂CaCu₂Oₓ,Bulk,,,SC,High-Tc,,,,,,,,,,,TRUE,Handbook of SC
Thallium Superconductor,Tl₂Ba₂Ca_{n-1}Cu_nO_{2n+4},Bulk,,,SC,High-Tc,,,,,,,,,,,TRUE,Handbook of SC
Tl₂Ba₂Ca_{n-1}Cu_nO_{2n+4},Tl₂Ba₂Ca_{n-1}Cu_nO_{2n+4},Bulk,,,SC,cuprate,,,,,,,,,,,TRUE,Handbook of SC
Tl₂Ba₂Ca₂Cu₃Oᵧ(Tl-2223),Tl₂Ba₂Ca₂Cu₃Oᵧ,Bulk,,,SC,High-Tc,,,,,,,,,,,TRUE,Handbook of SC
Tl₂Ba₂Ca₂Cu₃O₁₀,Tl₂Ba₂Ca₂Cu₃O₁₀,Bulk,,,SC,High-Tc/cuprate,122 K,,,layered,,,,35.88 Å,,,,10.1103/PhysRevB.42.4183
Tl₂Ba₂Ca₂Cu₃O₁₀,Tl₂Ba₂Ca₂Cu₃O₁₀,,,,SC,cuprate,,,,,,,,,,,,10.1103/PhysRevB.46.1182
Tl₂Ba₂Ca₂Cu₃O₁₀,Tl₂Ba₂Ca₂Cu₃O₁₀,Bulk,,,SC,High-Tc/cuprate,,,,,,,,,,,True,10.1103/PhysRevB.41.2609
Tl₂Ba₂Ca₂Cu₃O₁₀ (Tl-2223),Tl₂Ba₂Ca₂Cu₃O₁₀,Bulk,,,SC,High-Tc/cuprate,125 K,,,layered perovskite-like,,,,,,,,10.1103/PhysRevB.51.8564
Tl₂Ba₂Ca₂Cu₃O₁₀,Tl₂Ba₂Ca₂Cu₃O₁₀,Bulk,,,SC,High-Tc/cuprate,,,,,,,,,,,True,10.1103/PhysRevB.52.R3880
Tl₂Ba₂Ca₂Cu₃O₁₀,Tl₂Ba₂Ca₂Cu₃O₁₀,Thin Film,1 μm,yttrium-stabilized ZrO₂,SC,High-Tc/cuprate,120 K,,,,,,,,,,True,10.1103/PhysRevB.43.1169
Tl₂Ba₂Ca₂Cu₃O₁₀,Tl₂Ba₂Ca₂Cu₃O₁₀,Bulk,,,SC,High-Tc/cuprate,125 K,,,,,,,,,,,10.1103/PhysRevB.45.10051
Tl₂Ba₂Ca₂Cu₃O₁₀,Tl₂Ba₂Ca₂Cu₃O₁₀,,,,SC,High-Tc/cuprate,,,,,,,,,,,,10.1103/PhysRevB.42.10165
Tl₂Ba₂Ca₂Cu₃O₁₀₊δ (Tl-2223),Tl₂Ba₂Ca₂Cu₃O₁₀,Bulk,,,SC,High-Tc/cuprate,,,,,,,,,,,,10.1103/PhysRevB.61.3620
Tl₂Ba₂Ca₂Cu₃O₁₀,Tl₂Ba₂Ca₂Cu₃O₁₀,Bulk,,,SC,High-Tc,125.0 K,,,,,,,,,,TRUE,Handbook of SC
Tl₂Ba₂Ca₂Cu₃O₁₀,Tl₂Ba₂Ca₂Cu₃O₁₀,Bulk,,,SC,High-Tc,100 K,,,,,,,,,,TRUE,Handbook of SC
Tl₂Ba₂Ca₂Cu₃O₁₀ (Tl-2223),Tl₂Ba₂Ca₂Cu₃O₁₀,Bulk,,,SC,High-Tc,,,,,,,,,,,TRUE,Handbook of SC
Tl₂Ba₂Ca₂Cu₃O₁₀,Tl₂Ba₂Ca₂Cu₃O₁₀,Bulk,,,SC,High-Tc cuprate,125 K,,,,,,,,,,TRUE,Handbook of SC
Tl₂Ba₂Ca₂Cu₃O₁₀,Tl₂Ba₂Ca₂Cu₃O₁₀,Bulk,,,SC,High-Tc,,,,,,,,,,,TRUE,Handbook of SC
Tl₂Ba₂Ca₂Cu₃O₁₀,Tl₂Ba₂Ca₂Cu₃O₁₀,Bulk,,,SC,High-Tc,105 K,,,,,,,,,,TRUE,Handbook of SC
Tl₂Ba₂Ca₂Cu₃O₁₀,Tl₂Ba₂Ca₂Cu₃O₁₀,Bulk,,,SC,High-Tc cuprate,125 K,,,,,,,,,,TRUE,Handbook of SC
Tl₂Ba₂Ca₂Cu₃O₁₀,Tl₂Ba₂Ca₂Cu₃O₁₀,Bulk,,,SC,High-Tc cuprate,131 K,7 GPa,,,,,,,,,TRUE,Handbook of SC
Tl₂Ba₂Ca₂Cu₃O₁₀,Tl₂Ba₂Ca₂Cu₃O₁₀,Bulk,,,SC,High-Tc,,,,,,,,,,,TRUE,Handbook of SC
Tl₂Ba₂Ca₂Cu₃O₁₀,Tl₂Ba₂Ca₂Cu₃O₁₀,Bulk,,,SC,High-Tc,123 K,,,,,,,,,,TRUE,Handbook of SC
Tl₂Ba₂Ca₂Cu₃O₁₀,Tl₂Ba₂Ca₂Cu₃O₁₀,Bulk,,,SC,High-Tc,100 K,,,,,,,,,,TRUE,Handbook of SC
Tl₂Ba₂Ca₂Cu₃O₁₀,Tl₂Ba₂Ca₂Cu₃O₁₀,Bulk,,,SC,cuprate,125 K,,Tetragonal,,,3.85,3.85,35.88,,,TRUE,Handbook of SC
Tl-2223 with Pb,Tl₂Ba₂Ca₂Cu₃O₁₀ with Pb,Bulk,,,SC,High-Tc,,,,,,,,,,,TRUE,Handbook of SC
Tl₂Ba₂Ca₂Cu₃O₁₀₊δ,Tl₂Ba₂Ca₂Cu₃O₁₀₊δ,Bulk,,,SC,High-Tc/cuprate,109 K,,,,,,,,,,True,10.1103/PhysRevB.45.4945
Tl₂Ba₂Ca₂Cu₃O₁₀₋δ,Tl₂Ba₂Ca₂Cu₃O₁₀₋δ,,,,SC,cuprate,shows change of sign in dTc/dP,,,,,,,,,,,10.1103/PhysRevB.49.13075
Tl₂Ba₂Ca₂Cu₃O₁₀₋δ,Tl₂Ba₂Ca₂Cu₃O₁₀₋δ,,,,SC,High-Tc/cuprate,,,,,,,,,,,,10.1103/PhysRevLett.76.4238
Tl₂Ba₂Ca₂Cu₃O₉.₇,Tl₂Ba₂Ca₂Cu₃O₉.₇,Bulk,,,SC,High-Tc/cuprate,92 K,,,,,,,,,,True,10.1103/PhysRevB.45.10051
Tl₂Ba₂Ca₂Cu₃O₉.₉₅,Tl₂Ba₂Ca₂Cu₃O₉.₉₅,Bulk,,,SC,High-Tc/cuprate,114 K,,,,,,,,,,True,10.1103/PhysRevB.45.10051
Tl₂Ba₂Ca₂Cu₃Oₓ,Tl₂Ba₂Ca₂Cu₃Oₓ,Bulk,,,SC,High-Tc,,,,,,,,,,,TRUE,Handbook of SC
Tl₂Ba₂CuOy,Tl₂Ba₂CuOy,Bulk,,,SC,cuprate,,,,,,,,,,,,10.1103/PhysRevB.58.12459
Tl₂Ba₂CuO₄,Tl₂Ba₂CuO₄,Bulk,,,SC,High-Tc,,,Orthorhombic,,I4/mmm,3.855,,23.31,,,TRUE,Handbook of SC
Tl₂Ba₂CuO₆,Tl₂Ba₂CuO₆,Bulk,,,SC,cuprate,,,,layered cuprate,,,,,,,,10.1103/PhysRevB.49.1200
Tl₂Ba₂CuO₆,Tl₂Ba₂CuO₆,Bulk,,,SC,High-Tc/cuprate,82 K,,,layered,,,,23.24 Å,,,,10.1103/PhysRevB.42.4183
Tl₂Ba₂CuO₆,Tl₂Ba₂CuO₆,Bulk,,,SC,High-Tc/cuprate,,,,layered,,,,,,,,10.1103/PhysRevB.54.R3760
Tl₂Ba₂CuO₆,Tl₂Ba₂CuO₆,,,,SC,High-Tc/cuprate,,,,,,,,,,,,10.1103/PhysRevB.66.184509
Tl₂Ba₂CuO₆,Tl₂Ba₂CuO₆,Bulk,,,SC,High-Tc/cuprate,,,,,,,,,,,,10.1103/PhysRevB.52.16246
Tl₂Ba₂CuO₆,Tl₂Ba₂CuO₆,Bulk,,,SC,High-Tc/cuprate,~20 K,,Tetragonal,,,,,,,below 30 T,True,10.1103/PhysRevLett.71.1238
Tl₂Ba₂CuO₆,Tl₂Ba₂CuO₆,,,,SC,High-Tc/cuprate,,,,,,,,,,,,10.1103/PhysRevB.56.11294
Tl₂Ba₂CuO₆,Tl₂Ba₂CuO₆,,,,SC,High-Tc/cuprate,,,tetragonal,,,,,,,,,10.1103/PhysRevB.57.10929
Tl₂Ba₂CuO₆,Tl₂Ba₂CuO₆,Bulk,,,SC,High-Tc/cuprate,91 K,,Tetragonal,,,,,,,,True,10.1103/PhysRevB.57.R3245
Tl₂Ba₂CuO₆₊δ (Tc = 85 K),Tl₂Ba₂CuO₆,Bulk,,,SC,High-Tc/cuprate,85 K,,Tetragonal,,I4/mmm,,,,,,True,10.1103/PhysRevLett.77.4434
Tl₂Ba₂CuO₆₊δ (Tc = 25 K),Tl₂Ba₂CuO₆,Bulk,,,SC,High-Tc/cuprate,25 K,,Tetragonal,,I4/mmm,,,,,,True,10.1103/PhysRevLett.77.4434
Tl₂Ba₂CuO₆,Tl₂Ba₂CuO₆,Bulk,,,SC,High-Tc/cuprate,15-25 K,,Tetragonal,,,,,11.5 Å,,,True,10.1103/PhysRevLett.76.122
Tl₂Ba₂CuO₆,Tl₂Ba₂CuO₆,,,,SC,High-Tc/cuprate,,,,,,,,,,,,10.1103/PhysRevB.57.R8150
Tl₂Ba₂CuO₆,Tl₂Ba₂CuO₆,Bulk,,,SC,High-Tc/cuprate,,,,,,,,,,,,10.1103/PhysRevB.61.6994
Tl₂Ba₂CuO₆,Tl₂Ba₂CuO₆,Bulk,,,SC,High-Tc,80 K,,,,,,,,,,True,10.1103/PhysRevB.47.8324
Tl₂Ba₂CuO₆,Tl₂Ba₂CuO₆,Bulk,,,SC,High-Tc/cuprate,,,,,,,,,,,,10.1103/PhysRevB.49.736
Tl₂Ba₂CuO₆,Tl₂Ba₂CuO₆,Bulk,,,SC,High-Tc/cuprate,85 K,,Tetragonal,,I4/mmm,3.86248 Å,3.86248 Å,23.2248 Å,,,True,10.1103/PhysRevB.42.10165
Tl₂Ba₂CuO₆,Tl₂Ba₂CuO₆,,,,SC,High-Tc/cuprate,,,,,,,,,,,,10.1103/PhysRevB.52.R13126
Tl₂Ba₂CuO₆,Tl₂Ba₂CuO₆,,,,SC,High-Tc,,,Tetragonal/Orthorhombic,,,,,,,,,10.1103/PhysRevLett.61.2608
Tl₂Ba₂CuO₆,Tl₂Ba₂CuO₆,Bulk,,,SC,High-Tc/cuprate,,,,,,,,,,,,10.1103/PhysRevB.53.2882
Tl₂Ba₂CuO₆,Tl₂Ba₂CuO₆,,,,SC,High-Tc/cuprate,,,,,,,,,,,,10.1103/PhysRevLett.89.086601
Tl₂Ba₂CuO₆,Tl₂Ba₂CuO₆,Bulk,,,SC,High-Tc/cuprate,,,,,,,,,,,,10.1103/PhysRevB.47.8385
Tl₂Ba₂CuO₆,Tl₂Ba₂CuO₆,Bulk,,,SC,High-Tc,up to 90 K,,Tetragonal,,I4/mmm,,,,,,TRUE,Handbook of SC
Tl₂Ba₂CuO₆,Tl₂Ba₂CuO₆,Bulk,,,SC,High-Tc,90 K,,Tetragonal,,I4/mmm,3.866 Å,3.866 Å,23.239 Å,,,TRUE,Handbook of SC
Tl₂Ba₂CuO₆,Tl₂Ba₂CuO₆,Bulk,,,SC,High-Tc,20 K,,Tetragonal/Orthorhombic,,,,,,,,TRUE,Handbook of SC
Tl₂Ba₂CuO₆,Tl₂Ba₂CuO₆,Bulk,,,SC,cuprate,,,,perovskite,,,,,,,TRUE,Handbook of SC
Tl₂Ba₂CuO₆,Tl₂Ba₂CuO₆,Bulk,,,SC,cuprate,90 K,,,,,,,,,,TRUE,Handbook of SC
Tl₂Ba₂CuO₆,Tl₂Ba₂CuO₆,Bulk,,,SC,High-Tc,,,,,,,,,,,TRUE,Handbook of SC
Tl₂Ba₂CuO₆,Tl₂Ba₂CuO₆,Bulk,,,SC,cuprate,,,Tetragonal,cuprate,I4/mmm,,,,,,TRUE,Handbook of SC
Tl₂Ba₂CuO₆,Tl₂Ba₂CuO₆,Bulk,,,SC,cuprate,90 K,,Tetragonal,,,3.83,3.83,23.24,,,TRUE,Handbook of SC
Tl₂Ba₂CuO₆.₁₀,Tl₂Ba₂CuO₆.₁₀,Bulk,,,SC,High-Tc,90 K,,Orthorhombic,,Fmmm,5.4604 Å,5.4848 Å,23.2038 Å,,,TRUE,Handbook of SC
Tl₂Ba₂CuO₆₊δ,Tl₂Ba₂CuO₆₊δ,,,,SC,High-Tc,,,,,,,,,,,,10.1103/PhysRevB.56.14168
Tl₂Ba₂CuO₆₊δ,Tl₂Ba₂CuO₆₊δ,Bulk,,,SC,High-Tc/cuprate,< 15 K,,Tetragonal,,,,,,,16 T,True,10.1103/PhysRevB.53.5848
Tl₂Ba₂CuO₆₊δ,Tl₂Ba₂CuO₆₊δ,Bulk,,,SC,High-Tc/cuprate,"66 K, 84 K, 13 K",,,,,,,,,,,10.1103/PhysRevLett.72.2501
Tl₂Ba₂CuO₆₊δ,Tl₂Ba₂CuO₆₊δ,Bulk,,,SC,High-Tc/cuprate,,,,,,,,,,,,10.1103/PhysRevB.61.R6475
Tl₂Ba₂CuO₆₊δ,Tl₂Ba₂CuO₆₊δ,Bulk,,,SC,High-Tc/cuprate,,,,,,,,,,,TRUE,10.1103/PhysRevResearch.6.023194
Tl₂Ba₂CuO₆₊ᵧ,Tl₂Ba₂CuO₆₊ᵧ,,,,SC,High-Tc/cuprate,,,,,,,,,,,,10.1103/PhysRevB.50.3458
Tl₂Ba₂CuO₆₊ₓ,Tl₂Ba₂CuO₆₊ₓ,,,,SC,High-Tc/cuprate,,,,,,,,,,,,10.1103/PhysRevB.59.8447
Tl₂Ba₂CuO₆₊ₓ,Tl₂Ba₂CuO₆₊ₓ,,,,SC,High-Tc/cuprate,,,,,,,,,,,,10.1103/PhysRevB.52.R15727
Tl₂Ba₂CuO₆₊ₓ,Tl₂Ba₂CuO₆₊ₓ,,,,SC,High-Tc/cuprate,,,,,,,,,,,,10.1103/PhysRevB.61.741
Tl₂Ba₂CuO₆₊ₓ (Tl-2201),Tl₂Ba₂CuO₆₊ₓ,Bulk,,,SC,High-Tc/cuprate,15 to 65 K,Ambient,,,,,,,,,TRUE,10.1103/PhysRevB.82.144530
Tl₂Ba₂Eu₁.₈Ce₀.₂Cu₂O₁₀.₈,Tl₂Ba₂Eu₁.₈Ce₀.₂Cu₂O₁₀.₈,Bulk,,,NSC,,,,,,,3.888 Å,,17.281 Å,,,TRUE,Handbook of SC
Tl₂Ba₂O₅,Tl₂Ba₂O₅,Bulk,,,NSC,,,,,,,,,,,,True,10.1103/PhysRevB.42.10165
Tl₂CaBa₂Cu₂O₈,Tl₂CaBa₂Cu₂O₈,Bulk,,,SC,High-Tc,,up to 6 GPa,,layered,,,,29.420 Å,,,True,10.1103/PhysRevB.46.510
2212 phase,Tl₂Ca₁Ba₂Cu₂O₈,Bulk,,,SC,High-Tc,,,,,,,,,,,TRUE,Handbook of SC
Tl₂Ca₂BaCu₂O₈,Tl₂Ca₂BaCu₂O₈,Bulk,,,SC,High-Tc/cuprate,102 K,,,,,,,,,100 T,True,10.1103/PhysRevB.45.5628
2223 phase,Tl₂Ca₂Ba₂Cu₃O₁₀,Bulk,,,SC,High-Tc,,,,,,,,,,,TRUE,Handbook of SC
Tl₂Ca₂Ba₂Cu₃O₁₀₊δ,Tl₂Ca₂Ba₂Cu₃O₁₀₊δ,Bulk,,,SC,High-Tc,123 K,,Tetragonal,layered,,,,,,,True,10.1103/PhysRevB.41.7293
Tl₂Ca₂Ba₂Cu₃Oₓ,Tl₂Ca₂Ba₂Cu₃Oₓ,,,,SC,High-Tc/cuprate,,,,,,,,,,,,10.1103/PhysRevB.40.11352
Tl₂Mo₆Se₆,Tl₂Mo₆Se₆,Bulk,,,SC,Type-II,3-7 K,,Hexagonal,quasi-one-dimensional chains,,,,,,,True,10.1103/PhysRevB.43.3434
Tl₂Mo₆Se₆,Tl₂Mo₆Se₆,Bulk,,,SC,Type-II,6.5 K,,Hexagonal,,P6₃/m,,,,,,True,10.1103/PhysRevB.49.8931
Tl₂Mo₆Se₆,Tl₂Mo₆Se₆,Bulk,,,SC,,5.84 K,,Hexagonal,Tl₃Fe₃Te₆ type,P6₃/m,8.918 Å,,4.482 Å,,,TRUE,Handbook of SC
Tl₂Sb₂,Tl₂Sb₂,Bulk,,,SC,Type-II,5.2 K,,,,,,,,,,TRUE,Handbook of SC
Tl₂Sr₂CaCu₂O₈,Tl₂Sr₂CaCu₂O₈,Bulk,,,SC,High-Tc,,,,,,,,,,,,10.1103/PhysRevB.47.8324
Tl₂Sr₂CaCu₂O₈₊ₓ,Tl₂Sr₂CaCu₂O₈₊ₓ,,,,SC,High-Tc,,,,,,,,,,,,10.1103/PhysRevB.46.8487
Tl₃Nb,Tl₃Nb,Bulk,,,SC,A15,9 K,,,A15,,,,,,,TRUE,Handbook of SC
Tm0.1Y0.9Ba2Cu3O6+x,Tm0.1Y0.9Ba2Cu3O6+x,,,,SC,cuprate/High-Tc,,,,,,,,,,,FALSE,10.1103/PhysRevLett.101.217002
Tm0.1Y0.9Ba2Cu3O6.1,Tm0.1Y0.9Ba2Cu3O6.1,Bulk,,,NSC,,,,,,,,,,,,True,10.1103/PhysRevB.49.3524
Tm0.1Y0.9Ba2Cu3O6.1,Tm0.1Y0.9Ba2Cu3O6.1,Bulk,,,NSC,,,,,,,,,,,,False,10.1103/PhysRevB.49.13089
Tm0.1Y0.9Ba2Cu3O6.9,Tm0.1Y0.9Ba2Cu3O6.9,Bulk,,,SC,High-Tc,,,,,,,,,,,True,10.1103/PhysRevB.49.3524
Tm0.1Y0.9Ba2Cu3O6.9,Tm0.1Y0.9Ba2Cu3O6.9,Bulk,,,SC,High-Tc/cuprate,91 K,,,,,,,,,,False,10.1103/PhysRevB.49.13089
Tm0.1Y0.9Ba2Cu3O7,Tm0.1Y0.9Ba2Cu3O7,Bulk,,,SC,High-Tc,,,,,,,,,,,,10.1103/PhysRevB.45.10075
Tm0.5Pr0.5Ba2Cu3O7,Tm0.5Pr0.5Ba2Cu3O7,Bulk,,,SC,cuprate,,,Orthorhombic,,P4mmm,,,,,,True,10.1103/PhysRevB.49.12151
Tm0.71Eu0.29Sr2Cu2.85Re0.15Oz,Tm0.71Eu0.29Sr2Cu2.85Re0.15O7.2,Bulk,,,SC,High-Tc,34 K,,Orthorhombic,perovskite,,,,,,,True,10.1103/PhysRevB.53.8604
Tm0.8Pr0.2Ba2Cu3O7-y,Tm0.8Pr0.2Ba2Cu3O6.9,Bulk,,,SC,High-Tc/cuprate,85 K,,Orthorhombic,perovskite,,,,,,,True,10.1103/PhysRevB.43.10568
(Tm0.8Pr0.2)Ba2Cu3O7,Tm0.8Pr0.2Ba2Cu3O7,Bulk,,,SC,High-Tc/Cuprate,80 K,,Orthorhombic,,P mmm,,,,,,TRUE,10.1016/S0009-2614(01)00122-1
Tm₀.₉Ca₀.₁Ba₂Cu₃O₇₋ᵧ,Tm0.9Ca0.1Ba2Cu3O7-y,Bulk,,,SC,High-Tc/cuprate,,,Orthorhombic,perovskite-like,,,,,,,True,10.1103/PhysRevB.54.6758
Tm0.9Ca0.1Ba2Cu3O7-δ,Tm0.9Ca0.1Ba2Cu3O7-δ,Bulk,,,SC,High-Tc/cuprate,86 K,,Orthorhombic,perovskite,,3.798 Å,3.862 Å,11.615 Å,,,True,10.1103/PhysRevB.54.3580
Tm1.2Mo6S8,Tm1.2Mo6S8,Bulk,,,SC,Type-II,1.95 K,,Rhombohedral,Chevrel phase,R3̄,9.10 Å,9.10 Å,11.20 Å,,,TRUE,Handbook of SC
Tm1.2Mo6S8,Tm1.2Mo6S8,Bulk,,,SC,Chevrel phase,2.0 K,,,,,,,,,,TRUE,Handbook of SC
Tm1.2Mo6Se8,Tm1.2Mo6Se8,Bulk,,,SC,Chevrel phase,6.3 K,,,,,,,,,,TRUE,Handbook of SC
Tm1.7Ca0.3CuO4,Tm1.7Ca0.3CuO4,Bulk,,,SC,High-Tc/cuprate,30 K,,,,,,,,,,,10.1103/PhysRevB.57.10798
Tm1.83Ca0.17CuO3.99,Tm1.83Ca0.17CuO3.99,Bulk,,,SC,cuprate,30 K,6 GPa,Tetragonal,T' phase,I4/mmm,3.831 Å,3.831 Å,11.642 Å,,,TRUE,Handbook of SC
Tm1.83Ca0.17CuO4,Tm1.83Ca0.17CuO4,Bulk,,,SC,Cuprate,30 K,High Pressure,Nd2CuO4-type,Square-planar,,,,,,,TRUE,10.1016/0921-4534(94)90855-9
Tm2-zCazCuO4,Tm1.85Ca0.15CuO4,Bulk,,,SC,High-Tc,30 K,High pressure,Tetragonal,T' structure,,,,,,,,10.1103/PhysRevB.55.6605
Tm1Ba2Cu3O7-δ,Tm1Ba2Cu3O7,Bulk,,,SC,High-Tc/cuprate,89.4 K,,Orthorhombic,perovskite,,,,11.783 Å,,,True,10.1103/PhysRevB.37.2285
TmNi2B2C,Tm1Ni2B2C1,Bulk,,,SC,Type-II,,,,,,,,,,,FALSE,10.1103/PhysRevB.87.140506
Tm2BaCuO5,Tm2BaCuO5,Bulk,,,NSC,,,,Orthorhombic,,Pbnm,7.079(8) Å,12.09(1) Å,5.633(2) Å,,,True,10.1103/PhysRevB.36.5588
Tm2C3,Tm2C3,Bulk,,,SC,,10-12 K,,Cubic,sesquicarbide,I-43d (No. 220),8.090,8.090,8.090,,,TRUE,10.1103/PhysRevB.104.045111
Tm2Fe3Si5,Tm2Fe3Si5,,,,SC,,,,,,,,,,,,,10.1103/PhysRevB.27.2800
Tm2Fe3Si5,Tm2Fe3Si5,Bulk,,,SC,,,,Tetragonal,BaAl4-type derived,P4/mnc,,,,,,,10.1103/PhysRevB.52.9679
Tm2Fe3Si5,Tm2Fe3Si5,Bulk,,,SC,,,,,,,,,,,,,10.1103/PhysRevB.51.3701
Thulium Iron Silicide,Tm2Fe3Si5,,,,SC,,,,,,,,,,,,,10.1103/PhysRevLett.73.2756
Tm2Fe3Si5,Tm2Fe3Si5,Bulk,,,SC,,,,,,,,,,,,,10.1103/PhysRevB.33.3129
Tm2Fe3Si5,Tm2Fe3Si5,Bulk,,,SC,,1.7 K to 1.13 K (reentrant),9 kbar,,,,,,,,,,10.1103/PhysRevB.31.647
Tm2Fe3Si5,Tm2Fe3Si5,Bulk,,,SC,,,,Tetragonal,BaAl4-type,P4/mnc,,,,,,,10.1103/PhysRevB.64.064514
Tm2Fe3Si5,Tm2Fe3Si5,Bulk,,,SC,,2.0 K (partial transition),atmospheric pressure,Tetragonal,,P4/mnc,10.332 Å,10.332 Å,5.388 Å,,,True,10.1103/PhysRevB.32.3103
Tm2Fe3Si5,Tm2Fe3Si5,Bulk,,,SC,,,,,,,,,,,,,10.1103/PhysRevB.33.5062
Tm₂Fe₃Si₅,Tm2Fe3Si5,,,,SC,,1.2 K,,,,,,,,,,,10.1103/PhysRevB.66.014415
Thulium iron silicide,Tm2Fe3Si5,Bulk,,,SC,iron-based,,,Tetragonal,,P4/mnc,,,,,,,10.1103/PhysRevB.27.4317
Tm2Fe3Si5,Tm2Fe3Si5,Bulk,,,SC,,1.6 K,,,,,,,,,,FALSE,10.1103/PhysRevB.70.064403
Tm2Fe3Si5,Tm2Fe3Si5,Bulk,,,SC,reentrant,,,Tetragonal,,P4/mnc,,,,,,FALSE,10.1103/PhysRevB.84.064430
Tm2Fe3Si5,Tm2Fe3Si5,Bulk,,,SC,Type-II,1.7 K,,,,,,,,,,TRUE,10.1016/0375-9601(81)90334-0
Tm2Ir3Si5,Tm2Ir3Si5,Bulk,,,NSC,,,,Tetragonal,U2Co3Si5-type,,9.866,11.330,5.745,,,TRUE,10.1103/PhysRevB.70.064403
Tm2Rh3Si5,Tm2Rh3Si5,Bulk,,,SC,,1.8 K,,Orthorhombic,U2Co3Si5-type,Ibam,9.78 Å,11.68 Å,5.72 Å,,,,10.1103/PhysRevB.64.064514
Tm2Rh3Si5,Tm2Rh3Si5,Bulk,,,SC,,,,,,,,,,,,FALSE,10.1103/PhysRevB.70.064403
Tm2Rh3Sn5,Tm2Rh3Sn5,Bulk,,,SC,,,,,,,,,,,,FALSE,10.1103/PhysRevB.70.064403
Tm3Rh4Sn13,Tm3Rh4Sn13,,,,SC,,,,,,,,,,,,FALSE,10.1103/PhysRevB.76.075109
Tm5(Rh0.8Co0.2)6Sn18,Tm5(Rh0.8Co0.2)6Sn18,Bulk,,,SC,Type-II,1.85 K,,,,,,,,,,TRUE,10.1016/j.physc.2010.02.011
Tm5Rh6Sn18,Tm5Rh6Sn18,Bulk,,,SC,,2.20 K,ambient,Tetragonal,cage-type,I41/acd,,,,,,FALSE,10.1103/PhysRevB.109.075202
Tm5Rh6Sn18,Tm5Rh6Sn18,Bulk,,,SC,,2.2 K,,,,,,,,,,FALSE,10.1103/PhysRevB.102.024508
Tm5Rh6Sn18,Tm5Rh6Sn18,Bulk,,,SC,Type-II,2.2 K,,Tetragonal,,I41/acd,,,,,,TRUE,10.1016/j.physb.2008.11.185
Tm5Rh6Sn18,Tm5Rh6Sn18,Bulk,,,SC,Type-II,2.2 K,,,,,,,,1.3 kOe,1.7 kOe,TRUE,10.1016/j.physc.2010.02.011
Thulium dodecaboride,TmB12,,,,NSC,,,,Cubic,NaCl-type (fcc),,,,,,,,10.1103/PhysRevB.70.224416
TmB2,TmB2,Bulk,,,NSC,,0.0 K,,Hexagonal,AlB2-type,P6/mmm,,,,,,TRUE,10.1103/PhysRevB.105.214517
TmBa2Cu2.85Fe0.15O7,TmBa2Cu2.85Fe0.15O7,Bulk,,,SC,High-Tc/cuprate,55 K,,,perovskite,,,,,,,True,10.1103/PhysRevB.53.5856
TmBa2Cu3O6+x,TmBa2Cu3O6+x,Bulk,,,SC,High-Tc,92 K,,Orthorhombic,perovskite,Pmmm,3.819(2) Å,3.889(2) Å,11.669(7) Å,,,True,10.1103/PhysRevB.36.5588
TmBa2Cu3O6.0,TmBa2Cu3O6.0,Bulk,,,NSC,,,,Tetragonal,,,3.8 Å,3.8 Å,11.4 Å,,,True,10.1103/PhysRevB.55.11839
TmBa2Cu3O6.1,TmBa2Cu3O6.1,Bulk,,,NSC,,,,,layered cuprate,,,,,,,True,10.1103/PhysRevB.57.11792
TmBa2Cu3O6.2,TmBa2Cu3O6.2,Bulk,,,NSC,,,,,,,,,,,,True,10.1103/PhysRevB.55.11839
TmBa2Cu3O6.37,TmBa2Cu3O6.37,Bulk,,,NSC,,,,,,,,,,,,True,10.1103/PhysRevLett.81.5636
TmBa2Cu3O6.4,TmBa2Cu3O6.4,Bulk,,,SC,High-Tc/cuprate,23 K,,,,,,,,,,True,10.1103/PhysRevB.55.11839
TmBa2Cu3O6.4,TmBa2Cu3O6.4,Bulk,,,SC,High-Tc,20K,,,,,,,,,,TRUE,10.1016/0038-1098(92)90886-E
TmBa2Cu3O6.41,TmBa2Cu3O6.41,Bulk,,,SC,High-Tc/cuprate,19 K,,,,,,,,,,True,10.1103/PhysRevLett.81.5636
TmBa2Cu3O6.44,TmBa2Cu3O6.44,Bulk,,,SC,High-Tc/cuprate,,,,,,,,,,,True,10.1103/PhysRevLett.81.5636
TmBa₂Cu₃O₆.₄₅,TmBa2Cu3O6.45,Bulk,,,SC,High-Tc/cuprate,56.5 K,,,,,,,,,,True,10.1103/PhysRevB.51.12704
TmBa₂Cu₃O₆.₄₈,TmBa2Cu3O6.48,Bulk,,,SC,High-Tc/cuprate,57.8 K,,,,,,,,,,True,10.1103/PhysRevB.51.12704
TmBa2Cu3O6.49,TmBa2Cu3O6.49,Bulk,,,SC,High-Tc/cuprate,,,,,,,,,,,True,10.1103/PhysRevLett.81.5636
TmBa2Cu3O6.5,TmBa2Cu3O6.5,Bulk,,,SC,High-Tc/cuprate,50 K,,Orthorhombic,ortho II,,3.8 Å,3.8 Å,11.4 Å,,,True,10.1103/PhysRevB.55.11839
TmBa2Cu3O6.5,TmBa2Cu3O6.5,Bulk,,,SC,High-Tc/cuprate,,,,,,,,,,,True,10.1103/PhysRevB.55.8110
TmBa2Cu3O6.5,TmBa2Cu3O6.5,Bulk,,,SC,cuprate,32 K,,orthorhombic,perovskite,,,,,,,True,10.1103/PhysRevB.51.693
TmBa2Cu3O6.51,TmBa2Cu3O6.51,Bulk,,,SC,High-Tc/cuprate,53 K (onset),,,layered cuprate,,,,,,,True,10.1103/PhysRevB.57.11792
TmBa2Cu3O6.6,TmBa2Cu3O6.6,Bulk,,,SC,High-Tc/cuprate,55 K,,Orthorhombic,ortho II,,3.8 Å,3.8 Å,11.4 Å,,,True,10.1103/PhysRevB.55.11839
TmBa2Cu3O6.6,TmBa2Cu3O6.6,Bulk,,,SC,High-Tc/cuprate,,,,,,,,,,,True,10.1103/PhysRevB.55.8110
TmBa2Cu3O6.6,TmBa2Cu3O6.6,Bulk,,,SC,High-Tc/cuprate,61 K (onset),,,layered cuprate,,,,,,,True,10.1103/PhysRevB.57.11792
TmBa2Cu3O6.6,TmBa2Cu3O6.6,Bulk,,,SC,cuprate,35 K,,orthorhombic,perovskite,,,,,,,True,10.1103/PhysRevB.51.693
TmBa₂Cu₃O₆.₆₂,TmBa2Cu3O6.62,Bulk,,,SC,High-Tc/cuprate,68.5 K,,,,,,,,,,True,10.1103/PhysRevB.51.12704
TmBa₂Cu₃O₆.₆₈,TmBa2Cu3O6.68,Bulk,,,SC,High-Tc/cuprate,82.0 K,,,,,,,,,,True,10.1103/PhysRevB.51.12704
TmBa₂Cu₃O₆.₆₉,TmBa2Cu3O6.69,Bulk,,,SC,High-Tc/cuprate,84.5 K,,,,,,,,,,True,10.1103/PhysRevB.51.12704
TmBa2Cu3O6.7,TmBa2Cu3O6.7,Bulk,,,SC,High-Tc/cuprate,,,,,,,,,,,True,10.1103/PhysRevB.55.8110
TmBa2Cu3O6.7,TmBa2Cu3O6.7,Bulk,,,SC,High-Tc/cuprate,64 K (onset),,,layered cuprate,,,,,,,True,10.1103/PhysRevB.57.11792
TmBa2Cu3O6.72,TmBa2Cu3O6.72,Bulk,,,SC,High-Tc,64.5 K,,,,,,,,,,TRUE,10.1016/S0921-4534(03)00667-1
TmBa2Cu3O7-δ,TmBa2Cu3O6.8,Bulk,,,SC,High-Tc/cuprate,88 K,,,,,,,,,,True,10.1103/PhysRevB.51.8513
TmBa2Cu3O6.8,TmBa2Cu3O6.8,Bulk,,,SC,High-Tc/cuprate,,,,,,,,,,,True,10.1103/PhysRevB.54.12551
TmBa2Cu3O6.8,TmBa2Cu3O6.8,Bulk,,,SC,High-Tc/cuprate,,,,,,,,,,,True,10.1103/PhysRevB.55.8110
TmBa2Cu3O6.80,TmBa2Cu3O6.80,Bulk,,,SC,High-Tc,79.8 K,,,,,,,,,,TRUE,10.1016/S0921-4534(03)00667-1
TmBa2Cu3O6.86,TmBa2Cu3O6.86,Bulk,,,SC,High-Tc,87.2 K,,,,,,,,,,TRUE,10.1016/S0921-4534(03)00667-1
TmBa2Cu3O6.87,TmBa2Cu3O6.87,Bulk,,,SC,High-Tc,83.6 K,,,,,,,,,,TRUE,10.1016/S0921-4534(03)00667-1
TmBa2Cu3O6.9,TmBa2Cu3O6.9,Bulk,,,SC,High-Tc/cuprate,,,,,,,,,,,True,10.1103/PhysRevB.55.8110
TmBa2Cu3O7-δ,TmBa2Cu3O6.9,Bulk,,,SC,High-Tc/cuprate,~90 K,,Orthorhombic,perovskite,,,,,,,,10.1103/PhysRevB.40.10963
TmBa₂Cu₃O₆.₉₀,TmBa2Cu3O6.90,Bulk,,,SC,High-Tc/cuprate,91.0 K,,,,,,,,,,True,10.1103/PhysRevB.51.12704
TmBa2Cu3O6.91,TmBa2Cu3O6.91,Bulk,,,SC,High-Tc,90.36 K,,,,,,,,,,TRUE,10.1016/S0921-4534(03)00667-1
TmBa2Cu3O6.94,TmBa2Cu3O6.94,Bulk,,,SC,High-Tc,89.88 K,,,,,,,,,,TRUE,10.1016/S0921-4534(03)00667-1
TmBa2Cu3O6.95,TmBa2Cu3O6.95,Bulk,,,SC,cuprate,57 K,,orthorhombic,perovskite,,,,,,,True,10.1103/PhysRevB.51.693
TmBa2Cu3O6.95,TmBa2Cu3O6.95,Bulk,,,SC,High-Tc,89.93 K,,,,,,,,,,TRUE,10.1016/S0921-4534(03)00667-1
TmBa2Cu3O6.95,TmBa2Cu3O6.95,Bulk,,,SC,High-Tc,91.3 K,,,,,,,,,,TRUE,10.1016/S0921-4534(02)02502-9
TmBa2Cu3O6.96,TmBa2Cu3O6.96,Bulk,,,SC,High-Tc,89.88 K,,,,,,,,,,TRUE,10.1016/S0921-4534(03)00667-1
TmBa2Cu3O6.99,TmBa2Cu3O6.99,Bulk,,,SC,High-Tc,89.8 K,,,,,,,,,,TRUE,10.1016/S0921-4534(03)00667-1
Thulium Barium Copper Oxide,TmBa2Cu3O7,Bulk,,,SC,High-Tc/cuprate,90.9 K,,,,,,,,,,True,10.1103/PhysRevB.49.13247
TmBa2Cu3O7,TmBa2Cu3O7,Bulk,,,SC,High-Tc/cuprate,,,Orthorhombic,perovskite,,,,,,,True,10.1103/PhysRevB.53.5856
TmBa2Cu3O7,TmBa2Cu3O7,Bulk,,,SC,High-Tc/cuprate,90.5 K,,Orthorhombic,perovskite,,3.8087 Å,3.8746 Å,11.6655 Å,,,True,10.1103/PhysRevB.40.9408
TmBa2Cu3O7,TmBa2Cu3O7,Bulk,,,SC,High-Tc/cuprate,>80 K,,Orthorhombic,perovskite,Pmmm,,,,,,True,10.1103/PhysRevB.38.2460
TmBa2Cu3O7,TmBa2Cu3O7,Bulk,,,SC,High-Tc/cuprate,,,,perovskite-type,,,,,,,,10.1103/PhysRevB.50.4068
TmBa2Cu3O7,TmBa2Cu3O7,Bulk,,,SC,High-Tc/cuprate,,,,perovskite,,,,,,,,10.1103/PhysRevB.52.9736
TmBa2Cu3O7,TmBa2Cu3O7,Bulk,,,SC,High-Tc/cuprate,90.4 K,ambient pressure,,,,,,,,,True,10.1103/PhysRevB.51.12900
TmBa2Cu3O7-y,TmBa2Cu3O7,Bulk,,,SC,High-Tc/cuprate,89 K,,Orthorhombic,,,,,,,,True,10.1103/PhysRevB.44.7042
TmBa2Cu3O7,TmBa2Cu3O7,Bulk,,,SC,High-Tc/cuprate,,,,,,,,,,,,10.1103/PhysRevB.55.3276
TmBa2Cu3O7-δ,TmBa2Cu3O7,Bulk,,,SC,High-Tc/cuprate,90 K,,Orthorhombic,perovskite,,,,,,,True,10.1103/PhysRevB.37.1580
TmBa2Cu3O7-δ,TmBa2Cu3O7,Bulk,,,SC,High-Tc/cuprate,~90 K,,,,,,,,,"-dHc2⊥/dT = 0.7 T/K, Hc2∥/Hc2⊥ = 36 (polycrystalline), Hc2∥/Hc2⊥ = 8 (single crystal)",,10.1103/PhysRevB.37.9336
TmBa2Cu3O7,TmBa2Cu3O7,Bulk,,,SC,High-Tc/cuprate,90 K,,,,,,,,,,,10.1103/PhysRevB.51.11830
TmBa2Cu3O7,TmBa2Cu3O7,Bulk,,,SC,cuprate,,,orthorhombic,perovskite,,,,,,,True,10.1103/PhysRevB.51.693
TmBCO,TmBa2Cu3O7,Bulk,,,SC,High-Tc/cuprate,,,,1:2:3 type,,,,,,,True,10.1103/PhysRevB.41.7213
TmBa2Cu3O7,TmBa2Cu3O7,Bulk,,,SC,High-Tc/cuprate,,ambient pressure,,perovskite,,,,,,,,10.1103/PhysRevB.61.3691
Tm:123,TmBa2Cu3O7,Bulk,,,SC,High-Tc,,,,,,,,,,,TRUE,Handbook of SC
Tm: 123,TmBa2Cu3O7,Bulk,,,SC,cuprate,123 K,,,,,,,,,,TRUE,Handbook of SC
TmBa2Cu3O7,TmBa2Cu3O7,Bulk,,,SC,High-Tc/Cuprate,88 K,,Orthorhombic,,,,,,,,TRUE,10.1016/j.jmmm.2019.165916
TmBa2Cu3O7,TmBa2Cu3O7,Bulk,,,SC,High-Tc/Cuprate,87 K,,Orthorhombic,,,,,,,,TRUE,10.1016/j.jmmm.2019.165916
TmBa2Cu3O7-delta,TmBa2Cu3O7-delta,Bulk,,,SC,High-Tc/cuprate,90 K,,,,,,,,,,TRUE,10.1103/PhysRevB.77.024523
TmBa2Cu3O7-x,TmBa2Cu3O7-x,Bulk,,,SC,High-Tc/cuprate,92 K,,Orthorhombic,perovskite,Pmmm,,,,,,True,10.1103/PhysRevB.39.7255
RBa2Cu3O7-x (R=Tm),TmBa2Cu3O7-x,Bulk,,,SC,High-Tc/cuprate,,,,,,,,,,,,10.1103/PhysRevB.56.11174
TmBa2Cu3O7-y,TmBa2Cu3O7-y,Bulk,,,SC,High-Tc/cuprate,93±2 K,,,,,,,,,160±20 T,True,10.1103/PhysRevB.36.2394
TmBa₂Cu₃O₇₋δ (Crystal 3),TmBa2Cu3O7-δ,Bulk,,,SC,High-Tc/cuprate,88.4 K,,,,,,,,,,True,10.1103/PhysRevB.54.644
TmBa2Cu3O7-δ,TmBa2Cu3O7-δ,Bulk,,,SC,High-Tc/cuprate,,,Tetragonal/Orthorhombic,,,,,,,,,10.1103/PhysRevB.46.11033
Tm123(Nd123),TmBa2Cu3O7-δ,Bulk,,,SC,High-Tc,91.3 K,,,,,,,,,,TRUE,10.1016/j.ceramint.2024.09.268
TmBa2Cu3O7.35,TmBa2Cu3O7.35,Bulk,,,SC,High-Tc/cuprate,92.5 K,1 atm,Orthorhombic,perovskite,,3.8101 Å,3.8821 Å,11.656 Å,,,True,10.1103/PhysRevB.36.226
TmBa2Cu4O8,TmBa2Cu4O8,Bulk,,,SC,High-Tc,78.6 ± 0.3 K,High-pressure O2,Orthorhombic,1:2:4,Mmmm,3.827(1) Å,3.864(1) Å,27.18(1) Å,,,True,10.1103/PhysRevB.39.7347
TmBa2Cu4O8,TmBa2Cu4O8,Bulk,,,SC,cuprate,,,tetragonal,,,,,,,,False,10.1103/PhysRevB.50.7184
TmBa₂Cu₃O₆,TmBa₂Cu₃O₆,Bulk,,,SC,High-Tc,,,,perovskite,,,,,,,,10.1103/PhysRevB.38.4616
TmBa₂Cu₃O₇,TmBa₂Cu₃O₇,Bulk,,,SC,High-Tc,,,,perovskite,,,,,,,,10.1103/PhysRevB.38.4616
TmBa₂Cu₃O₇,TmBa₂Cu₃O₇,Bulk,,,SC,High-Tc/cuprate,90.08 K,,,perovskite,,,,,,,True,10.1103/PhysRevB.39.9203
TmBa₂Cu₃O₇,TmBa₂Cu₃O₇,Bulk,,,SC,High-Tc/cuprate,92 K,,,,,,,,,,True,10.1103/PhysRevLett.65.915
TmBa₂Cu₃O₇₋δ,TmBa₂Cu₃O₇₋δ,Bulk,,,SC,High-Tc,,,,,,,,,,2.2 T,TRUE,Handbook of SC
TmBa₂Cu₃O₇₋δ,TmBa₂Cu₃O₇₋δ,Bulk,,,SC,High-Tc,,,,,,,,,,,TRUE,Handbook of SC
TmBa₂Cu₃O₇₋δ,TmBa₂Cu₃O₇₋δ,Bulk,,,SC,High-Tc,86 K,,,,,,,,,,TRUE,Handbook of SC
TmBa₂Cu₃O₇₋δ,TmBa₂Cu₃O₇₋δ,Bulk,,,SC,High-Tc,86 K,,,,,,,,,,TRUE,Handbook of SC
Tm:123,TmBa₂Cu₃O₇₋ₓ,Bulk,,,SC,High-Tc,,,,,,,,,,,TRUE,Handbook of SC
TmBa₂Cu₃O₇₋ₓ,TmBa₂Cu₃O₇₋ₓ,Bulk,,,SC,High-Tc,,,,,,,,,,,TRUE,Handbook of SC
TmIr₄B₄,TmIr₄B₄,Bulk,,,SC,,1.75 K,,Tetragonal,CeCo₄B₄ type,P4₂/nmc,5.404 Å,5.404 Å,7.281 Å,,,TRUE,Handbook of SC
TmIr₄B₄,TmIr₄B₄,Bulk,,,SC,,1.8 K,,Tetragonal,,tP18,,,,,,TRUE,Handbook of SC
TmMo6S8,TmMo6S8,Bulk,,,SC,Type-II,4.3 K,,,,,,,,,,TRUE,10.1016/S0921-4526(00)00416-6
TmNi2B2C,TmNi2B2C,Bulk,,,SC,High-Tc,11 K,,,,,,,,,,,10.1103/PhysRevB.63.104503
