Repository: WyattBunstine/ML_SC_Project

# ML_SC_Project — Chemically and Geometrically Motivated Crystal Graph Neural Networks

This project predicts and screens superconductors from crystal structure. It frames the
problem as a **two-stage hurdle**: first classify whether a material is a superconductor
candidate (SC vs. non-SC), then regress the critical temperature T_c for superconductors.

Two graph-neural-network families are trained and compared:

- a **baseline CGCNN** ([txie-93/cgcnn](https://github.com/txie-93/cgcnn)), and
- an **MPNN** with learned edge features that consumes richer `crystal_graph_v4` graphs
  (this project's contribution).

File: database/superconductor_materials_full.csv (part 167 of 215)
Material_Name,Chemical_Composition,Material_Class,Film_Thickness,Substrate,Material_Type,Superconductor_Type,Superconducting_Transition_Temperature,Pressure,Crystal_Structure,Lattice_Structure,Space_Group,"Lattice_Constant(a)","Lattice_Constant(b)","Lattice_Constant(c)",Lower_Critical_Field,Upper_Critical_Field,Experimental,DOI
TmNi2B2C,TmNi2B2C,Bulk,,,SC,,11 K,,,,,,,,,21.2 kG,True,10.1103/PhysRevB.54.13020
TmNi2B2C,TmNi2B2C,Bulk,,,SC,Type-II,,,Tetragonal,,,,,,,,,10.1103/PhysRevLett.87.177009
Thulium nickel boride carbide,TmNi2B2C,Bulk,,,SC,conventional,10.8 K,,tetragonal,body-centered tetragonal,I4/mmm,,,,,,,10.1103/PhysRevB.52.R9839
Thulium nickel borocarbide,TmNi2B2C,Bulk,,,SC,Type-II,10.5 K,,,borocarbide,,,,,,,,10.1103/PhysRevB.63.184521
TmNi2B2C,TmNi2B2C,Bulk,,,SC,Type-II,11 K,,Tetragonal,body-centered tetragonal,I4/mmm,3.490 Å,3.490 Å,10.628 Å,,,True,10.1103/PhysRevB.54.9031
TmNi₂B₂C,TmNi2B2C,Bulk,,,SC,Type-II,,,Tetragonal,ThCr2Si2-type,I4/mmm,,,,,,,10.1103/PhysRevB.54.9421
TmNi₂B₂C,TmNi2B2C,Bulk,,,SC,Type-II,,,Tetragonal,ThCr2Si2-type,I4/mmm,,,,,,,10.1103/PhysRevB.52.3684
TmNi2B2C,TmNi2B2C,Bulk,,,SC,Type-II,11.0 K,,Tetragonal,layered,,,,,,,,10.1103/PhysRevB.53.5688
TmNi2B2C,TmNi2B2C,Bulk,,,SC,Type-II,11 K,,,,,,,,,,,10.1103/PhysRevB.51.3701
TmNi2B2C,TmNi2B2C,Bulk,,,SC,Type-II,10.8 K,,Tetragonal,Body-centered tetragonal,I4/mmm,,,,,,,10.1103/PhysRevB.60.6223
TmNi2B2C,TmNi2B2C,Bulk,,,SC,,,,,,,,,,,,True,10.1103/PhysRevB.51.16159
TmNi2B2C,TmNi2B2C,Bulk,,,SC,Type-II,11 K,,,,,,,,,,True,10.1103/PhysRevB.66.214512
Thulium nickel borocarbide,TmNi2B2C,Bulk,,,SC,Type-II,,,Tetragonal,,,,,,,,,10.1103/PhysRevB.64.024510
TmNi2B2C,TmNi2B2C,Bulk,,,SC,Type-II,,,Tetragonal,ThCr2Si2-type,I4/mmm,,,,,,True,10.1103/PhysRevB.64.020504
Thulium nickel borocarbide,TmNi2B2C,Bulk,,,SC,Type-II,,,Tetragonal,,I4/mmm,,,,,,,10.1103/PhysRevLett.86.5148
Thulium nickel boride carbide,TmNi2B2C,Bulk,,,SC,Type-II,,,,layered,,,,,,,,10.1103/PhysRevB.50.9660
TmNi2B2C,TmNi2B2C,Bulk,,,SC,Type-II,,,Tetragonal,Body centered tetragonal,I4/mmm,,,,,,True,10.1103/PhysRevB.62.6774
Thulium nickel borocarbide,TmNi2B2C,,,,SC,Type-II,,,,,,,,,,,,10.1103/PhysRevB.64.012512
TmNi2B2C,TmNi2B2C,Bulk,,,SC,High-Tc,10.8 K,,,,,,,,,,False,10.1103/PhysRevB.54.R3772
TmNi₂B₂C,TmNi2B2C,,,,SC,Type-II,,,,,,,,,,,,10.1103/PhysRevB.64.100505
TmNi2B2C,TmNi2B2C,Bulk,,,SC,Type-II,,,,,,,,,,,,10.1103/PhysRevLett.83.5350
Thulium nickel borocarbide,TmNi2B2C,Bulk,,,SC,Type-II,10.5 K,,Tetragonal,,,,,,,,True,10.1103/PhysRevB.64.020503
TmNi₂B₂C,TmNi2B2C,Bulk,,,SC,Type-II,,,,Layered,,,,,,,,10.1103/PhysRevB.54.15341
TmNi2B2C,TmNi2B2C,Bulk,,,SC,Type-II,11.0 K,,Tetragonal,ThCr2Si2,,,,,,,True,10.1103/PhysRevB.55.8497
Thulium nickel borocarbide,TmNi2B2C,,,,SC,,,,,,,,,,,,,10.1103/PhysRevB.52.15082
TmNi₂B₂C,TmNi2B2C,,,,SC,,,,,,,,,,,,,10.1103/PhysRevB.50.3485
Thulium nickel borocarbide,TmNi2B2C,,,,SC,Type-II,,,,,,,,,,,,10.1103/PhysRevLett.82.827
TmNi2B2C,TmNi2B2C,Bulk,,,SC,Type-II,,,,,,,,,,,,10.1103/PhysRevB.60.3355
Thulium nickel borocarbide,TmNi2B2C,Bulk,,,SC,Type-II,,,,,,,,,,,,10.1103/PhysRevLett.83.4824
Thulium nickel borocarbide,TmNi2B2C,Bulk,,,SC,Type-II,,,,,,,,,,,True,10.1103/PhysRevB.52.R7022
TmNi2B2C,TmNi2B2C,Bulk,,,SC,Type-II,,,Tetragonal,ThCr2Si2-type,I4/mmm,3.485 Å,3.485 Å,10.591 Å,,,True,10.1103/PhysRevB.51.489
Thulium nickel boride carbide,TmNi2B2C,,,,SC,,,,Tetragonal,Layered structure with R-C layers separated by Ni2B2 sheets,I4/mmm,,,,,,,10.1103/PhysRevB.50.9668
TmNi₂B₂C,TmNi2B2C,Bulk,,,SC,Type-II,,,Tetragonal,body-centered tetragonal ThCr2Si2-like,,,,,,,,10.1103/PhysRevB.63.134519
TmNi2B2C,TmNi2B2C,Bulk,,,SC,High-Tc,11 K,,Tetragonal,body-centered-tetragonal,I4/mmm,,,,,,,10.1103/PhysRevLett.84.1800
Thulium Nickel Borocarbide,TmNi2B2C,Bulk,,,SC,Type-II,,,Tetragonal,body-centered tetragonal,,,,,,,,10.1103/PhysRevLett.79.1738
TmNi2B2C,TmNi2B2C,,,,SC,Type-II,,,Tetragonal,body centered tetragonal,I4/mmm,,,,,,,10.1103/PhysRevB.65.024505
TmNi₂B₂C,TmNi2B2C,,,,SC,,10.8 K,,,,,,,,,,,10.1103/PhysRevB.57.R8123
Thulium nickel borocarbide,TmNi2B2C,,,,SC,,,,,,,,,,,,,10.1103/PhysRevLett.78.547
TmNi2B2C,TmNi2B2C,Bulk,,,SC,Type-II,,,tetragonal,,,,,,,,,10.1103/PhysRevLett.89.237004
TmNi2B2C,TmNi2B2C,,,,SC,,,,,,,,,,,,,10.1103/PhysRevB.53.8499
TmNi2B2C,TmNi2B2C,Bulk,,,SC,Type-II,10.8 K,,Tetragonal,layered,I4/mmm,,,,,"27.2±1.5 kG (H⊥c), 21.2±1.5 kG (H∥c)",True,10.1103/PhysRevB.52.3676
TmNi2B2C,TmNi2B2C,Bulk,,,SC,,,,,,,,,,,,,10.1103/PhysRevB.63.104507
TmNi2B2C,TmNi2B2C,Bulk,,,SC,Type-II,10.8 K,,Tetragonal,,I4/mmm,,,,,,True,10.1103/PhysRevB.57.10320
TmNi2B2C,TmNi2B2C,Bulk,,,SC,Type-II,,,,layered,,,,,,,True,10.1103/PhysRevB.50.647
Thulium nickel borocarbide,TmNi2B2C,Bulk,,,SC,Type-II,11 K,,Tetragonal,,,,,,,6.5 T,True,10.1103/PhysRevLett.84.4982
TmNi2B2C,TmNi2B2C,Bulk,,,SC,Type-II,10.9 K,,Tetragonal,body-centered tetragonal,I4/mmm,,,,,,True,10.1103/PhysRevB.56.437
TmNi2B2C,TmNi2B2C,,,,SC,,,,,,,,,,,,,10.1103/PhysRevB.65.024520
TmNi2B2C,TmNi2B2C,,,,SC,quaternary intermetallic,,,,quaternary intermetallic,,,,,,,,10.1103/PhysRevB.51.674
TmNi2B2C,TmNi2B2C,,,,SC,,,,,,,,,,,,,10.1103/PhysRevB.57.126
TmNi2B2C,TmNi2B2C,Bulk,,,SC,Type-II,,,,borocarbide,,,,,,,,10.1103/PhysRevB.61.R6487
Thulium nickel boride carbide,TmNi2B2C,Bulk,,,SC,High-Tc,,,Tetragonal,body-centered tetragonal,I4/mmm,,,,,,,10.1103/PhysRevB.57.7916
TmNi₂B₂C,TmNi2B2C,Bulk,,,SC,Type-II,,,,,,,,,,,,10.1103/PhysRevB.53.R510
TmNi2B2C,TmNi2B2C,Bulk,,,SC,Type-II,11 K,,Tetragonal,Body-centered-tetragonal,I4/mmm,3.4866 Å,3.4866 Å,10.5860 Å,,,True,10.1103/PhysRevB.55.6584
TmNi2B2C,TmNi2B2C,,,,SC,,10.8 K,,Tetragonal,Layered,I4/mmm,,,,,,,10.1103/PhysRevB.53.307
TmNi2B2C,TmNi2B2C,Bulk,,,SC,High-Tc,9.5 K,,,ThCr2Si2 type,,,,~1 nm,,,True,10.1103/PhysRevB.52.R3864
TmNi2B2C,TmNi2B2C,Bulk,,,SC,,dTc/dP = -0.45 K/GPa,up to 8 GPa,Tetragonal,ThCr2Si2-type tetragonal body-centered,I4/mmm,,,,,,True,10.1103/PhysRevB.58.3377
TmNi₂B₂C,TmNi2B2C,,,,SC,,,,,,,,,,,,,10.1103/PhysRevLett.82.1756
TmNi2B2C,TmNi2B2C,Bulk,,,SC,Type-II,10.8 K,,Tetragonal,,I4/mmm,,,,,,True,10.1103/PhysRevB.54.14963
TmNi2B2C,TmNi2B2C,Bulk,,,SC,,11 K,,,,,,,,,,,10.1103/PhysRevB.50.4030
Thulium Nickel Borocarbide,TmNi2B2C,Bulk,,,SC,,,,,,,,,,,,,10.1103/PhysRevLett.84.991
TmNi2B2C,TmNi2B2C,Bulk,,,SC,Type-II,,,,,,,,,,,,10.1103/PhysRevB.52.4592
TmNi2B2C,TmNi2B2C,Bulk,,,SC,borocarbide,11 K,,,,,,,,,,TRUE,Handbook of SC
TmNi2B2C,TmNi2B2C,Bulk,,,SC,,,,,,,,,,,,,10.1103/PhysRevB.106.184509
TmNi2B2C,TmNi2B2C,,,,SC,,,,,,,,,,,,FALSE,10.1103/PhysRevB.80.224522
TmNi2B2C,TmNi2B2C,Bulk,,,SC,,11 K,,Tetragonal,ThCr2Si2-type,I4/mmm,,,,,,FALSE,10.1103/PhysRevB.109.L180505
TmNi2B2C,TmNi2B2C,Bulk,,,SC,,11 K,,,,,,,,,,TRUE,10.1103/PhysRevB.93.195147
TmNi2B2C,TmNi2B2C,,,,SC,Type-II,,,,,,,,,,,FALSE,10.1103/PhysRevB.103.094516
TmNi2B2C,TmNi2B2C,Bulk,,,SC,,,,,,,,,,,,FALSE,10.1103/PhysRevB.83.104519
TmNi2B2C,TmNi2B2C,Bulk,,,SC,s-wave,,,,,,,,,,,,10.1103/PhysRevB.82.104505
TmNi2B2C,TmNi2B2C,,,,SC,,,,,,,,,,,,FALSE,10.1103/PhysRevB.104.184508
Thulium Nickel Borocarbide,TmNi2B2C,Bulk,,,"SC,AFM",Type-II,11 K,,Tetragonal,,,,,,,,TRUE,10.1103/PhysRevB.73.020504
TmNi2B2C,TmNi2B2C,Bulk,,,SC,,,,,,,,,,,,,10.1103/PhysRevB.85.144505
TmNi2B2C,TmNi2B2C,Bulk,,,SC,Type-II,11 K,,Tetragonal,Layered,,,,,,20 kOe,TRUE,10.1016/j.physb.2006.05.103
TmNi2B2C,TmNi2B2C,Bulk,,,SC,Type-II,12 K,,Body-centered tetragonal,Tetragonal,I4/mmm,,,,,,FALSE,10.1016/j.physb.2007.05.032
TmNi2B2C,TmNi2B2C,Bulk,,,SC,Type-II,11 K,,,,,,,,,,TRUE,10.1016/j.jmmm.2003.12.1380
TmNi2B2C,TmNi2B2C,Bulk,,,SC,Type-II,11 K,,Layered,,,,,,,,FALSE,10.1016/S0921-4534(03)00962-6
TmNi2B2C,TmNi2B2C,Bulk,,,SC,Type-II,11 K,,,,,,,,,,TRUE,10.1016/S0921-4526(98)01031-X
TmNi2B2C,TmNi2B2C,Bulk,,,SC,Type-II,11 K,,,,,,,,,,TRUE,10.1016/S0925-8388(98)00397-1
TmNi2B2C,TmNi2B2C,Bulk,,,SC,Type-II,11 K,,,,,,,,,,TRUE,10.1016/S0925-8388(96)02526-1
TmNi2B2C,TmNi2B2C,Bulk,,,SC,Type-II,8.5 K,,ThCr2Si2-type,Body centred tetragonal,I4/mmm,3.477,,10.621,,16 kOe,TRUE,10.1016/S0925-8388(98)00377-6
Thulium Nickel Boride Carbide,TmNi2B2C,Bulk,,,SC,Conventional,10.8 K,,Body-centered tetragonal,Tetragonal,I4/mmm,3.5 Å,3.5 Å,10.5 Å,,,TRUE,10.1016/S0925-8388(96)02528-5
TmNi2B2C,TmNi2B2C,Bulk,,,SC,Type-II,11 K,,Body-centered tetragonal,,I4/mmm,,,,,,TRUE,10.1016/S0925-8388(96)02634-5
TmNi2B2C,TmNi2B2C,Bulk,,,SC,Type-II,11 K,,Layered,,I4/mmm,,,,,,TRUE,10.1016/S0921-4534(01)00043-0
TmNi2B2C,TmNi2B2C,Bulk,,,SC,Type-II,11 K,,Tetragonal,,,,,,,,TRUE,10.1016/j.physc.2010.02.073
TmNi2B2C,TmNi2B2C,Bulk,,,SC,Type-II,10.8 K,0 GPa,Tetragonal,Tetragonal,,3.484,3.484,10.579,,,TRUE,10.1016/S0921-4526(98)01109-0
Thulium Nickel Borocarbide,TmNi2B2C,Bulk,,,SC,Type-II,10.5 K,,,,,,,,,,TRUE,10.1016/S0921-4534(01)01228-X
TmNi2B2C,TmNi2B2C,Bulk,,,SC,Type-II,11 K,,Body-centered tetragonal,,I4/mmm,,,,,,TRUE,10.1016/S0921-4526(98)00730-3
TmNi2B2C,TmNi2B2C,Bulk,,,SC,Type-II,11 K,,,,,,,,,,FALSE,10.1016/j.physc.2005.01.006
TmNi2B2C,TmNi2B2C,Bulk,,,SC,Type-II,10.6 K,,Tetragonal,,,,,,,,TRUE,10.1016/S0038-1098(00)00166-6
TmNi2B2C,TmNi2B2C,Bulk,,,SC,Type-II,11 K,,ThCr2Si2-type,Tetragonal,,3.542,3.542,10.61,,0.9 Tesla,TRUE,10.1016/j.physb.2004.09.008
TmNi2B2C,TmNi2B2C,Bulk,,,SC,Type-II,10.8 K,,Body centered tetragonal,,I4/mmm,,,,,,FALSE,10.1016/S0921-4534(00)01532-X
TmNi2B2C,TmNi2B2C,Bulk,,,SC,Type-II,10.8 K,,,,,,,,,,FALSE,10.1016/j.physc.2014.10.001
TmNi2B2C,TmNi2B2C,Bulk,,,SC,Type-II,11 K,,,,,,,,,,FALSE,10.1016/j.physc.2015.03.018
TmNi2B2C,TmNi2B2C,Bulk,,,SC,Type-II,10.5 K,,,,,,,,,,TRUE,10.1016/j.physc.2007.03.166
TmNi4B4C,TmNi4B4C,Bulk,,,SC,Type-II,9.9 K,,Tetragonal,,,,,,,,True,10.1103/PhysRevB.51.8395
TmNi₂B₂C,TmNi₂B₂C,Bulk,,,SC,,10.8 K,,,,,,,,,,,10.1103/PhysRevB.52.R3844
TmNi₂B₂C,TmNi₂B₂C,,,,SC,,,,,,,,,,,,,10.1103/PhysRevB.52.9186
TmNi₂B₂C,TmNi₂B₂C,,,,SC,,,,,layered structure,,,,,,,,10.1103/PhysRevB.53.R8871
TmNi₂B₂C,TmNi₂B₂C,,,,SC,,,,,,,,,,,,,10.1103/PhysRevB.59.12054
TmNi₂B₂C,TmNi₂B₂C,Bulk,,,SC,,11.0 K,,,,,3.494 Å,,10.613 Å,,,TRUE,Handbook of SC
TmNi₂B₂C,TmNi₂B₂C,Bulk,,,SC,Type-II,11.0 K,,,borocarbide,,,,,,18 kG (B ⊥ c),TRUE,Handbook of SC
TmNi₂B₂C,TmNi₂B₂C,Bulk,,,SC,,11 K,,,,,,,,,,TRUE,Handbook of SC
TmOsSi,TmOsSi,Bulk,,,SC,Type-II,9.8 K,,,,,,,,,,,10.1016/0921-4534(88)90695-8
TmPd2Pb,TmPd2Pb,Bulk,,,SC,,2.1 K,,Cubic,Heusler L21,,6.72 Å,6.72 Å,6.72 Å,,,True,10.1103/PhysRevB.53.2651
TmPd2Sn,TmPd2Sn,,,,SC,,2.8 K,,,,,,,,,,,10.1103/PhysRevB.53.2651
TmPd2Sn,TmPd2Sn,Bulk,,,SC,,,,Cubic,Heusler,Fm3m,,,,,,,10.1103/PhysRevB.39.4119
TmPd₂Sn,TmPd₂Sn,Bulk,,,SC,Classical,2.82 K,,Cubic,Heusler phase,Fm3̄m,6.670 Å,6.670 Å,6.670 Å,,,TRUE,Handbook of SC
TmPd₂Sn,TmPd₂Sn,Bulk,,,SC,,2.8 K,,Cubic,Heusler,cF16,,,,,,TRUE,Handbook of SC
TmRh1.3Sn4.0,TmRh1.3Sn4.0,Bulk,,,SC,Type-II,2 K,,,,,,,,,,TRUE,10.1016/0921-4534(94)90702-1
TmRh4B4,TmRh4B4,Bulk,,,SC,,,,Tetragonal,,,,,,,,True,10.1103/PhysRevB.29.6244
TmRh₄B₄,TmRh4B4,Bulk,,,SC,,,,,,,,,,,,,10.1103/PhysRevB.27.5526
TmRh4B4,TmRh4B4,Bulk,,,SC,,9.8 K,,Tetragonal,body-centered tetragonal,,5.287 Å,5.287 Å,7.359 Å,,,True,10.1103/PhysRevB.27.2889
TmRh4B4,TmRh4B4,Bulk,,,SC,High-Tc,9.8 K,,Tetragonal,body-centered tetragonal,P42/nmc,5.287 Å,5.287 Å,7.359 Å,,,True,10.1103/PhysRevB.30.1285
TmRh4B4,TmRh4B4,Bulk,,,SC,Type-II,,,,,,,,,,,,10.1103/PhysRevB.33.6132
TmRh4B4,TmRh4B4,Bulk,,,SC,Type-II,,,,,,,,,,,True,10.1103/PhysRevB.34.1496
TmRh4B4,TmRh4B4,,,,SC,,,,,,,,,,,,,10.1103/PhysRevLett.38.987
TmRh4B4,TmRh4B4,,,,SC,,,,,,,,,,,,,10.1103/PhysRevB.30.5095
TmRh4B4,TmRh4B4,Bulk,,,SC,Type-II,,,,,,,,,,,,10.1103/PhysRevB.30.6379
TmRh4B4,TmRh4B4,Bulk,,,SC,Type-II,,,,,,,,,,,,10.1103/PhysRevB.27.4236
TmRh4B4,TmRh4B4,Bulk,,,SC,Type-II,0.4 K,,,,,,,,,,TRUE,10.1016/0375-9601(81)90314-5
TmRh₀.₈₅Ru₀.₁₅₄B₄,TmRh₀.₈₅Ru₀.₁₅₄B₄,Bulk,,,SC,,8.4 K,,Tetragonal,,tI72,,,,,,TRUE,Handbook of SC
TmRh₄B₄,TmRh₄B₄,,,,SC,,,,,,,,,,,,,10.1103/PhysRevB.53.12389
TmRh₄B₄,TmRh₄B₄,Bulk,,,SC,,9.86 K,,Tetragonal,CeCo₄B₄ type,P4₂/nmc,5.287 Å,5.287 Å,7.359 Å,,,TRUE,Handbook of SC
TmRh₄B₄,TmRh₄B₄,Bulk,,,SC,,5.4 K,,Orthorhombic,LuRh₄B₄ type,Ccca,7.432 Å,22.28 Å,7.455 Å,,,TRUE,Handbook of SC
TmRh₄B₄,TmRh₄B₄,Bulk,,,SC,,9.9 K,,Tetragonal,,tP18,,,,,,TRUE,Handbook of SC
TmRu3Si2,TmRu3Si2,,,,NSC,,,,,,,,,,,,,10.1103/PhysRevB.49.12051
TmSi2,TmSi2,Bulk,,,NSC,,0.0 K,,Hexagonal,AlB2-type,P6/mmm,,,,,,TRUE,10.1103/PhysRevB.105.214517
TmSr2Cu2.7Mo0.3Oy,TmSr2Cu2.7Mo0.3Oy,Bulk,,,SC,High-Tc,30-36 K,up to 16 kbar,Tetragonal,1:2:3 structure,,,,,,,True,10.1103/PhysRevB.47.11337
TmSr2Cu2.85Re0.15Oz,TmSr2Cu2.85Re0.15O7.2,Bulk,,,SC,High-Tc,23 K,,Orthorhombic,perovskite,,3.806 Å,3.810 Å,11.510 Å,,,True,10.1103/PhysRevB.53.8604
Tm-Tl-Sr-Ca-Cu-O,TmTl2Sr2Ca2Cu3O11.5,Bulk,,,SC,High-Tc,80-90 K,,,,,,,,,,True,10.1103/PhysRevB.39.2918
Tm₂Fe₃Si₅,Tm₂Fe₃Si₅,Bulk,,,SC,,Variable with pressure - becomes superconducting between 2-21 kbar with Tc1 > TN and reentrance at Tc2 ≈ TN ≈ 1.1 K,2-21 kbar,Tetragonal,Primitive tetragonal,P4/mnc,,,,,,True,10.1103/PhysRevB.36.7277
Tm₂Fe₃Si₅,Tm₂Fe₃Si₅,Bulk,,,SC,Type-II,"1.7 K at atmospheric pressure, 3.13 K at 9 kbar",atmospheric to 20 kbar,Tetragonal,Sc₂Fe₃Si₅ structure,P4/mnc,10.37 Å,10.37 Å,5.405 Å,,,True,10.1103/PhysRevB.53.12389
Tm₂Fe₃Si₅,Tm₂Fe₃Si₅,,,,SC,,,,,,,,,,,,,10.1103/PhysRevB.59.12054
Tm₂Fe₃Si₅,Tm₂Fe₃Si₅,Bulk,,,SC,,1.3 K,,Tetragonal,,,,,,,,TRUE,Handbook of SC
Tm₂Fe₃Si₅,Tm₂Fe₃Si₅,Bulk,,,SC,,1.3 K,,,U₂Mn₃Si₅ type,tP40,,,,,,TRUE,Handbook of SC
Tm₂Fe₃Si₅,Tm₂Fe₃Si₅,Bulk,,,SC,,1.3 K,,,,,10.37 Å,,5.42 Å,,,TRUE,Handbook of SC
Tm₂Rh₃Sn₅,Tm₂Rh₃Sn₅,Bulk,,,SC,,1.8 K,,Orthorhombic,Y₂Rh₃Sn₅-type,Cmc2₁,4.341 Å,26.198 Å,7.147 Å,,,True,10.1103/PhysRevB.59.12054
Tm₄Ir₆Sn₁₉,Tm₄Ir₆Sn₁₉,Bulk,,,NSC,,<1.1 K,,Tetragonal,Er₄Rh₆Sn₁₉ type,,13.727 Å,13.727 Å,27.371 Å,,,TRUE,Handbook of SC
Tm₄Os₆Sn₁₉,Tm₄Os₆Sn₁₉,Bulk,,,SC,,1.1 K,,Cubic,Tb₄Rh₆Sn₁₉ type,Fm3̄m,13.744 Å,,,,,TRUE,Handbook of SC
Tm₄Rh₆Sn₁₉,Tm₄Rh₆Sn₁₉,Bulk,,,SC,,2.3 K,,Tetragonal,Er₄Rh₆Sn₁₉ type,,13.706 Å,13.706 Å,27.320 Å,,,TRUE,Handbook of SC
Rhombohedral Trilayer Graphene,Trilayer Graphene,Thin Film,,,SC,Triplet,,,Rhombohedral,Graphene (honeycomb),,,,,,,FALSE,10.1103/PhysRevLett.130.196001
U(1-x)Th(x)Be13,U(1-x)Th(x)Be13,,,,SC,Heavy-fermion,,,Cubic,,,,,,,,FALSE,10.1103/PhysRevB.102.214509
U(1-x)Th(x)Be13 (B phase),U(1-x)Th(x)Be13,,,,SC,Weyl superconductor,,,,,,,,,,,,10.1103/PhysRevB.99.024513
U(1-x)Th(x)Be13,U(1-x)Th(x)Be13,Bulk,,,SC,Unconventional,,,Cubic,,,,,,,,TRUE,10.1103/PhysRevB.106.174518
U(1-x)Th(x)Be13,U(1-x)Th(x)Be13 (0.02 < x < 0.04),Bulk,,,SC,Correlated fermion,,,Cubic,,,,,,,,,10.1103/PhysRevResearch.2.013381
U(1-x)Th(x)Be13,U(1-x)Th(x)Be13 (x between 0.02 and 0.04),Bulk,,,SC,Heavy fermion/Unconventional/Type-II,Two superconducting transitions,,,,,,,,,,FALSE,10.1103/PhysRevLett.94.107002
U(Be0.9948B0.0052)13,U(Be0.9948B0.0052)13,Bulk,,,SC,Heavy-fermion,~0.85 K,,Cubic,,,,,,,,True,10.1103/PhysRevB.51.404
U(Be0.9966B0.0034)13,U(Be0.9966B0.0034)13,Bulk,,,SC,Heavy-fermion,~0.9 K,,Cubic,,,,,,,,True,10.1103/PhysRevB.51.404
U(Be0.9977B0.0023)13,U(Be0.9977B0.0023)13,Bulk,,,SC,Heavy-fermion,~0.9 K,,Cubic,,,,,,,,True,10.1103/PhysRevB.51.404
U(Be0.9992B0.0008)13,U(Be0.9992B0.0008)13,Bulk,,,SC,Heavy-fermion,~0.9 K,,Cubic,,,,,,,,True,10.1103/PhysRevB.51.404
UPt3 with Pd doping,U(Pt0.95Pd0.05)3,Bulk,,,SC,Heavy fermion/unconventional,,,Hexagonal,hexagonal close-packed,P63/mmc,,,,,,,10.1103/PhysRevB.63.104426
U(Pt0.95Pd0.05)3,U(Pt0.95Pd0.05)3,Bulk,,,SC,Heavy-fermion,,,,,,,,,,,,10.1103/PhysRevB.63.054522
U(Pt0.991Pd0.009)3,U(Pt0.991Pd0.009)3,Bulk,,,SC,Heavy-fermion/unconventional,,,,,P63/mmc,,,,,,True,10.1103/PhysRevLett.85.3005
U(Pt0.992Pd0.008)3,U(Pt0.992Pd0.008)3,Bulk,,,SC,Heavy-fermion/unconventional,,,,,P63/mmc,,,,,,True,10.1103/PhysRevLett.85.3005
U(Pt0.993Pd0.007)3,U(Pt0.993Pd0.007)3,Bulk,,,SC,Heavy-fermion/unconventional,,,,,P63/mmc,,,,,,True,10.1103/PhysRevLett.85.3005
U(Pt0.996Pd0.004)3,U(Pt0.996Pd0.004)3,Bulk,,,SC,Type-II,0.25 K,Ambient,,,,,,,,,TRUE,10.1016/S0921-4526(99)02553-3
U(Pt0.999Pd0.001)3,U(Pt0.999Pd0.001)3,Bulk,,,SC,Heavy-fermion/unconventional,,,,,P63/mmc,,,,,,True,10.1103/PhysRevLett.85.3005
U(Ru0.985Rh0.015)2Si2,U(Ru0.985Rh0.015)2Si2,Bulk,,,SC,Heavy-fermion,,Ambient,,,,,,,,,TRUE,10.1103/PhysRevLett.108.246403
U0.013Gd1.987Be13,U0.013Gd1.987Be13,Bulk,,,SC,Heavy-electron/Type-II,0.404 K,,Cubic,,,,,,,19 kOe at 0 K,True,10.1103/PhysRevB.43.299
U-Zr,U0.2Zr0.8,Bulk,,,SC,Type-II,1.3 K,,BCC,Simple,,,,,,,TRUE,10.1016/0378-4363(85)90527-3
U0.457Gd0.543Be13,U0.457Gd0.543Be13,Bulk,,,SC,Heavy-electron/Type-II,0.710 K,,Cubic,,,,,,,70 kOe at 0 K,True,10.1103/PhysRevB.43.299
U0.494Gd1.506Be13,U0.494Gd1.506Be13,Bulk,,,SC,Heavy-electron/Type-II,0.497 K,,Cubic,,,,,,,32 kOe at 0 K,True,10.1103/PhysRevB.43.299
U₀.₅Th₀.₅Al₃,U0.5Th0.5Al3,Bulk,,,NSC,,NSC - no superconductivity down to 0.020 K,,Hexagonal,DO19,,6.399 Å,6.399 Å,4.606 Å,,,True,10.1103/PhysRevB.32.3010
U-30 at.% Zr,U0.70Zr0.30,Bulk,,,SC,Type-II,0.81 K,,bcc,γ,,3.543,,,,,TRUE,10.1016/j.jsamd.2016.04.010
U-Zr,U0.75Zr0.25,Bulk,,,SC,Type-II,0.6 K,,BCC,Simple,,,,,,,TRUE,10.1016/0378-4363(85)90527-3
U0.772Gd0.228Be13,U0.772Gd0.228Be13,Bulk,,,SC,Heavy-electron/Type-II,0.834 K,,Cubic,,,,,,,87 kOe at 0 K,True,10.1103/PhysRevB.43.299
γ-uranium-niobium alloy (22 at.% Nb),U0.78Nb0.22,Bulk,,,SC,,2.024 K,,Cubic,bcc,,,,,,,True,10.1103/PhysRev.163.356
γ-uranium-molybdenum alloy (20 at.% Mo),U0.80Mo0.20,Bulk,,,SC,,2.124 K,,Cubic,bcc,,,,,,,True,10.1103/PhysRev.163.356
γ-uranium-niobium alloy (20 at.% Nb),U0.80Nb0.20,Bulk,,,SC,,2.023 K,,Cubic,bcc,,,,,,,True,10.1103/PhysRev.163.356
U-20 at.% Nb,U0.80Nb0.20,Bulk,,,SC,Type-II,1.95 K,,γ-U,Cubic,,3.445 Å,,3.445 Å,,,TRUE,10.1016/j.physb.2018.05.040
U0.81Th0.19Pt3,U0.81Th0.19Pt3,Bulk,,,NSC,,,,Hexagonal,,P63/mmc,,,,,,True,10.1103/PhysRevLett.57.1072
γ-uranium-molybdenum alloy (18 at.% Mo),U0.82Mo0.18,Bulk,,,SC,,2.130 K,,Cubic,bcc,,,,,,,True,10.1103/PhysRev.163.356
γ-uranium-niobium alloy (18 at.% Nb),U0.82Nb0.18,Bulk,,,SC,,2.023 K,,Cubic,bcc,,,,,,,True,10.1103/PhysRev.163.356
γ-uranium-molybdenum alloy (16 at.% Mo),U0.84Mo0.16,Bulk,,,SC,,2.132 K,,Cubic,bcc,,,,,,,True,10.1103/PhysRev.163.356
U-Mo alloy,U0.85Mo0.15,Bulk,,,SC,,mentioned but value not specified,high pressure conditions,,,,,,,,,True,10.1103/PhysRev.154.302
U0.85Mo0.15,U0.85Mo0.15,Bulk,,,SC,,2.1 K,0 kbar,,γ-phase,,,,,,,True,10.1103/PhysRev.154.309
Uranium-Molybdenum,U0.85Mo0.15,Bulk,,,SC,Type-II,2.1,,Cubic,γ-U,,,,,,6.7,TRUE,10.1016/j.jallcom.2015.05.018
Uranium Molybdenum Alloy,U0.85Mo0.15,Bulk,,,SC,Type-II,2.11 K,,Cubic,Body-Centered Cubic,Im3m,3.4409 Å,3.4409 Å,3.4409 Å,,6.7 T,TRUE,10.1016/j.jallcom.2012.04.028
U-Mo15,U0.85Mo0.15,Bulk,,,SC,Type-II,2.11,,Cubic,Body-centered cubic,Im3m,3.4409,,3.4409,,5.3,TRUE,10.1016/j.jallcom.2013.04.168
U-15 at.% Mo,U0.85Mo0.15,Bulk,,,SC,Type-II,2.11 K,,bcc,A2,Im3m,3.441,,,,,TRUE,10.1016/j.jsamd.2016.04.010
Uranium-Molybdenum Alloy,U0.85Mo0.15,Bulk,,,SC,Type-II,2.11 K,,Cubic,bcc,,3.4409,3.4409,3.4409,,>5 T,TRUE,10.1016/j.physc.2013.12.003
U-15 at.% Nb,U0.85Nb0.15,Bulk,,,SC,Type-II,1.90 K,,tetragonal,γ0,,3.435,,3.565,,,TRUE,10.1016/j.jsamd.2016.04.010
U-15 at.% Nb,U0.85Nb0.15,Bulk,,,SC,Type-II,1.90 K,,γ0-U,Tetragonal,,3.435 Å,,3.565 Å,,5.4 T,TRUE,10.1016/j.physb.2018.05.040
U0.85Pt0.15,U0.85Pt0.15,Bulk,,,SC,Type-II,0.95 K,,Cubic,γ-U,,3.469 Å,3.469 Å,3.469 Å,,4.5 T,TRUE,10.1016/j.physb.2017.09.032
U0.85Pt0.15,U0.85Pt0.15,Bulk,,,SC,Type-II,0.61 K,,Cubic,γ-U,,3.469 Å,3.469 Å,3.469 Å,,4.5 T,TRUE,10.1016/j.physb.2017.09.032
U-15 at.% Pt,U0.85Pt0.15,Bulk,,,SC,Type-II,0.61,,Cubic,Body-centered cubic,Im3m,3.469,,,,2.0,TRUE,10.1016/j.physc.2018.01.005
U-15 at.% Pt,U0.85Pt0.15,Bulk,,,SC,Type-II,0.61 K,,bcc,A2,,3.469,,,,,TRUE,10.1016/j.jsamd.2016.04.010
U-15% Ru,U0.85Ru0.15,Bulk,,,SC,Type-II,1.45 K,,Cubic,bcc,Im3m,3.431,,,,> 4 T,TRUE,10.1016/j.physb.2017.09.116
U-15% Ti,U0.85Ti0.15,Bulk,,,SC,Type-II,0.90 K,,Cubic,bcc,,3.510,,,,2.7 T,TRUE,10.1016/j.physb.2017.09.116
U0.88Ce0.112Be13,U0.88Ce0.112Be13,Bulk,,,SC,Heavy-electron/Type-II,,,Cubic,,,,,,,55 kOe at 0 K,True,10.1103/PhysRevB.43.299
Uranium Molybdenum Alloy,U0.88Mo0.12,Bulk,,,SC,Type-II,1.91 K,,Body-Centered Tetragonal,,I4/mmm,3.4451 Å,3.4451 Å,3.3966 Å,,6.0 T,TRUE,10.1016/j.jallcom.2012.04.028
U-Mo12,U0.88Mo0.12,Bulk,,,SC,Type-II,1.91,,Cubic,Body-centered cubic,Im3m,3.4451,,3.3966,,,TRUE,10.1016/j.jallcom.2013.04.168
Uranium-Molybdenum Alloy,U0.88Mo0.12,Bulk,,,SC,Type-II,1.91 K,,Tetragonal,γ^o,,3.4451,,3.3966,,5.2 T,TRUE,10.1016/j.physc.2013.12.003
Uranium Molybdenum Alloy,U0.89Mo0.11,Bulk,,,SC,Type-II,1.71 K,,Body-Centered Tetragonal,,I4/mmm,3.4841 Å,3.4841 Å,3.4041 Å,,5.1 T,TRUE,10.1016/j.jallcom.2012.04.028
U-Mo11,U0.89Mo0.11,Bulk,,,SC,Type-II,1.71,,Cubic,Body-centered cubic,Im3m,3.4841,,3.4041,,,TRUE,10.1016/j.jallcom.2013.04.168
Uranium-Molybdenum Alloy,U0.89Mo0.11,Bulk,,,SC,Type-II,1.25 K,,Tetragonal,γ^o,,3.4841,,3.4041,,3.3 T,TRUE,10.1016/j.physc.2013.12.003
U0.90Th0.10Pt3,U0.90Th0.10Pt3,Bulk,,,NSC,,,,Hexagonal,,P63/mmc,,,5.851 Å,,,True,10.1103/PhysRevLett.57.1072
(U0.9397Th0.0603)Be13,U0.9397Th0.0603Be13,Bulk,,,SC,Heavy-electron,,0-12 kbar,,,,,,,,,True,10.1103/PhysRevLett.57.1619
U0.93Th0.07Pt3,U0.93Th0.07Pt3,Bulk,,,NSC,,,,Hexagonal,,P63/mmc,,,,,,True,10.1103/PhysRevLett.57.1072
U0.948Th0.052Be13,U0.948Th0.052Be13,Bulk,,,SC,Heavy-fermion,375 ± 5 mK,,Cubic,,,,,,,,True,10.1103/PhysRevB.62.12477
U0.948Th0.052Be13,U0.948Th0.052Be13,Bulk,,,SC,,380 mK,,Cubic,,,10.2626 Å,10.2626 Å,10.2626 Å,,,True,10.1103/PhysRevB.58.15153
U0.948Th0.052Be13,U0.948Th0.052Be13,Bulk,,,SC,Heavy-fermion,376±23 mK,,,,,,,,,,True,10.1103/PhysRevB.49.1540
Uranium-Molybdenum,U0.94Mo0.06,Bulk,,,SC,Type-II,0.78,,Orthorhombic,α-U + γ-U,,,,,,2.2,TRUE,10.1016/j.jallcom.2015.05.018
U0.94Th0.06Be13,U0.94Th0.06Be13,Bulk,,,SC,Type-II,0.6 K,,Cubic,,,,,,,,True,10.1103/PhysRevB.33.126
U0.9535Th0.0465Be13,U0.9535Th0.0465Be13,Bulk,,,SC,,415 mK,,Cubic,,,10.2620 Å,10.2620 Å,10.2620 Å,,,True,10.1103/PhysRevB.58.15153
U0.9545Th0.0455Be13,U0.9545Th0.0455Be13,Bulk,,,SC,Heavy-fermion,452 ± 10 mK (Tc2),,Cubic,,,,,,,,True,10.1103/PhysRevB.62.12477
U0.9545Th0.0455Be13,U0.9545Th0.0455Be13,Bulk,,,SC,,460 mK,,Cubic,,,10.2618 Å,10.2618 Å,10.2618 Å,,,True,10.1103/PhysRevB.58.15153
U0.955Th0.045Be13,U0.955Th0.045Be13,Bulk,,,SC,,,,,,,,,,,,,10.1103/PhysRevB.55.15239
U0.957Th0.043Be13,U0.957Th0.043Be13,Bulk,,,SC,Heavy-fermion,,,Cubic,,,,,,,,True,10.1103/PhysRevB.62.12477
U0.957Th0.043Be13,U0.957Th0.043Be13,Bulk,,,SC,,"533 mK (upper), 465 mK (lower)",,Cubic,,,10.2610 Å,10.2610 Å,10.2610 Å,,,True,10.1103/PhysRevB.58.15153
U0.95Ce0.05Pt3,U0.95Ce0.05Pt3,Bulk,,,SC,unconventional/heavy fermion,,,,,,,,,,,True,10.1103/PhysRevLett.75.3938
U0.95Gd0.05Pt3,U0.95Gd0.05Pt3,Bulk,,,SC,unconventional/heavy fermion,,,,,,,,,,,True,10.1103/PhysRevLett.75.3938
U0.95La0.05Be13,U0.95La0.05Be13,Bulk,,,SC,Heavy-fermion,,,,,,,,,,,True,10.1103/PhysRevB.51.16190
U0.95Lu0.05Pt3,U0.95Lu0.05Pt3,Bulk,,,SC,unconventional/heavy fermion,,,,,,,,,,,True,10.1103/PhysRevLett.75.3938
Uranium-Palladium,U0.95Pd0.05,Bulk,,,SC,Type-II,0.69,,Orthorhombic,α-U + γ-U,,,,,,1.9,TRUE,10.1016/j.jallcom.2015.05.018
Uranium-Platinum,U0.95Pt0.05,Bulk,,,SC,Type-II,0.69,,Orthorhombic,α-U + γ-U,,,,,,1.8,TRUE,10.1016/j.jallcom.2015.05.018
U0.95Th0.05Pt3,U0.95Th0.05Pt3,Bulk,,,SC,unconventional/heavy fermion,,,,,,,,,,,True,10.1103/PhysRevLett.75.3938
U0.95Th0.05Pt3,U0.95Th0.05Pt3,Bulk,,,NSC,,,,Hexagonal,,P63/mmc,,,,,,True,10.1103/PhysRevLett.57.1072
(U0.9622Th0.0378)Be13,U0.9622Th0.0378Be13,Bulk,,,SC,Heavy-electron,,0-12 kbar,,,,,,,,,True,10.1103/PhysRevLett.57.1619
U0.962Th0.038Be13,U0.962Th0.038Be13,Bulk,,,SC,Heavy-fermion,"580 ± 5 mK (Tc1), 438 ± 5 mK (Tc2)",,Cubic,,,,,,,,True,10.1103/PhysRevB.62.12477
U0.962Th0.038Be13,U0.962Th0.038Be13,Bulk,,,SC,,"532 mK (upper), 396 mK (lower)",,Cubic,,,10.2607 Å,10.2607 Å,10.2607 Å,,,True,10.1103/PhysRevB.58.15153
U0.9645Th0.0355Be13,U0.9645Th0.0355Be13,Bulk,,,SC,Heavy-fermion,"0.55 K (Tc1), 0.39 K (Tc2)",,,,,,,,"5.59 mT (low-T), 3.53 mT (high-T) at T=0",,True,10.1103/PhysRevLett.65.2816
U0.964La0.036Be13,U0.964La0.036Be13,Bulk,,,SC,Heavy-electron/Type-II,0.570 K,,Cubic,,,,,,,15 kOe at 0 K,True,10.1103/PhysRevB.43.299
U0.965Th0.035Be13,U0.965Th0.035Be13,Bulk,,,SC,Heavy-fermion,"Tc1 ≅ 0.55 K, Tc2 ≅ 0.40 K",,,,,,,,,,True,10.1103/PhysRevB.66.064531
U0.965Th0.035Be13,U0.965Th0.035Be13,Bulk,,,SC,Type-II,0.47,0,Cubic,Cubic,,,,,,,TRUE,10.1016/S0921-4526(02)01653-8
U0.9669Th0.0331Be13,U0.9669Th0.0331Be13,Bulk,,,SC,Type-II,0.6 K,,Cubic,,,,,,,,True,10.1103/PhysRevB.33.126
U0.9669Th0.0331Be13,U0.9669Th0.0331Be13,Bulk,,,SC,Heavy-fermion,0.642 K,,Cubic,,,,,,,5.4 T at 0 K,True,10.1103/PhysRevB.38.2934
U0.966Lu0.034Be13,U0.966Lu0.034Be13,Bulk,,,SC,Type-II,,,Cubic,,,,,,,,True,10.1103/PhysRevB.33.126
(U0.966Th0.034)Be13,U0.966Th0.034Be13,Bulk,,,SC,Heavy-electron,,0-12 kbar,,,,,,,,,True,10.1103/PhysRevLett.57.1619
U0.967Th0.033Be13,U0.967Th0.033Be13,Bulk,,,SC,Heavy-fermion/Type-II,0.60 K,,,,,,,,,,True,10.1103/PhysRevLett.57.1255
U0.967Th0.033Be13,U0.967Th0.033Be13,Bulk,,,SC,Heavy-fermion,"Tc1 ~0.8 K, Tc2 ~0.4 K",,,,,,,,,,True,10.1103/PhysRevLett.53.1833
U0.967Th0.033Be13,U0.967Th0.033Be13,Bulk,,,SC,Type-II,0.6 K,,Cubic,,,,,,,,True,10.1103/PhysRevB.33.126
U0.967Th0.033Be13,U0.967Th0.033Be13,Bulk,,,SC,Heavy-fermion,0.62 K,,Cubic,,,,,,,,,10.1103/PhysRevB.39.2200
U0.967Th0.033Be13,U0.967Th0.033Be13,Bulk,,,SC,Heavy-fermion,,,,,,,,,,,,10.1103/PhysRevB.45.10544
U0.967Th0.033Be13,U0.967Th0.033Be13,Bulk,,,SC,Heavy-fermion,,,,,,,,,,,,10.1103/PhysRevB.59.1432
U0.967Th0.033Be13,U0.967Th0.033Be13,Bulk,,,SC,Heavy-fermion,"0.60 ± 0.02 K (Tc1), 0.42 K (Tc2)",,,,,,,,,,True,10.1103/PhysRevB.39.11345
"UTe2 (NS, CVT-grown, Te/U=2)",U0.96Te2,Bulk,,,NSC,,<0.45 K,Ambient,Orthorhombic,,Immm (71),4.1600,6.1219,13.9476,,,TRUE,10.1103/PhysRevMaterials.6.073401
U0.96Th0.04Be13,U0.96Th0.04Be13,Bulk,,,SC,,,,,,,,,,,,,10.1103/PhysRevB.55.15239
U0.970Th0.030Be13,U0.970Th0.030Be13,Bulk,,,SC,Heavy-fermion,621±9 mK,,,,,,,,,,True,10.1103/PhysRevB.49.1540
U0.971Th0.029Be13,U0.971Th0.029Be13,Bulk,,,SC,Heavy-electron/Type-II,0.609 K,,Cubic,,,,,,,44 kOe at 0 K,True,10.1103/PhysRevB.43.299
Thoriated uranium beryllium,U0.9725Th0.0275Be13,Bulk,,,SC,unconventional,"523 mK (Tc1), 350 mK (Tc2)",,,,,,,,,,True,10.1103/PhysRevB.65.144519
U1−xThxBe13,U0.9725Th0.0275Be13,Bulk,,,SC,Unconventional,0.939,,,,,,,,,,TRUE,10.1016/j.jmmm.2003.12.1151
U0.9725Th0.0275Be13,U0.9725Th0.0275Be13,Bulk,,,SC,Unconventional,523 mK,,Cubic,,,,,,,,TRUE,10.1016/S0921-4534(99)00684-X
(U0.974Th0.026)Be13,U0.974Th0.026Be13,Bulk,,,SC,Heavy-electron,,0-12 kbar,,,,,,,,,True,10.1103/PhysRevLett.57.1619
U0.9755Th0.0245Be13,U0.9755Th0.0245Be13,Bulk,,,SC,Heavy-fermion,"0.58 K (Tc1), 0.41 K (Tc2)",,,,,,,,"4.91 mT (low-T), 2.89 mT (high-T) at T=0",,True,10.1103/PhysRevLett.65.2816
(U0.9769Th0.0231)Be13,U0.9769Th0.0231Be13,Bulk,,,SC,Heavy-electron,,0-12 kbar,,,,,,,,,True,10.1103/PhysRevLett.57.1619
U0.978Th0.022Be13,U0.978Th0.022Be13,Bulk,,,SC,Heavy-fermion,,,Cubic,,,,,,,,True,10.1103/PhysRevB.62.12477
U0.978Th0.022Be13,U0.978Th0.022Be13,Bulk,,,SC,Heavy-fermion,,ambient pressure,Cubic,,,,,,,,True,10.1103/PhysRevLett.81.4476
U0.978Th0.022Be13,U0.978Th0.022Be13,Bulk,,,SC,,"558 mK (upper), 425 mK (lower)",,Cubic,,,10.2584 Å,10.2584 Å,10.2584 Å,,,True,10.1103/PhysRevB.58.15153
U0.978Th0.022Be13,U0.978Th0.022Be13,Bulk,,,SC,Heavy-fermion,560±28 mK,,,,,,,,,,True,10.1103/PhysRevB.49.1540
U0.978Th0.022Be13,U0.978Th0.022Be13,Bulk,,,SC,Type-II,0.45 K,,,,,,,,,4.1 T,TRUE,10.1016/S0921-4526(98)00949-1
U0.97La0.03Be13,U0.97La0.03Be13,Bulk,,,SC,Heavy-fermion,,,,,,,,,,,True,10.1103/PhysRevB.51.16190
U0.97Mo0.03,U0.97Mo0.03,Bulk,,,SC,,1.0 K,0 kbar,,α-phase,,,,,,,True,10.1103/PhysRev.154.309
U0.97Pr0.03Be13,U0.97Pr0.03Be13,Bulk,,,SC,Heavy-fermion,,,,,,,,,,,True,10.1103/PhysRevB.51.16190
U0.97Sc0.03Be13,U0.97Sc0.03Be13,Bulk,,,SC,Heavy-fermion,,,,,,,,,,,True,10.1103/PhysRevB.51.16190
U0.97Th0.03Be13,U0.97Th0.03Be13,Bulk,,,SC,Heavy-fermion,,,Cubic,,,,,,,,True,10.1103/PhysRevB.62.12477
U0.97Th0.03Be13,U0.97Th0.03Be13,Bulk,,,SC,Heavy-fermion,,ambient pressure,Cubic,,,,,,,,True,10.1103/PhysRevLett.81.4476
U0.97Th0.03Be13,U0.97Th0.03Be13,Bulk,,,SC,Heavy-fermion,,,,,,,,,,,True,10.1103/PhysRevB.51.16190
UBe13 (Th-doped),U0.97Th0.03Be13,Bulk,,,SC,Heavy-fermion,,,,,,,,,,,,10.1103/PhysRevB.40.10816
U0.97Th0.03Be13,U0.97Th0.03Be13,Bulk,,,SC,Heavy-fermion,,,,,,,,,,,,10.1103/PhysRevLett.59.1954
U0.97Th0.03Be13,U0.97Th0.03Be13,Bulk,,,SC,Heavy-fermion,,,,,,,,,,,,10.1103/PhysRevB.62.9800
U0.97Th0.03Be13,U0.97Th0.03Be13,Bulk,,,SC,,430 mK,,Cubic,,,,,,,,True,10.1103/PhysRevLett.57.2095
U0.97Th0.03Be13,U0.97Th0.03Be13,Bulk,,,SC,Heavy-fermion,,,,,,,,,,,,10.1103/PhysRevB.48.16417
U0.97Th0.03Be13,U0.97Th0.03Be13,Bulk,,,SC,Type-II,,,,,,,,,,,,10.1103/PhysRevLett.80.1078
U0.97Th0.03Be13,U0.97Th0.03Be13,Bulk,,,SC,"s-wave (upper transition), d-wave (lower transition)","585 mK (upper), 353 mK (lower)",,Cubic,,,10.2588 Å,10.2588 Å,10.2588 Å,,,True,10.1103/PhysRevB.58.15153
Thorium-doped UBe13,U0.97Th0.03Be13,Bulk,,,SC,Heavy-fermion,,,,,,,,,,,,10.1103/PhysRevB.37.9312
Uranium Thorium Beryllium,U0.97Th0.03Be13,Bulk,,,SC,,,,,,,,,,,,,10.1103/PhysRevB.61.3584
U0.97Th0.03Be13,U0.97Th0.03Be13,Bulk,,,SC,High-Tc,,,,,,,,,,,,10.1103/PhysRevB.65.012503
(U0.97Th0.03)Be13,U0.97Th0.03Be13,Bulk,,,SC,Heavy-electron,,0-12 kbar,,,,,,,,,True,10.1103/PhysRevLett.57.1619
U0.97Th0.03Be13,U0.97Th0.03Be13,Bulk,,,SC,Heavy Fermion,625 K,0 T,,,,,,,,,TRUE,10.1016/S0022-3697(02)00477-8
U0.97Th0.03Be13,U0.97Th0.03Be13,Bulk,,,SC,Heavy Fermion,412 K,0 T,,,,,,,,,TRUE,10.1016/S0022-3697(02)00477-8
U0.97Th0.03Be13,U0.97Th0.03Be13,Bulk,,,SC,Type-II,0.6 K,,,,,,,,,4.5 T,TRUE,10.1016/S0921-4526(98)00949-1
U0.97Th0.03Be13,U0.97Th0.03Be13,Bulk,,,SC,Type-II,0.6 K,,,,,,,,,,TRUE,10.1016/S0038-1098(98)00292-0
U0.97Th0.03Pt3,U0.97Th0.03Pt3,Bulk,,,NSC,,,,Hexagonal,,P63/mmc,,,,,,True,10.1103/PhysRevLett.57.1072
U0.9807Th0.0193Be13,U0.9807Th0.0193Be13,Bulk,,,SC,Heavy-fermion,"0.48 K (Tc1), 0.44 K (Tc2)",,,,,,,,"3.79 mT (low-T), 2.28 mT (high-T) at T=0",,True,10.1103/PhysRevLett.65.2816
U0.9815Th0.0185Be13,U0.9815Th0.0185Be13,Bulk,,,SC,,519 mK,,Cubic,,,10.2576 Å,10.2576 Å,10.2576 Å,,,True,10.1103/PhysRevB.58.15153
(U0.981Th0.019)Be13,U0.981Th0.019Be13,Bulk,,,SC,Heavy-electron,,0-12 kbar,,,,,,,,,True,10.1103/PhysRevLett.57.1619
U0.9822Th0.0178Be13,U0.9822Th0.0178Be13,Bulk,,,SC,,519 mK,,Cubic,,,10.2574 Å,10.2574 Å,10.2574 Å,,,True,10.1103/PhysRevB.58.15153
"(U,Th)Be13 with 1.75% Th",U0.9825Th0.0175Be13,Bulk,,,SC,Heavy-fermion,"420-430 mK (Tc1), 360 mK (Tc2)",,,,,,,,,,True,10.1103/PhysRevLett.55.1319
U₀.₉₈₂₅Th₀.₀₁₇₅Be₁₃,U0.9825Th0.0175Be13,Bulk,,,SC,unconventional,Tc2 (lower transition temperature) - specific value not provided,,Cubic to Tetragonal,,,,,,,,True,10.1103/PhysRevLett.56.1412
(U0.9828Th0.0172)Be13,U0.9828Th0.0172Be13,Bulk,,,SC,Heavy-electron,Minimum in Tc(x) curve,0-12 kbar,,,,,,,,,True,10.1103/PhysRevLett.57.1619
U0.982Gd1.018Be13,U0.982Gd1.018Be13,Bulk,,,SC,Heavy-electron/Type-II,0.592 K,,Cubic,,,,,,,45 kOe at 0 K,True,10.1103/PhysRevB.43.299
U0.983Th0.017Be13,U0.983Th0.017Be13,Bulk,,,SC,Heavy-fermion,,,Cubic,,,,,,,,True,10.1103/PhysRevB.62.12477
U0.983Th0.017Be13,U0.983Th0.017Be13,Bulk,,,SC,Heavy-fermion,,ambient pressure,Cubic,,,,,,,,True,10.1103/PhysRevLett.81.4476
U0.983Th0.017Be13,U0.983Th0.017Be13,Bulk,,,SC,Heavy-fermion,,,,,,,,,,,,10.1103/PhysRevLett.59.1954
U0.983Th0.017Be13,U0.983Th0.017Be13,Bulk,,,SC,,,,Cubic,,,,,,,,,10.1103/PhysRevLett.57.2095
U0.983Th0.017Be13,U0.983Th0.017Be13,Bulk,,,SC,Heavy-fermion,0.5 K,,Cubic,,,,,,,,,10.1103/PhysRevB.39.2200
U0.983Th0.017Be13,U0.983Th0.017Be13,Bulk,,,SC,unconventional,,,,,,,,,,,True,10.1103/PhysRevB.44.7081
U0.983Th0.017Be13,U0.983Th0.017Be13,Bulk,,,SC,,525 mK,,Cubic,,,10.2573 Å,10.2573 Å,10.2573 Å,,,True,10.1103/PhysRevB.58.15153
U0.983Th0.017Be13,U0.983Th0.017Be13,Bulk,,,SC,Heavy-fermion,519±21 mK,,,,,,,,,,True,10.1103/PhysRevB.49.1540
U0.983Th0.017Be13,U0.983Th0.017Be13,Bulk,,,SC,Type-II,0.5 K,,,,,,,,,4 T,TRUE,10.1016/S0921-4526(98)00949-1
U0.9848Sc0.0152Be13,U0.9848Sc0.0152Be13,Bulk,,,SC,Type-II,,,Cubic,,,,,,,,True,10.1103/PhysRevB.33.126
U0.984Lu0.016Be13,U0.984Lu0.016Be13,Bulk,,,SC,Heavy-electron/Type-II,0.230 K,,Cubic,,,,,,,10 kOe at 0 K,True,10.1103/PhysRevB.43.299
U0.984Lu0.016Be13,U0.984Lu0.016Be13,Bulk,,,SC,Type-II,,,Cubic,,,,,,,,True,10.1103/PhysRevB.33.126
U0.985Dy0.015Be13,U0.985Dy0.015Be13,Bulk,,,SC,Heavy-electron/Type-II,0.439 K,,Cubic,,,,,,,26 kOe at 0 K,True,10.1103/PhysRevB.43.299
U0.985Er0.015Be13,U0.985Er0.015Be13,Bulk,,,SC,Heavy-electron/Type-II,0.363 K,,Cubic,,,,,,,21 kOe at 0 K,True,10.1103/PhysRevB.43.299
U0.985Ho0.015Be13,U0.985Ho0.015Be13,Bulk,,,SC,Heavy-electron/Type-II,0.348 K,,Cubic,,,,,,,18 kOe at 0 K,True,10.1103/PhysRevB.43.299
U0.985Tb0.015Be13,U0.985Tb0.015Be13,Bulk,,,SC,Heavy-electron/Type-II,0.440 K,,Cubic,,,,,,,24 kOe at 0 K,True,10.1103/PhysRevB.43.299
U0.985Th0.015Be12.97B0.03,U0.985Th0.015Be12.97B0.03,Bulk,,,SC,unconventional,,,,,,,,,,,True,10.1103/PhysRevB.44.7081
U0.9899Th0.0101Be13,U0.9899Th0.0101Be13,Bulk,,,SC,Heavy-fermion,0.65 K,,,,,,,,2.64 mT at T=0,,True,10.1103/PhysRevLett.65.2816
U0.989Np0.011Be13,U0.989Np0.011Be13,Bulk,,,SC,Heavy-fermion,0.62 K,,,,,,,,,,True,10.1103/PhysRevB.30.1249
U0.98Th0.02Be13,U0.98Th0.02Be13,Bulk,,,SC,,,,,,,,,,,,,10.1103/PhysRevB.55.15239
U0.991Th0.009Be13,U0.991Th0.009Be13,Bulk,,,SC,Heavy-fermion,,,,,,,,,,,,10.1103/PhysRevLett.59.1954
U0.991Th0.009Be13,U0.991Th0.009Be13,Bulk,,,SC,Type-II,,,Cubic,,,,,,,,True,10.1103/PhysRevB.33.126
U0.9934Th0.0066Be13,U0.9934Th0.0066Be13,Bulk,,,SC,Heavy-fermion,0.67 K,,,,,,,,3.27 mT at T=0,,True,10.1103/PhysRevLett.65.2816
U0.993Th0.007Be13,U0.993Th0.007Be13,Bulk,,,SC,Heavy-fermion,,,,,,,,,,,,10.1103/PhysRevLett.59.1954
(U0.9947Y0.0053)Pt3,U0.9947Y0.0053Pt3,Bulk,,,SC,Heavy-fermion/unconventional,,,Hexagonal,,,,,,,,True,10.1103/PhysRevB.48.6373
U0.994Lu0.006Be13,U0.994Lu0.006Be13,Bulk,,,SC,Type-II,,,Cubic,,,,,,,,True,10.1103/PhysRevB.33.126
U0.995Np0.005Pd2Al3,U0.995Np0.005Pd2Al3,Bulk,,,SC,Type-II,1.5,,PrNi2Al3-type,,,536.6,,418.7,,,TRUE,10.1016/S0925-8388(98)00106-6
(U0.9963Y0.0037)Pt3,U0.9963Y0.0037Pt3,Bulk,,,SC,Heavy-fermion/unconventional,,,Hexagonal,,,,,,,,True,10.1103/PhysRevB.48.6373
(U0.9974Y0.0026)Pt3,U0.9974Y0.0026Pt3,Bulk,,,SC,Heavy-fermion/unconventional,"201 mK (Tc*), 277 mK (Tc+)",,Hexagonal,,,,,,,,True,10.1103/PhysRevB.48.6373
U0.997Ce0.003Pt3,U0.997Ce0.003Pt3,Bulk,,,SC,unconventional/heavy fermion,,,,,,,,,,,True,10.1103/PhysRevLett.75.3938
(U0.9984Y0.0016)Pt3,U0.9984Y0.0016Pt3,Bulk,,,SC,Heavy-fermion/unconventional,"287 mK (Tc*), 364 mK (Tc+)",,Hexagonal,,,,,,,,True,10.1103/PhysRevB.48.6373
(U0.99953Y0.00047)Pt3,U0.99953Y0.00047Pt3,Bulk,,,SC,Heavy-fermion/unconventional,,,Hexagonal,,,,,,,,True,10.1103/PhysRevB.48.6373
(U0.99978Y0.00022)Pt3,U0.99978Y0.00022Pt3,Bulk,,,SC,Heavy-fermion/unconventional,,,Hexagonal,,,,,,,,True,10.1103/PhysRevB.48.6373
(U0.99983Th0.00017)Pt3,U0.99983Th0.00017Pt3,Bulk,,,SC,Heavy-fermion/unconventional,,,Hexagonal,,,,,,,,True,10.1103/PhysRevB.48.6373
(U0.99992Y0.00008)Pt3,U0.99992Y0.00008Pt3,Bulk,,,SC,Heavy-fermion/unconventional,"357 mK (Tc*), 434 mK (Tc+)",,Hexagonal,,,,,,,,True,10.1103/PhysRevB.48.6373
"UTe2 (SC1/SC2, CVT-grown, Te/U=1.8)",U0.99Te2,Bulk,,,SC,Unconventional/Heavy Fermion,1.52-1.90 K,Ambient,Orthorhombic,,Immm (71),4.1618,6.1355,13.9698,,>40 T,TRUE,10.1103/PhysRevMaterials.6.073401
U0.99Th0.01Be13,U0.99Th0.01Be13,Bulk,,,SC,Heavy-fermion,,ambient pressure,Cubic,,,,,,,,True,10.1103/PhysRevLett.81.4476
U0.99Th0.01Be13,U0.99Th0.01Be13,Bulk,,,SC,,624 mK,,Cubic,,,10.2564 Å,10.2564 Å,10.2564 Å,,,True,10.1103/PhysRevB.58.15153
U0.99Th0.01Be13,U0.99Th0.01Be13,Bulk,,,SC,Heavy-fermion,0.68 ± 0.02 K,,,,,,,,,,True,10.1103/PhysRevB.39.11345
U0.99Th0.01Pt3,U0.99Th0.01Pt3,Bulk,,,NSC,,,,Hexagonal,,P63/mmc,,,,,,True,10.1103/PhysRevLett.57.1072
U0.99Th0.01Pt3,U0.99Th0.01Pt3,Bulk,,,SC,Heavy-fermion,,,,,,,,,,,True,10.1103/PhysRevB.39.11345
U0.9Th0.1Be13,U0.9Th0.1Be13,Bulk,,,SC,,,,,,,,,,,,FALSE,10.1103/PhysRevLett.91.246405
U1-xThxBe13,U1-xThxBe13,Bulk,,,SC,,,,,,,,,,,,FALSE,10.1103/PhysRevB.103.024503
U1-xThxBe13,U1-xThxBe13,Bulk,,,SC,Heavy fermion/Type-II,,,,,,,,,,,FALSE,10.1103/PhysRevB.70.064516
UCoGe,U1.01CoGe,Bulk,,,"SC,FM",,0.6 K,ambient pressure,Orthorhombic,TiNiSi-type,Pnma,,,,,5 T,TRUE,10.1103/PhysRevLett.100.077002
UBe₁₃,U1Be13,Bulk,,,SC,,,,,,,,,,,,,10.1103/PhysRevLett.65.1271
UCoGe,U1Co1Ge1,,,,SC,Unconventional/Heavy-fermion,,,,,,,,,,,FALSE,10.1103/PhysRevB.106.085125
UGe2,U1Ge2,,,,SC,Unconventional/Heavy-fermion,,,,,,,,,,,FALSE,10.1103/PhysRevB.106.085125
UPd2Al3,U1Pd2Al3,Bulk,,,SC,Heavy-fermion/Type-II,2.0 K,Ambient,Hexagonal,,,,,,,"3.2 T (H // a), 3.1 T (H // b), 3.8 T (H // c)",TRUE,10.1103/PhysRevB.70.184502
UPd2Al3,U1Pd2Al3,,,,SC,Heavy fermion,,,,,,,,,,,FALSE,10.1103/PhysRevB.84.052505
UPt₃,U1Pt3,,,,SC,heavy-fermion,,,,,,,,,,,,10.1103/PhysRevB.66.134503
UPt₃,U1Pt3,,,,SC,Type-II,,,,,,,,,,,,10.1103/PhysRevLett.88.027002
UPt₃,U1Pt3,Bulk,,,SC,,,,,,,,,,,,,10.1103/PhysRevLett.65.1271
UPt3,U1Pt3,,,,SC,Unconventional/Heavy-fermion,,,,,,,,,,,FALSE,10.1103/PhysRevB.106.085125
URhGe,U1Rh1Ge1,,,,SC,Unconventional/Heavy-fermion,,,,,,,,,,,FALSE,10.1103/PhysRevB.106.085125
URu2Si2,U1Ru2Si2,Bulk,,,SC,Heavy-fermion,1.5 K,,Tetragonal,ThCr2Si2-type,,,,,,,,10.1103/PhysRevB.96.121117
UTe2,U1Te2,Bulk,,,SC,Unconventional/Heavy-fermion,1.6 K,,Orthorhombic,centrosymmetric,Immm (No. 71),,,,,b-direction Hc2 exceeds Pauli limit by more than an order of magnitude,TRUE,10.1103/PhysRevB.106.085125
U2Pt0.95Ir0.05C2,U2Pt0.95Ir0.05C2,Bulk,,,SC,,1 K,,tetragonal,body-centered tetragonal,,3.52 Å,,,,,True,10.1103/PhysRevB.49.1188
U2Pt0.995Ir0.005C2,U2Pt0.995Ir0.005C2,Bulk,,,SC,,1.5 K,,tetragonal,body-centered tetragonal,,3.53 Å,,,,,True,10.1103/PhysRevB.49.1188
U2Pt0.995Os0.005C2,U2Pt0.995Os0.005C2,Bulk,,,SC,,1 K,,tetragonal,body-centered tetragonal,,3.52 Å,,,,,True,10.1103/PhysRevB.49.1188
U2PtC2,U2PtC2,Bulk,,,SC,,1.47 K,,tetragonal,body-centered tetragonal,,3.52 Å,,,,,True,10.1103/PhysRevB.49.1188
U₂PtC₂,U2PtC2,Bulk,,,SC,Heavy fermion,,,,,,,,,,,,10.1103/PhysRevB.31.1647
U₂PtC₂,U2PtC2,,,,SC,Heavy-fermion,,,,,,,,,,,,10.1103/PhysRevB.35.43
U₂PtC₂,U2PtC2,Bulk,,,SC,Heavy-fermion,1.47 K,,Tetragonal,body-centered tetragonal,,3.52 Å,3.52 Å,12.54 Å,,-90 kOe/K (initial slope dHc2/dT),True,10.1103/PhysRevLett.53.1829
U2PtC2,U2PtC2,Bulk,,,SC,Heavy-fermion,,,,,,,,,,,,10.1103/PhysRevB.50.6904
U2PtC2,U2PtC2,Bulk,,,SC,Heavy-fermion/Spin-triplet/Type-II,1.47 K,ambient,,,,,,,,"7.8 T (H || c), 9.2 T (H ⊥ c)",TRUE,10.1103/PhysRevLett.114.127001
U2Ti,U2Ti,Bulk,,,NSC,,,,,,,,,,,,,10.1103/PhysRev.168.464
U2Zn17,U2Zn17,Bulk,,,NSC,,,,,,,,,,,,,10.1103/PhysRevB.37.4987
U2Zn17,U2Zn17,Bulk,,,NSC,,<0.01 K,,,,,,,,,,,10.1103/PhysRevB.41.1894
U2Zn17,U2Zn17,Bulk,,,SC,Heavy-fermion,,,,,,,,,,,,10.1103/PhysRevB.57.15191
U3Si,U3Si,Bulk,,,NSC,,,,,,,,,,,,,10.1103/PhysRev.168.464
"U3Te5 (trace in M7, literature)",U3Te5,Bulk,,,FM,,NSC,Ambient,Orthorhombic,,Pnma,,,,,,FALSE,10.1103/PhysRevMaterials.6.073401
U5Ge3,U5Ge3,Bulk,,,SC,Type-II,0.99 K,,,,,,,,,3.80 kOe,TRUE,10.1016/0921-4526(90)90214-F
U₆Co,U6Co,,,,SC,,,,,,,,,,,,,10.1103/PhysRevB.32.4419
U6Co,U6Co,,,,SC,,,,,,,,,,,,,10.1103/PhysRevLett.51.312
U6Co,U6Co,Bulk,,,SC,,2.3 K,,tetragonal,,,,,,,,True,10.1103/PhysRev.168.464
U₆Co,U6Co,Bulk,,,SC,Type-II,2.29 K,,,,,10.323 Å,,5.191 Å,,,True,10.1103/PhysRevB.31.7059
U6Co,U6Co,Bulk,,,SC,Heavy-fermion,2.525 K,,,,,,,,,Variable with temperature,True,10.1103/PhysRevB.36.7155
U6Co,U6Co,Bulk,,,SC,Type-II,2.08 K,,,U6Mn-type structure,,,,,,,True,10.1103/PhysRevB.39.151
U6Fe,U6Fe,,,,SC,,3.9 K,,,,,,,,,,,10.1103/PhysRevB.27.2800
Uranium Iron,U6Fe,Bulk,,,SC,,,,,,,,,,,,,10.1103/PhysRevB.30.1563
U6Fe,U6Fe,Bulk,,,SC,,mentioned but value not specified,high pressure conditions,,,,,,,,,True,10.1103/PhysRev.154.302
U₆Fe,U6Fe,Bulk,,,SC,exchange-enhanced,3.76 ± 0.17 K,,Tetragonal,body-centered tetragonal,I4/mcm,10.3022 Å,10.3022 Å,5.2386 Å,,100 kOe,True,10.1103/PhysRevB.32.4419
U6Fe,U6Fe,,,,SC,,,,,,,,,,,,,10.1103/PhysRevB.30.1583
U6Fe,U6Fe,,,,SC,Heavy-fermion,,,,,,,,,,,,10.1103/PhysRevLett.60.216
U6Fe,U6Fe,Bulk,,,SC,,3.9 K,,,,D2c,,,,,,True,10.1103/PhysRevB.15.2592
U6Fe,U6Fe,Bulk,,,SC,,,,Tetragonal,,,,,,,,,10.1103/PhysRevLett.19.892
U6Fe,U6Fe,Bulk,,,SC,Heavy-fermion,0.5-1.0 K,,,,,,,,,,,10.1103/PhysRevB.32.3296
U6Fe,U6Fe,Bulk,,,SC,Heavy-fermion/p-wave,3.8 K,,,,,,,,,,True,10.1103/PhysRevLett.53.1497
U6Fe,U6Fe,Bulk,,,SC,s-wave,,,,,,,,,,,,10.1103/PhysRevB.31.647
U6Fe,U6Fe,Bulk,,,SC,Type-II,3.8 K,,Tetragonal,body-centered tetragonal,D2c,,,,,64 kOe at T=1.95 K,True,10.1103/PhysRevLett.51.312
