Repository: WyattBunstine/ML_SC_Project

# ML_SC_Project — Chemically and Geometrically Motivated Crystal Graph Neural Networks

This project predicts and screens superconductors from crystal structure. It frames the
problem as a **two-stage hurdle**: first classify whether a material is a superconductor
candidate (SC vs. non-SC), then regress the critical temperature T_c for superconductors.

Two graph-neural-network families are trained and compared:

- a **baseline CGCNN** ([txie-93/cgcnn](https://github.com/txie-93/cgcnn)), and
- an **MPNN** with learned edge features that consumes richer `crystal_graph_v4` graphs
  (this project's contribution).

File: database/superconductor_materials_full.csv (part 168 of 215)
Material_Name,Chemical_Composition,Material_Class,Film_Thickness,Substrate,Material_Type,Superconductor_Type,Superconducting_Transition_Temperature,Pressure,Crystal_Structure,Lattice_Structure,Space_Group,"Lattice_Constant(a)","Lattice_Constant(b)","Lattice_Constant(c)",Lower_Critical_Field,Upper_Critical_Field,Experimental,DOI
U6Fe,U6Fe,Bulk,,,SC,,3.9 K,,tetragonal,,,,,,,,True,10.1103/PhysRev.168.464
U₆Fe,U6Fe,Bulk,,,SC,Type-II,3.8 K,,,,,10.303 Å,,5.235 Å,,10 T,True,10.1103/PhysRevB.31.7059
U₆Fe,U6Fe,Bulk,,,SC,Heavy fermion,,,,,,,,,,,,10.1103/PhysRevB.31.1647
U6Fe,U6Fe,Bulk,,,SC,,,,,,,,,,,,,10.1103/PhysRev.163.356
U6Fe,U6Fe,Bulk,,,SC,Heavy-fermion,3.939 K,,,,,,,,,Variable with temperature,True,10.1103/PhysRevB.36.7155
U6Fe,U6Fe,Bulk,,,SC,Type-II,,,Tetragonal,,,,,,,,,10.1103/PhysRevB.38.2466
U₆Fe,U6Fe,Bulk,,,SC,Type-II,3.8 K,,,,,,,,,-34 kOe/K (initial slope dHc2/dT),,10.1103/PhysRevLett.53.1829
U6Fe,U6Fe,Bulk,,,SC,Type-II,3.764 K,,,U6Mn-type structure,,,,,,,True,10.1103/PhysRevB.39.151
U6Fe,U6Fe,Bulk,,,SC,,~6.2 K,0 kbar,,,,,,,,,True,10.1103/PhysRev.154.309
U6Fe,U6Fe,,,,SC,,,,,,,,,,,,FALSE,10.1103/PhysRevLett.114.127001
U6Fe,U6Fe,Bulk,,,SC,"Type-II, Heavy Fermion",3.9 K,0 GPa,Tetragonal,body-centered tetragonal (U6Mn-type),I4/mcm,,,,,high values,TRUE,10.1103/PhysRevB.108.064108
U6Mn,U6Mn,Bulk,,,SC,,mentioned but value not specified,high pressure conditions,,,,,,,,,True,10.1103/PhysRev.154.302
U₆Mn,U6Mn,,,,SC,,,,,,,,,,,,,10.1103/PhysRevB.32.4419
U6Mn,U6Mn,,,,SC,,,,,,,,,,,,,10.1103/PhysRevLett.51.312
U6Mn,U6Mn,Bulk,,,SC,,2.3 K,,tetragonal,,,,,,,,True,10.1103/PhysRev.168.464
U₆Mn,U6Mn,Bulk,,,SC,Type-II,2.21 K,,,,,10.312 Å,,5.255 Å,,,True,10.1103/PhysRevB.31.7059
U6Mn,U6Mn,Bulk,,,SC,Type-II,2.19 K,,,U6Mn-type structure,,,,,,,True,10.1103/PhysRevB.39.151
U6Mn,U6Mn,Bulk,,,SC,,~2.2 K,0 kbar,,,,,,,,,True,10.1103/PhysRev.154.309
U₆Mn₀.₅Co₀.₅,U6Mn0.5Co0.5,Bulk,,,SC,Type-II,2.69 K,,,,,,,,,,True,10.1103/PhysRevB.31.7059
U₆Ni,U6Ni,,,,SC,,< 1 K,,,,,,,,,,,10.1103/PhysRevB.32.4419
U6Ni,U6Ni,,,,SC,,,,,,,,,,,,,10.1103/PhysRevLett.51.312
U6Ni,U6Ni,Bulk,,,SC,,0.41 ± 0.02 K,,tetragonal,,,,,,,,True,10.1103/PhysRev.168.464
U₆Ni,U6Ni,Bulk,,,SC,Type-II,0.33 K,,,,,10.390 Å,,5.156 Å,,,True,10.1103/PhysRevB.31.7059
U6Ni,U6Ni,Bulk,,,SC,Type-II,0.50 K,,,U6Mn-type structure,,,,,,,True,10.1103/PhysRevB.39.151
U72Co28,U72Co28,Bulk,,,SC,Type-II,0.6 K,,Amorphous,Amorphous,,,,,,,True,10.1103/PhysRevB.31.3100
U72Ni28,U72Ni28,Bulk,,,SC,Type-II,< 0.5 K,,Amorphous,Amorphous,,,,,,,True,10.1103/PhysRevB.31.3100
U78Fe22,U78Fe22,Bulk,,,SC,Type-II,0.98 K,,Amorphous,Amorphous,,,,,,43 kOe/K,True,10.1103/PhysRevB.31.3100
U7Ge,U7Ge,Bulk,,,SC,Type-II,1.40 K,,,,,,,,,1.99 kOe,TRUE,10.1016/0921-4526(90)90214-F
"U7Te12 (M6, M7, L2, MSF-grown)",U7Te12,Bulk,,,FM,,NSC,Ambient,Hexagonal,,,,,,,,TRUE,10.1103/PhysRevMaterials.6.073401
U85.7Co14.3,U85.7Co14.3,Bulk,,,SC,Type-II,0.78 K,,Amorphous,Amorphous,,,,,,44 kOe/K,True,10.1103/PhysRevB.31.3100
U85.7Fe14.3,U85.7Fe14.3,Bulk,,,SC,Type-II,1.0 K,,Amorphous,Amorphous,,,,,,40.5 kOe/K,True,10.1103/PhysRevB.31.3100
U85.7Ni14.3,U85.7Ni14.3,Bulk,,,SC,Type-II,0.53 K,,Amorphous,Amorphous,,,,,,,True,10.1103/PhysRevB.31.3100
U-7at%Mo,U93Mo7,Bulk,,,SC,Type-II,0.827 K,0 bar,Orthorhombic,α-phase,,,,,,,True,10.1103/PhysRev.176.556
U-5at%Mo,U95Mo5,Bulk,,,SC,Type-II,0.828 K,0 bar,Orthorhombic,α-phase,,,,,,,True,10.1103/PhysRev.176.556
U-4at%Mo,U96Mo4,Bulk,,,SC,Type-II,,0 bar,Orthorhombic,α-phase,,,,,,,True,10.1103/PhysRev.176.556
U-3at%Mo,U97Mo3,Bulk,,,SC,Type-II,1.025 K,0 bar,Orthorhombic,α-phase,,,,,,,True,10.1103/PhysRev.176.556
U-0.6at%Mo,U99.4Mo0.6,Bulk,,,SC,Type-II,1.20 K,0 bar,Orthorhombic,α-phase,,,,,,,True,10.1103/PhysRev.176.556
U-0.3at%Mo,U99.7Mo0.3,Bulk,,,SC,Type-II,1.20 K,0 bar,Orthorhombic,α-phase,,,,,,,True,10.1103/PhysRev.176.556
UAl,UAl,Bulk,,,NSC,,,,cubic,Laves-phase (C15),,,,,,,,10.1103/PhysRev.168.464
UAl2,UAl2,Bulk,,,SC,Heavy-fermion,,,,,,,,,,,,10.1103/PhysRevB.32.6071
UAl2,UAl2,Bulk,,,SC,Heavy-fermion,,,,,,,,,,,,10.1103/PhysRevB.39.9591
UAl2,UAl2,Bulk,,,SC,,,,,,,,,,,,,10.1103/PhysRevB.42.1033
UAl2,UAl2,,,,NSC,,,,,,,,,,,,,10.1103/PhysRevLett.51.312
UAl2,UAl2,Bulk,,,NSC,,,,,,,,,,,,,10.1103/PhysRevB.32.7579
UAl2,UAl2,Bulk,,,SC,Heavy-fermion,,,,,,,,,,,,10.1103/PhysRevB.35.155
UAl2Ge2,UAl2Ge2,Bulk,,,SC,,1.60 ± 0.10 K,,Cubic,Cu3Au,Pm-3m,4.219 Å,4.219 Å,4.219 Å,,,True,10.1103/PhysRevB.31.1329
UAl2Si2,UAl2Si2,Bulk,,,SC,,1.34 ± 0.05 K,,Cubic,Cu3Au,Pm-3m,4.145 Å,4.145 Å,4.145 Å,,,True,10.1103/PhysRevB.31.1329
UAuPt4,UAuPt4,Bulk,,,NSC,,<0.01 K,,,,,,,,,,,10.1103/PhysRevB.41.1894
UAuPt4,UAuPt4,Bulk,,,SC,Heavy-electron,NA (conjectured to be superconducting),,Cubic,AuBe5,,5.285 Å,,,,,True,10.1103/PhysRevB.35.1452
UBe12.89B0.11,UBe12.89B0.11,Bulk,,,SC,Heavy-fermion,650±130 mK,,,,,,,,,,True,10.1103/PhysRevB.49.1540
UBe12.933B0.067,UBe12.933B0.067,Bulk,,,SC,Heavy-fermion,0.9 K,,,,,,,,,10.2 T at T=0,True,10.1103/PhysRevB.59.1432
UBe12.94Cu0.06,UBe12.94Cu0.06,,,,NSC,,,,,,,,,,,,,10.1103/PhysRevB.39.6420
UBe12.94Cu0.06,UBe12.94Cu0.06,Bulk,,,NSC,,<0.015 K,,,,,,,,,,True,10.1103/PhysRevB.38.6402
UBe12.97B0.03,UBe12.97B0.03,Bulk,,,SC,Heavy-fermion,0.9 K,,,,,,,,,10.2 T at T=0,True,10.1103/PhysRevB.59.1432
UBe12.97B0.03,UBe12.97B0.03,Bulk,,,SC,unconventional,,,,,,,,,,,True,10.1103/PhysRevB.44.7081
UBe12.97B0.03,UBe12.97B0.03,Bulk,,,SC,,,,,,,,,,,,,10.1103/PhysRevB.58.15153
UBe13,UBe13,Bulk,,,SC,Heavy-fermion,Tc = 0.85 K,,,,,,,,,,,10.1103/PhysRevB.66.064531
UBe13,UBe13,Bulk,,,SC,Heavy-fermion,0.9 K,,Cubic,,,,,,,,True,10.1103/PhysRevB.62.12477
UBe13,UBe13,Bulk,,,SC,Heavy-fermion,0.85 K,,,,,,,,,,True,10.1103/PhysRevB.32.7567
UBe13,UBe13,Bulk,,,SC,Heavy-fermion,0.898 ± 0.003 K,ambient pressure,Cubic,,,,,,,,True,10.1103/PhysRevLett.81.4476
UBe13,UBe13,Bulk,,,SC,heavy-fermion,,,,,,,,,,,,10.1103/PhysRevB.33.4526
UBe13,UBe13,Bulk,,,SC,Heavy-fermion,,,,,,,,,,,,10.1103/PhysRevLett.57.118
UBe₁₃,UBe13,Bulk,,,SC,Heavy-fermion,,,,,,,,,,,,10.1103/PhysRevB.41.170
Uranium Beryllium,UBe13,Bulk,,,SC,,,,,,,,,,,,,10.1103/PhysRevB.30.1563
UBe13,UBe13,,,,SC,Heavy-fermion,,,,,,,,,,,,10.1103/PhysRevB.39.6420
Uranium beryllium,UBe13,Bulk,,,SC,High-Tc,,,,,,,,,,,,10.1103/PhysRevB.66.214507
UBe13,UBe13,,,,SC,Heavy-fermion,,,,,,,,,,,,10.1103/PhysRevB.53.14043
UBe13,UBe13,,,,SC,Heavy-fermion,,,,,,,,,,,,10.1103/PhysRevLett.89.157001
UBe13,UBe13,Bulk,,,SC,Heavy-fermion,0.9 K,,,,,,,,,,True,10.1103/PhysRevB.51.16190
Uranium beryllium,UBe13,Bulk,,,SC,heavy-fermion,,,,,,,,,,,False,10.1103/PhysRevLett.61.1253
UBe13,UBe13,Bulk,,,SC,Heavy-fermion,,,,,Oh,,,,,,,10.1103/PhysRevB.40.7357
UBe13,UBe13,Bulk,,,SC,Heavy-fermion,0.9 K,,Cubic,,,,,,,,True,10.1103/PhysRevB.37.4987
UBe13,UBe13,Bulk,,,SC,High-Tc,,,,,,,,,,,,10.1103/PhysRevB.48.3949
UBe13,UBe13,Bulk,,,SC,Heavy-electron/Type-II,0.905 K,1 bar to 16 kbar,,,,,,,,,True,10.1103/PhysRevB.35.48
UBe13,UBe13,Bulk,,,SC,Heavy-fermion,,,Cubic,,Fm3c,,,,,,,10.1103/PhysRevB.39.4145
UBe13,UBe13,Bulk,,,SC,Heavy-fermion,,,,,,,,,,,,10.1103/PhysRevB.32.6071
UBe13,UBe13,Bulk,,,SC,Heavy-fermion,,,,,,,,,,high upper critical fields despite rather low Tc,,10.1103/PhysRevB.34.7603
UBe13,UBe13,Bulk,,,SC,,,,,,,,,,,,,10.1103/PhysRevB.60.14868
UBe13,UBe13,,,,SC,Heavy-fermion,,,,,,,,,,,,10.1103/PhysRevLett.82.1293
UBe13,UBe13,,,,SC,Heavy-fermion,,,,,,,,,,,,10.1103/PhysRevB.33.5138
UBe13,UBe13,Bulk,,,SC,heavy-electron,,,,,,,,,,,,10.1103/PhysRevLett.62.2188
UBe13,UBe13,Bulk,,,SC,Heavy-fermion/Type-II,0.86 K,,,,,,,,,,True,10.1103/PhysRevLett.57.1255
UBe13,UBe13,Bulk,,,SC,Heavy-electron/p-wave,0.9 K,,,,,,,,,,True,10.1103/PhysRevB.31.594
UBe13,UBe13,Bulk,,,SC,Heavy-fermion,0.9 K,,Cubic,,,,,,,,True,10.1103/PhysRevB.51.404
UBe13,UBe13,Bulk,,,SC,Heavy-fermion,0.87±0.02 K,,,,,,,,,,True,10.1103/PhysRevB.38.6402
UBe13,UBe13,Bulk,,,SC,Heavy-fermion,,,,,,,,,,,,10.1103/PhysRevB.37.1510
UBe13,UBe13,Bulk,,,SC,Heavy-fermion,850 mK,,,,,,,,,,True,10.1103/PhysRevB.32.1859
UBe13,UBe13,Bulk,,,SC,Heavy-fermion,,,,,,,,,,,,10.1103/PhysRevB.50.16522
Uranium Beryllium,UBe13,Bulk,,,SC,High-Tc,,,,,,,,,,,,10.1103/PhysRevLett.61.1885
UBe13 with Th doping,UBe13,,,,SC,Heavy-fermion,,,,,,,,,,,,10.1103/PhysRevB.46.8675
UBe13,UBe13,Bulk,,,SC,Type-II,0.85 K,ambient pressure,,,,10.2607 Å,,,,initial slope (∂Hc2/∂T)Tc = -257 kOe/K,True,10.1103/PhysRevLett.50.1595
UBe13,UBe13,,,,SC,Heavy-fermion,,,,,,,,,,,,10.1103/PhysRevLett.55.1223
UBe13,UBe13,Bulk,,,SC,Heavy-fermion,,,,,,,,,,,,10.1103/PhysRevB.49.14139
UBe13,UBe13,Bulk,,,SC,Heavy-fermion,0.86 K,,,,,,,,4.32 mT at T=0,,True,10.1103/PhysRevLett.65.2816
Uranium Beryllium,UBe13,Bulk,,,SC,Heavy-fermion,,,,,,,,,,,,10.1103/PhysRevB.47.15152
UBe13,UBe13,Bulk,,,SC,Heavy-fermion,,,,,,,,,,,True,10.1103/PhysRevB.30.1580
UBe13,UBe13,Bulk,,,SC,Heavy-fermion,,,,,,,,,,,,10.1103/PhysRevB.35.1692
Uranium beryllium,UBe13,Bulk,,,SC,unconventional,,,,,,,,,,,,10.1103/PhysRevB.65.144519
UBe13,UBe13,Bulk,,,SC,Heavy-electron,,,,,,,,,,,,10.1103/PhysRevB.38.11193
UBe13,UBe13,Bulk,,,SC,Heavy-fermion,,,,,,,,,,,,10.1103/PhysRevLett.55.1319
UBe₁₃,UBe13,Bulk,,,SC,Heavy-fermion,,,Cubic,,,,,,,,,10.1103/PhysRevB.39.701
UBe13,UBe13,Bulk,,,SC,Heavy-fermion,,,,,,,,,,,,10.1103/PhysRevLett.59.1954
UBe13,UBe13,Bulk,,,SC,High-Tc,0.85 K,,,,,,,,,,,10.1103/PhysRevB.29.2497
UBe13,UBe13,Bulk,,,SC,Heavy-fermion,,,,,,,,,,,,10.1103/PhysRevB.40.715
UBe13,UBe13,Bulk,,,SC,Heavy-fermion,,,Cubic,,,,,,,,,10.1103/PhysRevB.37.9331
UBe₁₃,UBe13,Bulk,,,SC,Heavy-fermion,,,,,Oh,,,,,,,10.1103/PhysRevB.48.3304
UBe13,UBe13,Bulk,,,SC,Heavy-fermion/p-wave,,,,,,,,,,,,10.1103/PhysRevB.35.8440
UBe13,UBe13,Bulk,,,SC,Heavy-fermion,,,,,,,,,,,,10.1103/PhysRevB.40.4329
UBe13,UBe13,Bulk,,,SC,Heavy-fermion,,,,,,,,,,,True,10.1103/PhysRevB.60.10606
UBe13,UBe13,Bulk,,,SC,Heavy-fermion,,,,,,,,,,,,10.1103/PhysRevB.37.3790
UBe13,UBe13,Bulk,,,SC,Heavy-fermion,0.83(2) K,,Cubic,,Fm3c,,,,<0.54 mT,~9 T,True,10.1103/PhysRevB.61.6377
Uranium Beryllium,UBe13,Bulk,,,SC,Heavy-fermion,,,,,,,,,,,,10.1103/PhysRevLett.62.2334
UBe13,UBe13,Bulk,,,SC,Heavy-fermion,,,,,,,,,,dHc2/dT = 42 T/K,,10.1103/PhysRevB.42.934
UBe₁₃,UBe13,Bulk,,,SC,unconventional,,,Cubic,,,,,,,,True,10.1103/PhysRevLett.56.1412
UBe13,UBe13,Bulk,,,SC,Heavy fermion,0.9 K,,,,,,,,,,,10.1103/PhysRevLett.73.3294
UBe13,UBe13,Bulk,,,SC,Heavy fermion,,,,,,,,,,,,10.1103/PhysRevB.64.134526
UBe13,UBe13,Bulk,,,SC,Heavy-fermion,,,Cubic,,,,,,,,,10.1103/PhysRevB.42.6124
UBe₁₃,UBe13,,,,SC,heavy-fermion,,,,,,,,,,,,10.1103/PhysRevB.32.4419
UBe13,UBe13,Bulk,,,SC,Heavy-fermion,0.89 K,,,,,,,,,,True,10.1103/PhysRevB.36.2436
UBe13,UBe13,Bulk,,,SC,Heavy-fermion,,,,,,,,,,,,10.1103/PhysRevB.39.9591
UBe13,UBe13,,,,SC,Heavy-fermion,,,,,,,,,,,,10.1103/PhysRevB.53.8241
UBe13,UBe13,Bulk,,,SC,Heavy-fermion,,,,,,,,,,,,10.1103/PhysRevB.34.1918
UBe13,UBe13,Bulk,,,SC,Heavy-electron/Type-II,0.955 K,,Cubic,,,,,,,100 kOe at 0 K,True,10.1103/PhysRevB.43.299
UBe13,UBe13,,,,SC,Heavy-electron,< 1.5 K,,,,,,,,,,,10.1103/PhysRevB.41.1829
UBe13,UBe13,,,,SC,Heavy-fermion,< 1 K,,,,,,,,,,,10.1103/PhysRevB.30.1583
UBe13,UBe13,Bulk,,,SC,Heavy-fermion,,,,,,,,,,,,10.1103/PhysRevB.46.5818
UBe13,UBe13,Bulk,,,SC,Heavy-fermion,,,,,,,,,,,,10.1103/PhysRevB.36.235
UBe13,UBe13,Bulk,,,SC,Heavy-fermion,,,,,,,,,,,,10.1103/PhysRevB.31.1654
Uranium Beryllide,UBe13,Bulk,,,SC,Type-II,0.86 K,,,,,,,,,,True,10.1103/PhysRevB.31.228
UBe13,UBe13,,,,SC,Heavy-fermion,,,,,,,,,,,,10.1103/PhysRevLett.56.185
UBe₁₃,UBe13,Bulk,,,SC,unconventional/heavy-fermion,,,cubic,,,,,,,,,10.1103/PhysRevB.41.8891
UBe13,UBe13,Bulk,,,SC,Heavy-fermion,0.95 K,1 bar to 95 kbar,,,,,,,,,True,10.1103/PhysRevLett.63.2311
UBe13,UBe13,Bulk,,,SC,Heavy-fermion,,,,,,,,,,,,10.1103/PhysRevB.38.4427
UBe13,UBe13,Bulk,,,SC,Heavy-fermion,,,,,,,,,,,,10.1103/PhysRevB.34.6554
UBe13,UBe13,Bulk,,,SC,Heavy-fermion,,,,,,,,,,,,10.1103/PhysRevB.49.15864
UBe13,UBe13,Bulk,,,SC,Heavy-fermion,0.9 K,,Cubic,NaZn13-type,Fm3c,10.24887 Å,10.24887 Å,10.24887 Å,,,True,10.1103/PhysRevB.33.1627
UBe13,UBe13,Bulk,,,SC,Heavy-fermion,0.5-1.0 K,,,,,,,,,,,10.1103/PhysRevB.32.3296
UBe13,UBe13,Bulk,,,SC,Heavy-fermion,0.85 K,,Cubic,,Oh6,,,,,,True,10.1103/PhysRevB.34.6546
UBe13,UBe13,Bulk,,,SC,,,,,,,,,,,,,10.1103/PhysRevB.42.1033
UBe13,UBe13,,,,SC,Heavy-fermion,,,,,,,,,,,,10.1103/PhysRevB.30.1577
UBe13,UBe13,Bulk,,,SC,Type-II,,,,,,,,,,,,10.1103/PhysRevB.66.094507
UBe13,UBe13,Bulk,,,SC,Heavy-fermion,0.86 K,,,,,,,,,,True,10.1103/PhysRevLett.57.1627
Uranium beryllium,UBe13,,,,SC,,,,,,,,,,,,,10.1103/PhysRevB.59.14762
UBe13,UBe13,Bulk,,,SC,Type-II,0.85 K,,Cubic,fcc,,,,,,,True,10.1103/PhysRevB.29.493
Uranium Beryllium,UBe13,Bulk,,,SC,unconventional,,,,,,,,,,,True,10.1103/PhysRevB.42.8682
UBe₁₃,UBe13,Bulk,,,SC,Heavy fermion,,,,,,,,,,,,10.1103/PhysRevLett.81.4232
UBe13,UBe13,Bulk,,,SC,Heavy-fermion/p-wave,0.9 K,,,,,,,,,,True,10.1103/PhysRevLett.53.1497
UBe13,UBe13,Bulk,,,SC,,,,,,,,,,,,,10.1103/PhysRevB.39.851
UBe13,UBe13,Bulk,,,SC,,,,,,,,,,,,,10.1103/PhysRevB.34.4629
Uranium Beryllium,UBe13,Bulk,,,SC,High-Tc,0.86 K,,,,,,,,,,,10.1103/PhysRevB.40.10786
UBe13,UBe13,Bulk,,,SC,Heavy fermion,,,Cubic,,,,,,,,,10.1103/PhysRevB.60.3608
UBe₁₃,UBe13,,,,SC,Heavy-fermion,,,,,,,,,,,,10.1103/PhysRevB.43.83
UBe13,UBe13,Bulk,,,SC,Heavy-fermion/Type-II,0.857 K,,Cubic,,,10.254 Å,,,,90 kOe at 50 mK,True,10.1103/PhysRevLett.54.477
UBe13,UBe13,Bulk,,,SC,Heavy fermion,0.905 K,,Cubic,,,,,,,,True,10.1103/PhysRevLett.88.247005
UBe13,UBe13,,,,SC,Heavy-fermion,,,,,,,,,,,,10.1103/PhysRevB.47.509
Uranium Beryllium,UBe13,Bulk,,,SC,,,,,,,,,,,,,10.1103/PhysRevB.37.638
UBe13,UBe13,Bulk,,,SC,Heavy fermion,,,,,,,,,,,,10.1103/PhysRevLett.52.679
UBe13,UBe13,Bulk,,,SC,Heavy-fermion,,,,,,,,,,,True,10.1103/PhysRevB.41.4072
UBe13,UBe13,Bulk,,,SC,Heavy-fermion,,,,,,,,,,,,10.1103/PhysRevB.61.4200
UBe₁₃,UBe13,Bulk,,,SC,,,,,,,,,,,,,10.1103/PhysRevB.48.7284
UBe13,UBe13,Bulk,,,SC,Heavy-fermion/unconventional,,,,,,,,,,,,10.1103/PhysRevLett.56.1870
UBe13,UBe13,Bulk,,,SC,Heavy-fermion,~0.9 K,,,,,,,,,,True,10.1103/PhysRevLett.53.1833
UBe13,UBe13,Bulk,,,SC,Heavy-fermion,,,,,,,,,,,True,10.1103/PhysRevLett.57.626
UBe13,UBe13,Bulk,,,SC,Heavy-fermion,,,,,,,,,,,,10.1103/PhysRevB.62.9800
UBe₁₃,UBe13,,,,SC,,0.8 K,,,,,,,,,,,10.1103/PhysRevB.56.7851
UBe13,UBe13,Bulk,,,SC,anisotropic/d-wave,,,,,,,,,,,,10.1103/PhysRevB.37.4975
UBe₁₃,UBe13,Bulk,,,SC,heavy-fermion,,,,,,,,,,,,10.1103/PhysRevLett.66.484
UBe13,UBe13,Bulk,,,SC,Heavy-fermion,,,,,,,,,,,,10.1103/PhysRevB.41.10972
Uranium Beryllium 13,UBe13,Bulk,,,SC,Heavy-fermion,,,,,,,,,,,,10.1103/PhysRevB.51.16310
UBe13,UBe13,Bulk,,,SC,Heavy fermion/Type-II,0.957 K,0-20 kbar,Cubic,,,,,,,"Variable with pressure and temperature, ~12 T at low temperatures",True,10.1103/PhysRevLett.82.169
UBe13,UBe13,Bulk,,,SC,Heavy-fermion,,,,,,,,,,,,10.1103/PhysRevB.53.6591
UBe13,UBe13,Bulk,,,SC,Heavy Fermion,,,,,,,,,,,,10.1103/PhysRevB.66.020504
UBe13,UBe13,Bulk,,,SC,Type-II,,,,,,,,,,,,10.1103/PhysRevB.50.15978
UBe13,UBe13,Bulk,,,SC,Heavy-fermion/unconventional,,,Cubic,,,,,,,,,10.1103/PhysRevB.30.4000
UBe13,UBe13,Bulk,,,SC,Heavy-electron/p-wave,,,Cubic,,Oh,,,,,dHc2/dT = -440 kOe/K,,10.1103/PhysRevB.31.7114
UBe13,UBe13,,,,SC,Heavy-fermion,,,,,,,,,,,,10.1103/PhysRevLett.70.501
UBe13,UBe13,,,,SC,,,,,,,,,,,,,10.1103/PhysRevLett.51.312
UBe13,UBe13,Bulk,,,SC,Heavy-fermion,,,Cubic,,,,,,,,,10.1103/PhysRevB.32.3334
UBe13,UBe13,,,,NSC,,,,,,,,,,,,,10.1103/PhysRevB.58.3186
UBe₁₃,UBe13,Bulk,,,SC,High-Tc,,,,,,,,,,,,10.1103/PhysRevLett.52.1551
UBe13,UBe13,Bulk,,,SC,unconventional,,,Cubic,,,,,,,,,10.1103/PhysRevB.53.12395
UBe₁₃,UBe13,Bulk,,,SC,Heavy-fermion,,,,,,,,,,,,10.1103/PhysRevLett.58.266
Uranium Beryllium,UBe13,Bulk,,,SC,,,,,,,,,,,,,10.1103/PhysRevB.35.4669
UBe13,UBe13,Bulk,,,SC,Heavy-fermion,,,,,,,,,,,,10.1103/PhysRevB.32.7579
UBe13,UBe13,Bulk,,,SC,Heavy fermion,0.9 K,,,,,,,,,,True,10.1103/PhysRevB.62.13919
UBe13,UBe13,Bulk,,,SC,Heavy-fermion,0.86 K,,,,,,,,,,True,10.1103/PhysRevLett.56.2513
UBe13,UBe13,Bulk,,,SC,Heavy-fermion,0.905 K,0-152 kbar,,,,,,,,,True,10.1103/PhysRevB.42.6062
UBe13,UBe13,Bulk,,,SC,Heavy-fermion,,,,,,,,,,,,10.1103/PhysRevB.35.155
UBe13,UBe13,Bulk,,,SC,Heavy-fermion,,,,,,,,,,,,10.1103/PhysRevB.34.8107
UBe13,UBe13,Bulk,,,SC,Heavy-fermion,0.94 K,ambient pressure,Cubic,,,,,,,,True,10.1103/PhysRevB.48.16417
UBe13,UBe13,Bulk,,,SC,Heavy-fermion,0.97 K,ambient pressure,Cubic,,,,,,,,True,10.1103/PhysRevB.48.16417
UBe13,UBe13,Bulk,,,SC,Heavy-fermion,0.89 K,ambient pressure,Cubic,,,,,,,,True,10.1103/PhysRevB.48.16417
UBe13,UBe13,Bulk,,,SC,Heavy-fermion/unconventional,,,cubic,,,,,,,Hc2 mentioned but value not specified,True,10.1103/PhysRevB.34.4382
UBe13,UBe13,Bulk,,,SC,Type-II/Heavy-fermion,0.871 K,,,,,,,,4.4 mT,10 T,True,10.1103/PhysRevB.33.3168
UBe13,UBe13,Bulk,,,SC,Heavy-fermion,,,,,,,,,,,,10.1103/PhysRevB.30.444
UBe13,UBe13,Bulk,,,SC,Heavy-fermion,,,,,,,,,,,,10.1103/PhysRevB.45.12959
UBe13,UBe13,,,,SC,Heavy-fermion,,,,,,,,,,,,10.1103/PhysRevB.46.8671
Uranium Beryllium 13,UBe13,Bulk,,,SC,heavy-fermion,,,,,,,,,,,,10.1103/PhysRevB.62.4124
UBe13,UBe13,Bulk,,,SC,Heavy fermion,,,,,,,,,,,,10.1103/PhysRevLett.86.4664
UBe13,UBe13,Bulk,,,SC,Heavy-Fermion,0.9 K,,,,,,,,,,,10.1103/PhysRevB.41.1894
UBe13,UBe13,Bulk,,,SC,Heavy-electron,,,,,,,,,,,,10.1103/PhysRevB.35.1452
UBe₁₃,UBe13,Bulk,,,SC,Heavy fermion,,,,,,,,,,,,10.1103/PhysRevB.31.1647
UBe₁₃,UBe13,Bulk,,,SC,unconventional/heavy-fermion,,,,,,,,,,,,10.1103/PhysRevB.62.14393
UBe13,UBe13,Bulk,,,SC,Heavy-fermion,,,,,,,,,,,,10.1103/PhysRevLett.58.1986
UBe13,UBe13,Bulk,,,SC,Heavy-fermion,,,,,,,,,,,,10.1103/PhysRevB.36.1987
UBe13,UBe13,Bulk,,,SC,Type-II,0.9 K,,Cubic,,,,,,,100 kOe,True,10.1103/PhysRevB.33.126
UBe13,UBe13,Bulk,,,SC,Heavy-fermion,0.9 K,,Cubic,,,,,,,,True,10.1103/PhysRevLett.55.2479
UBe13,UBe13,Bulk,,,SC,Heavy-fermion,0.1-1 K,,,,,,,,,,,10.1103/PhysRevB.30.1549
UBe13,UBe13,Bulk,,,SC,Heavy-fermion,"0.87 K (higher transition), 0.55 K (lower transition)",,,,,,,,mentioned but no specific values given,mentioned but no specific values given,,10.1103/PhysRevB.38.9187
UBe13,UBe13,Bulk,,,SC,Heavy-fermion,~1 K,,,,,,,,,,,10.1103/PhysRevB.41.4017
UBe13,UBe13,Bulk,,,SC,Heavy-fermion,0.9 K,,Cubic,,,,,,,,,10.1103/PhysRevB.39.2200
UBe₁₃,UBe13,,,,SC,Heavy-fermion,,,,,,,,,,,,10.1103/PhysRevLett.54.2541
UBe13,UBe13,,,,SC,Heavy-fermion,,,,,,,,,,,,10.1103/PhysRevLett.58.1224
UBe13,UBe13,Bulk,,,SC,Type-II,0.9 K,,,,,,,,,,True,10.1103/PhysRevLett.52.1915
UBe13,UBe13,Bulk,,,SC,Heavy-fermion/triplet,0.86 K,,,,,,,,,,True,10.1103/PhysRevLett.57.238
UBe13,UBe13,Bulk,,,SC,High-Tc,,,,,,,,,,,,10.1103/PhysRevB.31.1329
UBe13,UBe13,,,,SC,heavy-fermion,,,,,,,,,,,,10.1103/PhysRevLett.62.1411
UBe13,UBe13,Bulk,,,SC,,,,,,,,,,,,,10.1103/PhysRevB.65.144517
UBe13,UBe13,Bulk,,,SC,Heavy-fermion,,,,,,,,,,,,10.1103/PhysRevB.33.3556
UBe13,UBe13,Bulk,,,SC,Heavy-fermion,,,,,,,,,,,,10.1103/PhysRevLett.52.469
UBe13,UBe13,Bulk,,,SC,Heavy-fermion,,,,,,,,,,,,10.1103/PhysRevB.42.1018
UBe13,UBe13,Bulk,,,SC,,,,,,,,,,,,,10.1103/PhysRevB.56.5518
UBe13,UBe13,Bulk,,,SC,Heavy fermion,,,,,,,,,,,,10.1103/PhysRevLett.74.1653
UBe13,UBe13,Bulk,,,SC,Heavy fermion,,,,,,,,,,,,10.1103/PhysRevB.58.8793
UBe13,UBe13,Bulk,,,SC,Heavy-fermion/p-wave,1.03 K,,Cubic,,,,,,,91 kOe/K slope,True,10.1103/PhysRevB.36.168
UBe13,UBe13,Bulk,,,SC,Heavy-fermion,,ambient pressure,,,,,,,,,,10.1103/PhysRevB.56.699
UBe13,UBe13,Bulk,,,SC,,,,,,,,,,,,,10.1103/PhysRevB.40.6919
UBe13,UBe13,Bulk,,,SC,Heavy-fermion,0.85 K,,,,,10.254 Å,,,,,,10.1103/PhysRevB.30.1249
UBe13,UBe13,Bulk,,,SC,Heavy-fermion,,,,,,,,,,Variable with temperature,,10.1103/PhysRevB.36.7155
Uranium Beryllium,UBe13,Bulk,,,SC,Heavy-fermion,,,,,,,,,,,,10.1103/PhysRevB.66.134528
UBe13,UBe13,Bulk,,,SC,Heavy-fermion/unconventional,,,,,,,,,,,,10.1103/PhysRevLett.87.057002
UBe13,UBe13,Bulk,,,SC,Heavy fermion,,,,,,,,,,,,10.1103/PhysRevB.53.R2995
UBe13,UBe13,,,,SC,Heavy-fermion,,,,,,,,,,,,10.1103/PhysRevB.42.8630
UBe13,UBe13,Bulk,,,SC,,,,,,,,,,,,,10.1103/PhysRevB.42.2569
UBe13,UBe13,,,,SC,Heavy-fermion,,,,,,,,,,,,10.1103/PhysRevB.35.8873
UBe13,UBe13,,,,SC,Heavy fermion,,,Cubic,,,,,,,,,10.1103/PhysRevB.64.220503
UBe13,UBe13,Bulk,,,SC,Heavy-fermion,,,,,,10.025 Å,,,,,True,10.1103/PhysRevB.49.658
UBe13,UBe13,Bulk,,,SC,Heavy-electron,,,,,,,,,,,False,10.1103/PhysRevB.32.499
Uranium Beryllium,UBe13,Bulk,,,SC,Type-II,,,,,,,,,,,,10.1103/PhysRevB.62.5904
UBe13,UBe13,,,,SC,Heavy fermion superconductor,,,,,,,,,,,,10.1103/PhysRevB.65.100506
UBe13,UBe13,,,,SC,Heavy-fermion,,,,,,,,,,,,10.1103/PhysRevLett.63.453
Uranium beryllium,UBe13,Bulk,,,SC,Heavy-fermion,,,Cubic,,Oh,,,,,,,10.1103/PhysRevB.32.2935
UBe₁₃,UBe13,,,,SC,Heavy-fermion,,,,,,,,,,,,10.1103/PhysRevB.35.43
UBe13,UBe13,Bulk,,,SC,Heavy-fermion,0.9 K,,Cubic,,,,,,,"6.4 T at 0.38 K (single crystal), 7.7 T at 0.35 K (polycrystal)",True,10.1103/PhysRevB.45.10544
UBe13,UBe13,Bulk,,,SC,Heavy-fermion,,,,,,,,,,,,10.1103/PhysRevB.59.1432
Uranium Beryllium,UBe13,,,,SC,,,,,,,,,,,,,10.1103/PhysRevB.64.180503
UBe13,UBe13,Bulk,,,SC,Type-II/unconventional/heavy-electron,0.91 K,,Cubic,,,,,,,Bc2 (referenced but specific value not given),True,10.1103/PhysRevB.63.100505
UBe13,UBe13,Bulk,,,SC,unconventional,,,,,,,,,,,True,10.1103/PhysRevB.44.7081
UBe13,UBe13,Bulk,,,SC,Type-II,,,Cubic,,,,,,,,,10.1103/PhysRevB.38.2466
UBe13,UBe13,Bulk,,,SC,Heavy-fermion,,,,,,,,,,,True,10.1103/PhysRevLett.57.2575
UBe13,UBe13,Bulk,,,SC,,941 mK,,Cubic,,,10.2564 Å,10.2564 Å,10.2564 Å,,,True,10.1103/PhysRevB.58.15153
UBe13,UBe13,Bulk,,,SC,Heavy-fermion,,,Cubic,,,,,,,,,10.1103/PhysRevB.34.7716
UBe13,UBe13,,,,SC,Heavy-fermion,~1 K,,,,,,,,,,,10.1103/PhysRevB.40.11284
UBe13,UBe13,,,,SC,Heavy-fermion,,,,,,,,,,,,10.1103/PhysRevLett.72.2278
UBe13,UBe13,Bulk,,,SC,unconventional/heavy-fermion,,,,,,,,,,,,10.1103/PhysRevB.46.9274
UBe₁₃,UBe13,Bulk,,,SC,Heavy-fermion,,,,,,,,,,,,10.1103/PhysRevB.47.1203
UBe13,UBe13,Bulk,,,SC,Heavy-fermion,,,Cubic,,,,,,,,,10.1103/PhysRevLett.59.1240
UBe13,UBe13,Bulk,,,SC,,,,,,,,,,,,,10.1103/PhysRevB.39.278
Uranium Beryllium,UBe13,,,,SC,,,,,,,,,,,,,10.1103/PhysRevLett.85.5412
Uranium Beryllium,UBe13,Bulk,,,SC,High-Tc,,,,,,,,,,,,10.1103/PhysRevB.39.6431
UBe13,UBe13,Bulk,,,SC,Heavy-fermion,0.8 K,,Cubic,,,,,,,,True,10.1103/PhysRevLett.64.1975
UBe13,UBe13,,,,SC,Heavy-fermion,,,,,,,,,,,,10.1103/PhysRevB.49.4376
UBe13,UBe13,Bulk,,,SC,Type-II,,,,,,,,,,,True,10.1103/PhysRevLett.66.2665
UBe₁₃,UBe13,Bulk,,,SC,Heavy-fermion,0.8 K,,,,,,,,,-440 kOe/K (initial slope dHc2/dT),,10.1103/PhysRevLett.53.1829
UBe13,UBe13,,,,SC,,,,,,,,,,,,,10.1103/PhysRevLett.53.1009
UBe13,UBe13,Bulk,,,SC,Heavy-fermion,860±24 mK,,,,,,,,,,True,10.1103/PhysRevB.49.1540
UBe13,UBe13,Bulk,,,SC,Heavy-fermion,919±10 mK,,,,,,,,,,True,10.1103/PhysRevB.49.1540
UBe13,UBe13,Bulk,,,SC,,,,,,,,,,,,,10.1103/PhysRevB.38.4660
UBe13,UBe13,,,,SC,Heavy-electron,,,,,,,,,,,,10.1103/PhysRevLett.58.1467
UBe13,UBe13,Bulk,,,SC,Heavy-fermion,0.94 K,,Cubic,,,,,,,140 kOe,,10.1103/PhysRevLett.76.1292
UBe13,UBe13,Bulk,,,SC,unconventional,,,Cubic,,,,,,,,,10.1103/PhysRevB.36.5186
UBe13,UBe13,Bulk,,,SC,Heavy-fermion,,,,,,,,,,,,10.1103/PhysRevB.64.224515
UBe13,UBe13,Bulk,,,SC,Heavy-fermion/unconventional,,,,,,,,,,,,10.1103/PhysRevB.49.15901
UBe13,UBe13,Bulk,,,SC,Heavy-fermion,,,,,,,,,,,,10.1103/PhysRevLett.60.2206
UBe13,UBe13,Bulk,,,SC,Type-II,,,,,,,,,,,,10.1103/PhysRevB.36.2386
UBe₁₃,UBe13,Bulk,,,SC,Heavy-fermion,,,,,,,,,,,,10.1103/PhysRevB.32.3010
UBe13,UBe13,Bulk,,,SC,Heavy Fermion,,,,,,,,,,,,10.1103/PhysRevLett.78.3729
UBe13,UBe13,,,,SC,Heavy-Tc,,,,,,,,,,,,10.1103/PhysRevB.39.151
UBe13,UBe13,Bulk,,,SC,Heavy-fermion,,,,,,,,,,,,10.1103/PhysRevB.32.7575
UBe13,UBe13,Bulk,,,SC,,,,,,,,,,,,,10.1103/PhysRevB.47.519
UBe13,UBe13,Bulk,,,SC,unconventional/heavy-fermion,,,,,,,,,,,,10.1103/PhysRevLett.69.1447
UBe₁₃,UBe13,Bulk,,,SC,Heavy fermion,,,,,,,,,,,,10.1103/PhysRevLett.54.2445
UBe13,UBe13,Bulk,,,SC,Heavy-fermion,,,,,,,,,,,,10.1103/PhysRevB.64.134524
UBe13,UBe13,Bulk,,,SC,unconventional/heavy-fermion,0.905 K,,Cubic,,,,,,,,True,10.1103/PhysRevLett.84.5616
UBe13,UBe13,Bulk,,,SC,Heavy-fermion,0.813 K,,Cubic,,,,,,,"13.0 T at 0 K (polycrystalline), 7.8 T at 0 K (single crystal)",True,10.1103/PhysRevB.38.2934
UBe13,UBe13,Bulk,,,SC,Heavy-fermion,,,,,,,,,,,,10.1103/PhysRevLett.54.1317
UBe13,UBe13,Bulk,,,SC,Heavy-fermion,,,Cubic,,,,,,,mentioned but specific values NA,,10.1103/PhysRevB.34.3487
UBe13,UBe13,Bulk,,,SC,heavy fermion,,,,,,,,,,,,10.1103/PhysRevLett.75.3938
UBe13,UBe13,Bulk,,,SC,Heavy-fermion,,,,,,,,,,,,10.1103/PhysRevB.32.7646
UBe13,UBe13,Bulk,,,SC,Heavy-fermion,,,,,,,,,,,,10.1103/PhysRevB.37.83
UBe13,UBe13,Bulk,,,SC,Heavy-fermion,0.905 K,1 bar to 8 kbar,Cubic,,,,,,,,True,10.1103/PhysRevB.48.10395
UBe13,UBe13,Bulk,,,SC,Heavy-fermion,,,,,,,,,,,,10.1103/PhysRevB.46.3676
UBe13,UBe13,Bulk,,,SC,,,,,,,,,,,,,10.1103/PhysRevB.50.9948
UBe13,UBe13,Bulk,,,SC,Heavy-electron,,,Cubic,,,,,,,,,10.1103/PhysRevB.44.10270
UBe13,UBe13,Bulk,,,SC,unconventional/heavy-fermion,,,,,,,,,,,,10.1103/PhysRevB.43.10555
UBe13,UBe13,Bulk,,,SC,Heavy-Tc,0.97 K,,,,,10.256 Å,,,,,True,10.1103/PhysRevB.41.11073
UBe13,UBe13,Bulk,,,SC,Heavy-fermion,,,,,,,,,,,True,10.1103/PhysRevLett.55.2719
UBe13,UBe13,Bulk,,,SC,Heavy-fermion,,,,,,,,,,,,10.1103/PhysRevB.31.3172
UBe13,UBe13,,,,SC,,,,,,,,,,,,,10.1103/PhysRevLett.66.516
UBe13,UBe13,Bulk,,,SC,Heavy-fermion,,,,,,,,,,,,10.1103/PhysRevB.52.4446
UBe₁₃,UBe13,Bulk,,,SC,Heavy-fermion,0.72 K,,,,,,,,,,True,10.1103/PhysRevB.40.229
UBe13,UBe13,Bulk,,,SC,Heavy-fermion,,,,,,,,,,,,10.1103/PhysRevB.57.15191
UBe13,UBe13,,,,SC,Heavy-fermion,,,,,,,,,,,,10.1103/PhysRevLett.57.1072
UBe13,UBe13,Bulk,,,SC,Heavy-fermion,,room pressure,,,,,,,,,,10.1103/PhysRevB.49.8955
UBe13,UBe13,Bulk,,,SC,Heavy-fermion,,,,,,,,,,,,10.1103/PhysRevB.33.602
UBe13,UBe13,,,,SC,Heavy-fermion,,,,,,,,,,,,10.1103/PhysRevB.30.2986
UBe13,UBe13,Bulk,,,SC,,,,,,,,,,,,,10.1103/PhysRevB.34.1948
UBe13,UBe13,Bulk,,,SC,Heavy-fermion,0.86 ± 0.02 K,,,,,,,,,70 kOe at T = 0.3 K,True,10.1103/PhysRevB.39.11345
UBe₁₃,UBe13,,,,SC,Heavy-fermion,,,,,,,,,,,,10.1103/PhysRevB.46.5826
UBe₁₃,UBe13,,,,SC,Heavy-fermion,,,,,,,,,,,,10.1103/PhysRevB.51.12665
UBe13,UBe13,Bulk,,,SC,Heavy-fermion,,,,,,,,,,,,10.1103/PhysRevB.36.2429
UBe13,UBe13,Bulk,,,SC,Heavy-electron,< 1 K,0-12 kbar,,,,,,,,Large initial slope mentioned,True,10.1103/PhysRevLett.57.1619
UBe13,UBe13,Bulk,,,SC,Heavy-fermion,,,,,,,,,,,,10.1103/PhysRevB.39.4726
UBe13,UBe13,Bulk,,,SC,Heavy-fermion,,,,,,,,,,,,10.1103/PhysRevB.33.7503
UBe13,UBe13,Bulk,,,SC,Heavy-fermion/unconventional,0.94 K,,,,,,,,,,True,10.1103/PhysRevB.60.3076
UBe13,UBe13,,,,SC,,1 K,,,,,,,,,,,10.1103/PhysRevB.54.R3788
UBe13,UBe13,Bulk,,,SC,Heavy-fermion,,,,,,,,,,,,10.1103/PhysRevLett.60.623
UBe13,UBe13,Bulk,,,SC,Heavy-fermion,,,,,,,,,,,,10.1103/PhysRevB.50.6904
UBe₁₃,UBe13,Bulk,,,SC,Heavy-fermion,,,,,,,,,,,,10.1103/PhysRevB.37.3782
UBe13,UBe13,Bulk,,,SC,Heavy-fermion,,,Cubic,,,,,,,,,10.1103/PhysRevB.38.2345
UBe13,UBe13,Bulk,,,SC,Heavy-fermion,,,,,,,,,,,,10.1103/PhysRevB.41.11214
UBe13,UBe13,Bulk,,,SC,,0.9 K,,,,,,,,,,TRUE,Handbook of SC
UBe13,UBe13,Bulk,,,SC,heavy fermion,0.9 K,,,,,,,,,6 T,TRUE,Handbook of SC
UBe13,UBe13,Bulk,,,SC,,1.0 K,,Cubic,NaZn13,Fm3̄c,,,,,,TRUE,Handbook of SC
UBe_13,UBe13,Bulk,,,SC,Heavy-fermion,0.85 K,,,,,,,,,,TRUE,Handbook of SC
Uranium Beryllium,UBe13,,,,SC,,,,,,,,,,,,,10.1103/PhysRevB.74.012501
UBe13,UBe13,Bulk,,,SC,Type-II/heavy-fermion,,,,,,,,,,9 T,,10.1103/PhysRevB.84.012503
UBe13,UBe13,,,,Heavy Fermion,,,,,,,,,,,,FALSE,10.1103/PhysRevB.109.075165
UBe13,UBe13,Bulk,,,SC,,,,,,,,,,,,FALSE,10.1103/PhysRevB.96.115145
UBe13,UBe13,,,,SC,Heavy-fermion,,,,,,,,,,,FALSE,10.1103/PhysRevB.111.115134
UBe13,UBe13,,,,SC,Heavy-fermion,,,,,,,,,,,FALSE,10.1103/PhysRevB.102.125114
UBe13,UBe13,Bulk,,,SC,Heavy-fermion,,,,,,,,,,,FALSE,10.1103/PhysRevB.82.035112
Uranium Beryllium13,UBe13,Bulk,,,SC,,,,,,,,,,,,FALSE,10.1103/PhysRevB.84.060512
UBe13,UBe13,Bulk,,,SC,Heavy-fermion,,,,,,,,,,,FALSE,10.1103/PhysRevB.103.125136
Uranium Beryllium,UBe13,,,,SC,Heavy-fermion,,,,,,,,,,,FALSE,10.1103/PhysRevB.106.024520
UBe13,UBe13,Bulk,,,SC,Heavy-fermion,,Ambient,,,,,,,,,FALSE,10.1103/PhysRevB.92.054505
UBe13,UBe13,Bulk,,,SC,Heavy-fermion,,,,,,,,,,,FALSE,10.1103/PhysRevB.77.212502
UBe13,UBe13,Bulk,,,SC,Heavy-fermion/Unconventional,,,Cubic,Face-centered cubic,Fm-3c,,,,,,TRUE,10.1103/PhysRevB.97.134512
UBe13,UBe13,Bulk,,,SC,Heavy-fermion,0.9 K,,,,,,,,,,TRUE,10.1103/PhysRevLett.91.136401
UBe13,UBe13,Bulk,,,SC,Heavy-fermion,0.9 K,,Cubic,,,10.257,10.257,10.257,,,TRUE,10.1016/S0921-4526(98)00948-X
UBe13,UBe13,Bulk,,,SC,Heavy Fermion,770 K,0 T,,,,,,,,,TRUE,10.1016/S0022-3697(02)00477-8
UBe13,UBe13,Bulk,,,SC,Heavy-fermion,0.85 K,,,,,,,,,,FALSE,10.1016/S0304-8853(00)01126-4
UBe13,UBe13,Bulk,,,SC,Unconventional,0.92 K,,,,,10.255,,,,5 T,TRUE,10.1016/j.physb.2022.413792
UBe13,UBe13,Bulk,,,SC,Heavy-Fermion,0.86 K,,FCC,Cubic,Fm3c,,,,,,TRUE,10.1016/j.jmmm.2006.10.271
UBe13,UBe13,Bulk,,,SC,Heavy Fermion,0.9,,,,,,,,,,FALSE,10.1016/S0304-8853(99)00842-2
UBe13,UBe13,Bulk,,,SC,Heavy-fermion,0.85 K,,Cubic,,,,,,,,FALSE,10.1016/j.physc.2023.1354375
UBe13,UBe13,Bulk,,,SC,Unconventional,0.75-0.95 K,0-0.55 GPa,Cubic to Tetragonal under stress,,,,,,,,TRUE,10.1016/S0921-4526(01)01071-7
UBe13,UBe13,Bulk,,,SC,Heavy Fermion,0.85 K,,,,,,,,,,TRUE,10.1016/j.physb.2017.10.115
UBe13,UBe13,Bulk,,,SC,Heavy-Fermion,0.898 K,0 kbar,Cubic,,,,,,,,TRUE,10.1016/S0921-4526(98)00695-4
UBe13,UBe13,Bulk,,,SC,Heavy Fermion,1 K,0 kbar,Cubic,,,,,,,,TRUE,10.1016/S0921-4534(99)00046-5
UBe13,UBe13,Bulk,,,SC,Heavy-fermion,0.94 K,,,,,,,,,,TRUE,10.1016/S0921-4526(99)00801-7
UBe13,UBe13,Bulk,,,SC,Type-II,0.87,0,Cubic,Cubic,,,,,,,TRUE,10.1016/S0921-4526(02)01653-8
UBe13,UBe13,Bulk,,,SC,Heavy-fermion,0.9 K,,Cubic,,,,,,,,TRUE,10.1016/j.physc.2004.02.070
UBe13,UBe13,Bulk,,,SC,Heavy-fermion,0.9 K,,,,,,,,,,TRUE,10.1016/S0921-4526(99)01285-5
UBe13,UBe13,Bulk,,,SC,Unconventional,0.85 K,,Cubic,,Oh6,,,,3 T,8 T,TRUE,10.1016/j.physb.2017.09.036
UBe3,UBe3,Bulk,,,SC,,,,,,,,,,,,,10.1103/PhysRevB.64.235117
UBe₁₃,UBe₁₃,,,,SC,Heavy-fermion,,,,,,,,,,,,10.1103/PhysRevLett.65.3185
UBe₁₃,UBe₁₃,,,,SC,,,,,,,,,,,,,10.1103/PhysRevLett.59.1860
UBe₁₃,UBe₁₃,,,,SC,,,,,,,,,,,,,10.1103/PhysRevB.39.4788
UBe₁₃,UBe₁₃,Bulk,,,SC,Type-II,,,,,,,,,,,,10.1103/PhysRevB.63.052506
UBe₁₃,UBe₁₃,,,,SC,,,,,,,,,,,,,10.1103/PhysRevB.42.8019
UBe₁₃ (heavy fermion),UBe₁₃,Bulk,,,SC,Type-II,0.9 K,,,,,,,,,6.0 T,TRUE,Handbook of SC
UBe₁₃,UBe₁₃,Bulk,,,SC,Type-II,0.9 K,,,,,,,,,6 T,TRUE,Handbook of SC
UBe₁₃,UBe₁₃,Bulk,,,SC,Heavy electron,0.88 K,,,,,,,,,≈ 10 T,TRUE,Handbook of SC
UBe₁₃,UBe₁₃,Bulk,,,SC,Heavy Electron,0.9 K,,,,,,,,,,TRUE,Handbook of SC
UBe₁₃,UBe₁₃,Bulk,,,SC,Heavy fermion,0.80 K,,,,,,,,,,TRUE,Handbook of SC
UBe₁₃,UBe₁₃,Bulk,,,SC,,0.96 K,,Cubic,NaZn₁₃ type,Fm3̄c,10.268 Å,10.268 Å,10.268 Å,,,TRUE,Handbook of SC
UBe₁₃,UBe₁₃,Bulk,,,SC,Heavy fermion,0.88 K,,,,,,,,,,TRUE,Handbook of SC
UC,UC,,,,SC,,,,Cubic,rock-salt,,,,,,,,10.1103/PhysRevB.28.977
Uranium Carbide,UC,Bulk,,,SC,,,,,,,,,,,,,10.1103/PhysRevLett.29.353
UC,UC,Bulk,,,NSC,,,,,,,,,,,,,10.1103/PhysRev.168.464
UCd11,UCd11,Bulk,,,NSC,,<0.01 K,,,,,,,,,,,10.1103/PhysRevB.41.1894
UCd₁₁ Hvy ferm,UCd₁₁,Bulk,,,SC,Type-II,5 K,,,,,,,,,,TRUE,Handbook of SC
UCo,UCo,,,,SC,,,,,,,,,,,,,10.1103/PhysRevLett.51.312
UCo,UCo,Bulk,,,SC,,1.7 K,,,distorted CsCl,,,,,,,,10.1103/PhysRev.168.464
UCoAl,UCoAl,Bulk,,,NSC,,,ambient,Hexagonal,,P-62m,,,,,,TRUE,10.1103/PhysRevMaterials.8.094415
UCoAl,UCoAl,Bulk,,,SC,,,,,,,,,,,,FALSE,10.1103/PhysRevB.103.125136
UCoGa5,UCoGa5,,,,NSC,,,,,,,,,,,,,10.1103/PhysRevB.70.104512
UCoGa5,UCoGa5,Bulk,,,NSC,,0 K,,,,,,,,,,,10.1103/PhysRevLett.108.017001
UCoGa5,UCoGa5,Bulk,,,NSC,,,,Tetragonal,HoCoGa5-type,,,,,,,FALSE,10.1103/PhysRevLett.90.207007
UCoGa5,UCoGa5,Bulk,,,Paramagnet,,nonsuperconducting,,Tetragonal,HoCoGa5-type,P4/mmm,4.234,4.234,6.723,,,FALSE,10.1103/PhysRevB.70.104504
UCoGe,UCoGe,Bulk,,,SC,,,,,,,,,,,,FALSE,10.1103/PhysRevB.89.064420
UCoGe,UCoGe,Bulk,,,SC,spin-triplet,,,,,,,,,,,FALSE,10.1103/PhysRevB.106.L100504
UCoGe,UCoGe,,,,SC,Unconventional,,,,,,,,,,,FALSE,10.1103/PhysRevB.96.054519
UCoGe,UCoGe,Bulk,,,"SC,FM",,,,,,,,,,,,FALSE,10.1103/PhysRevB.92.060510
UCoGe,UCoGe,Bulk,,,"SC,FM",,,,,,,,,,,,FALSE,10.1103/PhysRevLett.117.046401
UCoGe,UCoGe,,,,SC,,,,,,,,,,,,FALSE,10.1103/PhysRevB.84.054524
UCoGe,UCoGe,Bulk,,,"SC,FM",Type-II,,"variable, see phase diagram",,,,,,,,very high,,10.1103/PhysRevB.95.104501
UCoGe,UCoGe,Bulk,,,SC,Type-II,0.5 K,variable up to and above a critical pressure p_c,Orthorhombic,,,,,,,,,10.1103/PhysRevB.93.134516
UCoGe,UCoGe,,,,ferromagnetic superconductor,ferromagnetic superconductor,,,,,,,,,,,"Scanning SQUID microscopy, magnetization measurements",10.1103/PhysRevB.89.094524
UCoGe,UCoGe,,,,"FM, SC",,,,Orthorhombic,,,,,,,,FALSE,10.1103/PhysRevB.93.155120
UCoGe,UCoGe,Bulk,,,"SC,FM",Spin-triplet,0.57 K,ambient,,,,,,,,0.5 T (for H // c axis),TRUE,10.1103/PhysRevB.88.085127
UCoGe,UCoGe,Bulk,,,SC,spin-triplet ferromagnetic superconductor,below 1 K,,,,,,,,,,FALSE,10.1103/PhysRevB.99.205106
UCoGe,UCoGe,Bulk,,,"SC,FM",,0.7 K,ambient pressure,,,,,,,,,FALSE,10.1103/PhysRevB.89.104518
UCoGe,UCoGe,Bulk,,,SC,,0.8 K,ambient,Orthorhombic,TiNiSi-type,Pnma,,,,,,FALSE,10.1103/PhysRevB.91.174514
UCoGe,UCoGe,Bulk,,,"SC,FM",unconventional,0.7 K,ambient pressure,Orthorhombic,TiNiSi-type,,,,,,,,10.1103/PhysRevB.89.115135
UCoGe,UCoGe,Bulk,,,SC,ferromagnetic superconductor,,,Orthorhombic,,,,,,,,FALSE,10.1103/PhysRevMaterials.8.094415
UCoGe,UCoGe,Bulk,,,SC,"Type-II, p-wave, multigap",0.5 K,ambient pressure,Orthorhombic,,,,,,,"1 T (H // c), 50 T (H // b)",TRUE,10.1103/PhysRevB.90.180501
UCoGe,UCoGe,Bulk,,,"SC,FM",Unconventional/Spin-triplet/Type-II,0.5 K,ambient,Orthorhombic,TiNiSi-type,Pnma,,,,,"17 T (B // b, T->0 K); 0.2 T (B // c, T=0.27 K)",TRUE,10.1103/PhysRevB.89.214512
UCoGe,UCoGe,Bulk,,,SC,,,,,,,,,,,large,,10.1103/PhysRevLett.123.217002
UCoGe,UCoGe,Bulk,,,"SC,FM",,0.8 K,ambient,Orthorhombic,TiNiSi-type,Pnma,,,,,,TRUE,10.1103/PhysRevB.91.174503
UCoGe,UCoGe,Bulk,,,"SC, FM",Type-II,"0.70 K (onset), 0.57 K (midpoint)",ambient pressure,,,,,,,,"0.5 T (along c axis), >10 T (along a and b axes)",TRUE,10.1103/PhysRevLett.108.066403
UCoGe,UCoGe,Bulk,,,"SC, FM",,,,,,,,,,,,TRUE,10.1103/PhysRevB.99.064504
UCoGe,UCoGe,Bulk,,,SC,Type-II,,ambient pressure,,,,,,,,,FALSE,10.1103/PhysRevB.87.064501
UCoGe,UCoGe,Bulk,,,SC,,,ambient,,,,,,,,,FALSE,10.1103/PhysRevLett.121.237001
UCoGe,UCoGe,Bulk,,,SC,,,,,,,,,,,,FALSE,10.1103/PhysRevB.103.125136
UCoGe,UCoGe,Bulk,,,SC,,,,,,,,,,,,FALSE,10.1103/PhysRevB.105.024521
UCoGe,UCoGe,Bulk,,,"SC,FM",Unconventional/Spin-triplet/Type-II,0.6 K,0 GPa,Orthorhombic,TiNiSi-type,Pnma,,,,,5 T (for B||a at T->0),TRUE,10.1103/PhysRevLett.103.097003
"UCoGe (high pressure, paramagnetic phase)",UCoGe,Bulk,,,"SC,NM",Unconventional/Spin-triplet/Type-II,"Decreases from ~0.6 K at 1.4 GPa, persists up to 2.18 GPa",~1.4 - 2.18 GPa,Orthorhombic,TiNiSi-type,Pnma,,,,,"Remains large, estimated as 15 T for B||a at T->0 near pc=1.4 GPa",TRUE,10.1103/PhysRevLett.103.097003
UCoGe,UCoGe,Bulk,,,SC,FM/Heavy-fermion,,,,,,,,,,,FALSE,10.1103/PhysRevB.105.L220403
UCoGe,UCoGe,Bulk,,,"SC,FM",Type-II,0.45 K,ambient pressure,Orthorhombic,TiNiSi-type,Pnma,,,,3 G (along c axis),exceeds Pauli limit (exact value NA),TRUE,10.1103/PhysRevB.90.184501
UCoGe,UCoGe,,,,SC,Spin-triplet,,,,,,,,,,,FALSE,10.1103/PhysRevLett.114.127001
UCoGe,UCoGe,,,,SC,Heavy-fermion,,,,,,,,,,,FALSE,10.1103/PhysRevB.111.045162
UCoGe,UCoGe,Bulk,,,SC,"ferromagnetic, triplet",,,,,,,,,,,FALSE,10.1103/PhysRevB.93.014510
UCoGe,UCoGe,Bulk,,,"SC,FM",Type-II,0.6 K,ambient,Orthorhombic,TiNiSi-type,Pnma,6.864,4.196,7.261,,,TRUE,10.1103/PhysRevB.77.140506
UCoGe,UCoGe,Bulk,,,SC,Type-II,0.8 K,ambient pressure,Orthorhombic,,,,,,few gauss,,TRUE,10.1103/PhysRevB.103.L180501
UCoGe,UCoGe,Bulk,,,"SC,FM",,0.53 K,Ambient,Orthorhombic,TiNiSi-type,Pnma,,,,,"0.5 T (B||c), 16 T (B||b), 25 T (B||a)",TRUE,10.1103/PhysRevB.95.115151
UCoGe,UCoGe,Bulk,,,"SC,FM",Type-II,0.55 K,ambient pressure,Orthorhombic,TiNiSi-type,Pnma,,,,,"Hc2^c ~ 0.6 T (for H // c), Hc2^b > 14.5 T (for H // b)",TRUE,10.1103/PhysRevB.106.035152
UCoGe,UCoGe,Bulk,,,SC,Type-II,"0.46 K (ambient pressure), 0.60 K (1.09 GPa)","ambient pressure, 1.09 GPa",Orthorhombic,,Pnma,,,,,~15 T,TRUE,10.1103/PhysRevB.100.035203
UCoGe,UCoGe,Bulk,,,SC,ferromagnetic superconductor,"0.6 K (at p=0), up to 0.8 K (at 0.8 GPa), vanishes around 4.5 GPa",0-10.5 GPa,Orthorhombic,TiNiSi-type,,,,,,Hc2^b: ~25 T (at 0 GPa) to 7 T (at 2.28 GPa); Hc2^c: ~1 T (at 0 GPa),TRUE,10.1103/PhysRevB.94.125110
UCoGe,UCoGe,Bulk,,,"SC,FM",unconventional/ferromagnetic,0.64-0.87 K,0 GPa,,,,,,,,"0.6 T (H // c), >20 T (H // b)",TRUE,10.1103/PhysRevB.104.144505
Uranium Cobalt Germanide,UCoGe,Bulk,,,"SC,FM",,,,,,,,,,,,FALSE,10.1103/PhysRevB.83.140501
UCoGe,UCoGe,Bulk,,,SC,,,,,,,,,,,,FALSE,10.1103/PhysRevB.97.224519
UCoGe,UCoGe,Bulk,,,"SC,FM","Type-II, heavy-fermion",0.5 K,0 GPa,Orthorhombic,,,,,,,"0.5 T (c-axis), up to 25 T (b-axis, S-shaped Hc2)",TRUE,10.1103/PhysRevB.104.014514
UCoGe,UCoGe,,,,SC,Ferromagnetic Superconductor,,,Orthorhombic,,,,,,,,FALSE,10.1103/PhysRevB.100.134502
UCoGe,UCoGe,,,,SC,,0.55 K,,Orthorhombic,,,,,,,extremely high; upturn at 5 T (b-axis),,10.1103/PhysRevB.90.064506
UCoGe,UCoGe,,,,SC,Weyl superconductor,,,,,,,,,,,,10.1103/PhysRevB.99.024513
UCoGe,UCoGe,,,,"SC,FM",,,ambient pressure,Orthorhombic,TiNiSi-type,Pnma,,,,,,FALSE,10.1103/PhysRevB.95.235147
UCoGe,UCoGe,Bulk,,,"SC,FM",,0.5 K,ambient pressure,Orthorhombic,TiNiSi-type,Pnma,,,,,~1 T,TRUE,10.1103/PhysRevResearch.6.043024
UCoGe,UCoGe,Bulk,,,SC,Ferromagnetic/Unconventional,,,Orthorhombic,Primitive orthorhombic,Pnma,,,,,,TRUE,10.1103/PhysRevB.97.134512
UCoGe,UCoGe,Bulk,,,"FM, SC",Ferromagnetic Superconductor,,,Orthorhombic,TiNiSi-type,Pnma,,,,,"50 T (H_b,crit)",FALSE,10.1103/PhysRevB.95.155138
UCoGe,UCoGe,Bulk,,,SC,Heavy-fermion/Spin-triplet/Type-II,,,,,,,,,,,FALSE,10.1103/PhysRevB.108.144502
UCoGe,UCoGe,,,,SC,p-wave,,,,,,,,,,,FALSE,10.1103/PhysRevB.99.014429
UCoGe,UCoGe,Bulk,,,SC,Type-II,0.65 K,Ambient,Orthorhombic,TiNiSi,Pnma,6.845 Å,4.206 Å,7.222 Å,,,TRUE,10.1016/j.jmmm.2009.03.072
UCoGe,UCoGe,Bulk,,,SC,Type-II,0.65 K,,Orthorhombic,,Pnma,0.6847 nm,0.4208 nm,0.7229 nm,,2.34 T,TRUE,10.1016/j.jmmm.2009.07.079
UCoGe,UCoGe,Bulk,,,SC,Type-II,0.7 K,Ambient,,,,,,,,,FALSE,10.1016/j.physb.2017.10.023
UCoGe,UCoGe,Bulk,,,SC,Type-II,0.8 K,Ambient,Orthorhombic,TiNiSi-type,,,,,,,FALSE,10.1016/j.physb.2008.01.014
UCoGe,UCoGe,Bulk,,,SC,Type-II,0.45 K,Ambient,,,,,,,,,TRUE,10.1016/j.physc.2010.01.029
UCoGe,UCoGe,Bulk,,,SC,Type-II,0.8 K,,,,,,,,,,FALSE,10.1016/j.physc.2014.04.046
UCoGe,UCoGe,Bulk,,,SC,Type-II,0.8,,Orthorhombic,Orthorhombic,Pnma,,,,,23 T,TRUE,10.1016/j.physc.2015.02.026
UCoGe,UCoGe,Bulk,,,SC,Type-II,0.7 K,Ambient,Orthorhombic,Zigzag chain,Pnma,,,,,,TRUE,10.1016/j.crhy.2014.07.004
UCoGe0.80Si0.20,UCoGe0.80Si0.20,Bulk,,,Paramagnetic,,NSC,ambient,Orthorhombic,TiNiSi-type,Pnma,,,,,,TRUE,10.1103/PhysRevB.77.140506
UCoGe0.86Si0.14,UCoGe0.86Si0.14,Bulk,,,Paramagnetic,,NSC,ambient,Orthorhombic,TiNiSi-type,Pnma,,,,,,TRUE,10.1103/PhysRevB.77.140506
UCoGe0.90Si0.10,UCoGe0.90Si0.10,Bulk,,,"SC,FM",Type-II,,ambient,Orthorhombic,TiNiSi-type,Pnma,,,,,,TRUE,10.1103/PhysRevB.77.140506
UCoGe0.94Si0.06,UCoGe0.94Si0.06,Bulk,,,"SC,FM",Type-II,,ambient,Orthorhombic,TiNiSi-type,Pnma,,,,,,TRUE,10.1103/PhysRevB.77.140506
UCoGe0.96Si0.04,UCoGe0.96Si0.04,Bulk,,,"SC,FM",Type-II,,ambient,Orthorhombic,TiNiSi-type,Pnma,,,,,,TRUE,10.1103/PhysRevB.77.140506
UCoGe0.98Si0.02,UCoGe0.98Si0.02,Bulk,,,"SC,FM",Type-II,,ambient,Orthorhombic,TiNiSi-type,Pnma,,,,,,TRUE,10.1103/PhysRevB.77.140506
UCoSi,UCoSi,Bulk,,,Paramagnetic,,NSC,ambient,Orthorhombic,TiNiSi-type,Pnma,6.876,4.108,7.154,,,TRUE,10.1103/PhysRevB.77.140506
UCu4Pd,UCu4Pd,Bulk,,,NSC,,NSC,,,,,,,,,,,10.1103/PhysRevB.78.024413
UCu5,UCu5,Bulk,,,NSC,,,,,related to C15 Laves-phase,,,,,,,,10.1103/PhysRev.168.464
UCu5,UCu5,Bulk,,,NSC,,<0.01 K,,,,,,,,,,,10.1103/PhysRevB.41.1894
UCu5,UCu5,,,,SC,,,,,,,,,,,,,10.1103/PhysRevB.59.6938
UCu₅ (heavy fermion),UCu₅,Bulk,,,SC,Heavy fermion,5 K,,,,,,,,,,TRUE,Handbook of SC
UFe4P12,UFe4P12,Bulk,,,NSC,,,,Cubic,skutterudite,Im-3,,,,,,True,10.1103/PhysRevB.60.11321
UFeGa5,UFeGa5,Bulk,,,NSC,,,,Tetragonal,HoCoGa5-type,,,,,,,FALSE,10.1103/PhysRevLett.90.207007
UGa2Ge2,UGa2Ge2,Bulk,,,SC,,0.87 ± 0.08 K,,Cubic,Cu3Au,Pm-3m,4.218 Å,4.218 Å,4.218 Å,,,True,10.1103/PhysRevB.31.1329
UGa3,UGa3,Bulk,,,NSC,,,,cubic,Cu3Au,,,,,,,,10.1103/PhysRev.168.464
UGa3,UGa3,Bulk,,,NSC,,NSC,,,,,,,,,,TRUE,10.1103/PhysRevB.82.205103
UGe2,UGe2,Bulk,,,SC,Type-II,500 mK,,,,,,,,,,,10.1103/PhysRevLett.87.127003
UGe2,UGe2,Bulk,,,SC,,,,,,,,,,,,,10.1103/PhysRevLett.86.846
