Repository: WyattBunstine/ML_SC_Project

# ML_SC_Project — Chemically and Geometrically Motivated Crystal Graph Neural Networks

This project predicts and screens superconductors from crystal structure. It frames the
problem as a **two-stage hurdle**: first classify whether a material is a superconductor
candidate (SC vs. non-SC), then regress the critical temperature T_c for superconductors.

Two graph-neural-network families are trained and compared:

- a **baseline CGCNN** ([txie-93/cgcnn](https://github.com/txie-93/cgcnn)), and
- an **MPNN** with learned edge features that consumes richer `crystal_graph_v4` graphs
  (this project's contribution).

File: database/superconductor_materials_full.csv (part 169 of 215)
Material_Name,Chemical_Composition,Material_Class,Film_Thickness,Substrate,Material_Type,Superconductor_Type,Superconducting_Transition_Temperature,Pressure,Crystal_Structure,Lattice_Structure,Space_Group,"Lattice_Constant(a)","Lattice_Constant(b)","Lattice_Constant(c)",Lower_Critical_Field,Upper_Critical_Field,Experimental,DOI
UGe₂,UGe2,Bulk,,,SC,Heavy fermion,,Critical pressure pc (specific value not given),,,,,,,,,,10.1103/PhysRevLett.87.167007
UGe₂,UGe2,Bulk,,,SC,Type-II,,,,,,,,,,,,10.1103/PhysRevB.66.024512
UGe2,UGe2,Bulk,,,SC,,,,,,,,,,,,,10.1103/PhysRevLett.87.247004
UGe2,UGe2,Bulk,,,SC,,,,,,,,,,,,,10.1103/PhysRevB.65.092503
UGe2,UGe2,Bulk,,,SC,,below 1 K,limited pressure range,Orthorhombic,ZrGa2 structure,Cmmm,,,,,,,10.1103/PhysRevLett.89.147001
Uranium digermanium,UGe2,,,,SC,ferromagnetic superconductor,,narrow pressure range,,,,,,,,,,10.1103/PhysRevB.65.100511
UGe2,UGe2,Bulk,,,SC,,0.7-0.9 K,10-16 kbar,,,,,,,,,True,10.1103/PhysRevB.65.020510
UGe₂,UGe2,Bulk,,,SC,Type-II,0.8 K,12-13 kbar,Orthorhombic,,Cmmm,,15.04 Å,,,3 T at 300 mK,True,10.1103/PhysRevB.63.144519
UGe₂,UGe2,Bulk,,,SC,,,,,,,,,,,,,10.1103/PhysRevLett.89.057002
UGe2,UGe2,Bulk,,,SC,Heavy-fermion/unconventional,,,,,,,,,,,,10.1103/PhysRevLett.87.057002
UGe2,UGe2,Bulk,,,SC,Type-II,0.8 K,12 kbar,Orthorhombic,,,,,,,Various values depending on field direction and pressure,True,10.1103/PhysRevB.64.220503
UGe2,UGe2,Bulk,,,SC,Type-II,0.8 K,1 GPa,Orthorhombic,,,,,,,,,10.1103/PhysRevLett.86.850
UGe₂,UGe2,,,,SC,,,applied pressure,,,,,,,,,,10.1103/PhysRevLett.87.107001
UGe2,UGe2,Bulk,,,SC,Type-II,,,,,,,,,,,,10.1103/PhysRevB.66.174501
UGe2,UGe2,Bulk,,,SC,Heavy-fermion,,,,,,,,,,,,10.1103/PhysRevB.65.224509
UGe2,UGe2,Bulk,,,SC,Type-II,0.7 K,11.8 kbar,Orthorhombic,,,,,,,,True,10.1103/PhysRevLett.88.237203
UGe2,UGe2,Bulk,,,SC,Type-II,0.6 K,12.1 kbar,Orthorhombic,,,,,,,,True,10.1103/PhysRevLett.88.237203
UGe2,UGe2,,,,SC,,,,,,,,,,,,,10.1103/PhysRevLett.88.027001
UGe2,UGe2,Bulk,,,SC,Type-II,,Variable pressure conditions,,,,,,,,,,10.1103/PhysRevLett.88.207001
UGe2,UGe2,Bulk,,,SC,Type-II,,17.6 kbar,Orthorhombic,,,,,,,,,10.1103/PhysRevB.66.134504
UGe2,UGe2,Bulk,,,SC,Type-II,"Variable with pressure, maximum ~0.8 K","Variable, superconductivity exists between ~9-16 kbar",,,,,,,,Mentioned but specific values not provided,True,10.1103/PhysRevLett.89.147005
UGe2,UGe2,Bulk,,,SC,,,,,,,,,,,,,10.1103/PhysRevB.66.224504
UGe2,UGe2,Bulk,,,SC,,,,,,,,,,,,,10.1103/PhysRevLett.88.187004
UGe₂,UGe2,Bulk,,,SC,,0.8 K,12 kbar,Orthorhombic,ZrGa₂-type,Cmmm,3.997(3) Å,15.039(7) Å,4.087(2) Å,,,True,10.1103/PhysRevB.64.174509
Uranium Germanium,UGe2,Bulk,,,SC,spin-triplet,,under pressure,,,,,,,,,,10.1103/PhysRevLett.84.5387
Uranium Germanium,UGe2,Bulk,,,SC,Heavy fermion,,,,,,,,,,,,10.1103/PhysRevLett.86.2653
Uranium Germanide,UGe2,,,,SC,,,,,,,,,,,,,10.1103/PhysRevB.74.012501
UGe2,UGe2,Bulk,,,SC,Type-II,,High pressure,Orthorhombic,Zigzag uranium chains,,,,,,Anomalous enhancement under high magnetic field,TRUE,10.1103/PhysRevB.89.064420
Uranium Germanide,UGe2,Bulk,,,SC,ferromagnetic/spin-triplet candidate,,,,,,,,,,,,10.1103/PhysRevLett.99.067005
UGe2,UGe2,,,,SC,Unconventional,,,,,,,,,,,FALSE,10.1103/PhysRevB.96.054519
UGe2,UGe2,Bulk,,,"SC,FM",,,,,,,,,,,,FALSE,10.1103/PhysRevB.92.060510
UGe2,UGe2,Bulk,,,"SC,FM",,,,,,,,,,,,FALSE,10.1103/PhysRevLett.117.046401
UGe2,UGe2,,,,SC,,,,,,,,,,,,FALSE,10.1103/PhysRevB.84.054524
UGe2,UGe2,Bulk,,,"SC,FM",,,,,,,,,,,very high,,10.1103/PhysRevB.95.104501
Uranium Germanide,UGe2,Bulk,,,SC,,,,,,,,,,,,TRUE,10.1103/PhysRevB.74.134505
UGe2,UGe2,Bulk,,,SC,,,,,,,,,,,,,10.1103/PhysRevB.93.134516
UGe2,UGe2,,,,ferromagnetic superconductor,ferromagnetic superconductor,,,,,,,,,,,,10.1103/PhysRevB.89.094524
UGe2,UGe2,,,,SC,,,,,,,,,,,,FALSE,10.1103/PhysRevLett.89.057002
UGe2,UGe2,Bulk,,,"FM, SC",,,,Orthorhombic,ZrGa2-type,Cmmm,,,,,,TRUE,10.1103/PhysRevB.93.155120
UGe2,UGe2,,,,SC,,,,,,,,,,,,FALSE,10.1103/PhysRevB.83.094510
UGe2,UGe2,,,,SC,spin-triplet/ferromagnetic,,,,,,,,,,,FALSE,10.1103/PhysRevB.86.014505
UGe2,UGe2,Bulk,,,"SC,FM",,,,,,,,,,,,FALSE,10.1103/PhysRevLett.94.037006
UGe2,UGe2,Bulk,,,"SC,FM",,,under pressure,,,,,,,,,FALSE,10.1103/PhysRevLett.100.077002
UGe2,UGe2,Bulk,,,SC,spin-triplet ferromagnetic superconductor,below 1 K,"varied, e.g. 13.5 kbar",,,,,,,,≈ 2 T at 13.5 kbar,FALSE,10.1103/PhysRevB.99.205106
UGe2,UGe2,Bulk,,,SC,spin-triplet/Heavy-fermion/nonunitary,,,,,,,,,,,FALSE,10.1103/PhysRevB.88.054516
UGe2,UGe2,Bulk,,,"SC,FM",unconventional,,high pressure,,,,,,,,,,10.1103/PhysRevB.89.115135
UGe2,UGe2,,,,SC,p-wave,,,,,,,,,,,FALSE,10.1103/PhysRevB.90.180501
UGe2,UGe2,,,,"SC,FM",,0.5 K,13 kbar,,,,,,,,,TRUE,10.1103/PhysRevB.72.172506
UGe2,UGe2,Bulk,,,"SC,FM",Unconventional/Spin-triplet,,under pressure,,,,,,,,,FALSE,10.1103/PhysRevB.89.214512
UGe2,UGe2,Bulk,,,SC,,,,,,,,,,,,FALSE,10.1103/PhysRevB.71.144520
UGe2,UGe2,Bulk,,,SC,,,,,,,,,,,large,,10.1103/PhysRevLett.123.217002
UGe2,UGe2,Bulk,,,"SC,FM",,1.2 K,1.2 GPa,Orthorhombic,ZrGa2-type,Cmmm,,,,,,TRUE,10.1103/PhysRevB.91.174503
UGe2,UGe2,Bulk,,,SC,Unconventional,,High pressure,,,,,,,,,FALSE,10.1103/PhysRevLett.123.047001
UGe2,UGe2,,,,"SC, FM",,,,,,,,,,,,FALSE,10.1103/PhysRevLett.108.066403
UGe2,UGe2,Bulk,,,"SC, FM",,,,,,,,,,,,TRUE,10.1103/PhysRevB.99.064504
UGe2,UGe2,Bulk,,,SC,Type-II,,,,,,,,,,,FALSE,10.1103/PhysRevB.87.064501
UGe2,UGe2,Bulk,,,SC; FM,,,,,,,,,,,,,10.1103/PhysRevB.77.220506
UGe2,UGe2,Bulk,,,SC,,up to ~0.8 K,1.0–1.5 GPa,,,,,,,,,TRUE,10.1103/PhysRevLett.121.237001
UGe2,UGe2,Bulk,,,SC,,,,,,,,,,,,FALSE,10.1103/PhysRevB.103.125136
UGe2,UGe2,Bulk,,,SC,Heavy-fermion,,,,,,,,,,,FALSE,10.1103/PhysRevLett.95.217002
UGe2,UGe2,Bulk,,,SC,,,,,,,,,,,,FALSE,10.1103/PhysRevB.105.024521
UGe2,UGe2,Bulk,,,SC,Ferromagnetic,,,,,,,,,,,TRUE,10.1103/PhysRevB.81.064513
UGe2,UGe2,Bulk,,,"SC,FM",Unconventional,,1.6 GPa,,,,,,,,,FALSE,10.1103/PhysRevLett.103.097003
UGe2,UGe2,Bulk,,,SC,FM/Heavy-fermion,,,,,,,,,,,FALSE,10.1103/PhysRevB.105.L220403
UGe2,UGe2,,,,SC,ferromagnetic,,,,,,,,,,,,10.1103/PhysRevB.79.134517
UGe2,UGe2,,,,"SC,FM",,,,,,,,,,,,FALSE,10.1103/PhysRevB.90.184501
UGe2,UGe2,Bulk,,,SC,Unconventional,,High pressure,,,,,,,,,FALSE,10.1103/PhysRevB.75.212405
UGe2,UGe2,,,,SC,,,under pressure,,,,,,,,,FALSE,10.1103/PhysRevLett.114.127001
Uranium Germanide,UGe2,Bulk,,,SC,triplet,,,,,,,,,,,,10.1103/PhysRevLett.104.197001
UGe2,UGe2,Bulk,,,SC,"ferromagnetic, triplet",,,,,,,,,,,FALSE,10.1103/PhysRevB.93.014510
UGe2,UGe2,Bulk,,,"SC,FM",Type-II,,high pressure,,,,,,,,,FALSE,10.1103/PhysRevB.77.140506
UGe2,UGe2,Bulk,,,SC,Type-II,0.8 K,1.2 - 1.6 GPa,,,,,,,,,FALSE,10.1103/PhysRevB.103.L180501
UGe2,UGe2,Bulk,,,"SC,FM",,,High pressure,,,,,,,,,,10.1103/PhysRevLett.94.187202
UGe2,UGe2,,,,"SC, FM",,,,,,,,,,,,FALSE,10.1103/PhysRevB.74.094518
UGe2,UGe2,Bulk,,,SC,ferromagnetic,,,,,,,,,,,FALSE,10.1103/PhysRevB.70.092508
UGe2,UGe2,,,,"SC,FM",,,under pressure,,,,,,,,,FALSE,10.1103/PhysRevB.95.115151
UGe2,UGe2,Bulk,,,"SC,FM",,0.8 K,under pressure,,,,,,,,,FALSE,10.1103/PhysRevB.106.035152
UGe2,UGe2,Bulk,,,SC,Triplet or Singlet,,,,,,,,,,,,10.1103/PhysRevLett.97.047001
UGe2,UGe2,Bulk,,,SC,unconventional/ferromagnetic/NA,,1.0–1.6 GPa,,,,,,,,,,10.1103/PhysRevB.80.195108
UGe2,UGe2,,,,SC,ferromagnetic superconductor,,high pressure,,,,,,,,,FALSE,10.1103/PhysRevB.94.125110
UGe2,UGe2,Bulk,,,SC,,,12 kbar,,,,,,,,,TRUE,10.1103/PhysRevLett.94.097003
UGe2,UGe2,,,,"SC,FM",unconventional/ferromagnetic,,,,,,,,,,,FALSE,10.1103/PhysRevB.104.144505
Uranium Germanide,UGe2,Bulk,,,"SC,FM",,,,,,,,,,,,FALSE,10.1103/PhysRevB.83.140501
UGe2,UGe2,Bulk,,,SC,,0.75 K,1.22 GPa,,,,,,,,,FALSE,10.1103/PhysRevB.97.224519
UGe2,UGe2,Bulk,,,"SC,FM",,,,,,,,,,,,FALSE,10.1103/PhysRevB.104.014514
UGe2,UGe2,,,,SC,Ferromagnetic Superconductor,,,Orthorhombic,,,,,,,,FALSE,10.1103/PhysRevB.100.134502
UGe2,UGe2,,,,SC,,,,Orthorhombic,,,,,,,extremely high,,10.1103/PhysRevB.90.064506
UGe2,UGe2,,,,SC,ferromagnetic superconductor,,,,,,,,,,,FALSE,10.1103/PhysRevB.92.195122
UGe2,UGe2,,,,"SC,FM",,,under pressure,,,,,,,,,FALSE,10.1103/PhysRevB.95.235147
UGe2,UGe2,,,,"SC,FM",,,1.1-1.6 GPa,,,,,,,,,FALSE,10.1103/PhysRevResearch.6.043024
UGe2,UGe2,Bulk,,,SC,ferromagnetic superconductor,,,,,,,,,,,FALSE,10.1103/PhysRevB.73.214511
UGe2,UGe2,,,,SC,Unconventional/Ferromagnetic,,,,,,,,,,,FALSE,10.1103/PhysRevLett.94.107001
Uranium Germanide,UGe2,Bulk,,,SC,,,,,,,,,,,,FALSE,10.1103/PhysRevB.79.220508
UGe2,UGe2,Bulk,,,"SC,FM",p-wave,,9-15.8 kbar,,,,,,,,,TRUE,10.1103/PhysRevB.99.014429
UGe2,UGe2,,,,SC,unconventional/heavy-fermion,,,,,,,,,,,FALSE,10.1103/PhysRevB.96.134502
UGe2,UGe2,Bulk,,,SC,Unconventional,0.7 K,1.2 GPa,,,,,,,,,TRUE,10.1016/j.jmmm.2003.12.410
UGe2,UGe2,Bulk,,,SC,Type-I,0.75 K,1.15 GPa,,,,,,,,,FALSE,10.1016/j.physleta.2008.10.087
UGe2,UGe2,Bulk,,,SC,Type-II,0.8 K,12 kbar,Orthorhombic,,,,,,,,TRUE,10.1016/S0921-4534(02)02660-6
UGe2,UGe2,Bulk,,,SC,Type-II,0.61 K,1.22 GPa,Orthorhombic,,,,,,,,TRUE,10.1016/S0921-4534(02)02650-3
UGe2,UGe2,Bulk,,,SC,Type-II,0.7 K,1.2 GPa,Orthorhombic,,Cmmm,,,,,,TRUE,10.1016/j.jmmm.2003.12.1083
UGe2,UGe2,Bulk,,,SC,Type-II,1 K,10-16 kbar,,,,,,,,,TRUE,10.1016/j.jmmm.2003.12.995
UGe2,UGe2,Bulk,,,SC,Type-II,0.75 K,12 kbar,Orthorhombic,,,,,,,,TRUE,10.1016/S0304-8853(00)01278-6
UGe2,UGe2,Bulk,,,SC,Type-II,0.23 K,15 kbar,,,,,,,,,FALSE,10.1016/j.physb.2005.01.306
UGe2,UGe2,Bulk,,,SC,Heavy-Fermion,0.7 K,1.2 GPa,,,,,,,,,TRUE,10.1016/j.physb.2005.01.057
UGe2,UGe2,Bulk,,,SC,,0.7 K,12.6 kbar,Orthorhombic,,Cmmm,4.036 Å,14.928 Å,4.116 Å,,,TRUE,10.1016/j.physb.2005.01.314
UGe2,UGe2,Bulk,,,SC,Type-II,0.7 K,1.2 GPa,Orthorhombic,,,,,,,,TRUE,10.1016/S0304-8853(03)00070-2
UGe2,UGe2,Bulk,,,SC,Type-II,0.85 K,10-16 kbar,Orthorhombic,,,,,,,,TRUE,10.1016/S0304-8853(00)01324-X
UGe2,UGe2,Bulk,,,SC,Unconventional,0.75 K,11.4 kbar,Orthorhombic,ZrGa2-type,Cmmm,,,,,50 kOe,TRUE,10.1016/S0022-3697(02)00152-X
UGe2,UGe2,Bulk,,,SC,Unconventional,<1 K,1 GPa,Orthorhombic,,,,,,,,FALSE,10.1016/j.physleta.2015.02.045
UGe2,UGe2,Bulk,,,SC,Type-II,0.7 K,1.0-1.5 GPa,Orthorhombic,ZrGa2-type,Cmmm,,,,,,TRUE,10.1016/j.jmmm.2020.166987
UGe2,UGe2,Bulk,,,SC,Unconventional,0.2 K,1.5 GPa,,,,,,,,,TRUE,10.1016/j.physb.2005.01.283
UGe2,UGe2,Bulk,,,SC,Unconventional,0.45 K,1.17 GPa,,,,,,,,,TRUE,10.1016/j.physb.2006.01.368
UGe2,UGe2,Bulk,,,SC,Unconventional,0.25 K,1.41 GPa,,,,,,,,,TRUE,10.1016/j.physb.2006.01.368
UGe2,UGe2,Bulk,,,SC,Type-II,0.6 K,1.15 GPa,Orthorhombic,,,,,,,,TRUE,10.1016/S0921-4526(01)01076-6
UGe2,UGe2,Bulk,,,SC,Type-II,<1 K,1-1.6 GPa,Orthorhombic,,,,,,,,TRUE,10.1016/S0921-4526(01)01280-7
UGe2,UGe2,Bulk,,,SC,Type-II,0.7 K,,,,,,,,,,FALSE,10.1016/j.physc.2014.04.046
UGe2,UGe2,Bulk,,,SC,Type-II,"varies with pressure, maximum around 11.5 kbar",up to 15 kbar,Orthorhombic,,,,,,,,TRUE,10.1016/j.jmmm.2006.10.253
UGe2,UGe2,Bulk,,,SC,Type-II,0.7 K,10-16 kbar,,,,,,,,,TRUE,10.1016/j.physc.2003.11.001
UGe2,UGe2,Bulk,,,SC,Type-II,0.8,1.6 GPa,Orthorhombic,Orthorhombic,Cmmm,,,,,7.2 T,TRUE,10.1016/j.physc.2015.02.026
UGe2,UGe2,Bulk,,,SC,Type-II,0.7 K,12 kbar,Orthorhombic,Orthorhombic,Cmmm,3.99,15.04,4.09,,,TRUE,10.1016/j.physb.2004.04.052
UGe2,UGe2,Bulk,,,SC,Type-II,0.7,14.7 kbar,Orthorhombic,ZrGa2 (Cmmm),Cmmm,,,,,,TRUE,10.1016/S0921-4526(01)01078-X
UGe2,UGe2,Bulk,,,SC,Type-II,0.8 K,1.2 GPa,Orthorhombic,Zigzag chain,Cmmm,,,,,,TRUE,10.1016/j.crhy.2014.07.004
UGe2,UGe2,Bulk,,,SC,Type-II,52 K,,,,,,,,,,TRUE,10.1016/j.physb.2005.01.415
UGe3,UGe3,Bulk,,,NSC,,,,cubic,Cu3Au,,,,,,,,10.1103/PhysRev.168.464
UGe₂,UGe₂,Bulk,,,heavy fermion,,,,,,,,,,,,FALSE,10.1103/PhysRevB.82.144530
UH7,UH7,Bulk,,,SC,High-Tc,65.8 K,0 GPa,Hexagonal,P63/mmc,194,3.89809,3.89809,5.65426,,,FALSE,10.1016/j.rinma.2023.100500
UH8,UH8,Bulk,,,SC,High-Tc,193,,,,,,,,,,FALSE,10.1016/j.rinp.2024.107498
UH8,UH8,Bulk,,,SC,High-Tc,193 K,Ambient,Cubic,Fm-3m,225,5.53373,5.53373,5.53373,,,FALSE,10.1016/j.rinma.2023.100500
UIn3,UIn3,Bulk,,,NSC,,,,cubic,Cu3Au,,,,,,,,10.1103/PhysRev.168.464
UIr,UIr,,,,SC,,,,,,,,,,,,FALSE,10.1103/PhysRevB.76.104506
UIr,UIr,Bulk,,,SC,Type-II,,High pressure,Monoclinic,Zigzag uranium chains,,,,,,,FALSE,10.1103/PhysRevB.89.064420
UIr,UIr,Bulk,,,"SC,FM",,,,,,,,,,,,FALSE,10.1103/PhysRevLett.117.046401
UIr,UIr,Bulk,,,SC,,0.14 K,2.7-2.8 GPa,Monoclinic,PbBi-type,P2_1,,,,,,TRUE,10.1103/PhysRevB.84.054524
UIr,UIr,Bulk,,,SC,Noncentrosymmetric,,,,Noncentrosymmetric,,,,,,,TRUE,10.1103/PhysRevB.76.184513
UIr,UIr,Bulk,,,SC,Type-II,,,,noncentrosymmetric,,,,,,,FALSE,10.1103/PhysRevB.84.054521
UIr,UIr,,,,"FM, SC",,,,,,,,,,,,FALSE,10.1103/PhysRevB.93.155120
UIr,UIr,Bulk,,,SC,Noncentrosymmetric,,,,Noncentrosymmetric,,,,,,,,10.1103/PhysRevB.75.184529
UIr,UIr,Bulk,,,SC,,0.14 K,2.6 GPa,,,,,,,,,TRUE,10.1103/PhysRevB.72.174505
UIr,UIr,Bulk,,,"SC,FM",,,under pressure,,,,,,,,,FALSE,10.1103/PhysRevLett.100.077002
UIr,UIr,Bulk,,,SC,spin-triplet ferromagnetic superconductor,below 1 K,,,,,,,,,,FALSE,10.1103/PhysRevB.99.205106
UIr,UIr,Bulk,,,"SC,FM",Unconventional/Spin-triplet,,under pressure,,,,,,,,,FALSE,10.1103/PhysRevB.89.214512
UIr,UIr,Bulk,,,"SC,FM",,,,,,,,,,,,FALSE,10.1103/PhysRevB.91.174503
UIr,UIr,,,,SC,,,,,,,,,,,,FALSE,10.1103/PhysRevB.89.020505
UIr,UIr,Bulk,,,SC,Type-II,,,,,,,,,,,FALSE,10.1103/PhysRevB.87.064501
UIr,UIr,Bulk,,,SC,unconventional,,,,noncentrosymmetric,,,,,,,FALSE,10.1103/PhysRevB.81.214411
UIr,UIr,Bulk,,,"SC,FM",,,2.8 GPa,,,,,,,,,FALSE,10.1103/PhysRevLett.103.097003
UIr,UIr,Bulk,,,SC,"noncentrosymmetric, unconventional, Type-II",,,,,,,,,,,TRUE,10.1103/PhysRevB.86.174514
UIr,UIr,Bulk,,,SC,"ferromagnetic, triplet",,,,,,,,,,,FALSE,10.1103/PhysRevB.93.014510
UIr,UIr,Bulk,,,"SC,FM",Type-II,,high pressure,,,,,,,,,FALSE,10.1103/PhysRevB.77.140506
UIr,UIr,Bulk,,,SC,Unconventional/Noncentrosymmetric,,,,,,,,,,,FALSE,10.1103/PhysRevB.80.132502
UIr,UIr,,,,SC,,,,,Noncentrosymmetric,,,,,,,,10.1103/PhysRevB.77.014513
UIr,UIr,,,,SC,ferromagnetic superconductor,,,,,,,,,,,FALSE,10.1103/PhysRevB.94.125110
UIr,UIr,Bulk,,,SC,,,Applied pressure,,,,,,,,,FALSE,10.1103/PhysRevB.94.054515
UIr,UIr,Bulk,,,SC,,,,,,,,,,,,FALSE,10.1103/PhysRevB.97.224519
UIr,UIr,,,,SC,Noncentrosymmetric,,2.6-2.7 GPa,Monoclinic,,,,,,,,,10.1103/PhysRevB.70.214510
UIr,UIr,Bulk,,,SC,Noncentrosymmetric,,,,Noncentrosymmetric,,,,,,,,10.1103/PhysRevB.77.104520
UIr,UIr,Bulk,,,SC,Type-II,0.09 K,2.67 GPa,,,,,,,,260 Oe,TRUE,10.1016/j.physb.2006.01.126
UIr,UIr,Bulk,,,SC,Type-II,0.14 K,2.6 to 2.75 GPa,Monoclinic,,,,,,,,TRUE,10.1016/j.jmmm.2006.10.292
UIr,UIr,Bulk,,,SC,Type-II,0.1 K,High,Monoclinic,,,,,,,,FALSE,10.1016/j.jmmm.2006.10.141
UIr,UIr,Bulk,,,SC,Unconventional,0.14 K,26-27 kbar,Monoclinic,PbBi-type,P21,5.62 Å,10.59 Å,5.60 Å,,,TRUE,10.1016/j.jmmm.2006.10.841
UIr,UIr,Bulk,,,SC,Unconventional,0.16 K,Elevated,PbBi,Monoclinic,P 21,,,,4.7 mT,0.026 T,TRUE,10.1016/j.physc.2015.02.016
UIr,UIr,Bulk,,,SC,Type-II,0.14 K,2.61 GPa,Monoclinic,,P21,,,,,,TRUE,10.1016/j.physb.2005.01.335
UIr2,UIr2,Bulk,,,NSC,,,,cubic,Laves-phase,,,,,,,,10.1103/PhysRev.168.464
UIr2Si2,UIr2Si2,Bulk,,,NSC,,,,Tetragonal,CaBe2Ge2,,4.0867 Å,4.0867 Å,9.8291 Å,,,True,10.1103/PhysRevB.41.2589
UIr3,UIr3,Bulk,,,NSC,,,,cubic,Cu3Au,,,,,,,,10.1103/PhysRev.168.464
UIr5,UIr5,,,,"SC,FM",,,,,,,,,,,,FALSE,10.1103/PhysRevB.90.184501
UN,UN,,,,NSC,,,,Cubic,rock-salt,,,,,,,,10.1103/PhysRevB.28.977
UN,UN,Bulk,,,NSC,,,,,,,,,,,,,10.1103/PhysRev.168.464
UNi2Al3,UNi2Al3,Bulk,,,SC,Type-II,1 K,,,,,,,,,,,10.1103/PhysRevB.63.104503
UNi2Al3,UNi2Al3,,,,SC,Heavy-fermion,,,,,,,,,,,,10.1103/PhysRevB.47.8305
UNi2Al3,UNi2Al3,Bulk,,,SC,Heavy-fermion,,,Hexagonal,,D6h,,,,,Discussed theoretically,,10.1103/PhysRevB.48.13684
UNi2Al3,UNi2Al3,Bulk,,,SC,Heavy-fermion/spin-triplet,0.9 K,,Hexagonal,,,,,,,~8 kOe,True,10.1103/PhysRevLett.89.037002
UNi2Al3,UNi2Al3,Bulk,,,SC,Heavy-fermion,,,,,,,,,,,,10.1103/PhysRevB.60.14897
UNi2Al3,UNi2Al3,,,,SC,Heavy-fermion,,,,,,,,,,,,10.1103/PhysRevB.61.6377
UNi₂Al₃,UNi2Al3,Bulk,,,SC,Heavy-fermion,,,Hexagonal,Simple hexagonal,D6h¹,,,,,,,10.1103/PhysRevB.57.7466
UNi2Al3,UNi2Al3,,,,SC,Heavy fermion superconductor,,,Hexagonal,,,,,,,,,10.1103/PhysRevLett.73.890
UNi2Al3,UNi2Al3,,,,SC,Heavy-fermion,,,,,,,,,,,,10.1103/PhysRevB.53.8241
UNi₂Al₃,UNi2Al3,,,,SC,Heavy-fermion,,,,,,,,,,,,10.1103/PhysRevLett.71.2146
UNi2Al3,UNi2Al3,Bulk,,,SC,Heavy-fermion,1 K,,,,,,,,,,,10.1103/PhysRevB.46.5818
UNi2Al3,UNi2Al3,Bulk,,,SC,Heavy-fermion,1.2 K,,Hexagonal,Simple hexagonal,P6/mmm,5.204 Å,5.204 Å,4.018 Å,,~4 T,True,10.1103/PhysRevB.56.11749
UNi2Al3,UNi2Al3,Bulk,,,SC,Heavy-fermion,1.2 K,,Hexagonal,Hexagonal,P6/mmm,5.204 Å,5.204 Å,4.018 Å,,,True,10.1103/PhysRevB.66.174520
UNi2Al3,UNi2Al3,,,,SC,Heavy-fermion,,,,,,,,,,,,10.1103/PhysRevB.58.3186
UNi2Al3,UNi2Al3,Bulk,,,SC,Heavy fermion,~1 K,,Hexagonal,Simple hexagonal,P6/mmm,5.204 Å,5.204 Å,4.018 Å,,,True,10.1103/PhysRevLett.72.136
UNi₂Al₃,UNi2Al3,,,,SC,Heavy fermion,,,,,,,,,,,,10.1103/PhysRevLett.80.5417
UNi2Al3,UNi2Al3,Bulk,,,SC,Heavy fermion,1.0 K,,,,,,,,,,,10.1103/PhysRevB.62.13919
UNi2Al3,UNi2Al3,Bulk,,,SC,Heavy-fermion,,,,,,,,,,,,10.1103/PhysRevB.48.16417
UNi2Al3,UNi2Al3,Bulk,,,SC,Heavy-fermion,1 K,,Hexagonal,PrNi2Al3-type,P6/mmm,5.217 Å,5.217 Å,4.024 Å,,9.1 kOe at T=0K,True,10.1103/PhysRevB.46.8671
UNi2Al3,UNi2Al3,Bulk,,,SC,Heavy fermion,,,,,,,,,,,,10.1103/PhysRevLett.73.1853
UNi₂Al₃,UNi2Al3,Bulk,,,SC,Heavy-fermion,1 K,,Hexagonal,PrNi2Al3-type,P6/mmm,5.024 Å,5.024 Å,4.018 Å,,,True,10.1103/PhysRevB.53.2601
UNi2Al3,UNi2Al3,,,,SC,Heavy fermion,,,,,,,,,,,,10.1103/PhysRevB.64.100503
UNi2Al3,UNi2Al3,Bulk,,,SC,Heavy-fermion superconductor,1 K,,Hexagonal,PrNi2Al3 structure,,,,,,,,10.1103/PhysRevB.52.12784
UNi2Al3,UNi2Al3,Bulk,,,SC,Heavy-fermion,1.0 K,,Hexagonal,,,5.204 Å,,4.018 Å,,,True,10.1103/PhysRevB.61.R11867
UNi2Al3,UNi2Al3,Bulk,,,SC,Heavy-fermion,,,Hexagonal,PrNi2Al3,,,,,,,,10.1103/PhysRevB.56.846
UNi2Al3,UNi2Al3,,,,SC,Heavy-Fermion,,,,,,,,,,,,10.1103/PhysRevLett.73.1849
UNi2Al3,UNi2Al3,Bulk,,,SC,High-Tc,1.2 K,,,,,,,,,,,10.1103/PhysRevB.65.012503
UNi2Al3,UNi2Al3,Bulk,,,SC,Heavy-fermion,,room pressure,,,,,,,,,,10.1103/PhysRevB.49.8955
UNi₂Al₃,UNi2Al3,,,,SC,Heavy fermion,,,,,,,,,,,,10.1103/PhysRevB.54.R9666
UNi2Al3,UNi2Al3,Bulk,,,SC,Heavy-fermion,,,,,,,,,,,,10.1103/PhysRevB.50.6904
UNi_2Al_3,UNi2Al3,Bulk,,,SC,Heavy-fermion,1.0 K,,,,,,,,,,TRUE,Handbook of SC
UNi2Al3,UNi2Al3,,,,SC,heavy fermion compound,,,,,,,,,,,,10.1103/PhysRevB.81.020502
UNi2Al3,UNi2Al3,,,,SC,,,,,,,,,,,,FALSE,10.1103/PhysRevB.109.125113
UNi2Al3,UNi2Al3,Thin Film,62 nm,YAlO3 (112),SC,Heavy-fermion,0.46 K,,Hexagonal,,,,,,,,TRUE,10.1103/PhysRevB.84.035132
UNi2Al3,UNi2Al3,Bulk,,,SC,Heavy-fermion,,,,,,,,,,,FALSE,10.1103/PhysRevLett.95.217002
UNi2Al3,UNi2Al3,Bulk,,,SC,Heavy-fermion,,,,,,,,,,,TRUE,10.1103/PhysRevB.81.064513
UNi2Al3,UNi2Al3,,,,SC,Spin-triplet,,,,,,,,,,,FALSE,10.1103/PhysRevLett.114.127001
Uranium Nickel Aluminum,UNi2Al3,,,,"SC,AFM",Heavy-fermion,1.2 K,,,,,,,,,,,10.1103/PhysRevB.76.014512
UNi2Al3,UNi2Al3,Bulk,,,SC,Heavy-fermion,,,,,,,,,,,FALSE,10.1103/PhysRevB.77.212502
UNi2Al3,UNi2Al3,Bulk,,,SC,Unconventional,,,,,,,,,,,TRUE,10.1103/PhysRevB.97.134512
UNi2Al3,UNi2Al3,Bulk,,,SC,Type-II,1 K,,,,,,,,,,TRUE,10.1016/S0921-4534(02)02661-8
UNi2Al3,UNi2Al3,Bulk,,,SC,Heavy Fermion,1 K,,,,,,,,,,TRUE,10.1016/S0304-8853(00)00622-3
UNi2Al3,UNi2Al3,Bulk,,,SC,Type-II,0.9 K,,Hexagonal,,,,,,,,TRUE,10.1016/S0921-4534(02)02729-6
UNi2Al3,UNi2Al3,Bulk,,,SC,Heavy-Fermion,1 K,,,,P6/mmm,5.207 Å,,4.018 Å,,,TRUE,10.1016/S0921-4526(99)01641-5
UNi2Al3,UNi2Al3,Thin Film,,,SC,Type-II,0.97 K,,Hexagonal,,,0.5211 nm,0.5221 nm,0.4017 nm,,,TRUE,10.1016/j.physb.2005.01.305
UNi2Al3,UNi2Al3,Bulk,,,SC,Heavy-Fermion,1 K,,,,,,,,,,FALSE,10.1016/j.physb.2005.01.054
UNi2B2C,UNi2B2C,Bulk,,,NSC,,,,Tetragonal,LuNi2B2C-type,I4/mmm,3.486 Å,3.486 Å,10.70 Å,,,True,10.1103/PhysRevB.51.420
UNiGa5,UNiGa5,Bulk,,,NSC,,,,Tetragonal,HoCoGa5-type,,,,,,,FALSE,10.1103/PhysRevLett.90.207007
UNiSn,UNiSn,Bulk,,,SC,,,,,Heusler,,,,,,,,10.1103/PhysRevB.57.557
UNiSn,UNiSn,Bulk,,,NSC,,,,,,,,,,,,,10.1103/PhysRevB.58.15534
UNi₂Al₃,UNi₂Al₃,Bulk,,,SC,Classical,1.1 K,,Hexagonal,CeCo₂B₂ type,P6/mmm,5.207 Å,5.207 Å,4.018 Å,,,TRUE,Handbook of SC
UNi₂B₂C,UNi₂B₂C,Bulk,,,SC,,<2 K,,,,,3.486 Å,,10.70 Å,,,TRUE,Handbook of SC
UNi₂B₂C,UNi₂B₂C,Bulk,,,SC,Type-II,<2.0 K,,Tetragonal,borocarbide,tI12,,,,,,TRUE,Handbook of SC
UO2,UO2,Bulk,,,NSC,,,,,,,,,,,,,10.1103/PhysRevB.43.12809
UO2,UO2,Bulk,,,NSC,,NSC,,,,,,,,,,TRUE,10.1103/PhysRevB.82.205103
UOs2,UOs2,Bulk,,,NSC,,,,cubic,Laves-phase,,,,,,,,10.1103/PhysRev.168.464
UPd1.5Pt0.5Al3,UPd1.5Pt0.5Al3,Bulk,,,SC,Heavy-fermion,< 0.5 K,,,PrNi2Al3 structure,,,,,,,True,10.1103/PhysRevB.47.8305
UPd1.7Pt0.3Al3,UPd1.7Pt0.3Al3,Bulk,,,SC,Heavy-fermion,< 0.5 K,,,PrNi2Al3 structure,,,,,,,True,10.1103/PhysRevB.47.8305
UPd1.8Pt0.2Al3,UPd1.8Pt0.2Al3,Bulk,,,SC,Heavy-fermion,< 0.5 K,,,PrNi2Al3 structure,,,,,,,True,10.1103/PhysRevB.47.8305
UPd1.9Pt0.1Al3,UPd1.9Pt0.1Al3,Bulk,,,SC,Heavy-fermion,< 0.5 K,,,PrNi2Al3 structure,,,,,,,True,10.1103/PhysRevB.47.8305
UPd2(Al0.85Ga0.15)3,UPd2(Al0.85Ga0.15)3,Bulk,,,SC,Type-II,0.9 K,,,,,,,,,,TRUE,10.1016/S0921-4526(98)00725-X
UPd2(Al0.8Ga0.2)3,UPd2(Al0.8Ga0.2)3,Bulk,,,SC,Type-II,0.4 K,,,,,,,,,,TRUE,10.1016/S0921-4526(98)00725-X
UPd2(Al0.9Ga0.1)3,UPd2(Al0.9Ga0.1)3,Bulk,,,SC,Type-II,1.3 K,,,,,,,,,,TRUE,10.1016/S0921-4526(98)00725-X
UPd₂.₀₂Al₃.₀₃,UPd2.02Al3.03,Bulk,,,SC,Heavy fermion,1.90 ± 0.07 K,,Hexagonal,PrNi₂Al₃ structure,P6/mmm,5.350 Å,5.350 Å,4.185 Å,,,True,10.1103/PhysRevLett.81.4244
UPd2Al3,UPd2Al3,Bulk,,,SC,Type-II,2 K,,,,,,,,,,,10.1103/PhysRevB.63.104503
UPd2Al3,UPd2Al3,Bulk,,,SC,Heavy-fermion,2 K,,,PrNi2Al3 structure,,,,,,,True,10.1103/PhysRevB.47.8305
UPd2Al3,UPd2Al3,Bulk,,,SC,Type-II,,,,,,,,,,,,10.1103/PhysRevB.56.8346
UPd2Al3,UPd2Al3,Bulk,,,SC,Type-II,2 K,,,,,,,,,,,10.1103/PhysRevB.65.092509
UPd2Al3,UPd2Al3,Bulk,,,SC,Heavy-fermion,,,Hexagonal,,D6h,,,,,Discussed theoretically,False,10.1103/PhysRevB.48.13684
UPd2Al3,UPd2Al3,Bulk,,,SC,Heavy-fermion,2 K,,Hexagonal,PrNi2Al3 type,P6/mmm,5.37 Å,5.37 Å,4.18 Å,,,True,10.1103/PhysRevB.53.14043
UPd2Al3,UPd2Al3,Bulk,,,SC,Heavy-fermion/spin-singlet/d-wave,2 K,,Hexagonal,,,,,,,,,10.1103/PhysRevLett.89.037002
UPd2Al3,UPd2Al3,,,,SC,Type-II,,,,,,,,,,,,10.1103/PhysRevB.56.R5767
UPd2Al3,UPd2Al3,,,,SC,Heavy-fermion,,,,,,,,,,,,10.1103/PhysRevLett.89.157001
UPd₂Al₃,UPd2Al3,Bulk,,,SC,Heavy Fermion,,,,,,,,,,,,10.1103/PhysRevB.64.024509
UPd2Al3,UPd2Al3,Bulk,,,SC,Heavy fermion,,,,,,,,,,,,10.1103/PhysRevB.66.134516
UPd₂Al₃,UPd2Al3,Bulk,,,SC,Type-II,,,,,,,,,,,,10.1103/PhysRevB.61.750
UPd2Al3,UPd2Al3,Bulk,,,SC,Heavy-fermion,,,,,,,,,,,,10.1103/PhysRevB.60.14897
UPd2Al3,UPd2Al3,,,,SC,Heavy-fermion,,,,,,,,,,,,10.1103/PhysRevLett.81.5213
UPd2Al3,UPd2Al3,Bulk,,,SC,Heavy-fermion,1.98 K,0 GPa,,,,,,,,,,10.1103/PhysRevB.66.224502
UPd2Al3,UPd2Al3,Bulk,,,SC,Heavy-fermion,,,,,,,,,,,,10.1103/PhysRevB.60.10606
UPd2Al3,UPd2Al3,,,,SC,Heavy-fermion,,,,,,,,,,,,10.1103/PhysRevB.61.6377
UPd₂Al₃,UPd2Al3,Thin Film,150 nm,LaAlO3,SC,Heavy fermion,2 K,,,,,,,,,,True,10.1103/PhysRevLett.88.186404
UPd₂Al₃,UPd2Al3,Bulk,,,SC,Heavy-fermion,,,Hexagonal,Simple hexagonal,D6h¹,,,,,,,10.1103/PhysRevB.57.7466
UPd2Al3,UPd2Al3,Bulk,,,SC,Heavy fermion,,,,,,,,,,,,10.1103/PhysRevB.64.134526
UPd2Al3,UPd2Al3,Bulk,,,SC,Heavy fermion superconductor,2.0 K,,Hexagonal,PrNi2Al3 structure,,,,,,,True,10.1103/PhysRevLett.73.890
UPd2Al3,UPd2Al3,Bulk,,,SC,Heavy fermion/unconventional,,,,,,,,,,,,10.1103/PhysRevLett.79.2879
UPd2Al3,UPd2Al3,Bulk,,,SC,Heavy-fermion,,,,,,,,,,,,10.1103/PhysRevB.49.4053
UPd2Al3,UPd2Al3,,,,SC,Heavy-fermion,,,,,,,,,,,,10.1103/PhysRevB.53.8241
UPd₂Al₃,UPd2Al3,Bulk,,,SC,Heavy-fermion,2 K,0 bar,,,,,,,,,True,10.1103/PhysRevLett.71.2146
UPd2Al3,UPd2Al3,Bulk,,,SC,Heavy-fermion,2 K,,Hexagonal,PrNi2Al3-type (CaCu5-derived),,,,,,,True,10.1103/PhysRevB.46.5818
UPd2Al3,UPd2Al3,,,,SC,Heavy-fermion,2 K,,Hexagonal,Simple hexagonal,,,,,,,,10.1103/PhysRevB.56.11749
UPd2Al3,UPd2Al3,,,,SC,Heavy fermion,,,,,,,,,,,,10.1103/PhysRevLett.89.137002
UPd2Al3,UPd2Al3,Bulk,,,SC,Heavy-fermion,2.0 K,,Hexagonal,Hexagonal,P6/mmm,,,,,,,10.1103/PhysRevB.66.174520
Uranium Palladium Aluminum,UPd2Al3,Bulk,,,SC,Heavy fermion,,,,,,,,,,,,10.1103/PhysRevLett.80.3890
UPd2Al3,UPd2Al3,,,,SC,Heavy fermion,,,,,,,,,,,,10.1103/PhysRevB.65.161101
UPd2Al3,UPd2Al3,,,,SC,Heavy fermion/unconventional,,,,,,,,,,,,10.1103/PhysRevB.64.220504
UPd2Al3,UPd2Al3,Bulk,,,SC,Heavy-fermion,,,,,,,,,,,,10.1103/PhysRevB.62.9800
UPd₂Al₃,UPd2Al3,,,,SC,,2 K,,,,,,,,,,,10.1103/PhysRevB.56.7851
UPd₂Al₃,UPd2Al3,Bulk,,,SC,Heavy-fermion,,,Hexagonal,PrNi2Al3 structure,,10.13838 a.u.,10.13838 a.u.,7.909 a.u.,,,False,10.1103/PhysRevB.50.15834
UPd2Al3,UPd2Al3,Bulk,,,SC,Type-II,,,,,,,,,,,,10.1103/PhysRevB.50.15978
UPd2Al3,UPd2Al3,,,,SC,Type-II,,,,,,,,,,,,10.1103/PhysRevB.61.12394
UPd2Al3,UPd2Al3,Bulk,,,SC,Heavy-fermion/Type-II,1.82 K,,Hexagonal,,,,,,,2.9 T (as T→0),True,10.1103/PhysRevLett.70.501
UPd₂Al₃,UPd2Al3,Bulk,,,SC,Heavy fermion,2 K,,Hexagonal,PrNi₂Al₃ structure,P6/mmm,5.350 Å,5.350 Å,4.185 Å,,,True,10.1103/PhysRevLett.81.4244
UPd2Al3,UPd2Al3,Bulk,,,SC,Heavy-fermion,1.8 K,,,,D6h,,,,,3.75 Tesla/K slope at Tc,True,10.1103/PhysRevB.48.650
UPd2Al3,UPd2Al3,,,,SC,Heavy-fermion,,,,,,,,,,,,10.1103/PhysRevB.58.3186
UPd2Al3,UPd2Al3,,,,SC,Heavy fermion,~2 K,,Hexagonal,Simple hexagonal,,,,,,,,10.1103/PhysRevLett.72.136
UPd₂Al₃,UPd2Al3,Bulk,,,SC,Heavy fermion,1.9 K,,,,,,,,,Hc2 (value not specified),True,10.1103/PhysRevLett.80.5417
UPd2Al3,UPd2Al3,Bulk,,,SC,Heavy fermion,2.0 K,,,,,,,,,,,10.1103/PhysRevB.62.13919
Uranium palladium dialuminum triide,UPd2Al3,Bulk,,,SC,,,,,,,,,,,,,10.1103/PhysRevB.65.020502
UPd2Al3,UPd2Al3,Bulk,,,SC,Heavy-fermion,,ambient pressure,,,,,,,,,,10.1103/PhysRevB.65.014506
UPd2Al3,UPd2Al3,Bulk,,,SC,Heavy-fermion,,,,,,,,,,,,10.1103/PhysRevB.48.16417
UPd2Al3,UPd2Al3,Bulk,,,SC,Heavy-fermion,2 K,,Hexagonal,PrNi2Al3-type,P6/mmm,5.419 Å,5.419 Å,4.052 Å,,57.5 kOe at T=0K,True,10.1103/PhysRevB.46.8671
Uranium Palladium 2 Aluminum 3,UPd2Al3,Bulk,,,SC,heavy-fermion,,,,,,,,,,,,10.1103/PhysRevB.62.4124
UPd₂Al₃,UPd2Al3,Bulk,,,SC,Heavy-fermion,1.75 K,,Hexagonal,,,,,,,,True,10.1103/PhysRevB.55.15223
UPd2Al3,UPd2Al3,Bulk,,,SC,Heavy fermion,,,,,,,,,,,,10.1103/PhysRevLett.73.1853
UPd2Al3,UPd2Al3,,,,SC,Heavy fermion superconductor,,,,,,,,,,,,10.1103/PhysRevB.60.9248
UPd2Al3,UPd2Al3,Bulk,,,SC,Heavy fermion,,,,,,,,,,,,10.1103/PhysRevLett.72.2077
UPd2Al3,UPd2Al3,,,,SC,,,,Hexagonal,,,,,8 Å,,,,10.1103/PhysRevB.65.020510
UPd2Al3,UPd2Al3,Bulk,,,SC,Heavy fermion,,,,,,,,,,,,10.1103/PhysRevLett.74.1653
UPd2Al3,UPd2Al3,Bulk,,,SC,Heavy fermion,,,Hexagonal,,,,,,,,True,10.1103/PhysRevB.58.8793
UPd2Al3,UPd2Al3,Bulk,,,SC,Heavy-fermion,,ambient pressure,,,,,,,,,,10.1103/PhysRevB.56.699
UPd2Al3,UPd2Al3,Bulk,,,SC,Heavy fermion,,,,,,,,,,,,10.1103/PhysRevB.62.3524
UPd2Al3,UPd2Al3,Bulk,,,SC,Heavy-fermion/unconventional,,,,,,,,,,,,10.1103/PhysRevLett.87.057002
UPd2Al3,UPd2Al3,Bulk,,,SC,Heavy fermion,,,,,,,,,,,,10.1103/PhysRevB.53.R2995
UPd2Al3,UPd2Al3,Bulk,,,SC,Heavy-fermion,,,Hexagonal,,,,,,,,,10.1103/PhysRevB.54.R6873
UPd2Al3,UPd2Al3,,,,SC,Heavy-fermion,,,,,,,,,,,,10.1103/PhysRevB.59.1432
UPd₂Al₃,UPd2Al3,Bulk,,,SC,Heavy-fermion,2 K,,,,,,,,,,,10.1103/PhysRevB.53.2601
UPd2Al3,UPd2Al3,Bulk,,,SC,Heavy-fermion,,,,,,,,,,,,10.1103/PhysRevB.51.6167
UPd2Al3,UPd2Al3,Bulk,,,SC,High-Tc,,,,,,,,,,,,10.1103/PhysRevB.64.165109
UPd2Al3,UPd2Al3,,,,SC,Heavy fermion,,,,,,,,,,,,10.1103/PhysRevB.64.100503
UPd2Al3,UPd2Al3,Bulk,,,SC,Heavy-fermion superconductor,2 K,,Hexagonal,PrNi2Al3 structure,,5.365 Å,5.365 Å,4.186 Å,,,,10.1103/PhysRevB.52.12784
UPd2Al3,UPd2Al3,Bulk,,,SC,Heavy-fermion,2.0 K,,Hexagonal,,,,,,,,,10.1103/PhysRevB.61.R11867
UPd2Al3,UPd2Al3,Bulk,,,SC,Heavy-fermion/unconventional,1.89 K,,Hexagonal,PrNi2Al3,,5.368 Å,5.368 Å,4.188 Å,,,True,10.1103/PhysRevB.56.846
Uranium Palladium Aluminum,UPd2Al3,Bulk,,,SC,heavy fermion,,,,,,,,,,,,10.1103/PhysRevLett.80.161
UPd2Al3,UPd2Al3,Bulk,,,SC,Heavy-Fermion/Type-II,1.7 K,,Hexagonal,,,,,,,~50 kOe (extrapolated),True,10.1103/PhysRevLett.73.1849
UPd2Al3,UPd2Al3,Bulk,,,SC,Heavy-fermion,1.85 K,,Hexagonal,,,,,,100 Oe,,True,10.1103/PhysRevLett.76.1292
UPd2Al3,UPd2Al3,,,,SC,Heavy fermion,,,,,,,,,,,,10.1103/PhysRevLett.88.237203
UPd2Al3,UPd2Al3,,,,SC,,,,,,,,,,,,,10.1103/PhysRevB.61.1584
UPd2Al3,UPd2Al3,Bulk,,,SC,Heavy fermion,1.82 K,,,,,,,,,,,10.1103/PhysRevLett.70.1319
UPd2Al3,UPd2Al3,Bulk,,,SC,Heavy-fermion/d-wave,,,,,D6h,,,,,,,10.1103/PhysRevB.53.12284
UPd2Al3,UPd2Al3,,,,SC,Heavy-fermion,,,,,,,,,,,,10.1103/PhysRevLett.72.1754
UPd2Al3,UPd2Al3,Bulk,,,SC,heavy fermion,,,,,,,,,,,,10.1103/PhysRevLett.75.3938
UPd2Al3,UPd2Al3,Bulk,,,SC,High-Tc,2 K,,,,,,,,,,,10.1103/PhysRevB.65.012503
UPd2Al3,UPd2Al3,Bulk,,,SC,Type-II,2 K,,Hexagonal,,,,,,,,True,10.1103/PhysRevB.50.9948
UPd2Al3,UPd2Al3,Bulk,,,SC,Heavy-fermion,2 K,,Hexagonal,PrNi2Al3-type,,,,,,,,10.1103/PhysRevB.55.1138
UPd₂Al₃,UPd2Al3,,,,SC,heavy-fermion,,,,,,,,,,,,10.1103/PhysRevB.57.R14084
UPd2Al3,UPd2Al3,Bulk,,,SC,Heavy-fermion,,room pressure,,,,,,,,,,10.1103/PhysRevB.49.8955
UPd₂Al₃,UPd2Al3,,,,SC,Heavy fermion,,,,,,,,,,,,10.1103/PhysRevB.54.R9666
UPd2Al3,UPd2Al3,,,,SC,Heavy-fermion/unconventional,,,,,,,,,,,,10.1103/PhysRevLett.86.5152
UPd2Al3,UPd2Al3,,,,SC,Heavy-fermion,,,,,,,,,,,,10.1103/PhysRevB.60.3076
UPd2Al3,UPd2Al3,Bulk,,,SC,Heavy-fermion,,,,,,,,,,,,10.1103/PhysRevB.50.6904
UPd2Al3,UPd2Al3,Bulk,,,SC,Type-II,,,,,,,,,,,,10.1103/PhysRevB.66.184516
UPd_2Al_3,UPd2Al3,Bulk,,,SC,Heavy-fermion,≈ 2.0 K,,,,,,,,,,TRUE,Handbook of SC
UPd2Al3,UPd2Al3,Bulk,,,SC,,,,,,,,,,,,FALSE,10.1103/PhysRevB.111.014513
UPd2Al3,UPd2Al3,Bulk,,,SC,Heavy-fermion,1.8 K,,Hexagonal,,D6h,,,4.185 Å,,,TRUE,10.1103/PhysRevB.79.134514
UPd2Al3,UPd2Al3,Bulk,,,SC,heavy-fermion,,,,,,,,,,,FALSE,10.1103/PhysRevB.86.134516
UPd2Al3,UPd2Al3,,,,"SC,AFM",Heavy-fermion,,,,,,,,,,,FALSE,10.1103/PhysRevB.89.241105
UPd2Al3,UPd2Al3,,,,SC,Heavy-fermion,2 K,,Hexagonal,,,,,,,,FALSE,10.1103/PhysRevB.84.035132
UPd2Al3,UPd2Al3,,,,SC,Heavy-fermion,,,,,,,,,,,FALSE,10.1103/PhysRevLett.91.187004
UPd2Al3,UPd2Al3,,,,SC,heavy-fermion,,,,,,,,,,,,10.1103/PhysRevB.90.205113
Uranium palladium aluminum,UPd2Al3,Bulk,,,Heavy Fermion,,,,,,,,,,,,FALSE,10.1103/PhysRevB.104.155123
UPd2Al3,UPd2Al3,Bulk,,,"SC,AFM",Heavy fermion/antiferromagnetic,2 K,ambient,Hexagonal at P <= 23.5 GPa; Orthorhombic at P > 23.5 GPa,,P6/mmm (P <= 23.5 GPa); Pmmm (P > 23.5 GPa),,,,,,TRUE,10.1103/PhysRevB.76.085113
UPd2Al3,UPd2Al3,,,,SC,heavy-fermion,,,,,,,,,,,TRUE,10.1103/PhysRevB.94.035114
UPd2Al3,UPd2Al3,Bulk,,,SC,Heavy-fermion/Unconventional,1.8 K,,Hexagonal,,,,,,,,FALSE,10.1103/PhysRevLett.101.187001
Uranium Palladium Aluminum,UPd2Al3,,,,SC,Heavy-fermion,,ambient pressure,,,,,,,,,FALSE,10.1103/PhysRevB.75.094503
UPd2Al3,UPd2Al3,Bulk,,,SC,Heavy-fermion/Type-II,1.8 K,,Hexagonal,,,,,,,3.2 T (along a-axis),TRUE,10.1103/PhysRevB.72.024539
UPd2Al3,UPd2Al3,Bulk,,,SC,Heavy-fermion,,,,,,,,,,,FALSE,10.1103/PhysRevLett.95.217002
UPd2Al3,UPd2Al3,Bulk,,,SC,Heavy-fermion,1.8 K,ambient,Hexagonal,,,,,,,,,10.1103/PhysRevB.70.014513
UPd2Al3,UPd2Al3,,,,SC,,,,,,,,,,,,,10.1103/PhysRevB.108.214515
UPd2Al3,UPd2Al3,Bulk,,,SC,,,,,,,,,,,,TRUE,10.1103/PhysRevB.86.060501
UPd2Al3,UPd2Al3,Bulk,,,SC,,,,,,,,,,,,FALSE,10.1103/PhysRevB.79.060510
UPd2Al3,UPd2Al3,Bulk,,,SC,Heavy fermion,2.0 K,,,,,,,,,Pauli limited (value NA),,10.1103/PhysRevB.72.134518
UPd2Al3,UPd2Al3,Bulk,,,SC,Heavy-fermion,,,,,,,,,,,FALSE,10.1103/PhysRevB.85.094426
UPd2Al3,UPd2Al3,,,,SC,,,,,,,,,,,,FALSE,10.1103/PhysRevB.72.214515
UPd2Al3,UPd2Al3,,,,SC,Heavy fermion,,,,,,,,,,,FALSE,10.1103/PhysRevB.80.064512
UPd2Al3,UPd2Al3,,,,SC,,1.7-1.8 K,,,,,,,,,,FALSE,10.1103/PhysRevB.100.134502
Uranium Palladium Aluminum,UPd2Al3,,,,"SC,AFM",Heavy-fermion,2 K,,,,,,,,,,,10.1103/PhysRevB.76.014512
UPd2Al3,UPd2Al3,Bulk,,,SC,Heavy fermion,,,,,,,,,,,FALSE,10.1103/PhysRevB.96.115143
UPd2Al3,UPd2Al3,Bulk,,,SC,Heavy-fermion,,,,,,,,,,,FALSE,10.1103/PhysRevB.77.212502
UPd2Al3,UPd2Al3,,,,SC,heavy fermion,,,,,,,,,,,FALSE,10.1103/PhysRevB.79.220507
UPd2Al3,UPd2Al3,Bulk,,,SC,heavy fermion,,,,,,,,,,,TRUE,10.1103/PhysRevLett.121.187003
UPd2Al3,UPd2Al3,Bulk,,,SC,Unconventional,,,Monoclinic,Primitive monoclinic,P2_1/m,,,,,,TRUE,10.1103/PhysRevB.97.134512
UPd2Al3,UPd2Al3,Bulk,,,SC,Heavy-fermion,,,Hexagonal,,,,,,,,FALSE,10.1103/PhysRevB.105.115128
UPd2Al3,UPd2Al3,,,,SC,Unconventional/Antiferromagnetic,,,,,,,,,,,FALSE,10.1103/PhysRevLett.94.107001
UPd2Al3,UPd2Al3,Thin Film,,,SC,Unconventional,1.35 K,,,Hexagonal,,,,,,2.5 T,TRUE,10.1016/S0921-4526(98)00627-9
UPd2Al3,UPd2Al3,Bulk,,,SC,Type-II,1.9,,PrNi2Al3-type,,,536.5,,418.9,,,TRUE,10.1016/S0925-8388(98)00106-6
UPd2Al3,UPd2Al3,Bulk,,,SC,Heavy-Fermion,2 K,,Hexagonal,,,5.3650 Å,,4.1860 Å,,,FALSE,10.1016/j.jallcom.2010.10.193
UPd2Al3,UPd2Al3,Bulk,,,SC,Type-II,2 K,,,,,,,,,,TRUE,10.1016/S0921-4534(02)02661-8
UPd2Al3,UPd2Al3,Bulk,,,SC,Heavy Fermion,2 K,,,,,,,,,,FALSE,10.1016/S0304-8853(00)00622-3
UPd2Al3,UPd2Al3,Bulk,,,SC,Heavy Fermion,2.0 K,,Hexagonal,,P6/mmm,,,,,,TRUE,10.1016/0921-4526(94)91749-3
UPd2Al3,UPd2Al3,Bulk,,,SC,Heavy Fermion,1.8 K,,,,,,,,,,FALSE,10.1016/j.jpcs.2005.10.141
UPd2Al3,UPd2Al3,Bulk,,,SC,Type-II,2 K,,,,,,,,,,TRUE,10.1016/S0921-4526(99)01208-9
UPd2Al3,UPd2Al3,Bulk,,,SC,Heavy Fermion,1.8 K,,,,,,,,,,FALSE,10.1016/j.physb.2006.01.504
UPd2Al3,UPd2Al3,Thin Film,,,SC,Heavy Fermion,1.6 K,,Hexagonal,,,,,,,,TRUE,10.1016/S0921-4526(99)01551-3
UPd2Al3,UPd2Al3,Thin Film,,,SC,Heavy-Fermion,2 K,,Hexagonal,,,,,,,,TRUE,10.1016/S0921-4526(98)01174-0
UPd2Al3,UPd2Al3,Bulk,,,SC,Type-II,2 K,,Hexagonal,PrNi2Al3,P6/mmm,5.350 Å,,4.185 Å,,,TRUE,10.1016/S0925-8388(98)00105-4
UPd2Al3,UPd2Al3,Bulk,,,SC,Type-II,2 K,,,,,,,,,,TRUE,10.1016/j.jmmm.2006.10.502
UPd2Al3,UPd2Al3,Bulk,,,SC,Type-II,2 K,,Hexagonal,,,,,,,,FALSE,10.1016/S0921-4534(02)02729-6
UPd2Al3,UPd2Al3,Bulk,,,SC,Heavy Fermion,2 K,,,,,,,,,,TRUE,10.1016/j.physc.2007.03.027
UPd2Al3,UPd2Al3,Bulk,,,SC,Heavy Fermion,2 K,,Hexagonal,,,,,,,,FALSE,10.1016/S0022-3697(02)00064-1
UPd2Al3,UPd2Al3,Bulk,,,SC,Heavy-fermion,1.9 K,,Hexagonal,,,,,,,,TRUE,10.1016/j.physc.2023.1354375
UPd2Al3,UPd2Al3,Bulk,,,SC,Heavy-fermion,2 K,,Hexagonal,,,,,,,,FALSE,10.1016/S0921-4526(99)01331-9
UPd2Al3,UPd2Al3,Bulk,,,SC,Heavy Fermion,2 K,,Hexagonal,,P6/mmm,5.350 Å,,4.185 Å,,,TRUE,10.1016/S0921-4526(98)00864-3
UPd2Al3,UPd2Al3,Bulk,,,SC,Heavy Fermion,1.9 K,,,,,,,,,,TRUE,10.1016/S0921-4526(99)00905-9
UPd2Al3,UPd2Al3,Bulk,,,SC,Heavy-fermion,2 K,,Hexagonal,Hexagonal,,,,,,,TRUE,10.1016/S0921-4526(99)01746-9
UPd2Al3,UPd2Al3,Bulk,,,SC,Heavy Fermion,1.9 K,,,,,,,,,,TRUE,10.1016/S0921-4526(98)00881-3
UPd2Al3,UPd2Al3,Thin Film,,,SC,Heavy-Fermion,2.0 K,,Hexagonal,,,,,,,,TRUE,10.1016/S0921-4526(99)00979-5
UPd2Al3,UPd2Al3,Bulk,,,SC,Type-II,2 K,,Hexagonal,,,,,,,,TRUE,10.1016/S0921-4526(99)01095-9
UPd2Al3,UPd2Al3,Bulk,,,SC,Heavy-Fermion,2 K,,,,,,,,,,,10.1016/S0921-4534(00)00652-3
UPd2Al3,UPd2Al3,Bulk,,,SC,Unconventional,2.0 K,,Hexagonal,,,,,,,3.8 T,TRUE,10.1016/j.physc.2004.12.018
UPd2Al3,UPd2Al3,Bulk,,,SC,Type-II,2.0 K,,PrNi2Al3-type,,P6/mmm,,,,,,TRUE,10.1016/S0921-4526(98)00725-X
UPd2Al3,UPd2Al3,Bulk,,,SC,Unconventional,2 K,,Hexagonal,,P6/mmm,,,,,4 T,TRUE,10.1016/j.physb.2017.09.036
UPd2Al3,UPd2Al3,Bulk,,,SC,Heavy-fermion,2 K,,,,,,,,,,TRUE,10.1016/j.physb.2007.10.273
UPd2Al3,UPd2Al3,Bulk,,,SC,Heavy-Fermion,2 K,,,,,,,,,,FALSE,10.1016/j.physb.2005.01.054
UPd2Al3,UPd2Al3,Bulk,,,SC,Type-II,1.9 K,,Hexagonal,,,,,,,,TRUE,10.1016/S0921-4526(98)00617-6
UPd2Al3,UPd2Al3,Bulk,,,SC,Heavy-fermion,1.6 K,,Hexagonal,,,538.2 pm,,418.9 pm,,,TRUE,10.1016/S0921-4526(97)00962-9
UPd2Al3H0.13,UPd2Al3H0.13,Bulk,,,SC,Type-II,1.73 K,,Hexagonal,,,,,,,,True,10.1103/PhysRevB.50.9948
UPd2Al3H0.17,UPd2Al3H0.17,Bulk,,,SC,Type-II,1.37 K,,Hexagonal,,,,,,,,True,10.1103/PhysRevB.50.9948
UPd2Al3H0.20,UPd2Al3H0.20,Bulk,,,SC,Type-II,1.33 K,,Hexagonal,,,,,,,,True,10.1103/PhysRevB.50.9948
UPd2Al3H0.34,UPd2Al3H0.34,Bulk,,,SC,Type-II,,,Hexagonal,,,,,,,,True,10.1103/PhysRevB.50.9948
UPd2Al3H0.64,UPd2Al3H0.64,Bulk,,,NSC,,,,Hexagonal,,,,,,,,True,10.1103/PhysRevB.50.9948
UPd2Al3H0.77,UPd2Al3H0.77,Bulk,,,NSC,,,,Hexagonal,,,,,,,,True,10.1103/PhysRevB.50.9948
UPd2Al3H1.09,UPd2Al3H1.09,Bulk,,,NSC,,,,Hexagonal,,,,,,,,True,10.1103/PhysRevB.50.9948
UPd2Al3H1.30,UPd2Al3H1.30,Bulk,,,NSC,,,,Hexagonal,,,,,,,,True,10.1103/PhysRevB.50.9948
UPd2Ga3,UPd2Ga3,Bulk,,,NSC,,NSC - No superconductivity observed above 50 mK,,Hexagonal,BaB2Pt3 structure (superstructure of PrNi2Al3 type),P63/mmc,5.3015 Å,5.3015 Å,8.5112 Å,,,True,10.1103/PhysRevB.52.12784
UPd2Ga3,UPd2Ga3,Bulk,,,NSC,,,,Hexagonal,BaB2Pt3,,5.3015 Å,5.3015 Å,8.5112 Å,,,True,10.1103/PhysRevB.56.846
UPd2Sn,UPd2Sn,,,,NSC,,,,,,,,,,,,,10.1103/PhysRevB.53.2651
UPd3,UPd3,,,,NSC,,,,dhcp,,,,,,,,,10.1103/PhysRevLett.55.1223
UPd3,UPd3,Bulk,,,NSC,,,,,,,,,,,,,10.1103/PhysRevB.34.8107
UPd3,UPd3,Bulk,,,NSC,,,,,,,,,,,,FALSE,10.1103/PhysRevB.103.125136
UPd₂Al₃,UPd₂Al₃,Bulk,,,SC,Classical,2.0 K,,Hexagonal,CeCo₂B₂ type,P6/mmm,5.365 Å,5.365 Å,4.186 Å,,,TRUE,Handbook of SC
UPd₂Al₃,UPd₂Al₃,Thin Film,,,SC,Type-II,,,,,,,,,,"5.8 T/K (perpendicular derivative), 4.9 T/K (parallel derivative)",TRUE,Handbook of SC
UPt2,UPt2,Bulk,,,NSC,,,,,,,,,,,,,10.1103/PhysRevB.31.1654
U(Pt0.996Pd0.004)3,UPt2.988Pd0.012,Bulk,,,SC,Heavy-fermion/unconventional,0.222 K (Tc+),ambient,Hexagonal,,D6h,,,,,,True,10.1103/PhysRevB.60.10527
U(Pt0.997Pd0.003)3,UPt2.991Pd0.009,Bulk,,,SC,Heavy-fermion/unconventional,"0.313 K (Tc+), 0.163 K (Tc-)",ambient,Hexagonal,,D6h,,,,,,True,10.1103/PhysRevB.60.10527
U(Pt0.9975Pd0.0025)3,UPt2.9925Pd0.0075,Bulk,,,SC,Heavy-fermion/unconventional,"0.362 K (Tc+), 0.236 K (Tc-)",ambient,Hexagonal,,D6h,,,,,,True,10.1103/PhysRevB.60.10527
U(Pt0.998Pd0.002)3,UPt2.994Pd0.006,Bulk,,,SC,Heavy-fermion/unconventional,"254 mK (Tc*), 371 mK (Tc+)",,Hexagonal,,,,,,,,True,10.1103/PhysRevB.48.6373
U(Pt0.998Pd0.002)3,UPt2.994Pd0.006,Bulk,,,SC,Heavy-fermion/unconventional,"0.384 K (Tc+), 0.276 K (Tc-)",ambient,Hexagonal,,D6h,,,,,,True,10.1103/PhysRevB.60.10527
U(Pt0.998Pd0.002)3,UPt2.994Pd0.006,Bulk,,,SC,unconventional,,ambient,Hexagonal,HCP-like,,,,,,,True,10.1103/PhysRevB.60.3056
U(Pt0.999Pd0.001)3,UPt2.997Pd0.003,Bulk,,,SC,Heavy-fermion/unconventional,"387 mK (Tc*), 477 mK (Tc+)",,Hexagonal,,,,,,,,True,10.1103/PhysRevB.48.6373
U(Pt0.999Pd0.001)3,UPt2.997Pd0.003,Bulk,,,SC,Heavy-fermion/unconventional,"0.437 K (Tc+), 0.355 K (Tc-)",ambient,Hexagonal,,D6h,,,,,,True,10.1103/PhysRevB.60.10527
U(Pt0.999Pd0.001)3,UPt2.997Pd0.003,Bulk,,,SC,unconventional,,ambient,Hexagonal,HCP-like,,,,,,,True,10.1103/PhysRevB.60.3056
UPt2C,UPt2C,Bulk,,,SC,Heavy-fermion/unconventional,,,,,,,,,,,,10.1103/PhysRevB.30.4000
UPt3,UPt3,Bulk,,,SC,Heavy-fermion/unconventional d-wave,0.5 K,,Hexagonal,hexagonal,,,,,,,True,10.1103/PhysRevLett.64.3074
UPt3,UPt3,Bulk,,,SC,Heavy-fermion,500 mK,,Hexagonal,,,,,,,,True,10.1103/PhysRevLett.56.1078
UPt3,UPt3,,,,SC,Heavy-fermion,,,,,,,,,,,,10.1103/PhysRevB.62.12477
UPt3,UPt3,Bulk,,,SC,,,,,,,,,,,,,10.1103/PhysRevLett.71.2315
UPt3,UPt3,Bulk,,,SC,Type-II,0.5 K,,,,,,,,,,,10.1103/PhysRevB.63.104503
UPt3,UPt3,Bulk,,,SC,d-wave,,,,,,,,,,,,10.1103/PhysRevB.49.6143
UPt3,UPt3,Bulk,,,SC,heavy-fermion,,,,,,,,,,,,10.1103/PhysRevB.33.4526
UPt3,UPt3,Bulk,,,SC,Heavy-fermion,,,,,,,,,,,,10.1103/PhysRevB.35.6694
UPt3,UPt3,Bulk,,,SC,Heavy-fermion,,,,,,,,,,,,10.1103/PhysRevLett.57.118
UPt₃,UPt3,Bulk,,,SC,Heavy-fermion,,,Hexagonal,,,,,,,,True,10.1103/PhysRevB.41.170
Uranium Platinum,UPt3,Bulk,,,SC,,,,,,,,,,,,,10.1103/PhysRevB.30.1563
UPt3,UPt3,Bulk,,,SC,Type-II,0.55 K,,Hexagonal,,,,,,,Variable with temperature and direction,True,10.1103/PhysRevLett.74.1218
UPt3,UPt3,Bulk,,,SC,Heavy-fermion,,,Hexagonal,,D6h,,,,,Discussed theoretically,,10.1103/PhysRevB.48.13684
UPt3,UPt3,Bulk,,,SC,unconventional/heavy-fermion,,,,,,,,,,discussed theoretically with various ratios to reference values,,10.1103/PhysRevB.47.9108
UPt3,UPt3,,,,SC,Heavy-fermion,,,,,,,,,,,,10.1103/PhysRevB.39.6420
UPt3,UPt3,Bulk,,,SC,Type-II,550 ± 10 mK,,,,,,,,measured for both H||a axis and H||c axis orientations,"measured for both H||a axis and H||c axis orientations, shows kink behavior",True,10.1103/PhysRevLett.63.1723
UPt3,UPt3,Bulk,,,SC,,,,,,,,,,,,,10.1103/PhysRevLett.71.4218
UPt₃,UPt3,Bulk,,,SC,,,,Hexagonal,,,,,,,,,10.1103/PhysRevLett.63.1727
Uranium platinum,UPt3,Bulk,,,SC,Type-II,,,Hexagonal,,P63/mmc,,,,,,,10.1103/PhysRevB.65.014517
Uranium Platinum,UPt3,Bulk,,,SC,unconventional/heavy fermion,"0.458 K (Tx), 0.504 K (Ty)",,hexagonal,,D6h,,,,,"Hc2x = -9.26 T/K (slope), Hc2y = -4.39 T/K (slope)",True,10.1103/PhysRevLett.74.4734
UPt3,UPt3,,,,SC,Heavy-fermion,,,,,,,,,,,,10.1103/PhysRevB.53.14043
UPt3,UPt3,,,,SC,Heavy-fermion/spin-triplet,,,,,,,,,,,,10.1103/PhysRevLett.89.037002
