Repository: WyattBunstine/ML_SC_Project

# ML_SC_Project — Chemically and Geometrically Motivated Crystal Graph Neural Networks

This project predicts and screens superconductors from crystal structure. It frames the
problem as a **two-stage hurdle**: first classify whether a material is a superconductor
candidate (SC vs. non-SC), then regress the critical temperature T_c for superconductors.

Two graph-neural-network families are trained and compared:

- a **baseline CGCNN** ([txie-93/cgcnn](https://github.com/txie-93/cgcnn)), and
- an **MPNN** with learned edge features that consumes richer `crystal_graph_v4` graphs
  (this project's contribution).

File: database/superconductor_materials_full.csv (part 171 of 215)
Material_Name,Chemical_Composition,Material_Class,Film_Thickness,Substrate,Material_Type,Superconductor_Type,Superconducting_Transition_Temperature,Pressure,Crystal_Structure,Lattice_Structure,Space_Group,"Lattice_Constant(a)","Lattice_Constant(b)","Lattice_Constant(c)",Lower_Critical_Field,Upper_Critical_Field,Experimental,DOI
UPt3,UPt3,Bulk,,,SC,Triplet,,,,,,,,,,,FALSE,10.1103/PhysRevB.90.184512
UPt3,UPt3,Bulk,,,SC,Unconventional,,,,,,,,,,,FALSE,10.1103/PhysRevLett.112.107002
Uranium Platinum,UPt3,,,,SC,,,,,,,,,,,,FALSE,10.1103/PhysRevB.107.224517
UPt3,UPt3,Bulk,,,SC,Heavy-fermion/Unconventional,"550 mK (A phase), 500 mK (B phase)",,Hexagonal or Trigonal,AB-stacked layered triangular lattice,P6_3/mmc or P-3m1,,,,,,,10.1103/PhysRevB.97.064505
UPt3,UPt3,,,,SC,,,,,,,,,,,,FALSE,10.1103/PhysRevB.102.134511
Uranium Platinum3,UPt3,Bulk,,,SC,,,Ambient,,,,,,,,,FALSE,10.1103/PhysRevB.72.144528
UPt3,UPt3,,,,SC,,,,,,,,,,,,,10.1103/PhysRevB.102.064504
UPt3,UPt3,Bulk,,,SC,Heavy-fermion,<1 K,,,,,,,,,,FALSE,10.1103/PhysRevB.103.125136
UPt3,UPt3,Bulk,,,SC,Heavy fermion,,,,,,,,,,,FALSE,10.1103/PhysRevB.77.134517
UPt3,UPt3,Bulk,,,SC,Heavy-fermion,,,,,,,,,,,FALSE,10.1103/PhysRevLett.95.217002
UPt3,UPt3,Bulk,,,SC,Heavy-fermion,,,,,,,,,,,,10.1103/PhysRevB.70.014513
UPt3,UPt3,Bulk,,,SC,Unconventional,,,,,,,,,,,FALSE,10.1103/PhysRevB.102.024508
UPt3,UPt3,Bulk,,,SC,,,,,,,,,,,,FALSE,10.1103/PhysRevB.105.024521
UPt3,UPt3,Bulk,,,SC,Heavy-fermion,,,,,,,,,,,TRUE,10.1103/PhysRevB.81.064513
UPt3,UPt3,Bulk,,,SC,,,,,,,,,,,,FALSE,10.1103/PhysRevB.102.174503
UPt3,UPt3,Bulk,,,SC,spin-triplet,,,,,,,,,,,,10.1103/PhysRevB.98.205107
UPt3,UPt3,,,,SC,"Topological crystalline SC, Weyl SC",,,,,,,,,,,FALSE,10.1103/PhysRevB.97.060504
UPt3,UPt3,Bulk,,,SC,Heavy-fermion/NA,0.44 K,,Hexagonal,,,,,,,,FALSE,10.1103/PhysRevB.82.184531
Uranium Platinum,UPt3,,,,SC,TRSB,,,,,,,,,,,FALSE,10.1103/PhysRevB.102.180509
UPt3,UPt3,Bulk,,,SC,heavy-fermion,,,,,,,,,,,FALSE,10.1103/PhysRevB.82.014521
UPt3,UPt3,Bulk,,,SC,Heavy fermion/Type-II,,,,,,,,,,,FALSE,10.1103/PhysRevB.70.064516
UPt3,UPt3,,,,SC,Heavy-fermion/Spin-triplet,,,,,,,,,,,FALSE,10.1103/PhysRevLett.114.127001
Uranium Platinum,UPt3,,,,SC,chiral superconductor candidate,,,,,,,,,,,,10.1103/PhysRevLett.127.157001
UPt3,UPt3,,,,SC,Heavy-fermion,,,,,,,,,,,,10.1103/PhysRevB.101.214517
UPt3,UPt3,,,,SC,Unconventional,,,,,,,,,,,FALSE,10.1103/PhysRevLett.94.107005
UPt3,UPt3,Bulk,,,SC,triplet,,,,,,,,,,,FALSE,10.1103/PhysRevB.83.060502
Uranium Platinum 3,UPt3,,,,SC,,,,,,,,,,,,,10.1103/PhysRevB.100.235102
UPt3,UPt3,Bulk,,,SC,triplet,,,,,,,,,,,FALSE,10.1103/PhysRevB.93.014510
UPt3,UPt3,Bulk,,,SC,Correlated fermion,"530 mK (A phase), 480 mK (B phase)",,Hexagonal,,,,,,,,,10.1103/PhysRevResearch.2.013381
UPt3,UPt3,,,,SC,Unconventional,,,,,,,,,,,FALSE,10.1103/PhysRevB.95.201109
UPt3,UPt3,Bulk,,,SC,Heavy fermion,0.5 K,,,,,,,,,,,10.1103/PhysRevB.79.165122
UPt3,UPt3,Bulk,,,SC,Heavy-fermion,,,,,,,,,,,FALSE,10.1103/PhysRevB.85.094426
Uranium Platinum,UPt3,,,,SC,Heavy-fermion,,,,,,,,,,,FALSE,10.1103/PhysRevB.106.024520
UPt3,UPt3,Bulk,,,SC,Type-II,,,,,,,,,,,FALSE,10.1103/PhysRevB.111.L100508
UPt3,UPt3,Bulk,,,SC,Unconventional/Heavy-fermion,,,Hexagonal,,,,,,,,TRUE,10.1103/PhysRevB.94.094522
Uranium Platinum3,UPt3,,,,SC,,,,,,,,,,increase of Hc1(T) at low temperatures,,FALSE,10.1103/PhysRevResearch.5.L022002
UPt3,UPt3,Bulk,,,SC,Unconventional,,,,,,,,,,,FALSE,10.1103/PhysRevResearch.4.013192
UPt3,UPt3,,,,SC,,,,Hexagonal,nonsymmorphic,P63/mmc,,,,,,FALSE,10.1103/PhysRevMaterials.3.071202
UPt3,UPt3,,,,SC,p-wave chiral,,,,,,,,,,,,10.1103/PhysRevLett.98.237002
UPt3,UPt3,,,,SC,Heavy-fermion,,,,,,,,,,,FALSE,10.1103/PhysRevB.87.174514
UPt3,UPt3,Bulk,,,SC,Heavy-fermion,,,,,,,,,,,,10.1103/PhysRevLett.101.147004
UPt3,UPt3,,,,SC,,,,,,,,,,,,FALSE,10.1103/PhysRevB.100.035203
UPt3,UPt3,,,,SC,,,,,,,,,,,,FALSE,10.1103/PhysRevB.106.224505
Uranium platinum3,UPt3,Bulk,,,SC,,,,,,,,,,,,TRUE,10.1103/PhysRevB.107.174516
UPt3,UPt3,,,,SC,Heavy fermion,,,,,,,,,,,FALSE,10.1103/PhysRevB.80.064512
UPt3,UPt3,Bulk,,,SC,Type-II,,,,,,,,,,,TRUE,10.1103/PhysRevB.105.184512
UPt3,UPt3,,,,SC,,0.5 K,,,,,,,,,,FALSE,10.1103/PhysRevB.97.014501
Uranium Platinum3,UPt3,Bulk,,,SC,Type-II,,,,,,,,,,,FALSE,10.1103/PhysRevLett.106.107002
Uranium Platinum3,UPt3,Bulk,,,SC,,,,,,,,,,,,FALSE,10.1103/PhysRevB.103.014511
Uranium Platinum3,UPt3,Bulk,,,SC,"Spin-triplet, Odd-parity",,,,,,,,,,,FALSE,10.1103/PhysRevB.105.094508
UPt3 (B phase),UPt3,,,,SC,Weyl superconductor,,,,,,,,,,,,10.1103/PhysRevB.99.024513
Uranium Platinum,UPt3,,,,SC,,,,,,,,,,,,FALSE,10.1103/PhysRevB.95.184503
UPt3,UPt3,Bulk,,,SC,Unconventional/Heavy Fermion,,ambient,,,,,,,,,FALSE,10.1103/PhysRevLett.124.076801
Uranium Platinum,UPt3,,,,SC,spin-triplet,,,,,,,,,,,FALSE,10.1103/PhysRevB.90.220502
Uranium Platinum,UPt3,,,,SC,,,,,,,,,,,,,10.1103/PhysRevB.97.134507
UPt3,UPt3,Bulk,,,SC,Heavy fermion,,,,,,,,,,,FALSE,10.1103/PhysRevB.96.115143
UPt3,UPt3,Bulk,,,SC,Heavy-fermion,,,,,,,,,,,FALSE,10.1103/PhysRevB.77.212502
UPt3,UPt3,Bulk,,,SC,Type-II,,,,,,,,,,,FALSE,10.1103/PhysRevB.103.014506
UPt3,UPt3,Bulk,,,SC,Unconventional/Heavy-fermion,0.55 K,,,,,,,,,,TRUE,10.1103/PhysRevB.106.174518
UPt3,UPt3,Bulk,,,SC,Unconventional/Heavy Fermion,,,,,,,,,,,FALSE,10.1103/PhysRevB.96.174515
UPt3,UPt3,Bulk,,,SC,Heavy-fermion/Unconventional,,,Hexagonal,Primitive hexagonal,P6_3/mmc,,,,,,TRUE,10.1103/PhysRevB.97.134512
Uranium Platinum,UPt3,,,,SC,,,,,,,,,,,,FALSE,10.1103/PhysRevLett.132.136001
UPt3,UPt3,Bulk,,,SC,,,,,,,,,,,,FALSE,10.1103/PhysRevB.108.144502
UPt3,UPt3,Bulk,,,SC,unconventional,,,,,,,,,,,FALSE,10.1103/PhysRevB.75.094512
UPt3,UPt3,,,,SC,unconventional/heavy-fermion,,,,,,,,,,,FALSE,10.1103/PhysRevB.96.134502
UPt3,UPt3,Bulk,,,SC,Unconventional,0.58 K,,Hexagonal,,,,,,,,TRUE,10.1016/S0921-4526(99)00971-0
UPt3,UPt3,Bulk,,,SC,Unconventional,0.56 K,,,3D,,,,,,,FALSE,10.1016/S0921-4526(99)00849-2
UPt3,UPt3,Bulk,,,SC,Heavy Fermion,0.5 K,,,,,,,,,,TRUE,10.1016/0378-4363(87)90008-8
UPt3,UPt3,Bulk,,,SC,Type-II,419 mK,3.7 kbar,,,,,,,,,TRUE,10.1016/0304-8853(92)91343-R
UPt3,UPt3,Bulk,,,SC,Heavy-fermion,0.5 K,,,,,,,,,,TRUE,10.1016/S0304-8853(00)01126-4
UPt3,UPt3,Bulk,,,SC,Unconventional,Tc+ and Tc- (exact values not specified),,,,,,,,,,TRUE,10.1016/S0304-8853(00)00792-7
UPt3,UPt3,Bulk,,,SC,Type-II,0.55 K,,,,,,,,,,TRUE,10.1016/0921-4526(96)00034-8
UPt3,UPt3,Bulk,,,SC,Heavy Fermion,0.54,,Hexagonal,SnNi3-type,,5.753,,4.898,,,FALSE,10.1016/j.physc.2018.01.005
UPt3,UPt3,Bulk,,,SC,Unconventional,Tc+ and Tc-,,,,,,,,,>Hc2(0),TRUE,10.1016/S0921-4526(99)01554-9
UPt3,UPt3,Bulk,,,SC,Heavy Fermion,0.56 K,,Hexagonal,HCP,,,,,,,TRUE,10.1016/S0921-4526(99)01551-3
UPt3,UPt3,Bulk,,,SC,Heavy Fermion,550 mK,,Hexagonal,,D6h,,,,,,TRUE,10.1016/j.physc.2016.11.012
UPt3,UPt3,Bulk,,,SC,Heavy-fermion,0.58 K,,,,,,,,,,TRUE,10.1016/j.physc.2004.02.103
UPt3,UPt3,Bulk,,,SC,Heavy-fermion,0.54 K,,,,,,,,,,TRUE,10.1016/S0921-4526(99)00801-7
UPt3,UPt3,Bulk,,,SC,Heavy-fermion,0.56 K,,,,,,,,,,TRUE,10.1016/S0921-4526(99)01164-3
UPt3,UPt3,Bulk,,,SC,Type-II,0.5 K,,Hexagonal,,,,,,,,TRUE,10.1016/0378-4363(84)90153-0
UPt3,UPt3,Bulk,,,SC,Unconventional,0.53 K,,Hexagonal,,,,,,,,TRUE,10.1016/S0921-4526(98)01133-8
UPt3,UPt3,Bulk,,,SC,Unconventional,0.555 K,,,,,,,,,,TRUE,10.1016/S0921-4526(99)03009-4
UPt3,UPt3,Bulk,,,SC,Heavy-fermion,"0.475 K (B phase), 0.520 K (A phase)",,Hexagonal,,,,,,,,TRUE,10.1016/S0921-4526(00)00232-5
UPt3,UPt3,Bulk,,,SC,Heavy Fermion,0.5 K,,Hexagonal close-packed,,,,,,,,FALSE,10.1016/S0921-4534(99)00041-6
UPt3,UPt3,Bulk,,,SC,Unconventional,528 mK,,,,,,,,,,TRUE,10.1016/S0921-4534(99)00684-X
UPt3,UPt3,Bulk,,,SC,Unconventional,0.56,0,Hexagonal,Hexagonal,D6h,,,,,,TRUE,10.1016/S0921-4526(02)01124-9
UPt3,UPt3,Bulk,,,SC,Heavy-fermion,0.5 K,,Hexagonal,,,,,,,,TRUE,10.1016/S0921-4534(99)00047-7
UPt3,UPt3,Bulk,,,SC,Heavy-fermion,0.5 K,,,,,,,,,,FALSE,10.1016/j.physb.2007.10.273
UPt3,UPt3,Bulk,,,SC,Heavy-Fermion,0.5 K,,,,,,,,,,FALSE,10.1016/j.physb.2005.01.054
UPt3,UPt3,Bulk,,,SC,Type-II,0.48 K,,,,,,,,,,TRUE,10.1016/S0378-4363(84)80072-8
UPt3,UPt3,Bulk,,,SC,Type-II,0.55 K,,Hexagonal,Hexagonal close-packed,,,,,,,TRUE,10.1016/S0921-4526(02)01123-7
UPt5,UPt5,Bulk,,,NSC,,,,,,,,,,,,,10.1103/PhysRevB.31.1654
UPt5,UPt5,Bulk,,,NSC,,,,cubic,AuBe5-type,F-43m (No. 216),7.4264,7.4264,7.4264,,,TRUE,10.1103/PhysRevB.102.125114
UPt₃,UPt₃,,,,SC,Heavy-fermion,,,,,,,,,,,,10.1103/PhysRevLett.65.3189
UPt₃,UPt₃,,,,SC,Heavy-fermion,,,,,,,,,,,,10.1103/PhysRevLett.65.3185
UPt₃,UPt₃,,,,SC,unconventional,,,,,,,,,,,,10.1103/PhysRevLett.79.2125
UPt₃,UPt₃,Bulk,,,SC,Heavy-fermion,,,,,,,,,,,,10.1103/PhysRevB.58.8634
UPt₃,UPt₃,,,,SC,Heavy-fermion,Double transition with ΔT = 60 mK,,,,,,,,,Hc2' ≈ 75 kOe/K for H∥ĉ,,10.1103/PhysRevB.53.8549
UPt₃,UPt₃,,,,SC,Heavy-fermion/unconventional,,,,,,,,,,,,10.1103/PhysRevB.41.11649
UPt₃,UPt₃,Bulk,,,SC,,,,,,,,,,,,,10.1103/PhysRevB.39.2217
UPt₃,UPt₃,Bulk,,,SC,,,,,,,,,,,,,10.1103/PhysRevB.43.463
UPt₃,UPt₃,,,,SC,,,,,,,,,,,,,10.1103/PhysRevB.38.11988
UPt₃,UPt₃,Bulk,,,SC,Type-II,,,,,,,,,,,,10.1103/PhysRevLett.80.1968
UPt₃,UPt₃,Bulk,,,SC,Type-II,,,,,,,,,,,,10.1103/PhysRevB.63.052506
UPt₃,UPt₃,,,,SC,Heavy-fermion,,,,,,,,,,,,10.1103/PhysRevB.33.6527
UPt₃,UPt₃,,,,SC,Heavy-fermion,,,,,,,,,,,,10.1103/PhysRevB.43.11471
UPt₃ (heavy fermion),UPt₃,Bulk,,,SC,Type-II,0.46 K,,,,,,,,,1.9 T,TRUE,Handbook of SC
UPt₃,UPt₃,Bulk,,,SC,,0.5 K,,Hexagonal,LT-Mg₃Cd type,P6₃/mmc,5.7534 Å,5.7534 Å,4.9011 Å,,,TRUE,Handbook of SC
UPt₃,UPt₃,Bulk,,,SC,Heavy electron,0.46 K,,,,,,,,,1.9 T,TRUE,Handbook of SC
UPt₃ Hvy ferm,UPt₃,Bulk,,,SC,Type-II,0.46 K,,,,,,,,,,TRUE,Handbook of SC
UPt₃,UPt₃,Bulk,,,SC,heavy fermion,0.46 K,,,,,,,,,,TRUE,Handbook of SC
UPt₃ (heavy fermion),UPt₃,Bulk,,,SC,Heavy fermion,0.46 K,,,,,,,,,,TRUE,Handbook of SC
UPt₃,UPt₃,Bulk,,,SC,,0.43 K,,,,,,,,,,TRUE,Handbook of SC
UPt₃,UPt₃,Bulk,,,SC,Heavy fermion,0.44 K,,,,,,,,,,TRUE,Handbook of SC
UPt₃,UPt₃,Bulk,,,SC,Heavy electron,1.91 K,,,,,,,,,"3.5 T (perpendicular), 4.1 T (parallel)",TRUE,Handbook of SC
UPt₃,UPt₃,Bulk,,,SC,Heavy fermion,0.5 K,,,,,,,,,,TRUE,Handbook of SC
UPt₃,UPt₃,Bulk,,,SC,Type-II,0.46 K,,,,,,,,,,TRUE,Handbook of SC
URe2,URe2,Bulk,,,NSC,,,,hexagonal,Laves-phase (C14),,,,,,,,10.1103/PhysRev.168.464
URh0.9Co0.1Ge,URh0.9Co0.1Ge,Bulk,,,SC,Type-II,0.42 K,,Orthorhombic,,,,,,,28 T,TRUE,10.1016/j.physb.2017.09.022
URh3,URh3,Bulk,,,NSC,,,,cubic,Cu3Au,,,,,,,,10.1103/PhysRev.168.464
URhAl,URhAl,Bulk,,,NSC,,NSC,,,,,,,,,,TRUE,10.1103/PhysRevB.82.205103
URhGa5,URhGa5,Bulk,,,Paramagnet,,nonsuperconducting,,Tetragonal,HoCoGa5-type,P4/mmm,,,,,,FALSE,10.1103/PhysRevB.70.104504
URhGe,URhGe,Bulk,,,SC,Type-II,,Variable pressure conditions,,,,,,,,,,10.1103/PhysRevLett.88.207001
URhGe,URhGe,Bulk,,,SC,Type-II,,,,,,,,,,,,10.1103/PhysRevB.66.134504
URhGe,URhGe,Bulk,,,SC,,,,,,,,,,,,,10.1103/PhysRevB.66.224504
URhGe,URhGe,Bulk,,,SC,Type-II,0.2 K,Ambient pressure,Orthorhombic,Zigzag uranium chains,,,,,,Anomalous enhancement under high magnetic field,TRUE,10.1103/PhysRevB.89.064420
Uranium Rhodium Germanide,URhGe,Bulk,,,SC,ferromagnetic/spin-triplet candidate,,,,,,,,,,,,10.1103/PhysRevLett.99.067005
URhGe,URhGe,,,,SC,Unconventional,,,,,,,,,,,FALSE,10.1103/PhysRevB.96.054519
URhGe,URhGe,Bulk,,,"SC,FM",,,,,,,,,,,,FALSE,10.1103/PhysRevB.92.060510
URhGe,URhGe,Bulk,,,"SC,FM",Type-II,0.41 K,Ambient,Orthorhombic,,,,,,,,TRUE,10.1103/PhysRevLett.117.046401
URhGe,URhGe,,,,SC,,,,,,,,,,,,FALSE,10.1103/PhysRevB.84.054524
URhGe,URhGe,Bulk,,,"SC,FM",,,,,,,,,,,very high,,10.1103/PhysRevB.95.104501
Uranium Rhodium Germanide,URhGe,Bulk,,,SC,,,,,,,,,,,,TRUE,10.1103/PhysRevB.74.134505
URhGe,URhGe,Bulk,,,SC,,,,,,,,,,,,,10.1103/PhysRevB.93.134516
URhGe,URhGe,,,,ferromagnetic superconductor,ferromagnetic superconductor,,,,,,,,,,,,10.1103/PhysRevB.89.094524
URhGe,URhGe,,,,"FM, SC",,,,Orthorhombic,,,,,,,,FALSE,10.1103/PhysRevB.93.155120
URhGe,URhGe,,,,SC,,,,,,,,,,,,FALSE,10.1103/PhysRevB.83.094510
URhGe,URhGe,,,,SC,spin-triplet/ferromagnetic,,,,,,,,,,,FALSE,10.1103/PhysRevB.86.014505
URhGe,URhGe,Bulk,,,"SC,FM",,,,,,,,,,,,FALSE,10.1103/PhysRevLett.94.037006
URhGe,URhGe,Bulk,,,"SC,FM",,,ambient pressure,Orthorhombic,TiNiSi-type,Pnma,,,,,28 T,FALSE,10.1103/PhysRevLett.100.077002
URhGe,URhGe,Bulk,,,SC,spin-triplet ferromagnetic superconductor,below 1 K,,,,,,,,,,FALSE,10.1103/PhysRevB.99.205106
URhGe,URhGe,Bulk,,,"SC,FM",,0.26 K,ambient pressure,Orthorhombic,,,,,,,,TRUE,10.1103/PhysRevB.89.104518
URhGe,URhGe,Bulk,,,SC,,0.25 K,ambient,Orthorhombic,TiNiSi-type,Pnma,,,,,,FALSE,10.1103/PhysRevB.91.174514
URhGe,URhGe,Bulk,,,"SC,FM",unconventional,0.26 K,ambient pressure,Orthorhombic,TiNiSi-type,,,,,,,,10.1103/PhysRevB.89.115135
URhGe,URhGe,Bulk,,,SC,ferromagnetic superconductor,,,Orthorhombic,,,,,,,,FALSE,10.1103/PhysRevMaterials.8.094415
URhGe,URhGe,,,,SC,p-wave,,,,,,,,,,,FALSE,10.1103/PhysRevB.90.180501
URhGe,URhGe,Bulk,,,"SC,FM",Unconventional/Spin-triplet,,ambient,Orthorhombic,TiNiSi-type,,,,,,,FALSE,10.1103/PhysRevB.89.214512
URhGe,URhGe,Bulk,,,SC,,,,,,,,,,,,FALSE,10.1103/PhysRevB.71.144520
URhGe,URhGe,,,,"SC, M",,,,,,,,,,,,FALSE,10.1103/PhysRevB.77.134509
URhGe,URhGe,Bulk,,,SC,,,,,,,,,,,large,,10.1103/PhysRevLett.123.217002
URhGe,URhGe,Bulk,,,"SC,FM",,,,,,,,,,,,TRUE,10.1103/PhysRevB.91.174503
URhGe,URhGe,Bulk,,,"SC, FM",,,,,,,,,,,,TRUE,10.1103/PhysRevB.99.064504
URhGe,URhGe,Bulk,,,SC,Type-II,"0.24 K (at H=0), 0.42 K (at H=12 T)",ambient pressure,Orthorhombic,,,3.5 Å,,,,,FALSE,10.1103/PhysRevB.87.064501
URhGe,URhGe,Bulk,,,SC; FM,,,,,,,,,,,,,10.1103/PhysRevB.77.220506
URhGe,URhGe,Bulk,,,SC,,,ambient,,,,,,,,,FALSE,10.1103/PhysRevLett.121.237001
URhGe,URhGe,Bulk,,,SC,,,,,,,,,,,,FALSE,10.1103/PhysRevB.103.125136
URhGe,URhGe,Bulk,,,SC,Heavy-fermion,,,,,,,,,,,FALSE,10.1103/PhysRevLett.95.217002
URhGe,URhGe,,,,SC,,,,,,,,,,,,FALSE,10.1103/PhysRevB.85.052502
URhGe,URhGe,Bulk,,,SC,,,,,,,,,,,,FALSE,10.1103/PhysRevB.105.024521
URhGe,URhGe,Bulk,,,SC,Ferromagnetic,,,,,,,,,,,TRUE,10.1103/PhysRevB.81.064513
URhGe,URhGe,Bulk,,,"SC,FM",Unconventional/p-wave,,0 GPa,,,,,,,,,FALSE,10.1103/PhysRevLett.103.097003
URhGe,URhGe,Bulk,,,SC,FM/Heavy-fermion,,,,,,,,,,,FALSE,10.1103/PhysRevB.105.L220403
URhGe,URhGe,,,,SC,ferromagnetic,,,,,,,,,,,,10.1103/PhysRevB.79.134517
URhGe,URhGe,,,,"SC,FM",,,ambient pressure,Orthorhombic,TiNiSi-type,Pnma,,,,,,FALSE,10.1103/PhysRevB.90.184501
URhGe,URhGe,Bulk,,,SC,,0.25 K,ambient,Orthorhombic,TiNiSi-type,Pnma,,,,,,TRUE,10.1103/PhysRevB.75.212405
URhGe,URhGe,,,,SC,,,,,,,,,,,,FALSE,10.1103/PhysRevLett.114.127001
URhGe,URhGe,,,,SC,Heavy-fermion,,,,,,,,,,,FALSE,10.1103/PhysRevB.111.045162
URhGe,URhGe,Bulk,,,SC,"ferromagnetic, triplet",,,,,,,,,,,FALSE,10.1103/PhysRevB.93.014510
URhGe,URhGe,Bulk,,,SC,Type-II,0.5 K,,,,,,,,,>28 T,,10.1103/PhysRevB.80.184518
URhGe,URhGe,Bulk,,,"SC,FM",Type-II,,ambient,,,,,,,,,FALSE,10.1103/PhysRevB.77.140506
URhGe,URhGe,Bulk,,,SC,Type-II,0.25 K,ambient pressure,Orthorhombic,,,,,,few gauss,,FALSE,10.1103/PhysRevB.103.L180501
URhGe,URhGe,Bulk,,,"SC,FM",,0.3 K,,,,,,,,,,,10.1103/PhysRevLett.94.187202
URhGe,URhGe,,,,"SC, FM",,,,,,,,,,,,FALSE,10.1103/PhysRevB.74.094518
URhGe,URhGe,,,,"SC,FM",,,,,,,,,,,,FALSE,10.1103/PhysRevB.95.115151
URhGe,URhGe,Bulk,,,"SC,FM",,,ambient pressure,,,,,,,,,FALSE,10.1103/PhysRevB.106.035152
URhGe,URhGe,,,,SC,,,,,,,,,,,,FALSE,10.1103/PhysRevB.100.035203
URhGe,URhGe,Bulk,,,SC,unconventional/ferromagnetic/p-wave,0.25 K,ambient pressure,Orthorhombic,TiNiSi-type,Pnma,6.873,4.330,7.506,,,FALSE,10.1103/PhysRevB.80.195108
URhGe,URhGe,,,,SC,ferromagnetic superconductor,,ambient pressure,,,,,,,,,FALSE,10.1103/PhysRevB.94.125110
URhGe,URhGe,Bulk,,,SC,,,,,,,,,,,,TRUE,10.1103/PhysRevLett.94.097003
URhGe,URhGe,,,,"SC,FM",unconventional/ferromagnetic,,,,,,,,,,"approximately 13 T (reentrant SC, H // b)",FALSE,10.1103/PhysRevB.104.144505
Uranium Rhodium Germanide,URhGe,Bulk,,,"SC,FM",,,,,,,,,,,,FALSE,10.1103/PhysRevB.83.140501
URhGe,URhGe,Bulk,,,SC,,,,,,,,,,,,FALSE,10.1103/PhysRevB.97.224519
URhGe,URhGe,Bulk,,,"SC,FM","Type-II, heavy-fermion",0.4 K,0 GPa,Orthorhombic,,,,,,,"2 T (low field), reentrant SC up to ~12 T",TRUE,10.1103/PhysRevB.104.014514
URhGe (under uniaxial pressure),URhGe,Bulk,,,"SC,FM","Type-II, heavy-fermion",up to ~0.6 K,1.0 GPa,Orthorhombic,,,,,,,S-shaped curve up to ~13 T,TRUE,10.1103/PhysRevB.104.014514
URhGe,URhGe,,,,SC,Ferromagnetic Superconductor,,,Orthorhombic,,,,,,,,FALSE,10.1103/PhysRevB.100.134502
URhGe,URhGe,,,,SC,,0.25 K,,Orthorhombic,,,,,,,extremely high; reentrant superconductivity around 8-12 T (b-axis),,10.1103/PhysRevB.90.064506
URhGe,URhGe,Bulk,,,"SC,FM",Type-II,"0.25 K, ~0.4 K at 12 T for H‖b",ambient pressure,Orthorhombic,TiNiSi-type,Pnma,,,,,exceeds Pauli limit; reentrant superconductivity between 8-13 T (H‖b),TRUE,10.1103/PhysRevB.95.235147
URhGe,URhGe,,,,"SC,FM",,,ambient pressure,,,,,,,,,FALSE,10.1103/PhysRevResearch.6.043024
URhGe,URhGe,Bulk,,,SC,ferromagnetic superconductor,,,,,,,,,,,FALSE,10.1103/PhysRevB.73.214511
URhGe,URhGe,Bulk,,,"FM, SC",Ferromagnetic Superconductor,,,Orthorhombic,TiNiSi-type,Pnma,,,,,"12.5 T (H_b,crit)",TRUE,10.1103/PhysRevB.95.155138
Uranium Rhodium Germanide,URhGe,Bulk,,,SC,,,,,,,,,,,,FALSE,10.1103/PhysRevB.79.220508
URhGe,URhGe,Bulk,,,SC,Type-II,0.25 K,,Orthorhombic,,Pnma,6.87 Å,4.33 Å,7.51 Å,,,TRUE,10.1016/j.jmmm.2003.12.470
URhGe,URhGe,Bulk,,,SC,Type-II,0.3 K,Ambient,Orthorhombic,,TiNiSi-type,,,,,,TRUE,10.1016/j.jmmm.2003.12.1083
URhGe,URhGe,Bulk,,,SC,Type-II,0.25 K,0 kbar,Orthorhombic,Collinear magnetic structure,,,,,,,TRUE,10.1016/j.physb.2005.01.306
URhGe,URhGe,Bulk,,,SC,Unconventional,0.25 K,0 kbar,Orthorhombic,TiNiSi-type,Pnma,,,,,7.1 kOe,TRUE,10.1016/S0022-3697(02)00152-X
URhGe,URhGe,Bulk,,,SC,Type-II,0.25 K,,,,,,,,,,FALSE,10.1016/j.physc.2014.04.046
URhGe,URhGe,Bulk,,,SC,Type-II,0.28,,Orthorhombic,Orthorhombic,Pnma,,,,,2 T,TRUE,10.1016/j.physc.2015.02.026
URhGe,URhGe,Bulk,,,SC,Type-II,0.25 K,Ambient,Orthorhombic,Zigzag chain,Pnma,,,,,,TRUE,10.1016/j.crhy.2014.07.004
URu1.4Re0.6Si2,URu1.4Re0.6Si2,Bulk,,,NSC,,NSC,,,,,,,,,,TRUE,10.1103/PhysRevB.78.024413
URu1.65Re0.35Si2,URu1.65Re0.35Si2,Bulk,,,NSC,,NSC,,,,,,,,,,TRUE,10.1103/PhysRevB.78.024413
URu1.75Re0.25Si2,URu1.75Re0.25Si2,Bulk,,,NSC,,NSC,,,,,,,,,,TRUE,10.1103/PhysRevB.78.024413
U(Ru0.92Rh0.08)2Si2,URu1.84Rh0.16Si2,Bulk,,,NSC,Heavy-fermion,NSC,,Tetragonal,ThCr2Si2-type,,,,,21.6 T,38 T,TRUE,10.1103/PhysRevB.96.121117
URu1.85Fe0.15Si2,URu1.85Fe0.15Si2,Bulk,,,NSC,,NSC,Ambient,Tetragonal,,,,,,,,TRUE,10.1103/PhysRevB.106.165109
URu1.85Fe0.15Si2,URu1.85Fe0.15Si2,Bulk,,,NSC,,,ambient pressure,Tetragonal,,I4/mmm (No. 139),,,,,,TRUE,10.1103/PhysRevLett.117.227601
URu1.88Tc0.12Si2,URu1.88Tc0.12Si2,Bulk,,,NSC,,,,Tetragonal,ThCr2Si2-type,,4.134 Å,4.134 Å,9.571 Å,,,True,10.1103/PhysRevB.41.1829
URu1.8Fe0.2Si2,URu1.8Fe0.2Si2,Bulk,,,NSC,,NSC,Ambient,Tetragonal,,,,,,,,TRUE,10.1103/PhysRevB.106.165109
URu1.8Os0.2Si2,URu1.8Os0.2Si2,Bulk,,,,,25.1 K,,,,,,,,,,TRUE,10.1103/PhysRevB.105.L041106
URu1.8Re0.2Si2,URu1.8Re0.2Si2,Bulk,,,SC,Heavy-electron/unconventional,,,Tetragonal,ThCr2Si2-type,,4.138 Å,4.138 Å,9.583 Å,,,True,10.1103/PhysRevB.41.1829
URu1.8Re0.2Si2,URu1.8Re0.2Si2,Bulk,,,NSC,,NSC,,,,,,,,,,TRUE,10.1103/PhysRevB.78.024413
U(Ru0.96Rh0.04)2Si2,URu1.92Rh0.08Si2,Bulk,,,NSC,Heavy-fermion,NSC,,Tetragonal,ThCr2Si2-type,,,,,,,,10.1103/PhysRevB.96.121117
URu1.95Ir0.05Si2,URu1.95Ir0.05Si2,Bulk,,,SC,Heavy-electron/unconventional,,,Tetragonal,ThCr2Si2-type,,4.132 Å,4.132 Å,9.618 Å,,,True,10.1103/PhysRevB.41.1829
URu1.95Os0.05Si2,URu1.95Os0.05Si2,Bulk,,,SC,Heavy-electron/unconventional,,,Tetragonal,ThCr2Si2-type,,4.133 Å,4.133 Å,9.567 Å,,,True,10.1103/PhysRevB.41.1829
URu1.95Rh0.05Si2,URu1.95Rh0.05Si2,Bulk,,,SC,Heavy-electron/unconventional,,,Tetragonal,ThCr2Si2-type,,4.125 Å,4.125 Å,9.621 Å,,,True,10.1103/PhysRevB.41.1829
URu1.97Os0.03Si2,URu1.97Os0.03Si2,Bulk,,,SC,Heavy-electron/unconventional,0.80 K,,Tetragonal,ThCr2Si2-type,,4.132 Å,4.132 Å,9.574 Å,,,True,10.1103/PhysRevB.41.1829
URu1.98Ir0.02Si2,URu1.98Ir0.02Si2,Bulk,,,SC,Heavy-electron/unconventional,,,Tetragonal,ThCr2Si2-type,,4.112 Å,4.112 Å,9.587 Å,,,True,10.1103/PhysRevB.41.1829
URu1.98Os0.02Si2,URu1.98Os0.02Si2,Bulk,,,SC,Heavy-electron/unconventional,,,Tetragonal,ThCr2Si2-type,,4.125 Å,4.125 Å,9.594 Å,,,True,10.1103/PhysRevB.41.1829
URu1.98Rh0.02Si2,URu1.98Rh0.02Si2,Bulk,,,SC,Heavy-electron/unconventional,,,Tetragonal,ThCr2Si2-type,,4.125 Å,4.125 Å,9.594 Å,,,True,10.1103/PhysRevB.41.1829
URu1.995Rh0.005Si2,URu1.995Rh0.005Si2,Bulk,,,SC,Heavy-electron/unconventional,,,Tetragonal,ThCr2Si2-type,,4.133 Å,4.133 Å,9.584 Å,,,True,10.1103/PhysRevB.41.1829
URu1.99Ir0.01Si2,URu1.99Ir0.01Si2,Bulk,,,SC,Heavy-electron/unconventional,0.23 K,,Tetragonal,ThCr2Si2-type,,4.132 Å,4.132 Å,9.504 Å,,,True,10.1103/PhysRevB.41.1829
URu1.99Os0.01Si2,URu1.99Os0.01Si2,Bulk,,,SC,Heavy-electron/unconventional,,,Tetragonal,ThCr2Si2-type,,4.131 Å,4.131 Å,9.577 Å,,,True,10.1103/PhysRevB.41.1829
URu1.99Rh0.01Si2,URu1.99Rh0.01Si2,Bulk,,,SC,Heavy-electron/unconventional,,,Tetragonal,ThCr2Si2-type,,4.132 Å,4.132 Å,9.598 Å,,,True,10.1103/PhysRevB.41.1829
URu1.9Fe0.1Si2,URu1.9Fe0.1Si2,Bulk,,,NSC,,,ambient pressure,Tetragonal,,I4/mmm (No. 139),,,,,,TRUE,10.1103/PhysRevLett.117.227601
URu1.9Os0.1Si2,URu1.9Os0.1Si2,Bulk,,,SC,Heavy-electron/unconventional,,,Tetragonal,ThCr2Si2-type,,4.117 Å,4.117 Å,9.544 Å,,,True,10.1103/PhysRevB.41.1829
URu1.9Re0.1Si2,URu1.9Re0.1Si2,Bulk,,,SC,Heavy-electron/unconventional,,,Tetragonal,ThCr2Si2-type,,4.142 Å,4.142 Å,9.550 Å,,,True,10.1103/PhysRevB.41.1829
URu1.9Rh0.1Si2,URu1.9Rh0.1Si2,Bulk,,,SC,Heavy-electron/unconventional,,,Tetragonal,ThCr2Si2-type,,4.142 Å,4.142 Å,9.624 Å,,,True,10.1103/PhysRevB.41.1829
URu2Rh,URu2Rh,Bulk,,,NSC,,< 0.02 K,,Cubic,Cu3Au,Pm-3m,3.977 Å,3.977 Å,3.977 Å,,,True,10.1103/PhysRevB.31.1329
URu2Si2,URu2Si2,Bulk,,,SC,Type-II,1.5 K,,,,,,,,,,,10.1103/PhysRevB.63.104503
URu2Si2,URu2Si2,,,,SC,Heavy-fermion,,,,,,,,,,,,10.1103/PhysRevB.47.8305
URu2Si2,URu2Si2,Bulk,,,SC,Heavy-fermion,1.5 K,,,,,,,,,,,10.1103/PhysRevB.37.4987
URu2Si2,URu2Si2,Bulk,,,SC,Heavy-fermion,1.5 K,,Tetragonal,body-centered tetragonal,I4/mmm,,,,,,,10.1103/PhysRevB.39.4145
URu2Si2,URu2Si2,Bulk,,,SC,Heavy-fermion,,,,,,,,,,unusual shape of the critical field curve,,10.1103/PhysRevB.34.7603
URu2Si2,URu2Si2,Bulk,,,SC,Heavy-fermion,1.3-1.5 K,,,,,,,,,,,10.1103/PhysRevB.60.14897
URu2Si2,URu2Si2,Bulk,,,SC,Heavy-fermion,1.5 K,,tetragonal,,,,,,,,,10.1103/PhysRevB.37.1510
URu2Si2,URu2Si2,Bulk,,,SC,,1.2 K,,,,,,,,,,,10.1103/PhysRevB.47.8172
URu2Si2,URu2Si2,,,,SC,Heavy-fermion,,,,,,,,,,,,10.1103/PhysRevB.46.8675
URu2Si2,URu2Si2,,,,SC,Heavy-fermion,,,,,,,,,,,,10.1103/PhysRevLett.65.2816
URu2Si2,URu2Si2,Bulk,,,SC,Heavy fermion,,,,,,,,,,,,10.1103/PhysRevB.61.8679
URu2Si2,URu2Si2,Bulk,,,SC,Heavy-electron,,,Tetragonal,,,,,,,,True,10.1103/PhysRevB.38.11193
Uranium Ruthenium 2 Silicon 2,URu2Si2,Bulk,,,SC,unconventional,,,,,,,,,,,,10.1103/PhysRevLett.71.3015
URu2Si2,URu2Si2,Bulk,,,SC,Type-II,,,,,,,,,,,,10.1103/PhysRevLett.69.3812
URu₂Si₂,URu2Si2,Bulk,,,SC,Heavy-fermion,,,,,D4h,,,,,,,10.1103/PhysRevB.48.3304
URu2Si2,URu2Si2,Bulk,,,SC,Heavy-fermion,1.5 K,,Tetragonal,ThCr2Si2 structure,,,,,,,,10.1103/PhysRevB.40.4329
URu2Si2,URu2Si2,Bulk,,,SC,Heavy-fermion,,,,,,,,,,,,10.1103/PhysRevB.60.10606
URu2Si2,URu2Si2,,,,SC,Heavy-fermion,,,,,,,,,,,,10.1103/PhysRevB.61.6377
URu2Si2,URu2Si2,Bulk,,,SC,Heavy fermion,1.2 K,,,,,,,,,,,10.1103/PhysRevLett.73.3294
URu2Si2,URu2Si2,Bulk,,,SC,,,,,,,,,,,,,10.1103/PhysRevB.55.2768
URu2Si2,URu2Si2,Bulk,,,SC,Heavy fermion,,,,,,,,,,,,10.1103/PhysRevB.64.134526
URu2Si2,URu2Si2,,,,SC,Heavy fermion superconductor,,,Body-centered tetragonal,,,,,,,,,10.1103/PhysRevLett.73.890
URu₂Si₂,URu2Si2,Bulk,,,SC,unconventional,,,,,,,,,,,,10.1103/PhysRevLett.81.3723
URu2Si2,URu2Si2,Bulk,,,SC,Heavy-fermion,,,,,,,,,,,,10.1103/PhysRevB.39.9591
URu2Si2,URu2Si2,,,,SC,Heavy-fermion,,,,,,,,,,,,10.1103/PhysRevB.53.8241
URu₂Si₂,URu2Si2,,,,SC,Heavy-fermion,,,,,,,,,,,,10.1103/PhysRevLett.71.2146
URu2Si2,URu2Si2,,,,SC,,,,,,,,,,,,,10.1103/PhysRevB.41.2589
URu2Si2,URu2Si2,Bulk,,,SC,Heavy-electron/unconventional,1.5 K,,Tetragonal,ThCr2Si2-type,,4.142 Å,4.142 Å,9.559 Å,,,True,10.1103/PhysRevB.41.1829
URu2Si2,URu2Si2,Bulk,,,SC,unconventional/heavy-fermion,,,,,,,,,,upward curvature observed,,10.1103/PhysRevB.41.4271
URu2Si2,URu2Si2,Bulk,,,SC,Heavy-fermion,,,Tetragonal,,,,,,,,,10.1103/PhysRevB.46.5818
URu2Si2,URu2Si2,Bulk,,,SC,unconventional/heavy-fermion,,,tetragonal,,D4h,,,,,mentioned but no specific values given,,10.1103/PhysRevB.44.12023
URu2Si2,URu2Si2,,,,SC,Heavy-fermion,,,,,,,,,,,,10.1103/PhysRevLett.70.2008
URu2Si2,URu2Si2,Bulk,,,SC,Heavy-fermion/Type-II,1.5 K,0-16 kbar,Tetragonal,ThCr2Si2 structure,,4.129 Å,4.129 Å,9.575 Å,,Initial slope: 9.2 T/K,True,10.1103/PhysRevLett.56.185
URu2Si2,URu2Si2,,,,SC,Heavy-fermion,1.2 K,,Tetragonal,Body-centered-tetragonal,,,,,,,,10.1103/PhysRevB.56.11749
Uranium ruthenium disilicide,URu2Si2,Bulk,,,SC,heavy fermion,,,,,,,,,,,,10.1103/PhysRevB.66.140502
URu₂Si₂,URu2Si2,Bulk,,,SC,Heavy-fermion,,,,,,,,,,,,10.1103/PhysRevB.55.11714
Uranium Ruthenium 2 Silicon 2,URu2Si2,Bulk,,,SC,,,,,,,,,,,,,10.1103/PhysRevB.40.8780
URu2Si2,URu2Si2,,,,SC,,,,,,,,,,,,,10.1103/PhysRevB.37.3675
URu2Si2,URu2Si2,Bulk,,,SC,Heavy-fermion,1.2 K,,Tetragonal,Body-centered-tetragonal,,,,,,,,10.1103/PhysRevB.66.174520
URu2Si2,URu2Si2,Bulk,,,SC,Heavy fermion,,,Tetragonal,,,,,,,,,10.1103/PhysRevB.60.3608
URu₂Si₂,URu2Si2,,,,SC,Heavy-fermion,1.5 K,,,,,,,,,,,10.1103/PhysRevB.43.83
URu2Si2,URu2Si2,,,,SC,Heavy fermion,,,,,,,,,,,,10.1103/PhysRevLett.88.247005
URu2Si2,URu2Si2,Bulk,,,SC,Heavy-fermion,,,Tetragonal,,,,,,,,True,10.1103/PhysRevB.47.509
URu2Si2,URu2Si2,Bulk,,,SC,Heavy fermion,,,,,,,,,,,,10.1103/PhysRevB.55.502
URu2Si2,URu2Si2,Bulk,,,SC,Heavy-fermion,1.2 K,,Tetragonal,,,,,,,3 T,True,10.1103/PhysRevB.56.14493
URu2Si2,URu2Si2,Bulk,,,SC,Heavy-fermion,,,,,,,,,,,,10.1103/PhysRevB.62.9800
Uranium ruthenium silicide,URu2Si2,Bulk,,,SC,,,,,,,,,,,,,10.1103/PhysRevLett.76.126
URu2Si2,URu2Si2,Bulk,,,SC,Heavy-fermion,1.3 K,,Tetragonal,,,,,,,,True,10.1103/PhysRevLett.81.898
URu2Si2,URu2Si2,Bulk,,,SC,Heavy-fermion,,,,,,,,,,,,10.1103/PhysRevB.41.10972
Uranium ruthenium silicide,URu2Si2,,,,SC,,,,,,,,,,,,,10.1103/PhysRevB.66.012513
URu₂Si₂,URu2Si2,Bulk,,,SC,Heavy-fermion,,,,,,,,,,,,10.1103/PhysRevB.50.15834
URu2Si2,URu2Si2,Bulk,,,SC,Type-II,1.14 K,,,,,,,,<30 G,,True,10.1103/PhysRevB.50.15978
URu₂Si₂,URu2Si2,Bulk,,,SC,,,,,,,,,,,,,10.1103/PhysRevB.56.R11415
URu2Si2,URu2Si2,Bulk,,,SC,Heavy-fermion,,,,,,,,,,,,10.1103/PhysRevB.48.650
URu2Si2,URu2Si2,,,,SC,Heavy-fermion,,,,,,,,,,,,10.1103/PhysRevB.58.3186
URu2Si2,URu2Si2,,,,SC,Heavy fermion,~1.2 K,,Tetragonal,Body-centered-tetragonal,,,,,,,,10.1103/PhysRevLett.72.136
URu2Si2,URu2Si2,,,,SC,,,,,,,,,,,,,10.1103/PhysRevB.57.11698
URu₂Si₂,URu2Si2,,,,SC,Heavy fermion,,,,,,,,,,,,10.1103/PhysRevLett.80.5417
URu2Si2,URu2Si2,Bulk,,,SC,Heavy fermion,1.2 K,,,,,,,,,,,10.1103/PhysRevB.62.13919
Uranium Ruthenium Silicide,URu2Si2,Bulk,,,SC,Heavy-fermion,1 K,,,,,,,,,,,10.1103/PhysRevB.52.12969
URu2Si2,URu2Si2,,,,SC,Heavy-fermion,< 1 K,,,,,,,,,,,10.1103/PhysRevB.42.6062
URu2Si2,URu2Si2,Bulk,,,SC,Heavy-fermion,,,,,,,,,,,,10.1103/PhysRevB.48.16417
URu2Si2,URu2Si2,Bulk,,,SC,heavy-fermion,1.9 K,,,,,,,,,,,10.1103/PhysRevB.38.297
URu₂Si₂,URu2Si2,,,,SC,,,,,,,,,,,,,10.1103/PhysRevB.61.4167
URu2Si2,URu2Si2,,,,SC,Heavy-fermion,,,,,,,,,,,,10.1103/PhysRevB.46.8671
URu2Si2,URu2Si2,Bulk,,,SC,Heavy-Fermion,1.5 K,,,,,,,,,,,10.1103/PhysRevB.41.1894
URu2Si2,URu2Si2,Bulk,,,SC,Heavy-fermion,1.3 K,,,,,,,,,,,10.1103/PhysRevB.52.7437
URu2Si2,URu2Si2,Bulk,,,SC,Heavy fermion,,,,,,,,,,,,10.1103/PhysRevLett.73.1853
URu2Si2,URu2Si2,Bulk,,,SC,Heavy-fermion,0.8 K,,,,,,,,,,,10.1103/PhysRevLett.58.1986
URu₂Si₂,URu2Si2,,,,SC,,1.5 K,,,,,,,,,,,10.1103/PhysRevB.48.1928
URu2Si2,URu2Si2,,,,SC,Heavy fermion superconductor,,,,,,,,,,,,10.1103/PhysRevB.60.9248
URu2Si2,URu2Si2,Bulk,,,SC,Heavy fermion,,,,,,,,,,,,10.1103/PhysRevLett.72.2077
URu2Si2,URu2Si2,Bulk,,,SC,Heavy-fermion,1.4 K,,,,,,,,,,,10.1103/PhysRevB.33.3556
URu2Si2,URu2Si2,Bulk,,,SC,Heavy-fermion,0.8 K,,,,,,,,,,,10.1103/PhysRevB.39.12352
URu2Si2,URu2Si2,Bulk,,,SC,Heavy fermion,,,Tetragonal,,,,,,,,True,10.1103/PhysRevB.58.8793
URu2Si2,URu2Si2,Bulk,,,SC,Heavy-fermion,,ambient pressure,,,,,,,,,,10.1103/PhysRevB.56.699
URu2Si2,URu2Si2,Bulk,,,SC,,,,,,,,,,,,,10.1103/PhysRevB.42.2569
URu2Si2,URu2Si2,Bulk,,,SC,Heavy-fermion,1.2 K,,Tetragonal,ThCr2Si2,,4.124 Å,4.124 Å,9.582 Å,,,True,10.1103/PhysRevB.43.12809
URu2Si2,URu2Si2,,,,SC,Heavy-fermion,,,,,,,,,,,,10.1103/PhysRevLett.63.676
URu2Si2,URu2Si2,,,,SC,Heavy-fermion,,,,,,,,,,,,10.1103/PhysRevLett.63.453
URu2Si2,URu2Si2,Bulk,,,SC,Heavy-fermion,,,Tetragonal,,,,,,,,,10.1103/PhysRevB.54.R6873
URu₂Si₂,URu2Si2,Bulk,,,SC,Heavy-fermion,1.5 K,atmospheric to 15.4 kbar,Tetragonal,ThCr2Si2,,4.129 Å,4.129 Å,9.575 Å,,,True,10.1103/PhysRevB.35.43
URu2Si2,URu2Si2,Bulk,,,SC,Type-II/Heavy-fermion,,,,,,,,,,,,10.1103/PhysRevB.34.4566
URu2Si2,URu2Si2,,,,SC,Heavy-fermion,,,,,,,,,,,,10.1103/PhysRevB.45.10544
URu₂Si₂,URu2Si2,Bulk,,,SC,Heavy-fermion,,,,,,,,,,,,10.1103/PhysRevB.53.2601
URu2Si2,URu2Si2,Bulk,,,SC,Heavy-fermion,,,,,,,,,,,,10.1103/PhysRevB.51.6167
URu2Si2,URu2Si2,,,,SC,Heavy fermion,,,,,,,,,,,,10.1103/PhysRevB.64.100503
URu2Si2,URu2Si2,Bulk,,,SC,Heavy-fermion,1.35 K,,,,,,,,,,True,10.1103/PhysRevB.40.11284
URu2Si2,URu2Si2,Bulk,,,SC,Heavy-fermion,1 K,,,,,,,,,,True,10.1103/PhysRevLett.72.2278
URu2Si2,URu2Si2,Bulk,,,SC,unconventional/heavy-fermion,,,,,,,,,,,,10.1103/PhysRevB.46.9274
URu2Si2,URu2Si2,,,,SC,Heavy-fermion,1.2 K,,Tetragonal,,,,,,,,,10.1103/PhysRevLett.64.1975
URu2Si2,URu2Si2,Bulk,,,SC,Heavy-fermion,1.43 K,,Tetragonal,,,,,,,30 kOe,True,10.1103/PhysRevB.49.4376
URu2Si2,URu2Si2,,,,SC,,,,,,,,,,,,,10.1103/PhysRevB.59.6938
URu2Si2,URu2Si2,Bulk,,,SC,Heavy-fermion,,,,,,,,,,,,10.1103/PhysRevB.65.224509
URu₂Si₂,URu2Si2,Bulk,,,SC,Heavy-fermion,1.10 K,,Tetragonal,ThCr2Si2,,4.1293 Å,4.1293 Å,9.5749 Å,,,True,10.1103/PhysRevB.44.5392
URu₂Si₂,URu2Si2,Bulk,,,SC,Heavy-fermion,0.76 K,,Tetragonal,ThCr2Si2,,4.1277 Å,4.1277 Å,9.5746 Å,,,True,10.1103/PhysRevB.44.5392
URu₂Si₂,URu2Si2,Bulk,,,SC,Heavy-fermion,0.98 K,,Tetragonal,ThCr2Si2,,4.1277 Å,4.1277 Å,9.5746 Å,,,True,10.1103/PhysRevB.44.5392
URu₂Si₂,URu2Si2,Bulk,,,SC,Heavy-fermion,0.83 K,,Tetragonal,ThCr2Si2,,4.1292 Å,4.1292 Å,9.5744 Å,,,True,10.1103/PhysRevB.44.5392
URu₂Si₂,URu2Si2,Bulk,,,SC,Heavy-fermion,0.96 K,,Tetragonal,ThCr2Si2,,,,,,,True,10.1103/PhysRevB.44.5392
URu₂Si₂,URu2Si2,Bulk,,,SC,Heavy-fermion,1.29 K,,Tetragonal,ThCr2Si2,,,,,,,True,10.1103/PhysRevB.44.5392
URu2Si2,URu2Si2,Bulk,,,SC,Heavy-electron/unconventional,"1.17 K, 1.26 K",,Tetragonal,ThCr2Si2 structure,,4.124 Å,4.124 Å,9.582 Å,,,True,10.1103/PhysRevLett.58.1467
URu2Si2,URu2Si2,,,,SC,Heavy-Fermion,,,,,,,,,,,,10.1103/PhysRevLett.73.1849
URu2Si2,URu2Si2,Bulk,,,SC,heavy-fermion,,,,,,,,,,,,10.1103/PhysRevB.50.13557
URu2Si2,URu2Si2,,,,SC,Heavy-fermion,,,,,,,,,,,,10.1103/PhysRevB.65.174513
URu2Si2,URu2Si2,Bulk,,,SC,Heavy-fermion,1.2 K,,,,,,,,,,,10.1103/PhysRevB.53.3604
URu2Si2,URu2Si2,Bulk,,,SC,unconventional/heavy-fermion,,,,,,,,,,,,10.1103/PhysRevLett.69.1447
URu2Si2,URu2Si2,,,,SC,Heavy-fermion,~1 K,,,,,,,,,,,10.1103/PhysRevLett.72.1754
URu2Si2,URu2Si2,Bulk,,,SC,High-Tc,,,,,,,,,,,,10.1103/PhysRevB.65.012503
URu2Si2,URu2Si2,,,,SC,Heavy-fermion,,,,,,,,,,,,10.1103/PhysRevB.48.10395
URu₂Si₂,URu2Si2,Bulk,,,SC,Heavy fermion,,,,,,,,,,,,10.1103/PhysRevB.62.R763
URu2Si2,URu2Si2,Bulk,,,SC,Heavy-fermion,,,,,,,,,,,,10.1103/PhysRevB.55.1138
URu2Si2,URu2Si2,Bulk,,,SC,Heavy-fermion,,room pressure,,,,,,,,,,10.1103/PhysRevB.49.8955
URu2Si2,URu2Si2,,,,SC,,,,,,,,,,,,,10.1103/PhysRevLett.86.684
URu2Si2,URu2Si2,,,,SC,Heavy-fermion,,,,,,,,,,,,10.1103/PhysRevB.39.11345
URu₂Si₂,URu2Si2,,,,SC,Heavy fermion,,,,,,,,,,,,10.1103/PhysRevB.54.R9666
URu₂Si₂,URu2Si2,Bulk,,,SC,Heavy-fermion,1.2 K,,,,,,,,,,True,10.1103/PhysRevB.46.5826
URu₂Si₂,URu2Si2,Bulk,,,SC,Heavy-fermion/Type-II,1.18 K,,Tetragonal,ThCr2Si2,,,,,negligibly small,"14 T for B⊥c, 3 T for B∥c",True,10.1103/PhysRevB.51.12665
URu2Si2,URu2Si2,Bulk,,,SC,Heavy-fermion,1.0 K,,,,,,,,,,,10.1103/PhysRevB.39.4726
URu2Si2,URu2Si2,Bulk,,,SC,unconventional/heavy-fermion,,,tetragonal,,D4h,,,,,,,10.1103/PhysRevB.52.10344
URu2Si2,URu2Si2,Bulk,,,SC,Heavy-fermion,,,,,,,,,,,,10.1103/PhysRevB.50.6904
URu2Si2,URu2Si2,Bulk,,,SC,Type-II,,,,,,,,,,,,10.1103/PhysRevB.66.184516
URu_2Si_2,URu2Si2,Bulk,,,SC,Heavy-fermion,1.3 K,,,,,,,,,,TRUE,Handbook of SC
URu2Si2,URu2Si2,,,,SC,,,,Tetragonal,,,,,,,,FALSE,10.1103/PhysRevB.107.224503
URu2Si2,URu2Si2,Bulk,,,,,17.55 K,,,,,,,,,,TRUE,10.1103/PhysRevB.105.L041106
URu2Si2,URu2Si2,,,,SC,,,,,,,,,,,,FALSE,10.1103/PhysRevB.80.224522
URu2Si2 (as grown),URu2Si2,Single crystal,,,SC,Heavy fermion/Unconventional,0.8 K,ambient,Tetragonal,,,,,,,,TRUE,10.1103/PhysRevLett.90.166402
URu2Si2 (annealed),URu2Si2,Single crystal,,,SC,Heavy fermion/Unconventional,1.1 K,ambient,Tetragonal,,,,,,,,TRUE,10.1103/PhysRevLett.90.166402
URu2Si2,URu2Si2,,,,SC,Unconventional,,,,,,,,,,,FALSE,10.1103/PhysRevResearch.6.033068
URu2Si2,URu2Si2,,,,Hidden Order,,,,,,,,,,,,FALSE,10.1103/PhysRevB.109.075165
Uranium Ruthenium2 Silicon2,URu2Si2,Bulk,,,SC,chiral d-wave,,,,,,,,,,,FALSE,10.1103/PhysRevB.108.144501
URu2Si2,URu2Si2,Bulk,,,SC,Heavy-fermion,,,,,,,,,,,FALSE,10.1103/PhysRevLett.120.187004
URu2Si2,URu2Si2,Bulk,,,Heavy-fermion material,,,,,,,,,,,,,10.1103/PhysRevLett.114.147003
URu2Si2,URu2Si2,Bulk,,,SC,Heavy fermion/Unconventional,1.5 K,Ambient,Tetragonal,,,4.13,4.13,,,,TRUE,10.1103/PhysRevB.106.165109
Uranium Ruthenium Silicide,URu2Si2,Bulk,,,SC,,,,,,,,,,,,FALSE,10.1103/PhysRevB.103.094503
URu2Si2,URu2Si2,Bulk,,,SC,,,,,,,,,,,,TRUE,10.1103/PhysRevX.9.031025
URu2Si2,URu2Si2,,,,SC,,,,,,,,,,,,FALSE,10.1103/PhysRevLett.134.136001
URu2Si2,URu2Si2,,,,SC,,,,,,,,,,,,FALSE,10.1103/PhysRevB.90.180501
URu2Si2,URu2Si2,,,,SC,Type-II/heavy-fermion,,,,,,,,,,,TRUE,10.1103/PhysRevB.77.134511
URu2Si2,URu2Si2,Bulk,,,SC,Unconventional/Heavy Fermion,1.5 K,ambient pressure,Tetragonal,,I4/mmm (No. 139),,,,,,TRUE,10.1103/PhysRevLett.117.227601
URu2Si2,URu2Si2,,,,SC,,1.5 K,,,,,,,,,,FALSE,10.1103/PhysRevB.102.125114
URu2Si2,URu2Si2,,,,SC,,,,,,,,,,,,FALSE,10.1103/PhysRevB.109.014508
URu2Si2,URu2Si2,,,,SC,,0.8 K,0 GPa,Tetragonal,,,,,,,,FALSE,10.1103/PhysRevB.85.165116
Uranium Ruthenium Silicide,URu2Si2,,,,SC,,,,,,,,,,,,FALSE,10.1103/PhysRevB.107.224517
URu2Si2,URu2Si2,,,,SC,,,,,,,,,,,,,10.1103/PhysRevB.102.064504
URu2Si2,URu2Si2,Bulk,,,SC,Heavy fermion,,,,,,,,,,,FALSE,10.1103/PhysRevB.77.134517
URu2Si2,URu2Si2,Bulk,,,SC,,,,,,,,,,,,FALSE,10.1103/PhysRevB.105.024521
URu2Si2,URu2Si2,Bulk,,,SC,Heavy-fermion,,,Tetragonal,ThCr2Si2-type,I4/mmm,,,,,,FALSE,10.1103/PhysRevB.78.172504
Uranium Ruthenium Silicide,URu2Si2,,,,SC,TRSB,,,,,,,,,,,FALSE,10.1103/PhysRevB.102.180509
URu2Si2,URu2Si2,Bulk,,,SC,,,,Tetragonal,,,,,,,,,10.1103/PhysRevB.90.184518
Uranium Ruthenium Silicide,URu2Si2,,,,SC,Heavy-fermion,,,,,,,,,,,,10.1103/PhysRevB.91.094511
URu2Si2,URu2Si2,Bulk,,,SC,Heavy fermion/Type-II,,,,,,,,,,,FALSE,10.1103/PhysRevB.70.064516
URu2Si2,URu2Si2,Bulk,,,SC,,,,,,,,,,,,TRUE,10.1103/PhysRevB.86.060501
URu2Si2,URu2Si2,Bulk,,,SC,Heavy electron,1.5 K,0 GPa,,,,,,,,,TRUE,10.1103/PhysRevB.92.195131
URu2Si2,URu2Si2,,,,SC,Unconventional,,,,,,,,,,,FALSE,10.1103/PhysRevB.95.201109
URu2Si2,URu2Si2,Bulk,,,SC,Type-II,,,,,,,,,,,FALSE,10.1103/PhysRevB.111.L100508
URu2Si2,URu2Si2,Bulk,,,SC,Heavy-fermion/Unconventional,1.5 K,,Tetragonal,,,,,,,,FALSE,10.1103/PhysRevResearch.4.013192
URu2Si2,URu2Si2,Bulk,,,SC,Heavy-fermion,1.3 K,,,,,,,,,,,10.1103/PhysRevMaterials.3.104801
URu2Si2,URu2Si2,,,,SC,Heavy fermion,1 K,,,,,,,,,,FALSE,10.1103/PhysRevB.80.064512
URu2Si2,URu2Si2,Bulk,,,SC,Unconventional,1.5 K,ambient pressure,Tetragonal,Body-centered tetragonal (ThCr2Si2-type),,,,,,,TRUE,10.1103/PhysRevB.74.104412
"URu2Si2 (high pressure, LMAF phase)",URu2Si2,Bulk,,,NSC,,NSC,>14 kbar,Tetragonal,Body-centered tetragonal (ThCr2Si2-type),,,,,,,TRUE,10.1103/PhysRevB.74.104412
URu2Si2,URu2Si2,Bulk,,,SC,Heavy fermion,1.4 K,,,,,,,,,,TRUE,10.1103/PhysRevB.81.132404
URu2Si2,URu2Si2,,,,SC,Weyl superconductor,,,,,,,,,,,,10.1103/PhysRevB.99.024513
URu2Si2,URu2Si2,Bulk,,,SC,Heavy-fermion,1.5 K,,,,,,,,,,,10.1103/PhysRevB.78.024413
URu2Si2,URu2Si2,Bulk,,,SC,Type-II,1.5 K,Ambient,Tetragonal,Body-centered tetragonal,,,,,,2.8 T (H||c); 12 T (H||a),TRUE,10.1103/PhysRevLett.99.116402
URu2Si2,URu2Si2,Bulk,,,SC,Heavy-fermion,,Ambient,,,,,,,,,TRUE,10.1103/PhysRevLett.108.246403
URu2Si2,URu2Si2,Bulk,,,SC,Heavy-fermion,,,,,,,,,,,FALSE,10.1103/PhysRevB.77.212502
URu2Si2,URu2Si2,Bulk,,,SC,Type-II/heavy-fermion,,,,,,,,,,,FALSE,10.1103/PhysRevB.80.174520
URu2Si2,URu2Si2,Bulk,,,SC,Type-II,,,,,,,,,,,FALSE,10.1103/PhysRevB.103.014506
URu2Si2,URu2Si2,Bulk,,,SC,Unconventional,1.2 K,Ambient pressure (LMAF phase appears at ~0.5 GPa),Tetragonal,"ThCr2Si2-type (body-centered tetragonal, bct)",I4/mmm (No. 139) for PM phase; P4/mmm (No. 123) for LMAF phase,,,,,,TRUE,10.1103/PhysRevB.82.205103
URu2Si2,URu2Si2,Bulk,,,SC,Unconventional,,,,,,,,,,,TRUE,10.1103/PhysRevB.106.174518
Uranium Ruthenium Silicide,URu2Si2,,,,SC,,,,,,,,,,,,FALSE,10.1103/PhysRevLett.132.136001
URu2Si2,URu2Si2,Bulk,,,SC,Heavy-fermion/Type-II,,,,,,,,,,,FALSE,10.1103/PhysRevB.108.144502
URu2Si2,URu2Si2,Bulk,,,SC,Type-II,1.5 K,0 kbar,,,,,,,,,TRUE,10.1016/0921-4526(90)90229-N
URu2Si2,URu2Si2,Bulk,,,SC,,1.5 K,,,,,,,,,,FALSE,10.1016/S0022-3697(02)00099-9
URu2Si2,URu2Si2,Bulk,,,SC,Type-II,1.5 K,,,,,,,,,,FALSE,10.1016/j.physb.2009.07.141
URu2Si2,URu2Si2,Bulk,,,SC,Heavy Fermion,1.2 K,,Tetragonal,,,,,,,,TRUE,10.1016/S0304-8853(00)00776-9
URu2Si2,URu2Si2,Bulk,,,SC,Type-II,1 K,,,,,,,,,,TRUE,10.1016/j.jallcom.2003.09.043
URu2Si2,URu2Si2,Bulk,,,SC,Unconventional,1.4 K,Ambient,,,,,,,,,FALSE,10.1016/j.ssc.2011.12.040
URu2Si2,URu2Si2,Bulk,,,SC,Unconventional,1.2 K,,ThCr2Si2,Tetragonal,,,,,,,TRUE,10.1016/S0921-4526(99)01218-1
URu2Si2,URu2Si2,Bulk,,,SC,Type-II,1.3 K,,Tetragonal,,,,,,,,TRUE,10.1016/S0921-4526(98)01164-8
URu2Si2,URu2Si2,Bulk,,,SC,Heavy-fermion,1.2 K,,Tetragonal,,,,,,,,TRUE,10.1016/S0921-4526(98)00791-1
URu2Si2,URu2Si2,Bulk,,,SC,Type-II,1 K,,Intermetallic Compound,,,,,,,,FALSE,10.1016/S0921-4534(99)00042-8
URu2Si2,URu2Si2,Bulk,,,SC,Type-II,1.2 K,Ambient,,,,,,,,,TRUE,10.1016/S0925-8388(98)00376-4
URu2Si2,URu2Si2,Bulk,,,SC,Non-BCS-type,1.2 K,0 GPa,Tetragonal,,,,,,,,TRUE,10.1016/j.jmmm.2006.10.029
URu2Si2,URu2Si2,Bulk,,,SC,Heavy-electron,1.2 K,0 GPa,ThCr2Si2-type,Tetragonal,I4/mmm,,,,,,TRUE,10.1016/j.jmmm.2006.10.008
URu2Si2,URu2Si2,Bulk,,,SC,Chiral d-wave,1.45 K,,,,,,,,,,FALSE,10.1016/j.jmmm.2015.07.059
URu2Si2,URu2Si2,Bulk,,,SC,Heavy Fermion,1.53 K,,,,D4h,,,,,,TRUE,10.1016/j.physc.2016.11.012
URu2Si2,URu2Si2,Bulk,,,SC,Heavy-fermion,1.2 K,,Tetragonal,,,,,,,,FALSE,10.1016/j.physc.2012.04.030
URu2Si2,URu2Si2,Bulk,,,SC,Type-II,1.45 K,,Body-centered tetragonal,,,,,,,,TRUE,10.1016/j.physc.2010.05.023
URu2Si2,URu2Si2,Bulk,,,SC,Type-II,1.5 K,0 kbar,Tetragonal,,,,,,,,TRUE,10.1016/S0921-4526(98)00911-9
URu2Si2,URu2Si2,Bulk,,,SC,Type-II,1.3 K,,Tetragonal,,,,,,,13 T,TRUE,10.1016/j.physb.2007.10.235
URu2Si2,URu2Si2,Bulk,,,SC,Heavy-fermion,1 K,,,,,,,,,,TRUE,10.1016/S0921-4526(98)00788-1
URu2Si2,URu2Si2,Bulk,,,SC,Type-II,1.2 K,,,,,,,,,,TRUE,10.1016/S0921-4526(99)01192-8
URu2Si2,URu2Si2,Bulk,,,SC,Type-II,1.5 K,,Tetragonal,,,,,,,2.8 T,TRUE,10.1016/j.jpcs.2008.06.071
URu2Si2,URu2Si2,Bulk,,,SC,Type-II,1.37 K,,,,,,,,,,FALSE,10.1016/S0921-4534(99)00105-7
URu2Si2,URu2Si2,Bulk,,,SC,Type-II,1.1 K,0 kbar,,,,,,,,,TRUE,10.1016/j.physb.2006.01.154
URu2Si2,URu2Si2,Bulk,,,SC,Type-II,1.45 K,,Tetragonal,,,,,,,"12.5 T for H ∥ a, 3 T for H ∥ c",TRUE,10.1016/j.physc.2008.05.215
URu2Si2,URu2Si2,Bulk,,,SC,Unconventional,1.5 K,,Tetragonal,,,,,,,,TRUE,10.1016/S0921-4526(98)01105-3
URu2Si2,URu2Si2,Bulk,,,SC,Heavy-Fermion,1.5 K,0 kbar,Body-Centered Tetragonal,Tetragonal,I4/mmm,4.12473 Å,4.12473 Å,9.55896 Å,,,TRUE,10.1016/j.physb.2005.01.318
URu2Si2,URu2Si2,Bulk,,,SC,Heavy-electron,1.3 K,0.5 GPa,,,,,,,,,TRUE,10.1016/j.physb.2007.10.065
URu2Si2,URu2Si2,Bulk,,,SC,Type-II,1.2 K,,Body-centered tetragonal,,I4/mmm,,,,,,TRUE,10.1016/j.physb.2004.03.046
URu2Si2,URu2Si2,Bulk,,,SC,Heavy Fermion,1.5 K,0 kbar,,,,,,,,,TRUE,10.1016/S0921-4526(02)02369-4
URu2Si2,URu2Si2,Bulk,,,SC,Type-II,1.3 K,,,,,,,,,28 kOe,TRUE,10.1016/S0921-4526(99)01090-X
URu2Si2,URu2Si2,Bulk,,,SC,Heavy-Fermion,1.5 K,,,,,,,,,,FALSE,10.1016/j.physb.2005.01.054
URu2Si2,URu2Si2,Bulk,,,SC,Type-II,1.30 K,0 GPa,,,,,,,,23.4 kOe,TRUE,10.1016/j.physb.2005.01.325
