Repository: WyattBunstine/ML_SC_Project

# ML_SC_Project — Chemically and Geometrically Motivated Crystal Graph Neural Networks

This project predicts and screens superconductors from crystal structure. It frames the
problem as a **two-stage hurdle**: first classify whether a material is a superconductor
candidate (SC vs. non-SC), then regress the critical temperature T_c for superconductors.

Two graph-neural-network families are trained and compared:

- a **baseline CGCNN** ([txie-93/cgcnn](https://github.com/txie-93/cgcnn)), and
- an **MPNN** with learned edge features that consumes richer `crystal_graph_v4` graphs
  (this project's contribution).

File: database/superconductor_materials_full.csv (part 172 of 215)
Material_Name,Chemical_Composition,Material_Class,Film_Thickness,Substrate,Material_Type,Superconductor_Type,Superconducting_Transition_Temperature,Pressure,Crystal_Structure,Lattice_Structure,Space_Group,"Lattice_Constant(a)","Lattice_Constant(b)","Lattice_Constant(c)",Lower_Critical_Field,Upper_Critical_Field,Experimental,DOI
URu2Si2,URu2Si2,Bulk,,,SC,Heavy Fermion,17.5 K,,Body-centred tetragonal,Tetragonal,,,,,,,FALSE,10.1016/j.physb.2009.05.002
URu3,URu3,Bulk,,,NSC,,,,cubic,Cu3Au,,,,,,,,10.1103/PhysRev.168.464
URu3,URu3,Bulk,,,SC,,0.145 ± 0.005 K,,Cubic,Cu3Au,Pm-3m,3.977 Å,3.977 Å,3.977 Å,,,True,10.1103/PhysRevB.31.1329
Uranium Ruthenium Germanide,URuGe,,,,SC,,,,,,,,,,,,,10.1103/PhysRevB.74.012501
URu₂Si₂,URu₂Si₂,Bulk,,,SC,Heavy-fermion,1.2 K,,Tetragonal,ThCr₂Si₂ structure,,4.124 Å,4.124 Å,9.582 Å,,,True,10.1103/PhysRevLett.65.3189
URu₂Si₂,URu₂Si₂,Bulk,,,SC,Heavy-fermion,1.3 K,,Tetragonal,ThCr₂Si₂ structure,,4.124 Å,4.124 Å,9.582 Å,,,True,10.1103/PhysRevLett.65.3185
URu₂Si₂,URu₂Si₂,Bulk,,,SC,Heavy-fermion,1.2 K,,Tetragonal,Body-centered-tetragonal,,,,,,,True,10.1103/PhysRevB.37.3153
URu₂Si₂,URu₂Si₂,Bulk,,,SC,Heavy-fermion,1.3 K,,Tetragonal,,,,,,,39.2 T,True,10.1103/PhysRevB.53.R6014
URu₂Si₂,URu₂Si₂,Bulk,,,SC,Heavy-fermion,,,,,,,,,,,,10.1103/PhysRevB.58.8634
URu₂Si₂,URu₂Si₂,Bulk,,,SC,Heavy-fermion/unconventional,1.44 K,,Tetragonal,,,,,,,8 T,True,10.1103/PhysRevB.41.11649
URu₂Si₂,URu₂Si₂,,,,SC,,,,,,,,,,,,,10.1103/PhysRevB.38.11988
URu₂Si₂,URu₂Si₂,Bulk,,,SC,Heavy-fermion,0.8 K,,,,,,,,,4.4 T/K (initial slope at Tc),True,10.1103/PhysRevB.33.6527
URu₂Si₂,URu₂Si₂,Bulk,,,SC,Heavy-fermion,1.2 K,,,,,,,,,,True,10.1103/PhysRevB.43.11471
URu₂Si₂ Hvy ferm,URu₂Si₂,Bulk,,,SC,Type-II,1.1 K,,,,,,,,,,TRUE,Handbook of SC
URu₂Si₂ (heavy fermion),URu₂Si₂,Bulk,,,SC,Heavy fermion,1.1 K,,,,,,,,,,TRUE,Handbook of SC
URu₂Si₂,URu₂Si₂,Bulk,,,SC,Heavy fermion,1 K,,,,,,,,,,TRUE,Handbook of SC
URu₂Si₂,URu₂Si₂,Bulk,,,SC,,1.2 K,,Tetragonal,CeAl₂Ga₂ type,,4.126 Å,,9.568 Å,,,TRUE,Handbook of SC
USe,USe,Bulk,,,NSC,,NSC,,Cubic,,,,,,,,TRUE,10.1103/PhysRevB.82.205103
USi2,USi2,Bulk,,,NSC,,,,,,,,,,,,,10.1103/PhysRev.168.464
USi3,USi3,Bulk,,,NSC,,< 0.02 K,,Cubic,Cu3Au,Pm-3m,4.0348 Å,4.0348 Å,4.0348 Å,,,True,10.1103/PhysRevB.31.1329
USn3,USn3,Bulk,,,SC,Heavy-electron,,,,,,,,,,,,10.1103/PhysRevB.38.11193
USn3,USn3,,,,NSC,,,,,,,,,,,,,10.1103/PhysRevLett.51.312
UTe2,UTe2,Bulk,,,SC,Heavy fermion,,,,,,,,,,,,10.1103/PhysRevB.110.214508
UTe2,UTe2,Bulk,,,SC,Heavy-fermion,,,,,,,,,,,,10.1103/PhysRevB.110.094515
UTe2,UTe2,Bulk,,,SC,spin-triplet,1.5 K,,,,,,,,,60 T,,10.1103/PhysRevB.106.184509
UTe2,UTe2,,,,SC,,,,Orthorhombic,,,,,,,,FALSE,10.1103/PhysRevB.107.224503
UTe2,UTe2,Bulk,,,SC,spin-triplet,,,,,,,,,,,FALSE,10.1103/PhysRevB.106.L100504
Uranium Telluride,UTe2,,,,SC,,,,,,,,,,,,FALSE,10.1103/PhysRevB.107.024415
UTe2,UTe2,Bulk,,,SC,Heavy-fermion,1.96 K,ambient pressure,Orthorhombic,quasi-one-dimensional ladder,Immm,,,,,,TRUE,10.1103/PhysRevB.111.014513
UTe2,UTe2,,,,SC,,,,,,,,,,,,FALSE,10.1103/PhysRevB.109.125113
UTe2,UTe2,Bulk,,,SC,Type-II,,,,,,,,,,,FALSE,10.1103/PhysRevB.103.024504
UTe2,UTe2,Bulk,,,SC,Unconventional,2 K,0 GPa,Orthorhombic,,,,,,,,TRUE,10.1103/PhysRevB.106.L121101
UTe2,UTe2,,,,SC,Unconventional/Spin-triplet,,,,,,,,,,,FALSE,10.1103/PhysRevResearch.6.033068
UTe2,UTe2,,,,SC,Unconventional,,,,,,,,,,,FALSE,10.1103/PhysRevB.109.075165
"UTe2 (M1, MSF-grown, Te/U=2.0)",UTe2,Bulk,,,SC,Unconventional/Heavy Fermion,1.7-1.8 K,Ambient,Orthorhombic,,Immm (71),,,,,,TRUE,10.1103/PhysRevMaterials.6.073401
"UTe2 (M2, MSF-grown, Te/U=1.93)",UTe2,Bulk,,,SC,Unconventional/Heavy Fermion,1.9-2.0 K,Ambient,Orthorhombic,,Immm (71),,,,,,TRUE,10.1103/PhysRevMaterials.6.073401
"UTe2 (M3, MSF-grown, Te/U=1.92)",UTe2,Bulk,,,SC,Unconventional/Heavy Fermion,1.95-2.1 K,Ambient,Orthorhombic,,Immm (71),,,,,,TRUE,10.1103/PhysRevMaterials.6.073401
"UTe2 (M4, MSF-grown, Te/U=1.90)",UTe2,Bulk,,,SC,Unconventional/Heavy Fermion,1.8-1.95 K,Ambient,Orthorhombic,,Immm (71),,,,,,TRUE,10.1103/PhysRevMaterials.6.073401
"UTe2 (M5, MSF-grown, Te/U=1.90)",UTe2,Bulk,,,SC,Unconventional/Heavy Fermion,1.9-2.05 K,Ambient,Orthorhombic,,Immm (71),,,,,,TRUE,10.1103/PhysRevMaterials.6.073401
"UTe2 (M6a, MSF-grown, Te/U=1.8, isolated crystal)",UTe2,Bulk,,,SC,Unconventional/Heavy Fermion,2.0-2.1 K,Ambient,Orthorhombic,,Immm (71),,,,,,TRUE,10.1103/PhysRevMaterials.6.073401
"UTe2 (M7, MSF-grown, Te/U=1.71, isolated crystal)",UTe2,Bulk,,,SC,Unconventional/Heavy Fermion,2.1 K,Ambient,Orthorhombic,,Immm (71),4.1606,6.1337,13.9729,,,TRUE,10.1103/PhysRevMaterials.6.073401
UTe2,UTe2,,,,SC,Unconventional,,,,,,,,,,,FALSE,10.1103/PhysRevB.107.L220504
UTe2,UTe2,,,,SC,spin-triplet,,,,,,,,,,,FALSE,10.1103/PhysRevLett.133.266505
UTe2,UTe2,Bulk,,,SC,Heavy-fermion/Spin-triplet/Topological/Type-II/Nonunitary/Nodal/Chiral,1.5–2 K,,Orthorhombic,body-centered,Immm,,,,,"Exceedingly large, well beyond Pauli limit",TRUE,10.1103/PhysRevB.109.054521
Uranium Ditelluride,UTe2,,,,SC,Type-II,"1.6 K, up to 3 K","ambient, 1.2 GPa",Orthorhombic,,Immm,,,,,Extremely large,,10.1103/PhysRevB.103.094504
Uranium telluride,UTe2,Bulk,,,SC,Unconventional/Heavy Fermion,,,,,,,,,,,FALSE,10.1103/PhysRevB.104.155123
Uranium Telluride,UTe2,Bulk,,,SC,,,,,,,,,,,,FALSE,10.1103/PhysRevB.103.094503
UTe2,UTe2,Bulk,,,SC,Heavy-fermion,,,,,,,,,,,FALSE,10.1103/PhysRevB.104.134517
UTe2,UTe2,,,,SC,,,,,,,,,,,,FALSE,10.1103/PhysRevLett.134.136001
UTe2,UTe2,Bulk,,,SC,unconventional,2.1 K,ambient,Orthorhombic,,Immm,,,,,,TRUE,10.1103/PhysRevMaterials.8.094415
UTe2,UTe2,Bulk,,,SC,"Heavy-fermion, unitary spin-triplet",1.6 K,ambient pressure,Orthorhombic,"two-leg ladder, trigonal prism coordination",Immm,4.16,6.12,13.96,,exceeds the Pauli paramagnetic limit,FALSE,10.1103/PhysRevLett.123.217002
UTe2,UTe2,,,,SC,unconventional/spin-triplet,,,,,,,,,,,FALSE,10.1103/PhysRevB.106.064513
UTe2,UTe2,Bulk,,,SC,,,,,,,,,,,,FALSE,10.1103/PhysRevB.103.224522
UTe2,UTe2,,,,SC,Heavy-fermion,,,,,,,,,,,FALSE,10.1103/PhysRevB.111.115134
UTe2,UTe2,Bulk,,,SC,unconventional/triplet,,,,,,,,,,,TRUE,10.1103/PhysRevB.111.024509
UTe2,UTe2,Bulk,,,SC,heavy-fermion,,,,,,,,,,,,10.1103/PhysRevLett.125.077001
UTe2,UTe2,Bulk,,,SC,"Heavy fermion, Unconventional",,,,,,,,,,,,10.1103/PhysRevResearch.3.023204
Uranium ditelluride,UTe2,Bulk,,,SC,triplet pairing (p+ip or p+if type),,,,,,,,,,,A recent STM experiment using a Nb tip found a subgap peak and a peak in dI/dV near zero voltage suggestive of a broadened Josephson current.,10.1103/PhysRevB.108.174503
Uranium Telluride,UTe2,,,,SC,,,,,,,,,,,,FALSE,10.1103/PhysRevB.107.224517
UTe2,UTe2,Bulk,,,SC,Heavy-fermion,1.7 K,,Orthorhombic,body-centered,Immm (No. 71),4.161 Å,6.122 Å,13.955 Å,,,FALSE,10.1103/PhysRevB.103.125136
UTe2,UTe2,Bulk,,,SC,Type-II,1.55 K,ambient,Orthorhombic,,,,,,,,TRUE,10.1103/PhysRevB.105.024521
UTe2,UTe2,Bulk,,,SC,Heavy fermion/Type-II,1.66 K,ambient,Orthorhombic,,,,,,,"SC1 phase (at 0.4 K): Hc2a ≈ 4.4 T, Hc2b ≈ 18 T, Hc2c ≈ 10.2 T. SC2 phase (at 0.4 K): persists up to ~35 T along the b-axis.",TRUE,10.1103/PhysRevB.110.184520
UTe2,UTe2,Bulk,,,SC,Heavy fermion/Type-II,1.89 K,ambient,Orthorhombic,,,,,,,,TRUE,10.1103/PhysRevB.110.184520
Uranium Ditelluride,UTe2,,,,SC,TRSB,,,,,,,,,,,FALSE,10.1103/PhysRevB.102.180509
UTe2,UTe2,Bulk,,,SC,Heavy-fermion/Spin-triplet/Type-II,1.6 K,0 GPa,Orthorhombic,body-centered,Immm,,,,,exceeds Pauli limit,TRUE,10.1103/PhysRevB.105.L220403
UTe2,UTe2,Bulk,,,SC,Heavy-fermion/Spin-triplet/Type-II,2.3 K,0.52 GPa,Orthorhombic,body-centered,Immm,,,,,exceeds Pauli limit,TRUE,10.1103/PhysRevB.105.L220403
UTe2,UTe2,Bulk,,,SC,Heavy-fermion/Spin-triplet/Type-II,2.8 K,1.0 GPa,Orthorhombic,body-centered,Immm,,,,,exceeds Pauli limit,TRUE,10.1103/PhysRevB.105.L220403
UTe2,UTe2,Bulk,,,SC,Heavy-fermion/Spin-triplet/Type-II,3 K,1.2 GPa,Orthorhombic,body-centered,Immm,,,,,exceeds Pauli limit,TRUE,10.1103/PhysRevB.105.L220403
UTe2,UTe2,Bulk,,,NSC,,,>1.5 GPa,Orthorhombic,body-centered,Immm,,,,,,TRUE,10.1103/PhysRevB.105.L220403
Uranium Ditelluride,UTe2,,,,SC,p-wave pairing,,,,,,,,,,,FALSE,10.1103/PhysRevB.103.155148
UTe2,UTe2,,,,SC,Spin-triplet,,,,,,,,,,,FALSE,10.1103/PhysRevLett.131.236003
UTe2,UTe2,,,,SC,Unconventional,,,,,,,,,,,FALSE,10.1103/PhysRevResearch.4.L012031
UTe2,UTe2,,,,SC,Heavy-fermion,,,,,,,,,,,FALSE,10.1103/PhysRevB.111.045162
UTe2,UTe2,Bulk,,,SC,Unconventional/Heavy-fermion,2 K,ambient pressure,Orthorhombic,body-centered orthorhombic,Immm,4.099 Å,6.137 Å,14.145 Å,,extremely high and strongly anisotropic (exact value NA),TRUE,10.1103/PhysRevB.110.145101
UTe2,UTe2,Bulk,,,SC,Type-II,1.5 K - 1.6 K,ambient pressure,Orthorhombic,,,,,,"14 Oe (a, c axis), 24 Oe (b axis)",5.4 T (a axis),TRUE,10.1103/PhysRevB.103.L180501
UTe2 (2.1 K sample),UTe2,Bulk,,,SC,Unconventional,2.1 K,ambient pressure,,,,,,,,,TRUE,10.1103/PhysRevB.111.094507
UTe2 (1.6 K sample),UTe2,Bulk,,,SC,Unconventional,1.6 K,ambient pressure,,,,,,,,,TRUE,10.1103/PhysRevB.111.094507
Uranium Ditelluride,UTe2,Bulk,,,SC,Type-II,2.1 K,Ambient,,,,,,,anisotropy Hc1^c > Hc1^b > Hc1^a; unusual increase below 0.5 K for H || b and H || c,anisotropy Hc2^b > Hc2^a > Hc2^c,TRUE,10.1103/PhysRevResearch.5.L022002
UTe2,UTe2,Bulk,,,SC,,,,,,,,,,,,FALSE,10.1103/PhysRevB.106.035152
UTe2,UTe2,Bulk,,,SC,Anapole/Monopole/Mixed-parity,0.1,,Orthorhombic,centrosymmetric,D2h,,,,,,,10.1103/PhysRevB.107.214512
UTe2,UTe2,,,,SC,unconventional,,,,,,,,,,,FALSE,10.1103/PhysRevB.104.144505
UTe2,UTe2,Bulk,,,SC,"Type-II, heavy-fermion",1.6 K,0 GPa,Orthorhombic,,,,,,,"up to 32 T (b-axis, L-shaped Hc2), up to 60 T (at θ=35° from b to c axis)",TRUE,10.1103/PhysRevB.104.014514
UTe2 (under pressure),UTe2,Bulk,,,SC,"Type-II, heavy-fermion",up to ~2 K (at P=0.4 GPa),0.4 GPa,Orthorhombic,,,,,,,"up to 30 T (b-axis, under pressure)",TRUE,10.1103/PhysRevB.104.014514
UTe2,UTe2,Bulk,,,SC,Unconventional/Heavy Fermion,1.7 K,,Orthorhombic,,Immm (No. 71),,,,,,FALSE,10.1103/PhysRevB.100.134502
UTe2,UTe2,,,,SC,spin-triplet p-wave,1 K,,,,,,,,,,,10.1103/PhysRevB.106.L161406
UTe2,UTe2,Bulk,,,SC,Unconventional/Heavy-fermion/Broken time-reversal,,"ambient pressure, variable",Orthorhombic,,,,,,,,TRUE,10.1103/PhysRevB.109.184501
UTe2,UTe2,Bulk,,,SC,Type-II,,,,,,,,,,,FALSE,10.1103/PhysRevB.103.014506
UTe2,UTe2,,,,"SC,FM",,,,,,,,,,,,FALSE,10.1103/PhysRevResearch.6.043024
UTe2,UTe2,Bulk,,,SC,Unconventional/Spin-triplet,,Hydrostatic pressure studied,Orthorhombic,,,,,,,large,TRUE,10.1103/PhysRevB.106.174518
Uranium Ditelluride,UTe2,Bulk,,,SC,Type-II,,ambient,,,,,,,,,FALSE,10.1103/PhysRevB.107.L100505
Uranium ditelluride,UTe2,,,,SC,Topological,,,,,,,,,,,,10.1103/PhysRevMaterials.6.054801
UTe2,UTe2,Bulk,,,SC,Unconventional/Spin-triplet/Heavy-fermion/Type-II,2.1 K,,Orthorhombic,,,,,,,,TRUE,10.1103/PhysRevB.108.144502
UTe2,UTe2,Bulk,,,SC,Heavy-fermion,1.6-2.0 K,,Orthorhombic,Body-centered,,,,,,,TRUE,10.1016/j.physc.2023.1354375
U₀.₉₆₇Th₀.₀₃₃Be₁₃,U₀.₉₆₇Th₀.₀₃₃Be₁₃,,,,SC,Heavy-fermion,Double transition,,,,,,,,,,,10.1103/PhysRevB.53.8549
U₀.₉₆₉₂Th₀.₀₃₀₈Be₁₃,U₀.₉₆₉₂Th₀.₀₃₀₈Be₁₃,Bulk,,,SC,,0.62 K,,Cubic,NaZn₁₃ type,Fm3̄c,10.2591 Å,10.2591 Å,10.2591 Å,,,TRUE,Handbook of SC
U₀.₉₇Th₀.₀₃Be₁₃ (heavy fermion),U₀.₉₇Th₀.₀₃Be₁₃,Bulk,,,SC,Type-II,0.35 K,,,,,,,,4.0 mT,,TRUE,Handbook of SC
U₀.₉₇Th₀.₀₃Be₁₃,U₀.₉₇Th₀.₀₃Be₁₃,Bulk,,,SC,Heavy electron,0.35 K,,,,,,,,4.0 mT,,TRUE,Handbook of SC
U₀.₉₇₀Th₀.₀₃₀Be₁₃,U₀.₉₇₀Th₀.₀₃₀Be₁₃,Bulk,,,SC,Heavy-fermion,Double transition with ΔT ≈ 225 mK,,,,,,,,,Hc2(0) = 47 ± 3 kOe,True,10.1103/PhysRevB.53.8549
U₀.₉₇₈Th₀.₀₂₂Be₁₃,U₀.₉₇₈Th₀.₀₂₂Be₁₃,Bulk,,,SC,Heavy-fermion,"Double transition with ΔT ≈ 100 mK, transitions merge near T = 350 mK",,,,,,,,,Critical point near H = 20 kOe,True,10.1103/PhysRevB.53.8549
U₀.₉₈₅La₀.₀₁₅Be₁₃ (heavy fermion),U₀.₉₈₅La₀.₀₁₅Be₁₃,Bulk,,,SC,Type-II,0.57 K,,,,,,,,,3.8 T,TRUE,Handbook of SC
U₆Fe,U₆Fe,Bulk,,,SC,Heavy fermion,,,,,,,,,,,,10.1103/PhysRevB.28.172
U₆Fe,U₆Fe,,,,SC,Heavy-fermion,,,,,,,,,,,,10.1103/PhysRevB.41.11649
VRu with Rh substitution,"V(Ru,Rh)",Bulk,,,SC,,6.5 K,,Cubic,CsCl type,,,,,,,TRUE,Handbook of SC
Vanadium-Silver superlattice,V-Ag,Bulk,,,SC,Type-II,,,,layered,,,,,,,,10.1103/PhysRevB.48.15966
V-Ag multilayer,V-Ag,Thin Film,3100-6400 Å,,SC,Type-II,2.44-3.64 K,,,multilayer,,,,,,,True,10.1103/PhysRevB.35.415
Vanadium-Nickel superlattice,V-Ni,Bulk,,,SC,Type-II,,,,layered,,,,,,,,10.1103/PhysRevB.48.15966
V-Si multilayer,V-Si,Thin Film,30 Å V / 10 Å Si,Mylar,SC,Type-II,2.63 K,,,multilayer,,,,,,,True,10.1103/PhysRevB.40.4321
V-Si multilayer,V-Si,Thin Film,30 Å V / 15 Å Si,Mylar,SC,Type-II,2.47 K,,,multilayer,,,,,,,True,10.1103/PhysRevB.40.4321
V-Si multilayer,V-Si,Thin Film,30 Å V / 20 Å Si,Mylar,SC,Type-II,2.24 K,,,multilayer,,,,,,,True,10.1103/PhysRevB.40.4321
V-Si multilayer,V-Si,Thin Film,30 Å V / 25 Å Si,Mylar,SC,Type-II,2.05 K,,,multilayer,,,,,,,True,10.1103/PhysRevB.40.4321
V-Si multilayer,V-Si,Thin Film,30 Å V / 40 Å Si,Mylar,SC,Type-II,1.91 K,,,multilayer,,,,,,,True,10.1103/PhysRevB.40.4321
V-Si multilayer,V-Si,Thin Film,30 Å V / 50 Å Si,Mylar,SC,Type-II,1.96 K,,,multilayer,,,,,,,True,10.1103/PhysRevB.40.4321
V-Si multilayer,V-Si,Thin Film,30 Å V / 100 Å Si,Mylar,SC,Type-II,1.97 K,,,multilayer,,,,,,,True,10.1103/PhysRevB.40.4321
Vanadium-Titanium alloy,V-Ti,,,,SC,Type-II,,,,,,,,,,,,10.1103/PhysRevB.38.11799
V-Ti alloy,V-Ti,Bulk,,,SC,Type-II,,,,,,,,,,,,10.1103/PhysRevB.39.7351
Vanadium-Titanium alloy,V-Ti,Thin Film,,,SC,Type-II,,,,,,,,,,,True,10.1103/PhysRevLett.43.384
Vanadium/Au,V/Au,Wire,,,SC,,,,,,,,,,,,,10.1103/PhysRevB.75.224507
Cu-down,V/Cu,Thin Film/Nanodot,V: 100 nm / Cu dots: 40 nm,Si (100),SC,Type-II,4.33 K,,,,,,,,,32.9 kOe,TRUE,10.1103/PhysRevB.92.144512
V/EuS bilayer,V/EuS,Thin Film,"V: 8 nm, EuS: 5 nm",Sapphire,SC,,,,,,,,,,,,TRUE,10.1103/PhysRevLett.131.027001
Vanadium/Fe,V/Fe,Wire,,,SC,,,,,,,,,,,,,10.1103/PhysRevB.75.224507
Vanadium/Iron Bilayer,V/Fe,Thin Film,,,SC,,,,,,,,,,,,FALSE,10.1103/PhysRevB.72.144511
Nb-down,V/Nb,Thin Film/Nanodot,V: 100 nm / Nb dots: 40 nm,Si (100),SC,Type-II,4.08 K,,,,,,,,,36.4 kOe,TRUE,10.1103/PhysRevB.92.144512
V0.0015NbSe2,V0.0015NbSe2,Bulk,,,SC,Type-II,3.65 K,,Hexagonal,,P63/mmc,,,12.49 Å,,1.18 T,TRUE,10.1016/j.jmmm.2020.166817
V0.24Re0.76,V0.24Re0.76,Bulk,,,SC,Classical,4.52 K,,,,,9.44 Å,,4.89 Å,,,TRUE,Handbook of SC
V0.24Ti0.76,V0.24Ti0.76,Bulk,,,SC,Type-II,,,,,,,,,,4.0 T,True,10.1103/PhysRevB.32.2909
V0.46Ru0.54,V0.46Ru0.54,Bulk,,,SC,,3.5 K,,Mixed,B2 + tetr. B2 + hcp,,,,,,,True,10.1103/PhysRevB.4.320
V0.48Ru0.52,V0.48Ru0.52,Bulk,,,SC,,3.2 K,,Mixed,B2 + tetr. B2 + hcp,,,,,,,True,10.1103/PhysRevB.4.320
V0.49Ru0.51,V0.49Ru0.51,Bulk,,,SC,,<1 K,,Mixed,B2 + tetr. B2,,,,,,,True,10.1103/PhysRevB.4.320
V0.50Mo0.50,V0.50Mo0.50,Bulk,,,SC,,0.11 K,,,,,,,,,,True,10.1103/PhysRev.178.702
V0.50Os0.50,V0.50Os0.50,Bulk,,,SC,A15,5.7 K,,Cubic,Cr3Si type,Pm3̄n,4.809 Å,,,,,TRUE,Handbook of SC
V0.50Ru0.50,V0.50Ru0.50,Bulk,,,SC,,<0.4 K,,Tetragonal,B2 + tetr. B2,,,,,,,True,10.1103/PhysRevB.4.320
V0.51Ru0.49,V0.51Ru0.49,Bulk,,,SC,,<0.4 K,,Cubic,B2,,,,,,,True,10.1103/PhysRevB.4.320
V0.52Cr0.48,V0.52Cr0.48,Bulk,,,SC,,0.10 K,,,,,,,,,,True,10.1103/PhysRev.178.702
V0.52Ru0.48,V0.52Ru0.48,Bulk,,,SC,,<1 K,,Cubic,B2,,,,,,,True,10.1103/PhysRevB.4.320
V0.52Ru0.48,V0.52Ru0.48,Bulk,,,SC,,,up to 12 kbar,Cubic/Tetragonal,B2,CsCl,,,,,,True,10.1103/PhysRevB.11.1866
V0.53Ru0.47,V0.53Ru0.47,Bulk,,,SC,,2.3 K,,Cubic,B2,,,,,,,True,10.1103/PhysRevB.4.320
V0.53Ru0.47,V0.53Ru0.47,Bulk,,,SC,,,up to 12 kbar,Cubic/Tetragonal,B2,CsCl,,,,,,True,10.1103/PhysRevB.11.1866
V0.54Ru0.46,V0.54Ru0.46,Bulk,,,SC,,5.0 K,,Cubic,B2,,,,,,,True,10.1103/PhysRevB.4.320
V0.54Ru0.46,V0.54Ru0.46,Bulk,,,SC,,~5.5 K,up to 21 kbar,Cubic/Tetragonal,B2,CsCl,,,,,,True,10.1103/PhysRevB.11.1866
V0.55Ru0.45,V0.55Ru0.45,Bulk,,,SC,,4.0 K,,Cubic,B2,,,,,,,True,10.1103/PhysRevB.4.320
Gd2,V0.58Ti0.40Gd0.02,Bulk,,,SC,Type-II,7.76 K,,Body Centred Cubic,bcc,,3.13 Å,,,,11.5 T,TRUE,10.1016/j.mseb.2021.115462
Vanadium-Titanium (42 at.%),V0.58Ti0.42,Bulk,,,SC,Type-II,,,,,,,,,,Hc2 ~ 153 kG,True,10.1103/PhysRev.154.375
Gd0.5,V0.595Ti0.40Gd0.005,Bulk,,,SC,Type-II,7.8 K,,Body Centred Cubic,bcc,,3.13 Å,,,,11.5 T,TRUE,10.1016/j.mseb.2021.115462
Gd1,V0.59Ti0.40Gd0.01,Bulk,,,SC,Type-II,7.76 K,,Body Centred Cubic,bcc,,3.13 Å,,,,11.5 T,TRUE,10.1016/j.mseb.2021.115462
V0.5Al0.5B2,V0.5Al0.5B2,Bulk,,,SC,Type-II,0.17 K,,Hexagonal,AlB2-type,P6/mmm,2.953 Å,,6.525 Å,,,FALSE,10.1016/j.commatsci.2018.08.005
Gd0,V0.60Ti0.40,Bulk,,,SC,Type-II,7.6 K,,Body Centred Cubic,bcc,,3.13 Å,,,,11 T,TRUE,10.1016/j.mseb.2021.115462
V0.61Cr0.39,V0.61Cr0.39,Bulk,,,SC,,0.37 K,,,,,,,,,,True,10.1103/PhysRev.178.702
Vanadium nitride,V0.64N0.64,Thin Film,,sapphire,SC,Type-II,3.50 K,,Cubic,NaCl,,4.067 Å,4.067 Å,4.067 Å,,,True,10.1103/PhysRevB.29.6198
V-30Ti-10Cr,V0.6Ti0.3Cr0.1,Bulk,,,SC,Type-II,>4.2 K,,Cubic,bcc,,,,,,>27 kG at 4.2 K,True,10.1103/PhysRevLett.15.865
V(30 at.% Ti)(10 at.% Cr) No. 1,V0.6Ti0.3Cr0.1,Bulk,,,SC,Type-II,5.6 K,,Cubic,bcc,,,,,,29 kG at 4.2°K,True,10.1103/PhysRev.158.356
V0.70Mo0.30,V0.70Mo0.30,Bulk,,,SC,,0.76 K,,,,,,,,,,True,10.1103/PhysRev.178.702
V-Ga (28.9 at.% Ga),V0.711Ga0.289,Thin Film,2000-5000 Å,sapphire,SC,A15/High-Tc,10.07 K,,,A15,,,,,,,True,10.1103/PhysRevB.35.115
V₀.₇₁₈₅Si₀.₂₈₁₅,V0.7185Si0.2815,Bulk,,liquid-nitrogen-cooled substrates,SC,,0.56 K,,amorphous,amorphous,,,,,,measured but specific values not provided in abstract units,True,10.1103/PhysRevB.35.5282
V-Ga (27.3 at.% Ga),V0.727Ga0.273,Thin Film,2000-5000 Å,sapphire,SC,A15/High-Tc,12.09 K,,,A15,,,,,,,True,10.1103/PhysRevB.35.115
V-Ga (25.8 at.% Ga),V0.742Ga0.258,Thin Film,2000-5000 Å,sapphire,SC,A15/High-Tc,13.86 K,,,A15,,,,,,,True,10.1103/PhysRevB.35.115
V0.74Al0.26,V0.74Al0.26,Bulk,,,SC,,0.63 K,,Cubic,bcc,,3.0677,3.0677,3.0677,,,TRUE,10.1103/PhysRevB.69.212202
V-Ga (24.9 at.% Ga),V0.751Ga0.249,Thin Film,2000-5000 Å,sapphire,SC,A15/High-Tc,,,,A15,,,,,,,True,10.1103/PhysRevB.35.115
V₀.₇₅₂₂Si₀.₂₄₇₈,V0.7522Si0.2478,Bulk,,liquid-nitrogen-cooled substrates,SC,,0.79 K,,amorphous,amorphous,,,,,,measured but specific values not provided in abstract units,True,10.1103/PhysRevB.35.5282
V0.75Cr0.25,V0.75Cr0.25,Bulk,,,SC,,1.36 K,,,,,,,,,,True,10.1103/PhysRev.178.702
Vanadium nitride,V0.75N0.75,Thin Film,,sapphire,SC,Type-II,6.78 K,,Cubic,NaCl,,4.111 Å,4.111 Å,4.111 Å,,,True,10.1103/PhysRevB.29.6198
V0.75Si0.25,V0.75Si0.25,Bulk,,,SC,A15,17.0 K,,Cubic,Cr3Si type,Pm3̄n,4.7250 Å,,,,,TRUE,Handbook of SC
Vanadium-Titanium,V0.75Ti0.25,Bulk,,,SC,Type-II,7.6 K,,Cubic,body-centered cubic,,,,,,,,10.1103/PhysRev.140.A914
V-Ga (23.1 at.% Ga),V0.769Ga0.231,Thin Film,2000-5000 Å,sapphire,SC,A15/High-Tc,12.36 K,,,A15,,,,,,,True,10.1103/PhysRevB.35.115
V0.76Al0.24,V0.76Al0.24,Bulk,,,SC,,1.60 K,,Cubic,bcc,,3.0597,3.0597,3.0597,,,TRUE,10.1103/PhysRevB.69.212202
V0.76Au0.24,V0.76Au0.24,Bulk,,,SC,A15,2.96 K,,Cubic,Cr3Si type,Pm3̄n,4.880 Å,,,,,TRUE,Handbook of SC
V0.76Ge0.24,V0.76Ge0.24,Bulk,,,SC,A15,6.2 K,,Cubic,Cr3Si type,Pm3̄n,4.7830 Å,,,,,TRUE,Handbook of SC
V0.77Al0.23,V0.77Al0.23,Bulk,,,SC,,< 1.2 K,,,bcc,,,,,,,True,10.1103/PhysRevB.32.7155
V₀.₇₈₂₈Si₀.₂₁₇₂,V0.7828Si0.2172,Bulk,,liquid-nitrogen-cooled substrates,SC,,1.08 K,,amorphous,amorphous,,,,,,measured but specific values not provided in abstract units,True,10.1103/PhysRevB.35.5282
V-Ga (21.3 at.% Ga),V0.787Ga0.213,Thin Film,2000-5000 Å,sapphire,SC,A15/High-Tc,9.94 K,,,A15,,,,,,,True,10.1103/PhysRevB.35.115
V0.78Al0.22,V0.78Al0.22,Bulk,,,SC,,0.98 K,,Cubic,bcc,,3.0543,3.0543,3.0543,,,TRUE,10.1103/PhysRevB.69.212202
Vanadium-Titanium (21 at.%),V0.79Ti0.21,Bulk,,,SC,Type-II,,,,,,,,,,,True,10.1103/PhysRev.154.375
V-21%Ti,V0.79Ti0.21,Bulk,,,SC,Type-II,7.3 K,ambient,,,,,,,,,TRUE,10.1103/PhysRevLett.99.047001
V0.7Re0.3Se2,V0.7Re0.3Se2,Bulk,,,SC,"multiband, d-wave-like",3.8-5.5 K,11.5-82.1 GPa,"Hexagonal (below 21.1 GPa), Monoclinic (above 21.1 GPa)","1T (below 21.1 GPa), 1T' (above 21.1 GPa)","P-3m1 (below 21.1 GPa), C2/m (above 21.1 GPa)",,,,,up to 1.0 T at 28.0 GPa,TRUE,10.1103/PhysRevB.108.L180507
V0.80Al0.20,V0.80Al0.20,Bulk,,,SC,,1.75 K,,Cubic,bcc,,3.0530,3.0530,3.0530,,,TRUE,10.1103/PhysRevB.69.212202
V0.80Cr0.20,V0.80Cr0.20,Bulk,,,SC,,1.90 K,,,,,,,,,,True,10.1103/PhysRev.178.702
Vanadium nitride,V0.81N0.81,Thin Film,,sapphire,SC,Type-II,5.76 K,,Cubic,NaCl,,4.120 Å,4.120 Å,4.120 Å,,,True,10.1103/PhysRevB.29.6198
V0.81Sn0.19,V0.81Sn0.19,Bulk,,,SC,A15,3.8 K,,Cubic,Cr3Si type,Pm3̄n,4.98 Å,,,,,TRUE,Handbook of SC
V0.82Al0.18,V0.82Al0.18,Bulk,,,SC,,0.77 K,,Cubic,bcc,,3.0520,3.0520,3.0520,,,TRUE,10.1103/PhysRevB.69.212202
V0.85Mo0.15,V0.85Mo0.15,Bulk,,,SC,,2.28 K,,,,,,,,,,True,10.1103/PhysRev.178.702
Vanadium nitride,V0.88N0.88,Bulk,,,SC,Type-II,9.05 K,700 Torr,Cubic,NaCl,,4.096 Å,4.096 Å,4.096 Å,,,True,10.1103/PhysRevB.29.6198
V0.90Cr0.10,V0.90Cr0.10,Bulk,,,SC,,3.21 K,,,,,,,,,,True,10.1103/PhysRev.178.702
Vanadium nitride,V0.91N0.91,Bulk,,,SC,Type-II,9.15 K,750 Torr,Cubic,NaCl,,4.111 Å,4.111 Å,4.111 Å,,,True,10.1103/PhysRevB.29.6198
Vanadium-Tantalum alloy,V0.944Ta0.056,Bulk,,,SC,Type-II,4.7 K,,,,,,,,,10 kG at T=0,True,10.1103/PhysRevB.2.625
Vanadium nitride,V0.94N0.94,Bulk,,,SC,Type-II,9.10 K,760 Torr,Cubic,NaCl,,4.121 Å,4.121 Å,4.121 Å,,,True,10.1103/PhysRevB.29.6198
V-Cr alloy (V0.95Cr0.05),V0.95Cr0.05,Thin Film,1000-1200 Å,sapphire,SC,,,,amorphous,amorphous,,,,,,,True,10.1103/PhysRevB.19.525
Vanadium nitride,V0.95N0.95,Thin Film,,sapphire,SC,Type-II,8.36 K,,Cubic,NaCl,,4.138 Å,4.138 Å,4.138 Å,,,True,10.1103/PhysRevB.29.6198
V-5 at.% Ta,V0.95Ta0.05,Bulk,,,SC,Type-II,,,,,,,,,,,,10.1103/PhysRevLett.13.365
V-5 at.% Ta,V0.95Ta0.05,Bulk,,,SC,Type-II,4.30 K,,Cubic,bcc,,,,,,10.4 kG,True,10.1103/PhysRev.133.A719
Vanadium-Tantalum alloy,V0.95Ta0.05,Bulk,,,SC,Type-II,,,,,,,,,,,,10.1103/PhysRev.140.A1169
Vanadium nitride,V0.96N0.96,Bulk,,,SC,Type-II,9.08 K,750 Torr,Cubic,NaCl,,4.125 Å,4.125 Å,4.125 Å,,,True,10.1103/PhysRevB.29.6198
Vanadium nitride,V0.97N0.97,Bulk,,,SC,Type-II,9.25 K,740 Torr,Cubic,NaCl,,4.127 Å,4.127 Å,4.127 Å,,,True,10.1103/PhysRevB.29.6198
V-Cr alloy (V0.99Cr0.01),V0.99Cr0.01,Thin Film,1000-1200 Å,sapphire,SC,,,,amorphous,amorphous,,,,,,,True,10.1103/PhysRevB.19.525
Vanadium nitride,V0.99N0.99,Thin Film,,sapphire,SC,Type-II,8.52 K,,Cubic,NaCl,,4.147 Å,4.147 Å,4.147 Å,,,True,10.1103/PhysRevB.29.6198
V0.9PS3,V0.9PS3,Bulk,,,NSC,,NSC,up to 12 GPa,"Monoclinic (C2/m) at ambient, Monoclinic (C2/m, beta~90°) at high pressure",layered honeycomb,C2/m (12),,,,,,FALSE,10.1103/PhysRevB.107.165125
V1.02Ru0.98,V1.02Ru0.98,Bulk,,,SC,Classical,5.1 K,,Cubic,CsCl type,Pm3̄m,2.990 Å,2.990 Å,2.990 Å,,,TRUE,Handbook of SC
V1.08Ru0.80Rh0.14,V1.08Ru0.80Rh0.14,Bulk,,,SC,Classical,6.50 K,,Cubic,CsCl type,Pm3̄m,,,,,,TRUE,Handbook of SC
V1.10Os0.90,V1.10Os0.90,Bulk,,,SC,Classical,1.7 K,,Cubic,CsCl type,Pm3̄m,3.01 Å,3.01 Å,3.01 Å,,,TRUE,Handbook of SC
V-Nb-Mo-Al-Ga HEA,V1.4Nb1.4Mo0.2Al0.5Ga0.5,Bulk,,,SC,Type-II,10.2 K,,Cubic,A15-type,,,,,,,FALSE,10.1016/j.scriptamat.2020.03.004
V1.95Ga,V1.95Ga,Bulk,,,SC,Type-II,5.0 K,,,β-wolfram,,,,,,80-90 kilogauss,,10.1103/PhysRevLett.9.266
V-Ag multilayer,V100Ag100,Thin Film,3100 Å,,SC,Type-II,3.33 K,,,multilayer,,,,,,4.15 kG/K (slope at Tc),True,10.1103/PhysRevB.35.8413
V-Ag multilayer,V100Ag100,Thin Film,~3000 Å,mylar/polyimide/glass,SC,Type-II,3.45 K,,,multilayer,,,,,,"~14 kG (perpendicular), ~16 kG (parallel)",True,10.1103/PhysRevB.35.6736
V-Ag multilayer,V100Ag200,Thin Film,4700 Å,,SC,Type-II,2.44 K,,,multilayer,,,,,,1.99 kG/K (slope at Tc),True,10.1103/PhysRevB.35.8413
V-Ag multilayer,V100Ag200,Thin Film,~4500 Å,mylar/polyimide/glass,SC,Type-II,2.66 K,,,multilayer,,,,,,"~5 kG (perpendicular), ~6.5 kG (parallel)",True,10.1103/PhysRevB.35.6736
V-Ag multilayer,V100Ag50,Thin Film,3150 Å,,SC,Type-II,3.64 K,,,multilayer,,,,,,6.49 kG/K (slope at Tc),True,10.1103/PhysRevB.35.8413
V-Ag multilayer,V100Ag50,Thin Film,~3000 Å,mylar/polyimide/glass,SC,Type-II,3.71 K,,,multilayer,,,,,,"~24 kG (perpendicular), ~27 kG (parallel)",True,10.1103/PhysRevB.35.6736
V-Ag multilayer,V150Ag50,Thin Film,~2000 Å,mylar/polyimide/glass,SC,Type-II,4.21 K,,,multilayer,,,,,,"~35 kG (perpendicular), ~40 kG (parallel)",True,10.1103/PhysRevB.35.6736
V-Ag multilayer,V160Ag320,Thin Film,5120 Å,,SC,Type-II,2.86 K,,,multilayer,,,,,,,True,10.1103/PhysRevB.35.8413
V-Ag multilayer,V160Ag320,Thin Film,~4800 Å,mylar/polyimide/glass,SC,Type-II,2.88 K,,,multilayer,,,,,,"~8 kG (perpendicular), ~25 kG (parallel)",True,10.1103/PhysRevB.35.6736
"V2(Hf0.5,Zr0.5)","V2(Hf0.5,Zr0.5)",Bulk,,,SC,Type-II,8.88 K,,C15 Laves phase,,,,,,,,TRUE,10.1016/j.jnucmat.2004.04.166
(V0.87Ti0.13)3Ge,V2.61Ti0.39Ge,Bulk,,,SC,Type-II,5.8 K,,Cubic,A15,,4.80 Å,4.80 Å,4.80 Å,,,True,10.1103/PhysRevB.24.1589
V₂.₉₄Si,V2.94Si,Bulk,,,SC,High-Tc,,,,A15,,,,,,,,10.1103/PhysRevB.26.1244
V2.95Ga,V2.95Ga,Bulk,,,SC,Type-II,14.5 K,,,β-wolfram,,,,,,350-700 kilogauss,,10.1103/PhysRevLett.9.266
V-Ag multilayer,V200Ag400,Thin Film,6400 Å,,SC,Type-II,3.34 K,,,multilayer,,,,,,,True,10.1103/PhysRevB.35.8413
V-Ag multilayer,V200Ag400,Thin Film,~6000 Å,mylar/polyimide/glass,SC,Type-II,3.48 K,,,multilayer,,,,,,"~12 kG (perpendicular), ~35 kG (parallel)",True,10.1103/PhysRevB.35.6736
V/Cu superlattice,V20Cu10,Thin Film,"V: 20 nm, Cu: 10 nm",single-crystal highly oriented (100) silicon,SC,Type-II,4.11 K,,,superlattice,,,,,,up to 40 kOe,True,10.1103/PhysRevB.49.4027
V/Cu superlattice,V20Cu15,Thin Film,"V: 20 nm, Cu: 15 nm",single-crystal highly oriented (100) silicon,SC,Type-II,4.32 K,,,superlattice,,,,,,up to 40 kOe,True,10.1103/PhysRevB.49.4027
V-Ag multilayer,V240Ag480,Thin Film,5520 Å,,SC,Type-II,3.38 K,,,multilayer,,,,,,,True,10.1103/PhysRevB.35.8413
V-Ag multilayer,V240Ag480,Thin Film,~5040 Å,mylar/polyimide/glass,SC,Type-II,3.40 K,,,multilayer,,,,,,"~15 kG (perpendicular), ~40 kG (parallel)",True,10.1103/PhysRevB.35.6736
V/Cu superlattice,V25Cu10,Thin Film,"V: 25 nm, Cu: 10 nm",single-crystal highly oriented (100) silicon,SC,Type-II,4.11 K,,,superlattice,,,,,,up to 40 kOe,True,10.1103/PhysRevB.49.4027
V/Cu superlattice,V25Cu15,Thin Film,"V: 25 nm, Cu: 15 nm",single-crystal highly oriented (100) silicon,SC,Type-II,4.55 K,,,superlattice,,,,,,up to 40 kOe,True,10.1103/PhysRevB.49.4027
V/Cu superlattice,V25Cu20,Thin Film,"V: 25 nm, Cu: 20 nm",single-crystal highly oriented (100) silicon,SC,Type-II,4.43 K,,,superlattice,,,,,,up to 40 kOe,True,10.1103/PhysRevB.49.4027
V2CAs,V2CAs,Bulk,,,NSC,,,,Hexagonal,layered hexagonal carbide,P63/mmc,3.113 Å,3.113 Å,11.38 Å,,,True,10.1103/PhysRevB.65.174519
V2Ga,V2Ga,Bulk,,,SC,,7.6 K,,Cubic,β-wolfram,Pm3n,,,,,,True,10.1103/PhysRevLett.5.149
V2Ga5,V2Ga5,Bulk,,,SC,,3.6 K,0 GPa,Tetragonal,quasi-one-dimensional,P4/mbm (No. 127),,,,,,TRUE,10.1103/PhysRevB.111.024503
V2Ga5,V2Ga5,Bulk,,,SC,Type-II,3.59 K,,Tetragonal,Tetragonal,P4/mbm,8.936,8.936,2.683,,,TRUE,10.1016/S0925-8388(02)00786-7
Vanadium dihydride,V2H,Bulk,,,NSC,,NSC (no superconductivity observed down to 1.7 K),,Tetragonal,body-centered tetragonal,,,,,,,True,10.1103/PhysRevLett.25.1618
V2Hf,V2Hf,Bulk,,,SC,Type-II,8-10 K,,Cubic,Laves-phase (C15),,7.41 Å,7.41 Å,7.41 Å,,~23 T,True,10.1103/PhysRevB.38.4427
V₂Hf,V2Hf,Bulk,,,SC,Type-II,8.85 K,,Cubic,C-15 (MgCu2-type cubic Laves phase),,,,,,,True,10.1103/PhysRevB.17.2892
Vanadium Hafnium,V2Hf,Bulk,,,SC,,,,,,Imm2,,,,,,,10.1103/PhysRevLett.75.2004
V2Hf0.5Zr0.5,V2Hf0.5Zr0.5,Bulk,,,SC,Type-II,8-10 K,,Cubic,Laves-phase (C15),,7.42 Å,7.42 Å,7.42 Å,,~23 T,True,10.1103/PhysRevB.38.4427
V2Hf0.5Zr0.5H0.27,V2Hf0.5Zr0.5H0.27,Bulk,,,SC,Type-II,~9.5 K,,Cubic,Laves-phase (C15),,7.45 Å,7.45 Å,7.45 Å,,,True,10.1103/PhysRevB.38.4427
V2Hf0.5Zr0.5H1.16,V2Hf0.5Zr0.5H1.16,Bulk,,,SC,Type-II,~8.5 K,,Cubic,Laves-phase (C15),,,,,,,True,10.1103/PhysRevB.38.4427
V2Hf0.5Zr0.5H1.2,V2Hf0.5Zr0.5H1.2,Bulk,,,SC,Type-II,10 K,,Cubic,Laves phase,,,,,,,TRUE,10.1016/0378-4363(85)90518-2
V2Hf0.5Zr0.5H2.20,V2Hf0.5Zr0.5H2.20,Bulk,,,NSC,,No superconductivity above 20 mK,,Cubic,Laves-phase (C15),,7.62 Å,7.62 Å,7.62 Å,,,True,10.1103/PhysRevB.38.4427
V2Hf0.5Zr0.5H4.8,V2Hf0.5Zr0.5H4.8,Bulk,,,SC,Type-II,57 mK,,Cubic,Laves-phase (C15),,,,,,,True,10.1103/PhysRevB.38.4427
V2Hf0.5Zr0.5H4.8,V2Hf0.5Zr0.5H4.8,Bulk,,,SC,Type-II,57 mK,,Cubic,Laves phase,,,,,,,TRUE,10.1016/0378-4363(85)90518-2
V₂Hf₀.₇₅Ta₀.₂₅,V2Hf0.75Ta0.25,Bulk,,,SC,Type-II,10.40 K,,Cubic,C-15 (MgCu2-type cubic Laves phase),,,,,,,True,10.1103/PhysRevB.17.2892
V₂Hf₀.₈₀Ta₀.₂₀,V2Hf0.80Ta0.20,Bulk,,,SC,Type-II,9.90 K,,Cubic,C-15 (MgCu2-type cubic Laves phase),,,,,,,True,10.1103/PhysRevB.17.2892
V₂Hf₀.₉₀Ta₀.₁₀,V2Hf0.90Ta0.10,Bulk,,,SC,Type-II,9.80 K,,Cubic,C-15 (MgCu2-type cubic Laves phase),,,,,,,True,10.1103/PhysRevB.17.2892
V₂Hf₀.₉₃Ta₀.₀₇,V2Hf0.93Ta0.07,Bulk,,,SC,Type-II,9.67 K,,Cubic,C-15 (MgCu2-type cubic Laves phase),,,,,,,True,10.1103/PhysRevB.17.2892
V₂Hf₀.₉₅Ta₀.₀₅,V2Hf0.95Ta0.05,Bulk,,,SC,Type-II,9.60 K,,Cubic,C-15 (MgCu2-type cubic Laves phase),,,,,,,True,10.1103/PhysRevB.17.2892
V₂Hf₀.₉₈Ta₀.₀₂,V2Hf0.98Ta0.02,Bulk,,,SC,Type-II,9.13 K,,Cubic,C-15 (MgCu2-type cubic Laves phase),,,,,,,True,10.1103/PhysRevB.17.2892
V2HfH0.4,V2HfH0.4,Bulk,,,SC,Type-II,~7.5 K,,Cubic,Laves-phase (C15),,7.45 Å,7.45 Å,7.45 Å,,,True,10.1103/PhysRevB.38.4427
V2HfH1.1,V2HfH1.1,Bulk,,,SC,Type-II,~5 K,,Cubic,Laves-phase (C15),,7.57 Å,7.57 Å,7.57 Å,,,True,10.1103/PhysRevB.38.4427
V2HfH4.5,V2HfH4.5,Bulk,,,NSC,,No superconductivity above 20 mK,,Cubic,Laves-phase (C15),,7.68 Å,7.68 Å,7.68 Å,,,True,10.1103/PhysRevB.38.4427
"V2(Hf, Zr)",V2HfZr,Bulk,,,SC,Type-II,8.22 K,,C15 Laves phase,,,,,,,>20 T,TRUE,10.1016/j.fusengdes.2005.09.028
Vanadium Nitride,V2N,Bulk,,,SC,Type-II,9.25 K,,Hexagonal,,,,,,,,TRUE,10.1016/j.ceramint.2024.03.294
V2O3,V2O3,Bulk,,,NSC,,,,,,,,,,,,FALSE,10.1103/PhysRevB.104.104507
V2O3,V2O3,,,,NSC,,,,,,,,,,,,FALSE,10.1103/PhysRevLett.95.177001
V2O3,V2O3,Bulk,,,NSC,,NSC,,,,,,,,,,FALSE,10.1103/PhysRevB.89.035134
V2O3,V2O3,Thin Film,,,SC,,165 K,,,,,,,,,,TRUE,10.1016/j.cap.2023.09.010
V2O3:Mo,V2O3:Mo,Thin Film,,,SC,,132 K,,,,,,,,,,TRUE,10.1016/j.cap.2023.09.010
V2O5,V2O5,Bulk,,,NSC,,,,,,,,,,,,,10.1103/PhysRevB.78.054527
V₂Ta,V2Ta,Bulk,,,SC,Type-II,3.58 K,,Cubic,C-15 (MgCu2-type cubic Laves phase),,,,,,,True,10.1103/PhysRevB.17.2892
V2Zr,V2Zr,Bulk,,,SC,Type-II,8-10 K,,Cubic,Laves-phase (C15),,7.44 Å,7.44 Å,7.44 Å,,~23 T,True,10.1103/PhysRevB.38.4427
V₂Zr,V2Zr,Bulk,,,SC,Type-II,8.7 K,,Cubic,C15,,,,,,,True,10.1103/PhysRevB.30.6363
V2Zr,V2Zr,Bulk,,,SC,,8.8 K,,,C15,,,,,,,,10.1103/PhysRevB.12.4816
V₂Zr (cubic phase),V2Zr,Bulk,,,SC,Type-II,8.7 K,,Cubic,C15,,7.448 Å,7.448 Å,7.448 Å,,,True,10.1103/PhysRevB.30.2542
V₂Zr (rhombohedral phase),V2Zr,Bulk,,,SC,Type-II,8.0 K,,Rhombohedral,C15,,,,,,,True,10.1103/PhysRevB.30.2542
V₂ZrH₁.₃,V2ZrH1.3,Bulk,,,NSC,,< 2 K,,Tetragonal,,,,,,,,True,10.1103/PhysRevB.30.6363
V-Ag multilayer,V30Ag15,Thin Film,1985 Å,,SC,Type-II,2.31 K,,,multilayer,,,,,,10.7 kG/K (slope at Tc),True,10.1103/PhysRevB.35.8413
V-Ag multilayer,V30Ag15,Thin Film,~2000 Å,mylar/polyimide/glass,SC,Type-II,2.44 K,,,multilayer,,,,,,"~26 kG (perpendicular), ~32 kG (parallel)",True,10.1103/PhysRevB.35.6736
Vanadium Aluminum,V3Al,Bulk,,,SC,A15,9.6 K,,,A15,,,,,,,,10.1103/PhysRevB.26.3673
V3Al,V3Al,Bulk,,,SC,A15,,,Cubic,A15,,4.830 Å,4.830 Å,4.830 Å,,,False,10.1103/PhysRevB.18.6411
V3Al,V3Al,Bulk,,,SC,,,,,A15,,,,,,,,10.1103/PhysRevB.25.745
V3X compounds,V3Al,Bulk,,,SC,High-Tc,,,Cubic,A15,,,,,,,,10.1103/PhysRevB.25.2248
V3Al,V3Al,Bulk,,,SC,Type-II,9.6 K,,,A15,,,,,,,True,10.1103/PhysRevLett.42.530
V3Al,V3Al,Bulk,,,SC,A15,9.6 K,,Cubic,Cr3Si type,Pm3̄n,4.829 Å,,,,,TRUE,Handbook of SC
V3Al,V3Al,Bulk,,,NSC,,,,Cubic,B2,Pm-3m,608 pm,608 pm,608 pm,,,TRUE,10.1103/PhysRevB.103.174407
V3Al,V3Al,Bulk,,,SC,A15,9.6 K,,Cubic,A15,,,,,,,FALSE,10.1103/PhysRevB.69.212202
V3As,V3As,Bulk,,,SC,,2.4 K,,Cubic,β-wolfram,Pm3n,,,,,,True,10.1103/PhysRevLett.5.149
V3Au,V3Au,Bulk,,,SC,,0.7 K,,Cubic,β-wolfram,Pm3n,,,,,,True,10.1103/PhysRevLett.5.149
V₃Au,V3Au,Bulk,,,SC,,varies by factor of 300 depending on atomic ordering,,,β-W structure,,,,,,,True,10.1103/PhysRevLett.24.1232
V3Au,V3Au,Bulk,,,SC,,< 1 K,,,,,,,,,,,10.1103/PhysRev.153.535
V3Au,V3Au,Bulk,,,SC,,2.8 K,,,,,,,,,,,10.1103/PhysRevB.29.1443
V3Au,V3Au,Bulk,,,SC,Type-II,2.0 K,,,A15,,4.8740 Å,,,,,True,10.1103/PhysRevB.34.6166
V₃Au,V3Au,Bulk,,,SC,Type-II,2.8 K,,Cubic,A15,,,,,,,True,10.1103/PhysRevB.27.1558
Vanadium gold,V3Au,Bulk,,,SC,Type-II,0.7 K,,,β-tungsten,,,,,,,True,10.1103/PhysRev.186.443
V3Co,V3Co,Bulk,,,NSC,,,,Cubic,β-wolfram,Pm3n,,,,,,True,10.1103/PhysRevLett.5.149
V3Ga,V3Ga,Bulk,,,SC,Type-II,,,,,,,,,,,True,10.1103/PhysRevLett.17.384
V3Ga,V3Ga,Bulk,,,SC,,,,,,,,,,,,,10.1103/PhysRevB.48.3375
V3Ga,V3Ga,Bulk,,,SC,A15,,,,A15,,,,,,,,10.1103/PhysRevB.33.4526
Vanadium gallium,V3Ga,,,,SC,,13.9 K,,,,,,,,,,,10.1103/PhysRevB.18.1609
V₃Ga,V3Ga,Bulk,,,SC,A15,,,,A15,,,,,,,,10.1103/PhysRevB.35.3415
V3Ga,V3Ga,Thin Film,2-2.5 μm,sapphire,SC,A15/High-Tc,,,Cubic,A15,,,,,,,True,10.1103/PhysRevB.36.107
Vanadium Gallide,V3Ga,Bulk,,,SC,Type-II,,,,,,,,,,,,10.1103/PhysRevB.41.6457
V3Ga,V3Ga,Thin Film,2000-5000 Å,sapphire,SC,A15/High-Tc,14.5 K,,,A15,,,,,,,True,10.1103/PhysRevB.35.115
V3Ga,V3Ga,Bulk,,,SC,A15/High-Tc,,,,A15,,,,,,,,10.1103/PhysRevB.26.1186
V3Ga,V3Ga,Bulk,,,SC,Type-II,15 K,,,A15,,,,,,,,10.1103/PhysRevB.21.1326
V3Ga,V3Ga,Bulk,,,SC,Type-II,,,,,,,,,,,,10.1103/PhysRevLett.9.293
V3Ga,V3Ga,,,,SC,Type-II/A15,,,,A15,,,,,,,,10.1103/PhysRevB.32.2891
V3Ga,V3Ga,Bulk,,,SC,High-Tc,>14 K,,,β-tungsten structure,,,,,,,,10.1103/PhysRev.168.1087
Vanadium Gallium,V3Ga,Bulk,,,SC,,,,,,,,,,,,,10.1103/PhysRev.131.1553
V3Ga,V3Ga,Bulk,,,SC,A15,,,,A15,,,,,,,,10.1103/PhysRevB.6.2577
V3Ga,V3Ga,Bulk,,,SC,Type-II,,,,,,,,,,,,10.1103/PhysRev.139.A1536
Vanadium gallium,V3Ga,Bulk,,,SC,Type-II,,,,,,,,,,,,10.1103/PhysRev.129.528
V3Ga,V3Ga,Bulk,,,SC,Type-II,,,,,,,,,,,,10.1103/PhysRevB.50.15945
V3Ga,V3Ga,Bulk,,,SC,Type-II,15.3 K,,,A15,,,,,,250 kOe,True,10.1103/PhysRevLett.46.1598
V3Ga,V3Ga,Bulk,,,SC,High-Tc,14.2 K,,,A-15 (β-tungsten),,,,,,,True,10.1103/PhysRev.154.399
Vanadium Gallium,V3Ga,Bulk,,,SC,Type-II,,,,,,,,,,,True,10.1103/PhysRevB.33.7539
V3Ga,V3Ga,Bulk,,,SC,High-Tc,,,,A-15,,,,,,,,10.1103/PhysRevLett.36.1084
V3Ga,V3Ga,Bulk,,,SC,A15,15.3 K,atmospheric pressure,Cubic,A15,,4.819 Å,,,,,True,10.1103/PhysRevB.22.137
V3Ga,V3Ga,Bulk,,,SC,,16.5 K,,Cubic,β-wolfram,Pm3n,,,,,,True,10.1103/PhysRevLett.5.149
Vanadium Gallium,V3Ga,Bulk,,,SC,A15,,,,A15,,,,,,,,10.1103/PhysRevB.25.1622
Vanadium gallium,V3Ga,Bulk,,,SC,Type-II,,,,,,,,,,,,10.1103/PhysRev.129.1943
V3Ga,V3Ga,Bulk,,,SC,Type-II,,,,,,,,,,,,10.1103/PhysRevB.37.9318
V₃Ga,V3Ga,Bulk,,,SC,Type-II,,,,,,,,,,,,10.1103/PhysRevB.33.6135
V₃Ga,V3Ga,Bulk,,,SC,A15/High-Tc,14 K,,Cubic,A15,,,,,,,True,10.1103/PhysRevB.7.4861
V3Ga,V3Ga,Bulk,,,SC,Type-II,,,,A15,,,,,,,,10.1103/PhysRevB.32.166
V3Ga,V3Ga,Bulk,,,SC,Type-II,14.6 K,,,β-wolfram,,,,,,,True,10.1103/PhysRev.129.1115
V3Ga,V3Ga,Bulk,,,SC,,,,,,,,,,,,,10.1103/PhysRev.134.A650
V3Ga,V3Ga,Bulk,,,SC,A-15,14.1 K,atmospheric pressure,,A-15,,,,,,,True,10.1103/PhysRevB.19.199
Vanadium Gallium,V3Ga,Bulk,,,SC,Type-II,14.3 K,,,A-15,,,,,,,,10.1103/PhysRevB.36.47
V3Ga,V3Ga,Bulk,,,SC,Type-II,,,Cubic,β-W (A-15),,,,,,,True,10.1103/PhysRev.153.535
V3Ga,V3Ga,Bulk,,,SC,Type-II,,,,,,,,,,,,10.1103/PhysRev.131.140
V₃Ga,V3Ga,,,,SC,,,,,,,,,,,,,10.1103/PhysRevLett.36.422
V3Ga,V3Ga,Bulk,,,SC,,16.5 K,,,,,,,,,,,10.1103/PhysRevB.29.1443
V3Ga,V3Ga,Bulk,,,SC,Type-II,,,,,,,,,,490 kG,,10.1103/PhysRevLett.16.996
Vanadium Gallide,V3Ga,Bulk,,,SC,Type-II,,,,,,,,,,,,10.1103/PhysRev.163.420
Vanadium gallium,V3Ga,,,,SC,A-15,,,,A-15,,,,,,,,10.1103/PhysRevB.18.15
V3Ga,V3Ga,Bulk,,,SC,Type-II,15 K,,,A15,,,,,,,True,10.1103/PhysRevB.29.6187
V3Ga,V3Ga,,,,SC,,,,,,,,,,,,,10.1103/PhysRev.162.367
Vanadium Gallium,V3Ga,Bulk,,,SC,A15,16.5 K,,,A15,,,,,,,,10.1103/PhysRevB.26.3673
V3Ga,V3Ga,Bulk,,,SC,Type-II,14.5 K,,,A15,,4.8196 Å,,,,,True,10.1103/PhysRevB.34.6166
V3Ga,V3Ga,Bulk,,,SC,A15,,,Cubic,A15,,4.818 Å,4.818 Å,4.818 Å,,,False,10.1103/PhysRevB.18.6411
Vanadium Gallium,V3Ga,Bulk,,,SC,Type-II,,,,,,,,,,,,10.1103/PhysRevLett.52.1637
V3Ga,V3Ga,Bulk,,,SC,A-15/High-Tc,14.3 K,,,A-15,,,,,,,,10.1103/PhysRevB.13.3783
V3Ga,V3Ga,Bulk,,,SC,,,,,A15,,,,,,,,10.1103/PhysRevB.25.745
V3Ga,V3Ga,Bulk,,,SC,Type-II,,,,,,,,,,,,10.1103/PhysRevLett.17.386
V3Ga,V3Ga,,,,SC,Type-II/A15,> 7 K,,Cubic,A15,,,,,,,,10.1103/PhysRevB.32.1519
V₃Ga,V3Ga,,,,SC,A15,,,,A15,,,,,,,,10.1103/PhysRevB.27.4210
V3Ga,V3Ga,Bulk,,,SC,A15,,,,A15,,,,,,,,10.1103/PhysRevB.31.2694
Vanadium Gallium,V3Ga,Thin Film,,glass slides,SC,Type-II,,,,,,,,,,,True,10.1103/PhysRevLett.64.2172
V3Ga,V3Ga,,,,SC,Type-II,13.9 K,,,A15,,,,,,,,10.1103/PhysRevB.34.2751
Vanadium gallium,V3Ga,Bulk,,,SC,Type-II,,,,A15,,,,,,,,10.1103/PhysRevB.33.6141
Vanadium Gallium,V3Ga,Bulk,,,SC,Type-II,,,,,,,,,,,,10.1103/PhysRev.137.A550
V3Ga,V3Ga,Bulk,,,SC,High-Tc,,,,A15,,,,,,,,10.1103/PhysRevB.33.3556
V3Ga,V3Ga,Bulk,,,SC,,16.8 K,,,A15,,,,,,,,10.1103/PhysRevB.12.4816
Vanadium gallium,V3Ga,Bulk,,,SC,High-Tc,14 K,,,A-15,,,,,,,True,10.1103/PhysRevB.20.952
V₃Ga,V3Ga,Bulk,,,SC,Type-II,,,Cubic,A15,,,,,,,,10.1103/PhysRev.139.A1501
V₃Ga,V3Ga,,,,SC,,,,,,,,,,,,,10.1103/PhysRevB.40.8818
Vanadium gallium,V3Ga,Bulk,,,SC,Type-II,,,,,,,,,400 ± 100 Oe,350 kOe,True,10.1103/PhysRevLett.9.448
V₃Ga,V3Ga,Bulk,,,SC,Type-II,14.9 K,,Cubic,A15,,4.818 Å,4.818 Å,4.818 Å,,,True,10.1103/PhysRevB.24.5058
V3Ga,V3Ga,Bulk,,,SC,High-Tc,,,Cubic,A-15,,,,,,,True,10.1103/PhysRevB.3.107
V3Ga,V3Ga,Bulk,,,SC,Type-II,14.1 K,,Cubic,β-tungsten,,,,,,,True,10.1103/PhysRevLett.13.470
Vanadium gallium,V3Ga,Bulk,,,SC,High-Tc,,,,β-tungsten,,,,,,,True,10.1103/PhysRevLett.19.840
V3Ga,V3Ga,Bulk,,,SC,Type-II,12.92 K,,,,,,,,,,,10.1103/PhysRevLett.12.578
V₃Ga,V3Ga,Bulk,,,SC,High-Tc,,,,β-wolfram,,,,,,,True,10.1103/PhysRev.136.A8
Vanadium Gallium,V3Ga,Thin Film,,,SC,Type-II,,,,,,,,,,,,10.1103/PhysRevB.40.8705
V3Ga,V3Ga,,,,SC,Type-II,,,,,,,,,,,,10.1103/PhysRevB.29.3908
V3X compounds,V3Ga,Bulk,,,SC,High-Tc,,,Cubic,A15,,,,,,,,10.1103/PhysRevB.25.2248
V3Ga,V3Ga,Bulk,,,SC,Type-II,15 K,,,A15,,,,,,,,10.1103/PhysRevB.46.5581
V₃Ga,V3Ga,,,,SC,,,,,,,,,,,,,10.1103/PhysRevB.30.2542
V3Ga,V3Ga,Bulk,,,SC,Type-II,16.5 K,,,A15,,,,,,,True,10.1103/PhysRevLett.42.530
Vanadium Gallium,V3Ga,,,,SC,Type-II,,,,,,,,,,,,10.1103/PhysRev.140.A1581
Vanadium gallium,V3Ga,Bulk,,,SC,Type-II,,,,A15,,,,,,,True,10.1103/PhysRevB.14.128
V3Ga,V3Ga,Bulk,,,SC,Type-II,14.6 K,,,,,,,,,,True,10.1103/PhysRevLett.9.262
V3Ga,V3Ga,Bulk,,,SC,,,,,,,,,,,,,10.1103/PhysRev.162.358
V3Ga,V3Ga,Bulk,,,SC,Type-II,,,,,,,,,,,,10.1103/PhysRevLett.9.266
V₃Ga,V3Ga,Bulk,,,SC,Type-II,14.66 K,,,,,,,,,300-600 kgauss at 0 K,True,10.1103/PhysRevLett.8.275
V3Ga,V3Ga,Bulk,,,SC,High-Tc,15 K,,Cubic,A15 (Cr3O-type),,,,,,,True,10.1103/PhysRevB.10.2803
V3Ga,V3Ga,Thin Film,2000-5000 Å,sapphire,SC,A15/High-Tc,14.3 K,,,A15,,,,,,220 kOe,True,10.1103/PhysRevB.30.6342
V3Ga bulk,V3Ga,Bulk,,,SC,A15/High-Tc,15.9 K,,,A15,,,,,,,,10.1103/PhysRevB.30.6342
V-Ga on Si3N4,V3Ga,Thin Film,2000-5000 Å,Si3N4,SC,A15/High-Tc,,,,A15,,,,,,,True,10.1103/PhysRevB.30.6342
V3Ga,V3Ga,Bulk,,,SC,Type-II,,,,,,,,,,,,10.1103/PhysRev.133.A719
V3Ga,V3Ga,Bulk,,,SC,High-Tc,,,,A-15 (β-tungsten),,,,,,,,10.1103/PhysRevB.3.95
V3Ga,V3Ga,Bulk,,,SC,High-Tc,,,,A3B type,,,,,,,,10.1103/PhysRevLett.19.1039
Vanadium Gallium,V3Ga,Bulk,,,SC,Type-II,,,,,,,,,,,False,10.1103/PhysRevLett.10.98
Vanadium gallide,V3Ga,Bulk,,,SC,Type-II,16.5 K,,,β-tungsten,,,,,,,True,10.1103/PhysRev.186.443
V3Ga,V3Ga,Bulk,,,SC,Type-II,,,,,,,,,,,,10.1103/PhysRev.134.A198
V3Ga,V3Ga,Bulk,,,SC,Type-II,,,,,,,,,,,,10.1103/PhysRevB.18.4120
Vanadium-Gallium compound,V3Ga,Bulk,,,SC,Type-II,,,,,,,,,,,,10.1103/PhysRev.140.A1169
Vanadium gallium,V3Ga,Bulk,,,SC,Type-II,,,,,,,,,,,,10.1103/PhysRevLett.11.114
Vanadium gallium,V3Ga,Bulk,,,SC,High-Tc,16.8 K,,Cubic,A15,,,,,,,True,10.1103/PhysRevB.26.1208
Vanadium Gallium,V3Ga,Bulk,,,SC,Type-II,15 K,,,A15,,,,,,,,10.1103/PhysRevB.35.3219
V3Ga,V3Ga,Bulk,,,SC,High-Tc,,,Cubic,A-15,,,,,,,True,10.1103/PhysRevB.5.4342
Vanadium gallium,V3Ga,Bulk,,,SC,High-Tc,,,,A15,,,,,,,,10.1103/PhysRevB.28.2477
V3Ga,V3Ga,Bulk,,,SC,A15,14.5 K,,,A15,,,,,,,TRUE,Handbook of SC
V3Ga,V3Ga,Bulk,,,SC,Type-II,15 K,,,A15,,,,,,,TRUE,Handbook of SC
V3Ga,V3Ga,Bulk,,,SC,A15,14.9 K,,Cubic,Cr3Si type,Pm3̄n,4.817 Å,,,,,TRUE,Handbook of SC
V3Ga A15,V3Ga,Bulk,,,SC,Type-II,15.3 K,,,A15,,,,,,,TRUE,Handbook of SC
Vanadium Gallide,V3Ga,,,,SC,,,,,A15,,,,,,,FALSE,10.1103/PhysRevB.80.024502
Vanadium-Gallium,V3Ga,Bulk,,,SC,Type-II,,,,,,,,,,,FALSE,10.1103/PhysRevB.92.134506
V3Ga,V3Ga,,,,SC,,15 K,,,,,,,,,,FALSE,10.1103/PhysRevB.95.024514
V3Ga,V3Ga,Bulk,,,SC,,13.5 K,,Cubic,A15,Pm-3n,462.1 pm,462.1 pm,462.1 pm,,,TRUE,10.1103/PhysRevB.103.174407
