Repository: WyattBunstine/ML_SC_Project

# ML_SC_Project — Chemically and Geometrically Motivated Crystal Graph Neural Networks

This project predicts and screens superconductors from crystal structure. It frames the
problem as a **two-stage hurdle**: first classify whether a material is a superconductor
candidate (SC vs. non-SC), then regress the critical temperature T_c for superconductors.

Two graph-neural-network families are trained and compared:

- a **baseline CGCNN** ([txie-93/cgcnn](https://github.com/txie-93/cgcnn)), and
- an **MPNN** with learned edge features that consumes richer `crystal_graph_v4` graphs
  (this project's contribution).

File: database/superconductor_materials_full.csv (part 173 of 215)
Material_Name,Chemical_Composition,Material_Class,Film_Thickness,Substrate,Material_Type,Superconductor_Type,Superconducting_Transition_Temperature,Pressure,Crystal_Structure,Lattice_Structure,Space_Group,"Lattice_Constant(a)","Lattice_Constant(b)","Lattice_Constant(c)",Lower_Critical_Field,Upper_Critical_Field,Experimental,DOI
V3Ga,V3Ga,Bulk,,,SC,Type-II,16.5,,Cubic,Body-centered,,4.830,4.830,4.830,,,FALSE,10.1016/j.ssc.2009.05.011
V3Ga,V3Ga,Bulk,,,SC,Type-II,15.3 K,,,,,,,,,,TRUE,10.1016/S0921-4534(01)01287-4
V3Ga,V3Ga,Bulk,,,SC,Type-II,14.5,,,,,,,,,21,FALSE,10.1016/j.vacuum.2022.111711
V₃Ga₀.₁Sn₀.₉,V3Ga0.1Sn0.9,Bulk,,,SC,A15/High-Tc,3.8 K,,Cubic,A15,,,,,,,True,10.1103/PhysRevB.7.4861
V3Ga0.2Si0.8,V3Ga0.2Si0.8,Bulk,,,SC,High-Tc,10.5 K,,Cubic,A15 (Cr3O-type),,,,,,,True,10.1103/PhysRevB.10.2803
V₃Ga₀.₃Sn₀.₇,V3Ga0.3Sn0.7,Bulk,,,SC,A15/High-Tc,4.8 K,,Cubic,A15,,,,,,,True,10.1103/PhysRevB.7.4861
V3Ga0.4Si0.6,V3Ga0.4Si0.6,Bulk,,,SC,High-Tc,8.7 K,,Cubic,A15 (Cr3O-type),,,,,,,True,10.1103/PhysRevB.10.2803
V₃Ga₀.₅Sn₀.₅,V3Ga0.5Sn0.5,Bulk,,,SC,A15/High-Tc,5.6 K,,Cubic,A15,,,,,,,True,10.1103/PhysRevB.7.4861
V3Ga0.5Sn0.5,V3Ga0.5Sn0.5,Bulk,,,SC,A-15,5.6 K,,,A-15,,,,,,,,10.1103/PhysRevB.13.3783
V3Ga0.6Si0.4,V3Ga0.6Si0.4,Bulk,,,SC,High-Tc,9.5 K,,Cubic,A15 (Cr3O-type),,,,,,,True,10.1103/PhysRevB.10.2803
V₃Ga₀.₇Sn₀.₃,V3Ga0.7Sn0.3,Bulk,,,SC,A15/High-Tc,7.2 K,,Cubic,A15,,,,,,,True,10.1103/PhysRevB.7.4861
V3Ga0.8Si0.2,V3Ga0.8Si0.2,Bulk,,,SC,High-Tc,11.9 K,,Cubic,A15 (Cr3O-type),,,,,,,True,10.1103/PhysRevB.10.2803
V₃Ga₀.₉Sn₀.₁,V3Ga0.9Sn0.1,Bulk,,,SC,A15/High-Tc,10.7 K,,Cubic,A15,,,,,,,True,10.1103/PhysRevB.7.4861
V₃GaH₀.₂,V3GaH0.2,Bulk,,,SC,Type-II,10.2 K,,Cubic,A15,,4.832 Å,4.832 Å,4.832 Å,,,True,10.1103/PhysRevB.24.5058
V₃GaH₁.₄,V3GaH1.4,Bulk,,,NSC,,<0.4 K,,Cubic,A15,,4.958 Å,4.958 Å,4.958 Å,,,True,10.1103/PhysRevB.24.5058
V₃GaH₁.₉,V3GaH1.9,Bulk,,,NSC,,<0.4 K,,Cubic,A15,,4.964 Å,4.964 Å,4.964 Å,,,True,10.1103/PhysRevB.24.5058
V3Ge,V3Ge,Bulk,,,SC,Type-II,,,,,,,,,,,True,10.1103/PhysRevLett.17.384
V3Ge,V3Ge,Bulk,,,SC,A15,,,Cubic,A15,,,,,,,True,10.1103/PhysRevLett.79.1361
Vanadium germanium,V3Ge,,,,SC,,6.2 K,,,,,,,,,,,10.1103/PhysRevB.18.1609
Vanadium germanium,V3Ge,Bulk,,,SC,Type-II,,,,,,,,,,,,10.1103/PhysRevB.8.4441
V₃Ge,V3Ge,Bulk,,,SC,A15,,,,A15,,,,,,,,10.1103/PhysRevB.35.3415
V3Ge,V3Ge,Bulk,,,SC,A15,6.3 K,,Cubic,A15,,,,,,,True,10.1103/PhysRevB.27.3577
V3Ge,V3Ge,Thin Film,2500-4000 Å,Al2O3,SC,A-15/High-Tc,7-6 K,,,A-15,,,,,,,True,10.1103/PhysRevB.15.2570
V3Ge,V3Ge,Bulk,,,SC,Type-II,6.1 K,,,A15,,,,,,,,10.1103/PhysRevB.21.1326
V₃Ge,V3Ge,Bulk,,,SC,A15,,,Cubic,A15,,4.782 Å,4.782 Å,4.782 Å,,,,10.1103/PhysRevB.27.4186
V₃Ge,V3Ge,Bulk,,,SC,A-15/High-Tc,,,Cubic,A-15,,,,,,,,10.1103/PhysRevB.19.3761
V3Ge,V3Ge,Bulk,,,SC,A15,,,,A15,,,,,,,,10.1103/PhysRevB.6.2577
V3Ge,V3Ge,Bulk,,,SC,Type-II,,,,A15,,,,,,,,10.1103/PhysRevLett.40.1590
Vanadium Germanide,V3Ge,Bulk,,,SC,High-Tc,,,Cubic,A-15,,,,,,,True,10.1103/PhysRevB.3.91
V3Ge,V3Ge,Bulk,,,SC,Type-II,6.1 K,,Cubic,A15,,4.784 Å,4.784 Å,4.784 Å,,,True,10.1103/PhysRevB.24.1589
V3Ge,V3Ge,Bulk,,,SC,Type-II,6 K,,,A-15 (β-tungsten),,,,,,,True,10.1103/PhysRev.154.399
V₃Ge,V3Ge,Bulk,,,SC,Type-II,6.1 K,,,A15,,,,,,,True,10.1103/PhysRevB.4.3951
V3Ge,V3Ge,Bulk,,,SC,A15,6.1 K,atmospheric pressure,Cubic,A15,,4.782 Å,,,,,True,10.1103/PhysRevB.22.137
V3Ge,V3Ge,Bulk,,,SC,,6.0 K,,Cubic,β-wolfram,Pm3n,,,,,,True,10.1103/PhysRevLett.5.149
V₃Ge,V3Ge,,,,SC,High-Tc,,,,A-15,,,,,,,,10.1103/PhysRevB.13.5199
V3Ge,V3Ge,Thin Film,2000-3000 Å,sapphire,SC,A-15,"6.5 K (initial), 1.0 K (saturated after damage)",,,A-15,,,,,,,True,10.1103/PhysRevLett.37.1308
V3Ge,V3Ge,Bulk,,,SC,Type-II,6.1 K,,,β-wolfram,,,,,,,True,10.1103/PhysRev.129.1115
V3Ge,V3Ge,Bulk,,,SC,Type-II,6.05 K,,Cubic,A15,,4.7827 Å,4.7827 Å,4.7827 Å,,,True,10.1103/PhysRevB.26.4909
Vanadium Germanide,V3Ge,Bulk,,,SC,Type-II,6.5 K,,,A-15,,,,,,,,10.1103/PhysRevB.36.47
V3Ge,V3Ge,Bulk,,,SC,Type-II,,,Cubic,β-W (A-15),,,,,,,True,10.1103/PhysRev.153.535
V3Ge,V3Ge,Bulk,,,SC,High-Tc,,,,A15,,,,,,,,10.1103/PhysRevB.4.3938
V₃Ge,V3Ge,,,,SC,A-15,~7 K,,,A-15,,,,,,,,10.1103/PhysRevB.18.9
V3Ge,V3Ge,Bulk,,,SC,,6.1 K,,,,,,,,,,,10.1103/PhysRevB.29.1443
V3Ge,V3Ge,Bulk,,,SC,Type-II,6.5 K,,,A-15,,,,,,,True,10.1103/PhysRevLett.38.788
Vanadium Germanium,V3Ge,Bulk,,,SC,A15,6.1 K,,,A15,,,,,,,,10.1103/PhysRevB.26.3673
V3Ge,V3Ge,Bulk,,,SC,A15,,,Cubic,A15,,4.769 Å,4.769 Å,4.769 Å,,,False,10.1103/PhysRevB.18.6411
V3Ge,V3Ge,Bulk,,,SC,,,,,A15,,,,,,,,10.1103/PhysRevB.25.745
V₃Ge,V3Ge,Bulk,,,SC,Type-II,6 K,atmospheric pressure,Cubic,A15,,,,,,,True,10.1103/PhysRevB.8.2505
V3Ge,V3Ge,Bulk,,,SC,Type-II,6.01 K,,Cubic,β-tungsten type,,,,,,,True,10.1103/PhysRev.93.1004
V3Ge,V3Ge,Bulk,,,SC,Type-II,,,,,,,,,,,,10.1103/PhysRevLett.17.386
V₃Ge,V3Ge,,,,SC,A15,,,,A15,,,,,,,,10.1103/PhysRevB.27.4210
V3Ge,V3Ge,,,,SC,Type-II,6.2 K,,,A15,,,,,,,,10.1103/PhysRevB.34.2751
V3Ge,V3Ge,Bulk,,,SC,A15,,,Cubic,A15,Pm3n,,,,,,True,10.1103/PhysRevB.24.6446
V3Ge,V3Ge,Bulk,,,SC,Type-II,,,,A15,,,,,,,,10.1103/PhysRevB.19.4514
V3Ge,V3Ge,Thin Film,,,SC,Type-II,,,,A-15,,,,,,,True,10.1103/PhysRevLett.37.637
V3Ge,V3Ge,Bulk,,,SC,High-Tc,5.95 K,,Cubic,A-15,,4.77-4.78 Å,,,,,True,10.1103/PhysRevB.3.107
V3Ge,V3Ge,Bulk,,,SC,Type-II,6.9 K,,Cubic,β-tungsten,,,,,,,True,10.1103/PhysRevLett.13.470
V3X compounds,V3Ge,Bulk,,,SC,High-Tc,,,Cubic,A15,,,,,,,,10.1103/PhysRevB.25.2248
V3Ge,V3Ge,Bulk,,,SC,Type-II,6.1 K,,,A15,,,,,,,True,10.1103/PhysRevLett.42.530
V3Ge,V3Ge,Bulk,,,SC,High-Tc,,,Cubic,A15,Pm3n,,,,,,,10.1103/PhysRevB.35.8730
V₃Ge,V3Ge,,,,SC,Type-II/A-15,,,,A-15,,,,,,,,10.1103/PhysRevB.21.1827
V3Ge,V3Ge,Bulk,,,SC,High-Tc,5.9 K,,Cubic,A-15 (β-tungsten),,4.78 Å,,,,,True,10.1103/PhysRevB.3.95
Vanadium germanide,V3Ge,Bulk,,,SC,Type-II,6.0 K,,,β-tungsten,,,,,,,True,10.1103/PhysRev.186.443
V3Ge,V3Ge,Bulk,,,SC,Type-II,6.5 K,,,A15,,,,,,,True,10.1103/PhysRevB.61.14733
V3Ge,V3Ge,Thin Film,120 Å to 220000 Å,MgO,SC,Type-II,5.9-7.0 K,,,β-tungsten structure (A-15),,,,,,Enhanced with decreasing film thickness,True,10.1103/PhysRev.134.A198
Vanadium germanium,V3Ge,Bulk,,,SC,Type-II,,,,,,,,,,,,10.1103/PhysRevLett.11.114
Vanadium germanium,V3Ge,Bulk,,,SC,High-Tc,6.0 K,,Cubic,A15,,,,,,,True,10.1103/PhysRevB.26.1208
V3Ge,V3Ge,Bulk,,,SC,High-Tc,6 K,,Cubic,A-15,,,,,,,True,10.1103/PhysRevB.5.4342
V3Ge,V3Ge,,,,SC,,,,,,,,,,,,FALSE,10.1103/PhysRevB.84.224306
V3Ge,V3Ge,Bulk,,,SC,Type-II,6.1,,Cubic,Body-centered,,4.769,4.769,4.769,,,FALSE,10.1016/j.ssc.2009.05.011
V3Ge,V3Ge,,,,SC,,6.4 K,,A15 Cr3Si prototype,,,,,,,,FALSE,10.1016/j.physleta.2015.02.002
V3Ge,V3Ge,Bulk,,,SC,Type-II,6.0 K,,Cubic A15,Cubic,,4.760,4.760,4.760,,,,10.1016/j.ssc.2022.114838
V3Ge,V3Ge,Bulk,,,SC,Type-II,4.2 K,,A15,Body-centered cubic,Pm-3n,4.78 Å,4.78 Å,4.78 Å,,,TRUE,10.1016/j.cej.2024.150961
V3Ge,V3Ge,Bulk,,,SC,Type-II,6.2 K,,A15,Cubic,Pm3n,4.770 Å,4.770 Å,4.770 Å,559 Oe,39.8 kOe,TRUE,10.1016/j.physc.2022.1354140
V3In,V3In,Bulk,,,SC,,13.9 K,,,,,,,,,,TRUE,Handbook of SC
V3Ir,V3Ir,Bulk,,,SC,,1.4 K,,Cubic,β-wolfram,Pm3n,,,,,,True,10.1103/PhysRevLett.5.149
V3Ir,V3Ir,Bulk,,,NSC,,,,Cubic,β-W (A-15),,,,,,,True,10.1103/PhysRev.153.535
V₃Ir,V3Ir,Bulk,,,NSC,,,,Cubic,A15,,,,,,,,10.1103/PhysRev.139.A1501
V3Ir,V3Ir,Bulk,,,NSC,,,,,,,,,,,,,10.1103/PhysRevB.1.4289
V₃Ir,V3Ir,Bulk,,,SC,Type-II,<0.015 K,,Cubic,A15,,,,,,,True,10.1103/PhysRevB.27.1558
V3P,V3P,Bulk,,,SC,Type-II,0.07 K,,Tetragonal,Ti3P-type,,,,,,,True,10.1103/PhysRevB.17.184
V3Pt,V3Pt,Bulk,,,SC,,2.9 K,,Cubic,β-wolfram,Pm3n,,,,,,True,10.1103/PhysRevLett.5.149
V3Pt,V3Pt,Bulk,,,SC,Type-II,,,Cubic,β-W (A-15),,,,,,,True,10.1103/PhysRev.153.535
V3Pt,V3Pt,Bulk,,,SC,Type-II,,,,A15,,,,,,,,10.1103/PhysRevB.44.237
V3Pt,V3Pt,Bulk,,,SC,Type-II,3.0 K,,,A15,,4.8155 Å,,,,,True,10.1103/PhysRevB.34.6166
V₃Pt,V3Pt,Bulk,,,SC,Type-II,2.83 K,,Cubic,A15,,,,,,,,10.1103/PhysRev.139.A1501
V₃Pt,V3Pt,Bulk,,,SC,Type-II,2.7 K,,Cubic,A15,,,,,,,True,10.1103/PhysRevB.27.1558
V3Pt,V3Pt,Bulk,,,SC,A15,2.86 K,,Cubic,Cr3Si type,Pm3̄n,4.8166 Å,,,,,TRUE,Handbook of SC
V3Rh,V3Rh,Bulk,,,SC,,< 1 K,,,,,,,,,,,10.1103/PhysRev.153.535
V3Sb,V3Sb,Bulk,,,SC,,0.8 K,,Cubic,β-wolfram,Pm3n,,,,,,True,10.1103/PhysRevLett.5.149
Vanadium Silicide,V3Si,Bulk,,,SC,Type-II,,,,A15,,,,,,,,10.1103/PhysRevB.24.4128
V3Si,V3Si,Bulk,,,SC,A-15,,,,A-15,,,,,,,,10.1103/PhysRevB.18.3082
V3Si,V3Si,Bulk,,,SC,Type-II,15.35 K,,,,,,,,400 G,200 kG,True,10.1103/PhysRevLett.17.384
V3Si,V3Si,Bulk,,,SC,High-Tc,16.9 K,,,A15,,,,,,,,10.1103/PhysRevB.31.2773
V3Si,V3Si,Bulk,,,SC,,,,,,,,,,,,,10.1103/PhysRevB.48.3375
V3Si,V3Si,Bulk,,,SC,A15,,,,A15,,,,,,,,10.1103/PhysRevB.47.2764
V3Si,V3Si,,,,SC,,,,,,,,,,,,,10.1103/PhysRevB.25.3420
Vanadium silicide,V3Si,Bulk,,,SC,A-15,17 K,,,A-15,,,,,,,,10.1103/PhysRevB.61.R3800
V3Si,V3Si,Bulk,,,SC,A15,,,Cubic,A15,,,,,,,True,10.1103/PhysRevLett.79.1361
V3Si,V3Si,Bulk,,,SC,A15,,,,A15,,,,,,,,10.1103/PhysRevB.33.4526
Vanadium silicon,V3Si,,,,SC,,16.7 K,,,,,,,,,,,10.1103/PhysRevB.18.1609
Vanadium silicon,V3Si,Bulk,,,SC,Type-II,,,,,,,,,,,,10.1103/PhysRevB.8.4441
Vanadium Silicon,V3Si,Bulk,,,SC,Type-II,,,,,,,,,,,,10.1103/PhysRevB.28.1294
V₃Si,V3Si,Thin Film,20 nm,sapphire,SC,High-Tc,15 ± 0.5 K,,,A-15,,,,,,,True,10.1103/PhysRevB.30.6749
Vanadium silicide,V3Si,Bulk,,,SC,,,,,,,,,,,,,10.1103/PhysRevB.46.11153
V₃Si,V3Si,Bulk,,,SC,A15,,,,A15,,,,,,,,10.1103/PhysRevB.35.3415
Vanadium Silicide,V3Si,Bulk,,,SC,Type-II,17 K,,Cubic,A15,,,,,,,,10.1103/PhysRevB.40.8774
V3Si,V3Si,Bulk,,,SC,Type-II,,,,A15,,,,,,,,10.1103/PhysRevB.38.925
V₃Si,V3Si,Bulk,,,SC,Type-II,,,,,,,,,,,,10.1103/PhysRevB.58.2886
V3Si,V3Si,Bulk,,,SC,Type-II,,,Cubic,,,,,,,15 kOe,,10.1103/PhysRevLett.87.177009
V3Si,V3Si,Thin Film,2-2.5 μm,sapphire,SC,A15/High-Tc,,,Cubic,A15,,,,,,,True,10.1103/PhysRevB.36.107
V3Si,V3Si,Bulk,,,SC,A15/High-Tc,16.5 K,,Cubic,A15,,,,,,,True,10.1103/PhysRevB.27.3577
V3Si,V3Si,Thin Film,2500-4000 Å,Al2O3,SC,A-15/High-Tc,16.7-16.1 K,,,A-15,,,,,,,True,10.1103/PhysRevB.15.2570
Vanadium Silicon,V3Si,Bulk,,,SC,Type-II,16.4 K,,,A15,,,,,,,True,10.1103/PhysRevB.33.6123
Vanadium Silicon,V3Si,Bulk,,,SC,Type-II,10.1 K,,,A15,,,,,,,,10.1103/PhysRevB.34.4622
V₃Si,V3Si,Bulk,,,SC,Type-II,17.1 K,,,A15,,,,,,,True,10.1103/PhysRevLett.41.906
V3Si,V3Si,Bulk,,,SC,A-15,,,,A-15,,,,,,,,10.1103/PhysRevB.58.8716
V₃Si,V3Si,Bulk,,,SC,A15,,,,A15,,,,,,,,10.1103/PhysRevB.64.024509
Vanadium silicon,V3Si,Bulk,,,SC,High-Tc,17 K,,,A-15,,,,,,,,10.1103/PhysRevB.19.5641
Vanadium Silicide,V3Si,Bulk,,,SC,Type-II,,,,,,,,,,,,10.1103/PhysRevB.41.6457
V₃Si,V3Si,Thin Film,1000-100000 Å,MgO,SC,Type-II,14.85-16.7 K,,,,,,,,,105 kG,True,10.1103/PhysRev.129.103
V₃Si,V3Si,Thin Film,1000-100000 Å,sapphire,SC,Type-II,14.85-16.7 K,,,,,,,,,105 kG,True,10.1103/PhysRev.129.103
V₃Si,V3Si,Thin Film,1000-100000 Å,graphite,SC,Type-II,14.85-16.7 K,,,,,,,,,105 kG,True,10.1103/PhysRev.129.103
V3Si,V3Si,,,,SC,A15,,,,A15,,,,,,,,10.1103/PhysRevB.54.507
V3Si,V3Si,Bulk,,,SC,Type-II,~17 K,408 atmospheres,Cubic,β-W structure,,,,,,,True,10.1103/PhysRevLett.13.521
V3Si,V3Si,Bulk,,,SC,A15/High-Tc,,,,A15,,,,,,,,10.1103/PhysRevB.26.1186
Vanadium silicide,V3Si,,,,SC,A15,,,,,,,,,,,,10.1103/PhysRevB.62.1291
V₃Si,V3Si,Bulk,,,SC,Type-II,17.0 K,,"Cubic (high-temperature), Tetragonal (low-temperature)",A15 structure (β-tungsten structure),Pm3n,,,,,,True,10.1103/PhysRev.145.296
V₃Si,V3Si,,,,SC,Type-II,,,,A15,,,,,,,,10.1103/PhysRevB.35.7129
V₃Si,V3Si,Bulk,,,SC,High-Tc,17 K,,Cubic,β-tungsten (A-15),,,,,,,True,10.1103/PhysRev.154.402
V3Si,V3Si,Bulk,,,SC,Type-II,17 K,,,A15,,,,,,,,10.1103/PhysRevB.21.1326
V₃Si,V3Si,,,,SC,Type-II,,,,,,,,,,,,10.1103/PhysRevB.55.1223
V3Si,V3Si,Bulk,,,SC,Type-II,17 K,,,A-15,,,,,,,,10.1103/PhysRevB.20.2196
V₃Si,V3Si,Bulk,,,SC,Type-II,15.4 K,,,,,,,,,discussed theoretically,,10.1103/PhysRevB.36.8360
V₃Si (renormalized sample),V3Si,Bulk,,,SC,Type-II,16.4 K,,,,,,,,,discussed theoretically,,10.1103/PhysRevB.36.8360
V3Si,V3Si,Bulk,,,SC,,,,,βW structure,,,,,,,,10.1103/PhysRevB.2.644
V₃Si,V3Si,Bulk,,,SC,High-Tc,,,Cubic,A15,,,,,,,False,10.1103/PhysRevLett.50.1391
Vanadium silicon,V3Si,,,,SC,High-Tc,,,,A15,,,,,,,,10.1103/PhysRevLett.54.1260
V₃Si,V3Si,Bulk,,,SC,A15,17 K,,Cubic,A15,Pm-3n,4.719 Å,4.719 Å,4.719 Å,,,True,10.1103/PhysRevB.27.4186
V3Si,V3Si,Bulk,700-2500 Å,,SC,Type-II/A15,17 K,,,A15,,,,,,,True,10.1103/PhysRevB.32.2891
Vanadium silicide,V3Si,Bulk,,,SC,A-15,~20 K,,,A-15,,,,,,,,10.1103/PhysRevB.19.5652
V3Si,V3Si,Bulk,,,SC,High-Tc,>14 K,,,β-tungsten structure,,,,,,,,10.1103/PhysRev.168.1087
Vanadium silicide,V3Si,Bulk,,,SC,High-Tc,,,Cubic,A15,,,,,,,,10.1103/PhysRevB.24.96
V3Si,V3Si,Bulk,,,SC,,,,,A15,,,,,,,,10.1103/PhysRevB.40.5084
Vanadium silicide,V3Si,Bulk,,,SC,Type-II,,,,,,,,,,calculated theoretically,,10.1103/PhysRevB.41.8765
V3Si,V3Si,,,,SC,Type-II,,,,,,,,,,,,10.1103/PhysRevB.25.1565
Vanadium silicon,V3Si,,,,SC,A-15,,,,A-15,,,,,,,,10.1103/PhysRevB.19.749
Vanadium silicide,V3Si,Bulk,,,SC,Type-II,17 K,,,,,,,,,,True,10.1103/PhysRev.167.331
V₃Si,V3Si,,,,SC,,,,,,,,,,,,,10.1103/PhysRevLett.70.2166
V₃Si,V3Si,Bulk,,,SC,Type-II,,,,,,,,,,,,10.1103/PhysRevB.64.024504
V₃Si,V3Si,Bulk,,,SC,A-15/High-Tc,,0 to 18 kbar,Cubic,A-15,Pm3n,,,,,,True,10.1103/PhysRevB.19.3761
Vanadium silicide,V3Si,Bulk,,,SC,Type-II,,,,,,,,,,,,10.1103/PhysRevLett.80.3360
V3Si,V3Si,Bulk,,,SC,A15,,,,A15,,,,,,,,10.1103/PhysRevB.6.2577
V3Si,V3Si,Bulk,,,SC,Type-II,,,,,,,,,,,,10.1103/PhysRevB.56.5610
V3Si,V3Si,Bulk,,,SC,A-15,,,,A-15,,,,,,,,10.1103/PhysRevB.41.8798
V3Si,V3Si,Bulk,,,SC,High-Tc,,,,A15,,,,,,216 kOe at T=1.5 K,True,10.1103/PhysRevLett.40.1590
V3Si,V3Si,Bulk,,,SC,Type-II,,,,,,,,,,,,10.1103/PhysRev.139.A1536
Vanadium Silicide,V3Si,Bulk,,,SC,High-Tc,,,Cubic,A-15,,,,,,,True,10.1103/PhysRevB.3.91
Vanadium silicide,V3Si,Bulk,,,SC,High-Tc,17.1 K,,Cubic,β-tungsten,,,,,,,,10.1103/PhysRevB.6.363
V3Si,V3Si,Bulk,,,SC,Type-II,,,,,,,,,,,,10.1103/PhysRevB.51.5927
Vanadium silicide,V3Si,,,,SC,Type-II,,,,,,,,,,,,10.1103/PhysRevB.56.5120
V3Si,V3Si,Bulk,,,SC,A15/High-Tc,16.90 K,,Cubic,A15,,,,,,,True,10.1103/PhysRevB.25.179
V3Si,V3Si,Bulk,,,SC,High-Tc,18 K,,,A-15,,,,,,,True,10.1103/PhysRevLett.43.1263
V3Si,V3Si,,,,SC,,,,,,,,,,,,,10.1103/PhysRevB.35.5334
V3Si (transforming),V3Si,Bulk,,,SC,High-Tc,16.9 K,,Cubic/Tetragonal,A15,Pm3n,,,,,,True,10.1103/PhysRevB.22.2386
V3Si (nontransforming),V3Si,Bulk,,,SC,High-Tc,16.2 K,,Cubic,A15,Pm3n,,,,,,True,10.1103/PhysRevB.22.2386
V3Si,V3Si,Bulk,,,SC,Type-II,16.1 K,,,A15,,,,,,195 kOe,True,10.1103/PhysRevLett.46.1598
Vanadium Silicon,V3Si,Bulk,,,SC,High-Tc,,,,A15,,,,,,,,10.1103/PhysRevB.28.117
Vanadium Silicide,V3Si,Bulk,,,SC,A15/high-Tc,,,Cubic,A15,,,,,,,,10.1103/PhysRevB.31.7772
Vanadium silicide,V3Si,Bulk,,,SC,Type-II,,,,,,,,,,,,10.1103/PhysRevLett.86.5148
V3Si,V3Si,Bulk,,,SC,High-Tc,17.0 K,,,A-15 (β-tungsten),,,,,,,True,10.1103/PhysRev.154.399
Vanadium silicide,V3Si,,,,SC,,,,,,,,,,,,,10.1103/PhysRevLett.79.1742
V3Si,V3Si,,,,SC,Type-II,,,,,,,,,,,,10.1103/PhysRevLett.82.1550
V3Si,V3Si,Bulk,,,SC,Type-II,17 K,,,A15,,,,,,,True,10.1103/PhysRevB.38.4588
V3Si,V3Si,Bulk,,,SC,,,,,A15,,,,,,,,10.1103/PhysRevB.64.073109
V₃Si,V3Si,Bulk,,,SC,Type-II,16.9 K,,,A15,,,,,,,True,10.1103/PhysRevB.4.3951
V3Si,V3Si,Bulk,,,SC,High-Tc,,,,A-15,,,,,,,,10.1103/PhysRevLett.36.1084
V3Si,V3Si,Bulk,,,SC,A15,16.1 K,atmospheric pressure,Cubic,A15,,4.723 Å,,,,,True,10.1103/PhysRevB.22.137
V3Si,V3Si,Bulk,,,SC,,17.1 K,,Cubic,β-wolfram,Pm3n,,,,,,True,10.1103/PhysRevLett.5.149
V3Si,V3Si,,,,SC,,,,,A15,,,,,,,,10.1103/PhysRevLett.15.260
Vanadium Silicon,V3Si,Bulk,,,SC,A15,,,,A15,,,,,,,,10.1103/PhysRevB.25.1622
Vanadium Silicon,V3Si,Bulk,,,SC,Type-II,,,,A-15,,,,,,,,10.1103/PhysRevB.36.2316
Vanadium silicon,V3Si,Bulk,,,SC,Type-II,,,,,,,,,,,,10.1103/PhysRev.129.1943
V₃Si,V3Si,Bulk,,,SC,High-Tc,15.1-16.8 K,,Cubic,A-15,,,,,,,True,10.1103/PhysRevB.13.5199
V3Si,V3Si,Bulk,,,SC,Type-II,17 K,,Cubic,A15,,,,,,,,10.1103/PhysRevB.38.8908
V3Si,V3Si,Thin Film,2000-3000 Å,sapphire,SC,A-15,"16.8 K (initial), 2.2 K (saturated after damage)",,,A-15,,4.727 Å,,,,,True,10.1103/PhysRevLett.37.1308
V3Si,V3Si,Bulk,,,SC,A15,,,,A15,,,,,,,,10.1103/PhysRevB.40.201
V3Si,V3Si,Bulk,,,SC,Type-II,16.43 K,,Cubic,A15,,4.7246 Å,4.7246 Å,4.7246 Å,,,True,10.1103/PhysRevB.31.2704
V3Si (explosively compressed),V3Si,Bulk,,,SC,Type-II,14.6 K,,Cubic,A15,,4.7273 Å,4.7273 Å,4.7273 Å,,,True,10.1103/PhysRevB.31.2704
Vanadium silicide,V3Si,Bulk,,,SC,Type-II,16.9 K,,Cubic,A-15,,,,,,,True,10.1103/PhysRevLett.50.853
V3Si,V3Si,Bulk,,,SC,Type-II,,,,,,,,,,,,10.1103/PhysRevB.58.5848
Vanadium-3 Silicon,V3Si,Bulk,,,SC,Type-II,,,,,,,,,,,,10.1103/PhysRev.155.355
V3Si,V3Si,Bulk,,,SC,Type-II,,,,,,,,,,,,10.1103/PhysRevB.61.14795
V₃Si,V3Si,,,,SC,High-Tc,,,,A15,,,,,,,,10.1103/PhysRevB.30.6363
V3Si,V3Si,Bulk,,,SC,Type-II,,,,,,,,,,,,10.1103/PhysRevB.37.9318
V3Si,V3Si,Bulk,,,SC,Type-II,14.6 K,,,β-wolfram,,,,,,,True,10.1103/PhysRev.129.1115
Vanadium silicide,V3Si,Bulk,,,SC,Type-II,,,,A15,,,,,,,,10.1103/PhysRevLett.75.1376
V₃Si,V3Si,Bulk,,,SC,High-Tc,,,Cubic,A15,,,,,,,True,10.1103/PhysRevB.35.4193
V3Si,V3Si,Bulk,,,SC,,,,,,,,,,,,,10.1103/PhysRev.134.A650
Vanadium Silicon,V3Si,Bulk,,,SC,Type-II,,,,,,,,,,,,10.1103/PhysRevB.49.9763
Vanadium Silicide,V3Si,Bulk,,,SC,High-Tc,,,,,,,,,,,,10.1103/PhysRevLett.29.353
V3Si,V3Si,Bulk,,,SC,A-15,,atmospheric pressure,,A-15,,,,,,,,10.1103/PhysRevB.19.199
V3Si,V3Si,Bulk,,,SC,High-Tc,17 K,,Cubic,A15,,,,,,,,10.1103/PhysRevB.26.4909
V₃Si,V3Si,Bulk,,,SC,A-15/High-Tc,17.3 K,,Cubic,A-15,Pm3n,4.725 Å,4.725 Å,4.725 Å,,,True,10.1103/PhysRevB.18.22
"V₃Si (irradiated, Tc=17.0K)",V3Si,Bulk,,,SC,A-15/High-Tc,17.0 K,,Cubic,A-15,Pm3n,,,,,,True,10.1103/PhysRevB.18.22
"V₃Si (irradiated, Tc=7.5K)",V3Si,Bulk,,,SC,A-15/High-Tc,7.5 K,,Cubic,A-15,Pm3n,4.735 Å,4.735 Å,4.735 Å,,,True,10.1103/PhysRevB.18.22
Vanadium silicide,V3Si,Bulk,,,SC,Type-II,16.3 K,,Cubic,,,,,,,22 T,True,10.1103/PhysRevLett.82.5112
Vanadium silicide,V3Si,,,,SC,Type-II,,,,,,,,,,,,10.1103/PhysRevB.43.6151
Vanadium silicide,V3Si,Bulk,,,SC,High-Tc,,,Cubic,β-tungsten (A-15 structure),,,,,,,,10.1103/PhysRev.154.628
Vanadium silicide,V3Si,Bulk,,,SC,Type-II,,,,A15,,,,,,,,10.1103/PhysRevB.27.212
V3Si,V3Si,Bulk,,,SC,High-Tc,16.6 K,atmospheric pressure,,A15,,,,,,,True,10.1103/PhysRevLett.41.572
V3Si,V3Si,Bulk,,,SC,High-Tc,16.5 K,atmospheric pressure,,A15,,,,,,,True,10.1103/PhysRevLett.41.572
V3Si,V3Si,Bulk,,,SC,Type-II,,,,,,,,,,,,10.1103/PhysRevLett.59.1337
V₃Si (unirradiated),V3Si,Bulk,,,SC,Type-II,16.33 K,,Cubic,A15,,,,,,23.9 kG/K (dHc2/dT at Tc),True,10.1103/PhysRevB.27.3571
V₃Si (proton-irradiated),V3Si,Bulk,,,SC,Type-II,5.42 K,,Cubic,A15,,,,,,41.0 kG/K (dHc2/dT at Tc),True,10.1103/PhysRevB.27.3571
Vanadium Silicon,V3Si,Bulk,,,SC,Type-II,17.5 K,,,A-15,,,,,,,,10.1103/PhysRevB.36.47
Vanadium-3 Silicon,V3Si,Bulk,,,SC,Type-II,17.1 K,,,,,,,,,,True,10.1103/PhysRevB.2.3560
V3Si,V3Si,,,,SC,,17.1 K,,,A15,,,,,,,,10.1103/PhysRevB.45.4803
V3Si,V3Si,Bulk,,,SC,Type-II,16.85 K,,,A15,,,,,,,True,10.1103/PhysRevB.29.4976
Vanadium silicide,V3Si,Bulk,,,SC,Type-II,,,,β-tungsten type,,,,,,,True,10.1103/PhysRevLett.14.422
V3Si,V3Si,Bulk,,,SC,Type-II,17 K,,Cubic,β-W (A-15),,,,,400 G,200 kG,True,10.1103/PhysRev.153.535
Vanadium silicide,V3Si,Bulk,,,SC,High-Tc,,,,β-W structure (A-15),,,,,,,,10.1103/PhysRevB.4.2950
V3Si,V3Si,Bulk,,,SC,High-Tc,,,,A15,,,,,,,,10.1103/PhysRevB.4.3938
Vanadium silicon,V3Si,Bulk,,,SC,High-Tc,,,,A-15,,,,,,,,10.1103/PhysRevB.35.1651
V₃Si,V3Si,Bulk,,,SC,Type-II,17.2 K,,Cubic,A-15,,,,,,dHc2/dT = -20.5 ± 1 kG/K,True,10.1103/PhysRevB.18.9
V₃Si (irradiated),V3Si,Bulk,,,SC,Type-II,7.4 K,,Cubic,A-15,,,,,,dHc2/dT = -27.6 ± 1.3 kG/K,True,10.1103/PhysRevB.18.9
V3Si,V3Si,Bulk,,,SC,Type-II,,,,A15,,,,,,,,10.1103/PhysRevB.44.237
V3Si,V3Si,Bulk,,,SC,Type-II,,,,,,,,,,,,10.1103/PhysRev.131.140
V3Si,V3Si,Bulk,,,SC,A-15,,,,A-15,,,,,,,,10.1103/PhysRevLett.82.2354
V3Si,V3Si,Bulk,,,SC,,17 K,,,A15,,,,,,,,10.1103/PhysRevB.37.7502
V3Si,V3Si,Bulk,,,SC,Type-II,,,,A-15,,,,,,,True,10.1103/PhysRevLett.56.647
V₃Si,V3Si,,,,SC,,,,,,,,,,,,,10.1103/PhysRevLett.36.422
V3Si,V3Si,Bulk,,,SC,Type-II,,,,A15,,,,,,,,10.1103/PhysRevB.55.3954
V3Si,V3Si,,,,SC,High-Tc,,,,A-15,,,,,,,,10.1103/PhysRevB.15.2624
V3Si,V3Si,,,,SC,Type-II,,,Cubic,A15,,,,,,,,10.1103/PhysRevB.28.5866
V₃Si,V3Si,Thin Film,20 nm,sapphire (0001),SC,A-15,15.0 ± 0.5 K,,,A-15,,,,,,,True,10.1103/PhysRevB.19.5689
V₃Si,V3Si,Thin Film,78 nm,sapphire (0001),SC,A-15,15.7 ± 0.3 K,,,A-15,,,,,,,True,10.1103/PhysRevB.19.5689
V3Si,V3Si,Bulk,,,SC,Type-II,12 K,,Cubic,A-15,,,,,760 Oe,,True,10.1103/PhysRevB.15.3339
V3Si,V3Si,Bulk,,,SC,,17.1 K,,,,,,,,,,,10.1103/PhysRevB.29.1443
Vanadium silicon,V3Si,Bulk,,,SC,Type-II,,,,A15,,,,,,,,10.1103/PhysRevLett.39.1102
V3Si,V3Si,Bulk,,,SC,Type-II,16.8 K,,,A-15,,,,,,,True,10.1103/PhysRevLett.38.788
V₃Si,V3Si,Bulk,,,SC,A15,,,Cubic,A15,,,,,,,,10.1103/PhysRevB.34.5791
Vanadium Silicide,V3Si,Bulk,,,SC,Type-II,,,,,,,,,,,,10.1103/PhysRev.163.420
V₃Si,V3Si,,,,SC,A-15,17 K,,,A-15,,,,,,,,10.1103/PhysRevB.50.3485
V3Si,V3Si,Bulk,,,SC,A15,,,,A15,,,,,,,,10.1103/PhysRevB.37.54
V3Si,V3Si,Bulk,,,SC,High-Tc,,,,A15,,,,,,,,10.1103/PhysRevB.22.128
Vanadium silicide,V3Si,Bulk,,,SC,A-15,16.8 K,,Cubic,A-15,,,,,,,True,10.1103/PhysRevB.18.15
V3Si,V3Si,Bulk,,,SC,Type-II,,,,A15,,,,,,,,10.1103/PhysRevB.29.6187
V3Si,V3Si,,,,SC,,,,,,,,,,,,,10.1103/PhysRev.162.367
Vanadium Silicon,V3Si,Bulk,,,SC,A15,17.1 K,,,A15,,,,,,,,10.1103/PhysRevB.26.3673
V3Si,V3Si,,,,SC,Type-II,,,,,,,,,,,,10.1103/PhysRevB.61.12394
Vanadium silicide,V3Si,Bulk,,,SC,Type-II,,,,,,,,,,,,10.1103/PhysRevB.52.527
V3Si,V3Si,Bulk,,,SC,Type-II,,,Cubic,A15,,4.72 Å,4.72 Å,4.72 Å,,,True,10.1103/PhysRevLett.79.741
V3Si,V3Si,Bulk,,,SC,Type-II,,,,,,,,,,,True,10.1103/PhysRevLett.74.1202
V3Si,V3Si,Bulk,,,SC,High-Tc,,,,A15,,,,,,,,10.1103/PhysRevLett.41.899
V3Si,V3Si,,,,SC,Type-II,17 K,,,A15,,,,,,,,10.1103/PhysRevB.34.6166
Vanadium silicide,V3Si,,,,SC,,,,,,,,,,,,,10.1103/PhysRevLett.88.087001
V3Si,V3Si,Bulk,,,SC,Type-II,,,,,,,,,,11.6 T at 11.3 K,True,10.1103/PhysRevB.52.7689
V3Si,V3Si,Bulk,,,SC,Type-II,,,,A-15,,,,,,,,10.1103/PhysRevB.49.13137
V3Si,V3Si,Bulk,,,SC,Type-II,,,,A15,,,,,,18.5 T,True,10.1103/PhysRevB.57.11698
V3Si,V3Si,Bulk,,,SC,Type-II,15 K,,,A-15,,,,,,,,10.1103/PhysRevB.55.8506
V3Si,V3Si,Bulk,,,SC,A15,17 K,,Cubic,A15,,4.722 Å,4.722 Å,4.722 Å,,,False,10.1103/PhysRevB.18.6411
V3Si,V3Si,Bulk,,,SC,Type-II,,,,,,,,,,,,10.1103/PhysRevB.20.1915
V3Si,V3Si,,,,SC,High-Tc,17.2 K,,,A15,,,,,,,,10.1103/PhysRevB.24.2506
V3Si,V3Si,Bulk,,,SC,,,,,A-15,,,,,,,,10.1103/PhysRevB.47.2944
V₃Si,V3Si,,,,SC,Type-II,,,,,,,,,,,,10.1103/PhysRevB.39.721
V3Si,V3Si,,,,SC,Type-II,,,,,,,,,,,,10.1103/PhysRevLett.12.101
Vanadium silicide,V3Si,Bulk,,,SC,Type-II,,,,,,,,,,,,10.1103/PhysRevB.27.5467
V3Si,V3Si,Bulk,,,SC,Type-II,,,,,,,,,,,,10.1103/PhysRevB.44.11960
V3Si,V3Si,,,,SC,Type-II,17 K,,,A-15,,,,,,,,10.1103/PhysRevLett.68.2531
V3Si,V3Si,Bulk,,,SC,A-15/High-Tc,16.5 K,,,A-15,,,,,,,,10.1103/PhysRevB.13.3783
V3Si,V3Si,Bulk,,,SC,Type-II,,,,,,,,,,,,10.1103/PhysRevB.38.6490
V3Si,V3Si,Bulk,,,SC,Type-II,16.5 K,,,A15,,,,,,,,10.1103/PhysRevB.15.1340
Vanadium silicide,V3Si,Bulk,,,SC,,~23 K,,,β-W structure,,,,,,,,10.1103/PhysRevB.64.174503
V3Si,V3Si,Thin Film,1000 Å,oxidized silicon wafers,SC,High-Tc,15 K,,Cubic,A15,,,,,,,True,10.1103/PhysRevB.34.6143
V3Si,V3Si,Bulk,,,SC,A15,,,,A15,,,,,,,,10.1103/PhysRevB.34.8107
V3Si,V3Si,Bulk,,,SC,,,,,A15,,,,,,,,10.1103/PhysRevB.25.745
V3Si,V3Si,Bulk,,,SC,Type-II,,,,,,,,,,,,10.1103/PhysRevB.34.4382
Vanadium silicon,V3Si,,,,SC,High-Tc,,up to 18 kbar,Cubic to tetragonal,A15,,,,,,,,10.1103/PhysRevLett.33.1283
V3Si,V3Si,Bulk,,,SC,Type-II,,,,A15,,,,,,,,10.1103/PhysRevB.38.297
V₃Si,V3Si,Bulk,,,SC,Type-II,,,,A15,,,,,,,,10.1103/PhysRevB.8.2505
V3Si,V3Si,Bulk,,,SC,Type-II,16.5 K,,,A15,,,,,,,True,10.1103/PhysRevB.36.8309
Vanadium silicide,V3Si,Bulk,,,SC,Type-II,,,,,,,,,,,,10.1103/PhysRevLett.25.1180
V3Si,V3Si,Bulk,,,SC,Type-II,17.1 K,,Cubic,β-tungsten type,,4.722 Å,4.722 Å,4.722 Å,,,True,10.1103/PhysRev.93.1004
Vanadium silicide,V3Si,Bulk,,,SC,Type-II,17.1 K,,,A15,,,,,,,True,10.1103/PhysRevLett.85.3930
Vanadium silicide,V3Si,Bulk,,,SC,A-15,,,,A-15,,,,,,,,10.1103/PhysRevB.14.5205
V3Si,V3Si,Bulk,,,SC,Type-II,,,,A15,,,,,,,,10.1103/PhysRevB.53.8726
V3Si,V3Si,Bulk,,,SC,A15,,,,A15,,,,,,,,10.1103/PhysRevB.53.9074
V3Si,V3Si,,,,SC,Type-II/A15,> 7 K,,Cubic,A15,,,,,,,,10.1103/PhysRevB.32.1519
V₃Si,V3Si,Bulk,,,SC,High-Tc,17 K,,Cubic,A15,,8.923 a.u.,,,,,True,10.1103/PhysRevB.27.4210
V3Si,V3Si,Bulk,,,SC,A15,,,,A15,,,,,,,,10.1103/PhysRevB.31.2694
Vanadium silicide,V3Si,Bulk,,,SC,Type-II/High-Tc,16.78 K,,,A15,,,,,,"11.6 T, 5.8 T, 2.9 T",True,10.1103/PhysRevB.31.183
V3Si,V3Si,,,,SC,High-Tc,16.7 K,,,A15,,,,,,,,10.1103/PhysRevB.34.2751
Vanadium silicide,V3Si,Bulk,,,SC,Type-II,,,,A15,,,,,,,,10.1103/PhysRevB.33.6141
V₃Si,V3Si,Bulk,,,SC,Type-II,,,,A15,,,,,,17.95 T,True,10.1103/PhysRevLett.68.3928
Vanadium silicide,V3Si,Bulk,,,SC,Type-II,16.5 K,,,,,,,,,,,10.1103/PhysRevLett.87.237001
V3Si,V3Si,Bulk,,,SC,Type-II,,,,,,,,,,,,10.1103/PhysRevB.28.4029
V3Si,V3Si,Bulk,,,SC,A15,,,Cubic,A15,Pm3n,4.724 Å,4.724 Å,4.724 Å,,,True,10.1103/PhysRevB.24.6446
V3Si,V3Si,,,,SC,Type-II,,,,A15,,,,,,,,10.1103/PhysRevB.51.8551
V3Si,V3Si,Bulk,,,SC,Type-II,,,,,,,,,,,,10.1103/PhysRevLett.33.1286
Vanadium silicide,V3Si,Bulk,,,SC,Type-II,"16.5-16.7 K (unirradiated), 2-17 K (irradiated range)",,,A15,,,,,,up to 14 T,True,10.1103/PhysRevB.24.90
V3Si,V3Si,Bulk,,,SC,Type-II,17 K,,,A-15,,,,,,,,10.1103/PhysRevLett.80.2921
V₃Si,V3Si,Bulk,,,SC,Type-II,16.7 K,0 bar,Cubic,A15,,,,,,,True,10.1103/PhysRevLett.32.766
V3Si,V3Si,,,,SC,High-Tc/conventional,,,,,,,,,,,,10.1103/PhysRevLett.58.1224
V3Si,V3Si,Bulk,,,SC,High-Tc,,,,A15,,,,,,,,10.1103/PhysRevB.33.3556
Vanadium silicide,V3Si,,,,SC,Type-II,,,,A15,,,,,,,,10.1103/PhysRevB.24.3841
V3Si,V3Si,Bulk,,,SC,Type-II,18 K,,,A-15,,,,,,,,10.1103/PhysRevB.51.15393
V3Si,V3Si,Bulk,,,SC,Type-II,,,,,,,,,,,,10.1103/PhysRevB.42.920
V3Si,V3Si,Bulk,,,SC,,,,,,,,,,,,,10.1103/PhysRevB.34.1550
Vanadium silicon,V3Si,Bulk,,,SC,High-Tc,17 K,,,A-15,,,,,,,True,10.1103/PhysRevB.20.952
V₃Si,V3Si,Bulk,,,SC,Type-II,,,Cubic,A15,,,,,,,,10.1103/PhysRev.139.A1501
V3Si,V3Si,Bulk,,,SC,,,,,,,,,,,,,10.1103/PhysRevB.53.R2995
V₃Si,V3Si,Bulk,,,SC,High-Tc,17 K,,,A15,,,,,,,True,10.1103/PhysRevLett.41.1752
V₃Si (seed end),V3Si,Bulk,,,SC,High-Tc,16.86 K,,,A15,,,,,,,True,10.1103/PhysRevLett.41.1752
V₃Si (other end),V3Si,Bulk,,,SC,High-Tc,16.84 K,,,A15,,,,,,,True,10.1103/PhysRevLett.41.1752
V3Si,V3Si,,,,SC,A15,,,,A15,,,,,,,,10.1103/PhysRevB.11.1866
V3Si,V3Si,Thin Film,,,SC,Type-II,17 K,,,A-15,,,,,,,True,10.1103/PhysRevLett.37.637
Vanadium silicon,V3Si,Bulk,,,SC,Type-II,,,,A-15,,,,,,,,10.1103/PhysRevLett.41.181
V3Si,V3Si,Bulk,,,SC,High-Tc,17 K,,,A15,,,,,,,,10.1103/PhysRevB.17.468
Vanadium silicon,V3Si,Bulk,,,SC,A15/High-Tc,,,Cubic,A15,,,,,,,True,10.1103/PhysRevLett.33.1151
V₃Si,V3Si,,,,SC,,,,,,,,,,,,,10.1103/PhysRevLett.68.1069
Vanadium silicon,V3Si,Bulk,,,SC,Type-II,,,,,,,,,550 ± 75 Oe,,True,10.1103/PhysRevLett.9.448
V3Si,V3Si,Bulk,,,SC,A15/High-Tc,17 K,,Cubic,A15,,,,,,,,10.1103/PhysRevB.14.1887
V3Si,V3Si,Bulk,,,SC,High-Tc,17.0-17.16 K,,Cubic/Tetragonal,A-15,,,,,,,True,10.1103/PhysRevB.3.107
V3Si,V3Si,Bulk,,,SC,High-Tc,17 K,,Cubic,β-W structure,,,,,,,True,10.1103/PhysRev.172.451
V3Si,V3Si,Bulk,,,SC,Type-II,16.8 K,,Cubic,β-tungsten,,,,,,,True,10.1103/PhysRevLett.13.470
V3Si,V3Si,Bulk,,,SC,,17 K,,,,,,,,,,,10.1103/PhysRevB.1.4289
Vanadium silicon,V3Si,Bulk,,,SC,Type-II,,,,,,,,,,discussed theoretically,,10.1103/PhysRevB.29.446
V3Si,V3Si,Bulk,,,SC,High-Tc,,,Cubic,A-15,,,,,,,,10.1103/PhysRevB.19.1751
V₃Si,V3Si,Bulk,,,SC,High-Tc,17 K,,,A15,,4.722 Å,,,,,True,10.1103/PhysRevB.26.1244
Vanadium-3 Silicon,V3Si,Bulk,,,SC,Type-II,,,,A15,,,,,,,,10.1103/PhysRevB.38.8697
Vanadium silicon,V3Si,Bulk,,,SC,High-Tc,,,,β-tungsten,,,,,,,True,10.1103/PhysRevLett.19.840
V3Si,V3Si,Bulk,,,SC,Type-II,,,,,,,,,,,,10.1103/PhysRevB.56.3481
V₃Si,V3Si,Thin Film,0.3 μm,sapphire,SC,Type-II,16.4 K,,,A-15,,,,,,,True,10.1103/PhysRevB.19.4545
V₃Si,V3Si,,,,SC,A15,,,,A15,,,,,,,,10.1103/PhysRevB.32.2659
V₃Si,V3Si,Thin Film,12000 Å,sapphire,SC,Type-II,17 K,,,β-W structure,,,,,,> 50 kG,True,10.1103/PhysRev.151.296
Vanadium silicide,V3Si,Bulk,,,SC,Type-II,,,,A15,,,,,,,,10.1103/PhysRevB.50.4208
V3Si,V3Si,Bulk,,,SC,Type-II,,,cubic,,,,,,,,,10.1103/PhysRevLett.89.237004
V₃Si,V3Si,Bulk,,,SC,High-Tc,,,,β-wolfram,,,,,,,True,10.1103/PhysRev.136.A8
Vanadium Silicide,V3Si,,,,SC,Type-I,,,,,,,,,,,,10.1103/PhysRevLett.85.5412
V₃Si,V3Si,Bulk,,,SC,High-Tc,,,Cubic,A15,,4.72 Å,,,,,True,10.1103/PhysRevB.29.6165
V3Si,V3Si,Bulk,,,SC,Type-II,16.8 K,,Cubic,A15,,4.7245 Å,4.7245 Å,4.7245 Å,,19 T,True,10.1103/PhysRevB.29.3908
V3Si,V3Si,Bulk,,,SC,Type-II,,,Cubic,A15,,4.7251 Å,4.7251 Å,4.7251 Å,,21-22 T,True,10.1103/PhysRevB.29.3908
V3Si,V3Si,Bulk,,,SC,High-Tc,,,Cubic,A15,,,,,,,,10.1103/PhysRevB.25.2248
V3Si,V3Si,Bulk,,,SC,Type-II,,,,A15,,,,,,,,10.1103/PhysRevB.43.12925
V₃Si,V3Si,,,,SC,High-Tc,,,,A15,,,,,,,,10.1103/PhysRevB.30.2542
V₃Si,V3Si,Bulk,,,SC,Type-II,NA K,up to 16 kbar,Cubic,A15,,4.723 Å,,,,measured but specific values not provided,True,10.1103/PhysRevB.25.6053
V3Si,V3Si,Bulk,,,SC,Type-II,,,,,,,,,,,True,10.1103/PhysRevB.56.2809
V3Si,V3Si,Bulk,,,SC,Type-II,17.1 K,,,A15,,,,,,,True,10.1103/PhysRevLett.42.530
V₃Si,V3Si,Bulk,,,SC,,,,,,,,,,,,,10.1103/PhysRevB.50.10393
V3Si,V3Si,Bulk,,,SC,A-15,,,,A-15,,,,,,,,10.1103/PhysRevB.16.1077
Vanadium Silicon,V3Si,Thin Film,100 Å,,SC,Type-II,,,,,,,,,,,,10.1103/PhysRev.140.A1581
V3Si,V3Si,,,,SC,High-Tc,,,,A15,,,,,,,False,10.1103/PhysRevB.32.1850
V₃Si,V3Si,Bulk,,,SC,Type-II,,,Cubic,A15,,,,,,,,10.1103/PhysRevB.27.1558
V3Si,V3Si,Thin Film,"20 nm, 78 nm, 139 nm, 200 nm",z-cut sapphire,SC,A15/High-Tc,"15.0 K, 15.7 K",,,A15,,,,,,,True,10.1103/PhysRevB.32.153
Vanadium silicide,V3Si,Bulk,,,SC,Type-II,,,,A15,,,,,,18.5 T,True,10.1103/PhysRevLett.74.2311
V3Si,V3Si,Bulk,,,SC,Type-II,,,,A-15,,,,,,18.5 T,,10.1103/PhysRevB.66.014517
V3Si,V3Si,Bulk,,,SC,High-Tc,17 K,,Cubic,A15,Pm3n,,,,,,,10.1103/PhysRevB.35.8730
V3Si,V3Si,Bulk,,,SC,A15,,,,A15,,,,,,,,10.1103/PhysRevB.22.2318
V3Si,V3Si,Bulk,,,SC,Type-II,15.8 K,,,,,,,,,,True,10.1103/PhysRevLett.9.262
V3Si,V3Si,Bulk,,,SC,Type-II,,,,,,,,,,,,10.1103/PhysRevB.53.8591
V₃Si,V3Si,Bulk,,,SC,Type-II/A-15,16.65 ± 0.05 K,,Cubic/Tetragonal,A-15,,,,,~1 kOe,~240 kOe,True,10.1103/PhysRevB.21.1827
V3Si,V3Si,Bulk,,,SC,Type-II,18 K,,,A15,,,,,,,,10.1103/PhysRevB.37.143
V3Si,V3Si,Bulk,,,SC,,,,,,,,,,,,,10.1103/PhysRev.162.358
Vanadium silicide,V3Si,,,,SC,Type-II/A15,,,,A15,,,,,,,,10.1103/PhysRevB.27.2781
Vanadium Silicide,V3Si,Thin Film,,,SC,Type-II,40 K,,,,,,,,,,,10.1103/PhysRevLett.21.1320
Vanadium silicide,V3Si,,,,SC,Type-II,,,,,,,,,,,,10.1103/PhysRevLett.82.4914
V3Si,V3Si,Bulk,,,SC,High-Tc,17 K,,Cubic,β-W,,,,,,,,10.1103/PhysRevB.12.1093
V3Si,V3Si,Bulk,,,SC,High-Tc,,,,A15 structure,,,,,,,,10.1103/PhysRevB.22.4284
V₃Si,V3Si,,,,SC,Type-II,,,,A15,,,,,,,,10.1103/PhysRevB.23.4485
V3Si,V3Si,Bulk,,,SC,Type-II,16.9 K,,,β-wolfram,,,,,,160-300 kilogauss,,10.1103/PhysRevLett.9.266
Vanadium Silicide,V3Si,Bulk,,,SC,Type-II,,,,A15,,,,,,,,10.1103/PhysRevB.16.5139
Vanadium silicide,V3Si,Bulk,,,SC,Type-II,,,,,,,,,,,,10.1103/PhysRevB.49.13279
Vanadium Silicide,V3Si,Bulk,,,SC,Type-II,,,,,,,,,,,,10.1103/PhysRevB.14.3823
V3Si,V3Si,,,,SC,Type-II,,,,A15,,,,,,,,10.1103/PhysRevB.27.5460
V₃Si,V3Si,Bulk,,,SC,,,,,,,,,,,,,10.1103/PhysRevLett.68.1228
V3Si,V3Si,Bulk,,,SC,High-Tc,17 K,,Cubic,A15 (Cr3O-type),,,,,,,True,10.1103/PhysRevB.10.2803
V3Si,V3Si,,,,SC,A15/High-Tc,,,,A15,,,,,,,,10.1103/PhysRevB.30.6342
V3Si,V3Si,,,,SC,A15,,,,A15,,,,,,,,10.1103/PhysRevLett.72.1754
V3Si,V3Si,Bulk,,,SC,A15,,,,A15,,,,,,,,10.1103/PhysRevB.24.7404
V₃Si,V3Si,Thin Film,,sapphire,SC,A15/High-Tc,14.0 K,,,A15,,,,,,,True,10.1103/PhysRevB.31.6066
V₃Si (polycrystalline),V3Si,Bulk,,,SC,A15/High-Tc,16.9 K,,,A15,,,,,,,True,10.1103/PhysRevB.31.6066
V3Si,V3Si,Bulk,,,SC,High-Tc,,,,A15,,,,,,,,10.1103/PhysRevB.27.6721
V3Si,V3Si,Bulk,,,SC,High-Tc,17 K,,Cubic,A-15 (β-tungsten),,4.72 Å,,,,,True,10.1103/PhysRevB.3.95
V3Si,V3Si,Bulk,,,SC,High-Tc,17 K,,,β-W crystal structure,,,,,,,True,10.1103/PhysRevLett.24.53
V3Si,V3Si,Bulk,,,SC,High-Tc,17 K,,,A3B type,,,,,,,,10.1103/PhysRevLett.19.1039
V3Si,V3Si,,,,SC,A-15,17 K,,,A-15,,,,,,,,10.1103/PhysRevB.20.4538
Vanadium silicide,V3Si,Bulk,,,SC,Type-II,17.1 K,,,β-tungsten,,,,,,,True,10.1103/PhysRev.186.443
V₃Si single crystal (transforming sample No. 1),V3Si,Bulk,,,SC,High-Tc,16.6 K,up to 18 kbar,Cubic-to-tetragonal transformation,,,,,,,,True,10.1103/PhysRevB.10.4030
V₃Si single crystal (nontransforming sample No. 2),V3Si,Bulk,,,SC,High-Tc,16.7 K,up to 18 kbar,Cubic,,,,,,,,True,10.1103/PhysRevB.10.4030
V₃Si single crystal (nontransforming sample No. 3),V3Si,Bulk,,,SC,High-Tc,15.9 K,up to 18 kbar,Cubic,,,,,,,,True,10.1103/PhysRevB.10.4030
V3Si,V3Si,Bulk,,,SC,Type-II,25 K,,,,,,,,,,,10.1103/PhysRev.172.455
Vanadium silicon,V3Si,Bulk,,,SC,High-Tc,,,,A15,,,,,,,,10.1103/PhysRevB.28.544
V3Si,V3Si,Bulk,,,SC,Type-II,16.8 K,,,A15,,,,,,,True,10.1103/PhysRevB.61.14733
V3Si,V3Si,Bulk,,,SC,Type-II,17 K,,,A15,,,,,,18.5 T,True,10.1103/PhysRevLett.72.701
V3Si,V3Si,Bulk,,,SC,High-Tc,17 K,,Cubic/Tetragonal,,,,,,,,True,10.1103/PhysRevLett.26.829
V3Si Sample A,V3Si,Bulk,,,SC,High-Tc,16 K,,Tetragonal,,,,,,,,True,10.1103/PhysRevLett.26.829
V3Si Sample B,V3Si,Bulk,,,SC,High-Tc,16 K,,Cubic,,,,,,,,True,10.1103/PhysRevLett.26.829
V3Si,V3Si,,,,SC,,,,,A15,,,,,,,,10.1103/PhysRevB.40.2163
V3Si,V3Si,Thin Film,1100 Å to 100000 Å,,SC,Type-II,,,,,,,,,,Independent of film thickness,,10.1103/PhysRev.134.A198
Vanadium silicide,V3Si,Bulk,,,SC,Type-II,,,,,,,,,,,,10.1103/PhysRevB.14.4030
Vanadium silicon,V3Si,Bulk,,,SC,Type-II,,,,,,,,,,,,10.1103/PhysRevLett.11.114
V₃Si,V3Si,Bulk,,,SC,,,,,,,,,,,,False,10.1103/PhysRevB.64.180509
Vanadium silicon,V3Si,Bulk,,,SC,High-Tc,17.1 K,,Cubic,A15,,,,,,,True,10.1103/PhysRevB.26.1208
Vanadium Silicide,V3Si,Bulk,,,SC,Type-II,17.1 K,,,A15,,,,,,,,10.1103/PhysRevB.35.3219
V3Si,V3Si,,,,SC,,,,,,,,,,,,,10.1103/PhysRevB.36.2394
V3Si,V3Si,Bulk,,,SC,High-Tc,17 K,,Cubic,A-15,,4.72 Å,,,,,True,10.1103/PhysRevB.5.4342
Vanadium silicide,V3Si,Bulk,,,SC,Type-II,,,Cubic,,,,,,,,,10.1103/PhysRevB.55.R8693
V3Si,V3Si,Bulk,,,SC,Type-II,,,Cubic,A-15,,,,,varies with temperature and orientation,,True,10.1103/PhysRevB.15.3332
V₃Si,V3Si,Bulk,,,SC,Type-II,17 K,,Cubic,A15,,,,,,,True,10.1103/PhysRevB.52.530
V3Si,V3Si,Bulk,,,SC,Type-II,,,,A15,,,,,,,,10.1103/PhysRevB.56.809
V3Si,V3Si,Bulk,,,SC,Type-II,17 K,,,A-15,,,,,,,,10.1103/PhysRevB.18.6385
V3Si,V3Si,,,,SC,Type-II,,,,A-15,,,,,,,,10.1103/PhysRevB.62.11838
V3Si,V3Si,Bulk,,,SC,Type-II,,,,A15,,,,,,,,10.1103/PhysRevB.6.2579
Vanadium Silicide,V3Si,Bulk,,,SC,,,,,,,,,,,,,10.1103/PhysRevLett.84.991
Vanadium silicide,V3Si,Bulk,,,SC,Type-II,,,,,,,,,,,,10.1103/PhysRevB.62.12413
V3Si,V3Si,,,,SC,Type-II,,,,,,,,,,,,10.1103/PhysRevB.62.14519
Vanadium silicide,V3Si,Bulk,,,SC,High-Tc,,,,A15,,,,,,,,10.1103/PhysRevB.28.2477
V3Si,V3Si,Bulk,,,SC,Type-II,,,,A15,,,,,,,,10.1103/PhysRevB.66.184516
V3Si,V3Si,Bulk,,,SC,A15,17 K,,,A15,,,,,,,TRUE,Handbook of SC
V3Si,V3Si,Bulk,,,SC,Type-II,16 K,,,A15,,,,,,,TRUE,Handbook of SC
V3Si,V3Si,Bulk,,,SC,,17.2 K,,,,,,,,,,TRUE,Handbook of SC
V3Si A15,V3Si,Bulk,,,SC,Type-II,16.3 K,,,A15,,,,,,,TRUE,Handbook of SC
V3Si A15,V3Si,Bulk,,,SC,Type-II,17 K,,,A15,,,,,,,TRUE,Handbook of SC
V3Si,V3Si,Bulk,,,SC,,,,,,,,,,,,,10.1103/PhysRevB.71.184505
Vanadium silicide,V3Si,Bulk,,,SC,Type-II,17 K,,Cubic,,,,,,,,FALSE,10.1103/PhysRevLett.90.117003
V3Si,V3Si,Bulk,,,SC,Type-II/NA,,,,,,,,,,,FALSE,10.1103/PhysRevB.72.144512
Vanadium Silicide,V3Si,Bulk,,,SC,two-gap,,,,,,,,,,,FALSE,10.1103/PhysRevB.82.016502
V3Si,V3Si,Bulk,,,SC,A15,16 K,,,A15,,,,,,,TRUE,10.1103/PhysRevB.110.054501
V3Si,V3Si,Bulk,,,SC,,,,,,,,,,,,FALSE,10.1103/PhysRevB.85.174514
Vanadium Silicide,V3Si,Bulk,,,SC,Type-II,,,Cubic,A15,,,,,,,FALSE,10.1103/PhysRevB.73.132504
Vanadium Silicide,V3Si,,,,SC,Type-II,,,Cubic,A15,,,,,,,FALSE,10.1103/PhysRevB.73.092513
V3Si,V3Si,,,,SC,A-15 compound,,,,,,,,,,,FALSE,10.1103/PhysRevLett.104.087002
Vanadium Silicide,V3Si,,,,SC,,,,,A15,,,,,,,FALSE,10.1103/PhysRevB.80.024502
V3Si,V3Si,,,,SC,,,,Cubic,A15,Pm3n,,,,,,,10.1103/PhysRevB.84.134520
V3Si,V3Si,,,,SC,Type-II,,,,,,,,,,,FALSE,10.1103/PhysRevB.103.094516
Vanadium Silicide,V3Si,Bulk,,,SC,Type-II,,,Cubic,,,,,,,,FALSE,10.1103/PhysRevB.72.014542
V3Si,V3Si,Bulk,,,Superconductor,,,,Cubic,A15,,,,,,,FALSE,10.1103/PhysRevB.99.064106
Vanadium Silicide,V3Si,,,,SC,Type-II,,ambient pressure,,,,,,,,,FALSE,10.1103/PhysRevB.75.094503
V3Si,V3Si,Bulk,,,SC,A15-type,,,,A15-type,,,,,,,FALSE,10.1103/PhysRevB.76.144515
V3Si,V3Si,Bulk,,,SC,"Type-II, s++",16.4 K,ambient,Cubic,A15,Pm-3n,4.741,4.741,4.741,,,TRUE,10.1103/PhysRevB.105.024506
Vanadium Silicide,V3Si,,,,SC,,,,Cubic,A15,,,,,,,FALSE,10.1103/PhysRevB.84.054541
Vanadium Silicide,V3Si,Bulk,,,SC,Type-II,,,,,,,,,"Data in Ref. 21, varies with T",,TRUE,10.1103/PhysRevB.83.174508
V3Si,V3Si,Bulk,,,SC,Type-II,,,,,,,,,,,FALSE,10.1103/PhysRevB.84.104519
Vanadium Silicide,V3Si,Bulk,,,SC,Type-II,,,,,,,,,,,FALSE,10.1103/PhysRevLett.95.197001
V3Si,V3Si,Bulk,,,SC,,,,,,,,,,,,,10.1103/PhysRevB.74.174518
Vanadium Silicide,V3Si,,,,SC,Type-II,,,,,,,,,,,FALSE,10.1103/PhysRevLett.91.167003
V3Si,V3Si,Bulk,,,SC,,in the range 17-23 K,ambient,,A-15,,,,,,,FALSE,10.1103/PhysRevB.73.094522
V3Si,V3Si,,,,SC,,,,,,,,,,,,FALSE,10.1103/PhysRevLett.101.237003
Vanadium silicide,V3Si,Bulk,,,SC,two-band superconductor,16.5 K,,,,,,,,,,,10.1103/PhysRevLett.108.207002
V3Si,V3Si,Bulk,,,SC,A15,,,Cubic,A15,,,,,,,TRUE,10.1103/PhysRevB.86.060501
Vanadium Silicon,V3Si,Bulk,,,SC,A15,,,,A15,,,,,,,FALSE,10.1103/PhysRevB.95.094517
V3Si,V3Si,,,,SC,s-wave,,,,,,,,,,,TRUE,10.1103/PhysRevLett.92.157005
Vanadium Silicide,V3Si,Bulk,,,SC,Type-II,16.6 K,,,,,,,,,>20 T,TRUE,10.1103/PhysRevB.74.184521
Vanadium Silicide,V3Si,,,,SC,,,,,,,,,,,,FALSE,10.1103/PhysRevB.90.140508
V3Si,V3Si,Bulk,,,SC,,,,Cubic,A15,Pm-3n,,,,,,FALSE,10.1103/PhysRevB.109.075119
V3Si,V3Si,,,,SC,phonon-mediated,,,,,,,,,,,FALSE,10.1103/PhysRevB.92.195122
Vanadium Silicide,V3Si,,,,SC,,,,,,,,,,,,FALSE,10.1103/PhysRevB.95.184503
Vanadium Silicide,V3Si,Bulk,,,SC,Type-II,,,,,,,,,,,FALSE,10.1103/PhysRevB.111.094509
Vanadium silicide,V3Si,,,,SC,,,,,A15,,,,,,,FALSE,10.1103/PhysRevB.82.014531
V3Si,V3Si,Bulk,,,SC,Type-II,,ambient,,,,,,,,20 T,TRUE,10.1103/PhysRevB.82.180513
V3Si,V3Si,Bulk,,,SC,,,,,,,,,,,,FALSE,10.1103/PhysRevLett.93.067001
V3Si,V3Si,Bulk,,,SC,A15/Conventional,17 K,,,A15,,,,,,,TRUE,10.1103/PhysRevLett.94.107001
V3Si,V3Si,,,,SC,,,,,,,,,,,,FALSE,10.1103/PhysRevB.84.224306
V3Si,V3Si,Bulk,,,SC,Type-II,16.9,,,,,,,,,23.5,FALSE,10.1016/j.physc.2012.08.005
V3Si,V3Si,Bulk,,,SC,Type-II,17.0 K,,Cubic,,,,,,,18.3 T,TRUE,10.1016/S0921-4526(00)00685-2
V3Si,V3Si,Bulk,,,SC,High-Tc,17 K,,,,,,,,,,FALSE,10.1016/j.physb.2012.05.041
V3Si,V3Si,Bulk,,,SC,Type-II,12.8 K,6.67 T,Tetragonal,Body-centered,,4.715 Å,4.715 Å,4.725 Å,,,TRUE,10.1016/j.physc.2022.1354137
V3Si,V3Si,,,,SC,Type-I,17 K,,,,,,,,,,FALSE,10.1016/j.physb.2014.11.089
V3Si,V3Si,Bulk,,,SC,Type-II,18 K,,Tetragonal,,,,,,,,FALSE,10.1016/S0921-4526(00)00788-2
V3Si,V3Si,Bulk,,,SC,Type-II,17.0 K,,A15,,,,,,,21 T,TRUE,10.1016/j.physc.2012.03.016
V3Si,V3Si,Bulk,,,SC,Type-II,16 K,,,,,,,,,,TRUE,10.1016/j.physc.2004.04.027
V3Si,V3Si,Bulk,,,SC,Type-II,16.8 K,1 atm,A15,Cubic,,,,,,22 T,TRUE,10.1016/j.physc.2015.02.013
V3Si,V3Si,Bulk,,,SC,Conventional,16.3 K,,Cubic,A15,,,,,,22 T,TRUE,10.1016/S0921-4526(02)02234-2
V3Si,V3Si,Bulk,,,SC,Type-II,15.9 K,,A15,,,,,,,,TRUE,10.1016/j.elspec.2015.04.009
V3Si,V3Si,Bulk,,,SC,Type-II,16.52-16.97 K,,A15,,,4.7242-4.7300 Å,,,700 Oe,200 kOe,TRUE,10.1016/j.physc.2003.08.010
V3Si,V3Si,Bulk,,,SC,Type-II,17.0 K,,A15,Body-centered cubic,Pm-3n,4.73 Å,4.73 Å,4.73 Å,,,TRUE,10.1016/j.cej.2024.150961
V3Si,V3Si,Bulk,,,SC,Type-II,17,,,,,,,,,23,FALSE,10.1016/j.vacuum.2022.111711
V3Si,V3Si,Bulk,,,SC,Type-II,16.8 K,,Cubic to Tetragonal,,,,,,0.2 T,8.3 T,TRUE,10.1016/j.physc.2008.07.005
V3Si,V3Si,Bulk,,,SC,Type-II,20 K,,A-15,,,,,,,,,10.1016/0375-9601(79)90371-2
V3Si,V3Si,Bulk,,,SC,Type-II,17.3 K,,Cubic,A15,Pm-3n,4.7007 Å,,,,,FALSE,10.1016/j.intermet.2018.02.010
V3Si,V3Si,Bulk,,,SC,Type-II,17.3 K,,Tetragonal,A15,P42/mmc,4.6990 Å,,4.7089 Å,,,FALSE,10.1016/j.intermet.2018.02.010
V3Si,V3Si,Bulk,,,SC,Type-II,17.1 K,,A15,β-tungsten,,,,,,,TRUE,10.1016/S0368-2048(00)00395-9
V3Si,V3Si,Bulk,,,SC,Type-II,17.1 K,,A15,,,,,,,,FALSE,10.1016/j.physc.2006.03.047
V3Si,V3Si,Thin Film,,,SC,Type-II,15 K,,,,,,,,,20 T,TRUE,10.1016/j.mee.2021.111570
V3Si,V3Si,Bulk,,,SC,Type-II,17 K,,A15,,,,,,,,FALSE,10.1016/S0921-4526(99)02462-X
V3Si,V3Si,Bulk,,,SC,Type-II,16.8 K,,,,,,,,,225 kOe,,10.1016/bs.aiep.2021.07.007
