Repository: WyattBunstine/ML_SC_Project

# ML_SC_Project — Chemically and Geometrically Motivated Crystal Graph Neural Networks

This project predicts and screens superconductors from crystal structure. It frames the
problem as a **two-stage hurdle**: first classify whether a material is a superconductor
candidate (SC vs. non-SC), then regress the critical temperature T_c for superconductors.

Two graph-neural-network families are trained and compared:

- a **baseline CGCNN** ([txie-93/cgcnn](https://github.com/txie-93/cgcnn)), and
- an **MPNN** with learned edge features that consumes richer `crystal_graph_v4` graphs
  (this project's contribution).

File: database/superconductor_materials_full.csv (part 174 of 215)
Material_Name,Chemical_Composition,Material_Class,Film_Thickness,Substrate,Material_Type,Superconductor_Type,Superconducting_Transition_Temperature,Pressure,Crystal_Structure,Lattice_Structure,Space_Group,"Lattice_Constant(a)","Lattice_Constant(b)","Lattice_Constant(c)",Lower_Critical_Field,Upper_Critical_Field,Experimental,DOI
V3Si,V3Si,Bulk,,,SC,Type-II,16.4 K,,,,,,,,,,TRUE,10.1016/0921-4534(95)00166-2
V₃Si,V3Si1,Bulk,,,SC,A15,,,,A15,,,,,,,,10.1103/PhysRevLett.69.1443
Vanadium tin,V3Sn,,,,SC,,,,,,,,,,,,,10.1103/PhysRevLett.22.1300
V3Sn,V3Sn,Bulk,,,SC,Type-II,,,,A15,,,,,,,,10.1103/PhysRevB.58.1004
V₃Sn,V3Sn,Bulk,,,SC,A15/High-Tc,4 K,,Cubic,A15,,,,,,,True,10.1103/PhysRevB.7.4861
Vanadium Tin,V3Sn,Bulk,,,SC,A15,3.8 K,,,A15,,,,,,,,10.1103/PhysRevB.26.3673
V3Sn,V3Sn,Bulk,,,SC,A15,,,Cubic,A15,,4.984 Å,4.984 Å,4.984 Å,,,False,10.1103/PhysRevB.18.6411
V3Sn,V3Sn,Bulk,,,SC,A-15,3.8 K,,,A-15,,,,,,,,10.1103/PhysRevB.13.3783
V3Sn,V3Sn,Bulk,,,SC,,,,,A15,,,,,,,,10.1103/PhysRevB.25.745
V3Sn,V3Sn,Bulk,,,SC,Type-II,3.7 K,,Cubic,β-tungsten,,,,,,,True,10.1103/PhysRevLett.13.470
V3Sn,V3Sn,Bulk,,,SC,Type-II,3.8 K,,,A15,,,,,,,True,10.1103/PhysRevLett.42.530
V3Sn,V3Sn,Bulk,,,SC,High-Tc,4 K,,Cubic,A15 (Cr3O-type),,,,,,,,10.1103/PhysRevB.10.2803
Vanadium tin,V3Sn,Bulk,,,SC,High-Tc,3.7 K,,Cubic,A15,,,,,,,True,10.1103/PhysRevB.26.1208
V3Sn,V3Sn,Bulk,,,SC,Type-II,3.8,,Cubic,Body-centered,,4.940,4.940,4.940,,,FALSE,10.1016/j.ssc.2009.05.011
V3Sn,V3Sn,Bulk,,,SC,Type-II,7.0 K,,A15,Body-centered cubic,Pm-3n,4.99 Å,4.99 Å,4.99 Å,,,TRUE,10.1016/j.cej.2024.150961
V-Ag multilayer,V40Ag20,Thin Film,1980 Å,,SC,Type-II,2.86 K,,,multilayer,,,,,,9.12 kG/K (slope at Tc),True,10.1103/PhysRevB.35.8413
V-Ag multilayer,V40Ag20,Thin Film,~1800 Å,mylar/polyimide/glass,SC,Type-II,2.89 K,,,multilayer,,,,,,"~26 kG (perpendicular), ~32 kG (parallel)",True,10.1103/PhysRevB.35.6736
V45Cr30Ga25,V45Cr30Ga25,Bulk,,,SC,A-15,6.4 K,atmospheric pressure,,A-15,,,,,,,True,10.1103/PhysRevB.19.199
V4Ga,V4Ga,Bulk,,,SC,,10.1 K,,Cubic,β-wolfram,Pm3n,,,,,,True,10.1103/PhysRevLett.5.149
V4Ti2W,V4Ti2W,Bulk,,,SC,Type-II,5.57 K,0 atm,Body-Centered Cubic,BCC,Im3̅m (No. 229),3.10673 Å,3.10673 Å,3.10673 Å,40.7 mT,9.93 T,TRUE,10.1016/j.mtcomm.2024.108444
V5Si3,V5Si3,Thin Film,880 Å,oxidized silicon wafers,NSC,,,,Tetragonal,,,,,,,,True,10.1103/PhysRevB.34.6143
V60Cr15Ga25,V60Cr15Ga25,Bulk,,,SC,A-15,9.9 K,atmospheric pressure,,A-15,,,,,,,True,10.1103/PhysRevB.19.199
V60Mn15Ga25,V60Mn15Ga25,Bulk,,,SC,A-15,4.2 K,atmospheric pressure,,A-15,,,,,,,True,10.1103/PhysRevB.19.199
V60Ti30Cr10,V60Ti30Cr10,Bulk,,,SC,Type-II,,,,bcc,,,,,,Hc20 mentioned but specific value NA,True,10.1103/PhysRevB.11.3393
V65Mn10Ga25,V65Mn10Ga25,Bulk,,,SC,A-15,7.0 K,atmospheric pressure,,A-15,,,,,,,True,10.1103/PhysRevB.19.199
V67.5Co7.5Ga25,V67.5Co7.5Ga25,Bulk,,,SC,A-15,11.4 K,atmospheric pressure,,A-15,,,,,,,True,10.1103/PhysRevB.19.199
V67.5Co7.5Ga25,V67.5Co7.5Ga25,Bulk,,,SC,A-15,4.2 K,atmospheric pressure,,A-15,,,,,,,True,10.1103/PhysRevB.19.199
V67.5Fe7.5Ga25,V67.5Fe7.5Ga25,Bulk,,,SC,A-15,11.8 K,atmospheric pressure,,A-15,,,,,,,True,10.1103/PhysRevB.19.199
V67.5Ti7.5Ga25,V67.5Ti7.5Ga25,Bulk,,,SC,A-15,11.3 K,atmospheric pressure,,A-15,,,,,,,True,10.1103/PhysRevB.19.199
V67Zr33,V67Zr33,Bulk,,,SC,Type-II,8.0K,,Cubic Laves phase,,,7.43Å,,,,,TRUE,10.1016/0921-4534(88)90669-7
V6S8,V6S8,Bulk,,,SC,Type-II,0.76 K,,Hexagonal,,P63,,,,,,TRUE,10.1016/S0038-1098(01)00333-7
V6S8,V6S8,Bulk,,,SC,Type-II,3.7 K,,,,,,,,,,TRUE,10.1016/S0038-1098(01)00495-1
V70Co5Ga25,V70Co5Ga25,Bulk,,,SC,A-15,7.2 K,atmospheric pressure,,A-15,,,,,,,True,10.1103/PhysRevB.19.199
V70Cr5Ga25,V70Cr5Ga25,Bulk,,,SC,A-15,12.1 K,atmospheric pressure,,A-15,,,,,,,True,10.1103/PhysRevB.19.199
V70Fe5Ga25,V70Fe5Ga25,Bulk,,,SC,A-15,8.5 K,atmospheric pressure,,A-15,,,,,,,True,10.1103/PhysRevB.19.199
V70Mn5Ga25,V70Mn5Ga25,Bulk,,,SC,A-15,10.1 K,atmospheric pressure,,A-15,,,,,,,True,10.1103/PhysRevB.19.199
V72.5Ti2.5Ga25,V72.5Ti2.5Ga25,Bulk,,,SC,A-15,12.4 K,atmospheric pressure,,A-15,,,,,,,True,10.1103/PhysRevB.19.199
V7MnFe8Sb7In,V7MnFe8Sb7In,Bulk,,,SC,,,,,Heusler-like,,,,,,,,10.1103/PhysRevB.57.557
Vanadium-Tungsten alloy,V94.8W5.2,Bulk,,,SC,Type-II,4.08 K,,Cubic,bcc,,,,,,,True,10.1103/PhysRevB.37.5122
Vanadium-Tantalum alloy,V96.4Ta3.6,Bulk,,,SC,Type-II,4.55 K,,Cubic,bcc,,,,,,,True,10.1103/PhysRevB.37.5122
Vanadium-Hafnium alloy,V99.1Hf0.9,Bulk,,,SC,Type-II,5.34 K,,Cubic,bcc,,,,,,,True,10.1103/PhysRevB.37.5122
Vanadium diboride,VB2,Bulk,,,SC,Type-II,<0.4 K,ambient pressure,Hexagonal,AlB2-type,,,,,,,,10.1103/PhysRevB.65.052501
VB2,VB2,Bulk,,,NSC,,0.0 K,,Hexagonal,AlB2-type,P6/mmm,,,,,,TRUE,10.1103/PhysRevB.105.214517
VB2,VB2,Bulk,,,NSC,,,,,,,,,,,,TRUE,10.1103/PhysRevB.75.144506
Vanadium Diboride,VB2,Bulk,,,SC,,0.97 K,Ambient,Hexagonal,MgB2-type,,2.966,2.966,3.005,,,FALSE,10.1103/PhysRevB.104.134510
VC,VC,,,,SC,,,,,,,,,,,,,10.1103/PhysRevLett.43.868
VC,VC,Bulk,,,NSC,,< 0.05 K,,Cubic,NaCl,,,,,,,,10.1103/PhysRevB.29.1443
Vanadium carbide,VC,Bulk,,,NSC,,,,,,,,,,,,,10.1103/PhysRev.125.837
VC,VC,Bulk,,,SC,Type-II,,,Cubic,NaCl-structure,,4.10 Å,4.10 Å,4.10 Å,,,True,10.1103/PhysRevB.46.14969
Vanadium carbide,VC,Bulk,,,NSC,,Not superconducting down to 1.8 K,,Cubic,NaCl,,,,,,,True,10.1103/PhysRev.90.115
Vanadium Carbide,VC,Bulk,,,SC,,11.5 K,,Cubic,NaCl-type (B1),Fm-3m,4.154,4.154,4.154,,,FALSE,10.1103/PhysRevB.72.064515
Vanadium carbide with metal phase,VC0.3,Bulk,,,SC,,4.7 K,,,,,,,,,,True,10.1103/PhysRev.129.1524
Vanadium carbide,VC0.44,Bulk,,,NSC,,No transition down to 1.98 K,,,,,,,,,,True,10.1103/PhysRev.129.1524
VC0.88,VC0.88,Bulk,,,NSC,,<0.05 K,,Cubic,,,,,,,,True,10.1103/PhysRevB.8.5093
VFe,VFe,Bulk,,,SC,,,,,,,,,,,,True,10.1103/PhysRev.183.492
VH11,VH11,Bulk,,,SC,Type-II,90.9–122.6,200 GPa,Cmmm,orthorhombic,Cmmm,,,,,,FALSE,10.1016/j.physb.2022.414603
VH3,VH3,Bulk,,,SC,Type-II,2.4–2.5,200 GPa,Fm-3m,fcc,Fm-3m,,,,,,FALSE,10.1016/j.physb.2022.414603
VH5,VH5,Bulk,,,SC,Type-II,14.5–15.5,200 GPa,P6/mmm,hexagonal,P6/mmm,,,,,,FALSE,10.1016/j.physb.2022.414603
VLu,VLu,Bulk,,,SC,,5.1 K,,Cubic,CsCl type,,,,,,,TRUE,Handbook of SC
Vanadium Nitride,VN,Thin Film,,,SC,,,,,,,,,,,,True,10.1103/PhysRevB.47.15302
VN,VN,Thin Film,,,SC,,,,,,,,,,,,True,10.1103/PhysRevB.30.5370
Vanadium Nitride,VN,Bulk,,,SC,,7.5 K,,,,,,,,,,,10.1103/PhysRevB.7.1920
VN,VN,,,,SC,,,,,B1 structure,,,,,,,,10.1103/PhysRevB.12.4917
VN,VN,Bulk,,,SC,,,,,,,,,,,,,10.1103/PhysRevB.63.220504
Vanadium Nitride,VN,Bulk,,,SC,Type-II,8.6 K,,,,,,,,,,True,10.1103/PhysRevB.24.155
Vanadium nitride,VN,,,,SC,,,,,,,,,,,,,10.1103/PhysRevB.62.13915
VN,VN,Thin Film,3000-8000 Å,sapphire or oxidized Si,SC,Type-II,9.4 K,,Cubic,,,,,,,,True,10.1103/PhysRevLett.56.647
Vanadium Nitride,VN,Thin Film,,,SC,Type-II,,,,B1,,4.13 Å,,,,,True,10.1103/PhysRevB.51.3812
VN,VN,Bulk,,,SC,,9.2 K,,Cubic,NaCl,,,,,,,,10.1103/PhysRevB.29.1443
VN,VN,Bulk,,,SC,,7.5 K,,Cubic,NaCl structure,,,,,,,True,10.1103/PhysRev.87.799
Vanadium Nitride,VN,Thin Film,,single-crystal sapphire,SC,Type-II,,,,,,,,,,,True,10.1103/PhysRevB.38.5065
VN,VN,Bulk,,,SC,Type-II,8.2 K,,Cubic,NaCl type,,4.135 Å,4.135 Å,4.135 Å,,,True,10.1103/PhysRev.93.1004
VN,VN,,,,SC,Type-II,,,Cubic,sodium chloride (B1),,,,,,,,10.1103/PhysRevLett.57.3284
VN,VN,Thin Film,4000-5000 Å,sapphire,SC,Type-II,7.8 ± 0.1 K,,Cubic,fcc,,4.157 Å,,,,600 ± 200 Oe/K,True,10.1103/PhysRevB.38.2333
Vanadium Nitride,VN,Bulk,,,SC,,,,,,,,,,,,,10.1103/PhysRevB.40.8705
VN,VN,,,,SC,,,,,,,,,,,,,10.1103/PhysRevB.30.2542
VN,VN,Bulk,,,SC,High-Tc,9.25 K,,Cubic,B1 (rocksalt),,4.14 Å,4.14 Å,4.14 Å,,,,10.1103/PhysRevB.31.752
VN,VN,Thin Film,,,SC,,,,,,,,,,,,True,10.1103/PhysRevB.30.5095
VN,VN,Thin Film,,,SC,,,,,,,,,,,,,10.1103/PhysRevB.65.024502
VN,VN,Bulk,,,SC,High-Tc,8.6 K,,Cubic,NaCl structure,,,,,,,True,10.1103/PhysRevB.22.4284
VN,VN,Bulk,,,SC,,8.5 K,,Cubic,NaCl,,,,,,,,10.1103/PhysRevB.3.1856
VN,VN,Bulk,,,SC,Classical,8.5 K,,Cubic,NaCl type (rock salt),,,,,,,TRUE,Handbook of SC
VN,VN,Bulk,,,SC,Type-II,8.7 K,,,,,,,,,,TRUE,Handbook of SC
Vanadium Nitride (VN) on MgO,VN,Thin Film,20 nm,MgO,SC,Type-II,8.261 K,Ambient,Cubic,NaCl-type,Fm-3m,4.216,4.216,4.216,,8 T,TRUE,10.1103/PhysRevB.105.224516
Vanadium Nitride (VN) on KTaO3 (KTO),VN,Thin Film,20 nm,KTaO3,SC,Type-II,7.402 K,Ambient,Cubic,NaCl-type,Fm-3m,3.989,3.989,3.989,,8 T,TRUE,10.1103/PhysRevB.105.224516
Vanadium Nitride (VN) on GdScO3 (GSO),VN,Thin Film,20 nm,GdScO3,SC,Type-II,6.530 K,Ambient,Cubic,NaCl-type,Fm-3m,3.965,3.965,3.965,,8 T,TRUE,10.1103/PhysRevB.105.224516
Vanadium Nitride (VN) on PMN-PT (Unpolarized),VN,Thin Film,20 nm,PMN-PT,SC,Type-II,6.510 K,Ambient,Cubic,NaCl-type,Fm-3m,4.022,4.022,4.022,,8 T,TRUE,10.1103/PhysRevB.105.224516
Vanadium Nitride (VN) on PMN-PT (Polarized),VN,Thin Film,20 nm,PMN-PT,SC,Type-II,6.501 K,Ambient,Cubic,NaCl-type,Fm-3m,4.017,4.017,4.017,,8 T,TRUE,10.1103/PhysRevB.105.224516
VN,VN,Bulk,,,SC,,,,,,,,,,,,FALSE,10.1103/PhysRevMaterials.7.094801
Vanadium Nitride,VN,,,,SC,,,,,,,,,,,,FALSE,10.1103/PhysRevB.70.014501
Vanadium Nitride,VN,Bulk,,,SC,Type-II,35.5 K,High Pressure,Hexagonal,WC,P6-m2,4.137,,,,,FALSE,10.1016/j.solidstatesciences.2013.02.004
VN,VN,Thin Film,,,SC,Type-II,5.7,,Cubic,Rock Salt,Fm-3m,4.095,,,,33,TRUE,10.1016/j.apsusc.2024.160432
VN,VN,Thin Film,,,SC,Type-II,6.0,,Cubic,Rock Salt,Fm-3m,4.106,,,,39,TRUE,10.1016/j.apsusc.2024.160432
VN,VN,Bulk,,,SC,Type-II,9 K,,,,,,,,,,FALSE,10.1016/j.jnoncrysol.2010.05.030
VN,VN,Bulk,,,SC,Type-II,2.1-9.8,,Cubic,FCC,Fm3m,,,,,,FALSE,10.1016/j.physc.2023.1354209
Vanadium Nitride,VN,Bulk,,,SC,Conventional,11.53 K,,Rock Salt,FCC,,4.126 Å,4.126 Å,4.126 Å,,,FALSE,10.1016/j.matchemphys.2013.08.046
VN0.75,VN0.75,Bulk,,,SC,High-Tc,2 K,,Cubic,NaCl structure,,,,,,,,10.1103/PhysRevB.22.4284
VN,VN0.86,Bulk,,,SC,,,,Cubic,rocksalt,,,,,,,True,10.1103/PhysRevLett.43.868
VN0.86,VN0.86,Bulk,,,SC,High-Tc,4.1 K,,Cubic,NaCl structure,,,,,,,,10.1103/PhysRevB.22.4284
VN0.93,VN0.93,Bulk,,,SC,Type-II,9.2 K,up to 17 kbar,Cubic,NaCl,,4.127 Å,4.127 Å,4.127 Å,,120 kOe,True,10.1103/PhysRevB.29.1443
VN0.93,VN0.93,Bulk,,,SC,High-Tc,6.2 K,,Cubic,NaCl structure,,,,,,,,10.1103/PhysRevB.22.4284
VN0.96,VN0.96,Thin Film,4000-5000 Å,sapphire,SC,Type-II,8.9 K,,Cubic,fcc,,,,,,,True,10.1103/PhysRevB.38.2333
VN1.00,VN1.00,Bulk,,,SC,Classical,8.5 K,,Cubic,NaCl type,,4.13711 Å,,,,,TRUE,Handbook of SC
VO,VO,,,,NSC,,,,,B1 structure,,,,,,,,10.1103/PhysRevB.12.4917
VO,VO,Bulk,,,NSC,,,,Cubic,NaCl type,,,,,,,True,10.1103/PhysRev.93.1004
Vanadium monoxide,VO,Bulk,,,NSC,,,ambient pressure,Cubic,rocksalt,Fm-3m,4.16,4.16,4.16,,,TRUE,10.1103/PhysRevB.76.205110
VO0.75,VO0.75,Bulk,,,NSC,,,1 atm,Cubic,NaCl,,,,,,,True,10.1103/PhysRevB.5.2775
VO1.00,VO1.00,Bulk,,,NSC,,,1 atm,Cubic,NaCl,,4.071 Å,,,,,True,10.1103/PhysRevB.5.2775
VO1.30,VO1.30,Bulk,,,NSC,,,1 atm,Cubic,NaCl,,,,,,,True,10.1103/PhysRevB.5.2775
Vanadium Dioxide,VO2,Thin Film,,,NSC,,,,,,,,,,,,FALSE,10.1103/PhysRevLett.93.247006
VO2 (M1 phase),VO2,Nanobeam,,Au,NSC,,,,Monoclinic,M1 (monoclinic),,,,,,,TRUE,10.1103/PhysRevB.87.235124
"VO2 (M3 phase, metallic monoclinic)",VO2,Nanobeam,,Au,NSC,,,,Monoclinic,M3 (monoclinic metallic),,,,,,,TRUE,10.1103/PhysRevB.87.235124
VO2,VO2,,,,NSC,,,,,,,,,,,,FALSE,10.1103/PhysRevB.107.085147
VRu,VRu,Bulk,,,SC,Classical,5.1 K,,Cubic,CsCl type,Pm3̄m,2.986 Å,2.986 Å,2.986 Å,,,TRUE,Handbook of SC
VRu,VRu,Bulk,,,SC,,1.7 K,,Cubic,CsCl type,,,,,,,TRUE,Handbook of SC
VRu,VRu,Bulk,,,SC,,5.0 K,,Cubic,CsCl,,,,,,,TRUE,Handbook of SC
1T-VSe2,VSe2,Bulk,,,SC,Type-II,4-5 K,15-22 GPa,,Layered (1T structure),,,,,,1.9 T,TRUE,10.1103/PhysRevB.101.014514
1T-VSe2 (under pressure),VSe2,Bulk,,,SC,,4 K,15 GPa,,,,,,,,,FALSE,10.1103/PhysRevB.105.L041101
VSe2,VSe2,Bulk,,,SC,single-band,,High pressure,Hexagonal,1T,,,,,,,FALSE,10.1103/PhysRevB.108.L180507
VSi2,VSi2,Thin Film,1050 Å,oxidized silicon wafers,NSC,,,,Hexagonal,,,,,,,,True,10.1103/PhysRevB.34.6143
VSi2 bilayer,VSi2,Thin Film,2700 Å,oxidized silicon wafers,NSC,,,,Hexagonal,,,,,,,,True,10.1103/PhysRevB.34.6143
Vanadium-Titanium alloy,VTi,Bulk,,,SC,Type-II,,,,,,,,,,,,10.1103/PhysRevB.26.2463
V-intercalated TiSe2,VxTiSe2,Bulk,,,NSC,,,,Trigonal,1T (octahedral layered),,,,,,,FALSE,10.1103/PhysRevB.76.024513
V₁.₀₉Ru₀.₉₁,V₁.₀₉Ru₀.₉₁,Bulk,,,SC,,5.2 K,,Cubic,CsCl type,,,,,,,TRUE,Handbook of SC
"V₃(Ga,Zr) Laves","V₃(Ga,Zr)",Bulk,,,SC,Type-II,,,,Laves,,,,,,,TRUE,Handbook of SC
V₃Al,V₃Al,Bulk,,,SC,High-Tc,17.5 K,,Cubic,β-wolfram,Pm3n,4.78 Å,4.78 Å,4.78 Å,,,,10.1103/PhysRev.138.A112
V₃As,V₃As,Bulk,,,SC,,,,Cubic,β-wolfram,Pm3n,,,,,,True,10.1103/PhysRev.121.1357
V₃Au,V₃Au,Bulk,,,SC,,,,,A-15 β-tungsten,,,,,,,,10.1103/PhysRevB.9.1246
V₃Au,V₃Au,Bulk,,,SC,,<1 K,,Cubic,β-wolfram,Pm3n,,,,,,True,10.1103/PhysRev.121.1357
V₃Au,V₃Au,Bulk,,,SC,Type-II,3.22 K,,,A-15,,,,,,,,10.1103/PhysRevB.12.147
V₃Co,V₃Co,Bulk,,,SC,,,,Cubic,β-wolfram,Pm3n,,,,,,True,10.1103/PhysRev.121.1357
V₃Ga,V₃Ga,Bulk,,,SC,High-Tc,,,,A-15 β-tungsten,,,,,,,,10.1103/PhysRevB.9.1246
V₃Ga,V₃Ga,Bulk,,,SC,High-Tc,>15 K,,Cubic,A-15,,,,,,,,10.1103/PhysRevB.19.1734
V₃Ga,V₃Ga,Bulk,,,SC,Type-II,13.87 K,up to 20 kbar,Cubic,A15,,4.816 Å,4.816 Å,4.816 Å,,,True,10.1103/PhysRevLett.25.1483
V₃Ga,V₃Ga,Bulk,,,SC,,16.5 K,,Cubic,β-wolfram,Pm3n,,,,,,True,10.1103/PhysRev.121.1357
V₃Ga,V₃Ga,,,,SC,Type-II/A15,,,,A15,,,,,,,,10.1103/PhysRevB.38.4457
V₃Ga,V₃Ga,Bulk,,,SC,High-Tc,16.5 K,,Cubic,β-wolfram,Pm3n,4.83 Å,4.83 Å,4.83 Å,,,True,10.1103/PhysRev.138.A112
V₃Ga,V₃Ga,Bulk,,,SC,Type-II,,,Cubic,Cr₃O (A15 or β-tungsten),,,,,,,,10.1103/PhysRev.152.341
V₃Ga,V₃Ga,,,,SC,Type-II,,,,A15,,,,,,,,10.1103/PhysRevB.29.1189
V₃Ga,V₃Ga,Bulk,,,SC,High-Tc,,10 kbar,Cubic,A15,,,,,,,,10.1103/PhysRevLett.33.1223
V₃Ga,V₃Ga,Bulk,,,SC,A15,15-18 K,,,A15,,,,,,,,10.1103/PhysRevB.65.224510
V₃Ga(A15),V₃Ga,Bulk,,,SC,Type-II,15.0 K,,,A15,,,,,,23.0 T,TRUE,Handbook of SC
V₃Ga,V₃Ga,Bulk,,,SC,A15,,,,A15,,,,,,10 T,TRUE,Handbook of SC
V₃Ga,V₃Ga,Bulk,,,SC,Type-II,15 K,,,A15,,,,,,23 T,TRUE,Donnelly (1989)
V₃Ge,V₃Ge,Bulk,,,SC,Type-II,6.104 K,up to 20 kbar,Cubic,A15,,4.783 Å,4.783 Å,4.783 Å,,,True,10.1103/PhysRevLett.25.1483
V₃Ge,V₃Ge,Bulk,,,SC,,6.0 K,,Cubic,β-wolfram,Pm3n,,,,,,True,10.1103/PhysRev.121.1357
V₃Ge,V₃Ge,Bulk,,,SC,,,,,β-W,,,,,,,,10.1103/PhysRevB.4.2906
V₃Ge,V₃Ge,,,,SC,A-15,,,Cubic,A-15,,,,,,,,10.1103/PhysRevB.16.1387
V₃Ge,V₃Ge,Bulk,,,SC,High-Tc,6.01 K,,Cubic,β-wolfram,Pm3n,4.77 Å,4.77 Å,4.77 Å,,,,10.1103/PhysRev.138.A112
V₃Ge (A15),V₃Ge,Bulk,,,SC,Type-II,6.8 K,,,A15,,,,,,≈5.0 T,TRUE,Handbook of SC
V₃Ge,V₃Ge,Bulk,,,SC,Type-II,6.1 K,,,,,,,,,,TRUE,Handbook of SC
V₃Ge 415,V₃Ge,Bulk,,,SC,Type-II,8.2 K,,,,,,,,,,TRUE,Handbook of SC
V₃Ge(A15),V₃Ge,Bulk,,,SC,Type-II,11.2 K,,Cubic,A15,,,,,,,TRUE,Handbook of SC
V₃Ge,V₃Ge,Bulk,,,SC,Type-II,6.8 K,,,A15,,,,,,≈ 5 T,TRUE,Roberts (1976)
V₃Ge,V₃Ge,Bulk,,,SC,Type-II,11.2 K,,,A15,,,,,,,TRUE,Handbook of SC
V₃Pt,V₃Pt,Bulk,,,SC,,2.8 K,,Cubic,β-wolfram,Pm3n,,,,,,True,10.1103/PhysRev.121.1357
V₃Pt,V₃Pt,Bulk,,,SC,,,,,β-W,,,,,,,,10.1103/PhysRevB.4.2906
V₃Re,V₃Re,Bulk,,,SC,Type-II,4.5/6.3 K,,Tetragonal,CrFe type (σ phase),tP30,,,,,,TRUE,Handbook of SC
V₃Sb,V₃Sb,Bulk,,,SC,,<1 K,,Cubic,β-wolfram,Pm3n,,,,,,True,10.1103/PhysRev.121.1357
V₃Si,V₃Si,,,,SC,Type-II,16.9-17.1 K,,Cubic,β-wolfram,,,,,,,,10.1103/PhysRev.95.1435
V₃Si,V₃Si,Bulk,,,SC,High-Tc,,,,A-15 β-tungsten,,,,,,,,10.1103/PhysRevB.9.1246
V₃Si,V₃Si,Bulk,,,SC,Type-II,17 K,,,A-15,,,,,,,True,10.1103/PhysRevLett.39.716
V₃Si (radiation damaged - dose 0.75×10¹⁷ cm⁻²),V₃Si,Bulk,,,SC,Type-II,8 K,,,A-15,,,,,,,True,10.1103/PhysRevLett.39.716
V₃Si (radiation damaged - dose 1.5×10¹⁷ cm⁻²),V₃Si,Bulk,,,SC,Type-II,5 K,,,A-15,,,,,,,True,10.1103/PhysRevLett.39.716
V₃Si (radiation damaged - dose 2.5×10¹⁷ cm⁻²),V₃Si,Bulk,,,SC,Type-II,2 K,,,A-15,,,,,,,True,10.1103/PhysRevLett.39.716
V₃Si,V₃Si,Bulk,,,SC,High-Tc,17 K,,Cubic,A-15,,,,,,,,10.1103/PhysRevB.19.1734
V₃Si,V₃Si,,,,SC,Type-II,17.0 K,,,A15,,,,,,,,10.1103/PhysRevB.29.150
V₃Si single crystal,V₃Si,Bulk,,,SC,Type-II,16.85 K,up to 20 kbar,Cubic,A15,,,,,,,True,10.1103/PhysRevLett.25.1483
V₃Si polycrystal,V₃Si,Bulk,,,SC,Type-II,16.83 K,up to 20 kbar,Cubic,A15,,4.725 Å,4.725 Å,4.725 Å,,,True,10.1103/PhysRevLett.25.1483
V₃Si,V₃Si,Bulk,,,SC,,17.1 K,,Cubic,β-wolfram,Pm3n,,,,,,True,10.1103/PhysRev.121.1357
V₃Si,V₃Si,Bulk,,,SC,A15,,,Cubic,A15,,,,,,,,10.1103/PhysRevB.25.6666
V₃Si,V₃Si,Bulk,,,SC,,,,,A15,,,,,,,,10.1103/PhysRevB.43.1021
V₃Si,V₃Si,,,,SC,,,,,,,,,,,,,10.1103/PhysRevB.37.5920
V₃Si,V₃Si,Bulk,,,SC,Type-II/A15,17 K,,Cubic,A15,,,,,,200 kOe,True,10.1103/PhysRevB.38.4457
V₃Si,V₃Si,Bulk,,,SC,,,,,β-W,,,,,,,,10.1103/PhysRevB.4.2906
V₃Si,V₃Si,,,,SC,A15,,,,A15,,,,,,,,10.1103/PhysRevB.36.3941
V₃Si,V₃Si,,,,SC,,,,,,,,,,,,,10.1103/PhysRevB.38.240
V₃Si,V₃Si,Thin Film,0.3-1.0 μm,Al₂O₃,SC,Type-II/A-15,16.8-17.1 K,,Cubic,A-15,,,,,,,True,10.1103/PhysRevB.20.2721
V₃Si,V₃Si,,,,SC,,,,,,,,,,,,,10.1103/PhysRevB.53.R8871
V₃Si,V₃Si,Bulk,,,SC,Type-II,,,,,,,,,,,,10.1103/PhysRevLett.66.1346
V₃Si,V₃Si,Bulk,,,SC,High-Tc,17.1 K,,Cubic,β-wolfram,Pm3n,4.72 Å,4.72 Å,4.72 Å,,,,10.1103/PhysRev.138.A112
V₃Si,V₃Si,Bulk,,,SC,Type-II,,,,A15,,,,,,,False,10.1103/PhysRevB.21.2712
V₃Si,V₃Si,Bulk,,,SC,,17 K,,,,,,,,,,,10.1103/PhysRevB.43.463
V₃Si,V₃Si,Bulk,,,SC,,,,,A15,,,,,,,,10.1103/PhysRevB.39.4249
V₃Si,V₃Si,,,,SC,A15/High-Tc,,,,A15,,,,,,,,10.1103/PhysRevB.23.3230
V₃Si,V₃Si,Bulk,,,SC,Type-II,17 K,,,,,,,,,,True,10.1103/PhysRevB.14.3914
V₃Si,V₃Si,,,,SC,Type-II,,,,A15,,,,,,,,10.1103/PhysRevB.24.3794
V₃Si,V₃Si,,,,SC,High-Tc,,,,A15,,,,,,,,10.1103/PhysRevB.25.5856
V₃Si,V₃Si,Bulk,,,SC,High-Tc,,10 kbar,Cubic,A15,,,,,,,True,10.1103/PhysRevLett.33.1223
V₃Si,V₃Si,,,,SC,A15,,,,A15,,,,,,,,10.1103/PhysRevB.38.7077
V₃Si,V₃Si,Bulk,,,SC,High-Tc,16.6 K,0-45 kbar,Cubic,A-15,,,,,,,True,10.1103/PhysRevLett.41.424
V₃Si,V₃Si,Bulk,,,SC,A15,17 K,,,A15,,,,,,,,10.1103/PhysRevB.65.224510
V₃Si,V₃Si,,,,SC,A15,,,,,,,,,,,,10.1103/PhysRevB.65.064515
V₃Si,V₃Si,Bulk,,,SC,High-Tc,17 K,,,β-tungsten,,,,,,,,10.1103/PhysRevLett.29.1082
V₃Si (A15),V₃Si,Bulk,,,SC,Type-II,16.0 K,,,A15,,,,,55.0 mT,23.0 T,TRUE,Handbook of SC
V₃Si,V₃Si,Bulk,,,SC,Type-II,17.1 K,,,,,,,,,,TRUE,Handbook of SC
V₃Si 415,V₃Si,Bulk,,,SC,Type-II,17.1 K,,,,,,,,,,TRUE,Handbook of SC
V₃Si(A15),V₃Si,Bulk,,,SC,Type-II,17.1 K,,Cubic,A15,,,,,,,TRUE,Handbook of SC
V₃Si (A15),V₃Si,Bulk,,,SC,Type-II,17 K,,,A15,,,,,,,TRUE,Handbook of SC
V₃Si,V₃Si,Bulk,,,SC,Type-II,17.1 K,,,,,,,,,,TRUE,Handbook of SC
V₃Si,V₃Si,Bulk,,,SC,Type-II,16 K,,,A15,,,,,55 mT,23 T,TRUE,Roberts (1976)
V₃Si,V₃Si,Bulk,,,SC,Type-II,17.1 K,,,A15,,,,,,,TRUE,Handbook of SC
V₃Sn,V₃Sn,Bulk,,,SC,Type-II,3.6 K,,,β-tungsten structure,,,,,,16 kG,True,10.1103/PhysRevLett.20.1475
V₃Sn,V₃Sn,Bulk,,,SC,,<1 K,,Cubic,β-wolfram,Pm3n,,,,,,True,10.1103/PhysRev.121.1357
V₅Si₃,V₅Si₃,Bulk,,,NSC,,,,,,,,,,,,True,10.1103/PhysRevB.14.3914
V₆₀Ti₃₀Cr₁₀,V₆₀Ti₃₀Cr₁₀,Bulk,,,SC,Type-II,5.7 K,,,,,,,,,,True,10.1103/PhysRevLett.23.1105
Tungsten Nano-wire,"W, C, Ga",Nanowire,,,SC,Type-II,5.5 K,,Disordered,,,,,,,,TRUE,10.1016/j.tsf.2007.02.029
W-C,W-C,Nanowire,,,SC,Type-II,4.7 K,,Amorphous,,,,,,,,TRUE,10.1016/j.jssc.2022.123476
W-C,W-C,Nanowire,,,SC,Type-II,6.2-7.1 K,,WC1-x,,,,,,,,FALSE,10.1016/j.jssc.2022.123476
Amorphous W-C-Ga-O,W-C-Ga-O,Thin Film,,,SC,Type-II,4 K,,Amorphous,,,,,,,,TRUE,10.1016/j.physc.2014.04.031
Amorphous W-Ge,W-Ge,Thin Film,,Silicon,SC,Type-II,4 K,,Amorphous,,,,,,,5 T,True,10.1103/PhysRevB.49.13275
Amorphous W-Re,W-Re,Thin Film,,,SC,,,,Amorphous,Amorphous,,,,,,,,10.1103/PhysRevB.29.4167
Tungsten-Rhenium alloy,W-Re,Thin Film,,,SC,,,,,,,,,,,,,10.1103/PhysRevB.33.1691
Tungsten-Silicon Multilayer,W-Si,Thin Film,,,SC,Type-II,2.72–4.21 K,,Amorphous,,,,,,,,TRUE,10.1016/0921-4534(92)90230-A
WS3,W/Si (2 nm /1 nm)×10,Bulk,,,SC,Type-II,2.82 K,,,Triangular,,,,,,,TRUE,10.1016/S0921-4526(02)02274-3
WS4,W/Si (3 nm /1 nm)×10,Bulk,,,SC,Type-II,3.39 K,,,Square,,,,,,,TRUE,10.1016/S0921-4526(02)02274-3
W/WO3 interface,W/WO3,Bulk,,,SC,Type-II,35-75 K,,,,,,,,,,TRUE,10.1016/j.physc.2017.02.002
W-Tc,W0.18Tc0.82,Bulk,,,SC,Type-II,10.3 K,,A3-type,hcp,,,,,,,TRUE,10.1016/0378-4363(85)90521-2
W0.25Tc0.75,W0.25Tc0.75,Bulk,,,SC,Classical,9.0 K,,,,,9.478 Å,,4.950 Å,,,TRUE,Handbook of SC
W-Tc,W0.25Tc0.75,Bulk,,,SC,Type-II,9.0 K,,sigma phase,,,,,,,,TRUE,10.1016/0378-4363(85)90521-2
W-Re alloy (30 at.% W),W0.3Re0.7,Thin Film,30-120 Å,oxidized silicon,SC,Type-II,"variable with sheet resistance, max 6.4 K",,amorphous,amorphous,,,,,,,True,10.1103/PhysRevB.28.6607
Tungsten-containing carbon-oxide film,W0.474O0.106C0.42,Thin Film,,,SC,Type-II,3.75 K,,Amorphous,,,,,,,8.0 T,TRUE,10.1016/j.diamond.2006.07.019
Amorphous W-C-Ga,W0.4C0.4Ga0.2,Thin Film,,,SC,Type-II,5.2 K,,Amorphous,,,,,,,9.5 T,TRUE,10.1016/j.physc.2005.02.151
W0.50Re0.50,W0.50Re0.50,Bulk,,,SC,Classical,5.03 K,,,,,9.63 Å,,5.01 Å,,,TRUE,Handbook of SC
W-Re alloy (50 at.% W),W0.5Re0.5,Thin Film,30-120 Å,oxidized silicon,SC,Type-II,"variable with sheet resistance, max 6.4 K",,amorphous,amorphous,,,,,,,True,10.1103/PhysRevB.28.6607
W-Tc,W0.5Tc0.5,Bulk,,,SC,Type-II,8.2 K,,A2-type,bcc,,,,,,,TRUE,10.1016/0378-4363(85)90521-2
Tungsten-Rhenium,W0.60Re0.40,Bulk,,,SC,Type-II,5.2 K,,Cubic,body-centered cubic,,,,,,,,10.1103/PhysRev.140.A914
W0.60Ru0.40,W0.60Ru0.40,Bulk,,,SC,Classical,4.67 K,,,,,9.57 Å,,4.96 Å,,,TRUE,Handbook of SC
W0.66Os0.34,W0.66Os0.34,Bulk,,,SC,Classical,3.81 K,,,,,9.63 Å,,4.98 Å,,,TRUE,Handbook of SC
Amorphous tungsten germanium,W0.67Ge0.33,Thin Film,73 nm,SiO2,SC,Type-II,4.725 K,,Amorphous,,,,,,,,True,10.1103/PhysRevB.53.R2983
WGe film,W0.67Ge0.33,Thin Film,600 Å,,SC,Type-II,4.6 K,,amorphous,amorphous,,,,,,,True,10.1103/PhysRevB.57.3615
Tungsten silicide,W0.6Si0.4,Bulk,,,SC,,2.8 K,,,,,,,,,,,10.1103/PhysRevB.62.12516
W0.72Ir0.28,W0.72Ir0.28,Bulk,,,SC,Classical,4.46 K,,,,,9.67 Å,,5.00 Å,,,TRUE,Handbook of SC
Amorphous Tungsten-Germanium,W0.7Ge0.3,Thin Film,,,SC,Type-II,4.9 K,,Amorphous,,,,,,,,TRUE,10.1016/0921-4534(93)90838-H
Tungsten-Platinum,W0.85Pt0.15,Bulk,,,SC,Type-II,2.7 K,,,,,,,,,,,10.1103/PhysRev.140.A914
WTe2,W1Te2,Thin Film,Monolayer,,Topological Insulator,,NSC,,,,,,,,,,FALSE,10.1103/PhysRevLett.121.096803
W2B,W2B,Bulk,,,SC,Type-II,3.18 K,,Tetragonal,body centered tetragonal (CuAl2 type),,5.564 Å,5.564 Å,4.740 Å,,,True,10.1103/PhysRev.179.452
Tungsten diboride,W2B,Bulk,,,SC,,3.18 K,,Tetragonal,body centered tetragonal,,5.564 Å,5.564 Å,4.740 Å,,,True,10.1103/PhysRev.179.450
W2B,W2B,Bulk,,,SC,,,,,CuAl2 structure,,,,,,,,10.1103/PhysRevB.38.7067
Tungsten diboride,W2B,Bulk,,,SC,,,,,,,,,,,,,10.1103/PhysRev.179.458
W2B,W2B,Bulk,,,SC,Type-II,3.10 K,,Tetragonal,CuAl2 type,,,,,,,True,10.1103/PhysRev.93.1004
W2B,W2B,,,,SC,,3.22 K,,,,,5.564 Å,,4.740 Å,,,FALSE,10.1016/j.jallcom.2020.154855
tetr-W2B2,W2B2,Thin Film,,,SC,Conventional/Phonon-mediated,7.8 K,,Tetragonal,tetragonal,,,,,,,FALSE,10.1103/PhysRevMaterials.4.114802
hex-W2B2,W2B2,Thin Film,,,SC,Conventional/Phonon-mediated,1.5 K,,Hexagonal,hexagonal,,,,,,,FALSE,10.1103/PhysRevMaterials.4.114802
W2B4,W2B4,Bulk,,,SC,Type-II,5.4 K,,,,,,,,,,TRUE,10.1016/j.solidstatesciences.2012.05.036
W2C,W2C,Bulk,,,SC,,2.74 K,,Hexagonal,,,,,,,,True,10.1103/PhysRev.87.799
Tungsten carbide,W2C,Bulk,,,SC,,2-10 K,,,,,,,,,,,10.1103/PhysRevB.62.12516
W2C (monolayer),W2C,Thin Film,Monolayer,,SC,,,Ambient,,,,,,,,,FALSE,10.1103/PhysRevB.105.165101
Tungsten carbide,W2C,Bulk,,,SC,,4.05 K,,Orthorhombic,xi-Fe2N-type,Pbcn,4.75,6.10,5.23,,,FALSE,10.1103/PhysRevB.101.195144
W2C-Tc,W2C0.5Tc0.5,Bulk,,,SC,Type-II,2.5 K,,hexagonal,,,,,,,,TRUE,10.1016/0378-4363(85)90521-2
W2C-Tc,W2CTc,Bulk,,,SC,Type-II,7.9 K,,hexagonal,,,,,,,,TRUE,10.1016/0378-4363(85)90521-2
W2N,W2N,Bulk,,,NSC,,,,,NaCl type with half interstitial positions vacant,,,,,,,True,10.1103/PhysRev.87.799
Nanocrystalline β-W and W2N,W2N,Thin Film,,,SC,Type-II,3 K to 4.9 K,,,,,,,,,,TRUE,10.1016/j.tsf.2019.06.014
Monolayer W2N3,W2N3,Thin Film,Monolayer (5.15 Å),,SC,"Type-I, Ising, High-Tc",38 K,,Hexagonal,Layered,P-6m2,2.91,2.91,,,>70 T,FALSE,10.1103/PhysRevB.103.064510
W2N3,W2N3,Bulk,,,SC,Type-II,24.58 K,,Hexagonal,Layered,P63/mmc,,,,,,FALSE,10.1016/j.mtphys.2021.100504
Hydrogen-passivated monolayer W2N3,W2N3H2,Thin Film,Monolayer,,SC,"s-wave, High-Tc",29.21-22.27 K,,Hexagonal,Layered,,,,,,,FALSE,10.1103/PhysRevB.103.064510
W3Al1.4C0.8,W3Al1.4C0.8,Bulk,,,SC,Type-II,6.4 K,,Cubic,Cubic,P4132,,,,,,TRUE,10.1016/j.isci.2020.101196
W3Al2C,W3Al2C,Bulk,,,SC,Type-II,7.6 K,Ambient,Cubic,beta-Mn type,P4132,6.8757,6.8757,6.8757,100 Oe,13.1-15.4 T,TRUE,10.1103/PhysRevB.100.094522
W3Al2C,W3Al2C,Bulk,,,SC,Type-II,7.5 K,,Cubic,beta-Mn-type,P4_132,,,,,>50 T,TRUE,10.1103/PhysRevB.103.174511
W3Al2C,W3Al2C,Bulk,,,SC,Type-II,7.6 K,,Cubic,Cubic,P4132,,,,,,TRUE,10.1016/j.isci.2020.101196
Tungsten triiridium,W3Ir,Bulk,,,SC,,3.82-2.1 K,,,,,,,,,,True,10.1103/PhysRev.97.74
Tungsten oxide,W3O,Thin Film,,,SC,,,,,,,,,,,,,10.1103/PhysRevB.39.10009
Tungsten triosmium,W3Os,Bulk,,,SC,,3.02-2.21 K,,,,,,,,,,True,10.1103/PhysRev.97.74
Tungsten Silicide,W3Si,Thin Film,few nanometers,Si,SC,Type-II,4.5 K,,Cubic,simple cubic,,,,,,,TRUE,10.1103/PhysRevB.92.064504
W3Si2,W3Si2,Bulk,,,SC,Type-II,2.84 K,,,unknown structure,,,,,,,True,10.1103/PhysRev.93.1004
"(W, Ta)5SiB2",W4.5Ta0.5SiB2,Bulk,,,SC,Type-II,6.5 K,,,,,,,,121 Oe,14.7 kOe,TRUE,10.1016/j.phpro.2012.03.407
Tungsten Nanowire,W48C30Ga16O6,Nanowire,,,SC,Type-II,5.1K,,Nanocrystalline,,,,,,,,TRUE,10.1016/j.mee.2010.12.116
W4ReSi3,W4ReSi3,,,,SC,,6.36 K,,,,,,,,,,FALSE,10.1016/j.jssc.2024.125041
W5Si2.3P0.7,W5Si2.3P0.7,Bulk,,,SC,Type-II,6.2 K,2 GPa,Body-centered tetragonal,Tetragonal,I4/mcm,9.5739,9.5739,4.9754,,5.5 T,TRUE,10.1016/j.jssc.2024.125041
W5SiB2,W5SiB2,Bulk,,,SC,,5.8 K,,Tetragonal,Cr5B3-type,I4/mcm (No. 140),6.093,6.093,11.039,,,FALSE,10.1103/PhysRevB.109.144524
W5SiB2,W5SiB2,Bulk,,,SC,Type-II,5.8 K,,Tetragonal,Cr5B3-type,I4/mcm,,,,,5 kOe,FALSE,10.1103/PhysRevB.93.064507
W5SiB2,W5SiB2,Bulk,,,SC,Type-II,5.8 K,,Tetragonal,,I 4/mcm,0.6034 nm,,1.102 nm,,5200 Oe,TRUE,10.1016/j.physc.2011.05.035
WGe amorphous film,W67Ge33,Thin Film,600 Å,SiO2,SC,Type-II,4.53 K,,amorphous,amorphous,,,,,,,True,10.1103/PhysRevB.54.7385
W7Re13B,W7Re13B,,,,SC,Type-II,7.1 K,,,,,,,,7.7 mT,11.4 T,FALSE,10.1016/j.cryogenics.2008.07.001
W7Re13B,W7Re13B,Bulk,,,SC,Type-II,7.1 K,,β-Mn-type,Cubic,P4132,,,,7.7 mT,11.4 T,TRUE,10.1016/j.physb.2006.01.489
W7Re13B,W7Re13B,Bulk,,,SC,Type-II,7.22 K,0 GPa,Cubic,β-Mn-type,P 4_132,6.820 Å,6.820 Å,6.820 Å,8.77 mT,11.8 T,TRUE,10.1016/j.jallcom.2006.08.358
W7Re13B,W7Re13B,,,,SC,,7.1 K,,,,,,,,,,FALSE,10.1016/j.jallcom.2020.154855
W7Re13B,W7Re13B,Bulk,,,SC,Type-II,7.2 K,,β-Mn-type,Cubic,P4132,,,,,,FALSE,10.1016/j.stam.2005.11.001
W7Re13B,W7Re13B,,,,SC,,7.1 K,,,,,,,,,,FALSE,10.1016/j.physc.2007.05.015
W7Re13C,W7Re13C,Bulk,,,SC,Type-II,7.3 K,,β-Mn-type,Cubic,P4132,,,,4.0 mT,12.6 T,TRUE,10.1016/j.physb.2006.01.489
W7Re13C,W7Re13C,,,,SC,,7.3 K,,,,,,,,,,FALSE,10.1016/j.jallcom.2006.08.358
W7Re13C,W7Re13C,Bulk,,,SC,Type-II,7.3 K,,β-Mn-type,Cubic,P4132,,,,,,FALSE,10.1016/j.stam.2005.11.001
W7Re13C,W7Re13C,,,,SC,,7.3 K,,,,,,,,,,FALSE,10.1016/j.physc.2007.05.015
Tungsten boride,WB,Bulk,,,NSC,,Not superconducting down to 1.77 K,,Tetragonal,,,,,,,,True,10.1103/PhysRev.90.115
Tetragonal WB,WB,Bulk,,,SC,Type-II,4.3 K,,Tetragonal,,I 41/amd (141),3.11692,3.11692,16.9318,,,TRUE,10.1016/j.solidstatesciences.2012.05.036
Orthorhombic WB,WB,Bulk,,,SC,Type-II,2.8 K,,Orthorhombic,,Cmcm (63),3.13539,8.45435,3.06595,,,TRUE,10.1016/j.solidstatesciences.2012.05.036
WB2,WB2,Bulk,,,SC,,~17 K,near 90 GPa,Hexagonal,AlB2-like (MgB2-like) with stacking faults,P63/mmc,,,,,,FALSE,10.1103/PhysRevB.108.094501
WB4,WB4,Bulk,,,NSC,,,,,,,,,,,,TRUE,10.1103/PhysRevB.105.094104
WB4.2,WB4.2,,,,SC,,2.05 K,,,,,,,,,,FALSE,10.1016/j.jallcom.2020.154855
Tungsten Beryllide (WBe12),WBe12,Bulk,,,NSC,,,,,,,,,,,,TRUE,10.1103/PhysRevMaterials.6.064804
Tungsten Beryllide (WBe2),WBe2,Bulk,,,NSC,,,,,,,,,,,,TRUE,10.1103/PhysRevMaterials.6.064804
Tungsten Beryllide,WBe22,Bulk,,,SC,Type-II,4.3 K,0 GPa,Cubic,Frank-Kasper (ZrZn22-type),,,,,,58 mT,TRUE,10.1103/PhysRevMaterials.6.064804
WBe₁₂,WBe₁₂,Bulk,,,SC,Type-II,4.1 K,,Tetragonal,ThMn₁₂ type,I4/mmm,7.362 Å,7.362 Å,4.216 Å,,,TRUE,Handbook of SC
WBe₁₃,WBe₁₃,Bulk,,,SC,,4.1 K,,,,,,,,,,TRUE,Handbook of SC
WBe₁₃,WBe₁₃,Bulk,,,SC,,4.1 K,,Tetragonal,,,,,,,,TRUE,Handbook of SC
WBe₂₂,WBe₂₂,Bulk,,,SC,,4.1 K,,,,,,,,,,TRUE,Handbook of SC
WBe₂₂,WBe₂₂,Bulk,,,SC,Type-II,4.14 K,,Cubic,ZrZn₂₂ type,Fd3̄m,11.631 Å,11.631 Å,11.631 Å,,,TRUE,Handbook of SC
Tungsten carbide,WC,Bulk,,,SC,,3.5-4 K,,,,,,,,,,True,10.1103/PhysRev.146.291
WC,WC,Bulk,,,SC,Type-II,10.0 K,,Cubic,,,,,,,,True,10.1103/PhysRevB.8.5093
WC,WC,Bulk,,,NSC,,,,Hexagonal,,,,,,,,True,10.1103/PhysRev.87.799
WC,WC,Bulk,,,SC,Type-II,10 K,,Cubic,B1 (rocksalt),,,,,,,,10.1103/PhysRevB.31.752
Tungsten carbide,WC,Bulk,,,SC,,10.0 K,,Cubic,NaCl-type,,4.266 Å,,,,,True,10.1103/PhysRev.159.327
Tungsten carbide,WC,Bulk,,,NSC,,Not superconducting down to 1.8 K,,Hexagonal,,,,,,,,True,10.1103/PhysRev.90.115
WC,WC,Bulk,,,SC,Classical,10.0 K,,Cubic,NaCl type,,4.266 Å,,,,,TRUE,Handbook of SC
WC,WC,Bulk,,,SC,Classical,10.0 K,,Cubic,NaCl type (rock salt),,,,,,,TRUE,Handbook of SC
Tungsten Carbide Nanowire,WC,Nanowire,,,SC,,5 K,,,,,,,,,,FALSE,10.1103/PhysRevB.78.134516
Tungsten Carbide,WC,Bulk,0.3 mm to 0.65 mm,,NSC,,Not observed down to 2 K,Ambient,Hexagonal,WC-type,P-6m2 (No.187),,,,,,TRUE,10.1103/PhysRevB.100.235109
Tungsten Carbide (Point Contact Induced Superconductivity),WC,Bulk (local interface region),tens of nanometers to the order of a micrometer,,SC,Unconventional,4 K to 12 K,Ambient,Hexagonal,WC-type,P-6m2 (No.187),,,,,up to ~3 T,TRUE,10.1103/PhysRevB.100.235109
Tungsten Carbide,WC,Bulk,,,SC,Type-II,9.23 K,Atmospheric,WC,Hexagonal,,2.9065,2.9065,2.895,,,FALSE,10.1016/j.jpcs.2014.09.004
WC₀.₅,WC₀.₅,Bulk,,,SC,,3.05 K,,Hexagonal,NiAs type,,3.00 Å,,4.72 Å,,,TRUE,Handbook of SC
WGe,WGe,,,,SC,Type-II,,,,,,,,,,,,10.1103/PhysRevLett.87.197004
WN,WN,Bulk,,,SC,High-Tc,,,Cubic,B1 (rocksalt),,4.20 Å,4.20 Å,4.20 Å,,,False,10.1103/PhysRevB.31.752
Tungsten Nitride,WN,Bulk,,,SC,Type-II,4.21 K,Atmospheric,WC,Hexagonal,,2.865,2.865,2.9119,,,FALSE,10.1016/j.jpcs.2014.09.004
β-tungsten,WN0.5,Thin Film,,,SC,Type-II,1.1 K,,A15,,Pm-3n,0.5102 nm,0.5102 nm,0.5102 nm,,0.63 T,TRUE,10.1016/j.matlet.2024.136007
β-tungsten,WN1,Thin Film,,,SC,Type-II,1.1 K,,A15,,Pm-3n,0.5102 nm,0.5102 nm,0.5102 nm,,0.63 T,TRUE,10.1016/j.matlet.2024.136007
β-tungsten,WN2,Thin Film,,,SC,Type-II,1.4 K,,A15,,Pm-3n,0.5114 nm,0.5114 nm,0.5114 nm,,0.63 T,TRUE,10.1016/j.matlet.2024.136007
WNiP,WNiP,Bulk,,,SC,Type-II,4.9 K,4 GPa,Fe2P-type,Hexagonal,,5.861,,3.607,,,TRUE,10.1016/S0038-1098(00)00393-8
WO2.55F0.45,WO2.55F0.45,Bulk,,,SC,,0.4 K,ambient,Cubic,perovskite-related,Pm-3m,3.81433,3.81433,3.81433,,,TRUE,10.1103/PhysRevB.84.174519
Fluorine-doped Tungsten Oxide (experimental),WO2.55F0.45,Bulk,,,SC,,0.4 K,,,Perovskite,,,,,,,TRUE,10.1103/PhysRevMaterials.3.064804
WO2.59F0.41,WO2.59F0.41,Bulk,,,SC,Type-II,0.4 K,ambient,Cubic,perovskite-related,Pm-3m,3.81219,3.81219,3.81219,,0.53 T,TRUE,10.1103/PhysRevB.84.174519
Fluorine-doped Tungsten Oxide,WO2.5F0.5,Bulk,,,SC,,0.36 K,,Tetragonal,Perovskite,,,,,,,FALSE,10.1103/PhysRevMaterials.3.064804
WO2.6F0.4,WO2.6F0.4,Bulk,,,SC,Type-II,0.4 K,Ambient,,,,,,,,,FALSE,10.1016/j.ssc.2013.01.012
WO2.89F0.11,WO2.89F0.11,Bulk,,,NSC,,,ambient,Tetragonal,perovskite-related,P4/nmm,5.24783,5.24783,3.86013,,,TRUE,10.1103/PhysRevB.84.174519
Tungsten trioxide,WO3,Bulk,,,NSC,,,,Monoclinic,corner-bonded monoclinic,,,,,,,True,10.1103/PhysRevB.9.3220
WO3,WO3,Bulk,,,NSC,,,,,perovskite,,,,,,,,10.1103/PhysRevB.65.214530
Tungsten trioxide with sodium surface doping,WO3,Bulk,,,SC,,91 K,,,,,,,,,,,10.1103/PhysRevB.66.184517
Tungsten trioxide,WO3,Bulk,,,NSC,,,,,,,,,,,,True,10.1103/PhysRevB.20.1903
Tungsten trioxide,WO3,Bulk,,,NSC,,,,,,,,,,,,,10.1103/PhysRevB.20.3670
Tungsten trioxide,WO3,Bulk,,,NSC,,,,,,,,,,,,,10.1103/PhysRevLett.89.227002
Tungsten Oxide,WO3,Bulk,,,SC,,,,,,,,,,,,,10.1103/PhysRevB.66.094508
Oxygen-deficient Tungsten Oxide,WO3,Bulk,,,SC,,,,Cubic,perovskite,,,,,,,False,10.1103/PhysRevB.61.9887
Tungsten oxide,WO3,Bulk,,,NSC,,,,,,,,,,,,True,10.1103/PhysRevB.65.144528
WO3,WO3,Bulk,,,NSC,,,ambient,Monoclinic,perovskite-related,P21/n,7.297,7.539,7.688,,,TRUE,10.1103/PhysRevB.84.174519
WO3-x,WO3-x,Bulk,,,SC,Type-II,3 K,,Tetragonal,,,,,,,,FALSE,10.1016/j.physc.2017.02.002
WoTe2 (under pressure),WoTe2,Bulk,,,SC,,8.2 K,,,,,,,,,,,10.1103/PhysRevB.93.094517
WO_{3-x},WO_{3-x},Bulk,,,NSC,,,,,,,,,,,,,10.1103/PhysRevB.78.054527
Tungsten Phosphide,WP,Bulk,,,SC,weak coupling BCS,0.8 K,ambient pressure,Orthorhombic,MnP-type (B31),Pnma,5.7222,3.2434,6.2110,,11.8 mT,TRUE,10.1103/PhysRevB.99.184509
Tungsten Phosphide,WP,Bulk,,,SC,,0.84 K,ambient pressure,Orthorhombic,MnP-type,Pnma,5.76,3.27,6.26,,12.5 mT,TRUE,10.1103/PhysRevB.105.174511
WRe2C,WRe2C,Bulk,,,SC,Type-II,4.50 K,Ambient,Face-centered cubic,fcc,Fm-3m,4.037,4.037,4.037,,6.3 T,TRUE,10.1016/j.jallcom.2020.157314
WReB,WReB,Bulk,,,SC,Type-II,5.30 K,,CuAl2-type,Tetragonal,I4/mcm,5.525 Å,,4.669 Å,13.3 mT,2.0 T,TRUE,10.1016/j.jallcom.2020.154855
WRe₃,WRe₃,Bulk,,,SC,,9.0 K,,Cubic,α-Mn type,cI58,,,,,,TRUE,Handbook of SC
Tungsten-Rhodium alloy,WRh,Bulk,,,SC,,3.37-2.64 K,,hexagonal,hcp,,,,,,,True,10.1103/PhysRev.97.74
Tungsten-Ruthenium alloy,WRu,Bulk,,,SC,,7.5 K,,hexagonal,hcp,,,,,,,True,10.1103/PhysRev.97.74
WRuP,WRuP,Bulk,,,SC,Type-II,5.5 K,4 GPa,Co2P-type,Orthorhombic,,5.979,6.933,3.873,,,TRUE,10.1016/S0038-1098(00)00393-8
WS1.7Se0.3,WS1.7Se0.3,Bulk,,,SC,Type-II,4.03 K,,Monoclinic,,C 2/m,,,,,1.76 T,TRUE,10.1016/j.jpcs.2020.109789
WS1.8Se0.2,WS1.8Se0.2,Bulk,,,SC,Type-II,4.46 K,,Monoclinic,,C 2/m,,,,,2.40 T,TRUE,10.1016/j.jpcs.2020.109789
WS1.9Se0.1,WS1.9Se0.1,Bulk,,,SC,Type-II,6.65 K,,Monoclinic,,C 2/m,,,,,4.84 T,TRUE,10.1016/j.jpcs.2020.109789
2H-WS2 (3% hole doping),WS2,Thin Film,Monolayer,,SC,,,,Hexagonal,2H (Trigonal prismatic),,,,,,,FALSE,10.1103/PhysRevMaterials.6.094001
2H-WS2 (1% electron doping),WS2,Thin Film,Monolayer,,SC,,,,Hexagonal,2H (Trigonal prismatic),,,,,,,FALSE,10.1103/PhysRevMaterials.6.094001
"2H-WS2 (x ~ 0.1 electron doping, cited experiment)",WS2,Thin Film,Monolayer,,SC,,10.5 K,,,,,,,,,,TRUE,10.1103/PhysRevMaterials.6.094001
Tungsten disulfide monolayer,WS2,Thin Film,monolayer,,SC,Type-II,,,Hexagonal,2D layered (trigonal prismatic),,,,,,several times larger than the Pauli limit,FALSE,10.1103/PhysRevB.98.205411
2M-WS2,WS2,,,,SC,,,,,,,,,,,,FALSE,10.1103/PhysRevB.109.134507
2M Tungsten Disulfide,WS2,Bulk,,,SC,Type-II,,,,,,,,,,,FALSE,10.1103/PhysRevB.103.035133
Tungsten disulfide,WS2,Thin Film,,,SC,Ising,,,,,,,,,,,FALSE,10.1103/PhysRevB.105.125425
WS2,WS2,Thin Film,Monolayer,,SC,Ising,,,Hexagonal,TMD,,,,,,"Significantly enhanced, well beyond the Pauli limit",,10.1103/PhysRevB.95.144508
Twisted Bilayer WS2,WS2,2D,,,SC,chiral d+id,0.1–1 K,,Hexagonal,2D honeycomb (moiré superlattice),,,,,,,FALSE,10.1103/PhysRevB.105.L241109
Tungsten disulfide,WS2,,,,SC,,,,,,,,,,,,FALSE,10.1103/PhysRevB.110.134525
2M-WS2,WS2,,,,SC,Topological,,,,,,,,,,,TRUE,10.1103/PhysRevB.102.155406
Monolayer WS2,WS2,Thin Film,Monolayer,,SC,Ising/2D/Intervalley pairing,,,Hexagonal,2D layered,,,,,,,,10.1103/PhysRevB.94.060501
2M-WS2,WS2,Bulk,,,SC,,8.8 K,ambient pressure,Monoclinic,base-centered monoclinic,C2/m (No. 12),,,,,,TRUE,10.1103/PhysRevB.111.115151
2H-WS2,WS2,Bulk,,,NSC,,,,,,,,,,,,FALSE,10.1103/PhysRevB.111.115151
3R-WS2,WS2,Bulk,,,NSC,,,,,,,,,,,,FALSE,10.1103/PhysRevB.111.115151
Tungsten disulfide (2M phase),WS2,,,,SC,,,,,2M,,,,,,,FALSE,10.1103/PhysRevB.105.104514
2M-WS2,WS2,Bulk,,,SC,,,,,,,,,,,,FALSE,10.1103/PhysRevB.111.024513
2M-WS2,WS2,Bulk,7 µm,,SC,Type-II,8.8 K,ambient,Monoclinic,layered,,,,,,2.6 T,TRUE,10.1103/PhysRevB.102.024523
2M-WS2,WS2,Bulk,,,SC,,,,,,,,,,,,FALSE,10.1103/PhysRevLett.127.217002
2M-WS2,WS2,Bulk,,,SC,Type-II,8.8 K,,Monoclinic,layered,C2/m,1.3 nm,,,,"9 T (H||bc, 6 K); 1 T (H⊥bc, 6 K)",TRUE,10.1103/PhysRevB.103.L180503
"Tungsten disulfide (monolayer, electron-doped)",WS2,Thin Film,monolayer,,SC,,,,,Layered,,,,,,,FALSE,10.1103/PhysRevB.94.134504
1T'-WS2,WS2,Thin Film,6.1 nm,SiO2 (285 nm)/Si,SC,Type-II,7.7 K,,Monoclinic,"Layered, distorted octahedral",,,,,,"Hc2,//: 28 T (at 0.33 K); Hc2,perp: ~2 T (at 0.33 K)",TRUE,10.1103/PhysRevMaterials.7.L071801
1T'-WS2 (bulk),WS2,Bulk,,,SC,Type-II,8.6 K,,Monoclinic,"Layered, distorted octahedral",,,,,,">8 T (in-plane, at 4 K)",TRUE,10.1103/PhysRevMaterials.7.L071801
WS2,WS2,Bulk,,,SC,Type-II,8.75 K,,Monoclinic,,C 2/m,,,,,4.83 T,TRUE,10.1016/j.jpcs.2020.109789
WSe2,WSe2,Bulk,,,NSC,,,,Trigonal,,,,,,,,FALSE,10.1103/PhysRevB.96.165134
WSe2,WSe2,Thin Film,Monolayer,,SC,Ising,,,Hexagonal,TMD,,,,,,"Significantly enhanced, well beyond the Pauli limit",,10.1103/PhysRevB.95.144508
Monolayer WSe2,WSe2,Thin Film,Monolayer,,SC,Ising/2D/Intervalley pairing,,,Hexagonal,2D layered,,,,,,,,10.1103/PhysRevB.94.060501
2M-WSe2,WSe2,Bulk,,,SC,,7.3 K,,Monoclinic,base-centered monoclinic,C2/m (No. 12),,,,,,TRUE,10.1103/PhysRevB.111.115151
Twisted Bilayer WSe2,WSe2,2D Material,,,SC,"Chiral, Pair-density-wave (PDW), Unconventional",0.18-9.56 K,,Hexagonal,Moiré superlattice (triangular lattice),,,,,,,FALSE,10.1103/PhysRevLett.130.126001
Monolayer WSe2,WSe2,2D Material,,,NSC,,,,Hexagonal,Triangular lattice,,,,,,,FALSE,10.1103/PhysRevLett.130.126001
2M-WSe2,WSe2,Bulk,,,SC,Type-II,4.2 K,3.1 GPa,Monoclinic,Layered,P21/m,,,,,,TRUE,10.1016/j.apmt.2023.102050
Twisted WSe2,WSe2,Bulk,,,SC,High-Tc,3.3,,Moiré superlattice,Hexagonal,,18.89,,,,,TRUE,10.1016/j.supcon.2023.100073
WSe2/WS2 Heterostructure,WSe2/WS2,Moiré heterostructure,,,NSC,,,,,,,,,,,,TRUE,10.1103/PhysRevLett.130.126001
2H-WSeH,WSeH,Monolayer,,,SC,conventional/phonon-mediated,11.60 K,0 GPa,Trigonal,ABA stacking,P3m1,3.070,3.070,,,,FALSE,10.1103/PhysRevB.110.195408
1T-WSeH,WSeH,Monolayer,,,SC,conventional/phonon-mediated,9.23 K,-4% biaxial strain,Trigonal,ABC stacking,P3m1,2.954,2.954,,,,FALSE,10.1103/PhysRevB.110.195408
2H-WSeH,WSeH,Bulk,,,SC,Type-II,11.4 K,0,2H,Hexagonal,P3m1,3.07,3.07,,,,FALSE,10.1016/j.mtphys.2024.101485
1T-WSeH,WSeH,Bulk,,,SC,Type-II,11.9 K,-4%,1T,Trigonal,P3m1,3.07,3.07,,,,FALSE,10.1016/j.mtphys.2024.101485
2H-WSH,WSH,Monolayer,,,SC,conventional/phonon-mediated,12.19 K,0 GPa,Trigonal,ABA stacking,P3m1,2.994,2.994,,,,FALSE,10.1103/PhysRevB.110.195408
1T-WSH,WSH,Monolayer,,,SC,conventional/phonon-mediated,10.52 K,-2% biaxial strain,Trigonal,ABC stacking,P3m1,2.939,2.939,,,,FALSE,10.1103/PhysRevB.110.195408
2H-WSH,WSH,Bulk,,,SC,Type-II,13.4 K,0,2H,Hexagonal,P3m1,2.99,2.99,,,,FALSE,10.1016/j.mtphys.2024.101485
1T-WSH,WSH,Bulk,,,SC,Type-II,12.2 K,-2%,1T,Trigonal,P3m1,2.99,2.99,,,,FALSE,10.1016/j.mtphys.2024.101485
WSi,WSi,Bulk,,,SC,Type-II,Low-Tc,,,,,,,,,,,10.1103/PhysRevB.66.020502
WSi film,WSi,Thin Film,3000 Å,Al2O3,SC,Type-II,up to 5 K,,,,,,,,,,True,10.1103/PhysRevLett.87.197004
Tungsten Silicide,WSi,Nanowire,5 nm,,SC,,4.5 K,,,,,,,,,,TRUE,10.1103/PhysRevB.93.094518
Tungsten Silicide,WSi,,,,SC,,,,,,,,,,,,FALSE,10.1103/PhysRevB.92.014501
WSi,WSi,Nanowire,,,SC,,,,,,,,,,,,FALSE,10.1103/PhysRevB.92.104503
Tungsten Silicide Nanowire,WSi,Nanowire,,SiO2,SC,,3.5 K,,,,,,,,,,TRUE,10.1103/PhysRevB.107.104520
Tungsten Silicide Nanowire (MIR optimized),WSi,Nanowire,,SiO2,SC,,2.01 K,,,,,,,,,,TRUE,10.1103/PhysRevB.107.104520
WSi,WSi,Thin Film,,,SC,Type-II,5 K,,,,,,,,,,FALSE,10.1016/j.isci.2024.110779
WTe2,WTe2,Bulk,,,NSC,,,,Orthorhombic,,Pmn21,,,,,,FALSE,10.1103/PhysRevB.96.165134
WTe2,WTe2,Bulk,,,SC,,,,,,,,,,,,FALSE,10.1103/PhysRevB.99.024110
WTe2 (ambient pressure),WTe2,Bulk,,,NSC,,,0 GPa,,,,,,,,,FALSE,10.1103/PhysRevB.95.014507
WTe2 (high pressure),WTe2,Bulk,,,SC,,,8 GPa,,,,,,,,,FALSE,10.1103/PhysRevB.95.014507
WTe2,WTe2,Bulk,,,SC,,<0.3 K,high pressure,,,,,,,,,FALSE,10.1103/PhysRevB.103.174508
WTe2,WTe2,Bulk,,,SC,Unconventional,,,,,,,,,,,FALSE,10.1103/PhysRevB.98.155317
Tungsten Ditelluride (high pressure),WTe2,Bulk,,,SC,,,≥25 kbar,,,,,,,,,FALSE,10.1103/PhysRevMaterials.3.034201
WTe2,WTe2,Bulk,,,SC,,,,,Layered dichalcogenide,,,,,,,FALSE,10.1103/PhysRevB.99.125105
Tungsten Ditelluride,WTe2,Bulk,,,SC,,,High pressure,,,,,,,,,FALSE,10.1103/PhysRevB.104.144503
WTe2,WTe2,Bulk,,,SC,Weyl semimetal (parent material),,Applied pressure,,,,,,,,,TRUE,10.1103/PhysRevB.98.024515
WTe2,WTe2,Bulk,,,SC,unconventional/triplet,,,,,,,,,,,TRUE,10.1103/PhysRevB.111.024509
Tungsten Ditelluride,WTe2,Bulk,,,SC,,6 K,98.5 kbar,,Layered,,,,1.37 nm,,"1.20 T (H⊥ab), 2.06 T (H∥ab)",TRUE,10.1103/PhysRevB.96.180504
"1T'-WTe2 (monolayer, on HOPG)",WTe2,Thin Film,1.2 ± 0.1 nm,HOPG,NSC,,,,Monoclinic,Layered,,,,,,,TRUE,10.1103/PhysRevB.105.094512
