Repository: WyattBunstine/ML_SC_Project

# ML_SC_Project — Chemically and Geometrically Motivated Crystal Graph Neural Networks

This project predicts and screens superconductors from crystal structure. It frames the
problem as a **two-stage hurdle**: first classify whether a material is a superconductor
candidate (SC vs. non-SC), then regress the critical temperature T_c for superconductors.

Two graph-neural-network families are trained and compared:

- a **baseline CGCNN** ([txie-93/cgcnn](https://github.com/txie-93/cgcnn)), and
- an **MPNN** with learned edge features that consumes richer `crystal_graph_v4` graphs
  (this project's contribution).

File: database/superconductor_materials_full.csv (part 175 of 215)
Material_Name,Chemical_Composition,Material_Class,Film_Thickness,Substrate,Material_Type,Superconductor_Type,Superconducting_Transition_Temperature,Pressure,Crystal_Structure,Lattice_Structure,Space_Group,"Lattice_Constant(a)","Lattice_Constant(b)","Lattice_Constant(c)",Lower_Critical_Field,Upper_Critical_Field,Experimental,DOI
"1T'-WTe2 (monolayer, on BLG)",WTe2,Thin Film,~1.2 nm,BLG,NSC,,,,Monoclinic,Layered,,,,,,,FALSE,10.1103/PhysRevB.105.094512
"1T'-WTe2 (monolayer, proximity-induced SC in heterostructure)",WTe2,Thin Film,0.9 ± 0.1 nm,2H-NbSe2,SC,Proximity-induced,,,Monoclinic,Layered,,3.5,6.2,,,stable up to at least 2.3 T,TRUE,10.1103/PhysRevB.105.094512
Monolayer WTe2,WTe2,Thin Film,Monolayer,,SC,Ising/2D/Intervalley pairing,,,Hexagonal,2D layered,,,,,,,,10.1103/PhysRevB.94.060501
Monolayer Tungsten Ditelluride,WTe2,Thin Film,Monolayer,hexagonal boron nitride,SC,Unconventional,up to 1 K,,,,,,,,,up to 0.35 T,TRUE,10.1103/PhysRevResearch.7.013224
Bulk Tungsten Ditelluride,WTe2,Bulk,,,NSC,,,,,,,,,,,,FALSE,10.1103/PhysRevResearch.7.013224
WTe2,WTe2,Bulk,,,SC,,7 K (16.8 GPa),16.8 GPa,Orthorhombic/Monoclinic,Td/1T',Pmn2_1 (Td); P2_1/m (1T'),,,,,,TRUE,10.1103/PhysRevB.101.140505
WTe2 (ambient pressure),WTe2,Bulk,,,NSC,,,Ambient,,,,,,,,,FALSE,10.1103/PhysRevMaterials.6.L051801
Td-WTe2,WTe2,Bulk,,,SC,,,Pressure-induced,,Td,,,,,,,FALSE,10.1103/PhysRevLett.120.037002
WTe2,WTe2,2D material,,,SC,conventional,,,,,,,,,,,TRUE,10.1103/PhysRevB.101.155139
WTe2 film,WTe2,Thin Film,,,SC,,,,,,,,,,,,FALSE,10.1103/PhysRevB.110.L180502
WTe2,WTe2,Bulk,,,SC,Type-II,0.3 K,85-100 GPa,Monoclinic,C2/m,C2/m,10.9467,2.9066,2.9066,,,FALSE,10.1016/j.commatsci.2021.110795
WTe2,WTe2,Bulk,,,SC,Type-II,0.3 K,85-100 GPa,Tetragonal,I4/mmm,I4/mmm,2.9065,2.9065,10.5583,,,FALSE,10.1016/j.commatsci.2021.110795
Intercalated WTe2,WTe2,Bulk,,,SC,Type-II,2.3 K,,,,,,,,,,TRUE,10.1016/j.scib.2019.11.021
1T'-WTe2/2H-NbSe2 heterostructure,WTe2/NbSe2,Thin Film,0.9 ± 0.1 nm,2H-NbSe2,SC,"Proximity-induced, Type-II",,,"Monoclinic (WTe2), Hexagonal (NbSe2)",Layered heterostructure,,3.5,6.2,,,stable up to at least 2.3 T,TRUE,10.1103/PhysRevB.105.094512
WTe3,WTe3,Bulk,,,SC,Type-II,3 K,10 GPa,Cmcm,Orthorhombic,Cmcm,3.446,12.505,8.355,,,FALSE,10.1016/j.commatsci.2020.110222
W–Ga–O,W–Ga–O,Nanowire,,,SC,Type-II,7 K,,,,,,,,,,FALSE,10.1016/j.physe.2015.09.038
W₀.₂₅Re₀.₇₅,W₀.₂₅Re₀.₇₅,Bulk,,,SC,,9.00 K,,,,,9.594 Å,,,,,TRUE,Handbook of SC
W₂B,W₂B,Bulk,,,SC,,3.22 K,,Tetragonal,θ-CuAl₂ type,I4/mcm,5.568 Å,5.568 Å,4.744 Å,,,TRUE,Handbook of SC
W₂C,W₂C,Bulk,,,SC,,3.1 K,,Hexagonal,NiAs type,,,,,,,TRUE,Handbook of SC
W₂C,W₂C,Bulk,,,SC,,3.90 K,,Orthorhombic,ζ-Fe₂N type,Pbcn,4.72 Å,5.98 Å,5.17 Å,,,TRUE,Handbook of SC
W₃P,W₃P,Bulk,,,SC,,2.26 K,,Tetragonal,Ni₃P type,I4̄,9.890 Å,9.890 Å,4.808 Å,,,TRUE,Handbook of SC
W₃Re,W₃Re,Bulk,,,SC,Type-II,5.0 K,,Tetragonal,CrFe type (σ phase),tP30,,,,,,TRUE,Handbook of SC
W₃Re,W₃Re,Bulk,,,SC,,11.4 K,,,,,,,,,,TRUE,Handbook of SC
W₈₃Ge₁₇,W₈₃Ge₁₇,Thin Film,7.5 nm,patterned amorphous silicon layer on oxidized silicon substrate,SC,Type-II,3.43 K,,Cubic,β-W (A15),,,,,,7.45 T,True,10.1103/PhysRevB.48.4168
W₈₃Ge₁₇,W₈₃Ge₁₇,Thin Film,7.5 nm,patterned amorphous silicon layer on oxidized silicon substrate,SC,Type-II,3.39 K,,Cubic,β-W (A15),,,,,,8.75 T,True,10.1103/PhysRevB.48.4168
W₈₄Ge₁₆,W₈₄Ge₁₆,Thin Film,14 nm,patterned amorphous silicon layer on oxidized silicon substrate,SC,Type-II,2.82 K,,Cubic,β-W (A15),,,,,,6.82 T,True,10.1103/PhysRevB.48.4168
Yttrium Calcium Barium Copper Oxide,Y(1-x)CaxBa2Cu3O(7-δ),Thin Film,,,SC,High-Tc/cuprate,,,,,,,,,,,Analysis of finite-frequency sheet conductivity on underdoped films of this material led to an estimation of the vortex core energy to Tc ratio (ɛc/Tc) of approximately 8.,10.1103/PhysRevB.91.014503
Y(Ba0.25Sr0.75)2Cu3O7−δ,Y(Ba0.25Sr0.75)2Cu3O7−δ,Bulk,,,SC,High-Tc,78 K,,Layered,,,,,,,,FALSE,10.1016/j.physc.2004.02.182
Y(Ba0.4Mg0.6)2Cu3O7-y,Y(Ba0.4Mg0.6)2Cu3O7-y,Bulk,,,SC,High-Tc,83K,,,,,,,,,,TRUE,10.1016/S0921-4534(88)80137-0
Y(Ba0.4Sr0.6)2Cu3O7,Y(Ba0.4Sr0.6)2Cu3O7,Bulk,,,SC,High-Tc/cuprate,81 K,,Orthorhombic,,,3.781 Å,3.842 Å,11.527 Å,,,True,10.1103/PhysRevB.41.11209
Y(Ba0.5Mg0.5)2Cu3O7-y,Y(Ba0.5Mg0.5)2Cu3O7-y,Bulk,,,SC,High-Tc,78K,,,,,,,,,,TRUE,10.1016/S0921-4534(88)80137-0
Y(Ba0.5Sr0.5)2Cu3O7,Y(Ba0.5Sr0.5)2Cu3O7,Bulk,,,SC,High-Tc/cuprate,82 K,,Orthorhombic,,,3.792 Å,3.850 Å,11.553 Å,,,True,10.1103/PhysRevB.41.11209
Y(Ba0.5Sr0.5)2Cu4O8,Y(Ba0.5Sr0.5)2Cu4O8,Bulk,,,SC,High-Tc/cuprate,64 K,,,,,,,,,,,10.1103/PhysRevB.47.5315
Y(Ba0.6Sr0.4)2Cu3O7,Y(Ba0.6Sr0.4)2Cu3O7,Bulk,,,SC,High-Tc/cuprate,84 K,,Orthorhombic,,,3.792 Å,3.859 Å,11.578 Å,,,True,10.1103/PhysRevB.41.11209
Y(Ba0.6Sr0.4)2Cu3O7−δ,Y(Ba0.6Sr0.4)2Cu3O7−δ,Bulk,,,SC,High-Tc/Cuprate,80 K,,,,,,,,,,TRUE,10.1016/j.ssc.2006.07.026
Y(Ba0.6Sr0.4)2Cu4O8,Y(Ba0.6Sr0.4)2Cu4O8,Bulk,,,SC,High-Tc/cuprate,75 K,,Orthorhombic,layered perovskite,,3.799 Å,3.856 Å,27.021 Å,,,True,10.1103/PhysRevB.41.11209
Y(Ba0.7Sr0.3)2Cu3O7,Y(Ba0.7Sr0.3)2Cu3O7,Bulk,,,SC,High-Tc/cuprate,84 K,,Orthorhombic,,,3.803 Å,3.869 Å,11.610 Å,,,True,10.1103/PhysRevB.41.11209
Y(Ba0.7Sr0.3)2Cu4O8,Y(Ba0.7Sr0.3)2Cu4O8,Bulk,,,SC,High-Tc/cuprate,74 K,,Orthorhombic,layered perovskite,,3.802 Å,3.860 Å,27.068 Å,,,True,10.1103/PhysRevB.41.11209
Y(Ba0.7Sr0.3)2Cu4O8,Y(Ba0.7Sr0.3)2Cu4O8,Bulk,,,SC,High-Tc,81.2 K,,Layered,,,,,,,,FALSE,10.1016/j.physc.2004.02.182
Y(Ba0.875Ca0.125)2Cu3O7,Y(Ba0.875Ca0.125)2Cu3O7,Bulk,,,SC,High-Tc,80K,,Orthorhombic,,Pmmm,3.832,3.884,11.70,,,TRUE,10.1016/j.rinp.2016.11.067
Y(Ba0.88Sr0.12)2Cu4O8,Y(Ba0.88Sr0.12)2Cu4O8,Bulk,,,SC,High-Tc,76 K,,Layered,,,,,,,,FALSE,10.1016/j.physc.2004.02.182
Y(Ba0.8Sr0.2)2Cu3O7,Y(Ba0.8Sr0.2)2Cu3O7,Bulk,,,SC,High-Tc/cuprate,86 K,,Orthorhombic,,,3.805 Å,3.875 Å,11.624 Å,,,True,10.1103/PhysRevB.41.11209
Y(Ba0.8Sr0.2)2Cu3O7−δ,Y(Ba0.8Sr0.2)2Cu3O7−δ,Bulk,,,SC,High-Tc/Cuprate,83 K,,,,,,,,,,TRUE,10.1016/j.ssc.2006.07.026
Y(Ba0.8Sr0.2)2Cu4O8,Y(Ba0.8Sr0.2)2Cu4O8,Bulk,,,SC,High-Tc/cuprate,90 K,,,,,,,,,,,10.1103/PhysRevB.47.5315
Y(Ba0.8Sr0.2)2Cu4O8,Y(Ba0.8Sr0.2)2Cu4O8,Bulk,,,SC,High-Tc/cuprate,76 K,,Orthorhombic,layered perovskite,,3.805 Å,3.862 Å,27.122 Å,,,True,10.1103/PhysRevB.41.11209
Y(Ba0.8Sr0.2)2Cu4O8,Y(Ba0.8Sr0.2)2Cu4O8,Bulk,,,SC,High-Tc,88 K,1 atm,,,,,,,,,TRUE,10.1016/S0921-4534(98)00520-6
Y(Ba0.925Ca0.075)2Cu4O8,Y(Ba0.925Ca0.075)2Cu4O8,Bulk,,,SC,High-Tc,90.5 K,,,,,,,,,,TRUE,10.1016/0921-4526(94)91530-X
Y(Ba0.92Ca0.08)2Cu3O7,Y(Ba0.92Ca0.08)2Cu3O7,Bulk,,,SC,High-Tc,80K,,Orthorhombic,,Pmmm,3.858,3.883,11.777,,,TRUE,10.1016/j.rinp.2016.11.067
Y(Ba0.92K0.08)2Cu3O7-δ,Y(Ba0.92K0.08)2Cu3O7-δ,Bulk,,,SC,High-Tc,95,,Orthorhombic,,Pmmm,3.8204,3.8843,11.6807,,,TRUE,10.1016/j.ceramint.2017.05.339
Y(Ba0.95K0.05)2Cu3O7-δ,Y(Ba0.95K0.05)2Cu3O7-δ,Bulk,,,SC,High-Tc,95,,Orthorhombic,,Pmmm,3.8230,3.8883,11.6826,,,TRUE,10.1016/j.ceramint.2017.05.339
Y(Ba0.95La0.05)2(Cu0.975Zn0.025)4O8,Y(Ba0.95La0.05)2(Cu0.975Zn0.025)4O8,Bulk,,,SC,cuprate,,,,,,,,,,,True,10.1103/PhysRevB.52.R7034
Y(Ba0.95La0.05)2Cu4O8,Y(Ba0.95La0.05)2Cu4O8,Bulk,,,SC,cuprate,64 K,,,,,,,,,,True,10.1103/PhysRevB.52.R7034
Y(Ba0.95Sr0.05)2Cu4O8,Y(Ba0.95Sr0.05)2Cu4O8,Bulk,,,SC,High-Tc/cuprate,75 K,,Orthorhombic,layered perovskite,,3.823 Å,3.868 Å,27.194 Å,,,True,10.1103/PhysRevB.41.11209
Y(Ba0.96Ca0.04)2Cu3O7,Y(Ba0.96Ca0.04)2Cu3O7,Bulk,,,SC,High-Tc,86K,,Orthorhombic,,Pmmm,3.825,3.890,11.678,,,TRUE,10.1016/j.rinp.2016.11.067
Y(Ba0.97K0.03)2Cu3O7-δ,Y(Ba0.97K0.03)2Cu3O7-δ,Bulk,,,SC,High-Tc,97,,Orthorhombic,,Pmmm,3.8199,3.8850,11.6790,,,TRUE,10.1016/j.ceramint.2017.05.339
Y(Ba0.98Mg0.02)2Cu3O7-y,Y(Ba0.98Mg0.02)2Cu3O7-y,Bulk,,,SC,High-Tc,82K,,,,,,,,,,TRUE,10.1016/S0921-4534(88)80137-0
Y(Ba0.9Ca0.1)2Cu3O7,Y(Ba0.9Ca0.1)2Cu3O7,Bulk,,,SC,High-Tc,80K,,Orthorhombic,,Pmmm,3.828,3.881,11.685,,,TRUE,10.1016/j.rinp.2016.11.067
Y(Ba0.9Ca0.1)2Cu4O8,Y(Ba0.9Ca0.1)2Cu4O8,Bulk,,,SC,High-Tc,88 K,,,,,,,,,,TRUE,10.1016/0921-4526(94)91530-X
Y(Ba0.9La0.1)2(Cu0.975Zn0.025)4O8,Y(Ba0.9La0.1)2(Cu0.975Zn0.025)4O8,Bulk,,,SC,cuprate,,,,,,,,,,,True,10.1103/PhysRevB.52.R7034
Y(Ba0.9La0.1)2Cu4O8,Y(Ba0.9La0.1)2Cu4O8,Bulk,,,SC,cuprate,44 K,,,,,,,,,,True,10.1103/PhysRevB.52.R7034
Y(Ba0.9Sr0.1)2Cu3O7,Y(Ba0.9Sr0.1)2Cu3O7,Bulk,,,SC,High-Tc/cuprate,87 K,,Orthorhombic,,,3.815 Å,3.883 Å,11.656 Å,,,True,10.1103/PhysRevB.41.11209
Y(Ba0.9Sr0.1)2Cu3O7−δ,Y(Ba0.9Sr0.1)2Cu3O7−δ,Bulk,,,SC,High-Tc/Cuprate,85 K,,,,,,,,,,TRUE,10.1016/j.ssc.2006.07.026
Y(Ba0.9Sr0.1)2Cu4O8,Y(Ba0.9Sr0.1)2Cu4O8,Bulk,,,SC,High-Tc/cuprate,90 K,,,,,,,,,,,10.1103/PhysRevB.47.5315
Y(Ba0.9Sr0.1)2Cu4O8,Y(Ba0.9Sr0.1)2Cu4O8,Bulk,,,SC,High-Tc/cuprate,74 K,,Orthorhombic,layered perovskite,,3.820 Å,3.866 Å,27.176 Å,,,True,10.1103/PhysRevB.41.11209
Y(Ba0.9Sr0.1)2Cu4O8,Y(Ba0.9Sr0.1)2Cu4O8,Bulk,,,SC,High-Tc,81 K,1 atm,,,,,,,,,TRUE,10.1016/S0921-4534(98)00520-6
Y(Nd0.05Ba1.95)Cu3O7-d,Y(Nd0.05Ba1.95)Cu3O7-d,Thin Film,,,SC,High-Tc,86 K,,Orthorhombic,,,,,,,,TRUE,10.1016/j.physc.2004.02.018
Y(Ni1−xPtx)2B2C,Y(Ni)2B2C,Bulk,,,SC,Type-II,15.1 K,0 T,,,,,,,,,TRUE,10.1016/S0921-4526(98)01103-X
Yttrium nickel cobalt borocarbide,Y(Ni0.55Co0.45)2B2C,Bulk,,,NSC,,,,Tetragonal,ThCr2Si2-like,I4/mmm,3.522 Å,3.522 Å,10.48 Å,,,True,10.1103/PhysRevB.55.9058
Y(Ni1−xPtx)2B2C,Y(Ni0.6Pt0.4)2B2C,Bulk,,,SC,Type-II,13.1 K,0 T,,,,,,,,,TRUE,10.1016/S0921-4526(98)01103-X
Yttrium nickel cobalt borocarbide,Y(Ni0.7Co0.3)2B2C,Bulk,,,NSC,,,,Tetragonal,ThCr2Si2-like,I4/mmm,3.523 Å,3.523 Å,10.50 Å,,,True,10.1103/PhysRevB.55.9058
Yttrium nickel cobalt borocarbide,Y(Ni0.85Co0.15)2B2C,Bulk,,,SC,Type-II,3 K,,Tetragonal,ThCr2Si2-like,I4/mmm,3.524 Å,3.524 Å,10.52 Å,,,True,10.1103/PhysRevB.55.9058
Y(Ni1−xMnx)2B2C,Y(Ni0.85Mn0.15)2B2C,Bulk,,,SC,Type-II,5.70,,Body Centered Tetragonal,Tetragonal,,3.5275,,10.5605,,,TRUE,10.1016/S0921-4534(01)00612-8
Y(Ni0.8Pd0.2)2B2C,Y(Ni0.8Pd0.2)2B2C,Bulk,,,SC,Type-II,10.4 K,,Tetragonal,Body-centered,I4/mmm,,,,,,TRUE,10.1016/S0167-577X(02)00699-7
Y(Ni0.8Pt0.2)2B2C,Y(Ni0.8Pt0.2)2B2C,Bulk,,,SC,Type-II,12.1 K,,,,,,,,,,True,10.1103/PhysRevLett.85.4952
Y(Ni0.8Pt0.2)2B2C,Y(Ni0.8Pt0.2)2B2C,Bulk,,,SC,Type-II,12.1 K,,,,,,,,,4.3 T,True,10.1103/PhysRevB.66.184511
Y(Ni0.8Pt0.2)2B2C,Y(Ni0.8Pt0.2)2B2C,Bulk,,,"SC,NM",,12.1 K,,,,,,,,,,TRUE,10.1103/PhysRevLett.100.017003
Y(Ni0.8Pt0.2)2B2C,Y(Ni0.8Pt0.2)2B2C,Bulk,,,SC,Type-II,12.1 K,,,,,,,,,,TRUE,10.1016/j.physb.2006.01.204
Y(Ni0.8Pt0.2)2B2C,Y(Ni0.8Pt0.2)2B2C,Bulk,,,SC,Type-II,12.1 K,,,,,,,,,,TRUE,10.1016/j.physc.2006.03.074
Yttrium Nickel Platinum Borocarbide,Y(Ni0.8Pt0.2)2B2C,Bulk,,,SC,Type-II,12.1 K,,,,,,,,,,TRUE,10.1016/S0368-2048(02)00047-6
Y(Ni1−xMnx)2B2C,Y(Ni0.90Mn0.10)2B2C,Bulk,,,SC,Type-II,8.70,,Body Centered Tetragonal,Tetragonal,,3.5264,,10.5525,,,TRUE,10.1016/S0921-4534(01)00612-8
Y(Ni1−xMnx)2B2C,Y(Ni0.95Mn0.05)2B2C,Bulk,,,SC,Type-II,12.70,,Body Centered Tetragonal,Tetragonal,,3.5272,,10.5477,96.7,,TRUE,10.1016/S0921-4534(01)00612-8
Y(Ni0.95Pt0.05)2B2C,Y(Ni0.95Pt0.05)2B2C,Bulk,,,SC,Type-II,13.7 K,,,,,,,,,5.0 T,True,10.1103/PhysRevB.66.184511
Y(Ni1−xMnx)2B2C,Y(Ni0.975Mn0.025)2B2C,Bulk,,,SC,Type-II,13.29 K,,Tetragonal,,I4/mmm,,,,,,TRUE,10.1016/S0921-4534(01)00966-2
Y(Ni1−xMnx)2B2C,Y(Ni0.99Mn0.01)2B2C,Bulk,,,SC,Type-II,15.48 K,,Tetragonal,,I4/mmm,,,,,,TRUE,10.1016/S0921-4534(01)00966-2
Y(Ni1−xMnx)2B2C,Y(Ni0.99Mn0.01)2B2C,Bulk,,,SC,Type-II,15.48,,Body Centered Tetragonal,Tetragonal,,3.5266,,10.5449,167.3,,TRUE,10.1016/S0921-4534(01)00612-8
Y(Pd0.5Ge1.5),Y(Pd0.5Ge1.5),,,,SC,,3.0 K,,,,,,,,,,FALSE,10.1016/j.physc.2005.04.021
Y(Pd0.7Pt0.3)2B2C,Y(Pd0.7Pt0.3)2B2C,Bulk,,,SC,Type-II,5 K,,Tetragonal,1221 phase,,,,,,,TRUE,10.1016/S0921-4526(99)02454-0
Y(Pd0.85Rh0.15)2B2C,Y(Pd0.85Rh0.15)2B2C,Bulk,,,SC,Type-II,3.6 K,,LuNi2B2C-type,,,,,,,,TRUE,10.1016/S0921-4534(97)00526-1
Y(Pd0.8Pt0.2)2B2C,Y(Pd0.8Pt0.2)2B2C,Bulk,,,SC,Type-II,14.5 K,,Tetragonal,1221 phase,,,,,,,TRUE,10.1016/S0921-4526(99)02454-0
Y(Pd0.925Rh0.075)2B2C,Y(Pd0.925Rh0.075)2B2C,Bulk,,,SC,Type-II,6.5 K,,LuNi2B2C-type,,,,,,,,TRUE,10.1016/S0921-4534(97)00526-1
Y(Pd0.95Rh0.05)2B2C,Y(Pd0.95Rh0.05)2B2C,Bulk,,,SC,Type-II,13.5 K,,LuNi2B2C-type,,,,,,,,TRUE,10.1016/S0921-4534(97)00526-1
Y(Pd0.9Rh0.1)2B2C,Y(Pd0.9Rh0.1)2B2C,Bulk,,,SC,Type-II,4.5 K,,LuNi2B2C-type,,,,,,,,TRUE,10.1016/S0921-4534(97)00526-1
Y(Pt0.5Ge1.5),Y(Pt0.5Ge1.5),Bulk,,,SC,Type-II,3.3 K,,AlB2-type,Hexagonal,P6/mmm,4.1959 Å,,3.9941 Å,50 Oe,,TRUE,10.1016/S0921-4534(02)01331-X
Y(Pt0.5Ge1.5),Y(Pt0.5Ge1.5),,,,SC,,3.2 K,,,,,,,,,,FALSE,10.1016/j.physc.2005.04.021
Y(Pt₁.₅Au₀.₆)₂B₂C,Y(Pt₁.₅Au₀.₆)₂B₂C,Bulk,,,SC,Type-II,11.0 K,,Tetragonal,borocarbide,tI12,,,,,,TRUE,Handbook of SC
Y(Rh0.15Ru0.85)4B4,Y(Rh0.15Ru0.85)4B4,Bulk,,,SC,,,,,body-centered tetragonal,,,,,,,True,10.1103/PhysRevB.27.6713
Y(Rh0.20Ru0.80)4B4,Y(Rh0.20Ru0.80)4B4,Bulk,,,NSC,,below 1.0 K,,Tetragonal,body-centered tetragonal,I41/acd,,,,,,True,10.1103/PhysRevB.27.6703
Y(Rh0.35Ru0.65)4B4,Y(Rh0.35Ru0.65)4B4,Bulk,,,NSC,,below 1.0 K,,Tetragonal,body-centered tetragonal,I41/acd,,,,,,True,10.1103/PhysRevB.27.6703
Y(Rh0.50Ru0.50)4B4,Y(Rh0.50Ru0.50)4B4,Bulk,,,SC,,9.5 K,,Tetragonal,body-centered tetragonal,I41/acd,,,,,,True,10.1103/PhysRevB.27.6703
Y(Rh0.5Ru0.5)4B4,Y(Rh0.5Ru0.5)4B4,Bulk,,,SC,,,,,body-centered tetragonal,,,,,,,True,10.1103/PhysRevB.27.6713
Y(Rh0.65Ru0.35)4B4,Y(Rh0.65Ru0.35)4B4,Bulk,,,SC,,9.5 K,,Tetragonal,body-centered tetragonal,I41/acd,,,,,,True,10.1103/PhysRevB.27.6703
Y(Rh0.75Ru0.25)4B4,Y(Rh0.75Ru0.25)4B4,Bulk,,,SC,,9.5 K,,Tetragonal,body-centered tetragonal,I41/acd,,,,,,True,10.1103/PhysRevB.27.6703
Y(Rh0.85Ru0.15)4B4,Y(Rh0.85Ru0.15)4B4,Bulk,,,SC,,9.5 K,,Tetragonal,body-centered tetragonal,I41/acd,,,,,,True,10.1103/PhysRevB.27.6703
Y(Rh0.85Ru0.15)4B4,Y(Rh0.85Ru0.15)4B4,Bulk,,,SC,,,,,body-centered tetragonal,,,,,,,True,10.1103/PhysRevB.27.6713
Y(Rh₀.₁₀Ru₀.₉₀)₄B₄,Y(Rh₀.₁₀Ru₀.₉₀)₄B₄,Bulk,,,SC,,140 mK,,Tetragonal,body-centered-tetragonal,,,,,,,True,10.1103/PhysRevB.32.2895
Y(Rh₀.₃₀Ru₀.₇₀)₄B₄,Y(Rh₀.₃₀Ru₀.₇₀)₄B₄,Bulk,,,NSC,,,,Tetragonal,body-centered-tetragonal,,,,,,,True,10.1103/PhysRevB.32.2895
Y(Rh₀.₅₀Ru₀.₅₀)₄B₄,Y(Rh₀.₅₀Ru₀.₅₀)₄B₄,Bulk,,,SC,,~0.5 K,,Tetragonal,body-centered-tetragonal,,,,,,,True,10.1103/PhysRevB.32.2895
Y(Rh₀.₆₀Ru₀.₄₀)₄B₄,Y(Rh₀.₆₀Ru₀.₄₀)₄B₄,Bulk,,,SC,,~2 K,,Tetragonal,body-centered-tetragonal,,,,,,,True,10.1103/PhysRevB.32.2895
Y(Rh₀.₆₅Ru₀.₃₅)₄B₄,Y(Rh₀.₆₅Ru₀.₃₅)₄B₄,Bulk,,,SC,,~9 K,,Tetragonal,body-centered-tetragonal,,,,,,,True,10.1103/PhysRevB.32.2895
Y(Rh₀.₈₅Ru₀.₁₅)₄B₄,Y(Rh₀.₈₅Ru₀.₁₅)₄B₄,Bulk,,,SC,,9.56 K,,Tetragonal,LuRu₄B₄ type,I4₁/acd,7.484 Å,7.484 Å,14.895 Å,,,TRUE,Handbook of SC
Y(Rh₀.₉₀Ru₀.₁₀)₄B₄,Y(Rh₀.₉₀Ru₀.₁₀)₄B₄,Bulk,,,SC,,~9.3 K,,Tetragonal,body-centered-tetragonal,,,,,,,True,10.1103/PhysRevB.32.2895
Y-Ba-Cu-O,Y-Ba-Cu-O,Bulk,,,SC,High-Tc/cuprate,,,,,,,,,Hc1 (referenced but specific values not given),Hc2 (referenced but specific values not given),,10.1103/PhysRevLett.65.794
Y-Ba-Cu-O,Y-Ba-Cu-O,Bulk,,,SC,High-Tc/cuprate,,,,,,,,,,,,10.1103/PhysRevB.53.3520
Y-Ba-Cu-O,Y-Ba-Cu-O,Bulk,,,SC,High-Tc/cuprate,,,orthorhombic,,,,,,,,,10.1103/PhysRevB.53.5775
Y-Ba-Cu-O,Y-Ba-Cu-O,,,,SC,High-Tc/cuprate,,,,,,,,,,,,10.1103/PhysRevLett.68.879
Y-Ba-Cu-O thin film,Y-Ba-Cu-O,Thin Film,,,SC,High-Tc/cuprate,,,,,,,,,,,False,10.1103/PhysRevB.52.75
Y-Ba-Cu-O,Y-Ba-Cu-O,Bulk,,,SC,High-Tc/cuprate,,,,,,,,,,,,10.1103/PhysRevB.39.2726
Yttrium Barium Copper Oxide,Y-Ba-Cu-O,Bulk,,,SC,High-Tc/cuprate,,,,,,,,,,,,10.1103/PhysRevB.39.2722
Y-Ba-Cu-O,Y-Ba-Cu-O,Thin Film,"1-3 μm (spray pyrolysis), 0.3-0.5 μm (MOCVD)",MgO,SC,High-Tc/cuprate,82 K,,,,,,,,,(0.5-1.9) T/K,True,10.1103/PhysRevB.43.10390
Yttrium barium copper oxide,Y-Ba-Cu-O,Bulk,,,SC,High-Tc/cuprate,,,,,,,,,,,,10.1103/PhysRevLett.62.2624
Y-Ba-Cu-O,Y-Ba-Cu-O,Bulk,,,SC,High-Tc/cuprate,,,,,,,,,,,,10.1103/PhysRevLett.67.505
Y-Ba-Cu-O,Y-Ba-Cu-O,Bulk,,,SC,High-Tc/cuprate,93 K,,,,,,,,,,,10.1103/PhysRevB.44.4473
Y-Ba-Cu-O,Y-Ba-Cu-O,Bulk,,,SC,High-Tc/cuprate,90 K,,,,,,,,,,,10.1103/PhysRevB.48.597
Y-Ba-Cu-O,Y-Ba-Cu-O,Bulk,,,SC,High-Tc/cuprate,,,,,,,,,,,True,10.1103/PhysRevB.49.12330
Y-Ba-Cu-O ceramic oxide,Y-Ba-Cu-O,Bulk,,,SC,High-Tc/cuprate,90 K,,,,,,,,,,True,10.1103/PhysRevB.36.3997
Y-Ba-Cu-O,Y-Ba-Cu-O,Bulk,,,SC,High-Tc/cuprate,87.6 K,,,,,,,,mentioned but specific values NA,,True,10.1103/PhysRevB.42.10742
Y-Ba-Cu-O,Y-Ba-Cu-O,Bulk,,,SC,High-Tc/cuprate,12-88 K,,,,,,,,,,True,10.1103/PhysRevB.42.10742
Y-Ba-Cu-O,Y-Ba-Cu-O,Thin Film,,,SC,High-Tc/cuprate,,,,layered,,,,,,,True,10.1103/PhysRevB.45.875
Y-Ba-Cu-O,Y-Ba-Cu-O,Bulk,,,SC,High-Tc/cuprate,,,,,,,,,,,,10.1103/PhysRevB.63.212502
Y-Ba-Cu-O,Y-Ba-Cu-O,Bulk,,,SC,High-Tc,~84 K,,,,,,,,,,,10.1103/PhysRevB.44.10121
R-Ba-Cu-O (R=Y),Y-Ba-Cu-O,Thin Film,,,SC,High-Tc,,,,,,,,,,,,10.1103/PhysRevB.44.10121
Y-Ba-Cu-O,Y-Ba-Cu-O,Bulk,,,SC,Type-II/High-Tc/cuprate,,,,,,,,,,,,10.1103/PhysRevB.54.12798
YBCO,Y-Ba-Cu-O,Bulk,,,SC,High-Tc/cuprate,,,,,,,,,,,,10.1103/PhysRevB.66.054517
Y-Ba-Cu-O system,Y-Ba-Cu-O,,,,SC,High-Tc,93 K,,,,,,,,,,,10.1103/PhysRevLett.58.1885
Yttrium Barium Copper Oxide,Y-Ba-Cu-O,Bulk,,,SC,High-Tc/cuprate,~90 K,,,,,,,,,,,10.1103/PhysRevB.35.8861
Y-Ba-Cu-O,Y-Ba-Cu-O,Bulk,,,SC,High-Tc/cuprate,,,,,,,,,,,,10.1103/PhysRevB.59.3357
Yttrium Barium Copper Oxide,Y-Ba-Cu-O,Bulk,,,SC,High-Tc/cuprate,,,,,,,,,,,,10.1103/PhysRevB.38.11290
Y-Ba-Cu-O system,Y-Ba-Cu-O,Bulk,,,SC,High-Tc/cuprate,,,,layered CuO planes,,,,,,,,10.1103/PhysRevB.45.9976
Y-Ba-Cu-O,Y-Ba-Cu-O,Bulk,,,SC,High-Tc,,,,layered,,,,,,,,10.1103/PhysRevLett.65.3060
Y-Ba-Cu-O,Y-Ba-Cu-O,Bulk,,,SC,High-Tc/cuprate,,,,,,,,,,dHc2/dT = -2.4 T/K,,10.1103/PhysRevB.42.9938
Y-Ba-Cu-O,Y-Ba-Cu-O,Thin Film,,,SC,High-Tc/cuprate,,,,,,,,,,,True,10.1103/PhysRevB.60.6850
Y-Ba-Cu-O,Y-Ba-Cu-O,Thin Film,,,SC,High-Tc/cuprate,,,,,,,,,,,True,10.1103/PhysRevB.51.1236
Y-Ba-Cu-O,Y-Ba-Cu-O,Bulk,,,SC,High-Tc/cuprate,,,,layered,,,,,,400 T,,10.1103/PhysRevB.44.262
Y-Ba-Cu-O,Y-Ba-Cu-O,Bulk,,,SC,High-Tc,,,,,,,,,,,,10.1103/PhysRevB.42.301
Y-Ba-Cu-O thick film,Y-Ba-Cu-O,Thick Film,,Zr(Ca)O2,SC,High-Tc/cuprate,,,,,,,,,,,True,10.1103/PhysRevB.47.8964
Y-Ba-Cu-O thick film,Y-Ba-Cu-O,Thick Film,,sapphire,SC,High-Tc/cuprate,,,,,,,,,,,True,10.1103/PhysRevB.47.8964
Y-Ba-Cu-O,Y-Ba-Cu-O,Bulk,,,SC,High-Tc/cuprate,,,Orthorhombic,,,,,,,,,10.1103/PhysRevB.42.9957
Y-Ba-Cu-O,Y-Ba-Cu-O,Bulk,,,SC,High-Tc/cuprate,,,,,,,,,,,,10.1103/PhysRevB.57.1266
Yttrium Barium Copper Oxide,Y-Ba-Cu-O,Bulk,,,SC,High-Tc/cuprate,,,,,,,,,,,,10.1103/PhysRevB.43.10472
Yttrium Barium Copper Oxide,Y-Ba-Cu-O,Bulk,,,SC,High-Tc/cuprate,93 K,,,,,,,,,,,10.1103/PhysRevB.36.745
Y-Ba-Cu-O,Y-Ba-Cu-O,Bulk,,,SC,High-Tc/cuprate,,,,,,,,,,,,10.1103/PhysRevB.52.12541
YBCO,Y-Ba-Cu-O,Bulk,,,SC,High-Tc/cuprate,,,,,,,,,,,,10.1103/PhysRevB.52.12541
Y-Ba-Cu-O,Y-Ba-Cu-O,Bulk,,,SC,High-Tc/cuprate,,,,,,,,,,,,10.1103/PhysRevB.56.5590
Y-Ba-Cu-O,Y-Ba-Cu-O,,,,SC,High-Tc/cuprate,,,,,,,,,,,,10.1103/PhysRevB.39.7309
Y-Ba-Cu-O,Y-Ba-Cu-O,Bulk,,,SC,High-Tc/cuprate,,,,,,,,,,,,10.1103/PhysRevB.53.R530
Y-Ba-Cu-O superconductor,Y-Ba-Cu-O,Bulk,,,SC,High-Tc/cuprate,,,,,,,,,,,,10.1103/PhysRevB.59.6024
Y-Ba-Cu-O,Y-Ba-Cu-O,Bulk,,,SC,High-Tc/cuprate,,,,,,,,,,,,10.1103/PhysRevB.51.1338
Y-Ba-Cu-O ceramic,Y-Ba-Cu-O,Bulk,,,SC,High-Tc/cuprate,90 K,,,,,,,,~10^-3 Oe,~10 Oe,True,10.1103/PhysRevB.55.9025
Yttrium barium copper oxide,Y-Ba-Cu-O,,,,SC,High-Tc/cuprate,,,,,,,,,,,,10.1103/PhysRevB.57.R720
Y-Ba-Cu-O,Y-Ba-Cu-O,Bulk,,,SC,High-Tc/cuprate,,,,,,,,,,,,10.1103/PhysRevB.60.1394
Y-Ba-Cu-O,Y-Ba-Cu-O,Bulk,,,SC,High-Tc/cuprate,90 K,,,,,,,,,,,10.1103/PhysRevB.43.7575
Y-Ba-Cu-O,Y-Ba-Cu-O,Thin Film,,,SC,High-Tc/cuprate,85.5 K,,,layered,,,,,,,True,10.1103/PhysRevLett.62.965
Y-Ba-Cu-O,Y-Ba-Cu-O,Bulk,,,SC,High-Tc/cuprate,,,,double-layer,,,,,,,,10.1103/PhysRevB.53.14481
Y-Ba-Cu-O,Y-Ba-Cu-O,Bulk,,,SC,High-Tc/cuprate,,,,,,,,,,,,10.1103/PhysRevB.42.8702
Yttrium barium copper oxide,Y-Ba-Cu-O,Thin Film,,,SC,High-Tc/cuprate,,,,,,,,,,,FALSE,10.1103/PhysRevB.75.212505
Yttrium Barium Copper Oxide,Y-Ba-Cu-O,,,,SC,Type-II,,,,,,,,,,,FALSE,10.1103/PhysRevB.78.224524
Yttrium-Cerium alloy,Y-Ce,Bulk,,,NSC,,,,,,,,,,,,,10.1103/PhysRevLett.21.1065
Yttrium hydride,Y-H,Bulk,,,SC,conventional/Type-II,,,,clathratelike,,,,,,,TRUE,10.1103/PhysRevB.104.024503
Y-Pd-B-C multiphase,Y-Pd-B-C,Bulk,,,SC,,23.2 K,,,,,,,,,,,10.1103/PhysRevB.55.8506
Y-Pd-B-C system,Y-Pd-B-C,Bulk,,,SC,classical,above 20 K,,,,,,,,,,TRUE,Handbook of SC
Y-Pd-B-C system,Y-Pd-B-C,Bulk,,,SC,Type-II,above 20 K,,Tetragonal,LuNi₂B₂C-type,,,,,,,TRUE,Handbook of SC
Y0.05YBa1.95Cu4O8±δ,Y0.05YBa1.95Cu4O8,Bulk,,,SC,High-Tc,112,,Perovskite-like,Orthorhombic,Ammm,0.382,0.389,2.742,,,TRUE,10.1016/j.physc.2007.03.151
Y0.12Ba0.6K0.4Bi0.88O3,Y0.12Ba0.6K0.4Bi0.88O3,Bulk,,,SC,High-Tc,6.5 K,,Cubic,Pm-3m,Pm-3m,4.2638,,,,,TRUE,10.1016/j.actamat.2021.117437
Y0.15Dy0.85Ni2B2C,Y0.15Dy0.85Ni2B2C,Bulk,,,SC,Type-II,4.3 K,,Tetragonal,Body-centred,I4/mmm,,,,,,TRUE,10.1016/S0304-8853(01)01096-4
Y0.15Pr0.85Sr2Cu2.7Mo0.3O7,Y0.15Pr0.85Sr2Cu2.7Mo0.3O7,,,,SC,High-Tc/cuprate,33 K,,tetragonal,,,,,,,,,10.1103/PhysRevB.59.11205
Y0.15YBa1.85Cu4O8±δ,Y0.15YBa1.85Cu4O8,Bulk,,,SC,High-Tc,99,,Perovskite-like,Orthorhombic,Ammm,0.383,0.387,2.774,,,TRUE,10.1016/j.physc.2007.03.151
Y0.18La0.24Nd0.14Sm0.14Eu0.15Gd0.15Ba2Cu3O7-δ,Y0.18La0.24Nd0.14Sm0.14Eu0.15Gd0.15Ba2Cu3O7,Bulk,,,SC,High-Tc,93 K,,Orthorhombic,,,,,,,,TRUE,10.1016/j.nme.2024.101709
Y0.18La0.24Nd0.14Sm0.14Eu0.15Gd0.15Ba2Cu3O7-δ,Y0.18La0.24Nd0.14Sm0.14Eu0.15Gd0.15Ba2Cu3O7-δ,Bulk,,,SC,High-Tc/Cuprate,93 K,,Orthorhombic,,Pmmm,3.86362,3.91251,,,,TRUE,10.1016/j.physc.2020.1353623
Y0.1Lu0.9Ni2B2C,Y0.1Lu0.9Ni2B2C,Bulk,,,SC,Type-II,15.56 K,,Tetragonal,ThCr2Si2-type,I4/mmm,,,,,,True,10.1103/PhysRevB.63.104508
Y0.1Nd0.9Ba2Cu3Ox,Y0.1Nd0.9Ba2Cu3Ox,Bulk,,,SC,High-Tc/cuprate,,,,,,,,,,,True,10.1103/PhysRevB.37.1594
Y0.1Pr0.9Ba2Cu3O7,Y0.1Pr0.9Ba2Cu3O7,Bulk,,,NSC,,,,Tetragonal,,,,,,,,True,10.1103/PhysRevB.39.12383
Y0.1Pr0.9Ba2Cu3O7-δ,Y0.1Pr0.9Ba2Cu3O7,Bulk,,,NSC,,,,Orthorhombic,perovskite,,,,,,,True,10.1103/PhysRevB.37.7476
Y0.1Pr0.9Ba2Cu3O7.03,Y0.1Pr0.9Ba2Cu3O7.03,Bulk,,,NSC,,,,Tetragonal,perovskite,,3.892 Å,3.892 Å,11.675 Å,,,True,10.1103/PhysRevB.40.4517
Y0.1Pr0.9Ba2Cu4O8,Y0.1Pr0.9Ba2Cu4O8,Bulk,,,NSC,,,ambient pressure,,,,,,,,,True,10.1103/PhysRevB.59.11205
Y0.1YBa1.9Cu4O8±δ,Y0.1YBa1.9Cu4O8,Bulk,,,SC,High-Tc,107,,Perovskite-like,Orthorhombic,Ammm,0.383,0.387,2.784,,,TRUE,10.1016/j.physc.2007.03.151
Y-Ba-Cu-O ceramic,Y0.25Ba0.75CuO,Bulk,,,SC,High-Tc,65 K,,,,,,,,20-50 mT at 4.2 K,,True,10.1103/PhysRevB.43.2946
Y0.25Eu0.75Ba2Cu4O8,Y0.25Eu0.75Ba2Cu4O8,Bulk,,,SC,High-Tc/cuprate,75 K,1 atm,Orthorhombic,,,3.8745 Å,3.892 Å,27.292 Å,,,True,10.1103/PhysRevB.50.4154
Y0.28Nd0.16Sm0.18Eu0.18Gd0.20Ba2Cu3O7-δ,Y0.28Nd0.16Sm0.18Eu0.18Gd0.20Ba2Cu3O7-δ,Bulk,,,SC,High-Tc/Cuprate,93 K,,Orthorhombic,,Pmmm,3.84538,3.90434,,,,TRUE,10.1016/j.physc.2020.1353623
Y0.2Ba0.8CuOx,Y0.2Ba0.8CuOx,Bulk,,,SC,High-Tc/cuprate,84 K,,,,,,,,500 G,,True,10.1103/PhysRevB.36.740
Y0.2Ba0.8CuOx,Y0.2Ba0.8CuOx,Bulk,,,SC,High-Tc/cuprate,,,,,,,,,,,,10.1103/PhysRevB.37.2289
Y0.2Ba0.8CuOx,Y0.2Ba0.8CuOx,Bulk,,,SC,High-Tc,90 K,,,,,,,,,,,10.1103/PhysRevB.36.7266
Y0.2Ca0.8Sr2[Cu2(Tl0.5Pb0.5)]O7,Y0.2Ca0.8Sr2Cu2Tl0.5Pb0.5O7,Bulk,,,SC,High-Tc/cuprate,108 K,,Tetragonal,perovskite,,,,,,,True,10.1103/PhysRevB.50.13710
Y0.2Dy0.8Ba2Cu3O7,Y0.2Dy0.8Ba2Cu3O7,Thin Film,,,SC,High-Tc,89.27 K,,,,,,,,,,TRUE,10.1016/j.physc.2019.06.008
Y0.2Eu0.8Ba2Cu3O7,Y0.2Eu0.8Ba2Cu3O7,Bulk,,,SC,High-Tc/cuprate,94.1 K,,,1:2:3,,,,,,,True,10.1103/PhysRevB.43.10544
Y0.2Pr0.8Ba2Cu2.7Fe0.3O7.1,Y0.2Pr0.8Ba2Cu2.7Fe0.3O7.1,Bulk,,,NSC,,,,Tetragonal,,,3.909 Å,,11.73 Å,,,True,10.1103/PhysRevB.40.6739
Y0.2Pr0.8Ba2Cu3O7-δ,Y0.2Pr0.8Ba2Cu3O6.95,Bulk,,,NSC,,,,Orthorhombic,,Pmmm,,,,,,True,10.1103/PhysRevB.43.5430
Y0.2Pr0.8Ba2Cu3O7,Y0.2Pr0.8Ba2Cu3O7,Bulk,,,SC,High-Tc/cuprate,220 K,,Orthorhombic,,,,,,,,True,10.1103/PhysRevB.41.4801
Y0.2Pr0.8Ba2Cu3O7,Y0.2Pr0.8Ba2Cu3O7,Bulk,,,NSC,,,,Orthorhombic,1:2:3,,,,,,,True,10.1103/PhysRevB.41.8921
Y1-xPrxBa2Cu3O7,Y0.2Pr0.8Ba2Cu3O7,Bulk,,,SC,High-Tc/cuprate,,,,,,,,,,,,10.1103/PhysRevB.57.150
Y0.2Pr0.8Ba2Cu3O7,Y0.2Pr0.8Ba2Cu3O7,Bulk,,,SC,High-Tc/cuprate,,,,,,,,,,,True,10.1103/PhysRevB.42.4240
Y0.2Pr0.8Ba2Cu3O7,Y0.2Pr0.8Ba2Cu3O7,Bulk,,,NSC,,0 K,,Orthorhombic,perovskite,,,,,,,True,10.1103/PhysRevB.42.4823
Y0.2Pr0.8Ba2Cu3O7-δ,Y0.2Pr0.8Ba2Cu3O7,Bulk,,,NSC,,,,Orthorhombic,perovskite,,,,,,,True,10.1103/PhysRevB.37.7476
Y0.2Pr0.8Ba2Cu3O7,Y0.2Pr0.8Ba2Cu3O7,Bulk,,,NSC,,,,Orthorhombic,,,3.852 Å,3.916 Å,11.69 Å,,,True,10.1103/PhysRevB.40.6739
Y1-xPrxBa2Cu4O8,Y0.2Pr0.8Ba2Cu4O8,,,,NSC,,NSC - superconductivity completely suppressed at x=0.8,,,double-chain,,,,,,,,10.1103/PhysRevB.60.4212
Y0.2Pr0.8Ba2Cu4O8,Y0.2Pr0.8Ba2Cu4O8,Bulk,,,SC,High-Tc/cuprate,,,,,,,,,,,True,10.1103/PhysRevB.53.3590
Y₀.₂Tb₀.₈Ni₂B₂C,Y0.2Tb0.8Ni2B2C,Bulk,,,NSC,,,,Tetragonal,layered-tetragonal,I4/mmm,,,,,,True,10.1103/PhysRevB.63.144528
Y0.2YBa1.8Cu4O8±δ,Y0.2YBa1.8Cu4O8,Bulk,,,SC,High-Tc,98,,Perovskite-like,Orthorhombic,Ammm,0.385,0.386,2.785,,,TRUE,10.1016/j.physc.2007.03.151
Y0.325Ba0.675CuO2.3,Y0.325Ba0.675CuO2.3,Bulk,,,SC,High-Tc,92 K,≤10 kbar,,perovskite-like,,,,,,,,10.1103/PhysRevB.36.5284
Y0.33Ba0.67Cu2O4−δ,Y0.33Ba0.67Cu2O4−δ,Bulk,,,SC,High-Tc,97 K,,Spinel,,,,,,,,TRUE,10.1016/0038-1098(87)90869-6
(Y₀.₃₃Ba₀.₆₇)CuO₃₋ᵧ,Y0.33Ba0.67CuO3-y,Bulk,,,NSC,,,,Cubic,perovskite,,0.386 Å,0.386 Å,0.386 Å,,,True,10.1103/PhysRevB.44.12003
Y0.35Ba0.65CuO2.3,Y0.35Ba0.65CuO2.3,Bulk,,,SC,High-Tc,93 K,≤10 kbar,,perovskite-like,,,,,,,,10.1103/PhysRevB.36.5284
Y-Ba-Cu-O superconductor,Y0.35Ba0.65CuO2.3,Bulk,,,SC,High-Tc/cuprate,90 K,,Orthorhombic,distorted defect perovskite,,3.82 Å,3.89 Å,11.68 Å,,,True,10.1103/PhysRevB.36.722
Y0.38La0.35Sm0.27Ba2Cu3O7-δ,Y0.38La0.35Sm0.27Ba2Cu3O7-δ,Bulk,,,SC,High-Tc/Cuprate,92 K,,Orthorhombic,,Pmmm,3.8583,3.9104,,,,TRUE,10.1016/j.physc.2020.1353623
Y0.39Sm0.30Eu0.31Ba2Cu3O7-δ,Y0.39Sm0.30Eu0.31Ba2Cu3O7,Bulk,,,SC,High-Tc,93 K,,Orthorhombic,,,,,,,,TRUE,10.1016/j.nme.2024.101709
Y0.39Sm0.30Eu0.31Ba2Cu3O7-δ,Y0.39Sm0.30Eu0.31Ba2Cu3O7-δ,Bulk,,,SC,High-Tc/Cuprate,93 K,,Orthorhombic,,Pmmm,3.84034,3.9024,,,,TRUE,10.1016/j.physc.2020.1353623
Y0.3Gd0.7Ba2Cu3O7,Y0.3Gd0.7Ba2Cu3O7,Bulk,,,SC,High-Tc/cuprate,,,,,,,,,,,True,10.1103/PhysRevB.50.6375
Y0.3Pr0.7Ba2Cu3O7,Y0.3Pr0.7Ba2Cu3O7,Bulk,,,NSC,,,,Orthorhombic,,,,,,,,True,10.1103/PhysRevB.39.12383
Y0.3Pr0.7Ba2Cu3O7-δ,Y0.3Pr0.7Ba2Cu3O7,Bulk,,,NSC,,,,Orthorhombic,perovskite,,,,,,,True,10.1103/PhysRevB.37.7476
Y0.3Pr0.7Ba2Cu3O7.03,Y0.3Pr0.7Ba2Cu3O7.03,Bulk,,,NSC,,,,Orthorhombic,perovskite,,3.874 Å,3.892 Å,11.686 Å,,,True,10.1103/PhysRevB.40.4517
Y0.3Pr0.7Ba2Cu4O8,Y0.3Pr0.7Ba2Cu4O8,Bulk,,,SC,High-Tc/cuprate,6 K,ambient pressure,,,,,,,,,True,10.1103/PhysRevB.59.11205
Y/Pr124,Y0.3Pr0.7Ba2Cu4O8,Bulk,,,SC,High-Tc,20 K,,Layered Perovskite,Orthorhombic,Ammm,,,,,,TRUE,10.1016/S0921-4534(98)00157-9
Y0.3Pr0.7Ba2Cu4O8,Y0.3Pr0.7Ba2Cu4O8,Bulk,,,SC,High-Tc/Cuprate,6 K,,Orthorhombic,,,,,,,,TRUE,10.1016/S0009-2614(03)00032-0
Y0.3Pr0.7Sr2Cu2.7Mo0.3O7-δ,Y0.3Pr0.7Sr2Cu2.7Mo0.3O7,Bulk,,,SC,cuprate,12.2 K,,Tetragonal,perovskite-like,,3.844 Å,3.844 Å,11.591 Å,,,True,10.1103/PhysRevB.51.8543
Y0.3Sr0.7CuO3-y,Y0.3Sr0.7CuO3-y,Bulk,,,SC,High-Tc,40 K,,,,,,,,,,,10.1103/PhysRevB.37.9765
Y0.41La0.32Nd0.27Ba2Cu3O7-δ,Y0.41La0.32Nd0.27Ba2Cu3O7-δ,Bulk,,,SC,High-Tc/Cuprate,91 K,,Orthorhombic,,Pmmm,3.8679,3.9192,,,,TRUE,10.1016/j.physc.2020.1353623
Y0.425Ba0.575CuO2.3,Y0.425Ba0.575CuO2.3,Bulk,,,SC,High-Tc,93.5 K,≤10 kbar,,perovskite-like,,,,,,,,10.1103/PhysRevB.36.5284
Y0.42Nd0.30Sm0.28Ba2Cu3O7-δ,Y0.42Nd0.30Sm0.28Ba2Cu3O7-δ,Bulk,,,SC,High-Tc/Cuprate,93 K,,Orthorhombic,,Pmmm,3.8542,3.91413,,,,TRUE,10.1016/j.physc.2020.1353623
Y0.42Pr0.58Ba2Cu3O7,Y0.42Pr0.58Ba2Cu3O7,Bulk,,,SC,High-Tc/cuprate,30 K,,Orthorhombic,,,,,,,,True,10.1103/PhysRevB.41.4801
Y0.45Ca0.40Hf0.15Ba2Cu3Oz,Y0.45Ca0.40Hf0.15Ba2Cu3O7.12,Bulk,,,SC,High-Tc/cuprate,72.0 K,,Tetragonal,perovskite,,3.8453 Å,3.8467 Å,11.6878 Å,,,True,10.1103/PhysRevB.49.6299
Y0.45Dy0.55Ni2B2C,Y0.45Dy0.55Ni2B2C,Bulk,,,SC,Type-II,5.2 K,,Tetragonal,Body-centred,I4/mmm,,,,,,TRUE,10.1016/S0304-8853(01)01096-4
Y0.45Pr0.55Ba2Cu3O6.97,Y0.45Pr0.55Ba2Cu3O6.97,Bulk,,,SC,High-Tc/cuprate,22.1 K,,,,,,,,,,True,10.1103/PhysRevLett.69.3812
Y0.45Pr0.55Ba2Cu3O7,Y0.45Pr0.55Ba2Cu3O7,Bulk,,,SC,High-Tc/cuprate,below 6 K,,Orthorhombic,,,,,,,,True,10.1103/PhysRevB.46.8694
Y1-xPrxBa2Cu3O7,Y0.45Pr0.55Ba2Cu3O7,,,,NSC,,NSC - superconductivity completely suppressed at x=0.55,,,single-chain,,,,,,,,10.1103/PhysRevB.60.4212
Y0.45Pr0.55Ba2Cu3O7,Y0.45Pr0.55Ba2Cu3O7,Bulk,,,SC,High-Tc,11 K,,,,,,,,,,True,10.1103/PhysRevB.49.1320
Y₀.₄₅Pr₀.₅₅Ba₂Cu₃O₇₋δ,Y0.45Pr0.55Ba2Cu3O7-δ,Bulk,,,NSC,,0 K,,,,,,,,,,True,10.1103/PhysRevB.55.R3390
Y1-xPrxBa2Cu3O7-δ,Y0.45Pr0.55Ba2Cu3O7-δ,,,,NSC,,,,,,,,,,,,,10.1103/PhysRevB.52.5598
Y0.46Pr0.54Ba2Cu3O7,Y0.46Pr0.54Ba2Cu3O7,Bulk,,,SC,High-Tc/cuprate,20 K,,Orthorhombic,,,,,,,,True,10.1103/PhysRevB.41.4801
Y0.46Pr0.54Ba2Cu3O7-δ,Y0.46Pr0.54Ba2Cu3O7,Bulk,,,SC,High-Tc/cuprate,11 K,,orthorhombic,,,,,,,"Hc2∥(0) = 1.93 T, Hc2⊥(0) = 10.0 T",True,10.1103/PhysRevB.45.10609
Y0.475Ca0.475Sr0.05Sr2Cu2.4(CO3)0.6Oy,Y0.475Ca0.475Sr2.05Cu2.4(CO3)0.6Oy,Bulk,,,SC,High-Tc,,,,layered,,,,,,,True,10.1103/PhysRevB.54.9066
Y0.47Pr0.53Ba2Cu3O7-δ,Y0.47Pr0.53Ba2Cu3O7,Bulk,,,SC,High-Tc/cuprate,17 K,,,,,,,,,,True,10.1103/PhysRevB.61.1538
Y0.47Pr0.53Ba2Cu3O7-δ,Y0.47Pr0.53Ba2Cu3O7,Bulk,,,SC,High-Tc/cuprate,21 K,,,,,,,,,,True,10.1103/PhysRevB.61.1538
Y0.47Pr0.53Ba2Cu3O7-delta,Y0.47Pr0.53Ba2Cu3O7-delta,Bulk,,,SC,High-Tc/cuprate,13 K,ambient pressure,,,,,,,,,TRUE,10.1103/PhysRevB.72.174501
Y0.47Pr0.53Ba2Cu3O7-δ,Y0.47Pr0.53Ba2Cu3O7-δ,Bulk,,,SC,cuprate,18 K,,,,,,,,,,True,10.1103/PhysRevLett.80.841
Y₀.₄₇Pr₀.₅₃Ba₂Cu₃O₇₋δ,Y0.47Pr0.53Ba2Cu3O7-δ,Bulk,,,SC,High-Tc/cuprate,0 K,,,,,,,,,,True,10.1103/PhysRevB.55.R3390
Y0.47Pr0.53Ba2Cu3O7−δ,Y0.47Pr0.53Ba2Cu3O7-δ,Bulk,,,NSC,High-Tc/cuprate,NSC,,Orthorhombic,,,,,,,,TRUE,10.1103/PhysRevB.77.174504
Y0.48Ba2.06Cu3Ox,Y0.48Ba2.06Cu3O7,Thin Film,,SrTiO3,SC,High-Tc/cuprate,,,,,,,,,,,True,10.1103/PhysRevB.38.9307
Y0.4Ba0.6CuO3-y,Y0.4Ba0.6CuO3,Bulk,,,SC,High-Tc,89.7 K,≤9.5 kbar,,perovskite-like,,,,,,,,10.1103/PhysRevB.36.5284
Y0.4Ba0.6CuO3-y,Y0.4Ba0.6CuO3-y,Bulk,,,SC,High-Tc/cuprate,50 K,,,,,,,,,,,10.1103/PhysRevB.36.861
Y0.4Ba0.6CuO3-δ,Y0.4Ba0.6CuO3-δ,Bulk,,,SC,High-Tc,96.7 K,,Orthorhombic,Perovskite,,3.894 Å,3.894 Å,11.682 Å,,,TRUE,10.1016/0038-1098(87)90978-1
Y0.4Ba0.6CuO4,Y0.4Ba0.6CuO4,Bulk,,,SC,High-Tc/cuprate,90 K,,,,,,,,,,True,10.1103/PhysRevB.35.8709
Y0.4Pr0.6Ba1.0Sr1.0Cu3O7,Y0.4Pr0.6Ba1.0Sr1.0Cu3O7,Bulk,,,SC,High-Tc,14,,Pseudo Tetragonal,Tetragonal,P4/mmm,3.849,3.849,11.5461,,,TRUE,10.1016/j.physc.2004.10.003
Y0.4Pr0.6Ba1.2Sr0.8Cu3O7,Y0.4Pr0.6Ba1.2Sr0.8Cu3O7,Bulk,,,SC,High-Tc,5,,Pseudo Tetragonal,Tetragonal,P4/mmm,3.852,3.852,11.5659,,,TRUE,10.1016/j.physc.2004.10.003
Y0.4Pr0.6Ba2Cu2.7Fe0.3O7.1,Y0.4Pr0.6Ba2Cu2.7Fe0.3O7.1,Bulk,,,NSC,,,,Tetragonal,,,3.884 Å,,11.70 Å,,,True,10.1103/PhysRevB.40.6739
Y0.4Pr0.6Ba2Cu3O7-δ,Y0.4Pr0.6Ba2Cu3O6.95,Bulk,,,SC,High-Tc/cuprate,9.0 K,,Orthorhombic,,Pmmm,,,,,,True,10.1103/PhysRevB.43.5430
Y0.4Pr0.6Ba2Cu3O7,Y0.4Pr0.6Ba2Cu3O7,Bulk,,,SC,High-Tc/cuprate,35 K,,Orthorhombic,,,,,,,,True,10.1103/PhysRevB.41.4801
Y0.4Pr0.6Ba2Cu3O7,Y0.4Pr0.6Ba2Cu3O7,Bulk,,,NSC,,,,Orthorhombic,1:2:3,,,,,,,True,10.1103/PhysRevB.41.8921
Y0.4Pr0.6Ba2Cu3O7,Y0.4Pr0.6Ba2Cu3O7,Bulk,,,SC,High-Tc/cuprate,,,,,,,,,,,True,10.1103/PhysRevB.42.4240
Y0.4Pr0.6Ba2Cu3O7,Y0.4Pr0.6Ba2Cu3O7,Bulk,,,NSC,,0 K,,Orthorhombic,perovskite,,,,,,,True,10.1103/PhysRevB.42.4823
Y0.4Pr0.6Ba2Cu3O7,Y0.4Pr0.6Ba2Cu3O7,Bulk,,,NSC,,,,Orthorhombic,,,,,,,,True,10.1103/PhysRevB.39.12383
Y0.4Pr0.6Ba2Cu3O7-δ,Y0.4Pr0.6Ba2Cu3O7,Bulk,,,NSC,,,,Orthorhombic,perovskite,,,,,,,True,10.1103/PhysRevB.37.7476
Y0.4Pr0.6Ba2Cu3O7,Y0.4Pr0.6Ba2Cu3O7,Bulk,,,NSC,,,,Orthorhombic,,,3.845 Å,3.906 Å,11.69 Å,,,True,10.1103/PhysRevB.40.6739
Y0.4Pr0.6Ba2Cu3O7.03,Y0.4Pr0.6Ba2Cu3O7.03,Bulk,,,NSC,,,,Orthorhombic,perovskite,,3.867 Å,3.889 Å,11.682 Å,,,True,10.1103/PhysRevB.40.4517
Y₀.₄Pr₀.₆Ba₂Cu₄O₈,Y0.4Pr0.6Ba2Cu4O8,Bulk,,,SC,High-Tc/cuprate,37 K,,Orthorhombic,,,,,27.16 Å,,,True,10.1103/PhysRevB.50.10265
Y0.4Pr0.6Ba2Cu4O8,Y0.4Pr0.6Ba2Cu4O8,Bulk,,,SC,High-Tc/cuprate,,ambient pressure,,,,,,,,,True,10.1103/PhysRevB.59.11205
Y0.4Pr0.6Ba2Cu4O8,Y0.4Pr0.6Ba2Cu4O8,Bulk,,,SC,High-Tc/cuprate,,,,,,,,,,,True,10.1103/PhysRevB.53.3590
Y/Pr124,Y0.4Pr0.6Ba2Cu4O8,Bulk,,,SC,High-Tc,40 K,,Layered Perovskite,Orthorhombic,Ammm,,,,,,TRUE,10.1016/S0921-4534(98)00157-9
Y0.4Pr0.6Sr2Cu2.7Mo0.3O7-δ,Y0.4Pr0.6Sr2Cu2.7Mo0.3O7,Bulk,,,SC,cuprate,17.3 K,,Tetragonal,perovskite-like,,3.840 Å,3.840 Å,11.580 Å,,,True,10.1103/PhysRevB.51.8543
Y₀.₄Tb₀.₆Ni₂B₂C,Y0.4Tb0.6Ni2B2C,Bulk,,,NSC,,,,Tetragonal,layered-tetragonal,I4/mmm,,,,,,True,10.1103/PhysRevB.63.144528
Y0.50La0.50Ba2Cu3O7-δ,Y0.50La0.50Ba2Cu3O7-δ,Bulk,,,SC,High-Tc/Cuprate,86 K,,Orthorhombic,,Pmmm,3.8596,3.9137,,,,TRUE,10.1016/j.physc.2020.1353623
Y0.52Eu0.58Ba1.90Cu2.69Al0.42O7−δ,Y0.52Eu0.58Ba1.90Cu2.69Al0.42O7−δ,Bulk,,,SC,High-Tc,42 K,,123-phase,,,,,,,,TRUE,10.1016/S0921-4534(03)00704-4
Y0.52Pr0.48Ba2Cu3O7,Y0.52Pr0.48Ba2Cu3O7,Bulk,,,SC,High-Tc,34.212,,Tetragonal,,,,,,,,TRUE,10.1016/j.ssc.2014.04.004
Y0.53Pr0.47Ba2Cu3O7−δ,Y0.53Pr0.47Ba2Cu3O7-δ,Bulk,,,SC,High-Tc/cuprate,34 K,,Orthorhombic,,,,,,,,TRUE,10.1103/PhysRevB.77.174504
Y0.54Pr0.46Ba2Cu3O7-d,Y0.54Pr0.46Ba2Cu3O7-d,Bulk,0.017 mm,,SC,cuprate,38 K,ambient,,,,,,,,,TRUE,10.1103/PhysRevB.73.144510
Y0.54Pr0.46Ba2Cu3O7-delta,Y0.54Pr0.46Ba2Cu3O7-delta,Bulk,,,SC,High-Tc/cuprate,38 K,ambient pressure,,,,,,,,,TRUE,10.1103/PhysRevB.72.174501
Y0.54Pr0.46Ba2Cu3O7-δ,Y0.54Pr0.46Ba2Cu3O7-δ,Bulk,,,SC,High-Tc/cuprate,37 K,,,,,,,,,,True,10.1103/PhysRevB.50.3266
REBa2Cu3O7,Y0.54Yb0.14Lu0.11Er0.10Dy0.07Tm0.02Ho0.02Ba2Cu3O7,Bulk,,,SC,High-Tc,90.5 K,0 mT,,,,,,,,,TRUE,10.1016/S0921-4534(03)01307-8
Y0.55Ca0.30Hf0.15Ba2Cu3Oz,Y0.55Ca0.30Hf0.15Ba2Cu3O7.07,Bulk,,,SC,High-Tc/cuprate,79.0 K,,Tetragonal,perovskite,,3.8450 Å,3.8600 Å,11.6872 Å,,,True,10.1103/PhysRevB.49.6299
Y0.55Pr0.2Ca0.25Ba2Cu3O7,Y0.55Pr0.2Ca0.25Ba2Cu3O7,Bulk,,,SC,High-Tc/cuprate,18.1 K,,Orthorhombic,,,,,,,,True,10.1103/PhysRevB.51.11848
Y0.55Pr0.45Ba2Cu3O7-δ,Y0.55Pr0.45Ba2Cu3O7,Bulk,,,SC,High-Tc/cuprate,42 K,,,1-2-3,,,,,,,True,10.1103/PhysRevB.59.11596
Y0.55Pr0.45Ba2Cu3O7.01,Y0.55Pr0.45Ba2Cu3O7.01,Bulk,,,SC,High-Tc/cuprate,29.2 K,,Orthorhombic,perovskite,,3.859 Å,3.882 Å,11.655 Å,,2.2 kOe/K slope at Tc,True,10.1103/PhysRevB.40.4517
Y0.55Pr0.45Ba2Cu3O7−δ (O16 isotope),Y0.55Pr0.45Ba2Cu3O7−δ,Bulk,,,SC,High-Tc/cuprate,33.01 K,,,,,,,,,,TRUE,10.1103/PhysRevB.77.104530
Y0.55Pr0.45Ba2Cu3O7−δ (O18 isotope),Y0.55Pr0.45Ba2Cu3O7−δ,Bulk,,,SC,High-Tc/cuprate,31.20 K,,,,,,,,,,TRUE,10.1103/PhysRevB.77.104530
Y0.56Pr0.44Ba2Cu3O7-δ,Y0.56Pr0.44Ba2Cu3O7,Bulk,,,SC,High-Tc/cuprate,36 K,,orthorhombic,,,,,,,"Hc2∥(0) = 13.4 T, Hc2⊥(0) = 83.2 T",True,10.1103/PhysRevB.45.10609
Yttrium praseodymium barium copper oxide,Y0.56Pr0.44Ba2Cu3O7,,,,SC,High-Tc/cuprate,,,,,,,,,,,,10.1103/PhysRevB.57.2671
Y0.56Pr0.44Ba2Cu3O7,Y0.56Pr0.44Ba2Cu3O7,Bulk,,,SC,High-Tc/cuprate,40 K,,Orthorhombic,,,,,,,,True,10.1103/PhysRevB.46.11958
Y0.57Nd0.43Ba2Cu3O7-δ,Y0.57Nd0.43Ba2Cu3O7-δ,Bulk,,,SC,High-Tc/Cuprate,92 K,,Orthorhombic,,Pmmm,3.84687,3.9088,,,,TRUE,10.1016/j.physc.2020.1353623
Y0.57Pr0.43Ba2Cu3O7,Y0.57Pr0.43Ba2Cu3O7,Bulk,,,SC,High-Tc,39.654,,Tetragonal,,,,,,,,TRUE,10.1016/j.ssc.2014.04.004
Y₀.₅₈Pr₀.₄₂Ba₂Cu₃O₇₋δ,Y0.58Pr0.42Ba2Cu3O7-δ,Bulk,,,SC,High-Tc/cuprate,,,,,,,,,,,True,10.1103/PhysRevB.55.R3390
Y0.58Sm0.42Ba2Cu3O7-δ,Y0.58Sm0.42Ba2Cu3O7-δ,Bulk,,,SC,High-Tc/Cuprate,93 K,,Orthorhombic,,Pmmm,3.83446,3.90067,,,,TRUE,10.1016/j.physc.2020.1353623
Y0.59Nd0.41Ba2Cu3O7-δ,Y0.59Nd0.41Ba2Cu3O7-δ,Bulk,,,SC,High-Tc,87K,,,,,3.8959,3.8355,3.9096,,,TRUE,10.1016/S0964-1807(98)00099-4
Y0.5Ba0.5CuO3-y,Y0.5Ba0.5CuO3,Bulk,,,SC,High-Tc,90-93 K,,Cubic,perovskite,,,,,,750 kOe,True,10.1103/PhysRevLett.58.1574
Y-Ba-Cu-O,Y0.5Ba0.5CuOy,Bulk,,,SC,High-Tc,90 K,,Cubic,perovskite,,,,,,,True,10.1103/PhysRevB.35.8850
Y0.5Ca0.5Ba1.5La0.5Cu3O7-δ,Y0.5Ca0.5Ba1.5La0.5Cu3O7-δ,Bulk,,,SC,High-Tc/cuprate,,,Tetragonal,perovskite,,,,,,,True,10.1103/PhysRevB.41.11154
Y0.5Ca0.5Ba1.5La0.5Cu3Oy,Y0.5Ca0.5Ba1.5La0.5Cu3Oy,Bulk,,,SC,High-Tc/cuprate,,,,,,,,,,,True,10.1103/PhysRevB.65.180515
Y0.5Ca0.5Ba2Cu3O6.61,Y0.5Ca0.5Ba2Cu3O6.61,Bulk,,,SC,High-Tc,56,,Orthorhombic,Orthorhombic,,3.814,3.878,11.678,,,TRUE,10.1016/j.physc.2010.03.015
Y0.5Ca0.5Ba2Cu3O6.660,Y0.5Ca0.5Ba2Cu3O6.660,Bulk,,,SC,High-Tc/cuprate,46 K,,Orthorhombic,perovskite,,3.8361 Å,3.8746 Å,11.6951 Å,,,True,10.1103/PhysRevB.58.12495
Yttrium Calcium Barium Copper Oxide,Y0.5Ca0.5Ba2Cu4O8,Bulk,,,SC,High-Tc,123 K,,,,,,,,,,FALSE,10.1016/j.rinp.2020.103658
Y(Dy)BCO,Y0.5Dy0.5Ba2Cu3O7,Bulk,,,SC,High-Tc,77 K,,,,,,,,,,TRUE,10.1016/j.physc.2007.04.239
Y0.5Er0.5Rh4B4,Y0.5Er0.5Rh4B4,Bulk,,,SC,Type-II,9.52 K,,Tetragonal,,,,,,,,True,10.1103/PhysRevLett.43.1825
Y0.5Eu0.5Ba2Cu4O8,Y0.5Eu0.5Ba2Cu4O8,Bulk,,,SC,High-Tc/cuprate,77 K,1 atm,Orthorhombic,,,3.8743 Å,3.8930 Å,27.292 Å,,,True,10.1103/PhysRevB.50.4154
Y0.5Eu0.5SrBaCu3O6+z,Y0.5Eu0.5SrBaCu3O6+z,Bulk,,,SC,High-Tc/Cuprate,82.47 K,,Orthorhombic,,,,,,,,TRUE,10.1016/j.matpr.2019.08.180
Y0.5Gd0.5Ba2Cu2.43Al0.19O6+y,Y0.5Gd0.5Ba2Cu2.43Al0.19O6+y,Bulk,,,SC,High-Tc,90 K (onset),,orthorhombic,,,,,,,,True,10.1103/PhysRevB.50.4086
Y0.5Gd0.5Ba2Cu3O7-σ,Y0.5Gd0.5Ba2Cu3O7,Thin Film,,,SC,High-Tc,77 K,0-0.5 T,Orthorhombic,Cubic,,,,,,,TRUE,10.1016/j.ceramint.2017.07.058
YGdBCO,Y0.5Gd0.5Ba2Cu3O7,Thin Film,,,SC,High-Tc,77 K,,Single Crystal,,,,,,,,TRUE,10.1016/j.jallcom.2021.160138
Y0.5Gd0.5Ba2Cu3O7−δ,Y0.5Gd0.5Ba2Cu3O7−δ,Bulk,,,SC,High-Tc,87K,,,,,,,,,,TRUE,10.1016/j.ceramint.2011.08.048
Ho5,Y0.5Ho0.5Ba2Cu3O7,Bulk,,,SC,High-Tc/Cuprate,47.89,,Tetragonal,,,3.8959,3.9012,11.6771,,,TRUE,10.1016/j.jallcom.2014.04.037
Y0.5La0.5B6,Y0.5La0.5B6,Bulk,,,SC,Type-II,1.6 K,,,,,,,,,,TRUE,10.1016/0022-5088(79)90088-2
Y1−yLayBa2Cu3Ox,Y0.5La0.5Ba2Cu3O7,Bulk,,,SC,High-Tc,60 K,,Orthorhombic,"Oa,b,c",,,,,,,TRUE,10.1016/0025-5408(88)90121-3
Lu-doped YBCO,Y0.5Lu0.5Ba2Cu3O7,Bulk,,,SC,High-Tc,89.5,,Orthorhombic,,,3.809,3.877,11.657,,,TRUE,10.1016/j.jallcom.2010.01.095
Y0.5Lu0.5Ni2B2C,Y0.5Lu0.5Ni2B2C,Bulk,,,SC,Type-II,14.90 K,,Tetragonal,ThCr2Si2-type,I4/mmm,,,,,,True,10.1103/PhysRevB.63.104508
Y0.5Lu0.5Ni2B2C,Y0.5Lu0.5Ni2B2C,Bulk,,,SC,Type-II,14.5 K,,LuNi2B2C-type,Tetragonal,I4/mmm,,,,,,TRUE,10.1016/S0921-4534(98)00354-2
Y0.5Nd0.5Ba2Cu3Ox,Y0.5Nd0.5Ba2Cu3O7,Bulk,,,SC,High-Tc,93 K,,,,,,,,,,TRUE,10.1016/S0022-0248(01)01174-5
Y0.5Nd0.5Ba2Cu3O7−δ,Y0.5Nd0.5Ba2Cu3O7−δ,Bulk,,,SC,High-Tc,86K,,,,,,,,,,TRUE,10.1016/j.ceramint.2011.08.048
Y0.5Nd0.5SrBaCu3O6+z,Y0.5Nd0.5SrBaCu3O6+z,Bulk,,,SC,High-Tc/Cuprate,80.54 K,,Orthorhombic,,,,,,,,TRUE,10.1016/j.matpr.2019.08.180
Y0.5Pr0.5Ba2Cu3O7-y,Y0.5Pr0.5Ba2Cu3O6.9,Bulk,,,SC,High-Tc/cuprate,,,Orthorhombic,perovskite,,3.901 Å,3.845 Å,11.691 Å,,,True,10.1103/PhysRevB.40.4453
Y0.5Pr0.5Ba2Cu3O6.97,Y0.5Pr0.5Ba2Cu3O6.97,Bulk,,,SC,High-Tc/cuprate,31.1 K,,,,,,,,,,True,10.1103/PhysRevLett.69.3812
Y0.5Pr0.5Ba2Cu3O7,Y0.5Pr0.5Ba2Cu3O7,Thin Film,5000 Å,YSZ (stabilized zirconia),SC,High-Tc/cuprate,19 K,,,,,,,,,,True,10.1103/PhysRevB.65.104509
Y0.5Pr0.5Ba2Cu3O7,Y0.5Pr0.5Ba2Cu3O7,Bulk,,,NSC,,,,Orthorhombic,,,,,,,,,10.1103/PhysRevB.50.10350
Y0.5Pr0.5Ba2Cu3O7,Y0.5Pr0.5Ba2Cu3O7,Bulk,,,SC,High-Tc/cuprate,27.7 K,,Orthorhombic,,,,,,,,True,10.1103/PhysRevB.51.11848
Y0.5Pr0.5Ba2Cu3O7,Y0.5Pr0.5Ba2Cu3O7,Bulk,,,SC,High-Tc/cuprate,,,,,,,,,,,True,10.1103/PhysRevB.42.4240
Pr-doped YBCO,Y0.5Pr0.5Ba2Cu3O7,Bulk,,,NSC,,0 K,,,layered,,,,,,,True,10.1103/PhysRevLett.64.1605
Y0.5Pr0.5Ba2Cu3O7,Y0.5Pr0.5Ba2Cu3O7,Bulk,,,SC,cuprate,,,Orthorhombic,,P4mmm,,,,,,True,10.1103/PhysRevB.49.12151
(Y0.5Pr0.5)Ba2Cu3O7-δ alloy,Y0.5Pr0.5Ba2Cu3O7,Thin Film,,,SC,High-Tc/cuprate,,,Tetragonal,perovskite,,,,,,,True,10.1103/PhysRevB.46.14017
Y0.5Pr0.5Ba2Cu3O7,Y0.5Pr0.5Ba2Cu3O7,Bulk,,,NSC,,,,Orthorhombic,,,,,,,,True,10.1103/PhysRevB.39.12383
Y₀.₅Pr₀.₅Ba₂Cu₃O₇,Y0.5Pr0.5Ba2Cu3O7,Bulk,,,SC,High-Tc/cuprate,,,Orthorhombic,perovskite,,3.846 Å,3.907 Å,11.691 Å,,,True,10.1103/PhysRevB.49.3432
Y0.5Pr0.5Ba2Cu3O7,Y0.5Pr0.5Ba2Cu3O7,Thin Film,,,SC,High-Tc/cuprate,20 K,,,,,,,,,,True,10.1103/PhysRevB.62.12440
(Y0.5Pr0.5)Ba2Cu3O7-δ,Y0.5Pr0.5Ba2Cu3O7,Bulk,,,SC,High-Tc/cuprate,30.6 K,,,,,,,,,,True,10.1103/PhysRevB.44.5318
Y0.5Pr0.5Ba2Cu3O7-δ,Y0.5Pr0.5Ba2Cu3O7,Bulk,,,SC,High-Tc/cuprate,28.7 K,,Orthorhombic,perovskite,,,,,,,True,10.1103/PhysRevB.37.7476
Y1-yPryBa2Cu3O7-x,Y0.5Pr0.5Ba2Cu3O7,Bulk,,,NSC,,,,,perovskite,,,,,,,,10.1103/PhysRevLett.67.765
Y0.5Pr0.5Ba2Cu3O7,Y0.5Pr0.5Ba2Cu3O7,Thin Film,250 nm,YSZ (100),NSC,,,,,,,,,,,,True,10.1103/PhysRevB.54.12564
Y₀.₅Pr₀.₅Ba₂Cu₃O₇ alloy,Y0.5Pr0.5Ba2Cu3O7,Thin Film,,(100) MgO,SC,cuprate,20 K,,,perovskite,,,,,,,True,10.1103/PhysRevLett.64.804
