Repository: WyattBunstine/ML_SC_Project

# ML_SC_Project — Chemically and Geometrically Motivated Crystal Graph Neural Networks

This project predicts and screens superconductors from crystal structure. It frames the
problem as a **two-stage hurdle**: first classify whether a material is a superconductor
candidate (SC vs. non-SC), then regress the critical temperature T_c for superconductors.

Two graph-neural-network families are trained and compared:

- a **baseline CGCNN** ([txie-93/cgcnn](https://github.com/txie-93/cgcnn)), and
- an **MPNN** with learned edge features that consumes richer `crystal_graph_v4` graphs
  (this project's contribution).

File: database/superconductor_materials_full.csv (part 176 of 215)
Material_Name,Chemical_Composition,Material_Class,Film_Thickness,Substrate,Material_Type,Superconductor_Type,Superconducting_Transition_Temperature,Pressure,Crystal_Structure,Lattice_Structure,Space_Group,"Lattice_Constant(a)","Lattice_Constant(b)","Lattice_Constant(c)",Lower_Critical_Field,Upper_Critical_Field,Experimental,DOI
Y0.5Pr0.5Ba2Cu3O7,Y0.5Pr0.5Ba2Cu3O7,Bulk,,,SC,High-Tc,30.139,,Tetragonal,,,,,,,,TRUE,10.1016/j.ssc.2014.04.004
Y0.5Pr0.5Ba2Cu3O7.01,Y0.5Pr0.5Ba2Cu3O7.01,Bulk,,,NSC,,,,Orthorhombic,perovskite,,3.868 Å,3.888 Å,11.669 Å,,,True,10.1103/PhysRevB.40.4517
Y/Pr124,Y0.5Pr0.5Ba2Cu4O8,Bulk,,,SC,High-Tc,50 K,,Layered Perovskite,Orthorhombic,Ammm,,,,,,TRUE,10.1016/S0921-4534(98)00157-9
Y0.5Pr0.5Sr2Cu2.7Mo0.3O7-δ,Y0.5Pr0.5Sr2Cu2.7Mo0.3O7,Bulk,,,SC,cuprate,22.2 K,,Tetragonal,perovskite-like,,3.835 Å,3.835 Å,11.575 Å,,,True,10.1103/PhysRevB.51.8543
Y0.5Sm0.5Ba2Cu3O7-δ,Y0.5Sm0.5Ba2Cu3O7-δ,Bulk,,,SC,High-Tc/cuprate,,,,,,,,,,,,10.1103/PhysRevB.49.12140
Y0.5Sm0.5SrBaCu3O6+z,Y0.5Sm0.5SrBaCu3O6+z,Bulk,,,SC,High-Tc/Cuprate,82.02 K,,Orthorhombic,,,,,,,,TRUE,10.1016/j.matpr.2019.08.180
Y₀.₅Tb₀.₅Ba₂Cu₃O₇,Y0.5Tb0.5Ba2Cu3O7,Thin Film,,,SC,High-Tc/cuprate,92 K,,,perovskite,,,,,,,,10.1103/PhysRevB.49.3432
Tb-doped YBa2Cu3O7,Y0.5Tb0.5Ba2Cu3O7,Bulk/Thin Film,,,SC,High-Tc/Cuprate,92.5 K,,,,,,,,,,TRUE,10.1016/0921-4526(93)90774-Z
Y₀.₅Tb₀.₅Ni₂B₂C,Y0.5Tb0.5Ni2B2C,Bulk,,,NSC,,,,Tetragonal,layered-tetragonal,I4/mmm,,,,,,True,10.1103/PhysRevB.63.144528
Y0.5Th0.5NiC2,Y0.5Th0.5NiC2,Bulk,,,SC,Type-II,8.20–8.40,1 atm,CeNiC2-type,Orthorhombic,Amm2,3.671,4.492,6.086,,,TRUE,10.1016/j.ssc.2006.12.020
Y0.5Yb0.5Ba2Cu3O6.5F1.5,Y0.5Yb0.5Ba2Cu3O6.5F1.5,Bulk,,,SC,High-Tc,98 K,,Orthorhombic,,,,,,,,TRUE,10.1016/S0025-5408(01)00568-2
Y–Yb123,Y0.5Yb0.5Ba2Cu3O7,Thin Film,,,SC,High-Tc,90 K,,,,,,,,,,TRUE,10.1016/S0921-4534(03)01188-2
(Y0.60Ca0.20)Pr0.20Ba2Cu3O6.95,Y0.60Ca0.20Pr0.20Ba2Cu3O6.95,Bulk,,,SC,High-Tc/cuprate,~63 K,,Orthorhombic,,,,,,,,True,10.1103/PhysRevLett.63.2516
Y0.60Dy0.40Ni2B2C,Y0.60Dy0.40Ni2B2C,Bulk,,,SC,Type-II,10.25 K,up to 1.3 GPa,,borocarbide,,,,,,,True,10.1103/PhysRevB.61.R6487
Y-Ba-Cu-O (granular sample),Y0.63Ba0.37CuO3.63,Bulk,,,SC,High-Tc/cuprate,~90 K,,,,,,,,,,True,10.1103/PhysRevB.36.3910
REBa2Cu3O7−δ,Y0.63Er0.14Dy0.12Ho0.11Ba2Cu3O7−δ,Bulk,,,SC,High-Tc,88-89 K,,Orthorhombic,,,,,11.716 Å,,,TRUE,10.1016/j.jcrysgro.2009.04.026
Y0.64Ca0.36Ba2Cu2.64Co0.36O6.87,Y0.64Ca0.36Ba2Cu2.64Co0.36O6.87,Bulk,,,SC,High-Tc,82 K,,Tetragonal,,,,,,,,TRUE,10.1016/0921-4534(92)90320-C
Y0.64Lu0.36Ni2B2C,Y0.64Lu0.36Ni2B2C,Bulk,,,SC,Type-II,15.0 K,,,,,,,,,,True,10.1103/PhysRevB.62.9077
Y0.65Ca0.20Hf0.15Ba2Cu3Oz,Y0.65Ca0.20Hf0.15Ba2Cu3O7.03,Bulk,,,SC,High-Tc/cuprate,82.8 K,,Orthorhombic,perovskite,,3.8395 Å,3.8886 Å,11.6886 Å,,,True,10.1103/PhysRevB.49.6299
Y0.65Dy0.35Ni2B2C,Y0.65Dy0.35Ni2B2C,Bulk,,,SC,Type-II,10.6 K,,Tetragonal,Body-centred,I4/mmm,,,,,,TRUE,10.1016/S0304-8853(01)01096-4
Y0.65Pr0.2Ca0.15Ba2Cu3O7,Y0.65Pr0.2Ca0.15Ba2Cu3O7,Bulk,,,SC,High-Tc/cuprate,38.1 K,,Orthorhombic,,,,,,,,True,10.1103/PhysRevB.51.11848
Y₀.₆₅Pr₀.₃₅Ba₂Cu₃O₇,Y0.65Pr0.35Ba2Cu3O7,Thin Film,3000 Å ± 50 Å,SrTiO3 (100),SC,High-Tc/cuprate,48.3 K,,Orthorhombic,perovskite,,,,,,,True,10.1103/PhysRevB.48.6465
Y0.65Pr0.35Ba2Cu3O7,Y0.65Pr0.35Ba2Cu3O7,Bulk,,,SC,High-Tc/cuprate,58 K,,,,,,,,,,,10.1103/PhysRevB.46.8429
Y0.65Pr0.35Ba2Cu3O7,Y0.65Pr0.35Ba2Cu3O7,Bulk,,,SC,High-Tc,34.5 K,,Orthorhombic,,,,,,,,TRUE,10.1016/S0921-4534(03)00963-8
Y0.65Pr0.35Ba2Cu3O7.01,Y0.65Pr0.35Ba2Cu3O7.01,Bulk,,,SC,High-Tc/cuprate,44.5 K,,Orthorhombic,perovskite,,3.857 Å,3.882 Å,11.652 Å,,6.0 kOe/K slope at Tc,True,10.1103/PhysRevB.40.4517
Y0.66Pr0.34Ba2Cu3O7,Y0.66Pr0.34Ba2Cu3O7,Bulk,,,SC,High-Tc,51.757,,Orthorhombic,,,,,,,,TRUE,10.1016/j.ssc.2014.04.004
Y0.66Pr0.34Ba2Cu3O7−δ,Y0.66Pr0.34Ba2Cu3O7-δ,Bulk,,,SC,High-Tc/cuprate,50 K,,Orthorhombic,,,,,,,,TRUE,10.1103/PhysRevB.77.174504
Y0.67B0.33Ba2Cu3O7,Y0.67B0.33Ba2Cu3O7,Bulk,,,SC,High-Tc,77 K,,Orthorhombic,Pmmm,Pmmm,3.833 Å,3.881 Å,11.671 Å,,,TRUE,10.1016/j.physc.2006.03.135
Y 2:2:3,Y0.67Ce0.33La0.33Ba0.33Sr0.33Cu3O9-δ,Bulk,,,NSC,,<2 K,3 atm O2,,2:2:3 phase,,,,,,,True,10.1103/PhysRevB.45.5659
Y-Ba-Cu-O (homogeneous sample),Y0.6Ba0.4CuO3.6,Bulk,,,SC,High-Tc/cuprate,~90 K,,,,,,,,,,True,10.1103/PhysRevB.36.3910
Yttrium Barium Copper Oxide,Y0.6Ba0.4CuO4,Bulk,,,SC,High-Tc/cuprate,90 K,,,,,,,,,,,10.1103/PhysRevB.35.8869
YBCO,Y0.6Ba2Cu4.3O7,Thin Film,,,SC,High-Tc,75 K,,Orthorhombic,c-axis oriented,,,,,,,TRUE,10.1016/S0921-4534(00)01578-1
Y0.6Ca0.4Ba1.2La0.8Cu3O6.9,Y0.6Ca0.4Ba1.2La0.8Cu3O6.9,Bulk,,,SC,High-Tc/cuprate,,1 atm O2,Orthorhombic,perovskite-related,,,,,,,True,10.1103/PhysRevB.41.8723
Y0.6Ca0.4Ba1.4La0.6Cu3O6.85,Y0.6Ca0.4Ba1.4La0.6Cu3O6.85,Bulk,,,SC,High-Tc/cuprate,,1 atm O2,Orthorhombic,perovskite-related,,,,,,,True,10.1103/PhysRevB.41.8723
Y0.6Ca0.4Ba1.5La0.5Cu3O6.8,Y0.6Ca0.4Ba1.5La0.5Cu3O6.8,Bulk,,,SC,High-Tc/cuprate,,1 atm O2,Orthorhombic,perovskite-related,,,,,,,True,10.1103/PhysRevB.41.8723
Y0.6Ca0.4Ba1.6Cu3O6.75,Y0.6Ca0.4Ba1.6Cu3O6.75,Bulk,,,SC,High-Tc/cuprate,,1 atm O2,Orthorhombic,perovskite-related,,,,,,,True,10.1103/PhysRevB.41.8723
YCBLCO,Y0.6Ca0.4Ba1.6La0.4Cu3O7,Bulk,,,SC,High-Tc,77 K,,Tetragonal,,,,,,,,TRUE,10.1016/S0921-4534(01)00366-5
Y0.6Ca0.4Ba1.6La0.4Cu3Oy,Y0.6Ca0.4Ba1.6La0.4Cu3O7.01,Bulk,,,SC,High-Tc/cuprate,~82 K,,Orthorhombic,perovskite,,3.850 Å,3.853 Å,11.628 Å,,,True,10.1103/PhysRevB.59.6550
(Y1-xCax)Ba2Cu3Oy (x=0.4),Y0.6Ca0.4Ba2Cu3O7,Thin Film,100 nm,SrTiO3,SC,High-Tc/cuprate,62.1 K,,,,,,,,,,True,10.1103/PhysRevLett.80.3594
Y0.6Ca0.4Sr2(Tl0.5Pb0.5)Cu2O7,Y0.6Ca0.4Sr2(Tl0.5Pb0.5)Cu2O7,Bulk,,,NSC,,,,,,,,,,,,True,10.1103/PhysRevB.46.14928
Y₀.₆Ca₀.₄Sr₂Cu₂GaO₇,Y0.6Ca0.4Sr2Cu2GaO7,Bulk,,,SC,cuprate,25 K (onset),280 bars oxygen,Orthorhombic,,,,,,,,True,10.1103/PhysRevB.47.12242
Y0.6Ca0.4Sr2GaCu2O6.6,Y0.6Ca0.4Sr2GaCu2O6.6,Bulk,,,SC,High-Tc,50 K,110 atm,,,,,,,,,TRUE,10.1016/0921-4534(93)90008-E
Y0.6Eu0.4Ba2Cu3O7,Y0.6Eu0.4Ba2Cu3O7,Bulk,,,SC,High-Tc/cuprate,92.9 K,,,1:2:3,,,,,,,True,10.1103/PhysRevB.43.10544
Y0.6Gd0.6Ba2Cu2.3Ox with 7.5 at. % Zr (as BZO nanorods),Y0.6Gd0.6Ba2Cu2.3Ox,Thin Film,1.1 μm,Hastelloy tape with MgO buffer (IBAD),SC,Type-II/High-Tc/cuprate,90.7 K,,,,,,,,,"121 T (Hc2(0), H||c, cited from ref 42)",TRUE,10.1103/PhysRevB.86.115416
Y0.6Hf0.4Ba2Cu3O7,Y0.6Hf0.4Ba2Cu3O7,Bulk,,,SC,High-Tc,71.6 K,,Orthorhombic,,Pmmm,3.8004,3.816,11.5631,,,TRUE,10.1016/j.cryogenics.2011.05.004
Lu-doped YBCO,Y0.6Lu0.4Ba2Cu3O7,Bulk,,,SC,High-Tc,90,,Orthorhombic,,,3.808,3.874,11.645,,,TRUE,10.1016/j.jallcom.2010.01.095
Y0.6Pr0.2Ca0.2Ba2Cu3O7,Y0.6Pr0.2Ca0.2Ba2Cu3O7,Bulk,,,SC,High-Tc/cuprate,28.6 K,,Orthorhombic,,,,,,,,True,10.1103/PhysRevB.51.11848
(Y0.6Pr0.2Ca0.2)Ba2Cu3O7-δ,Y0.6Pr0.2Ca0.2Ba2Cu3O7,Bulk,,,SC,High-Tc/cuprate,71.2 K,,,,,,,,,,True,10.1103/PhysRevB.44.5318
Y0.6Pr0.4Ba0.2Sr1.8Cu3O7-δ,Y0.6Pr0.4Ba0.2Sr1.8Cu3O6.91,Bulk,,,SC,High-Tc/cuprate,44 K,,Tetragonal,123-type,,,,,,,True,10.1103/PhysRevB.51.16444
Y0.6Pr0.4Ba0.6Sr1.4Cu3O7-δ,Y0.6Pr0.4Ba0.6Sr1.4Cu3O6.90,Bulk,,,SC,High-Tc/cuprate,~40 K,,Tetragonal,123-type,,,3.834 Å,,,,True,10.1103/PhysRevB.51.16444
Y0.6Pr0.4Ba0.8Sr1.2Cu3O7-δ,Y0.6Pr0.4Ba0.8Sr1.2Cu3O6.90,Bulk,,,SC,High-Tc/cuprate,~40 K,,Tetragonal,123-type,,,,,,,True,10.1103/PhysRevB.51.16444
Y0.6Pr0.4Ba1.0Sr1.0Cu3O7-δ,Y0.6Pr0.4Ba1.0Sr1.0Cu3O6.89,Bulk,,,SC,High-Tc/cuprate,~40 K,,Tetragonal,123-type,,,,,,,True,10.1103/PhysRevB.51.16444
Y0.6Pr0.4Ba1.2Sr0.8Cu3O7-δ,Y0.6Pr0.4Ba1.2Sr0.8Cu3O6.88,Bulk,,,SC,High-Tc/cuprate,~40 K,,Tetragonal,123-type,,,,,,,True,10.1103/PhysRevB.51.16444
Y0.6Pr0.4Ba1.4Sr0.6Cu3O7-δ,Y0.6Pr0.4Ba1.4Sr0.6Cu3O6.88,Bulk,,,SC,High-Tc/cuprate,~40 K,,Orthorhombic,123-type,,,,,,,True,10.1103/PhysRevB.51.16444
Y0.6Pr0.4Ba1.6Sr0.4Cu3O7-δ,Y0.6Pr0.4Ba1.6Sr0.4Cu3O6.88,Bulk,,,SC,High-Tc/cuprate,~40 K,,Orthorhombic,123-type,,,,,,,True,10.1103/PhysRevB.51.16444
Y0.6Pr0.4Ba1.8Sr0.2Cu3O7-δ,Y0.6Pr0.4Ba1.8Sr0.2Cu3O6.87,Bulk,,,SC,High-Tc/cuprate,~40 K,,Orthorhombic,123-type,,,,,,,True,10.1103/PhysRevB.51.16444
Y0.6Pr0.4Ba2Cu2.7Fe0.3O7.1,Y0.6Pr0.4Ba2Cu2.7Fe0.3O7.1,Bulk,,,NSC,,,,Tetragonal,,,3.881 Å,,11.70 Å,,,True,10.1103/PhysRevB.40.6739
Y0.6Pr0.4Ba2Cu3O6.7,Y0.6Pr0.4Ba2Cu3O6.7,Thin Film,850 Å,,SC,High-Tc/cuprate,22.3 K,,,,,,,,,,True,10.1103/PhysRevB.64.184425
Y0.6Pr0.4Ba2Cu3O6.85,Y0.6Pr0.4Ba2Cu3O6.85,Thin Film,850 Å,,SC,High-Tc/cuprate,31.8 K,,,,,,,,,,True,10.1103/PhysRevB.64.184425
Y0.6Pr0.4Ba2Cu3O7-δ,Y0.6Pr0.4Ba2Cu3O6.86,Bulk,,,SC,High-Tc/cuprate,40 K,,Orthorhombic,123-type,,3.895 Å,3.895 Å,,,,True,10.1103/PhysRevB.51.16444
Y0.6Pr0.4Ba2Cu3O7-y,Y0.6Pr0.4Ba2Cu3O6.9,Bulk,,,SC,High-Tc/cuprate,50 K,,Orthorhombic,perovskite,,3.896 Å,3.841 Å,11.691 Å,,,True,10.1103/PhysRevB.40.4453
Y0.6Pr0.4Ba2Cu3O6.90,Y0.6Pr0.4Ba2Cu3O6.90,Bulk,,,SC,High-Tc/cuprate,32 K,,Orthorhombic,perovskite,,3.856 Å,3.882 Å,11.662 Å,,4.1 kOe/K slope at Tc,True,10.1103/PhysRevB.40.4517
Y0.6Pr0.4Ba2Cu3O6.95,Y0.6Pr0.4Ba2Cu3O6.95,Thin Film,850 Å,,SC,High-Tc/cuprate,41.4 K,,,,,,,,,,True,10.1103/PhysRevB.64.184425
Y0.6Pr0.4Ba2Cu3O7-δ,Y0.6Pr0.4Ba2Cu3O6.95,Bulk,,,SC,High-Tc/cuprate,,,,,,,,,,,True,10.1103/PhysRevB.47.11627
Y0.6Pr0.4Ba2Cu3O7-δ,Y0.6Pr0.4Ba2Cu3O6.95,Bulk,,,SC,High-Tc/cuprate,45.3 K,,Orthorhombic,,Pmmm,,,,,,True,10.1103/PhysRevB.43.5430
Y0.6Pr0.4Ba2Cu3O6.97,Y0.6Pr0.4Ba2Cu3O6.97,Bulk,,,SC,High-Tc/cuprate,45.3 K,,,,,,,,,,True,10.1103/PhysRevLett.69.3812
Y₀.₆Pr₀.₄Ba₂Cu₃O₆.₉₇,Y0.6Pr0.4Ba2Cu3O6.97,Bulk,,,SC,High-Tc/cuprate,~25 K,,Orthorhombic,perovskite,Pmmm,,,,,,True,10.1103/PhysRevB.42.6801
Y0.6Pr0.4Ba2Cu3O6.97,Y0.6Pr0.4Ba2Cu3O6.97,Thin Film,,,SC,Type-II/cuprate/High-Tc,25.5 K,,,,,,,,,,TRUE,10.1103/PhysRevB.76.014517
Y0.6Pr0.4Ba2Cu3O7,Y0.6Pr0.4Ba2Cu3O7,Bulk,,,SC,High-Tc/cuprate,41.3 K,,Orthorhombic,1:2:3,,,,,,,True,10.1103/PhysRevB.41.8921
Y0.6Pr0.4Ba2Cu3O7,Y0.6Pr0.4Ba2Cu3O7,Bulk,,,SC,High-Tc/cuprate,45 K,,,,,,,,,,True,10.1103/PhysRevB.50.6375
Y0.6Pr0.4Ba2Cu3O7,Y0.6Pr0.4Ba2Cu3O7,Thin Film,170 nm,NdGaO3,SC,High-Tc/cuprate,"40 K (dc), 41 K (ac)",,,,,,,,,,True,10.1103/PhysRevB.50.9672
Y0.6Pr0.4Ba2Cu3O7,Y0.6Pr0.4Ba2Cu3O7,Thin Film,5000 Å,YSZ (stabilized zirconia),SC,High-Tc/cuprate,35 K,,,,,,,,,,True,10.1103/PhysRevB.65.104509
Y0.6Pr0.4Ba2Cu3O7,Y0.6Pr0.4Ba2Cu3O7,Thin Film,3000 Å,LaAlO3,SC,High-Tc/cuprate,57.5 K,,,,,,,,,,True,10.1103/PhysRevB.54.15513
Y0.6Pr0.4Ba2Cu3O7,Y0.6Pr0.4Ba2Cu3O7,Bulk,,,SC,High-Tc/cuprate,44.2 K,,Orthorhombic,,,,,,,,True,10.1103/PhysRevB.51.11848
Y0.6Pr0.4Ba2Cu3O7,Y0.6Pr0.4Ba2Cu3O7,Bulk,,,SC,High-Tc/cuprate,,,,,,,,,,,True,10.1103/PhysRevB.42.4240
Y0.6Pr0.4BCO,Y0.6Pr0.4Ba2Cu3O7,Thin Film,,,SC,High-Tc/cuprate,40 K,,,,,,,,,,,10.1103/PhysRevB.49.4222
Y0.6Pr0.4BCO,Y0.6Pr0.4Ba2Cu3O7,Thin Film,250-1250 Å,SrTiO3,SC,High-Tc/cuprate,40 K,,,,,,,,,,True,10.1103/PhysRevLett.67.3038
Y0.6Pr0.4Ba2Cu3O7,Y0.6Pr0.4Ba2Cu3O7,Thin Film,,MgO,SC,High-Tc/cuprate,40 K,,,,,,,11.7 Å,,13.7-24.7 T,True,10.1103/PhysRevB.46.14915
Y0.6Pr0.4Ba2Cu3O7,Y0.6Pr0.4Ba2Cu3O7,Bulk,,,SC,High-Tc/cuprate,,,Orthorhombic,perovskite,,,,,,,True,10.1103/PhysRevB.42.4823
Y0.6Pr0.4Ba2Cu3O7,Y0.6Pr0.4Ba2Cu3O7,Bulk,,,SC,High-Tc/cuprate,41.3 K,,,1:2:3,,,,,,,True,10.1103/PhysRevB.43.10544
Y0.6Pr0.4Ba2Cu3O7,Y0.6Pr0.4Ba2Cu3O7,Bulk,,,SC,High-Tc/cuprate,50 K,,,,,,,,,,,10.1103/PhysRevB.46.8429
Y0.6Pr0.4Ba2Cu3O7,Y0.6Pr0.4Ba2Cu3O7,Bulk,,,SC,High-Tc/cuprate,,,Orthorhombic,,,,,,,,True,10.1103/PhysRevB.39.12383
Y0.6Pr0.4Ba2Cu3O7,Y0.6Pr0.4Ba2Cu3O7,Thin Film,,,SC,High-Tc/cuprate,45 K,,,,,,,,,,True,10.1103/PhysRevB.62.12440
Y0.6Pr0.4Ba2Cu3O7,Y0.6Pr0.4Ba2Cu3O7,,,,SC,High-Tc/cuprate,45 K,,,,,,,,,,,10.1103/PhysRevB.61.R9257
(Y0.6Pr0.4)Ba2Cu3O7-δ,Y0.6Pr0.4Ba2Cu3O7,Bulk,,,SC,High-Tc/cuprate,46.2 K,,,,,,,,,,True,10.1103/PhysRevB.44.5318
Y0.6Pr0.4Ba2Cu3O7-δ,Y0.6Pr0.4Ba2Cu3O7,Bulk,,,SC,High-Tc/cuprate,44.0 K,,Orthorhombic,perovskite,,,,,,,True,10.1103/PhysRevB.37.7476
Y0.6Pr0.4Ba2Cu3O7,Y0.6Pr0.4Ba2Cu3O7,Bulk,,,SC,High-Tc,39 K,,,,,,,,,,True,10.1103/PhysRevB.49.1320
Y0.6Pr0.4Ba2Cu3O7,Y0.6Pr0.4Ba2Cu3O7,Bulk,,,SC,High-Tc/cuprate,35 K,,Orthorhombic,,,3.830 Å,3.921 Å,11.68 Å,,,True,10.1103/PhysRevB.40.6739
Y0.6Pr0.4Ba2Cu3O7-delta,Y0.6Pr0.4Ba2Cu3O7-delta,Thin Film,300 nm,LaAlO3 (100),SC,High-Tc/cuprate,39.4 K,,,,,,,,,,TRUE,10.1103/PhysRevB.82.104512
Y0.6Pr0.4Ba2Cu3O7/La0.67Ca0.33MnO3 Superlattice,Y0.6Pr0.4Ba2Cu3O7/La0.67Ca0.33MnO3,Thin Film,"100 Å (Y0.6Pr0.4Ba2Cu3O7) / 100 Å (La0.67Ca0.33MnO3) per layer, 5 repeats",SrTiO3 (001),SC,cuprate,"50 K (0 T), 30 K (6 T)",ambient,,,,,,11.66,,,TRUE,10.1103/PhysRevB.84.092506
Y0.6Pr0.4Ba2Cu3O7−δ,Y0.6Pr0.4Ba2Cu3O7−δ,Thin Film,2500 Å,SrTiO3 (100),SC,High-Tc/cuprate,40 K,,,,,,,,,,TRUE,10.1103/PhysRevB.75.184509
Y0.6Pr0.4Ba2Cu4O8,Y0.6Pr0.4Ba2Cu4O8,Bulk,,,SC,High-Tc/cuprate,,ambient pressure,,,,,,,,,True,10.1103/PhysRevB.59.11205
Y0.6Pr0.4Ba2Cu4O8,Y0.6Pr0.4Ba2Cu4O8,Bulk,,,SC,High-Tc/cuprate,,,,,,,,,,,True,10.1103/PhysRevB.53.3590
Y/Pr124,Y0.6Pr0.4Ba2Cu4O8,Bulk,,,SC,High-Tc,54 K,,Layered Perovskite,Orthorhombic,Ammm,,,,,,TRUE,10.1016/S0921-4534(98)00157-9
Y0.6Pr0.4Sr2Cu2.7Mo0.3O7-δ,Y0.6Pr0.4Sr2Cu2.7Mo0.3O7,Bulk,,,SC,cuprate,25.9 K,,Tetragonal,perovskite-like,,3.830 Å,3.830 Å,11.555 Å,,,True,10.1103/PhysRevB.51.8543
Y₀.₆Tb₀.₄Ni₂B₂C,Y0.6Tb0.4Ni2B2C,Bulk,,,SC,Type-II,5.5 K,,Tetragonal,layered-tetragonal,I4/mmm,,,,,,True,10.1103/PhysRevB.63.144528
Y0.6Th0.4NiC2,Y0.6Th0.4NiC2,Bulk,,,SC,Type-II,7.51–8.19,1 atm,CeNiC2-type,Orthorhombic,Amm2,3.637,4.495,6.051,,,TRUE,10.1016/j.ssc.2006.12.020
Y0.6Yb0.4Ba2Cu3O6.6F1.2,Y0.6Yb0.4Ba2Cu3O6.6F1.2,Bulk,,,SC,High-Tc,100 K,,Orthorhombic,,,,,,,,TRUE,10.1016/S0025-5408(01)00568-2
(Y0.70Ca0.10)Pr0.20Ba2Cu3O6.95,Y0.70Ca0.10Pr0.20Ba2Cu3O6.95,Bulk,,,SC,High-Tc/cuprate,~67 K,,Orthorhombic,,,,,,,,True,10.1103/PhysRevLett.63.2516
Y0.70Ca0.15Hf0.15Ba2Cu3Oz,Y0.70Ca0.15Hf0.15Ba2Cu3O6.96,Bulk,,,SC,High-Tc/cuprate,82.2 K,,Orthorhombic,perovskite,,3.8408 Å,3.8887 Å,11.6880 Å,,,True,10.1103/PhysRevB.49.6299
Y0.70Ca0.30Ba2Cu3O6.1,Y0.70Ca0.30Ba2Cu3O6.1,Bulk,,,SC,High-Tc,35 K,,Tetragonal,,,,,,,,TRUE,10.1016/j.physc.2005.04.023
Y0.70Ca0.30Ba2Cu3O7−δ,Y0.70Ca0.30Ba2Cu3O7−δ,Bulk,,,SC,High-Tc,75K,,,,,,,,,,TRUE,10.1016/S0022-0248(01)02025-5
Y0.70Er0.30Rh4B4,Y0.70Er0.30Rh4B4,Bulk,,,SC,Type-II,,,,,,,,,,,True,10.1103/PhysRevB.28.2859
Yttrium thorium dicarbide,Y0.70Th0.30C2,Bulk,,,SC,Type-II,3.43 K,,Tetragonal,body-centered-tetragonal CaC2 structure type,,370.56 pm,370.56 pm,623.21 pm,,500 mT,True,10.1103/PhysRevB.56.9021
Yttrium calcium dicarbide,Y0.71Ca0.29C2,Bulk,,,SC,Type-II,2.40 K,,Tetragonal,body-centered-tetragonal CaC2 structure type,,369.86 pm,369.86 pm,620.27 pm,,,True,10.1103/PhysRevB.56.9021
Y0.727Nd0.273Ba2Cu3O7-δ,Y0.727Nd0.273Ba2Cu3O7-δ,Bulk,,,SC,High-Tc,91K,,,,,3.8925,3.8297,3.9013,,,TRUE,10.1016/S0964-1807(98)00099-4
Yttrium-Calcium Hydride,Y0.72Ca0.28H6,Bulk,,,SC,High-Tc,216 K,200 GPa,Sodalite-like,,,,,,,,FALSE,10.1016/j.mtphys.2024.101547
Y0.72Lu0.28Ba2Cu3O6.91,Y0.72Lu0.28Ba2Cu3O6.91,Bulk,,,SC,High-Tc/Cuprate,92.5 K,,Orthorhombic,,Pmmm,3.910 Å,3.822 Å,11.663 Å,,,TRUE,10.1016/j.jallcom.2014.06.125
Y0.72Pr0.28Ba2Cu3O7-δ,Y0.72Pr0.28Ba2Cu3O7,Bulk,,,SC,High-Tc/cuprate,60 K,,orthorhombic,,,,,,,Hc2∥(0) = 33.2 T,True,10.1103/PhysRevB.45.10609
Y0.72Pr0.28Ba2Cu3O7-δ,Y0.72Pr0.28Ba2Cu3O7-δ,Bulk,,,SC,High-Tc/cuprate,63 K,,,,,,,,,,True,10.1103/PhysRevB.50.3266
Y0.74Ca0.16Sr0.1Sr2Cu2.78(SO4)0.22O6.12,Y0.74Ca0.16Sr0.1Sr2Cu2.78(SO4)0.22O6.12,Bulk,,,SC,High-Tc,78 K,,Tetragonal,,,,,,,,TRUE,10.1016/0921-4534(93)90752-C
Y0.74Gd0.26Ni2B2C,Y0.74Gd0.26Ni2B2C,Single crystal,,,SC,Type-II,5.2 K,ambient,Tetragonal,ThCr2Si2-type,I4/mmm,,,,,1.7 T,TRUE,10.1103/PhysRevB.82.174513
Y0.75Ba0.25CuO3-y,Y0.75Ba0.25CuO3,Bulk,,,SC,High-Tc,90-93 K,,Cubic,perovskite,,,,,,750 kOe,True,10.1103/PhysRevLett.58.1574
Y0.75Ba1.35Cu3O7.7,Y0.75Ba1.35Cu3O7.7,Thin Film,400 nm,"sapphire, MgO",SC,High-Tc/cuprate,"50 K (zero resistance), 97 K (onset)",,,,,,,,,,True,10.1103/PhysRevB.35.8821
(Y0.75Ca0.05)Pr0.20Ba2Cu3O6.95,Y0.75Ca0.05Pr0.20Ba2Cu3O6.95,Bulk,,,SC,High-Tc/cuprate,~65 K,,Orthorhombic,,,,,,,,True,10.1103/PhysRevLett.63.2516
Y0.75Ca0.10Hf0.15Ba2Cu3Oz,Y0.75Ca0.10Hf0.15Ba2Cu3O6.84,Bulk,,,SC,High-Tc/cuprate,78.5 K,,Orthorhombic,perovskite,,3.8410 Å,3.8892 Å,11.6887 Å,,,True,10.1103/PhysRevB.49.6299
Y0.75Ca0.25Ba2Cu2.75Co0.25Oy,Y0.75Ca0.25Ba2Cu2.75Co0.25Oy,Bulk,,,SC,High-Tc/cuprate,~82 K,,Tetragonal,perovskite,,3.878 Å,3.878 Å,11.669 Å,,,True,10.1103/PhysRevB.59.6550
(Y0.75Ca0.25)Ba2Cu3O6,Y0.75Ca0.25Ba2Cu3O6,Bulk,,,SC,High-Tc,50 K,,Tetragonal,,,,,,,,True,10.1103/PhysRevB.40.8878
YBa2Cu3O6.10 with Ca,Y0.75Ca0.25Ba2Cu3O6.10,Bulk,,,SC,High-Tc,20K,,Tetragonal,,,,,,,,TRUE,10.1016/0038-1098(90)90115-R
Yttrium Calcium Barium Copper Oxide,Y0.75Ca0.25Ba2Cu3O7,Interface,,Pd,SC,High-Tc/cuprate,,,,,,3.865,3.879,,,,FALSE,10.1103/PhysRevB.79.092505
Y0.75Ca0.25Ba2Cu3Oy,Y0.75Ca0.25Ba2Cu3Oy,Bulk,,,SC,High-Tc/cuprate,,,,,,,,,,,True,10.1103/PhysRevB.65.180515
Y₀.₇₅Ca₀.₂₅Sr₂Cu₂GaO₇,Y0.75Ca0.25Sr2Cu2GaO7,Bulk,,,SC,cuprate,35 K (onset),280 bars oxygen,Orthorhombic,,,,,,,,True,10.1103/PhysRevB.47.12242
Y0.75Dy0.25Ni2B2C,Y0.75Dy0.25Ni2B2C,Bulk,,,SC,Type-II,12.0 K,,Tetragonal,Body-centred,I4/mmm,,,,,,TRUE,10.1016/S0304-8853(01)01096-4
Y0.75Eu0.25Ba2Cu4O8,Y0.75Eu0.25Ba2Cu4O8,Bulk,,,SC,High-Tc/cuprate,78 K,1 atm,Orthorhombic,,,3.8648 Å,3.886 Å,27.290 Å,,,True,10.1103/PhysRevB.50.4154
Ho4,Y0.75Ho0.25Ba2Cu3O7,Bulk,,,SC,High-Tc/Cuprate,82.49,,Orthorhombic,,P/mmm,3.8421,3.8948,11.6809,,,TRUE,10.1016/j.jallcom.2014.04.037
Y0.75Lu0.25Ba2Cu3O7/BaPbO3,Y0.75Lu0.25Ba2Cu3O7/BaPbO3,Bulk,,,SC,High-Tc,93.5 K,,123-phase and perovskite,,,,,,,,TRUE,10.1016/S0921-4534(01)00749-3
Y0.75Lu0.25Ba2Cu3O7−δ,Y0.75Lu0.25Ba2Cu3O7−δ,Bulk,,,SC,High-Tc,93.5 K,,,,,,,,,,TRUE,10.1016/j.physc.2007.09.001
Y0.75Nd0.25Ba2Cu3O7-d,Y0.75Nd0.25Ba2Cu3O7-d,Bulk,,,SC,High-Tc,92 K,,,,,,,,,,TRUE,10.1016/j.jmmm.2016.12.089
Y0.75Nd0.25Ba2Cu3O7−δ,Y0.75Nd0.25Ba2Cu3O7−δ,Bulk,,,SC,High-Tc,91.7 K,,Orthorhombic,,,,,,,,TRUE,10.1016/j.ceramint.2017.05.011
Y0.75Pr0.25Ba2Cu3O7,Y0.75Pr0.25Ba2Cu3O7,Bulk,,,SC,High-Tc/cuprate,70 K,,,,,,,,,,,10.1103/PhysRevB.46.8429
Y0.75Pr0.2Ca0.05Ba2Cu3O7,Y0.75Pr0.2Ca0.05Ba2Cu3O7,Bulk,,,SC,High-Tc/cuprate,62.9 K,,Orthorhombic,,,,,,,,True,10.1103/PhysRevB.51.11848
(Y0.75Pr0.2Ca0.05)Ba2Cu3O7-δ,Y0.75Pr0.2Ca0.05Ba2Cu3O7,Bulk,,,SC,High-Tc/cuprate,73.6 K,,,,,,,,,,True,10.1103/PhysRevB.44.5318
Y₀.₇₅Tb₀.₂₅Ni₂B₂C,Y0.75Tb0.25Ni2B2C,Bulk,,,SC,Type-II,,,Tetragonal,layered-tetragonal,I4/mmm,,,,,,True,10.1103/PhysRevB.63.144528
Yttrium Lanthanum Titanate,Y0.764La0.236TiO3,Bulk,,,NSC,,,,Orthorhombic,Perovskite (GdFeO3-type distorted),Pbnm,,,,,,TRUE,10.1103/PhysRevMaterials.5.125003
Yttrium Lanthanum Titanate,Y0.768La0.232TiO3,Bulk,,,NSC,,,,Orthorhombic,Perovskite (GdFeO3-type distorted),Pbnm,,,,,,TRUE,10.1103/PhysRevMaterials.5.125003
Y₀.₇₇Ca₀.₂₃Ba₂Cu₃O₆.₀,Y0.77Ca0.23Ba2Cu3O6.0,Bulk,,,NSC,cuprate,0 K (< 4.2 K),,,perovskite,,,,,,,True,10.1103/PhysRevLett.80.5192
Y0.77Pr0.23Ba2Cu3O7,Y0.77Pr0.23Ba2Cu3O7,Bulk,,,SC,High-Tc,67.460,,Orthorhombic,,,,,,,,TRUE,10.1016/j.ssc.2014.04.004
Y0.77Pr0.23Ba2Cu3O7-δ,Y0.77Pr0.23Ba2Cu3O7-δ,Bulk,,,SC,High-Tc/Cuprate,67.7 K,0 kbar,Orthorhombic,,,,,,,,TRUE,10.1016/j.ssc.2021.114205
Y0.77Pr0.23Ba2Cu3O7-δ,Y0.77Pr0.23Ba2Cu3O7-δ,Bulk,,,SC,High-Tc/Cuprate,70.7 K,11 kbar,Orthorhombic,,,,,,,,TRUE,10.1016/j.ssc.2021.114205
Y0.78Ca0.22Ba2Cu3O6,Y0.78Ca0.22Ba2Cu3O6,Bulk,,,SC,cuprate,,,Tetragonal,perovskite-related,,,,,,,TRUE,10.1103/PhysRevB.70.214517
Y0.78Ca0.22Ba2Cu3O6.0,Y0.78Ca0.22Ba2Cu3O6.0,Bulk,,,SC,High-Tc/cuprate,30 K,,,,,,,,,,True,10.1103/PhysRevLett.88.187601
Y0.78Ca0.22Ba2Cu3O6.5,Y0.78Ca0.22Ba2Cu3O6.5,Bulk,,,SC,High-Tc/cuprate,59 K,,,,,,,,,,True,10.1103/PhysRevLett.88.187601
Y0.78Ca0.22Ba2Cu3O6.9,Y0.78Ca0.22Ba2Cu3O6.9,Bulk,,,SC,High-Tc/cuprate,75 K,,,,,,,,,,True,10.1103/PhysRevLett.88.187601
Y₀.₇₈Pr₀.₂₂Ba₂Cu₃O₇₋δ,Y0.78Pr0.22Ba2Cu3O7-δ,Bulk,,,SC,High-Tc/cuprate,,,,,,,,,,,True,10.1103/PhysRevB.55.R3390
Y0.79Gd0.21Ni2B2C,Y0.79Gd0.21Ni2B2C,Single crystal,,,SC,Type-II,8.6 K,ambient,Tetragonal,ThCr2Si2-type,I4/mmm,,,,,3.1 T,TRUE,10.1103/PhysRevB.82.174513
Y0.7Ca0.3Ba1.7La0.3Cu3Oy,Y0.7Ca0.3Ba1.7La0.3Cu3O6.99,Bulk,,,SC,High-Tc/cuprate,~84 K,,Orthorhombic,perovskite,,3.830 Å,3.871 Å,11.641 Å,,,True,10.1103/PhysRevB.59.6550
Y0.7Ca0.3Ba2Cu2.7Co0.3Oy,Y0.7Ca0.3Ba2Cu2.7Co0.3Oy,Bulk,,,SC,High-Tc/cuprate,~80 K,,Tetragonal,perovskite,,3.879 Å,3.879 Å,11.671 Å,,,True,10.1103/PhysRevB.59.6550
Y0.7Ca0.3Ba2Cu2.8Co0.2O6.90,Y0.7Ca0.3Ba2Cu2.8Co0.2O6.90,Bulk,,,SC,High-Tc,88.3 K,,,,,,,,,,TRUE,10.1016/S0921-4534(00)00217-3
Ca-doped YBCO with Co substitution,Y0.7Ca0.3Ba2Cu2.9Co0.1O7,Bulk,,,SC,High-Tc/cuprate,,,,,,,,,,,True,10.1103/PhysRevLett.75.4552
Y0.7Ca0.3Ba2Cu3Oz,Y0.7Ca0.3Ba2Cu3O6.12,Bulk,,,SC,High-Tc,83 K,,Orthorhombic,,,,,,,,TRUE,10.1016/j.physc.2004.01.002
Y0.7Ca0.3Ba2Cu3O6.12,Y0.7Ca0.3Ba2Cu3O6.12,Bulk,,,SC,High-Tc,35 K,,Tetragonal,,P4/mmm,,,,,,TRUE,10.1016/S0921-4534(01)00628-1
Y0.7Ca0.3Ba2Cu3O6.7,Y0.7Ca0.3Ba2Cu3O6.7,Bulk,,,SC,High-Tc,72,,Orthorhombic,Orthorhombic,,3.820,3.884,11.678,,,TRUE,10.1016/j.physc.2010.03.015
Y0.7Ca0.3Ba2Cu3O6.749,Y0.7Ca0.3Ba2Cu3O6.749,Bulk,,,SC,High-Tc/cuprate,55 K,,Orthorhombic,perovskite,,3.8288 Å,3.8813 Å,11.6923 Å,,,True,10.1103/PhysRevB.58.12495
Y0.7Ca0.3Ba2Cu3O7-δ,Y0.7Ca0.3Ba2Cu3O6.87,Thin Film,170 nm,LaAlO3,SC,High-Tc/cuprate,73.9 K,1 atm,Orthorhombic,perovskite,,,,11.71 Å,,,True,10.1103/PhysRevB.51.8582
Y0.7Ca0.3Ba2Cu3O7-δ,Y0.7Ca0.3Ba2Cu3O7,Thin Film,"200 Å, 400 Å, 600 Å","LaAlO3, YSZ with CeO2 buffer layer",SC,High-Tc/cuprate,"50 K, varies between 40-60 K",,,layered structure,,,,11.8 Å,,,True,10.1103/PhysRevB.52.4559
(Y0.7Ca0.3)Ba2Cu3O7-δ,Y0.7Ca0.3Ba2Cu3O7,Thin Film,,,SC,High-Tc/cuprate,78.0 ± 2.0 K,,,,,,,,,,True,10.1103/PhysRevLett.87.087003
Yttrium Calcium Barium Copper Oxide,Y0.7Ca0.3Ba2Cu3O7,Bulk,,,SC,High-Tc/cuprate,80 K,,,,,,,,,,True,10.1103/PhysRevLett.62.2317
Y0.7Ca0.3Ba2Cu3O7,Y0.7Ca0.3Ba2Cu3O7,Thin Film,,,SC,High-Tc/cuprate,,,,,,,,,,,FALSE,10.1103/PhysRevB.91.104504
Y0.7Ca0.3Ba2Cu3O7,Y0.7Ca0.3Ba2Cu3O7,Thin Film,,,SC,High-Tc,80 K,,Orthorhombic,,,,,,,,TRUE,10.1016/S0141-3910(01)00072-6
"Ca-YBCO (2 unit cells, Tc=8.3 K)",Y0.7Ca0.3Ba2Cu3O7-delta,Thin Film,2 unit cells,SrTiO3 (STO-001) with 3 unit cells PrBa2Cu3O7-delta buffer,SC,cuprate,8.3 K,,,,,,,,,,TRUE,10.1103/PhysRevB.91.104524
"Ca-YBCO (2 unit cells, Tc=14 K)",Y0.7Ca0.3Ba2Cu3O7-delta,Thin Film,2 unit cells,SrTiO3 (STO-001) with 3 unit cells PrBa2Cu3O7-delta buffer,SC,cuprate,14 K,,,,,,,,,,TRUE,10.1103/PhysRevB.91.104524
"Ca-YBCO (5 unit cells, Tc=6.6 K)",Y0.7Ca0.3Ba2Cu3O7-delta,Thin Film,5 unit cells,SrTiO3 (STO-001) with 3 unit cells PrBa2Cu3O7-delta buffer,SC,cuprate,6.6 K,,,,,,,,,,TRUE,10.1103/PhysRevB.91.104524
"Ca-YBCO (5 unit cells, Tc=25 K)",Y0.7Ca0.3Ba2Cu3O7-delta,Thin Film,5 unit cells,SrTiO3 (STO-001) with 3 unit cells PrBa2Cu3O7-delta buffer,SC,cuprate,25 K,,,,,,,,,,TRUE,10.1103/PhysRevB.91.104524
"Ca-YBCO (5 unit cells, Tc=42 K)",Y0.7Ca0.3Ba2Cu3O7-delta,Thin Film,5 unit cells,SrTiO3 (STO-001) with 3 unit cells PrBa2Cu3O7-delta buffer,SC,cuprate,42 K,,,,,,,,,,TRUE,10.1103/PhysRevB.91.104524
"Ca-YBCO (5 unit cells, Tc=59 K)",Y0.7Ca0.3Ba2Cu3O7-delta,Thin Film,5 unit cells,SrTiO3 (STO-001) with 3 unit cells PrBa2Cu3O7-delta buffer,SC,cuprate,59 K,,,,,,,,,,TRUE,10.1103/PhysRevB.91.104524
Y0.7Ca0.3Ba2Cu3Oy,Y0.7Ca0.3Ba2Cu3Oy,Thin Film,100 nm,SrTiO3 (100),SC,High-Tc/cuprate,50-55 K,,,,,,,,,,TRUE,10.1103/PhysRevB.94.174515
Y0.7Na0.3Ca2Cu3O7−δ,Y0.7Na0.3Ca2Cu3O7−δ,Bulk,,,SC,High-Tc,82.3 K,,Orthorhombic,,,3.702 Å,3.764 Å,11.680 Å,,,TRUE,10.1016/j.solidstatesciences.2010.02.029
Y0.7Pr0.2Ca0.1Ba2Cu3O7,Y0.7Pr0.2Ca0.1Ba2Cu3O7,Bulk,,,SC,High-Tc/cuprate,54.7 K,,Orthorhombic,,,,,,,,True,10.1103/PhysRevB.51.11848
(Y0.7Pr0.2Ca0.1)Ba2Cu3O7-δ,Y0.7Pr0.2Ca0.1Ba2Cu3O7,Bulk,,,SC,High-Tc/cuprate,77.8 K,,,,,,,,,,True,10.1103/PhysRevB.44.5318
Y0.7Pr0.3Ba2Cu3O6.88,Y0.7Pr0.3Ba2Cu3O6.88,Bulk,,,SC,High-Tc/cuprate,47.5 K,,Orthorhombic,perovskite,,3.847 Å,3.883 Å,11.672 Å,,6.9 kOe/K slope at Tc,True,10.1103/PhysRevB.40.4517
Y0.7Pr0.3Ba2Cu3O7-y,Y0.7Pr0.3Ba2Cu3O6.9,Bulk,,,SC,High-Tc/cuprate,,,Orthorhombic,perovskite,,3.895 Å,3.834 Å,11.686 Å,,,True,10.1103/PhysRevB.40.4453
Y0.7Pr0.3Ba2Cu3O7-δ,Y0.7Pr0.3Ba2Cu3O6.95,Bulk,,,SC,High-Tc/cuprate,,,,,,,,,,,True,10.1103/PhysRevB.47.11627
Y0.7Pr0.3Ba2Cu3O7-δ,Y0.7Pr0.3Ba2Cu3O6.95,Bulk,,,SC,High-Tc/cuprate,62.5 K,,Orthorhombic,,Pmmm,,,,,,True,10.1103/PhysRevB.43.5430
Y0.7Pr0.3Ba2Cu3O6.97,Y0.7Pr0.3Ba2Cu3O6.97,Bulk,,,SC,High-Tc/cuprate,62.5 K,,,,,,,,,,True,10.1103/PhysRevLett.69.3812
Y₀.₇Pr₀.₃Ba₂Cu₃O₆.₉₇,Y0.7Pr0.3Ba2Cu3O6.97,Bulk,,,SC,High-Tc/cuprate,~45 K,,Orthorhombic,perovskite,Pmmm,,,,,,True,10.1103/PhysRevB.42.6801
Y0.7Pr0.3Ba2Cu3O6.97,Y0.7Pr0.3Ba2Cu3O6.97,Thin Film,,,SC,Type-II/cuprate/High-Tc,50.0 K,,,,,,,,,,TRUE,10.1103/PhysRevB.76.014517
Y₀.₇Pr₀.₃Ba₂Cu₃O₇,Y0.7Pr0.3Ba2Cu3O7,Thin Film,3000 Å ± 50 Å,SrTiO3 (100),SC,High-Tc/cuprate,56.2 K,,Orthorhombic,perovskite,,,,,,,True,10.1103/PhysRevB.48.6465
Y0.7Pr0.3Ba2Cu3O7,Y0.7Pr0.3Ba2Cu3O7,Thin Film,170 nm,NdGaO3,SC,High-Tc/cuprate,"53 K (dc), 59 K (ac)",,,,,,,,,,True,10.1103/PhysRevB.50.9672
Y0.7Pr0.3Ba2Cu3O7-y,Y0.7Pr0.3Ba2Cu3O7,Bulk,,,SC,High-Tc/cuprate,,,,,,,,,,,,10.1103/PhysRevB.54.15545
Y0.7Pr0.3Ba2Cu3O7,Y0.7Pr0.3Ba2Cu3O7,Bulk,,,SC,High-Tc/cuprate,,,Orthorhombic,,,,,,,,,10.1103/PhysRevB.50.10350
Y0.7Pr0.3Ba2Cu3O7,Y0.7Pr0.3Ba2Cu3O7,Bulk,,,SC,High-Tc/cuprate,59.5 K,,Orthorhombic,,,,,,,,True,10.1103/PhysRevB.51.11848
Y0.7Pr0.3Ba2Cu3O7,Y0.7Pr0.3Ba2Cu3O7,Bulk,,,SC,High-Tc/cuprate,36 K,,,,,,,,,,True,10.1103/PhysRevB.56.14797
Y0.7Pr0.3Ba2Cu3O7,Y0.7Pr0.3Ba2Cu3O7,Bulk,,,SC,High-Tc/cuprate,,,Orthorhombic,,,,,,,,True,10.1103/PhysRevB.39.12383
Y₀.₇Pr₀.₃Ba₂Cu₃O₇,Y0.7Pr0.3Ba2Cu3O7,Bulk,,,SC,High-Tc/cuprate,,,Orthorhombic,perovskite,,3.826 Å,3.894 Å,11.667 Å,,,True,10.1103/PhysRevB.49.3432
Y0.7Pr0.3Ba2Cu3O7-δ,Y0.7Pr0.3Ba2Cu3O7,Bulk,,,SC,High-Tc/cuprate,65 K,,,1-2-3,,,,,,,True,10.1103/PhysRevB.59.11596
(Y0.7Pr0.3)Ba2Cu3O7-δ,Y0.7Pr0.3Ba2Cu3O7,Bulk,,,SC,High-Tc/cuprate,60.4 K,,,,,,,,,,True,10.1103/PhysRevB.44.5318
Y0.7Pr0.3Ba2Cu3O7-δ,Y0.7Pr0.3Ba2Cu3O7,Bulk,,,SC,High-Tc/cuprate,52 K,,,1-2-3 structure,,,,,,,True,10.1103/PhysRevB.54.12517
Y0.7Pr0.3Ba2Cu3O7-δ,Y0.7Pr0.3Ba2Cu3O7,Bulk,,,SC,High-Tc/cuprate,60.5 K,,Orthorhombic,perovskite,,,,,,,True,10.1103/PhysRevB.37.7476
Y0.7Pr0.3Ba2Cu3O7,Y0.7Pr0.3Ba2Cu3O7,,,,SC,High-Tc/cuprate,,,,,,,,,,,FALSE,10.1103/PhysRevB.94.174515
Y0.7Pr0.3Ba2Cu3O7,Y0.7Pr0.3Ba2Cu3O7,Thin Film,,,SC,High-Tc,55 K,,,,,,,,,,TRUE,10.1016/S0921-4526(99)02248-6
Y0.7Pr0.3Ba2Cu3O7,Y0.7Pr0.3Ba2Cu3O7,Thin Film,,,SC,High-Tc,89 K,,,,,,,,,,TRUE,10.1016/S0921-4526(01)01166-8
Yttrium Praseodymium Barium Copper Oxide (z=0.3),Y0.7Pr0.3Ba2Cu3O7-delta,Bulk,,,SC,High-Tc/cuprate,59.3 K,,,,,,,,,,FALSE,10.1103/PhysRevLett.94.237002
Y₀.₇Pr₀.₃Ba₂Cu₃O₇₋δ,Y0.7Pr0.3Ba2Cu3O7-δ,Bulk,,,SC,Type-II/High-Tc/cuprate,64.1 K,,,perovskite,,,,,,"51 T (clean limit), 48 T (dirty limit)",True,10.1103/PhysRevB.56.8381
Y0.7Pr0.3Ba2Cu3O7-δ,Y0.7Pr0.3Ba2Cu3O7-δ,Bulk,,,SC,High-Tc/cuprate,57.05 K,,,,,,,,,,TRUE,10.1103/PhysRevB.75.060505
Yttrium-Praseodymium Barium Copper Oxide (Y0.7Pr0.3Ba2Cu3O7-δ),Y0.7Pr0.3Ba2Cu3O7-δ,Bulk,,,SC,High-Tc/cuprate,,,,,,,,,,,FALSE,10.1103/PhysRevB.70.144515
Y0.7Pr0.3Ba2Cu3O7−δ,Y0.7Pr0.3Ba2Cu3O7−δ,Thin Film,2500 Å,SrTiO3 (100),SC,High-Tc/cuprate,,,,,,,,,,,TRUE,10.1103/PhysRevB.75.184509
Y0.7Pr0.3Ba2Cu3O7−δ (O16 isotope),Y0.7Pr0.3Ba2Cu3O7−δ,Bulk,,,SC,High-Tc/cuprate,55.50 K,,,,,,,,,,TRUE,10.1103/PhysRevB.77.104530
Y0.7Pr0.3Ba2Cu3O7−δ (O18 isotope),Y0.7Pr0.3Ba2Cu3O7−δ,Bulk,,,SC,High-Tc/cuprate,54.40 K,,,,,,,,,,TRUE,10.1103/PhysRevB.77.104530
Y/Pr124,Y0.7Pr0.3Ba2Cu4O8,Bulk,,,SC,High-Tc,61 K,,Layered Perovskite,Orthorhombic,Ammm,,,,,,TRUE,10.1016/S0921-4534(98)00157-9
Y0.7Pr0.3Sr2Cu2.7Mo0.3O7-δ,Y0.7Pr0.3Sr2Cu2.7Mo0.3O7,Bulk,,,SC,cuprate,29.7 K,,Tetragonal,perovskite-like,,3.826 Å,3.826 Å,11.547 Å,,,True,10.1103/PhysRevB.51.8543
Y0.7Sr0.3H3,Y0.7Sr0.3H3,Bulk,,,SC,High-Tc,84.5 K,5.8 GPa,fcc,Cubic,Fm-3m,,,,,,FALSE,10.1016/j.cjph.2022.04.007
Y₀.₇Tb₀.₃Ni₂B₂C,Y0.7Tb0.3Ni2B2C,Bulk,,,SC,Type-II,,,Tetragonal,layered-tetragonal,I4/mmm,,,,,,True,10.1103/PhysRevB.63.144528
Y0.7Th0.3C1.5,Y0.7Th0.3C1.5,,,,SC,,17 K,,,,,,,,,,FALSE,10.1016/j.physc.2009.10.018
Y0.7Th0.3C3,Y0.7Th0.3C3,Bulk,,,SC,Type-II,17,,,,,,,,,,FALSE,10.1016/j.cap.2005.01.036
Y0.7Th0.3NiC2,Y0.7Th0.3NiC2,Bulk,,,SC,Type-II,6.84–8.05,1 atm,CeNiC2-type,Orthorhombic,Amm2,3.621,4.497,6.049,,,TRUE,10.1016/j.ssc.2006.12.020
Y0.7Yb0.3Ba2Cu3O6.7F0.9,Y0.7Yb0.3Ba2Cu3O6.7F0.9,Bulk,,,SC,High-Tc,102 K,,Orthorhombic,,,,,,,,TRUE,10.1016/S0025-5408(01)00568-2
Y0.80Ca0.05Hf0.15Ba2Cu3Oz,Y0.80Ca0.05Hf0.15Ba2Cu3O6.73,Bulk,,,SC,High-Tc/cuprate,76.0 K,,Orthorhombic,perovskite,,3.8396 Å,3.8886 Å,11.6883 Å,,,True,10.1103/PhysRevB.49.6299
Y0.80Ca0.20Ba2Cu3O6,Y0.80Ca0.20Ba2Cu3O6,Bulk,,,SC,cuprate,,,Tetragonal,perovskite-related,,,,,,,TRUE,10.1103/PhysRevB.70.214517
Yttrium Calcium Barium Copper Oxide,Y0.80Ca0.20Ba2Cu3O7-δ,Bulk,,,SC,High-Tc,180 K,,,,,,,,,,FALSE,10.1016/j.physc.2009.11.056
Y0.80Ca0.20Ba2Cu3O7−δ,Y0.80Ca0.20Ba2Cu3O7−δ,Thin Film,50 nm,SrTiO3 (100),SC,High-Tc/cuprate,78 K,,,,,,,,,,TRUE,10.1103/PhysRevLett.98.177003
Y0.80Ca0.20Ba2Cu3O7−δ,Y0.80Ca0.20Ba2Cu3O7−δ,Bulk,,,SC,High-Tc,78K,,,,,,,,,,TRUE,10.1016/S0022-0248(01)02025-5
Y0.80Ca0.20Ba2Cu3O7−δ,Y0.80Ca0.20Ba2Cu3O7−δ,Bulk,,,SC,High-Tc,85 K,,Orthorhombic,,,,,,,,TRUE,10.1016/j.physc.2005.01.002
Y0.80Ca0.20Ba2Fe3O8.00,Y0.80Ca0.20Ba2Fe3O8.00,Bulk,,,NSC,,,,Tetragonal,perovskite-like,P4/mmm,3.9115(1) Å,3.9115(1) Å,11.7684(3) Å,,,True,10.1103/PhysRevB.49.3465
Yttrium calcium dicarbide,Y0.80Ca0.20C2,Bulk,,,SC,Type-II,2.82 K,,Tetragonal,body-centered-tetragonal CaC2 structure type,,368.44 pm,368.44 pm,619.89 pm,,,True,10.1103/PhysRevB.56.9021
Y0.80Gd0.20Ni2B2C,Y0.80Gd0.20Ni2B2C,Bulk,,,SC,Type-II,8.0 K,up to 1.3 GPa,,borocarbide,,,,,,,True,10.1103/PhysRevB.61.R6487
Y0.80Hf0.20Ba2Cu3Oz,Y0.80Hf0.20Ba2Cu3O6.65,Bulk,,,SC,High-Tc/cuprate,65.0 K,,Orthorhombic,perovskite,,3.8398 Å,3.8893 Å,11.6876 Å,,,True,10.1103/PhysRevB.49.6299
Y₀.₈₀Pr₀.₂₀Ba₂Cu₃O₇,Y0.80Pr0.20Ba2Cu3O7,Bulk,,,SC,High-Tc/cuprate,~45 K,,Orthorhombic,perovskite,,,,,,,True,10.1103/PhysRevB.43.2989
Y0.80Pr0.20Ba2Cu3O7-δ,Y0.80Pr0.20Ba2Cu3O7,Bulk,,,SC,High-Tc/cuprate,74.1 K,,,1-2-3 structure,,,,,,,True,10.1103/PhysRevB.54.10155
Y0.81Pr0.19Ba2Cu3O7,Y0.81Pr0.19Ba2Cu3O7,Bulk,,,SC,High-Tc,80.540,,Orthorhombic,,,,,,,,TRUE,10.1016/j.ssc.2014.04.004
Yttrium thorium dicarbide,Y0.81Th0.19C2,Bulk,,,SC,Type-II,3.52 K,,Tetragonal,body-centered-tetragonal CaC2 structure type,,369.18 pm,369.18 pm,621.19 pm,,,True,10.1103/PhysRevB.56.9021
Y0.82Ca0.18Ba2Cu3O6,Y0.82Ca0.18Ba2Cu3O6,Bulk,,,SC,cuprate,,,Tetragonal,perovskite-related,,,,,,,TRUE,10.1103/PhysRevB.70.214517
Y0.82Ca0.18Ba2Cu3O7−δ,Y0.82Ca0.18Ba2Cu3O7−δ,Bulk,,,SC,High-Tc,79K,,,,,,,,,,TRUE,10.1016/S0022-0248(01)02025-5
Y0.84Ca0.16Ba2Cu3O6,Y0.84Ca0.16Ba2Cu3O6,Bulk,,,SC,High-Tc/cuprate,,,,,,,,,,,True,10.1103/PhysRevB.62.12527
Y0.84Ca0.16Ba2Cu3O6.96,Y0.84Ca0.16Ba2Cu3O6.96,Bulk,,,SC,High-Tc/cuprate,,,,,,,,,,,True,10.1103/PhysRevB.51.12911
Y0.84Ca0.16Ba2Cu3O7,Y0.84Ca0.16Ba2Cu3O7,Bulk,,,SC,High-Tc/cuprate,~90 K,,,,,,,,,,True,10.1103/PhysRevB.62.12527
Y0.84Ca0.16Ba2Cu3O7,Y0.84Ca0.16Ba2Cu3O7,Bulk,,,SC,High-Tc/Cuprate,70 K,,,,,,,,,,TRUE,10.1016/j.physc.2011.05.031
Y0.84Sr0.16Sr2Cu2.78(SO4)0.22O6.12,Y0.84Sr0.16Sr2Cu2.78(SO4)0.22O6.12,Bulk,,,SC,High-Tc,78 K,,Tetragonal,,,,,,,,TRUE,10.1016/0921-4534(93)90752-C
Y1-xCaxBa2-xLaxCu4O8 (x=0.15),Y0.85Ca0.15Ba1.85La0.15Cu4O8,Bulk,,,SC,High-Tc/cuprate,~80 K,,,,,,,,,,True,10.1103/PhysRevB.57.10984
Y0.85Ca0.15Ba2Cu2.85Co0.15Oy,Y0.85Ca0.15Ba2Cu2.85Co0.15Oy,Bulk,,,SC,High-Tc/cuprate,~86 K,,Tetragonal,perovskite,,3.876 Å,3.876 Å,11.666 Å,,,True,10.1103/PhysRevB.59.6550
(Y0.85Ca0.15)Ba2Cu3O6,Y0.85Ca0.15Ba2Cu3O6,Bulk,,,SC,High-Tc,50 K,,Tetragonal,,,,,,,,True,10.1103/PhysRevB.40.8878
Y0.85Ca0.15Ba2Cu3O6,Y0.85Ca0.15Ba2Cu3O6,Bulk,,,NSC,cuprate,,,Tetragonal,perovskite-related,,,,,,,TRUE,10.1103/PhysRevB.70.214517
Y0.85Ca0.15Ba2Cu3O6+x (p=0.19),Y0.85Ca0.15Ba2Cu3O6+x,Bulk,,,SC,High-Tc/cuprate,75 K,,Orthorhombic,,,,,,,,TRUE,10.1103/PhysRevB.88.020501
"Y₁₋ₓCaₓBa₂Cu₃Oᵧ (x≈0.15, y=6.05)",Y0.85Ca0.15Ba2Cu3O6.05,Bulk,,,SC,High-Tc/cuprate,20.0 K,,,,,,,,,,True,10.1103/PhysRevB.65.144523
"Y₁₋ₓCaₓBa₂Cu₃Oᵧ (x=0.15, y=6.10)",Y0.85Ca0.15Ba2Cu3O6.10,Bulk,,,SC,High-Tc/cuprate,34.0 K,,,,,,,,,,True,10.1103/PhysRevB.65.144523
Y0.85Ca0.15Ba2Cu3O7-δ,Y0.85Ca0.15Ba2Cu3O6.69,Bulk,,,SC,High-Tc/cuprate,75 K,,Orthorhombic,perovskite,,3.81 Å,3.86 Å,11.66 Å,,,True,10.1103/PhysRevB.49.6353
Y0.85Ca0.15Ba2Cu3O6.69,Y0.85Ca0.15Ba2Cu3O6.69,Bulk,,,SC,High-Tc/cuprate,,,,,,,,,,,True,10.1103/PhysRevB.53.R11972
Y0.85Ca0.15Ba2Cu3O7-y,Y0.85Ca0.15Ba2Cu3O6.71,Bulk,,,SC,High-Tc/cuprate,78 K,,Orthorhombic,perovskite,,3.8367 Å,3.8670 Å,11.7560 Å,,,True,10.1103/PhysRevB.50.594
Y0.85Ca0.15Ba2Cu3O6.78,Y0.85Ca0.15Ba2Cu3O6.78,Bulk,,,SC,High-Tc,78,,Orthorhombic,Orthorhombic,,3.816,3.883,11.675,,,TRUE,10.1016/j.physc.2010.03.015
Y0.85Ca0.15Ba2Cu3O7,Y0.85Ca0.15Ba2Cu3O7,Bulk,,,SC,High-Tc/cuprate,75 K,,,bilayer,,3.89,3.88,11.68,,,TRUE,10.1103/PhysRevB.109.144516
Y0.85Ca0.15Ba2Cu3O7−δ,Y0.85Ca0.15Ba2Cu3O7−δ,Thin Film,50 nm,SrTiO3 (100),SC,High-Tc/cuprate,81 K,,,,,,,,,,TRUE,10.1103/PhysRevLett.98.177003
Y0.85Ca0.15Ba2Cu3O7−δ,Y0.85Ca0.15Ba2Cu3O7−δ,Bulk,,,SC,High-Tc,86 K,,Orthorhombic,,,,,,,,TRUE,10.1016/j.physc.2005.01.002
Y0.85Ca0.15SrBaCu2.6Fe0.4O6+z,Y0.85Ca0.15SrBaCu2.6Fe0.4O6+z,Bulk,,,SC,High-Tc,30 K,,,,,,,,,,TRUE,10.1016/0038-1098(92)90419-A
Y0.85Gd0.15Ni2B2C,Y0.85Gd0.15Ni2B2C,Bulk,,,SC,Type-II,10.2 K,up to 1.3 GPa,,borocarbide,,,,,,,True,10.1103/PhysRevB.61.R6487
Y0.85Hf0.15Ba2Cu3Oz,Y0.85Hf0.15Ba2Cu3O6.70,Bulk,,,SC,High-Tc/cuprate,72.0 K,,Orthorhombic,perovskite,,3.8400 Å,3.8897 Å,11.6893 Å,,,True,10.1103/PhysRevB.49.6299
Y₀.₈₅Pr₀.₁₅Ba₂Cu₃O₆.₉₇,Y0.85Pr0.15Ba2Cu3O6.97,Bulk,,,SC,High-Tc/cuprate,~75 K,,Orthorhombic,perovskite,Pmmm,,,,,,True,10.1103/PhysRevB.42.6801
Y₀.₈₅Pr₀.₁₅Ba₂Cu₃O₇,Y0.85Pr0.15Ba2Cu3O7,Bulk,,,SC,High-Tc/cuprate,~60 K,,Orthorhombic,perovskite,,,,,,,True,10.1103/PhysRevB.43.2989
Y0.85Pr0.15Ba2Cu3O7-δ,Y0.85Pr0.15Ba2Cu3O7,Bulk,,,SC,High-Tc/cuprate,82.0 K,,,1-2-3 structure,,,,,,,True,10.1103/PhysRevB.54.10155
Y0.85Pr0.15Ba2Cu3O7,Y0.85Pr0.15Ba2Cu3O7,Bulk,,,SC,High-Tc/cuprate,,,,,,,,,,,True,10.1103/PhysRevB.52.13585
Y0.85Pr0.15Ba2Cu3O7,Y0.85Pr0.15Ba2Cu3O7,Bulk,,,SC,High-Tc/cuprate,,,,,,,,,,,,10.1103/PhysRevLett.96.247002
Y0.85Pr0.15Ba2Cu3O7−δ,Y0.85Pr0.15Ba2Cu3O7−δ,Single Crystal,,,SC,High-Tc/cuprate,,ambient,,,,,,,,,FALSE,10.1103/PhysRevB.76.024518
Y123-Tb0.15,Y0.85Tb0.15Ba2Cu3O7,Bulk,,,SC,High-Tc/Cuprate,81.39 K,,Orthorhombic,,,3.815 Å,3.884 Å,11.675 Å,,,TRUE,10.1016/j.jallcom.2022.166362
Y0.85Tb0.15Ba2Cu3O7-δ,Y0.85Tb0.15Ba2Cu3O7-δ,Bulk,,,SC,High-Tc,76.77,,Orthorhombic,,P4/mmm,3.815,3.884,11.675,,,TRUE,10.1016/j.jallcom.2024.174838
Y₀.₈₅Tb₀.₁₅Ni₂B₂C,Y0.85Tb0.15Ni2B2C,Bulk,,,SC,Type-II,,,Tetragonal,layered-tetragonal,I4/mmm,,,,,,True,10.1103/PhysRevB.63.144528
Y0.868Ca0.132Ba2Cu3O6.928,Y0.868Ca0.132Ba2Cu3O6.928,Bulk,,,SC,High-Tc/cuprate,75 K,,,,,,,,,,True,10.1103/PhysRevLett.82.4918
Y0.86Ca0.14Ba2Cu3O6.9,Y0.86Ca0.14Ba2Cu3O6.9,Bulk,,,SC,High-Tc/cuprate,87 K,ambient,,,,,,,,,TRUE,10.1103/PhysRevB.77.224511
Y0.86Gd0.14Ni2B2C,Y0.86Gd0.14Ni2B2C,Single crystal,,,SC,Type-II,11.7 K,ambient,Tetragonal,ThCr2Si2-type,I4/mmm,,,,,4.7 T,TRUE,10.1103/PhysRevB.82.174513
Y0.86Sr0.14Sr2Cu2.6(CO3)0.4Oy,Y0.86Sr2.14Cu2.6(CO3)0.4Oy,Bulk,,,SC,High-Tc,,,,layered,,,,,,,True,10.1103/PhysRevB.54.9066
Y0.87Ba1.53Cu3O11,Y0.87Ba1.53Cu3O11,Thin Film,400 nm,"sapphire, MgO",SC,High-Tc/cuprate,"87 K (zero resistance), 97 K (onset)",,,,,,,,,,True,10.1103/PhysRevB.35.8821
Y0.87Ca0.13Ba2Cu3O6,Y0.87Ca0.13Ba2Cu3O6,Bulk,,,NSC,cuprate,,,Tetragonal,perovskite-related,,,,,,,TRUE,10.1103/PhysRevB.70.214517
Y0.87Ca0.13Ba2Cu3O6.96,Y0.87Ca0.13Ba2Cu3O6.96,Bulk,,,SC,High-Tc/cuprate,,,,,,,,,,,True,10.1103/PhysRevB.51.12911
Y0.87Pr0.13Ba2Cu3O7,Y0.87Pr0.13Ba2Cu3O7,Bulk,,,SC,High-Tc/cuprate,,,Orthorhombic,,,,,,,,True,10.1103/PhysRevB.46.8694
Y0.87Pr0.13Ba2Cu3O7-delta,Y0.87Pr0.13Ba2Cu3O7-delta,Bulk,,,SC,High-Tc/cuprate,,ambient pressure,,,,,,,,,TRUE,10.1103/PhysRevB.72.174501
Y₀.₈₇Pr₀.₁₃Ba₂Cu₃O₇₋δ,Y0.87Pr0.13Ba2Cu3O7-δ,Bulk,,,SC,High-Tc/cuprate,85 K,,,,,,,,,,True,10.1103/PhysRevB.55.R3390
Y0.87Pr0.13Ba2Cu3O7−δ,Y0.87Pr0.13Ba2Cu3O7-δ,Bulk,,,SC,High-Tc/cuprate,82 K,,Orthorhombic,,,,,,,,TRUE,10.1103/PhysRevB.77.174504
Y0.881Sm0.119Ba2Cu3O6+δ,Y0.881Sm0.119Ba2Cu3O6+δ,Bulk,,,SC,High-Tc,91 K,1 atm,,,,,,,,,TRUE,10.1016/S0921-4534(96)00571-0
Y0.88Ba2.05Cu3Ox,Y0.88Ba2.05Cu3O7,Thin Film,,SrTiO3,SC,High-Tc/cuprate,,,,,,,,,,,True,10.1103/PhysRevB.38.9307
Y₀.₈₈Ca₀.₁₂Ba₂Cu₃O₆.₀,Y0.88Ca0.12Ba2Cu3O6.0,Bulk,,,NSC,cuprate,0 K (< 4.2 K),,,perovskite,,,,,,,True,10.1103/PhysRevLett.80.5192
Ca-substituted YBCO,Y0.88Ca0.12Ba2Cu3O6.862,Bulk,,,SC,High-Tc,77,1 atm,Tetragonal,,,,,,,,TRUE,10.1016/j.physc.2007.05.009
"(Y,Ca)Ba2Cu3O6.87",Y0.88Ca0.12Ba2Cu3O6.87,Bulk,,,SC,High-Tc/Cuprate,65 K,800 atm,Orthorhombic,Tetragonal D4h point group,,,,,,,TRUE,10.1016/S0921-4534(03)01237-1
Ca-Y123,Y0.88Ca0.12Ba2Cu3O7−δ,Bulk,,,SC,High-Tc,83.8 K,,Orthorhombic,Perovskite,Pmmm,,,,,,TRUE,10.1016/j.progsolidstchem.2024.100438
Ca-doped YBa2Cu4O8,Y0.88Ca0.12Ba2Cu4O8,Bulk,,,SC,High-Tc,91.0 K,,Orthorhombic,,Ammm,3.8449 Å,3.8840 Å,27.2608 Å,,,TRUE,10.1016/j.jcrysgro.2006.11.076
Y0.88Ca0.12Sr2Cu2.5Fe0.5O6+x,Y0.88Ca0.12Sr2Cu2.5Fe0.5O6+x,Bulk,,,SC,High-Tc,21 K,,,,,,,,,,TRUE,10.1016/0921-4534(94)90126-0
Y1−zCazSr2Cu2.5Fe0.5O6+x,Y0.88Ca0.12Sr2Cu2.5Fe0.5O6+x,Bulk,,,SC,High-Tc,20 K,Near ambient,,,,,,,,,TRUE,10.1016/0921-4534(93)90215-C
Y0.899Ca0.101Ba2Cu3O6.943,Y0.899Ca0.101Ba2Cu3O6.943,Bulk,,,SC,High-Tc/cuprate,83 K,,,,,,,,,,True,10.1103/PhysRevLett.82.4918
Y0.89Ca0.11Ba2Cu3O7,Y0.89Ca0.11Ba2Cu3O7,Bulk,,,SC,High-Tc/Cuprate,75 K,,,,,,,,,,TRUE,10.1016/j.physc.2011.05.031
Y0.89Nd0.11Ba2Cu3O7−δ,Y0.89Nd0.11Ba2Cu3O7−δ,Bulk,,,SC,High-Tc,92.3 K,,Orthorhombic,,,,,,,,TRUE,10.1016/j.ceramint.2017.05.011
Y0.8Ca0.1Th0.1Ba2Cu3O7-δ,Y0.8Ca0.1Th0.1Ba2Cu3O7,Bulk,,,SC,High-Tc/cuprate,,,Orthorhombic,1:2:3,,,,,,measured up to 12 T,True,10.1103/PhysRevB.57.14428
Y0.8Ca0.1Th0.1Ba2Cu3O7-δ,Y0.8Ca0.1Th0.1Ba2Cu3O7,Bulk,,,SC,High-Tc/cuprate,,,Orthorhombic,perovskite,,,,,,,True,10.1103/PhysRevB.46.6501
Y0.8Ca0.2Ba1.5La0.5Cu3Oy,Y0.8Ca0.2Ba1.5La0.5Cu3O6.94,Bulk,,,SC,Cuprate,60 K,,Orthorhombic,Pmmm,Pmmm,3.8509,3.8460,11.65869,,,TRUE,10.1016/S0921-4534(99)00336-6
Y0.8Ca0.2Ba1.5Nd0.5Cu3Oy,Y0.8Ca0.2Ba1.5Nd0.5Cu3O7,Bulk,,,SC,Cuprate,32 K,,Orthorhombic,Pmmm,Pmmm,3.8573,3.8495,11.6156,,,TRUE,10.1016/S0921-4534(99)00002-7
Y0.8Ca0.2Ba1.6Nd0.4Cu3Oy,Y0.8Ca0.2Ba1.6Nd0.4Cu3O7,Bulk,,,SC,Cuprate,45 K,,Orthorhombic,Pmmm,Pmmm,3.8668,3.8386,11.6381,,,TRUE,10.1016/S0921-4534(99)00002-7
Y0.8Ca0.2Ba1.75Nd0.25Cu3Oy,Y0.8Ca0.2Ba1.75Nd0.25Cu3O7,Bulk,,,SC,Cuprate,68 K,,Orthorhombic,Pmmm,Pmmm,3.8803,3.8260,11.6611,,,TRUE,10.1016/S0921-4534(99)00002-7
Y0.8Ca0.2Ba1.7Nd0.3Cu3Oy,Y0.8Ca0.2Ba1.7Nd0.3Cu3O7,Bulk,,,SC,Cuprate,60 K,,Orthorhombic,Pmmm,Pmmm,3.8789,3.8283,11.6591,,,TRUE,10.1016/S0921-4534(99)00002-7
Y0.8Ca0.2Ba1.85Nd0.15Cu3Oy,Y0.8Ca0.2Ba1.85Nd0.15Cu3O7,Bulk,,,SC,Cuprate,83 K,,Orthorhombic,Pmmm,Pmmm,3.8829,3.8259,11.6800,,,TRUE,10.1016/S0921-4534(99)00002-7
Y0.8Ca0.2Ba1.8La0.2Cu3Oy,Y0.8Ca0.2Ba1.8La0.2Cu3O6.94,Bulk,,,SC,Cuprate,83 K,,Orthorhombic,Pmmm,Pmmm,3.8731,3.8249,11.6602,,,TRUE,10.1016/S0921-4534(99)00336-6
Y0.8Ca0.2Ba1.8La0.2Cu3Oy,Y0.8Ca0.2Ba1.8La0.2Cu3O6.98,Bulk,,,SC,High-Tc/cuprate,~86 K,,Orthorhombic,perovskite,,3.819 Å,3.873 Å,11.658 Å,,,True,10.1103/PhysRevB.59.6550
Y0.8Ca0.2Ba1.8La0.2Cu3Oy,Y0.8Ca0.2Ba1.8La0.2Cu3O7,Bulk,,,SC,Cuprate,83 K,,Orthorhombic,,Pmmm,3.8669 Å,3.8157 Å,11.6201 Å,,,TRUE,10.1016/S0921-4534(00)00394-4
Y0.8Ca0.2Ba1.8Nd0.2Cu3Oy,Y0.8Ca0.2Ba1.8Nd0.2Cu3O7,Bulk,,,SC,Cuprate,75 K,,Orthorhombic,Pmmm,Pmmm,3.8833,3.8253,11.6746,,,TRUE,10.1016/S0921-4534(99)00002-7
Y0.8Ca0.2Ba1.95Nd0.05Cu3Oy,Y0.8Ca0.2Ba1.95Nd0.05Cu3O7,Bulk,,,SC,Cuprate,76 K,,Orthorhombic,Pmmm,Pmmm,3.8826,3.8271,11.6822,,,TRUE,10.1016/S0921-4534(99)00002-7
Y0.8Ca0.2Ba1.9Nd0.1Cu3Oy,Y0.8Ca0.2Ba1.9Nd0.1Cu3O7,Bulk,,,SC,Cuprate,79 K,,Orthorhombic,Pmmm,Pmmm,3.8818,3.8259,11.6804,,,TRUE,10.1016/S0921-4534(99)00002-7
Y0.8Ca0.2Ba2Cu2.5(CO3)0.5Oy,Y0.8Ca0.2Ba2Cu2.5(CO3)0.5Oy,Bulk,,,SC,High-Tc,,,,layered,,,,,,,True,10.1103/PhysRevB.54.9066
Y₀.₈Ca₀.₂Ba₂(Cu₀.₉₃Zn₀.₀₇)₃O₇₋δ,Y0.8Ca0.2Ba2Cu2.79Zn0.21O7,Bulk,,,SC,High-Tc/cuprate,,,,,,,,,,,True,10.1103/PhysRevB.59.3911
Y0.8Ca0.2Ba2(Cu0.94Zn0.06)3O7-δ,Y0.8Ca0.2Ba2Cu2.82Zn0.18O7,Bulk,,,SC,High-Tc/cuprate,,,,,,,,,,,True,10.1103/PhysRevLett.80.205
Y0.8Ca0.2Ba2Cu2.85Zn0.15O6,Y0.8Ca0.2Ba2Cu2.85Zn0.15O6,Bulk,,,SC,High-Tc/cuprate,<4 K,,,,,,,,,,True,10.1103/PhysRevB.58.R8937
Y0.8Ca0.2Ba2(Cu0.96Zn0.04)3O7-δ,Y0.8Ca0.2Ba2Cu2.88Zn0.12O7,Bulk,,,SC,High-Tc/cuprate,,,,,,,,,,,True,10.1103/PhysRevLett.80.205
