Repository: WyattBunstine/ML_SC_Project

# ML_SC_Project — Chemically and Geometrically Motivated Crystal Graph Neural Networks

This project predicts and screens superconductors from crystal structure. It frames the
problem as a **two-stage hurdle**: first classify whether a material is a superconductor
candidate (SC vs. non-SC), then regress the critical temperature T_c for superconductors.

Two graph-neural-network families are trained and compared:

- a **baseline CGCNN** ([txie-93/cgcnn](https://github.com/txie-93/cgcnn)), and
- an **MPNN** with learned edge features that consumes richer `crystal_graph_v4` graphs
  (this project's contribution).

File: database/superconductor_materials_full.csv (part 177 of 215)
Material_Name,Chemical_Composition,Material_Class,Film_Thickness,Substrate,Material_Type,Superconductor_Type,Superconducting_Transition_Temperature,Pressure,Crystal_Structure,Lattice_Structure,Space_Group,"Lattice_Constant(a)","Lattice_Constant(b)","Lattice_Constant(c)",Lower_Critical_Field,Upper_Critical_Field,Experimental,DOI
Y0.8Ca0.2Ba2(Cu0.96Zn0.04)3O7-δ,Y0.8Ca0.2Ba2Cu2.88Zn0.12O7,Bulk,,,SC,High-Tc/cuprate,,,,,,,,,,,True,10.1103/PhysRevLett.86.1614
Y0.8Ca0.2Ba2Cu2.8Co0.2Oy,Y0.8Ca0.2Ba2Cu2.8Co0.2Oy,Bulk,,,SC,High-Tc/cuprate,~84 K,,Tetragonal,perovskite,,3.876 Å,3.876 Å,11.666 Å,,,True,10.1103/PhysRevB.59.6550
Y0.8Ca0.2Ba2Cu2.94Zn0.06O6.45,Y0.8Ca0.2Ba2Cu2.94Zn0.06O6.45,Bulk,,,SC,High-Tc/cuprate,31 K,,,,,,,,,,True,10.1103/PhysRevLett.86.1614
Y0.8Ca0.2Ba2Cu2.94Zn0.06O6.62,Y0.8Ca0.2Ba2Cu2.94Zn0.06O6.62,Bulk,,,SC,High-Tc/cuprate,,,,,,,,,,,True,10.1103/PhysRevLett.77.2304
Y0.8Ca0.2Ba2(Cu0.98Zn0.02)3O7-δ,Y0.8Ca0.2Ba2Cu2.94Zn0.06O7,Bulk,,,SC,High-Tc/cuprate,,,,,,,,,,,True,10.1103/PhysRevLett.80.205
Y0.8Ca0.2Ba2(Cu0.98Zn0.02)3O7-δ,Y0.8Ca0.2Ba2Cu2.94Zn0.06O7,Bulk,,,SC,High-Tc/cuprate,,,,,,,,,,,True,10.1103/PhysRevLett.86.1614
Y0.8Ca0.2Ba2Cu2.96Zn0.04O6.62,Y0.8Ca0.2Ba2Cu2.96Zn0.04O6.62,Bulk,,,SC,High-Tc/cuprate,,,,,,,,,,,True,10.1103/PhysRevLett.77.2304
Y0.8Ca0.2Ba2(Cu0.99Zn0.01)3O7-δ,Y0.8Ca0.2Ba2Cu2.97Zn0.03O7,Bulk,,,SC,High-Tc/cuprate,,,,,,,,,,,True,10.1103/PhysRevLett.80.205
Y0.8Ca0.2Ba2Cu3-3yZn3yO7-δ (y=0.01),Y0.8Ca0.2Ba2Cu2.97Zn0.03O7-δ,Bulk,,,SC,High-Tc/cuprate,85.5 K,,,,,,,,,,True,10.1103/PhysRevLett.79.5294
Y0.8Ca0.2Ba2(Cu0.995Zn0.005)3O7-δ,Y0.8Ca0.2Ba2Cu2.985Zn0.015O7,Bulk,,,SC,High-Tc/cuprate,,,,,,,,,,,True,10.1103/PhysRevLett.80.205
Y0.8Ca0.2Ba2Cu2.98Zn0.02O6.62,Y0.8Ca0.2Ba2Cu2.98Zn0.02O6.62,Bulk,,,SC,High-Tc/cuprate,,,,,,,,,,,True,10.1103/PhysRevLett.77.2304
Y0.8Ca0.2Ba2(Cu0.9975Zn0.0025)3O7-δ,Y0.8Ca0.2Ba2Cu2.9925Zn0.0075O7,Bulk,,,SC,High-Tc/cuprate,,,,,,,,,,,True,10.1103/PhysRevLett.80.205
Y0.8Ca0.2Ba2Cu2.995Zn0.005O6.62,Y0.8Ca0.2Ba2Cu2.995Zn0.005O6.62,Bulk,,,SC,High-Tc/cuprate,,,,,,,,,,,True,10.1103/PhysRevLett.77.2304
Y0.8Ca0.2Ba2Cu2.9965Zn0.0035O6.62,Y0.8Ca0.2Ba2Cu2.9965Zn0.0035O6.62,Bulk,,,SC,High-Tc/cuprate,,,,,,,,,,,True,10.1103/PhysRevLett.77.2304
Y0.8Ca0.2Ba2Cu2.9975Zn0.0025O6.62,Y0.8Ca0.2Ba2Cu2.9975Zn0.0025O6.62,Bulk,,,SC,High-Tc/cuprate,,,,,,,,,,,True,10.1103/PhysRevLett.77.2304
Y0.8Ca0.2Ba2Cu2.99Zn0.01O6.62,Y0.8Ca0.2Ba2Cu2.99Zn0.01O6.62,Bulk,,,SC,High-Tc/cuprate,,,,,,,,,,,True,10.1103/PhysRevLett.77.2304
Y0.8Ca0.2Ba2Cu3O6,Y0.8Ca0.2Ba2Cu3O6,Bulk,,,SC,High-Tc/cuprate,31 K,,,,,,,,,,True,10.1103/PhysRevB.58.R8937
Y0.8Ca0.2Ba2Cu3O6+y,Y0.8Ca0.2Ba2Cu3O6+y,Bulk,,,SC,High-Tc/cuprate,,,,,,,,,,,,10.1103/PhysRevB.62.15131
Y0.8Ca0.2Ba2Cu3O6.03,Y0.8Ca0.2Ba2Cu3O6.03,Bulk,,,NSC,,,,Tetragonal,perovskite,P4/mmm,3.8582 Å,3.8582 Å,11.795 Å,,,True,10.1103/PhysRevB.54.16226
(Y0.8Ca0.2)Ba2Cu3O6.1,Y0.8Ca0.2Ba2Cu3O6.1,Bulk,,,SC,High-Tc,50 K,,Tetragonal,,,,,,,,True,10.1103/PhysRevB.40.8878
Y0.8Ca0.2Ba2Cu3O6.11,Y0.8Ca0.2Ba2Cu3O6.11,Bulk,,,SC,cuprate,50 K,,,,,,,,,,,10.1103/PhysRevLett.76.4939
Y0.8Ca0.2Ba2Cu3O6.11,Y0.8Ca0.2Ba2Cu3O6.11,Bulk,,,SC,High-Tc/cuprate,50 K,,,,,,,,,,,10.1103/PhysRevLett.66.3209
Y0.8Ca0.2Ba2Cu3O6.13,Y0.8Ca0.2Ba2Cu3O6.13,Bulk,,,NSC,,,,Tetragonal,perovskite,P4/mmm,3.8585 Å,3.8585 Å,11.776 Å,,,True,10.1103/PhysRevB.54.16226
Y0.8Ca0.2Ba2Cu3O6.15,Y0.8Ca0.2Ba2Cu3O6.15,Bulk,,,SC,High-Tc/cuprate,85.5 K,,,,,,,,,,True,10.1103/PhysRevB.51.12911
Y0.8Ca0.2Ba2Cu3O6.23,Y0.8Ca0.2Ba2Cu3O6.23,Bulk,,,NSC,,,,Tetragonal,perovskite,P4/mmm,3.8590 Å,3.8590 Å,11.766 Å,,,True,10.1103/PhysRevB.54.16226
Y0.8Ca0.2Ba2Cu3O6.32,Y0.8Ca0.2Ba2Cu3O6.32,Bulk,,,SC,High-Tc,25.8 K,,Tetragonal,,,,,,,,TRUE,10.1016/j.physc.2004.11.006
Y0.8Ca0.2Ba2Cu3O6.33,Y0.8Ca0.2Ba2Cu3O6.33,Bulk,,,NSC,,,,Tetragonal,perovskite,P4/mmm,3.8580 Å,3.8580 Å,11.754 Å,,,True,10.1103/PhysRevB.54.16226
Y0.8Ca0.2Ba2Cu3O6.36,Y0.8Ca0.2Ba2Cu3O6.36,Bulk,,,NSC,,,,Tetragonal,perovskite,P4/mmm,3.8581 Å,3.8581 Å,11.747 Å,,,True,10.1103/PhysRevB.54.16226
Y0.8Ca0.2Ba2Cu3O6.41,Y0.8Ca0.2Ba2Cu3O6.41,Bulk,,,SC,High-Tc/cuprate,25 K,,Tetragonal,perovskite,P4/mmm,3.8582 Å,3.8582 Å,11.739 Å,,,True,10.1103/PhysRevB.54.16226
Y0.8Ca0.2Ba2Cu3O6.41,Y0.8Ca0.2Ba2Cu3O6.41,Bulk,,,SC,High-Tc,32.4 K,,Orthorhombic,,,,,,,,TRUE,10.1016/j.physc.2004.11.006
Y0.8Ca0.2Ba2Cu3O6.48,Y0.8Ca0.2Ba2Cu3O6.48,Bulk,,,SC,High-Tc/cuprate,22 K,,Tetragonal,perovskite,P4/mmm,3.8592 Å,3.8592 Å,11.726 Å,,,True,10.1103/PhysRevB.54.16226
Y0.8Ca0.2Ba2Cu3O6.49,Y0.8Ca0.2Ba2Cu3O6.49,Bulk,,,SC,High-Tc,61.0 K,,Orthorhombic,,,,,,,,TRUE,10.1016/j.physc.2004.11.006
Y0.8Ca0.2Ba2Cu3O6.50,Y0.8Ca0.2Ba2Cu3O6.50,Bulk,,,SC,High-Tc/cuprate,27 K,,Tetragonal,perovskite,P4/mmm,3.8586 Å,3.8586 Å,11.729 Å,,,True,10.1103/PhysRevB.54.16226
Y0.8Ca0.2Ba2Cu3O6.51,Y0.8Ca0.2Ba2Cu3O6.51,Bulk,,,SC,High-Tc/cuprate,25 K,,Tetragonal,perovskite,P4/mmm,3.8544 Å,3.8605 Å,11.728 Å,,,True,10.1103/PhysRevB.54.16226
Y0.8Ca0.2Ba2Cu3O6.51,Y0.8Ca0.2Ba2Cu3O6.51,Bulk,,,SC,High-Tc,62.6 K,,Orthorhombic,,,,,,,,TRUE,10.1016/j.physc.2004.11.006
Y0.8Ca0.2Ba2Cu3O6.52,Y0.8Ca0.2Ba2Cu3O6.52,Bulk,,,SC,High-Tc/cuprate,52 K,,Orthorhombic,perovskite,Pmmm,3.8502 Å,3.8650 Å,11.719 Å,,,True,10.1103/PhysRevB.54.16226
Y0.8Ca0.2Ba2Cu3O6.59,Y0.8Ca0.2Ba2Cu3O6.59,Bulk,,,SC,High-Tc,67.3 K,,Orthorhombic,,,,,,,,TRUE,10.1016/j.physc.2004.11.006
Y0.8Ca0.2Ba2Cu3O6.6,Y0.8Ca0.2Ba2Cu3O6.6,Bulk,,,SC,High-Tc/cuprate,47 K,,,,,,,,,,True,10.1103/PhysRevB.53.R11972
Y0.8Ca0.2Ba2(Cu1-yZny)3O6.62,Y0.8Ca0.2Ba2Cu3O6.62,Bulk,,,SC,High-Tc/cuprate,,,,,,,,,,,True,10.1103/PhysRevLett.80.205
Y0.8Ca0.2Ba2Cu3O6.62,Y0.8Ca0.2Ba2Cu3O6.62,Bulk,,,SC,High-Tc/cuprate,51 K,,Orthorhombic,perovskite,Pmmm,3.8492 Å,3.8645 Å,11.708 Å,,,True,10.1103/PhysRevB.54.16226
Y0.8Ca0.2Ba2Cu3O6.72,Y0.8Ca0.2Ba2Cu3O6.72,Bulk,,,SC,High-Tc/cuprate,52 K,,Orthorhombic,perovskite,Pmmm,3.8496 Å,3.8647 Å,11.693 Å,,,True,10.1103/PhysRevB.54.16226
Y0.8Ca0.2Ba2Cu3O6.75,Y0.8Ca0.2Ba2Cu3O6.75,Bulk,,,SC,High-Tc/cuprate,82.27 K,,,,,,,,,,TRUE,10.1103/PhysRevB.83.092502
Y0.8Ca0.2Ba2Cu3O6.78,Y0.8Ca0.2Ba2Cu3O6.78,Bulk,,,SC,High-Tc,84.2 K,,Orthorhombic,,,,,,,,TRUE,10.1016/j.physc.2004.11.006
Y0.8Ca0.2Ba2Cu3O6.79,Y0.8Ca0.2Ba2Cu3O6.79,Bulk,,,SC,High-Tc/cuprate,74 K,,Orthorhombic,perovskite,Pmmm,3.8354 Å,3.8742 Å,11.683 Å,,,True,10.1103/PhysRevB.54.16226
Y0.8Ca0.2Ba2Cu3O6.815,Y0.8Ca0.2Ba2Cu3O6.815,Bulk,,,SC,High-Tc/cuprate,67 K,,Orthorhombic,perovskite,,3.8229 Å,3.8884 Å,11.6826 Å,,,True,10.1103/PhysRevB.58.12495
Y0.8Ca0.2Ba2Cu3O6.82,Y0.8Ca0.2Ba2Cu3O6.82,Bulk,,,SC,High-Tc/cuprate,81 K,,Orthorhombic,perovskite,Pmmm,3.8351 Å,3.8721 Å,11.679 Å,,,True,10.1103/PhysRevB.54.16226
Y0.8Ca0.2Ba2Cu3O6.84,Y0.8Ca0.2Ba2Cu3O6.84,Bulk,,,SC,High-Tc/cuprate,85.5 K,,,,,,,,,,True,10.1103/PhysRevLett.77.2304
Y0.8Ca0.2Ba2Cu3O6.84,Y0.8Ca0.2Ba2Cu3O6.84,Bulk,,,SC,High-Tc,82.0 K,,Orthorhombic,,,,,,,,TRUE,10.1016/j.physc.2004.11.006
Y0.8Ca0.2Ba2Cu3Oz,Y0.8Ca0.2Ba2Cu3O6.85,Bulk,,,SC,cuprate,84 K,,,perovskite,,,,,,,,10.1103/PhysRevB.55.15228
Y0.8Ca0.2Ba2Cu3O6.89,Y0.8Ca0.2Ba2Cu3O6.89,Bulk,,,SC,High-Tc/cuprate,80 K,,Orthorhombic,perovskite,Pmmm,3.8341 Å,3.8735 Å,11.668 Å,,,True,10.1103/PhysRevB.54.16226
Y0.8Ca0.2Ba2Cu3O6.9,Y0.8Ca0.2Ba2Cu3O6.9,Bulk,,,SC,High-Tc/cuprate,73 K,,,,,,,,,,TRUE,10.1103/PhysRevB.84.180507
Y0.8Ca0.2Ba2Cu3O7-δ,Y0.8Ca0.2Ba2Cu3O6.90,Thin Film,76 nm,LaAlO3,SC,High-Tc/cuprate,81.5 K,1 atm,Orthorhombic,perovskite,,,,11.71 Å,,,True,10.1103/PhysRevB.51.8582
Y0.8Ca0.2Ba2Cu3Oy,Y0.8Ca0.2Ba2Cu3O6.94,Bulk,,,SC,Cuprate,75 K,,Orthorhombic,Pmmm,Pmmm,3.8790,3.8295,11.6819,,,TRUE,10.1016/S0921-4534(99)00336-6
Y0.8Ca0.2Ba2Cu3O6.95,Y0.8Ca0.2Ba2Cu3O6.95,Bulk,,,SC,High-Tc/cuprate,73 K,,Orthorhombic,,Pmmm,,,,,,TRUE,10.1103/PhysRevLett.93.157007
Y₀.₈Ca₀.₂Ba₂(Cu₁₋ₓZnₓ)₃O₆.₉₆,Y0.8Ca0.2Ba2Cu3O6.96,Bulk,,,SC,High-Tc/cuprate,,,,,,,,,,,True,10.1103/PhysRevB.59.3911
Y0.8Ca0.2Ba2Cu3O6.96,Y0.8Ca0.2Ba2Cu3O6.96,Bulk,,,SC,High-Tc/cuprate,51 K,,,,,,,,,,True,10.1103/PhysRevB.51.12911
Y0.8Ca0.2Ba2Cu3O6.96,Y0.8Ca0.2Ba2Cu3O6.96,Bulk,,,SC,High-Tc/cuprate,46 K,,,,,,,,,,True,10.1103/PhysRevLett.77.2304
"Y₁₋ₓCaₓBa₂Cu₃Oᵧ (x=0.2, y=6.98)",Y0.8Ca0.2Ba2Cu3O6.98,Bulk,,,SC,High-Tc/cuprate,49.5 K,,,,,,,,,,True,10.1103/PhysRevB.65.144523
Y₀.₈Ca₀.₂Ba₂Cu₃O₇₋δ,Y0.8Ca0.2Ba2Cu3O7,Bulk,,,SC,High-Tc/cuprate,,,,,,,,,,,,10.1103/PhysRevB.59.3911
(Y1-xCax)Ba2Cu3Oy (x=0.2),Y0.8Ca0.2Ba2Cu3O7,Thin Film,100 nm,SrTiO3,SC,High-Tc/cuprate,65.0 K,,,,,,,,,,True,10.1103/PhysRevLett.80.3594
Calcium-doped Yttrium Barium Copper Oxide,Y0.8Ca0.2Ba2Cu3O7,Thin Film,,SrTiO3,SC,High-Tc/cuprate,79.8 K,,,,,,,,,,True,10.1103/PhysRevB.64.140508
Y0.8Ca0.2Ba2Cu3O7-δ,Y0.8Ca0.2Ba2Cu3O7,Bulk,,,SC,High-Tc/cuprate,,,,,,,,,,,True,10.1103/PhysRevLett.78.721
Y-Ca-Ba-Cu-O,Y0.8Ca0.2Ba2Cu3O7,Bulk,,,SC,High-Tc/cuprate,,,,,,,,,,,,10.1103/PhysRevB.54.10175
Y0.8Ca0.2Ba2Cu3O7,Y0.8Ca0.2Ba2Cu3O7,Bulk,,,SC,High-Tc/cuprate,48 K,,,,,,,,,,True,10.1103/PhysRevB.63.104514
Y0.8Ca0.2Ba2Cu3O7,Y0.8Ca0.2Ba2Cu3O7,Bulk,,,SC,High-Tc/cuprate,~90 K,,,,,,,,,,True,10.1103/PhysRevB.62.12527
Y0.8Ca0.2Ba2Cu3O7-δ,Y0.8Ca0.2Ba2Cu3O7,Bulk,,,SC,High-Tc/cuprate,,,,,,,,,,,,10.1103/PhysRevB.61.R6471
Y0.8Ca0.2Ba2Cu3O7-δ,Y0.8Ca0.2Ba2Cu3O7,Bulk,,,SC,High-Tc/cuprate,,,,,,,,,,,True,10.1103/PhysRevLett.80.205
Y0.8Ca0.2Ba2Cu3O7-δ,Y0.8Ca0.2Ba2Cu3O7,Bulk,,,SC,High-Tc/cuprate,85.5 K,,,,,,,,,,True,10.1103/PhysRevLett.86.1614
Y0.8Ca0.2Ba2Cu3O7,Y0.8Ca0.2Ba2Cu3O7,Bulk,,,SC,High-Tc,76 K,,,,,,,,,,TRUE,10.1016/0921-4534(88)90153-0
Y0.8Ca0.2Ba2Cu3Oy,Y0.8Ca0.2Ba2Cu3O7,Bulk,,,SC,Cuprate,74 K,,Orthorhombic,Pmmm,Pmmm,3.8801,3.8264,11.6874,,,TRUE,10.1016/S0921-4534(99)00002-7
Y0.8Ca0.2Ba2Cu3O7-delta,Y0.8Ca0.2Ba2Cu3O7-delta,,,,SC,High-Tc/cuprate,,,,,,,,,,,Specific heat measurement,10.1103/PhysRevB.83.024510
Y0.8Ca0.2Ba2Cu3O7-delta,Y0.8Ca0.2Ba2Cu3O7-delta,Bulk,,,SC,cuprate/High-Tc,,,,,,,,,,,,10.1103/PhysRevB.76.174522
Y0.8Ca0.2Ba2Cu3O7-x,Y0.8Ca0.2Ba2Cu3O7-x,Bulk,,,SC,High-Tc,78.4 K,,,,,,,,,,TRUE,10.1016/j.physc.2016.01.001
Y0.8Ca0.2Ba2Cu3O7-y,Y0.8Ca0.2Ba2Cu3O7-y,,,,SC,High-Tc/cuprate,,,,,,,,,,,,10.1103/PhysRevB.62.9132
Y0.8Ca0.2Ba2Cu3O7-δ,Y0.8Ca0.2Ba2Cu3O7-δ,Bulk,,,SC,High-Tc/cuprate,,,,,,,,,,,True,10.1103/PhysRevB.57.10984
Y0.8Ca0.2Ba2Cu3O7-δ (Tc=47.5K),Y0.8Ca0.2Ba2Cu3O7-δ,Bulk,,,SC,High-Tc/cuprate,47.5 K,,,,,,,,,,True,10.1103/PhysRevB.57.8696
Y0.8Ca0.2Ba2Cu3O7-δ (Tc=72.1K),Y0.8Ca0.2Ba2Cu3O7-δ,Bulk,,,SC,High-Tc/cuprate,72.1 K,,,,,,,,,,True,10.1103/PhysRevB.57.8696
Y0.8Ca0.2Ba2Cu3O7-δ (Tc=80.1K),Y0.8Ca0.2Ba2Cu3O7-δ,Bulk,,,SC,High-Tc/cuprate,80.1 K,,,,,,,,,,True,10.1103/PhysRevB.57.8696
Y0.8Ca0.2Ba2Cu3O7-δ (Tc=86K),Y0.8Ca0.2Ba2Cu3O7-δ,Bulk,,,SC,High-Tc/cuprate,86 K,,,,,,,,,,True,10.1103/PhysRevB.57.8696
Y0.8Ca0.2Ba2Cu3O7-δ (Tc=55K),Y0.8Ca0.2Ba2Cu3O7-δ,Bulk,,,SC,High-Tc/cuprate,55 K,,,,,,,,,,True,10.1103/PhysRevB.57.8696
Y0.8Ca0.2Ba2Cu3O7-δ (Tc=83.2K),Y0.8Ca0.2Ba2Cu3O7-δ,Bulk,,,SC,High-Tc/cuprate,83.2 K,,,,,,,,,,True,10.1103/PhysRevB.57.8696
Y0.8Ca0.2Ba2Cu3O7-δ (Tc=65.8K),Y0.8Ca0.2Ba2Cu3O7-δ,Bulk,,,SC,High-Tc/cuprate,65.8 K,,,,,,,,,,True,10.1103/PhysRevB.57.8696
Y0.8Ca0.2Ba2Cu3O7-δ,Y0.8Ca0.2Ba2Cu3O7-δ,Bulk,,,SC,High-Tc/cuprate,,,,,,,,,,,,10.1103/PhysRevB.65.064502
Y0.8Ca0.2Ba2Cu3O7-δ,Y0.8Ca0.2Ba2Cu3O7-δ,Bulk,,,SC,High-Tc/cuprate,,,,,,,,,,,,10.1103/PhysRevB.63.184519
Y0.8Ca0.2Ba2Cu3O7-δ,Y0.8Ca0.2Ba2Cu3O7-δ,,,,SC,High-Tc/cuprate,,,,,,,,,,,,10.1103/PhysRevB.66.064501
Y0.8Ca0.2Ba2Cu3O7-δ,Y0.8Ca0.2Ba2Cu3O7-δ,Bulk,,,SC,High-Tc/cuprate,,,,,,,,,,,,10.1103/PhysRevB.59.6438
Y0.8Ca0.2Ba2Cu3O7-δ (Tc=47.5K),Y0.8Ca0.2Ba2Cu3O7-δ,Bulk,,,SC,High-Tc/cuprate,47.5 K,,,,,,,,,,True,10.1103/PhysRevB.54.R6909
Y0.8Ca0.2Ba2Cu3O7-δ (Tc=65.8K),Y0.8Ca0.2Ba2Cu3O7-δ,Bulk,,,SC,High-Tc/cuprate,65.8 K,,,,,,,,,,True,10.1103/PhysRevB.54.R6909
Y0.8Ca0.2Ba2Cu3O7-δ (Tc=83.2K),Y0.8Ca0.2Ba2Cu3O7-δ,Bulk,,,SC,High-Tc/cuprate,83.2 K,,,,,,,,,,True,10.1103/PhysRevB.54.R6909
Y0.8Ca0.2Ba2Cu3O7-δ (Tc=86K),Y0.8Ca0.2Ba2Cu3O7-δ,Bulk,,,SC,High-Tc/cuprate,86 K,,,,,,,,,,True,10.1103/PhysRevB.54.R6909
Y0.8Ca0.2Ba2Cu3O7-δ,Y0.8Ca0.2Ba2Cu3O7-δ,Bulk,,,SC,High-Tc/cuprate,,,,,,,,,,,,10.1103/PhysRevB.58.R5956
Y0.8Ca0.2Ba2Cu3O7-δ,Y0.8Ca0.2Ba2Cu3O7-δ,Bulk,,,SC,High-Tc/cuprate,51 K,,,perovskite-related,,,,,,,True,10.1103/PhysRevB.52.10488
Y0.8Ca0.2Ba2Cu3O7-δ,Y0.8Ca0.2Ba2Cu3O7-δ,Bulk,,,SC,High-Tc/cuprate,,,,,,,,,,,True,10.1103/PhysRevB.58.15053
Y0.8Ca0.2Ba2Cu3O7-δ,Y0.8Ca0.2Ba2Cu3O7-δ,,,,SC,High-Tc/cuprate,,,,,,,,,,,FALSE,10.1103/PhysRevB.101.174512
Y0.8Ca0.2Ba2Cu3O7−δ,Y0.8Ca0.2Ba2Cu3O7−δ,Bulk,,,SC,High-Tc/Cuprate,90 K,,,,,,,,,,FALSE,10.1016/j.physc.2012.04.029
Y₀.₈Ca₀.₂BaCu₃O₇₋δ,Y0.8Ca0.2BaCu3O7,Bulk,,,SC,High-Tc/cuprate,,,,,,,,,,,,10.1103/PhysRevB.58.8812
Y0.8Ca0.2BaSrCu2.6Al0.4O6+z,Y0.8Ca0.2BaSrCu2.6Al0.4O6+z,Bulk,,,SC,High-Tc,47 K,,,,,,,,,,FALSE,10.1016/S0921-4534(02)02122-6
Y0.8Ca0.2SrBaCu2.6Al0.4O6+z,Y0.8Ca0.2SrBaCu2.6Al0.4O6+z,Bulk,,,SC,High-Tc,47 K,,,,,,,,,,TRUE,10.1016/0038-1098(92)90419-A
[Y0.8Ca0.2]SrBaCu2.8(BO3)0.2O6.4,Y0.8Ca0.2SrBaCu2.8(BO3)0.2O6.4,Bulk,,,SC,High-Tc,45 K,,Orthorhombic,,Pmmm,3.826 Å,3.861 Å,11.561 Å,,,TRUE,10.1016/j.physc.2004.02.052
Y0.8Dy0.2Ba2Cu3O7,Y0.8Dy0.2Ba2Cu3O7,Thin Film,,,SC,High-Tc,88.4 K,,,,,,,,,,TRUE,10.1016/j.physc.2019.06.008
Y0.8Hf0.2Ba2Cu3O7,Y0.8Hf0.2Ba2Cu3O7,Bulk,,,SC,High-Tc,87.1 K,,Orthorhombic,,Pmmm,3.8133,3.8392,11.6013,,,TRUE,10.1016/j.cryogenics.2011.05.004
Lu-doped YBCO,Y0.8Lu0.2Ba2Cu3O7,Bulk,,,SC,High-Tc,91.5,,Orthorhombic,,,3.812,3.875,11.648,,,TRUE,10.1016/j.jallcom.2010.01.095
Y0.8Lu0.2Ni2B2C,Y0.8Lu0.2Ni2B2C,Bulk,,,SC,Type-II,14.68 K,,Tetragonal,ThCr2Si2-type,I4/mmm,,,,,,True,10.1103/PhysRevB.63.104508
Y0.8Na0.2Ca2Cu3O7−δ,Y0.8Na0.2Ca2Cu3O7−δ,Bulk,,,SC,High-Tc,83.2 K,,Orthorhombic,,,3.689 Å,3.797 Å,11.71 Å,,,TRUE,10.1016/j.solidstatesciences.2010.02.029
Y0.8Nd0.2Ba2Cu3Ox,Y0.8Nd0.2Ba2Cu3O7,Bulk,,,SC,High-Tc,93 K,,,,,,,,,,TRUE,10.1016/S0022-0248(01)01174-5
Y0.8Pr0.1Ca0.1Ba2Cu3O7,Y0.8Pr0.1Ca0.1Ba2Cu3O7,Thin Film,250 nm,YSZ (100),SC,High-Tc/cuprate,81 K,,,,,,,,,,True,10.1103/PhysRevB.54.12564
Y0.8Pr0.2Ba2Cu2.7Fe0.3O7.1,Y0.8Pr0.2Ba2Cu2.7Fe0.3O7.1,Bulk,,,SC,High-Tc/cuprate,25 K,,Tetragonal,,,3.879 Å,,11.69 Å,,,True,10.1103/PhysRevB.40.6739
Y0.8Pr0.2Ba2Cu3O7-y,Y0.8Pr0.2Ba2Cu3O6.9,Bulk,,,SC,High-Tc/cuprate,65 K,,Orthorhombic,perovskite,,,,,,,True,10.1103/PhysRevB.43.10568
Y0.8Pr0.2Ba2Cu3O7-y,Y0.8Pr0.2Ba2Cu3O6.9,Bulk,,,SC,High-Tc/cuprate,75 K,,Orthorhombic,perovskite,,3.890 Å,3.830 Å,11.679 Å,,,True,10.1103/PhysRevB.40.4453
Y0.8Pr0.2Ba2Cu3O6.91,Y0.8Pr0.2Ba2Cu3O6.91,Bulk,,,SC,High-Tc/cuprate,62.7 K,,Orthorhombic,perovskite,,3.845 Å,3.879 Å,11.662 Å,,11.6 kOe/K slope at Tc,True,10.1103/PhysRevB.40.4517
Y0.8Pr0.2Ba2Cu3O7-δ,Y0.8Pr0.2Ba2Cu3O6.95,Bulk,,,SC,High-Tc/cuprate,,,,,,,,,,,True,10.1103/PhysRevB.47.11627
Y0.8Pr0.2Ba2Cu3O7-δ,Y0.8Pr0.2Ba2Cu3O6.95,Bulk,,,SC,High-Tc/cuprate,73.3 K,,Orthorhombic,,Pmmm,,,,,,True,10.1103/PhysRevB.43.5430
Y0.8Pr0.2Ba2Cu3O6.97,Y0.8Pr0.2Ba2Cu3O6.97,Bulk,,,SC,High-Tc/cuprate,73.3 K,,,,,,,,,,True,10.1103/PhysRevLett.69.3812
Y₀.₈Pr₀.₂Ba₂Cu₃O₆.₉₇,Y0.8Pr0.2Ba2Cu3O6.97,Bulk,,,SC,High-Tc/cuprate,~65 K,,Orthorhombic,perovskite,Pmmm,,,,,,True,10.1103/PhysRevB.42.6801
Y0.8Pr0.2Ba2Cu3O6.97,Y0.8Pr0.2Ba2Cu3O6.97,Thin Film,,,SC,Type-II/cuprate/High-Tc,64.0 K,,,,,,,,,,TRUE,10.1103/PhysRevB.76.014517
Y0.8Pr0.2Ba2Cu3O7,Y0.8Pr0.2Ba2Cu3O7,Bulk,,,SC,High-Tc/cuprate,71.4 K,,Orthorhombic,1:2:3,,,,,,,True,10.1103/PhysRevB.41.8921
Y₀.₈Pr₀.₂Ba₂Cu₃O₇,Y0.8Pr0.2Ba2Cu3O7,Thin Film,3000 Å ± 50 Å,SrTiO3 (100),SC,High-Tc/cuprate,69.0 K,,Orthorhombic,perovskite,,,,,,,True,10.1103/PhysRevB.48.6465
Y0.8Pr0.2Ba2Cu3O7,Y0.8Pr0.2Ba2Cu3O7,Bulk,,,SC,High-Tc/cuprate,70 K,,,,,,,,,,True,10.1103/PhysRevB.50.6375
Y0.8Pr0.2Ba2Cu3O7,Y0.8Pr0.2Ba2Cu3O7,Thin Film,134 nm,NdGaO3,SC,High-Tc/cuprate,"68 K (dc), 72 K (ac)",,,,,,,,,,True,10.1103/PhysRevB.50.9672
Y0.8Pr0.2Ba2Cu3O7,Y0.8Pr0.2Ba2Cu3O7,Bulk,,,SC,High-Tc/cuprate,,,Orthorhombic,,,,,,,,,10.1103/PhysRevB.50.10350
Y0.8Pr0.2Ba2Cu3O7,Y0.8Pr0.2Ba2Cu3O7,Bulk,,,SC,High-Tc/cuprate,74.6 K,,Orthorhombic,,,,,,,,True,10.1103/PhysRevB.51.11848
Y0.8Pr0.2Ba2Cu3O7,Y0.8Pr0.2Ba2Cu3O7,Bulk,,,SC,High-Tc/cuprate,71.0 K,,Orthorhombic,,,,,,,,True,10.1103/PhysRevB.51.11848
Y0.8Pr0.2Ba2Cu3O7,Y0.8Pr0.2Ba2Cu3O7,Bulk,,,SC,High-Tc/cuprate,,,,,,,,,,,True,10.1103/PhysRevB.42.4240
Y0.8Pr0.2Ba2Cu3O7,Y0.8Pr0.2Ba2Cu3O7,Thin Film,,SrTiO3,SC,High-Tc/cuprate,72 K,,,,,,,,,,True,10.1103/PhysRevB.56.14797
Y0.8Pr0.2Ba2Cu3O7,Y0.8Pr0.2Ba2Cu3O7,Bulk,,,SC,High-Tc/cuprate,,,Orthorhombic,perovskite,,,,,,,True,10.1103/PhysRevB.42.4823
Y0.8Pr0.2Ba2Cu3O7,Y0.8Pr0.2Ba2Cu3O7,Bulk,,,SC,High-Tc/cuprate,71.4 K,,,1:2:3,,,,,,,True,10.1103/PhysRevB.43.10544
Y0.8Pr0.2Ba2Cu3O7,Y0.8Pr0.2Ba2Cu3O7,Bulk,,,SC,High-Tc/cuprate,73.6 K,,,,,,,,,,,10.1103/PhysRevB.46.8429
Y0.8Pr0.2Ba2Cu3O7,Y0.8Pr0.2Ba2Cu3O7,Bulk,,,SC,High-Tc/cuprate,,,Orthorhombic,,,,,,,,True,10.1103/PhysRevB.39.12383
Y0.8Pr0.2Ba2Cu3O7,Y0.8Pr0.2Ba2Cu3O7,Thin Film,,,SC,High-Tc/cuprate,70 K,,,,,,,,,,True,10.1103/PhysRevB.62.12440
Y0.8Pr0.2Ba2Cu3O7,Y0.8Pr0.2Ba2Cu3O7,,,,SC,High-Tc/cuprate,,,,,,,,,,,,10.1103/PhysRevB.61.R9257
Y0.8Pr0.2Ba2Cu3O7-δ,Y0.8Pr0.2Ba2Cu3O7,Bulk,,,SC,High-Tc/cuprate,73 K,,orthorhombic,,,,,,,"Hc2∥(0) = 56.2 T, Hc2⊥(0) = 173.7 T",True,10.1103/PhysRevB.45.10609
Y0.8Pr0.2Ba2Cu3O7,Y0.8Pr0.2Ba2Cu3O7,Bulk,,,SC,High-Tc/cuprate,,0-6 GPa,,,,,,,,,,10.1103/PhysRevB.48.6431
(Y0.8Pr0.2)Ba2Cu3O7-δ,Y0.8Pr0.2Ba2Cu3O7,Bulk,,,SC,High-Tc/cuprate,75.6 K,,,,,,,,,,True,10.1103/PhysRevB.44.5318
Y0.8Pr0.2Ba2Cu3O7-δ,Y0.8Pr0.2Ba2Cu3O7,Bulk,,,SC,High-Tc/cuprate,72.5 K,,,1-2-3 structure,,,,,,,True,10.1103/PhysRevB.54.12517
Y0.8Pr0.2Ba2Cu3O7-δ,Y0.8Pr0.2Ba2Cu3O7,Bulk,,,SC,High-Tc/cuprate,76.4 K,,Orthorhombic,perovskite,,,,,,,True,10.1103/PhysRevB.37.7476
Y0.8Pr0.2Ba2Cu3O7,Y0.8Pr0.2Ba2Cu3O7,Bulk,,,SC,High-Tc,71 K,,,,,,,,,,True,10.1103/PhysRevB.49.1320
Y0.8Pr0.2Ba2Cu3O7,Y0.8Pr0.2Ba2Cu3O7,Thin Film,250 nm,YSZ (100),SC,High-Tc/cuprate,76 K,,,,,,,,,,True,10.1103/PhysRevB.54.12564
Y0.8Pr0.2Ba2Cu3O7,Y0.8Pr0.2Ba2Cu3O7,Bulk,,,SC,High-Tc/cuprate,67 K,,Orthorhombic,,,3.830 Å,3.905 Å,11.67 Å,,,True,10.1103/PhysRevB.40.6739
Y0.8Pr0.2Ba2Cu3O7,Y0.8Pr0.2Ba2Cu3O7,Bulk,,,SC,High-Tc/cuprate,,,,,,,,,,,,10.1103/PhysRevLett.96.247002
(Y0.8Pr0.2)Ba2Cu3O7,Y0.8Pr0.2Ba2Cu3O7,Bulk,,,SC,High-Tc/Cuprate,80 K,,Orthorhombic,,P mmm,,,,,,TRUE,10.1016/S0009-2614(01)00122-1
Y0.8Pr0.2Ba2Cu3O7-delta,Y0.8Pr0.2Ba2Cu3O7-delta,Thin Film,300 nm,LaAlO3 (100),SC,High-Tc/cuprate,66.5 K,,,,,,,,,,TRUE,10.1103/PhysRevB.82.104512
Y₀.₈Pr₀.₂Ba₂Cu₃O₇₋δ,Y0.8Pr0.2Ba2Cu3O7-δ,Bulk,,,SC,Type-II/High-Tc/cuprate,77.8 K,,,perovskite,,,,,,"84 T (clean limit), 80 T (dirty limit)",True,10.1103/PhysRevB.56.8381
Y0.8Pr0.2Ba2Cu3O7-δ,Y0.8Pr0.2Ba2Cu3O7-δ,Bulk,,,SC,High-Tc/cuprate,74.0 K,,,perovskite,,,,,,,TRUE,10.1103/PhysRevB.74.064504
Y0.8Pr0.2Ba2Cu3O7-δ (O-18 substituted),Y0.8Pr0.2Ba2Cu3O7-δ,Bulk,,,SC,High-Tc/cuprate,73.2 K,,,perovskite,,,,,,,TRUE,10.1103/PhysRevB.74.064504
Y0.8Pr0.2Ba2Cu3O7-δ,Y0.8Pr0.2Ba2Cu3O7-δ,Bulk,,,SC,High-Tc/cuprate,72.22 K,,,,,,,,,,TRUE,10.1103/PhysRevB.75.060505
Y0.8Pr0.2Ba2Cu3O7−δ,Y0.8Pr0.2Ba2Cu3O7−δ,Thin Film,2500 Å,SrTiO3 (100),SC,High-Tc/cuprate,,,,,,,,,,,TRUE,10.1103/PhysRevB.75.184509
Y0.8Pr0.2Ba2Cu3O7−δ (O16 isotope),Y0.8Pr0.2Ba2Cu3O7−δ,Bulk,,,SC,High-Tc/cuprate,70.02 K,,,,,,,,,,TRUE,10.1103/PhysRevB.77.104530
Y0.8Pr0.2Ba2Cu3O7−δ (O18 isotope),Y0.8Pr0.2Ba2Cu3O7−δ,Bulk,,,SC,High-Tc/cuprate,69.22 K,,,,,,,,,,TRUE,10.1103/PhysRevB.77.104530
Y0.8Pr0.2Ba2Cu4O8,Y0.8Pr0.2Ba2Cu4O8,Bulk,,,SC,High-Tc/cuprate,,ambient pressure,,,,,,,,,True,10.1103/PhysRevB.59.11205
Y0.8Pr0.2Ba2Cu4O8,Y0.8Pr0.2Ba2Cu4O8,Bulk,,,SC,High-Tc/cuprate,,,,,,,,,,,True,10.1103/PhysRevB.53.3590
Y/Pr124,Y0.8Pr0.2Ba2Cu4O8,Bulk,,,SC,High-Tc,60 K,,Layered Perovskite,Orthorhombic,Ammm,,,,,,TRUE,10.1016/S0921-4534(98)00157-9
Y0.8Pr0.2Sr2Cu2.7Mo0.3O7-δ,Y0.8Pr0.2Sr2Cu2.7Mo0.3O7,Bulk,,,SC,cuprate,31.6 K,,Tetragonal,perovskite-like,,3.818 Å,3.818 Å,11.545 Å,,,True,10.1103/PhysRevB.51.8543
Y0.8Pr1.2Ba4Cu7O15,Y0.8Pr1.2Ba4Cu7O15,Bulk,,,SC,High-Tc/cuprate,,,,,,,,,,,True,10.1103/PhysRevB.53.3590
Y0.8Sr0.2H3,Y0.8Sr0.2H3,Bulk,,,SC,High-Tc,65.4 K,0 GPa,fcc,Cubic,Fm-3m,,,,,,FALSE,10.1016/j.cjph.2022.04.007
Y₀.₈Tb₀.₂Ni₂B₂C,Y0.8Tb0.2Ni2B2C,Bulk,,,SC,Type-II,,,Tetragonal,layered-tetragonal,I4/mmm,,,,,,True,10.1103/PhysRevB.63.144528
Y0.8Th0.2NiC2,Y0.8Th0.2NiC2,Bulk,,,SC,Type-II,5.70–7.37,1 atm,CeNiC2-type,Orthorhombic,Amm2,3.602,4.496,6.039,,,TRUE,10.1016/j.ssc.2006.12.020
Y0.8Yb0.2Ba2Cu3O6.8F0.6,Y0.8Yb0.2Ba2Cu3O6.8F0.6,Bulk,,,SC,High-Tc,100 K,,Orthorhombic,,,,,,,,TRUE,10.1016/S0025-5408(01)00568-2
Y0.902Nd0.098Ba2Cu3O7-δ,Y0.902Nd0.098Ba2Cu3O7-δ,Bulk,,,SC,High-Tc,89±2K,,,,,3.8883,3.8218,3.8956,,,TRUE,10.1016/S0964-1807(98)00099-4
Y0.90Al0.10Ba2Cu3O7-δ,Y0.90Al0.10Ba2Cu3O7-δ,Bulk,,,SC,High-Tc,83.2 K,,Orthorhombic,,,3.862,3.868,11.706,,,TRUE,10.1016/j.physb.2016.11.020
Y1-xCaxBa2-xLaxCu4O8 (x=0.10),Y0.90Ca0.10Ba1.90La0.10Cu4O8,Bulk,,,SC,High-Tc/cuprate,~81 K,,,,,,,,,,True,10.1103/PhysRevB.57.10984
Y0.90Ca0.10Ba2Cu3O6,Y0.90Ca0.10Ba2Cu3O6,Bulk,,,NSC,cuprate,,,Tetragonal,perovskite-related,,,,,,,TRUE,10.1103/PhysRevB.70.214517
Y0.90Ca0.10Ba2Cu3O6.656,Y0.90Ca0.10Ba2Cu3O6.656,Bulk,,,SC,High-Tc,70.3,,,,,3.839,3.871,11.681,,,TRUE,10.1016/S0921-4534(02)01966-4
Y0.90Ca0.10Ba2Cu3O6.675,Y0.90Ca0.10Ba2Cu3O6.675,Bulk,,,SC,High-Tc,73.5,,,,,3.841,3.876,11.681,,,TRUE,10.1016/S0921-4534(02)01966-4
Y0.90Ca0.10Ba2Cu3O6.693,Y0.90Ca0.10Ba2Cu3O6.693,Bulk,,,SC,High-Tc,80.4,,,,,3.840,3.877,11.679,,,TRUE,10.1016/S0921-4534(02)01966-4
Y0.90Ca0.10Ba2Cu3O7-y,Y0.90Ca0.10Ba2Cu3O6.70,Bulk,,,SC,High-Tc/cuprate,75 K,,Orthorhombic,perovskite,,3.8320 Å,3.8740 Å,11.7460 Å,,,True,10.1103/PhysRevB.50.594
Y0.90Ca0.10Ba2Cu3O6.728,Y0.90Ca0.10Ba2Cu3O6.728,Bulk,,,SC,High-Tc,83.8,,,,,3.838,3.874,11.673,,,TRUE,10.1016/S0921-4534(02)01966-4
Y0.90Ca0.10Ba2Cu3O6.78,Y0.90Ca0.10Ba2Cu3O6.78,Bulk,,,SC,High-Tc/cuprate,85 K,,,,,,,,,,True,10.1103/PhysRevB.61.4238
Y0.90Ca0.10Ba2Cu3O6.798,Y0.90Ca0.10Ba2Cu3O6.798,Bulk,,,SC,High-Tc,84.9,,,,,3.837,3.880,11.676,,,TRUE,10.1016/S0921-4534(02)01966-4
Y0.90Ca0.10Ba2Cu3O6.807,Y0.90Ca0.10Ba2Cu3O6.807,Bulk,,,SC,High-Tc,85.8,,,,,3.837,3.878,11.676,,,TRUE,10.1016/S0921-4534(02)01966-4
Y0.90Ca0.10Ba2Cu3O6.828,Y0.90Ca0.10Ba2Cu3O6.828,Bulk,,,SC,High-Tc,86.8,,,,,3.837,3.878,11.674,,,TRUE,10.1016/S0921-4534(02)01966-4
Y0.90Ca0.10Ba2Cu3O6.97,Y0.90Ca0.10Ba2Cu3O6.97,Bulk,,,SC,High-Tc/cuprate,75 K,,,,,,,,,,True,10.1103/PhysRevB.61.4238
Y0.90Ca0.10Ba2Cu3O7,Y0.90Ca0.10Ba2Cu3O7,Thin Film,,,SC,High-Tc,70.8,,Epitaxial,c-axis oriented,,,,,,,TRUE,10.1016/j.physc.2003.09.063
Y0.90Ca0.10Ba2Cu3O7-δ,Y0.90Ca0.10Ba2Cu3O7-δ,Bulk,,,SC,Cuprate,80,,,,,,,,,,FALSE,10.1016/j.physb.2014.01.017
Y0.90Ca0.10Ba2Cu4O8,Y0.90Ca0.10Ba2Cu4O8,Bulk,,,SC,High-Tc/cuprate,85 K,,,,,,,,,,True,10.1103/PhysRevB.61.4238
Y0.90Ca0.10Ba2Cu4O8,Y0.90Ca0.10Ba2Cu4O8,Bulk,,,SC,High-Tc/cuprate,,,,,,,,,,,,10.1103/PhysRevB.48.1258
Y0.90Ca0.10Ba2Fe3O8.05,Y0.90Ca0.10Ba2Fe3O8.05,Bulk,,,NSC,,,,Tetragonal,perovskite-like,P4/mmm,3.9149(1) Å,3.9149(1) Å,11.7921(3) Å,,,True,10.1103/PhysRevB.49.3465
Yttrium calcium dicarbide,Y0.90Ca0.10C2,Bulk,,,SC,Type-II,3.15 K,,Tetragonal,body-centered-tetragonal CaC2 structure type,,368.04 pm,368.04 pm,619.27 pm,,300 mT,True,10.1103/PhysRevB.56.9021
Y0.90Er0.10Rh4B4,Y0.90Er0.10Rh4B4,Bulk,,,SC,Type-II,,,,,,,,,,,True,10.1103/PhysRevB.28.2859
Y0.90Gd0.10Ni2B2C,Y0.90Gd0.10Ni2B2C,Single crystal,,,SC,Type-II,13.8 K,ambient,Tetragonal,ThCr2Si2-type,I4/mmm,,,,,6.0 T,TRUE,10.1103/PhysRevB.82.174513
Y0.90Hf0.10Ba2Cu3Oz,Y0.90Hf0.10Ba2Cu3O6.80,Bulk,,,SC,High-Tc/cuprate,79.0 K,,Orthorhombic,perovskite,,3.8261 Å,3.8885 Å,11.6690 Å,,,True,10.1103/PhysRevB.49.6299
Y₀.₉₀Pr₀.₁₀Ba₂Cu₃O₇,Y0.90Pr0.10Ba2Cu3O7,Bulk,,,SC,High-Tc/cuprate,~75 K,,Orthorhombic,perovskite,,,,,,,True,10.1103/PhysRevB.43.2989
Y0.90Pr0.10Ba2Cu3O7-δ,Y0.90Pr0.10Ba2Cu3O7,Bulk,,,SC,High-Tc/cuprate,88.4 K,,,1-2-3 structure,,,,,,,True,10.1103/PhysRevB.54.10155
Y123-Tb0.10,Y0.90Tb0.10Ba2Cu3O7,Bulk,,,SC,High-Tc/Cuprate,83.48 K,,Orthorhombic,,,3.820 Å,3.876 Å,11.674 Å,,,TRUE,10.1016/j.jallcom.2022.166362
Y0.90Tb0.10Ba2Cu3O7-δ,Y0.90Tb0.10Ba2Cu3O7-δ,Bulk,,,SC,High-Tc,77.40,,Orthorhombic,,P4/mmm,3.820,3.876,11.674,,,TRUE,10.1016/j.jallcom.2024.174838
Y₁Ba₂Cu₃O₇₋ₓ,Y0.91Ba2.0Cu3.0O7-x,Thin Film,9000 Å,SrTiO₃(100),SC,High-Tc/cuprate,82 K,,Orthorhombic,perovskite,,3.821 Å,3.900 Å,11.68 Å,,,True,10.1103/PhysRevB.36.4039
Y0.91Ca0.09Ba2Cu2.91Fe0.09O6,Y0.91Ca0.09Ba2Cu2.91Fe0.09O6,Bulk,,,NSC,,,,Tetragonal,perovskite,,3.860 Å,3.860 Å,11.820 Å,,,True,10.1103/PhysRevB.49.686
Y0.91Ca0.09Ba2Cu2.91Fe0.09O7,Y0.91Ca0.09Ba2Cu2.91Fe0.09O7,Bulk,,,SC,High-Tc/cuprate,85 K,,Tetragonal,perovskite,,3.858 Å,3.858 Å,11.688 Å,,,True,10.1103/PhysRevB.49.686
Yttrium thorium dicarbide,Y0.91Th0.09C2,Bulk,,,SC,Type-II,3.70 K,,Tetragonal,body-centered-tetragonal CaC2 structure type,,367.72 pm,367.72 pm,619.38 pm,,,True,10.1103/PhysRevB.56.9021
Y0.925Ba1.975Ca0.1Cu4O8,Y0.925Ba1.975Ca0.1Cu4O8,Bulk,,,SC,High-Tc/cuprate,88 K,,Orthorhombic,,,,,,,,True,10.1103/PhysRevB.46.10997
Y0.925Ca0.075Ba2Cu3O6.84,Y0.925Ca0.075Ba2Cu3O6.84,Bulk,,,SC,High-Tc,84,,Orthorhombic,Orthorhombic,,3.823,3.889,11.671,,,TRUE,10.1016/j.physc.2010.03.015
Y0.925Gd0.075Os2,Y0.925Gd0.075Os2,Bulk,,,SC,,,,,,,,,,,,True,10.1103/PhysRev.121.105
Y0.92Al0.08Ba2Cu3O7-δ,Y0.92Al0.08Ba2Cu3O7-δ,Bulk,,,SC,High-Tc,85.0 K,,Orthorhombic,,,3.864,3.868,11.691,,,TRUE,10.1016/j.physb.2016.11.020
Y0.92Ca0.08Ba2Cu3O6.5,Y0.92Ca0.08Ba2Cu3O6.5,Bulk,,,SC,High-Tc/cuprate,62 K,,,,,,,,,,True,10.1103/PhysRevLett.88.187601
Y0.92Ca0.08Ba2Cu3O6.9,Y0.92Ca0.08Ba2Cu3O6.9,Bulk,,,SC,High-Tc/cuprate,89 K,ambient,,,,,,,,,TRUE,10.1103/PhysRevB.77.224511
Y0.92Ca0.08Sr2Cu2.5Fe0.5O6+x,Y0.92Ca0.08Sr2Cu2.5Fe0.5O6+x,Bulk,,,SC,High-Tc,21 K,,,,,,,,,,TRUE,10.1016/0921-4534(94)90126-0
Y0.93Ca0.07Ba2Cu3O7,Y0.93Ca0.07Ba2Cu3O7,Thin Film,,,SC,High-Tc,75.5,,Epitaxial,c-axis oriented,,,,,,,TRUE,10.1016/j.physc.2003.09.063
Y0.93Sb0.07Ba2Cu3O7-d,Y0.93Sb0.07Ba2Cu3O7-d,Bulk,,,SC,High-Tc,90.6 K,,,,,,,,,,TRUE,10.1016/S0304-8853(00)00803-9
Y0.94375Ba1.98125Ca0.075Cu4O8,Y0.94375Ba1.98125Ca0.075Cu4O8,Bulk,,,SC,High-Tc/cuprate,,,Orthorhombic,,,,,,,,True,10.1103/PhysRevB.46.10997
Y0.94Al0.06Ba2Cu3O7-δ,Y0.94Al0.06Ba2Cu3O7-δ,Bulk,,,SC,High-Tc,86.5 K,,Orthorhombic,,,3.831,3.881,11.680,,,TRUE,10.1016/j.physb.2016.11.020
Y0.94Ba1.94K0.3Cu3O7−δ,Y0.94Ba1.94K0.3Cu3O7−δ,Bulk,,,SC,High-Tc,92.9 K,,Orthorhombic,,,,,,,,TRUE,10.1016/S0921-4534(00)01513-6
Y0.94Ca0.03Th0.03Ba2Cu3O7-δ,Y0.94Ca0.03Th0.03Ba2Cu3O7,Bulk,,,SC,High-Tc/cuprate,,,Orthorhombic,1:2:3,,,,,,measured up to 12 T,True,10.1103/PhysRevB.57.14428
Y1-xCaxBa2-xLaxCu4O8 (x=0.06),Y0.94Ca0.06Ba1.94La0.06Cu4O8,Bulk,,,SC,High-Tc/cuprate,~81 K,,,,,,,,,,True,10.1103/PhysRevB.57.10984
Y1-xCaxBa2Cu3O6,Y0.94Ca0.06Ba2Cu3O6.02,Bulk,,,SC,High-Tc/cuprate,,,,,,,,,,,True,10.1103/PhysRevLett.88.037002
Y0.94Ca0.06Ba2Cu3O6.96,Y0.94Ca0.06Ba2Cu3O6.96,Bulk,,,SC,High-Tc/cuprate,,,,,,,,,,,True,10.1103/PhysRevB.51.12911
Y0.94Ca0.06Ba2Cu3Oy,Y0.94Ca0.06Ba2Cu3Oy,Thin Film,200 nm,SrTiO3 (100),SC,High-Tc/cuprate,,,,,,,,,,,TRUE,10.1103/PhysRevB.94.174515
Y0.94Ca0.06Ba2Cu4O8,Y0.94Ca0.06Ba2Cu4O8,Bulk,,,SC,High-Tc/cuprate,88 K,,,,Ammm,,,,,,True,10.1103/PhysRevB.58.3457
(Y0.94Gd0.06)Ba2Cu3O6.83,Y0.94Gd0.06Ba2Cu3O6.83,Bulk,,,SC,High-Tc/cuprate,67 K,,,,,,,,,,True,10.1103/PhysRevLett.70.666
Y(6%Gd)Ba2Cu3O6.83,Y0.94Gd0.06Ba2Cu3O6.83,Bulk,,,SC,High-Tc/cuprate,67.0 K,,,,,,,,,,True,10.1103/PhysRevB.48.6359
Y0.95Al0.05Ba2Cu3O6.5,Y0.95Al0.05Ba2Cu3O6.5,Bulk,,,SC,High-Tc/cuprate,88 K,,Orthorhombic,perovskite,,,,,,,True,10.1103/PhysRevB.37.7846
"Calcium, Gadolinium co-doped Yttrium Barium Copper Oxide (Ca2%)",Y0.95Ca0.02Gd0.03Ba2Cu3O6,Bulk,,,NSC,cuprate,NSC,,Orthorhombic,perovskite-related,,,,,,,TRUE,10.1103/PhysRevB.75.024501
(Y0.95Ca0.05)(Ba0.9La0.1)2Cu4O8,Y0.95Ca0.05Ba1.8La0.2Cu4O8,Bulk,,,SC,cuprate,46 K,,orthorhombic,,,3.8278 Å,3.8744 Å,27.1552 Å,,,True,10.1103/PhysRevB.42.8030
Y0.95Ca0.05Ba1.95La0.05Cu3Oy,Y0.95Ca0.05Ba1.95La0.05Cu3O6.98,Bulk,,,SC,High-Tc/cuprate,~90 K,,Orthorhombic,perovskite,,3.820 Å,3.883 Å,11.673 Å,,,True,10.1103/PhysRevB.59.6550
Y0.95Ca0.05Ba1.95La0.05Cu3O7-δ,Y0.95Ca0.05Ba1.95La0.05Cu3O7-δ,Bulk,,,SC,High-Tc/cuprate,,,Orthorhombic,perovskite,,,,,,,True,10.1103/PhysRevB.41.11154
Y0.95Ca0.05Ba2(Cu0.98Zn0.02)3O7−δ,Y0.95Ca0.05Ba2(Cu0.98Zn0.02)3O7−δ,Thin Film,,,SC,Cuprate,63.5 K,,,,,,,,,,TRUE,10.1016/j.physc.2007.03.072
Y0.95Ca0.05Ba2(Cu0.90Co0.10)3O6+y,Y0.95Ca0.05Ba2Cu2.7Co0.3O7.03,Bulk,,,SC,High-Tc/cuprate,35 K,,Tetragonal,perovskite,,3.870 Å,3.870 Å,11.68 Å,,,True,10.1103/PhysRevB.46.3041
Y0.95Ca0.05Ba2(Cu0.90Co0.10)3O6+y after [NO] treatment,Y0.95Ca0.05Ba2Cu2.7Co0.3O7.15,Bulk,,,SC,High-Tc/cuprate,44 K,,Tetragonal,perovskite,,3.870 Å,3.870 Å,11.67 Å,,,True,10.1103/PhysRevB.46.3041
Y0.95Ca0.05Ba2Cu2.88Zn0.12O7,Y0.95Ca0.05Ba2Cu2.88Zn0.12O7,Thin Film,,SrTiO3,SC,High-Tc/cuprate,33.3 K,,,,,,,1.17 nm,,,TRUE,10.1103/PhysRevLett.102.187002
Y0.95Ca0.05Ba2(Cu0.96Zn0.04)3Oy,Y0.95Ca0.05Ba2Cu2.88Zn0.12Oy,Thin Film,300 ± 45 nm,SrTiO3 (100),SC,cuprate,33.9 K,,,,,,,,,,TRUE,10.1103/PhysRevB.73.184509
Y0.95Ca0.05Ba2Cu2.94Zn0.06O7,Y0.95Ca0.05Ba2Cu2.94Zn0.06O7,Thin Film,,SrTiO3,SC,High-Tc/cuprate,65.1 K,,,,,,,1.17 nm,,,TRUE,10.1103/PhysRevLett.102.187002
Y0.95Ca0.05Ba2(Cu0.98Zn0.02)3Oy,Y0.95Ca0.05Ba2Cu2.94Zn0.06Oy,Thin Film,300 ± 45 nm,SrTiO3 (100),SC,cuprate,66.0 K,,,,,,,,,,TRUE,10.1103/PhysRevB.73.184509
Y0.95Ca0.05Ba2Cu2.95Co0.05Oy,Y0.95Ca0.05Ba2Cu2.95Co0.05Oy,Bulk,,,SC,High-Tc/cuprate,~90 K,,Orthorhombic,perovskite,,3.832 Å,3.890 Å,11.675 Å,,,True,10.1103/PhysRevB.59.6550
Y0.95Ca0.05Ba2Cu3O6,Y0.95Ca0.05Ba2Cu3O6,Bulk,,,NSC,cuprate,,,Tetragonal,perovskite-related,,,,,,,TRUE,10.1103/PhysRevB.70.214517
Y0.95Ca0.05Ba2Cu3O6.641,Y0.95Ca0.05Ba2Cu3O6.641,Bulk,,,SC,High-Tc,68.9,,,,,3.837,3.883,11.678,,,TRUE,10.1016/S0921-4534(02)01966-4
Y0.95Ca0.05Ba2Cu3O6.668,Y0.95Ca0.05Ba2Cu3O6.668,Bulk,,,SC,High-Tc,73.4,,,,,3.837,3.883,11.692,,,TRUE,10.1016/S0921-4534(02)01966-4
Y0.95Ca0.05Ba2Cu3O6.680,Y0.95Ca0.05Ba2Cu3O6.680,Bulk,,,SC,High-Tc,79.1,,,,,3.835,3.885,11.686,,,TRUE,10.1016/S0921-4534(02)01966-4
Y0.95Ca0.05Ba2Cu3O7-y,Y0.95Ca0.05Ba2Cu3O6.70,Bulk,,,SC,High-Tc/cuprate,70 K,,Orthorhombic,perovskite,,3.8386 Å,3.8694 Å,11.7328 Å,,,True,10.1103/PhysRevB.50.594
Y0.95Ca0.05Ba2Cu3O6.713,Y0.95Ca0.05Ba2Cu3O6.713,Bulk,,,SC,High-Tc,84.7,,,,,3.834,3.883,11.686,,,TRUE,10.1016/S0921-4534(02)01966-4
Y0.95Ca0.05Ba2Cu3O6.732,Y0.95Ca0.05Ba2Cu3O6.732,Bulk,,,SC,High-Tc,87.7,,,,,3.831,3.877,11.675,,,TRUE,10.1016/S0921-4534(02)01966-4
Y0.95Ca0.05Ba2Cu3O6.757,Y0.95Ca0.05Ba2Cu3O6.757,Bulk,,,SC,High-Tc,88.7,,,,,3.829,3.879,11.674,,,TRUE,10.1016/S0921-4534(02)01966-4
Y0.95Ca0.05Ba2Cu3O6.804,Y0.95Ca0.05Ba2Cu3O6.804,Bulk,,,SC,High-Tc,89.4,,,,,3.830,3.882,11.672,,,TRUE,10.1016/S0921-4534(02)01966-4
Y0.95Ca0.05Ba2Cu3O6.81,Y0.95Ca0.05Ba2Cu3O6.81,Bulk,,,SC,High-Tc/cuprate,,,,,,,,,,,True,10.1103/PhysRevB.53.R11972
Y0.95Ca0.05Ba2Cu3O7-δ,Y0.95Ca0.05Ba2Cu3O6.82,Bulk,,,SC,High-Tc/cuprate,88 K,,Orthorhombic,perovskite,,2.82 Å,3.87 Å,11.67 Å,,,True,10.1103/PhysRevB.49.6353
Y0.95Ca0.05Ba2Cu3O6.9,Y0.95Ca0.05Ba2Cu3O6.9,Bulk,,,SC,High-Tc/cuprate,91 K,ambient,,,,,,,,,TRUE,10.1103/PhysRevB.77.224511
"Y₁₋ₓCaₓBa₂Cu₃Oᵧ (x=0.05, y=6.97)",Y0.95Ca0.05Ba2Cu3O6.97,Bulk,,,SC,High-Tc/cuprate,82.0 K,,,,,,,,,,True,10.1103/PhysRevB.65.144523
Y0.95Ca0.05Ba2Cu3O7,Y0.95Ca0.05Ba2Cu3O7,Thin Film,,SrTiO3,SC,High-Tc/cuprate,82.7 K,,,,,,,,,,True,10.1103/PhysRevB.60.3532
Y0.95Ca0.05Ba2Cu3O7,Y0.95Ca0.05Ba2Cu3O7,Thin Film,,SrTiO3,SC,High-Tc/cuprate,84.2 K,,,,,,,1.17 nm,,130 T,TRUE,10.1103/PhysRevLett.102.187002
Y0.95Ca0.05Ba2Cu3O7,Y0.95Ca0.05Ba2Cu3O7,Thin Film,,,SC,High-Tc,79.5,,Epitaxial,c-axis oriented,,,,,,,TRUE,10.1016/j.physc.2003.09.063
Y0.95Ca0.05Ba2Cu3O7,Y0.95Ca0.05Ba2Cu3O7,Thin Film,,,SC,High-Tc/Cuprate,92.5 K,,,,,,,,,,TRUE,10.1016/j.rinp.2020.103054
Y0.95Ca0.05Ba2Cu3O7-delta,Y0.95Ca0.05Ba2Cu3O7-delta,Thin Film,160 nm,SrTiO3 (with PrBa2Cu3O7-delta buffer layer),SC,High-Tc/cuprate,85 K,,,,,,,,,,TRUE,10.1103/PhysRevB.82.054505
Y0.95Ca0.05Ba2Cu3O7−δ,Y0.95Ca0.05Ba2Cu3O7−δ,Thin Film,50 nm,SrTiO3 (100),SC,High-Tc/cuprate,85 K,,,,,,,,,,TRUE,10.1103/PhysRevLett.98.177003
Y0.95Ca0.05Ba2Cu3O7−δ,Y0.95Ca0.05Ba2Cu3O7−δ,Polycrystalline,,,SC,High-Tc/cuprate,90.2 K,ambient,,,,,,,,,TRUE,10.1103/PhysRevB.76.024518
Y0.95Ca0.05Ba2Cu3O7−δ,Y0.95Ca0.05Ba2Cu3O7−δ,Bulk,,,SC,High-Tc/Cuprate,91.51 K,0 Oe,Orthorhombic,,,,,11.68 Å,,,TRUE,10.1016/j.physleta.2017.02.001
Y0.95Ca0.05Ba2Cu3O7−δ,Y0.95Ca0.05Ba2Cu3O7−δ,Thin Film,,,SC,Cuprate,85 K,,,,,,,,,,TRUE,10.1016/j.physc.2007.03.072
Y0.95Ca0.05Ba2Cu3O7−δ,Y0.95Ca0.05Ba2Cu3O7−δ,Bulk,,,SC,High-Tc,87 K,,Orthorhombic,,,,,,,,TRUE,10.1016/j.physc.2005.01.002
Y0.95Ca0.05Ba2Cu3Oy,Y0.95Ca0.05Ba2Cu3Oy,Thin Film,300 ± 45 nm,SrTiO3 (100),SC,cuprate,84.8 K,,,,,,,,,,TRUE,10.1103/PhysRevB.73.184509
Y0.95Ca0.05Ba2Cu4O8,Y0.95Ca0.05Ba2Cu4O8,Bulk,,,SC,High-Tc,87 K,,,,,,,,,,True,10.1103/PhysRevB.48.607
YBa₂Cu₄O₈ 5% calcium-doped,Y0.95Ca0.05Ba2Cu4O8,Bulk,,,SC,High-Tc/cuprate,84 ± 1 K,,,,,,,,,,True,10.1103/PhysRevB.45.5760
Y0.95Ca0.05Ba2Cu4O8,Y0.95Ca0.05Ba2Cu4O8,Bulk,,,SC,High-Tc/cuprate,,,,,,,,,,,,10.1103/PhysRevB.48.1258
Y0.95Ca0.05Ba2Fe3O8.08,Y0.95Ca0.05Ba2Fe3O8.08,Bulk,,,NSC,,,,Tetragonal,perovskite-like,P4/mmm,3.9162(1) Å,3.9162(1) Å,11.8048(4) Å,,,True,10.1103/PhysRevB.49.3465
Yttrium Calcium Barium Copper Oxide,Y0.95Ca0.5Ba2Cu3O7-δ,,,,SC,,,,,,,,,,,,FALSE,10.1103/PhysRevB.89.180506
Y0.95Er0.05Ba2Cu3O7−δ,Y0.95Er0.05Ba2Cu3O7−δ,Bulk,,,SC,High-Tc,91.2 K,,Orthorhombic/Tetragonal,,,3.820,3.897,11.64,,,TRUE,10.1016/j.physc.2010.03.012
Y0.95Er0.05Ni2B2C,Y0.95Er0.05Ni2B2C,Bulk,,,SC,Type-II,14.5 K,,,,,,,,,,TRUE,10.1016/j.physb.2005.11.071
Y0.95Fe0.05Ba2Cu3O6.93,Y0.95Fe0.05Ba2Cu3O6.93,Bulk,,,SC,High-Tc,91.3 K,,,Orthorhombic,Pmmm,3.83169 Å,3.88016 Å,11.68378 Å,,,TRUE,10.1016/j.cap.2022.06.019
Y0.95Gd0.05Ni2B2C,Y0.95Gd0.05Ni2B2C,Bulk,,,SC,Type-II,13.7 K,up to 1.3 GPa,,borocarbide,,,,,,,True,10.1103/PhysRevB.61.R6487
Y0.95Hf0.05Ba2Cu3Oz,Y0.95Hf0.05Ba2Cu3O6.82,Bulk,,,SC,High-Tc/cuprate,86.5 K,,Orthorhombic,perovskite,,3.8198 Å,3.8841 Å,11.6475 Å,,,True,10.1103/PhysRevB.49.6299
Ho2,Y0.95Ho0.05Ba2Cu3O7,Bulk,,,SC,High-Tc/Cuprate,94.27,,Orthorhombic,,P/mmm,3.8208,3.8811,11.7275,,,TRUE,10.1016/j.jallcom.2014.04.037
Y0.95Nd0.05Ba2Cu3O7-y,Y0.95Nd0.05Ba2Cu3O7-y,Bulk,,,SC,High-Tc,90 K,,Orthorhombic,,,,,,,,TRUE,10.1016/S0921-4534(00)00092-7
Y0.95Pr0.05Ba2(Cu0.98Mn0.02)3O7-δ,Y0.95Pr0.05Ba2(Cu0.98Mn0.02)3O7-δ,Bulk,,,SC,Cuprate,82,,,,,,,,,,TRUE,10.1016/j.physc.2006.08.002
Y0.95Pr0.05Ba2(Cu0.9925Mn0.0075)3O7-δ,Y0.95Pr0.05Ba2(Cu0.9925Mn0.0075)3O7-δ,Bulk,,,SC,Cuprate,86.8,,,,,,,,,,TRUE,10.1016/j.physc.2006.08.002
Y0.95Pr0.05Ba2(Cu0.995Mn0.005)3O7-δ,Y0.95Pr0.05Ba2(Cu0.995Mn0.005)3O7-δ,Bulk,,,SC,Cuprate,83,,,,,,,,,,TRUE,10.1016/j.physc.2006.08.002
Y0.95Pr0.05Ba2(Cu0.99Mn0.01)3O7-δ,Y0.95Pr0.05Ba2(Cu0.99Mn0.01)3O7-δ,Bulk,,,SC,Cuprate,87.3,,,,,,,,,,TRUE,10.1016/j.physc.2006.08.002
Y0.95Pr0.05Ba2Cu3O7-δ,Y0.95Pr0.05Ba2Cu3O6.95,Bulk,,,SC,High-Tc/cuprate,,,,,,,,,,,True,10.1103/PhysRevB.47.11627
Y₀.₉₅Pr₀.₀₅Ba₂Cu₃O₆.₉₇,Y0.95Pr0.05Ba2Cu3O6.97,Bulk,,,SC,High-Tc/cuprate,~90 K,,Orthorhombic,perovskite,Pmmm,,,,,,True,10.1103/PhysRevB.42.6801
Y₀.₉₅Pr₀.₀₅Ba₂Cu₃O₇,Y0.95Pr0.05Ba2Cu3O7,Thin Film,3000 Å ± 50 Å,SrTiO3 (100),SC,High-Tc/cuprate,85.2 K,,Orthorhombic,perovskite,,,,,,,True,10.1103/PhysRevB.48.6465
Y₀.₉₅Pr₀.₀₅Ba₂Cu₃O₇,Y0.95Pr0.05Ba2Cu3O7,Bulk,,,SC,High-Tc/cuprate,~85 K,,Orthorhombic,perovskite,,,,,,,True,10.1103/PhysRevB.43.2989
Y0.95Pr0.05Ba2Cu3O7-δ,Y0.95Pr0.05Ba2Cu3O7,Bulk,,,SC,High-Tc/cuprate,91.0 K,,Orthorhombic,perovskite,,,,,,,True,10.1103/PhysRevB.37.7476
Y0.95Pr0.05Ba2Cu3O7-δ,Y0.95Pr0.05Ba2Cu3O7,Bulk,,,SC,High-Tc/cuprate,92.0 K,,,1-2-3 structure,,,,,,,True,10.1103/PhysRevB.54.10155
Y0.95Pr0.05Ba2Cu3O7,Y0.95Pr0.05Ba2Cu3O7,Bulk,,,SC,High-Tc/cuprate,,,,,,,,,,,True,10.1103/PhysRevB.52.13585
Y0.95Pr0.05Ba2Cu3O7,Y0.95Pr0.05Ba2Cu3O7,Bulk,,,SC,High-Tc/cuprate,,,,,,,,,,,,10.1103/PhysRevLett.96.247002
Y0.95Pr0.05Ba2Cu3O7,Y0.95Pr0.05Ba2Cu3O7,Bulk,,,SC,High-Tc,85.663,,Orthorhombic,,,,,,,,TRUE,10.1016/j.ssc.2014.04.004
Y0.95Pr0.05Ba2Cu3O7,Y0.95Pr0.05Ba2Cu3O7,Bulk,,,SC,High-Tc,85.78,,,,,,,,,,TRUE,10.1016/j.ssc.2018.07.005
Y0.95Pr0.05Ba2Cu3O7-δ,Y0.95Pr0.05Ba2Cu3O7-δ,Bulk,,,SC,Cuprate,89.4,,,,,,,,,,TRUE,10.1016/j.physc.2006.08.002
Y0.95Pr0.05Ba2Cu3O7−δ,Y0.95Pr0.05Ba2Cu3O7−δ,Bulk,,,SC,High-Tc/Cuprate,88 K,,,,,,,,,,TRUE,10.1016/j.ssc.2009.12.018
Y0.95Sr2.05Cu2.4(CO3)0.6O,Y0.95Sr2.05Cu2.4(CO3)0.6O,Bulk,,,SC,High-Tc,63 K,,,,,,,,,,TRUE,10.1016/0921-4534(92)90479-V
Y123-Tb0.05,Y0.95Tb0.05Ba2Cu3O7,Bulk,,,SC,High-Tc/Cuprate,88.30 K,,Orthorhombic,,,3.830 Å,3.877 Å,11.667 Å,,,TRUE,10.1016/j.jallcom.2022.166362
Y0.95Tb0.05Ba2Cu3O7-δ,Y0.95Tb0.05Ba2Cu3O7-δ,Bulk,,,SC,High-Tc,85.25,,Orthorhombic,,P4/mmm,3.830,3.877,11.667,,,TRUE,10.1016/j.jallcom.2024.174838
Y0.95Tb0.05Ba2Cu3O7−δ,Y0.95Tb0.05Ba2Cu3O7−δ,Bulk,,,SC,High-Tc,91.9 K,,,,,,,,,,TRUE,10.1016/j.jmmm.2008.02.093
Y₀.₉₅Tb₀.₀₅Ni₂B₂C,Y0.95Tb0.05Ni2B2C,Bulk,,,SC,Type-II,,,Tetragonal,layered-tetragonal,I4/mmm,,,,,,True,10.1103/PhysRevB.63.144528
Y0.96Al0.04Ba2Cu3O7-δ,Y0.96Al0.04Ba2Cu3O7-δ,Bulk,,,SC,High-Tc,89.8 K,,Orthorhombic,,,3.832,3.876,11.677,,,TRUE,10.1016/j.physb.2016.11.020
"Calcium, Gadolinium co-doped Yttrium Barium Copper Oxide (Ca3%)",Y0.96Ca0.03Gd0.01Ba2Cu3O6,Bulk,,,NSC,cuprate,NSC,,Orthorhombic,perovskite-related,,,,,,,TRUE,10.1103/PhysRevB.75.024501
Lanthanum-Gadolinium,Y0.96Gd0.04Os2,Bulk,,,SC,,1.4-1.8 K,,,,,,,,,,True,10.1103/PhysRev.121.107
Y0.96Gd0.04Os2,Y0.96Gd0.04Os2,Bulk,,,SC,,3.6 K,,,,,,,,,,True,10.1103/PhysRev.121.105
YNiSi3,Y0.96Ni1.00Si3.09,Bulk,,,SC,Type-I,1.36 K,,Orthorhombic,Base-centered orthorhombic,Cmmm,,,,,9.6 mT,TRUE,10.1103/PhysRevB.99.224505
Y0.975Ca0.025Ba2Cu4O8,Y0.975Ca0.025Ba2Cu4O8,Bulk,,,SC,High-Tc,82 K,,,,,,,,,,True,10.1103/PhysRevB.48.607
Ho1,Y0.975Ho0.025Ba2Cu3O7,Bulk,,,SC,High-Tc/Cuprate,92.76,,Orthorhombic,,P/mmm,3.8242,3.8836,11.7162,,,TRUE,10.1016/j.jallcom.2014.04.037
Y0.975Yb0.025Ba2(Cu0.96Co0.04)3O7,Y0.975Yb0.025Ba2Cu2.88Co0.12O7,Bulk,,,SC,High-Tc/cuprate,68 K,,,,,,,,,,True,10.1103/PhysRevB.56.7886
Y0.975Yb0.025Ba2(Cu0.96Fe0.04)3O7,Y0.975Yb0.025Ba2Cu2.88Fe0.12O7,Bulk,,,SC,High-Tc/cuprate,70 K,,,,,,,,,,True,10.1103/PhysRevB.56.7886
Y0.975Yb0.025Ba2(Cu0.98Co0.02)3O7,Y0.975Yb0.025Ba2Cu2.94Co0.06O7,Bulk,,,SC,High-Tc/cuprate,84 K,,,,,,,,,,True,10.1103/PhysRevB.56.7886
Y1-xCaxBa2-xLaxCu4O8 (x=0.03),Y0.97Ca0.03Ba1.97La0.03Cu4O8,Bulk,,,SC,High-Tc/cuprate,~82 K,,,,,,,,,,True,10.1103/PhysRevB.57.10984
Y0.97Ca0.03Ba2Cu3O6.0,Y0.97Ca0.03Ba2Cu3O6.0,Bulk,,,NSC,,,,,,,,,,,,,10.1103/PhysRevB.66.054504
Y₀.₉₇Ca₀.₀₃Ba₂Cu₃O₆.₀,Y0.97Ca0.03Ba2Cu3O6.0,Bulk,,,NSC,cuprate,0 K (< 4.2 K),,,perovskite,,,,,,,True,10.1103/PhysRevLett.80.5192
Y0.97Ca0.03Ba2Cu3O6.96,Y0.97Ca0.03Ba2Cu3O6.96,Bulk,,,SC,High-Tc/cuprate,,,,,,,,,,,True,10.1103/PhysRevB.51.12911
Y0.97Co0.03Ba2Cu3O7-δ,Y0.97Co0.03Ba2Cu3O7-δ,Bulk,,,SC,High-Tc/Cuprate,92.11,,Orthorhombic,Perovskite,Pmmm,3.8106,3.8791,11.7009,,,TRUE,10.1016/j.ceramint.2020.12.176
Y0.97Er0.03Rh4B4,Y0.97Er0.03Rh4B4,Bulk,,,SC,Type-II,,,,,,,,,,,True,10.1103/PhysRevB.28.2859
Y0.97Er0.03Rh4B4,Y0.97Er0.03Rh4B4,Bulk,,,SC,Type-II,10.36 K,,Tetragonal,,,,,,,,True,10.1103/PhysRevLett.43.1825
Y0.97Nd0.03Ba2Cu3O7-y,Y0.97Nd0.03Ba2Cu3O7-y,Bulk,,,SC,High-Tc,90 K,,Orthorhombic,,,,,,,,TRUE,10.1016/S0921-4534(00)00092-7
Y0.98125Ba1.99375Ca0.025Cu4O8,Y0.98125Ba1.99375Ca0.025Cu4O8,Bulk,,,SC,High-Tc/cuprate,,,Orthorhombic,,,,,,,,True,10.1103/PhysRevB.46.10997
"Calcium, Gadolinium co-doped Yttrium Barium Copper Oxide (Ca0.8%)",Y0.982Ca0.008Gd0.01Ba2Cu3O6,Bulk,,,NSC,cuprate,NSC,,Orthorhombic,perovskite-related,,,,,,,TRUE,10.1103/PhysRevB.75.024501
Y0.983Gd0.017Pb3,Y0.983Gd0.017Pb3,Bulk,,,SC,Type-II,4.24 K,,Cubic,AuCu3-type,Pm-3m,,,,136 Oe,230 Oe,TRUE,10.1103/PhysRevB.97.224425
Y0.984Ca0.016Ba2Cu3O6.986,Y0.984Ca0.016Ba2Cu3O6.986,Bulk,,,SC,High-Tc/cuprate,89.5 K,,,,,,,,,,True,10.1103/PhysRevLett.82.4918
Y0.985Gd0.015Pb3,Y0.985Gd0.015Pb3,Bulk,,,SC,Type-II,4.26 K,,Cubic,AuCu3-type,Pm-3m,,,,193 Oe,470 Oe,TRUE,10.1103/PhysRevB.97.224425
Y0.98Al0.02Ba2Cu3O7-δ,Y0.98Al0.02Ba2Cu3O7-δ,Bulk,,,SC,High-Tc,91.6 K,,Orthorhombic,,,3.828,3.880,11.676,,,TRUE,10.1016/j.physb.2016.11.020
Y0.98Ca0.02Ba2Cu3O7−δ,Y0.98Ca0.02Ba2Cu3O7−δ,Single Crystal,,,SC,High-Tc/cuprate,91 K,ambient,Orthorhombic,,,,,,,,TRUE,10.1103/PhysRevB.76.024518
SCrCa,Y0.98Ca0.02Ba2Cu3O7−δ,Bulk,,,SC,High-Tc,90.73,,,,,,,,,19.84,TRUE,10.1016/j.jmmm.2008.02.095
Y0.98Ce0.02Ba2Cu3O7,Y0.98Ce0.02Ba2Cu3O7,Bulk,,,SC,High-Tc/cuprate,88 K,,,,,,,,,,True,10.1103/PhysRevB.37.9784
Y0.98Co0.02Ba2Cu3O7-δ,Y0.98Co0.02Ba2Cu3O7-δ,Bulk,,,SC,High-Tc/Cuprate,92.89,,Orthorhombic,Perovskite,Pmmm,3.8201,9.8796,11.7018,,,TRUE,10.1016/j.ceramint.2020.12.176
Y0.98Fe0.02Ba2Cu3O6.91,Y0.98Fe0.02Ba2Cu3O6.91,Bulk,,,SC,High-Tc,91.7 K,,,Orthorhombic,Pmmm,3.82418 Å,3.88357 Å,11.68382 Å,,,TRUE,10.1016/j.cap.2022.06.019
