Repository: WyattBunstine/ML_SC_Project

# ML_SC_Project — Chemically and Geometrically Motivated Crystal Graph Neural Networks

This project predicts and screens superconductors from crystal structure. It frames the
problem as a **two-stage hurdle**: first classify whether a material is a superconductor
candidate (SC vs. non-SC), then regress the critical temperature T_c for superconductors.

Two graph-neural-network families are trained and compared:

- a **baseline CGCNN** ([txie-93/cgcnn](https://github.com/txie-93/cgcnn)), and
- an **MPNN** with learned edge features that consumes richer `crystal_graph_v4` graphs
  (this project's contribution).

File: database/superconductor_materials_full.csv (part 178 of 215)
Material_Name,Chemical_Composition,Material_Class,Film_Thickness,Substrate,Material_Type,Superconductor_Type,Superconducting_Transition_Temperature,Pressure,Crystal_Structure,Lattice_Structure,Space_Group,"Lattice_Constant(a)","Lattice_Constant(b)","Lattice_Constant(c)",Lower_Critical_Field,Upper_Critical_Field,Experimental,DOI
Gadolinium-doped yttrium nickel borocarbide,Y0.98Gd0.02Ni2B2C,Bulk,,,SC,Type-II,15 K,,Tetragonal,body-centered tetragonal,I4/mmm,,,,,,True,10.1103/PhysRevB.57.3668
Y0.98Nd0.02Ba2Cu3O7−δ,Y0.98Nd0.02Ba2Cu3O7−δ,Bulk,,,SC,High-Tc,92.5 K,,Orthorhombic,,,,,,,,TRUE,10.1016/j.ceramint.2017.05.011
Y0.98Ni0.02Ba2Cu3O7-δ,Y0.98Ni0.02Ba2Cu3O7-δ,Bulk,,,SC,High-Tc/Cuprate,89.81,,Orthorhombic,Perovskite,Pmmm,3.8196,3.8817,11.6758,,,TRUE,10.1016/j.ceramint.2020.12.176
Y0.98Yb0.02Ba2(Cu0.97Zn0.03)3O6.95,Y0.98Yb0.02Ba2Cu2.91Zn0.09O6.95,Bulk,,,SC,cuprate,57 K,,Orthorhombic,perovskite,,,,,,,TRUE,10.1103/PhysRevB.79.054519
Y0.98Yb0.02Ba2Cu3O6.1,Y0.98Yb0.02Ba2Cu3O6.1,Bulk,,,NSC,cuprate,0 K,,Tetragonal,perovskite,,,,,,,TRUE,10.1103/PhysRevB.79.054519
Y0.98Yb0.02Ba2Cu3O6.4,Y0.98Yb0.02Ba2Cu3O6.4,Bulk,,,SC,cuprate,12 K,,Tetragonal,perovskite,,,,,,,TRUE,10.1103/PhysRevB.79.054519
Y0.98Yb0.02Ba2Cu3O6.98,Y0.98Yb0.02Ba2Cu3O6.98,Bulk,,,SC,cuprate,93 K,,Orthorhombic,perovskite,,,,,,,TRUE,10.1103/PhysRevB.79.054519
Y0.994Ni0.006Ba2Cu3O7-δ,Y0.994Ni0.006Ba2Cu3O7-δ,Bulk,,,SC,High-Tc/Cuprate,91.93,,Orthorhombic,Perovskite,Pmmm,3.8215,3.8852,11.6937,,,TRUE,10.1016/j.ceramint.2020.12.176
Y0.995Co0.005Ba2Cu3O7-δ,Y0.995Co0.005Ba2Cu3O7-δ,Bulk,,,SC,High-Tc/Cuprate,92.21,,Orthorhombic,Perovskite,Pmmm,3.8222,3.8810,11.6964,,,TRUE,10.1016/j.ceramint.2020.12.176
(Y0.995Gd0.005)Rh4B4,Y0.995Gd0.005Rh4B4,Bulk,,,SC,Type-II,10.34 K,,Tetragonal,primitive tetragonal,,,,,,,True,10.1103/PhysRevB.27.2770
Y0.996Fe0.004Ba2Cu3O7-δ,Y0.996Fe0.004Ba2Cu3O7-δ,Bulk,,,SC,High-Tc/Cuprate,92.72,,Orthorhombic,Perovskite,Pmmm,3.8215,3.8816,11.72,,,TRUE,10.1016/j.ceramint.2020.12.176
Y0.996Ni0.004Ba2Cu3O7,Y0.996Ni0.004Ba2Cu3O7,Bulk,,,SC,High-Tc,91.7 K,0 T,,,,,,,,,TRUE,10.1016/j.physc.2018.02.018
Y0.996Ni0.004Ba2Cu3O7-δ,Y0.996Ni0.004Ba2Cu3O7-δ,Bulk,,,SC,High-Tc/Cuprate,92.16,,Orthorhombic,Perovskite,Pmmm,3.8215,3.8921,11.7064,,,TRUE,10.1016/j.ceramint.2020.12.176
Y0.997Er0.003Rh4B4,Y0.997Er0.003Rh4B4,Bulk,,,SC,Type-II,10.31 K,,Tetragonal,,,,,,,,True,10.1103/PhysRevLett.43.1825
Y0.997Fe0.003Ba2Cu3O7-δ,Y0.997Fe0.003Ba2Cu3O7-δ,Bulk,,,SC,High-Tc/Cuprate,92.28,,Orthorhombic,Perovskite,Pmmm,3.8225,3.8819,11.6984,,,TRUE,10.1016/j.ceramint.2020.12.176
Y0.997Pr0.003Ba2Cu3O7-δ,Y0.997Pr0.003Ba2Cu3O7-δ,Bulk,,,SC,High-Tc,90.5-91.2 K,0.1 MPa,,,,,,,,,TRUE,10.1016/j.physc.2009.05.241
Y0.998Co0.002Ba2Cu3O7-δ,Y0.998Co0.002Ba2Cu3O7-δ,Bulk,,,SC,High-Tc/Cuprate,91.85,,Orthorhombic,Perovskite,Pmmm,3.8237,3.8818,11.6895,,,TRUE,10.1016/j.ceramint.2020.12.176
(Y0.998Er0.002)Rh4B4,Y0.998Er0.002Rh4B4,Bulk,,,SC,Type-II,10.40 K,,Tetragonal,primitive tetragonal,,,,,,,True,10.1103/PhysRevB.27.2770
Y0.998Fe0.002Ba2Cu3O7-δ,Y0.998Fe0.002Ba2Cu3O7-δ,Bulk,,,SC,High-Tc/Cuprate,92.26,,Orthorhombic,Perovskite,Pmmm,3.8221,3.8821,11.6929,,,TRUE,10.1016/j.ceramint.2020.12.176
(Y0.998Gd0.002)Rh4B4,Y0.998Gd0.002Rh4B4,Bulk,,,SC,Type-II,10.36 K,,Tetragonal,primitive tetragonal,,,,,,,True,10.1103/PhysRevB.27.2770
Y0.998Ni0.002Ba2Cu3O7,Y0.998Ni0.002Ba2Cu3O7,Bulk,,,SC,High-Tc,91.4 K,0 T,,,,,,,,,TRUE,10.1016/j.physc.2018.02.018
Y0.998Ni0.002Ba2Cu3O7-δ,Y0.998Ni0.002Ba2Cu3O7-δ,Bulk,,,SC,High-Tc/Cuprate,91.67,,Orthorhombic,Perovskite,Pmmm,3.8201,3.8853,11.6871,,,TRUE,10.1016/j.ceramint.2020.12.176
(Y0.9998Er0.0002)Rh4B4,Y0.9998Er0.0002Rh4B4,Bulk,,,SC,Type-II,10.42 K,,Tetragonal,primitive tetragonal,,,,,,,True,10.1103/PhysRevB.27.2770
Y0.9998Er0.0002Rh4B4,Y0.9998Er0.0002Rh4B4,Bulk,,,SC,,,,,,,,,,,,,10.1103/PhysRevB.30.5336
(Y0.9998Gd0.0002)Rh4B4,Y0.9998Gd0.0002Rh4B4,Bulk,,,SC,Type-II,10.38 K,,Tetragonal,primitive tetragonal,,,,,,,True,10.1103/PhysRevB.27.2770
Y0.9998Gd0.0002Rh4B4,Y0.9998Gd0.0002Rh4B4,Bulk,,,SC,,,,,,,,,,,,,10.1103/PhysRevB.30.5336
Y₀.₉₉₉Gd₀.₀₀₁Ba₂Cu₃O₆₊ᵧ,Y0.999Gd0.001Ba2Cu3O6,Bulk,,,SC,High-Tc/cuprate,,,,,,,,,,,,10.1103/PhysRevB.47.9001
Y0.999La0.001Ba2Cu3O7-δ,Y0.999La0.001Ba2Cu3O7-δ,Bulk,,,SC,High-Tc,90.5-91.2 K,0.1 MPa,,,,,,,,,TRUE,10.1016/j.physc.2009.05.241
Y0.999Pr0.001Ba2Cu3O7-δ,Y0.999Pr0.001Ba2Cu3O7-δ,Bulk,,,SC,High-Tc,90.5-91.2 K,0.1 MPa,,,,,,,,,TRUE,10.1016/j.physc.2009.05.241
Y0.99Ca0.01Ba2Cu3O6.9,Y0.99Ca0.01Ba2Cu3O6.9,Bulk,,,SC,High-Tc/cuprate,92 K,ambient,,,,,,,,,TRUE,10.1103/PhysRevB.77.224511
Ca-doped YBCO,Y0.99Ca0.01Ba2Cu3O7−δ,Bulk,,,SC,High-Tc,90 K,,,,,,,,,,TRUE,10.1016/S0921-4534(02)01392-8
Y0.99Ca0.01CuO2.65,Y0.99Ca0.01CuO2.65,Bulk,,,NSC,,,,,delafossite,,3.52 Å,,,,,True,10.1103/PhysRevB.49.12369
Y0.99Co0.01Ba2Cu3O7-δ,Y0.99Co0.01Ba2Cu3O7-δ,Bulk,,,SC,High-Tc/Cuprate,92.75,,Orthorhombic,Perovskite,Pmmm,3.9208,3.8801,11.6995,,,TRUE,10.1016/j.ceramint.2020.12.176
Y0.99Er0.01Ni2B2C,Y0.99Er0.01Ni2B2C,Bulk,,,SC,Type-II,14.6 K,,,,,,,,,,TRUE,10.1016/j.physb.2005.11.071
Y0.99Er0.01Rh4B4,Y0.99Er0.01Rh4B4,Bulk,,,SC,Type-II,,,,,,,,,,,True,10.1103/PhysRevB.28.2859
Y0.99Er0.01Rh4B4,Y0.99Er0.01Rh4B4,Bulk,,,SC,Type-II,10.30 K,,Tetragonal,,,,,,,,True,10.1103/PhysRevLett.43.1825
Y0.99Fe0.01Ba2Cu3O7-δ,Y0.99Fe0.01Ba2Cu3O7-δ,Bulk,,,SC,High-Tc/Cuprate,92.24,,Orthorhombic,Perovskite,Pmmm,3.8235,3.8828,11.6935,,,TRUE,10.1016/j.ceramint.2020.12.176
Y0.99Nd0.01Ba2Cu3O7-y,Y0.99Nd0.01Ba2Cu3O7-y,Bulk,,,SC,High-Tc,90 K,,Orthorhombic,,,,,,,,TRUE,10.1016/S0921-4534(00)00092-7
1% Ni-doped YBa2Cu4O8,Y0.99Ni0.01Ba2Cu4O8,Bulk,,,SC,High-Tc/cuprate,57 K,ambient pressure,,,,,,,,,True,10.1103/PhysRevB.58.R2956
Y123-Tb0.01,Y0.99Tb0.01Ba2Cu3O7,Bulk,,,SC,High-Tc/Cuprate,89.06 K,,Orthorhombic,,,3.827 Å,3.894 Å,11.654 Å,,,TRUE,10.1016/j.jallcom.2022.166362
Y0.99Tb0.01Ba2Cu3O7-δ,Y0.99Tb0.01Ba2Cu3O7-δ,Bulk,,,SC,High-Tc,90.00,,Orthorhombic,,P4/mmm,3.827,3.894,11.654,,,TRUE,10.1016/j.jallcom.2024.174838
Y0.9Ba0.1CuO3-y,Y0.9Ba0.1CuO3,Bulk,,,SC,High-Tc,90-93 K,,Cubic,perovskite,,,,,,750 kOe,True,10.1103/PhysRevLett.58.1574
Y-Ba-Cu-O measured composition,Y0.9Ba1.7Cu3Ox,Bulk,,,SC,High-Tc/cuprate,135-300 K,,,,,,,,,,True,10.1103/PhysRevB.37.559
YBCO,Y0.9Ba2Cu4.4O7,Thin Film,,,SC,High-Tc,81 K,,Orthorhombic,c-axis oriented,,,,,,,TRUE,10.1016/S0921-4534(00)01578-1
Y0.9Ca0.05Th0.05Ba2Cu3O7-δ,Y0.9Ca0.05Th0.05Ba2Cu3O7,Bulk,,,SC,High-Tc/cuprate,,,Orthorhombic,1:2:3,,,,,,measured up to 12 T,True,10.1103/PhysRevB.57.14428
Y0.9Ca0.05Th0.05Ba2Cu3O7-δ,Y0.9Ca0.05Th0.05Ba2Cu3O7,Bulk,,,SC,High-Tc/cuprate,,,Orthorhombic,perovskite,,,,,,,True,10.1103/PhysRevB.46.6501
(Y0.9Ca0.1)(Ba0.9La0.1)2Cu4O8,Y0.9Ca0.1Ba1.8La0.2Cu4O8,Bulk,,,SC,cuprate,60 K,,orthorhombic,,,3.8271 Å,3.8728 Å,27.1744 Å,,,True,10.1103/PhysRevB.42.8030
Y0.9Ca0.1Ba1.8Sr0.2Cu3O7−δ,Y0.9Ca0.1Ba1.8Sr0.2Cu3O6.81,Bulk,,,SC,High-Tc,80 K,Ambient,Orthorhombic,Orthorhombic,,3.887,3.829,11.690,,,TRUE,10.1016/j.jnoncrysol.2008.04.008
Y0.9Ca0.1Ba1.9La0.1Cu3Oy,Y0.9Ca0.1Ba1.9La0.1Cu3O6.98,Bulk,,,SC,High-Tc/cuprate,~88 K,,Orthorhombic,perovskite,,3.820 Å,3.882 Å,11.672 Å,,,True,10.1103/PhysRevB.59.6550
Y0.9Ca0.1Ba1.9La0.1Cu3O7-δ,Y0.9Ca0.1Ba1.9La0.1Cu3O7-δ,Bulk,,,SC,High-Tc/cuprate,,,Orthorhombic,perovskite,,,,,,,True,10.1103/PhysRevB.41.11154
Y0.9Ca0.1Ba2Cu2.9Co0.1Oy,Y0.9Ca0.1Ba2Cu2.9Co0.1Oy,Bulk,,,SC,High-Tc/cuprate,~88 K,,Tetragonal,perovskite,,3.867 Å,3.867 Å,11.671 Å,,,True,10.1103/PhysRevB.59.6550
(Y0.9Ca0.1)Ba2Cu3O6,Y0.9Ca0.1Ba2Cu3O6,Bulk,,,SC,High-Tc,45 K,,Tetragonal,,,,,,,,True,10.1103/PhysRevB.40.8878
Y0.9Ca0.1Ba2Cu3O6+x,Y0.9Ca0.1Ba2Cu3O6+x,Bulk,,,SC,High-Tc/cuprate,,,,,,,,,,,,10.1103/PhysRevB.55.3155
"Y₁₋ₓCaₓBa₂Cu₃Oᵧ (x=0.1, y=6.10)",Y0.9Ca0.1Ba2Cu3O6.10,Bulk,,,SC,High-Tc/cuprate,14.0 K,,,,,,,,,,True,10.1103/PhysRevB.65.144523
Y0.9Ca0.1Ba2Cu3O6.75,Y0.9Ca0.1Ba2Cu3O6.75,Bulk,,,SC,High-Tc/cuprate,,,,,,,,,,,True,10.1103/PhysRevB.53.R11972
Y0.9Ca0.1Ba2Cu3O7-δ,Y0.9Ca0.1Ba2Cu3O6.80,Bulk,,,SC,High-Tc/cuprate,84 K,,Orthorhombic,perovskite,,3.81 Å,3.87 Å,11.67 Å,,,True,10.1103/PhysRevB.49.6353
Y0.9Ca0.1Ba2Cu3O6.867,Y0.9Ca0.1Ba2Cu3O6.867,Bulk,,,SC,High-Tc/cuprate,78 K,,Orthorhombic,perovskite,,3.8161 Å,3.8811 Å,11.6852 Å,,,True,10.1103/PhysRevB.58.12495
Ca-substituted YBCO,Y0.9Ca0.1Ba2Cu3O6.9,Bulk,,,SC,High-Tc,87.5,1 atm,Tetragonal,,,,,,,,TRUE,10.1016/j.physc.2007.05.009
Y₀.₉Ca₀.₁Ba₂Cu₃O₆.₉₁,Y0.9Ca0.1Ba2Cu3O6.91,Bulk,,,SC,cuprate,78 K,,,perovskite,,,,,,,True,10.1103/PhysRevLett.80.5192
Y0.9Ca0.1Ba2Cu3O6.96,Y0.9Ca0.1Ba2Cu3O6.96,Bulk,,,SC,High-Tc/cuprate,,,,,,,,,,,True,10.1103/PhysRevB.51.12911
"Y₁₋ₓCaₓBa₂Cu₃Oᵧ (x=0.1, y=6.96)",Y0.9Ca0.1Ba2Cu3O6.96,Bulk,,,SC,High-Tc/cuprate,73.0 K,,,,,,,,,,True,10.1103/PhysRevB.65.144523
"Y₁₋ₓCaₓBa₂Cu₃Oᵧ (x=0.1, y=6.96) - second sample",Y0.9Ca0.1Ba2Cu3O6.96,Bulk,,,SC,High-Tc/cuprate,70.0 K,,,,,,,,,,True,10.1103/PhysRevB.65.144523
Y0.9Ca0.1Ba2Cu3O7-δ,Y0.9Ca0.1Ba2Cu3O6.96,Thin Film,175 nm,LaAlO3,SC,High-Tc/cuprate,83.3 K,1 atm,Orthorhombic,perovskite,,,,11.71 Å,,,True,10.1103/PhysRevB.51.8582
(Y1-xCax)Ba2Cu3Oy (x=0.1),Y0.9Ca0.1Ba2Cu3O7,Thin Film,100 nm,SrTiO3,SC,High-Tc/cuprate,80.1 K,,,,,,,,,,True,10.1103/PhysRevLett.80.3594
Y0.9Ca0.1Ba2Cu3O7-δ,Y0.9Ca0.1Ba2Cu3O7,Bulk,,,SC,High-Tc/cuprate,,,,,,,,,,,True,10.1103/PhysRevLett.78.721
Y0.9Ca0.1Ba2Cu3O7,Y0.9Ca0.1Ba2Cu3O7,Bulk,,,SC,High-Tc/cuprate,68 K,,,,,,,,,,True,10.1103/PhysRevB.63.104514
Y0.9Ca0.1Ba2Cu3O7,Y0.9Ca0.1Ba2Cu3O7,Thin Film,,SrTiO3,SC,High-Tc/cuprate,80.6 K,,,,,,,1.17 nm,,,TRUE,10.1103/PhysRevLett.102.187002
Yttrium Calcium Barium Copper Oxide,Y0.9Ca0.1Ba2Cu3O7,Bulk,,,SC,High-Tc/cuprate,,,,Perovskite,,,,,,,FALSE,10.1103/PhysRevB.71.024522
Y0.9Ca0.1Ba2Cu3O7,Y0.9Ca0.1Ba2Cu3O7,Thin Film,,,SC,High-Tc,84 K,,Orthorhombic,,,,,,,,TRUE,10.1016/S0141-3910(01)00072-6
Y0.9Ca0.1Ba2Cu3O7,Y0.9Ca0.1Ba2Cu3O7,Bulk,,,SC,High-Tc,88 K,,,,,,,,,,TRUE,10.1016/0921-4534(88)90153-0
Y0.9Ca0.1Ba2Cu3O7-delta,Y0.9Ca0.1Ba2Cu3O7-delta,Thin Film,,,SC,High-Tc/cuprate,,,,,,,,,,,FALSE,10.1103/PhysRevB.72.104511
Y0.9Ca0.1Ba2Cu3O7-δ,Y0.9Ca0.1Ba2Cu3O7-δ,Bulk,,,SC,High-Tc/cuprate,68 K,,,,,,,,,,True,10.1103/PhysRevB.57.8696
Y0.9Ca0.1Ba2Cu3O7-δ,Y0.9Ca0.1Ba2Cu3O7-δ,Bulk,,,SC,High-Tc/cuprate,,,,,,,,,,,True,10.1103/PhysRevB.58.15053
Y0.9Ca0.1Ba2Cu3O7−δ,Y0.9Ca0.1Ba2Cu3O7−δ,Bulk,,,SC,High-Tc,86-87 K,,,,,,,,,,TRUE,10.1016/j.jcrysgro.2005.01.094
Y0.9Ca0.1Ba2Cu3Oy,Y0.9Ca0.1Ba2Cu3Oy,Thin Film,300 ± 45 nm,SrTiO3 (100),SC,cuprate,79.5 K,,,,,,,,,,TRUE,10.1103/PhysRevB.73.184509
Y₀.₉Ca₀.₁Ba₂Cu₄O₈,Y0.9Ca0.1Ba2Cu4O8,Bulk,,,SC,High-Tc/cuprate,91 K,,,,,,,,,,,10.1103/PhysRevB.53.3550
Y0.9Ca0.1Ba2Cu4O8,Y0.9Ca0.1Ba2Cu4O8,Bulk,,,SC,High-Tc/cuprate,,,,,,,,,,,True,10.1103/PhysRevLett.75.4114
Y0.9Ca0.1Ba2Cu4O8,Y0.9Ca0.1Ba2Cu4O8,Bulk,,,SC,High-Tc,89 K,,,,,,,,,,True,10.1103/PhysRevB.48.607
Y0.9Ca0.1Ba2Cu4O8,Y0.9Ca0.1Ba2Cu4O8,,,,SC,High-Tc/cuprate,,,,,,,,,,,,10.1103/PhysRevB.63.104514
Y0.9Ca0.1Ba2Cu4O8,Y0.9Ca0.1Ba2Cu4O8,Bulk,,,SC,High-Tc/cuprate,87.5 K,,,,,,,,,,,10.1103/PhysRevB.58.3457
Y0.9Ca0.1Ba2Cu4O8,Y0.9Ca0.1Ba2Cu4O8,Bulk,,,SC,cuprate,90 K,,,,,,,,,,,10.1103/PhysRevB.42.8030
Y0.9Ca0.1Ba2Cu4O8,Y0.9Ca0.1Ba2Cu4O8,Bulk,,,SC,High-Tc/cuprate,90 K,,,,,,,,,,,10.1103/PhysRevB.53.R11976
Y0.9Ca0.1Ba2Cu4O8,Y0.9Ca0.1Ba2Cu4O8,Bulk,,,SC,High-Tc/cuprate,87.5 K,,,perovskite-related,,,,,,,True,10.1103/PhysRevB.52.10488
Y0.9Ca0.1Ba2Cu4O8,Y0.9Ca0.1Ba2Cu4O8,Bulk,,,SC,High-Tc,85 K,1 bar,Orthorhombic,,,,,,,,TRUE,10.1016/0921-4534(92)90293-L
Y0.9Ca0.1Ba2Cu4O8,Y0.9Ca0.1Ba2Cu4O8,Bulk,,,SC,High-Tc,90 K,,,,,,,,,,FALSE,10.1016/j.matpr.2023.09.212
Y0.9Ca0.1SrBaCu2.6Al0.4O6+z,Y0.9Ca0.1SrBaCu2.6Al0.4O6+z,Bulk,,,SC,High-Tc,29 K,,,,,,,,,,TRUE,10.1016/0038-1098(92)90419-A
Y0.9Ce0.1Ba2Cu4O8,Y0.9Ce0.1Ba2Cu4O8,Bulk,,,SC,High-Tc,38.0,1 atm,Orthorhombic,Orthorhombic,Ammm,3.8456,3.8747,27.2191,,,TRUE,10.1016/S0925-8388(96)02623-0
Y0.9Ce0.1Pd2B2C,Y0.9Ce0.1Pd2B2C,Bulk,,,SC,,,,Tetragonal,LuNi2B2C-type,I4/mmm,3.779 Å,3.779 Å,10.687 Å,,,True,10.1103/PhysRevB.63.212505
Y0.9Dy0.1Ba2Cu3O7-y,Y0.9Dy0.1Ba2Cu3O6.89,Bulk,,,SC,High-Tc/cuprate,92.0 K,,Orthorhombic,perovskite,,3.809 Å,3.882 Å,11.652 Å,,,True,10.1103/PhysRevB.42.2253
Y0.9Dy0.1Pd2B2C,Y0.9Dy0.1Pd2B2C,Bulk,,,SC,,,,Tetragonal,LuNi2B2C-type,I4/mmm,3.753 Å,3.753 Å,10.691 Å,,,True,10.1103/PhysRevB.63.212505
Y₀.₉Dy₀.₁Rh₄B₄,Y0.9Dy0.1Rh4B4,Bulk,,,SC,,,,,,,,,,,,True,10.1103/PhysRevB.27.5526
Y0.9Dy0.1Rh4B4,Y0.9Dy0.1Rh4B4,Bulk,,,SC,Type-II,9.75 K,,,,,,,,0.60 kG,14.8 kG,True,10.1103/PhysRevB.27.4236
Y0.9Er0.1Ni2B2C,Y0.9Er0.1Ni2B2C,Bulk,,,SC,Type-II,13.8 K,,,,,,,,,,TRUE,10.1016/j.physb.2005.11.071
Y0.9Er0.1Pd2B2C,Y0.9Er0.1Pd2B2C,Bulk,,,SC,,,,Tetragonal,LuNi2B2C-type,I4/mmm,3.748 Å,3.748 Å,10.754 Å,,,True,10.1103/PhysRevB.63.212505
Y0.9Er0.1Rh4B4,Y0.9Er0.1Rh4B4,Bulk,,,SC,,,,Tetragonal,,,,,,,,True,10.1103/PhysRevB.29.6244
Y₀.₉Er₀.₁Rh₄B₄,Y0.9Er0.1Rh4B4,Bulk,,,SC,,,,,,,,,,,,True,10.1103/PhysRevB.27.5526
Y0.9Er0.1Rh4B4,Y0.9Er0.1Rh4B4,Bulk,,,SC,Type-II,10.27 K,,Tetragonal,,,,,,,,True,10.1103/PhysRevLett.43.1825
Y0.9Er0.1Rh4B4,Y0.9Er0.1Rh4B4,Bulk,,,SC,Type-II,10.45 K,,,,,,,,0.63 kG,15.9 kG,True,10.1103/PhysRevB.27.4236
Y0.9Eu0.1Pd2B2C,Y0.9Eu0.1Pd2B2C,Bulk,,,SC,,,,Tetragonal,LuNi2B2C-type,I4/mmm,3.756 Å,3.756 Å,10.689 Å,,,True,10.1103/PhysRevB.63.212505
Y0.9Gd0.1Ba2Cu3O7-y,Y0.9Gd0.1Ba2Cu3O6.88,Bulk,,,SC,High-Tc/cuprate,91.5 K,,Orthorhombic,perovskite,,3.811 Å,3.883 Å,11.649 Å,,,True,10.1103/PhysRevB.42.2253
Y0.9Gd0.1Ba2Cu3O7-x,Y0.9Gd0.1Ba2Cu3O7-x,Bulk,,,SC,High-Tc/cuprate,>90 K,1 atmosphere,,,,,,,,,True,10.1103/PhysRevB.46.11862
Y0.9Gd0.1Pd2B2C,Y0.9Gd0.1Pd2B2C,Bulk,,,SC,,,,Tetragonal,LuNi2B2C-type,I4/mmm,3.763 Å,3.763 Å,10.735 Å,,,True,10.1103/PhysRevB.63.212505
Y0.9Gd0.1Rh4B4,Y0.9Gd0.1Rh4B4,Bulk,,,SC,Type-II,8.8 K,,,,,,,,0.61 kG,9.7 kG,True,10.1103/PhysRevB.27.4236
Y0.9Hf0.1Ba2Cu3O7,Y0.9Hf0.1Ba2Cu3O7,Bulk,,,SC,High-Tc,88.4 K,,Orthorhombic,,Pmmm,3.8298,3.8463,11.6631,,,TRUE,10.1016/j.cryogenics.2011.05.004
Y0.9Ho0.1Ba2Cu3O7-δ,Y0.9Ho0.1Ba2Cu3O6.95,Bulk,,,SC,High-Tc/cuprate,,,,,,,,,,,True,10.1103/PhysRevB.47.11627
Ho3,Y0.9Ho0.1Ba2Cu3O7,Bulk,,,SC,High-Tc/Cuprate,96.14,,Orthorhombic,,P/mmm,3.8187,3.8803,11.7344,,,TRUE,10.1016/j.jallcom.2014.04.037
Y0.9Ho0.1Pd2B2C,Y0.9Ho0.1Pd2B2C,Bulk,,,SC,,,,Tetragonal,LuNi2B2C-type,I4/mmm,3.750 Å,3.750 Å,10.723 Å,,,True,10.1103/PhysRevB.63.212505
Y₀.₉Ho₀.₁Rh₄B₄,Y0.9Ho0.1Rh4B4,Bulk,,,SC,,,,,,,,,,,,True,10.1103/PhysRevB.27.5526
Y0.9Ho0.1Rh4B4,Y0.9Ho0.1Rh4B4,Bulk,,,SC,Type-II,10.05 K,,,,,,,,0.57 kG,16.6 kG,True,10.1103/PhysRevB.27.4236
Y0.9La0.1Pd2B2C,Y0.9La0.1Pd2B2C,Bulk,,,SC,,,,Tetragonal,LuNi2B2C-type,I4/mmm,3.788 Å,3.788 Å,10.724 Å,,,True,10.1103/PhysRevB.63.212505
La–YBCO,Y0.9La0.2Ba1.9Cu3O7,Thin Film,,,SC,High-Tc,83.5 K,,,,,,,,,,TRUE,10.1016/j.physc.2005.02.117
La-YBCO,Y0.9La0.2Ba1.9Cu3O7,Thin Film,,,SC,High-Tc,87 K,,,c-axis oriented,,,,,,,TRUE,10.1016/j.physc.2006.05.066
Y₀.₉Lu₀.₁Rh₄B₄,Y0.9Lu0.1Rh4B4,Bulk,,,SC,,,,,,,,,,,,True,10.1103/PhysRevB.27.5526
Y0.9Na0.1Ca2Cu3O7−δ,Y0.9Na0.1Ca2Cu3O7−δ,Bulk,,,SC,High-Tc,85.2 K,,Orthorhombic,,,3.678 Å,3.803 Å,11.755 Å,,,TRUE,10.1016/j.solidstatesciences.2010.02.029
Nd-doped YBCO,Y0.9Nd0.1Ba1.9Cu3O7,Thin Film,8-250 unit cells,LaAlO3,SC,High-Tc/cuprate,86 K,,Orthorhombic/Tetragonal,perovskite,,0.3820 Å,0.3886 Å,,,,True,10.1103/PhysRevB.66.184518
Y0.9Nd0.1Ba2Cu3Ox,Y0.9Nd0.1Ba2Cu3Ox,Bulk,,,SC,High-Tc/cuprate,,,,,,,,,,,True,10.1103/PhysRevB.37.1594
Y0.9Nd0.1Pd2B2C,Y0.9Nd0.1Pd2B2C,Bulk,,,SC,,,,Tetragonal,LuNi2B2C-type,I4/mmm,3.771 Å,3.771 Å,10.689 Å,,,True,10.1103/PhysRevB.63.212505
Y0.9Pr0.1Ba2Cu3O7-y,Y0.9Pr0.1Ba2Cu3O6.9,Bulk,,,SC,High-Tc/cuprate,,,Orthorhombic,perovskite,,3.888 Å,3.824 Å,11.677 Å,,,True,10.1103/PhysRevB.40.4453
Y0.9Pr0.1Ba2Cu3O6.91,Y0.9Pr0.1Ba2Cu3O6.91,Bulk,,,SC,High-Tc/cuprate,81.0 K,,Orthorhombic,perovskite,,3.839 Å,3.879 Å,11.668 Å,,16.0 kOe/K slope at Tc,True,10.1103/PhysRevB.40.4517
Y0.9Pr0.1Ba2Cu3O7-y,Y0.9Pr0.1Ba2Cu3O6.95,Bulk,,,SC,High-Tc/cuprate,78.0 K,,Orthorhombic,perovskite,,3.818 Å,3.872 Å,11.619 Å,,,True,10.1103/PhysRevB.42.2253
Y0.9Pr0.1Ba2Cu3O7-δ,Y0.9Pr0.1Ba2Cu3O6.95,Bulk,,,SC,High-Tc/cuprate,88 K,,,,,,,,,,True,10.1103/PhysRevB.47.11627
Y0.9Pr0.1Ba2Cu3O6.97,Y0.9Pr0.1Ba2Cu3O6.97,Bulk,,,SC,High-Tc/cuprate,88.5 K,,,,,,,,,,True,10.1103/PhysRevLett.69.3812
Y₀.₉Pr₀.₁Ba₂Cu₃O₆.₉₇,Y0.9Pr0.1Ba2Cu3O6.97,Bulk,,,SC,High-Tc/cuprate,~85 K,,Orthorhombic,perovskite,Pmmm,,,,,,True,10.1103/PhysRevB.42.6801
Y0.9Pr0.1Ba2Cu3O6.97,Y0.9Pr0.1Ba2Cu3O6.97,Thin Film,,,SC,Type-II/cuprate/High-Tc,76.0 K,,,,,,,,,,TRUE,10.1103/PhysRevB.76.014517
Y₀.₉Pr₀.₁Ba₂Cu₃O₇,Y0.9Pr0.1Ba2Cu3O7,Thin Film,3000 Å ± 50 Å,SrTiO3 (100),SC,High-Tc/cuprate,78.3 K,,Orthorhombic,perovskite,,,,,,,True,10.1103/PhysRevB.48.6465
Y0.9Pr0.1Ba2Cu3O7,Y0.9Pr0.1Ba2Cu3O7,Bulk,,,SC,High-Tc/cuprate,,,,,,,,,,,True,10.1103/PhysRevB.50.6375
Y0.9Pr0.1Ba2Cu3O7,Y0.9Pr0.1Ba2Cu3O7,Bulk,,,SC,High-Tc/cuprate,,,Orthorhombic,,,,,,,,,10.1103/PhysRevB.50.10350
Y0.9Pr0.1Ba2Cu3O7,Y0.9Pr0.1Ba2Cu3O7,Bulk,,,SC,High-Tc/cuprate,,,,layered cuprate,,,,,,,,10.1103/PhysRevB.53.8253
Y0.9Pr0.1Ba2Cu3O7,Y0.9Pr0.1Ba2Cu3O7,Bulk,,,SC,High-Tc/cuprate,60 K,,,,,,,,,,True,10.1103/PhysRevB.56.14797
Y0.9Pr0.1Ba2Cu3O7,Y0.9Pr0.1Ba2Cu3O7,Bulk,,,SC,High-Tc/cuprate,,,Orthorhombic,,,,,,,,True,10.1103/PhysRevB.39.12383
Y0.9Pr0.1Ba2Cu3O7,Y0.9Pr0.1Ba2Cu3O7,Thin Film,,SrTiO3,SC,High-Tc/cuprate,86.3 K,,,,,,,,,,True,10.1103/PhysRevB.60.3532
Y0.9Pr0.1Ba2Cu3O7-δ,Y0.9Pr0.1Ba2Cu3O7,Bulk,,,SC,High-Tc/cuprate,86 K,,orthorhombic,,,,,,,"Hc2∥(0) = 79.3 T, Hc2⊥(0) = 252.2 T",True,10.1103/PhysRevB.45.10609
Y0.9Pr0.1Ba2Cu3O7-δ,Y0.9Pr0.1Ba2Cu3O7,Bulk,,,SC,High-Tc/cuprate,,,,1-2-3,,,,,,,True,10.1103/PhysRevB.59.11596
Y0.9Pr0.1Ba2Cu3O7-δ,Y0.9Pr0.1Ba2Cu3O7,Bulk,,,SC,High-Tc/cuprate,87 K,,,1-2-3 structure,,,,,,,True,10.1103/PhysRevB.54.12517
Y0.9Pr0.1Ba2Cu3O7-δ,Y0.9Pr0.1Ba2Cu3O7,Bulk,,,SC,High-Tc/cuprate,88.6 K,,Orthorhombic,perovskite,,,,,,,True,10.1103/PhysRevB.37.7476
Y0.9Pr0.1Ba2Cu3O7-δ,Y0.9Pr0.1Ba2Cu3O7,Bulk,,,SC,High-Tc/cuprate,,,,,,,,,,,True,10.1103/PhysRevLett.72.2267
Y0.9Pr0.1Ba2Cu3O7,Y0.9Pr0.1Ba2Cu3O7,Bulk,,,SC,High-Tc,82 K,,,,,,,,,,True,10.1103/PhysRevB.49.1320
Y0.9Pr0.1Ba2Cu3O7,Y0.9Pr0.1Ba2Cu3O7,Thin Film,250 nm,YSZ (100),SC,High-Tc/cuprate,85.6 K,,,,,,,,,,True,10.1103/PhysRevB.54.12564
Y0.9Pr0.1Ba2Cu3O7,Y0.9Pr0.1Ba2Cu3O7,Bulk,,,SC,High-Tc/cuprate,,,,,,,,,,,True,10.1103/PhysRevB.52.13585
Y0.9Pr0.1Ba2Cu3O7,Y0.9Pr0.1Ba2Cu3O7,Bulk,,,SC,High-Tc/cuprate,,,,,,,,,,,,10.1103/PhysRevLett.96.247002
Y0.9Pr0.1Ba2Cu3O7-delta,Y0.9Pr0.1Ba2Cu3O7-delta,Thin Film,300 nm,LaAlO3 (100),SC,High-Tc/cuprate,80.5 K,,,,,,,,,,TRUE,10.1103/PhysRevB.82.104512
Y₀.₉Pr₀.₁Ba₂Cu₃O₇₋δ,Y0.9Pr0.1Ba2Cu3O7-δ,Bulk,,,SC,Type-II/High-Tc/cuprate,86.6 K,,,perovskite,,,,,,"103 T (clean limit), 98 T (dirty limit)",True,10.1103/PhysRevB.56.8381
Y0.9Pr0.1Ba2Cu3O7 (L100),Y0.9Pr0.1Ba2Cu3O7-δ,Thin Film,,,SC,High-Tc/cuprate,78.0 K,,Orthorhombic,perovskite,,,,,,,TRUE,10.1103/PhysRevB.94.224505
Y0.9Pr0.1Ba2Cu3O7−δ,Y0.9Pr0.1Ba2Cu3O7−δ,Thin Film,2500 Å,SrTiO3 (100),SC,High-Tc/cuprate,,,,,,,,,,,TRUE,10.1103/PhysRevB.75.184509
Y0.9Pr0.1Ba2Cu3Oy,Y0.9Pr0.1Ba2Cu3Oy,Thin Film,6-12 nm,SrTiO3(100),SC,High-Tc/cuprate,"Variable with thickness, superconducting above ~8 nm thickness",,,perovskite,,,,,,,True,10.1103/PhysRevB.55.R716
Y0.9Pr0.1Ba2Cu4O8,Y0.9Pr0.1Ba2Cu4O8,Bulk,,,SC,High-Tc,75.0,1 atm,Orthorhombic,Orthorhombic,Ammm,3.8446,3.8696,27.2321,,,TRUE,10.1016/S0925-8388(96)02623-0
Y/Pr124,Y0.9Pr0.1Ba2Cu4O8,Bulk,,,SC,High-Tc,66 K,,Layered Perovskite,Orthorhombic,Ammm,,,,,,TRUE,10.1016/S0921-4534(98)00157-9
Y0.9Pr0.1Pd2B2C,Y0.9Pr0.1Pd2B2C,Bulk,,,SC,,,,Tetragonal,LuNi2B2C-type,I4/mmm,3.769 Å,3.769 Å,10.687 Å,,,True,10.1103/PhysRevB.63.212505
Y0.9Pr0.1Sr2Cu2.7Mo0.3O7-δ,Y0.9Pr0.1Sr2Cu2.7Mo0.3O7,Bulk,,,SC,cuprate,33.1 K,,Tetragonal,perovskite-like,,3.814 Å,3.814 Å,11.534 Å,,,True,10.1103/PhysRevB.51.8543
Y0.9Sm0.1Pd2B2C,Y0.9Sm0.1Pd2B2C,Bulk,,,SC,,,,Tetragonal,LuNi2B2C-type,I4/mmm,3.765 Å,3.765 Å,10.712 Å,,,True,10.1103/PhysRevB.63.212505
Y0.9Tb0.1Ba2Cu3O7,Y0.9Tb0.1Ba2Cu3O7,Bulk,,,SC,High-Tc/cuprate,82.5 K,,,,,,,,,,True,10.1103/PhysRevB.37.9784
Y0.9Tb0.1Ba2Cu3Ox,Y0.9Tb0.1Ba2Cu3Ox,Bulk,,,SC,High-Tc/cuprate,,,,perovskite,,,,,,,,10.1103/PhysRevB.52.9736
Y0.9Tb0.1Ba2Cu4O8,Y0.9Tb0.1Ba2Cu4O8,Bulk,,,SC,High-Tc,78.0,1 atm,Orthorhombic,Orthorhombic,Ammm,3.8459,3.8702,27.2521,,,TRUE,10.1016/S0925-8388(96)02623-0
Y₀.₉Tb₀.₁Ni₂B₂C,Y0.9Tb0.1Ni2B2C,Bulk,,,SC,Type-II,13.4 K,,Tetragonal,layered-tetragonal,I4/mmm,,,,,,True,10.1103/PhysRevB.63.144528
Y0.9Tb0.1Pd2B2C,Y0.9Tb0.1Pd2B2C,Bulk,,,SC,,,,Tetragonal,LuNi2B2C-type,I4/mmm,3.763 Å,3.763 Å,10.745 Å,,,True,10.1103/PhysRevB.63.212505
Y0.9Th0.1NiC2,Y0.9Th0.1NiC2,Bulk,,,SC,Type-II,5.13–6.88,1 atm,CeNiC2-type,Orthorhombic,Amm2,3.574,4.503,6.030,,,TRUE,10.1016/j.ssc.2006.12.020
Y0.9Tm0.1Pd2B2C,Y0.9Tm0.1Pd2B2C,Bulk,,,SC,,,,Tetragonal,LuNi2B2C-type,I4/mmm,3.748 Å,3.748 Å,10.709 Å,,,True,10.1103/PhysRevB.63.212505
Y₀.₉Tm₀.₁Rh₄B₄,Y0.9Tm0.1Rh4B4,Bulk,,,SC,,,,,,,,,,,,True,10.1103/PhysRevB.27.5526
Y0.9Tm0.1Rh4B4,Y0.9Tm0.1Rh4B4,Bulk,,,SC,Type-II,10.35 K,,,,,,,,0.53 kG,22.0 kG,True,10.1103/PhysRevB.27.4236
Y0.9Yb0.1Ba2Cu3O6.9F0.3,Y0.9Yb0.1Ba2Cu3O6.9F0.3,Bulk,,,SC,High-Tc,98 K,,Orthorhombic,,,,,,,,TRUE,10.1016/S0025-5408(01)00568-2
Y0.9Yb0.1Pd2B2C,Y0.9Yb0.1Pd2B2C,Bulk,,,SC,,,,Tetragonal,LuNi2B2C-type,I4/mmm,3.750 Å,3.750 Å,10.721 Å,,,True,10.1103/PhysRevB.63.212505
Y0Pr0.5Ca0.5Ba2Cu3O7,Y0Pr0.5Ca0.5Ba2Cu3O7,Thin Film,250 nm,YSZ (100),NSC,,,,,,,,,,,,True,10.1103/PhysRevB.54.12564
Y1-xCaxBa2Cu3O6.02,Y1-xCaxBa2Cu3O6.02,,,,SC,cuprate,,,,,,,,,,,FALSE,10.1103/PhysRevLett.113.177002
"Yttrium Calcium Barium Copper Oxide (YCaBCO), x=0.XX, δ=YY (bilayer film, cited)",Y1-xCaxBa2Cu3O7-δ,Thin Film,bilayer,,SC,High-Tc/cuprate,,,,,,,,,,,,10.1103/PhysRevB.90.184505
(Y1-xTbx)Ba2Cu3O7-delta (x<0.5),Y1-xTbxBa2Cu3O7-delta,Bulk,,,SC,High-Tc/cuprate,90 K,,,,,,,,,,TRUE,10.1103/PhysRevB.77.024523
YBa2Cu3O7-δ,Y1.00Ba2.00Cu3.00O7-δ,Bulk,,,SC,Type-II/cuprate/High-Tc,~90 K,ambient,,,,,,,,,FALSE,10.1103/PhysRevB.75.134505
YBCO,Y1.01Ba1.95Cu2.97O6.86,Bulk,,,SC,High-Tc,92 K,,,,,,,,,,TRUE,10.1016/j.physc.2004.06.014
YBCO,Y1.01Ba1.95Cu2.97O7,Bulk,,,SC,High-Tc,92 K,,,,,,,,,,TRUE,10.1016/S0038-1098(01)00414-8
YBCO,Y1.01Ba1.95Cu2.97O7,Bulk,,,SC,High-Tc,93 K,,,,,,,,,,TRUE,10.1016/S0921-4534(00)01537-9
"YBa2Cu3O7-δ (16O, oxide-carbonate-derived)",Y1.02Ba2Cu3.02O7-δ,Bulk,,,SC,High-Tc/cuprate,93 K,,Orthorhombic,perovskite,,3.8187 Å,3.8867 Å,11.680 Å,,,True,10.1103/PhysRevB.39.4285
"YBa2Cu3O7-δ (18O-enriched, nitrate-derived)",Y1.03Ba2Cu2.85O7-δ,Bulk,,,SC,High-Tc/cuprate,59 K,,Orthorhombic,perovskite,,3.8304 Å,3.8897 Å,11.669 Å,,,True,10.1103/PhysRevB.39.4285
YBa1.82K0.11Cu3O6.3,Y1.04Ba1.82K0.11Cu3O6.3,Bulk,,,SC,High-Tc,90 K,,Tetragonal,,,3.852,,11.781,,,TRUE,10.1016/j.physc.2006.03.093
YBa2Cu3O7-δ (18O gas-phase exchanged),Y1.04Ba2Cu2.92O7-δ,Bulk,,,SC,High-Tc/cuprate,92.1 K,,Orthorhombic,perovskite,,3.8223 Å,3.8879 Å,11.679 Å,,,True,10.1103/PhysRevB.39.4285
"YBa2Cu3O7-δ (17O-enriched, nitrate-derived)",Y1.05Ba2Cu2.88O7-δ,Bulk,,,SC,High-Tc/cuprate,78 K,,Orthorhombic,perovskite,,3.8247 Å,3.8885 Å,11.674 Å,,,True,10.1103/PhysRevB.39.4285
YBa1.95K0.02Cu3O6.3,Y1.06Ba1.95K0.02Cu3O6.3,Bulk,,,SC,High-Tc,60 K,,Tetragonal,,,3.854,,11.799,,,TRUE,10.1016/j.physc.2006.03.093
"YBa2Cu3O7-δ (16O-enriched, nitrate-derived)",Y1.07Ba2Cu3.02O7-δ,Bulk,,,SC,High-Tc/cuprate,93.5 K,,Orthorhombic,perovskite,,3.8189 Å,3.8867 Å,11.680 Å,,,True,10.1103/PhysRevB.39.4285
YBa1.92K0.05Cu3O6.3,Y1.09Ba1.92K0.05Cu3O6.3,Bulk,,,SC,High-Tc,90 K,,Tetragonal,,,3.853,,11.796,,,TRUE,10.1016/j.physc.2006.03.093
YBCO-Y2O3,Y1.15Ba2Cu3O7,Thin Film,,,SC,High-Tc,87.5 K,,Orthorhombic,,,,,,,,TRUE,10.1016/j.matchemphys.2011.01.030
Cubic Y-Ba-Cu-O phase,Y1.18Ba1.97Cu3.05O6.95,Thin Film,,MgO,NSC,,NSC - no transition down to 4 K,,Cubic,perovskite,Pm3m,3.897 Å,3.897 Å,3.897 Å,,,True,10.1103/PhysRevB.43.11396
Y1.1,Y1.1Ba2Cu3O7,Bulk,,,SC,High-Tc,91.5,,,,,,,,,,TRUE,10.1016/j.physc.2011.05.078
(Y0.6Ba0.4)2CuO4-δ,Y1.2Ba0.8Cu1O4,Bulk,,,SC,High-Tc,91.5 K,≤19 kbar,,perovskite-like,,,,,,,,10.1103/PhysRevB.36.5284
Y1.2Ba0.8Cu2Ox,Y1.2Ba0.8Cu2Ox,Bulk,,sapphire,SC,High-Tc,82 K,,,,,,,,,,True,10.1103/PhysRevB.39.2233
Y1.2Ba0.8CuO3.6+δ,Y1.2Ba0.8CuO3.6,Bulk,,,SC,High-Tc,91.2 K,ambient pressure,,,,,,,,80 T,True,10.1103/PhysRevB.35.7119
Y1.2Ba0.8CuO4-y,Y1.2Ba0.8CuO4,Bulk,,,SC,High-Tc/cuprate,90-95 K,,,,,,,,,,,10.1103/PhysRevB.35.8714
Y1.2Ba0.8CuO4,Y1.2Ba0.8CuO4,Bulk,,,SC,High-Tc/cuprate,90 K,up to 8 kbar,,,,,,,,,True,10.1103/PhysRevB.35.8709
Y1.2Ba0.8CuO4-δ,Y1.2Ba0.8CuO4,Bulk,,,SC,High-Tc/cuprate,92 K,,,,,,,,,,True,10.1103/PhysRevB.36.8819
Y-Ba-Cu-O superconductor,Y1.2Ba0.8CuO4,Bulk,,,SC,High-Tc,above 90 K,,,perovskite,,,,,,,True,10.1103/PhysRevB.35.7235
Y1.2Ba0.8CuO4,Y1.2Ba0.8CuO4,Bulk,,,SC,High-Tc/cuprate,onset near 90 K,,,,,,,,,,True,10.1103/PhysRevB.36.843
Y1.2Ba0.8CuO4,Y1.2Ba0.8CuO4,Bulk,,,SC,High-Tc/cuprate,90 K,1 bar,,,,,,,,,True,10.1103/PhysRevB.36.743
Y1.2Ba0.8CuO4,Y1.2Ba0.8CuO4,Bulk,,,SC,High-Tc/cuprate,,,,,,,,,,,,10.1103/PhysRevB.35.8821
Y-Ba-Cu-O compound,Y1.2Ba0.8CuO4,Bulk,,,SC,High-Tc,"80 K (zero resistance), 93 K (onset)",ambient pressure,,multiple phases uncharacteristic of K2NiF4 structure,,,,,,80-180 T (estimated Hc2(0)),True,10.1103/PhysRevLett.58.908
Y1.2Ba0.8CuO4,Y1.2Ba0.8CuO4,Bulk,,,SC,High-Tc,85 K,ambient pressure,,,,,,,,,True,10.1103/PhysRevB.35.8791
Y1.2Ba0.8CuO4-y,Y1.2Ba0.8CuO4-y,Bulk,,,SC,High-Tc/cuprate,90 K,,,,,,,,,,,10.1103/PhysRevB.36.2386
Y-Ba-Cu-O,Y1.2Ba0.8CuO4-δ,Bulk,,,SC,High-Tc,80 K,0-19 kbar,,,,,,,,,True,10.1103/PhysRevLett.58.911
Y1.2Ba0.8CuO4-δ,Y1.2Ba0.8CuO4-δ,,,,SC,High-Tc/cuprate,above 90 K,,,,,,,,,,,10.1103/PhysRevB.35.8853
Y1.2Ba1.8Cu3O6.6,Y1.2Ba1.8Cu3O6.6,Bulk,,,SC,High-Tc,92 K,≤120 kbar,,perovskite-like,,,,,,,,10.1103/PhysRevB.36.5284
Y1.2Ce0.1Ba2.1Cu3.1Oy,Y1.2Ce0.1Ba2.1Cu3.1O7,Bulk,,,SC,High-Tc/cuprate,80 K,,,,,,,,,,,10.1103/PhysRevB.56.11312
Y1.2Ce0.4Ba2.1Cu3.1Oy,Y1.2Ce0.4Ba2.1Cu3.1O7,Bulk,,,SC,High-Tc/cuprate,54 K,,,,,,,,,,,10.1103/PhysRevB.56.11312
Y1.2Mo6S8,Y1.2Mo6S8,Bulk,,,SC,Type-II,2.10 K,,Rhombohedral,Chevrel phase,R3̄,9.08 Å,9.08 Å,11.25 Å,,,TRUE,Handbook of SC
Y1.2Pr0.8Ba4Cu7O15,Y1.2Pr0.8Ba4Cu7O15,Bulk,,,SC,High-Tc/cuprate,,,,,,,,,,,True,10.1103/PhysRevB.53.3590
Y1.34Ce0.66Sr2CuFeO8,Y1.34Ce0.66Sr2CuFeO8,Bulk,,,NSC,,,,Tetragonal,T* structure,P4mm,3.8239 Å,3.8239 Å,12.5635 Å,,,True,10.1103/PhysRevB.50.10157
Y/Pr247,Y1.3Pr0.7Ba4Cu7O15,Bulk,,,SC,High-Tc,10 K,,Layered Perovskite,Orthorhombic,,,,,,,TRUE,10.1016/S0921-4534(98)00157-9
Y1.4Ba0.6CuO4-y,Y1.4Ba0.6CuO4,Bulk,,,SC,High-Tc,90-93 K,,,K2NiF4,,,,,,750 kOe,True,10.1103/PhysRevLett.58.1574
Y/Pr247,Y1.4Pr0.6Ba4Cu7O15,Bulk,,,SC,High-Tc,33 K,,Layered Perovskite,Orthorhombic,,,,,,,TRUE,10.1016/S0921-4534(98)00157-9
Y1.4Th0.6C3.1,Y1.4Th0.6C3.1,Bulk,,,SC,,17.0 K,high pressure,Cubic,,,,,,,,TRUE,Handbook of SC
YBCO,Y1.5Ba2Cu3O7,Bulk,,,SC,High-Tc,91.54 K,,,,,,,,,,TRUE,10.1016/j.physc.2013.04.084
Y/Pr247,Y1.5Pr0.5Ba4Cu7O15,Bulk,,,SC,High-Tc,44 K,,Layered Perovskite,Orthorhombic,,,,,,,TRUE,10.1016/S0921-4534(98)00157-9
Y1.5Sr2Cu2Ot,Y1.5Sr2Cu2Ot,Bulk,,,SC,,80 K,ambient pressure,,,,,,,,,TRUE,10.1103/PhysRevB.76.014501
Y1.6Ba0.4CuO4-y,Y1.6Ba0.4CuO4,Bulk,,,SC,High-Tc,90-93 K,,,K2NiF4,,,,,,750 kOe,True,10.1103/PhysRevLett.58.1574
Y1.6Ba0.4CuO4-y,Y1.6Ba0.4CuO4-y,Bulk,,,SC,High-Tc/cuprate,"89.5 K (midpoint), 95.1 K (onset)",,,perovskite,,,,,,"80-320 T (extrapolated to 0 K), 16-84 T (at 77 K)",True,10.1103/PhysRevB.35.7249
Y-Ba-Cu-O superconductor,Y1.6Ba1.4Cu2O6,Bulk,,,SC,High-Tc,94 K,,Tetragonal,perovskite,,5.438 Å,5.438 Å,11.711 Å,,,True,10.1103/PhysRevB.35.7235
Y1.6Ba2.3Cu3.3O,Y1.6Ba2.3Cu3.3O,Bulk,,,SC,High-Tc,87.3 K,,,,,,,,,,TRUE,10.1016/S0921-4534(02)02539-X
Y1.6Ba2.3Cu3.3O with 0.05 wt.% B2O3,Y1.6Ba2.3Cu3.3O,Bulk,,,SC,High-Tc,86.9 K,,,,,,,,,,TRUE,10.1016/S0921-4534(02)02539-X
Y1.6Ba2.3Cu3.3O with 0.1 wt.% B2O3,Y1.6Ba2.3Cu3.3O,Bulk,,,SC,High-Tc,86.4 K,,,,,,,,,,TRUE,10.1016/S0921-4534(02)02539-X
Y1.6Ba2.3Cu3.3O with 0.5 wt.% B2O3,Y1.6Ba2.3Cu3.3O,Bulk,,,SC,High-Tc,81.7 K,,,,,,,,,,TRUE,10.1016/S0921-4534(02)02539-X
Y1.6,Y1.6Ba2Cu3O7,Bulk,,,SC,High-Tc,91.5,,,,,,,,,,TRUE,10.1016/j.physc.2011.05.078
Y1.6Ca0.4BaNiO5,Y1.6Ca0.4BaNiO5,Bulk,,,NSC,,,,Orthorhombic,Chain-like NiO6 octahedra,Immm,,,,,,True,10.1103/PhysRevB.58.9746
Y1.6Pr0.4Ba4Cu7O15,Y1.6Pr0.4Ba4Cu7O15,Bulk,,,SC,High-Tc/cuprate,,,,,,,,,,,True,10.1103/PhysRevB.53.3590
Y/Pr247,Y1.6Pr0.4Ba4Cu7O15,Bulk,,,SC,High-Tc,57 K,,Layered Perovskite,Orthorhombic,,,,,,,TRUE,10.1016/S0921-4534(98)00157-9
Y-Ba-Cu-O superconductor,Y1.75Ba0.25CuO4,Bulk,,,SC,High-Tc,above 90 K,,,perovskite,,,,,,,False,10.1103/PhysRevB.35.7235
Y1.75Ba0.25CuO4-y,Y1.75Ba0.25CuO4-y,Bulk,,,SC,High-Tc,83 K,,,,,,,,,,True,10.1103/PhysRevB.35.7115
Y/Pr247,Y1.7Pr0.3Ba4Cu7O15,Bulk,,,SC,High-Tc,63 K,,Layered Perovskite,Orthorhombic,,,,,,,TRUE,10.1016/S0921-4534(98)00157-9
Y2-xCaxBa2Cu3O6.1,Y1.85Ca0.15Ba2Cu3O6.1,Bulk,,,SC,High-Tc/cuprate,35 K,,,,,,,,,,True,10.1103/PhysRevLett.88.037002
Y1.8Ba0.2CuO4-y,Y1.8Ba0.2CuO4,Bulk,,,SC,High-Tc,90-93 K,,,K2NiF4,,,,,,750 kOe,True,10.1103/PhysRevLett.58.1574
Y1.8Ba0.2CuO4-y,Y1.8Ba0.2CuO4-y,Bulk,,,SC,High-Tc,91.5 K,,,,,,,,,,True,10.1103/PhysRevB.35.7115
Y1.8Ba0.2CuO4-y,Y1.8Ba0.2CuO4-y,Bulk,,,SC,cuprate,240 K and 90 K,,,,,,,,,,True,10.1103/PhysRevLett.58.1972
Y1.8Ba0.2CuO4−δ,Y1.8Ba0.2CuO4−δ,Bulk,,,SC,High-Tc,90 K,,,,,,,,,,TRUE,10.1016/0038-1098(87)90869-6
Y1.8Ba1.2Cu2O6,Y1.8Ba1.2Cu2O6,Bulk,,,SC,High-Tc,93.3 K,ambient pressure,,,,,,,,,True,10.1103/PhysRevB.35.7119
Y1.8Ba1.2Cu3O7-δ,Y1.8Ba1.2Cu3O7,Bulk,,,SC,High-Tc/cuprate,90 K,,,,,,,,0.5 G,,True,10.1103/PhysRevB.36.7241
YBCO,Y1.8Ba2.4Cu3.4O7,Bulk,,,SC,High-Tc,77 K,,Orthorhombic,,,,,,,,TRUE,10.1016/S0921-4534(01)00105-8
MPMG-Y-Ba-Cu-O,Y1.8Ba2.4Cu3.4Oy,Bulk,,,SC,High-Tc/cuprate,91.6 K,,,,,,,,,,True,10.1103/PhysRevB.59.1514
Y1.8Ca0.2BaNiO5,Y1.8Ca0.2BaNiO5,Bulk,,,NSC,,,,Orthorhombic,Chain-like NiO6 octahedra,Immm,,,,,,True,10.1103/PhysRevB.58.9746
Y/Pr247,Y1.8Pr0.2Ba4Cu7O15,Bulk,,,SC,High-Tc,74 K,,Layered Perovskite,Orthorhombic,,,,,,,TRUE,10.1016/S0921-4534(98)00157-9
Y/Pr247,Y1.9Pr0.1Ba4Cu7O15,Bulk,,,SC,High-Tc,70 K,,Layered Perovskite,Orthorhombic,,,,,,,TRUE,10.1016/S0921-4534(98)00157-9
Yttrium-13 dicarbide,Y13C2,Bulk,,,SC,Type-II,3.85 K,,Tetragonal,body-centered-tetragonal CaC2 structure type,,366.35 pm,366.35 pm,617.86 pm,,,True,10.1103/PhysRevB.56.9021
Y14(Au0.8313Ge0.1687)51,Y14Au42.395Ge8.605,Bulk,,,SC,Type-II,0.21 K,,Hexagonal,Hexagonal,P6/m,12.4728,12.4728,9.1455,,0.10 T,TRUE,10.1016/j.jssc.2023.124246
YBCO,Y1Ba1.86Cu2.93O7,Thin Film,,,SC,High-Tc,90.8 K,,c-axis oriented,,,,,11.683 Å,,,TRUE,10.1016/S0040-6090(00)00978-0
Y1Ba1.95Sm0.05Cu3O7-δ,Y1Ba1.95Sm0.05Cu3O7-δ,Bulk,,,SC,High-Tc,64.48,,Orthorhombic,,Pmmm,4.0096,3.6886,11.0509,,,TRUE,10.1016/j.physc.2018.02.026
Y1Ba1.97Sm0.03Cu3O7-δ,Y1Ba1.97Sm0.03Cu3O7-δ,Bulk,,,SC,High-Tc,69.06,,Orthorhombic,,Pmmm,4.0422,3.7011,11.1024,,,TRUE,10.1016/j.physc.2018.02.026
Y1Ba1.99Sm0.01Cu3O7-δ,Y1Ba1.99Sm0.01Cu3O7-δ,Bulk,,,SC,High-Tc,70.48,,Orthorhombic,,Pmmm,4.0488,3.7241,11.1719,,,TRUE,10.1016/j.physc.2018.02.026
YBCO,Y1Ba1CuO,Bulk,,,SC,High-Tc/cuprate,,,,layered,,,,,,Hc2(T),,10.1103/PhysRevB.65.144515
Y1Ba1CuO4,Y1Ba1CuO4,Thin Film,0.1-1 μm,"sapphire, MgO",SC,High-Tc/cuprate,,,,,,,,,,,True,10.1103/PhysRevB.35.8821
YBa2(Cu0.97Ni0.03)3O7−δ,Y1Ba2Cu2.91Ni0.09O7−δ,Bulk,,,SC,High-Tc/cuprate,78 K,ambient,Orthorhombic,perovskite-related,,,,,,,TRUE,10.1103/PhysRevB.76.144505
YBa2(Cu0.98Zn0.02)3O6.6,Y1Ba2Cu2.94Zn0.06O6.6,Bulk,,,SC,High-Tc/cuprate,32 K,,Orthorhombic,perovskite-related,,,,,,,TRUE,10.1103/PhysRevB.98.075134
YBa2(Cu0.98Zn0.02)3O7−δ,Y1Ba2Cu2.94Zn0.06O7−δ,Bulk,,,SC,High-Tc/cuprate,64 K,ambient,Orthorhombic,perovskite-related,,,,,,,TRUE,10.1103/PhysRevB.76.144505
YBa2(Cu0.985Zn0.015)3O7−δ,Y1Ba2Cu2.955Zn0.045O7−δ,Bulk,,,SC,High-Tc/cuprate,73 K,ambient,Orthorhombic,perovskite-related,,,,,,,TRUE,10.1103/PhysRevB.76.144505
YBa2(Cu0.993Zn0.007)3O7−δ,Y1Ba2Cu2.979Zn0.021O7−δ,Bulk,,,SC,High-Tc/cuprate,83 K,ambient,Orthorhombic,perovskite-related,,,,,,,TRUE,10.1103/PhysRevB.76.144505
YBa2(Cu0.99Ni0.01)3O7−δ,Y1Ba2Cu2.97Ni0.03O7−δ,Bulk,,,SC,High-Tc/cuprate,87 K,ambient,Orthorhombic,perovskite-related,,,,,,,TRUE,10.1103/PhysRevB.76.144505
YBa2(Cu0.997Zn0.003)3O7−δ,Y1Ba2Cu2.991Zn0.009O7−δ,Bulk,,,SC,High-Tc/cuprate,87 K,ambient,Orthorhombic,perovskite-related,,,,,,,TRUE,10.1103/PhysRevB.76.144505
YBa2Cu3O7-x,Y1Ba2Cu3O(7-x),,,,SC,cuprate,,,,,,,,,,,FALSE,10.1103/PhysRevB.86.064516
Y1Ba2Cu3O5F2,Y1Ba2Cu3O5F2,Bulk,,,SC,High-Tc,260 K,,,,,,,,,,True,10.1103/PhysRevB.37.555
YBa₂Cu₃O₆₋y,Y1Ba2Cu3O6,,,,SC,High-Tc/cuprate,,,,layered,,,,,,,,10.1103/PhysRevB.62.5965
Y1Ba2Cu3O6+x,Y1Ba2Cu3O6+x,Bulk,,,SC,cuprate,94 K,,,,,,,,,,True,10.1103/PhysRevLett.58.1972
YBCO-6.2,Y1Ba2Cu3O6.2,Bulk,,,NSC,,,,Tetragonal,,,,,,,,True,10.1103/PhysRevB.37.3657
YBCO-6.25,Y1Ba2Cu3O6.25,Bulk,,,NSC,,,,Tetragonal,,,,,,,,True,10.1103/PhysRevB.37.3657
YBa2Cu3O6.33,Y1Ba2Cu3O6.33,Bulk,,,SC,cuprate/High-Tc,8 K,,Orthorhombic,"perovskite, bilayer",,3.844 Å,3.870 Å,11.791 Å,,"4 ± 0.5 T (at 1.5 K, H//c axis)",TRUE,10.1103/PhysRevB.79.184514
YBa2Cu3O6.35,Y1Ba2Cu3O6.35,Single crystal,,,NSC,cuprate,0 K,,Orthorhombic,perovskite-related,,,,,,,TRUE,10.1103/PhysRevB.72.100502
YBa2Cu3O6.35,Y1Ba2Cu3O6.35,Bulk,,,SC,cuprate/High-Tc,18 K,,Orthorhombic,"perovskite, bilayer",,3.843 Å,3.871 Å,11.788 Å,,"at least 15 T (at 2 K, H//[001])",TRUE,10.1103/PhysRevB.79.184514
YBa2Cu3O6.40,Y1Ba2Cu3O6.40,Single crystal,,,SC,cuprate,7.5 K,,Orthorhombic,perovskite-related,,,,,,,TRUE,10.1103/PhysRevB.72.100502
YBa2Cu3O6.44,Y1Ba2Cu3O6.44,Bulk,,,SC,High-Tc/cuprate,35.0 K,,Orthorhombic,,,,,,,,TRUE,10.1103/PhysRevB.93.134518
YBa2Cu3O6.45,Y1Ba2Cu3O6.45,Single crystal,,,SC,cuprate,20 K,,Orthorhombic,perovskite-related,,,,,,,TRUE,10.1103/PhysRevB.72.100502
YBa2Cu3O6.49,Y1Ba2Cu3O6.49,Bulk,,,SC,High-Tc/cuprate,52.3 K,,Orthorhombic,,,,,,,,TRUE,10.1103/PhysRevB.93.134518
YBa2Cu3O6.5,Y1Ba2Cu3O6.5,,,,SC,High-Tc/cuprate,54 K,,,,,,,,,,TRUE,10.1103/PhysRevLett.96.197001
YBa2Cu3O6.5,Y1Ba2Cu3O6.5,Single Crystal,,,SC,Type-II/cuprate/High-Tc,47.0 K,,,,,,,,,,TRUE,10.1103/PhysRevB.76.014517
YBa2Cu3O6.5,Y1Ba2Cu3O6.5,Thin Film,250 nm,SrTiO3 (100),SC,High-Tc/cuprate,"T_KT ≈ 33 K, T_c0 ≈ 47 K",ambient,,layered superconductor,,,,,,,TRUE,10.1103/PhysRevB.75.214504
YBa2Cu3O6.50,Y1Ba2Cu3O6.50,Bulk,,,SC,High-Tc/cuprate,57.0 K,,Orthorhombic,perovskite-related,,,,,,,TRUE,10.1103/PhysRevB.94.075155
YBa2Cu3O6.51,Y1Ba2Cu3O6.51,Bulk,,,SC,High-Tc/cuprate,,,Orthorhombic,perovskite-related,,,,,,,TRUE,10.1103/PhysRevB.98.075134
YBa2Cu3O6.54,Y1Ba2Cu3O6.54,Single Crystal,,,SC,cuprate/High-Tc,61.5 K,ambient,Orthorhombic,,,,,,,25 T,TRUE,10.1103/PhysRevX.7.031042
YBa2Cu3O6.56,Y1Ba2Cu3O6.55,Bulk,,,SC,High-Tc/cuprate,59.8 K,,Orthorhombic,,,,,,,,TRUE,10.1103/PhysRevB.93.134518
YBa2Cu3O6.55,Y1Ba2Cu3O6.55,Bulk,,,SC,High-Tc/cuprate,61.3 K,,Orthorhombic,,,,,,,,TRUE,10.1103/PhysRevB.93.134518
YBa2Cu3O6.55,Y1Ba2Cu3O6.55,Thin Film,250 nm,SrTiO3 (100),SC,High-Tc/cuprate,,ambient,,layered superconductor,,,,,,,TRUE,10.1103/PhysRevB.75.214504
Y1Ba2Cu3O7-δ,Y1Ba2Cu3O6.55,Thin Film,,,SC,High-Tc,44.5 K,,Orthorhombic,,,,,11.7378 Å,,,TRUE,10.1016/S0040-6090(01)01358-X
YBCO-6.6,Y1Ba2Cu3O6.6,Bulk,,,SC,High-Tc,,,Orthorhombic,,,,,,,,True,10.1103/PhysRevB.37.3657
YBa2Cu3O6.6,Y1Ba2Cu3O6.6,,,,SC,High-Tc/cuprate,61 K,,,,,,,,,,TRUE,10.1103/PhysRevLett.96.197001
YBa2Cu3O6.6 (detwinned),Y1Ba2Cu3O6.6,,,,SC,High-Tc/cuprate,64 K,,,,,,,,,,TRUE,10.1103/PhysRevLett.96.197001
YBa2Cu3O6.6 (electron irradiated),Y1Ba2Cu3O6.6,,,,SC,High-Tc/cuprate,,,,,,,,,,,FALSE,10.1103/PhysRevB.75.184509
YBa2Cu3O6.6,Y1Ba2Cu3O6.6,,,,SC,High-Tc/cuprate,,,,,,,,,,,FALSE,10.1103/PhysRevB.84.052505
YBa2Cu3O6.6,Y1Ba2Cu3O6.6,,,,SC,High-Tc/cuprate,61 K,,Orthorhombic,,,,,,,,,10.1103/PhysRevB.85.155130
YBa2Cu3O6.6,Y1Ba2Cu3O6.6,Bulk,,,SC,High-Tc/cuprate,61 K,,Orthorhombic,perovskite-related,,,,,,,TRUE,10.1103/PhysRevB.98.075134
YBa2Cu3O6.60,Y1Ba2Cu3O6.60,Bulk,,,SC,High-Tc/cuprate,61 K,,Orthorhombic,perovskite-related,,,,,,,TRUE,10.1103/PhysRevB.98.075134
YBa2Cu3O6.62,Y1Ba2Cu3O6.62,Bulk,,,SC,High-Tc/cuprate,61.9 K,,Orthorhombic,perovskite-related,,,,,,,TRUE,10.1103/PhysRevB.94.075155
YBa2Cu3O6.63,Y1Ba2Cu3O6.63,Bulk,,,SC,High-Tc/cuprate,64.0 K,,Orthorhombic,perovskite-related,,,,,,,TRUE,10.1103/PhysRevB.94.075155
YBa2Cu3O6.65,Y1Ba2Cu3O6.65,Thin Film,250 nm,SrTiO3 (100),SC,High-Tc/cuprate,,ambient,,layered superconductor,,,,,,,TRUE,10.1103/PhysRevB.75.214504
Y1Ba2Cu3O7-δ,Y1Ba2Cu3O6.66,Thin Film,,,SC,High-Tc,59 K,,Orthorhombic,,,,,11.7193 Å,,,TRUE,10.1016/S0040-6090(01)01358-X
YBa2Cu3O6.67,Y1Ba2Cu3O6.67,Single Crystal,,,SC,cuprate/High-Tc,65.4 K,ambient,Orthorhombic,,,,,,,25 T,TRUE,10.1103/PhysRevX.7.031042
YBa2Cu3O6.67,Y1Ba2Cu3O6.67,Bulk,,,SC,High-Tc/cuprate,55 K,"ambient, up to ~1.2% uniaxial compression",Orthorhombic,,,,,,,,TRUE,10.1103/PhysRevLett.126.037002
YBa2Cu3O6.67 (thin film),Y1Ba2Cu3O6.67,Thin Film,,,SC,High-Tc/cuprate,,ambient,,,,,,,,,FALSE,10.1103/PhysRevLett.126.037002
YBa2Cu3O6.67,Y1Ba2Cu3O6.67,Bulk,,,SC,High-Tc/cuprate,67.9 K,,Orthorhombic,perovskite-related,,,,,,,TRUE,10.1103/PhysRevB.94.075155
YBCO,Y1Ba2Cu3O6.679,Bulk,,,SC,High-Tc,87.4 K,,Tetragonal,,,,,,,,TRUE,10.1016/j.matchemphys.2005.08.009
YBa2Cu3O6.7,Y1Ba2Cu3O6.7,Bulk,,,SC,High-Tc/cuprate,66 K,,Orthorhombic,perovskite,,,,,,,TRUE,10.1103/PhysRevB.69.224508
YBa2Cu3O6.71,Y1Ba2Cu3O6.71,Bulk,,,SC,High-Tc/cuprate,71.9 K,,Orthorhombic,perovskite-related,,,,,,,TRUE,10.1103/PhysRevB.94.075155
YBa2Cu3O6.75,Y1Ba2Cu3O6.75,,,,SC,High-Tc/cuprate,78 K,,,,,,,,,,TRUE,10.1103/PhysRevLett.96.197001
YBa2Cu3O6.76,Y1Ba2Cu3O6.76,Bulk,,,SC,High-Tc/cuprate,76.8 K,,Orthorhombic,perovskite-related,,,,,,,TRUE,10.1103/PhysRevB.94.075155
Y1Ba2Cu3O9-δ,Y1Ba2Cu3O6.8,Bulk,,,SC,High-Tc,90 K,,Orthorhombic,perovskite-related,,,,,,,,10.1103/PhysRevB.37.607
Y1Ba2Cu3O9-δ (tetragonal phase),Y1Ba2Cu3O6.8,Bulk,,,NSC,,,,Tetragonal,perovskite-related,,,,,,,,10.1103/PhysRevB.37.607
Y1Ba2Cu3O6.81,Y1Ba2Cu3O6.81,Bulk,,,SC,High-Tc,90 K,,Orthorhombic,perovskite,Pmmm,,,,,,,10.1103/PhysRevB.36.2417
YBa2Cu3O6.81,Y1Ba2Cu3O6.81,Bulk,,,SC,High-Tc/cuprate,84.9 K,,Orthorhombic,perovskite-related,,,,,,,TRUE,10.1103/PhysRevB.94.075155
YBCO,Y1Ba2Cu3O6.891,Bulk,,,SC,High-Tc,92.8 K,,Orthorhombic,,,,,,,,TRUE,10.1016/j.matchemphys.2005.08.009
YBa₂Cu₃O₇₋δ,Y1Ba2Cu3O6.9,Bulk,,,SC,High-Tc/cuprate,,,,,,,,,,,,10.1103/PhysRevLett.81.4728
YBa2Cu3O6.9,Y1Ba2Cu3O6.9,Bulk,,,SC,High-Tc/cuprate,92 K,ambient,,,,,,,,,TRUE,10.1103/PhysRevB.77.224511
YBa2Cu3O6.93,Y1Ba2Cu3O6.93,Bulk,,,SC,High-Tc/cuprate,94.1 K,ambient,,,,,,,,70 T,TRUE,10.1103/PhysRevB.88.144504
YBa2Cu3O6.93,Y1Ba2Cu3O6.93,Bulk,,,SC,High-Tc/cuprate,93 K,,Orthorhombic,perovskite-related,,,,,,,TRUE,10.1103/PhysRevB.98.075134
YBa2Cu3O6.97,Y1Ba2Cu3O6.97,Thin Film,,,SC,Type-II/cuprate/High-Tc,89.4 K,,,,,,,,,,TRUE,10.1103/PhysRevB.76.014517
Y1Ba2Cu3O6.97,Y1Ba2Cu3O6.97,Bulk,,,SC,High-Tc,93 K,,,,,,,,,,TRUE,10.1016/j.jmatprotec.2007.09.002
YBa2Cu3O6.99,Y1Ba2Cu3O6.99,Bulk,,,SC,High-Tc/cuprate,,,Orthorhombic,perovskite,,,,,,,FALSE,10.1103/PhysRevLett.125.237001
Yttrium Barium Copper Oxide,Y1Ba2Cu3O7,Bulk,,,SC,High-Tc,91 K,,,,,,,,,,True,10.1103/PhysRevB.41.6600
YBCO,Y1Ba2Cu3O7,Bulk,,,SC,High-Tc/cuprate,,,,,,,,,,,True,10.1103/PhysRevB.37.9848
Y-Ba-Cu-O (1:2:3),Y1Ba2Cu3O7,Bulk,,,SC,High-Tc/cuprate,92 K,,,,,,,,,,True,10.1103/PhysRevB.37.9837
YBCO,Y1Ba2Cu3O7,Thin Film,90 nm,LaAlO3,SC,High-Tc/cuprate,90 K,,,,,,,,,120 T,True,10.1103/PhysRevLett.84.5204
Y₁Ba₂Cu₃O₉₋δ,Y1Ba2Cu3O7,Bulk,,,SC,High-Tc/cuprate,91 K,,Orthorhombic,,,3.8 Å,,12 Å,,,True,10.1103/PhysRevB.36.833
Y1Ba2Cu3O7,Y1Ba2Cu3O7,Bulk,,,SC,High-Tc/cuprate,94 K,,,,,,,,,,True,10.1103/PhysRevB.41.2127
YBCO,Y1Ba2Cu3O7,Bulk,,,SC,High-Tc/cuprate,90 K,,,,,,,,,Hc2 (referenced but value not specified),True,10.1103/PhysRevB.47.12304
YBCO,Y1Ba2Cu3O7,Thin Film,0.5 μm,SrTiO3,SC,High-Tc/cuprate,,,,,,,,,,,True,10.1103/PhysRevLett.60.1653
YBa₂Cu₃O₇₋ₓ,Y1Ba2Cu3O7,Bulk,,,SC,High-Tc/cuprate,,,,,,,,,,,,10.1103/PhysRevB.54.16101
Y1Ba2Cu3O7,Y1Ba2Cu3O7,Bulk,,,SC,High-Tc,,,,layered,,,,,,,,10.1103/PhysRevB.57.13765
YBa₂Cu₃O₇,Y1Ba2Cu3O7,Bulk,,,SC,High-Tc/cuprate,,,,perovskite-related,,,,,,,,10.1103/PhysRevB.49.12255
YBa₂Cu₃O₇,Y1Ba2Cu3O7,Bulk,,,SC,cuprate,,,,,,,,,,,,10.1103/PhysRevB.55.2780
Y₁Ba₂Cu₃O₇₋ₓ,Y1Ba2Cu3O7,Bulk,,,SC,High-Tc/cuprate,88.8 K,,Orthorhombic,perovskite-type,,3.83 Å,3.89 Å,11.71 Å,"≤0.005 T (parallel), 0.5 T (perpendicular)","140 T (parallel), 29 T (perpendicular)",True,10.1103/PhysRevLett.59.1160
YBCO,Y1Ba2Cu3O7,Bulk,,,SC,High-Tc/cuprate,90 K,,Orthorhombic,perovskite,,,,,,,True,10.1103/PhysRevB.36.7259
YBCO,Y1Ba2Cu3O7,Bulk,,,SC,High-Tc/cuprate,,,Orthorhombic,,,,,,,,True,10.1103/PhysRevLett.62.2184
Y1Ba2Cu3O7-δ,Y1Ba2Cu3O7,Bulk,,,SC,High-Tc/cuprate,81-91 K,,,1-2-3 structure,,,,,,,True,10.1103/PhysRevB.38.2922
