Repository: WyattBunstine/ML_SC_Project

# ML_SC_Project — Chemically and Geometrically Motivated Crystal Graph Neural Networks

This project predicts and screens superconductors from crystal structure. It frames the
problem as a **two-stage hurdle**: first classify whether a material is a superconductor
candidate (SC vs. non-SC), then regress the critical temperature T_c for superconductors.

Two graph-neural-network families are trained and compared:

- a **baseline CGCNN** ([txie-93/cgcnn](https://github.com/txie-93/cgcnn)), and
- an **MPNN** with learned edge features that consumes richer `crystal_graph_v4` graphs
  (this project's contribution).

File: database/superconductor_materials_full.csv (part 179 of 215)
Material_Name,Chemical_Composition,Material_Class,Film_Thickness,Substrate,Material_Type,Superconductor_Type,Superconducting_Transition_Temperature,Pressure,Crystal_Structure,Lattice_Structure,Space_Group,"Lattice_Constant(a)","Lattice_Constant(b)","Lattice_Constant(c)",Lower_Critical_Field,Upper_Critical_Field,Experimental,DOI
Y1Ba2Cu3O7,Y1Ba2Cu3O7,,,,SC,High-Tc/cuprate,,,,,,,,,,,,10.1103/PhysRevB.46.14915
YBa2Cu3O7-x,Y1Ba2Cu3O7,Bulk,,,SC,High-Tc,,,,layered,,,,,,,,10.1103/PhysRevLett.70.2956
YBCO,Y1Ba2Cu3O7,Bulk,,,SC,High-Tc,,,Orthorhombic,,,3.83 Å,3.89 Å,11.71 Å,,,,10.1103/PhysRevLett.59.1745
Y1Ba2Cu3O7-δ,Y1Ba2Cu3O7,Bulk,,,SC,High-Tc/cuprate,,,,,,,,,,,True,10.1103/PhysRevB.54.13324
YBCO,Y1Ba2Cu3O7,Bulk,,,SC,High-Tc/cuprate,,,,,,,,,,,,10.1103/PhysRevLett.80.837
YBCO,Y1Ba2Cu3O7,Bulk,,,SC,High-Tc/cuprate,91.3 K,,,,,,,,5 G,,True,10.1103/PhysRevLett.60.1061
Y1Ba2Cu3O7,Y1Ba2Cu3O7,Bulk,,,SC,High-Tc/cuprate,92.5 K,,,,,,,,,,True,10.1103/PhysRevB.36.2301
YBa2Cu3O7,Y1Ba2Cu3O7,,,,SC,High-Tc,above 90 K,,,123-type,,,,,,,,10.1103/PhysRevB.52.10452
YBCO,Y1Ba2Cu3O7,Bulk,,,SC,High-Tc/cuprate,92.3 K,,,,,,,,,112 T at T=0K,True,10.1103/PhysRevB.59.11539
YBCO,Y1Ba2Cu3O7,Bulk,,,SC,High-Tc/cuprate,,,,,,,,,,,,10.1103/PhysRevB.57.5466
Y1Ba2Cu3O7-x,Y1Ba2Cu3O7,Thin Film,,,SC,High-Tc/cuprate,,,,,,,,,,,,10.1103/PhysRevB.48.9717
Y1Ba2Cu3O7-y,Y1Ba2Cu3O7,Bulk,,,SC,High-Tc/cuprate,90 K,,Orthorhombic,,,,,,,,,10.1103/PhysRevB.37.3389
YBa₂Cu₃O₇,Y1Ba2Cu3O7,,,,SC,High-Tc/cuprate,,,,layered,,,,,,,,10.1103/PhysRevB.49.15227
Y1Ba2Cu3O7,Y1Ba2Cu3O7,Bulk,,,SC,cuprate,,,,,,,,,,,,10.1103/PhysRevB.40.6862
Y1Ba2Cu3O7/Pr1Ba2Cu3O7 superlattice,Y1Ba2Cu3O7,Bulk,,,SC,High-Tc/cuprate,,,,perovskite,,,,,,,,10.1103/PhysRevB.57.13811
YBCO,Y1Ba2Cu3O7,Bulk,,,SC,High-Tc/cuprate,91.5 K,,,,,,,,,,True,10.1103/PhysRevB.36.7126
YBCO Sample 2,Y1Ba2Cu3O7,Bulk,,,SC,High-Tc/cuprate,91 K,,,,,,,,,,True,10.1103/PhysRevB.36.7126
YBCO,Y1Ba2Cu3O7,Thin Film,"50-100 nm (sputtered), 200-300 nm (laser ablated)","LaAlO3 (100), MgO (100), SrTiO3 (100)",SC,High-Tc/cuprate,,,,,,,,,,,True,10.1103/PhysRevB.60.9726
YBCO,Y1Ba2Cu3O7,Bulk,,,SC,High-Tc/cuprate,92 K,,,,,,,,,>5 T,True,10.1103/PhysRevB.38.11846
Y1Ba2Cu3O7,Y1Ba2Cu3O7,,,,SC,High-Tc,86-92 K,,,,,,,,,,,10.1103/PhysRevB.39.222
Yttrium Barium Copper Oxide,Y1Ba2Cu3O7,Bulk,,,SC,High-Tc/cuprate,~91 K,,,,,,,,,,,10.1103/PhysRevB.38.7125
YBaCu3O7-x (slow cooled),Y1Ba2Cu3O7,Bulk,,,SC,High-Tc/cuprate,"93 K (onset), 89 K (zero resistance)",,Orthorhombic,perovskite,,3.821 Å,3.901 Å,11.698 Å,,,True,10.1103/PhysRevB.36.8873
YBa₂Cu₃O₇,Y1Ba2Cu3O7,Bulk,,,SC,High-Tc/cuprate,,,,layered,,,,,,,,10.1103/PhysRevB.55.R11977
YBCO,Y1Ba2Cu3O7,Bulk,,,SC,High-Tc/cuprate,,,,,,,,,,,,10.1103/PhysRevB.41.2041
YBCO,Y1Ba2Cu3O7,Thin Film,90 nm,LaAlO3,SC,High-Tc/cuprate,90 K,,,layered,,,,,Hc1,120 T at 0 K,True,10.1103/PhysRevLett.89.137005
Yttrium barium copper oxide,Y1Ba2Cu3O7,Bulk,,,SC,High-Tc,91 K,,,,,,,,,,,10.1103/PhysRevB.38.754
YBCO,Y1Ba2Cu3O7,Bulk,,,SC,High-Tc/cuprate,92.3 K,,,,,,,,,"dHc2,⊥/dT|T=Tc = -2.3×10³ Oe/K",True,10.1103/PhysRevB.36.4025
YBCO-123,Y1Ba2Cu3O7,Bulk,,,SC,High-Tc/cuprate,,,orthorhombic,perovskite,,,,,,,,10.1103/PhysRevB.38.11958
YBCO,Y1Ba2Cu3O7,Thin Film,,grain boundary substrate,SC,High-Tc/cuprate,81 K,,,,,,,,,,True,10.1103/PhysRevB.49.1403
YBCO,Y1Ba2Cu3O7,Bulk,,,SC,High-Tc/cuprate,,,,,,,,,,,,10.1103/PhysRevB.49.6205
YBCO,Y1Ba2Cu3O7,Bulk,,,SC,High-Tc/cuprate,91.2 K,,Orthorhombic,,,3.8270 Å,3.8938 Å,11.6668 Å,,,True,10.1103/PhysRevB.38.11857
Y1Ba2Cu3O7-δ (O2 slow cooled),Y1Ba2Cu3O7,Bulk,,,SC,High-Tc/cuprate,92.2 K,,Orthorhombic,perovskite,,3.815 Å,3.891 Å,11.673 Å,,,True,10.1103/PhysRevB.37.2285
Y1Ba2Cu3O7-δ (O2 quench cooled),Y1Ba2Cu3O7,Bulk,,,SC,High-Tc/cuprate,67.3 K,,Orthorhombic,perovskite,,,,11.772 Å,,,True,10.1103/PhysRevB.37.2285
Y1Ba2Cu3O7-δ (air slow cooled),Y1Ba2Cu3O7,Bulk,,,SC,High-Tc/cuprate,57.2 K,,Orthorhombic,perovskite,,,,11.720 Å,,,True,10.1103/PhysRevB.37.2285
Y1Ba2Cu3O7-δ (air quench cooled),Y1Ba2Cu3O7,Bulk,,,SC,High-Tc/cuprate,50.3 K,,Orthorhombic,perovskite,,,,11.770 Å,,,True,10.1103/PhysRevB.37.2285
Y1Ba2Cu3O7-x single crystal,Y1Ba2Cu3O7,Bulk,,,SC,High-Tc/cuprate,90 K,,,layered oxide,,,,,,,True,10.1103/PhysRevLett.59.1958
Y₁Ba₂Cu₃O₇,Y1Ba2Cu3O7,Bulk,,,SC,High-Tc/cuprate,,,,,,,,,,,,10.1103/PhysRevB.38.11946
YBCO,Y1Ba2Cu3O7,Thin Film,90 nm,LaAlO3,SC,High-Tc/cuprate,90 K,,,,,,,,,120 T,True,10.1103/PhysRevLett.87.177001
YBCO,Y1Ba2Cu3O7,Thin Film,90 nm,LaAlO3,SC,High-Tc/cuprate,90 K,,,,,,,,Hc1,Hc2,True,10.1103/PhysRevB.66.060505
YBa₂Cu₃O₇,Y1Ba2Cu3O7,Bulk,,,SC,High-Tc/cuprate,,,,,,,,,,,,10.1103/PhysRevLett.86.2130
YBa2Cu3O7,Y1Ba2Cu3O7,Thin Film,250 nm,LaAlO3/SrTiO3,SC,High-Tc/cuprate,91.5 K,0.2 mbar O2 (growth); 22 mbar H2O (growth),Orthorhombic,,,,,,,,TRUE,10.1103/PhysRevB.81.184530
YBa2Cu3O7,Y1Ba2Cu3O7,,,,SC,cuprate,,,,perovskite-related,,,,,,,FALSE,10.1103/PhysRevB.72.100502
YBa2Cu3O7,Y1Ba2Cu3O7,Thin Film,,,SC,High-Tc/cuprate,,,,,,,,,,,TRUE,10.1103/PhysRevB.73.174510
YBa2Cu3O7,Y1Ba2Cu3O7,Thin Film,50 nm,SrTiO3,SC,High-Tc/cuprate,,,,perovskite,,,,,,,FALSE,10.1103/PhysRevB.70.104519
YBa2Cu3O7 (F1),Y1Ba2Cu3O7,Thin Film,,,SC,High-Tc/cuprate,87.4 K,,Orthorhombic,perovskite,,,,11.7 Å,,,TRUE,10.1103/PhysRevB.94.224505
YBa2Cu3O7 (electron irradiated),Y1Ba2Cu3O7,,,,SC,High-Tc/cuprate,,,,,,,,,,,FALSE,10.1103/PhysRevB.75.184509
YBa2Cu3O7,Y1Ba2Cu3O7,,,,SC,High-Tc/cuprate,,,,,,,,,,,FALSE,10.1103/PhysRevB.84.052505
YBa2Cu3O7,Y1Ba2Cu3O7,Bulk/Thin Film,,,SC,High-Tc/cuprate,"90 K (cited, for comparison)",,,,,,,,,,FALSE,10.1103/PhysRevB.91.104504
YBa2Cu3O7,Y1Ba2Cu3O7,Thin Film,50 nm,SrTiO3,SC,cuprate/High-Tc,78.6 K,,,,,,,,,,TRUE,10.1103/PhysRevB.94.054504
YBa2Cu3O7,Y1Ba2Cu3O7,Bulk,,,SC,High-Tc/cuprate,,,Orthorhombic,perovskite,,,,,,,FALSE,10.1103/PhysRevB.69.224508
YBCO,Y1Ba2Cu3O7,Thin Film,,,SC,High-Tc,92 K,,,,,,,,,,TRUE,10.1016/j.physc.2011.07.003
Y1Ba2Cu3O7-δ,Y1Ba2Cu3O7,Thin Film,,,SC,High-Tc,13 K,,Orthorhombic,,,,,11.6526 Å,,,TRUE,10.1016/S0040-6090(01)01358-X
YBCO,Y1Ba2Cu3O7,Bulk,,,SC,High-Tc/Cuprate,89.58 K,,Orthorhombic,Orthorhombic,Pmmm,3.8310 Å,3.8775 Å,11.6459 Å,0.24 T,,TRUE,10.1016/j.jpcs.2019.04.035
YBCO,Y1Ba2Cu3O7,Bulk,,,SC,High-Tc,77 K,0 T,,,,,,,,,TRUE,10.1016/S0921-4534(03)01135-3
YBCO,Y1Ba2Cu3O7,Thin Film,,,SC,High-Tc,84 K,,,,,,,,,,TRUE,10.1016/j.physc.2013.12.002
YBCO,Y1Ba2Cu3O7,Thin Film,,,SC,High-Tc,90.3-90.4 K,,c-axis oriented,,,,,,,,TRUE,10.1016/S0040-6090(01)01234-2
YBCO,Y1Ba2Cu3O7,Bulk,,,SC,High-Tc,92-94 K,,Orthorhombic,,,3.82 Å,3.88 Å,11.68 Å,,,TRUE,10.1016/j.physc.2018.02.022
YBCO with 1%wt Ag,Y1Ba2Cu3O7,Bulk,,,SC,High-Tc,92-94 K,,Orthorhombic,,,3.82 Å,3.88 Å,11.68 Å,,,TRUE,10.1016/j.physc.2018.02.022
YBCO with 0.7%wt Ag-0.3%wt CNT,Y1Ba2Cu3O7,Bulk,,,SC,High-Tc,92-94 K,,Orthorhombic,,,3.82 Å,3.88 Å,11.68 Å,,,TRUE,10.1016/j.physc.2018.02.022
YBCO with 0.5%wt Ag-0.5%wt CNT,Y1Ba2Cu3O7,Bulk,,,SC,High-Tc,92-94 K,,Orthorhombic,,,3.82 Å,3.88 Å,11.68 Å,,,TRUE,10.1016/j.physc.2018.02.022
YBCO with 0.3%wt Ag-0.7%wt CNT,Y1Ba2Cu3O7,Bulk,,,SC,High-Tc,92-94 K,,Orthorhombic,,,3.82 Å,3.88 Å,11.68 Å,,,TRUE,10.1016/j.physc.2018.02.022
YBCO with 1%wt CNT,Y1Ba2Cu3O7,Bulk,,,SC,High-Tc,92-94 K,,Orthorhombic,,,3.82 Å,3.88 Å,11.68 Å,,,TRUE,10.1016/j.physc.2018.02.022
YBCO,Y1Ba2Cu3O7,Thin Film,,,SC,High-Tc,77 K,0 T,,,,,,,,,TRUE,10.1016/S0921-4534(02)01560-5
YBCO,Y1Ba2Cu3O7,Thin Film,,,SC,High-Tc,89.5-90.2 K,,,,,,,,,,TRUE,10.1016/S0040-6090(98)01053-0
YBCO,Y1Ba2Cu3O7,Thin Film,,,SC,High-Tc,85 K,,Orthorhombic,,,,,,,,TRUE,10.1016/S0040-6090(99)00164-9
YBCO,Y1Ba2Cu3O7,Thin Film,,,SC,High-Tc,88.5 K,,Orthorhombic,,,,,,,,TRUE,10.1016/S0040-6090(99)00164-9
YBCO,Y1Ba2Cu3O7,Thin Film,,,SC,High-Tc,89.0–90.0 K,,Orthorhombic,,,,,,,,TRUE,10.1016/S0040-6090(99)00164-9
Y1Ba2Cu3O7,Y1Ba2Cu3O7,Bulk,,,SC,High-Tc/Cuprate,90 K,,,,,,,,,,FALSE,10.1016/j.jpcs.2011.03.010
YBCO,Y1Ba2Cu3O7,Thin Film,,,SC,High-Tc,88-89 K,,Biaxially textured,,,,,,,,TRUE,10.1016/S0921-4534(01)00584-6
Y1Ba2Cu3O7,Y1Ba2Cu3O7,Bulk,,,SC,High-Tc,89.5 K,,,,,,,,,,TRUE,10.1016/S0921-4534(00)00234-3
Yttrium Barium Copper Oxide (YBCO),Y1Ba2Cu3O7,Bulk,,,SC,High-Tc,91.0 K,0 DC field,,,,,,,,,TRUE,10.1016/S0921-4534(97)01611-0
Yttrium Barium Copper Oxide (YBCO),Y1Ba2Cu3O7,Bulk,,,SC,High-Tc,91.8 K,0 DC field,,,,,,,,,TRUE,10.1016/S0921-4534(97)01611-0
YBCO,Y1Ba2Cu3O7,Bulk,,,SC,Type-II,92 K,,,,,,,,,,TRUE,10.1016/j.physc.2007.04.234
YBCO,Y1Ba2Cu3O7,Bulk,,,SC,High-Tc,92 K,0 atm,Orthorhombic,Perovskite,Pmmm,3.82 Å,3.89 Å,11.68 Å,,,TRUE,10.1016/S0921-4534(02)01967-6
YBCO,Y1Ba2Cu3O7,Bulk,,,SC,High-Tc,91.9 K,,,,,,,,,,TRUE,10.1016/j.cryogenics.2003.09.001
YBCO,Y1Ba2Cu3O7,Bulk,,,SC,High-Tc,88.3 K,,,,,,,,,,TRUE,10.1016/j.cryogenics.2003.09.001
YBCO,Y1Ba2Cu3O7,Bulk,,,SC,High-Tc,90.1 K,,,,,,,,,,TRUE,10.1016/j.cryogenics.2003.09.001
YBCO + Ag,Y1Ba2Cu3O7,Bulk,,,SC,High-Tc,89.6 K,,,,,,,,,,TRUE,10.1016/j.cryogenics.2003.09.001
Yttrium Barium Copper Oxide,Y1Ba2Cu3O7,Bulk,,,SC,High-Tc/Cuprate,91 K,,,,,,,,,,,10.1016/0921-4534(95)00509-9
YBCO,Y1Ba2Cu3O7,Thin Film,,,SC,High-Tc,86 K,,,,,,,,,,TRUE,10.1016/j.nimb.2010.02.054
YBCO,Y1Ba2Cu3O7,Thin Film,,,SC,High-Tc,89.6-90.5 K,0.8 atm,,,,,,,,,TRUE,10.1016/j.physc.2005.10.011
Y1Ba2Cu3O7,Y1Ba2Cu3O7,Thin Film,,,SC,High-Tc,90.25 K,,,,,,,,,,TRUE,10.1016/S0921-4534(99)00153-7
Y1Ba2Cu3O7,Y1Ba2Cu3O7,Thin Film,,,SC,High-Tc,90.15 K,,,,,,,,,,TRUE,10.1016/S0921-4534(99)00153-7
Y1Ba2Cu3O7,Y1Ba2Cu3O7,Thin Film,,,SC,High-Tc,89.2 K,,,,,,,,,,TRUE,10.1016/S0921-4534(99)00153-7
Y1Ba2Cu3O7,Y1Ba2Cu3O7,Thin Film,,,SC,High-Tc,90.31 K,,,,,,,,,,TRUE,10.1016/S0921-4534(99)00153-7
YBCO,Y1Ba2Cu3O7,Thin Film,,,SC,High-Tc,77 K,,,,,,,,,,TRUE,10.1016/S0921-4534(01)00130-7
YBCO,Y1Ba2Cu3O7,Thin Film,,,SC,High-Tc,77 K,,,,,,,,,,TRUE,10.1016/S0921-4534(00)00140-4
Yttrium Barium Copper Oxide,Y1Ba2Cu3O7,Bulk,,,SC,High-Tc,92 K,,Orthorhombic,,Pmmm,,,,180 Oe,,TRUE,10.1016/S0038-1098(00)00508-1
Yttrium Barium Copper Oxide Quantum Dots,Y1Ba2Cu3O7,Nanoparticle,,,SC,High-Tc,93 K,,Orthorhombic,,Pmmm,,,,2800 Oe,,TRUE,10.1016/S0038-1098(00)00508-1
YBCO,Y1Ba2Cu3O7,Thin Film,,,SC,High-Tc,89 K,,Textured along c-axis,,,,,,,,TRUE,10.1016/j.cryogenics.2006.07.001
YBa2Cu3O7 + 7% BaZrO3,Y1Ba2Cu3O7 + 0.07 BaZrO3,Thin Film,250 nm,LaAlO3/SrTiO3,SC,High-Tc/cuprate,91.5 K,0.2 mbar O2 (growth); 22 mbar H2O (growth),Orthorhombic (YBCO matrix),,,,,,,,TRUE,10.1103/PhysRevB.81.184530
YBa2Cu3O7 + 10% BaZrO3,Y1Ba2Cu3O7 + 0.10 BaZrO3,Thin Film,250 nm,LaAlO3/SrTiO3,SC,High-Tc/cuprate,91.5 K,0.2 mbar O2 (growth); 22 mbar H2O (growth),Orthorhombic (YBCO matrix),,,,,,,,TRUE,10.1103/PhysRevB.81.184530
YBa2Cu3O7 + 13% BaZrO3,Y1Ba2Cu3O7 + 0.13 BaZrO3,Thin Film,250 nm,LaAlO3/SrTiO3,SC,High-Tc/cuprate,91.5 K,0.2 mbar O2 (growth); 22 mbar H2O (growth),Orthorhombic (YBCO matrix),,,,,,,,TRUE,10.1103/PhysRevB.81.184530
1 wt% CFO + YBCO,Y1Ba2Cu3O7 + 1 wt% CoFe2O4,Bulk,,,SC,High-Tc/Cuprate,88.04 K,,Orthorhombic,Orthorhombic,Pmmm,3.8354 Å,3.8672 Å,11.6527 Å,0.17 T,,TRUE,10.1016/j.jpcs.2019.04.035
2 wt% CFO + YBCO,Y1Ba2Cu3O7 + 2 wt% CoFe2O4,Bulk,,,SC,High-Tc/Cuprate,87.54 K,,Orthorhombic,Orthorhombic,Pmmm,3.8369 Å,3.8615 Å,11.6568 Å,0.12 T,,TRUE,10.1016/j.jpcs.2019.04.035
3 wt% CFO + YBCO,Y1Ba2Cu3O7 + 3 wt% CoFe2O4,Bulk,,,SC,High-Tc/Cuprate,86.76 K,,Orthorhombic,Orthorhombic,Pmmm,3.8391 Å,3.8538 Å,11.6709 Å,0.08 T,,TRUE,10.1016/j.jpcs.2019.04.035
YBa2Cu3O7-delta,Y1Ba2Cu3O7-delta,Bulk,,,SC,High-Tc/cuprate,92 K,ambient pressure,,,,,,,,,TRUE,10.1103/PhysRevB.72.174501
YBa2Cu3O7-delta,Y1Ba2Cu3O7-delta,Thin Film,300 nm,LaAlO3 (100),SC,High-Tc/cuprate,89.6 K,,,,,,,,,,TRUE,10.1103/PhysRevB.82.104512
YBCO epitaxial film,Y1Ba2Cu3O7-x,Thin Film,1 μm,SrTiO3,SC,High-Tc/cuprate,90 K,,,,,,,,,,True,10.1103/PhysRevLett.59.704
YBCO polycrystalline bulk,Y1Ba2Cu3O7-x,Bulk,,,SC,High-Tc/cuprate,90 K,,,,,,,,,,True,10.1103/PhysRevLett.59.704
YBaCu3O7-x (quenched from 500°C),Y1Ba2Cu3O7-x,Bulk,,,SC,High-Tc/cuprate,86 K,,Orthorhombic,perovskite,,,,,,,True,10.1103/PhysRevB.36.8873
YBaCu3O7-x (quenched from 600°C),Y1Ba2Cu3O7-x,Bulk,,,SC,High-Tc/cuprate,79 K,,Orthorhombic,perovskite,,,,,,,True,10.1103/PhysRevB.36.8873
YBaCu3O7-x (quenched from 700°C),Y1Ba2Cu3O7-x,Bulk,,,NSC,,,,Orthorhombic,perovskite,,,,,,,True,10.1103/PhysRevB.36.8873
YBaCu3O7-x (quenched from 800°C and above),Y1Ba2Cu3O7-x,Bulk,,,NSC,,,,Tetragonal,perovskite,,,,,,,True,10.1103/PhysRevB.36.8873
Y₁Ba₂Cu₃O₇₋ₓ,Y1Ba2Cu3O7-x,Bulk,,,SC,High-Tc/cuprate,~85 K,,Orthorhombic,layered perovskite,,3.88 Å,3.84 Å,11.63 Å,"Hc1⊥ = 8 kG, Hc1∥ = 800 G",,True,10.1103/PhysRevLett.58.2687
Y-Ba-Cu-O,Y1Ba2Cu3O7-x,Bulk,,,SC,High-Tc,~90 K,,,,,,,,,,True,10.1103/PhysRevB.36.5581
Y1Ba2Cu3O7-δ,Y1Ba2Cu3O7-δ,Bulk,,,SC,High-Tc/cuprate,,,,layered,,,,,,,,10.1103/PhysRevB.49.6252
YBa2Cu3O7-δ,Y1Ba2Cu3O7-δ,Thin Film,3000 Å,yttrium stabilized zirconia,SC,High-Tc/cuprate,30 K,,,1:2:3 structure,,,,,,,True,10.1103/PhysRevB.40.6806
Y1Ba2Cu3O7-δ,Y1Ba2Cu3O7-δ,Bulk,,,SC,High-Tc/cuprate,,,,,,,,,,,,10.1103/PhysRevB.40.6806
Y1Ba2Cu3O7-δ,Y1Ba2Cu3O7-δ,,,,SC,High-Tc/cuprate,,,,,,,,,,,,10.1103/PhysRevLett.63.782
Y-Ba-Cu-O superconductor,Y1Ba2Cu3O7-δ,Bulk,,,SC,High-Tc/cuprate,,,,,,,,,,,,10.1103/PhysRevB.41.6541
Y1Ba2Cu3O7-δ,Y1Ba2Cu3O7-δ,Bulk,,,SC,High-Tc/cuprate,,,,,,,,,,,,10.1103/PhysRevB.58.R5956
Y-Ba-Cu-O single crystal,Y1Ba2Cu3O7-δ,Bulk,,,SC,High-Tc/cuprate,90 K,,,,,,,,,,True,10.1103/PhysRevLett.62.681
YBa2Cu3O7,Y1Ba2Cu3O7-δ,Thin Film,300 nm,yttria-stabilized zirconia with 40 nm CeO buffer layer,SC,High-Tc/cuprate,86.5 K,,,,,,,,"Hc1J(T) is temperature dependent, does not vanish at Tc, and remains finite at Tc (see Fig. 2c)",,TRUE,10.1103/PhysRevLett.111.117002
YBa2Cu3O7-δ,Y1Ba2Cu3O7-δ,,,,SC,cuprate/High-Tc,90 K,,,,,,,,,,FALSE,10.1103/PhysRevB.79.184514
YBa2Cu3O7-δ,Y1Ba2Cu3O7-δ,Thin Film,,,SC,cuprate/High-Tc,,,,,,,,,,,FALSE,10.1103/PhysRevB.97.174509
Y1Ba2Cu3O7-δ,Y1Ba2Cu3O7-δ,Bulk,,,SC,High-Tc,82.70,,Orthorhombic,,Pmmm,3.8200,3.8800,11.6760,,,TRUE,10.1016/j.physc.2018.02.026
YBa2Cu3O7.0,Y1Ba2Cu3O7.0,Bulk,,,SC,High-Tc/cuprate,92.6 K,,Orthorhombic,perovskite-related,,,,,,,FALSE,10.1103/PhysRevB.94.075155
YBCO/LSMO,Y1Ba2Cu3O7/La0.7Sr0.3MnO3,Thin Film,,,SC,High-Tc,82 K,,,,,,,,,,TRUE,10.1016/j.physc.2013.12.002
YBa2Cu3O7 (Zn-doped),Y1Ba2Cu3O7:Zn,,,,SC,High-Tc/cuprate,,,,,,,,,,,FALSE,10.1103/PhysRevB.75.184509
YBa2Cu3O7−δ,Y1Ba2Cu3O7−δ,Bulk,,,SC,High-Tc/cuprate,92 K,ambient,Orthorhombic,perovskite-related,,,,,,,TRUE,10.1103/PhysRevB.76.144505
YBa2Cu3O7−δ,Y1Ba2Cu3O7−δ,Thin Film,2500 Å,SrTiO3 (100),SC,High-Tc/cuprate,90 K,,,,,,,,,,TRUE,10.1103/PhysRevB.75.184509
"YBa2Cu3O7−δ (oxygen-deficient, pristine)",Y1Ba2Cu3O7−δ,Bulk,,,SC,High-Tc/cuprate,,,,,,,,,,,FALSE,10.1103/PhysRevB.75.184509
Yttrium Barium Copper Oxide,Y1Ba2Cu3O7−δ,Bulk,,,SC,High-Tc,90 K,,,,,,,,,,TRUE,10.1016/0921-4534(94)90510-X
Yttrium Barium Copper Oxide,Y1Ba2Cu3O7−δ,Bulk,,,SC,High-Tc,below 90 K,,,,,,,,,,TRUE,10.1016/0921-4534(94)90322-0
Y1Ba2Cu3Oy,Y1Ba2Cu3O8,Bulk,,,SC,High-Tc/cuprate,90 K range,,,,,,,,,,,10.1103/PhysRevB.35.8821
Yttrium Barium Copper Oxide,Y1Ba2Cu3O9,,,,SC,High-Tc/cuprate,90 K,,Tetragonal,perovskite,,3.89 Å,11.65 Å,,,,,10.1103/PhysRevB.35.8705
Yttrium Barium Copper Oxide,Y1Ba2Cu3O9,Bulk,,,SC,High-Tc,98 K,,,,,,,,,,TRUE,10.1016/0304-8853(87)90089-8
Yttrium Barium Copper Oxide,Y1Ba2Cu3O9,Bulk,,,SC,High-Tc,92 K,,,,,,,,,,TRUE,10.1016/0304-8853(87)90089-8
Y₁Ba₂Cu₃O₉₋ₓ,Y1Ba2Cu3O9-x,Bulk,,,SC,High-Tc/cuprate,"91 K (zero resistance), 93 K (midpoint), 96 K (onset)",,Orthorhombic,orthorhombically distorted perovskite,,3.819 Å,3.882 Å,11.665 Å,,,True,10.1103/PhysRevB.36.2305
Y₁Ba₂Cu₃O₉₋ᵧ,Y1Ba2Cu3O9-y,Bulk,,,SC,High-Tc/cuprate,90.51 K,,Orthorhombic,,,,,,,,True,10.1103/PhysRevB.37.611
Y₁Ba₂Cu₃Oₓ,Y1Ba2Cu3Ox,Bulk,,,SC,High-Tc/cuprate,92.3 K,,,,,,,,,,True,10.1103/PhysRevB.35.8797
Y-Ba-Cu-O,Y1Ba2Cu3Ox,Bulk,,,SC,High-Tc/cuprate,91.7 K,,,,,,,,~100 G at 6 K,>6 T,True,10.1103/PhysRevB.37.5940
Y-Ba-Cu-O,Y1Ba2Cu3Ox,Bulk,,,SC,High-Tc,,,,,,,,,,,,10.1103/PhysRevB.39.808
Y1Ba2Cu3Ox,Y1Ba2Cu3Ox,,,,SC,High-Tc/cuprate,,,,,,,,,,,,10.1103/PhysRevB.48.6703
Y-Ba-Cu-O single crystal,Y1Ba2Cu3Ox,Bulk,,,SC,High-Tc,,,,,,,,,,,,10.1103/PhysRevB.38.11974
Y-Ba-Cu-O bulk sample,Y1Ba2Cu3Ox,Bulk,,,SC,High-Tc/cuprate,90-95 K,,,,,,,,,,True,10.1103/PhysRevB.37.559
YBCO,Y1Ba2Cu3Ox,Bulk,,,SC,High-Tc/cuprate,91 K,,,,,,,,,,,10.1103/PhysRevLett.61.1259
YBCO,Y1Ba2Cu3Ox,Bulk,,,SC,High-Tc/cuprate,82 K,,,,,,,,,,,10.1103/PhysRevLett.61.1259
Y1Ba2Cu3Ox,Y1Ba2Cu3Ox,Bulk,,,SC,High-Tc,,,,,,,,,,,True,10.1103/PhysRevB.37.555
YBCO,Y1Ba2Cu3Ox,Bulk,,,SC,High-Tc/cuprate,89 K,,,,,,,,120 G,,True,10.1103/PhysRevB.36.7244
Y₁Ba₂Cu₃Oᵧ,Y1Ba2Cu3Oy,Bulk,,,SC,High-Tc/cuprate,,,,,,,,,,,True,10.1103/PhysRevB.38.9311
YBa2Cu4O8,Y1Ba2Cu4O8,,,,SC,cuprate/High-Tc,,ambient,,,,,,,,,FALSE,10.1103/PhysRevX.7.031042
YBa2Cu4O8,Y1Ba2Cu4O8,,,,SC,High-Tc/cuprate,,,,,,,,,,,,10.1103/PhysRevB.85.155130
YBa2Cu4O8,Y1Ba2Cu4O8,Bulk,,,SC,High-Tc/cuprate,,,,perovskite-related,,,,,,,FALSE,10.1103/PhysRevB.94.075155
Y1Ba7Cu1Ox,Y1Ba7Cu1Ox,Bulk,,,SC,High-Tc,500 K,,,,,,,,,,True,10.1103/PhysRevB.37.555
YCeH18,Y1Ce1H18,Bulk,,,SC,High-Tc,173 K,150 GPa,,,,,,,,,,10.1103/PhysRevB.109.184516
YH10,Y1H10,Bulk,,,SC,High-Tc,265 K,250 GPa,,,,,,,,,FALSE,10.1103/PhysRevB.100.174506
YIn3,Y1In3,Bulk,,,SC,,,,,,,,,,,,TRUE,10.1103/PhysRevB.100.245151
Y1La0.4Ba1.6Cu3O7±,Y1La0.4Ba1.6Cu3O7±,Bulk,,,SC,High-Tc,<50K,,Tetragonal,,,,,,,,TRUE,10.1016/0038-1098(88)90414-0
Y1La0Ba2Cu3O7±,Y1La0Ba2Cu3O7±,Bulk,,,SC,High-Tc,∼90K,,Orthorhombic,,,,,,,,TRUE,10.1016/0038-1098(88)90414-0
Y(Ni0.95Pt0.05)2B2C,Y1Ni1.9Pt0.1B2C1,,,,SC,s-wave,,,,,,,,,,,FALSE,10.1103/PhysRevB.70.184502
YNi2B2C,Y1Ni2B2C1,Thin Film,,,SC,Type-II,,,,,,,,,,,FALSE,10.1103/PhysRevB.87.140506
YNi2B2C,Y1Ni2B2C1,,,,SC,Borocarbide,,,,,,,,,,,FALSE,10.1103/PhysRevB.70.184502
YSrH22,Y1Sr1H22,Bulk,,,SC,High-Tc,240 K,175 GPa,Orthorhombic,,Imma,,,,,,FALSE,10.1103/PhysRevB.109.184516
YZrH18,Y1Zr1H18,Bulk,,,SC,High-Tc,156 K,200 GPa,Hexagonal,,P-6m2,,,,,,,10.1103/PhysRevB.109.184516
Y2.0Ca2.0Rh6.0Sn17.3,Y2.0Ca2.0Rh6.0Sn17.3,Bulk,,,SC,Type-II,,ambient,Tetragonal (approximate),skutterudite-related,,13.7842,13.7842,27.5037,,,TRUE,10.1103/PhysRevB.102.054514
Y₂.₅Dy₂.₅Os₄Ge₁₀,Y2.5Dy2.5Os4Ge10,Bulk,,,SC,Type-II,4.6 K,,Tetragonal,Sc5Co4Si10-type,P4/mbm,13.0220 Å,13.0220 Å,4.2938 Å,,,True,10.1103/PhysRevB.51.11656
Y₂.₅Dy₂.₅Os₄Ge₁₀,Y2.5Dy2.5Os4Ge10,Bulk,,,SC,,3.8 K,,Tetragonal,Sc5Co4Si10 structure type,Pm3n,,,,,,True,10.1103/PhysRevB.48.10440
Y-based 4:4:6 phase,Y2.67Ce1.33La1.33Ba1.33Sr1.33Cu6Oy,Bulk,,,NSC,,<2 K,,,fluorite-type block,,,,,,,True,10.1103/PhysRevB.43.11508
(Y2/3Ce1/3)4(La1/3Ba1/3Sr1/3)4Cu6Oy,Y2.67Ce1.33La1.33Ba1.33Sr1.33Cu6Oy,Bulk,,,NSC,,,,,4:4:6 phase,,,,,,,True,10.1103/PhysRevB.41.11673
Y2.85Tb0.15Ba5Cu8O18-δ,Y2.85Tb0.15Ba5Cu8O18-δ,Bulk,,,SC,High-Tc,63.23,,Orthorhombic,,P4/mmm,3.889,3.820,31.054,,,TRUE,10.1016/j.jallcom.2024.174838
Y2.90Tb0.10Ba5Cu8O18-δ,Y2.90Tb0.10Ba5Cu8O18-δ,Bulk,,,SC,High-Tc,67.13,,Orthorhombic,,P4/mmm,3.887,3.815,31.528,,,TRUE,10.1016/j.jallcom.2024.174838
Y2.95Tb0.05Ba5Cu8O18-δ,Y2.95Tb0.05Ba5Cu8O18-δ,Bulk,,,SC,High-Tc,79.15,,Orthorhombic,,P4/mmm,3.887,3.824,31.688,,,TRUE,10.1016/j.jallcom.2024.174838
Y2.99Tb0.01Ba5Cu8O18-δ,Y2.99Tb0.01Ba5Cu8O18-δ,Bulk,,,SC,High-Tc,86.21,,Orthorhombic,,P4/mmm,3.894,3.820,31.663,,,TRUE,10.1016/j.jallcom.2024.174838
Y₂Ba₁Cu₁Oₓ,Y2Ba1Cu1Ox,Bulk,,,NSC,,,,,,,,,,,,True,10.1103/PhysRevB.35.8797
Y2Ba1Cu1Ox,Y2Ba1Cu1Ox,Bulk,,,SC,High-Tc,,,,,,,,,,,True,10.1103/PhysRevB.37.555
Y2Ba3Cu1Ox,Y2Ba3Cu1Ox,Bulk,,,SC,High-Tc,,,,,,,,,,,True,10.1103/PhysRevB.37.555
Ba-Y-Cu-O compound,Y2Ba3Cu3O8,Bulk,,,SC,High-Tc,90 K,,,,,,,,,,True,10.1103/PhysRevLett.58.1979
Y2Ba4Cu6O13,Y2Ba4Cu6O13,Bulk,,,SC,High-Tc/cuprate,60 K,,,,,,,,,,True,10.1103/PhysRevLett.60.2685
Y2Ba4Cu6O13,Y2Ba4Cu6O13,Bulk,,,SC,High-Tc/cuprate,60 K,,,,,,,,,,,10.1103/PhysRevB.39.4299
Y₂Ba₄Cu₇O₁₄,Y2Ba4Cu7O14,Bulk,,,SC,High-Tc/cuprate,15 K,,Orthorhombic,,Ammm,3.85 Å,3.87 Å,50.30 Å,,,True,10.1103/PhysRevB.48.16068
Y₂Ba₄Cu₇O₁₄.₁₃,Y2Ba4Cu7O14.13,Bulk,,,SC,High-Tc/cuprate,37 K,,,,,,,,,,True,10.1103/PhysRevB.45.8189
Y2Ba4Cu7O14.3,Y2Ba4Cu7O14.3,Bulk,,,SC,High-Tc/cuprate,approximately 50 K,,,,,,,,,,,10.1103/PhysRevB.41.6616
Y2Ba4Cu7O15-δ,Y2Ba4Cu7O14.3,Bulk,,,SC,High-Tc/cuprate,16-70 K,,Orthorhombic,perovskite-related,Ammm,3.861 Å,3.881 Å,50.45 Å,,,True,10.1103/PhysRevB.41.11058
Y₂Ba₄Cu₇O₁₄.₅,Y2Ba4Cu7O14.5,Bulk,,,SC,High-Tc/cuprate,50-55 K,,Orthorhombic,,Ammm,3.8388 Å,3.8763 Å,50.3540 Å,,,True,10.1103/PhysRevB.48.16068
Y₂Ba₄Cu₇O₁₄.₅₃,Y2Ba4Cu7O14.53,Bulk,,,SC,High-Tc/cuprate,60 K,,,,,,,,,,True,10.1103/PhysRevB.45.8189
Y₂Ba₄Cu₇O₁₅₋δ,Y2Ba4Cu7O15,Bulk,,,SC,High-Tc/cuprate,,,,,,,,,,,,10.1103/PhysRevB.53.3550
Y2Ba4Cu7O15,Y2Ba4Cu7O15,Bulk,,,SC,High-Tc/cuprate,93.1 K,,,,,,,,,,True,10.1103/PhysRevB.52.R15734
Y2Ba4Cu7O15,Y2Ba4Cu7O15,Bulk,,,SC,High-Tc/cuprate,,,,,,,,,,,,10.1103/PhysRevB.50.6416
Y2Ba4Cu7O15,Y2Ba4Cu7O15,,,,SC,cuprate,92 K,,,,,,,,,,,10.1103/PhysRevB.49.13175
Y2Ba4Cu7O15-δ,Y2Ba4Cu7O15,,,,SC,High-Tc/cuprate,,,,,,,,,,,,10.1103/PhysRevB.53.86
Y2Ba4Cu7O15-y,Y2Ba4Cu7O15,Bulk,,,SC,High-Tc,,,,,,,,,,,,10.1103/PhysRevB.48.607
Y2Ba4Cu7O15,Y2Ba4Cu7O15,Bulk,,,SC,High-Tc/cuprate,70 K,,Orthorhombic,,Ammm,,,,,,True,10.1103/PhysRevB.45.3026
Y2Ba4Cu7O15,Y2Ba4Cu7O15,Bulk,,,SC,High-Tc/cuprate,30 K,,Orthorhombic,,Ammm,,,,,,True,10.1103/PhysRevB.45.3026
Y2Ba4Cu7O15,Y2Ba4Cu7O15,Bulk,,,SC,High-Tc/cuprate,93 K,,,bilayer,,,,,,,,10.1103/PhysRevB.57.7977
Y2Ba4Cu7O15,Y2Ba4Cu7O15,,,,SC,High-Tc/cuprate,,,,,,,,,,,,10.1103/PhysRevB.53.3566
Y2Ba4Cu7O15,Y2Ba4Cu7O15,Bulk,,,SC,High-Tc/cuprate,,,,,,,,,,,,10.1103/PhysRevB.53.856
Y₂Ba₄Cu₇O₁₅,Y2Ba4Cu7O15,Bulk,,,SC,High-Tc/cuprate,90 K,,Orthorhombic,,Ammm,3.8388 Å,3.8763 Å,50.3540 Å,,,True,10.1103/PhysRevB.48.16068
Y₂Ba₄Cu₇O₁₅,Y2Ba4Cu7O15,Bulk,,,SC,High-Tc/cuprate,,,,,,,,,,,,10.1103/PhysRevB.48.7712
YBa2Cu4O7,Y2Ba4Cu7O15,Bulk,,,SC,High-Tc/cuprate,,,,,,,,,,,,10.1103/PhysRevB.65.064526
Y2Ba4Cu7O15-δ,Y2Ba4Cu7O15,Bulk,,,SC,High-Tc/cuprate,,,Orthorhombic,perovskite,Ammm,3.8511 Å,3.8691 Å,50.2920 Å,,,True,10.1103/PhysRevB.42.4219
Y2Ba4Cu7O15,Y2Ba4Cu7O15,Bulk,,,SC,High-Tc/cuprate,,,,bilayer,,,,,,,True,10.1103/PhysRevB.54.16172
Y2Ba4Cu7O15,Y2Ba4Cu7O15,Bulk,,,SC,High-Tc/cuprate,,,,,,,,,,,,10.1103/PhysRevB.62.4026
Y2Ba4Cu7O15,Y2Ba4Cu7O15,Bulk,,,SC,High-Tc/cuprate,,,,,,,,,,,True,10.1103/PhysRevB.53.3590
Y2Ba4Cu7O15,Y2Ba4Cu7O15,Bulk,,,SC,High-Tc/cuprate,92 K,1 bar,Orthorhombic,,,,,,,,True,10.1103/PhysRevB.41.7220
Y2Ba4Cu7O15,Y2Ba4Cu7O15,Bulk,,,SC,High-Tc/cuprate,,,,,,,,,,,,10.1103/PhysRevB.53.R11976
Y2Ba4Cu7O15,Y2Ba4Cu7O15,,,,SC,High-Tc/cuprate,,,,,,,,,,,,10.1103/PhysRevB.48.16869
Y-247,Y2Ba4Cu7O15,Bulk,,,SC,High-Tc/cuprate,90 K,,,,,,,,,,True,10.1103/PhysRevLett.74.1008
Y₂Ba₄Cu₇O₁₅₋δ,Y2Ba4Cu7O15,Bulk,,,SC,High-Tc/cuprate,,,,,,,,,,,,10.1103/PhysRevB.43.12958
Y2Ba4Cu7O15,Y2Ba4Cu7O15,Bulk,,,SC,High-Tc/cuprate,93.1 K,,,,,3.8314 Å,3.881 Å,50.679 Å,,,True,10.1103/PhysRevB.51.15478
Y₂Ba₄Cu₇O₁₅,Y2Ba4Cu7O15,Bulk,,,SC,High-Tc/cuprate,,,,double-layer,,,,,,,,10.1103/PhysRevB.54.3468
Y-247,Y2Ba4Cu7O15,Bulk,,,SC,High-Tc/cuprate,,,,,,,,,,,,10.1103/PhysRevLett.75.2011
Y2Ba4Cu7O15-x,Y2Ba4Cu7O15,Bulk,,,SC,High-Tc,55 K,18.6 bar O2,Orthorhombic,,Ammm,3.854 Å,3.874 Å,50.40 Å,,,True,10.1103/PhysRevB.40.11406
Y2Ba4Cu7O15,Y2Ba4Cu7O15,Thin Film,50 nm,(LaAlO3)0.3(Sr2TaAlO6)0.7 (LSAT),SC,High-Tc/cuprate,,,,,,,,,,,TRUE,10.1103/PhysRevMaterials.2.033803
Y2Ba4Cu7O15,Y2Ba4Cu7O15,Bulk,,,SC,cuprate,,,,,,,,,,,FALSE,10.1103/PhysRevB.79.012505
Y247,Y2Ba4Cu7O15,,,,SC,High-Tc,40K,,,,,,,,,,FALSE,10.1016/j.physc.2009.09.003
Y2Ba4Cu7O15,Y2Ba4Cu7O15,Bulk,,,SC,High-Tc,65 K,,,,,,,,,,FALSE,10.1016/j.jallcom.2013.09.045
Y2Ba4Cu7O15-x,Y2Ba4Cu7O15,Bulk,,,SC,High-Tc,40 K,,,,,,,,,,FALSE,10.1016/bs.aiep.2018.10.007
Y247,Y2Ba4Cu7O15,,,,SC,High-Tc,40 K,,,,,,,,,,FALSE,10.1016/j.jallcom.2015.06.273
Y2Ba4Cu7O15,Y2Ba4Cu7O15,Bulk,,,SC,High-Tc,90 K,Ambient,,,,,,,,,TRUE,10.1016/0921-4534(93)90247-N
Y247,Y2Ba4Cu7O15,Bulk,,,SC,Cuprate,80 K,,Orthorhombic,,,,,,,,FALSE,10.1016/j.physc.2013.04.051
Y2Ba4Cu7O15,Y2Ba4Cu7O15,Bulk,,,SC,High-Tc,30-95 K,,,,,,,,,,FALSE,10.1016/j.physc.2018.02.044
Y/Pr247,Y2Ba4Cu7O15,Bulk,,,SC,High-Tc,84 K,,Layered Perovskite,Orthorhombic,,,,,,,TRUE,10.1016/S0921-4534(98)00157-9
Y2Ba4Cu7O15,Y2Ba4Cu7O15,Bulk,,,SC,High-Tc,40 K,,,,,,,,,,,10.1016/j.physc.2013.11.010
Y#6,Y2Ba4Cu7O15+x,Bulk,,,SC,High-Tc,93.1,,,,,,,,,,TRUE,10.1016/S0921-4534(02)02291-8
Y#7,Y2Ba4Cu7O15+x,Bulk,,,SC,High-Tc,91.6,,,,,,,,,,TRUE,10.1016/S0921-4534(02)02291-8
Yttrium Barium Copper Oxide (Y247),Y2Ba4Cu7O15-d,Bulk,,,SC,High-Tc/cuprate,95 K,,,Layered perovskite,,,,,,,TRUE,10.1103/PhysRevLett.101.237001
Y2Ba4Cu7O15-y,Y2Ba4Cu7O15-y,,,,SC,High-Tc/cuprate,,,,layered perovskite,,,,,,,,10.1103/PhysRevB.61.6327
Y2Ba4Cu7O15-δ,Y2Ba4Cu7O15-δ,Bulk,,,SC,High-Tc/cuprate,95 K,,,,,,,,,,,10.1103/PhysRevB.54.R6909
Y2Ba4Cu7O15-δ,Y2Ba4Cu7O15-δ,Bulk,,,SC,High-Tc/cuprate,"90 K, 63 K, 46 K (different δ values)",,,perovskite-related,,,,,,,True,10.1103/PhysRevB.52.10488
Y₂Ba₄Cu₇O₁₅.₀₃,Y2Ba4Cu7O15.03,Bulk,,,SC,High-Tc/cuprate,87 K,,,,,,,,,,True,10.1103/PhysRevB.45.8189
Y₂Ba₄Cu₇O₁₅.₀₉,Y2Ba4Cu7O15.09,Bulk,,,SC,High-Tc/cuprate,89 K,,,,,,,,,,True,10.1103/PhysRevB.45.8189
Y-247,Y2Ba4Cu7O15.32,Bulk,,,SC,High-Tc/cuprate,80 K,ambient pressure,,,,,,,,,,10.1103/PhysRevB.54.10175
Y2Ba4Cu7O15.8,Y2Ba4Cu7O15.8,Bulk,,,SC,High-Tc/cuprate,onset above 90 K,1 atm,orthorhombic,,,3.838 Å,3.867 Å,50.624 Å,,,True,10.1103/PhysRevB.41.6616
Y₂Ba₄Cu₈O₁₆,Y2Ba4Cu8O16,,,,SC,High-Tc/cuprate,,,,,,,,,,,,10.1103/PhysRevLett.67.2737
Y2Ba4Cu8O16,Y2Ba4Cu8O16,Thin Film,,,SC,High-Tc/cuprate,,,,layered,,,,,,,,10.1103/PhysRevLett.66.1630
Y2Ba4Cu8O16,Y2Ba4Cu8O16,,,,SC,High-Tc/cuprate,,,,,,,,,,,,10.1103/PhysRevB.47.2913
Y2Ba4Cu8O16,Y2Ba4Cu8O16,Bulk,,,SC,High-Tc/cuprate,72 K,,Orthorhombic,,Ammm,,,,,,True,10.1103/PhysRevB.45.3026
Y2Ba4Cu8O16 (Y-124),Y2Ba4Cu8O16,Bulk,,,SC,High-Tc/cuprate,78.9 K,,,,,,,,,,True,10.1103/PhysRevB.61.14795
Y-124,Y2Ba4Cu8O16,Bulk,,,SC,High-Tc/cuprate,,,,,,,,,,,,10.1103/PhysRevB.51.12754
Y2Ba4Cu8O16,Y2Ba4Cu8O16,,,,SC,cuprate,,,,,,,,,,,,10.1103/PhysRevB.43.13042
Y2Ba4Cu8O16,Y2Ba4Cu8O16,Bulk,,,SC,High-Tc/cuprate,,,,,,,,27.2 Å,,,,10.1103/PhysRevLett.63.1016
YBCO-248,Y2Ba4Cu8O16,Bulk,,,SC,High-Tc/cuprate,79 K,,,,,,,,,,True,10.1103/PhysRevB.58.R5940
Y248,Y2Ba4Cu8O16,Thin Film,4000 Å,SrTiO3,SC,High-Tc/cuprate,,,,,,,,,,,True,10.1103/PhysRevB.39.785
Y2Ba4Cu8O16,Y2Ba4Cu8O16,Thin Film,450 nm,SrTiO3,SC,High-Tc/cuprate,81 K,,Orthorhombic,,Ammm,3.859 Å,3.874 Å,27.2 Å,,,True,10.1103/PhysRevB.39.11648
Y2Ba4Cu8O16,Y2Ba4Cu8O16,Thin Film,,,SC,High-Tc/cuprate,,,,,,,,,,,,10.1103/PhysRevB.42.1969
Y2Ba4Cu8O16,Y2Ba4Cu8O16,Thin Film,50 nm,(LaAlO3)0.3(Sr2TaAlO6)0.7 (LSAT),SC,High-Tc/cuprate,80 K,,,,,,,,,,TRUE,10.1103/PhysRevMaterials.2.033803
Y2Ba4Cu8O20-δ,Y2Ba4Cu8O20,Thin Film,,,SC,High-Tc/cuprate,,,,,,,,27.2 Å,,,,10.1103/PhysRevB.38.5031
"Y2Ba4Cu8O20-x (2:4:8 phase, unfaulted)",Y2Ba4Cu8O20-x,Thin Film,,SrTiO3 (100),SC,High-Tc/cuprate,81 K,,,,,,,27.19 Å,,,True,10.1103/PhysRevB.38.834
"Y2Ba4Cu8O20-x (2:4:8 phase, faulted)",Y2Ba4Cu8O20-x,Thin Film,,SrTiO3 (100),SC,High-Tc/cuprate,83 K,,,,,,,,,,True,10.1103/PhysRevB.38.834
Y2Ba4CuAgOy,Y2Ba4CuAgO7,Bulk,,,SC,High-Tc,91 K,,Cubic,Double Perovskite,,8.71 Å,8.71 Å,8.71 Å,,,TRUE,10.1016/j.physc.2006.04.081
Y2Ba4CuBiOy,Y2Ba4CuBiO7,Bulk,,,SC,High-Tc,91 K,,Cubic,Double Perovskite,,8.43 Å,8.43 Å,8.43 Å,,,TRUE,10.1016/j.physc.2006.04.081
Y2Ba4CuZrO10,Y2Ba4CuZrO10,Bulk,,,SC,High-Tc,90.5 K,,Perovskite,,,,,,,,TRUE,10.1016/j.physc.2005.02.063
Y257,Y2Ba5Cu7O,Bulk,,,SC,High-Tc,95 K,Ambient,Pmmm,Orthorhombic,Pmmm,3.832 Å,3.851 Å,28.683 Å,,,TRUE,10.1016/j.ssc.2016.02.017
Y2BaCu3O7,Y2BaCu3O7,,,,SC,High-Tc/cuprate,240 K,,,,,,,,,,,10.1103/PhysRevB.36.4043
Y2BaCuO5,Y2BaCuO5,Bulk,,,NSC,,,,,,,,,,,,True,10.1103/PhysRevB.36.8888
Y₂BaCuO₅,Y2BaCuO5,Bulk,,,NSC,,,,,,,,,,,,True,10.1103/PhysRevB.65.104526
Y2BaCuO5,Y2BaCuO5,Bulk,,,NSC,,,,,,,,,,,,True,10.1103/PhysRevB.36.726
Y2BaCuO5,Y2BaCuO5,Bulk,,,NSC,,,,,,,,,,,,,10.1103/PhysRevB.37.9765
Y2BaCuO5,Y2BaCuO5,Bulk,,,NSC,,,,,,,,,,,,True,10.1103/PhysRevB.48.9726
Y2BaCuO5,Y2BaCuO5,Bulk,,,NSC,,,,,,,,,,,,True,10.1103/PhysRevB.38.2460
Y2BaCuO5,Y2BaCuO5,Bulk,,,NSC,,,,,,,,,,,,True,10.1103/PhysRevB.48.13922
Y2BaCuO5,Y2BaCuO5,Bulk,,,NSC,,,,,,,,,,,,True,10.1103/PhysRevB.52.13658
Y2BaCuO5,Y2BaCuO5,Bulk,,,NSC,,,,,,,,,,,,True,10.1103/PhysRevB.53.2797
Y2BaCuO5,Y2BaCuO5,Bulk,,,NSC,,,,Orthorhombic,,,,,,,,,10.1103/PhysRevB.36.5588
Y211,Y2BaCuO5,Bulk,,,NSC,,,,,,,,,,,,True,10.1103/PhysRevB.48.7513
Y2BaCuO5,Y2BaCuO5,Bulk,,,NSC,,,,,,,,,,,,True,10.1103/PhysRevB.36.8819
Y2BaCuO5,Y2BaCuO5,Bulk,,,NSC,,,,,,,,,,,,True,10.1103/PhysRevB.50.7032
Y2BaCuO5,Y2BaCuO5,Bulk,,,NSC,,,,,,,,,,,,True,10.1103/PhysRevLett.58.1676
Y2BaCuO5 (green phase),Y2BaCuO5,Bulk,,,NSC,,,,Orthorhombic,,,,,,,,True,10.1103/PhysRevB.38.8931
Y2BaCuO5,Y2BaCuO5,Bulk,,,NSC,,,,,,,,,,,,True,10.1103/PhysRevB.57.8687
Green phase,Y2BaCuO5,Bulk,,,NSC,,,,,,,,,,,,True,10.1103/PhysRevB.39.2261
Y2BaCuO5,Y2BaCuO5,Bulk,,,NSC,,,,Orthorhombic,perovskite,Pnma,,,,,,True,10.1103/PhysRevB.60.5300
Y₂BaCuO₅,Y2BaCuO5,Bulk,,,NSC,,,,,,,,,,,,True,10.1103/PhysRevB.36.2283
Y2BaCuO5,Y2BaCuO5,Bulk,,,NSC,,,,Orthorhombic,,Pbnm,,,,,,True,10.1103/PhysRevB.35.7238
Y2BaCuO5,Y2BaCuO5,Bulk,,,NSC,,,,,,,,,,,,True,10.1103/PhysRevB.50.12950
Y2BaCuO5,Y2BaCuO5,Bulk,,,NSC,,,,,,,,,,,,,10.1103/PhysRevB.59.1514
Y2BaCuO5,Y2BaCuO5,Bulk,,,NSC,,NSC,ambient,,,,,,,,,FALSE,10.1103/PhysRevB.70.054506
Y2BaCuO5 (Green phase),Y2BaCuO5,,,,NSC,,,,,,,,,,,,TRUE,10.1103/PhysRevB.72.104511
Y2BaNiO5,Y2BaNiO5,Bulk,,,NSC,,,,Orthorhombic,Chain-like NiO6 octahedra,Immm,11.3311 Å,5.7604 Å,3.7589 Å,,,True,10.1103/PhysRevB.58.9746
Y2BaNiO5,Y2BaNiO5,Bulk,,,NSC,,,,,,,,,,,,,10.1103/PhysRevLett.88.127004
Y2BaNiO5,Y2BaNiO5,Bulk,,,NSC,,,,Orthorhombic,,Immm,,,,,,FALSE,10.1103/PhysRevB.88.094438
Y2BaNiO5,Y2BaNiO5,Bulk,,,NSC,,NSC,ambient,,,,,,,,,FALSE,10.1103/PhysRevB.76.014508
Y2C (monolayer),Y2C,Thin Film,Monolayer,,SC,,0.9 K,Ambient,,,,,,,,,FALSE,10.1103/PhysRevB.105.165101
Y2C,Y2C,2D,,,SC,Electride,,,,,,,,,,,TRUE,10.1103/PhysRevLett.122.097002
Y2C,Y2C,Bulk,,,SC,Type-II,0.33 K,,Anti-CdCl2 type,Hexagonal,R-3m,3.662 Å,,18.22 Å,,,FALSE,10.1016/j.jallcom.2015.09.133
Yttrium Hypocarbide,Y2C,Bulk,,,SC,Type-II,0.59 K,0 GPa,Anti-CdCl2 type,Hexagonal,R-3m,3.636 Å,,17.902 Å,,,FALSE,10.1016/j.cap.2018.07.015
Yttrium Hypocarbide,Y2C,Bulk,,,SC,Type-II,0.89 K,10 GPa,Anti-CdCl2 type,Hexagonal,R-3m,3.636 Å,,17.902 Å,,,FALSE,10.1016/j.cap.2018.07.015
Yttrium Carbide Halide,Y2C2(Br0.75I0.25)2,Bulk,,,SC,Type-II,11.6 K,,,,,,,,,,FALSE,10.1016/j.solidstatesciences.2005.04.019
Yttrium carbide bromide iodide,Y2C2Br0.5I1.5,Bulk,,,SC,Type-II,11.6 K,,Monoclinic,layered,,7.153 Å,3.852 Å,10.384 Å,,,True,10.1103/PhysRevB.62.14469
Yttrium carbide bromide iodide,Y2C2Br0.5I1.5,Bulk,,,SC,Type-II,11.6 K,,,Layered,,,,,,,,10.1103/PhysRevB.66.012510
"Y2C2(Br,I)2 with Br:I ratio 1:3",Y2C2Br0.5I1.5,Bulk,,,SC,,11.6 K,,Monoclinic,Gd2C2Cl2-type,C2/m,,,,,,,10.1103/PhysRevB.64.024519
Y2C2Br2,Y2C2Br2,Bulk,,,SC,Type-II,5.04 K,,Monoclinic,Gd2C2Cl2 type,C2/m,6.958 Å,3.767 Å,9.932 Å,,,True,10.1103/PhysRevLett.77.374
Yttrium carbide bromide,Y2C2Br2,Bulk,,,SC,Type-II,5.04 K,,Monoclinic,layered,,6.954 Å,3.765 Å,9.931 Å,,3 ± 0.2 T,True,10.1103/PhysRevB.62.14469
Yttrium carbide bromide,Y2C2Br2,Bulk,,,SC,Type-II,5 K,,,Layered,,,,,,,,10.1103/PhysRevB.66.012510
Y2C2Br2,Y2C2Br2,Bulk,,,SC,,5.04 K,,Monoclinic,layered,C2/m,693.69 pm,375.83 pm,989.95 pm,,,True,10.1103/PhysRevB.58.14364
Y2C2Br2,Y2C2Br2,Bulk,,,SC,,5.04 K,,Monoclinic,Gd2C2Cl2-type,C2/m,,,,,,False,10.1103/PhysRevB.64.024519
Y2C2Br2,Y2C2Br2,Bulk,,,SC,Type-II,5.04 K,,,,,,,,,,FALSE,10.1016/j.commatsci.2018.11.042
Y2C2Br2,Y2C2Br2,Bulk,,,SC,Type-II,5.04 K,,Layered,,,,,,,,FALSE,10.1016/j.cap.2004.01.010
Yttrium Carbide Bromide,Y2C2Br2,,,,SC,,5.04 K,,,,,,,,,,FALSE,10.1016/j.stam.2005.11.011
Yttrium Carbide Bromide,Y2C2Br2,Bulk,,,SC,Type-II,5.04 K,,Gd2C2Br2 type,,,,,,,3.0 T,FALSE,10.1016/S0921-4534(99)00098-2
Y2C2Cl2,Y2C2Cl2,Bulk,,,SC,Type-II,2.3 K,,Layered,,,,,,,,FALSE,10.1016/j.cap.2004.01.010
Yttrium Carbide Chloride,Y2C2Cl2,Bulk,,,SC,Type-II,2.3 K,,Gd2C2Br2 type,,,,,,,,FALSE,10.1016/S0921-4534(99)00098-2
Y2C2I2,Y2C2I2,Bulk,,,SC,Type-II,9.97 K,,Monoclinic,Gd2C2Cl2 type,C2/m,,,,,,True,10.1103/PhysRevLett.77.374
Yttrium carbide iodide,Y2C2I2,Bulk,,,SC,Type-II,9.97 K,,Monoclinic,layered,,7.217 Å,2.883 Å,10.437 Å,,11.8 ± 0.2 T,True,10.1103/PhysRevB.62.14469
Yttrium carbide iodide,Y2C2I2,Bulk,,,SC,Type-II,10 K,,Monoclinic,Layered,,,,,,,True,10.1103/PhysRevB.66.012510
Y2C2I2,Y2C2I2,Bulk,,,SC,,9.97 K,,Monoclinic,layered,C2/m,720.26 pm,387.48 pm,1040.18 pm,,,True,10.1103/PhysRevB.58.14364
Y2C2I2,Y2C2I2,Bulk,,,SC,,9.97 K,,Monoclinic,Gd2C2Cl2-type,C2/m,,,,,,False,10.1103/PhysRevB.64.024519
Y2C2I2,Y2C2I2,Bulk,,,SC,Type-II,9.07 K,,,,,,,,,,FALSE,10.1016/j.commatsci.2018.11.042
Y2C2I2,Y2C2I2,Bulk,,,SC,Type-II,10 K,0 GPa,Layered,,,,,,,,TRUE,10.1016/S0022-4596(02)00214-1
Y2C2I2,Y2C2I2,Bulk,,,SC,Type-II,10.04 K,,Layered,,,,,,,,TRUE,10.1016/j.cap.2004.01.010
Yttrium Carbide Iodide,Y2C2I2,,,,SC,,9.97 K,,,,,,,,,,FALSE,10.1016/j.stam.2005.11.011
Yttrium Carbide Iodide,Y2C2I2,Bulk,,,SC,Type-II,9.97 K,,Gd2C2Br2 type,,,,,,,11.8 T,FALSE,10.1016/S0921-4534(99)00098-2
Y2C3,Y2C3,Bulk,,,SC,,6-11.5 K,high pressure,,,,,,,,,,10.1103/PhysRevLett.72.274
Y2C3,Y2C3,,,,SC,Noncentrosymmetric,,,,,,,,,,,FALSE,10.1103/PhysRevB.104.024505
Y2C3,Y2C3,Bulk,,,SC,,,ambient pressure,,,,,,,,,FALSE,10.1103/PhysRevB.97.224506
Y2C3,Y2C3,,,,SC,two-band s++-wave,,,,,,,,,,,FALSE,10.1103/PhysRevB.86.064516
Y2C3,Y2C3,Bulk,,,SC,Noncentrosymmetric,,,,Noncentrosymmetric,,,,,,,,10.1103/PhysRevB.75.184529
Y2C3,Y2C3,,,,SC,Type-II,,,,,,,,,,,FALSE,10.1103/PhysRevB.88.144510
Y2C3,Y2C3,Bulk,,,SC,Noncentrosymmetric,,,,,,,,,,,FALSE,10.1103/PhysRevB.99.184513
Yttrium sesquicarbide,Y2C3,Bulk,,,SC,,6–18 K,4.0–5.5 GPa (for Tc up to 18 K),Cubic,body-centered cubic (bcc),I-43d (220),8.239,8.239,8.239,,,FALSE,10.1103/PhysRevB.109.054518
"Yttrium sesquicarbide (distorted, mode 4)",Y2C3,Bulk,,,SC,,9.3 K,0 GPa,Triclinic,distorted bcc,P1 (1),,,,,,FALSE,10.1103/PhysRevB.109.054518
"Yttrium sesquicarbide (distorted, mode 10)",Y2C3,Bulk,,,SC,,9.5 K,0 GPa,Triclinic,distorted bcc,P1 (1),,,,,,FALSE,10.1103/PhysRevB.109.054518
Yttrium sesquicarbide (20 GPa),Y2C3,Bulk,,,SC,,16.0 K,20 GPa,Cubic,body-centered cubic (bcc),I-43d (220),,,,,,FALSE,10.1103/PhysRevB.109.054518
Yttrium sesquicarbide (30 GPa),Y2C3,Bulk,,,SC,,22.3 K,30 GPa,Cubic,body-centered cubic (bcc),I-43d (220),,,,,,FALSE,10.1103/PhysRevB.109.054518
Yttrium sesquicarbide (electronic smearing 0.10 Ry),Y2C3,Bulk,,,SC,,14.5 K,0 GPa,Cubic,body-centered cubic (bcc),I-43d (220),,,,,,FALSE,10.1103/PhysRevB.109.054518
Y2C3,Y2C3,Bulk,,,SC,"noncentrosymmetric, Type-II",,,,,,,,,,,TRUE,10.1103/PhysRevB.86.174514
Y2C3,Y2C3,,,,SC,,,,,,,,,,,,FALSE,10.1103/PhysRevB.98.180504
Yttrium Sesquicarbide,Y2C3,Bulk,,,SC,Type-II,14.7 K,,Cubic,sesquicarbide,I-43d,8.238,8.238,8.238,,256 kOe,TRUE,10.1103/PhysRevLett.100.097002
Yttrium Sesquicarbide,Y2C3,Bulk,,,SC,Noncentrosymmetric,,,,,,,,,,,FALSE,10.1103/PhysRevB.102.214504
Y2C3,Y2C3,Bulk,,,SC,,,,,,,,,,,,FALSE,10.1103/PhysRevB.94.054515
Y2C3,Y2C3,,,,SC,,,,,,,,,,,,FALSE,10.1103/PhysRevB.99.134509
Yttrium Sesquicarbide,Y2C3,Bulk,,,SC,,,,,,,,,,,,FALSE,10.1103/PhysRevB.71.054501
Y2C3,Y2C3,,,,SC,,,,,,,,,,,,FALSE,10.1103/PhysRevB.111.094511
Y2C3,Y2C3,Bulk,,,SC,,10-12 K,,Cubic,sesquicarbide,I-43d (No. 220),8.264,8.264,8.264,,,TRUE,10.1103/PhysRevB.104.045111
Y2C3,Y2C3,Bulk,,,SC,Noncentrosymmetric,,,Cubic,Noncentrosymmetric,,,,,,,,10.1103/PhysRevB.77.104520
Yttrium Carbide,Y2C3,Bulk,,,SC,Noncentrosymmetric,,,,,,,,,,,FALSE,10.1103/PhysRevB.99.014516
Y2C3,Y2C3,Bulk,,,SC,Type-II,18,5 GPa,Cubic,Pu2C3,,,,,,>30,FALSE,10.1016/j.cap.2005.01.036
Yttrium Sesquicarbide,Y2C3,Bulk,,,SC,Type-II,14.6 K,,Body-Centered Cubic,Cubic,I 4̄ 3 d,8.198 Å,8.198 Å,8.198 Å,3.5 mT,30 T,TRUE,10.1016/j.stam.2005.11.011
Yttrium Sesquicarbide,Y2C3,Bulk,,,SC,Type-II,18 K,4-5.5 GPa,Body-centered cubic,Cubic,I 43 d,0.8226 nm,,,,,FALSE,10.1016/j.ssc.2004.04.048
Yttrium Carbide,Y2C3,Bulk,,,SC,Type-II,18 K,,,,,,,,,,FALSE,10.1016/j.solidstatesciences.2005.04.019
Y2C3,Y2C3,,,,SC,,18 K,,,,,,,,,,FALSE,10.1016/j.physc.2007.05.015
Yttrium Sesquicarbide,Y2C3,Bulk,,,SC,Type-II,15-16 K,,Cubic,,,,,,,,TRUE,10.1016/j.physc.2012.03.044
Y2C3,Y2C3,Bulk,,,SC,Type-II,15.5 K,,Body-centered cubic,,I 4̄ 3 d,,,,,30 T,TRUE,10.1016/j.jpcs.2010.10.072
Y2C3,Y2C3,Bulk,,,SC,Noncentrosymmetric,18K,,Cubic,,,,,,,,FALSE,10.1016/j.physc.2020.1353622
Yttrium Sesquicarbide,Y2C3,Bulk,,,SC,Type-II,14.9 K,3.5 GPa,Cubic,Body-centered cubic,I 4̄ 3 d,0.82372 nm,0.82372 nm,0.82372 nm,,,TRUE,10.1016/j.physc.2005.02.065
Yttrium Sesquicarbide,Y2C3,Bulk,,,SC,Type-II,9.1 K,5.0 GPa,Cubic,Body-centered cubic,I 4̄ 3 d,0.82374 nm,0.82374 nm,0.82374 nm,,,TRUE,10.1016/j.physc.2005.02.065
Yttrium Sesquicarbide,Y2C3,Bulk,,,SC,High-Tc,18 K,5 GPa,Body-Centered Cubic,bcc,I 43 d,8.226,,,,,FALSE,10.1016/j.ssc.2007.03.020
Yttrium Carbide,Y2C3,Bulk,,,SC,Type-II,15.5 K,,,,,,,,,,TRUE,10.1016/j.physc.2007.04.215
Y2C3,Y2C3,,,,SC,,18K,,,,,,,,,,FALSE,10.1016/j.physc.2007.08.018
Y2C3,Y2C3-y,,,,SC,Noncentrosymmetric,up to 18 K,,Cubic,,I-43d,,,,,,,10.1103/PhysRevB.70.214510
Y2Ca2Cu5O10,Y2Ca2Cu5O10,Bulk,,,NSC,,,215 ± 5 bars,Orthorhombic,Edge-shared CuO4 chains,Fmmm,2.8 Å,6.25 Å,10.6 Å,,,True,10.1103/PhysRevB.58.2678
Y2CdH18,Y2CdH18,Bulk,,,SC,High-Tc,117.84 K (μ*=0.10); 111.08 K (μ*=0.13),250 GPa,Trigonal,clathrate,P-3m1,,,,,,FALSE,10.1103/PhysRevB.111.054517
Y2Cu2O5,Y2Cu2O5,Bulk,,,NSC,,,,,,,,,,,,True,10.1103/PhysRevB.36.726
Yttrium copper oxide,Y2Cu2O5,Bulk,,,NSC,,,,Orthorhombic,,,10.799 Å,3.4960 Å,12.456 Å,,,True,10.1103/PhysRevB.36.722
Y2Cu2O5,Y2Cu2O5,Bulk,,,NSC,,,,,,,,,,,,True,10.1103/PhysRevB.37.5142
Y2CuBaO5,Y2CuBaO5,Bulk,,,NSC,,,,,,,,,,,,True,10.1103/PhysRevB.40.6797
Y₂Dy₃Os₄Ge₁₀,Y2Dy3Os4Ge10,Bulk,,,SC,Type-II,3.7 K,,Tetragonal,Sc5Co4Si10-type,P4/mbm,13.0252 Å,13.0252 Å,4.2941 Å,,,True,10.1103/PhysRevB.51.11656
Y₂Dy₃Os₄Ge₁₀,Y2Dy3Os4Ge10,Bulk,,,SC,,,,,,,,,,,,,10.1103/PhysRevB.51.8398
Y₂Dy₃Os₄Ge₁₀,Y2Dy3Os4Ge10,Bulk,,,SC,,,,,,,,,,,,,10.1103/PhysRevB.50.7169
Y₂Dy₃Os₄Ge₁₀,Y2Dy3Os4Ge10,Bulk,,,SC,,2.86 K,,Tetragonal,Sc5Co4Si10 structure type,Pm3n,,,,,3.4 kOe,True,10.1103/PhysRevB.48.10440
Y2Fe3Si5,Y2Fe3Si5,Bulk,,,SC,Type-II,1.68 K,,Tetragonal,,P4/mnc,,,,,,True,10.1103/PhysRevB.27.2800
Y₂Fe₃Si₅,Y2Fe3Si5,Bulk,,,SC,,,,Tetragonal,,,,,,,,,10.1103/PhysRevB.29.271
Y2Fe3Si5,Y2Fe3Si5,Bulk,,,SC,,,,Tetragonal,Primitive tetragonal,P4/mnc,,,,,,,10.1103/PhysRevB.50.16522
Y₂Fe₃Si₅,Y2Fe3Si5,Bulk,,,SC,,2.4 K,,Tetragonal,,P4/mnc,,,,,,,10.1103/PhysRevB.25.4702
Yttrium iron silicide,Y2Fe3Si5,Bulk,,,SC,iron-based,,,Tetragonal,,P4/mnc,,,,,,,10.1103/PhysRevB.27.4317
Yttrium Iron Silicide,Y2Fe3Si5,Bulk,,,SC,iron-based,2.6 K,ambient,Tetragonal,Sc2Fe3Si5-type,,,,,,,TRUE,10.1103/PhysRevB.80.100502
Y2Fe3Si5,Y2Fe3Si5,,,,SC,,,,Tetragonal,Sc2Fe3Si5-type,P4/mnc,,,,,,FALSE,10.1103/PhysRevB.83.054517
Y2Fe3Si5,Y2Fe3Si5,Bulk,,,SC,Type-II,1.68 K,,Tetragonal,,P4/mnc,,,,,,FALSE,10.1016/j.solidstatesciences.2013.10.006
Y2Fe3Si5,Y2Fe3Si5,Bulk,,,SC,Type-II,1.68 K,,Tetragonal,Sc2Fe3Si5 type,P4/mnc,1.0430 nm,,0.5470 nm,,,FALSE,10.1016/j.intermet.2012.07.003
Y2Fe3Si5,Y2Fe3Si5,,,,SC,Type-II,2.4 K,,,,,,,,,,FALSE,10.1016/j.physc.2010.01.025
Y2InH18,Y2InH18,Bulk,,,SC,High-Tc,112.81 K (μ*=0.10); 106.71 K (μ*=0.13),210 GPa,Trigonal,clathrate,P-3m1,,,,,,FALSE,10.1103/PhysRevB.111.054517
Y2Ir3Si5,Y2Ir3Si5,Bulk,,,SC,,3.05 K,,Orthorhombic,U2Co3Si5 type,Ibam,9.877 Å,11.693 Å,5.714 Å,,,TRUE,Handbook of SC
Y2Ir3Si5,Y2Ir3Si5,Bulk,,,SC,,2.9 K,,Tetragonal,U2Co3Si5-type,,9.918,11.472,5.795,,,TRUE,10.1103/PhysRevB.70.064403
Y2NiBC2,Y2NiBC2,Bulk,,,NSC,,,,,,,,,,,,TRUE,Handbook of SC
Y2NiGe3,Y2NiGe3,Bulk,,,SC,Type-II,0.553 K,,Hexagonal,AlB2-derived,,4.066,,4.025,,,TRUE,10.1016/j.physc.2012.02.028
Y2O3,Y2O3,Bulk,,,NSC,,,,,,,,,,,,True,10.1103/PhysRevB.39.2744
Y₂O₃,Y2O3,Bulk,,,NSC,,,,,,,,,,,,True,10.1103/PhysRevB.56.934
Yttrium Oxide,Y2O3,Bulk,,,NSC,,,,Cubic,bixbyite,Ia3,,,,,,True,10.1103/PhysRevB.41.4747
Y₂O₃,Y2O3,Bulk,,,NSC,,,,,,,,,,,,True,10.1103/PhysRevB.37.9780
Yttrium Oxide,Y2O3,Bulk (inclusion/precipitate),,,NSC,,NSC,,,,,,,,,,FALSE,10.1103/PhysRevB.73.134502
Y2Pd1.25Ge2.75,Y2Pd1.25Ge2.75,Bulk,,,SC,Type-II,2.72 K,0 GPa,AlB2-type,Hexagonal,P6/mmm,4.2217 Å,,3.934 Å,2.7 mT,2.94 T,TRUE,10.1016/j.jallcom.2023.172712
Y2PdGe2.5Si0.5,Y2PdGe2.5Si0.5,Bulk,,,SC,Type-II,3.3 K,,AlB2,Hexagonal,,,,,,,TRUE,10.1016/S0921-4534(02)02743-0
Y2PdGe2.7Si0.3,Y2PdGe2.7Si0.3,Bulk,,,SC,Type-II,3.55 K,,AlB2,Hexagonal,,,,,,,TRUE,10.1016/S0921-4534(02)02743-0
Y2PdGe2Si1,Y2PdGe2Si1,Bulk,,,SC,Type-II,2.24 K,,AlB2,Hexagonal,,,,,,,TRUE,10.1016/S0921-4534(02)02743-0
