Repository: WyattBunstine/ML_SC_Project

# ML_SC_Project — Chemically and Geometrically Motivated Crystal Graph Neural Networks

This project predicts and screens superconductors from crystal structure. It frames the
problem as a **two-stage hurdle**: first classify whether a material is a superconductor
candidate (SC vs. non-SC), then regress the critical temperature T_c for superconductors.

Two graph-neural-network families are trained and compared:

- a **baseline CGCNN** ([txie-93/cgcnn](https://github.com/txie-93/cgcnn)), and
- an **MPNN** with learned edge features that consumes richer `crystal_graph_v4` graphs
  (this project's contribution).

File: database/superconductor_materials_full.csv (part 180 of 215)
Material_Name,Chemical_Composition,Material_Class,Film_Thickness,Substrate,Material_Type,Superconductor_Type,Superconducting_Transition_Temperature,Pressure,Crystal_Structure,Lattice_Structure,Space_Group,"Lattice_Constant(a)","Lattice_Constant(b)","Lattice_Constant(c)",Lower_Critical_Field,Upper_Critical_Field,Experimental,DOI
Y2PdGe3,Y2PdGe3,Bulk,,,SC,Type-II,3 K,,Hexagonal,AlB2-derived,,,,,400 Oe,,True,10.1103/PhysRevB.63.172407
Y2PdGe3,Y2PdGe3,,,,SC,,3.0 K,,Hexagonal,AlB2-type,P6/mmm,,,,,,,10.1103/PhysRevB.105.054427
Y2PdGe3,Y2PdGe3,Bulk,,,SC,Type-II,3 K,0 GPa,AlB2-type,Hexagonal,,4.192 Å,,4.000 Å,400 Oe,,FALSE,10.1016/j.jallcom.2023.172712
Y2PdGe3,Y2PdGe3,Bulk,,,SC,Type-II,3.1 K,,AlB2,Hexagonal,,,,,,,TRUE,10.1016/S0921-4534(02)02743-0
Y2PdGe3,Y2PdGe3,Bulk,,,SC,Type-II,3 K,,Hexagonal,AlB2-derived,,4.192,,4.000,400 Oe,,TRUE,10.1016/S0921-4526(01)01559-9
Y2PdGe3,Y2PdGe3,Bulk,,,SC,Type-II,3 K,,Hexagonal,AlB2-type,P6/mmm,,,,,,TRUE,10.1016/j.physc.2007.05.049
Y2PdGe3,Y2PdGe3,Bulk,,,SC,Type-II,3.8 K,,AlB2-type,Hexagonal,,,,,,,TRUE,10.1016/S0921-4534(02)02066-X
Y2PdSi1.5C1.5,Y2PdSi1.5C1.5,Bulk,,,SC,Type-II,3.6 K,,AlB2-type,Hexagonal,,,,,,,TRUE,10.1016/S0921-4534(02)02066-X
Y2PdSi2.25C0.75,Y2PdSi2.25C0.75,Bulk,,,SC,Type-II,2-3 K,,AlB2-type,Hexagonal,,,,,,,TRUE,10.1016/S0921-4534(02)02066-X
Y2PdSi2C,Y2PdSi2C,Bulk,,,SC,Type-II,2.2 K,,AlB2-type,Hexagonal,,,,,,,TRUE,10.1016/S0921-4534(02)02066-X
Y2PdSi3,Y2PdSi3,Bulk,,,SC,Type-II,<1.8 K,,AlB2-type,Hexagonal,,,,,,,TRUE,10.1016/S0921-4534(02)02066-X
Y2PtGe3,Y2PtGe3,,,,SC,,3.3 K,,Hexagonal,AlB2-type,P6/mmm,,,,,,,10.1103/PhysRevB.105.054427
Y2PtGe3,Y2PtGe3,Bulk,,,SC,Type-II,3.3 K,0 GPa,AlB2-type,Hexagonal,,,,,50 Oe,,FALSE,10.1016/j.jallcom.2023.172712
Y2PtGe3,Y2PtGe3,Bulk,,,SC,Type-II,2.15 K,,Hexagonal,AlB2-type,P6/mmm,,,,,,TRUE,10.1016/j.physc.2007.05.049
Y2Rh3Si5,Y2Rh3Si5,Bulk,,,SC,,2.7 K,,Orthorhombic,U2Co3Si5 type,Ibam,9.78 Å,11.69 Å,5.672 Å,,,TRUE,Handbook of SC
Y₂Ru₂O₇,Y2Ru2O7,Bulk,,,NSC,,,,,,,,,,,,,10.1103/PhysRevB.53.R14761
Y2Ru2O7,Y2Ru2O7,Bulk,,,NSC,,NSC,,,,,,,,,,FALSE,10.1103/PhysRevB.89.035134
Y₃.₂₅Dy₁.₇₅Os₄Ge₁₀,Y3.25Dy1.75Os4Ge10,Bulk,,,SC,,5.2 K,,Tetragonal,Sc5Co4Si10 structure type,Pm3n,,,,,7.2 kOe,True,10.1103/PhysRevB.48.10440
Y3.75Ca1.25Rh6Sn18,Y3.75Ca1.25Rh6Sn18,Bulk,,,SC,Type-II,3.85 K,ambient,Tetragonal (approximate),skutterudite-related,,13.7816,13.7816,27.4681,,,TRUE,10.1103/PhysRevB.102.054514
Y3(Au0.7054Ge0.2946)18.62,Y3Au13.134Ge5.486,Bulk,,,SC,Type-II,0.74 K,,Cubic,Body-centered cubic,Im3̅,14.6309,14.6309,14.6309,,0.35 T,TRUE,10.1016/j.jssc.2023.124246
Y3Ba3Cu6Ox,Y3Ba3Cu6Ox,Bulk,,,SC,High-Tc,,,,,,,,,,,True,10.1103/PhysRevB.37.555
Y358,Y3Ba4.74Cu8.07O18,Bulk,,,SC,High-Tc,95.83 K,0 T,,,,,,,,95.41 K at 0 T,TRUE,10.1016/j.jallcom.2015.06.273
Y3Ba5Ca2Cu8O18,Y3Ba5Ca2Cu8O18,Bulk,,,SC,High-Tc,86.6 K,,Similar to Y-123,,,,,,1.573 kOe,,TRUE,10.1016/j.solidstatesciences.2011.08.024
Y358,Y3Ba5Cu8O18,Bulk,,,SC,High-Tc,102K,,Orthorhombic,,Pmm2,3.888 Å,3.823 Å,31.013 Å,,,TRUE,10.1016/j.physc.2009.09.003
Y3Ba5Cu8O18,Y3Ba5Cu8O18,Bulk,,,SC,High-Tc,92.7 K,,Similar to Y-123,,,,,,1.726 kOe,,TRUE,10.1016/j.solidstatesciences.2011.08.024
Y3Ba5Cu8O18,Y3Ba5Cu8O18,Bulk,,,SC,High-Tc,102 K,,Orthorhombic,,Pmmm,3.88 Å,3.82 Å,31.01 Å,,,TRUE,10.1016/j.physc.2012.05.006
Y3Ba5Cu8O18,Y3Ba5Cu8O18,Thin Film,,,SC,High-Tc,91.5 K,,,,,,,,,,TRUE,10.1016/j.physc.2018.02.044
Y3Ba5Cu8O18,Y3Ba5Cu8O18,Bulk,,,SC,High-Tc,above 100K,,,,,,,,,,TRUE,10.1016/j.mspro.2015.11.125
Y3Ba5Cu8O18,Y3Ba5Cu8O18,Bulk,,,SC,High-Tc,116 K,,Orthorhombic,,,3.888 Å,3.823 Å,31.013 Å,,,FALSE,10.1016/j.physb.2012.04.035
Y3Ba5Cu8O18,Y3Ba5Cu8O18,Bulk,,,SC,High-Tc,98 K,,Orthorhombic,Pmm2,,,,,,,TRUE,10.1016/j.physb.2014.06.003
Y3Ba5Cu8Oy,Y3Ba5Cu8O18+δ,Bulk,,,SC,High-Tc/Cuprate,78-98 K,,Orthorhombic,,Pmm2,,,,,,TRUE,10.1016/j.cryogenics.2018.03.010
Y3Ba5Cu8O18-δ,Y3Ba5Cu8O18-δ,Bulk,,,SC,High-Tc,87.13,,Orthorhombic,,P4/mmm,3.894,3.831,31.445,,,TRUE,10.1016/j.jallcom.2024.174838
Y3Ba5Cu8O19,Y3Ba5Cu8O19,Bulk,,,SC,High-Tc,102 K,,Pmmm,Orthorhombic,Pmmm,3.845 Å,3.894 Å,31.093 Å,,,FALSE,10.1016/j.physc.2013.11.010
Y3Ba5Cu8Oδ,Y3Ba5Cu8Oδ,Bulk,,,SC,High-Tc,87.91 K,,Tetragonal,,#25,,,,,11638 Oe,TRUE,10.1016/j.physb.2014.07.050
Y3CaH24,Y3CaH24,Bulk,,,SC,High-Tc,242-258 K,150 GPa,,,,,,,,,FALSE,10.1103/PhysRevB.111.054517
Y3CdB8,Y3CdB8,Bulk,,,SC,,1.3 K,,,,,,,,,,FALSE,10.1103/PhysRevB.111.014104
Y₃Dy₂Os₄Ge₁₀,Y3Dy2Os4Ge10,Bulk,,,SC,,4.8 K,,Tetragonal,Sc5Co4Si10 structure type,Pm3n,,,,,,True,10.1103/PhysRevB.48.10440
Yttrium Iron Garnet,Y3Fe5O12,,,,FM,,NSC,,,,,,,,,,,10.1103/PhysRevB.104.224511
Yttrium Iron Garnet,Y3Fe5O12,Thin Film,2.8 μm,Gadolinium Gallium Garnet (GGG) (111),NSC,,,,Cubic,Garnet,Ia-3d,,,,,,TRUE,10.1103/PhysRevB.94.054433
a-YIG,Y3Fe5O12,Thin Film,"5 nm, 10 nm, 300 nm","Si, YIG",Spin Glass Insulator,,,,,,,,,,,,TRUE,10.1103/PhysRevB.101.104413
YIG,Y3Fe5O12,Bulk,,,Ferromagnetic Insulator,,,,,,,,,,,,TRUE,10.1103/PhysRevB.101.104413
Y3Fe5O12,Y3Fe5O12,Thin Film,,,NSC,,,,,,,,,,,,,10.1103/PhysRevB.106.L161406
Yttrium Iron Garnet / Platinum bilayer,Y3Fe5O12/Pt,Thin Film,YIG: 2.8 μm; Pt: 5 nm,Gadolinium Gallium Garnet (GGG) (111),"NSC, NM",,,,Cubic,Garnet,Ia-3d,,,,,,TRUE,10.1103/PhysRevB.94.054433
Y3Ir2,Y3Ir2,Bulk,,,SC,,1.61 K,,,,,,,,,,True,10.1103/PhysRev.137.A119
Y3P,Y3P,Bulk,,,SC,,12.1 K,,Cubic,,Pm-3m,,,,,,FALSE,10.1103/PhysRevB.108.174513
Y3Pt2,Y3Pt2,Bulk,,,SC,,0.90 K,,,,,,,,,,True,10.1103/PhysRev.137.A119
Y3Rh,Y3Rh,Bulk,,,SC,,0.65 K,,,,,,,,,,True,10.1103/PhysRev.137.A119
Y3Rh4Ge13,Y3Rh4Ge13,Bulk,,,SC,Type-II,1.45 K,,Chiral Cubic,Body-Centered Cubic,I213 (#199),17.8650 Å,17.8650 Å,17.8650 Å,,1.38 T,TRUE,10.1016/j.jallcom.2023.172914
Y3Rh4Sn13,Y3Rh4Sn13,,,,SC,,,,,,,,,,,,FALSE,10.1103/PhysRevB.76.075109
Yttrium Rhodium Stannide,Y3Rh4Sn13,Bulk,,,SC,Type-II,3.1 K,,Er3Rh4Sn13-type,Body-centered tetragonal,,1.3757 nm,1.3757 nm,2.7511 nm,,,TRUE,10.1016/j.nima.2003.11.250
Y3Ru4Ge13,Y3Ru4Ge13,Bulk,,,SC,,1.8 K,,Cubic,,Pm3n,,,,,,True,10.1103/PhysRevB.48.10435
Y3Ru4Ge13,Y3Ru4Ge13,Bulk,,,SC,,1.7 K,,Cubic,,Pm3n,~9 Å,,,,,,10.1103/PhysRevB.52.7267
Y3Ru4Ge13,Y3Ru4Ge13,,,,SC,,,,,,,,,,,,,10.1103/PhysRevB.108.214515
Y3Ru4Ge13,Y3Ru4Ge13,,,,SC,,Below 4.2 K,,Cubic,quasiskutterudite,Pm-3n,,,,,,FALSE,10.1103/PhysRevB.91.075120
Y3Ru4Ge13,Y3Ru4Ge13,Bulk,,,SC,Type-II,2.85 K,,Cubic,Cubic,Pm3n,8.9723 Å,8.9723 Å,8.9723 Å,0.0031 T,4.91 T,TRUE,10.1016/j.physc.2013.05.014
Y3Se,Y3Se,Bulk,,,SC,Type-II,11.1 K,300 GPa,Cu3Au-type,Cubic,Pm-3m,,,,,,FALSE,10.1016/j.jallcom.2022.166465
Y3Si,Y3Si,Bulk,,,SC,,14.5 K,50 GPa,,,,,,,,,,10.1016/j.rinp.2024.107703
Y4.1Ba2.5Cu1Ox,Y4.1Ba2.5Cu1Ox,Bulk,,,SC,High-Tc,,,,,,,,,,,True,10.1103/PhysRevB.37.555
Y4.25Ca0.75Rh6Sn18,Y4.25Ca0.75Rh6Sn18,Bulk,,,SC,Type-II,3.10 K,ambient,Tetragonal (approximate),skutterudite-related,,13.7418,13.7418,27.5189,,,TRUE,10.1103/PhysRevB.102.054514
Y4.5Ca0.5Rh6Sn18,Y4.5Ca0.5Rh6Sn18,Bulk,,,SC,Type-II,3.10 K,ambient,Tetragonal,skutterudite-related,I41/acd,13.7617,13.7617,27.4988,,,TRUE,10.1103/PhysRevB.102.054514
Y4.75Ca0.25Rh6Sn18,Y4.75Ca0.25Rh6Sn18,Bulk,,,SC,Type-II,2.44 K,ambient,Tetragonal,skutterudite-related,I41/acd,13.7774,13.7774,27.5519,,,TRUE,10.1103/PhysRevB.102.054514
Y4Be33Pt16,Y4Be33Pt16,Bulk,,,SC,Type-II,0.9 K,,Cubic,,I-43d (No. 220),13.4849,13.4849,13.4849,,,TRUE,10.1103/PhysRevMaterials.5.074801
Y4Ca1Rh6Sn18,Y4Ca1Rh6Sn18,Bulk,,,SC,Type-II,3.78 K,ambient,Tetragonal (approximate),skutterudite-related,,13.7669,13.7669,27.4575,,,TRUE,10.1103/PhysRevB.102.054514
Y4Co3,Y4Co3,Bulk,,,SC,,,,,,,,,,,,,10.1103/PhysRevLett.50.1595
Y4Co3,Y4Co3,Bulk,,,SC,Type-II,2 K,,,,,,,,,1 T,TRUE,10.1016/0038-1098(81)90860-7
Y₄Dy₁Os₄Ge₁₀,Y4Dy1Os4Ge10,Bulk,,,SC,,6.9 K,,Tetragonal,Sc5Co4Si10 structure type,Pm3n,,,,,,True,10.1103/PhysRevB.48.10440
Y54.0Al46.0,Y54.0Al46.0,Bulk,,,NSC,,,,Amorphous,Metallic glass,,,,,,,True,10.1103/PhysRevB.33.2799
Y5Ba6Cu11Ox,Y5Ba6Cu11O,Bulk,,,SC,High-Tc,91 K,,,,,,,,,,True,10.1103/PhysRevB.37.615
Y5Co6Sn18,Y5Co6Sn18,Bulk,,,SC,Type-II,0.7 K,,Tetragonal,,I 41/acd,1.3572 nm,,2.7057 nm,,0.825 T,TRUE,10.1016/j.physb.2020.412149
Y₅Ir₄Ge₁₀,Y5Ir4Ge10,Bulk,,,SC,,2.75 K,,Tetragonal,Sc₅Co₄Si₁₀-type,P4/mbm,,,,,,True,10.1103/PhysRevB.35.6659
Y5Ir4Ge10,Y5Ir4Ge10,Bulk,,,SC,,2.76-2.71 K,up to 23.7 kbar,Tetragonal,Sc5Co4Si10-type,,12.927 Å,12.927 Å,4.308 Å,,,True,10.1103/PhysRevB.33.5062
Y5Ir4Ge10,Y5Ir4Ge10,Bulk,,,SC,Type-II,,,Tetragonal,Sc5Co4Si10-type,P4/mbm,,,,,,True,10.1103/PhysRevB.35.4673
Y5Ir4Si10,Y5Ir4Si10,Bulk,,,SC,,3.0 K,,Tetragonal,Sc5Co4Si10 structure,P4/mnc,,,,,,True,10.1103/PhysRevB.48.4152
Y5Ir4Si10,Y5Ir4Si10,Bulk,,,SC,,,ambient pressure,,Sc5Co4Si10-type structure,,,,,,,True,10.1103/PhysRevB.43.7676
Y5Ir4Si10,Y5Ir4Si10,Bulk,,,SC,,3.10-2.76 K,up to 23.7 kbar,Tetragonal,Sc5Co4Si10-type,,12.599 Å,12.599 Å,4.234 Å,,,True,10.1103/PhysRevB.33.5062
Y5Ir4Si10,Y5Ir4Si10,Bulk,,,SC,Type-II,,,Tetragonal,Sc5Co4Si10-type,P4/mbm,,,,,,True,10.1103/PhysRevB.35.4673
Y5Ni6B6C5,Y5Ni6B6C5,Bulk,,,SC,Type-II,11.4-13.6 K,,Body-centred tetragonal,Tetragonal,I4/mmm,0.358 nm,,4.09 nm,,,TRUE,10.1016/S0925-8388(02)00771-5
Y5Ni8B8C5,Y5Ni8B8C5,Bulk,,,SC,Type-II,11.4-13.6 K,,Body-centred tetragonal,Tetragonal,I4/mmm,0.352 nm,,4.63 nm,,,TRUE,10.1016/S0925-8388(02)00771-5
Y₅Os₄Ge₁₀,Y5Os4Ge10,Bulk,,,SC,,9.10 K,,Tetragonal,Sc₅Co₄Si₁₀-type,P4/mbm,,,,,,True,10.1103/PhysRevB.35.6659
Y₅Os₄Ge₁₀,Y5Os4Ge10,Bulk,,,SC,Type-II,9.0 K,,Tetragonal,Sc5Co4Si10-type,P4/mbm,13.0120 Å,13.0120 Å,4.2927 Å,248 Oe at 0 K,6 T at 0 K,True,10.1103/PhysRevB.51.11656
Y₅Os₄Ge₁₀,Y5Os4Ge10,Bulk,,,SC,,9.1 K,,,,,,,,,,,10.1103/PhysRevB.50.7169
Y5Os4Ge10,Y5Os4Ge10,Bulk,,,SC,,9.06-8.99 K,up to 23.7 kbar,Tetragonal,Sc5Co4Si10-type,,13.006 Å,13.006 Å,4.297 Å,,,True,10.1103/PhysRevB.33.5062
Y₅Os₄Ge₁₀,Y5Os4Ge10,Bulk,,,SC,,9.1 K,,Tetragonal,Sc5Co4Si10 structure type,Pm3n,,,,,,True,10.1103/PhysRevB.48.10440
Y5Os4Ge10,Y5Os4Ge10,Bulk,,,SC,Type-II,8.9 K,,Tetragonal,Sc5Co4Si10-type,P4/mbm,,,,,60.4 kOe,True,10.1103/PhysRevB.35.4673
Y5Os4Si10,Y5Os4Si10,Bulk,,,SC,,9.1 K,ambient pressure,,,,,,,,,FALSE,10.1103/PhysRevMaterials.6.064802
Y₅Rh₄Ge₁₀,Y5Rh4Ge10,Bulk,,,SC,,1.25 K,,Tetragonal,Sc₅Co₄Si₁₀-type,P4/mbm,,,,,,True,10.1103/PhysRevB.35.6659
Y5Rh4Ge10,Y5Rh4Ge10,Bulk,,,SC,,1.35-1.34 K,up to 23.7 kbar,Tetragonal,Sc5Co4Si10-type,,12.953 Å,12.953 Å,4.272 Å,,,True,10.1103/PhysRevB.33.5062
Y5Rh4Ge10,Y5Rh4Ge10,Bulk,,,SC,Type-II,,,Tetragonal,Sc5Co4Si10-type,P4/mbm,,,,,,True,10.1103/PhysRevB.35.4673
Y₅Rh₄Si₁₀,Y5Rh4Si10,Bulk,,,SC,,2.29 K,,Tetragonal,Sc₅Co₄Si₁₀-type,P4/mbm,,,,,,True,10.1103/PhysRevB.35.6659
Y5Rh6Sn18,Y5Rh6Sn18,Bulk,,,SC,,3.0 K,ambient,,cage-type,,,,,,,FALSE,10.1103/PhysRevB.109.075202
Y5Rh6Sn18,Y5Rh6Sn18,Bulk,,,SC,Type-II,3.08 K,ambient,Tetragonal,skutterudite-related,I41/acd,13.7577,13.7577,27.4741,,,TRUE,10.1103/PhysRevB.102.054514
Y5Rh6Sn18,Y5Rh6Sn18,Bulk,,,SC,,3.0 K,,Tetragonal,caged,I41/acd,,,,,,FALSE,10.1103/PhysRevB.103.024503
Y5Rh6Sn18,Y5Rh6Sn18,,,,SC,,,,,,,,,,,,FALSE,10.1103/PhysRevB.103.174502
Y5Rh6Sn18,Y5Rh6Sn18,Bulk,,,SC,,3.0 K,,,,,,,,,3.1 T,FALSE,10.1103/PhysRevB.102.024508
Y5Rh6Sn18,Y5Rh6Sn18,,,,SC,,,,Tetragonal,Remeika phase derivative,,,,,,,,10.1103/PhysRevB.108.214515
Yttrium Rhodium Tin,Y5Rh6Sn18,,,,SC,,,,,,,,,,,,FALSE,10.1103/PhysRevB.92.134505
Y5Rh6Sn18,Y5Rh6Sn18,Bulk,,,SC,unconventional,,,,,,,,,,,FALSE,10.1103/PhysRevB.110.144506
Y5Rh6Sn18,Y5Rh6Sn18,,,,SC,,3 K,,,,,,,,,,FALSE,10.1103/PhysRevB.97.014501
Y5Rh6Sn18,Y5Rh6Sn18,Bulk,,,SC,Type-II,3.08 K,,Tetragonal,,I41/acd,13.7532 Å,13.7532 Å,27.4686 Å,< 80 Gs,4.7 T,TRUE,10.1016/j.jallcom.2019.152959
Y5Rh6Sn18,Y5Rh6Sn18,Bulk,,,SC,Type-II,3 K,,,,,,,,,,FALSE,10.1016/j.physb.2020.412149
Y60.0Al40.0,Y60.0Al40.0,Bulk,,,NSC,,,,Amorphous,Metallic glass,,,,,,,True,10.1103/PhysRevB.33.2799
Y62.5Al37.5,Y62.5Al37.5,Bulk,,,NSC,,,,Amorphous,Metallic glass,,,,,,,True,10.1103/PhysRevB.33.2799
Y65.0Al35.0,Y65.0Al35.0,Bulk,,,NSC,,,,Amorphous,Metallic glass,,,,,,,True,10.1103/PhysRevB.33.2799
Y66.7Al33.3,Y66.7Al33.3,Bulk,,,NSC,,,,Amorphous,Metallic glass,,,,,,,True,10.1103/PhysRevB.33.2799
Y68.0Al32.0,Y68.0Al32.0,Bulk,,,NSC,,,,Amorphous,Metallic glass,,,,,,,True,10.1103/PhysRevB.33.2799
Y6Ba6Cu1Ox,Y6Ba6Cu1Ox,Bulk,,,SC,High-Tc,500 K,,,,,,,,,,True,10.1103/PhysRevB.37.555
Y70.5Al29.5,Y70.5Al29.5,Bulk,,,NSC,,,,Amorphous,Metallic glass,,,,,,,True,10.1103/PhysRevB.33.2799
Y72.6Al27.4,Y72.6Al27.4,Bulk,,,NSC,,,,Amorphous,Metallic glass,,,,,,,True,10.1103/PhysRevB.33.2799
Y75.0Al25.0,Y75.0Al25.0,Bulk,,,NSC,,,,Amorphous,Metallic glass,,,,,,,True,10.1103/PhysRevB.33.2799
Y77.5Al22.5,Y77.5Al22.5,Bulk,,,NSC,,,,Amorphous,Metallic glass,,,,,,,True,10.1103/PhysRevB.33.2799
Y7Pt3,Y7Pt3,Bulk,,,SC,,0.82 K,,Hexagonal,D102,,9.864 Å,,6.299 Å,,,True,10.1103/PhysRev.137.A119
Y80.0Al20.0,Y80.0Al20.0,Bulk,,,NSC,,,,Amorphous,Metallic glass,,,,,,,True,10.1103/PhysRevB.33.2799
Y9Ba5Cu1Ox,Y9Ba5Cu1Ox,Bulk,,,SC,High-Tc,,,,,,,,,,,True,10.1103/PhysRevB.37.555
Y₉Co₇,Y9Co7,Bulk,,,SC,,,,,bizarre crystal structure,,,,,,,,10.1103/PhysRevB.44.5064
Y9Co7,Y9Co7,Bulk,,,SC,,,,,,,,,,,,,10.1103/PhysRevB.31.5775
Y₉Co₇,Y9Co7,Bulk,,,SC,,3 K,,,,,,,,,,,10.1103/PhysRevB.29.2483
Y9Co7,Y9Co7,,,,SC,,,,,,,,,,,,,10.1103/PhysRevLett.51.312
Yttrium Cobalt,Y9Co7,Bulk,,,"SC,FM",,,,,,,,,,,,FALSE,10.1103/PhysRevB.83.140501
Y9Co7,Y9Co7,Bulk,,,SC,Type-II,2 K,,Hexagonal,,P63/m,11.53 Å,,12.15 Å,,,TRUE,10.1016/j.intermet.2016.01.002
Yttrium silver,YAg,Bulk,,,NSC,,below 0.33 K,,,,,,,,,,,10.1103/PhysRevB.22.2695
YAl2,YAl2,Bulk,,,SC,Type-I,<0.1 K (calculated),ambient pressure,Cubic,C15 Laves phase,,,,,,,True,10.1103/PhysRevB.22.2332
Yttrium aluminum,YAl2,Bulk,,,NSC,,,,Cubic,C15,,,,,,,True,10.1103/PhysRevB.26.1208
YAl2Si2,YAl2Si2,Bulk,,,SC,Type-II,0.15 K,,Hexagonal,,P3̄m1,4.193,,6.685,,,FALSE,10.1016/j.physb.2006.09.015
YAl₂,YAl₂,Bulk,,,SC,,0.4 K,,,Laves phase,,,,,,,TRUE,Handbook of SC
YAu2Sn,YAu2Sn,,,,SC,,,,,,,,,,,,,10.1103/PhysRevB.53.2651
Yb(Ba0.8Sr0.2)2Cu3O6.88,Yb(Ba0.8Sr0.2)2Cu3O6.88,Bulk,,,SC,High-Tc/cuprate,80 K,400 atm,Orthorhombic,YBa2Cu3O6+z-type,,3.789 Å,3.866 Å,11.598 Å,,,True,10.1103/PhysRevB.44.2341
Yb-diffused YBa2Cu3O7,Yb-diffused YBa2Cu3O7,Bulk,,,SC,High-Tc,91.2 K,,Orthorhombic,,,,,11.65 Å,,,TRUE,10.1016/j.jallcom.2007.02.107
Yb0.45Pr0.55Ba1.7Sr0.3Cu3O7,Yb0.45Pr0.55Ba1.7Sr0.3Cu3O7,Bulk,,,SC,High-Tc/cuprate,15 K,,Orthorhombic,123 structure,,3.819 Å,3.875 Å,11.662 Å,,,True,10.1103/PhysRevB.52.10504
YBCO (Yb-LS),Yb0.46Y0.54Ba2Cu3O7,Bulk,,,SC,High-Tc,90.3 K,,,,,,,,,,TRUE,10.1016/j.ceramint.2015.09.020
Yb0.4Pr0.6Ba1.7Sr0.3Cu3O7,Yb0.4Pr0.6Ba1.7Sr0.3Cu3O7,Bulk,,,NSC,,,,Orthorhombic,123 structure,,3.826 Å,3.873 Å,11.674 Å,,,True,10.1103/PhysRevB.52.10504
Yb0.55Pr0.45Ba1.7Sr0.3Cu3O7,Yb0.55Pr0.45Ba1.7Sr0.3Cu3O7,Bulk,,,SC,High-Tc/cuprate,41 K,,Orthorhombic,123 structure,,3.815 Å,3.868 Å,11.650 Å,,,True,10.1103/PhysRevB.52.10504
Yb0.5Pr0.5Ba1.7Sr0.3Cu3O7,Yb0.5Pr0.5Ba1.7Sr0.3Cu3O7,Bulk,,,SC,High-Tc/cuprate,30 K,,Orthorhombic,123 structure,,3.815 Å,3.873 Å,11.655 Å,,,True,10.1103/PhysRevB.52.10504
Yb0.5Pr0.5Ba2Cu3O7,Yb0.5Pr0.5Ba2Cu3O7,Bulk,,,SC,cuprate,,,Orthorhombic,,P4mmm,,,,,,True,10.1103/PhysRevB.49.12151
Yb0.60Er0.40Ba2Cu3O7−δ,Yb0.60Er0.40Ba2Cu3O7−δ,Thin Film,,,SC,High-Tc,90K,,,,,,,,,,TRUE,10.1016/S0022-0248(00)00405-X
Yb0.65Pr0.35Ba1.7Sr0.3Cu3O7,Yb0.65Pr0.35Ba1.7Sr0.3Cu3O7,Bulk,,,SC,High-Tc/cuprate,55 K,,Orthorhombic,123 structure,,3.804 Å,3.870 Å,11.635 Å,,,True,10.1103/PhysRevB.52.10504
Yb0.6Ca0.4Ba1.4Sr0.6Cu3O6.0,Yb0.6Ca0.4Ba1.4Sr0.6Cu3O6.0,Bulk,,,SC,High-Tc/Cuprate,60.8 K,,Tetragonal,,,3.830 Å,,11.718 Å,,,TRUE,10.1016/j.physc.2019.06.001
Yb0.6Ca0.4Ba1.6Sr0.4Cu3O6.0,Yb0.6Ca0.4Ba1.6Sr0.4Cu3O6.0,Bulk,,,SC,High-Tc/Cuprate,47.9 K,,Tetragonal,,,3.835 Å,,11.699 Å,,,TRUE,10.1016/j.physc.2019.06.001
Yb0.6Ca0.4Ba1.8Sr0.2Cu3O6.0,Yb0.6Ca0.4Ba1.8Sr0.2Cu3O6.0,Bulk,,,SC,High-Tc/Cuprate,33.9 K,,Tetragonal,,,3.846 Å,,11.737 Å,,,TRUE,10.1016/j.physc.2019.06.001
Yb0.6Pr0.4Ba1.7Sr0.3Cu3O7,Yb0.6Pr0.4Ba1.7Sr0.3Cu3O7,Bulk,,,SC,High-Tc/cuprate,46 K,,Orthorhombic,123 structure,,3.815 Å,3.874 Å,11.652 Å,,,True,10.1103/PhysRevB.52.10504
Yb0.70Er0.30Ba2Cu3O7−δ,Yb0.70Er0.30Ba2Cu3O7−δ,Thin Film,,,SC,High-Tc,90K,,,,,,,,,,TRUE,10.1016/S0022-0248(00)00405-X
Yb0.75Pr0.25Ba1.7Sr0.3Cu3O7,Yb0.75Pr0.25Ba1.7Sr0.3Cu3O7,Bulk,,,SC,High-Tc/cuprate,71 K,,Orthorhombic,123 structure,,3.800 Å,3.869 Å,11.619 Å,,,True,10.1103/PhysRevB.52.10504
Yb0.7Ca0.3Ba0.8Sr0.2Cu3O6.10,Yb0.7Ca0.3Ba0.8Sr0.2Cu3O6.10,Bulk,,,SC,High-Tc/cuprate,,,tetragonal,1:2:3,,,,,,,True,10.1103/PhysRevB.46.11923
Yb0.7Ca0.3Ba0.8Sr0.2Cu3O6.43,Yb0.7Ca0.3Ba0.8Sr0.2Cu3O6.43,Bulk,,,SC,High-Tc/cuprate,,,tetragonal,1:2:3,,,,,,,True,10.1103/PhysRevB.46.11923
Yb0.7Ca0.3Ba0.8Sr0.2Cu3O6.56,Yb0.7Ca0.3Ba0.8Sr0.2Cu3O6.56,Bulk,,,SC,High-Tc/cuprate,82 K,,tetragonal,1:2:3,,,,,,,True,10.1103/PhysRevB.46.11923
Yb0.7Ca0.3Ba0.8Sr0.2Cu3O6.73,Yb0.7Ca0.3Ba0.8Sr0.2Cu3O6.73,Bulk,,,SC,High-Tc/cuprate,,,orthorhombic,1:2:3,,,,,,,True,10.1103/PhysRevB.46.11923
Yb0.7Ca0.3Ba0.8Sr0.2Cu3O6.78,Yb0.7Ca0.3Ba0.8Sr0.2Cu3O6.78,Bulk,,,SC,High-Tc/cuprate,,,orthorhombic,1:2:3,,,,,,,True,10.1103/PhysRevB.46.11923
(Yb0.7Ca0.3)(Ba0.8Sr0.2)2Cu3O6.43,Yb0.7Ca0.3Ba1.6Sr0.4Cu3O6.43,Bulk,,,SC,High-Tc/cuprate,66.3 K,0.1 MPa,Tetragonal,perovskite,,3.822 Å,3.822 Å,11.708 Å,,,True,10.1103/PhysRevB.44.11971
(Yb0.7Ca0.3)(Ba0.8Sr0.2)2Cu3O6.56,Yb0.7Ca0.3Ba1.6Sr0.4Cu3O6.56,Bulk,,,SC,High-Tc/cuprate,80.3 K,0.1 MPa,Tetragonal,perovskite,,3.830 Å,3.830 Å,11.677 Å,,,True,10.1103/PhysRevB.44.11971
(Yb0.7Ca0.3)(Ba0.8Sr0.2)2Cu3O6.73,Yb0.7Ca0.3Ba1.6Sr0.4Cu3O6.73,Bulk,,,SC,High-Tc/cuprate,67.6 K,0.1 MPa,Orthorhombic,perovskite,,3.797 Å,3.856 Å,11.593 Å,,,True,10.1103/PhysRevB.44.11971
(Yb0.7Ca0.3)(Ba0.8Sr0.2)2Cu3O6.78,Yb0.7Ca0.3Ba1.6Sr0.4Cu3O6.78,Bulk,,,SC,High-Tc/cuprate,44.6 K,0.1 MPa,Orthorhombic,perovskite,,3.794 Å,3.851 Å,11.622 Å,,,True,10.1103/PhysRevB.44.11971
Yb0.7Ca0.3Ba2Cu3O7,Yb0.7Ca0.3Ba2Cu3O7,Thin Film,200–400 nm,SrTiO3 (STO) single crystal and bicrystal,SC,High-Tc/cuprate,"75.8 K (bicrystal, S-0.3, extensive anneal in 1 bar O2), 71.2 K (bicrystal, R-0.3, anneal in 2 Torr O2), 79.2 K (single crystal, max Tc, reduced O2), 75.8 K (single crystal, stabilized in 1 bar O2)","1 bar O2, 2 Torr O2, 500 mTorr O2 (annealing)",,,,,,,,,TRUE,10.1103/PhysRevB.91.104504
Yb0.7Pr0.3Ba1.7Sr0.3Cu3O7,Yb0.7Pr0.3Ba1.7Sr0.3Cu3O7,Bulk,,,SC,High-Tc/cuprate,63 K,,Orthorhombic,123 structure,,3.803 Å,3.869 Å,11.628 Å,,,True,10.1103/PhysRevB.52.10504
Yb₀.₇Pr₀.₃Ba₂Cu₃O₇₋ᵧ,Yb0.7Pr0.3Ba2Cu3O7,Bulk,,,SC,High-Tc/cuprate,69.5 K,,Orthorhombic,perovskite,,,,,,,True,10.1103/PhysRevB.45.3176
(Yb0.7Pr0.3)Ba2Cu3O7,Yb0.7Pr0.3Ba2Cu3O7,Bulk,,,SC,High-Tc/cuprate,~50 K,ambient pressure,,,,,,,,,True,10.1103/PhysRevB.53.11855
Yb0.85Pr0.15Ba1.7Sr0.3Cu3O7,Yb0.85Pr0.15Ba1.7Sr0.3Cu3O7,Bulk,,,SC,High-Tc/cuprate,80 K,,Orthorhombic,123 structure,,3.796 Å,3.869 Å,11.608 Å,,,True,10.1103/PhysRevB.52.10504
(Yb0.85Pr0.15)Ba2Cu3O7,Yb0.85Pr0.15Ba2Cu3O7,Bulk,,,SC,High-Tc/cuprate,~80 K,ambient pressure,,,,,,,,,True,10.1103/PhysRevB.53.11855
Yb0.8Ca0.2Ba1.6Sr0.4Cu3O7-δ,Yb0.8Ca0.2Ba1.6Sr0.4Cu3O7,Bulk,,,SC,High-Tc/cuprate,82 K,,,,,,,,,,,10.1103/PhysRevB.53.R11972
Yb0.8Pr0.2Ba1.7Sr0.3Cu3O7,Yb0.8Pr0.2Ba1.7Sr0.3Cu3O7,Bulk,,,SC,High-Tc/cuprate,76 K,,Orthorhombic,123 structure,,3.797 Å,3.869 Å,11.617 Å,,,True,10.1103/PhysRevB.52.10504
Yb0.8Pr0.2Ba2Cu3O7-y,Yb0.8Pr0.2Ba2Cu3O6.9,Bulk,,,SC,High-Tc/cuprate,85 K,,Orthorhombic,perovskite,,,,,,,True,10.1103/PhysRevB.43.10568
(Yb0.8Pr0.2)Ba2Cu3O7,Yb0.8Pr0.2Ba2Cu3O7,Bulk,,,SC,High-Tc/cuprate,~70 K,ambient pressure,,,,,,,,,True,10.1103/PhysRevB.53.11855
Yb0.8Pr0.2Ba2Cu3O7-y,Yb0.8Pr0.2Ba2Cu3O7-y,Bulk,,,SC,High-Tc/cuprate,~85 K,,Orthorhombic,perovskite,,,,11.654 Å,,,True,10.1103/PhysRevB.53.5839
Yb₀.₈Pr₀.₂Ba₂Cu₃O₇₋ᵧ,Yb0.8Pr0.2Ba2Cu3O7-y,Bulk,,,SC,High-Tc/cuprate,,,Orthorhombic,perovskite-like,,,,,,,True,10.1103/PhysRevB.54.6758
(Yb0.925Pr0.075)Ba2Cu3O7,Yb0.925Pr0.075Ba2Cu3O7,Bulk,,,SC,High-Tc/cuprate,~88 K,ambient pressure,,,,,,,,,True,10.1103/PhysRevB.53.11855
Yb0.95Ca0.05Ba2Cu4O8,Yb0.95Ca0.05Ba2Cu4O8,Thin Film,,,SC,High-Tc,81K,Ambient,Epitaxial,c-axis oriented,,,,2.721 nm,,,TRUE,10.1016/S0022-0248(01)01195-2
Yb0.95Pr0.05Ba1.7Sr0.3Cu3O7,Yb0.95Pr0.05Ba1.7Sr0.3Cu3O7,Bulk,,,SC,High-Tc/cuprate,81 K,,Orthorhombic,123 structure,,3.792 Å,3.867 Å,11.589 Å,,,True,10.1103/PhysRevB.52.10504
(Yb0.95Pr0.05)Ba2Cu3O7,Yb0.95Pr0.05Ba2Cu3O7,Bulk,,,SC,High-Tc/cuprate,~90 K,ambient pressure,,,,,,,,,True,10.1103/PhysRevB.53.11855
Yb0.9Ca0.1Ba2Cu3O7,Yb0.9Ca0.1Ba2Cu3O7,Thin Film,200–400 nm,SrTiO3 (STO) single crystal and bicrystal,SC,High-Tc/cuprate,"79.2 K (bicrystal, S-0.1), 80.5 K (single crystal, after annealing), 61.3 K (bicrystal, T-0.1, short anneal)",1 bar O2 (annealing),,,,,,,,,TRUE,10.1103/PhysRevB.91.104504
Yb0.9Ca0.1Ba2Cu4O8,Yb0.9Ca0.1Ba2Cu4O8,Thin Film,,,SC,High-Tc,83K,Ambient,Epitaxial,c-axis oriented,,,,2.721 nm,,,TRUE,10.1016/S0022-0248(01)01195-2
Yb0.9Pr0.1Ba1.7Sr0.3Cu3O7,Yb0.9Pr0.1Ba1.7Sr0.3Cu3O7,Bulk,,,SC,High-Tc/cuprate,81 K,,Orthorhombic,123 structure,,3.794 Å,3.863 Å,11.593 Å,,,True,10.1103/PhysRevB.52.10504
(Yb0.9Pr0.1)Ba2Cu3O7,Yb0.9Pr0.1Ba2Cu3O7,Bulk,,,SC,High-Tc/cuprate,~85 K,ambient pressure,,,,,,,,,True,10.1103/PhysRevB.53.11855
(YbS)1.15NbS2,Yb1.15NbS3.15,Bulk,,,NSC,,,,,layered misfit,,,,,,,True,10.1103/PhysRevB.49.6343
(YbSe)1.15NbSe2,Yb1.15NbSe3.15,Bulk,,,NSC,,,,,layered misfit,,,,,,,True,10.1103/PhysRevB.49.6343
Yb1.2Mo6S8,Yb1.2Mo6S8,Bulk,,,SC,Chevrel phase,≈ 8.7 K,,,,,,,,,,TRUE,Handbook of SC
Yb1.2Mo6Se8,Yb1.2Mo6Se8,Bulk,,,SC,Chevrel phase,5.8 K,,,,,,,,,,TRUE,Handbook of SC
YB12,YB12,Bulk,,,SC,,4.7 K,,,,,,,,,,,10.1103/PhysRevB.54.10107
Yb1Ba2Cu3O7-δ,Yb1Ba2Cu3O7,Bulk,,,SC,High-Tc/cuprate,91.7 K,,Orthorhombic,perovskite,,,,11.746 Å,,,True,10.1103/PhysRevB.37.2285
YbBa2Cu3O7,Yb1Ba2Cu3O7,Thin Film,200–400 nm,SrTiO3 (STO) single crystal and bicrystal,SC,High-Tc/cuprate,"85.0 K (bicrystal, S-0), 83.3 K (single crystal, after annealing)",1 bar O2 (annealing),,,,,,,,,TRUE,10.1103/PhysRevB.91.104504
YbBCO,Yb1Ba2Cu3O7,Thin Film,,,SC,High-Tc,82 K,,c-axis oriented,,,,,,,,TRUE,10.1016/j.physc.2006.05.069
YB2,YB2,Bulk,,,NSC,,0.0 K,,Hexagonal,AlB2-type,P6/mmm,,,,,,TRUE,10.1103/PhysRevB.105.214517
YB2,YB2,Bulk,,,NSC,,,,,,,,,,,,TRUE,10.1103/PhysRevB.75.144506
Ytterbium-doped fulleride,Yb2.75C60,Bulk,,,SC,,6 K,,Orthorhombic,,Pcab,27.874 Å,27.980 Å,27.873 Å,,,False,10.1103/PhysRevB.52.15534
Yb2.75C60,Yb2.75C60,,,,SC,,6 K,,,,,,,,,,FALSE,10.1016/S0038-1098(02)00291-0
Yb2.75C60,Yb2.75C60,,,,SC,,6 K,,,,,,,,,,FALSE,10.1016/S0038-1098(00)00232-5
Yb2Ba4Cu7O15-x,Yb2Ba4Cu7O15,Bulk,,,SC,High-Tc,86 K,1 bar O2,,,,,,,,,,10.1103/PhysRevB.40.11406
Yb2Ba4Cu8O16,Yb2Ba4Cu8O16,Bulk,,,SC,High-Tc/cuprate,77.4 K,,,,,,,,,,True,10.1103/PhysRevB.48.16188
YB2C2,YB2C2,Bulk,,,SC,,3.6 K,,,,,,,,,,,10.1103/PhysRevB.54.10107
Yttrium Borocarbide,YB2C2,Bulk,,,NSC,,,,,,,,,,,,True,10.1103/PhysRevB.53.3482
Yttrium boride carbide,YB2C2,Bulk,,,NSC,,,,,,,,,,,,True,10.1103/PhysRevB.52.6734
YB2C2,YB2C2,Bulk,,,SC,,3.6 K,,Tetragonal,YB2C2,P42/mmc,,,,,,TRUE,Handbook of SC
Yb2C3,Yb2C3,Bulk,,,SC,,10-12 K,,Cubic,sesquicarbide,I-43d (No. 220),8.348,8.348,8.348,,,TRUE,10.1103/PhysRevB.104.045111
Yb2Ir3Ge5,Yb2Ir3Ge5,Bulk,,,NSC,,,,,,,,,,,,FALSE,10.1103/PhysRevB.70.064403
Yb2Pt2Pb,Yb2Pt2Pb,,,,NSC,,,,,Shastry-Sutherland,,,,,,,,10.1103/PhysRevB.90.205113
Yb3Ba5Cu8Oδ,Yb3Ba5Cu8Oδ,Bulk,,,SC,High-Tc,89.57 K,,Tetragonal,,#25,,,,,5539 Oe,TRUE,10.1016/j.physb.2014.07.050
Yb3Ir4Sn13,Yb3Ir4Sn13,,,,SC,,,,Cubic,quasiskutterudite,Pm-3n,,,,,,FALSE,10.1103/PhysRevB.91.075120
Yb3Rh4Sn13,Yb3Rh4Sn13,Bulk,,,SC,Type-II,,,Cubic,Phase-I structure,,,,,,,,10.1103/PhysRevB.56.8346
Yb3Rh4Sn13,Yb3Rh4Sn13,,,,SC,Type-II,,,,,,,,,,,,10.1103/PhysRevB.61.12394
Yb3Rh4Sn13,Yb3Rh4Sn13,Bulk,,,SC,,8 K,,,,,,,,,,TRUE,10.1103/PhysRevB.79.094424
Yb3Rh4Sn13,Yb3Rh4Sn13,Bulk,,,SC,Type-II,7.4 K,Ambient,Cubic,3-4-13 stannide,Pm-3n,,,,,2.4 T at 2 K,TRUE,10.1103/PhysRevB.90.020507
Yb3Rh4Sn13,Yb3Rh4Sn13,Bulk,,,SC,Type-II,8.0 K,,Cubic,phase-I structure,,,,,,,FALSE,10.1103/PhysRevB.83.184509
Yb3Rh4Sn13,Yb3Rh4Sn13,Bulk,,,SC,Type-II,7.63(5) K,,Cubic,"Remeika phase, cage compound, related to perovskite/skutterudite",Pm-3n (No. 223),9.6709(2),9.6709(2),9.6709(2),14.5(5) mT,2.89(5) T,TRUE,10.1103/PhysRevB.108.214515
"Yb3Rh4Sn13 (literature, Remeika et al.)",Yb3Rh4Sn13,Bulk,,,SC,,8.6 K,,Cubic,"Remeika phase, cage compound",Pm-3n (No. 223),,,,,3.5 T,,10.1103/PhysRevB.108.214515
"Yb3Rh4Sn13 (literature, other studies)",Yb3Rh4Sn13,Bulk,,,SC,Type-II,7.8 K,,Cubic,"Remeika phase, cage compound",Pm-3n (No. 223),,,,10.8 mT,2.6 T,,10.1103/PhysRevB.108.214515
Yb3Rh4Sn13,Yb3Rh4Sn13,Bulk,,,SC,,,,,,,,,,,,FALSE,10.1103/PhysRevB.84.014501
Yb3Rh4Sn13,Yb3Rh4Sn13,Bulk,,,SC,,5 K,,,,,,,,,,FALSE,10.1016/j.jallcom.2016.01.076
Yb3Rh4Sn13,Yb3Rh4Sn13,,,,SC,,8 K,,,,,,,,,,FALSE,10.1016/j.jssc.2006.02.024
Yb3Rh4Sn13,Yb3Rh4Sn13,Bulk,,,SC,Type-II,7.6 K,,,,,,,,,,TRUE,10.1016/S0921-4534(00)01767-6
Yttrium Hexaboride,YB5.6,Thin Film,100 nm,Si(001),SC,,6.1 K,,Cubic,,,4.1,4.1,4.1,,,TRUE,10.1103/PhysRevMaterials.3.124803
Yttrium hexaboride,YB5.79,Bulk,,,SC,Type-II,7.15 K,1.2 MPa,Cubic,,,4.1001,4.1001,4.1001,,1500 Oe,TRUE,10.1103/PhysRevB.78.024522
Yb5Ir4Si10,Yb5Ir4Si10,Bulk,,,NSC,,,,Tetragonal,Sc5Co4Si10-type,P4/mbm,12.503 Å,12.503 Å,4.182 Å,,,True,10.1103/PhysRevB.43.7688
Yb₅Pt₆In₁₆Bi₂,Yb5Pt6In16Bi2,Bulk,,,NSC,,,,Cubic,Remeika-phase,Fm-3m,13.86 Å,13.86 Å,13.86 Å,,,True,10.1103/PhysRevB.60.4096
YB6,YB6,Bulk,,,SC,,6.0 K,,,,,,,,,,,10.1103/PhysRevB.54.10107
Yttrium hexaboride,YB6,Bulk,,,SC,,7.1 K,,,hexaboride,,,,,,,,10.1103/PhysRevLett.45.1119
Yttrium hexaboride,YB6,Bulk,,,SC,,7 K,,Cubic,simple cubic hexaboride,,,,,,,,10.1103/PhysRevB.22.2695
Yttrium hexaboride,YB6,Bulk,,,SC,Type-II,7.1 K,,Cubic,cubic,,4.113 Å,4.113 Å,4.113 Å,,,True,10.1103/PhysRevB.25.1589
Yttrium hexaboride,YB6,Bulk,,,SC,,7.1 K,,Cubic,CsCl type,Oh1,7.752 a.u.,,,,,True,10.1103/PhysRevB.15.1859
YB6,YB6,Bulk,,,SC,,7.1 K,,Cubic,CaB6 type,,,,,,,TRUE,Handbook of SC
YB6,YB6,Bulk,,,NSC,,,,Cubic,,Pm-3m,,,,,,TRUE,10.1103/PhysRevB.105.094104
Type-III ortho-YB6,YB6,Thin Film,4.22 Å,,SC,Intermediate-coupling conventional/Phonon-mediated,17.4 K,,Orthorhombic,orthorhombic,Pmmm (No. 47),6.88,2.97,,,,FALSE,10.1103/PhysRevMaterials.4.114802
Bulk YB6,YB6,Bulk,,,SC,Conventional/Phonon-mediated,7.2 K,,Cubic,cubic,Pm-3m,,,,,,TRUE,10.1103/PhysRevMaterials.4.114802
Yttrium Hexaboride,YB6,Bulk,,,SC,,,,,,,,,,,,FALSE,10.1103/PhysRevMaterials.2.113404
YB6,YB6,,,,SC,,6.5–7.1 K,,,,,,,,,,FALSE,10.1016/j.cryogenics.2008.07.001
YB6,YB6,Bulk,,,SC,Type-II,6.0 K,,,,,,,,,,TRUE,10.1016/0022-5088(79)90088-2
YB6,YB6,Bulk,,,SC,Type-II,7.4 K,,CsCl,Cubic,Pm-3m,,,,,,TRUE,10.1016/j.jallcom.2022.165627
YB6,YB6,Bulk,,,SC,Type-II,4.2 K,,CsCl,Cubic,Pm-3m,,,,,,TRUE,10.1016/j.jallcom.2022.165627
YB6,YB6,Bulk,,,SC,Type-II,7 K,,Cubic,CaB6-type,,4.1002,,,,,TRUE,10.1016/j.jallcom.2006.07.142
YB6,YB6,Bulk,,,SC,Type-II,7.4 K,,Cubic,Cubic,,,,,,,FALSE,10.1016/j.jallcom.2019.153201
YB6,YB6,Bulk,,,SC,Type-II,8.4 K,,,,,,,,,,FALSE,10.1016/j.jallcom.2017.01.319
YB6,YB6,Bulk,,,SC,Type-II,7.1 K,,,,,,,,,,TRUE,10.1016/j.elspec.2005.01.125
YB6,YB6,Bulk,,,SC,Type-II,7.7 K,,Cubic,,,,,,,,TRUE,10.1016/j.physc.2007.04.134
YB6,YB6,Nanowire,,,SC,Type-II,7.8 K,,CsCl-like,Cubic,Pm-3m,,,,251 Oe,1104 Oe,TRUE,10.1016/j.ceramint.2021.05.085
Yttrium Hexaboride,YB6,Bulk,,,SC,Type-II,7.4 K,,Cubic,,,,,,,,TRUE,10.1016/j.physc.2007.04.135
Yttrium Hexaboride,YB6,Bulk,,,SC,Type-II,7.9-9.5 K,0 GPa,Body-Centered Cubic,Cubic,Pm3m,,,,,,FALSE,10.1016/j.physb.2018.07.025
YBa0.85Eu0.15Cu3O7,YBa0.85Eu0.15Cu3O7,Thin Film,,,SC,High-Tc/Cuprate,15 K,0 T,Orthorhombic,C-axis oriented,,,,11.68 Å,,,TRUE,10.1016/j.tsf.2011.03.064
YBa0.85Eu0.15Cu3O7,YBa0.85Eu0.15Cu3O7,Thin Film,,,SC,High-Tc/Cuprate,8 K,2 T,Orthorhombic,C-axis oriented,,,,11.68 Å,,,TRUE,10.1016/j.tsf.2011.03.064
Y-Ba-Sr-Cu-O (x=0.8),YBa1.2Sr0.8Cu3O7,Bulk,,,SC,High-Tc/cuprate,~75 K,,,,,,,,,,True,10.1103/PhysRevB.41.4123
Y(Ba0.6Sr0.4)2Cu4O8,YBa1.2Sr0.8Cu4O8,Bulk,,,SC,High-Tc/cuprate,~80 K,0.1 MPa,,,,,,,,,True,10.1103/PhysRevB.64.180511
YBa1.48Sr0.52Cu3O7,YBa1.48Sr0.52Cu3O7,Bulk,,,SC,High-Tc/cuprate,95 K,,Orthorhombic,perovskite,,3.790 Å,3.840 Å,11.520 Å,,,True,10.1103/PhysRevB.39.2788
YBa1.48Sr0.52Cu3O7,YBa1.48Sr0.52Cu3O7,Bulk,,,SC,High-Tc/cuprate,85 K,,Orthorhombic,perovskite,,3.812 Å,3.862 Å,11.586 Å,,,True,10.1103/PhysRevB.39.2788
Yttrium Barium Copper Oxide (non-stoichiometric),YBa1.4Cu1.7Ox,Thin Film,1200 μm,SrTiO3,SC,High-Tc/cuprate,,,,,,,,,,,True,10.1103/PhysRevB.37.3755
Y-Ba-Sr-Cu-O (x=0.6),YBa1.4Sr0.6Cu3O7,Bulk,,,SC,High-Tc/cuprate,~80 K,,,,,,,,,,True,10.1103/PhysRevB.41.4123
YBa1.50La0.50Cu3O7.08,YBa1.50La0.50Cu3O7.08,Bulk,,,SC,High-Tc/cuprate,38 K,1 atm,Tetragonal,perovskite,,3.858 Å,3.858 Å,11.572 Å,,,True,10.1103/PhysRevB.37.3734
YBa1.52Sr0.08Cu3O7,YBa1.52Sr0.08Cu3O7,,,,SC,High-Tc/cuprate,,,,,,,,,,,,10.1103/PhysRevB.59.654
YBa1.5Bi0.5Cu3O7-δ,YBa1.5Bi0.5Cu3O7-δ,Bulk,,,SC,High-Tc/cuprate,<77 K,,Orthorhombic,,,,,,,,True,10.1103/PhysRevB.42.8627
YBa1.5K0.5Cu3O6.1,YBa1.5K0.5Cu3O6.1,Bulk,,,NSC,,,,Tetragonal,,,,,,,,True,10.1103/PhysRevB.38.6677
YBa1.5K0.5Cu3O6.5,YBa1.5K0.5Cu3O6.5,Bulk,,,SC,High-Tc,88 K,,Orthorhombic,,,,,,,,True,10.1103/PhysRevB.38.6677
YBa1.5La0.5Cu3O7,YBa1.5La0.5Cu3O7,Bulk,,,SC,High-Tc/cuprate,30 K,,Tetragonal,,,,,,,,True,10.1103/PhysRevB.53.3561
YBa1.5La0.5Cu3O7,YBa1.5La0.5Cu3O7,Bulk,,,SC,High-Tc/cuprate,38.3 K,,,,,,,,,,True,10.1103/PhysRevB.44.5322
Nd5,YBa1.5Nd0.5Cu3O7,Bulk,,,SC,High-Tc,54.84 K,,Tetragonal,,,3.9021 Å,3.9108 Å,11.5482 Å,,,TRUE,10.1016/j.jallcom.2015.10.295
Yttrium Barium Strontium Copper Oxide,YBa1.5Sr0.5Cu3O7,Bulk,,,SC,High-Tc/cuprate,85.40 K,,,,,,,,,,True,10.1103/PhysRevB.64.094516
Y-Ba-Sr-Cu-O,YBa1.5Sr0.5Cu3O7,Bulk,,,SC,High-Tc/cuprate,,,,1:2:3 type,,,,,,,True,10.1103/PhysRevB.41.7213
Sr-doped YBa2Cu3O7-delta,YBa1.5Sr0.5Cu3O7-delta,Bulk,,,SC,High-Tc/cuprate,depressed from 90 K (by 13% for 50% Sr),,,,,,,,,,TRUE,10.1103/PhysRevB.77.024523
YBa1.5Sr0.5Cu3O7-δ,YBa1.5Sr0.5Cu3O7-δ,Bulk,,,SC,High-Tc/cuprate,85.40 K,,,,,,,,,,True,10.1103/PhysRevB.65.144531
YBa1.60La0.40Cu3O7.05,YBa1.60La0.40Cu3O7.05,Bulk,,,SC,High-Tc/cuprate,52 K,1 atm,Tetragonal,perovskite,,3.858 Å,3.858 Å,11.580 Å,,,True,10.1103/PhysRevB.37.3734
YBa1.63Sr0.37Cu3O7-δ,YBa1.63Sr0.37Cu3O7-δ,Bulk,,,SC,High-Tc/cuprate,86 K,,,,,,,,,,True,10.1103/PhysRevB.65.144531
YBa1.63Sr0.37Cu3O7−δ,YBa1.63Sr0.37Cu3O7−δ,Bulk,,,SC,High-Tc,85.96 K,,Orthorhombic,,,,,,18.68 kOe,5291.71 kOe,TRUE,10.1016/S0921-4534(02)02063-4
YBa1.6Bi0.4Cu3O7-δ,YBa1.6Bi0.4Cu3O7-δ,Bulk,,,SC,High-Tc/cuprate,<77 K,,Orthorhombic,,,,,,,,True,10.1103/PhysRevB.42.8627
YBa1.6La0.4Cu3O7,YBa1.6La0.4Cu3O7,Bulk,,,SC,High-Tc/cuprate,45 K,,Tetragonal,,,,,,,,True,10.1103/PhysRevB.53.3561
YBa1.6La0.4Cu3O7,YBa1.6La0.4Cu3O7,Bulk,,,SC,High-Tc/cuprate,49.3 K,,,,,,,,,,True,10.1103/PhysRevB.44.5322
Y-Ba-Sr-Cu-O (x=0.4),YBa1.6Sr0.4Cu3O7,Bulk,,,SC,High-Tc/cuprate,~85 K,,,,,,,,,,True,10.1103/PhysRevB.41.4123
Y(Ba0.8Sr0.2)2Cu4O8,YBa1.6Sr0.4Cu4O8,Bulk,,,SC,High-Tc/cuprate,~80.5 K,0.1 MPa,,,,,,,,,True,10.1103/PhysRevB.64.180511
YBa1.70La0.30Cu3O7.00,YBa1.70La0.30Cu3O7.00,Bulk,,,SC,High-Tc/cuprate,67 K,1 atm,Tetragonal,perovskite,,3.858 Å,3.859 Å,11.582 Å,,,True,10.1103/PhysRevB.37.3734
Nd4,YBa1.75Nd0.25Cu3O7,Bulk,,,SC,High-Tc,98.93 K,,Orthorhombic,,,3.8105 Å,3.8809 Å,11.7391 Å,,,TRUE,10.1016/j.jallcom.2015.10.295
Yttrium Barium Strontium Copper Oxide (oxygen depleted),YBa1.75Sr0.25Cu3O6.7,Bulk,,,SC,High-Tc/cuprate,81.50 K,,,,,,,,,,True,10.1103/PhysRevB.64.094516
Yttrium Barium Strontium Copper Oxide,YBa1.75Sr0.25Cu3O7,Bulk,,,SC,High-Tc/cuprate,89.04 K,,,,,,,,,,True,10.1103/PhysRevB.64.094516
YBa1.75Sr0.25Cu3O7-δ,YBa1.75Sr0.25Cu3O7-δ,Bulk,,,SC,High-Tc/cuprate,89.04 K,,,,,,,,,,True,10.1103/PhysRevB.65.144531
YBa1.7Bi0.3Cu3O7-δ,YBa1.7Bi0.3Cu3O7-δ,Bulk,,,SC,High-Tc/cuprate,85 K,,Orthorhombic,,,,,,,,True,10.1103/PhysRevB.42.8627
YBa1.7K0.3Cu3O7,YBa1.7K0.3Cu3O7,Thin Film,,,SC,High-Tc,89 K,,Orthorhombic,,,,,,,,TRUE,10.1016/S0141-3910(01)00072-6
YBa1.7La0.3Cu3O7,YBa1.7La0.3Cu3O7,Bulk,,,SC,High-Tc/cuprate,55 K,,Orthorhombic,,,,,,,,True,10.1103/PhysRevB.53.3561
YBa1.7La0.3Cu3O7,YBa1.7La0.3Cu3O7,Bulk,,,SC,High-Tc/cuprate,73 K,,,,,,,,,,True,10.1103/PhysRevB.44.5322
YBa1.7Sr0.3Cu3O7-δ,YBa1.7Sr0.3Cu3O7,Bulk,,,SC,High-Tc/cuprate,~89 K,1 atm,Orthorhombic,perovskite,,,,,,,True,10.1103/PhysRevB.47.5359
YBa1.80La0.20Cu3O6.95,YBa1.80La0.20Cu3O6.95,Bulk,,,SC,High-Tc/cuprate,78 K,1 atm,Orthorhombic,perovskite,,3.839 Å,3.872 Å,11.618 Å,,,True,10.1103/PhysRevB.37.3734
YBa1.85K0.15Cu3O7,YBa1.85K0.15Cu3O7,Bulk,,,SC,Cuprate,65 K,,Orthorhombic,Pmmm,Pmmm,3.8753,3.8129,11.6558,,,TRUE,10.1016/S0921-4534(99)00571-7
YBa1.85La0.15Cu4O8,YBa1.85La0.15Cu4O8,Bulk,,,SC,High-Tc/cuprate,63 K,,,,,,,,,,,10.1103/PhysRevB.58.3457
Y(Ba0.925La0.075)2Cu4O8,YBa1.85La0.15Cu4O8,Bulk,,,SC,cuprate,54 K,,orthorhombic,,,3.8348 Å,3.8752 Å,27.1726 Å,,,True,10.1103/PhysRevB.42.8030
YBa1.85La0.15Cu4O8,YBa1.85La0.15Cu4O8,Bulk,,,SC,High-Tc/cuprate,63 K,,,perovskite-related,,,,,,,True,10.1103/PhysRevB.52.10488
YBa1.85Pb0.15Cu3O7-δ,YBa1.85Pb0.15Cu3O7-δ,Bulk,,,SC,High-Tc/Cuprate,83.1,,Orthorhombic,,,3.955,3.691,11.070,,,TRUE,10.1016/j.physc.2018.02.023
YBa1.85Sb0.15Cu3O7-δ,YBa1.85Sb0.15Cu3O7-δ,Bulk,,,SC,Type-II/High-Tc/Cuprate,85 K,,Orthorhombic,,,,,,,,TRUE,10.1016/j.matpr.2023.04.190
YBa₁.₈₈Cu₃.₀₄,YBa1.88Cu3.04,Thin Film,75 nm,MgO,SC,High-Tc/cuprate,89 K,,,,,,,,,,True,10.1103/PhysRevLett.81.1933
YBa1.8Ag0.2Cu3O7-δ,YBa1.8Ag0.2Cu3O7-δ,Bulk,,,SC,Type-II/High-Tc/Cuprate,87 K,,Orthorhombic,,,,,,,,TRUE,10.1016/j.matpr.2023.04.190
YBa1.8Bi0.2Cu3O7-δ,YBa1.8Bi0.2Cu3O7-δ,Bulk,,,SC,High-Tc/cuprate,97 K,,Orthorhombic,,,,,,,,True,10.1103/PhysRevB.42.8627
YBa1.8K0.2Cu3O7,YBa1.8K0.2Cu3O7,Thin Film,,,SC,High-Tc,87 K,,Orthorhombic,,,,,,,,TRUE,10.1016/S0141-3910(01)00072-6
La-doped YBCO (10% La),YBa1.8La0.2Cu3O6,Bulk,,,SC,High-Tc/cuprate,,,,perovskite-related,,,,,,,,10.1103/PhysRevB.51.15382
YBa1.8La0.2Cu3O7,YBa1.8La0.2Cu3O7,Bulk,,,SC,High-Tc/cuprate,75 K,,Orthorhombic,,,,,,,,True,10.1103/PhysRevB.53.3561
YBa1.8La0.2Cu3O7,YBa1.8La0.2Cu3O7,Bulk,,,SC,High-Tc/cuprate,77.3 K,,,,,,,,,,True,10.1103/PhysRevB.44.5322
YBa1.8La0.2Cu3Oy,YBa1.8La0.2Cu3O7,Bulk,,,SC,Cuprate,87 K,,Orthorhombic,Pmmm,Pmmm,3.8679 Å,3.8248 Å,11.6214 Å,,,TRUE,10.1016/S0921-4534(00)01549-5
YBa1.8La0.2Cu4O8,YBa1.8La0.2Cu4O8,Bulk,,,SC,High-Tc/cuprate,,,,,,,,,,,True,10.1103/PhysRevLett.75.4114
Y(Ba0.9La0.1)2Cu4O8,YBa1.8La0.2Cu4O8,Bulk,,,SC,cuprate,43 K,,orthorhombic,,,3.8337 Å,3.8754 Å,27.1445 Å,,,True,10.1103/PhysRevB.42.8030
Y-Ba-Sr-Cu-O (x=0.2),YBa1.8Sr0.2Cu3O7,Bulk,,,SC,High-Tc/cuprate,~88 K,,,,,,,,,,True,10.1103/PhysRevB.41.4123
YBa1.8Sr0.2Cu3O7-δ,YBa1.8Sr0.2Cu3O7,Bulk,,,SC,High-Tc/cuprate,~90 K,1 atm,Orthorhombic,perovskite,,,,,,,True,10.1103/PhysRevB.47.5359
Y(Ba0.9Sr0.1)2Cu4O8,YBa1.8Sr0.2Cu4O8,Bulk,,,SC,High-Tc/cuprate,~81 K,0.1 MPa,,,,,,,,,True,10.1103/PhysRevB.64.180511
YBa1.90La0.10Cu3O6.90,YBa1.90La0.10Cu3O6.90,Bulk,,,SC,High-Tc/cuprate,95 K,1 atm,Orthorhombic,perovskite,,3.830 Å,3.883 Å,11.653 Å,,,True,10.1103/PhysRevB.37.3734
YBa1.925La0.075Cu3O6.90,YBa1.925La0.075Cu3O6.90,Bulk,,,SC,High-Tc/cuprate,99 K,1 atm,Orthorhombic,perovskite,,3.827 Å,3.885 Å,11.659 Å,,,True,10.1103/PhysRevB.37.3734
YBa1.925La0.075Cu4O8,YBa1.925La0.075Cu4O8,Bulk,,,SC,High-Tc/cuprate,74 K,,,,Ammm,,,,,,True,10.1103/PhysRevB.58.3457
Y123,YBa1.92Cu3.26O7,Bulk,,,SC,High-Tc,94.86 K,0 T,,,,,,,,93.97 K at 0 T,TRUE,10.1016/j.jallcom.2015.06.273
YBa1.92Sr0.08Cu3O7,YBa1.92Sr0.08Cu3O7,Bulk,,,SC,High-Tc/cuprate,89 K,,,,,,,,,,True,10.1103/PhysRevB.47.3461
YBa1.92Sr0.08Cu3O7,YBa1.92Sr0.08Cu3O7,Bulk,,,SC,High-Tc/cuprate,89 K,,,perovskite,,,,,,,True,10.1103/PhysRevB.48.13848
YBa1.93Sr0.07Cu3O6.92,YBa1.93Sr0.07Cu3O6.92,Bulk,,,SC,High-Tc/cuprate,91 K,,,,,,,,,,True,10.1103/PhysRevB.47.3461
YBa1.95Ca0.05Cu3O7-y,YBa1.95Ca0.05Cu3O6.84,Bulk,,,SC,High-Tc/cuprate,88.0 K,,Orthorhombic,perovskite,,3.833 Å,3.884 Å,11.658 Å,,,True,10.1103/PhysRevB.42.2253
YBa₁.₉₅Ca₀.₀₅Cu₄O₈,YBa1.95Ca0.05Cu4O8,Bulk,,,SC,High-Tc/cuprate,88 K,,,,,,,,,,True,10.1103/PhysRevB.53.3550
YBa1.95Ce0.05Cu3O7−δ,YBa1.95Ce0.05Cu3O7−δ,Bulk,,,SC,High-Tc/Cuprate,82.6 K,,Orthorhombic,Pmmm,,3.8248,3.8705,11.6688,,,TRUE,10.1016/j.ceramint.2021.05.253
YBa1.95Cs0.05Cu3O7-y,YBa1.95Cs0.05Cu3O7,Bulk,,,SC,High-Tc/cuprate,85.5 K,,Orthorhombic,,,3.827 Å,3.876 Å,11.632 Å,,,True,10.1103/PhysRevB.39.2729
YBa1.95Gd0.05Cu3O7−δ,YBa1.95Gd0.05Cu3O7−δ,Bulk,,,SC,High-Tc/Cuprate,83 K,,Orthorhombic,Pmmm,,3.8228,3.8718,11.6694,,,TRUE,10.1016/j.ceramint.2021.05.253
YBa1.95La0.05Cu3O6.90,YBa1.95La0.05Cu3O6.90,Bulk,,,SC,High-Tc/cuprate,99 K,1 atm,Orthorhombic,perovskite,,3.821 Å,3.889 Å,11.672 Å,,,True,10.1103/PhysRevB.37.3734
Y(Ba0.975La0.025)2Cu4O8,YBa1.95La0.05Cu4O8,Bulk,,,SC,cuprate,68 K,,orthorhombic,,,3.8318 Å,3.8716 Å,27.2130 Å,,,True,10.1103/PhysRevB.42.8030
Nd2,YBa1.95Nd0.05Cu3O7,Bulk,,,SC,High-Tc,96.90 K,,Orthorhombic,,,3.8223 Å,3.8835 Å,11.7256 Å,,,TRUE,10.1016/j.jallcom.2015.10.295
YBa1.95Pb0.05Cu3O7-δ,YBa1.95Pb0.05Cu3O7-δ,Bulk,,,SC,High-Tc/Cuprate,80.8,,Orthorhombic,,,3.965,3.683,11.049,,,TRUE,10.1016/j.physc.2018.02.023
SCrSr,YBa1.95Sr0.05Cu3O7−δ,Bulk,,,SC,High-Tc,89.61,,,,,,,,,42.00,TRUE,10.1016/j.jmmm.2008.02.095
YBa1.975La0.025Cu3O6.95,YBa1.975La0.025Cu3O6.95,Bulk,,,SC,High-Tc/cuprate,99 K,1 atm,Orthorhombic,perovskite,,3.820 Å,3.889 Å,11.670 Å,,,True,10.1103/PhysRevB.37.3734
Nd1,YBa1.975Nd0.025Cu3O7,Bulk,,,SC,High-Tc,95.41 K,,Orthorhombic,,,3.8254 Å,3.8862 Å,11.7105 Å,,,TRUE,10.1016/j.jallcom.2015.10.295
YBa₁.₉₈Ca₀.₀₂Cu₄O₈,YBa1.98Ca0.02Cu4O8,Bulk,,,SC,High-Tc/cuprate,82 K,,,,,,,,,,True,10.1103/PhysRevB.53.3550
YBa1.99Ce0.01Cu3O7−δ,YBa1.99Ce0.01Cu3O7−δ,Bulk,,,SC,High-Tc/Cuprate,85.6 K,,Orthorhombic,Pmmm,,3.8214,3.8745,11.6774,,,TRUE,10.1016/j.ceramint.2021.05.253
YBa1.99Gd0.01Cu3O7−δ,YBa1.99Gd0.01Cu3O7−δ,Bulk,,,SC,High-Tc/Cuprate,88 K,,Orthorhombic,Pmmm,,3.8220,3.8793,11.6721,,,TRUE,10.1016/j.ceramint.2021.05.253
YBa1.9Bi0.1Cu3O7-δ,YBa1.9Bi0.1Cu3O7-δ,Bulk,,,SC,High-Tc/cuprate,94 K,,Orthorhombic,,,,,,,,True,10.1103/PhysRevB.42.8627
YBa₁.₉Ca₀.₁Cu₄O₈,YBa1.9Ca0.1Cu4O8,Bulk,,,SC,High-Tc/cuprate,91 K,,,,,,,,,,True,10.1103/PhysRevB.53.3550
YBa1.9Ce0.1Cu3O7−δ,YBa1.9Ce0.1Cu3O7−δ,Bulk,,,SC,High-Tc/Cuprate,79.95 K,,Orthorhombic,Pmmm,,3.8391,3.8492,11.6603,,,TRUE,10.1016/j.ceramint.2021.05.253
YBa1.9Gd0.1Cu3O7−δ,YBa1.9Gd0.1Cu3O7−δ,Bulk,,,SC,High-Tc/Cuprate,80 K,,Orthorhombic,Pmmm,,3.8237,3.8711,11.6703,,,TRUE,10.1016/j.ceramint.2021.05.253
La-doped YBCO (5% La),YBa1.9La0.1Cu3O6,Bulk,,,SC,High-Tc/cuprate,,,,perovskite-related,,,,,,,,10.1103/PhysRevB.51.15382
YBa1.9La0.1Cu3O7,YBa1.9La0.1Cu3O7,Bulk,,,SC,High-Tc/cuprate,85 K,,Orthorhombic,,,,,,,,True,10.1103/PhysRevB.53.3561
YBa1.9La0.1Cu3O7,YBa1.9La0.1Cu3O7,Bulk,,,SC,High-Tc/cuprate,91.9 K,,,,,,,,,,True,10.1103/PhysRevB.44.5322
YBa1.9La0.1Cu4O8,YBa1.9La0.1Cu4O8,Bulk,,,SC,High-Tc/cuprate,,,,,,,,,,,True,10.1103/PhysRevLett.75.4114
YBa1.9La0.1Cu4O8,YBa1.9La0.1Cu4O8,Bulk,,,SC,High-Tc/cuprate,72 K,,,,Ammm,,,,,,True,10.1103/PhysRevB.58.3457
Y(Ba0.95La0.05)2Cu4O8,YBa1.9La0.1Cu4O8,Bulk,,,SC,cuprate,60 K,,orthorhombic,,,3.8318 Å,3.8729 Å,27.1960 Å,,,True,10.1103/PhysRevB.42.8030
YBa1.9Na0.1Cu3O7,YBa1.9Na0.1Cu3O7,Bulk,,,SC,High-Tc,91 K,,Orthorhombic,Elongated Octahedron,D2h,,,,,,FALSE,10.1016/j.physb.2012.12.016
Nd3,YBa1.9Nd0.1Cu3O7,Bulk,,,SC,High-Tc,98.13 K,,Orthorhombic,,,3.8168 Å,3.8828 Å,11.7314 Å,,,TRUE,10.1016/j.jallcom.2015.10.295
YBa1.9Pb0.1Cu3O7-δ,YBa1.9Pb0.1Cu3O7-δ,Bulk,,,SC,High-Tc/Cuprate,79.7,,Orthorhombic,,,2.564,4.573,13.716,,,TRUE,10.1016/j.physc.2018.02.023
YBa1.9Sr0.1Cu3O7-y,YBa1.9Sr0.1Cu3O6.89,Bulk,,,SC,High-Tc/cuprate,89.0 K,,Orthorhombic,perovskite,,3.826 Å,3.887 Å,11.673 Å,,,True,10.1103/PhysRevB.42.2253
YBa1.9Sr0.1Cu3O7-δ,YBa1.9Sr0.1Cu3O7,Bulk,,,SC,High-Tc/cuprate,~91 K,1 atm,Orthorhombic,perovskite,,,,,,,True,10.1103/PhysRevB.47.5359
YBa1.9Sr0.1Cu3O7-δ,YBa1.9Sr0.1Cu3O7-δ,Bulk,,,SC,High-Tc/cuprate,,,,,,,,,,,True,10.1103/PhysRevB.65.144531
YBa1.9Sr0.1Cu3O7−δ,YBa1.9Sr0.1Cu3O7−δ,Bulk,,,SC,High-Tc,90.25 K,,Orthorhombic,,,,,,38.53 kOe,3475.58 kOe,TRUE,10.1016/S0921-4534(02)02063-4
YBa2(Cu0.85Fe0.15)3O7.2,YBa2(Cu0.85Fe0.15)3O7.2,Bulk,,,NSC,,,,Tetragonal,perovskite,P4/mmm,3.8814 Å,3.8814 Å,11.695 Å,,,True,10.1103/PhysRevB.41.2009
YBa2(Cu0.90Cr0.10)4O8,YBa2(Cu0.90Cr0.10)4O8,Bulk,,,SC,High-Tc,60 K,1 atm,Orthorhombic,,,,,,,,TRUE,10.1016/j.chemphys.2006.12.001
YBa2(Cu0.90Fe0.10)3O7.1,YBa2(Cu0.90Fe0.10)3O7.1,Bulk,,,SC,High-Tc/cuprate,36 K,,Tetragonal,perovskite,P4/mmm,,,,,,True,10.1103/PhysRevB.41.2009
YBa2(Cu0.91Ag0.09)3O7,YBa2(Cu0.91Ag0.09)3O7,Bulk,,,SC,High-Tc,90.7,,Orthorhombic,,,3.8252,3.8944,11.649,,,TRUE,10.1016/j.ceramint.2016.05.116
