Repository: WyattBunstine/ML_SC_Project

# ML_SC_Project — Chemically and Geometrically Motivated Crystal Graph Neural Networks

This project predicts and screens superconductors from crystal structure. It frames the
problem as a **two-stage hurdle**: first classify whether a material is a superconductor
candidate (SC vs. non-SC), then regress the critical temperature T_c for superconductors.

Two graph-neural-network families are trained and compared:

- a **baseline CGCNN** ([txie-93/cgcnn](https://github.com/txie-93/cgcnn)), and
- an **MPNN** with learned edge features that consumes richer `crystal_graph_v4` graphs
  (this project's contribution).

File: database/superconductor_materials_full.csv (part 181 of 215)
Material_Name,Chemical_Composition,Material_Class,Film_Thickness,Substrate,Material_Type,Superconductor_Type,Superconducting_Transition_Temperature,Pressure,Crystal_Structure,Lattice_Structure,Space_Group,"Lattice_Constant(a)","Lattice_Constant(b)","Lattice_Constant(c)",Lower_Critical_Field,Upper_Critical_Field,Experimental,DOI
YBa2(Cu0.91Fe0.09)3O6.1,YBa2(Cu0.91Fe0.09)3O6.1,Bulk,,,NSC,,,,Tetragonal,,,3.874 Å,3.874 Å,11.70 Å,,,True,10.1103/PhysRevB.39.225
YBa2(Cu0.91Fe0.09)3O7.1,YBa2(Cu0.91Fe0.09)3O7.1,Bulk,,,SC,High-Tc/cuprate,69 K,,Tetragonal,,,3.874 Å,3.874 Å,11.70 Å,200 Oe,,True,10.1103/PhysRevB.39.225
Co-doped YBa2Cu3O7-δ (8% Co),YBa2(Cu0.92Co0.08)3O7,Thin Film,250-300 nm,SrTiO3 bicrystal with CeO2 buffer layer,NSC,,,,,perovskite,,,,,,,True,10.1103/PhysRevB.65.174504
YBa2(Cu0.93Ag0.07)3O7,YBa2(Cu0.93Ag0.07)3O7,Bulk,,,SC,High-Tc,90.4,,Orthorhombic,,,3.8249,3.8941,11.652,,,TRUE,10.1016/j.ceramint.2016.05.116
YBCO with Fe impurities,YBa2(Cu0.94Fe0.06)3Oy,Bulk,,,SC,High-Tc/cuprate,,,Tetragonal,,,,,,,,True,10.1103/PhysRevB.46.1122
YBa2(Cu0.958Ni0.042)4O8,YBa2(Cu0.958Ni0.042)4O8,Bulk,,,SC,High-Tc,<4.2 K,,,,,,,,,,TRUE,10.1016/S0921-4534(02)02407-3
YBa2(Cu0.95Ag0.05)3O7,YBa2(Cu0.95Ag0.05)3O7,Bulk,,,SC,High-Tc,90.1,,Orthorhombic,,,3.8241,3.8936,11.657,,,TRUE,10.1016/j.ceramint.2016.05.116
YBa2(Cu0.95Co0.04Fe0.01)3O7,YBa2(Cu0.95Co0.04Fe0.01)3O7,Bulk,,,SC,High-Tc,61 K,Ambient,,,,,,,,,TRUE,10.1016/S0304-8853(99)00412-6
Co-doped YBa2Cu3O7-δ (5% Co),YBa2(Cu0.95Co0.05)3O7,Thin Film,250-300 nm,SrTiO3 bicrystal with CeO2 buffer layer,SC,High-Tc/cuprate,,,,perovskite,,,,,,,True,10.1103/PhysRevB.65.174504
YBa2(Cu0.95Cr0.05)4O8,YBa2(Cu0.95Cr0.05)4O8,Bulk,,,SC,High-Tc,65 K,1 atm,Orthorhombic,,,,,,,,TRUE,10.1016/j.chemphys.2006.12.001
YBa2(Cu0.95Fe0.05)3O7.1,YBa2(Cu0.95Fe0.05)3O7.1,Bulk,,,SC,High-Tc/cuprate,64 K,,Tetragonal,perovskite,P4/mmm,,,,,,True,10.1103/PhysRevB.41.2009
Fe-Y123,YBa2(Cu0.95Fe0.05)3O7−δ,Bulk,,,SC,High-Tc,87 K,,Orthorhombic,Perovskite,Pmmm,,,,,,TRUE,10.1016/j.progsolidstchem.2024.100438
5% Fe-doped Y-Ba-Cu-O,YBa2(Cu0.95Fe0.05)3Oy,Thin Film,200 nm,yttrium-stabilized ZrO2 (100),SC,High-Tc/cuprate,70±3 K,,,,,,,,,,True,10.1103/PhysRevB.45.3083
YBCO with Zn doping,YBa2(Cu0.95Zn0.05)3O6.5,Bulk,,,SC,High-Tc/cuprate,,,,,,,,,,,,10.1103/PhysRevB.58.2895
YBa2(Cu0.9625Zn0.0375)4O8,YBa2(Cu0.9625Zn0.0375)4O8,Bulk,,,SC,cuprate,,,,,,,,,,,True,10.1103/PhysRevB.52.R7034
YBa2(Cu0.967Zn0.033)3O7−δ,YBa2(Cu0.967Zn0.033)3O6.92,Bulk,,,SC,High-Tc,46 K,,,,,,,,,,TRUE,10.1016/S0921-4534(03)00726-3
Co-doped YBa2Cu3O7-δ (4% Co),YBa2(Cu0.96Co0.04)3O7,Thin Film,250-300 nm,SrTiO3 bicrystal with CeO2 buffer layer,SC,High-Tc/cuprate,,,,perovskite,,,,,,,True,10.1103/PhysRevB.65.174504
YBa2(Cu0.96Co0.04)3O7-y,YBa2(Cu0.96Co0.04)3O7-y,Bulk,,,SC,High-Tc,70 K,,Tetragonal,,,,,,,,TRUE,10.1016/0038-1098(88)90740-5
YBa2(Cu0.96Ni0.04)3O7-δ,YBa2(Cu0.96Ni0.04)3O6.84,Bulk,,,SC,High-Tc,75 K,,Orthorhombic,,,,,,,,TRUE,10.1016/S0038-1098(01)00490-2
YBa2(Cu0.96Zn0.04)3O7,YBa2(Cu0.96Zn0.04)3O7,Bulk,,,SC,High-Tc/Cuprate,26.61 K,,Orthorhombic,,,3.820 Å,3.899 Å,11.686 Å,,,TRUE,10.1016/j.jallcom.2010.01.106
YBa2Cu3O6.70 with 2.7% Zn doping,YBa2(Cu0.973Zn0.027)3O6.70,Bulk,,,SC,High-Tc/cuprate,,,,,,,,,,,True,10.1103/PhysRevB.59.R3948
YBa2Cu3O6.75 with 2.7% Zn doping,YBa2(Cu0.973Zn0.027)3O6.75,Bulk,,,SC,High-Tc/cuprate,,,,,,,,,,,True,10.1103/PhysRevB.59.R3948
YBa2Cu3O6.80 with 2.7% Zn doping,YBa2(Cu0.973Zn0.027)3O6.80,Bulk,,,SC,High-Tc/cuprate,,,,,,,,,,,True,10.1103/PhysRevB.59.R3948
YBa2Cu3O6.83 with 2.7% Zn doping,YBa2(Cu0.973Zn0.027)3O6.83,Bulk,,,SC,High-Tc/cuprate,,,,,,,,,,,True,10.1103/PhysRevB.59.R3948
YBa2(Cu0.975Zn0.025)4O8,YBa2(Cu0.975Zn0.025)4O8,Bulk,,,SC,cuprate,12 K,,,,,,,,,,True,10.1103/PhysRevB.52.R7034
YBa2Cu3O6.50 with 2.3% Zn doping,YBa2(Cu0.977Zn0.023)3O6.50,Bulk,,,SC,High-Tc/cuprate,,,,,,,,,,,True,10.1103/PhysRevB.59.R3948
YBa2Cu3O6.60 with 2.3% Zn doping,YBa2(Cu0.977Zn0.023)3O6.60,Bulk,,,SC,High-Tc/cuprate,,,,,,,,,,,True,10.1103/PhysRevB.59.R3948
YBa2Cu3O6.70 with 2.3% Zn doping,YBa2(Cu0.977Zn0.023)3O6.70,Bulk,,,SC,High-Tc/cuprate,,,,,,,,,,,True,10.1103/PhysRevB.59.R3948
YBa2(Cu0.97Ag0.03)3O7,YBa2(Cu0.97Ag0.03)3O7,Bulk,,,SC,High-Tc,89.6,,Orthorhombic,,,3.8236,3.8929,11.664,,,TRUE,10.1016/j.ceramint.2016.05.116
YBa2(Cu0.97Co0.02Fe0.01)3O7,YBa2(Cu0.97Co0.02Fe0.01)3O7,Bulk,,,SC,High-Tc,66 K,Ambient,,,,,,,,,TRUE,10.1016/S0304-8853(99)00412-6
Co-doped YBa2Cu3O7-δ (3% Co),YBa2(Cu0.97Co0.03)3O7,Thin Film,250-300 nm,SrTiO3 bicrystal with CeO2 buffer layer,SC,High-Tc/cuprate,,,,perovskite,,,,,,,True,10.1103/PhysRevB.65.174504
YBa2(Cu0.97Cr0.03)4O8,YBa2(Cu0.97Cr0.03)4O8,Bulk,,,SC,High-Tc,68 K,1 atm,Orthorhombic,,,,,,,,TRUE,10.1016/j.chemphys.2006.12.001
YBa2(Cu0.97Ni0.03)4O8,YBa2(Cu0.97Ni0.03)4O8,Bulk,,,SC,High-Tc,15 K,,,,,,,,,,TRUE,10.1016/S0921-4534(02)02407-3
YBa2(Cu0.97Ni0.03)4O8,YBa2(Cu0.97Ni0.03)4O8,Bulk,,,SC,High-Tc,15 K,,,,,,,,,,TRUE,10.1016/S0921-4534(01)00196-4
YBa₂(Cu₀.₉₇Zn₀.₀₃)₃O₇₋δ,YBa2(Cu0.97Zn0.03)3O7-δ,,,,SC,High-Tc/cuprate,,,,,,,,,,,,10.1103/PhysRevB.60.12467
YBa2(Cu0.97Zn0.03)3O7-δ,YBa2(Cu0.97Zn0.03)3O7-δ,Bulk,,,SC,High-Tc/cuprate,64 K,,,,,,,,,,TRUE,10.1103/PhysRevB.71.100504
Zn-Y123,YBa2(Cu0.97Zn0.03)3O7−δ,Bulk,,,SC,High-Tc,57 K,,Orthorhombic,Perovskite,Pmmm,,,,,,TRUE,10.1016/j.progsolidstchem.2024.100438
YBa2(Cu0.981Zn0.019)3O7,YBa2(Cu0.981Zn0.019)3O6.9,Bulk,,,SC,High-Tc,64.3 K,0 GPa,Orthorhombic,Perovskite,Pmmm,,,,,,TRUE,10.1016/S0921-4534(01)00249-0
YBa2(Cu0.983Zn0.017)3O7−δ,YBa2(Cu0.983Zn0.017)3O6.92,Bulk,,,SC,High-Tc,69 K,,,,,,,,,,TRUE,10.1016/S0921-4534(03)00726-3
YBa2(Cu0.985Fe0.015)3O7-δ,YBa2(Cu0.985Fe0.015)3O7-δ,Bulk,,,SC,High-Tc/cuprate,88.6 K,,Orthorhombic,perovskite,,3.822 Å,3.887 Å,11.682 Å,,,True,10.1103/PhysRevB.37.5905
YBa2(Cu0.9875Zn0.0125)4O8,YBa2(Cu0.9875Zn0.0125)4O8,Bulk,,,SC,cuprate,,,,,,,,,,,True,10.1103/PhysRevB.52.R7034
YBa2(Cu0.987Co0.013)3O7+δ,YBa2(Cu0.987Co0.013)3O7+δ,Bulk,,,SC,High-Tc/cuprate,93 K,,Orthorhombic,perovskite,,3.85 Å,3.85 Å,11.68 Å,,,True,10.1103/PhysRevB.66.020501
YBa2(Cu1-yCoy)3O7+δ,YBa2(Cu0.987Co0.013)3O7+δ,Bulk,,,SC,High-Tc,93 K,,,,,,,,,,TRUE,10.1016/S0921-4534(03)00814-1
YBa2Cu3O6.70 with 1.3% Zn doping,YBa2(Cu0.987Zn0.013)3O6.70,Bulk,,,SC,High-Tc/cuprate,,,,,,,,,,,True,10.1103/PhysRevB.59.R3948
YBa2(Cu0.98Co0.01Fe0.01)3O7,YBa2(Cu0.98Co0.01Fe0.01)3O7,Bulk,,,SC,High-Tc,83 K,Ambient,,,,,,,,,TRUE,10.1016/S0304-8853(99)00412-6
YBa2(Cu0.98Co0.02)3O6.92,YBa2(Cu0.98Co0.02)3O6.92,Bulk,,,SC,High-Tc,77,,,,,,,,,,TRUE,10.1016/S0921-4526(98)01436-7
Co-doped YBa2Cu3O7-δ (2% Co),YBa2(Cu0.98Co0.02)3O7,Thin Film,250-300 nm,SrTiO3 bicrystal with CeO2 buffer layer,SC,High-Tc/cuprate,,,,perovskite,,,,,,,True,10.1103/PhysRevB.65.174504
2% Co-doped Y-Ba-Cu-O,YBa2(Cu0.98Co0.02)3Oy,Thin Film,200 nm,yttrium-stabilized ZrO2 (100),SC,High-Tc/cuprate,80±2 K,,,,,,,,,,True,10.1103/PhysRevB.45.3083
YBa2(Cu0.98Fe0.02)3O6.48,YBa2(Cu0.98Fe0.02)3O6.48,Bulk,,,SC,High-Tc,50 K,,Tetragonal,,,,,,,,TRUE,10.1016/0921-4534(93)90166-N
YBa2(Cu0.98Fe0.02)3O6.56,YBa2(Cu0.98Fe0.02)3O6.56,Bulk,,,SC,High-Tc,50 K,,Tetragonal,,,,,,,,TRUE,10.1016/0921-4534(93)90166-N
YBa2(Cu0.98Fe0.02)3O6.92,YBa2(Cu0.98Fe0.02)3O6.92,Bulk,,,SC,High-Tc,88,,,,,,,,,,TRUE,10.1016/S0921-4526(98)01436-7
2% Fe-doped Y-Ba-Cu-O,YBa2(Cu0.98Fe0.02)3Oy,Thin Film,200 nm,yttrium-stabilized ZrO2 (100),SC,High-Tc/cuprate,,,,,,,,,,,True,10.1103/PhysRevB.45.3083
YBa2(Cu1-xLix)3O6+y,YBa2(Cu0.98Li0.02)3O6.97,Bulk,,,SC,High-Tc/cuprate,79.5 K,,,,,,,,,,,10.1103/PhysRevB.66.054522
YBa2(Cu0.98Mn0.02)4O8,YBa2(Cu0.98Mn0.02)4O8,Bulk,,,SC,High-Tc,41 K,1 atm,Orthorhombic,,,,,,,,TRUE,10.1016/S0955-2219(00)00206-5
YBa2(Cu0.98Ni0.02)3O6.5,YBa2(Cu0.98Ni0.02)3O6.5,Bulk,,,SC,High-Tc/Cuprate,15 K,,Orthorhombic,,,3.835 Å,3.866 Å,3.890 Å,,,TRUE,10.1016/S0925-8388(00)00751-9
YBa2(Cu0.98Ni0.02)3O6.5,YBa2(Cu0.98Ni0.02)3O6.5,Bulk,,,SC,High-Tc/Cuprate,29 K,,Orthorhombic,,,3.835 Å,3.865 Å,3.889 Å,,,TRUE,10.1016/S0925-8388(00)00751-9
YBa2(Cu0.98Ni0.02)3O7-δ,YBa2(Cu0.98Ni0.02)3O6.84,Bulk,,,SC,High-Tc,85 K,,Orthorhombic,,,,,,,,TRUE,10.1016/S0038-1098(01)00490-2
YBa2(Cu0.98Ni0.02)3O6.92,YBa2(Cu0.98Ni0.02)3O6.92,Bulk,,,SC,High-Tc,79,,,,,,,,,,TRUE,10.1016/S0921-4526(98)01436-7
2% Ni-doped Y-Ba-Cu-O,YBa2(Cu0.98Ni0.02)3Oy,Thin Film,200 nm,yttrium-stabilized ZrO2 (100),SC,High-Tc/cuprate,76±3 K,,,,,,,,,,True,10.1103/PhysRevB.45.3083
YBa2(Cu0.98Ni0.02)4O8,YBa2(Cu0.98Ni0.02)4O8,Bulk,,,SC,High-Tc/cuprate,14.7 K,,,,,,,,,,True,10.1103/PhysRevB.57.632
YBa2(Cu0.98Ni0.02)4O8,YBa2(Cu0.98Ni0.02)4O8,Bulk,,,SC,High-Tc,44 K,,,,,,,,,,TRUE,10.1016/S0921-4534(01)00196-4
"YBa2(Cu0.98Zn0.02)3O6.6 (UD-30, 2% Zn)",YBa2(Cu0.98Zn0.02)3O6.6,Bulk,,,SC,High-Tc/cuprate,30 K,,,perovskite-related,,,,,,,FALSE,10.1103/PhysRevB.89.094523
YBa2(Cu0.98Zn0.02)3O6.92,YBa2(Cu0.98Zn0.02)3O6.92,Bulk,,,SC,High-Tc,55,,,,,,,,,,TRUE,10.1016/S0921-4526(98)01436-7
YBa2(Cu0.98Zn0.02)3O7,YBa2(Cu0.98Zn0.02)3O7,Bulk,,,SC,High-Tc/Cuprate,62.15 K,,Orthorhombic,,,3.819 Å,3.897 Å,11.664 Å,,,TRUE,10.1016/j.jallcom.2010.01.106
YBa2(Cu0.98Zn0.02)3O7-δ,YBa2(Cu0.98Zn0.02)3O7-δ,Bulk,,,SC,High-Tc/cuprate,73 K,,,,,,,,,,TRUE,10.1103/PhysRevB.71.100504
YBa2(Cu1-zZnz)4O8,YBa2(Cu0.98Zn0.02)4O8,Bulk,,,SC,cuprate/High-Tc,,,,,,,,,,,,10.1103/PhysRevB.91.104509
YBa2(Cu0.991Ni0.009)4O8,YBa2(Cu0.991Ni0.009)4O8,Bulk,,,SC,High-Tc,66 K,,,,,,,,,,TRUE,10.1016/S0921-4534(01)00196-4
Ni-doped YBCO,YBa2(Cu0.9925Ni0.0075)3O6.95,Bulk,,,SC,High-Tc/cuprate,90.47 K,,,,,,,,,,True,10.1103/PhysRevB.57.7970
YBa2(Cu0.9934Zn0.0026Mg0.004)3O6.9,YBa2(Cu0.9934Zn0.0026Mg0.004)3O6.9,Bulk,,,SC,Cuprate,82.0 K,,,,,,,,,,TRUE,10.1016/S0921-4534(01)00819-X
YBa2(Cu0.993Zn0.007)3O7−δ,YBa2(Cu0.993Zn0.007)3O6.92,Bulk,,,SC,High-Tc,81 K,,,,,,,,,,TRUE,10.1016/S0921-4534(03)00726-3
Zn-doped YBa2Cu3O6.9 (0.6%),YBa2(Cu0.994Zn0.006)3O6.9,Bulk,,,SC,High-Tc/cuprate,82 K,,,,,,,,,,True,10.1103/PhysRevB.60.114
YBa2(Cu0.994Zn0.006)3O7,YBa2(Cu0.994Zn0.006)3O6.9,Bulk,,,SC,High-Tc,85.1 K,0 GPa,Orthorhombic,Perovskite,Pmmm,,,,,,TRUE,10.1016/S0921-4534(01)00249-0
Yttrium Barium Copper Zinc Oxide (optimally doped),YBa2(Cu0.994Zn0.006)3O7,Single Crystal,,,SC,High-Tc/cuprate,,,,,,,,,,,TRUE,10.1103/PhysRevLett.96.017008
YBa2(Cu0.9957Fe0.01)3O7-y,YBa2(Cu0.9957Fe0.01)3O7-y,Bulk,,,SC,High-Tc,60 K,,,,,,,,,,TRUE,10.1016/0921-4534(90)90577-2
YBa2(Cu0.995Ni0.005)4O8,YBa2(Cu0.995Ni0.005)4O8,Bulk,,,SC,High-Tc/cuprate,63.1 K,,,,,,,,,,True,10.1103/PhysRevB.57.632
YBa2(Cu0.995Zn0.005)3O7-δ,YBa2(Cu0.995Zn0.005)3O7-δ,Bulk,,,SC,High-Tc/cuprate,87 K,,,,,,,,,,TRUE,10.1103/PhysRevB.71.100504
YBa2(Cu0.995Zn0.005)4O8,YBa2(Cu0.995Zn0.005)4O8,Bulk,,,SC,High-Tc/cuprate,47.0 K,,,,,,,,,,True,10.1103/PhysRevB.57.632
YBa2(Cu0.995Zn0.005)4O8,YBa2(Cu0.995Zn0.005)4O8,Bulk,,,SC,High-Tc,68 K,,,,,,,,,,TRUE,10.1016/S0921-4534(01)00196-4
Zn-doped YBCO,YBa2(Cu0.9969Zn0.0031)3O6.95,Bulk,,,SC,High-Tc/cuprate,89.5 K,,,,,,,,,,True,10.1103/PhysRevB.57.7970
Zn-doped YBa2Cu3O6.9 (0.4%),YBa2(Cu0.996Zn0.004)3O6.9,Bulk,,,SC,High-Tc/cuprate,85 K,,,,,,,,,,True,10.1103/PhysRevB.60.114
YBa2(Cu0.998Zn0.002)4O8,YBa2(Cu0.998Zn0.002)4O8,Bulk,,,SC,High-Tc/cuprate,66.1 K,,,,,,,,,,True,10.1103/PhysRevB.57.632
YBa2(Cu0.999Ni0.001)4O8,YBa2(Cu0.999Ni0.001)4O8,Bulk,,,SC,High-Tc/cuprate,78.0 K,,,,,,,,,,True,10.1103/PhysRevB.57.632
YBa2(Cu0.99Ag0.01)3O7,YBa2(Cu0.99Ag0.01)3O7,Bulk,,,SC,High-Tc,89.5,,Orthorhombic,,,3.8228,3.8921,11.670,,,TRUE,10.1016/j.ceramint.2016.05.116
Co-doped YBa2Cu3O7-δ (1% Co),YBa2(Cu0.99Co0.01)3O7,Thin Film,250-300 nm,SrTiO3 bicrystal with CeO2 buffer layer,SC,High-Tc/cuprate,,,,perovskite,,,,,,,True,10.1103/PhysRevB.65.174504
YBa2(Cu0.99Cr0.01)4O8,YBa2(Cu0.99Cr0.01)4O8,Bulk,,,SC,High-Tc,70 K,1 atm,Orthorhombic,,,,,,,,TRUE,10.1016/j.chemphys.2006.12.001
YBa2(Cu0.99Fe0.01)3O7,YBa2(Cu0.99Fe0.01)3O7,Bulk,,,SC,High-Tc,90 K,Ambient,,,,,,,,,TRUE,10.1016/S0304-8853(99)00412-6
1% Fe-doped Y-Ba-Cu-O,YBa2(Cu0.99Fe0.01)3Oy,Thin Film,200 nm,yttrium-stabilized ZrO2 (100),SC,High-Tc/cuprate,82±2 K,,,,,,,,,,True,10.1103/PhysRevB.45.3083
YBa2(Cu1-xLix)3O6+y,YBa2(Cu0.99Li0.01)3O6.6,Bulk,,,SC,High-Tc/cuprate,41 K,,,,,,,,,,,10.1103/PhysRevB.66.054522
YBa2(Cu1-xLix)3O6+y,YBa2(Cu0.99Li0.01)3O6.97,Bulk,,,SC,High-Tc/cuprate,85.3 K,,,,,,,,,,,10.1103/PhysRevB.66.054522
YBa2(Cu0.99Mn0.01)4O8,YBa2(Cu0.99Mn0.01)4O8,Bulk,,,SC,High-Tc,62.5 K,1 atm,Orthorhombic,,,,,,,,TRUE,10.1016/S0955-2219(00)00206-5
YBa2(Cu0.99Ni0.01)3O7-δ,YBa2(Cu0.99Ni0.01)3O6.84,Bulk,,,SC,High-Tc,88 K,,Orthorhombic,,,,,,,,TRUE,10.1016/S0038-1098(01)00490-2
Ni-doped YBa2Cu3O6.9 (1.0%),YBa2(Cu0.99Ni0.01)3O6.9,Bulk,,,SC,High-Tc/cuprate,87 K,,,,,,,,,,True,10.1103/PhysRevB.60.114
YBa2(Cu0.99Ni0.01)4O8,YBa2(Cu0.99Ni0.01)4O8,Bulk,,,SC,High-Tc/cuprate,44.0 K,,,,,,,,,,True,10.1103/PhysRevB.57.632
YBa2(Cu1-xZnx)3O6.9,YBa2(Cu0.99Zn0.01)3O6.9,Bulk,,,SC,High-Tc/cuprate,,,,,,,,,,,,10.1103/PhysRevB.51.11721
YBa2(Cu0.99Zn0.01)3O7-δ,YBa2(Cu0.99Zn0.01)3O7-δ,Bulk,,,SC,High-Tc/cuprate,83 K,,,,,,,,,,TRUE,10.1103/PhysRevB.71.100504
YBa2(Cu0.99Zn0.01)4O8,YBa2(Cu0.99Zn0.01)4O8,Bulk,,,SC,High-Tc,56 K,,,,,,,,,,TRUE,10.1016/S0921-4534(01)00196-4
YBa2(Cu0.9Co0.1)3O7,YBa2(Cu0.9Co0.1)3O7,Bulk,,,SC,cuprate,45 K,,,,,,,,,,,10.1103/PhysRevLett.69.1256
Co-doped YBa2Cu3O7-δ (10% Co),YBa2(Cu0.9Co0.1)3O7,Thin Film,250-300 nm,SrTiO3 bicrystal with CeO2 buffer layer,NSC,,,,,perovskite,,,,,,,True,10.1103/PhysRevB.65.174504
YBa2(Cu0.9Zn0.1)3O7,YBa2(Cu0.9Zn0.1)3O7,Thin Film,,,SC,High-Tc,85 K,,,,,,,,,,TRUE,10.1016/0921-4534(90)90135-2
YBa2(Cu2.98Zn0.02)O7−δ,YBa2(Cu2.98Zn0.02)O7−δ,Bulk,,,SC,High-Tc,85 K,,,,,,,,,,TRUE,10.1016/S0921-4534(98)00617-0
YBa2.1Cu2.5O6.2,YBa2.1Cu2.5O6.2,Bulk,,,NSC,,,,,,,,,,,,True,10.1103/PhysRevB.45.2523
YBa2.1Cu2.5O6.2Br (15 min bromination),YBa2.1Cu2.5O6.2Br,Bulk,,,SC,High-Tc/cuprate,57 K,,,,,,,,,,True,10.1103/PhysRevB.45.2523
YBa2.1Cu2.5O6.2Br (30 min bromination),YBa2.1Cu2.5O6.2Br,Bulk,,,SC,High-Tc/cuprate,88 K,,,,,,,,,,True,10.1103/PhysRevB.45.2523
YBa2.1Cu2.5O6.2Br (24 h bromination),YBa2.1Cu2.5O6.2Br,Bulk,,,SC,High-Tc/cuprate,90 K,,,,,,,,,,True,10.1103/PhysRevB.45.2523
Yttrium Barium Copper Oxide,YBa2.1Cu3.4O7-x,Thin Film,2500 Å,MgO,SC,High-Tc/cuprate,"Tc ~ 12 K, Tcg ~ 82 K",,,,,,,,,,True,10.1103/PhysRevB.44.9609
YBa2.1Cu3.4O7-x,YBa2.1Cu3.4O7-x,Thin Film,2500 Å,MgO,SC,High-Tc/cuprate,"Tc0 ~ 82 K, Tc ~ 11 K",,,,,,,,,,True,10.1103/PhysRevB.39.12359
YBa2Ag3O7,YBa2Ag3O7,Bulk,,,SC,,50 K,,,,,,,,,,,10.1103/PhysRevB.38.4580
YBa2Ag3O7-x,YBa2Ag3O7,Bulk,,,SC,High-Tc,50 K,,,,,,,,,,,10.1103/PhysRevLett.60.937
YBa2Co0.3Cu2.7Oy,YBa2Co0.3Cu2.7Oy,Thin Film,100 nm,SrTiO3 (100),SC,High-Tc/cuprate,55 K,,,,,,,,,,TRUE,10.1103/PhysRevB.94.174515
YBa2(Cu0.94Zn0.06)O6+x,YBa2Cu0.94Zn0.06O6+x,Bulk,,,SC,cuprate,,,,,,,,,,,,10.1103/PhysRevB.54.12464
YBa2(Cu0.72Co0.28)3O7-δ,YBa2Cu2.16Co0.84O7,Bulk,,,NSC,,<4.2 K,,Tetragonal,perovskite,,3.888 Å,3.888 Å,11.636 Å,,,True,10.1103/PhysRevB.42.2231
YBa2Cu2.16Co0.84O7.32,YBa2Cu2.16Co0.84O7.32,Bulk,,,NSC,,,,Tetragonal,perovskite,P4/mmm,3.8879 Å,3.8879 Å,11.636 Å,,,True,10.1103/PhysRevB.38.6575
YBa₂(Cu₀.₇Co₀.₃)₃O₇₋δ untreated,YBa2Cu2.1Co0.9O7,Bulk,,,NSC,,0.0 K,,Tetragonal,perovskite,,3.890 Å,3.890 Å,11.635 Å,,,True,10.1103/PhysRevB.47.12110
YBa₂(Cu₀.₇Co₀.₃)₃O₇₋δ vacuum annealed,YBa2Cu2.1Co0.9O7,Bulk,,,NSC,,0.0 K,,,perovskite,,,,,,,True,10.1103/PhysRevB.47.12110
YBa₂(Cu₀.₇Co₀.₃)₃O₇₋δ reoxidized,YBa2Cu2.1Co0.9O7,Bulk,,,NSC,,0.0 K,,Tetragonal,perovskite,,3.888 Å,3.888 Å,11.626 Å,,,True,10.1103/PhysRevB.47.12110
YBa2(Cu0.70Fe0.30)3O7,YBa2Cu2.1Fe0.9O7,Bulk,,,NSC,,0 K,,Tetragonal,,,,,,,,True,10.1103/PhysRevB.39.12290
Zinc-doped YBCO,YBa2Cu2.1Zn0.9O6.9,Bulk,,,SC,High-Tc/cuprate,,,,,,,,,,,,10.1103/PhysRevB.57.8560
YBa₂Cu₂.₂Co₀.₈O₆.₉₁,YBa2Cu2.2Co0.8O6.91,Bulk,,,SC,High-Tc/cuprate,~10 K,,Tetragonal,perovskite,P4/mmm,,,,,,True,10.1103/PhysRevB.37.5932
YBa2Cu2.2Co0.8O7+δ,YBa2Cu2.2Co0.8O7+δ,Bulk,,,NSC,,,,Tetragonal,,P4/mmm,3.882 Å,3.882 Å,11.69 Å,,,True,10.1103/PhysRevB.42.2166
YBa2Cu2.2Co0.8O7-y,YBa2Cu2.2Co0.8O7.07,Bulk,,,NSC,,0 K,,Tetragonal,perovskite,P4/mmm,3.8865 Å,3.8865 Å,11.661 Å,,,True,10.1103/PhysRevB.37.7458
YBa₂Cu₂.₂Co₀.₈O₇.₃₀,YBa2Cu2.2Co0.8O7.30,Bulk,,,SC,High-Tc/cuprate,~15 K,,Tetragonal,perovskite,P4/mmm,,,,,,True,10.1103/PhysRevB.37.5932
YBa2Cu2.2Fe0.8O7-y,YBa2Cu2.2Fe0.8O7.25,Bulk,,,NSC,,0 K,,Tetragonal,perovskite,,3.8727 Å,3.8727 Å,11.647 Å,,,True,10.1103/PhysRevB.37.7458
YBa2(Cu0.833Fe0.167)3O7-δ,YBa2Cu2.499Fe0.501O7,Bulk,,,SC,High-Tc/cuprate,20 K,,Tetragonal,perovskite,,3.871 Å,3.871 Å,11.661 Å,,,True,10.1103/PhysRevB.44.6991
Ni-doped YBa2Cu3O7-δ,YBa2Cu2.49Ni0.51O7,Bulk,,,SC,High-Tc/cuprate,,,,,,,,,,,True,10.1103/PhysRevB.49.12170
YBCO,YBa2Cu2.4B0.6O7-y,Thin Film,,,SC,High-Tc,109 K,20 SCCM,Orthorhombic,Perovskite,Pmmm,,,11.58 Å,,,TRUE,10.1016/j.jallcom.2023.172230
YBa2Cu2.4Co0.6O7-δ,YBa2Cu2.4Co0.6O7,Bulk,,,NSC,,0 K,,Tetragonal,perovskite,,3.8850 Å,3.8850 Å,11.655 Å,,,True,10.1103/PhysRevB.40.6787
YBa2Cu2.4Co0.6O7-x,YBa2Cu2.4Co0.6O7-x,Bulk,,,NSC,,,,,perovskite-type,,,,,,,True,10.1103/PhysRevB.40.6797
YBa2(Cu0.80Fe0.20)3O7,YBa2Cu2.4Fe0.6O7,Bulk,,,NSC,,0 K,,Tetragonal,,,,,,,,True,10.1103/PhysRevB.39.12290
YBa2(Cu0.80Mn0.20)3O7-δ,YBa2Cu2.4Mn0.6O7,Bulk,,,SC,High-Tc/cuprate,84 K,,Orthorhombic,perovskite,,,,,,,True,10.1103/PhysRevB.38.4580
YBa2(Cu0.85Fe0.15)3Oy,YBa2Cu2.55Fe0.45O7,Bulk,,,SC,High-Tc/cuprate,15 K,,Tetragonal,perovskite,,3.873 Å,3.873 Å,,,,True,10.1103/PhysRevB.36.8877
YBa2(Cu0.85Fe0.15)3O7,YBa2Cu2.55Fe0.45O7,Bulk,,,SC,High-Tc/cuprate,19 K,,Tetragonal,,,,,,,,True,10.1103/PhysRevB.39.12290
YBa2(Cu0.85Fe0.15)3O7-δ,YBa2Cu2.55Fe0.45O7,Bulk,,,NSC,,<4.2 K,,Tetragonal,perovskite,,3.873 Å,3.873 Å,11.660 Å,,,True,10.1103/PhysRevB.42.2231
YBa2(Cu0.85Fe0.15)3O7-δ,YBa2Cu2.55Fe0.45O7-δ,Bulk,,,SC,High-Tc/cuprate,below 4.2 K,,Tetragonal,perovskite,,0.3873 Å,0.3873 Å,1.1660 Å,,,True,10.1103/PhysRevB.39.6667
YBa2(Cu0.85Fe0.15)3O7-δ,YBa2Cu2.55Fe0.45O7-δ,Bulk,,,SC,High-Tc/cuprate,< 4.2 K,,Tetragonal,perovskite,,3.873 Å,,11.660 Å,,,True,10.1103/PhysRevB.39.6681
YBa2(Cu0.85Mn0.15)3O7-δ,YBa2Cu2.55Mn0.45O7,Bulk,,,SC,High-Tc/cuprate,87 K,,Orthorhombic,perovskite,,,,,,,True,10.1103/PhysRevB.38.4580
YBa2(Cu0.85Ni0.15)3O7-δ,YBa2Cu2.55Ni0.45O7,Thin Film,1500-2000 Å,SrTiO3,SC,High-Tc/cuprate,~75 K,,,perovskite,,,,,,,True,10.1103/PhysRevB.47.15185
Co-doped YBCO (14%),YBa2Cu2.58Co0.42O7,Thin Film,150-450 Å,LaAlO3,SC,High-Tc/cuprate,,,,,,,,,,,True,10.1103/PhysRevB.51.8560
YBa2Cu2.5Co0.5O7-y,YBa2Cu2.5Co0.5O6.99,Bulk,,,NSC,,0 K,,Tetragonal,perovskite,,3.8807 Å,3.8807 Å,11.671 Å,,,True,10.1103/PhysRevB.37.7458
YBa2Cu2.5Co0.5O7-δ,YBa2Cu2.5Co0.5O7,Bulk,,,NSC,,0 K,,Tetragonal,perovskite,,3.8810 Å,3.8810 Å,11.6663 Å,,,True,10.1103/PhysRevB.40.6787
YBa2Cu2.5Co0.5O7-δ,YBa2Cu2.5Co0.5O7,Bulk,,,NSC,,0 K,,Tetragonal,perovskite,,,,,,,True,10.1103/PhysRevB.39.9017
YBa2Cu2.5Fe0.5O7-δ,YBa2Cu2.5Fe0.5O7,Bulk,,,NSC,,0 K,,Tetragonal,perovskite,,,,,,,True,10.1103/PhysRevB.39.9017
YBa2Cu2.5Fe0.5O7-y,YBa2Cu2.5Fe0.5O7.20,Bulk,,,NSC,,0 K,,Tetragonal,perovskite,,3.8739 Å,3.8739 Å,11.667 Å,,,True,10.1103/PhysRevB.37.7458
YBa2(Cu0.833Fe0.167)3O7-δ,YBa2Cu2.5Fe0.5O7.23,Bulk,,,NSC,,,,Tetragonal,perovskite,P4/mmm,0.3871 Å,0.3871 Å,1.1661 Å,,,True,10.1103/PhysRevB.39.6667
YBa2Cu2.5Ni0.5O7,YBa2Cu2.5Ni0.5O7,Bulk,,,SC,High-Tc/cuprate,52.3 K,,Orthorhombic,perovskite,,3.8197 Å,3.8832 Å,11.6470 Å,,"56 T (extrapolated), dBc2/dT = 1.7 T/K",True,10.1103/PhysRevB.36.8393
YBa2(Cu0.87Fe0.13)3O7,YBa2Cu2.61Fe0.39O7,Bulk,,,SC,High-Tc,9 K,,,,,,,,,,TRUE,10.1016/S0921-4526(99)01319-8
YBa2Cu2.64Co0.36O7-δ,YBa2Cu2.64Co0.36O7-δ,,,,SC,High-Tc/cuprate,82 K,,,,,,,,,,,10.1103/PhysRevB.54.3580
YBa2(Cu0.88Fe0.12)3Oy,YBa2Cu2.64Fe0.36O7,Bulk,,,SC,High-Tc/cuprate,37 K,,Orthorhombic,perovskite,,,,,,,True,10.1103/PhysRevB.36.8877
YBa2(Cu0.88Fe0.12)3O7-δ,YBa2Cu2.64Fe0.36O7,Bulk,,,SC,High-Tc/cuprate,40 K,,Tetragonal,perovskite,,3.863 Å,3.863 Å,11.667 Å,,,True,10.1103/PhysRevB.44.6991
YBa2(Cu0.88Fe0.12)3O7,YBa2Cu2.64Fe0.36O7,Bulk,,,SC,High-Tc/cuprate,37 K,,Tetragonal,,,,,,,,True,10.1103/PhysRevB.39.12290
YBa₂(Cu₀.₈₉Co₀.₁₁)₃O₇₋δ untreated,YBa2Cu2.67Co0.33O7,Bulk,,,SC,High-Tc/cuprate,38.5 K,,Tetragonal,perovskite,,3.873 Å,3.873 Å,11.677 Å,,,True,10.1103/PhysRevB.47.12110
YBa₂(Cu₀.₈₉Co₀.₁₁)₃O₇₋δ reoxidized,YBa2Cu2.67Co0.33O7,Bulk,,,SC,High-Tc/cuprate,38.8 K,,Tetragonal,perovskite,,3.870 Å,3.870 Å,11.664 Å,,,True,10.1103/PhysRevB.47.12110
YBa2Cu2.6Al0.4O7,YBa2Cu2.6Al0.4O7-δ,Bulk,,,SC,High-Tc/cuprate,42.5 K,,Tetragonal,perovskite,,,,,,,TRUE,10.1103/PhysRevB.69.224517
YBa2Cu2.6Al0.4O7-y,YBa2Cu2.6Al0.4O7.00,Bulk,,,SC,High-Tc/cuprate,42 K,,Tetragonal,perovskite,,3.8630 Å,3.8630 Å,11.6713 Å,,,True,10.1103/PhysRevB.37.7458
YBa2Cu2.6Co0.4O7-y,YBa2Cu2.6Co0.4O6.95,Bulk,,,NSC,,0 K,,Tetragonal,perovskite,,3.8765 Å,3.8765 Å,11.674 Å,,,True,10.1103/PhysRevB.37.7458
YBa2Cu2.6Co0.4O7-δ,YBa2Cu2.6Co0.4O7,Bulk,,,SC,High-Tc/cuprate,4 K,,Tetragonal,perovskite,,3.8785 Å,3.8785 Å,11.6679 Å,,,True,10.1103/PhysRevB.40.6787
YBa2Cu2.6Co0.4O7-δ,YBa2Cu2.6Co0.4O7,Bulk,,,NSC,,0 K,1 atm,Tetragonal,perovskite,,,,,,,True,10.1103/PhysRevB.47.5359
YBa₂Cu₂.₆Co₀.₄O₇₋ᵧ,YBa2Cu2.6Co0.4O7-y,Bulk,,,NSC,,0 K,,Tetragonal,perovskite,P4/mmm,,,,,,True,10.1103/PhysRevB.37.5932
YBa2Cu2.6Fe0.4O7-δ,YBa2Cu2.6Fe0.4O7,Bulk,,,NSC,,0 K,1 atm,Tetragonal,perovskite,,,,,,,True,10.1103/PhysRevB.47.5359
YBa2Cu2.6Fe0.4O7-y,YBa2Cu2.6Fe0.4O7.00,Bulk,,,NSC,,0 K,,Tetragonal,perovskite,,3.8707 Å,3.8707 Å,11.674 Å,,,True,10.1103/PhysRevB.37.7458
YBa2Cu2.6In0.4O7,YBa2Cu2.6In0.4O7,Bulk,,,SC,High-Tc,80K,,,,,,,,,,TRUE,10.1016/j.physc.2010.05.073
YBa2Cu2.6Ni0.4O7,YBa2Cu2.6Ni0.4O7,Bulk,,,SC,High-Tc/cuprate,,,Orthorhombic,,,,,,,,True,10.1103/PhysRevB.39.777
YBa2Cu2.6Zn0.4O7-y,YBa2Cu2.6Zn0.4O7-y,Bulk,,,NSC,,,,Orthorhombic,,,,,,,,True,10.1103/PhysRevB.40.6850
YBa2Cu2.6Zn0.4O7,YBa2Cu2.6Zn0.4O7-δ,Bulk,,,SC,High-Tc/cuprate,15.7 K,,Orthorhombic,perovskite,,,,,,,TRUE,10.1103/PhysRevB.69.224517
YBa2(Cu0.90Co0.10)3O7-δ,YBa2Cu2.70Co0.30O7,Bulk,,,SC,High-Tc/cuprate,26 K,,Tetragonal,perovskite,,3.873 Å,3.873 Å,11.682 Å,,,True,10.1103/PhysRevB.44.6991
YBa2(Cu0.90Fe0.10)3O6+y - Method I,YBa2Cu2.70Fe0.30O6+y,Bulk,,,SC,High-Tc/cuprate,55 K,,Tetragonal,perovskite,,3.865 Å,3.865 Å,11.67 Å,,,True,10.1103/PhysRevB.42.4202
YBa2(Cu0.90Fe0.10)3O6+y - Method II,YBa2Cu2.70Fe0.30O6+y,Bulk,,,SC,High-Tc/cuprate,63 K,,Orthorhombic,perovskite,,3.850 Å,3.882 Å,11.67 Å,,,True,10.1103/PhysRevB.42.4202
YBa2(Cu0.90Fe0.10)3O6+y - Method III (after 10 min anneal),YBa2Cu2.70Fe0.30O6+y,Bulk,,,SC,High-Tc/cuprate,75 K,,,perovskite,,,,,,,True,10.1103/PhysRevB.42.4202
YBa2Cu2.70Fe0.30O7,YBa2Cu2.70Fe0.30O7,Bulk,,,SC,High-Tc/cuprate,50.8 K,1 bar,,,,,,,,,True,10.1103/PhysRevB.48.9803
YBa2(Cu0.904Co0.096)3O7-δ,YBa2Cu2.712Co0.288O7,Bulk,,,SC,High-Tc/cuprate,20 K,,,,,,,,,,True,10.1103/PhysRevLett.69.2855
YBa2Cu2.7375Zn0.2625O7,YBa2Cu2.7375Zn0.2625O7,Bulk,,,SC,High-Tc/cuprate,8.0 K,,Orthorhombic,,,,,,,,True,10.1103/PhysRevB.51.11848
YBa2Cu2.73Fe0.27O6.1,YBa2Cu2.73Fe0.27O6.1,Bulk,,,NSC,,,,,,,,,,,,True,10.1103/PhysRevB.39.225
YBa2Cu2.73Fe0.27O7.13,YBa2Cu2.73Fe0.27O7.13,Bulk,,,SC,High-Tc/cuprate,,,,,,,,,,,True,10.1103/PhysRevB.39.225
YBa2Cu2.745Zn0.255O7,YBa2Cu2.745Zn0.255O7,Bulk,,,SC,High-Tc/cuprate,5.7 K,,Orthorhombic,,,,,,,,True,10.1103/PhysRevB.51.11848
YBa2Cu2.74Fe0.26O7,YBa2Cu2.74Fe0.26O7,Bulk,,,SC,High-Tc/cuprate,55.6 K,1 bar,,,,,,,,,True,10.1103/PhysRevB.48.9803
YBa2Cu2.75Al0.25O7−δ,YBa2Cu2.75Al0.25O7−δ,Bulk,,,SC,High-Tc,82 K,,123-phase,,,,,,,,TRUE,10.1016/S0921-4534(03)00704-4
YBa2Cu2.75Co0.25O7-δ,YBa2Cu2.75Co0.25O7,Bulk,,,SC,High-Tc/cuprate,,,Tetragonal,perovskite,,,,,,,True,10.1103/PhysRevB.48.16056
YBa2Cu2.75Ni0.25O7,YBa2Cu2.75Ni0.25O7,Bulk,,,SC,High-Tc/cuprate,63.9 K,,Orthorhombic,perovskite,,3.8191 Å,3.8857 Å,11.6571 Å,,,True,10.1103/PhysRevB.36.8393
Zn-doped YBCO,YBa2Cu2.75Zn0.25O7−δ,Bulk,,,SC,High-Tc/Cuprate,50 K,,Perovskite,,,,,,,,TRUE,10.1016/S0921-4534(01)00202-7
YBa₂(Cu₀.₉₂Co₀.₀₈)₃O₇₋δ untreated,YBa2Cu2.76Co0.24O7,Bulk,,,SC,High-Tc/cuprate,58.3 K,,Tetragonal,perovskite,,3.867 Å,3.867 Å,11.680 Å,,,True,10.1103/PhysRevB.47.12110
YBa₂(Cu₀.₉₂Co₀.₀₈)₃O₇₋δ reoxidized,YBa2Cu2.76Co0.24O7,Bulk,,,SC,High-Tc/cuprate,61.6 K,,Orthorhombic,perovskite,,3.849 Å,3.883 Å,11.667 Å,,,True,10.1103/PhysRevB.47.12110
YBa2Cu2.76Fe0.24O7-y,YBa2Cu2.76Fe0.24O7,Bulk,,,SC,High-Tc/cuprate,70.0 K (onset),,Tetragonal,perovskite,,,,,0.5 kOe at 5 K,,True,10.1103/PhysRevB.43.12989
YBa2Cu2.76Fe0.24O7,YBa2Cu2.76Fe0.24O7,Bulk,,,SC,High-Tc/cuprate,48.3 K,,,,,,,,,,True,10.1103/PhysRevB.44.2751
YBa2(Cu0.92Fe0.08)3O7-δ,YBa2Cu2.76Fe0.24O7,Bulk,,,SC,High-Tc/cuprate,48 K,,Tetragonal,perovskite,,3.865 Å,3.865 Å,11.679 Å,,,True,10.1103/PhysRevB.44.6991
YBa2Cu2.76Fe0.24O7,YBa2Cu2.76Fe0.24O7,Bulk,,,SC,High-Tc/cuprate,,,,,,,,,,,True,10.1103/PhysRevB.44.233
YBa2Cu2.76Ni0.24O7,YBa2Cu2.76Ni0.24O7,Bulk,,,SC,High-Tc/cuprate,71.5 K,1 bar,,,,,,,,,True,10.1103/PhysRevB.48.9803
YBa2(Cu0.92Ni0.08)3O7-δ,YBa2Cu2.76Ni0.24O7,Bulk,,,SC,High-Tc/cuprate,67.5 K,,Orthorhombic,perovskite,,3.820 Å,3.877 Å,11.654 Å,,,True,10.1103/PhysRevB.42.2231
YBa2Cu2.76Zn0.24O7,YBa2Cu2.76Zn0.24O7,Bulk,,,SC,High-Tc/cuprate,8.5 K,,Orthorhombic,,,,,,,,True,10.1103/PhysRevB.51.11848
YBa2(Cu0.92Zn0.08)3O7-y,YBa2Cu2.76Zn0.24O7,Bulk,,,NSC,,0 K,,,,,,,,,,,10.1103/PhysRevLett.77.1849
YBa₂(Cu₀.₉₂₅Fe₀.₀₇₅)₃O₇₋δ untreated,YBa2Cu2.775Fe0.225O7,Bulk,,,SC,High-Tc/cuprate,70.0 K,,Tetragonal,perovskite,,3.866 Å,3.866 Å,11.671 Å,,,True,10.1103/PhysRevB.47.12110
YBa₂(Cu₀.₉₂₅Fe₀.₀₇₅)₃O₇₋δ reoxidized,YBa2Cu2.775Fe0.225O7,Bulk,,,SC,High-Tc/cuprate,70.4 K,,Orthorhombic,perovskite,,3.838 Å,3.877 Å,11.669 Å,,,True,10.1103/PhysRevB.47.12110
YBa2(Cu0.925Fe0.075)3O7-δ,YBa2Cu2.775Fe0.225O7-δ,Bulk,,,SC,High-Tc/cuprate,~60 K,,Tetragonal,perovskite,,0.3865 Å,0.3865 Å,1.1680 Å,,,True,10.1103/PhysRevB.39.6667
YBa2(Cu0.925Mn0.075)3O7-δ,YBa2Cu2.775Mn0.225O7,Bulk,,,SC,High-Tc/cuprate,90 K,,Orthorhombic,perovskite,,,,,,,True,10.1103/PhysRevB.38.4580
YBa2Cu2.775Zn0.225O7,YBa2Cu2.775Zn0.225O7,Bulk,,,SC,High-Tc/cuprate,11.5 K,,Orthorhombic,,,,,,,,True,10.1103/PhysRevB.51.11848
YBa2Cu2.78Fe0.22O7-δ,YBa2Cu2.78Fe0.22O7,Bulk,,,SC,High-Tc/cuprate,64 K,,Tetragonal,perovskite,,,,,,,True,10.1103/PhysRevB.49.1342
YBa2Cu2.78O7,YBa2Cu2.78O7,Bulk,,,SC,High-Tc/cuprate,,,,,,,,,,,,10.1103/PhysRevB.54.9542
Co-doped YBCO (7%),YBa2Cu2.79Co0.21O7,Thin Film,150-450 Å,LaAlO3,SC,High-Tc/cuprate,40 K,,,,,,,,,,True,10.1103/PhysRevB.51.8560
YBa2(Cu0.93Fe0.07)3O7,YBa2Cu2.79Fe0.21O7,Bulk,,,SC,High-Tc/cuprate,69 K,,Tetragonal,,,,,,,,True,10.1103/PhysRevB.39.12290
YBCO-7Fe,YBa2Cu2.79Fe0.21O7,Bulk,,,SC,High-Tc,83.6 K,,Orthorhombic,,Pmmm,,,,,,TRUE,10.1016/j.jeurceramsoc.2021.06.018
YBa2(Cu0.93Ga0.07)3O6+δ,YBa2Cu2.79Ga0.21O6+δ,Bulk,,,SC,High-Tc/cuprate,76 K,,Orthorhombic,,,,,,,,True,10.1103/PhysRevLett.64.1593
YBa2Cu2.79Nb0.21O7,YBa2Cu2.79Nb0.21O7,Bulk,,,SC,High-Tc,90 K,,,,,,,,,,TRUE,10.1016/0921-4534(94)91872-4
YBa2(Cu0.93Zn0.07)3O6+δ,YBa2Cu2.79Zn0.21O6+δ,Bulk,,,SC,High-Tc/cuprate,25 K,,Orthorhombic,,,,,,,,True,10.1103/PhysRevLett.64.1593
YBa2(Cu0.93Zn0.07)3O6.95,YBa2Cu2.79Zn0.21O6.95,Thin Film,,SrTiO3,SC,High-Tc/cuprate,,,,,,,,,,,True,10.1103/PhysRevB.51.15653
YBa2(Cu0.93Zn0.07)3O6.97,YBa2Cu2.79Zn0.21O6.97,Bulk,,,SC,High-Tc/cuprate,,,,,,,,,,,True,10.1103/PhysRevLett.71.1740
YBa2Cu2.79Zn0.21O7,YBa2Cu2.79Zn0.21O7,Bulk,,,SC,High-Tc/cuprate,18.1 K,,Orthorhombic,,,,,,,,True,10.1103/PhysRevB.51.11848
YBa2Cu2.7Al0.3O7-y,YBa2Cu2.7Al0.3O6.99,Bulk,,,SC,High-Tc/cuprate,73 K,,Tetragonal,perovskite,,3.8631 Å,3.8631 Å,11.6719 Å,,,True,10.1103/PhysRevB.37.7458
YBa2(Cu0.9Al0.1)3O7,YBa2Cu2.7Al0.3O7,Bulk,,,SC,High-Tc/cuprate,,,,,,,,,,,True,10.1103/PhysRevB.50.6375
YBa2Cu2.7Al0.3O7-δ,YBa2Cu2.7Al0.3O7,Bulk,,,SC,High-Tc/cuprate,~75 K,1 atm,Tetragonal,perovskite,,,,,,,True,10.1103/PhysRevB.47.5359
YBa2Cu2.7Al0.3O7,YBa2Cu2.7Al0.3O7-δ,Bulk,,,SC,High-Tc/cuprate,,,Tetragonal,perovskite,,,,,,,TRUE,10.1103/PhysRevB.69.224517
YBa2(Cu0.9Co0.1)3O6+y,YBa2Cu2.7Co0.3O6+y,Bulk,,,SC,High-Tc/cuprate,21.2 K,,,perovskite-type,,,,,,,True,10.1103/PhysRevB.35.8782
YBa2(Cu0.90Co0.10)3O6+y,YBa2Cu2.7Co0.3O6.10,Bulk,,,SC,High-Tc/cuprate,22 K,,Tetragonal,perovskite,,3.871 Å,3.871 Å,11.66 Å,,,True,10.1103/PhysRevB.46.3041
YBa2Cu2.7Co0.3O7-y,YBa2Cu2.7Co0.3O6.88,Bulk,,,SC,High-Tc/cuprate,22 K,,Tetragonal,perovskite,,3.8724 Å,3.8724 Å,11.680 Å,,,True,10.1103/PhysRevB.37.7458
YBa2Cu2.7Co0.3O7-δ,YBa2Cu2.7Co0.3O7,Bulk,,,SC,High-Tc/cuprate,,,Tetragonal,perovskite,,,,,,,True,10.1103/PhysRevB.48.16056
YBa2Cu2.7Co0.3O7-δ,YBa2Cu2.7Co0.3O7,Bulk,,,SC,High-Tc/cuprate,30 K,,Tetragonal,perovskite,,3.8740 Å,3.8740 Å,11.6696 Å,,,True,10.1103/PhysRevB.40.6787
YBa₂(Cu₀.₉Co₀.₁)₃O₇₋δ untreated,YBa2Cu2.7Co0.3O7,Bulk,,,SC,High-Tc/cuprate,47.7 K,,Tetragonal,perovskite,,3.872 Å,3.872 Å,11.678 Å,,,True,10.1103/PhysRevB.47.12110
YBa₂(Cu₀.₉Co₀.₁)₃O₇₋δ vacuum annealed,YBa2Cu2.7Co0.3O7,Bulk,,,NSC,,0 K,,,perovskite,,,,,,,True,10.1103/PhysRevB.47.12110
YBa₂(Cu₀.₉Co₀.₁)₃O₇₋δ reoxidized,YBa2Cu2.7Co0.3O7,Bulk,,,SC,High-Tc/cuprate,35.7 K,,Orthorhombic,perovskite,,3.852 Å,3.883 Å,11.662 Å,,,True,10.1103/PhysRevB.47.12110
YBa2Cu2.7Co0.3O7,YBa2Cu2.7Co0.3O7,Bulk,,,SC,High-Tc/cuprate,22 K,,Tetragonal,,,,,,,,True,10.1103/PhysRevB.39.777
YBa2(Cu0.90Co0.10)3O7-δ,YBa2Cu2.7Co0.3O7,Bulk,,,SC,High-Tc/cuprate,26.0 K,,Tetragonal,perovskite,,3.873 Å,3.873 Å,11.682 Å,,,True,10.1103/PhysRevB.42.2231
YBa2(Cu0.90Co0.10)3O6+y after [NO] treatment,YBa2Cu2.7Co0.3O7.16,Bulk,,,SC,High-Tc/cuprate,37 K,,Tetragonal,perovskite,,3.873 Å,3.873 Å,11.67 Å,,,True,10.1103/PhysRevB.46.3041
Y(Sr2−xBax)Cu2.7Co0.3O7±δ,YBa2Cu2.7Co0.3O7±δ,Bulk,,,SC,High-Tc,34K,,,,,,,,,,TRUE,10.1016/0921-4526(94)91552-0
YBa2Cu2.7Co0.3Oy,YBa2Cu2.7Co0.3Oy,Bulk,,,SC,High-Tc/cuprate,,,,,,,,,,,True,10.1103/PhysRevB.65.180515
YBa2(Cu0.9Cr0.1)3O6+y,YBa2Cu2.7Cr0.3O6+y,Bulk,,,SC,High-Tc/cuprate,84.5 K,,,perovskite-type,,,,,,,True,10.1103/PhysRevB.35.8782
YBa2(Cu0.9Fe0.1)3O6+y,YBa2Cu2.7Fe0.3O6+y,Bulk,,,SC,High-Tc/cuprate,38.0 K,,,perovskite-type,,,,,,,True,10.1103/PhysRevB.35.8782
YBa2Cu2.7Fe0.3O6.9,YBa2Cu2.7Fe0.3O6.9,Bulk,,,SC,High-Tc/cuprate,40 K,,,,,,,,,,True,10.1103/PhysRevB.39.12387
YBa2Cu2.7Fe0.3O7-y,YBa2Cu2.7Fe0.3O6.96,Bulk,,,SC,High-Tc/cuprate,31 K,,Tetragonal,perovskite,,3.8671 Å,3.8671 Å,11.681 Å,,,True,10.1103/PhysRevB.37.7458
YBa2(Cu0.9Fe0.1)3O7-δ,YBa2Cu2.7Fe0.3O7,Bulk,,,SC,High-Tc/cuprate,,,Tetragonal,perovskite,P4/mmm,3.8698 Å,3.8698 Å,11.6295 Å,,,True,10.1103/PhysRevB.36.7230
YBa2(Cu0.90Fe0.10)3O7,YBa2Cu2.7Fe0.3O7,Bulk,,,SC,High-Tc/cuprate,50 K,,Tetragonal,,,,,,,,True,10.1103/PhysRevB.39.12290
YBa2(Cu0.9Fe0.1)3O7,YBa2Cu2.7Fe0.3O7,Bulk,,,SC,High-Tc/cuprate,21 K,,Tetragonal,perovskite,,,,,,,True,10.1103/PhysRevB.38.11373
YBa2Cu2.7Fe0.3O7,YBa2Cu2.7Fe0.3O7,Bulk,,,SC,High-Tc/cuprate,,,Orthorhombic,oxygen-deficient perovskite,,,,,,,True,10.1103/PhysRevB.36.3923
YBa2(Cu0.90Fe0.10)3O7-δ,YBa2Cu2.7Fe0.3O7,Bulk,,,SC,High-Tc/cuprate,36.0 K,,Tetragonal,perovskite,,3.867 Å,3.867 Å,11.686 Å,,,True,10.1103/PhysRevB.42.2231
YBa2Cu2.7Fe0.3O7-δ,YBa2Cu2.7Fe0.3O7,Bulk,,,SC,High-Tc/cuprate,40 K,,Tetragonal,perovskite,,,,,,,True,10.1103/PhysRevB.39.9017
YBa2(Cu0.9Fe0.1)3O7,YBa2Cu2.7Fe0.3O7,Bulk,,,SC,High-Tc,31 K,,,,,,,,,,TRUE,10.1016/S0921-4526(99)01319-8
YBa2(Cu0.9Fe0.1)3O7-δ,YBa2Cu2.7Fe0.3O7-δ,Bulk,,,SC,High-Tc/cuprate,36.0 K,,Tetragonal,perovskite,,3.867 Å,,11.668 Å,,,True,10.1103/PhysRevB.39.6681
YBa2Cu2.7Fe0.3O7.07,YBa2Cu2.7Fe0.3O7.07,Bulk,,,SC,cuprate,,,,perovskite,,,,,,,,10.1103/PhysRevB.48.13037
YBa2Cu2.7Fe0.3O7.1,YBa2Cu2.7Fe0.3O7.1,Bulk,,,SC,High-Tc/cuprate,69 K,,Tetragonal,,,3.875 Å,,11.68 Å,,,True,10.1103/PhysRevB.40.6739
YBa2(Cu0.9Fe0.1)3O7-δ,YBa2Cu2.7Fe0.3O7.15,Bulk,,,SC,High-Tc/cuprate,~45 K,,Tetragonal,perovskite,P4/mmm,0.3865 Å,0.3865 Å,1.1668 Å,,,True,10.1103/PhysRevB.39.6667
YBa2Cu2.7Ga0.3O7-y,YBa2Cu2.7Ga0.3O7,Bulk,,,SC,High-Tc/cuprate,,,Tetragonal,perovskite,,,,,,,True,10.1103/PhysRevB.50.1223
YBa2(Cu0.9Mn0.1)3O6+y,YBa2Cu2.7Mn0.3O6+y,Bulk,,,SC,High-Tc/cuprate,78.9 K,,,perovskite-type,,,,,,,True,10.1103/PhysRevB.35.8782
YBa2(Cu0.90Mn0.10)3O7-δ,YBa2Cu2.7Mn0.3O7,Bulk,,,SC,High-Tc/cuprate,89 K,,Orthorhombic,perovskite,,,,,,,True,10.1103/PhysRevB.38.4580
YBa2(Cu0.9Ni0.1)3O6+y,YBa2Cu2.7Ni0.3O6+y,Bulk,,,SC,High-Tc/cuprate,66.3 K,,,perovskite-type,,,,,,,True,10.1103/PhysRevB.35.8782
YBa2Cu2.7Ni0.3O7-y,YBa2Cu2.7Ni0.3O6.97,Bulk,,,SC,High-Tc/cuprate,40 K,,Orthorhombic,perovskite,,3.8331 Å,3.8490 Å,11.6624 Å,,,True,10.1103/PhysRevB.37.7458
YBa2(Cu0.90Ni0.10)3O7-δ,YBa2Cu2.7Ni0.3O7,Bulk,,,SC,High-Tc/cuprate,60.0 K,,Orthorhombic,perovskite,,3.823 Å,3.888 Å,11.659 Å,,,True,10.1103/PhysRevB.42.2231
YBa2Cu2.7Ni0.3O7-δ,YBa2Cu2.7Ni0.3O7,Bulk,,,SC,High-Tc/cuprate,40 K,,Orthorhombic,perovskite,,,,,,,True,10.1103/PhysRevB.39.9017
Ni-doped YBa2Cu3O7,YBa2Cu2.7Ni0.3O7,Bulk,,,SC,High-Tc,84 K,,Orthorhombic,,,,,,,,TRUE,10.1016/0921-4526(90)90182-T
YBa2(Cu0.9Ti0.1)3O6+y,YBa2Cu2.7Ti0.3O6+y,Bulk,,,SC,High-Tc/cuprate,75.0 K,,,perovskite-type,,,,,,,True,10.1103/PhysRevB.35.8782
YBa2Cu2.7Ti0.3O7±δ,YBa2Cu2.7Ti0.3O7±δ,Bulk,,,SC,High-Tc/cuprate,Variable with oxygen content,,Orthorhombic,perovskite,,,,,,,True,10.1103/PhysRevB.44.7712
YBa2Cu2.7Zn0.3O6+δ,YBa2Cu2.7Zn0.3O6,Bulk,,,NSC,,,,,,,,,,,,True,10.1103/PhysRevLett.65.1945
YBa2(Cu0.9Zn0.1)3O6+y,YBa2Cu2.7Zn0.3O6+y,Bulk,,,SC,High-Tc/cuprate,< 3.0 K,,,perovskite-type,,,,,,,True,10.1103/PhysRevB.35.8782
YBa2(Cu0.9Zn0.1)3O6.63,YBa2Cu2.7Zn0.3O6.63,Bulk,,,SC,High-Tc/cuprate,,,,,,,,,,,,10.1103/PhysRevLett.86.496
YBa2Cu2.7Zn0.3O7-y,YBa2Cu2.7Zn0.3O6.74,Bulk,,,SC,High-Tc/cuprate,45 K,,Orthorhombic,perovskite,,3.8201 Å,3.8930 Å,11.6797 Å,,,True,10.1103/PhysRevB.37.7458
YBa2(Cu0.9Zn0.1)3O7,YBa2Cu2.7Zn0.3O7,Bulk,,,NSC,,,,Orthorhombic,perovskite,,,,,,,,10.1103/PhysRevB.42.432
YBa2(Cu0.90Zn0.10)3O7-δ,YBa2Cu2.7Zn0.3O7,Bulk,,,SC,High-Tc/cuprate,12.0 K,,Orthorhombic,perovskite,,3.826 Å,3.888 Å,11.690 Å,,,True,10.1103/PhysRevB.42.2231
YBa2Cu2.7Zn0.3O7-δ,YBa2Cu2.7Zn0.3O7,Bulk,,,SC,High-Tc/cuprate,45 K,,Orthorhombic,perovskite,,,,,,,True,10.1103/PhysRevB.39.9017
YBa2Cu2.7Zn0.3O7-y,YBa2Cu2.7Zn0.3O7-y,Bulk,,,NSC,,,,Orthorhombic,,,,,,,,True,10.1103/PhysRevB.40.6850
YBa2Cu2.7Zn0.3O7,YBa2Cu2.7Zn0.3O7-δ,Bulk,,,SC,High-Tc/cuprate,,,Orthorhombic,perovskite,,,,,,,TRUE,10.1103/PhysRevB.69.224517
YBa2(Cu0.935Fe0.065)3O7-δ,YBa2Cu2.805Fe0.195O7,Bulk,,,SC,High-Tc/cuprate,51 K,,,,,,,,,,True,10.1103/PhysRevB.51.9419
Zn-doped YBCO,YBa2Cu2.80Zn0.20O7−δ,Bulk,,,SC,High-Tc/Cuprate,70 K,,Perovskite,,,,,,,,TRUE,10.1016/S0921-4534(01)00202-7
YBa2Cu2.81Al0.19O6.28,YBa2Cu2.81Al0.19O6.28,Bulk,,,NSC,,,,,,,,,,,,,10.1103/PhysRevB.56.940
YBa2Cu2.825Co0.175O7-δ,YBa2Cu2.825Co0.175O7,Bulk,,,SC,High-Tc/cuprate,,,Tetragonal,perovskite,,,,,,,True,10.1103/PhysRevB.48.16056
YBa2(Cu0.942Zn0.058)3O6.89,YBa2Cu2.826Zn0.174O6.89,Bulk,,,SC,High-Tc/cuprate,46 K,,,,,,,,,,True,10.1103/PhysRevB.47.15265
YBa2(Cu0.943Zn0.057)3O7-y,YBa2Cu2.829Zn0.171O7,Bulk,,,SC,High-Tc/cuprate,3 K,,Orthorhombic,perovskite,,,,,,,True,10.1103/PhysRevB.38.2903
YBa2(Cu0.94Co0.06)3O6+y,YBa2Cu2.82Co0.18O6+y,Bulk,,,SC,High-Tc/cuprate,65 K,,Orthorhombic,perovskite,,,,,,,,10.1103/PhysRevB.46.3041
YBa2(Cu0.94Co0.06)3O7-δ,YBa2Cu2.82Co0.18O7,Bulk,,,SC,High-Tc/cuprate,61.0 K,,Tetragonal,perovskite,,3.865 Å,3.865 Å,11.661 Å,,,True,10.1103/PhysRevB.42.2231
YBa2(Cu0.94Fe0.06)3O6+y - Method I,YBa2Cu2.82Fe0.18O6+y,Bulk,,,SC,High-Tc/cuprate,69 K,,Tetragonal,perovskite,,3.868 Å,3.868 Å,11.69 Å,,,True,10.1103/PhysRevB.42.4202
YBa2(Cu0.94Fe0.06)3O6+y - Method II,YBa2Cu2.82Fe0.18O6+y,Bulk,,,SC,High-Tc/cuprate,81 K,,Orthorhombic,perovskite,,3.845 Å,3.886 Å,11.67 Å,,,True,10.1103/PhysRevB.42.4202
YBa2(Cu0.94Fe0.06)3O7,YBa2Cu2.82Fe0.18O7,Bulk,,,SC,High-Tc/cuprate,56 K,,Tetragonal,perovskite,,,,,,,True,10.1103/PhysRevB.38.11373
YBa2(Cu0.94Fe0.06)3O9-δ,YBa2Cu2.82Fe0.18O9-δ,Bulk,,,SC,High-Tc/cuprate,,,,perovskite,,,,,,,False,10.1103/PhysRevB.36.4018
YBa2(Cu0.94Fe0.06)3O9−σ,YBa2Cu2.82Fe0.18O9−σ,Bulk,,,SC,High-Tc,80 K,,,,,,,,,,TRUE,10.1016/0304-8853(87)90244-7
YBa2(Cu0.94Ga0.06)3O7,YBa2Cu2.82Ga0.18O7,Bulk,,,SC,High-Tc/cuprate,81 K,,Tetragonal,perovskite,,,,,,,True,10.1103/PhysRevLett.60.1446
YBa2(Cu0.94Ni0.06)3O7-δ,YBa2Cu2.82Ni0.18O6.95,Thin Film,3000 Å,SrTiO3,SC,High-Tc/cuprate,71 K,,,perovskite,,,,,,,True,10.1103/PhysRevB.47.11439
YBa2(Cu0.94Ni0.06)3O7,YBa2Cu2.82Ni0.18O7,Bulk,,,SC,High-Tc/cuprate,72.2 K,,,,,,,,,1260 kG,True,10.1103/PhysRevB.43.5516
YBa₂(Cu₀.₉₄Ni₀.₀₆)₃O₇₋δ,YBa2Cu2.82Ni0.18O7,Thin Film,300 nm,SrTiO3,SC,High-Tc/cuprate,,,Orthorhombic,,,,,,,,True,10.1103/PhysRevB.47.12248
YBa2Cu2.82Ni0.18O7,YBa2Cu2.82Ni0.18O7,Bulk,,,SC,High-Tc/cuprate,77.2 K,1 bar,,,,,,,,,True,10.1103/PhysRevB.48.9803
YBa2(Cu0.94Ni0.06)3O7-δ,YBa2Cu2.82Ni0.18O7,Bulk,,,SC,High-Tc/cuprate,74.5 K,,Orthorhombic,perovskite,,3.821 Å,3.880 Å,11.666 Å,,,True,10.1103/PhysRevB.42.2231
YBa2(Cu0.94Ni0.06)3O7-δ,YBa2Cu2.82Ni0.18O7,Thin Film,,SrTiO3,SC,High-Tc/cuprate,68 K,,,,,,,,,,True,10.1103/PhysRevB.53.11352
YBa2(Cu0.94Ni0.06)3O7-δ,YBa2Cu2.82Ni0.18O7-δ,Thin Film,300 ± 10 nm,SrTiO3,SC,High-Tc/cuprate,70 K,,,,,,,,,,True,10.1103/PhysRevB.49.15970
YBa2(Cu0.94Zn0.06)3O7,YBa2Cu2.82Zn0.18O7,Bulk,,,SC,High-Tc/cuprate,,,,,,,,,,,True,10.1103/PhysRevB.50.6375
YBa2Cu2.82Zn0.18O7,YBa2Cu2.82Zn0.18O7,Bulk,,,SC,High-Tc/cuprate,28.6 K,,Orthorhombic,,,,,,,,True,10.1103/PhysRevB.51.11848
YBa2(Cu0.94Zn0.06)3O7-y,YBa2Cu2.82Zn0.18O7,Bulk,,,NSC,,,,Orthorhombic,perovskite,,,,,,,True,10.1103/PhysRevB.38.2903
YBa2(Cu0.94Zn0.06)3O7-δ,YBa2Cu2.82Zn0.18O7,Bulk,,,SC,High-Tc/cuprate,38.0 K,,Orthorhombic,perovskite,,3.830 Å,3.886 Å,11.680 Å,,,True,10.1103/PhysRevB.42.2231
Cobalt-doped YBCO,YBa2Cu2.83Co0.17O7±δ,Bulk,,,SC,High-Tc/Cuprate,30 K,,Tetragonal,,,,,,,,TRUE,10.1016/S0038-1098(98)00553-5
YBa2Cu2.83Fe0.17O7-δ,YBa2Cu2.83Fe0.17O7,Bulk,,,SC,High-Tc/cuprate,72 K,,Tetragonal,perovskite,,,,,,,True,10.1103/PhysRevB.49.1342
YBa2(Cu0.947Zn0.053)3O6.89,YBa2Cu2.841Zn0.159O6.89,Bulk,,,SC,High-Tc/cuprate,,,,,,,,,,,True,10.1103/PhysRevB.47.15265
YBa2(Cu0.95Al0.05)3O7-δ (tetragonal),YBa2Cu2.85Al0.15O7,Bulk,,,SC,High-Tc/cuprate,82 K,,Tetragonal,perovskite,,,,,,,True,10.1103/PhysRevB.36.8315
YBa2Cu2.85Al0.15O7,YBa2Cu2.85Al0.15O7,Bulk,,,SC,High-Tc/cuprate,,,Tetragonal,perovskite,,,,,,,,10.1103/PhysRevB.47.5359
YBa2Cu2.85Al0.15O7,YBa2Cu2.85Al0.15O7-δ,Bulk,,,SC,High-Tc/cuprate,,,Tetragonal,perovskite,,,,,,,TRUE,10.1103/PhysRevB.69.224517
YBa2Cu2.85Au0.15O7−δ,YBa2Cu2.85Au0.15O7−δ,Bulk,,,SC,High-Tc,71.5 K,,Orthorhombic,Orthorhombic,,,,,,,TRUE,10.1016/S0921-4534(99)00508-0
YBa2Cu2.85Co0.15O7-δ,YBa2Cu2.85Co0.15O7,Bulk,,,SC,High-Tc/cuprate,,,Tetragonal,perovskite,,,,,,,True,10.1103/PhysRevB.48.16056
YBa2Cu2.85Co0.15O7-δ,YBa2Cu2.85Co0.15O7,Bulk,,,SC,High-Tc/cuprate,76 K,,Tetragonal,perovskite,,3.8673 Å,3.8673 Å,11.675 Å,,,True,10.1103/PhysRevB.40.6787
YBa₂(Cu₀.₉₅Co₀.₀₅)₃O₇₋δ untreated,YBa2Cu2.85Co0.15O7,Bulk,,,SC,High-Tc/cuprate,77.2 K,,Tetragonal,perovskite,,3.861 Å,3.861 Å,11.672 Å,,,True,10.1103/PhysRevB.47.12110
YBa₂(Cu₀.₉₅Co₀.₀₅)₃O₇₋δ reoxidized,YBa2Cu2.85Co0.15O7,Bulk,,,SC,High-Tc/cuprate,83.2 K,,Orthorhombic,perovskite,,3.835 Å,3.888 Å,11.671 Å,,,True,10.1103/PhysRevB.47.12110
YBa2Cu2.85Co0.15O7-δ,YBa2Cu2.85Co0.15O7,Bulk,,,SC,High-Tc/cuprate,~80 K,1 atm,Tetragonal,perovskite,,,,,,,True,10.1103/PhysRevB.47.5359
YBa2(Cu0.95Fe0.05)3O7-δ,YBa2Cu2.85Fe0.15O7,Bulk,,,SC,High-Tc/cuprate,,,Orthorhombic,perovskite,Pmmm,3.8688 Å,3.8716 Å,11.6336 Å,,,True,10.1103/PhysRevB.36.7230
YBa2(Cu0.95Fe0.05)3O7,YBa2Cu2.85Fe0.15O7,Bulk,,,SC,High-Tc/cuprate,81 K,,Tetragonal,,,,,,,,True,10.1103/PhysRevB.39.12290
YBa2(Cu0.95Fe0.05)3O7,YBa2Cu2.85Fe0.15O7,Bulk,,,SC,High-Tc/cuprate,,,,,,,,,,,True,10.1103/PhysRevB.52.3614
YBa2(Cu0.95Fe0.05)3O7-δ,YBa2Cu2.85Fe0.15O7,Bulk,,,SC,High-Tc/cuprate,75.0 K,,Tetragonal,perovskite,,3.861 Å,3.861 Å,11.676 Å,,,True,10.1103/PhysRevB.42.2231
YBa2(Cu0.95Fe0.05)3O7-δ,YBa2Cu2.85Fe0.15O7-δ,Bulk,,,SC,High-Tc/cuprate,~70 K,,Tetragonal,perovskite,,0.3861 Å,0.3861 Å,1.1676 Å,,,True,10.1103/PhysRevB.39.6667
YBa2(Cu0.95Fe0.05)3O7-δ,YBa2Cu2.85Fe0.15O7-δ,Bulk,,,SC,High-Tc/cuprate,75.0 K,,Tetragonal,perovskite,,3.861 Å,,11.676 Å,,,True,10.1103/PhysRevB.39.6681
YBa2Cu2.85Ga0.15O7-y,YBa2Cu2.85Ga0.15O7,Bulk,,,SC,High-Tc/cuprate,,,Tetragonal,perovskite,,,,,,,True,10.1103/PhysRevB.50.1223
YBa2(Cu0.95Mn0.05)3O7-δ,YBa2Cu2.85Mn0.15O7,Bulk,,,SC,High-Tc/cuprate,91 K,,Orthorhombic,perovskite,,,,,,,True,10.1103/PhysRevB.38.4580
YBa2(Cu0.95Mn0.05)3O7-δ,YBa2Cu2.85Mn0.15O7,Bulk,,,SC,High-Tc/cuprate,,,Orthorhombic,perovskite,,3.82 Å,3.88 Å,11.67 Å,,,True,10.1103/PhysRevB.59.7178
YBa2Cu2.85Mo0.15O7.20,YBa2Cu2.85Mo0.15O7.20,Bulk,,,SC,High-Tc/cuprate,70 K,ambient,Orthorhombic,perovskite,,3.8662,3.8714,11.7228,,,TRUE,10.1103/PhysRevB.73.224518
