Repository: WyattBunstine/ML_SC_Project

# ML_SC_Project — Chemically and Geometrically Motivated Crystal Graph Neural Networks

This project predicts and screens superconductors from crystal structure. It frames the
problem as a **two-stage hurdle**: first classify whether a material is a superconductor
candidate (SC vs. non-SC), then regress the critical temperature T_c for superconductors.

Two graph-neural-network families are trained and compared:

- a **baseline CGCNN** ([txie-93/cgcnn](https://github.com/txie-93/cgcnn)), and
- an **MPNN** with learned edge features that consumes richer `crystal_graph_v4` graphs
  (this project's contribution).

File: database/superconductor_materials_full.csv (part 182 of 215)
Material_Name,Chemical_Composition,Material_Class,Film_Thickness,Substrate,Material_Type,Superconductor_Type,Superconducting_Transition_Temperature,Pressure,Crystal_Structure,Lattice_Structure,Space_Group,"Lattice_Constant(a)","Lattice_Constant(b)","Lattice_Constant(c)",Lower_Critical_Field,Upper_Critical_Field,Experimental,DOI
YBa2Cu2.85Mo0.15O7.27,YBa2Cu2.85Mo0.15O7.27,Bulk,,,SC,High-Tc/cuprate,90 K,high pressure oxygen,Orthorhombic,perovskite,,3.8670,3.8709,11.7072,,,TRUE,10.1103/PhysRevB.73.224518
Ni-doped YBa2Cu3O7-δ (5% Ni),YBa2Cu2.85Ni0.15O7,Bulk,,,SC,High-Tc/cuprate,,,,,,,,,,,,10.1103/PhysRevB.49.12170
YBa2(Cu0.95Ni0.05)3O7-δ,YBa2Cu2.85Ni0.15O7-δ,Bulk,,,SC,High-Tc/cuprate,79.5 K,,Orthorhombic,perovskite-like,,3.818 Å,3.878 Å,11.655 Å,,,True,10.1103/PhysRevB.39.9192
YBa2(Cu0.95Zn0.05)3O6+δ,YBa2Cu2.85Zn0.15O6+δ,Bulk,,,SC,High-Tc/cuprate,,,Orthorhombic,,,,,,,,True,10.1103/PhysRevLett.64.1593
YBa2Cu2.85Zn0.15O7-y,YBa2Cu2.85Zn0.15O6.85,Bulk,,,SC,High-Tc/cuprate,47.60 K,,Orthorhombic,,,,,,,,True,10.1103/PhysRevB.40.2639
YBa2(Cu0.95Zn0.05)3O7,YBa2Cu2.85Zn0.15O7,Bulk,,,SC,High-Tc/cuprate,46.4 K,,,,,,,,,,,10.1103/PhysRevB.59.13628
YBa2Cu2.85Zn0.15O7,YBa2Cu2.85Zn0.15O7,Bulk,,,SC,High-Tc/cuprate,38.1 K,,Orthorhombic,,,,,,,,True,10.1103/PhysRevB.51.11848
Y123-Zn0.15,YBa2Cu2.85Zn0.15O7,Bulk,,,SC,High-Tc/Cuprate,67.17 K,,Orthorhombic,,,3.831 Å,3.886 Å,11.677 Å,,,TRUE,10.1016/j.jallcom.2022.166362
YBa2Cu2.85Zn0.15O7-y,YBa2Cu2.85Zn0.15O7-y,Bulk,,,SC,High-Tc/cuprate,47.60 K,,Orthorhombic,,,,,,,,True,10.1103/PhysRevB.40.6850
Zn-doped YBCO,YBa2Cu2.85Zn0.15O7−δ,Bulk,,,SC,High-Tc/Cuprate,80 K,,Perovskite,,,,,,,,TRUE,10.1016/S0921-4534(01)00202-7
YBa2(Cu0.955Al0.045)3O7,YBa2Cu2.865Al0.135O7,Bulk,,,SC,High-Tc/cuprate,,,Tetragonal,,,3.8668 Å,3.8668 Å,11.7060 Å,,,True,10.1103/PhysRevLett.67.2167
YBa2(Cu0.955Zn0.045)3O7,YBa2Cu2.865Zn0.135O7,Bulk,,,SC,High-Tc/cuprate,46.4 K,,,,,,,,,,True,10.1103/PhysRevB.54.R12721
YBa2(Cu0.956Co0.044)3O7-δ,YBa2Cu2.868Co0.132O7,Bulk,,,SC,High-Tc/cuprate,60 K,,,,,,,,,,True,10.1103/PhysRevLett.69.2855
YBa2Cu2.875Co0.125O7-δ,YBa2Cu2.875Co0.125O7,Bulk,,,SC,High-Tc/cuprate,,,Tetragonal,perovskite,,,,,,,True,10.1103/PhysRevB.48.16056
YBa2(Cu0.959Zn0.041)3O7-y,YBa2Cu2.877Zn0.123O7,Bulk,,,SC,High-Tc/cuprate,,,Orthorhombic,perovskite,,,,,,,True,10.1103/PhysRevB.38.2903
YBa2Cu2.87Fe0.13O7-δ,YBa2Cu2.87Fe0.13O7,Bulk,,,SC,High-Tc/cuprate,78 K,,Tetragonal,perovskite,,,,,,,True,10.1103/PhysRevB.49.1342
YBa2Cu2.87O6.76,YBa2Cu2.87O6.76,Bulk,,,SC,High-Tc,90 K,,Tetragonal,,,,,,,,TRUE,10.1016/0378-4363(87)90228-2
YBa2Cu2.88(PO4)0.12O7−δ,YBa2Cu2.88(PO4)0.12O7−δ,Bulk,,,SC,High-Tc/Cuprate,75.985,,Orthorhombic,Triperovskite,,,,,0.039,196,TRUE,10.1016/j.physb.2007.04.042
YBa2(Cu0.961Zn0.039)3O6.90,YBa2Cu2.883Zn0.117O6.90,Bulk,,,SC,High-Tc/cuprate,,,,,,,,,,,True,10.1103/PhysRevB.47.15265
YBa2(Cu0.96Al0.04)3O7-δ,YBa2Cu2.88Al0.12O7,Bulk,,,SC,High-Tc/cuprate,78 K,,Tetragonal,perovskite,,3.861 Å,3.861 Å,11.682 Å,,,True,10.1103/PhysRevB.44.6991
YBa2(Cu0.96Co0.04)3O7-δ,YBa2Cu2.88Co0.12O7,Bulk,,,SC,High-Tc/cuprate,"66.3±1.0 K (LPA), 77.1±2.0 K (HPA)",51-53 bar (HPA),tetragonal,perovskite,,,,,,,True,10.1103/PhysRevB.50.16028
Co-doped YBCO (4%),YBa2Cu2.88Co0.12O7,Thin Film,150-450 Å,LaAlO3,SC,High-Tc/cuprate,55 K,,,,,,,,,,True,10.1103/PhysRevB.51.8560
YBa2(Cu0.96Co0.04)3O7-δ,YBa2Cu2.88Co0.12O7,Bulk,,,SC,High-Tc/cuprate,72 K,,Tetragonal,perovskite,,3.826 Å,3.826 Å,11.677 Å,,,True,10.1103/PhysRevB.44.6991
YBa2(Cu0.96Co0.04)3O7-δ,YBa2Cu2.88Co0.12O7,Bulk,,,SC,High-Tc/cuprate,~75 K,up to 17 kbar,Orthorhombic,perovskite,,,,,,,True,10.1103/PhysRevB.41.8757
YBa2(Cu0.96Co0.04)3O7-δ,YBa2Cu2.88Co0.12O7,Bulk,,,SC,High-Tc/cuprate,73.0 K,,Tetragonal,perovskite,,3.863 Å,3.863 Å,11.677 Å,,,True,10.1103/PhysRevB.42.2231
YBa2Cu2.88Fe0.12O7-y,YBa2Cu2.88Fe0.12O7,Bulk,,,SC,High-Tc/cuprate,86.1 K (onset),,Orthorhombic,perovskite,,,,,,,True,10.1103/PhysRevB.43.12989
YBa2Cu2.88Fe0.12O7,YBa2Cu2.88Fe0.12O7,Bulk,,,SC,High-Tc/cuprate,76.0 K,,,,,,,,1.5 kOe at 6 K,,True,10.1103/PhysRevB.44.2751
YBa2(Cu0.96Fe0.04)3O7-y,YBa2Cu2.88Fe0.12O7,Bulk,,,SC,High-Tc/cuprate,,,,,,,,,,,,10.1103/PhysRevB.42.288
YBa2Cu2.88Fe0.12O7,YBa2Cu2.88Fe0.12O7,Bulk,,,SC,High-Tc/cuprate,,,,,,,,,,,True,10.1103/PhysRevB.44.233
YBa2Cu2.88Fe0.12O7-δ,YBa2Cu2.88Fe0.12O7,Bulk,,,SC,High-Tc/cuprate,,,,,,,,,,,True,10.1103/PhysRevB.49.580
YBa2Cu2.88Fe0.12O7,YBa2Cu2.88Fe0.12O7,Bulk,,,SC,High-Tc/cuprate,79 K,1 bar,,,,,,,,,True,10.1103/PhysRevB.48.9803
YBa2(Cu0.96Fe0.04)3O7-δ,YBa2Cu2.88Fe0.12O7-δ,Bulk,,,SC,High-Tc/cuprate,~75 K,,Tetragonal,perovskite,,0.3861 Å,0.3861 Å,1.1682 Å,,,True,10.1103/PhysRevB.39.6667
YBa2(Cu0.96Ni0.04)3O6.6,YBa2Cu2.88Ni0.12O6.6,Bulk,,,SC,High-Tc/cuprate,,,,,,,,,,,True,10.1103/PhysRevB.58.11193
YBa2(Cu0.96Ni0.04)3O7-δ,YBa2Cu2.88Ni0.12O6.95,Thin Film,3000 Å,SrTiO3,SC,High-Tc/cuprate,76 K,,,perovskite,,,,,,,True,10.1103/PhysRevB.47.11439
YBa2(Cu0.96Ni0.04)3O7,YBa2Cu2.88Ni0.12O7,Bulk,,,SC,High-Tc/cuprate,76.3 K,,,,,,,,,1230 kG,True,10.1103/PhysRevB.43.5516
YBa₂(Cu₀.₉₆Ni₀.₀₄)₃O₇₋δ,YBa2Cu2.88Ni0.12O7,Thin Film,300 nm,SrTiO3,SC,High-Tc/cuprate,76 K,,Orthorhombic,,,,,,,,True,10.1103/PhysRevB.47.12248
YBa2(Cu0.96Ni0.04)3O7-δ,YBa2Cu2.88Ni0.12O7,Bulk,,,SC,High-Tc/cuprate,77.5 K,,Orthorhombic,perovskite,,3.822 Å,3.881 Å,11.668 Å,,,True,10.1103/PhysRevB.42.2231
YBa2(Cu0.96Ni0.04)3O7-δ,YBa2Cu2.88Ni0.12O7,Thin Film,,SrTiO3,SC,High-Tc/cuprate,70 K,,,,,,,,,,True,10.1103/PhysRevB.53.11352
YBa2Cu2.88Zn0.12O6.43,YBa2Cu2.88Zn0.12O6.43,Bulk,,,SC,High-Tc/cuprate,,,,,,,,,,,,10.1103/PhysRevB.58.R8937
YBa₂(Cu₀.₉₆Zn₀.₀₄)₃O₆.₅₁,YBa2Cu2.88Zn0.12O6.51,Bulk,,,SC,High-Tc/cuprate,,,,,,,,,,,True,10.1103/PhysRevLett.67.3140
YBa2(Cu0.96Zn0.04)3O6.64,YBa2Cu2.88Zn0.12O6.64,Bulk,,,SC,High-Tc/cuprate,,,,,,,,,,,True,10.1103/PhysRevLett.72.3100
YBa₂(Cu₀.₉₆Zn₀.₀₄)₃O₆.₇₁,YBa2Cu2.88Zn0.12O6.71,Bulk,,,SC,High-Tc/cuprate,,,,,,,,,,,True,10.1103/PhysRevLett.67.3140
YBa₂(Cu₀.₉₆Zn₀.₀₄)₃O₆.₉₂,YBa2Cu2.88Zn0.12O6.92,Bulk,,,SC,High-Tc/cuprate,60 K,,,,,,,,,,True,10.1103/PhysRevLett.67.3140
YBa2Cu2.88Zn0.12O7,YBa2Cu2.88Zn0.12O7,Bulk,,,SC,High-Tc/cuprate,54.7 K,,Orthorhombic,,,,,,,,True,10.1103/PhysRevB.51.11848
YBa2Cu2.88Zn0.12O7,YBa2Cu2.88Zn0.12O7,Bulk,,,SC,High-Tc/cuprate,50.4 K,1 bar,,,,,,,,,True,10.1103/PhysRevB.48.9803
YBa2(Cu0.96Zn0.04)3O7-δ,YBa2Cu2.88Zn0.12O7,Bulk,,,SC,High-Tc/cuprate,46.0 K,,Orthorhombic,perovskite,,3.823 Å,3.887 Å,11.677 Å,,,True,10.1103/PhysRevB.42.2231
YBa2(Cu0.96Zn0.04)3O7,YBa2Cu2.88Zn0.12O7,Bulk,,,SC,High-Tc/cuprate,,,,,,,,,,,True,10.1103/PhysRevLett.72.3100
YBa2(Cu0.96Zn0.04)3O7-δ,YBa2Cu2.88Zn0.12O7-δ,Thin Film,290 ± 10 nm,SrTiO3,SC,High-Tc/cuprate,42 K,,,,,,,,,,True,10.1103/PhysRevB.49.15970
YBa2Cu2.88Zn0.12O7,YBa2Cu2.88Zn0.12O7-δ,Bulk,,,SC,High-Tc/cuprate,,,Orthorhombic,perovskite,,,,,,,TRUE,10.1103/PhysRevB.69.224517
YBa₂(Cu₀.₉₆Zn₀.₀₄)₃O₈,YBa2Cu2.88Zn0.12O8,Bulk,,,SC,High-Tc/cuprate,,,,,,,,,,,True,10.1103/PhysRevB.59.3911
YBa2Cu2.892Zn0.108O7-δ,YBa2Cu2.892Zn0.108O7-δ,Bulk,,,SC,High-Tc/cuprate,,,,,,,,,,,True,10.1103/PhysRevLett.67.2088
YBa2(Cu0.965Fe0.035)3O7-δ,YBa2Cu2.895Fe0.105O7,Bulk,,,SC,High-Tc/cuprate,,,Orthorhombic,perovskite,Pmmm,3.8608 Å,3.8669 Å,11.6521 Å,,,True,10.1103/PhysRevB.36.7230
YBa2(Cu0.965Fe0.035)3O7-δ,YBa2Cu2.895Fe0.105O7,Bulk,,,SC,High-Tc/cuprate,70 K,,,,,,,,,,True,10.1103/PhysRevB.51.9419
YBa2(Cu0.965Mn0.035)3O7-δ,YBa2Cu2.895Mn0.105O7,Bulk,,,SC,High-Tc/cuprate,,,Orthorhombic,perovskite,,3.82 Å,3.88 Å,11.67 Å,,,True,10.1103/PhysRevB.59.7178
YBa2(Cu0.965Ni0.035)3O7-δ,YBa2Cu2.895Ni0.105O7-δ,Bulk,,,SC,High-Tc/cuprate,77.4 K,,orthorhombic,,,,,,,,True,10.1103/PhysRevB.53.5922
YBa2(Cu0.965Zn0.035)3O7-δ,YBa2Cu2.895Zn0.105O7-δ,Bulk,,,SC,High-Tc/cuprate,70.0 K,,,,,,,,,,True,10.1103/PhysRevB.53.R3003
YBa2Cu2.8Ag0.2O7−δ,YBa2Cu2.8Ag0.2O7−δ,Bulk,,,SC,High-Tc,90 K,,Orthorhombic,,,,,,,,TRUE,10.1016/j.ssc.2004.05.015
YBa2Cu2.8Al0.2O7-y,YBa2Cu2.8Al0.2O6.91,Bulk,,,SC,High-Tc/cuprate,85 K,,Tetragonal,perovskite,,3.8617 Å,3.8617 Å,11.6727 Å,,,True,10.1103/PhysRevB.37.7458
YBa2Cu2.8Al0.2O7,YBa2Cu2.8Al0.2O7-δ,Bulk,,,SC,High-Tc/cuprate,,,Tetragonal,perovskite,,,,,,,TRUE,10.1103/PhysRevB.69.224517
YBa₂Cu₂.₈Co₀.₂O₆.₄₅,YBa2Cu2.8Co0.2O6.45,Bulk,,,SC,High-Tc/cuprate,~40 K,,Tetragonal,perovskite,P4/mmm,,,,,,True,10.1103/PhysRevB.37.5932
YBa2Cu2.8Co0.2O7-y,YBa2Cu2.8Co0.2O6.83,Bulk,,,SC,High-Tc/cuprate,53 K,,Tetragonal,perovskite,P4/mmm,3.8675 Å,3.8675 Å,11.684 Å,,,True,10.1103/PhysRevB.37.7458
YBa2Cu2.8Co0.2O7,YBa2Cu2.8Co0.2O7,Bulk,,,SC,High-Tc/cuprate,60 K,,Tetragonal,,,,,,,,True,10.1103/PhysRevB.39.12375
YBa2Cu2.8Co0.2O7-δ,YBa2Cu2.8Co0.2O7,Bulk,,,SC,High-Tc/cuprate,,,Tetragonal,perovskite,,,,,,,True,10.1103/PhysRevB.48.16056
YBa2Cu2.8Co0.2O7-δ,YBa2Cu2.8Co0.2O7,Bulk,,,SC,High-Tc/cuprate,58 K,,Tetragonal,perovskite,,3.8695 Å,3.8695 Å,11.6709 Å,,,True,10.1103/PhysRevB.40.6787
YBa2Cu2.8Co0.2O7-δ,YBa2Cu2.8Co0.2O7,Bulk,,,SC,High-Tc/cuprate,53 K,,Tetragonal,perovskite,,,,,,,True,10.1103/PhysRevB.39.9017
YBa2Cu2.8Co0.2O7+δ,YBa2Cu2.8Co0.2O7+δ,Bulk,,,SC,High-Tc/cuprate,60 K,,Tetragonal,,P4/mmm,3.879 Å,3.879 Å,11.70 Å,,,True,10.1103/PhysRevB.42.2166
YBa₂Cu₂.₈Co₀.₂O₇.₀₄,YBa2Cu2.8Co0.2O7.04,Bulk,,,SC,High-Tc/cuprate,~75 K,,Tetragonal,perovskite,P4/mmm,,,,,,True,10.1103/PhysRevB.37.5932
YBa2Cu2.8Fe0.2O7-y,YBa2Cu2.8Fe0.2O6.93,Bulk,,,SC,High-Tc/cuprate,49 K,,Tetragonal,perovskite,,3.8637 Å,3.8637 Å,11.684 Å,,,True,10.1103/PhysRevB.37.7458
YBa2Cu2.8Fe0.2O7-δ,YBa2Cu2.8Fe0.2O7,Bulk,,,SC,High-Tc/cuprate,,,,,,,,,,,True,10.1103/PhysRevB.49.580
YBa2Cu2.8Fe0.2O7-δ,YBa2Cu2.8Fe0.2O7-δ,Bulk,,,SC,High-Tc/cuprate,49 K,,,,,,,,,,True,10.1103/PhysRevB.46.448
YBa2Cu2.8Fe0.2O7-δ,YBa2Cu2.8Fe0.2O7-δ,Bulk,,,SC,High-Tc/Cuprate,37 K,,Tetragonal,,,3.8681,3.8681,11.7286,,,TRUE,10.1016/j.physc.2024.1354570
YBa2Cu2.8Ga0.2O7-y,YBa2Cu2.8Ga0.2O7,Bulk,,,SC,High-Tc/cuprate,,,Tetragonal,perovskite,,,,,,,True,10.1103/PhysRevB.50.1223
YBa2Cu2.8Ni0.2O7-y,YBa2Cu2.8Ni0.2O6.82,Bulk,,,SC,High-Tc/cuprate,45 K,,Orthorhombic,perovskite,,3.8352 Å,3.8560 Å,11.6573 Å,,,True,10.1103/PhysRevB.37.7458
YBa2Cu2.8Zn0.2O7-y,YBa2Cu2.8Zn0.2O6.79,Bulk,,,SC,High-Tc/cuprate,45 K,,Orthorhombic,perovskite,,3.8199 Å,3.8895 Å,11.6804 Å,,,True,10.1103/PhysRevB.37.7458
YBa2Cu2.8Zn0.2O7-y,YBa2Cu2.8Zn0.2O6.85,Bulk,,,SC,High-Tc/cuprate,30.65 K,,Orthorhombic,,,,,,,,True,10.1103/PhysRevB.40.2639
YBa2Cu2.8Zn0.2O7-y,YBa2Cu2.8Zn0.2O7-y,Bulk,,,SC,High-Tc/cuprate,30.69 K,,Orthorhombic,,,,,,,,True,10.1103/PhysRevB.40.6850
YBa2Cu2.8Zn0.2O7,YBa2Cu2.8Zn0.2O7-δ,Bulk,,,SC,High-Tc/cuprate,,,Orthorhombic,perovskite,,,,,,,TRUE,10.1103/PhysRevB.69.224517
YBa2(Cu0.967Fe0.033)3O7-δ,YBa2Cu2.901Fe0.099O7,Bulk,,,SC,High-Tc/cuprate,90.5 K,,Orthorhombic,perovskite,,3.845 Å,3.860 Å,11.678 Å,,,True,10.1103/PhysRevB.38.8931
YBa2(Cu0.967Zn0.033)3O7-y,YBa2Cu2.901Zn0.099O7,Bulk,,,SC,High-Tc/cuprate,,,Orthorhombic,perovskite,,,,,,,True,10.1103/PhysRevB.38.2903
YBa2Cu2.909Zn0.091O7-δ,YBa2Cu2.909Zn0.091O7-δ,Bulk,,,SC,High-Tc/cuprate,,,,,,,,,,,True,10.1103/PhysRevLett.67.2088
YBa2Cu2.90Au0.10O7−δ,YBa2Cu2.90Au0.10O7−δ,Bulk,,,SC,High-Tc,86.7 K,,Orthorhombic,Orthorhombic,,,,,,,TRUE,10.1016/S0921-4534(99)00508-0
YBa2Cu2.90Mo0.10O7.14,YBa2Cu2.90Mo0.10O7.14,Bulk,,,SC,High-Tc/cuprate,81 K,ambient,Orthorhombic,perovskite,,3.8562,3.8736,11.7143,,,TRUE,10.1103/PhysRevB.73.224518
YBa2Cu2.90Mo0.10O7.23,YBa2Cu2.90Mo0.10O7.23,Bulk,,,SC,High-Tc/cuprate,92 K,high pressure oxygen,Orthorhombic,perovskite,,3.8593,3.8704,11.6998,,,TRUE,10.1103/PhysRevB.73.224518
Y123-Zn0.10,YBa2Cu2.90Zn0.10O7,Bulk,,,SC,High-Tc/Cuprate,88.79 K,,Orthorhombic,,,3.818 Å,3.876 Å,11.642 Å,,,TRUE,10.1016/j.jallcom.2022.166362
Zn-doped YBCO,YBa2Cu2.90Zn0.10O7−δ,Bulk,,,SC,High-Tc/Cuprate,85 K,,Perovskite,,,,,,,,TRUE,10.1016/S0921-4534(01)00202-7
YBa2Cu2.91(PO4)0.09O7−δ,YBa2Cu2.91(PO4)0.09O7−δ,Bulk,,,SC,High-Tc/Cuprate,80.970,,Orthorhombic,Triperovskite,,,,,0.041,210,TRUE,10.1016/j.physb.2007.04.042
YBa2(Cu0.972Al0.028)3O7-y,YBa2Cu2.916Al0.084O7,Bulk,,,SC,High-Tc/cuprate,,,,,,,,,,,False,10.1103/PhysRevB.42.288
YBa2(Cu0.972Co0.028)3O7-y,YBa2Cu2.916Co0.084O7,Bulk,,,SC,High-Tc/cuprate,,,,,,,,,,,False,10.1103/PhysRevB.42.288
YBa2(Cu0.972Fe0.028)3O7-y,YBa2Cu2.916Fe0.084O7,Bulk,,,SC,High-Tc/cuprate,,,,,,,,,,,False,10.1103/PhysRevB.42.288
YBa2(Cu0.97Co0.03)3O7-δ,YBa2Cu2.91Co0.09O7,Bulk,,,SC,High-Tc/cuprate,"76.1±2.5 K (LPA), 86.4±2.0 K (HPA)",51-53 bar (HPA),tetragonal,perovskite,,,,,,,True,10.1103/PhysRevB.50.16028
Cobalt-doped YBCO,YBa2Cu2.91Co0.09O7±δ,Bulk,,,SC,High-Tc/Cuprate,50 K,,Orthorhombic,,,,,,,,TRUE,10.1016/S0038-1098(98)00553-5
YBa2(Cu0.97Fe0.03)3O7-δ,YBa2Cu2.91Fe0.09O7,Bulk,,,SC,High-Tc/cuprate,80 K,,Tetragonal,perovskite,,3.858 Å,3.858 Å,11.681 Å,,,True,10.1103/PhysRevB.44.6991
YBa2(Cu0.97Fe0.03)3O7,YBa2Cu2.91Fe0.09O7,Bulk,,,SC,High-Tc/cuprate,92 K,,Orthorhombic,,,,,,,,True,10.1103/PhysRevB.39.12290
YBa2(Cu0.97Fe0.03)3O7-δ,YBa2Cu2.91Fe0.09O7,Bulk,,,SC,High-Tc/cuprate,83.0 K,,Orthorhombic,perovskite,,3.852 Å,3.861 Å,11.686 Å,,,True,10.1103/PhysRevB.42.2231
YBCO-3Fe,YBa2Cu2.91Fe0.09O7,Bulk,,,SC,High-Tc,65.8 K,,Orthorhombic,,Pmmm,,,,,,TRUE,10.1016/j.jeurceramsoc.2021.06.018
YBa2(Cu0.97Fe0.03)3O7-δ,YBa2Cu2.91Fe0.09O7-δ,Bulk,,,SC,High-Tc/cuprate,~78 K,,Tetragonal,perovskite,,0.3852 Å,0.3861 Å,1.1686 Å,,,True,10.1103/PhysRevB.39.6667
YBa2(Cu0.97Fe0.03)3O7-δ,YBa2Cu2.91Fe0.09O7-δ,Bulk,,,SC,High-Tc/cuprate,83.0 K,,Tetragonal,perovskite,,3.852 Å,3.861 Å,11.686 Å,,,True,10.1103/PhysRevB.39.6681
YBa2(Cu0.97Ni0.03)3O7-δ,YBa2Cu2.91Ni0.09O6.95,Thin Film,3000 Å,SrTiO3,SC,High-Tc/cuprate,,,,perovskite,,,,,,,True,10.1103/PhysRevB.47.11439
YBa2(Cu0.97Ni0.03)3O7,YBa2Cu2.91Ni0.09O7,Bulk,,,SC,High-Tc/cuprate,80 K,,,,,,,,,,,10.1103/PhysRevLett.86.1610
YBa₂(Cu₀.₉₇Ni₀.₀₃)₃O₇₋δ,YBa2Cu2.91Ni0.09O7,Thin Film,300 nm,SrTiO3,SC,High-Tc/cuprate,,,Orthorhombic,,,,,,,,True,10.1103/PhysRevB.47.12248
YBa2(Cu0.97Zn0.03)3O6.63,YBa2Cu2.91Zn0.09O6.63,Bulk,,,SC,High-Tc/cuprate,< 2 K,,,,,,,,,,True,10.1103/PhysRevB.61.627
Zn-doped YBCO,YBa2Cu2.91Zn0.09O6.9,Bulk,,,SC,High-Tc/cuprate,74.6 K,,,,,,,11.7 Å,,,True,10.1103/PhysRevLett.82.2943
YBa2(Cu0.97Zn0.03)3O6.95,YBa2Cu2.91Zn0.09O6.95,Thin Film,,SrTiO3,SC,High-Tc/cuprate,,,,,,,,,,,True,10.1103/PhysRevB.51.15653
YBa2(Cu0.97Zn0.03)3O7,YBa2Cu2.91Zn0.09O7,Bulk,,,SC,High-Tc/cuprate,55.0 K,,,,,,,,,,,10.1103/PhysRevB.59.13628
YBa2(Cu0.97Zn0.03)3O7-δ,YBa2Cu2.91Zn0.09O7,Bulk,,,SC,High-Tc/cuprate,57.5 K,,,,,,,,,,True,10.1103/PhysRevB.49.10043
YBa2Cu2.91Zn0.09O7,YBa2Cu2.91Zn0.09O7,Bulk,,,SC,High-Tc/cuprate,52.8 K,,Orthorhombic,perovskite,,3.8210 Å,3.8857 Å,11.6897 Å,,,True,10.1103/PhysRevB.48.7570
YBa2(Cu0.97Zn0.03)3O7.0,YBa2Cu2.91Zn0.09O7,Bulk,,,SC,High-Tc/cuprate,60 K,,,,,,,,,,True,10.1103/PhysRevB.48.10646
YBa2(Cu0.97Zn0.03)3O7-δ,YBa2Cu2.91Zn0.09O7,Bulk,,,SC,High-Tc/cuprate,10 K,,,layered,,,,,,35 T at 0 K,True,10.1103/PhysRevB.54.1251
YBa2(Cu0.97Zn0.03)3O7,YBa2Cu2.91Zn0.09O7,Bulk,,,SC,High-Tc/cuprate,55.0 K,,,,,,,,,,True,10.1103/PhysRevB.54.R12721
YBa₂(Cu₀.₉₇Zn₀.₀₃)₃O₇₋δ,YBa2Cu2.91Zn0.09O7-δ,,,,SC,High-Tc/cuprate,,,,,,,,,,,,10.1103/PhysRevB.62.1387
YBa2(Cu0.975Al0.025)3O7,YBa2Cu2.925Al0.075O7,Bulk,,,SC,High-Tc/cuprate,,,,,,,,,,,True,10.1103/PhysRevB.48.10646
YBa2(Cu0.975Co0.025)3O7-δ,YBa2Cu2.925Co0.075O7,Bulk,,,SC,High-Tc/cuprate,"81.2±1.0 K (LPA), 86.8±2.0 K (HPA)",51-53 bar (HPA),orthorhombic,perovskite,,,,,,,True,10.1103/PhysRevB.50.16028
YBa2Cu2.925Co0.075O7-δ,YBa2Cu2.925Co0.075O7,Bulk,,,SC,High-Tc/cuprate,,,Tetragonal,perovskite,,,,,,,True,10.1103/PhysRevB.48.16056
YBa2(Cu0.975Fe0.025)3O7-δ,YBa2Cu2.925Fe0.075O7,Bulk,,,SC,High-Tc/cuprate,,,Orthorhombic,perovskite,,3.83 Å,3.87 Å,11.65 Å,,,True,10.1103/PhysRevB.59.7178
YBa2(Cu0.975Fe0.025)3O7-δ,YBa2Cu2.925Fe0.075O7-δ,Bulk,,,SC,High-Tc/cuprate,~80 K,,Orthorhombic,perovskite,,0.3842 Å,0.3868 Å,1.1678 Å,,,True,10.1103/PhysRevB.39.6667
YBa2(Cu0.975Mn0.025)3O7-δ,YBa2Cu2.925Mn0.075O7,Bulk,,,SC,High-Tc/cuprate,92 K,,Orthorhombic,perovskite,,,,,,,True,10.1103/PhysRevB.38.4580
YBa2(Cu0.975Mn0.025)3O7-δ,YBa2Cu2.925Mn0.075O7,Bulk,,,SC,High-Tc/cuprate,,,Orthorhombic,perovskite,,3.82 Å,3.88 Å,11.67 Å,,,True,10.1103/PhysRevB.59.7178
YBa2Cu2.925Mo0.075O7+d,YBa2Cu2.925Mo0.075O7+d,Bulk,,,SC,High-Tc/cuprate,86 K,ambient,Orthorhombic,perovskite,,,,,,,TRUE,10.1103/PhysRevB.73.224518
YBa2Cu2.925Mo0.075O7+d,YBa2Cu2.925Mo0.075O7+d,Bulk,,,SC,High-Tc/cuprate,92 K,high pressure oxygen,Orthorhombic,perovskite,,,,,,,TRUE,10.1103/PhysRevB.73.224518
YBa2Cu2.925Zn0.075O7-y,YBa2Cu2.925Zn0.075O6.85,Bulk,,,SC,High-Tc/cuprate,63.60 K,,Orthorhombic,,,,,,,,True,10.1103/PhysRevB.40.2639
YBa2Cu2.925Zn0.075O7-y,YBa2Cu2.925Zn0.075O6.94,Bulk,,,SC,High-Tc/cuprate,65.0 K,,Orthorhombic,perovskite,,3.815 Å,3.888 Å,11.663 Å,,,True,10.1103/PhysRevB.42.2253
Y123/Zn,YBa2Cu2.925Zn0.075O7,Bulk,,,SC,High-Tc/cuprate,,,,,,,,,,,True,10.1103/PhysRevB.59.1528
YBa2Cu2.925Zn0.075O7,YBa2Cu2.925Zn0.075O7,Bulk,,,SC,High-Tc/cuprate,62.9 K,,Orthorhombic,,,,,,,,True,10.1103/PhysRevB.51.11848
YBa2(Cu0.975Zn0.025)3O7,YBa2Cu2.925Zn0.075O7,Bulk,,,SC,High-Tc/cuprate,,,Orthorhombic,perovskite,,,,,,,,10.1103/PhysRevB.42.432
YBa2Cu2.925Zn0.075O7-y,YBa2Cu2.925Zn0.075O7-y,Bulk,,,SC,High-Tc/cuprate,63.60 K,,Orthorhombic,,,,,,,,True,10.1103/PhysRevB.40.6850
YBa2Cu2.92Al0.08O7,YBa2Cu2.92Al0.08O7,Bulk,,,SC,High-Tc/cuprate,86 K,,,,,,,,,,True,10.1103/PhysRevB.56.14797
YBa2Cu2.92Fe0.08O7,YBa2Cu2.92Fe0.08O7,Bulk,,,SC,High-Tc/cuprate,86.2 K,1 bar,,,,,,,,,True,10.1103/PhysRevB.48.9803
YBCZO,YBa2Cu2.92Zn0.08O7-δ,Thin Film,100 nm,LaAlO3,SC,High-Tc/cuprate,58 K,,,,,,,,,,True,10.1103/PhysRevB.63.132507
YBa2Cu2.92Zn0.08O7,YBa2Cu2.92Zn0.08O7-δ,Bulk,,,SC,High-Tc/cuprate,,,Orthorhombic,perovskite,,,,,,,TRUE,10.1103/PhysRevB.69.224517
YBa2(Cu0.978Co0.022)3O7-δ,YBa2Cu2.934Co0.066O7,Bulk,,,SC,High-Tc/cuprate,,,,,,,,,,,True,10.1103/PhysRevLett.69.2855
YBa2Cu2.9375Fe0.0625Oδ,YBa2Cu2.9375Fe0.0625O7,Bulk,,,SC,High-Tc,55 K,,Orthorhombic/Tetragonal,perovskite-like,,,,,,,True,10.1103/PhysRevB.36.7226
YBa2Cu2.9375Fe0.0625Oδ,YBa2Cu2.9375Fe0.0625Oδ,Bulk,,,SC,High-Tc/cuprate,80 K,,,,,,,,,,,10.1103/PhysRevB.39.4273
Cobalt-doped YBCO,YBa2Cu2.93Co0.07O7±δ,Bulk,,,SC,High-Tc/Cuprate,72 K,,Orthorhombic,,,,,,,,TRUE,10.1016/S0038-1098(98)00553-5
YBa2Cu2.94(PO4)0.06O7−δ,YBa2Cu2.94(PO4)0.06O7−δ,Bulk,,,SC,High-Tc/Cuprate,88.259,,Orthorhombic,Triperovskite,,,,,0.045,230,TRUE,10.1016/j.physb.2007.04.042
YBa2Cu2.948Zn0.052O7-δ,YBa2Cu2.948Zn0.052O7-δ,Bulk,,,SC,High-Tc/cuprate,,,,,,,,,,,True,10.1103/PhysRevLett.67.2088
YBa2Cu2.94Al0.06O6.18,YBa2Cu2.94Al0.06O6.18,Bulk,,,NSC,,,,Tetragonal,perovskite,,3.863 Å,3.863 Å,11.779 Å,,,True,10.1103/PhysRevB.56.940
YBa2(Cu0.98Al0.02)3O7,YBa2Cu2.94Al0.06O7,Bulk,,,SC,High-Tc/cuprate,,,,,,,,,,,True,10.1103/PhysRevB.50.6375
YBa2Cu2.94Al0.06O7,YBa2Cu2.94Al0.06O7,Bulk,,,SC,High-Tc/cuprate,86 K,,,,,,,,,,True,10.1103/PhysRevB.56.14797
YBa2(Cu0.98Al0.02)3O7,YBa2Cu2.94Al0.06O7,Bulk,,,SC,High-Tc/cuprate,86 K,,,,,,,,,1480 kG,True,10.1103/PhysRevB.43.5516
YBa2(Cu0.98Al0.02)3O7-δ,YBa2Cu2.94Al0.06O7,Bulk,,,SC,High-Tc/cuprate,~85 K,up to 17 kbar,Orthorhombic,perovskite,,,,,,,True,10.1103/PhysRevB.41.8757
YBa2(Cu0.98Co0.02)3O7-δ,YBa2Cu2.94Co0.06O7,Bulk,,,SC,High-Tc/cuprate,"88.7±1.0 K (LPA), 89.7±0.6 K (HPA)",51-53 bar (HPA),orthorhombic,perovskite,,,,,,,True,10.1103/PhysRevB.50.16028
YBa2(Cu0.98Co0.02)3O7-δ,YBa2Cu2.94Co0.06O7,Bulk,,,SC,High-Tc/cuprate,89.0 K,,Orthorhombic,perovskite,,3.843 Å,3.866 Å,11.689 Å,,,True,10.1103/PhysRevB.42.2231
YBa2(Cu0.98Cr0.02)3O7-δ,YBa2Cu2.94Cr0.06O7,Bulk,,,SC,High-Tc/cuprate,~80 K,up to 17 kbar,Orthorhombic,perovskite,,,,,,,True,10.1103/PhysRevB.41.8757
YBa₂(Cu₂.₉₄Cr₀.₀₆)₃O₇₋δ,YBa2Cu2.94Cr0.06O7,Bulk,,,SC,High-Tc/cuprate,,,,,,,,,,,,10.1103/PhysRevB.47.9001
YBa2Cu2.94Fe0.06O7-y,YBa2Cu2.94Fe0.06O7,Bulk,,,SC,High-Tc/cuprate,87.2 K (onset),,Orthorhombic,perovskite,,,,,,,True,10.1103/PhysRevB.43.12989
YBa2Cu2.94Fe0.06O7,YBa2Cu2.94Fe0.06O7,Bulk,,,SC,High-Tc/cuprate,82.1 K,,,,,,,,1.68 kOe at 6 K,,True,10.1103/PhysRevB.44.2751
YBa2(Cu0.98Fe0.02)3O7-δ,YBa2Cu2.94Fe0.06O7,Bulk,,,SC,High-Tc/cuprate,84 K,,Orthorhombic,perovskite,,3.838 Å,3.882 Å,11.681 Å,,,True,10.1103/PhysRevB.44.6991
YBa2(Cu0.98Fe0.02)3O7,YBa2Cu2.94Fe0.06O7,Bulk,,,SC,High-Tc/cuprate,86 K,,,,,,,,,1140 kG,True,10.1103/PhysRevB.43.5516
YBa2Cu2.94Fe0.06O7,YBa2Cu2.94Fe0.06O7,Bulk,,,SC,High-Tc/cuprate,,,,,,,,,,,True,10.1103/PhysRevB.44.233
YBa2(Cu0.98Fe0.02)3O7-δ,YBa2Cu2.94Fe0.06O7,Bulk,,,SC,High-Tc/cuprate,~85 K,up to 17 kbar,Orthorhombic,perovskite,,,,,,,True,10.1103/PhysRevB.41.8757
YBa2Cu2.94Fe0.06O7,YBa2Cu2.94Fe0.06O7,Bulk,,,SC,High-Tc/cuprate,89.1 K,1 bar,,,,,,,,,True,10.1103/PhysRevB.48.9803
YBa2(Cu0.98Fe0.02)3O7-δ,YBa2Cu2.94Fe0.06O7,Bulk,,,SC,High-Tc/cuprate,86.5 K,,Orthorhombic,perovskite,,3.834 Å,3.897 Å,11.677 Å,,,True,10.1103/PhysRevB.42.2231
YBa2(Cu0.98Fe0.02)3O7-δ,YBa2Cu2.94Fe0.06O7-δ,Bulk,,,SC,High-Tc/cuprate,~82 K,,Orthorhombic,perovskite,,0.3834 Å,0.3879 Å,1.1677 Å,,,True,10.1103/PhysRevB.39.6667
YBa2(Cu0.98Fe0.02)3O7-δ,YBa2Cu2.94Fe0.06O7-δ,Bulk,,,SC,High-Tc/cuprate,86.5 K,,Orthorhombic,perovskite,,3.834 Å,3.897 Å,11.677 Å,,,True,10.1103/PhysRevB.39.6681
YBa2Cu2.94Fe0.06O7Hy,YBa2Cu2.94Fe0.06O7H1.3,Bulk,,,NSC,,,,,,,,,,,,,10.1103/PhysRevB.50.15858
YBa2(Cu0.98Mn0.02)3O7-δ,YBa2Cu2.94Mn0.06O7,Bulk,,,SC,High-Tc/cuprate,,,Orthorhombic,perovskite,,3.82 Å,3.88 Å,11.67 Å,,,True,10.1103/PhysRevB.59.7178
YBa2(Cu0.98Ni0.02)3O6.6,YBa2Cu2.94Ni0.06O6.6,Bulk,,,SC,High-Tc/cuprate,,,,,,,,,,,True,10.1103/PhysRevB.58.11193
YBa2(Cu0.98Ni0.02)3O7,YBa2Cu2.94Ni0.06O7,Bulk,,,SC,High-Tc/cuprate,83.5 K,,,,,,,,,1230 kG,True,10.1103/PhysRevB.43.5516
YBa2(Cu0.98Ni0.02)3O7-δ,YBa2Cu2.94Ni0.06O7,Bulk,,,SC,High-Tc/cuprate,~85 K,up to 17 kbar,Orthorhombic,perovskite,,,,,,,True,10.1103/PhysRevB.41.8757
YBa₂(Cu₀.₉₈Ni₀.₀₂)₃O₇₋δ,YBa2Cu2.94Ni0.06O7,Thin Film,300 nm,SrTiO3,SC,High-Tc/cuprate,,,Orthorhombic,,,,,,,,True,10.1103/PhysRevB.47.12248
YBa2Cu2.94Ni0.06O7,YBa2Cu2.94Ni0.06O7,Bulk,,,SC,High-Tc/cuprate,85.9 K,1 bar,,,,,,,,,True,10.1103/PhysRevB.48.9803
YBa2(Cu0.98Ni0.02)3O7-δ,YBa2Cu2.94Ni0.06O7,Bulk,,,SC,High-Tc/cuprate,82.5 K,,Orthorhombic,perovskite,,3.818 Å,3.886 Å,11.676 Å,,,True,10.1103/PhysRevB.42.2231
YBa2(Cu0.98Ni0.02)3O7-δ,YBa2Cu2.94Ni0.06O7,Thin Film,,SrTiO3,SC,High-Tc/cuprate,79 K,,,,,,,,,,True,10.1103/PhysRevB.53.11352
YBa2(Cu0.98Ni0.02)3O7-δ,YBa2Cu2.94Ni0.06O7-δ,Bulk,,,SC,High-Tc/cuprate,86.5 K,,Orthorhombic,perovskite-like,,3.817 Å,3.886 Å,11.674 Å,,,True,10.1103/PhysRevB.39.9192
YBa2(Cu0.98Zn0.02)3O6+δ,YBa2Cu2.94Zn0.06O6+δ,Bulk,,,SC,High-Tc/cuprate,,,Orthorhombic,,,,,,,,True,10.1103/PhysRevLett.64.1593
YBa2(Cu0.98Zn0.02)3O6.6,YBa2Cu2.94Zn0.06O6.6,Bulk,,,SC,cuprate/High-Tc,30 K,,Orthorhombic,,,,,,,,TRUE,10.1103/PhysRevLett.105.037207
YBa2(Cu0.98Zn0.02)3O6.64,YBa2Cu2.94Zn0.06O6.64,Bulk,,,SC,High-Tc/cuprate,,,,,,,,,,,True,10.1103/PhysRevLett.72.3100
YBa2(Cu0.99Zn0.02)3O6.7,YBa2Cu2.94Zn0.06O6.7,Bulk,,,SC,High-Tc/cuprate,,,,,,,,,,,,10.1103/PhysRevLett.84.3422
YBa2(Cu0.98Zn0.02)3O6.9,YBa2Cu2.94Zn0.06O6.9,Bulk,,,SC,High-Tc/cuprate,60 K,,,,,,,,,,True,10.1103/PhysRevLett.69.2855
YBa2(Cu0.98Zn0.02)3O6.91,YBa2Cu2.94Zn0.06O6.91,Bulk,,,SC,High-Tc/cuprate,,,,,,,,,,,True,10.1103/PhysRevB.47.15265
YBa₂(Cu₀.₉₈Zn₀.₀₂)₃O₆.₉₂₅,YBa2Cu2.94Zn0.06O6.925,Bulk,,,SC,High-Tc/cuprate,,,,,,,,,,,,10.1103/PhysRevB.59.3911
YBa2(Cu0.98Zn0.02)3O6.95,YBa2Cu2.94Zn0.06O6.95,Thin Film,,SrTiO3,SC,High-Tc/cuprate,,,,,,,,,,,True,10.1103/PhysRevB.51.15653
YBa2(Cu0.98Zn0.02)3O7,YBa2Cu2.94Zn0.06O7,Bulk,,,SC,High-Tc/cuprate,68.2 K,,,,,,,,,,,10.1103/PhysRevB.59.13628
YBa2(Cu0.98Zn0.02)3O7,YBa2Cu2.94Zn0.06O7,Bulk,,,SC,High-Tc/cuprate,72 K,,,,,,,,,,True,10.1103/PhysRevB.50.6375
YBa2Cu2.94Zn0.06O7,YBa2Cu2.94Zn0.06O7,Bulk,,,SC,High-Tc/cuprate,67.6 K,,Orthorhombic,,,,,,,,True,10.1103/PhysRevB.51.11848
YBa2Cu2.94Zn0.06O7,YBa2Cu2.94Zn0.06O7,Bulk,,,SC,High-Tc/cuprate,65.0 K,,Orthorhombic,perovskite,,3.8188 Å,3.8877 Å,11.6665 Å,,,True,10.1103/PhysRevB.48.7570
YBa2(Cu0.98Zn0.02)3O7,YBa2Cu2.94Zn0.06O7,Bulk,,,SC,High-Tc/cuprate,68 K,,,,,,,,,1000 kG,True,10.1103/PhysRevB.43.5516
YBa2(Cu0.98Zn0.02)3O7-δ,YBa2Cu2.94Zn0.06O7,Bulk,,,SC,High-Tc/cuprate,~85 K,up to 17 kbar,Orthorhombic,perovskite,,,,,,,True,10.1103/PhysRevB.41.8757
YBa2Cu2.94Zn0.06O7,YBa2Cu2.94Zn0.06O7,,,,SC,High-Tc/cuprate,,,,,,,,,,,,10.1103/PhysRevB.46.8687
YBa2Cu2.94Zn0.06O7,YBa2Cu2.94Zn0.06O7,Bulk,,,SC,High-Tc/cuprate,57.4 K,1 bar,,,,,,,,,True,10.1103/PhysRevB.48.9803
YBa2(Cu0.98Zn0.02)3O7,YBa2Cu2.94Zn0.06O7,Bulk,,,SC,High-Tc/cuprate,68.2 K,,,,,,,,,,True,10.1103/PhysRevB.54.R12721
YBa2(Cu0.98Zn0.02)3O7-δ,YBa2Cu2.94Zn0.06O7,Bulk,,,SC,High-Tc/cuprate,67.0 K,,Orthorhombic,perovskite,,3.820 Å,3.887 Å,11.670 Å,,,True,10.1103/PhysRevB.42.2231
YBa2(Cu0.98Zn0.02)3O7-δ,YBa2Cu2.94Zn0.06O7-δ,Thin Film,250 ± 10 nm,SrTiO3,SC,High-Tc/cuprate,62 K,,,,,,,,,,True,10.1103/PhysRevB.49.15970
YBa2(Cu0.9845Zn0.0155)3O7-δ,YBa2Cu2.9535Zn0.0465O7,Bulk,,,SC,High-Tc/cuprate,73.8 K,,,,,,,,,,True,10.1103/PhysRevB.49.10043
YBa2(Cu0.985Fe0.015)3O7-δ,YBa2Cu2.955Fe0.045O7,Bulk,,,SC,High-Tc/cuprate,,,Orthorhombic,perovskite,Pmmm,3.8564 Å,3.8682 Å,11.6540 Å,,,True,10.1103/PhysRevB.36.7230
YBa2(Cu0.985Fe0.015)3O7-δ,YBa2Cu2.955Fe0.045O7-δ,Bulk,,,SC,High-Tc/cuprate,~84 K,,Orthorhombic,perovskite,,0.3829 Å,0.3881 Å,1.1678 Å,,,True,10.1103/PhysRevB.39.6667
YBa2(Cu0.985Fe0.015)3O7-δ,YBa2Cu2.955Fe0.045O7-δ,Bulk,,,SC,High-Tc/cuprate,87.5 K,,Orthorhombic,perovskite,,3.829 Å,3.881 Å,11.678 Å,,,True,10.1103/PhysRevB.39.6681
YBa2(Cu0.985Mn0.015)3O7-δ,YBa2Cu2.955Mn0.045O7,Bulk,,,SC,High-Tc/cuprate,,,Orthorhombic,perovskite,,3.82 Å,3.88 Å,11.67 Å,,,True,10.1103/PhysRevB.59.7178
YBa2(Cu0.985Ni0.015)3O7-δ,YBa2Cu2.955Ni0.045O7-δ,Bulk,,,SC,High-Tc/cuprate,,,orthorhombic,,,,,,,,True,10.1103/PhysRevB.53.5922
YBCO single crystal with Ni substitution,YBa2Cu2.958Ni0.042O6.956,Bulk,,,SC,High-Tc/cuprate,89 K,,Orthorhombic,perovskite,,,,,,,True,10.1103/PhysRevB.54.9542
YBa2Cu2.95Al0.05O7-y,YBa2Cu2.95Al0.05O6.93,Bulk,,,SC,High-Tc/cuprate,91 K,,Orthorhombic,perovskite,,3.8351 Å,3.8827 Å,11.6822 Å,,,True,10.1103/PhysRevB.37.7458
YBa2Cu2.95Al0.05O7+y,YBa2Cu2.95Al0.05O6.95,Bulk,,,SC,High-Tc/cuprate,88.0 K,,Orthorhombic,perovskite,,3.839 Å,3.882 Å,11.656 Å,,,True,10.1103/PhysRevB.42.2253
YBa2Cu2.95Al0.05O7,YBa2Cu2.95Al0.05O7-δ,Bulk,,,SC,High-Tc/cuprate,,,Orthorhombic,perovskite,,,,,,,TRUE,10.1103/PhysRevB.69.224517
YBa2Cu2.95Au0.05O7−δ,YBa2Cu2.95Au0.05O7−δ,Bulk,,,SC,High-Tc,92.3 K,,Orthorhombic,Orthorhombic,,,,,,,TRUE,10.1016/S0921-4534(99)00508-0
YBa2Cu2.95Co0.05O7-y,YBa2Cu2.95Co0.05O6.92,Bulk,,,SC,High-Tc/cuprate,94.3 K,,Orthorhombic,perovskite,,3.8295 Å,3.8802 Å,11.670 Å,,,True,10.1103/PhysRevB.37.7458
YBa2Cu2.95Co0.05O7-δ,YBa2Cu2.95Co0.05O7,Bulk,,,SC,High-Tc/cuprate,93 K,,Orthorhombic,perovskite,,,,,,,True,10.1103/PhysRevB.48.16056
YBa2Cu2.95Co0.05O7-δ,YBa2Cu2.95Co0.05O7,Bulk,,,SC,High-Tc/cuprate,90 K,,Orthorhombic,perovskite,,3.848 Å,3.880 Å,11.674 Å,,,True,10.1103/PhysRevB.40.6787
Cobalt-doped YBCO,YBa2Cu2.95Co0.05O7±δ,Bulk,,,SC,High-Tc/Cuprate,83 K,,Orthorhombic,,,,,,,,TRUE,10.1016/S0038-1098(98)00553-5
YBa2Cu2.95Fe0.05O7-y,YBa2Cu2.95Fe0.05O6.92,Bulk,,,SC,High-Tc/cuprate,91.8 K,,Orthorhombic,perovskite,,3.8305 Å,3.8781 Å,11.666 Å,,,True,10.1103/PhysRevB.37.7458
YBa2Cu2.95Fe0.05O7-y,YBa2Cu2.95Fe0.05O7,Bulk,,,SC,High-Tc/cuprate,~75 K,,Mixed orthorhombic/tetragonal,perovskite,,,,,,,True,10.1103/PhysRevB.41.4195
Fe-doped YBCO,YBa2Cu2.95Fe0.05O7-δ,Bulk,,,SC,High-Tc/cuprate,"90.3 K (zero resistance), 89.7 K (ac susceptibility)",,Orthorhombic,perovskite,,,,,,,True,10.1103/PhysRevB.41.4286
YBa2Cu2.95Ga0.05O7-y,YBa2Cu2.95Ga0.05O7,Bulk,,,SC,High-Tc/cuprate,,,Orthorhombic,perovskite,,,,,,,True,10.1103/PhysRevB.50.1223
YBa2Cu2.95Mo0.05O7.04,YBa2Cu2.95Mo0.05O7.04,Bulk,,,SC,High-Tc/cuprate,92 K,ambient,Orthorhombic,perovskite,,3.8387,3.8817,11.7069,,,TRUE,10.1103/PhysRevB.73.224518
YBa2Cu2.95Mo0.05O7.07,YBa2Cu2.95Mo0.05O7.07,Bulk,,,SC,High-Tc/cuprate,90 K,high pressure oxygen,Orthorhombic,perovskite,,3.8397,3.8800,11.6944,,,TRUE,10.1103/PhysRevB.73.224518
YBa2Cu2.95Sn0.05O7+y,YBa2Cu2.95Sn0.05O7.15,Bulk,,,SC,High-Tc/cuprate,90.1 K,,Orthorhombic,perovskite,,3.824 Å,3.875 Å,11.651 Å,,,True,10.1103/PhysRevB.42.2253
YBa2Cu2.95Zn0.05O7-y,YBa2Cu2.95Zn0.05O6.85,Bulk,,,SC,High-Tc/cuprate,66.11 K,,Orthorhombic,,,,,,,,True,10.1103/PhysRevB.40.2639
YBa2Cu2.95Zn0.05O7-y,YBa2Cu2.95Zn0.05O6.94,Bulk,,,SC,High-Tc/cuprate,73.0 K,,Orthorhombic,perovskite,,3.850 Å,3.876 Å,11.626 Å,,,True,10.1103/PhysRevB.42.2253
YBa2(Cu0.983Zn0.017)3O7,YBa2Cu2.95Zn0.05O7,Bulk,,,SC,High-Tc/cuprate,50-60 K,,Orthorhombic,perovskite,,,,,,,,10.1103/PhysRevB.42.432
Y123-Zn0.05,YBa2Cu2.95Zn0.05O7,Bulk,,,SC,High-Tc/Cuprate,89.68 K,,Orthorhombic,,,3.822 Å,3.891 Å,11.659 Å,,,TRUE,10.1016/j.jallcom.2022.166362
YBa2Cu2.95Zn0.05O7-y,YBa2Cu2.95Zn0.05O7-y,Bulk,,,SC,High-Tc/cuprate,66.19 K,,Orthorhombic,,,,,,,,True,10.1103/PhysRevB.40.6850
Zn-doped YBCO,YBa2Cu2.95Zn0.05O7−δ,Bulk,,,SC,High-Tc/Cuprate,90 K,,Perovskite,,,,,,,,TRUE,10.1016/S0921-4534(01)00202-7
YBa2(Cu0.987Zn0.013)3O6.6,YBa2Cu2.961Zn0.039O6.6,Bulk,,,SC,High-Tc/cuprate,18 K,,,,,,,,,,True,10.1103/PhysRevLett.77.4620
YBa2(Cu0.987Zn0.013)3O7-δ,YBa2Cu2.961Zn0.039O7,Bulk,,,SC,High-Tc/cuprate,73 K,,,,,,,,,,True,10.1103/PhysRevB.57.R11081
Cobalt-doped YBCO,YBa2Cu2.96Co0.04O7±δ,Bulk,,,SC,High-Tc/Cuprate,86 K,,Orthorhombic,,,,,,,,TRUE,10.1016/S0038-1098(98)00553-5
YBa2Cu2.96Fe0.04O7-δ,YBa2Cu2.96Fe0.04O7,Bulk,,,SC,High-Tc/cuprate,90 K,,Orthorhombic,perovskite,,,,,,,True,10.1103/PhysRevB.49.1342
YBa2Cu2.96Fe0.04O7-δ,YBa2Cu2.96Fe0.04O7,Bulk,,,SC,High-Tc/cuprate,,,,,,,,,,,True,10.1103/PhysRevB.49.580
YBa2Cu2.96Zn0.04O7,YBa2Cu2.96Zn0.04O7-δ,Bulk,,,SC,High-Tc/cuprate,,,Orthorhombic,perovskite,,,,,,,TRUE,10.1103/PhysRevB.69.224517
YBa2Cu2.97(PO4)0.03O7−δ,YBa2Cu2.97(PO4)0.03O7−δ,Bulk,,,SC,High-Tc/Cuprate,96.663,,Orthorhombic,Triperovskite,,,,,0.048,260,TRUE,10.1016/j.physb.2007.04.042
Zn-doped YBCO,YBa2Cu2.972Zn0.028O7,Bulk,,,SC,High-Tc/cuprate,57.8 K,,,,,,,,,,True,10.1103/PhysRevB.55.11103
YBa2Cu2.975Co0.025O7-δ,YBa2Cu2.975Co0.025O7,Bulk,,,SC,High-Tc/cuprate,,,Orthorhombic,perovskite,,,,,,,True,10.1103/PhysRevB.48.16056
YBa2Cu2.975Ni0.025O7-y,YBa2Cu2.975Ni0.025O6.86,Bulk,,,SC,High-Tc/cuprate,87.0 K,,Orthorhombic,perovskite,,3.813 Å,3.882 Å,11.656 Å,,,True,10.1103/PhysRevB.42.2253
YBa2Cu2.975Ni0.025O7,YBa2Cu2.975Ni0.025O7,Bulk,,,SC,High-Tc/cuprate,76 K,,,,,,,,,,True,10.1103/PhysRevB.46.11092
YBa2Cu2.975Zn0.025O7-y,YBa2Cu2.975Zn0.025O6.94,Bulk,,,SC,High-Tc/cuprate,82.0 K,,Orthorhombic,perovskite,,3.809 Å,3.882 Å,11.653 Å,,,True,10.1103/PhysRevB.42.2253
YBa2Cu2.975Zn0.025O7,YBa2Cu2.975Zn0.025O7,Bulk,,,SC,High-Tc/cuprate,73.5 K,,Orthorhombic,perovskite,,3.8240 Å,3.8902 Å,11.6940 Å,,,True,10.1103/PhysRevB.48.7570
YBa2Cu2.975Zn0.025O7-y,YBa2Cu2.975Zn0.025O7-y,Bulk,,,SC,High-Tc/cuprate,72.85 K,,Orthorhombic,,,,,,,,True,10.1103/PhysRevB.40.6850
YBa2(Cu0.9925Ni0.0075)3O6.95,YBa2Cu2.9775Ni0.0225O6.95,Bulk,,,SC,High-Tc/cuprate,90.6 K,,,,,,,,,,True,10.1103/PhysRevB.50.4051
YBa2(Cu0.993Zn0.007)3O7-δ,YBa2Cu2.979Zn0.021O7,Bulk,,,SC,High-Tc/cuprate,84.0 K,,,,,,,,,,True,10.1103/PhysRevB.49.10043
YBa2(Cu0.99Co0.01)3O7-δ,YBa2Cu2.97Co0.03O7,Bulk,,,SC,High-Tc/cuprate,90.7±0.3 K (LPA),atmospheric pressure,orthorhombic,perovskite,,,,,,,True,10.1103/PhysRevB.50.16028
YBa2(Cu0.99Fe0.01)3O7,YBa2Cu2.97Fe0.03O7,Bulk,,,SC,High-Tc/cuprate,93 K,,Orthorhombic,,,,,,,,True,10.1103/PhysRevB.39.12290
YBa2(Cu0.99Fe0.01)3O7,YBa2Cu2.97Fe0.03O7,Bulk,,,SC,High-Tc/cuprate,84 K,,Orthorhombic,perovskite,,,,,,,True,10.1103/PhysRevB.38.11373
YBa2Cu2.97Fe0.03O7,YBa2Cu2.97Fe0.03O7,Bulk,,,SC,High-Tc/cuprate,,,Orthorhombic,oxygen-deficient perovskite,,,,,,,True,10.1103/PhysRevB.36.3923
YBa₂(Cu₁₋ₓFeₓ)₃O₇₋δ with x=0.01,YBa2Cu2.97Fe0.03O7,Bulk,,,SC,High-Tc/cuprate,,,Orthorhombic,perovskite,,,,,,,True,10.1103/PhysRevB.47.9001
YBa2Cu2.97Fe0.03O7,YBa2Cu2.97Fe0.03O7,Bulk,,,SC,High-Tc/cuprate,90.1 K,1 bar,,,,,,,,,True,10.1103/PhysRevB.48.9803
YBCO-1Fe,YBa2Cu2.97Fe0.03O7,Bulk,,,SC,High-Tc,87.5 K,,Orthorhombic,,Pmmm,,,,,,TRUE,10.1016/j.jeurceramsoc.2021.06.018
YBa2(Cu0.99Fe0.01)3O7-δ,YBa2Cu2.97Fe0.03O7-δ,Bulk,,,SC,High-Tc/cuprate,~86 K,,Orthorhombic,perovskite,,0.3825 Å,0.3885 Å,1.1672 Å,,,True,10.1103/PhysRevB.39.6667
YBa2Cu2.97Mg0.03O7-δ,YBa2Cu2.97Mg0.03O7-δ,Bulk,,,SC,High-Tc/cuprate,85 K,,orthorhombic,perovskite,,,,,,,True,10.1103/PhysRevB.66.224506
YBa2(Cu0.99Mn0.01)3O7-δ,YBa2Cu2.97Mn0.03O7,Bulk,,,SC,High-Tc/cuprate,92 K,,Orthorhombic,perovskite,,,,,,,True,10.1103/PhysRevB.38.4580
YBa2(Cu0.99Mn0.01)3O7-δ,YBa2Cu2.97Mn0.03O7,Bulk,,,SC,High-Tc/cuprate,,,Orthorhombic,perovskite,,3.82 Å,3.88 Å,11.67 Å,,,True,10.1103/PhysRevB.59.7178
YBa2(Cu0.99Ni0.01)3O7-δ,YBa2Cu2.97Ni0.03O6.95,Thin Film,3000 Å,SrTiO3,SC,High-Tc/cuprate,,,,perovskite,,,,,,,True,10.1103/PhysRevB.47.11439
YBa2Cu2.97Ni0.03O7,YBa2Cu2.97Ni0.03O7,Bulk,,,SC,High-Tc/cuprate,,,,,,,,,,,True,10.1103/PhysRevB.46.11092
YBa₂(Cu₀.₉₉Ni₀.₀₁)₃O₇₋δ,YBa2Cu2.97Ni0.03O7,Thin Film,300 nm,SrTiO3,SC,High-Tc/cuprate,,,Orthorhombic,,,,,,,,True,10.1103/PhysRevB.47.12248
YBa2(Cu0.99Zn0.01)3O6+δ,YBa2Cu2.97Zn0.03O6+δ,Bulk,,,SC,High-Tc/cuprate,,,Orthorhombic,,,,,,,,True,10.1103/PhysRevLett.64.1593
YBa2(Cu0.99Zn0.01)3O6.63,YBa2Cu2.97Zn0.03O6.63,Bulk,,,SC,High-Tc/cuprate,40 K,,,,,,,,,,True,10.1103/PhysRevB.61.627
YBa2Cu2.97Zn0.03O6.63,YBa2Cu2.97Zn0.03O6.63,Bulk,,,SC,High-Tc/cuprate,,,,,,,,,,,True,10.1103/PhysRevLett.77.5421
YBa2(Cu0.99Zn0.01)3O6.64,YBa2Cu2.97Zn0.03O6.64,Bulk,,,SC,High-Tc/cuprate,,,,,,,,,,,True,10.1103/PhysRevLett.72.3100
YBa2(Cu0.99Zn0.01)3O6.7,YBa2Cu2.97Zn0.03O6.7,Bulk,,,SC,High-Tc/cuprate,"38 K (zero field), ~20 K (in 12-15 T)",,,,,,,,,,True,10.1103/PhysRevLett.84.3422
Yttrium Barium Copper Oxide (YBCO) with Zn substitution,YBa2Cu2.97Zn0.03O6.7,,,,SC,High-Tc/cuprate,,ambient,,,,,,,,,FALSE,10.1103/PhysRevB.86.220504
YBa2(Cu0.99Zn0.01)3O6.93,YBa2Cu2.97Zn0.03O6.93,Bulk,,,SC,High-Tc/cuprate,80 K,,,,,,,,,,True,10.1103/PhysRevB.56.5654
YBa2(Cu0.99Zn0.01)3O6.95,YBa2Cu2.97Zn0.03O6.95,Thin Film,,SrTiO3,SC,High-Tc/cuprate,,,,,,,,,,,True,10.1103/PhysRevB.51.15653
YBa2(Cu0.99Zn0.01)3O7,YBa2Cu2.97Zn0.03O7,Bulk,,,SC,High-Tc/cuprate,,,,,,,,,,,True,10.1103/PhysRevB.50.6375
YBa2Cu2.97Zn0.03O7,YBa2Cu2.97Zn0.03O7,Bulk,,,SC,High-Tc/cuprate,75.2 K,1 bar,,,,,,,,,True,10.1103/PhysRevB.48.9803
YBa2(Cu0.99Zn0.01)3O7-δ,YBa2Cu2.97Zn0.03O7,Bulk,,,SC,High-Tc/cuprate,78.0 K,,Orthorhombic,perovskite,,3.817 Å,3.885 Å,11.681 Å,,,True,10.1103/PhysRevB.42.2231
YBa2(Cu0.99Zn0.01)3O7,YBa2Cu2.97Zn0.03O7,Bulk,,,SC,High-Tc/cuprate,,,,,,,,,,,True,10.1103/PhysRevLett.72.3100
YBa2(Cu0.99Zn0.01)3O7-δ,YBa2Cu2.97Zn0.03O7-δ,Bulk,,,SC,High-Tc/cuprate,85.6 K,,,,,,,,,,True,10.1103/PhysRevB.53.R3003
YBa2Cu2.97Zn0.03O7-δ,YBa2Cu2.97Zn0.03O7-δ,Bulk,,,SC,High-Tc/cuprate,87.31 K,,orthorhombic,perovskite,,,,,,,True,10.1103/PhysRevB.66.224506
YBa2(Cu0.9934Zn0.0026Mg0.004)3O6.9,YBa2Cu2.9802Zn0.0078Mg0.012O6.9,Bulk,,,SC,High-Tc/cuprate,82.0 ± 1.5 K,,,,,,,,,,True,10.1103/PhysRevLett.87.087003
YBa2(Cu0.994Zn0.006)3O6.6,YBa2Cu2.982Zn0.018O6.6,Bulk,,,SC,High-Tc/cuprate,39 K,,,,,,,,,,True,10.1103/PhysRevLett.77.4620
YBa2(Cu0.994Zn0.006)3O7-δ,YBa2Cu2.982Zn0.018O7,Bulk,,,SC,High-Tc/cuprate,81 K,,,,,,,,,,True,10.1103/PhysRevB.57.R11081
Ag-substituted YBCO,YBa2Cu2.985Ag0.015O7-δ,Bulk,,,SC,High-Tc/cuprate,90 K,,,,,,,,,,True,10.1103/PhysRevB.41.8838
YBa2Cu2.985Fe0.015O7-δ,YBa2Cu2.985Fe0.015O7,Bulk,,,SC,High-Tc/cuprate,91.5 K,,Orthorhombic,perovskite,,,,,,,True,10.1103/PhysRevB.49.1342
YBa2(Cu0.995Fe0.005)3O7-δ,YBa2Cu2.985Fe0.015O7-δ,Bulk,,,SC,High-Tc/cuprate,~88 K,,Orthorhombic,perovskite,,0.3822 Å,0.3885 Å,1.1680 Å,,,True,10.1103/PhysRevB.39.6667
YBa2Cu2.985Fe0.015O7−δ,YBa2Cu2.985Fe0.015O7−δ,Bulk,,,SC,High-Tc/Cuprate,92.15 K,0 Oe,Orthorhombic,,,,,11.71 Å,,,TRUE,10.1016/j.physleta.2017.02.001
YBa2(Cu0.995Ni0.005)3O6.6,YBa2Cu2.985Ni0.015O6.6,Bulk,,,SC,High-Tc/cuprate,,,,,,,,,,,True,10.1103/PhysRevB.58.11193
YBa2Cu2.985Ni0.015O7,YBa2Cu2.985Ni0.015O7,Bulk,,,SC,High-Tc/cuprate,,,,,,,,,,,True,10.1103/PhysRevB.46.11092
YBa2(Cu0.995Ni0.005)3O7-δ,YBa2Cu2.985Ni0.015O7-δ,Bulk,,,SC,High-Tc/cuprate,,,orthorhombic,,,,,,,,True,10.1103/PhysRevB.53.5922
YBa2Cu2.985Zn0.015O6.63,YBa2Cu2.985Zn0.015O6.63,Bulk,,,SC,High-Tc/cuprate,,,,,,,,,,,True,10.1103/PhysRevLett.77.5421
YBa2(Cu0.995Zn0.005)3O6.64,YBa2Cu2.985Zn0.015O6.64,Bulk,,,SC,High-Tc/cuprate,,,,,,,,,,,True,10.1103/PhysRevLett.72.3100
YBa2Cu2.985Zn0.015O7,YBa2Cu2.985Zn0.015O7,Bulk,,,SC,High-Tc/cuprate,83.2 K,1 bar,,,,,,,,,True,10.1103/PhysRevB.48.9803
YBa2(Cu0.996Ni0.004)3O7-δ,YBa2Cu2.988Ni0.012O7,Thin Film,1500-2000 Å,SrTiO3,SC,High-Tc/cuprate,~74 K,,,perovskite,,,,,,,True,10.1103/PhysRevB.47.15185
YBa2(Cu0.996Zn0.004)3O7-δ,YBa2Cu2.988Zn0.012O7,Bulk,,,SC,High-Tc/cuprate,85 K,,,,,,,,,,True,10.1103/PhysRevB.57.R11081
YBa2(Cu0.996Zn0.004)3O7-δ,YBa2Cu2.988Zn0.012O7,Bulk,,,SC,High-Tc/cuprate,85 K,,Orthorhombic,perovskite,,,,,,,True,10.1103/PhysRevB.65.024515
YBa2Cu(3-x)AlxOz,YBa2Cu2.98Al0.02O7,Bulk,,,SC,High-Tc/cuprate,89.5 K,,,,,,,,,,True,10.1103/PhysRevB.62.14519
Au-doped YBCO single crystal,YBa2Cu2.98Au0.02O6.97,Bulk,,,SC,High-Tc/cuprate,92.90 K,,Orthorhombic,perovskite,,3.8177 Å,3.8889 Å,11.7136 Å,,,True,10.1103/PhysRevB.45.5654
YBa2Cu2.98Co0.02O7-y,YBa2Cu2.98Co0.02O6.90,Bulk,,,SC,High-Tc/cuprate,93.4 K,,Orthorhombic,perovskite,,3.8195 Å,3.8826 Å,11.667 Å,,,True,10.1103/PhysRevB.37.7458
YBa2Cu2.98Fe0.02O7-y,YBa2Cu2.98Fe0.02O6.93,Bulk,,,SC,High-Tc/cuprate,91.8 K,,Orthorhombic,perovskite,,3.8193 Å,3.8836 Å,11.667 Å,,,True,10.1103/PhysRevB.37.7458
YBa2Cu2.98Fe0.02O7,YBa2Cu2.98Fe0.02O7,Bulk,,,SC,High-Tc/cuprate,90.7 K,1 bar,,,,,,,,,True,10.1103/PhysRevB.48.9803
YBa2Cu2.98Mo0.02O7+d,YBa2Cu2.98Mo0.02O7+d,Bulk,,,SC,High-Tc/cuprate,92 K,ambient,Orthorhombic,perovskite,,,,,,,TRUE,10.1103/PhysRevB.73.224518
YBa2Cu2.98Mo0.02O7+d,YBa2Cu2.98Mo0.02O7+d,Bulk,,,SC,High-Tc/cuprate,91 K,high pressure oxygen,Orthorhombic,perovskite,,,,,,,TRUE,10.1103/PhysRevB.73.224518
YBa2Cu2.98Ni0.02O7,YBa2Cu2.98Ni0.02O7,Bulk,,,SC,High-Tc/cuprate,,,Orthorhombic,,,,,,,,True,10.1103/PhysRevB.39.777
Yttrium Barium Copper Zinc Oxide,YBa2Cu2.98Zn0.02O7,Bulk,,,SC,High-Tc/cuprate,,,,,,,,,,,,10.1103/PhysRevB.64.094516
YBa2Cu2.98Zn0.02O7,YBa2Cu2.98Zn0.02O7-δ,Bulk,,,SC,High-Tc/cuprate,,,Orthorhombic,perovskite,,,,,,,TRUE,10.1103/PhysRevB.69.224517
YBa2(Cu0.9969Zn0.0031)3O6.95,YBa2Cu2.9907Zn0.0093O6.95,Bulk,,,SC,High-Tc/cuprate,,,,,,,,,,,True,10.1103/PhysRevB.50.4051
YBa₂(Cu₁₋ₓZnₓ)₃O₆.₉₅ with x=0.0031,YBa2Cu2.9907Zn0.0093O6.95,Bulk,,,SC,High-Tc/cuprate,,,,,,,,,,,True,10.1103/PhysRevLett.73.1845
YBa2Cu2.993Fe0.007O7,YBa2Cu2.993Fe0.007O7,Bulk,,,SC,High-Tc,91-92 K,,,,,,,,,,TRUE,10.1016/S0921-4534(99)00145-8
Zn-doped YBCO,YBa2Cu2.993Zn0.007O7,Bulk,,,SC,High-Tc/cuprate,84.0 K,,,,,,,,,,True,10.1103/PhysRevB.55.11103
YBa2(Cu0.998Ni0.002)3O7-δ,YBa2Cu2.994Ni0.006O7,Thin Film,1500-2000 Å,SrTiO3,SC,High-Tc/cuprate,~83 K,,,perovskite,,,,,,,True,10.1103/PhysRevB.47.15185
Zn-doped YBCO,YBa2Cu2.994Zn0.006O6.9,Bulk,,,SC,High-Tc/cuprate,89.2 K,,,,,,,11.7 Å,,,True,10.1103/PhysRevLett.82.2943
YBa2(Cu0.9985Zn0.0015)3O6.95,YBa2Cu2.9955Zn0.0045O6.95,Bulk,,,SC,High-Tc/cuprate,,,,,,,,,,,True,10.1103/PhysRevB.50.4051
YBa₂(Cu₁₋ₓZnₓ)₃O₆.₉₅ with x=0.0015,YBa2Cu2.9955Zn0.0045O6.95,Bulk,,,SC,High-Tc/cuprate,,,,,,,,,,,True,10.1103/PhysRevLett.73.1845
YBa2Cu2.995Co0.005O7,YBa2Cu2.995Co0.005O7,Thin Film,,,SC,High-Tc,88.3 K,,Orthorhombic,,,,,,,,TRUE,10.1016/j.physc.2013.03.039
YBa2Cu2.997Fe0.003O7,YBa2Cu2.997Fe0.003O7,Bulk,,,SC,High-Tc,91-92 K,,,,,,,,,,TRUE,10.1016/S0921-4534(99)00145-8
YBa2(Cu0.99985Fe0.00015)3O7,YBa2Cu2.99955Fe0.00015O7,Bulk,,,SC,High-Tc/cuprate,88 K,,Orthorhombic,perovskite,,,,,,,True,10.1103/PhysRevB.38.11373
YBa2(Cu0.999965Co0.000035)3O7,YBa2Cu2.999895Co0.000105O7,Bulk,,,SC,High-Tc/cuprate,89 K,,Orthorhombic,perovskite,,,,,,,True,10.1103/PhysRevB.38.11373
Cobalt-doped YBCO,YBa2Cu2.999Co0.001O7,Thin Film,,,SC,High-Tc,88.5 K,,Orthorhombic,,,,,,,,TRUE,10.1016/j.physc.2010.05.089
YBa2Cu2.999Co0.001O7,YBa2Cu2.999Co0.001O7,Thin Film,,,SC,High-Tc,89 K,,Orthorhombic,,,,,,,,TRUE,10.1016/j.physc.2013.03.039
Zinc-doped YBCO,YBa2Cu2.999Zn0.001O7,Thin Film,,,SC,High-Tc,87.4 K,,Orthorhombic,,,,,,,,TRUE,10.1016/j.physc.2010.05.089
YBa₂Cu₂.₉₉Fe₀.₀₁O₇,YBa2Cu2.99Fe0.01O7,Bulk,,,SC,High-Tc/cuprate,90-92 K,,,,,,,,,,True,10.1103/PhysRevB.53.12321
YBa2Cu2.99Fe0.01O7-y,YBa2Cu2.99Fe0.01O7,Bulk,,,SC,High-Tc/cuprate,~85 K,,Orthorhombic,perovskite,,,,,,,True,10.1103/PhysRevB.41.4195
YBa2Cu2.99Fe0.01O7,YBa2Cu2.99Fe0.01O7,Bulk,,,SC,High-Tc,91-92 K,,,,,,,,,,TRUE,10.1016/S0921-4534(99)00145-8
YBa2Cu2.99Fe0.01O7−δ,YBa2Cu2.99Fe0.01O7−δ,Bulk,,,SC,High-Tc,91.3 K,2 MPa,,,,,,,,,TRUE,10.1016/j.physc.2010.04.005
