Repository: WyattBunstine/ML_SC_Project

# ML_SC_Project — Chemically and Geometrically Motivated Crystal Graph Neural Networks

This project predicts and screens superconductors from crystal structure. It frames the
problem as a **two-stage hurdle**: first classify whether a material is a superconductor
candidate (SC vs. non-SC), then regress the critical temperature T_c for superconductors.

Two graph-neural-network families are trained and compared:

- a **baseline CGCNN** ([txie-93/cgcnn](https://github.com/txie-93/cgcnn)), and
- an **MPNN** with learned edge features that consumes richer `crystal_graph_v4` graphs
  (this project's contribution).

File: database/superconductor_materials_full.csv (part 183 of 215)
Material_Name,Chemical_Composition,Material_Class,Film_Thickness,Substrate,Material_Type,Superconductor_Type,Superconducting_Transition_Temperature,Pressure,Crystal_Structure,Lattice_Structure,Space_Group,"Lattice_Constant(a)","Lattice_Constant(b)","Lattice_Constant(c)",Lower_Critical_Field,Upper_Critical_Field,Experimental,DOI
YBa2Cu2.99Ni0.01O7,YBa2Cu2.99Ni0.01O7,Bulk,,,SC,High-Tc/cuprate,82 K,,,,,,,,,,True,10.1103/PhysRevB.46.11092
YBa₂Cu₂.₉₉Zn₀.₀₁O₇₋δ,YBa2Cu2.99Zn0.01O7,Bulk,,,SC,High-Tc/cuprate,,,Orthorhombic,perovskite,,,,,,,,10.1103/PhysRevB.53.12462
Y123-Zn0.01,YBa2Cu2.99Zn0.01O7,Bulk,,,SC,High-Tc/Cuprate,90.27 K,,Orthorhombic,,,3.822 Å,3.902 Å,11.668 Å,,,TRUE,10.1016/j.jallcom.2022.166362
YBa2Cu2.99Zn0.01O7-δ,YBa2Cu2.99Zn0.01O7-δ,Bulk,,,SC,High-Tc/cuprate,,,,,,,,,,,True,10.1103/PhysRevLett.67.2088
SCrZn,YBa2Cu2.99Zn0.01O7−δ,Bulk,,,SC,High-Tc,86.88,,,,,,,,,23.13,TRUE,10.1016/j.jmmm.2008.02.095
YBa2Cu2.9Ag0.1O7−δ,YBa2Cu2.9Ag0.1O7−δ,Bulk,,,SC,High-Tc,92 K,,Orthorhombic,,,,,,,,TRUE,10.1016/j.ssc.2004.05.015
YBa2Cu2.9Al0.1O7-y,YBa2Cu2.9Al0.1O6.93,Bulk,,,SC,High-Tc/cuprate,92 K,,Orthorhombic,perovskite,,3.8601 Å,3.8661 Å,11.6750 Å,,,True,10.1103/PhysRevB.37.7458
YBa2Cu2.9Al0.1O7-δ,YBa2Cu2.9Al0.1O7,Bulk,,,SC,High-Tc/cuprate,~88 K,1 atm,Orthorhombic,perovskite,,,,,,,True,10.1103/PhysRevB.47.5359
YBa2Cu2.9Al0.1O7,YBa2Cu2.9Al0.1O7-δ,Bulk,,,SC,High-Tc/cuprate,91.5 K,,Orthorhombic,perovskite,,,,,,,TRUE,10.1103/PhysRevB.69.224517
YBa2Cu2.9Co0.1O7-y,YBa2Cu2.9Co0.1O6.82,Bulk,,,SC,High-Tc/cuprate,73 K,,Tetragonal,perovskite,P4/mmm,3.8608 Å,3.8608 Å,11.687 Å,,,True,10.1103/PhysRevB.37.7458
YBa2Cu2.9Co0.1O7-δ,YBa2Cu2.9Co0.1O7,Bulk,,,SC,High-Tc/cuprate,80 K,,Tetragonal,perovskite,,,,,,,True,10.1103/PhysRevB.48.16056
YBa2Cu2.9Co0.1O7-δ,YBa2Cu2.9Co0.1O7,Bulk,,,SC,High-Tc/cuprate,~88 K,1 atm,Orthorhombic,perovskite,,,,,,,True,10.1103/PhysRevB.47.5359
YBa2Cu2.9Fe0.1O7-y,YBa2Cu2.9Fe0.1O6.92,Bulk,,,SC,High-Tc/cuprate,76 K,,Tetragonal,perovskite,,3.8598 Å,3.8598 Å,11.863 Å,,,True,10.1103/PhysRevB.37.7458
YBa2Cu2.9Fe0.1O7-y,YBa2Cu2.9Fe0.1O7,Bulk,,,SC,High-Tc/cuprate,~65 K,,Tetragonal,perovskite,,,,,,,True,10.1103/PhysRevB.41.4195
YBa2Cu2.9Fe0.1O7-δ,YBa2Cu2.9Fe0.1O7,Bulk,,,SC,High-Tc/cuprate,~88 K,1 atm,Orthorhombic,perovskite,,,,,,,True,10.1103/PhysRevB.47.5359
YBa2Cu2.9Fe0.1O7-δ,YBa2Cu2.9Fe0.1O7-δ,Bulk,,,SC,High-Tc/Cuprate,49 K,,Tetragonal,,,3.8660,3.8660,11.7415,,,TRUE,10.1016/j.physc.2024.1354570
YBa2Cu2.9Ga0.1O7-y,YBa2Cu2.9Ga0.1O7,Bulk,,,SC,High-Tc/cuprate,,,Orthorhombic,perovskite,,,,,,,True,10.1103/PhysRevB.50.1223
YBa2Cu2.9Ni0.1O7-y,YBa2Cu2.9Ni0.1O6.87,Bulk,,,SC,High-Tc/cuprate,55 K,,Orthorhombic,perovskite,,3.8289 Å,3.8864 Å,11.6372 Å,,,True,10.1103/PhysRevB.37.7458
YBa2Cu2.9Ni0.1O6.92,YBa2Cu2.9Ni0.1O6.92,Bulk,,,SC,High-Tc/cuprate,70 K,,,,,,,,,,True,10.1103/PhysRevB.66.134511
YBa2Cu2.9Ni0.1O6.93,YBa2Cu2.9Ni0.1O6.93,Bulk,,,SC,High-Tc/cuprate,80 K,,,,,,,,,,True,10.1103/PhysRevB.66.134511
YBa2Cu2.9Zn0.1O6.6,YBa2Cu2.9Zn0.1O6.6,Bulk,,,SC,High-Tc/cuprate,,,,,,,,,,,,10.1103/PhysRevB.58.2838
YBa2Cu2.9Zn0.1O6.6,YBa2Cu2.9Zn0.1O6.6,Bulk,,,NSC,cuprate,NSC,,Orthorhombic,perovskite,,3.881 Å,3.841 Å,11.733 Å,,,True,10.1103/PhysRevB.48.3485
YBa2Cu2.9Zn0.1O7-y,YBa2Cu2.9Zn0.1O6.81,Bulk,,,SC,High-Tc/cuprate,55 K,,Orthorhombic,perovskite,,3.8193 Å,3.8881 Å,11.6818 Å,,,True,10.1103/PhysRevB.37.7458
YBa2Cu2.9Zn0.1O7-y,YBa2Cu2.9Zn0.1O6.85,Bulk,,,SC,High-Tc/cuprate,50.08 K,,Orthorhombic,,,,,,,,True,10.1103/PhysRevB.40.2639
YBa2Cu2.9Zn0.1O7-y,YBa2Cu2.9Zn0.1O6.94,Bulk,,,SC,High-Tc/cuprate,57.0 K,,Orthorhombic,perovskite,,3.816 Å,3.884 Å,11.644 Å,,,True,10.1103/PhysRevB.42.2253
YBa2Cu2.9Zn0.1O7-y,YBa2Cu2.9Zn0.1O7-y,Bulk,,,SC,High-Tc/cuprate,50.08 K,,Orthorhombic,,,,,,,,True,10.1103/PhysRevB.40.6850
YBa2Cu2.9Zn0.1O7,YBa2Cu2.9Zn0.1O7-δ,Bulk,,,SC,High-Tc/cuprate,72.3 K,,Orthorhombic,perovskite,,,,,,,TRUE,10.1103/PhysRevB.69.224517
YBa2Cu2Co1O7-y,YBa2Cu2Co1O7.20,Bulk,,,NSC,,0 K,,Tetragonal,perovskite,,3.8867 Å,3.8867 Å,11.625 Å,,,True,10.1103/PhysRevB.37.7458
YBa2Cu2CoO7,YBa2Cu2CoO7,Bulk,,,NSC,cuprate,NSC,,tetragonal,perovskite,,3.892 Å,3.892 Å,11.619 Å,,,True,10.1103/PhysRevB.50.4118
YBa2Cu2CoO7,YBa2Cu2CoO7,Bulk,,,NSC,,<4.2 K,,Tetragonal,perovskite,,,,,,,,10.1103/PhysRevB.38.6575
YBa2(Cu0.67Fe0.33)3O7-δ,YBa2Cu2Fe1O7-δ,Bulk,,,NSC,,,,Tetragonal,perovskite,,0.3866 Å,0.3866 Å,1.1660 Å,,,True,10.1103/PhysRevB.39.6667
Yttrium Barium Copper Oxide,YBa2Cu2O7,Bulk,,,SC,High-Tc/cuprate,,,,,,,,1.16 nm,,,,10.1103/PhysRevB.54.R2311
YBa2Cu2O7-x,YBa2Cu2O7,Bulk,,,SC,High-Tc/cuprate,,,,,,,,,,,,10.1103/PhysRevB.38.2509
Zn-substituted YBa2Cu3O7,YBa2Cu2ZnO7,Bulk,,,SC,High-Tc/cuprate,,,,,,,,,,,True,10.1103/PhysRevB.42.10199
Y-Ba-Cu-based superconductor (Batch I),YBa2Cu3,Bulk,,,SC,High-Tc,"82-85 K (zero resistance), 91 K (onset)",,Orthorhombic,,,3.838 Å,3.877 Å,11.695 Å,,,True,10.1103/PhysRevB.43.13622
Y-Ba-Cu-based superconductor (Batch III),YBa2Cu3,Bulk,,,SC,High-Tc,~90 K,,Orthorhombic,,,3.855 Å,3.883 Å,11.712 Å,,,True,10.1103/PhysRevB.43.13622
Y-Ba-Cu-based material (Batch II),YBa2Cu3,Bulk,,,NSC,,,,,,,,,,,,True,10.1103/PhysRevB.43.13622
YBa2Cu3O7 (Zn-doped),YBa2Cu3-xZnxO7,,,,SC,cuprate,,,,,,,,,,,FALSE,10.1103/PhysRevLett.99.157002
YBa2Cu3.5O7.5-δ,YBa2Cu3.5O7.5-δ,Bulk,,,SC,cuprate,,,,,,,,,,,,10.1103/PhysRevB.40.11300
YBa2(Cu0.90Fe0.10)4O8,YBa2Cu3.6Fe0.4O8,Bulk,,,NSC,cuprate,,ambient pressure,tetragonal,,,,,,,,True,10.1103/PhysRevB.51.539
YBa2Cu3.6Zn0.4O8,YBa2Cu3.6Zn0.4O8,Bulk,,,NSC,,,20 MPa,Orthorhombic,,,3.840 Å,3.873 Å,27.198 Å,,,True,10.1103/PhysRevB.44.10139
YBa2Cu3.72Zn0.28O8,YBa2Cu3.72Zn0.28O8,Bulk,,,NSC,,,20 MPa,Orthorhombic,,,3.840 Å,3.873 Å,27.188 Å,,,True,10.1103/PhysRevB.44.10139
YBa2(Cu0.94Fe0.06)4O8,YBa2Cu3.76Fe0.24O8,Bulk,,,NSC,cuprate,,ambient pressure,tetragonal,,,,,,,,True,10.1103/PhysRevB.51.539
YBa2(Cu0.96Fe0.04)4O8,YBa2Cu3.84Fe0.16O8,Bulk,,,SC,cuprate,,ambient pressure,orthorhombic,,,,,,,,True,10.1103/PhysRevB.51.539
YBa2(Cu0.96Fe0.04)4O8,YBa2Cu3.84Fe0.16O8,Bulk,,,NSC,,,,Tetragonal,,,,,,,,True,10.1103/PhysRevB.43.8737
YBa2Cu3.84Fe0.16O8,YBa2Cu3.84Fe0.16O8,Bulk,,,SC,High-Tc/cuprate,38.6 K,High oxygen pressure,,,,,,,,,True,10.1103/PhysRevB.48.9803
YBa2(Cu0.9625Ni0.0375)4O8,YBa2Cu3.85Ni0.15O8,Bulk,,,SC,High-Tc/cuprate,,,,,,,,,,,True,10.1103/PhysRevB.60.1360
YBa2Cu3.87Ni0.13O8,YBa2Cu3.87Ni0.13O8,Bulk,,,SC,High-Tc/cuprate,<4 K,,,,,,,,,,True,10.1103/PhysRevB.58.R8937
YBa2(Cu0.9675Zn0.0325)4O8,YBa2Cu3.87Zn0.13O8,Bulk,,,SC,High-Tc/cuprate,0 K,,,,,,,,,,True,10.1103/PhysRevB.64.104506
YBa2Cu3.87Zn0.13O8,YBa2Cu3.87Zn0.13O8,Bulk,,,SC,High-Tc/cuprate,<4 K,,,,,,,,,,True,10.1103/PhysRevB.58.R8937
YBa2(Cu0.97Fe0.03)4O8,YBa2Cu3.88Fe0.12O8,Bulk,,,SC,High-Tc/cuprate,,,Orthorhombic,,Ammm,,,,,,True,10.1103/PhysRevB.45.921
YBa2(Cu0.97Ni0.03)4O8,YBa2Cu3.88Ni0.12O8,Bulk,,,SC,cuprate,,ambient pressure,orthorhombic,,,,,,,,True,10.1103/PhysRevB.51.539
YBa2Cu3.88Ni0.12O8,YBa2Cu3.88Ni0.12O8,,,,SC,High-Tc/cuprate,15 K,,,,,,,,,,,10.1103/PhysRevB.66.134511
YBa2Cu3.88Zn0.12O8,YBa2Cu3.88Zn0.12O8,Bulk,,,SC,High-Tc/cuprate,,20 MPa,Orthorhombic,,,3.841 Å,3.872 Å,27.204 Å,,,True,10.1103/PhysRevB.44.10139
YBa2(Cu0.95Ni0.05)4O8,YBa2Cu3.8Ni0.2O8,Bulk,,,NSC,cuprate,,ambient pressure,orthorhombic,,,,,,,,True,10.1103/PhysRevB.51.539
YBa2Cu3.8Zn0.2O8,YBa2Cu3.8Zn0.2O8,Bulk,,,NSC,,,20 MPa,Orthorhombic,,,3.842 Å,3.874 Å,27.206 Å,,,True,10.1103/PhysRevB.44.10139
YBa2(Cu0.9813Ni0.0187)4O8,YBa2Cu3.9252Ni0.0748O8,Bulk,,,SC,High-Tc/cuprate,,,,,,,,,,,True,10.1103/PhysRevB.60.1360
YBa2Cu3.925Zn0.075O8,YBa2Cu3.925Zn0.075O8,Bulk,,,SC,High-Tc/cuprate,25 K,,,,,,,,,,True,10.1103/PhysRevB.58.R8937
YBa2(Cu0.98Fe0.02)4O8,YBa2Cu3.92Fe0.08O8,Bulk,,,SC,High-Tc/cuprate,62 K,,Orthorhombic,,Ammm,3.835 Å,3.879 Å,27.120 Å,,,True,10.1103/PhysRevB.45.921
YBa2(Cu0.98Fe0.02)4O8,YBa2Cu3.92Fe0.08O8,Bulk,,,SC,cuprate,62.0 K,,,,,,,,,,True,10.1103/PhysRevLett.67.3184
YBa2Cu3.92Ni0.08O8,YBa2Cu3.92Ni0.08O8,Bulk,,,SC,High-Tc/cuprate,25 K,High oxygen pressure,,,,,,,,,True,10.1103/PhysRevB.48.9803
YBa2Cu3.92Zn0.08O8,YBa2Cu3.92Zn0.08O8,Bulk,,,SC,High-Tc/cuprate,40.5 K,High oxygen pressure,,,,,,,,,True,10.1103/PhysRevB.48.9803
YBa2(Cu0.9825Ni0.0175)4O8,YBa2Cu3.93Ni0.07O8,Bulk,,,SC,High-Tc/cuprate,,,,,,,,,,,True,10.1103/PhysRevB.61.4319
YBa2(Cu0.9825Ni0.0175)4O8,YBa2Cu3.93Ni0.07O8,Bulk,,,SC,High-Tc/cuprate,81 K,,,,,,,,,,True,10.1103/PhysRevB.62.12527
YBa2(Cu0.9825Zn0.00875Ni0.00875)4O8,YBa2Cu3.93Zn0.035Ni0.035O8,Bulk,,,SC,High-Tc/cuprate,,,,,,,,,,,True,10.1103/PhysRevB.61.4319
YBa2(Cu0.9825Zn0.0175)4O8,YBa2Cu3.93Zn0.07O8,Bulk,,,SC,High-Tc/cuprate,,,,,,,,,,,True,10.1103/PhysRevB.61.4319
YBa2(Cu0.9825Zn0.0175)4O8,YBa2Cu3.93Zn0.07O8,Bulk,,,SC,High-Tc/cuprate,36 K,,,,,,,,,,True,10.1103/PhysRevB.64.104506
YBa2Cu3.95Zn0.05O8,YBa2Cu3.95Zn0.05O8,Bulk,,,SC,High-Tc/cuprate,44 K,,,,,,,,,,True,10.1103/PhysRevB.53.3566
YBa2(Cu0.99125Ni0.00875)4O8,YBa2Cu3.965Ni0.035O8,Bulk,,,SC,High-Tc/cuprate,81 K,,,,,,,,,,True,10.1103/PhysRevB.62.12527
YBa2(Cu0.99125Ni0.00875)4O8,YBa2Cu3.965Ni0.035O8,Bulk,,,SC,High-Tc/cuprate,,,,,,,,,,,True,10.1103/PhysRevB.60.1360
YBa2(Cu0.99Fe0.01)4O8,YBa2Cu3.96Fe0.04O8,Bulk,,,SC,High-Tc/cuprate,59 K,,Orthorhombic,,,3.833 Å,3.873 Å,27.28 Å,,,True,10.1103/PhysRevB.50.15858
YBa2(Cu0.99Fe0.01)4O8,YBa2Cu3.96Fe0.04O8,Bulk,,,SC,cuprate,,ambient pressure,orthorhombic,,,,,,,,True,10.1103/PhysRevB.51.539
YBa2(Cu0.99Fe0.01)4O8,YBa2Cu3.96Fe0.04O8,Bulk,,,SC,High-Tc/cuprate,59 K,,Orthorhombic,,,,,,,,True,10.1103/PhysRevB.43.8737
YBa2(Cu0.99Fe0.01)4O8H1.0,YBa2Cu3.96Fe0.04O8H1.0,Bulk,,,SC,High-Tc/cuprate,59 K,,Orthorhombic,,,,,,,,True,10.1103/PhysRevB.50.15858
YBa2(Cu0.99Fe0.01)4O8H1.85,YBa2Cu3.96Fe0.04O8H1.85,Bulk,,,SC,High-Tc/cuprate,59 K,,Orthorhombic,,,,,,,,True,10.1103/PhysRevB.50.15858
YBa2(Cu0.99Ni0.01)4O8,YBa2Cu3.96Ni0.04O8,Bulk,,,SC,cuprate,,ambient pressure,orthorhombic,,,,,,,,True,10.1103/PhysRevB.51.539
YBa2Cu3.96Ni0.04O8,YBa2Cu3.96Ni0.04O8,Bulk,,,SC,High-Tc/cuprate,53.0 K,High oxygen pressure,,,,,,,,,True,10.1103/PhysRevB.48.9803
YBa2(Cu1−xNix)4O8,YBa2Cu3.96Ni0.04O8,Bulk,,,SC,High-Tc,15-82 K,,,,,,,,,,TRUE,10.1016/S0921-4526(99)01131-X
YBa2Cu3.96Zn0.04O8,YBa2Cu3.96Zn0.04O8,Bulk,,,SC,High-Tc/cuprate,,20 MPa,Orthorhombic,,,3.841 Å,3.871 Å,27.221 Å,,,True,10.1103/PhysRevB.44.10139
YBa2Cu3.96Zn0.04O8,YBa2Cu3.96Zn0.04O8,Bulk,,,SC,High-Tc/cuprate,50.1 K,High oxygen pressure,,,,,,,,,True,10.1103/PhysRevB.48.9803
YBa2Cu3.975Fe0.025O8,YBa2Cu3.975Fe0.025O8,Bulk,,,SC,High-Tc/cuprate,64.6 K,High oxygen pressure,,,,,,,,,True,10.1103/PhysRevB.48.9803
YBa2Cu3.97Zn0.03O8,YBa2Cu3.97Zn0.03O8,Bulk,,,SC,High-Tc/cuprate,~65 K,,,,,,,,,,True,10.1103/PhysRevB.53.3566
YBa2(Cu0.9925Zn0.0075)4O8,YBa2Cu3.97Zn0.03O8,Bulk,,,SC,High-Tc/cuprate,63 K,,,,,,,,,,True,10.1103/PhysRevB.64.104506
YBa2Cu3.985Zn0.015O8,YBa2Cu3.985Zn0.015O8,Bulk,,,SC,High-Tc/cuprate,~75 K,,,,,,,,,,True,10.1103/PhysRevB.53.3566
YBa2Cu3.9875Fe0.0125O8,YBa2Cu3.9875Fe0.0125O8,Bulk,,,SC,High-Tc/cuprate,70.0 K,High oxygen pressure,,,,,,,,,True,10.1103/PhysRevB.48.9803
YBa2Cu3.98Ni0.02O8,YBa2Cu3.98Ni0.02O8,Bulk,,,SC,High-Tc/cuprate,67.1 K,High oxygen pressure,,,,,,,,,True,10.1103/PhysRevB.48.9803
YBa2Cu3.98Zn0.02O8,YBa2Cu3.98Zn0.02O8,Bulk,,,SC,High-Tc/cuprate,,20 MPa,Orthorhombic,,,3.839 Å,3.867 Å,27.212 Å,,,True,10.1103/PhysRevB.44.10139
YBa2Cu3.98Zn0.02O8,YBa2Cu3.98Zn0.02O8,Bulk,,,SC,High-Tc/cuprate,63.8 K,High oxygen pressure,,,,,,,,,True,10.1103/PhysRevB.48.9803
YBa2Cu3.998Zn0.012O8,YBa2Cu3.998Zn0.012O8,Bulk,,,SC,High-Tc/cuprate,,20 MPa,Orthorhombic,,,3.840 Å,3.871 Å,27.219 Å,,,True,10.1103/PhysRevB.44.10139
YBa2(Cu0.975Fe0.025)4O8,YBa2Cu3.9Fe0.1O8,Bulk,,,SC,High-Tc/cuprate,26 K,,Orthorhombic,,,,,,,,True,10.1103/PhysRevB.43.8737
YBa2(Cu0.975Fe0.025)4O8+δ,YBa2Cu3.9Fe0.1O8,Bulk,,,SC,Cuprate,27 K,,Orthorhombic,,,,,,,,TRUE,10.1016/0921-4534(91)91782-Y
YBa2(Cu0.975Fe0.025)4O8+δ,YBa2Cu3.9Fe0.1O8+δ,Bulk,,,SC,High-Tc/cuprate,26 K,,Orthorhombic,,Ammm,,,,,,True,10.1103/PhysRevB.43.10364
YBa2(Cu0.975Zn0.025)4O8,YBa2Cu3.9Zn0.1O8,Bulk,,,SC,High-Tc/cuprate,11 K,,,,,,,,,,True,10.1103/PhysRevB.64.104506
YBa2(Cu0.975Zn0.025)4O8,YBa2Cu3.9Zn0.1O8,Bulk,,,SC,High-Tc/cuprate,,,,,,,,,,,True,10.1103/PhysRevB.60.1360
YBa2Cu3Ca0.11O7,YBa2Cu3Ca0.11O7,Whisker,,,SC,High-Tc,86.3 K,,Orthorhombic,,Pmmm,3.8176,3.8736,11.6793,,,TRUE,10.1016/j.jallcom.2012.08.061
YBa2Cu3Ca0.13Al0.13O7,YBa2Cu3Ca0.13Al0.13O7,Whisker,,,SC,High-Tc,75 K,,Tetragonal,,P4/mmm,3.8404,3.8404,11.604,,,TRUE,10.1016/j.jallcom.2012.08.061
YBa2Cu3Ca0.14Al0.084O7,YBa2Cu3Ca0.14Al0.084O7,Whisker,,,SC,High-Tc,82.2 K,,Orthorhombic,,Pmmm,3.8380,3.8728,11.6914,,,TRUE,10.1016/j.jallcom.2012.08.061
YBa₂Cu₃₋ₓCoₓO₇₋δ,YBa2Cu3CoO7,,,,SC,cuprate,Tc depends on local electronic properties,,,,,,,,,,,10.1103/PhysRevB.50.7099
YBa₂Cu₃F₂Oᵧ,YBa2Cu3F2Oy,,,,SC,High-Tc,155 K,,,,,,,,,,,10.1103/PhysRevB.37.603
YBa2Cu3F2Oy,YBa2Cu3F2Oy,Bulk,,,SC,High-Tc/cuprate,155 K,,,,,,,,,,,10.1103/PhysRevB.37.631
YBa2Cu3F2Oy,YBa2Cu3F2Oy,Bulk,,,SC,cuprate,155 K,,,,,,,,,,,10.1103/PhysRevB.42.354
Yttrium Barium Copper Fluorine Oxide,YBa2Cu3F4O4.5,Bulk,,,SC,High-Tc,155 K,,,,,,,,,,True,10.1103/PhysRevLett.58.2579
YBa2Cu3O,YBa2Cu3O,,,,SC,cuprate,,,,Layered,,,,,,,,10.1103/PhysRevB.105.104504
YBa2Cu3O(6+x),YBa2Cu3O(6+x),,,,SC,cuprate,,,,,,,,,,,FALSE,10.1103/PhysRevB.74.144514
YBa2Cu3O(6+x),YBa2Cu3O(6+x),Bulk,,,SC,cuprate,,,,,,,,,,,FALSE,10.1103/PhysRevB.89.100402
YBa2Cu3O(6+x),YBa2Cu3O(6+x),Bulk,,,SC,cuprate,,,,,,,,,,,FALSE,10.1103/PhysRevLett.102.217002
Yttrium Barium Copper Oxide,YBa2Cu3O(6+x),,,,SC,High-Tc/cuprate,,,,,,,,,,,"The paper compares its model predictions to experimental data for this material, specifically x-ray structure factor and diamagnetic susceptibility. It also references experimental techniques used on the material, including x-ray scattering, nuclear magnetic resonance, c-axis infrared spectroscopy, high-field torque magnetometry, and Nernst effect measurements.",10.1103/PhysRevB.91.014503
Yttrium Barium Copper Oxide (Y123),YBa2Cu3O(7-d),Bulk,,,SC,High-Tc/cuprate,,,,,,,,,,,FALSE,10.1103/PhysRevLett.98.157002
Yttrium Barium Copper Oxide,YBa2Cu3O(7-d),,,,SC,High-Tc/cuprate,,,,,,,,,,,,10.1103/PhysRevB.83.094507
YBa2Cu3O7-delta,YBa2Cu3O(7-d),,,,SC,cuprate,,,,,,,,,,,FALSE,10.1103/PhysRevB.93.094519
Yttrium Barium Copper Oxide,YBa2Cu3O(7-d),Thin Film,250 nm,SrTiO3 (001),SC,High-Tc/cuprate,88 K,,,perovskite,,,,,,,TRUE,10.1103/PhysRevB.97.134515
Yttrium Barium Copper Oxide,YBa2Cu3O(7-delta),Thin Film,50 nm,MgO,SC,High-Tc/cuprate,86.8 K,,,,,,,,,,TRUE,10.1103/PhysRevB.79.094522
Yttrium Barium Copper Oxide,YBa2Cu3O(7-delta),Bulk,,,SC,cuprate,,,,perovskite,,,,,,,FALSE,10.1103/PhysRevB.71.060501
YBa2Cu3O(7-delta),YBa2Cu3O(7-delta),"Thin Film, Single Crystal",,,SC,cuprate,,,,,,,,,,,FALSE,10.1103/PhysRevB.80.172504
OD89,YBa2Cu3O(7-delta),Single Crystal,,,SC,High-Tc/cuprate,89.4 K,Ambient,,,,,,,,,TRUE,10.1103/PhysRevB.83.144508
UD87,YBa2Cu3O(7-delta),Single Crystal,,,SC,High-Tc/cuprate,87.2 K,Ambient,,,,,,,,,TRUE,10.1103/PhysRevB.83.144508
UD57,YBa2Cu3O(7-delta),Single Crystal,,,SC,High-Tc/cuprate,57.2 K,Ambient,,,,,,,,,TRUE,10.1103/PhysRevB.83.144508
Yttrium Barium Copper Oxide,YBa2Cu3O(7-x),Thin Film,260 nm,SrTiO3 (001),SC,,90 K,,Orthorhombic,,,3.815,3.889,11.676,,,TRUE,10.1103/PhysRevLett.92.216105
"Yttrium Barium Copper Oxide (overdoped, oxygen-deficient)",YBa2Cu3O(7-δ),Bulk,,,SC,High-Tc/cuprate,91 K,,,,,,,,,,TRUE,10.1103/PhysRevB.77.054514
Yttrium Barium Copper Oxide (YBCO),YBa2Cu3O(7-δ),Film,100 nm,SrTiO3,SC,High-Tc/cuprate,,,,,,,,,,,TRUE,10.1103/PhysRevB.88.060502
YBa2Cu3O7,YBa2Cu3O(7-δ),,,,SC,High-Tc/cuprate,,,,,,,,,,,FALSE,10.1103/PhysRevB.83.214515
YBa2Cu3O15,YBa2Cu3O15,Bulk,,,SC,High-Tc/cuprate,,,,,,,,,,,,10.1103/PhysRevB.54.13158
YBCO,YBa2Cu3O4-δ,,,,SC,High-Tc/cuprate,,,,,,,,,,,,10.1103/PhysRevLett.71.2838
YBa2Cu3O5.76,YBa2Cu3O5.76,Thin Film,~1 μm,Y-cut LiNbO3,NSC,,,,Tetragonal,perovskite,,,,11.87 Å,,,True,10.1103/PhysRevB.43.5459
YBa2Cu3O5.9,YBa2Cu3O5.9,Bulk,,,NSC,,,,,,,,,,,,True,10.1103/PhysRevB.38.6677
YBa2Cu3O5.90,YBa2Cu3O5.90,Thin Film,~1 μm,Y-cut LiNbO3,NSC,,,,Tetragonal,perovskite,,,,11.85 Å,,,True,10.1103/PhysRevB.43.5459
Yttrium Barium Copper Oxide,YBa2Cu3O6,,,,SC,High-Tc,,,,,,,,,,,,10.1103/PhysRevB.47.8167
YBa2Cu3O6,YBa2Cu3O6,Bulk,,,NSC,,,,Tetragonal,,D4h,3.847 Å,3.847 Å,11.795 Å,,,True,10.1103/PhysRevB.52.7619
YBa2Cu3O6+δ,YBa2Cu3O6,Bulk,,,SC,High-Tc/cuprate,,,,,,,,,,,,10.1103/PhysRevB.66.024507
YBa2Cu3O6,YBa2Cu3O6,Bulk,,,NSC,,,,,,,,,,,,,10.1103/PhysRevB.50.15858
YBa2Cu3O6,YBa2Cu3O6,,,,NSC,,,,,,,,,,,,,10.1103/PhysRevB.41.4801
YBa2Cu3O6,YBa2Cu3O6,Bulk,,,NSC,,,,,,,,,,,,,10.1103/PhysRevB.64.054516
YBa2Cu3O6,YBa2Cu3O6,Bulk,,,NSC,,,,,perovskite,,,,,,,,10.1103/PhysRevB.48.13037
YBCO,YBa2Cu3O6,Bulk,,,SC,High-Tc/cuprate,,,Orthorhombic,,,,,,,,,10.1103/PhysRevLett.79.1734
YBa2Cu3O6,YBa2Cu3O6,Bulk,,,NSC,,,,,,,,,,,,,10.1103/PhysRevB.37.5175
YBa₂Cu₃O₆,YBa2Cu3O6,Bulk,,,NSC,,,,Tetragonal,perovskite,,,,,,,True,10.1103/PhysRevB.36.7262
YBa2Cu3O6+x (YBCO6+x),YBa2Cu3O6,,,,SC,High-Tc/cuprate,,,,double CuO2 layers,,,,,,,,10.1103/PhysRevB.54.10131
YBa2Cu3O6+x,YBa2Cu3O6,Bulk,,,SC,High-Tc/cuprate,,,,perovskite,,,,,,,,10.1103/PhysRevB.39.9175
YBa2Cu3O6,YBa2Cu3O6,Bulk,,,NSC,,,,Tetragonal,oxygen-defect perovskite,,,,,,,True,10.1103/PhysRevLett.60.156
YBa₂Cu₃O₆,YBa2Cu3O6,Bulk,,,NSC,,,,,,,,,,,,True,10.1103/PhysRevB.44.727
YBa2Cu3O6,YBa2Cu3O6,Bulk,,,NSC,High-Tc/cuprate,,,Orthorhombic,123 structure,,3.840 Å,3.840 Å,11.77 Å,,,True,10.1103/PhysRevB.52.7230
YBa2Cu3O6,YBa2Cu3O6,Bulk,,,NSC,,,,,perovskite,,,,,,,True,10.1103/PhysRevB.40.9408
YBa₂Cu₃O₆₊ₓ,YBa2Cu3O6,Bulk,,,SC,High-Tc/cuprate,60 K,,,,,,,,,,,10.1103/PhysRevB.55.3907
YBa2Cu3O6 insulating film,YBa2Cu3O6,Thin Film,,,NSC,,,,,,,,,,,,True,10.1103/PhysRevLett.64.2949
YBa2Cu3O6,YBa2Cu3O6,Bulk,,,NSC,,,,,,,,,,,,True,10.1103/PhysRevB.50.6375
Yttrium Barium Copper Oxide,YBa2Cu3O6,Bulk,,,SC,High-Tc/cuprate,,,,,,,,,,,,10.1103/PhysRevB.51.2979
YBa2Cu3O6,YBa2Cu3O6,Bulk,,,NSC,,0 K,,Tetragonal,perovskite,P4/mmm,,,,,,True,10.1103/PhysRevB.36.5731
YBa2Cu3O6,YBa2Cu3O6,Bulk,,,SC,High-Tc/cuprate,,,,,,,,,,,,10.1103/PhysRevB.42.2200
YBa2Cu3O6.0,YBa2Cu3O6,Bulk,,,NSC,,,,,,,,,,,,,10.1103/PhysRevB.42.329
Yttrium Barium Copper Oxide,YBa2Cu3O6,Bulk,,,SC,High-Tc,,,,,,,,,,,False,10.1103/PhysRevB.44.9719
Yttrium Barium Copper Oxide,YBa2Cu3O6,Bulk,,,SC,High-Tc/cuprate,,,,,,,,,,,,10.1103/PhysRevB.50.7230
YBa2Cu3O6,YBa2Cu3O6,Bulk,,,SC,High-Tc/cuprate,,,,perovskite,,,,,,,,10.1103/PhysRevB.53.2863
Yttrium Barium Copper Oxide,YBa2Cu3O6,Bulk,,,SC,High-Tc/cuprate,,,,,,,,,,,,10.1103/PhysRevB.49.1211
YBCO,YBa2Cu3O6,Bulk,,,SC,High-Tc/cuprate,,,,,,,,,,,,10.1103/PhysRevB.56.7882
YBa2Cu3O6,YBa2Cu3O6,Bulk,,,SC,High-Tc/cuprate,,,,,,,,,,,,10.1103/PhysRevB.42.307
YBa2Cu3O6,YBa2Cu3O6,Bulk,,,NSC,,,,,perovskite-type,,,,,,,True,10.1103/PhysRevB.39.858
YBa₂Cu₃O₆,YBa2Cu3O6,Bulk,,,NSC,cuprate,,,,,,,,,,,,10.1103/PhysRevB.45.12513
Yttrium Barium Copper Oxide,YBa2Cu3O6,Bulk,,,NSC,,,,,,,,,,,,,10.1103/PhysRevB.56.7779
YBa2Cu3O6+x (YBCO),YBa2Cu3O6,Bulk,,,SC,High-Tc/cuprate,,,,,,,,,,,,10.1103/PhysRevB.64.092511
YBa2Cu3O6,YBa2Cu3O6,Bulk,,,SC,High-Tc/cuprate,,,Tetragonal,perovskite,,,,,,,,10.1103/PhysRevB.47.12341
YBa2Cu3O6,YBa2Cu3O6,Bulk,,,SC,High-Tc/cuprate,,,,perovskite,,,,,,,,10.1103/PhysRevB.49.9933
YBa₂Cu₃O₆,YBa2Cu3O6,,,,NSC,,,,,,,,,,,,,10.1103/PhysRevB.47.1036
YBa2Cu3O6,YBa2Cu3O6,Bulk,,,NSC,,,,,,,,,,,,,10.1103/PhysRevB.57.550
YBa2Cu3O6,YBa2Cu3O6,,,,NSC,,,,Tetragonal,perovskite,P4/mmm,,,,,,,10.1103/PhysRevB.39.7255
YBCO6,YBa2Cu3O6,Bulk,,,NSC,,,,Tetragonal,perovskite,,,,,,,,10.1103/PhysRevB.51.15506
YBa2Cu3O6,YBa2Cu3O6,Bulk,,,SC,High-Tc/cuprate,,,,,,,,,,,,10.1103/PhysRevLett.84.3978
Yttrium Barium Copper Oxide (oxygen deficient),YBa2Cu3O6,Bulk,,,NSC,,,,Tetragonal,perovskite,,,,,,,False,10.1103/PhysRevB.46.5606
YBa2Cu3O6+x (YBCO),YBa2Cu3O6,Bulk,,,SC,High-Tc/cuprate,,,,,,,,,,,True,10.1103/PhysRevB.61.6343
Y123,YBa2Cu3O6,,,,SC,High-Tc/cuprate,,,,,,,,,,,,10.1103/PhysRevB.60.6316
YBa2Cu3O6,YBa2Cu3O6,Bulk,,,SC,High-Tc,,,,perovskite-like,,,,,,,,10.1103/PhysRevB.39.2771
YBa2Cu3O6,YBa2Cu3O6,,,,NSC,,,,,,,,,,,,,10.1103/PhysRevB.45.4941
YBa2Cu3O6,YBa2Cu3O6,Bulk,,,NSC,,,,,perovskite,,,,,,,,10.1103/PhysRevB.45.2447
YBa₂Cu₃O₆,YBa2Cu3O6,Bulk,,,NSC,,,,,,,,,,,,,10.1103/PhysRevB.42.4763
YBa₂Cu₃O₆,YBa2Cu3O6,Bulk,,,SC,High-Tc/cuprate,,,,square lattice CuO2 planes,,,,,,,,10.1103/PhysRevB.39.2299
YBa2Cu3O6,YBa2Cu3O6,Thin Film,2500 Å,LaAlO3,NSC,cuprate,,,,,,,,,,,True,10.1103/PhysRevB.52.15592
YBa₂Cu₃O₆,YBa2Cu3O6,Bulk,,,NSC,,,,,perovskite,,,,,,,,10.1103/PhysRevB.40.6896
YBa2Cu3O6,YBa2Cu3O6,Bulk,,,NSC,,,,Orthorhombic,123-phase,,,,,,,True,10.1103/PhysRevB.51.6617
YBa2Cu3O6,YBa2Cu3O6,Bulk,,,SC,High-Tc/cuprate,,,Tetragonal,,,,,,,,,10.1103/PhysRevB.54.13361
YBa₂Cu₃O₆,YBa2Cu3O6,Bulk,,,SC,High-Tc/cuprate,,,,,,,,,,,,10.1103/PhysRevB.48.7355
YBa2Cu3O6,YBa2Cu3O6,Bulk,,,SC,High-Tc/cuprate,,,,Layered perovskite,,,,,,,,10.1103/PhysRevB.58.9390
YBa2Cu3O6,YBa2Cu3O6,Bulk,,,SC,cuprate,,,,,,,,,,,,10.1103/PhysRevB.44.5280
YBa2Cu3O6,YBa2Cu3O6,Bulk,,,SC,High-Tc,,,,,,,,,,,,10.1103/PhysRevB.40.6717
Insulating YBCO,YBa2Cu3O6,Bulk,,,NSC,,,,,,,,,,,,,10.1103/PhysRevB.63.132507
YBa2Cu3O6,YBa2Cu3O6,,,,NSC,cuprate,NSC,,,,,,,,,,,10.1103/PhysRevB.47.12190
YBa2Cu3O6,YBa2Cu3O6,Bulk,,,NSC,,,,,,,,,,,,True,10.1103/PhysRevB.38.7156
YBCO,YBa2Cu3O6,Bulk,,,SC,High-Tc/cuprate,,,,,,,,,,,,10.1103/PhysRevLett.80.4546
YBa₂Cu₃O₇₋δ (tetragonal phase),YBa2Cu3O6,Bulk,,,NSC,,,,Tetragonal,,,,,,,,,10.1103/PhysRevB.42.283
YBa2Cu3O6,YBa2Cu3O6,,,,SC,cuprate,,,,,,,,,,,,10.1103/PhysRevB.41.11229
YBa₂Cu₃O₆₊ₓ,YBa2Cu3O6,Bulk,,,SC,High-Tc/cuprate,,,,perovskite-related,,,,,,,,10.1103/PhysRevB.45.9611
YBa2Cu3O6,YBa2Cu3O6,Bulk,,,NSC,,22 K,,Tetragonal,perovskite,,,,,,,True,10.1103/PhysRevB.39.6549
YBa2Cu3O6,YBa2Cu3O6,Bulk,,,NSC,,,,,,,,,,,,True,10.1103/PhysRevB.40.11396
Yttrium Barium Copper Oxide,YBa2Cu3O6,Bulk,,,NSC,,0 K,,,,,,,,,,,10.1103/PhysRevLett.59.1856
YBa2Cu3O6,YBa2Cu3O6,Bulk,,,SC,High-Tc/cuprate,,,,pseudoperovskite,,,,,,,,10.1103/PhysRevB.45.7650
YBa2Cu3O6,YBa2Cu3O6,Bulk,,,NSC,,,,,perovskite,,,,,,,,10.1103/PhysRevB.38.6575
YBa₂Cu₃O₆₊ₓ (underdoped),YBa2Cu3O6,Bulk,,,SC,High-Tc/cuprate,74 K,,,,,,,,,,,10.1103/PhysRevLett.87.177007
YBa2Cu3O6,YBa2Cu3O6,Bulk,,,NSC,,,,,,,,,,,,,10.1103/PhysRevB.41.288
Yttrium Barium Copper Oxide,YBa2Cu3O6,Bulk,,,SC,High-Tc/cuprate,,,,,,,,,,,,10.1103/PhysRevB.52.6227
YBa2Cu3O6,YBa2Cu3O6,Bulk,,,NSC,,,,,layered,,,,,,,,10.1103/PhysRevB.41.865
Yttrium barium copper oxide,YBa2Cu3O6,Bulk,,,SC,High-Tc,,,,,,,,,,,,10.1103/PhysRevB.46.5640
YBa2Cu3O6.0,YBa2Cu3O6,Bulk,,,NSC,,,,,,,,,,,,True,10.1103/PhysRevB.43.10422
YBa₂Cu₃O₆,YBa2Cu3O6,Bulk,,,NSC,,,,,,,,,,,,,10.1103/PhysRevB.48.16068
YBa2Cu3O7-δ,YBa2Cu3O6,Bulk,,,SC,High-Tc/cuprate,60 K,,,,,,,,,,,10.1103/PhysRevB.53.8733
YBa₂Cu₃O₆,YBa2Cu3O6,Bulk,,,SC,High-Tc/cuprate,,,,,,,,,,,,10.1103/PhysRevB.57.3017
YBCO-123,YBa2Cu3O6,Bulk,,,NSC,,,,tetragonal,,,,,,,,,10.1103/PhysRevB.43.202
YBa2Cu3O6,YBa2Cu3O6,Bulk,,,NSC,,,,,,,,,,,,,10.1103/PhysRevB.57.R14072
YBa2Cu3O6+x,YBa2Cu3O6,Bulk,,,SC,cuprate,,,,cuprate,,,,,,,,10.1103/PhysRevB.61.1251
YBa2Cu3O6,YBa2Cu3O6,Bulk,,,NSC,,,,,perovskite,,,,,,,,10.1103/PhysRevB.65.214530
YBa2Cu3O6,YBa2Cu3O6,Bulk,,,NSC,,,,,,,,,,,,True,10.1103/PhysRevB.43.6266
YBa2Cu3O6+δ,YBa2Cu3O6,Bulk,,,SC,High-Tc/cuprate,,,,,,,,,,,,10.1103/PhysRevB.45.3164
YBa2Cu3O6,YBa2Cu3O6,Bulk,,,SC,High-Tc/cuprate,,,,,,,,,,,,10.1103/PhysRevB.54.10161
YBa2Cu3O6,YBa2Cu3O6,Bulk,,,NSC,,,,,perovskite,,,,,,,,10.1103/PhysRevB.61.4334
YBa2Cu3O6,YBa2Cu3O6,Bulk,,,SC,High-Tc/cuprate,,,,,,,,,,,,10.1103/PhysRevB.58.R14749
YBa2Cu3O6,YBa2Cu3O6,Bulk,,,SC,High-Tc/cuprate,,,,,,,,,,,,10.1103/PhysRevB.44.4539
YBa2Cu3O6,YBa2Cu3O6,,,,NSC,,,,Tetragonal,perovskite-like,,,,,,,,10.1103/PhysRevB.37.1563
YBa2Cu3O6,YBa2Cu3O6,Bulk,,,SC,High-Tc/cuprate,,,Tetragonal,perovskite,,,,,,,,10.1103/PhysRevB.43.542
Yttrium Barium Copper Oxide,YBa2Cu3O6,Bulk,,,SC,High-Tc/cuprate,,,,,,,,,,,,10.1103/PhysRevB.45.7383
YBa₂Cu₃O₆,YBa2Cu3O6,Bulk,,,NSC,,,,Tetragonal,,,,,,,,True,10.1103/PhysRevB.40.7368
YBCO,YBa2Cu3O6,Bulk,,,SC,High-Tc/cuprate,,,,square lattice,,,,,,,False,10.1103/PhysRevB.56.10747
YBa2Cu3O6,YBa2Cu3O6,Bulk,,,NSC,,,up to 34 GPa,Tetragonal,,,,,,,,True,10.1103/PhysRevB.38.7105
YBa2Cu3O6,YBa2Cu3O6,Bulk,,,NSC,,,,Tetragonal,,,,,,,,,10.1103/PhysRevB.42.2166
YBCO with delta oxygen deficiency,YBa2Cu3O6,Bulk,,,NSC,,,,Tetragonal,perovskite,,,,,,,,10.1103/PhysRevB.64.224525
YBa₂Cu₃O₆,YBa2Cu3O6,Bulk,,,SC,High-Tc/cuprate,,,,Perovskite-related,,,,,,,,10.1103/PhysRevB.50.586
YBCO with oxygen deficiency,YBa2Cu3O6,Bulk,,,SC,High-Tc/cuprate,,,,,,,,,,,,10.1103/PhysRevB.56.5559
YBa₂Cu₃O₆,YBa2Cu3O6,,,,NSC,,,,Tetragonal,,,,,,,,,10.1103/PhysRevB.39.11449
YBCO,YBa2Cu3O6,Bulk,,,SC,High-Tc/cuprate,,,,perovskite,,,,,,,True,10.1103/PhysRevB.47.8105
YBa2Cu3O6,YBa2Cu3O6,Bulk,,,NSC,,,,Tetragonal,,,,,,,,True,10.1103/PhysRevB.39.4796
YBa2Cu3O6,YBa2Cu3O6,Bulk,,,NSC,,,,,,,,,,,,True,10.1103/PhysRevB.45.2581
YBa₂Cu₃O₆,YBa2Cu3O6,Bulk,,,SC,High-Tc/cuprate,,,,,,,,,,,,10.1103/PhysRevB.54.13515
YBa2Cu3O6,YBa2Cu3O6,Thin Film,0.3 μm,MgO,NSC,cuprate,,,,,,,,,,,True,10.1103/PhysRevB.48.7545
YBa2Cu3O6,YBa2Cu3O6,Bulk,,,SC,cuprate,,,,,,,,,,,,10.1103/PhysRevB.64.134528
YBa2Cu3O6,YBa2Cu3O6,Bulk,,,NSC,,,,Tetragonal,,,,,,,,,10.1103/PhysRevB.40.8795
YBa2Cu3O6,YBa2Cu3O6,Bulk,,,SC,High-Tc/cuprate,,,,,,,,,,,,10.1103/PhysRevB.56.2738
YBa₂Cu₃O₆,YBa2Cu3O6,,,,NSC,,,,Tetragonal,,,,,,,,,10.1103/PhysRevB.47.12242
YBa2Cu3O6,YBa2Cu3O6,Bulk,,,SC,High-Tc/cuprate,,,,,,,,,,,True,10.1103/PhysRevB.42.10226
YBa2Cu3O6,YBa2Cu3O6,Bulk,,,NSC,cuprate,,,,,,,,,,,,10.1103/PhysRevB.49.12151
YBa2Cu3O6,YBa2Cu3O6,Bulk,,,NSC,,,,,,,,,,,,True,10.1103/PhysRevB.50.1290
YBa2Cu3O6,YBa2Cu3O6,Bulk,,,NSC,,,,,,,,,,,,,10.1103/PhysRevB.55.3974
YBa2Cu3O6,YBa2Cu3O6,Bulk,,,SC,High-Tc/cuprate,,,,,,,,,,,,10.1103/PhysRevB.42.4196
YBa2Cu3O6,YBa2Cu3O6,,,,SC,High-Tc/cuprate,,,,,,,,,,,,10.1103/PhysRevB.42.1037
Yttrium Barium Copper Oxide,YBa2Cu3O6,Bulk,,,SC,High-Tc/cuprate,,,,,,,,,,,,10.1103/PhysRevB.42.105
YBa2Cu3O6,YBa2Cu3O6,Bulk,,,NSC,,,,Tetragonal,perovskite,,,,,,,,10.1103/PhysRevB.37.631
YBa2Cu3O6,YBa2Cu3O6,Bulk,,,NSC,,,,Tetragonal,,,7.2923 a.u.,7.2923 a.u.,22.1803 a.u.,,,True,10.1103/PhysRevB.42.251
Yttrium Barium Copper Oxide,YBa2Cu3O6,Bulk,,,SC,High-Tc/cuprate,,,,,,,,,,,,10.1103/PhysRevB.44.12639
YBa2Cu3O6,YBa2Cu3O6,Bulk,,,NSC,,,,,,,,,,,,,10.1103/PhysRevB.38.6470
Yttrium Barium Copper Oxide,YBa2Cu3O6,Bulk,,,SC,High-Tc/cuprate,,,,,,,,,,,,10.1103/PhysRevB.60.6775
YBa2Cu3O6,YBa2Cu3O6,Bulk,,,SC,cuprate,,,,,,,,,,,,10.1103/PhysRevB.64.224512
YBa2Cu3O6 thin film,YBa2Cu3O6,Thin Film,,SrTiO3,NSC,,,,,,,,,,,,True,10.1103/PhysRevLett.65.2708
YBa2Cu3O6,YBa2Cu3O6,Bulk,,,NSC,,0 K,,Tetragonal,perovskite,P4/mmm,3.8630 Å,3.8630 Å,11.8300 Å,,,True,10.1103/PhysRevB.42.4219
YBCO,YBa2Cu3O6,Bulk,,,SC,High-Tc/cuprate,87.2 K,,,,,,,,,,,10.1103/PhysRevB.48.9673
YBa2Cu3O6,YBa2Cu3O6,Bulk,,,NSC,,,,,,,,,,,,,10.1103/PhysRevB.50.6929
YBa2Cu3O6 (tetragonal),YBa2Cu3O6,Bulk,,,NSC,,,,Tetragonal,perovskite,,3.86 Å,3.86 Å,11.85 Å,,,True,10.1103/PhysRevB.38.8931
YBCO,YBa2Cu3O6,Bulk,,,SC,High-Tc/cuprate,,,Orthorhombic,layered,,,,,,,,10.1103/PhysRevB.58.3417
YBa2Cu3O6,YBa2Cu3O6,Bulk,,,NSC,,,,,,,,,,,,,10.1103/PhysRevB.45.9915
YBa2Cu3O6+x,YBa2Cu3O6,Bulk,,,SC,High-Tc/cuprate,Tc = 63 K,,,,,,,,,,,10.1103/PhysRevLett.82.1760
YBa₂Cu₃O₆,YBa2Cu3O6,Bulk,,,NSC,,,,,,,3.862 Å,3.862 Å,11.787 Å,,,True,10.1103/PhysRevB.44.7034
Yttrium Barium Copper Oxide,YBa2Cu3O6,Bulk,,,SC,High-Tc/cuprate,,,,,,,,,,,,10.1103/PhysRevB.39.4634
YBa2Cu3O6,YBa2Cu3O6,Bulk,,,NSC,,,,,layered,,,,,,,,10.1103/PhysRevB.43.2601
YBCO,YBa2Cu3O6,Bulk,,,SC,High-Tc/cuprate,92.74 K,,,square,,,,,,,True,10.1103/PhysRevB.61.1521
YBa2Cu3O6,YBa2Cu3O6,Bulk,,,NSC,,,,,,,,,,,,,10.1103/PhysRevB.45.10616
YBa2Cu3O6+δ,YBa2Cu3O6,Bulk,,,SC,High-Tc/cuprate,,,,,,,,,,,,10.1103/PhysRevLett.89.136401
YBa2Cu3O6,YBa2Cu3O6,Bulk,,,NSC,,,,,,,,,,,,True,10.1103/PhysRevB.56.7886
YBa2Cu3O6,YBa2Cu3O6,Bulk,,,NSC,,,,,,,,,,,,True,10.1103/PhysRevB.45.8065
YBa2Cu3O6,YBa2Cu3O6,Bulk,,,NSC,,,,Tetragonal,perovskite-derived,P4/mmm,,,,,,,10.1103/PhysRevB.40.8908
YBa2Cu3O6,YBa2Cu3O6,Bulk,,,NSC,,,,Tetragonal,perovskite,,,,,,,True,10.1103/PhysRevB.43.10399
YBa2Cu3O6,YBa2Cu3O6,Bulk,,,NSC,,,,tetragonal,distorted oxygen-deficient perovskite,,3.8231 Å,3.8864 Å,,,,True,10.1103/PhysRevB.36.3994
YBa2Cu3O6+x,YBa2Cu3O6,Bulk,,,SC,High-Tc/cuprate,,,,,,,,,,,,10.1103/PhysRevB.62.5891
YBa2Cu3O6,YBa2Cu3O6,Bulk,,,NSC,,,,Tetragonal,pseudoperovskite,,3.857 Å,,11.819 Å,,,True,10.1103/PhysRevB.36.8320
YBCO,YBa2Cu3O6,Bulk,,,SC,High-Tc/cuprate,90 K,,,,,,,,,,,10.1103/PhysRevLett.80.2921
YBCO,YBa2Cu3O6,Bulk,,,SC,High-Tc/cuprate,,,,perovskite-related,,,,,,,True,10.1103/PhysRevB.51.15382
YBa2Cu3O6,YBa2Cu3O6,Bulk,,,NSC,,90 K (after Cl2 treatment at 150°C),,Tetragonal,,P4/mmm,,,,,,,10.1103/PhysRevB.41.11140
YBa2Cu3O6,YBa2Cu3O6,,,,NSC,,,,,,,,,,,,,10.1103/PhysRevB.56.5654
YBCO 60-K phase,YBa2Cu3O6,Bulk,,,SC,High-Tc/cuprate,60 K,,,layered,,,,,,,True,10.1103/PhysRevB.46.5864
YBa2Cu3O6+δ,YBa2Cu3O6,Bulk,,,SC,High-Tc/cuprate,,,,,,,,,,,,10.1103/PhysRevB.45.8021
YBCO 60K phase oxygen-deficient,YBa2Cu3O6,Bulk,,,SC,High-Tc/cuprate,60 K,,,,,,,,,high Hc2 values,True,10.1103/PhysRevB.47.2916
YBa2Cu3O6,YBa2Cu3O6,,,,NSC,cuprate,,,,,,,,,,,,10.1103/PhysRevB.47.14503
YBa2Cu3O6,YBa2Cu3O6,Bulk,,,SC,cuprate,,,,,,,,,,,,10.1103/PhysRevB.54.4391
YBa2Cu3O6,YBa2Cu3O6,,,,SC,High-Tc/cuprate,,,Tetragonal,perovskite-like,,,,,,,,10.1103/PhysRevB.43.13019
YBCO oxygen-deficient,YBa2Cu3O6,,,,NSC,,,,,,,,,,,,,10.1103/PhysRevB.41.11564
YBa2Cu3O6,YBa2Cu3O6,Bulk,,,NSC,,,,Orthorhombic,perovskite,,,,,,,True,10.1103/PhysRevB.57.8590
YBa₂Cu₃O₆,YBa2Cu3O6,Bulk,,,SC,High-Tc/cuprate,,,,,,,,,,,,10.1103/PhysRevB.46.14317
YBa₂Cu₃O₆,YBa2Cu3O6,Bulk,,,NSC,,,,Tetragonal,123 lamellar,,,,,,,,10.1103/PhysRevLett.72.3710
YBa2Cu3O6,YBa2Cu3O6,Bulk,,,NSC,cuprate,,,,,,,,,,,,10.1103/PhysRevB.39.9621
YBa2Cu3O6,YBa2Cu3O6,Bulk,,,SC,High-Tc/cuprate,,,,,,,,,,,,10.1103/PhysRevB.53.11661
YBa2Cu3O6,YBa2Cu3O6,Bulk,,,NSC,,,,,,,,,,,,,10.1103/PhysRevB.52.3091
YBa2Cu3O6,YBa2Cu3O6,Bulk,,,NSC,,,,,,,,,,,,True,10.1103/PhysRevB.40.6890
Yttrium barium copper oxide,YBa2Cu3O6,Bulk,,,SC,cuprate,,,,,,,,,,,,10.1103/PhysRevB.55.3141
YBa2Cu3O6,YBa2Cu3O6,Bulk,,,NSC,,,,,perovskite,,,,,,,True,10.1103/PhysRevB.37.5158
YBa₂Cu₃O₆,YBa2Cu3O6,Thin Film,240 nm,MgO(100),NSC,,,,Tetragonal,perovskite,,,,,,,True,10.1103/PhysRevB.54.4300
YBa₂Cu₃O₆,YBa2Cu3O6,Bulk,,,SC,High-Tc/cuprate,,,,,,,,,,,,10.1103/PhysRevB.46.12219
YBa2Cu3O6,YBa2Cu3O6,Bulk,,,NSC,,,,,,,,,,,,True,10.1103/PhysRevB.43.258
YBa2Cu3O6,YBa2Cu3O6,Bulk,,,NSC,,,,,,,,,,,,,10.1103/PhysRevB.53.5915
YBa2Cu3O6,YBa2Cu3O6,,,,SC,High-Tc/cuprate,,,,,,,,,,,,10.1103/PhysRevB.51.6111
YBa2Cu3O6+x,YBa2Cu3O6,,,,SC,High-Tc/cuprate,,,,,,,,,,,,10.1103/PhysRevB.58.14219
YBa2Cu3O6,YBa2Cu3O6,Bulk,,,SC,High-Tc,50 K,,,layered,,,,,,,,10.1103/PhysRevLett.63.1515
YBa₂Cu₃O₆,YBa2Cu3O6,Thin Film,2500-5000 Å,MgO,SC,High-Tc/cuprate,,,,,,,,,,,True,10.1103/PhysRevB.43.10582
YBa₂Cu₃O₆,YBa2Cu3O6,Bulk,,,NSC,,,,,perovskite,,,,,,,,10.1103/PhysRevB.46.11056
YBa2Cu3O6,YBa2Cu3O6,Bulk,,,NSC,,,,,,,,,,,,,10.1103/PhysRevLett.66.663
YBa2Cu3O6,YBa2Cu3O6,Bulk,,,NSC,,,,Tetragonal,perovskite,,,,,,,True,10.1103/PhysRevB.47.418
YBCO,YBa2Cu3O6,Bulk,,,SC,High-Tc/cuprate,,,,,,,,,,,,10.1103/PhysRevB.63.214509
YBa2Cu3O6+x,YBa2Cu3O6,,,,SC,High-Tc,,,,,,,,,,,,10.1103/PhysRevB.66.064506
YBa2Cu3O6,YBa2Cu3O6,Bulk,,,SC,High-Tc/cuprate,,,,perovskite,,,,,,,,10.1103/PhysRevB.65.104512
YBa₂Cu₃O₆₊ₓ,YBa2Cu3O6,,,,SC,cuprate,,,,,,,,,,,,10.1103/PhysRevB.44.9486
YBCO,YBa2Cu3O6,Bulk,,,SC,High-Tc/cuprate,,,,,,,,,,,True,10.1103/PhysRevB.59.3823
YBa2Cu3O6,YBa2Cu3O6,Bulk,,,NSC,,,,,,,,,,,,,10.1103/PhysRevB.48.3993
Y-123,YBa2Cu3O6,Bulk,,,SC,High-Tc/cuprate,,,,,,,,,,,,10.1103/PhysRevB.55.3241
YBa₂Cu₃O₆,YBa2Cu3O6,Bulk,,,SC,High-Tc/cuprate,,,,perovskite,,,,,,,,10.1103/PhysRevB.44.795
YBa₂Cu₃O₆₊δ,YBa2Cu3O6,,,,SC,High-Tc/cuprate,,,,,,,,,,,,10.1103/PhysRevB.63.144525
YBa2Cu3O6+y,YBa2Cu3O6,,,,NSC,cuprate,,,,,,,,,,,,10.1103/PhysRevB.38.9209
YBa2Cu3O6,YBa2Cu3O6,,,,NSC,,,,Tetragonal,perovskite,,,,,,,,10.1103/PhysRevB.38.2450
YBCO insulating phase,YBa2Cu3O6,Bulk,,,NSC,,,,,,,,,,,,False,10.1103/PhysRevB.43.5290
YBa2Cu3O6,YBa2Cu3O6,Bulk,,,NSC,,,,,,,,,,,,True,10.1103/PhysRevB.45.347
YBa2Cu3O6+δ,YBa2Cu3O6,Bulk,,,SC,cuprate,,,,layered,,,,,,,,10.1103/PhysRevB.54.13009
YBa2Cu3O6,YBa2Cu3O6,Bulk,,,NSC,,,,,,,,,,,,,10.1103/PhysRevB.49.686
YBa₂Cu₃O₆₊ᵧ,YBa2Cu3O6,Bulk,,,SC,High-Tc,,,,,,,,,,,,10.1103/PhysRevB.42.2188
YBaCuO 60K phase,YBa2Cu3O6,Bulk,,,SC,High-Tc/cuprate,60 K,,,,,,,,,,True,10.1103/PhysRevB.53.6764
YBa2Cu3O6,YBa2Cu3O6,Bulk,,,SC,High-Tc/cuprate,,,,,,,,,,,True,10.1103/PhysRevB.42.4842
YBCO,YBa2Cu3O6,Bulk,,,SC,High-Tc/cuprate,,,,layered,,,,,,,,10.1103/PhysRevB.48.7114
YBCO oxygen-deficient,YBa2Cu3O6,Thin Film,300 nm,MgO,SC,High-Tc/cuprate,31 K,,Tetragonal,perovskite,,,,,,,True,10.1103/PhysRevB.47.400
Yttrium Barium Copper Oxide (referenced),YBa2Cu3O6,Bulk,,,SC,High-Tc/cuprate,,,,,,,,,,,,10.1103/PhysRevB.42.347
YBa2Cu3O6,YBa2Cu3O6,Bulk,,,NSC,,,,,,,,,,,,True,10.1103/PhysRevB.36.2294
YBa2Cu3O6,YBa2Cu3O6,Bulk,,,NSC,,,,,,,,,,,,True,10.1103/PhysRevB.39.4768
YBa2Cu3O6,YBa2Cu3O6,Thin Film,1.2 nm to 9.6 nm,,NSC,,,,,,,,,,,,True,10.1103/PhysRevB.47.5469
Yttrium Barium Copper Oxide,YBa2Cu3O6,Bulk,,,SC,High-Tc/cuprate,,,,,,,,,,,,10.1103/PhysRevB.54.10046
YBa2Cu3O7-δ (δ~1),YBa2Cu3O6,Bulk,,,NSC,,,,Orthorhombic,perovskite,,,,,,,,10.1103/PhysRevB.39.6708
YBa2Cu3O6,YBa2Cu3O6,Bulk,,,NSC,,,,,,,,,,,,,10.1103/PhysRevB.40.7303
Yttrium barium copper oxide,YBa2Cu3O6,Bulk,,,SC,High-Tc/cuprate,,,,,,,,,,,,10.1103/PhysRevLett.65.1076
YBa2Cu3O6,YBa2Cu3O6,Bulk,,,SC,High-Tc/cuprate,,,,,,,,,,,,10.1103/PhysRevB.48.3433
YBCO with variable oxygen content,YBa2Cu3O6,Bulk,,,SC,High-Tc/cuprate,,,,,,,,,,,,10.1103/PhysRevLett.75.3197
YBa2Cu3O6,YBa2Cu3O6,Bulk,,,NSC,,,,,,,,,,,,True,10.1103/PhysRevB.39.6619
Y-Ba-Cu-O tetragonal phase,YBa2Cu3O6,Bulk,,,NSC,,,,Tetragonal,perovskite,,,,,,,,10.1103/PhysRevB.43.2809
YBa2Cu3O6,YBa2Cu3O6,Bulk,,,NSC,,,,,,,,,,,,,10.1103/PhysRevB.39.2279
YBa2Cu3O6,YBa2Cu3O6,Bulk,,,SC,High-Tc/cuprate,,30 kbar,Tetragonal,perovskite,,3.845 Å,3.845 Å,11.785 Å,,,True,10.1103/PhysRevB.46.3573
YBa2Cu3O7-δ (tetragonal),YBa2Cu3O6,Bulk,,,NSC,,,,Tetragonal,perovskite,,,,,,,,10.1103/PhysRevB.42.4212
YBa2Cu3O6,YBa2Cu3O6,Bulk,,,SC,High-Tc/cuprate,,,,,,,,,,,,10.1103/PhysRevB.43.5622
Yttrium Barium Copper Oxide,YBa2Cu3O6,Bulk,,,SC,High-Tc/cuprate,,,,,,,,,,,True,10.1103/PhysRevB.37.123
Yttrium Barium Copper Oxide,YBa2Cu3O6,Bulk,,,SC,High-Tc/cuprate,,,,,,,,,,,,10.1103/PhysRevB.45.9926
YBa2Cu3O6,YBa2Cu3O6,Bulk,,,NSC,,,,Tetragonal,,D4h¹,,,,,,True,10.1103/PhysRevB.37.3660
YBa2Cu3O6+x,YBa2Cu3O6,Bulk,,,SC,hole-doped,,,,,,,,,,,,10.1103/PhysRevB.43.3009
YBCO oxygen-deficient,YBa2Cu3O6,Bulk,,,SC,High-Tc/cuprate,"16 K (initial, 60 min after quenching)",,,,,,,,,,True,10.1103/PhysRevB.48.9684
YBa2Cu3O6,YBa2Cu3O6,Bulk,,,SC,High-Tc/cuprate,,,,,,,,,,,,10.1103/PhysRevB.37.9423
YBa2Cu3O6,YBa2Cu3O6,Bulk,,,SC,High-Tc/cuprate,,,Tetragonal,,P4/mmm,,,,,,,10.1103/PhysRevB.38.11952
YBa₂Cu₃O₆,YBa2Cu3O6,Bulk,,,NSC,,,,Tetragonal,perovskite,,,,11.8037 Å,,,True,10.1103/PhysRevB.38.11382
YBCO,YBa2Cu3O6,Bulk,,,SC,High-Tc/cuprate,,,,,,,,,,,,10.1103/PhysRevB.64.012506
YBCO 60K phase,YBa2Cu3O6,Thin Film,,SrTiO3 (100),SC,High-Tc/cuprate,59 K,,,perovskite,,,,,,,True,10.1103/PhysRevB.55.11738
YBa₂Cu₃O₆,YBa2Cu3O6,Bulk,,,SC,High-Tc/cuprate,,,,,,,,,,,,10.1103/PhysRevB.52.3702
YBa₂Cu₃O₆₊ₓ,YBa2Cu3O6,Bulk,,,NSC,,,,,,,,,,,,,10.1103/PhysRevB.47.9001
YBa2Cu3O6,YBa2Cu3O6,,,,NSC,,,,,,,,,,,,,10.1103/PhysRevB.49.13099
YBa2Cu3O6,YBa2Cu3O6,Bulk,,,NSC,,,,,,,,,,,,,10.1103/PhysRevB.42.1969
YBa₂Cu₃O₆₊ₓ,YBa2Cu3O6,Bulk,,,SC,High-Tc/cuprate,,,,,,,,,,,,10.1103/PhysRevB.61.1567
YBa2Cu3O6,YBa2Cu3O6,Bulk,,,SC,High-Tc/cuprate,,,,,,,,,,,,10.1103/PhysRevB.53.5872
Yttrium barium copper oxide,YBa2Cu3O6,Bulk,,,SC,cuprate,,,,,,,,,,,,10.1103/PhysRevB.45.5744
YBa2Cu3O6,YBa2Cu3O6,,,,NSC,,,,,,,,,,,,,10.1103/PhysRevLett.73.166
YBa2Cu3O7-δ (tetragonal),YBa2Cu3O6,Bulk,,,NSC,,,,Tetragonal,perovskite,,,,,,,True,10.1103/PhysRevB.38.2444
YBa₂Cu₃O₆,YBa2Cu3O6,,,,SC,cuprate,,,,,,,,,,,,10.1103/PhysRevLett.69.1109
YBa2Cu3O6+x (60 K phase),YBa2Cu3O6,,,,SC,High-Tc/cuprate,60 K,,,,,,,,,,,10.1103/PhysRevB.65.060503
YBa2Cu3O6,YBa2Cu3O6,Bulk,,,SC,High-Tc/cuprate,,,,,,,,,,,True,10.1103/PhysRevB.42.2543
YBa2Cu3O6,YBa2Cu3O6,Bulk,,,SC,High-Tc/cuprate,40 K,,Tetragonal,perovskite,,3.857 Å,3.857 Å,11.8194 Å,,,True,10.1103/PhysRevB.36.6904
Yttrium Barium Copper Oxide,YBa2Cu3O6,Bulk,,,SC,High-Tc/cuprate,,,,perovskite,,,,,,,,10.1103/PhysRevB.40.7391
YBa₂Cu₃O₆₊ᵧ,YBa2Cu3O6,,,,SC,cuprate,,,,,,,,,,,,10.1103/PhysRevB.49.6246
Yttrium Barium Copper Oxide (Undoped YBCO),YBa2Cu3O6,Bulk,,,NSC,cuprate,NSC,,Orthorhombic,perovskite-related,,,,,,,TRUE,10.1103/PhysRevB.75.024501
YBa2Cu3O6,YBa2Cu3O6,Bulk,,,NSC,,,,,,,,,,,,FALSE,10.1103/PhysRevB.103.214510
"Yttrium Barium Copper Oxide (YBCO), undoped, 300 nm film, p=0",YBa2Cu3O6,Thin Film,300 nm,SrLaGaO4,NSC,High-Tc/cuprate,,6.0x10⁻⁵ mbar,Orthorhombic,,,3.848,3.869,11.82,,,TRUE,10.1103/PhysRevMaterials.8.044803
YBa2Cu3O6,YBa2Cu3O6,Bulk,,,SC,High-Tc/cuprate,92 K,ambient,,perovskite,,,,,,,TRUE,10.1103/PhysRevB.71.172505
YBa2Cu3O6,YBa2Cu3O6,Bulk,,,NSC,High-Tc/cuprate,NSC,ambient,,perovskite-related,,,,,,,TRUE,10.1103/PhysRevB.70.054506
YBa2Cu3O6,YBa2Cu3O6,Thin Film,100 nm,SrTiO3 (001),NSC,cuprate,,,,perovskite,,,,,,,TRUE,10.1103/PhysRevB.110.224431
YBa2Cu3O6,YBa2Cu3O6,Bulk,,,SC,cuprate/High-Tc,,,,,,,,,,,,10.1103/PhysRevLett.121.157001
Yttrium Barium Copper Oxide (Undoped YBCO),YBa2Cu3O6,Single-crystal,,,NSC,cuprate,NSC,,Tetragonal,,,,,,,,,10.1103/PhysRevB.98.121104
"Yttrium Barium Copper Oxide (YBCO), undoped",YBa2Cu3O6,Bulk,,,NSC,High-Tc/cuprate,0 K,ambient,Tetragonal,perovskite-related,,,,1.18447 nm,,,TRUE,10.1103/PhysRevB.73.180505
YBa2Cu3O6,YBa2Cu3O6,Bulk,,,NSC,cuprate,,,,perovskite-related,,,,,,,Theoretical,10.1103/PhysRevB.101.214517
YBa2Cu3O6,YBa2Cu3O6,,,,NSC,cuprate,NSC,,,,,,,,,,FALSE,10.1103/PhysRevB.94.180509
YBa2Cu3O6,YBa2Cu3O6,Bulk,,,NSC,,NSC,,Tetragonal,perovskite,,,,,,,FALSE,10.1103/PhysRevB.77.224410
Yttrium Barium Copper Oxide (YBCO),YBa2Cu3O6,Bilayer,,,NSC,cuprate,NSC,,,,,,,,,,,10.1103/PhysRevB.88.075127
"Yttrium Barium Copper Oxide (YBCO), y=6.0",YBa2Cu3O6,Bulk,,,NSC,cuprate,NSC,,,,,,,,,,,10.1103/PhysRevB.84.094532
Yttrium Barium Copper Oxide (YBCO6),YBa2Cu3O6,Bulk,,,NSC,,,,,,,,,,,,FALSE,10.1103/PhysRevB.79.064522
YBa2Cu3O6,YBa2Cu3O6,,,,NSC,cuprate,NSC,,,,,,,,,,FALSE,10.1103/PhysRevLett.96.087001
YBa2Cu3O6,YBa2Cu3O6,Bulk,,,NSC,cuprate,NSC,ambient,,,,,,,,,FALSE,10.1103/PhysRevB.77.094515
YBa2Cu3O6,YBa2Cu3O6,Bulk,,,NSC,cuprate,NSC,,,,,,,,,,,10.1103/PhysRevB.101.155110
YBa2Cu3O6,YBa2Cu3O6,Bulk,,,SC,High-Tc,92,,,,,,,,,,FALSE,10.1016/j.cplett.2003.08.033
YBa2Cu3O6,YBa2Cu3O6,Bulk,,,SC,High-Tc,90 K,,,,,,,,,,TRUE,10.1016/0921-4534(89)90926-X
YBa2Cu3O6,YBa2Cu3O6,Bulk,,,SC,High-Tc,85 K,,,,,,,,,,TRUE,10.1016/0921-4534(89)90926-X
YBa2Cu3O6,YBa2Cu3O6,Bulk,,,SC,High-Tc,55 K,,,,,,,,,,TRUE,10.1016/0921-4534(89)90926-X
YBa2Cu3O6,YBa2Cu3O6,Thin Film,,,SC,High-Tc,68 K,,,,,,,,,,TRUE,10.1016/S0921-4534(97)01798-X
YBa2Cu3O6,YBa2Cu3O6,Bulk,,,SC,High-Tc,60 K,,Tetragonal,,,,,,,,TRUE,10.1016/0921-4534(90)90439-L
YBa2Cu3O6,YBa2Cu3O6,Bulk,,,SC,High-Tc,85 K,,Tetragonal,,,,,,,,TRUE,10.1016/0921-4534(90)90439-L
YBCO-123,YBa2Cu3O6,Bulk,,,SC,High-Tc,60 K,,,,,,,,,,TRUE,10.1016/j.physc.2004.03.211
YBa2Cu3O6+d,YBa2Cu3O6+d,,,,SC,cuprate/High-Tc,"up to 300 K (transient, light-induced)",,,,,,,,,,,10.1103/PhysRevLett.114.137001
YBa2Cu3O6+delta,YBa2Cu3O6+delta,Bulk,,,SC,High-Tc/cuprate,,,,perovskite,,,,,,,FALSE,10.1103/PhysRevX.8.011008
YBa2Cu3O6 + x,YBa2Cu3O6 + x,Bulk,,,SC,High-Tc,60 K,,,,,,,,,,TRUE,10.1016/S0921-4534(97)01537-2
YBa2Cu3O6+x,YBa2Cu3O6+x,Bulk,,,SC,High-Tc/cuprate,,,,,,,,,,,,10.1103/PhysRevB.52.10561
YBa2Cu3O6+x,YBa2Cu3O6+x,Bulk,,,SC,High-Tc/cuprate,,,,,,,,,,,,10.1103/PhysRevB.56.R2952
YBCO,YBa2Cu3O6+x,Bulk,,,SC,High-Tc/cuprate,,,,,,,,,,,,10.1103/PhysRevB.63.092509
YBa₂Cu₃O₆₊ₓ,YBa2Cu3O6+x,Bulk,,,SC,High-Tc/cuprate,,,,,,,,,,,True,10.1103/PhysRevB.52.15565
Yttrium barium copper oxide,YBa2Cu3O6+x,Bulk,,,SC,High-Tc/cuprate,,,,,,,,,,,,10.1103/PhysRevB.65.014517
YBCO,YBa2Cu3O6+x,Bulk,,,SC,High-Tc/cuprate,,,Orthorhombic,perovskite,,,,,,,True,10.1103/PhysRevB.53.2835
YBa2Cu3O6+x,YBa2Cu3O6+x,Bulk,,,SC,High-Tc/cuprate,,,,,,,,,,,,10.1103/PhysRevB.44.9524
YBa2Cu3O6+x,YBa2Cu3O6+x,Bulk,,,SC,High-Tc/cuprate,,,,,,,,,,,,10.1103/PhysRevB.59.1421
YBa2Cu3O7-x film,YBa2Cu3O6+x,Thin Film,500 Å,MgO(100),SC,High-Tc/cuprate,86.5-88 K,,,,,,,,,,True,10.1103/PhysRevLett.64.2949
