Repository: WyattBunstine/ML_SC_Project

# ML_SC_Project — Chemically and Geometrically Motivated Crystal Graph Neural Networks

This project predicts and screens superconductors from crystal structure. It frames the
problem as a **two-stage hurdle**: first classify whether a material is a superconductor
candidate (SC vs. non-SC), then regress the critical temperature T_c for superconductors.

Two graph-neural-network families are trained and compared:

- a **baseline CGCNN** ([txie-93/cgcnn](https://github.com/txie-93/cgcnn)), and
- an **MPNN** with learned edge features that consumes richer `crystal_graph_v4` graphs
  (this project's contribution).

File: database/superconductor_materials_full.csv (part 184 of 215)
Material_Name,Chemical_Composition,Material_Class,Film_Thickness,Substrate,Material_Type,Superconductor_Type,Superconducting_Transition_Temperature,Pressure,Crystal_Structure,Lattice_Structure,Space_Group,"Lattice_Constant(a)","Lattice_Constant(b)","Lattice_Constant(c)",Lower_Critical_Field,Upper_Critical_Field,Experimental,DOI
YBa2Cu3O6+x,YBa2Cu3O6+x,Bulk,,,SC,High-Tc/cuprate,,,,,,,,,,,,10.1103/PhysRevLett.72.3088
YBa2Cu3O6+x,YBa2Cu3O6+x,,,,SC,High-Tc/cuprate,,,,,,,,,,,,10.1103/PhysRevLett.86.2122
YBa2Cu3O6+x (Tc=30K),YBa2Cu3O6+x,Bulk,,,SC,High-Tc/cuprate,30 K,,,,,,,,,,,10.1103/PhysRevB.42.329
YBa2Cu3O6+x (Tc=50K),YBa2Cu3O6+x,Bulk,,,SC,High-Tc/cuprate,50 K,,,,,,,,,,,10.1103/PhysRevB.42.329
YBa2Cu3O6+x (Tc=80K),YBa2Cu3O6+x,Bulk,,,SC,High-Tc/cuprate,80 K,,,,,,,,,,,10.1103/PhysRevB.42.329
YBa2Cu3O6+x (Tc=90K),YBa2Cu3O6+x,Bulk,,,SC,High-Tc/cuprate,90 K,,,,,,,,,,,10.1103/PhysRevB.42.329
YBa2Cu3O6+x,YBa2Cu3O6+x,Bulk,,,SC,High-Tc/cuprate,,,,,,,,,,,False,10.1103/PhysRevB.62.15177
YBa₂Cu₃O₆₊ₓ,YBa2Cu3O6+x,Bulk,,,SC,cuprate,,,,perovskite,,,,,,,,10.1103/PhysRevB.47.14380
YBa2Cu3O6+x,YBa2Cu3O6+x,Bulk,,,SC,High-Tc/cuprate,94 K,ambient pressure,Tetragonal,,,3.86 Å,3.86 Å,11.71 Å,,,True,10.1103/PhysRevLett.58.1891
Yttrium Barium Copper Oxide (oxygen doped),YBa2Cu3O6+x,Bulk,,,SC,High-Tc/cuprate,,,,,,,,,,,,10.1103/PhysRevB.49.1211
Yttrium Barium Copper Oxide,YBa2Cu3O6+x,Bulk,,,SC,High-Tc/cuprate,,,,,,,,,,,,10.1103/PhysRevB.42.10035
YBa2Cu3O6+x,YBa2Cu3O6+x,Bulk,,,SC,High-Tc/cuprate,,,,,,,,,,,,10.1103/PhysRevB.52.490
YBa2Cu3O6+x,YBa2Cu3O6+x,Bulk,,,SC,High-Tc/cuprate,,,,,,,,,,,,10.1103/PhysRevB.61.12315
YBa2Cu3O6+x,YBa2Cu3O6+x,Bulk,,,SC,High-Tc/cuprate,,,,,,,,,,,,10.1103/PhysRevB.66.054522
YBa2Cu3O6+x,YBa2Cu3O6+x,,,,SC,High-Tc/cuprate,,,,,,,,,,,,10.1103/PhysRevLett.81.3519
YBa2Cu3O6+x,YBa2Cu3O6+x,Bulk,,,SC,High-Tc/cuprate,"90 K (crystals C1, C2), 92 K (polycrystals S1, S2)",,Orthorhombic/Tetragonal,perovskite-related,,,,,,,True,10.1103/PhysRevB.47.3380
YBa2Cu3O6+x,YBa2Cu3O6+x,Bulk,,,SC,High-Tc/cuprate,,,,perovskite-related,,,,,,,,10.1103/PhysRevB.42.138
Yttrium compounds (YBa2Cu3O6+x),YBa2Cu3O6+x,Bulk,,,SC,High-Tc/cuprate,,,,,,,,,,,,10.1103/PhysRevB.42.10641
Yttrium Barium Copper Oxide,YBa2Cu3O6+x,,,,SC,High-Tc/cuprate,,,,,,,,,,,,10.1103/PhysRevB.49.9846
YBa₂Cu₃O₆₊ₓ,YBa2Cu3O6+x,Bulk,,,SC,High-Tc/cuprate,,,,,,,,,,,,10.1103/PhysRevB.45.10728
YBa2Cu3O6+x,YBa2Cu3O6+x,Bulk,,,SC,High-Tc,,,,,,,,,,,,10.1103/PhysRevB.36.5588
YBCO,YBa2Cu3O6+x,Bulk,,,SC,High-Tc/cuprate,,,,perovskite,,,,,,,,10.1103/PhysRevB.54.9074
YBa2Cu3O6+x,YBa2Cu3O6+x,Bulk,,,SC,cuprate,,,,,,,,,,,,10.1103/PhysRevB.52.4226
YBa2Cu3O6+x,YBa2Cu3O6+x,Bulk,,,SC,High-Tc/cuprate,Variable with x,,,CuO2 layers,,,,,,,,10.1103/PhysRevB.52.7572
YBa₂Cu₃O₆₊ₓ,YBa2Cu3O6+x,,,,SC,cuprate,,,,,,,,,,,,10.1103/PhysRevB.49.4163
YBCO-123 (doped),YBa2Cu3O6+x,Bulk,,,SC,High-Tc/cuprate,,,,perovskite,,,,,,,,10.1103/PhysRevLett.82.2620
YBa2Cu3O6+x,YBa2Cu3O6+x,Bulk,,,SC,High-Tc/cuprate,varies with x,,Orthorhombic,perovskite-related,,,,,,,,10.1103/PhysRevB.42.4276
YBa2Cu3O6+x,YBa2Cu3O6+x,Bulk,,,SC,High-Tc/cuprate,,,,,,,,,,,,10.1103/PhysRevB.54.R9689
YBa2Cu3O6+x,YBa2Cu3O6+x,Bulk,,,SC,cuprate,,,,,,,,,,,,10.1103/PhysRevB.53.14558
YBa2Cu3O6+x (Tc=92K),YBa2Cu3O6+x,Bulk,,,SC,High-Tc/cuprate,92 K,,,,,,,,,,,10.1103/PhysRevB.58.14617
YBa2Cu3O6+x (Tc=60K),YBa2Cu3O6+x,Bulk,,,SC,High-Tc/cuprate,60 K,,,,,,,,,,,10.1103/PhysRevB.58.14617
Oxygen-depleted Yttrium Barium Copper Oxide,YBa2Cu3O6+x,Bulk,,,SC,High-Tc/cuprate,,,,,,,,,,,,10.1103/PhysRevB.56.107
YBa2Cu3O6+x,YBa2Cu3O6+x,Bulk,,,SC,High-Tc/cuprate,,,,,,,,,,,,10.1103/PhysRevB.64.054517
YBCO,YBa2Cu3O6+x,,,,SC,High-Tc/cuprate,,,,,,,,,,,,10.1103/PhysRevB.57.1253
YBa2Cu3O6+x (Y123),YBa2Cu3O6+x,Bulk,,,SC,High-Tc/cuprate,,,,,,,,,,,,10.1103/PhysRevB.64.064515
YBa2Cu3O6+x (YBCO),YBa2Cu3O6+x,Bulk,,,SC,High-Tc/cuprate,,,,,,,,,,,,10.1103/PhysRevB.50.17874
YBa₂Cu₃O₆₊ₓ,YBa2Cu3O6+x,Bulk,,,SC,High-Tc,,,,,,,,,,,,10.1103/PhysRevB.45.12357
YBa2Cu3O6+x,YBa2Cu3O6+x,Bulk,,,SC,High-Tc/cuprate,,,,,,,,,,,,10.1103/PhysRevB.50.16606
YBa2Cu3O6+x,YBa2Cu3O6+x,Bulk,,,SC,High-Tc/cuprate,,,,123 structure,,,,,,,,10.1103/PhysRevB.53.12430
YBa2Cu3O6+x,YBa2Cu3O6+x,,,,SC,cuprate,,,,,,,,,,,,10.1103/PhysRevB.42.6299
YBa₂Cu₃O₆₊ₓ (Tc=50K),YBa2Cu3O6+x,Bulk,,,SC,High-Tc/cuprate,50 K,,,,,,,,,,,10.1103/PhysRevB.45.2352
YBa2Cu3O6+x (Sample A),YBa2Cu3O6+x,Bulk,,,SC,High-Tc/cuprate,93 K,,Orthorhombic,perovskite,,,,,,,True,10.1103/PhysRevB.36.3895
YBa2Cu3O6+x (Sample B),YBa2Cu3O6+x,Bulk,,,NSC,,,,,perovskite,,,,,,,True,10.1103/PhysRevB.36.3895
YBa2Cu3O6+x,YBa2Cu3O6+x,Bulk,,,SC,High-Tc/cuprate,,,,,,,,,,,,10.1103/PhysRevB.54.7430
Yttrium Barium Copper Oxide,YBa2Cu3O6+x,Bulk,,,SC,High-Tc/cuprate,,,,,,,,,,,,10.1103/PhysRevB.50.12896
YBa2Cu3O6+x,YBa2Cu3O6+x,Bulk,,,SC,High-Tc/cuprate,,,Tetragonal,,,,,,,,,10.1103/PhysRevB.64.134515
YBCO,YBa2Cu3O6+x,Bulk,,,SC,High-Tc/cuprate,,,,,,,,,,,,10.1103/PhysRevB.65.014511
YBa2Cu3O6+x,YBa2Cu3O6+x,Bulk,,,SC,High-Tc,,,,,,,,,,,False,10.1103/PhysRevB.60.1400
YBa2Cu3O6+x (underdoped),YBa2Cu3O6+x,Bulk,,,SC,High-Tc/cuprate,,,,,,,,,,,,10.1103/PhysRevLett.89.217001
YBCO-89K,YBa2Cu3O6+x,Bulk,,,SC,High-Tc/cuprate,89 K,,,,,,,,,Hc2(p)/Hc2(n) = 2.7,True,10.1103/PhysRevB.43.13594
YBCO-86K,YBa2Cu3O6+x,Bulk,,,SC,High-Tc/cuprate,86 K,,,,,,,,,Hc2(p)/Hc2(n) = 5.3,True,10.1103/PhysRevB.43.13594
YBCO-92.5K,YBa2Cu3O6+x,Bulk,,,SC,High-Tc/cuprate,92.5 K,,,,,,,,,Hc2(p)/Hc2(n) = 5,,10.1103/PhysRevB.43.13594
YBa2Cu3O6+x,YBa2Cu3O6+x,Bulk,,,SC,High-Tc/cuprate,,,,,,,,,,,,10.1103/PhysRevB.60.5224
YBa2Cu3O6+x,YBa2Cu3O6+x,Bulk,,,SC,High-Tc/cuprate,,,,perovskite,,,,,,,,10.1103/PhysRevB.48.13848
Yttrium Barium Copper Oxide,YBa2Cu3O6+x,Bulk,,,SC,High-Tc/cuprate,,,,,,,,,,,,10.1103/PhysRevB.61.R6483
YBa2Cu3O6+x,YBa2Cu3O6+x,Bulk,,,SC,High-Tc/cuprate,,,,,,,,,,,,10.1103/PhysRevB.51.6059
YBa2Cu3O6+x,YBa2Cu3O6+x,Bulk,,,SC,High-Tc/cuprate,,,,,,,,,,,,10.1103/PhysRevB.52.15607
YBa2Cu3O6+x,YBa2Cu3O6+x,Bulk,,,SC,High-Tc/cuprate,,,,,,,,,,,,10.1103/PhysRevB.60.15388
YBa2Cu3O6+x,YBa2Cu3O6+x,Bulk,,,SC,cuprate,,,,perovskite,,,,,,,,10.1103/PhysRevB.59.14712
"YBa2Cu3O6+x (underdoped, Tc=62K)",YBa2Cu3O6+x,Bulk,,,SC,High-Tc/cuprate,62 K,,,,,,,,,,,10.1103/PhysRevB.58.5719
"YBa2Cu3O6+x (underdoped, Tc=52K)",YBa2Cu3O6+x,Bulk,,,SC,High-Tc/cuprate,52 K,,,,,,,,,,,10.1103/PhysRevB.58.5719
Yttrium Barium Copper Oxide,YBa2Cu3O6+x,,,,SC,High-Tc,,,,,,,,,,,,10.1103/PhysRevLett.79.4906
YBa2Cu3O6+x,YBa2Cu3O6+x,Bulk,,,SC,High-Tc/cuprate,,,,,,,,,,,,10.1103/PhysRevB.60.3643
YBa2Cu3O6+x,YBa2Cu3O6+x,Bulk,,,SC,High-Tc/cuprate,,,,,,,,,,,,10.1103/PhysRevLett.86.1610
YBa2Cu3O6+x,YBa2Cu3O6+x,Bulk,,,SC,High-Tc/cuprate,,,,,,,,,,,,10.1103/PhysRevB.66.014506
Yttrium Barium Copper Oxide,YBa2Cu3O6+x,Bulk,,,SC,High-Tc/cuprate,,,,,,,,,,,True,10.1103/PhysRevB.60.10395
YBa2Cu3O6+x,YBa2Cu3O6+x,,,,SC,High-Tc,,,,,,,,,,,,10.1103/PhysRevB.40.6998
YBa₂Cu₃O₆₊ₓ,YBa2Cu3O6+x,Bulk,,,SC,High-Tc/cuprate,,,,,,,,,,,,10.1103/PhysRevB.60.R15039
YBa₂Cu₃O₆₊ₓ,YBa2Cu3O6+x,,,,SC,High-Tc/cuprate,,,,perovskite,,,,,,,,10.1103/PhysRevB.52.1290
YBCO,YBa2Cu3O6+x,Bulk,,,SC,High-Tc/cuprate,,,,,,,,,,,,10.1103/PhysRevB.61.11285
YBa2Cu3O6+x,YBa2Cu3O6+x,Bulk,,,SC,High-Tc/cuprate,93 K,,,,,,,,,,,10.1103/PhysRevLett.88.057003
YBa2Cu3O6+x,YBa2Cu3O6+x,Bulk,,,SC,High-Tc/cuprate,,,,,,,,,,,,10.1103/PhysRevB.60.3636
YBa₂Cu₃O₆₊ₓ,YBa2Cu3O6+x,,,,SC,High-Tc/cuprate,,,,,,,,,,,,10.1103/PhysRevLett.84.1990
YBa2Cu3O6+x,YBa2Cu3O6+x,Bulk,,,SC,High-Tc/cuprate,,,,,,,,,,,,10.1103/PhysRevB.43.5622
YBa2Cu3O6+x,YBa2Cu3O6+x,Bulk,,,SC,High-Tc/cuprate,,,,,,,,,,,True,10.1103/PhysRevB.53.5872
YBa2Cu3O6+x,YBa2Cu3O6+x,Bulk,,,SC,High-Tc/cuprate,,,,,,,,,,,,10.1103/PhysRevB.66.224512
YBa2Cu3O6+x,YBa2Cu3O6+x,Bulk,,,SC,High-Tc/cuprate,60 K,,,,,,,,,,,10.1103/PhysRevLett.82.4304
YBCO,YBa2Cu3O6+x,Bulk,,,SC,High-Tc/cuprate,,,,,,,,,,,,10.1103/PhysRevB.62.11854
Yttrium Barium Copper Oxide,YBa2Cu3O6+x,Bulk,,,SC,High-Tc/cuprate,,,,layered,,,,,,,,10.1103/PhysRevB.46.1244
YBa2Cu3O6+x,YBa2Cu3O6+x,Bulk,,,SC,High-Tc/cuprate,63 K,,,,,,,,,,,10.1103/PhysRevB.65.214511
YBa2Cu3O6+x,YBa2Cu3O6+x,Bulk,,,SC,High-Tc/cuprate,,,,,,,,,,,,10.1103/PhysRevB.43.11426
YBa2Cu3O6+x,YBa2Cu3O6+x,Bulk,,,SC,High-Tc/cuprate,,,,,,,,,,,,10.1103/PhysRevB.58.12454
YBa2Cu3O6+x,YBa2Cu3O6+x,,,,SC,High-Tc/cuprate,,,,,,,,,,,,10.1103/PhysRevB.47.8369
Yttrium Barium Copper Oxide,YBa2Cu3O6+x,Bulk,,,SC,High-Tc/cuprate,,,,perovskite,,,,,,,,10.1103/PhysRevB.57.10328
Yttrium Barium Copper Oxide (YBCO),YBa2Cu3O6+x,Bulk,,,SC,High-Tc/cuprate,92 K (optimal doping); ~65 K (at x=0.1); 9 K (extremely underdoped); >5 K (underdoped regime),,,layered,,,,,,,,10.1103/PhysRevB.72.104503
Yttrium Barium Copper Oxide (YBCO),YBa2Cu3O6+x,single crystals and films,,,SC,cuprate/High-Tc,,,,,,,,,,,FALSE,10.1103/PhysRevLett.98.057002
Yttrium Barium Copper Oxide,YBa2Cu3O6+x,,,,SC,,,,,,,,,,,,FALSE,10.1103/PhysRevB.107.024415
"YBa2Cu3O6+x (underdoped, x varies)",YBa2Cu3O6+x,Bulk,,,SC,cuprate/High-Tc/Type-II,3 to 17 K,,,,,,,,,,TRUE,10.1103/PhysRevB.81.184528
YBa2Cu3O6+x,YBa2Cu3O6+x,,,,SC,cuprate,,ambient,,,,,,,,,FALSE,10.1103/PhysRevB.82.064515
YBa2Cu3O6+x,YBa2Cu3O6+x,Bulk,,,SC,High-Tc/cuprate,,,,perovskite,,,,,,,FALSE,10.1103/PhysRevB.89.224513
YBa2Cu3O6+x,YBa2Cu3O6+x,,,,SC,cuprate,,,,,,,,,,,FALSE,10.1103/PhysRevB.88.184511
YBa2Cu3O6+x,YBa2Cu3O6+x,Bulk,,,SC,cuprate,,,,,,,,,,,FALSE,10.1103/PhysRevX.7.041066
underdoped YBa2Cu3O6+x,YBa2Cu3O6+x,Bulk,,,SC,High-Tc/cuprate,57.1 K,,,,,,,11.7 Å,,,TRUE,10.1103/PhysRevB.85.106502
YBa2Cu3O6+x (YBCO),YBa2Cu3O6+x,Bulk,,,SC,High-Tc/cuprate,,,,,,,,,,,TRUE,10.1103/PhysRevB.89.165126
YBa2Cu3O6+x,YBa2Cu3O6+x,,,,SC,High-Tc/cuprate,,,,,,,,,,,FALSE,10.1103/PhysRevLett.104.057004
Yttrium Barium Copper Oxide (YBCO),YBa2Cu3O6+x,,,,SC,High-Tc/cuprate,,,,layered,,,,,,,,10.1103/PhysRevLett.98.117008
YBa2Cu3O6+x (p=0.10),YBa2Cu3O6+x,Bulk,,,SC,cuprate/High-Tc,59 K,,,,,,,,,,FALSE,10.1103/PhysRevB.98.224508
YBa2Cu3O6+x (p=0.11),YBa2Cu3O6+x,Bulk,,,SC,cuprate/High-Tc,62.7 K,,,,,,,,,,FALSE,10.1103/PhysRevB.98.224508
YBa2Cu3O6+x (p=0.16),YBa2Cu3O6+x,Bulk,,,SC,cuprate/High-Tc,93 K,,,,,,,,,,FALSE,10.1103/PhysRevB.98.224508
YBa2Cu3O6+x (p=0.17),YBa2Cu3O6+x,Bulk,,,SC,cuprate/High-Tc,92.5 K,,,,,,,,,,FALSE,10.1103/PhysRevB.98.224508
YBa2Cu3O6+x,YBa2Cu3O6+x,,,,SC,High-Tc/cuprate,,ambient,,,,,,,,,FALSE,10.1103/PhysRevB.94.184511
YBa2Cu3O6+x,YBa2Cu3O6+x,Bulk,,,SC,High-Tc/cuprate,,,,,,,,,,,FALSE,10.1103/PhysRevB.105.L020502
"YBa2Cu3O6+x (Y123, p=0.11)",YBa2Cu3O6+x,Bulk,,,SC,High-Tc/cuprate,,ambient,,,,,,,,,FALSE,10.1103/PhysRevB.101.184511
YBa2Cu3O6+x,YBa2Cu3O6+x,Bulk,,,SC,cuprate/High-Tc,,,,,,,,,,,FALSE,10.1103/PhysRevB.107.174523
Yttrium Barium Copper Oxide,YBa2Cu3O6+x,Bulk,,,SC,High-Tc/cuprate,,,,,,,,,,,FALSE,10.1103/PhysRevLett.95.197001
YBa2Cu3O6+x,YBa2Cu3O6+x,,,,SC,cuprate,,ambient,,,,,,,,,FALSE,10.1103/PhysRevB.73.144510
Yttrium Barium Copper Oxide (optimally doped YBCO),YBa2Cu3O6+x,Bulk,,,SC,High-Tc/cuprate,92 K,,,layered,,,,,,,FALSE,10.1103/PhysRevB.73.024502
"YBa2Cu3O6+x (Y123, UD-54)",YBa2Cu3O6+x,Bulk,,,SC,High-Tc/cuprate,54 K,,,perovskite-related,,,,,,,FALSE,10.1103/PhysRevB.89.094523
"YBa2Cu3O6+x (Y123, UD-63)",YBa2Cu3O6+x,Bulk,,,SC,High-Tc/cuprate,63 K,,,perovskite-related,,,,,,,FALSE,10.1103/PhysRevB.89.094523
YBa2Cu3O6+x,YBa2Cu3O6+x,,,,SC,High-Tc/cuprate,,ambient,,,,,,,,,FALSE,10.1103/PhysRevB.109.184510
Yttrium Barium Copper Oxide (YBCO),YBa2Cu3O6+x,,,,SC,High-Tc/cuprate,,,,,,,,,,,TRUE,10.1103/PhysRevB.92.224504
YBa2Cu3O6+x (UD-54),YBa2Cu3O6+x,Bulk,,,SC,cuprate,54 K,,Orthorhombic,,,,,,,,FALSE,10.1103/PhysRevB.86.020504
YBa2Cu3O6+x,YBa2Cu3O6+x,Bulk,,,SC,cuprate/High-Tc,,,Orthorhombic,,,,,,,,,10.1103/PhysRevB.100.214519
YBa2Cu3O6+x,YBa2Cu3O6+x,Bulk,,,SC,cuprate,,,,,,,,,,,FALSE,10.1103/PhysRevB.104.104507
YBa2Cu3O6+x,YBa2Cu3O6+x,Single Crystal,,,SC,High-Tc/cuprate,,,,,,,,,,,TRUE,10.1103/PhysRevB.105.134513
YBa2Cu3O6+x,YBa2Cu3O6+x,,,,SC,High-Tc/cuprate,,,,,,,,,,,FALSE,10.1103/PhysRevB.80.064512
Yttrium Barium Copper Oxide (YBCO),YBa2Cu3O6+x,Bilayer,,,SC,cuprate,,,,,,,,,,,,10.1103/PhysRevB.88.075127
YBa2Cu3O6+x,YBa2Cu3O6+x,,,,SC,High-Tc/cuprate,,,,,,,,,,,FALSE,10.1103/PhysRevLett.117.167001
Yttrium Barium Copper Oxide (YBCO),YBa2Cu3O6+x,Bulk,,,SC,High-Tc/cuprate,,,,,,,,,,,TRUE,10.1103/PhysRevB.78.020506
YBCO,YBa2Cu3O6+x,Bulk,,,SC,High-Tc/cuprate,,,,,,,,,,,FALSE,10.1103/PhysRevB.107.224508
YBa2Cu3O6+x,YBa2Cu3O6+x,Bulk,,,SC,High-Tc/cuprate,,ambient,,,,,,,,,FALSE,10.1103/PhysRevB.77.064520
YBa2Cu3O6+x,YBa2Cu3O6+x,,,,SC,cuprate,,,,,,,,,,,FALSE,10.1103/PhysRevLett.113.177002
YBa2Cu3O6+x,YBa2Cu3O6+x,,,,SC,High-Tc/cuprate,,,,,,,,,,,FALSE,10.1103/PhysRevLett.109.147001
YBa2Cu3O6+x,YBa2Cu3O6+x,Thin Film,,,SC,cuprate,,,,,,,,,,,TRUE,10.1103/PhysRevLett.99.027002
YBa2Cu3O6+x,YBa2Cu3O6+x,Bulk,,,SC,High-Tc,90 K,,,,,,,,,,TRUE,10.1016/0921-4534(94)90257-7
YBa2Cu3O6+x,YBa2Cu3O6+x,Bulk,,,SC,High-Tc,90 K,,,,,,,,,,FALSE,10.1016/j.physc.2003.11.086
YBa2Cu3O6+x,YBa2Cu3O6+x,Bulk,,,SC,High-Tc,92.2 K,,,,,,,,,,TRUE,10.1016/S0921-4534(02)02565-0
YBa2Cu3O6+x,YBa2Cu3O6+x,Thin Film,,,SC,High-Tc,92,,Orthorhombic,,,,,11.68,,,TRUE,10.1016/S0921-4534(00)00096-4
YBa2Cu3O6+x,YBa2Cu3O6+x,Thin Film,,,SC,High-Tc,90,,Orthorhombic,,,,,11.69,,,TRUE,10.1016/S0921-4534(00)00096-4
YBa2Cu3O6+x thin film (0.5 < x < 0.67),YBa2Cu3O6+x (0.5 < x < 0.67),Thin Film,,,SC,High-Tc/cuprate,60 K,,,,,,,,,,TRUE,10.1103/PhysRevLett.100.127002
"Yttrium Barium Copper Oxide (YBCO) - highly underdoped (quenched, initial state)",YBa2Cu3O6+x (x = 0.34 to 0.375),Bulk,10–100 µm,,NSC,,NSC,ambient,,,,,,,,,TRUE,10.1103/PhysRevB.77.104515
YBa2Cu3O6+y (60K),YBa2Cu3O6+y,Bulk,,,SC,High-Tc/cuprate,62-64 K,,,,,,,,,,True,10.1103/PhysRevLett.73.1711
YBa2Cu3O6+y,YBa2Cu3O6+y,Bulk,,,SC,High-Tc/cuprate,,,,,,,,,,,,10.1103/PhysRevB.56.9091
YBa2Cu3O6+y,YBa2Cu3O6+y,Bulk,,,SC,High-Tc/cuprate,94.1 K,,,cuprate perovskite,,,,,,,True,10.1103/PhysRevB.35.8782
YBa2Cu3O6+y,YBa2Cu3O6+y,Bulk,,,SC,cuprate,,,,,,,,,,,,10.1103/PhysRevB.48.4043
Yttrium Barium Copper Oxide,YBa2Cu3O6+y,Bulk,,,SC,High-Tc/cuprate,,,,,,,,,,,,10.1103/PhysRevB.66.094515
YBa2Cu3O6+y,YBa2Cu3O6+y,Bulk,,,SC,High-Tc/cuprate,93 K,,,bilayer,,,,,,,,10.1103/PhysRevB.65.014502
YBa2Cu3O6+y (60K),YBa2Cu3O6+y,Bulk,,,SC,High-Tc/cuprate,60 K,,,,,,,,,,,10.1103/PhysRevB.54.1279
YBCO,YBa2Cu3O6+y,Bulk,,,SC,High-Tc/cuprate,,,,,,,,,,,,10.1103/PhysRevB.46.14069
YBa2Cu3O6+y,YBa2Cu3O6+y,Bulk,,,SC,High-Tc/cuprate,,,,,,,,,,,,10.1103/PhysRevB.45.9915
YBa2Cu3O6+y,YBa2Cu3O6+y,Bulk,,,SC,High-Tc/cuprate,60 K,,,,,,,,,,,10.1103/PhysRevLett.74.2579
YBa2Cu3O6+y,YBa2Cu3O6+y,Bulk,,,SC,High-Tc/cuprate,,,,,,,,,,,,10.1103/PhysRevB.52.10330
YBa2Cu3O6+y,YBa2Cu3O6+y,Bulk,,,SC,High-Tc/cuprate,,,,,,,,,,,,10.1103/PhysRevLett.79.1373
YBa2Cu3O6+y,YBa2Cu3O6+y,Bulk,,,SC,High-Tc/cuprate,94.5 K,,,perovskite-type,,,,,,180 T,True,10.1103/PhysRevB.36.2382
YBa2Cu3O6+y,YBa2Cu3O6+y,Bulk,,,SC,High-Tc/cuprate,,,,,,,,,,,,10.1103/PhysRevB.61.9095
YBa2Cu3O6+y,YBa2Cu3O6+y,Bulk,,,SC,cuprate,,,,,,,,,,,FALSE,10.1103/PhysRevResearch.3.L022004
YBa2Cu3O6+y,YBa2Cu3O6+y,Bulk,,,SC,High-Tc/cuprate,,,,,,,,,,,FALSE,10.1103/PhysRevB.81.144501
YBa2Cu3O6+y,YBa2Cu3O6+y,Bulk,,,SC,High-Tc/cuprate,,,,,,,,,,,FALSE,10.1103/PhysRevB.98.035102
YBa2Cu3O6+y,YBa2Cu3O6+y,,,,SC,cuprate,,,,perovskite,,,,,,,FALSE,10.1103/PhysRevLett.98.197003
YBa2Cu3O6+y,YBa2Cu3O6+y,Bulk,,,SC,High-Tc/cuprate,,,,,,,,,,,Tunneling spectroscopy,10.1103/PhysRevB.75.064516
YBa2Cu3O6+y,YBa2Cu3O6+y,Bulk,,,SC,cuprate,,,,,,,,,,,FALSE,10.1103/PhysRevB.71.224512
YBa2Cu3O6+y,YBa2Cu3O6+y,,,,SC,High-Tc/cuprate,,,,,,,,,,,,10.1103/PhysRevB.93.085131
YBa2Cu3O6+y,YBa2Cu3O6+y,,,,SC,cuprate,,,,,,,,,,,FALSE,10.1103/PhysRevB.82.134503
YBa2Cu3O6+y,YBa2Cu3O6+y,,,,SC,cuprate,,,,,,,,,,,FALSE,10.1103/PhysRevB.82.134503
"YBa2Cu3O6+y (YBCO, p ≈ 0.03)",YBa2Cu3O6+y,Bulk,,,NSC,High-Tc/cuprate,NSC,,Tetragonal,,,,,,,,FALSE,10.1103/PhysRevLett.113.177005
YBa2Cu3O6+y,YBa2Cu3O6+y,,,,SC,cuprate/High-Tc,,ambient,,,,,,,,,FALSE,10.1103/PhysRevB.109.174517
YBa2Cu3O6+y,YBa2Cu3O6+y,,,,SC,cuprate,,,,,,,,,,,FALSE,10.1103/PhysRevLett.101.047003
YBa2Cu3O6+δ,YBa2Cu3O6+δ,Bulk,,,SC,High-Tc/cuprate,70 K,,,,,,,,,,False,10.1103/PhysRevB.55.2784
YBa₂Cu₃O₆₊δ,YBa2Cu3O6+δ,,,,SC,High-Tc/cuprate,,,,,,,,,,,,10.1103/PhysRevLett.88.167002
YBa2Cu3O6+δ,YBa2Cu3O6+δ,Bulk,,,SC,High-Tc/cuprate,,,,perovskite,,,,,,,,10.1103/PhysRevB.66.064529
YBa₂Cu₃O₆₊δ,YBa2Cu3O6+δ,,,,SC,High-Tc/cuprate,,,,,,,,,,,,10.1103/PhysRevB.37.603
YBa2Cu3O6+δ,YBa2Cu3O6+δ,Bulk,,,SC,High-Tc/cuprate,90 K (maximum),,,,,3.84 Å,,11.68 Å,,,,10.1103/PhysRevB.62.15131
YBa2Cu3O6+δ,YBa2Cu3O6+δ,,,,SC,cuprate,,,,,,,,,,,,10.1103/PhysRevB.55.11096
YBa₂Cu₃O₆₊δ,YBa2Cu3O6+δ,Bulk,,,SC,High-Tc/cuprate,,,,,,,,,,,,10.1103/PhysRevB.50.12866
YBa2Cu3O6+δ,YBa2Cu3O6+δ,Bulk,,,SC,High-Tc/cuprate,,,,,,,,,,,,10.1103/PhysRevB.65.104513
YBa2Cu3O6+δ,YBa2Cu3O6+δ,Bulk,,,SC,cuprate,,,,,,,,,,,,10.1103/PhysRevLett.67.1791
YBa2Cu3O6+δ,YBa2Cu3O6+δ,,,,SC,High-Tc/cuprate,,,,,,,,,,,,10.1103/PhysRevLett.68.1414
YBa2Cu3O6+δ (YBCO),YBa2Cu3O6+δ,Bulk,,,SC,High-Tc/cuprate,,,,,,,,,,,,10.1103/PhysRevB.66.075102
YBa2Cu3O6+δ,YBa2Cu3O6+δ,Bulk,,,SC,High-Tc/cuprate,,,,,,,,,,,,10.1103/PhysRevB.64.224516
YBa2Cu3O6+δ,YBa2Cu3O6+δ,Bulk,,,SC,High-Tc/cuprate,,,,,,,,,,,,10.1103/PhysRevB.52.10510
YBa2Cu3O6+δ,YBa2Cu3O6+δ,Bulk,,,SC,High-Tc/cuprate,,,,,,,,,,,False,10.1103/PhysRevLett.67.1930
YBa2Cu3O6+δ,YBa2Cu3O6+δ,,,,SC,High-Tc/cuprate,,,,,,,,,,,,10.1103/PhysRevB.41.830
Y-Ba-Cu-O,YBa2Cu3O6+δ,Bulk,,,SC,High-Tc/cuprate,,,,,,,,,,,,10.1103/PhysRevB.63.180510
YBa₂Cu₃O₆₊δ,YBa2Cu3O6+δ,,,,SC,High-Tc/cuprate,,,,,,,,,,,,10.1103/PhysRevLett.84.5848
YBa2Cu3O6+δ (Y-123),YBa2Cu3O6+δ,,,,SC,High-Tc/cuprate,,,,,,,,,,,,10.1103/PhysRevB.63.024504
YBa2Cu3O6+δ,YBa2Cu3O6+δ,,,,SC,High-Tc/cuprate,,,,,,,,,,,,10.1103/PhysRevB.45.10057
YBa2Cu3O6+δ,YBa2Cu3O6+δ,,,,SC,High-Tc/cuprate,,,,,,,,,,,,10.1103/PhysRevB.56.R14275
YBa2Cu3O6+δ,YBa2Cu3O6+δ,Bulk,,,SC,High-Tc/cuprate,60 K to 90 K,,,,,,,,,,,10.1103/PhysRevB.58.12323
YBa2Cu3O6+δ,YBa2Cu3O6+δ,Bulk,,,SC,High-Tc/cuprate,,,,,,,,,,,FALSE,10.1103/PhysRevB.92.081115
YBCO (p=0.115),YBa2Cu3O6+δ,Bulk,,,SC,cuprate/High-Tc,61 K,,,,,,,,,,FALSE,10.1103/PhysRevB.89.220511
YBa2Cu3O6+δ,YBa2Cu3O6+δ,Thin Film,,,SC,High-Tc/cuprate,,,,bilayer,,,,,,,TRUE,10.1103/PhysRevB.109.144516
YBa2Cu3O6+δ (UD 54),YBa2Cu3O6+δ,Bulk,,,SC,High-Tc/cuprate,54 K,,,,,,,,,,TRUE,10.1103/PhysRevB.101.214520
Optimally doped Y-123,YBa2Cu3O6+δ,Bulk,,,SC,High-Tc/cuprate,91 K,,,,,,,,,,FALSE,10.1103/PhysRevB.75.144508
YBa2Cu3O6+δ,YBa2Cu3O6+δ,Bulk,,,SC,High-Tc/cuprate,,,,,,,,,,,FALSE,10.1103/PhysRevX.9.031042
YBa2Cu3O6+δ (superconducting),YBa2Cu3O6+δ,,,,SC,High-Tc/cuprate,90 K,,,,,,,,,,FALSE,10.1103/PhysRevB.74.100506
YBa2Cu3O6+δ (insulating),YBa2Cu3O6+δ,,,,NSC,High-Tc/cuprate,,,,,,,,,,,FALSE,10.1103/PhysRevB.74.100506
YBa2Cu3O6+δ,YBa2Cu3O6+δ,,,,SC,High-Tc/cuprate,,,,,,,,,,,,10.1103/PhysRevB.85.174525
YBa2Cu3O6+δ (YBCO),YBa2Cu3O6+δ,,,,SC,cuprate/High-Tc,,,,,,,,,,,FALSE,10.1103/PhysRevB.78.134522
YBa2Cu3O6+δ,YBa2Cu3O6+δ,Bulk,,,SC,High-Tc/cuprate,,,,,,,,,,,FALSE,10.1103/PhysRevLett.108.227003
YBa2Cu3O6+δ,YBa2Cu3O6+δ,Bulk,,,SC,High-Tc/cuprate,,,,,,,,,,,FALSE,10.1103/PhysRevB.92.195130
YBa2Cu3O6+δ,YBa2Cu3O6+δ,Bulk,,,SC,High-Tc/Cuprate,125 K,,,,,,,,,,FALSE,10.1016/j.physc.2004.11.007
YBa2Cu3O6+δ,YBa2Cu3O6+δ,Bulk,,,SC,High-Tc/Cuprate,90 K,,,,,,,,,,FALSE,10.1016/j.physc.2014.12.003
YBa2Cu3O6+δ,YBa2Cu3O6+δ,Bulk,,,SC,High-Tc,90-93 K,,Orthorhombic,,,,,,,,FALSE,10.1016/j.physc.2014.11.003
YBCO,YBa2Cu3O6+δ,Thin Film,,,SC,High-Tc/Cuprate,93 K,,,,,,,,,,TRUE,10.1016/j.physc.2005.02.111
YBa2Cu3O6-x,YBa2Cu3O6-x,Bulk,,,SC,High-Tc/cuprate,,,,,,,,,,,,10.1103/PhysRevLett.83.604
YBa2Cu3O6-δ,YBa2Cu3O6-δ,Bulk,,,SC,High-Tc/cuprate,,,,,,,,,,,,10.1103/PhysRevB.54.R6897
YBa2Cu3O6-δ,YBa2Cu3O6-δ,,,,SC,,,,,,,,,,,,TRUE,10.1103/PhysRevLett.95.269703
YBa2Cu3O6.0,YBa2Cu3O6.0,Bulk,,,NSC,,,,,,,,,,,,,10.1103/PhysRevB.44.7127
YBa2Cu3O6.0,YBa2Cu3O6.0,Bulk,,,NSC,,,,Tetragonal,perovskite,,,,,,,True,10.1103/PhysRevB.41.2009
YBa2Cu3O6.0,YBa2Cu3O6.0,Bulk,,,NSC,,0 K,,Tetragonal,,,,,,,,True,10.1103/PhysRevB.51.8529
YBa2Cu3O6.0,YBa2Cu3O6.0,Bulk,,,NSC,,,1 atm,Tetragonal,perovskite,,3.863 Å,3.863 Å,11.830 Å,,,,10.1103/PhysRevB.45.4916
YBa2Cu3O6.0,YBa2Cu3O6.0,Bulk,,,SC,cuprate,,,tetragonal,perovskite,,,,,,,True,10.1103/PhysRevB.43.10574
YBa2Cu3O7-δ (initial crystal),YBa2Cu3O6.0,Bulk,,,SC,High-Tc/cuprate,13 K,,,,,,,,,,True,10.1103/PhysRevB.45.10162
YBa₂Cu₃O₆.₀,YBa2Cu3O6.0,Bulk,,,NSC,cuprate,0 K,,tetragonal,perovskite,,,,,,,,10.1103/PhysRevLett.80.5192
Yttrium Barium Copper Oxide (x=6.0),YBa2Cu3O6.0,Bulk,,,NSC,High-Tc/cuprate,,,,,,,,,,,FALSE,10.1103/PhysRevB.74.064517
"Yttrium Barium Copper Oxide (YBCO), y=6.0, p=0%",YBa2Cu3O6.0,Bulk,4–10 μm,,NSC,cuprate,,,,,,,,,,,TRUE,10.1103/PhysRevLett.97.207001
YBa2Cu3O6.0,YBa2Cu3O6.0,Bulk,,,NSC,cuprate/High-Tc,NSC,,,,,,,,,,TRUE,10.1103/PhysRevB.76.224512
YBa2Cu3O6.0,YBa2Cu3O6.0,Thin Film,,,SC,High-Tc,0 K,,,,,,,11.815 Å,,,TRUE,10.1016/j.tsf.2004.11.218
YBa2Cu3O6.00,YBa2Cu3O6.00,Bulk,,,NSC,,,,Tetragonal,perovskite,P4/mmm,3.859 Å,3.859 Å,11.832 Å,,,True,10.1103/PhysRevB.39.254
YBa2Cu3O6.00,YBa2Cu3O6.00,Bulk,,,NSC,,0 K,,,,,,,,,,True,10.1103/PhysRevB.39.2322
YBa2Cu3O6.00,YBa2Cu3O6.00,Bulk,,,NSC,cuprate,NSC,,,,,,,,,,TRUE,10.1103/PhysRevLett.103.087402
YBa2Cu3O6.00,YBa2Cu3O6.00,single crystal,,,NSC,cuprate/High-Tc,NSC,ambient,,,,,,,,,TRUE,10.1103/PhysRevB.91.134427
YBa2Cu3O6.018,YBa2Cu3O6.018,Bulk,,,SC,High-Tc/cuprate,,,,,,,,,,,,10.1103/PhysRevB.46.2920
YBa2Cu3O6.02,YBa2Cu3O6.02,Bulk,,,NSC,,,,tetragonal,,,,,,,,True,10.1103/PhysRevB.61.9140
YBa2Cu3O6.04,YBa2Cu3O6.04,Bulk,,,SC,High-Tc/cuprate,,,Tetragonal,perovskite,P4/mmm,,,,,,True,10.1103/PhysRevB.41.8974
YBa2Cu3O6.05,YBa2Cu3O6.05,Bulk,,,NSC,,,,,,,,,11.680 Å,,,True,10.1103/PhysRevB.55.3155
YBa2Cu3O6.05,YBa2Cu3O6.05,Bulk,,,NSC,,,,,,,,,11.8364 Å,,,True,10.1103/PhysRevB.52.R13134
YBa2Cu3O6.05,YBa2Cu3O6.05,Bulk,,,SC,High-Tc/cuprate,,,,,,,,,,,True,10.1103/PhysRevB.38.11816
YBa2Cu3O6.05,YBa2Cu3O6.05,Bulk,,,NSC,,,,,,,,,,,,True,10.1103/PhysRevB.36.2294
YBa2Cu3O6.06,YBa2Cu3O6.06,Bulk,,,SC,High-Tc/cuprate,,,Tetragonal,perovskite,P4/mmm,,,,,,True,10.1103/PhysRevB.41.8974
YBa2Cu3O6.06,YBa2Cu3O6.06,Bulk,,,NSC,,,,,,,,,,,,True,10.1103/PhysRevB.56.5654
YBa2Cu3O6.06,YBa2Cu3O6.06,Bulk,,,SC,High-Tc/cuprate,,,,perovskite,,,,,,,,10.1103/PhysRevB.48.13848
YBa2Cu3O6.07,YBa2Cu3O6.07,Bulk,,,NSC,,,,,,,,,,,,True,10.1103/PhysRevB.55.3155
YBa2Cu3O6.07,YBa2Cu3O6.07,Bulk,,,NSC,,,,,,,,,,,,True,10.1103/PhysRevB.52.R13134
YBa2Cu3O6.07,YBa2Cu3O6.07,Bulk,,,NSC,,,,Tetragonal,perovskite,,,,,,,True,10.1103/PhysRevB.61.15450
YBa2Cu3O6.08,YBa2Cu3O6.08,Bulk,,,SC,High-Tc/cuprate,92 K,,,,,,,,,,True,10.1103/PhysRevLett.67.2741
YBa2Cu3O6.08,YBa2Cu3O6.08,Bulk,,,NSC,,,,,,,,,,,,True,10.1103/PhysRevB.52.R13134
YBa2Cu3O6.09,YBa2Cu3O6.09,Bulk,,,NSC,,0 K,,Tetragonal,perovskite,P4/mmm,3.8600 Å,3.8600 Å,11.8168 Å,,,True,10.1103/PhysRevB.41.1863
YBa2Cu3O6.09,YBa2Cu3O6.09,Bulk,,,NSC,,,0.01 Pa,Tetragonal,perovskite,,3.858 Å,3.858 Å,11.84 Å,,,True,10.1103/PhysRevB.38.6543
YBa2Cu3O6.09,YBa2Cu3O6.09,Bulk,,,NSC,,0 K,,,,,,,,,,True,10.1103/PhysRevB.39.2322
YBa2Cu3O6.1,YBa2Cu3O6.1,Bulk,,,NSC,,,,Tetragonal,,,,,,,,True,10.1103/PhysRevB.45.2549
YBa2Cu3O6.1,YBa2Cu3O6.1,Thin Film,67 ± 7 nm,YSZ(100),NSC,,,,Tetragonal,perovskite,,,,1.182 ± 0.002 nm,,,True,10.1103/PhysRevB.45.13002
YBa2Cu3O6+δ,YBa2Cu3O6.1,Bulk,,,SC,High-Tc/cuprate,,,,,,,,,,,,10.1103/PhysRevB.56.940
YBa2Cu3O6.1,YBa2Cu3O6.1,Bulk,,,NSC,,,,Tetragonal,perovskite,,3.853 Å,3.853 Å,11.72 Å,,,True,10.1103/PhysRevB.43.10368
YBa2Cu3O6.1,YBa2Cu3O6.1,Bulk,,,NSC,,,,Tetragonal,,,,,,,,True,10.1103/PhysRevB.38.6677
YBa2Cu3O6.1,YBa2Cu3O6.1,Bulk,,,NSC,,0 K,,,,,,,,,,True,10.1103/PhysRevB.46.11725
YBa2Cu3O6.1,YBa2Cu3O6.1,Bulk,,,NSC,,,,Orthorhombic,123-phase,,,,,,,True,10.1103/PhysRevB.51.6617
YBa₂Cu₃O₆.₁,YBa2Cu3O6.1,Bulk,,,NSC,,,,Tetragonal,perovskite,D4h¹,,,,,,True,10.1103/PhysRevB.52.13665
Yttrium Barium Copper Oxide (7-δ),YBa2Cu3O6.1,Bulk,,,SC,High-Tc/cuprate,90 K,,,,,,,,,,True,10.1103/PhysRevB.45.3037
YBa₂Cu₃O₆.₁,YBa2Cu3O6.1,Bulk,,,SC,cuprate,,,,,,,,,,,True,10.1103/PhysRevB.52.9760
YBa2Cu3O6.1,YBa2Cu3O6.1,Bulk,,,NSC,,,,,,,,,,,,True,10.1103/PhysRevB.47.8233
Sample B,YBa2Cu3O6.1,Bulk,,,NSC,cuprate,,,Tetragonal,,,3.862 Å,3.862 Å,11.840 Å,,,True,10.1103/PhysRevB.45.10639
YBCO oxygen-deficient,YBa2Cu3O6.1,Bulk,,,NSC,,0 K,,,layered,,,,,,,True,10.1103/PhysRevLett.64.1605
YBa2Cu3O6.1,YBa2Cu3O6.1,,,,SC,High-Tc/cuprate,,,,,,,,,,,,10.1103/PhysRevLett.70.3355
YBa2Cu3O6.1,YBa2Cu3O6.1,Bulk,,,SC,High-Tc,57 K,,,,,,,,,,,10.1103/PhysRevB.40.8878
YBa2Cu3O6.1,YBa2Cu3O6.1,Bulk,,,NSC,,,,,,,,,,,,True,10.1103/PhysRevLett.71.3709
YBa2Cu3O6.1,YBa2Cu3O6.1,Bulk,,,NSC,,0 K,,,,,,,,,,True,10.1103/PhysRevB.48.7624
YBa₂Cu₃O₆.₁,YBa2Cu3O6.1,Bulk,,,NSC,,,,Tetragonal,perovskite,D4h¹,,,,,,True,10.1103/PhysRevB.55.6051
YBa₂Cu₃O₆.₁,YBa2Cu3O6.1,Bulk,,,SC,High-Tc/cuprate,,,,two-layer,,,,,,,True,10.1103/PhysRevB.54.3468
YBa2Cu3O6.1,YBa2Cu3O6.1,Bulk,,,NSC,,,,,,,,,,,,True,10.1103/PhysRevB.49.13295
YBa2Cu3O6.1,YBa2Cu3O6.1,Bulk,,,NSC,cuprate,NSC,,,,,,,,,,TRUE,10.1103/PhysRevLett.111.187001
YBa2Cu3O6.1,YBa2Cu3O6.1,Bulk,,,NSC,cuprate,NSC,,Orthorhombic,,,,,,,,TRUE,10.1103/PhysRevB.88.020501
YBa2Cu3O6.1,YBa2Cu3O6.1,Thin Film,,,SC,High-Tc,87K,,Tetragonal,,,,,,,,TRUE,10.1016/S0921-4534(97)00395-X
YBa2Cu3O6.10,YBa2Cu3O6.10,Bulk,,,SC,High-Tc/cuprate,,1 bar to 65 kbar,Orthorhombic,perovskite,,,,,,,True,10.1103/PhysRevB.59.3902
YBa2Cu3O6.10,YBa2Cu3O6.10,Bulk,,,NSC,,0 K,,,,,,,,,,True,10.1103/PhysRevB.50.13898
YBa2Cu3O6.11,YBa2Cu3O6.11,Bulk,,,NSC,,,,,,,,,,,,True,10.1103/PhysRevB.52.R13134
YBa2Cu3O6.11,YBa2Cu3O6.11,Bulk,,,NSC,,0 K,,,perovskite-type,,,,,,,True,10.1103/PhysRevB.40.6797
YBa2Cu3O7-x (88K sample),YBa2Cu3O6.12,Bulk,,,SC,High-Tc/cuprate,88 K,,,,,,,,,,True,10.1103/PhysRevB.46.5837
YBa2Cu3O6.125,YBa2Cu3O6.125,Bulk,,,SC,High-Tc/cuprate,,,,perovskite,,,,,,,,10.1103/PhysRevB.43.542
YBa2Cu3O6.125,YBa2Cu3O6.125,Bulk,,,SC,High-Tc/cuprate,,,,,,,,,,,True,10.1103/PhysRevB.42.10226
YBa2Cu3O6.13,YBa2Cu3O6.13,Bulk,,,SC,cuprate,,,,perovskite,,,,,,,True,10.1103/PhysRevB.43.10574
YBa2Cu3O6.13,YBa2Cu3O6.13,Bulk,,,SC,High-Tc/cuprate,75.87 K,,,,,,,,,,True,10.1103/PhysRevB.48.16188
YBa2Cu3O6.14,YBa2Cu3O6.14,Thin Film,~1 μm,Y-cut LiNbO3,NSC,,,,Tetragonal,perovskite,,,,11.81 Å,,,True,10.1103/PhysRevB.43.5459
YBa2Cu3O7-x (86K sample),YBa2Cu3O6.14,Bulk,,,SC,High-Tc/cuprate,86 K,,,,,,,,,,True,10.1103/PhysRevB.46.5837
YBa2Cu3O6.14,YBa2Cu3O6.14,Bulk,,,NSC,,,,,,,,,,,,True,10.1103/PhysRevB.38.4992
YBa2Cu3O6.15,YBa2Cu3O6.15,Bulk,,,SC,High-Tc/cuprate,,,,,,,,,,,True,10.1103/PhysRevB.49.15385
YBa2Cu3O6.15,YBa2Cu3O6.15,Bulk,,,NSC,,,,Tetragonal,oxygen-defect perovskite,,6.14 Å,6.14 Å,11.87 Å,,,True,10.1103/PhysRevLett.60.156
YBa2Cu3O6.15,YBa2Cu3O6.15,Bulk,,,SC,cuprate,,,,,,,,,,,True,10.1103/PhysRevB.50.12935
YBa2Cu3O6.15,YBa2Cu3O6.15,Bulk,,,NSC,,0 K,,Tetragonal,,,,,,,,True,10.1103/PhysRevB.51.8529
YBa2Cu3O6.15,YBa2Cu3O6.15,Bulk,,,SC,High-Tc/cuprate,,,Tetragonal,perovskite,,3.863 Å,3.863 Å,11.82 Å,,,True,10.1103/PhysRevB.40.4503
YBa2Cu3O6.15,YBa2Cu3O6.15,Bulk,,,NSC,,,,Orthorhombic,perovskite,,,,,,,True,10.1103/PhysRevB.55.9160
Yttrium Barium Copper Oxide (YBCO) Insulator,YBa2Cu3O6.15,Bulk,,,NSC,High-Tc/cuprate,NSC,,,Perovskite,,,,,,,FALSE,10.1103/PhysRevB.71.024522
Yttrium Barium Copper Oxide (YBCO6.15),YBa2Cu3O6.15,Bulk,,,NSC,,NSC,,,"perovskite-related, bilayer",,,,,,,FALSE,10.1103/PhysRevB.71.094514
YBa2Cu3O6.16,YBa2Cu3O6.16,Bulk,,,SC,cuprate,,,,,,,,,,,True,10.1103/PhysRevB.45.8065
YBa2Cu3O6.16,YBa2Cu3O6.16,Bulk,,,SC,High-Tc/cuprate,,,,,,,,,,,True,10.1103/PhysRevLett.71.1740
YBa2Cu3O6.16,YBa2Cu3O6.16,Bulk,,,SC,High-Tc/cuprate,84.0 K,,,,,,,,,,True,10.1103/PhysRevB.57.13872
YBa2Cu3O6.17,YBa2Cu3O6.17,Thin Film,~1 μm,Y-cut LiNbO3,NSC,,,,Tetragonal,perovskite,,,,11.82 Å,,,True,10.1103/PhysRevB.43.5459
YBa2Cu3O6.17,YBa2Cu3O6.17,Bulk,,,NSC,,,,,,,,,,,,True,10.1103/PhysRevB.55.3155
YBa2Cu3O6.17F0.78Cl0.52,YBa2Cu3O6.17F0.78Cl0.52,Bulk,,,SC,High-Tc,94 K,,Orthorhombic-I,Pseudo-orthorhombic,,,,,,,TRUE,10.1016/0038-1098(91)90563-B
YBa2Cu3O6.18,YBa2Cu3O6.18,Bulk,,,NSC,,,,,,,,,,,,True,10.1103/PhysRevB.55.3155
YBa2Cu3O6.18,YBa2Cu3O6.18,Bulk,,,SC,High-Tc/cuprate,82 K,,,,,,,,,,True,10.1103/PhysRevLett.67.2741
YBa2Cu3O6.19,YBa2Cu3O6.19,Bulk,,,NSC,,,,,,,,,,,,True,10.1103/PhysRevB.56.5654
YBCO-6.2,YBa2Cu3O6.2,Bulk,,,NSC,,,,,,,,,,,,True,10.1103/PhysRevB.50.16129
YBa₂Cu₃O₆.₂,YBa2Cu3O6.2,Bulk,,,NSC,,,,,,,,,,,,,10.1103/PhysRevB.44.2757
YBa2Cu3O6.2,YBa2Cu3O6.2,Bulk,,,NSC,,,,,,,,,,,,True,10.1103/PhysRevB.36.8783
YBa₂Cu₃O₆.₂,YBa2Cu3O6.2,Bulk,,,NSC,,,,,,,,,,,,True,10.1103/PhysRevB.48.1148
YBa2Cu3O6.2,YBa2Cu3O6.2,Bulk,,,NSC,cuprate,,,,,,,,,,,True,10.1103/PhysRevB.59.1468
YBa2Cu3O6.2,YBa2Cu3O6.2,Bulk,,,SC,High-Tc/cuprate,,,,,,,,,,,True,10.1103/PhysRevB.55.6061
Yttrium Barium Copper Oxide (x=0.2),YBa2Cu3O6.2,Bulk,,,SC,High-Tc/cuprate,,,,,,,,,,,,10.1103/PhysRevB.60.6775
YBa2Cu3O6.2,YBa2Cu3O6.2,Bulk,,,NSC,,,,Tetragonal,,P4/mmm,,,,,,True,10.1103/PhysRevB.45.2523
YBa2Cu3O6.2,YBa2Cu3O6.2,Bulk,,,NSC,,,,Tetragonal,perovskite,,,,,,,True,10.1103/PhysRevB.38.11373
YBa2Cu3O6.2,YBa2Cu3O6.2,Bulk,,,SC,High-Tc/cuprate,,,,bilayer,,,,,,,True,10.1103/PhysRevB.54.16172
YBa2Cu3O6.2,YBa2Cu3O6.2,Bulk,,,NSC,,,,,,,,,,,,True,10.1103/PhysRevB.41.11140
YBa2Cu3O6.2,YBa2Cu3O6.2,Bulk,,,SC,High-Tc,,,,perovskite,,,,,,,True,10.1103/PhysRevB.37.5158
Yttrium Barium Copper Oxide (oxygen deficient),YBa2Cu3O6.2,Bulk,,,SC,High-Tc,,,,,,,,,,,True,10.1103/PhysRevB.38.7005
YBa₂Cu₃O₆.2-6.3,YBa2Cu3O6.2,Bulk,,,NSC,,,,Tetragonal,,,,,,,,True,10.1103/PhysRevB.38.2892
YBa2Cu3O6.2,YBa2Cu3O6.2,Thin Film,250 nm,YSZ (100),NSC,,,,,,,,,1.182 nm,,,True,10.1103/PhysRevB.54.12564
YBa2Cu3O6.2,YBa2Cu3O6.2,Bulk,,,NSC,,,,,,,,,,,,True,10.1103/PhysRevB.38.218
YBa2Cu3O6.2,YBa2Cu3O6.2,,,,SC,High-Tc,,,,,,,,,,,,10.1103/PhysRevB.40.6998
YBa2Cu3O6.2,YBa2Cu3O6.2,Bulk,,,NSC,,,,,,,,,,,,True,10.1103/PhysRevB.49.13295
YBa2Cu3O6.2,YBa2Cu3O6.2,Bulk,,,SC,High-Tc/cuprate,,,Tetragonal,perovskite,,,,,,,,10.1103/PhysRevB.58.9433
YBa2Cu3O6.2 (brominated),YBa2Cu3O6.2,Bulk,,,SC,High-Tc/cuprate,92 K,,,,,,,,,,True,10.1103/PhysRevB.53.R11972
Yttrium Barium Copper Oxide (oxygen-deficient),YBa2Cu3O6.2,Thin Film,100 nm,MgO,NSC,cuprate,,,,,,,,,,,True,10.1103/PhysRevB.50.4097
YBa2Cu3O6 (oxygen-deficient phase),YBa2Cu3O6.2,Bulk,,,NSC,,,,Tetragonal,perovskite,,3.854 Å,3.854 Å,11.800 Å,,,True,10.1103/PhysRevB.38.7200
YBa2Cu3O6.2,YBa2Cu3O6.2,Bulk,,,NSC,,,,,,,,,,,,True,10.1103/PhysRevLett.77.4624
YBa2Cu3O6.2,YBa2Cu3O6.2,Bulk,,,SC,High-Tc/cuprate,,,,,,,,,,,True,10.1103/PhysRevB.42.1045
Yttrium Barium Copper Oxide (YBCO6.2),YBa2Cu3O6.2,Bulk,,,NSC,,NSC,,,"perovskite-related, bilayer",,,,,,,TRUE,10.1103/PhysRevB.71.094514
YBa2Cu3O6.2,YBa2Cu3O6.2,Thin Film,50 nm,SrTiO3 (100),NSC,High-Tc/cuprate,NSC,Ambient,,,,,,11.81 Å,,,TRUE,10.1103/PhysRevB.84.020502
"Yttrium Barium Copper Oxide (YBCO), y=6.2",YBa2Cu3O6.2,Bulk,,,NSC,cuprate,NSC,,,,,,,,,,,10.1103/PhysRevB.84.094532
YBa2Cu3O6.2,YBa2Cu3O6.2,Bulk,,,SC,High-Tc/cuprate,,up to 80 GPa,,perovskite-related,,,,,,,FALSE,10.1103/PhysRevLett.111.237001
YBa2Cu3O6.20,YBa2Cu3O6.20,Bulk,,,NSC,,,,,,,,,,,,True,10.1103/PhysRevB.55.3155
YBa2Cu3O6.20,YBa2Cu3O6.20,Bulk,,,SC,cuprate,,,,perovskite,,,,,,,True,10.1103/PhysRevB.43.10574
YBa2Cu3O6.21,YBa2Cu3O6.21,Bulk,,,NSC,,,,,,,,,,,,True,10.1103/PhysRevB.55.3155
YBa2Cu3O6.21,YBa2Cu3O6.21,Bulk,,,SC,High-Tc/cuprate,90.79 K,,,,,,,,,,True,10.1103/PhysRevB.48.16188
YBa2Cu3O6.22,YBa2Cu3O6.22,Thin Film,~1 μm,Y-cut LiNbO3,NSC,,,,Tetragonal,perovskite,,,,11.80 Å,,,True,10.1103/PhysRevB.43.5459
YBa2Cu3O6.22,YBa2Cu3O6.22,Bulk,,,SC,High-Tc/cuprate,78.0 K,,,,,,,,,,True,10.1103/PhysRevB.57.13872
YBa2Cu3O6.23,YBa2Cu3O6.23,Bulk,,,SC,High-Tc/cuprate,~15 K,,Orthorhombic,perovskite,,,,,,,True,10.1103/PhysRevB.38.8893
Yttrium Barium Copper Oxide (oxygen deficient),YBa2Cu3O6.23,Bulk,,,SC,High-Tc/cuprate,,,Tetragonal,,,,,,,,True,10.1103/PhysRevB.38.761
YBa2Cu3O6.24,YBa2Cu3O6.24,Bulk,,,NSC,,,,,,,,,,,,True,10.1103/PhysRevB.55.3155
YBCO,YBa2Cu3O6.25,Bulk,,,SC,cuprate,,,,,,,,,,,,10.1103/PhysRevB.45.5525
YBa2Cu3O6.25,YBa2Cu3O6.25,Bulk,,,SC,High-Tc/cuprate,,,Orthorhombic,perovskite,Pmmm,3.8711 Å,3.8711 Å,11.807 Å,,,True,10.1103/PhysRevB.61.11762
YBa2Cu3O6.25,YBa2Cu3O6.25,Bulk,,,SC,High-Tc/cuprate,,,,,,,,,,,,10.1103/PhysRevLett.62.1544
YBa2Cu3O6.25,YBa2Cu3O6.25,Bulk,,,SC,High-Tc/cuprate,60 K,,,perovskite,,,,,,,,10.1103/PhysRevB.41.8698
YBa₂Cu₃O₆.₂₅,YBa2Cu3O6.25,Bulk,,,NSC,,,,,,,,,,,,True,10.1103/PhysRevB.40.2268
YBa2Cu3O6.25,YBa2Cu3O6.25,Bulk,,,NSC,,,,,,,,,11.8 Å,,,True,10.1103/PhysRevLett.86.496
YBa2Cu3O6.25,YBa2Cu3O6.25,Bulk,,,NSC,,0 K,,,,,,,,,,True,10.1103/PhysRevB.39.9607
YBa2Cu3O6.25,YBa2Cu3O6.25,Bulk,,,NSC,,,,,,,,,,,,True,10.1103/PhysRevB.56.5654
YBa2Cu3O6.25,YBa2Cu3O6.25,Bulk,,,NSC,,,,,perovskite,,,,,,,True,10.1103/PhysRevB.41.4201
YBa2Cu3O6.25,YBa2Cu3O6.25,Bulk,,,NSC,,0 K,,,,,,,,,,True,10.1103/PhysRevB.50.13898
YBa2Cu3O7-δ (δ=0.75),YBa2Cu3O6.25,Bulk,,,NSC,,,,Tetragonal,,,3.8590 Å,3.8590 Å,11.7949 Å,,,True,10.1103/PhysRevB.38.6478
YBa2Cu3O7−δ,YBa2Cu3O6.27,Bulk,,,SC,High-Tc,Below 5 K,,,,,,,,,,,10.1016/0921-4534(94)90461-8
YBa2Cu3O6.28,YBa2Cu3O6.28,Bulk,,,NSC,,,,,,,,,,,,True,10.1103/PhysRevB.55.3155
YBa2Cu3O6.28,YBa2Cu3O6.28,Bulk,,,NSC,,<4 K,,Orthorhombic,perovskite,,,,,,,True,10.1103/PhysRevB.37.5142
YBa2Cu3O6.28,YBa2Cu3O6.28,Bulk,,,NSC,,,,,,,,,11.8 Å,,,True,10.1103/PhysRevLett.86.496
YBa2Cu3O6.28,YBa2Cu3O6.28,Bulk,,,SC,High-Tc/cuprate,93.4 K,1 atm,Orthorhombic,perovskite,,3.8237 Å,3.8874 Å,11.657 Å,400 G,,True,10.1103/PhysRevB.36.226
YBa2Cu3O6.28,YBa2Cu3O6.28,Bulk,,,NSC,,,,Tetragonal,perovskite,,,,,,,True,10.1103/PhysRevB.61.15450
YBa2Cu3O6.28,YBa2Cu3O6.28,Bulk,,,NSC,,0 K,,Tetragonal,perovskite,P4/mmm,3.8621 Å,3.8621 Å,11.7961 Å,,,True,10.1103/PhysRevB.41.1863
YBa2Cu3O6.28,YBa2Cu3O6.28,Bulk,,,SC,cuprate,,,,,,,,,,,True,10.1103/PhysRevB.45.8065
YBa2Cu3O6.28,YBa2Cu3O6.28,Bulk,,,NSC,High-Tc/cuprate,,,Tetragonal,,,,,,,,True,10.1103/PhysRevB.63.134512
YBa2Cu3O6.28,YBa2Cu3O6.28,Bulk,,,SC,High-Tc/cuprate,72.0 K,,,,,,,,,,True,10.1103/PhysRevB.57.13872
YBa2Cu3O6.28,YBa2Cu3O6.28,Bulk,,,NSC,,0 K,,,,,,,,,,True,10.1103/PhysRevB.39.2322
YBa2Cu3O6.29,YBa2Cu3O6.29,Bulk,,,SC,High-Tc/cuprate,,,,,,,,,,,True,10.1103/PhysRevLett.71.1740
YBa2Cu3O6.2Br0.85,YBa2Cu3O6.2Br0.85,Bulk,,,SC,High-Tc/cuprate,92 K,,Orthorhombic,,Pmmm,0.38274 Å,0.3880 Å,1.1636 Å,"Temperature dependent, consistent with YBa2Cu3O7",,True,10.1103/PhysRevB.41.11140
YBa₂Cu₃O₆.₂Br₀.₉,YBa2Cu3O6.2Br0.9,Bulk,,,SC,cuprate,92 K,,Orthorhombic,,,3.8274 Å,3.880 Å,11.636 Å,"H_c1 varies with temperature, ~10x higher after demagnetization correction","H_c2∥(0) = 53 T, H_c2⊥(0) = 776 T",True,10.1103/PhysRevB.48.1148
YBa2Cu3O6.2Br0.9,YBa2Cu3O6.2Br0.9,Bulk,,,SC,High-Tc/cuprate,91 K,,,,,,,,,,True,10.1103/PhysRevB.45.2523
YBa2Cu3O6.3,YBa2Cu3O6.3,Bulk,,,SC,High-Tc/cuprate,,,,,,,,,,,,10.1103/PhysRevB.44.7127
YBa2Cu3O6.3,YBa2Cu3O6.3,Bulk,,,SC,High-Tc/cuprate,~93 K,,Orthorhombic,perovskite,Pmmm,,,,,,True,10.1103/PhysRevB.36.5731
YBa2Cu3O6.3,YBa2Cu3O6.3,Bulk,,,SC,High-Tc/cuprate,,,,,,,,12 Å,,,True,10.1103/PhysRevLett.67.2581
YBa₂Cu₃O₆.₃,YBa2Cu3O6.3,Bulk,,,SC,High-Tc/cuprate,,,,,,,,,,,,10.1103/PhysRevB.50.12866
YBa2Cu3O7-δ (Tc=30K),YBa2Cu3O6.3,Bulk,,,SC,High-Tc/cuprate,30 K,,,,,,,,,,True,10.1103/PhysRevB.40.11358
YBa2Cu3O6.3,YBa2Cu3O6.3,Bulk,,,NSC,,0 K,,,,,,,,,,True,10.1103/PhysRevB.47.8233
YBa2Cu3O6.3,YBa2Cu3O6.3,Bulk,,,NSC,cuprate,,,,pyramidal,,,,,,,True,10.1103/PhysRevB.44.237
YBa2Cu3O6.3,YBa2Cu3O6.3,Bulk,,,NSC,,,,,,,,,,,,True,10.1103/PhysRevB.40.11309
YBa2Cu3O6.3,YBa2Cu3O6.3,Bulk,,,NSC,,,,,,,,,,,,True,10.1103/PhysRevB.42.7989
YBa2Cu3O6.3,YBa2Cu3O6.3,Bulk,,,NSC,cuprate,,,,,,,,,,,True,10.1103/PhysRevB.48.7545
YBa2Cu3O6.3,YBa2Cu3O6.3,Bulk,,,SC,High-Tc/cuprate,,,,,,,,11.8 Å,,,True,10.1103/PhysRevLett.86.496
YBa₂Cu₃O₆.₃,YBa2Cu3O6.3,,,,SC,High-Tc,,,,,,,,,,,,10.1103/PhysRevB.40.2686
YBa2Cu3O6.3,YBa2Cu3O6.3,Thin Film,1000-1100 Å,MgO (100),NSC,,,,,,,,,,,,True,10.1103/PhysRevB.53.9418
YBa2Cu3O6.3,YBa2Cu3O6.3,Bulk,,,NSC,,,,,,,,,,,,,10.1103/PhysRevB.43.5554
YBa2Cu3O6.3,YBa2Cu3O6.3,Bulk,,,SC,cuprate,,,orthorhombic,perovskite,,,,,,,True,10.1103/PhysRevB.43.10574
YBa2Cu3O6.3,YBa2Cu3O6.3,Bulk,,,NSC,,,,,,,,,,,,True,10.1103/PhysRevLett.71.3709
YBa2Cu3O7-x (70K sample),YBa2Cu3O6.3,Bulk,,,SC,High-Tc/cuprate,70 K,,,,,,,,,,True,10.1103/PhysRevB.46.5837
YBa2Cu3O6.3,YBa2Cu3O6.3,Bulk,,,SC,High-Tc/cuprate,,,,,,,,,,,,10.1103/PhysRevLett.68.3236
YBa2Cu3O6.3,YBa2Cu3O6.3,Bulk,,,SC,High-Tc/cuprate,,,,perovskite,,,,,,,,10.1103/PhysRevLett.72.1537
YBa₂Cu₃O₆.₃,YBa2Cu3O6.3,Thin Film,2500-5000 Å,MgO,SC,High-Tc/cuprate,,,,,,,,,,,True,10.1103/PhysRevB.43.10582
YBa₂Cu₃O₆.₃,YBa2Cu3O6.3,Bulk,,,NSC,,0 K,,Orthorhombic,perovskite,,,,,,,True,10.1103/PhysRevB.46.11056
YBa2Cu3O6.3,YBa2Cu3O6.3,Bulk,,,NSC,,0 K,,,,,,,,,,True,10.1103/PhysRevB.48.7624
YBa2Cu3O6.3,YBa2Cu3O6.3,Bulk,,,NSC,,<5 K,,Tetragonal,perovskite,,3.863 Å,,11.83 Å,,,True,10.1103/PhysRevB.36.8854
YBa2Cu3O6.3,YBa2Cu3O6.3,Bulk,,,SC,High-Tc/cuprate,60 K,,Orthorhombic,perovskite,,,,,,,,10.1103/PhysRevB.38.2450
YBCO oxygen-deficient,YBa2Cu3O6.3,Bulk,,,SC,High-Tc/cuprate,,,,,,,,,,,True,10.1103/PhysRevB.48.6436
YBa₂Cu₃O₆.3,YBa2Cu3O6.3,Bulk,,,NSC,,,,Tetragonal,,,,,,,,True,10.1103/PhysRevB.38.2892
YBa2Cu3O6.3,YBa2Cu3O6.3,Bulk,,,SC,High-Tc,,,,,,,,,,,,10.1103/PhysRevB.53.2756
YBa₂Cu₃O₆.₃,YBa2Cu3O6.3,,,,SC,cuprate,,,,,,,,,,,,10.1103/PhysRevB.52.6440
YBa2Cu3O6.3,YBa2Cu3O6.3,Bulk,,,NSC,,,,,,,,,,,,True,10.1103/PhysRevB.49.13295
YBa2Cu3O6.3,YBa2Cu3O6.3,Bulk,,,SC,cuprate,,,,,,,,,,,,10.1103/PhysRevB.62.9827
YBa2Cu3O6.3,YBa2Cu3O6.3,Bulk,,,NSC,,,,,,,,,,,,,10.1103/PhysRevB.48.6492
YBa2Cu3O6.3,YBa2Cu3O6.3,Bulk,,,NSC,,,,Orthorhombic,,,,,,,,True,10.1103/PhysRevB.37.9734
YBa2Cu3O6.3,YBa2Cu3O6.3,Bulk,,,NSC,High-Tc/cuprate,NSC,,,,,,,,,,,10.1103/PhysRevMaterials.3.104801
YBa2Cu3O6.3,YBa2Cu3O6.3,Bulk,,,SC,Cuprate,28 K,,,,,,,,,,TRUE,10.1016/j.physb.2007.10.138
YBa2Cu3O6.30,YBa2Cu3O6.30,Bulk,,,SC,High-Tc/cuprate,,,,perovskite,,,,,,,True,10.1103/PhysRevB.61.15450
YBa2Cu3O6.30,YBa2Cu3O6.30,Bulk,,,SC,High-Tc/cuprate,30 K,,Orthorhombic,pseudoperovskite,Pmmm,3.851 Å,3.883 Å,11.789 Å,,,True,10.1103/PhysRevB.36.8320
YBa2Cu3O6.30,YBa2Cu3O6.30,Bulk,,,SC,High-Tc/cuprate,~40 K,,Orthorhombic,,,,,,,,True,10.1103/PhysRevB.63.134512
YBa2Cu3O6.30,YBa2Cu3O6.30,Bulk,,,NSC,,0 K,,,,,,,,,,True,10.1103/PhysRevB.50.13898
YBa2Cu3O6.30,YBa2Cu3O6.30,Bulk,,,SC,High-Tc/Cuprate,46 K,,,,,,,,,,TRUE,10.1016/j.jmmm.2003.12.611
YBa2Cu3O6.32,YBa2Cu3O6.32,Bulk,,,SC,High-Tc/cuprate,,,Orthorhombic,perovskite,,,,,,,True,10.1103/PhysRevB.61.15450
YBa2Cu3O6.32,YBa2Cu3O6.32,Bulk,,,NSC,,0 K,,Tetragonal,perovskite,,3.8676 Å,,11.7411 Å,,,True,10.1103/PhysRevB.37.106
YBa2Cu3O6.32,YBa2Cu3O6.32,Bulk,,,NSC,,,,,,,,,,,,True,10.1103/PhysRevB.44.12086
YBa2Cu3O6.32,YBa2Cu3O6.32,Bulk,,,SC,High-Tc/cuprate,,,Orthorhombic,,,,,,,,True,10.1103/PhysRevB.63.134512
"Yttrium Barium Copper Oxide (YBCO), y=6.33, p=5.4%",YBa2Cu3O6.33,Bulk,4–10 μm,,SC,cuprate,6.0 K,,,,,,,,,,TRUE,10.1103/PhysRevLett.97.207001
"Yttrium Barium Copper Oxide (YBCO), y=6.33, p=5.0%",YBa2Cu3O6.33,Bulk,4–10 μm,,SC,cuprate,0.1 K,,,,,,,,,,TRUE,10.1103/PhysRevLett.97.207001
"Yttrium Barium Copper Oxide (YBCO), y=6.33, p=4.7%",YBa2Cu3O6.33,Bulk,4–10 μm,,NSC,cuprate,,,,,,,,,,,TRUE,10.1103/PhysRevLett.97.207001
YBa2Cu3O6.33,YBa2Cu3O6.33,single crystal,,,SC,cuprate/High-Tc,8.4 K,ambient,Orthorhombic,,,3.844,3.870,11.791,,,TRUE,10.1103/PhysRevB.91.134427
Yttrium Barium Copper Oxide (underdoped),YBa2Cu3O6.333,Bulk,,,SC,High-Tc/cuprate,,,,,,,,,,,FALSE,10.1103/PhysRevB.88.214509
YBa2Cu3O6.333,YBa2Cu3O6.333,Bulk,,,SC,High-Tc/cuprate,3 K to 17 K,35 kbar,Orthorhombic,,,,,,,,TRUE,10.1103/PhysRevB.80.104509
Yttrium Barium Copper Oxide (YBCO),YBa2Cu3O6.333,Bulk,0.3 mm,,SC,High-Tc/cuprate,3 K,ambient,,,,,,,,,TRUE,10.1103/PhysRevLett.99.237003
Yttrium Barium Copper Oxide (YBCO),YBa2Cu3O6.333,Bulk,0.3 mm,,SC,High-Tc/cuprate,17 K,ambient,,,,,,,,,TRUE,10.1103/PhysRevLett.99.237003
YBCO6.334,YBa2Cu3O6.334,Bulk,,,SC,High-Tc,8.4 K,,Orthorhombic,,,,,,,,TRUE,10.1016/j.physc.2007.03.110
YBa2Cu3O6.34,YBa2Cu3O6.34,Bulk,,,SC,cuprate,,,,,,,,,,,True,10.1103/PhysRevB.45.8065
YBa2Cu3O6.34,YBa2Cu3O6.34,Bulk,,,NSC,,,,,,,,,,,,True,10.1103/PhysRevB.56.5654
YBa2Cu3O6.34,YBa2Cu3O6.34,Bulk,,,NSC,,,,Tetragonal,,,,,,,,True,10.1103/PhysRevB.36.7222
YBa2Cu3O6.35,YBa2Cu3O6.35,Bulk,,,SC,High-Tc/cuprate,50 K,,Orthorhombic,perovskite,Pmmm,,,,,,True,10.1103/PhysRevB.39.254
YBa₂Cu₃O₆.₃₅,YBa2Cu3O6.35,Bulk,,,SC,High-Tc/cuprate,,,,,,,,,,,,10.1103/PhysRevB.49.4119
YBa2Cu3O6.35,YBa2Cu3O6.35,Bulk,,,NSC,High-Tc/cuprate,,,Orthorhombic,,,3.871 Å,3.861 Å,,,,True,10.1103/PhysRevLett.88.137005
