Repository: WyattBunstine/ML_SC_Project

# ML_SC_Project — Chemically and Geometrically Motivated Crystal Graph Neural Networks

This project predicts and screens superconductors from crystal structure. It frames the
problem as a **two-stage hurdle**: first classify whether a material is a superconductor
candidate (SC vs. non-SC), then regress the critical temperature T_c for superconductors.

Two graph-neural-network families are trained and compared:

- a **baseline CGCNN** ([txie-93/cgcnn](https://github.com/txie-93/cgcnn)), and
- an **MPNN** with learned edge features that consumes richer `crystal_graph_v4` graphs
  (this project's contribution).

File: database/superconductor_materials_full.csv (part 185 of 215)
Material_Name,Chemical_Composition,Material_Class,Film_Thickness,Substrate,Material_Type,Superconductor_Type,Superconducting_Transition_Temperature,Pressure,Crystal_Structure,Lattice_Structure,Space_Group,"Lattice_Constant(a)","Lattice_Constant(b)","Lattice_Constant(c)",Lower_Critical_Field,Upper_Critical_Field,Experimental,DOI
YBa2Cu3O6.35,YBa2Cu3O6.35,Thin Film,400 Å,LaAlO3,SC,High-Tc/cuprate,48.5 K,,,,,,,,,,True,10.1103/PhysRevB.50.7226
YBa2Cu3O6.35,YBa2Cu3O6.35,Bulk,,,SC,High-Tc/cuprate,39 K,,Orthorhombic,,,3.8438 Å,3.8708 Å,11.801 Å,,,True,10.1103/PhysRevLett.88.097004
YBa₂Cu₃O₆.₃₅,YBa2Cu3O6.35,Bulk,,,SC,High-Tc/cuprate,"Zero resistance appeared at 5 kbar pressure, ambient pressure Tc not achieved down to 1.5 K",0-20 kbar,,,,,,,,,True,10.1103/PhysRevLett.69.680
YBa2Cu3O6.35,YBa2Cu3O6.35,Bulk,,,NSC,,,,,perovskite-type,,,,,,,,10.1103/PhysRevB.39.858
YBa2Cu3O6.35,YBa2Cu3O6.35,Bulk,,,NSC,cuprate,,,,,,,,,,,True,10.1103/PhysRevLett.63.1700
YBa2Cu3O6.35,YBa2Cu3O6.35,Bulk,,,SC,High-Tc/cuprate,,,,,,,,,,,True,10.1103/PhysRevB.66.214515
YBa2Cu3O6.35,YBa2Cu3O6.35,Thin Film,,LaAlO3,NSC,,,,,perovskite,,,,,,,True,10.1103/PhysRevB.47.8986
YBa2Cu3O6.35,YBa2Cu3O6.35,Bulk,,,SC,High-Tc,,,,,,,,,,,,10.1103/PhysRevB.66.214527
YBa2Cu3O6.35,YBa2Cu3O6.35,Bulk,,,SC,High-Tc/cuprate,,,,,,,,11.8 Å,,,True,10.1103/PhysRevLett.86.496
YBa2Cu3O6.35,YBa2Cu3O6.35,Bulk,,,SC,High-Tc/cuprate,,,,,,,,,,,True,10.1103/PhysRevB.51.15617
YBa2Cu3O6.35,YBa2Cu3O6.35,Bulk,,,SC,cuprate,,,,,,,,,,,,10.1103/PhysRevB.66.104505
YBa2Cu3O6.35,YBa2Cu3O6.35,Bulk,,,NSC,,,,,,,,,,,,True,10.1103/PhysRevB.56.7886
YBa2Cu3O6.35,YBa2Cu3O6.35,Thin Film,100 nm,SrTiO3,SC,High-Tc/cuprate,"< 1.5 K (before illumination), up to ~15 K enhancement with photodoping",,,perovskite,,,,,,,True,10.1103/PhysRevLett.72.1537
YBa₂Cu₃O₆.₃₅,YBa2Cu3O6.35,Bulk,,,NSC,,0 K,,Orthorhombic,perovskite,,,,,,,True,10.1103/PhysRevB.46.11056
YBa2Cu3O6.35,YBa2Cu3O6.35,Bulk,,,NSC,,0 K,,,,,,,,,,True,10.1103/PhysRevB.48.7624
YBa2Cu3O6.35,YBa2Cu3O6.35,Thin Film,4000 Å,LaAlO3,SC,High-Tc/cuprate,,,,,,,,,,,True,10.1103/PhysRevB.51.705
YBa2Cu3O6.35,YBa2Cu3O6.35,Bulk,,,NSC,,,,Tetragonal,,,,,,,,,10.1103/PhysRevB.45.308
YBa2Cu3O6.35,YBa2Cu3O6.35,Thin Film,45 nm,SrTiO3,SC,High-Tc/cuprate,,,,perovskite,,,,,,,True,10.1103/PhysRevB.47.9017
YBCO intermediate oxygen content (ellipsometry sample),YBa2Cu3O6.35,Bulk,,,SC,High-Tc/cuprate,16 K (initial) to 35 K (after annealing),,,,,,,,,,True,10.1103/PhysRevB.48.9684
YBa2Cu3O6.35,YBa2Cu3O6.35,Bulk,,,NSC,,,,,,,,,,,,True,10.1103/PhysRevB.49.13295
"Yttrium Barium Copper Oxide (Y123, x=0.35)",YBa2Cu3O6.35,,,,SC,High-Tc/cuprate,,,,,,,,,,,FALSE,10.1103/PhysRevB.71.214503
YBa2Cu3O6.35,YBa2Cu3O6.35,,,,SC,cuprate/High-Tc,very low Tc,,,,,,,,,,alpha = 0.7; kappa ~ 0.03 r.l.u.; below T ~ 50K intensity transfers to a central peak,10.1103/PhysRevB.79.140504
YBa2Cu3O6.35,YBa2Cu3O6.35,Powder,,,SC,High-Tc/cuprate,less than 30 K,,,,,,,,,,TRUE,10.1103/PhysRevB.86.054511
Yttrium Barium Copper Oxide (YBCO),YBa2Cu3O6.35,Bulk,,,SC,High-Tc/cuprate,10 K,ambient,,,,,,,,,TRUE,10.1103/PhysRevB.86.220504
"Yttrium Barium Copper Oxide (YBCO), y=6.35, p=5.7%",YBa2Cu3O6.35,Bulk,4–10 μm,,SC,cuprate,,,,,,,,,,,TRUE,10.1103/PhysRevLett.97.207001
"Yttrium Barium Copper Oxide (YBCO), y=6.35, p=5.2%",YBa2Cu3O6.35,Bulk,4–10 μm,,SC,cuprate,,,,,,,,,,,TRUE,10.1103/PhysRevLett.97.207001
YBa2Cu3O6.35,YBa2Cu3O6.35,Bulk,,,SC,High-Tc/cuprate,18 K,,,perovskite,,,,,,,FALSE,10.1103/PhysRevB.77.224410
YBa2Cu3O6.35,YBa2Cu3O6.35,Bulk,,,SC,High-Tc/cuprate,,ambient,,,,,,,,,FALSE,10.1103/PhysRevB.70.104517
YBa2Cu3O6.35,YBa2Cu3O6.35,Bulk,,,SC,cuprate/High-Tc,18 K,ambient,,,,,,,,,FALSE,10.1103/PhysRevB.91.134427
YBa2Cu3O6.35,YBa2Cu3O6.35,Bulk,,,SC,High-Tc,18 K,,Orthorhombic,,,,,,,,TRUE,10.1016/j.physb.2006.05.089
YBa2Cu3O6.35,YBa2Cu3O6.35,Bulk,,,SC,High-Tc,18 K,,,,,,,,,,FALSE,10.1016/j.ssc.2015.02.016
YBa2Cu3O6.353,YBa2Cu3O6.353,Bulk,,,SC,cuprate,18 K,,,,,,,,,,FALSE,10.1103/PhysRevLett.96.157001
YBa2Cu3O6.36,YBa2Cu3O6.36,Bulk,,,NSC,,,,,,,,,,,,True,10.1103/PhysRevB.46.14928
YBa2Cu3O6.36,YBa2Cu3O6.36,Bulk,,,SC,High-Tc,0,,Orthorhombic,,,,,11.717,,,TRUE,10.1016/j.physb.2012.11.014
YBa2Cu3O6.365,YBa2Cu3O6.365,Bulk,,,SC,High-Tc/cuprate,14.5 K,,,,,,,,,,FALSE,10.1103/PhysRevB.73.144509
YBa2Cu3O6.365,YBa2Cu3O6.365,Bulk,,,SC,High-Tc,14.5 K,,,,,,,,,,TRUE,10.1016/j.physb.2005.11.058
YBa2Cu3O6.37,YBa2Cu3O6.37,Bulk,,,SC,cuprate,,,,,,,,,,,True,10.1103/PhysRevB.50.12935
YBa2Cu3O6.37,YBa2Cu3O6.37,Bulk,,,SC,High-Tc/cuprate,13.5 K,,,,,,,,,4 T,True,10.1103/PhysRevB.45.10071
YBa2Cu3O6.37,YBa2Cu3O6.37,Bulk,,,SC,High-Tc/cuprate,,,,,,,,,,,,10.1103/PhysRevB.42.10592
YBa2Cu3O6.37,YBa2Cu3O6.37,Bulk,,,SC,High-Tc/cuprate,,,,,,,,,,,True,10.1103/PhysRevB.65.180515
YBa₂Cu₃O₆.₃₇,YBa2Cu3O6.37,Bulk,,,SC,High-Tc,,,,,,,,,,,,10.1103/PhysRevB.49.7044
YBa2Cu3O6.37,YBa2Cu3O6.37,Bulk,,,SC,High-Tc/cuprate,15 K,,,,,,,,,,True,10.1103/PhysRevB.50.13898
YBa2Cu3O6.37,YBa2Cu3O6.37,Bulk,,,SC,High-Tc/cuprate,13 K,,,,,3.861 Å,3.861 Å,,,,True,10.1103/PhysRevB.49.13295
YBa2Cu3O6.37,YBa2Cu3O6.37,Bulk,,,SC,High-Tc/Cuprate,20 K,,,,,,,,,,TRUE,10.1016/j.jpcs.2008.06.023
YBa2Cu3O6.375,YBa2Cu3O6.375,Single crystal,,,SC,High-Tc/cuprate,19 K,,,,,,,,,,TRUE,10.1103/PhysRevB.73.144509
Yttrium Barium Copper Oxide (YBCO) - highly underdoped,YBa2Cu3O6.375,Bulk,8 µm,,SC,Type-II/cuprate,5.1–14.7 K,ambient,Orthorhombic,perovskite-related (ortho-II ordering),,,,,Hc1(0) = 0.366*Tc^1.64 Oe (for Tc <= 22 K),,TRUE,10.1103/PhysRevB.77.104515
YBa₂Cu₃O₆.₃₈,YBa2Cu3O6.38,Bulk,,,SC,High-Tc/cuprate,8 K,ambient pressure,Orthorhombic,perovskite,,,,,,,True,10.1103/PhysRevB.66.014519
YBa2Cu3O6.38,YBa2Cu3O6.38,Bulk,,,SC,High-Tc/cuprate,,,,perovskite,,,,,,,True,10.1103/PhysRevB.39.6549
YBa2Cu3O6.38,YBa2Cu3O6.38,Bulk,,,SC,High-Tc/cuprate,,,,,,,,,,,,10.1103/PhysRevLett.86.496
YBa2Cu3O6.38,YBa2Cu3O6.38,Bulk,,,SC,High-Tc/cuprate,10.1 K,,,,,,,,,3.9 T,True,10.1103/PhysRevB.45.10071
YBa2Cu3O6.38,YBa2Cu3O6.38,Bulk,,,SC,High-Tc/cuprate,11.3 K,,,,,,,,,7.0 T,True,10.1103/PhysRevB.45.10071
YBa2Cu3O6.38,YBa2Cu3O6.38,Bulk,,,SC,High-Tc/cuprate,15.4 K,,,,,,,,,14 T,True,10.1103/PhysRevB.45.10071
YBa2Cu3O6.38,YBa2Cu3O6.38,Bulk,,,SC,High-Tc/cuprate,17.0 K,,,,,,,,,19 T,True,10.1103/PhysRevB.45.10071
YBa2Cu3O6.38,YBa2Cu3O6.38,Bulk,,,SC,High-Tc/cuprate,,,,,,,,,,,True,10.1103/PhysRevLett.71.1740
YBa2Cu3O6.38,YBa2Cu3O6.38,Bulk,,,SC,High-Tc/cuprate,,,,,,,,,,,,10.1103/PhysRevB.56.5637
Yttrium Barium Copper Oxide,YBa2Cu3O6.38,Bulk,,,SC,High-Tc/cuprate,,,,,,,,,,,,10.1103/PhysRevLett.75.132
YBa2Cu3O6.38,YBa2Cu3O6.38,Thin Film,70 nm,SrTiO3,SC,High-Tc/cuprate,5 K,,,perovskite,,,,,,,True,10.1103/PhysRevB.47.9017
YBa2Cu3O6.38,YBa2Cu3O6.38,Bulk,,,SC,High-Tc/cuprate,2.1 K,,,,,,,11.8 Å,,84 kOe,True,10.1103/PhysRevB.45.10162
YBa2Cu3O7-δ (δ=0.62),YBa2Cu3O6.38,Bulk,,,SC,High-Tc/cuprate,2 K,,,,,,,,,,True,10.1103/PhysRevB.45.10162
YBa2Cu3O6.38,YBa2Cu3O6.38,Bulk,,,SC,High-Tc/cuprate,55 K,,,,,,,,,,True,10.1103/PhysRevB.39.2322
YBa2Cu3O6.38,YBa2Cu3O6.38,Bulk,,,SC,High-Tc,8 K,,,,,,,,,,FALSE,10.1016/S0921-4534(99)00118-5
YBa2Cu3O6.38,YBa2Cu3O6.38,Bulk,,,SC,High-Tc,7-17 K,,,,,,,,,,TRUE,10.1016/0921-4534(91)90579-N
YBa2Cu3O6.38,YBa2Cu3O6.38,Ceramic,,,SC,High-Tc,37.5,,,,,,,,,,FALSE,10.1016/j.jallcom.2016.08.044
YBa2Cu3O6.39,YBa2Cu3O6.39,Bulk,,,SC,High-Tc,18 K,,Orthorhombic,,Pmmm,,,,,,True,10.1103/PhysRevB.51.8529
YBa2Cu3O6+y,YBa2Cu3O6.39,Bulk,,,SC,High-Tc/cuprate,,,,,,,,,,,,10.1103/PhysRevB.59.5341
YBa2Cu3O6.39,YBa2Cu3O6.39,Bulk,,,SC,Cuprate,30 K,,,,,,,,,,TRUE,10.1016/j.physb.2005.11.060
YBa2Cu3O6.4,YBa2Cu3O6.4,Bulk,,,SC,High-Tc/cuprate,25 K,,,,,,,,,,True,10.1103/PhysRevLett.82.5337
YBa2Cu3O6.4,YBa2Cu3O6.4,Bulk,,,SC,High-Tc/cuprate,25 ± 3 K,,,,,,,,,,True,10.1103/PhysRevB.49.15385
YBa2Cu3O7-y (Sample C - heavily oxygen-depleted),YBa2Cu3O6.4,Bulk,,,SC,High-Tc/cuprate,19.5 K,,,,,,,,,,True,10.1103/PhysRevB.46.11919
YBa2Cu3O6.4,YBa2Cu3O6.4,Bulk,,,SC,High-Tc/cuprate,,,,,,,,12 Å,,,True,10.1103/PhysRevLett.67.2581
YBa₂Cu₃O₆.₄,YBa2Cu3O6.4,Bulk,,,SC,High-Tc/cuprate,,,,,,,,,,,,10.1103/PhysRevB.44.2757
YBa2Cu3O6.4,YBa2Cu3O6.4,Bulk,,,SC,High-Tc/cuprate,60 K,,,,,,,,,,,10.1103/PhysRevB.38.844
YBa2Cu3O6.4,YBa2Cu3O6.4,Bulk,,,SC,High-Tc/cuprate,27 K,,,perovskite,,,,,,,,10.1103/PhysRevB.47.12341
YBa2Cu3O6.4,YBa2Cu3O6.4,Bulk,,,SC,High-Tc/cuprate,35 K,,,perovskite,,,,,,,True,10.1103/PhysRevB.47.12341
YBa2Cu3O6.4,YBa2Cu3O6.4,Thin Film,2500 Å,LaAlO3,NSC,cuprate,,,,,,,,,,,True,10.1103/PhysRevB.52.15592
YBa2Cu3O6+x (x=0.4),YBa2Cu3O6.4,Bulk,,,SC,cuprate,,,,,,,,,,,,10.1103/PhysRevB.54.12464
YBa2Cu3O6.4,YBa2Cu3O6.4,Thin Film,,LaAlO3,SC,High-Tc/cuprate,29.0 K,,,perovskite,,,,,,,True,10.1103/PhysRevB.47.8986
YBa2Cu3O6.4,YBa2Cu3O6.4,Thin Film,,LaAlO3,SC,High-Tc/cuprate,12.0 K,,,perovskite,,,,,,,True,10.1103/PhysRevB.47.8986
YBCO,YBa2Cu3O6.4,Thin Film,120 nm,SrTiO3,SC,High-Tc/cuprate,89.2 K,,,,,,,,,,True,10.1103/PhysRevLett.85.3708
YBa2Cu3O6.4,YBa2Cu3O6.4,Bulk,,,SC,High-Tc/cuprate,38 K,,,,,,,,,,True,10.1103/PhysRevB.47.8233
Sample A,YBa2Cu3O6.4,Bulk,,,NSC,cuprate,,,Tetragonal,,,3.865 Å,3.865 Å,11.696 Å,,,True,10.1103/PhysRevB.45.10639
YBa2Cu3O7-δ (δ=0.6),YBa2Cu3O6.4,Bulk,,,SC,High-Tc/cuprate,,,,,,,,,,,True,10.1103/PhysRevB.45.4964
YBa2Cu3O6.4,YBa2Cu3O6.4,Bulk,,,SC,High-Tc/cuprate,,,,,,,,11.8 Å,,,True,10.1103/PhysRevLett.86.496
YBa₂Cu₃O₆.4,YBa2Cu3O6.4,Bulk,,,SC,High-Tc/cuprate,,,,layered,,,,,,,True,10.1103/PhysRevB.38.9198
YBa2Cu3O6.4,YBa2Cu3O6.4,Bulk,,,SC,High-Tc/cuprate,,,,,,,,,,,True,10.1103/PhysRevB.42.10226
YBa2Cu3O6.4,YBa2Cu3O6.4,Thin Film,500-700 Å,SrTiO3,SC,High-Tc/cuprate,,,,,,,,,,,True,10.1103/PhysRevB.60.15423
YBa2Cu3O6.4,YBa2Cu3O6.4,Thin Film,100 nm,LaAlO3 (001),SC,High-Tc/cuprate,56 K,,Orthorhombic,perovskite,,,,,,,True,10.1103/PhysRevB.47.3431
YBa2Cu3O6.4,YBa2Cu3O6.4,Bulk,,,NSC,,0 K,,Tetragonal,,,,,,,,True,10.1103/PhysRevB.40.5247
YBa2Cu3O6.4,YBa2Cu3O6.4,Bulk,,,SC,cuprate,,,Orthorhombic,perovskite,,,,,,,,10.1103/PhysRevB.48.3485
YBa2Cu3O6.4,YBa2Cu3O6.4,Thin Film,1000-1100 Å,MgO (100),SC,High-Tc/cuprate,,,,,,,,,,,True,10.1103/PhysRevB.53.9418
YBa2Cu3O6.4,YBa2Cu3O6.4,Bulk,,,NSC,,,,Tetragonal,perovskite,,,,,,,True,10.1103/PhysRevB.43.10399
YBa2Cu3O7-x (60K sample),YBa2Cu3O6.4,Bulk,,,SC,High-Tc/cuprate,60 K,,,,,,,,,,True,10.1103/PhysRevB.46.5837
YBCO,YBa2Cu3O6.4,Bulk,,,SC,High-Tc/cuprate,,,,,,,,,,,True,10.1103/PhysRevB.51.1229
YBa2Cu3O6.4,YBa2Cu3O6.4,Bulk,,,SC,High-Tc/cuprate,59.4 K,,,,,,,,,,True,10.1103/PhysRevB.48.16188
YBa2Cu3O6.4,YBa2Cu3O6.4,Thin Film,700-1400 Å,LaAlO3 (100),SC,High-Tc/cuprate,40 K,,,,,,,,,,True,10.1103/PhysRevB.47.5516
YBa2Cu3O6.4,YBa2Cu3O6.4,Bulk,,,NSC,cuprate,,,,,,,,,,,,10.1103/PhysRevB.44.12537
YBa2Cu3O6.4,YBa2Cu3O6.4,Bulk,,,SC,High-Tc/cuprate,30 K,,,,,,,,,,True,10.1103/PhysRevB.48.7624
YBCO underdoped,YBa2Cu3O6.4,Bulk,,,SC,High-Tc/cuprate,,,,,,,,,,,,10.1103/PhysRevB.53.R522
YBa2Cu3O6.4,YBa2Cu3O6.4,Bulk,,,NSC,,,,,perovskite,,,,,,,,10.1103/PhysRevB.57.8702
YBa2Cu3O6.4,YBa2Cu3O6.4,Thin Film,3000 Å,MgO (100),SC,High-Tc/cuprate,,,,,,,,,,,True,10.1103/PhysRevB.49.694
YBa2Cu3O6.4,YBa2Cu3O6.4,Bulk,,,SC,High-Tc/cuprate,,,,,,,,,,,,10.1103/PhysRevB.61.R14956
YBa2Cu3O6.4,YBa2Cu3O6.4,Bulk,,,SC,High-Tc/cuprate,10 K,,Tetragonal,,D4h¹,,,,,,True,10.1103/PhysRevB.37.3660
YBa2Cu3O6.4,YBa2Cu3O6.4,Thin Film,,,SC,cuprate,20 K,,,,,,,,,,True,10.1103/PhysRevLett.73.166
YBa2Cu3O6+x (x≈0.4),YBa2Cu3O6.4,Bulk,,,SC,High-Tc/cuprate,,,,,,,,,,,,10.1103/PhysRevB.48.6492
Yttrium Barium Copper Oxide (YBa2Cu3O6.4),YBa2Cu3O6.4,Bulk,,,SC,High-Tc/cuprate,41.5 K,,,,,,,,,>6.0 kOe at Tc,TRUE,10.1103/PhysRevB.76.132502
"Yttrium Barium Copper Oxide (Y123, x=0.4)",YBa2Cu3O6.4,,,,SC,High-Tc/cuprate,,,,,,,,,,,FALSE,10.1103/PhysRevB.71.214503
"Yttrium Barium Copper Oxide (YBCO, YBa2Cu3O6.4)",YBa2Cu3O6.4,Bulk,,,SC,High-Tc/cuprate,33 K,,Orthorhombic,perovskite-related,,,,,,,TRUE,10.1103/PhysRevB.85.064507
YBa2Cu3O7-x (x=0.6),YBa2Cu3O6.4,Single crystal,,,SC,High-Tc/cuprate,41.5 K,,,Layered,,,,,,,TRUE,10.1103/PhysRevB.73.012509
"Yttrium Barium Copper Oxide (YBCO), oxygen-deficient",YBa2Cu3O6.4,Thin Film,30 nm,SrTiO3 (001),SC,High-Tc/cuprate,Approx. 25 K,3.4 mbar (growth),Orthorhombic,perovskite-related,Pmmm,,,,,,TRUE,10.1103/PhysRevLett.132.066001
"Yttrium Barium Copper Oxide (underdoped, ring i)",YBa2Cu3O6.4,Bulk,,,SC,High-Tc/cuprate,49.8 K,0 GPa,Orthorhombic,perovskite,Pmmm,,,,,,TRUE,10.1103/PhysRevB.74.064517
"Yttrium Barium Copper Oxide (underdoped, ring k)",YBa2Cu3O6.4,Bulk,,,SC,High-Tc/cuprate,51.8 K,0 GPa,Orthorhombic,perovskite,Pmmm,,,,,,TRUE,10.1103/PhysRevB.74.064517
Yttrium Barium Copper Oxide (YBCO),YBa2Cu3O6.4,Bulk,,,SC,High-Tc/cuprate,21 K,ambient,,,,,,,,,TRUE,10.1103/PhysRevB.86.220504
Yttrium Barium Copper Oxide (YBCO),YBa2Cu3O6.4,Bulk,,,SC,High-Tc/cuprate,,,Tetragonal,,,,,,,,FALSE,10.1103/PhysRevB.74.014504
YBa2Cu3O6.4,YBa2Cu3O6.4,Thin Film,,,SC,High-Tc/Cuprate,5 K,,,,,,,,,,TRUE,10.1016/0921-4534(91)91599-Y
YBa2Cu3O6.4,YBa2Cu3O6.4,Bulk,,,SC,High-Tc,22 K,,,,,,,,,,TRUE,10.1016/0921-4534(91)91216-Q
YBa2Cu3O6.4,YBa2Cu3O6.4,Thin Film,,,SC,High-Tc,5 K,,,,,,,,,,TRUE,10.1016/0375-9601(91)90069-K
YBa2Cu3O6.40,YBa2Cu3O6.40,Bulk,,,SC,High-Tc/cuprate,24 K,,,,,,,,,,True,10.1103/PhysRevB.41.2530
YBa2Cu3O6.40,YBa2Cu3O6.40,Bulk,,,SC,High-Tc/cuprate,25 K,,,,,3.878 Å,3.856 Å,11.796 Å,,,True,10.1103/PhysRevB.43.5554
YBa2Cu3O6.40,YBa2Cu3O6.40,Thin Film,100 nm,SrTiO3,SC,High-Tc/cuprate,"26 K (before illumination), up to ~8 K enhancement with photodoping",,,perovskite,,,,,,,True,10.1103/PhysRevLett.72.1537
YBa2Cu3O6.40,YBa2Cu3O6.40,Bulk,,,NSC,,,,,,,,,,,,True,10.1103/PhysRevB.38.4992
YBa2Cu3O6.40,YBa2Cu3O6.40,Bulk,,,SC,High-Tc/cuprate,25 K,,Orthorhombic,,,3.856 Å,3.878 Å,11.796 Å,,,True,10.1103/PhysRevB.41.6547
"Yttrium Barium Copper Oxide (YBCO, x=6.40)",YBa2Cu3O6.40,single crystal,,,SC,High-Tc/cuprate,35 K,,Orthorhombic,,,,,,,,TRUE,10.1103/PhysRevB.97.224513
YBa2Cu3O7−δ,YBa2Cu3O6.40,Bulk,,,SC,High-Tc,Below 5 K,,,,,,,,,,,10.1016/0921-4534(94)90461-8
YBa2Cu3O6.41,YBa2Cu3O6.41,Bulk,,,SC,High-Tc/cuprate,~50 K,,Orthorhombic,perovskite,Pmmm,3.836 Å,3.879 Å,11.740 Å,,,True,10.1103/PhysRevB.39.254
YBa₂Cu₃O₆.₄₁,YBa2Cu3O6.41,Bulk,,,SC,High-Tc/cuprate,20 K,ambient pressure,,perovskite,,,,,,,,10.1103/PhysRevB.66.014519
YBa2Cu3O7-δ (Y-123),YBa2Cu3O6.41,Bulk,,,SC,High-Tc/cuprate,,,Orthorhombic,,,3.8468 Å,3.8736 Å,11.7601 Å,,,,10.1103/PhysRevB.62.9155
YBa2Cu3O6+x,YBa2Cu3O6.41,Bulk,,,NSC,,,,Orthorhombic,,,,,,,,True,10.1103/PhysRevB.40.11382
YBa2Cu3O6.41,YBa2Cu3O6.41,Bulk,,,NSC,cuprate,,,,,,,,,,,True,10.1103/PhysRevLett.63.1700
YBa2Cu3O6.41,YBa2Cu3O6.41,Bulk,,,SC,High-Tc/cuprate,,,,,,,,,,,True,10.1103/PhysRevB.55.3155
YBCO-641,YBa2Cu3O6.41,Bulk,,,SC,High-Tc/cuprate,,,Orthorhombic,perovskite,,,,,,,True,10.1103/PhysRevLett.66.465
YBa2Cu3O6.41,YBa2Cu3O6.41,,,,SC,High-Tc/cuprate,49.5 K,,,,,,,,,,,10.1103/PhysRevB.61.R9257
Deoxygenated YBCO thin film (δ≈0.59),YBa2Cu3O6.41,Thin Film,4000 Å,,SC,High-Tc/cuprate,56 K,,,,,,,,,,True,10.1103/PhysRevLett.78.3173
YBa2Cu3O6.41,YBa2Cu3O6.41,Bulk,,,SC,High-Tc/cuprate,30 K,,,,,,,,,,True,10.1103/PhysRevB.50.13898
YBa2Cu3O6.41,YBa2Cu3O6.41,Bulk,,,SC,cuprate,0 to 20 K,,,123 structure,,,,,,,,10.1103/PhysRevB.62.9791
YBa2Cu3O6.41,YBa2Cu3O6.41,Bulk,,,SC,High-Tc/Cuprate,44 K,,,,,,,,,,TRUE,10.1016/j.jmmm.2003.12.345
YBa2Cu3O6.41,YBa2Cu3O6.41,Bulk,,,SC,Cuprate,38 K,,,,,,,,,,TRUE,10.1016/j.physb.2005.11.060
YBa2Cu3O6.41,YBa2Cu3O6.41,Bulk,,,SC,High-Tc,20 K,,,,,,,,,,TRUE,10.1016/0921-4534(90)90676-6
YBCO,YBa2Cu3O6.42,Bulk,,,SC,High-Tc/cuprate,50 K,,,,,,,,,,,10.1103/PhysRevB.61.14821
YBa2Cu3O6.42,YBa2Cu3O6.42,Bulk,,,SC,High-Tc/cuprate,58 K,,,,,,,,,,True,10.1103/PhysRevLett.67.2741
YBa2Cu3O6.42,YBa2Cu3O6.42,Bulk,,,SC,High-Tc/cuprate,,,Tetragonal,perovskite-related,,,,,,,True,10.1103/PhysRevB.37.5928
YBa2Cu3O6.42,YBa2Cu3O6.42,Bulk,,,SC,High-Tc/cuprate,60 K,,Orthorhombic,,,,,,,,True,10.1103/PhysRevB.40.5247
YBa2Cu3O6.42,YBa2Cu3O6.42,Bulk,,,SC,High-Tc/cuprate,45 K,,Tetragonal,,,,,,,,True,10.1103/PhysRevB.37.2305
YBa2Cu3O6.42,YBa2Cu3O6.42,Bulk,,,SC,High-Tc/cuprate,55 K,,,,,,,,,,True,10.1103/PhysRevB.39.2322
YBa2Cu3O6.42,YBa2Cu3O6.42,Bulk,,,SC,High-Tc/cuprate,20 K,ambient,Orthorhombic,perovskite-related,,,,,,,TRUE,10.1103/PhysRevB.70.054506
YBa2Cu3O6.42,YBa2Cu3O6.42,Bulk,,,SC,High-Tc,27 K,,Orthorhombic,,,,,,,,TRUE,10.1016/S0925-8388(01)01968-5
YBCO,YBa2Cu3O6.42,Thin Film,,,SC,High-Tc,81.28 K,,Orthorhombic,,,,,11.752 Å,,,TRUE,10.1016/j.physc.2003.12.005
YBa2Cu3O6.43,YBa2Cu3O6.43,Bulk,,,SC,High-Tc/cuprate,,,,,,,,,,,,10.1103/PhysRevB.65.052503
YBa2Cu3O6.43,YBa2Cu3O6.43,Bulk,,,SC,High-Tc/cuprate,,,,,,,,,,,True,10.1103/PhysRevB.55.3155
YBa2Cu3O6.43,YBa2Cu3O6.43,Bulk,,,SC,High-Tc/cuprate,35 K,,,,,,,,,25 T,True,10.1103/PhysRevB.45.10071
YBa2Cu3O6.43,YBa2Cu3O6.43,Bulk,,,SC,High-Tc/cuprate,,,,,,,,,,,True,10.1103/PhysRevLett.71.1740
YBa2Cu3O6.43,YBa2Cu3O6.43,Bulk,,,NSC,,0 K,,Tetragonal,perovskite,,3.8668 Å,,11.7310 Å,,,True,10.1103/PhysRevB.37.106
Deoxygenated YBCO thin film (δ≈0.57),YBa2Cu3O6.43,Thin Film,4000 Å,,SC,High-Tc/cuprate,61 K,,,,,,,,,,True,10.1103/PhysRevLett.78.3173
"Yttrium Barium Copper Oxide (YBCO, x=6.43)",YBa2Cu3O6.43,single crystal,,,SC,High-Tc/cuprate,43 K,,Orthorhombic,,,,,,,,TRUE,10.1103/PhysRevB.97.224513
YBa2Cu3O6.44,YBa2Cu3O6.44,Bulk,,,NSC,,0 K,,Tetragonal,perovskite,P4/mmm,,,,,,True,10.1103/PhysRevB.36.5731
YBa2Cu3O6.44,YBa2Cu3O6.44,Bulk,,,SC,High-Tc/cuprate,56 K,,,,,,,,,,True,10.1103/PhysRevLett.67.2741
YBa2Cu3O6.44,YBa2Cu3O6.44,Bulk,,,NSC,,0 K,,Tetragonal,perovskite,,3.8518 Å,3.8773 Å,11.7174 Å,,,True,10.1103/PhysRevB.37.106
YBa2Cu3O6.44,YBa2Cu3O6.44,Bulk,,,SC,High-Tc/cuprate,,,Orthorhombic,perovskite,,,,,,,True,10.1103/PhysRevB.54.6721
YBa2Cu3O6.44,YBa2Cu3O6.44,Thin Film,150 nm,SrTiO3,SC,High-Tc,10 K,,,,,,,,,,True,10.1103/PhysRevB.55.3876
YBa2Cu3O6.44,YBa2Cu3O6.44,Bulk,,,SC,High-Tc/cuprate,~5 K,,Orthorhombic,perovskite,,,,,,,True,10.1103/PhysRevB.38.8893
YBa2Cu3O6.44,YBa2Cu3O6.44,Ceramic,,,SC,High-Tc,52,,,,,,,,,,FALSE,10.1016/j.jallcom.2016.08.044
YBa2Cu3O6.44,YBa2Cu3O6.44,Bulk,,,SC,High-Tc/Cuprate,25.6 K,,Orthorhombic,,,,,,,,TRUE,10.1016/S0375-9601(99)00760-4
YBa2Cu3O6.45,YBa2Cu3O6.45,Bulk,,,SC,High-Tc/cuprate,45 K,,,,,,,,,,True,10.1103/PhysRevLett.82.5337
YBa2Cu3O6.45,YBa2Cu3O6.45,Thin Film,1770 Å,,SC,High-Tc/cuprate,41.7 K,,,,,,,,,,True,10.1103/PhysRevB.64.184425
YBa2Cu3O6.45,YBa2Cu3O6.45,Bulk,,,SC,High-Tc/cuprate,,,Orthorhombic,perovskite,Pmmm,3.8556 Å,3.8884 Å,11.749 Å,,,True,10.1103/PhysRevB.61.11762
YBa2Cu3O6.45,YBa2Cu3O6.45,Bulk,,,SC,High-Tc/cuprate,~50 K,,Orthorhombic,,,,,,,,True,10.1103/PhysRevLett.88.137005
YBa2Cu3O7-δ (Y-123),YBa2Cu3O6.45,Bulk,,,SC,High-Tc/cuprate,,,Orthorhombic,,,,,,,,,10.1103/PhysRevB.62.9155
YBa2Cu3O6.45,YBa2Cu3O6.45,Bulk,,,SC,High-Tc/cuprate,,,,,,,,,,,,10.1103/PhysRevLett.88.097004
YBa2Cu3O6.45,YBa2Cu3O6.45,Bulk,,,SC,High-Tc/cuprate,55 K,,,,,,,,,,True,10.1103/PhysRevB.66.144513
YBa2Cu3O6.45,YBa2Cu3O6.45,Thin Film,,LaAlO3,SC,High-Tc/cuprate,38.0 K,,,perovskite,,,,,,,True,10.1103/PhysRevB.47.8986
YBa₂Cu₃O₆.₄₅,YBa2Cu3O6.45,Bulk,,,SC,High-Tc/cuprate,48 ± 6 K,,Orthorhombic,perovskite,,,,,,,True,10.1103/PhysRevB.63.054525
YBa2Cu3O6.45,YBa2Cu3O6.45,Bulk,,,SC,High-Tc/cuprate,,,,,,,,11.8 Å,,,True,10.1103/PhysRevLett.86.496
YBa2Cu3O6.45,YBa2Cu3O6.45,Bulk,,,SC,High-Tc/cuprate,31.5 K,,,,,,,,,40 T,True,10.1103/PhysRevB.45.10071
YBa2Cu3O6.45,YBa2Cu3O6.45,Bulk,,,SC,High-Tc/cuprate,33.5 K,,,,,,,,,26 T,True,10.1103/PhysRevB.45.10071
YBa2Cu3O6.45,YBa2Cu3O6.45,Bulk,,,SC,High-Tc/cuprate,35.7 K,,,,,,,,,26 T,True,10.1103/PhysRevB.45.10071
YBa2Cu3O6.45,YBa2Cu3O6.45,Bulk,,,SC,High-Tc/cuprate,39.9 K,,,,,,,,,28 T,True,10.1103/PhysRevB.45.10071
YBa2Cu3O6.45,YBa2Cu3O6.45,Bulk,,,SC,High-Tc/cuprate,,,,,,,,,,,True,10.1103/PhysRevB.51.15617
YBa2Cu3O6.45,YBa2Cu3O6.45,Thin Film,1000-1100 Å,MgO (100),SC,High-Tc/cuprate,,,,,,,,,,,True,10.1103/PhysRevB.53.9418
YBa2Cu3O6.45,YBa2Cu3O6.45,Bulk,,,SC,High-Tc/cuprate,,,,,,,,,,,True,10.1103/PhysRevLett.70.3995
YBa2Cu3O6.45,YBa2Cu3O6.45,Bulk,,,SC,High-Tc/cuprate,45 K,,,,,3.878 Å,3.855 Å,11.744 Å,,,True,10.1103/PhysRevB.43.5554
YBa2Cu3O6.45,YBa2Cu3O6.45,Bulk,,,NSC,,0 K,,Tetragonal,perovskite,,3.8585 Å,3.8741 Å,11.7292 Å,,,True,10.1103/PhysRevB.37.106
YBa2Cu3O6.45,YBa2Cu3O6.45,Thin Film,100 nm,SrTiO3,SC,High-Tc/cuprate,"45 K (before illumination), up to ~4 K enhancement with photodoping",,,perovskite,,,,,,,True,10.1103/PhysRevLett.72.1537
YBa2Cu3O6.45,YBa2Cu3O6.45,Bulk,,,SC,High-Tc/cuprate,45 K,,Orthorhombic,,,3.855 Å,3.878 Å,11.744 Å,,,True,10.1103/PhysRevB.41.6547
YBa2Cu3O6.45,YBa2Cu3O6.45,Bulk,,,SC,High-Tc/cuprate,10 K,,,,,,,,,,,10.1103/PhysRevB.51.6115
YBCO,YBa2Cu3O6.45,Bulk,,,SC,High-Tc,56 K,,,1-2-3 structure,,,,,,,,10.1103/PhysRevB.63.174510
YBa2Cu3O7-δ,YBa2Cu3O6.45,Bulk,,,SC,High-Tc/cuprate,25 K,,,bilayer,,,,,,,,10.1103/PhysRevB.64.024523
YBa2Cu3O6.45,YBa2Cu3O6.45,Bulk,,,SC,High-Tc/cuprate,40±5 K,,Orthorhombic,perovskite,,3.862 Å,3.862 Å,11.75 Å,,,True,10.1103/PhysRevB.40.4503
YBa2Cu3O7-δ (oxygen-deficient),YBa2Cu3O6.45,Bulk,,,SC,High-Tc/cuprate,55 K,,,layered perovskite,,,,,,,,10.1103/PhysRevB.58.6628
YBCO intermediate oxygen content (reflectance sample),YBa2Cu3O6.45,Bulk,,,SC,High-Tc/cuprate,47 K (initial) to 55 K (after annealing),,,,,,,,,,True,10.1103/PhysRevB.48.9684
YBCO y=6.45,YBa2Cu3O6.45,Bulk,,,SC,High-Tc/cuprate,20 K,,,,,,,,,,True,10.1103/PhysRevLett.88.167005
Oxygen-deficient YBCO,YBa2Cu3O6.45,Thin Film,3000 Å,,SC,High-Tc/cuprate,30.35 K,,,perovskite,,,,,,,True,10.1103/PhysRevB.52.559
YBa2Cu3O6.45,YBa2Cu3O6.45,Bulk,,,SC,cuprate,,,,123 structure,,,,,,,,10.1103/PhysRevB.62.9791
YBa2Cu3O6.45,YBa2Cu3O6.45,Bulk,,,SC,High-Tc/cuprate,35 K,,,,,,,,,,FALSE,10.1103/PhysRevB.83.115116
YBa2Cu3O6.45,YBa2Cu3O6.45,Bulk,,,SC,High-Tc/cuprate,,,,perovskite-related,,,,,,,TRUE,10.1103/PhysRevB.95.125110
Yttrium Barium Copper Oxide (YBCO),YBa2Cu3O6.45,Bulk,,,SC,High-Tc/cuprate,20 K,ambient,Orthorhombic,,,,,,,,TRUE,10.1103/PhysRevLett.93.107001
YBa2Cu3O6.45,YBa2Cu3O6.45,Bulk,,,SC,cuprate,35 K,,Orthorhombic,perovskite-related,,,,,,40 T,TRUE,10.1103/PhysRevB.88.014511
"Yttrium Barium Copper Oxide (YBCO), y=6.45",YBa2Cu3O6.45,Bulk,,,SC,High-Tc/cuprate,34.0 K,ambient,Orthorhombic,perovskite-related,,,,,,,TRUE,10.1103/PhysRevB.105.045110
YBa2Cu3O6.45,YBa2Cu3O6.45,,,,SC,cuprate,,ambient,,,,,,,,,FALSE,10.1103/PhysRevB.83.094516
YBa2Cu3O6.45,YBa2Cu3O6.45,Bulk,,,SC,cuprate,35 K,,,perovskite,,,,,,,FALSE,10.1103/PhysRevB.99.174515
YBa2Cu3O6.45,YBa2Cu3O6.45,Thin Film,50 nm,SrTiO3 (100),SC,High-Tc/cuprate,54 K,Ambient,,,,,,11.75 Å,,,TRUE,10.1103/PhysRevB.84.020502
Yttrium Barium Copper Oxide (YBCO),YBa2Cu3O6.45,,,,SC,High-Tc/cuprate,,,,,,,,,,,FALSE,10.1103/PhysRevB.100.184302
YBa2Cu3O6.45,YBa2Cu3O6.45,Bulk,,,SC,cuprate,35 K,ambient,,,,,,,,,FALSE,10.1103/PhysRevB.107.174514
YBa2Cu3O6.45,YBa2Cu3O6.45,,,,SC,cuprate/High-Tc,,,,,,,,,,,zeta ~ 1.8; Gamma_Q(0) ~ 1.3 meV; crossover temperature Tg ~ 50 K; scaling fit parameters A1 ~ 0.49 and A2 ~ 0.12 from experiment,10.1103/PhysRevB.79.140504
"Yttrium Barium Copper Oxide (Y123), underdoped",YBa2Cu3O6.45,Bulk,,,SC,High-Tc/cuprate,,,,perovskite-related,,,,,,,FALSE,10.1103/PhysRevB.94.134514
YBa2Cu3O6.45,YBa2Cu3O6.45,Bulk,,,SC,High-Tc/cuprate,35 K,ambient,,,,,,,,,TRUE,10.1103/PhysRevX.10.011056
Yttrium Barium Copper Oxide (YBCO),YBa2Cu3O6.45,Bulk,,,SC,High-Tc/cuprate,35 K,ambient,,,,,,,,,TRUE,10.1103/PhysRevB.86.220504
"Yttrium Barium Copper Oxide (YBCO), y=6.45",YBa2Cu3O6.45,Bulk,,,SC,cuprate,,,,,,,,,,,,10.1103/PhysRevB.84.094532
YBa2Cu3O6.45,YBa2Cu3O6.45,Bulk,,,SC,High-Tc,45 K,0 kbar,,,,,,,,,TRUE,10.1016/j.physb.2012.07.049
YBa2Cu3O6.45,YBa2Cu3O6.45,Bulk,,,SC,High-Tc,49.4 K,4.3 kbar,,,,,,,,,TRUE,10.1016/j.physb.2012.07.049
YBa2Cu3O6.45,YBa2Cu3O6.45,Bulk,,,SC,High-Tc/Cuprate,48.6 K,,Orthorhombic,,,,,,,,TRUE,10.1016/S0375-9601(99)00760-4
YBa2Cu3O6.46,YBa2Cu3O6.46,Bulk,,,NSC,,0 K,,Tetragonal,perovskite,,3.8573 Å,3.8743 Å,11.7094 Å,,,True,10.1103/PhysRevB.37.106
YBa2Cu3O6.46,YBa2Cu3O6.46,Bulk,,,SC,Cuprate,95,,,,,,,,,,FALSE,10.1016/S0925-8388(99)00747-1
YBa2Cu3O6.46,YBa2Cu3O6.46,Bulk,,,SC,Cuprate,100,,,,,,,,,,FALSE,10.1016/S0925-8388(01)00885-4
YBa2Cu3O6.462,YBa2Cu3O6.462,Bulk,,,SC,High-Tc,25 K,,,,,,,,,,TRUE,10.1016/0921-4534(89)90903-9
YBa2Cu3O6.47,YBa2Cu3O6.47,Thin Film,~1 μm,Y-cut LiNbO3,SC,High-Tc/cuprate,,,,perovskite,,,,11.76 Å,,,True,10.1103/PhysRevB.43.5459
YBa₂Cu₃O₆.₄₇,YBa2Cu3O6.47,Bulk,,,SC,High-Tc/cuprate,,,,,,,,,,,,10.1103/PhysRevB.64.064508
YBa2Cu3O6.47,YBa2Cu3O6.47,Bulk,,,SC,High-Tc/cuprate,53.0 K,,,,,,,,,,True,10.1103/PhysRevB.57.13872
YBa2Cu3O6.47,YBa2Cu3O6.47,Thin Film,250 nm,SrTiO3,SC,High-Tc/cuprate,,,,,,,,11.7 Å,,,True,10.1103/PhysRevB.48.13051
YBa2Cu3O6.47,YBa2Cu3O6.47,Bulk,,,SC,High-Tc/Cuprate,47 K,,,,,,,,,,TRUE,10.1016/j.jpcs.2008.06.023
YBa2Cu3O6.47,YBa2Cu3O6.47,Bulk,,,SC,High-Tc/Cuprate,63.2 K,,Orthorhombic,,,,,,,,TRUE,10.1016/S0375-9601(99)00760-4
YBa2Cu3O6.48,YBa2Cu3O6.48,Bulk,,,SC,cuprate,45 K,,,,,,,,,,,10.1103/PhysRevLett.69.1256
YBa2Cu3O6.48,YBa2Cu3O6.48,Bulk,,,SC,High-Tc/cuprate,,,,,,,,,,,,10.1103/PhysRevB.65.052503
YBa2Cu3O6.48,YBa2Cu3O6.48,Bulk,,,SC,cuprate,,,,,,,,,,,True,10.1103/PhysRevLett.63.1700
Yttrium barium copper oxide,YBa2Cu3O6.48,,,,SC,High-Tc,59 K,,,,,,,,,,,10.1103/PhysRevB.55.14527
YBa2Cu3O6.48,YBa2Cu3O6.48,Thin Film,500-700 Å,SrTiO3,SC,High-Tc/cuprate,47 K,,,,,,,,,,True,10.1103/PhysRevB.60.15423
YBa2Cu3O6.48,YBa2Cu3O6.48,Bulk,,,SC,High-Tc/cuprate,,,,,,,,,,,True,10.1103/PhysRevLett.71.1740
YBa2Cu3O6.48,YBa2Cu3O6.48,Bulk,,,SC,cuprate,,,,,,,,,,,,10.1103/PhysRevB.54.7561
YBa₂Cu₃O₆.48,YBa2Cu3O6.48,Bulk,,,SC,High-Tc/cuprate,51.0 K,,Orthorhombic,perovskite,,,,,,,True,10.1103/PhysRevB.54.13261
"Yttrium Barium Copper Oxide (YBCO), y=6.48",YBa2Cu3O6.48,Bulk,,,SC,High-Tc/cuprate,55.8 K,ambient,Orthorhombic,perovskite-related,,,,,,,TRUE,10.1103/PhysRevB.105.045110
"Yttrium Barium Copper Oxide (YBCO, x=6.48)",YBa2Cu3O6.48,single crystal,,,SC,High-Tc/cuprate,54 K,,Orthorhombic,,,,,,,,TRUE,10.1103/PhysRevB.97.224513
YBa2Cu3O6.49,YBa2Cu3O6.49,Bulk,,,SC,High-Tc,43 K,,Orthorhombic,,Pmmm,,,,,,True,10.1103/PhysRevB.51.8529
YBa2Cu3O6.49,YBa2Cu3O6.49,Bulk,,,SC,High-Tc,40,,Orthorhombic,,,,,11.713,,,TRUE,10.1016/j.physb.2012.11.014
YBa2Cu3O6.5,YBa2Cu3O6.5,Bulk,,,SC,High-Tc/cuprate,47-52 K,,,,,,,,,,True,10.1103/PhysRevLett.82.5337
YBa2Cu3O6.5,YBa2Cu3O6.5,,,,SC,High-Tc/cuprate,,,,,,,,,,,,10.1103/PhysRevB.39.12387
YBa₂Cu₃O₆.₅,YBa2Cu3O6.5,Bulk,,,SC,High-Tc/cuprate,,,Orthorhombic,perovskite,,,,,,,True,10.1103/PhysRevB.51.1249
YBCO ortho-II,YBa2Cu3O6.5,Bulk,,,SC,High-Tc/cuprate,,,Orthorhombic,perovskite,,,,,,,,10.1103/PhysRevB.62.4169
YBa2Cu3O7-y (60-K phase),YBa2Cu3O6.5,Bulk,,,SC,High-Tc/cuprate,60-70 K,,,perovskite,,,,,,,True,10.1103/PhysRevB.40.9329
Yttrium barium copper oxide,YBa2Cu3O6.5,Bulk,,,SC,High-Tc/cuprate,,,,,,,,,,,,10.1103/PhysRevB.60.10423
YBa2Cu3O6.5,YBa2Cu3O6.5,Bulk,,,SC,High-Tc/cuprate,52 K,,,,,,,,,,True,10.1103/PhysRevLett.78.713
YBa2Cu3O6.5,YBa2Cu3O6.5,Bulk,,,NSC,,,,,perovskite,,,,,,,,10.1103/PhysRevB.37.5136
YBa2Cu3O6.5,YBa2Cu3O6.5,Bulk,,,NSC,,,,Tetragonal,,,,,,,,True,10.1103/PhysRevB.39.2744
YBCO-6.5,YBa2Cu3O6.5,Bulk,,,SC,High-Tc/cuprate,60 K,,,,,,,,,,,10.1103/PhysRevB.37.7865
YBa2Cu3O6.5,YBa2Cu3O6.5,Bulk,,,SC,High-Tc,93 K,,Tetragonal,perovskite,P-4m2,3.859 Å,3.859 Å,11.71 Å,,,True,10.1103/PhysRevLett.58.2340
YBa2Cu3O6.5,YBa2Cu3O6.5,Bulk,,,SC,High-Tc/cuprate,,,,,,,,,,,,10.1103/PhysRevB.64.184514
YBa2Cu3O6.5,YBa2Cu3O6.5,Bulk,,,NSC,,0 K,,Tetragonal,perovskite,P4/mmm,,,,,,True,10.1103/PhysRevB.36.5731
YBa₂Cu₃O₆.₅ (Ortho II),YBa2Cu3O6.5,Bulk,,,SC,High-Tc/cuprate,57 K,,Orthorhombic,perovskite,,,,,,,True,10.1103/PhysRevLett.88.137001
YBa2Cu3O6.5,YBa2Cu3O6.5,Bulk,,,SC,High-Tc/cuprate,,,,,,,,,,,,10.1103/PhysRevB.50.6416
YBa2Cu3O6.5,YBa2Cu3O6.5,Bulk,,,SC,High-Tc/cuprate,,,,,,,,,,,True,10.1103/PhysRevLett.88.097004
Oxygen-depleted YBCO,YBa2Cu3O6.5,Thin Film,350 nm,CeO2-buffered sapphire,SC,High-Tc/cuprate,57 K,,,layered,,,,,,,True,10.1103/PhysRevLett.77.928
YBa2Cu3O6.5,YBa2Cu3O6.5,Bulk,,,NSC,,,,Tetragonal,,,,,,,,True,10.1103/PhysRevB.38.6677
YBCO,YBa2Cu3O6.5,Bulk,,,SC,High-Tc/cuprate,93 K,,,,,,,,,,True,10.1103/PhysRevB.50.9484
YBa2Cu3O6.5,YBa2Cu3O6.5,Bulk,,,SC,cuprate,60 K,,,,,,,,,,,10.1103/PhysRevLett.76.4939
YBa2Cu3O6.5,YBa2Cu3O6.5,Bulk,,,SC,High-Tc/cuprate,52 K,,,bilayer,,3.82 Å,3.82 Å,11.68 Å,,,True,10.1103/PhysRevB.61.14773
YBa2Cu3O6.5,YBa2Cu3O6.5,Bulk,,,SC,High-Tc/cuprate,,,,,,,,,,,,10.1103/PhysRevB.42.307
YBa2Cu3O6.5,YBa2Cu3O6.5,Thin Film,300 nm,MgO,SC,High-Tc/cuprate,50 K,,,,,,,,,,True,10.1103/PhysRevB.63.140502
YBa₂Cu₃O₆.₅,YBa2Cu3O6.5,Bulk,,,SC,High-Tc/cuprate,59 K,,Orthorhombic,perovskite,,,,,,,True,10.1103/PhysRevB.66.024505
YBa2Cu3O6.5,YBa2Cu3O6.5,Bulk,,,SC,High-Tc/cuprate,60 K,,Orthorhombic,perovskite,,,,,,,,10.1103/PhysRevB.47.12341
YBa2Cu3O6.5,YBa2Cu3O6.5,Bulk,,,SC,High-Tc/cuprate,60 K,,,,,,,,,,,10.1103/PhysRevB.45.10647
YBa2Cu3O6.5,YBa2Cu3O6.5,Bulk,,,SC,High-Tc/cuprate,52 K,,,,,,,,,,,10.1103/PhysRevLett.88.257002
YBa2Cu3O6.5,YBa2Cu3O6.5,Bulk,,,SC,High-Tc/cuprate,~100 K,,Orthorhombic,,,3.863 Å,3.863 Å,11.666 Å,,,,10.1103/PhysRevB.39.11482
YBCO underdoped,YBa2Cu3O6.5,Thin Film,120 nm,SrTiO3(001),SC,High-Tc/cuprate,41 K,,Orthorhombic,perovskite,,0.3817 Å,0.3883 Å,1.1633 Å,,,True,10.1103/PhysRevB.66.054511
YBa2Cu3O6.5+δ,YBa2Cu3O6.5,,,,SC,High-Tc/cuprate,,,,,,,,,,,,10.1103/PhysRevB.50.10346
YBa2Cu3O6.5,YBa2Cu3O6.5,Bulk,,,SC,High-Tc/cuprate,55 K,,,,,,,,,,,10.1103/PhysRevB.66.144513
YBa2Cu3O7-δ (Tc=50K),YBa2Cu3O6.5,Bulk,,,SC,High-Tc/cuprate,50 K,,,,,,,,,,True,10.1103/PhysRevB.40.11358
YBa2Cu3O6.5,YBa2Cu3O6.5,Bulk,,,SC,High-Tc/cuprate,,,,,,,,,,,,10.1103/PhysRevB.54.13361
Yttrium Barium Copper Oxide,YBa2Cu3O6.5,Bulk,,,SC,High-Tc,90-92 K,,,,,,,,,,True,10.1103/PhysRevLett.58.2579
YBa₂Cu₃O₇₋δ (ortho-II phase),YBa2Cu3O6.5,Bulk,,,SC,High-Tc/cuprate,60 K,,Orthorhombic,double-cell,,,,,,,,10.1103/PhysRevB.42.283
YBa2Cu3O6.5,YBa2Cu3O6.5,Bulk,,,NSC,,,,,,,,,,,,False,10.1103/PhysRevB.36.7137
Yttrium Barium Copper Oxide (oxygen deficient),YBa2Cu3O6.5,Bulk,,,NSC,,,,,,,,,,,,True,10.1103/PhysRevB.46.9199
YBa2Cu3O6.5,YBa2Cu3O6.5,Bulk,,,NSC,,,,,,,,,,,,True,10.1103/PhysRevB.40.6832
YBCO,YBa2Cu3O6.5,Bulk,,,SC,High-Tc/cuprate,90 K,,,,,,,,,,True,10.1103/PhysRevB.60.12432
YBa2Cu3O6+x (x=0.5),YBa2Cu3O6.5,Bulk,,,SC,cuprate,,,,,,,,,,,,10.1103/PhysRevB.54.12464
YBCO,YBa2Cu3O6.5,Bulk,,,SC,High-Tc/cuprate,,,,,,,,,,,,10.1103/PhysRevB.62.9808
YBa₂Cu₃O₆.₅,YBa2Cu3O6.5,Bulk,,,SC,High-Tc/cuprate,40 K,,Orthorhombic,perovskite,,,,,,,True,10.1103/PhysRevB.52.13665
YBa2Cu3O6.5,YBa2Cu3O6.5,Thin Film,,LaAlO3,SC,High-Tc/cuprate,54.0 K,,,perovskite,,,,,,,True,10.1103/PhysRevB.47.8986
YBa2Cu3O6.5,YBa2Cu3O6.5,Thin Film,,LaAlO3,SC,High-Tc/cuprate,56.2 K,,,perovskite,,,,,,,True,10.1103/PhysRevB.47.8986
YBa2Cu3O6.5,YBa2Cu3O6.5,Bulk,,,SC,High-Tc/cuprate,52 K,,,,,,,,,,,10.1103/PhysRevB.66.144501
YBa₂Cu₃O₆.₅,YBa2Cu3O6.5,Bulk,,,SC,High-Tc/cuprate,50-55 K,,,,,,,,,,,10.1103/PhysRevB.48.16068
YBa2Cu3O6.5,YBa2Cu3O6.5,Bulk,,,SC,High-Tc/cuprate,91 K,,Orthorhombic,perovskite,,,,,,,True,10.1103/PhysRevB.37.7510
YBa₂Cu₃O₆.₅,YBa2Cu3O6.5,Bulk,,,SC,High-Tc/cuprate,52 ± 3 K,,Orthorhombic,perovskite,,,,,,,True,10.1103/PhysRevB.63.054525
YBa2Cu3Oy (tetragonal),YBa2Cu3O6.5,Bulk,,,NSC,,0 K,,Tetragonal,perovskite,,,,,,,True,10.1103/PhysRevB.51.9352
YBCO-123,YBa2Cu3O6.5,Bulk,,,SC,High-Tc/cuprate,,,orthorhombic,,,,,,,,,10.1103/PhysRevB.43.202
YBa2Cu3O6.5,YBa2Cu3O6.5,Bulk,,,NSC,,,,,perovskite,,,,,,,,10.1103/PhysRevB.65.214530
YBa2Cu3O6.5,YBa2Cu3O6.5,Bulk,,,SC,High-Tc/cuprate,54 K,,,,,,,,,,True,10.1103/PhysRevB.47.8233
YBa2Cu3O6.5,YBa2Cu3O6.5,Bulk,,,SC,High-Tc/cuprate,60 K,,,ortho-II,,,,,,,,10.1103/PhysRevB.49.572
YBa2Cu3O6.5,YBa2Cu3O6.5,Thin Film,,,SC,High-Tc/cuprate,60 K,,,,,,,,,,True,10.1103/PhysRevB.56.14797
YBa2Cu3O6.5,YBa2Cu3O6.5,Bulk,,,NSC,,,,,perovskite,,,,,,,True,10.1103/PhysRevB.38.6588
YBa2Cu3O6.5,YBa2Cu3O6.5,Bulk,,,SC,High-Tc/cuprate,,,,perovskite,,,,,,,,10.1103/PhysRevB.43.542
YBa2Cu3O6.5,YBa2Cu3O6.5,Bulk,,,SC,cuprate,,,,,,,,,,100 T,,10.1103/PhysRevB.43.424
YBa2Cu3O6.5 Ortho-II phase,YBa2Cu3O6.5,,,,SC,High-Tc/cuprate,,,Orthorhombic,perovskite,,,,,,,,10.1103/PhysRevB.54.9542
YBa2Cu3O6.5,YBa2Cu3O6.5,Bulk,,,SC,High-Tc/cuprate,"onset at 80 K, terminates at 60 K",,Mixed phases,,,,,,,,True,10.1103/PhysRevB.39.4796
YBa2Cu3O6.5,YBa2Cu3O6.5,Bulk,,,SC,High-Tc/cuprate,,,,,,,,,,,,10.1103/PhysRevB.59.6411
YBa2Cu3O6.5,YBa2Cu3O6.5,Bulk,,,SC,High-Tc/cuprate,60 K,,Orthorhombic,,,,,,,,,10.1103/PhysRevB.40.8795
YBa2Cu3O6.5,YBa2Cu3O6.5,Bulk,,,SC,High-Tc/cuprate,,,,,,,,11.8 Å,,,True,10.1103/PhysRevLett.86.496
YBa2Cu3O6.5,YBa2Cu3O6.5,Bulk,,,SC,High-Tc/cuprate,53.5 K,,,,,,,,,,True,10.1103/PhysRevB.61.9752
YBa2Cu3O6.5,YBa2Cu3O6.5,Bulk,,,SC,High-Tc/cuprate,61 K,,Tetragonal,,D4h,,,,,,True,10.1103/PhysRevB.56.R513
YBa2Cu3O6.5,YBa2Cu3O6.5,Bulk,,,SC,High-Tc/cuprate,,,Orthorhombic,,,,,,,,True,10.1103/PhysRevB.42.10226
YBa2Cu3O6.5,YBa2Cu3O6.5,Bulk,,,SC,cuprate,49 K,,,perovskite-derived,,,,,,,True,10.1103/PhysRevLett.69.482
YBCO with x≈0.5,YBa2Cu3O6.5,Thin Film,50 nm,LaAlO3,SC,High-Tc/cuprate,30 K,,,,,,,,,,True,10.1103/PhysRevB.53.12454
YBa2Cu3O6.5,YBa2Cu3O6.5,Bulk,,,SC,High-Tc,,,Tetragonal,perovskite,,,,,,,True,10.1103/PhysRevB.39.6594
YBCO,YBa2Cu3O6.5,Thin Film,50 Å,,SC,High-Tc/cuprate,13 K,,Tetragonal,perovskite,,,,,,,True,10.1103/PhysRevB.49.6220
YBa2Cu3O6.5,YBa2Cu3O6.5,Bulk,,,SC,High-Tc/cuprate,47 K,,,,,,,,,,,10.1103/PhysRevB.48.4047
YBCO,YBa2Cu3O6.5,Thin Film,200 nm,yttria-stabilized zirconia (YSZ),SC,High-Tc/cuprate,> 90 K,,,,,,,,,,True,10.1103/PhysRevB.52.93
YBCO grain-boundary junction,YBa2Cu3O6.5,Thin Film,200 nm,yttria-stabilized zirconia (YSZ),SC,High-Tc/cuprate,87-90 K,,,,,,,,,,True,10.1103/PhysRevB.52.93
YBa2Cu3O6.5,YBa2Cu3O6.5,Bulk,,,SC,High-Tc/cuprate,58 K,,,,,,,,,,True,10.1103/PhysRevB.59.R6639
Second oxygen-deficient YBCO crystal,YBa2Cu3O6.5,Bulk,,,SC,High-Tc/cuprate,58.1 K,,,perovskite,,,,,,,True,10.1103/PhysRevB.43.13042
YBa₂Cu₃O₆.₅,YBa2Cu3O6.5,Bulk,,,SC,High-Tc/cuprate,52 K,,,,,,,,,,True,10.1103/PhysRevB.61.618
YBa2Cu3O6.5,YBa2Cu3O6.5,Bulk,,,SC,High-Tc/cuprate,60 K,,,,,,,,,,True,10.1103/PhysRevB.65.132501
Yttrium Barium Copper Oxide,YBa2Cu3O6.5,Bulk,,,SC,High-Tc/cuprate,,,,,,,,,,,,10.1103/PhysRevB.42.7967
YBa2Cu3O6.5,YBa2Cu3O6.5,Bulk,,,NSC,,,,,,,,,,,,,10.1103/PhysRevB.41.6668
YBa2Cu3O6.5,YBa2Cu3O6.5,Bulk,,,SC,High-Tc/cuprate,,,Tetragonal,perovskite,,,,,,,True,10.1103/PhysRevB.50.7032
YBCO,YBa2Cu3O6.5,Bulk,,,SC,High-Tc/cuprate,93 K,,Orthorhombic,perovskite,,3.886 Å,3.822 Å,,,,True,10.1103/PhysRevB.36.5669
YBa2Cu3O6.5,YBa2Cu3O6.5,Bulk,,,SC,High-Tc/cuprate,,,,bilayer,,,,,,,True,10.1103/PhysRevB.54.16172
YBa2Cu3O6.5,YBa2Cu3O6.5,Bulk,,,SC,High-Tc/cuprate,,,,,,,,,,,,10.1103/PhysRevLett.81.1086
YBCO stoichiometric ortho-II,YBa2Cu3O6.5,Bulk,,,SC,High-Tc/cuprate,,,Orthorhombic,perovskite,,,,,,,False,10.1103/PhysRevLett.66.465
YBa2Cu3O6.5,YBa2Cu3O6.5,Thin Film,1000-1100 Å,MgO (100),SC,High-Tc/cuprate,,,,,,,,,,,True,10.1103/PhysRevB.53.9418
YBa2Cu3O6.5,YBa2Cu3O6.5,Bulk,,,SC,High-Tc/cuprate,,,,,,,,,,,,10.1103/PhysRevB.64.140510
YBa2Cu3O6.5,YBa2Cu3O6.5,Bulk,,,SC,High-Tc/cuprate,,,,perovskite,,,,,,,True,10.1103/PhysRevB.45.4983
YBa₂Cu₃O₆.₅,YBa2Cu3O6.5,Bulk,,,SC,High-Tc/cuprate,,,,,,,,,,,,10.1103/PhysRevB.45.256
YBa2Cu3O6.5,YBa2Cu3O6.5,Bulk,,,SC,High-Tc/cuprate,60 K,,,,,,,,,,,10.1103/PhysRevLett.60.2685
YBCO,YBa2Cu3O6.5,Bulk,,,SC,High-Tc/cuprate,,,,,,,,,,,,10.1103/PhysRevB.58.2895
YBa2Cu3O6+δ (δ=0.5),YBa2Cu3O6.5,Bulk,,,SC,High-Tc/cuprate,52 K,,,,,,,,,,,10.1103/PhysRevLett.85.3480
YBa2Cu3O6.5,YBa2Cu3O6.5,Bulk,,,SC,High-Tc/cuprate,,,Orthorhombic,,,,,,,,,10.1103/PhysRevB.54.4357
YBa2Cu3O6.5,YBa2Cu3O6.5,Bulk,,,SC,High-Tc/cuprate,60 K,,,,,,,,,,,10.1103/PhysRevB.64.024502
YBa2Cu3O6+x (x=0.5-0.6),YBa2Cu3O6.5,Bulk,,,SC,High-Tc/cuprate,,,,perovskite,,,,,,,,10.1103/PhysRevB.66.020501
YBa2Cu3O6.5,YBa2Cu3O6.5,Bulk,,,SC,High-Tc/cuprate,55 K,,Orthorhombic,,,,,,,,True,10.1103/PhysRevLett.86.4100
YBa2Cu3O6.5,YBa2Cu3O6.5,Bulk,,,SC,High-Tc/cuprate,45 K,,,,,,,,,,,10.1103/PhysRevB.65.144523
YBa2Cu3O6.5,YBa2Cu3O6.5,Bulk,,,SC,High-Tc/cuprate,60 K,,,,,,,,,,True,10.1103/PhysRevLett.74.1000
YBa2Cu3O6.5,YBa2Cu3O6.5,Bulk,,,SC,High-Tc/cuprate,,,,,,,,,,,True,10.1103/PhysRevB.55.11839
YBa2Cu3O6.5,YBa2Cu3O6.5,Bulk,,,SC,High-Tc/cuprate,60 K,,,,,,,,,,,10.1103/PhysRevLett.66.3209
Yttrium Barium Copper Oxide (underdoped),YBa2Cu3O6.5,Bulk,,,SC,High-Tc/cuprate,,,,,,,,,,,,10.1103/PhysRevB.50.16015
YBa₂Cu₃O₆.₅,YBa2Cu3O6.5,Thin Film,,MgO(100),SC,High-Tc/cuprate,,,Orthorhombic,perovskite,,,,,,,True,10.1103/PhysRevB.54.4300
YBa2Cu3O6.5,YBa2Cu3O6.5,Bulk,,,SC,High-Tc/cuprate,,,,perovskite,,,,,,,,10.1103/PhysRevB.48.13848
YBa2Cu3O6.5,YBa2Cu3O6.5,Thin Film,1000-1100 Å,MgO (100),SC,High-Tc/cuprate,,,,,,,,,,,True,10.1103/PhysRevB.51.6115
YBa2Cu3O6.5,YBa2Cu3O6.5,Bulk,,,NSC,,,,Tetragonal,perovskite,,,,,,,True,10.1103/PhysRevB.42.7925
YBa₂Cu₃O₆.₅₊δ,YBa2Cu3O6.5,Bulk,,,SC,High-Tc/cuprate,,,,,,,,,,,,10.1103/PhysRevB.44.10173
YBa2Cu3O7-δ,YBa2Cu3O6.5,Bulk,,,NSC,,0 K,,,1:2:3 cuprate,,,,,,,,10.1103/PhysRevB.52.12982
YBa2Cu3O6.5,YBa2Cu3O6.5,Bulk,,,SC,High-Tc/cuprate,90.5 K,,,,,,,,,,True,10.1103/PhysRevB.57.13872
YBa₂Cu₃O₆.₅,YBa2Cu3O6.5,Bulk,,,SC,High-Tc/cuprate,50 K,,Orthorhombic,perovskite,,,,,,,True,10.1103/PhysRevB.46.11056
YBa2Cu3O6.5,YBa2Cu3O6.5,Bulk,,,SC,High-Tc/cuprate,20±10 K,,Orthorhombic,perovskite,,3.863 Å,3.863 Å,11.73 Å,,,True,10.1103/PhysRevB.40.4503
Yttrium Barium Copper Oxide (oxygen deficient),YBa2Cu3O6.5,Bulk,,,SC,High-Tc/cuprate,,,,,,,,,,,True,10.1103/PhysRevB.38.2426
YBa2Cu3O6.5 (tetragonal phase),YBa2Cu3O6.5,Bulk,,,NSC,,,,Tetragonal,perovskite,,,,,,,True,10.1103/PhysRevB.39.4299
YBa2Cu3O6.5,YBa2Cu3O6.5,Bulk,,,SC,High-Tc/cuprate,88 K,,Orthorhombic,perovskite,,,,,,,True,10.1103/PhysRevB.37.7846
YBa₂Cu₃O₆.₅,YBa2Cu3O6.5,Bulk,,,SC,High-Tc/cuprate,,,Orthorhombic,perovskite,D2h¹,,,,,,True,10.1103/PhysRevB.55.6051
YBa2Cu3O6.5,YBa2Cu3O6.5,Bulk,,,SC,High-Tc/cuprate,60 K,,,,,,,,,,True,10.1103/PhysRevB.45.8007
YBa2Cu3O6.5,YBa2Cu3O6.5,Thin Film,140 nm,LaAlO3,SC,High-Tc/cuprate,52 K,,,perovskite,,,,,,,True,10.1103/PhysRevB.57.8702
YBa2Cu3O6.5,YBa2Cu3O6.5,Bulk,,,SC,High-Tc/cuprate,,,,perovskite,,,,,,,,10.1103/PhysRevB.40.8933
YBa2Cu3O6.5,YBa2Cu3O6.5,Bulk,,,SC,High-Tc/cuprate,,,,,,,,,,,True,10.1103/PhysRevB.38.11816
Ortho-II YBCO,YBa2Cu3O6.5,Bulk,,,SC,High-Tc/cuprate,,,,,,,,,,,,10.1103/PhysRevB.66.214502
YBa2Cu3O6.5,YBa2Cu3O6.5,Bulk,,,SC,High-Tc/cuprate,<77 K,,Tetragonal,perovskite,,,,,,,True,10.1103/PhysRevB.38.5114
YBa2Cu3O6.5,YBa2Cu3O6.5,Bulk,,,SC,High-Tc/cuprate,,,,oxygen-deficient perovskite,,,,,,,True,10.1103/PhysRevB.42.4288
Yttrium Barium Copper Oxide (oxygen deficient),YBa2Cu3O6.5,Bulk,,,SC,High-Tc/cuprate,,,,perovskite-related,,,,,,,,10.1103/PhysRevB.38.270
YBa2Cu3O6.5,YBa2Cu3O6.5,Bulk,,,NSC,,,,,,,,,,,,True,10.1103/PhysRevB.39.4768
YBa2Cu3O6.5,YBa2Cu3O6.5,Bulk,,,SC,High-Tc/cuprate,53 K,,,,,,,,,,,10.1103/PhysRevB.63.132401
YBa2Cu3O6.5,YBa2Cu3O6.5,Bulk,,,SC,High-Tc/cuprate,55 K,,Orthorhombic,perovskite,,,,,,,True,10.1103/PhysRevB.38.6543
YBa2Cu3O6.5,YBa2Cu3O6.5,Bulk,,,SC,High-Tc/cuprate,60 K,,Orthorhombic,perovskite,,,,,,,,10.1103/PhysRevB.46.3041
Yttrium Barium Copper Oxide (YBCO),YBa2Cu3O6.5,Bulk,,,SC,High-Tc/cuprate,60 K,,Orthorhombic,perovskite-related,,,,,,,True,10.1103/PhysRevB.45.12976
YBa2Cu3O6+x,YBa2Cu3O6.5,Bulk,,,SC,High-Tc,93 K,,Tetragonal,perovskite,P4̄m2,3.859 Å,3.859 Å,11.71 Å,,,True,10.1103/PhysRevB.35.7238
YBa2Cu3O6.5,YBa2Cu3O6.5,Bulk,,,SC,High-Tc/cuprate,55 K,,Tetragonal,,,,,,,,True,10.1103/PhysRevB.36.7222
Yttrium Barium Copper Oxide,YBa2Cu3O6.5,Bulk,,,SC,High-Tc/cuprate,,,,,,,,,,,True,10.1103/PhysRevB.37.123
YBCO intermediate oxygen content (reflectance measurement),YBa2Cu3O6.5,Bulk,,,SC,High-Tc/cuprate,,,,,,,,,,,True,10.1103/PhysRevB.48.9684
YBa2Cu3O6.5,YBa2Cu3O6.5,Bulk,,,SC,High-Tc/cuprate,,,Orthorhombic,perovskite,,3.822 Å,3.891 Å,11.677 Å,,,,10.1103/PhysRevB.54.7545
YBa2Cu3O6.5,YBa2Cu3O6.5,Bulk,,,SC,High-Tc/cuprate,,,,,,,,,,,,10.1103/PhysRevB.39.714
YBa2Cu3O6.5+δ,YBa2Cu3O6.5,Bulk,,,SC,High-Tc/cuprate,90.6 K,,Orthorhombic,,,,,,,,True,10.1103/PhysRevB.36.2308
Yttrium Barium Copper Oxide (oxygen deficient),YBa2Cu3O6.5,Bulk,,,SC,High-Tc/cuprate,,,,,,,,,,,,10.1103/PhysRevB.38.8691
YBa2Cu3O6.5,YBa2Cu3O6.5,Bulk,,,SC,High-Tc/cuprate,60 K,,Orthorhombic,,,,,,,,True,10.1103/PhysRevB.39.725
YBa2Cu3O6.5,YBa2Cu3O6.5,,,,SC,cuprate,,,,,,,,,,,,10.1103/PhysRevLett.73.166
YBa2Cu3O7-δ,YBa2Cu3O6.5,Bulk,,,NSC,High-Tc/cuprate,,,,,,,,,,,,10.1103/PhysRevB.38.10900
YBa₂Cu₃O₆.₅,YBa2Cu3O6.5,Bulk,,,SC,cuprate,55 K,,,perovskite,,,,,,,True,10.1103/PhysRevLett.80.5192
YBa2Cu3O7-δ (δ≈0.5),YBa2Cu3O6.5,Bulk,,,SC,High-Tc/cuprate,40 K,,,perovskite-related,,,,,,,,10.1103/PhysRevB.38.262
