Repository: WyattBunstine/ML_SC_Project

# ML_SC_Project — Chemically and Geometrically Motivated Crystal Graph Neural Networks

This project predicts and screens superconductors from crystal structure. It frames the
problem as a **two-stage hurdle**: first classify whether a material is a superconductor
candidate (SC vs. non-SC), then regress the critical temperature T_c for superconductors.

Two graph-neural-network families are trained and compared:

- a **baseline CGCNN** ([txie-93/cgcnn](https://github.com/txie-93/cgcnn)), and
- an **MPNN** with learned edge features that consumes richer `crystal_graph_v4` graphs
  (this project's contribution).

File: database/superconductor_materials_full.csv (part 186 of 215)
Material_Name,Chemical_Composition,Material_Class,Film_Thickness,Substrate,Material_Type,Superconductor_Type,Superconducting_Transition_Temperature,Pressure,Crystal_Structure,Lattice_Structure,Space_Group,"Lattice_Constant(a)","Lattice_Constant(b)","Lattice_Constant(c)",Lower_Critical_Field,Upper_Critical_Field,Experimental,DOI
YBa2Cu3O6.5,YBa2Cu3O6.5,Bulk,,,SC,High-Tc/cuprate,,,,,,,,,,,,10.1103/PhysRevLett.88.187601
YBa2Cu3O6.5,YBa2Cu3O6.5,Bulk,,,SC,High-Tc/cuprate,,,,,,,,,,,,10.1103/PhysRevB.61.7122
YBa₂Cu₃O₆.₅,YBa2Cu3O6.5,Bulk,,,SC,High-Tc/cuprate,60 K,,,perovskite,,,,,,,,10.1103/PhysRevB.45.4989
YBa2Cu3O6.5,YBa2Cu3O6.5,Bulk,,,SC,High-Tc/cuprate,,atmospheric pressure,tetragonal,perovskite,,,,,,,True,10.1103/PhysRevB.39.304
YBa2Cu3O6.5,YBa2Cu3O6.5,Bulk,,,SC,High-Tc/cuprate,,,,,,,,,,,True,10.1103/PhysRevB.42.2543
YBCO ortho-II phase,YBa2Cu3O6.5,Bulk,,,SC,High-Tc/cuprate,60 K,,Orthorhombic,,,,,,,,,10.1103/PhysRevB.56.2860
YBa2Cu3O6.5,YBa2Cu3O6.5,Bulk,,,SC,High-Tc/cuprate,44.8 K,,,,,,,,,,,10.1103/PhysRevB.66.144506
YBa2Cu3O6.5,YBa2Cu3O6.5,Thin Film,,,SC,cuprate,,,,123 structure,,,,,,,,10.1103/PhysRevB.62.9791
YBa2Cu3O6.5-6.7,YBa2Cu3O6.5,Bulk,,,SC,High-Tc/cuprate,81 K,,Orthorhombic,,,,,,,,True,10.1103/PhysRevB.37.9734
YBa2Cu3O6.5,YBa2Cu3O6.5,Bulk,,,SC,Type-II,62 K,,,,,,,,"2.5 mT (ab), 8.3 mT (c)","380 T (ab), 87 T (c)",TRUE,Handbook of SC
YBa2Cu3O6.5,YBa2Cu3O6.5,,,,SC,High-Tc/cuprate,,,Orthorhombic,,,,,,,,FALSE,10.1103/PhysRevLett.100.047004
YBa2Cu3O6.5,YBa2Cu3O6.5,,,,SC,High-Tc/cuprate,,,,,,,,,,,FALSE,10.1103/PhysRevB.84.174516
YBa2Cu3O6.5,YBa2Cu3O6.5,,,,SC,cuprate/High-Tc,57 K,,,,,,,,,,TRUE,10.1103/PhysRevB.90.094515
YBa2Cu3O6.5,YBa2Cu3O6.5,Bulk,,,SC,cuprate,,,Orthorhombic,,,,,,,,"Quantum oscillations, Magnetotransport, Hall effect",10.1103/PhysRevB.76.220503
YBa2Cu3O6.5,YBa2Cu3O6.5,Bulk,,,SC,High-Tc/cuprate,60 K,,,,,,,,,,TRUE,10.1103/PhysRevB.84.180507
Yttrium Barium Copper Oxide (YBa2Cu3O6.5),YBa2Cu3O6.5,Bulk,,,SC,High-Tc/cuprate,52 K,,,,,,,,,>4.0 kOe at Tc,TRUE,10.1103/PhysRevB.76.132502
Yttrium Barium Copper Oxide (YBCO) Ortho-II,YBa2Cu3O6.5,Bulk,,,SC,High-Tc/cuprate,59 K,,Orthorhombic,Perovskite,,3.81,3.86,11.67,,,TRUE,10.1103/PhysRevB.71.024522
YBa2Cu3O6.5,YBa2Cu3O6.5,,,,SC,High-Tc/cuprate,62 K,,,,,,,,,,TRUE,10.1103/PhysRevB.84.024530
YBa2Cu3O6.5,YBa2Cu3O6.5,Bulk,,,SC,cuprate,,,,,,,,,,,FALSE,10.1103/PhysRevB.80.012508
YBa2Cu3O6.5,YBa2Cu3O6.5,,,,SC,cuprate,,,,,,,,,,,FALSE,10.1103/PhysRevB.70.132502
YBa2Cu3O6.5,YBa2Cu3O6.5,Bulk,,,SC,High-Tc/cuprate,56 K,ambient,Orthorhombic,perovskite-related,,,,1.17 nm,,,TRUE,10.1103/PhysRevB.70.054506
YBCO6.5,YBa2Cu3O6.5,Bulk,,,SC,cuprate/High-Tc,"63.3 K, increases up to 81.2 K at 8.5 GPa, decreases to 75 K at 19.5 GPa","ambient, 8.5 GPa, 19.5 GPa",Orthorhombic,,,,,,,"44 T (at 6.8 GPa), 28.4 T (at 18.8 GPa)",TRUE,10.1103/PhysRevB.110.144508
YBa2Cu3O6.5,YBa2Cu3O6.5,Bulk,,,SC,High-Tc/cuprate/Type-II,50 K,,,layered,,,,,,72 T,TRUE,10.1103/PhysRevB.79.024518
YBCO Ortho-II,YBa2Cu3O6.5,Bulk,,,SC,High-Tc/cuprate,,,,,,,,,,,,10.1103/PhysRevB.86.094502
YBa2Cu3O6.5,YBa2Cu3O6.5,Bulk,,,SC,cuprate/High-Tc,,,,,,,,,,,,10.1103/PhysRevLett.121.157001
YBa2Cu3O6.5,YBa2Cu3O6.5,Bulk,,,SC,cuprate,,,Orthorhombic,ortho-II phase,,,,,,,"Magnetic Quantum Oscillations (MQO), ARPES",10.1103/PhysRevB.85.092501
Yttrium Barium Copper Oxide (YBCO),YBa2Cu3O6.5,Bulk,,,SC,High-Tc/cuprate,57.5 K,,,,,,,,,60 T,"Quantum-oscillation measurements, Angle-resolved photoemission (ARPES), Shubnikov-de Haas (SdH) oscillations, Polarized neutron-scattering",10.1103/PhysRevB.80.134503
Yttrium Barium Copper Oxide (YBCO),YBa2Cu3O6.5,Bulk,,,SC,High-Tc/cuprate,,,,,,,,,,,FALSE,10.1103/PhysRevLett.94.207001
YBa2Cu3O6.5,YBa2Cu3O6.5,,,,SC,cuprate/High-Tc,,,,,,,,,,,,10.1103/PhysRevB.79.140504
"Yttrium Barium Copper Oxide (YBCO), ortho-II phase",YBa2Cu3O6.5,Bulk,,,SC,High-Tc/cuprate,60 K,ambient,Orthorhombic,perovskite-related,,,,,,,TRUE,10.1103/PhysRevB.73.180505
YBa2Cu3O6.5,YBa2Cu3O6.5,Bulk,,,SC,High-Tc/cuprate,57.5 K,,Orthorhombic,Ortho-II phase cuprate,,,,,,,FALSE,10.1103/PhysRevLett.100.047003
"Yttrium Barium Copper Oxide (YBCO), y=6.5 (ortho-II phase)",YBa2Cu3O6.5,Bulk,,,SC,High-Tc/cuprate,0.033J,,Orthorhombic,,,,,,,,Optical conductivity,10.1103/PhysRevB.75.054512
YBa2Cu3O7-x (x=0.5),YBa2Cu3O6.5,Single crystal,,,SC,High-Tc/cuprate,52 K,,,Layered,,,,,,,TRUE,10.1103/PhysRevB.73.012509
YBa2Cu3O6.5,YBa2Cu3O6.5,Bulk,,,SC,High-Tc/cuprate,59 K,,Orthorhombic,,,,,,,,TRUE,10.1103/PhysRevB.83.024411
YBa2Cu3O6.5,YBa2Cu3O6.5,Bulk,,,SC,High-Tc/cuprate,60 K,,Orthorhombic,,,,,,,>100 T,TRUE,10.1103/PhysRevB.86.060501
YBa2Cu3O6.5,YBa2Cu3O6.5,,,,SC,High-Tc/cuprate,,ambient,,,,,,,,,FALSE,10.1103/PhysRevX.10.011056
YBa2Cu3O6.5,YBa2Cu3O6.5,Bulk,,,SC,cuprate,,,,,,,,,,,TRUE,10.1103/PhysRevB.76.144502
"YBa2Cu3O6.5 (YBCO6.5), p ≈ 0.073, Tc ≈ 35 K",YBa2Cu3O6.5,Bulk,,,SC,High-Tc/cuprate,35 K,,Orthorhombic,,,,,,,,FALSE,10.1103/PhysRevLett.113.177005
"Yttrium Barium Copper Oxide (underdoped, cited from Ref. 1)",YBa2Cu3O6.5,Bulk Single Crystal,,,SC,High-Tc/cuprate,Tc = 57 K,,Orthorhombic,Ortho II,,,,,,,FALSE,10.1103/PhysRevB.72.092506
"Yttrium Barium Copper Oxide (underdoped, ring b'')",YBa2Cu3O6.5,Bulk,,,SC,High-Tc/cuprate,60.8 K,0 GPa,Orthorhombic,perovskite,Pmmm,,,,,,TRUE,10.1103/PhysRevB.74.064517
"Yttrium Barium Copper Oxide (underdoped, ring g'')",YBa2Cu3O6.5,Bulk,,,SC,High-Tc/cuprate,60.7 K,0 GPa,Orthorhombic,perovskite,Pmmm,,,,,,TRUE,10.1103/PhysRevB.74.064517
YBa2Cu3O6.5,YBa2Cu3O6.5,single crystal,a fraction of a millimeter,,SC,High-Tc/cuprate,59 K,,Orthorhombic,,,,,,,,TRUE,10.1103/PhysRevLett.100.127002
Yttrium Barium Copper Oxide (YBCO),YBa2Cu3O6.5,Bulk,,,SC,High-Tc/cuprate,53 K,ambient,Orthorhombic,,,,,,,,TRUE,10.1103/PhysRevB.86.220504
Yttrium Barium Copper Oxide (YBCO),YBa2Cu3O6.5,Bulk,,,SC,High-Tc/cuprate,61 K,ambient,Orthorhombic,,,,,,,,TRUE,10.1103/PhysRevB.86.220504
YBa2Cu3O6.5,YBa2Cu3O6.5,,,,SC,cuprate/High-Tc,,,,,,,,,,,FALSE,10.1103/PhysRevB.81.214521
YBa2Cu3O6.5,YBa2Cu3O6.5,Bulk,,,SC,High-Tc/cuprate,,,,,,,,,,,FALSE,10.1103/PhysRevLett.101.227001
YBa2Cu3O6.5,YBa2Cu3O6.5,Bulk,,,SC,cuprate,,ambient,,,,,,,,,FALSE,10.1103/PhysRevLett.95.117005
YBa2Cu3O6.5,YBa2Cu3O6.5,,,,SC,cuprate,,,,,,,,,,,FALSE,10.1103/PhysRevB.73.132501
YBa2Cu3O6.5,YBa2Cu3O6.5,Bulk,,,SC,High-Tc/cuprate,50 K,,,,,,,,,,,10.1103/PhysRevMaterials.3.104801
YBa2Cu3O6.5,YBa2Cu3O6.5,Bulk,,,SC,High-Tc/cuprate,59 K,,,perovskite,,,,,,,FALSE,10.1103/PhysRevB.77.224410
YBa2Cu3O6.5,YBa2Cu3O6.5,,,,SC,cuprate/High-Tc,,,,,,,,,,,FALSE,10.1103/PhysRevLett.103.157002
YBa2Cu3O6.5,YBa2Cu3O6.5,Bulk,,,SC,High-Tc/cuprate,,ambient,,,,,,,,,FALSE,10.1103/PhysRevB.70.104517
Yttrium Barium Copper Oxide (underdoped),YBa2Cu3O6.5,Single Crystal,,,SC,High-Tc/cuprate,,,,,,,,,,,TRUE,10.1103/PhysRevLett.96.017008
YBa2Cu3O6.5,YBa2Cu3O6.5,single crystal,,,SC,High-Tc/cuprate,62 K,ambient,Orthorhombic,,,,,,,,TRUE,10.1103/PhysRevB.73.212506
"Yttrium Barium Copper Oxide (YBCO), y=6.5",YBa2Cu3O6.5,Bulk,,,SC,cuprate,,,,,,,,,,,,10.1103/PhysRevB.84.094532
YBa2Cu3O6.5,YBa2Cu3O6.5,Bulk,,,SC,cuprate,63 K,,,,,,,,,,TRUE,10.1103/PhysRevX.4.011056
Yttrium Barium Copper Oxide (ortho-II YBCO6.5),YBa2Cu3O6.5,Bulk,,,SC,High-Tc/cuprate,60 K,,Orthorhombic,,,,,,,,FALSE,10.1103/PhysRevB.79.064522
YBa2Cu3O6.5,YBa2Cu3O6.5,,,,SC,High-Tc/cuprate,,,,,,,,,,,,10.1103/PhysRevB.100.224510
Yttrium Barium Copper Oxide (YBCO),YBa2Cu3O6.5,Single Crystal,,,SC,High-Tc/cuprate,60 K,,,,,,,,,,TRUE,10.1103/PhysRevLett.105.257001
Yttrium Barium Copper Oxide (YBCO),YBa2Cu3O6.5,Bulk,,,SC,High-Tc/cuprate,60 K,,Orthorhombic,,,,,,,,FALSE,10.1103/PhysRevB.74.014504
YBa2Cu3O6.5,YBa2Cu3O6.5,Bulk,,,SC,High-Tc,55 K,,,,,,,,,,TRUE,10.1016/S0921-4534(03)00814-1
YBa2Cu3O6.5,YBa2Cu3O6.5,Bulk,,,SC,Cuprate,50,,,,,,,,,,FALSE,10.1016/S0925-8388(01)00885-4
YBa2Cu3O6.5,YBa2Cu3O6.5,Bulk,,,SC,High-Tc/Cuprate,53.7 K,,,,,,,,,,FALSE,10.1016/S0921-4534(99)00077-5
YBa2Cu3O6.5,YBa2Cu3O6.5,Thin Film,,,SC,High-Tc,53 K,,,,,,,,,,TRUE,10.1016/j.tsf.2004.11.218
YBa2Cu3O6.5,YBa2Cu3O6.5,Bulk,,,SC,High-Tc/Cuprate,50 K,,Orthorhombic,,,3.836 Å,3.867 Å,3.890 Å,,,TRUE,10.1016/S0925-8388(00)00751-9
YBa2Cu3O6.5,YBa2Cu3O6.5,Bulk,,,SC,High-Tc/Cuprate,72 K,,Orthorhombic,,,3.850 Å,3.886 Å,3.921 Å,,,FALSE,10.1016/S0925-8388(00)00751-9
YBa2Cu3O6.5,YBa2Cu3O6.5,Bulk,,,SC,High-Tc/Cuprate,59 K,,,,,,,,,,FALSE,10.1016/j.physb.2008.11.013
Y#5,YBa2Cu3O6.5,Bulk,,,SC,High-Tc,44.8,,,,,,,,,,TRUE,10.1016/S0921-4534(02)02291-8
YBCO Ortho II,YBa2Cu3O6.5,Bulk,,,SC,High-Tc,45 K,,,,,,,,,,TRUE,10.1016/j.physc.2004.03.113
YBa2Cu3O6+x,YBa2Cu3O6.5,Bulk,,,SC,High-Tc/Cuprate,60 K,,Ortho-II,Orthorhombic,,,,,,,FALSE,10.1016/j.physc.2012.02.008
YBa2Cu3O6.5,YBa2Cu3O6.5,Thin Film,,,SC,High-Tc/Cuprate,50 K,,,,,,,,,35 T,TRUE,10.1016/j.physc.2003.11.012
YBa2Cu3O6.5,YBa2Cu3O6.5,Bulk,,,SC,High-Tc,60 K,,,,,,,,,,TRUE,10.1016/0921-4534(89)90591-1
YBa2Cu3O6.5,YBa2Cu3O6.5,Bulk,,,SC,High-Tc,55 K,,Orthorhombic,Orthorhombic,,,,,,,FALSE,10.1016/j.ssc.2010.01.040
YBa2Cu3O6.5,YBa2Cu3O6.5,Bulk,,,SC,High-Tc,55 K,,Orthorhombic,Orthorhombic,Pmmm,3.8292 Å,3.8769 Å,11.744 Å,,,TRUE,10.1016/S0921-4534(01)01109-1
YBa2Cu3O6.5,YBa2Cu3O6.5,Bulk,,,SC,High-Tc,52 K,,,,,,,,,,FALSE,10.1016/S0921-4526(02)01990-7
YBa2Cu3O6+x,YBa2Cu3O6.5,Bulk,,,SC,High-Tc,60 K,,Orthorhombic,,,,,,,,FALSE,10.1016/j.ssc.2007.01.041
YBa2Cu3O6.5+y,YBa2Cu3O6.5+y,Bulk,,,SC,High-Tc/cuprate,,,,,,,,,,,,10.1103/PhysRevB.39.11538
Yttrium Barium Copper Oxide,YBa2Cu3O6.5+y,Bulk,,,SC,High-Tc/cuprate,"Variable with y, referenced from other works",,,,,,,,5.0 kG (estimated at xh=0.15),,,10.1103/PhysRevB.36.5595
YBa2Cu3O6.50,YBa2Cu3O6.50,Bulk,,,SC,High-Tc/cuprate,50 K,,,,,3.884 Å,3.846 Å,11.737 Å,,,True,10.1103/PhysRevB.43.5554
YBa2Cu3O6.50,YBa2Cu3O6.50,Bulk,,,SC,High-Tc/cuprate,50 K,,Orthorhombic,,,3.846 Å,3.884 Å,11.737 Å,,,True,10.1103/PhysRevB.41.6547
YBa2Cu3O6.50,YBa2Cu3O6.50,Bulk,,,SC,High-Tc/cuprate,,,Orthorhombic,perovskite,,,,,,,True,10.1103/PhysRevB.54.6721
YBa2Cu3O6.50,YBa2Cu3O6.50,Bulk,,,SC,High-Tc/cuprate,50 K,,,,,,,,,,True,10.1103/PhysRevB.50.13898
YBCO y=6.50,YBa2Cu3O6.50,Bulk,,,SC,High-Tc/cuprate,35 K,,,,,,,,,,True,10.1103/PhysRevLett.88.167005
Yttrium Barium Copper Oxide (YBCO),YBa2Cu3O6.50,Bulk,,,SC,High-Tc/cuprate,39 K,ambient,Orthorhombic,,,,,,,,TRUE,10.1103/PhysRevLett.93.107001
YBa2Cu3O6.50,YBa2Cu3O6.50,Bulk,,,SC,High-Tc/cuprate,,,Orthorhombic,,,,,,,,FALSE,10.1103/PhysRevB.80.104509
YBa2Cu3O6.50,YBa2Cu3O6.50,Bulk,,,SC,High-Tc/Cuprate,57 K,,,,,,,,0.02 T,,TRUE,10.1016/S0921-4526(02)01636-8
YBa2Cu3O6+x,YBa2Cu3O6.51,Bulk,,,SC,High-Tc/cuprate,,,,,,,,,,,,10.1103/PhysRevB.49.4235
YBa2Cu3O6.51,YBa2Cu3O6.51,Bulk,,,SC,High-Tc/cuprate,,,Orthorhombic,pseudoperovskite,Pmmm,3.845 Å,3.887 Å,11.768 Å,,,True,10.1103/PhysRevB.36.8320
YBa2Cu3O6+x,YBa2Cu3O6.51,Bulk,,,SC,High-Tc/cuprate,47 K,,,,,,,,,,,10.1103/PhysRevLett.72.1758
YBa2Cu3O6+x,YBa2Cu3O6.51,Bulk,,,SC,High-Tc/cuprate,47 K,,,,,,,,,,,10.1103/PhysRevB.49.15305
YBa2Cu3O6+x,YBa2Cu3O6.51,Bulk,,,SC,High-Tc/cuprate,47 K,,,,,,,,,,,10.1103/PhysRevB.50.4075
YBa2Cu3O6.51,YBa2Cu3O6.51,Bulk,,,SC,High-Tc/cuprate,55 K,,,,,,,,,,True,10.1103/PhysRevB.39.2322
"Yttrium Barium Copper Oxide (YBCO), y=6.51",YBa2Cu3O6.51,Bulk,,,SC,High-Tc/cuprate,60.0 K,ambient,Orthorhombic,perovskite-related,,,,,,,TRUE,10.1103/PhysRevB.105.045110
YBa2Cu3O6.51,YBa2Cu3O6.51,Bulk,,,SC,High-Tc/cuprate,57.5 K,,Orthorhombic,perovskite-related (ortho-II superstructure),,,,,,,TRUE,10.1103/PhysRevLett.103.157003
YBa2Cu3O6.51,YBa2Cu3O6.51,Bulk,,,SC,High-Tc/Cuprate,57.5 K,,Ortho-II,,,,,,,,TRUE,10.1016/j.physb.2008.11.029
YBa2Cu3O6.516,YBa2Cu3O6.516,Bulk,,,SC,High-Tc/cuprate,58.7 K,,,,,,,,,,True,10.1103/PhysRevB.52.541
YBa2Cu3O6.52,YBa2Cu3O6.52,Bulk,,,SC,High-Tc/cuprate,59 K,,,,,,,,,,True,10.1103/PhysRevB.47.3461
YBa2Cu3O6.52,YBa2Cu3O6.52,Bulk,,,SC,High-Tc/cuprate,,,,,,,,,,,,10.1103/PhysRevB.50.6416
YBa2Cu3O6.52,YBa2Cu3O6.52,Bulk,,,SC,High-Tc/cuprate,52.8 K,,Orthorhombic,perovskite,Pmmm,,,11.742 Å,,,True,10.1103/PhysRevB.49.1387
YBa2Cu3O6.52,YBa2Cu3O6.52,Bulk,,,SC,High-Tc/cuprate,55 K,,,,,,,,,39 T,True,10.1103/PhysRevB.45.10071
YBa2Cu3O6.52,YBa2Cu3O6.52,Bulk,,,SC,High-Tc/cuprate,55 K,,,,,,,,,40 T,True,10.1103/PhysRevB.45.10071
YBa2Cu3O6.52,YBa2Cu3O6.52,Bulk,,,SC,High-Tc/cuprate,59 K,,,perovskite,,,,,,,True,10.1103/PhysRevB.48.13848
YBa₂Cu₃O₇₋δ (δ=0.48),YBa2Cu3O6.52,Thin Film,100-120 nm,MgO or SrTiO3,SC,High-Tc/cuprate,48 K,,,,,,,,,,True,10.1103/PhysRevB.59.1497
YBa2Cu3O6.52,YBa2Cu3O6.52,,,,SC,cuprate,,,Orthorhombic,,,,,,,,FALSE,10.1103/PhysRevB.82.094520
YBa2Cu3O6.53,YBa2Cu3O6.53,,,,SC,High-Tc/cuprate,,,,,,,,,,,,10.1103/PhysRevB.61.5930
YBa2Cu3O6.53,YBa2Cu3O6.53,Bulk,,,SC,cuprate,,,,,,,,,,,True,10.1103/PhysRevLett.63.1700
YBa2Cu3O6.53,YBa2Cu3O6.53,Bulk,,,SC,High-Tc/cuprate,,,Orthorhombic,pseudoperovskite,Pmmm,3.838 Å,3.887 Å,11.747 Å,,,True,10.1103/PhysRevB.36.8320
YBa2Cu3O6.53,YBa2Cu3O6.53,Single crystal,,,SC,High-Tc/cuprate,57 K,,,,,,,,,,FALSE,10.1103/PhysRevB.73.144509
YBa2Cu3O6.53,YBa2Cu3O6.53,Bulk,,,SC,High-Tc,25 K,,,,,,,,,,FALSE,10.1016/S0304-8853(01)01176-3
YBa2Cu3O6.54,YBa2Cu3O6.54,Bulk,,,SC,High-Tc/cuprate,,,,perovskite,,,,,,,True,10.1103/PhysRevB.39.6549
YBa2Cu3O6.54,YBa2Cu3O6.54,Bulk,,,SC,High-Tc/cuprate,,,Orthorhombic,perovskite,,3.8437 Å,3.8845 Å,11.7055 Å,,,True,10.1103/PhysRevB.37.106
YBa2Cu3O6.54,YBa2Cu3O6.54,,,,SC,cuprate,,,Orthorhombic,perovskite-related,,,,,,,FALSE,10.1103/PhysRevB.88.014511
YBa2Cu3O6.54,YBa2Cu3O6.54,Bulk,,,SC,High-Tc/cuprate/Type-II,57.1 K,ambient,,,,,,,,90 T,TRUE,10.1103/PhysRevB.84.014522
"YBa2Cu3O6.54 (irradiated, Tc=26.5K)",YBa2Cu3O6.54,Bulk,,,SC,High-Tc/cuprate/Type-II,26.5 K,ambient,,,,,,,,,TRUE,10.1103/PhysRevB.84.014522
"YBa2Cu3O6.54 (irradiated, Tc=4K)",YBa2Cu3O6.54,Bulk,,,SC,High-Tc/cuprate/Type-II,4 K,ambient,,,,,,,,,TRUE,10.1103/PhysRevB.84.014522
Yttrium Barium Copper Oxide (Ortho-II YBCO),YBa2Cu3O6.54,Bulk,,,SC,High-Tc/cuprate,58 K,,Orthorhombic,,,3.82,3.87,11.7,,,TRUE,10.1103/PhysRevB.88.054506
Yttrium Barium Copper Oxide (YBCO),YBa2Cu3O6.54,Bulk,,,SC,cuprate/High-Tc/Type-II,61 K,ambient pressure,Orthorhombic,,,,,,,24-25 T,TRUE,10.1103/PhysRevB.93.064513
Yttrium Barium Copper Oxide (YBCO),YBa2Cu3O6.54,Bulk,,,SC,cuprate/High-Tc,Tc ≈ 60 K,ambient,Orthorhombic,perovskite-related,,,,,,,TRUE,10.1103/PhysRevB.92.224502
YBa2Cu3O6.54,YBa2Cu3O6.54,Bulk,,,SC,High-Tc/cuprate,58 K,ambient,Orthorhombic,perovskite-related,Pmmm,3.84,3.88,11.7,,,TRUE,10.1103/PhysRevB.96.214504
YBa2Cu3O6.54,YBa2Cu3O6.54,Bulk,,,SC,High-Tc/cuprate,60 K,,Orthorhombic,perovskite-related (ortho-II superstructure),,,,,,,TRUE,10.1103/PhysRevLett.103.157003
YBa2Cu3O6.54,YBa2Cu3O6.54,Bulk,37 μm,,SC,High-Tc/cuprate,60.5 K,,Orthorhombic,,,,,,,,TRUE,10.1103/PhysRevX.14.041011
YBa2Cu3O6.54,YBa2Cu3O6.54,Bulk,,,SC,Cuprate,62 K,,,,,,,,,,TRUE,10.1016/j.physc.2004.03.104
YBa2Cu3O6.546,YBa2Cu3O6.546,Bulk,,,SC,High-Tc/cuprate,59.4 K,,,,,,,,,,True,10.1103/PhysRevB.52.541
YBa2Cu3O7-y (Sample B - oxygen-depleted),YBa2Cu3O6.55,Bulk,,,SC,High-Tc/cuprate,55.7 K,,,,,,,,,,True,10.1103/PhysRevB.46.11919
YBCO T750,YBa2Cu3O6.55,Bulk,,,SC,High-Tc/cuprate,60.1 K,,,layered,,,,,,,True,10.1103/PhysRevLett.85.4594
YBa2Cu3O6.55,YBa2Cu3O6.55,Bulk,,,SC,High-Tc/cuprate,,,,,,,,,,,True,10.1103/PhysRevB.55.3155
YBa2Cu3O6.55,YBa2Cu3O6.55,Bulk,,,SC,High-Tc/cuprate,45 K,,,,,,,,,,True,10.1103/PhysRevB.39.9607
YBa2Cu3O6.55,YBa2Cu3O6.55,Thin Film,,,SC,High-Tc/cuprate,66 K,,,,,,,,,,True,10.1103/PhysRevLett.80.4293
YBa2Cu3O7-δ,YBa2Cu3O6.55,Bulk,,,SC,High-Tc/cuprate,53 K,,,bilayer,,,,,,,True,10.1103/PhysRevB.64.024523
YBa2Cu3O6.55,YBa2Cu3O6.55,Bulk,,,SC,High-Tc/cuprate,,,,,,,,,,,True,10.1103/PhysRevB.52.13585
YBa2Cu3O6.55,YBa2Cu3O6.55,Bulk,,,SC,High-Tc/cuprate,,,Orthorhombic,perovskite,,3.822 Å,3.891 Å,11.677 Å,,,,10.1103/PhysRevB.54.7545
YBa2Cu3O6.55,YBa2Cu3O6.55,Bulk,,,SC,High-Tc/cuprate,,,,,,,,,,,,10.1103/PhysRevB.49.1544
"Yttrium Barium Copper Oxide (YBCO), y=6.55",YBa2Cu3O6.55,Bulk,,,SC,High-Tc/cuprate,62.5 K,ambient,Orthorhombic,perovskite-related,,,,,,,TRUE,10.1103/PhysRevB.105.045110
YBa2Cu3O6.55,YBa2Cu3O6.55,Bulk,,,SC,High-Tc/cuprate,55 K,ambient,,,,,,,,,TRUE,10.1103/PhysRevX.10.011056
YBa2Cu3O6.55,YBa2Cu3O6.55,Bulk,,,SC,High-Tc/Cuprate,71.1 K,,Orthorhombic,,,,,,,,TRUE,10.1016/S0375-9601(99)00760-4
YBa2Cu3O6.55,YBa2Cu3O6.55,Thin Film,,,SC,High-Tc/Cuprate,50 K,,,,,,,,,35 T,TRUE,10.1016/j.physc.2003.11.012
YBa2Cu3O6.55,YBa2Cu3O6.55,Bulk,,,SC,High-Tc/Cuprate,57 K,,Orthorhombic,,,0.39 nm,,1.17 nm,,,FALSE,10.1016/j.actaastro.2008.04.004
YBa2Cu3O6.550,YBa2Cu3O6.550,Bulk,,,SC,High-Tc/cuprate,62.8 K,,,,,,,,,,True,10.1103/PhysRevB.61.3655
YBa2Cu3O6.556,YBa2Cu3O6.556,Bulk,,,SC,High-Tc/cuprate,58.5 K,,,,,,,,,,True,10.1103/PhysRevB.52.541
YBa2Cu3O6.56,YBa2Cu3O6.56,Bulk,,,SC,High-Tc/cuprate,57 K,,Orthorhombic,perovskite,,,,,,,True,10.1103/PhysRevB.37.5142
YBa2Cu3O6.56,YBa2Cu3O6.56,Bulk,,,SC,High-Tc/cuprate,89.44 K,,,,,,,,,,True,10.1103/PhysRevB.48.16188
YBa2Cu3O6.56,YBa2Cu3O6.56,Bulk,,,SC,High-Tc/cuprate,77 K,,,,,,,,,,True,10.1103/PhysRevB.37.2305
YBa₂Cu₃O₇₋δ (δ=0.44),YBa2Cu3O6.56,Thin Film,100-120 nm,MgO or SrTiO3,SC,High-Tc/cuprate,53 K,,,,,,,,,,True,10.1103/PhysRevB.59.1497
YBa2Cu3O6.56,YBa2Cu3O6.56,Bulk,,,SC,High-Tc/cuprate,,,Orthorhombic,,,,,,,,TRUE,10.1103/PhysRevB.86.060501
Yttrium Barium Copper Oxide (YBCO),YBa2Cu3O6.56,Bulk,,,SC,High-Tc/cuprate,58 K,ambient pressure,Orthorhombic,perovskite-related,Pmmm,,,,,,TRUE,10.1103/PhysRevB.93.054523
YBa2Cu3O6.57,YBa2Cu3O6.57,Bulk,,,SC,High-Tc/cuprate,56.0 K,,,,,,,,,,,10.1103/PhysRevB.59.13628
YBa2Cu3O6.57,YBa2Cu3O6.57,Bulk,,,SC,High-Tc/cuprate,,,,,,,,,,,,10.1103/PhysRevB.65.052503
YBa2Cu3O6.57,YBa2Cu3O6.57,Bulk,,,SC,High-Tc/cuprate,56 K,,orthorhombic,,,,,,,,True,10.1103/PhysRevB.57.13422
YBa2Cu3O6.57,YBa2Cu3O6.57,Bulk,,,SC,High-Tc/cuprate,,,,layered,,,,,,,True,10.1103/PhysRevLett.81.2336
YBa2Cu3O6.57,YBa2Cu3O6.57,Bulk,,,SC,High-Tc/cuprate,55 K,,,,,,,,,,True,10.1103/PhysRevLett.79.2320
YBa2Cu3O6.57,YBa2Cu3O6.57,Bulk,,,SC,High-Tc,55 K,,Orthorhombic,,Pmmm,,,,,,True,10.1103/PhysRevB.51.8529
YBa2Cu3O6.57,YBa2Cu3O6.57,Bulk,,,SC,High-Tc/cuprate,,,,,,,,,,,,10.1103/PhysRevLett.77.4620
YBa2Cu3O6.57,YBa2Cu3O6.57,Thin Film,100 nm,LaAlO3 (001),SC,High-Tc/cuprate,43 K,,Orthorhombic,perovskite,,,,,,,True,10.1103/PhysRevB.47.3431
YBa2Cu3O6.57,YBa2Cu3O6.57,Bulk,,,SC,High-Tc/cuprate,~60 K,,,,,,,,,,True,10.1103/PhysRevLett.71.1740
YBa2Cu3O6.57,YBa2Cu3O6.57,Bulk,,,SC,High-Tc/cuprate,,,Orthorhombic,,,,,,,,True,10.1103/PhysRevB.63.134512
"Yttrium Barium Copper Oxide (Y123), underdoped",YBa2Cu3O6.57,Bulk,,,SC,High-Tc/cuprate,62.5 K,,,perovskite-related,,,,,,,TRUE,10.1103/PhysRevB.94.134514
YBa2Cu3O6.57,YBa2Cu3O6.57,Bulk,,,SC,High-Tc,47 K,,,,,,,,,,FALSE,10.1016/S0304-8853(01)01176-3
YBCO,YBa2Cu3O6.57,Bulk,,,SC,High-Tc,91.78 K,,Orthorhombic,Perovskite,Pmmm,3.850,3.819,11.648,,,TRUE,10.1016/j.matchemphys.2018.11.048
YBa2Cu3O6.58,YBa2Cu3O6.58,Bulk,,,SC,High-Tc/cuprate,,,,,,,,,,,True,10.1103/PhysRevB.55.3155
YBa2Cu3O6.58,YBa2Cu3O6.58,Bulk,,,SC,High-Tc/cuprate,60 K,,Orthorhombic,,,,,,,,True,10.1103/PhysRevB.40.5247
YBa2Cu3O6.58,YBa2Cu3O6.58,Bulk,,,SC,High-Tc/cuprate,,,,,,,,,,,True,10.1103/PhysRevLett.70.3995
YBCO,YBa2Cu3O6.58,Bulk,,,SC,High-Tc,56 K,,,1-2-3 structure,,,,,,,,10.1103/PhysRevB.63.174510
YBa2Cu3O7-δ,YBa2Cu3O6.58,Thin Film,,,SC,High-Tc/Cuprate,92 K,30 Pa,Orthorhombic,c-axis oriented,,,,,,,TRUE,10.1016/j.physc.2022.1354206
Yttrium Barium Copper Oxide (oxygen-deficient),YBa2Cu3O6.583,Bulk,,,SC,High-Tc/cuprate,75 K,,,,,,,,,,True,10.1103/PhysRevLett.74.4726
YBa2Cu3O6.59,YBa2Cu3O6.59,Bulk,,,SC,High-Tc,60 K,,Orthorhombic,,Pmmm,,,,,,True,10.1103/PhysRevB.51.8529
YBa2Cu3O6.59,YBa2Cu3O6.59,Ceramic,,,SC,High-Tc,60,,,,,,,,,,FALSE,10.1016/j.jallcom.2016.08.044
YBa2Cu3O6.6,YBa2Cu3O6.6,Bulk,,,SC,High-Tc/cuprate,60 K,,,,,,,,,,,10.1103/PhysRevB.65.134511
YBa2Cu3O6.6,YBa2Cu3O6.6,Bulk,,,SC,High-Tc/cuprate,53-63 K,,,,,,,,,,True,10.1103/PhysRevLett.82.5337
YBa2Cu3O6.6,YBa2Cu3O6.6,Bulk,,,SC,High-Tc/cuprate,,,,,,,,,,,,10.1103/PhysRevLett.88.037002
YBa2Cu3O6.6,YBa2Cu3O6.6,Bulk,,,SC,High-Tc/cuprate,,,,perovskite,,,,,,,,10.1103/PhysRevB.46.1157
YBa2Cu3O6.6,YBa2Cu3O6.6,Bulk,,,SC,High-Tc/cuprate,,,,,,,,,,,,10.1103/PhysRevB.56.R2952
YBa2Cu3O6.6,YBa2Cu3O6.6,Bulk,,,SC,High-Tc/cuprate,,,,layered,,,,,,,,10.1103/PhysRevLett.80.4753
YBa2Cu3O6.6-7,YBa2Cu3O6.6,,,,SC,High-Tc/cuprate,60 K,,,,,,,,,,,10.1103/PhysRevLett.72.3610
YBa2Cu3O6.6,YBa2Cu3O6.6,Bulk,,,SC,High-Tc/cuprate,,,,,,,,,,,True,10.1103/PhysRevLett.70.2810
YBa2Cu3O6.6,YBa2Cu3O6.6,Bulk,,,SC,High-Tc,66 K,,Orthorhombic,,,,,,,,True,10.1103/PhysRevB.45.2549
YBa2Cu3O6.6,YBa2Cu3O6.6,Bulk,,,SC,High-Tc/cuprate,60 K,,,,,,,,,,True,10.1103/PhysRevB.55.2788
YBa2Cu3O6.6,YBa2Cu3O6.6,Bulk,,,SC,High-Tc/cuprate,,,,,,,,,,,,10.1103/PhysRevB.50.438
YBa₂Cu₃O₆.₆,YBa2Cu3O6.6,Bulk,,,SC,High-Tc/cuprate,53 K,,,,,,,,,,,10.1103/PhysRevB.48.13817
YBa₂Cu₃O₆.₆,YBa2Cu3O6.6,Bulk,,,SC,High-Tc/cuprate,60 K,,,,,,,,,,,10.1103/PhysRevB.48.13817
YBa2Cu3O6.6,YBa2Cu3O6.6,Bulk,,,SC,High-Tc/cuprate,,,,,,,,,,,,10.1103/PhysRevB.57.8632
YBa2Cu3O6.6,YBa2Cu3O6.6,Bulk,,,SC,High-Tc/cuprate,62.7 K,,,,,,,,,,,10.1103/PhysRevB.64.172508
YBa2Cu3O6.6,YBa2Cu3O6.6,Bulk,,,SC,High-Tc/cuprate,,,,perovskite,,,,,,,,10.1103/PhysRevB.58.3663
YBa2Cu3O6.6,YBa2Cu3O6.6,Bulk,,,SC,High-Tc/cuprate,,,,,,,,,,,,10.1103/PhysRevB.42.329
YBa2Cu3O6.6,YBa2Cu3O6.6,Bulk,,,SC,High-Tc/cuprate,,,,,,,,,,,,10.1103/PhysRevB.54.15545
YBa2Cu3O6.6,YBa2Cu3O6.6,Bulk,,,SC,High-Tc/cuprate,,,,,,,,,,,,10.1103/PhysRevB.50.6416
YBa2Cu3O6.6,YBa2Cu3O6.6,Bulk,,,SC,cuprate,,,,,,,,,,,,10.1103/PhysRevB.59.R11649
YBa₂Cu₃O₆.₆,YBa2Cu3O6.6,Bulk,,,SC,High-Tc/cuprate,60 K,1 atm,,perovskite,,,,,,,,10.1103/PhysRevB.41.6564
YBa2Cu3O6.6,YBa2Cu3O6.6,Bulk,,,SC,High-Tc/cuprate,,,,,,,,,,,True,10.1103/PhysRevLett.88.097004
Yttrium Barium Copper Oxide,YBa2Cu3O6.6,Bulk,,,SC,High-Tc/cuprate,,,,,,,,,,,,10.1103/PhysRevB.57.6145
YBa₂Cu₃O₆.₆,YBa2Cu3O6.6,Bulk,,,SC,High-Tc/cuprate,~60 K (from Figure 2),0-20 kbar,,,,,,,,,True,10.1103/PhysRevLett.69.680
YBa2Cu3O6.6,YBa2Cu3O6.6,Bulk,,,SC,High-Tc/cuprate,58 K,,,,,,,,,,,10.1103/PhysRevLett.64.1063
Yttrium Barium Copper Oxide (6.6),YBa2Cu3O6.6,Bulk,,,SC,High-Tc/cuprate,,,,,,,,,,,,10.1103/PhysRevB.51.3772
YBa2Cu3O6.6,YBa2Cu3O6.6,Bulk,,,SC,High-Tc/cuprate,,,,,,,,,,,,10.1103/PhysRevB.58.2838
YBa₂Cu₃O₆.₆,YBa2Cu3O6.6,Bulk,,,SC,High-Tc/cuprate,,,,,,,,,,,,10.1103/PhysRevB.66.024505
Yttrium Barium Copper Oxide,YBa2Cu3O6.6,Bulk,,,SC,High-Tc/cuprate,,,,,,,,,,45 T,True,10.1103/PhysRevB.64.134509
YBa2Cu3O6.6,YBa2Cu3O6.6,Bulk,,,SC,High-Tc/cuprate,59.5 K,,,,,,,,,,True,10.1103/PhysRevB.66.024508
YBa2Cu3O6.6,YBa2Cu3O6.6,Bulk,,,SC,High-Tc/cuprate,,,,,,,,,,,,10.1103/PhysRevLett.84.3978
YBa2Cu3O6.6,YBa2Cu3O6.6,Bulk,,,SC,High-Tc/cuprate,62.7 K,,,,,,,,,,,10.1103/PhysRevLett.88.257002
YBa2Cu3O6.6,YBa2Cu3O6.6,Bulk,,,SC,High-Tc/cuprate,60 K,,,,,,,,,,True,10.1103/PhysRevB.46.14293
YBa2Cu3O6.6,YBa2Cu3O6.6,Bulk,,,SC,High-Tc/cuprate,,,,,,,,,,,,10.1103/PhysRevB.48.15957
YBa2Cu3O6.6,YBa2Cu3O6.6,Bulk,,,SC,High-Tc/cuprate,~60 K,,,,,,,,,,,10.1103/PhysRevB.54.5381
YBCO_6.6,YBa2Cu3O6.6,Bulk,,,SC,High-Tc/cuprate,59 K,,,,,,,,,,,10.1103/PhysRevB.55.14592
YBa2Cu3O6.6,YBa2Cu3O6.6,Thin Film,2500 Å,LaAlO3,SC,cuprate,suppressed Tc,,,,,,,,,,True,10.1103/PhysRevB.52.15592
Yttrium barium copper oxide,YBa2Cu3O6.6,Bulk,,,SC,High-Tc/cuprate,,,,,,,,,,,,10.1103/PhysRevB.51.3140
YBa2Cu3O6.6,YBa2Cu3O6.6,Bulk,,,SC,High-Tc/cuprate,,,,layered,,,,,,,,10.1103/PhysRevB.65.104521
YBa2Cu3O6.6,YBa2Cu3O6.6,Bulk,,,SC,High-Tc/cuprate,63 K,,Orthorhombic,ortho-II,,3.826 Å,3.876 Å,11.73 Å,,,True,10.1103/PhysRevB.66.144513
YBa2Cu3O6.6 (underdoped),YBa2Cu3O6.6,Bulk,,,SC,High-Tc/cuprate,,,,,,,,,,,,10.1103/PhysRevB.55.12742
YBa2Cu3O6.6,YBa2Cu3O6.6,Bulk,,,SC,High-Tc/cuprate,,,,,,,,,,,,10.1103/PhysRevB.61.4289
YBa2Cu3O6.6,YBa2Cu3O6.6,Bulk,,,SC,High-Tc/cuprate,,,,layered,,,,,,,,10.1103/PhysRevB.64.012501
YBa2Cu3O6.6,YBa2Cu3O6.6,Bulk,,,SC,High-Tc/cuprate,,,,bilayer,,,,,,,,10.1103/PhysRevB.57.7977
YBa2Cu3O6.6,YBa2Cu3O6.6,Bulk,,,SC,High-Tc/cuprate,,,,,,,,,,,,10.1103/PhysRevLett.82.2915
YBa2Cu3O6.6,YBa2Cu3O6.6,Bulk,,,SC,High-Tc/cuprate,54 K,,,,,,,,,,True,10.1103/PhysRevB.40.11396
YBCO6.6,YBa2Cu3O6.6,Bulk,,,SC,High-Tc/cuprate,,,,,,,,,,,,10.1103/PhysRevB.58.R5960
YBa2Cu3O6.6,YBa2Cu3O6.6,Bulk,,,SC,High-Tc/cuprate,60 K phase,up to several kbar,,,,,,,,,True,10.1103/PhysRevLett.77.151
YBa2Cu3O6.6,YBa2Cu3O6.6,Bulk,,,SC,High-Tc/cuprate,,,,,,,,,,,,10.1103/PhysRevLett.84.3422
YBa₂Cu₃O₆.₆,YBa2Cu3O6.6,Bulk,,,SC,High-Tc/cuprate,60 K,,Orthorhombic,perovskite,,,,,,,True,10.1103/PhysRevB.52.13665
YBa2Cu3O6.6,YBa2Cu3O6.6,Bulk,,,SC,High-Tc/cuprate,~65 K,,,,,,,,,,True,10.1103/PhysRevB.39.851
YBa2Cu3O6.6,YBa2Cu3O6.6,Thin Film,,LaAlO3,SC,High-Tc/cuprate,60.5 K,,,perovskite,,,,,,,True,10.1103/PhysRevB.47.8986
YBa2Cu3O6.6,YBa2Cu3O6.6,Bulk,,,SC,High-Tc/cuprate,53 K,,,,,,,,,,,10.1103/PhysRevB.66.144501
YBa2Cu3O6.6,YBa2Cu3O6.6,Bulk,,,SC,High-Tc/cuprate,~160 K,,,perovskite-related,,,,,,,,10.1103/PhysRevB.52.637
YBa2Cu3O6.6,YBa2Cu3O6.6,Bulk,,,SC,High-Tc/cuprate,90 K,,,layered cuprate,,,,,,,,10.1103/PhysRevB.64.224506
YBa₂Cu₃O₆.₆,YBa2Cu3O6.6,Bulk,,,SC,High-Tc/cuprate,62.7 ± 2.7 K,,Orthorhombic,perovskite,,,,,,,True,10.1103/PhysRevB.63.054525
YBa2Cu3O6.6,YBa2Cu3O6.6,Bulk,,,SC,High-Tc/cuprate,,,,,,,,,,,,10.1103/PhysRevB.53.15193
YBa2Cu3O6.6,YBa2Cu3O6.6,Bulk,,,SC,High-Tc/cuprate,66 K,,,,,,,,,,True,10.1103/PhysRevB.47.8233
Yttrium Barium Copper Oxide,YBa2Cu3O6.6,Bulk,,,SC,High-Tc/cuprate,53 K,,,,,,,,,,,10.1103/PhysRevB.46.9128
YBa2Cu3O6.6,YBa2Cu3O6.6,Bulk,,,SC,High-Tc/cuprate,,,,perovskite,,,,,,,,10.1103/PhysRevB.43.542
YBa2Cu3O6.6,YBa2Cu3O6.6,Bulk,,,SC,High-Tc/cuprate,55.8 K,,,,,,,,,,True,10.1103/PhysRevLett.89.157002
YBa2Cu3O6.6,YBa2Cu3O6.6,Bulk,,,SC,High-Tc,,,,,,,,,,,,10.1103/PhysRevB.66.214527
YBa₂Cu₃O₆.₆,YBa2Cu3O6.6,Thin Film,50 nm,LaAlO3,SC,High-Tc/cuprate,60 K,,Orthorhombic,perovskite,,,,,,,True,10.1103/PhysRevB.53.12462
YBa2Cu3O6.6,YBa2Cu3O6.6,Bulk,,,SC,High-Tc/cuprate,80 K,,,,,,,,,,,10.1103/PhysRevB.65.064502
YBa2Cu3O6.6,YBa2Cu3O6.6,Bulk,,,SC,High-Tc/cuprate,,,,,,,,11.8 Å,,,True,10.1103/PhysRevLett.86.496
YBa2Cu3O6.6,YBa2Cu3O6.6,Bulk,,,SC,High-Tc/cuprate,,,,,,,,,,,True,10.1103/PhysRevB.42.10226
YBCO with x≈0.6,YBa2Cu3O6.6,Thin Film,50 nm,LaAlO3,SC,High-Tc/cuprate,51.4 K,,,,,,,,,,True,10.1103/PhysRevB.53.12454
YBa2Cu3O6.6,YBa2Cu3O6.6,Bulk,,,SC,High-Tc/cuprate,65 K,,,,,,,,,,,10.1103/PhysRevLett.77.1849
YBa2Cu3O6.6,YBa2Cu3O6.6,Bulk,,,SC,High-Tc/cuprate,53 K,,,perovskite,,,,,,,,10.1103/PhysRevB.49.6958
YBa2Cu3O6.6,YBa2Cu3O6.6,Bulk,,,SC,High-Tc/cuprate,62.7 K,,,,,,,,,,True,10.1103/PhysRevLett.80.1738
YBCO-6.6,YBa2Cu3O6.6,Bulk,,,SC,High-Tc/cuprate,,,,,,,,,,,,10.1103/PhysRevLett.76.134
YBa2Cu3O6.6,YBa2Cu3O6.6,Bulk,,,SC,High-Tc/cuprate,62.7 K,,,perovskite,,,,,,,,10.1103/PhysRevB.56.6120
YBa2Cu3O6.6,YBa2Cu3O6.6,Bulk,,,SC,High-Tc/cuprate,59 K,,,,,,,,,,True,10.1103/PhysRevLett.77.4620
YBa2Cu3O6.6,YBa2Cu3O6.6,Bulk,,,SC,High-Tc/cuprate,,,,,,,,,,,,10.1103/PhysRevB.50.16606
YBCO (60K phase),YBa2Cu3O6.6,Bulk,,,SC,High-Tc/cuprate,60 K,,Orthorhombic,perovskite,,,,,,,True,10.1103/PhysRevB.49.682
YBa2Cu3O6.6,YBa2Cu3O6.6,Bulk,,,SC,cuprate,50 K,,Orthorhombic,perovskite,,,,,,,True,10.1103/PhysRevB.48.3485
YBa₂Cu₃O₆.₆,YBa2Cu3O6.6,,,,SC,High-Tc/cuprate,,,,,,,,,,,,10.1103/PhysRevLett.82.3524
YBa2Cu3O6.6,YBa2Cu3O6.6,Thin Film,1000-1100 Å,MgO (100),SC,High-Tc/cuprate,,,,,,,,,,,True,10.1103/PhysRevB.53.9418
YBa2Cu3O6.6,YBa2Cu3O6.6,Bulk,,,SC,High-Tc/cuprate,70 K,,,,,,,,,,True,10.1103/PhysRevB.61.9077
YBa2Cu3O6.6,YBa2Cu3O6.6,Thin Film,,,SC,High-Tc/cuprate,52 K,,,,,,,,,,True,10.1103/PhysRevLett.80.4293
YBa2Cu3O6.6,YBa2Cu3O6.6,Bulk,,,SC,cuprate,,,,,,,,,,,False,10.1103/PhysRevB.66.014503
YBa2Cu3O7-x (as-grown),YBa2Cu3O6.6,Bulk,,,SC,High-Tc/cuprate,70 ± 3 K,,,,,,,11.724 ± 0.003 Å,,,True,10.1103/PhysRevB.39.797
YBa2Cu3O6.6,YBa2Cu3O6.6,Bulk,,,SC,High-Tc,66 K,,,,,,,,,,True,10.1103/PhysRevLett.71.3709
YBa₂Cu₃O₆.₆,YBa2Cu3O6.6,Bulk,,,SC,High-Tc/cuprate,,,,,,,,,,,,10.1103/PhysRevB.49.4158
YBa2Cu3O6.6,YBa2Cu3O6.6,Bulk,,,SC,cuprate,,,,,,,,,,,,10.1103/PhysRevLett.71.2813
YBa2Cu3O6.6,YBa2Cu3O6.6,Bulk,,,SC,High-Tc/cuprate,52 K,,,,,,,,,,,10.1103/PhysRevLett.85.3480
Orthorhombic II YBa2Cu3O6.6,YBa2Cu3O6.6,Bulk,,,SC,High-Tc/cuprate,57.8 K,,Orthorhombic,perovskite,,,,11.7 Å,,,True,10.1103/PhysRevB.57.8687
Melt-textured YBa2Cu3O6.6,YBa2Cu3O6.6,Bulk,,,SC,High-Tc/cuprate,57.4 K,,Orthorhombic,perovskite,,,,11.7 Å,,,True,10.1103/PhysRevB.57.8687
YBa2Cu3O6+x (x=0.6),YBa2Cu3O6.6,Bulk,,,SC,High-Tc/cuprate,,,,perovskite,,,,,,,,10.1103/PhysRevB.66.020501
YBa2Cu3O6.6,YBa2Cu3O6.6,Bulk,,,SC,High-Tc/cuprate,,,,,,,,,,,,10.1103/PhysRevB.60.3294
YBCO,YBa2Cu3O6.6,Bulk,,,SC,High-Tc/cuprate,,,,,,,,,,,,10.1103/PhysRevLett.71.1645
YBa2Cu3O6.6,YBa2Cu3O6.6,Bulk,,,SC,cuprate,,,,,,,,,,,,10.1103/PhysRevB.54.7561
Yttrium barium copper oxide,YBa2Cu3O6.6,,,,SC,cuprate,60 K,,,,,,,,,,,10.1103/PhysRevLett.76.283
Yttrium Barium Copper Oxide (underdoped),YBa2Cu3O6.6,Bulk,,,SC,High-Tc/cuprate,,,,,,,,,,,,10.1103/PhysRevB.50.16015
YBa2Cu3O6.6,YBa2Cu3O6.6,Bulk,,,SC,High-Tc/cuprate,,,,,,,,,,,,10.1103/PhysRevB.47.14634
YBCO 60-K phase,YBa2Cu3O6.6,Bulk,,,SC,High-Tc/cuprate,63 K,,,,,,,,,,True,10.1103/PhysRevB.55.R14749
YBa2Cu3O6.6,YBa2Cu3O6.6,Bulk,,,SC,High-Tc/cuprate,,,,,,,,,,,,10.1103/PhysRevB.62.1252
YBa2Cu3O6.5-6.7,YBa2Cu3O6.6,,,,SC,High-Tc/cuprate,60 K,,,,,,,,,,,10.1103/PhysRevB.44.7760
YBa2Cu3O6.6,YBa2Cu3O6.6,Bulk,,,SC,High-Tc/cuprate,66 K,,,,,,,,,,True,10.1103/PhysRevB.48.7624
YBa2Cu3O6.6,YBa2Cu3O6.6,Bulk,,,SC,High-Tc/cuprate,57.6 K,0 GPa,,,,,,,,,,10.1103/PhysRevB.51.11760
YBa₂Cu₃O₆₊ᵧ (orthorhombic phase),YBa2Cu3O6.6,Bulk,,,SC,High-Tc/cuprate,,,Orthorhombic,perovskite,,,,,,,True,10.1103/PhysRevB.41.4302
YBa2Cu3O6.6,YBa2Cu3O6.6,Bulk,,,SC,High-Tc/cuprate,,,,,,,,,,,,10.1103/PhysRevB.53.415
YBa₂Cu₃O₆.₆,YBa2Cu3O6.6,Bulk,,,SC,High-Tc/cuprate,,,Orthorhombic,perovskite,D2h¹,,,,,,True,10.1103/PhysRevB.55.6051
YBa2Cu3O6.6,YBa2Cu3O6.6,Bulk,,,SC,High-Tc/cuprate,47-55 K,,,,,,,,,,True,10.1103/PhysRevB.42.8049
YBa2Cu3O6.6,YBa2Cu3O6.6,Thin Film,140 nm,LaAlO3,SC,High-Tc/cuprate,52 K,,,perovskite,,,,,,,True,10.1103/PhysRevB.57.8702
YBa2Cu3O6.6,YBa2Cu3O6.6,Bulk,,,SC,High-Tc/cuprate,46 K,,Orthorhombic,perovskite,,3.828 Å,3.878 Å,11.71 Å,,,True,10.1103/PhysRevB.36.8854
YBCO composition after heavy irradiation,YBa2Cu3O6.6,Thin Film,100-400 nm,LaAlO3,SC,High-Tc/cuprate,60 K,,,,,,,,,,True,10.1103/PhysRevB.43.5290
YBa2Cu3O6.6,YBa2Cu3O6.6,Bulk,,,SC,cuprate,,,,,,,,,,,True,10.1103/PhysRevB.36.4047
YBa2Cu3O6.6,YBa2Cu3O6.6,Bulk,,,SC,High-Tc/cuprate,,,,perovskite,,,,,,,False,10.1103/PhysRevB.40.8933
YBa2Cu3O6.6,YBa2Cu3O6.6,Bulk,,,SC,High-Tc/cuprate,60 K,,,perovskite,,,,,,,,10.1103/PhysRevB.37.9730
YBa2Cu3O6.6,YBa2Cu3O6.6,Thin Film,3000 Å,MgO (100),SC,High-Tc/cuprate,,,,,,,,,,,True,10.1103/PhysRevB.49.694
Y123,YBa2Cu3O6.6,,,,SC,High-Tc/cuprate,,,,,,,,,,,,10.1103/PhysRevLett.89.277001
YBa2Cu3O6.6,YBa2Cu3O6.6,Bulk,,,SC,High-Tc/cuprate,60 K,,Orthorhombic,,,,,,,H* values measured,True,10.1103/PhysRevLett.63.2520
YBa2Cu3O6.6,YBa2Cu3O6.6,Thin Film,250 nm,YSZ (100),NSC,,,,,,,,,1.173 nm,,,True,10.1103/PhysRevB.54.12564
YBCO6.6,YBa2Cu3O6.6,Bulk,,,SC,High-Tc/cuprate,,,,,,,,,,,,10.1103/PhysRevB.65.064523
YBCO oxygen-deficient,YBa2Cu3O6.6,Thin Film,70 nm,SrTiO3,SC,High-Tc/cuprate,60 K,,,,,,,,,,True,10.1103/PhysRevB.60.14893
YBa2Cu3O6.6,YBa2Cu3O6.6,Bulk,,,SC,High-Tc/cuprate,60 K,,,,,,,,,,True,10.1103/PhysRevB.53.8249
YBa2Cu3O6+x,YBa2Cu3O6.6,Bulk,,,SC,High-Tc/cuprate,,,,,,,,,,,,10.1103/PhysRevB.50.4075
YBa₂Cu₃O₆.₆,YBa2Cu3O6.6,Bulk,,,SC,High-Tc/cuprate,50 K,,,,,,,,,,,10.1103/PhysRevB.47.12248
YBa2Cu3O6.6,YBa2Cu3O6.6,Bulk,,,SC,High-Tc/cuprate,63 K,,,,,,,,,,,10.1103/PhysRevB.63.132401
YBa2Cu3O6.6,YBa2Cu3O6.6,Bulk,,,SC,High-Tc/cuprate,60 K,,,,,,,,,,True,10.1103/PhysRevB.48.13051
YBa2Cu3O6.6 (YBCO6.6),YBa2Cu3O6.6,Bulk,,,SC,High-Tc/cuprate,Referenced from experimental data,,,square lattice,,,,,,,,10.1103/PhysRevB.61.799
YBa2Cu3O6.6,YBa2Cu3O6.6,Bulk,,,SC,High-Tc/cuprate,,,,,,,,,,,True,10.1103/PhysRevB.52.13585
YBCO,YBa2Cu3O6.6,Bulk,,,SC,High-Tc/cuprate,,,Orthorhombic,bilayer,,,,,,,,10.1103/PhysRevB.53.6786
YBa2Cu3O6.6,YBa2Cu3O6.6,Bulk,,,SC,High-Tc/cuprate,,,Orthorhombic,perovskite,,3.822 Å,3.891 Å,11.677 Å,,,,10.1103/PhysRevB.54.7545
YBa2Cu3O6.6,YBa2Cu3O6.6,Bulk,,,SC,High-Tc/cuprate,,,,,,,,,,,,10.1103/PhysRevB.60.9850
YBa2Cu3O6.6,YBa2Cu3O6.6,Bulk,,,SC,cuprate,,,,,,,,,,,,10.1103/PhysRevB.60.9793
Underdoped YBCO,YBa2Cu3O6.6,Bulk,,,SC,High-Tc/cuprate,59 K,,,bilayer,,,,,,,True,10.1103/PhysRevLett.89.247001
YBa2Cu3O6.6,YBa2Cu3O6.6,Bulk,,,SC,High-Tc/cuprate,59 K,,,,,,,,,,True,10.1103/PhysRevB.63.134514
YBa2Cu3O6.6,YBa2Cu3O6.6,Bulk,,,SC,High-Tc/cuprate,,,,,,,,,,,,10.1103/PhysRevB.49.1544
YBa2Cu3O6.6,YBa2Cu3O6.6,Bulk,,,SC,High-Tc/cuprate,63 K,,,,,,,,,,,10.1103/PhysRevB.65.214511
YBa2Cu3O6.6,YBa2Cu3O6.6,Bulk,,,SC,High-Tc/cuprate,60 K,,,,,,,,,,,10.1103/PhysRevB.58.12323
YBa2Cu3O6.6,YBa2Cu3O6.6,Thin Film,70 nm,SrTiO3,SC,High-Tc/cuprate,60 K,,,,,,,,,,True,10.1103/PhysRevB.60.9287
YBa2Cu3O6.6,YBa2Cu3O6.6,Bulk,,,SC,High-Tc/cuprate,,,,,,,,,,,FALSE,10.1103/PhysRevB.83.115116
YBa2Cu3O6.6,YBa2Cu3O6.6,,,,SC,High-Tc/cuprate,,ambient pressure,,,,,,,,,FALSE,10.1103/PhysRevB.108.214408
YBa2Cu3O6.6,YBa2Cu3O6.6,Bulk,,,SC,High-Tc/cuprate,,,,perovskite-related,,,,,,,TRUE,10.1103/PhysRevB.95.125110
YBa2Cu3O6.6,YBa2Cu3O6.6,Bulk,,,SC,High-Tc/cuprate,,,Orthorhombic,,,,,,,,FALSE,10.1103/PhysRevB.88.020501
YBa2Cu3O6.6,YBa2Cu3O6.6,Bulk,,,SC,cuprate,,,,,,,,,,,,10.1103/PhysRevB.109.104508
YBa2Cu3O6.6,YBa2Cu3O6.6,Bulk,,,SC,cuprate,,,,,,,,,,,FALSE,10.1103/PhysRevB.81.180505
YBa2Cu3O6.6,YBa2Cu3O6.6,Bulk,,,SC,High-Tc/cuprate,63 K,,,,,,,,,,TRUE,10.1103/PhysRevB.84.180507
YBa2Cu3O6.6,YBa2Cu3O6.6,Bulk,,,SC,cuprate,,,Orthorhombic,perovskite-related,,,,,,,FALSE,10.1103/PhysRevB.70.214517
Yttrium Barium Copper Oxide (YBCO),YBa2Cu3O6.6,Bulk,,,SC,High-Tc/cuprate,63 K,,,Perovskite,,,,,,,FALSE,10.1103/PhysRevB.71.024522
"Yttrium Barium Copper Oxide (Y123, x=0.6)",YBa2Cu3O6.6,Single crystal,,,SC,High-Tc/cuprate,,,Orthorhombic,,,,,,,,TRUE,10.1103/PhysRevB.71.214503
YBa2Cu3O6.6,YBa2Cu3O6.6,Bulk,,,SC,cuprate,,,,,,,,,,,FALSE,10.1103/PhysRevLett.96.157001
YBa2Cu3O6.6,YBa2Cu3O6.6,Bulk,,,SC,cuprate/High-Tc,61 K,,Orthorhombic,,,,,,,,TRUE,10.1103/PhysRevLett.105.037207
Yttrium Barium Copper Oxide (underdoped),YBa2Cu3O6.6,Single Crystal,20 um,,SC,High-Tc/cuprate,60 K,ambient,,,,,,,,,TRUE,10.1103/PhysRevLett.91.047001
YBa2Cu3O6+x,YBa2Cu3O6.6,Bulk,,,SC,cuprate/High-Tc,,,,,,,,,,,,10.1103/PhysRevB.91.104509
Yttrium Barium Copper Oxide (YBCO),YBa2Cu3O6.6,Bulk,,,SC,High-Tc/cuprate,58 K,atmospheric pressure,Orthorhombic,,,,,,,20 T,TRUE,10.1103/PhysRevResearch.2.023218
"Yttrium Barium Copper Oxide (YBCO, YBa2Cu3O6.6)",YBa2Cu3O6.6,Bulk,,,SC,High-Tc/cuprate,61 K,,Orthorhombic,perovskite-related,,3.89,,,,,TRUE,10.1103/PhysRevB.85.064507
YBa2Cu3O6.6,YBa2Cu3O6.6,Bulk,,,SC,High-Tc/cuprate,,,,,,,,,,,FALSE,10.1103/PhysRevB.75.144508
"Yttrium Barium Copper Oxide (YBCO), underdoped",YBa2Cu3O6.6,,,,SC,High-Tc/cuprate,,,,,,,,,,,TRUE,10.1103/PhysRevB.72.092504
YBa2Cu3O6.6,YBa2Cu3O6.6,Bulk,,,SC,High-Tc/cuprate,,,,,,,,,,,FALSE,10.1103/PhysRevLett.93.147002
YBa2Cu3O6.6,YBa2Cu3O6.6,,,,SC,cuprate/High-Tc,,,,,,,,,,,,10.1103/PhysRevB.79.140504
"Yttrium Barium Copper Oxide (Y123), large single crystal",YBa2Cu3O6.6,Bulk,,,SC,High-Tc/cuprate,,,,perovskite-related,,,,,,,FALSE,10.1103/PhysRevB.94.134514
YBa2Cu3O6.6,YBa2Cu3O6.6,Bulk,,,SC,High-Tc/cuprate,61 K,,,,,,,,,,TRUE,10.1103/PhysRevB.83.024411
YBa2Cu3O6.6,YBa2Cu3O6.6,Bulk,,,SC,High-Tc/cuprate,,,Orthorhombic,perovskite-related,Pmmm,3.84,3.88,11.7,,,FALSE,10.1103/PhysRevB.96.214504
YBa2Cu3O6.6,YBa2Cu3O6.6,Bulk,,,SC,High-Tc/cuprate,57 K,,,,,,,,,65 T,TRUE,10.1103/PhysRevLett.99.027003
"YBa2Cu3O6.6 (irradiated, Tc=25K)",YBa2Cu3O6.6,Bulk,,,SC,High-Tc/cuprate,25 K,,,,,,,,,50 T,TRUE,10.1103/PhysRevLett.99.027003
"YBa2Cu3O6.6 (irradiated, Tc=6.8K)",YBa2Cu3O6.6,Bulk,,,SC,High-Tc/cuprate,6.8 K,,,,,,,,,41 T,TRUE,10.1103/PhysRevLett.99.027003
"YBa2Cu3O6.6 (irradiated, Tc=3.5K)",YBa2Cu3O6.6,Bulk,,,SC,High-Tc/cuprate,3.5 K,,,,,,,,,34 T,TRUE,10.1103/PhysRevLett.99.027003
"YBa2Cu3O6.6 (YBCO6.6), p ≈ 0.085, Tc ≈ 50 K",YBa2Cu3O6.6,Bulk,,,SC,High-Tc/cuprate,50 K,,Orthorhombic,,,,,,,,FALSE,10.1103/PhysRevLett.113.177005
YBa2Cu3O6.6,YBa2Cu3O6.6,,,,SC,cuprate,61 K,,,,,,,,,,,10.1103/PhysRevB.97.184504
Yttrium Barium Copper Oxide (YBCO),YBa2Cu3O6.6,Bulk,,,SC,High-Tc/cuprate,61 K,ambient,,,,,,,,,TRUE,10.1103/PhysRevB.86.220504
YBa2Cu3O6.6,YBa2Cu3O6.6,,,,SC,cuprate,,,,,,,,,,,FALSE,10.1103/PhysRevB.73.132501
Yttrium Barium Copper Oxide,YBa2Cu3O6.6,Bulk,,,SC,High-Tc/cuprate,,,,,,,,,,,Neutron scattering,10.1103/PhysRevLett.95.217001
YBa2Cu3O6.6,YBa2Cu3O6.6,Bulk,,,SC,High-Tc/cuprate,58 K,,,,,,,,,,,10.1103/PhysRevMaterials.3.104801
YBa2Cu3O6.6,YBa2Cu3O6.6,Bulk,,,SC,cuprate/High-Tc,,ambient,,,,,,,,> 45 T,FALSE,10.1103/PhysRevB.71.214512
YBa2Cu3O6.6,YBa2Cu3O6.6,,,,SC,High-Tc/cuprate,66 K,,,,,,,,,,FALSE,10.1103/PhysRevB.101.100504
YBa2Cu3O6.6,YBa2Cu3O6.6,Bulk,,,SC,High-Tc/cuprate,,ambient,,,,,,,,,FALSE,10.1103/PhysRevB.70.104517
Yttrium Barium Copper Oxide (YBCO) Ortho II,YBa2Cu3O6.6,Bulk,,,SC,High-Tc/cuprate,63 K,,Orthorhombic,,,,,,,,TRUE,10.1103/PhysRevB.78.020506
YBCO,YBa2Cu3O6.6,Thin Film,,,SC,High-Tc,56 K,0.2 mbar,,,,,,,,,TRUE,10.1016/j.jnoncrysol.2005.12.058
YBa2Cu3O6.6,YBa2Cu3O6.6,Bulk,,,SC,Cuprate,61,,,,,,,,,,FALSE,10.1016/S0925-8388(99)00747-1
YBa2Cu3O6.6,YBa2Cu3O6.6,Bulk,,,SC,Cuprate,61,,,,,,,,,,FALSE,10.1016/S0925-8388(01)00885-4
YBa2Cu3O6.6,YBa2Cu3O6.6,Bulk,,,SC,High-Tc/Cuprate,63.1 K,,,,,,,,,,FALSE,10.1016/S0921-4534(99)00077-5
Y-123,YBa2Cu3O6.6,Bulk,,,SC,High-Tc,57.3,0 kbar,,,,,,,,,FALSE,10.1016/j.physleta.2008.05.058
Y-123,YBa2Cu3O6.6,Bulk,,,SC,High-Tc,58.8,3.5 kbar,,,,,,,,,FALSE,10.1016/j.physleta.2008.05.058
Y-123,YBa2Cu3O6.6,Bulk,,,SC,High-Tc,60.5,6.9 kbar,,,,,,,,,FALSE,10.1016/j.physleta.2008.05.058
Y-123,YBa2Cu3O6.6,Bulk,,,SC,High-Tc,61.6,9.5 kbar,,,,,,,,,FALSE,10.1016/j.physleta.2008.05.058
Y-123,YBa2Cu3O6.6,Bulk,,,SC,High-Tc,64.0,14.9 kbar,,,,,,,,,FALSE,10.1016/j.physleta.2008.05.058
Y-123,YBa2Cu3O6.6,Bulk,,,SC,High-Tc,64.8,16.9 kbar,,,,,,,,,FALSE,10.1016/j.physleta.2008.05.058
Y-123,YBa2Cu3O6.6,Bulk,,,SC,High-Tc,86.91,1.1 GPa,,,,,,,,,FALSE,10.1016/j.physleta.2008.05.058
Y-123,YBa2Cu3O6.6,Bulk,,,SC,High-Tc,85.27,3.0 GPa,,,,,,,,,FALSE,10.1016/j.physleta.2008.05.058
Y-123,YBa2Cu3O6.6,Bulk,,,SC,High-Tc,79.87,5.0 GPa,,,,,,,,,FALSE,10.1016/j.physleta.2008.05.058
Y-123,YBa2Cu3O6.6,Bulk,,,SC,High-Tc,76.98,7.4 GPa,,,,,,,,,FALSE,10.1016/j.physleta.2008.05.058
Y-123,YBa2Cu3O6.6,Bulk,,,SC,High-Tc,76.18,10.0 GPa,,,,,,,,,FALSE,10.1016/j.physleta.2008.05.058
YBa2Cu3O6.6,YBa2Cu3O6.6,Bulk,,,SC,High-Tc/Cuprate,62.7 K,,,,,,,,,,TRUE,10.1016/j.physb.2008.11.013
YBaCuO,YBa2Cu3O6.6,Bulk,,,SC,High-Tc,60 K,,,,,,,,,,FALSE,10.1016/j.physc.2010.07.010
YBa2Cu3O6.6,YBa2Cu3O6.6,Thin Film,,,SC,High-Tc/Cuprate,90 K,,,,,,,,,,TRUE,10.1016/j.physc.2006.04.089
YBa2Cu3O6.6,YBa2Cu3O6.6,Bulk,,,SC,High-Tc,60 K,,,,,,,,,,TRUE,10.1016/S0921-4534(01)00190-3
YBa2Cu3O6.6,YBa2Cu3O6.6,Bulk,,,SC,High-Tc,58 K,,,,,,,,,,TRUE,10.1016/0921-4534(91)91216-Q
YBa2Cu3O6.6,YBa2Cu3O6.6,Bulk,,,SC,High-Tc,60 K,,,,,,,,,,TRUE,10.1016/j.physc.2007.03.086
YBa2Cu3O6.6,YBa2Cu3O6.6,Bulk,,,SC,High-Tc,65 K,,,,,,,,,,FALSE,10.1016/j.ssc.2015.02.016
YBa2Cu3O7−x,YBa2Cu3O6.6,Bulk,,,SC,High-Tc/Cuprate,60 K,,Tetragonal,,,,,,,,FALSE,10.1016/S0378-4371(98)00290-8
YBa2Cu3O6.6,YBa2Cu3O6.6,Bulk,,,SC,Cuprate,44 K,,,,,,,,,,TRUE,10.1016/j.physc.2004.03.104
YBa2Cu3O6.60,YBa2Cu3O6.60,Bulk,,,SC,High-Tc/cuprate,,,Orthorhombic,1:2:3,,,,,,,True,10.1103/PhysRevB.41.8921
YBa2Cu3O7-δ (Y-123),YBa2Cu3O6.60,Bulk,,,SC,High-Tc/cuprate,,,Orthorhombic,,,,,,,,,10.1103/PhysRevB.62.9155
YBa2Cu3O6.60,YBa2Cu3O6.60,Thin Film,~1 μm,Y-cut LiNbO3,SC,High-Tc/cuprate,,,,perovskite,,,,11.74 Å,,,True,10.1103/PhysRevB.43.5459
YBa2Cu3O6.60,YBa2Cu3O6.60,Bulk,,,SC,High-Tc/cuprate,48 K,,,,,,,,,,True,10.1103/PhysRevB.41.2530
YBa2Cu3O6.60,YBa2Cu3O6.60,Bulk,,,SC,High-Tc/cuprate,~60 K,,Orthorhombic,perovskite,Pmmm,3.8349 Å,3.8851 Å,11.7279 Å,,,True,10.1103/PhysRevB.41.1863
YBa2Cu3O6.60,YBa2Cu3O6.60,Bulk,,,SC,High-Tc/cuprate,59 K,,,,,,,,,~100 T,True,10.1103/PhysRevLett.79.2875
YBa2Cu3O6.60,YBa2Cu3O6.60,Bulk,,,SC,High-Tc/cuprate,,,Orthorhombic,perovskite,,3.8313 Å,3.8845 Å,11.7199 Å,,,True,10.1103/PhysRevB.37.106
YBa2Cu3O6.60,YBa2Cu3O6.60,Bulk,,,SC,High-Tc/cuprate,,,Orthorhombic,pseudoperovskite,Pmmm,3.831 Å,3.889 Å,11.736 Å,,,True,10.1103/PhysRevB.36.8320
YBa2Cu3O6.60,YBa2Cu3O6.60,Bulk,,,SC,High-Tc/cuprate,60 K,,,,,,,,,,False,10.1103/PhysRevB.59.R729
