Repository: WyattBunstine/ML_SC_Project

# ML_SC_Project — Chemically and Geometrically Motivated Crystal Graph Neural Networks

This project predicts and screens superconductors from crystal structure. It frames the
problem as a **two-stage hurdle**: first classify whether a material is a superconductor
candidate (SC vs. non-SC), then regress the critical temperature T_c for superconductors.

Two graph-neural-network families are trained and compared:

- a **baseline CGCNN** ([txie-93/cgcnn](https://github.com/txie-93/cgcnn)), and
- an **MPNN** with learned edge features that consumes richer `crystal_graph_v4` graphs
  (this project's contribution).

File: database/superconductor_materials_full.csv (part 187 of 215)
Material_Name,Chemical_Composition,Material_Class,Film_Thickness,Substrate,Material_Type,Superconductor_Type,Superconducting_Transition_Temperature,Pressure,Crystal_Structure,Lattice_Structure,Space_Group,"Lattice_Constant(a)","Lattice_Constant(b)","Lattice_Constant(c)",Lower_Critical_Field,Upper_Critical_Field,Experimental,DOI
YBa2Cu3O6.60,YBa2Cu3O6.60,Bulk,,,SC,High-Tc/cuprate,59 K,,,,,,,,,70 T,True,10.1103/PhysRevB.61.R890
YBa2Cu3O6.60,YBa2Cu3O6.60,Bulk,,,SC,High-Tc/cuprate,,0 GPa,,,,,,,,,,10.1103/PhysRevB.54.10192
YBCO y=6.60,YBa2Cu3O6.60,Bulk,,,SC,High-Tc/cuprate,,,,,,,,,,,True,10.1103/PhysRevLett.88.167005
YBa2Cu3O6.60,YBa2Cu3O6.60,Bulk,,,SC,High-Tc/cuprate,55 K,,,,,,,,,,True,10.1103/PhysRevB.39.2322
Yttrium Barium Copper Oxide (YBCO),YBa2Cu3O6.60,Bulk,,,SC,High-Tc/cuprate,56 K,ambient,Orthorhombic,,,,,,,,TRUE,10.1103/PhysRevLett.93.107001
YBa2Cu3O6.60,YBa2Cu3O6.60,Bulk,,,SC,High-Tc/cuprate,,,,,,,,,,,FALSE,10.1103/PhysRevB.108.104501
YBa2Cu3O6.60 with 0.1 wt.% GO,YBa2Cu3O6.60,Bulk,,,SC,High-Tc,94 K,,Orthorhombic,,,3.8408 Å,3.8870 Å,11.6686 Å,,,TRUE,10.1016/j.physc.2018.02.010
YBa2Cu3O6.60,YBa2Cu3O6.60,Bulk,,,SC,High-Tc/Cuprate,62.7 K,,,,,,,,,,TRUE,10.1016/j.physb.2008.11.013
0.1%wt GO doped YBCO,YBa2Cu3O6.60,Bulk,,,SC,High-Tc/Cuprate,99,,Orthorhombic,,,3.8364,3.8873,11.6719,,,TRUE,10.1016/j.matchemphys.2017.03.003
YBa2Cu3O7-δ,YBa2Cu3O6.60,Thin Film,,,SC,High-Tc/Cuprate,>85 K,20 Pa,Orthorhombic,c-axis oriented,,,,,,,TRUE,10.1016/j.physc.2022.1354206
YBa2Cu3O6.60,YBa2Cu3O6.60,Bulk,,,SC,High-Tc/Cuprate,58 K,,Perovskite,,,,,,,,FALSE,10.1016/S0038-1098(02)00666-X
YBCO Sample 1,YBa2Cu3O6.60,Bulk,,,SC,High-Tc,78,,Orthorhombic,,Pmmm,3.81,3.87,11.690,,,TRUE,10.1016/j.jcrysgro.2004.05.082
YBa2Cu3O6.602,YBa2Cu3O6.602,Bulk,,,SC,High-Tc/cuprate,59.4 K,,,,,,,,,,True,10.1103/PhysRevB.52.541
YBa2Cu3O6.61,YBa2Cu3O6.61,Thin Film,,,SC,High-Tc/cuprate,58.5 K,,,,,,,,,,True,10.1103/PhysRevLett.87.197007
YBa2Cu3O6.61,YBa2Cu3O6.61,Bulk,,,SC,High-Tc/cuprate,39.0 K,,,,,,,,,,True,10.1103/PhysRevB.57.13872
YBa2Cu3O6.61,YBa2Cu3O6.61,Thin Film,250 nm,SrTiO3,SC,High-Tc/cuprate,,,,,,,,11.7 Å,,,True,10.1103/PhysRevB.48.13051
"Yttrium Barium Copper Oxide (YBCO), y=6.61",YBa2Cu3O6.61,Bulk,,,SC,High-Tc/cuprate,,,,,,,,,,,Optical conductivity,10.1103/PhysRevB.75.054512
YBa2Cu3O6.61,YBa2Cu3O6.61,Bulk,,,SC,High-Tc/Cuprate,79.2 K,,Orthorhombic,,,,,,,,TRUE,10.1016/S0375-9601(99)00760-4
YBa2Cu3O6.62,YBa2Cu3O6.62,Bulk,,,SC,High-Tc/cuprate,60 K,,,,,,,,,,,10.1103/PhysRevB.60.9801
YBa2Cu3O6.62,YBa2Cu3O6.62,Bulk,,,SC,High-Tc/cuprate,10 K,,Orthorhombic,distorted oxygen-deficient perovskite,,3.840 Å,3.870 Å,11.725 Å,,,True,10.1103/PhysRevB.36.7137
YBCO-123 oxygen deficient,YBa2Cu3O6.62,Bulk,,,SC,High-Tc/cuprate,,,Tetragonal,perovskite,,,,,,,True,10.1103/PhysRevB.38.772
YBa2Cu3O6.62,YBa2Cu3O6.62,Bulk,,,SC,High-Tc/cuprate,81.38 K,,,,,,,,,,True,10.1103/PhysRevB.48.16188
YBa2Cu3O6.62 (60-K phase),YBa2Cu3O6.62,Bulk,,,SC,High-Tc/cuprate,60 K,,Orthorhombic,perovskite,,,,,,15 T,True,10.1103/PhysRevB.39.4299
YBa2Cu3O6.62,YBa2Cu3O6.62,Bulk,,,SC,High-Tc/cuprate,,atmospheric pressure,,perovskite,,,,,,,True,10.1103/PhysRevB.39.304
YBa2Cu3O6.62,YBa2Cu3O6.62,Bulk,,,SC,High-Tc,87 K,,Orthorhombic,,,3.8364 Å,3.8873 Å,11.6719 Å,,,TRUE,10.1016/j.physc.2018.02.010
YBCO,YBa2Cu3O6.62,Bulk,,,SC,High-Tc/Cuprate,93,,Orthorhombic,,,3.8364,3.8873,11.6719,,,TRUE,10.1016/j.matchemphys.2017.03.003
YBa2Cu3O6.63,YBa2Cu3O6.63,Bulk,,,SC,High-Tc/cuprate,60 K,,,,,,,,,,True,10.1103/PhysRevB.61.627
YBa2Cu3O6.63,YBa2Cu3O6.63,Bulk,,,SC,cuprate,62 K,,,,,,,,,,,10.1103/PhysRevLett.69.1256
YBa₂Cu₃O₆.₆₃,YBa2Cu3O6.63,Bulk,,,SC,High-Tc/cuprate,,,,,,,,,,,,10.1103/PhysRevB.50.16052
YBCO-6.63,YBa2Cu3O6.63,,,,SC,High-Tc/cuprate,,,,,,,,,,,,10.1103/PhysRevLett.83.4156
YBa2Cu3O6+x,YBa2Cu3O6.63,Bulk,,,SC,High-Tc/cuprate,60 K,,,,,,,,,,,10.1103/PhysRevB.55.8576
YBa2Cu3O6.63,YBa2Cu3O6.63,Bulk,,,SC,High-Tc/cuprate,,,,,,,,,,,True,10.1103/PhysRevLett.76.684
YBa2Cu3O6.63,YBa2Cu3O6.63,Bulk,,,SC,High-Tc/cuprate,,,,,,,,,,,,10.1103/PhysRevB.60.667
YBa₂Cu₃O₆.₆₃,YBa2Cu3O6.63,Bulk,,,SC,High-Tc/cuprate,62 K,,,,,,,,,,True,10.1103/PhysRevLett.71.2650
YBa2Cu3O6.63,YBa2Cu3O6.63,Thin Film,400 Å,LaAlO3,SC,High-Tc/cuprate,57.0 K,,,,,,,,,,True,10.1103/PhysRevB.50.7226
YBa2Cu3O6.63,YBa2Cu3O6.63,Bulk,,,SC,High-Tc/cuprate,62 K,,,,,,,,,,,10.1103/PhysRevB.58.12307
YBa2Cu3O6.63,YBa2Cu3O6.63,Bulk,,,SC,High-Tc/cuprate,,,,,,,,,,,,10.1103/PhysRevB.48.4019
YBa2Cu3O6.63,YBa2Cu3O6.63,Bulk,,,SC,High-Tc/cuprate,62 K,,,,,,,,,,,10.1103/PhysRevB.50.6416
YBa2Cu3O6.63,YBa2Cu3O6.63,Bulk,,,SC,High-Tc/cuprate,,,,,,,,,,,False,10.1103/PhysRevB.62.15177
YBCO T700,YBa2Cu3O6.63,Bulk,,,SC,High-Tc/cuprate,63.1 K,,,layered,,,,,,,True,10.1103/PhysRevLett.85.4594
YBa2Cu3O6.63,YBa2Cu3O6.63,Bulk,,,SC,High-Tc/cuprate,60 K,,,,,,,,,,,10.1103/PhysRevB.41.9574
YBa2Cu3O6.63,YBa2Cu3O6.63,Bulk,,,SC,High-Tc/cuprate,,,,,,,,,,,,10.1103/PhysRevB.60.9801
YBa2Cu3O6.63,YBa2Cu3O6.63,Bulk,,,SC,cuprate,,,,,,,,,,,True,10.1103/PhysRevLett.63.1700
YBa2Cu3O6.63,YBa2Cu3O6.63,Bulk,,,SC,High-Tc/cuprate,60 K,,,,,,,,,,,10.1103/PhysRevB.46.14803
Yttrium Barium Copper Oxide (oxygen-deficient),YBa2Cu3O6.63,Bulk,,,SC,High-Tc/cuprate,65 K,,,,,,,,,56 T,True,10.1103/PhysRevLett.74.4726
YBa2Cu3O6.63,YBa2Cu3O6.63,Bulk,,,SC,High-Tc/cuprate,62 K,,,,,,,,,,True,10.1103/PhysRevB.43.247
YBa2Cu3O6.63,YBa2Cu3O6.63,Bulk,,,SC,High-Tc/cuprate,,,,,,,,,,,,10.1103/PhysRevLett.84.3422
YBa2Cu3O6.63,YBa2Cu3O6.63,Bulk,,,SC,High-Tc/cuprate,,,,,,,,,,,,10.1103/PhysRevB.48.6575
YBa2Cu3O6.63,YBa2Cu3O6.63,Bulk,,,SC,High-Tc/cuprate,,,,,,,,,,,,10.1103/PhysRevB.66.144501
YBa2Cu3O6.63,YBa2Cu3O6.63,Bulk,,,SC,High-Tc/cuprate,60 K,,,,,,,,,,,10.1103/PhysRevB.43.275
YBa2Cu3O6.63,YBa2Cu3O6.63,Bulk,,,SC,High-Tc/cuprate,,,,,,,,,,,,10.1103/PhysRevB.63.104514
YBa2Cu3O6.63,YBa2Cu3O6.63,Bulk,,,SC,High-Tc/cuprate,,,,,,,,,,,,10.1103/PhysRevLett.86.496
Yttrium Barium Copper Oxide (oxygen deficient),YBa2Cu3O6.63,Bulk,,,SC,High-Tc/cuprate,,,,,,,,,,,,10.1103/PhysRevLett.69.961
YBa2Cu3O6.63,YBa2Cu3O6.63,,,,SC,High-Tc/cuprate,,,,,,,,,,,,10.1103/PhysRevB.56.R8511
YBa2Cu3O6.63,YBa2Cu3O6.63,,,,SC,High-Tc/cuprate,,,,,,,,,,,,10.1103/PhysRevB.62.R11989
YBa2Cu3O6.63,YBa2Cu3O6.63,Bulk,,,SC,High-Tc/cuprate,60 K,,,,,,,,,,True,10.1103/PhysRevB.52.R3884
YBa2Cu3O6.63,YBa2Cu3O6.63,Bulk,,,SC,High-Tc/cuprate,,,,bilayer,,,,,,,True,10.1103/PhysRevB.54.16172
YBa₂Cu₃O₆.₆₃,YBa2Cu3O6.63,Bulk,,,SC,High-Tc/cuprate,62 K,,,,,,,,,,True,10.1103/PhysRevB.49.4158
YBa₂Cu₃O₆.₆₃,YBa2Cu3O6.63,Bulk,,,SC,High-Tc/cuprate,60 K,,,,,,,,,,,10.1103/PhysRevB.45.2352
YBa2Cu3O6.63,YBa2Cu3O6.63,Bulk,,,SC,cuprate,,,,,,,,,,,True,10.1103/PhysRevLett.71.2813
YBa2Cu3O6.63,YBa2Cu3O6.63,,,,SC,High-Tc/cuprate,62 K,,,,,,,,,,,10.1103/PhysRevB.48.3536
YBa2Cu3O6.63,YBa2Cu3O6.63,Bulk,,,SC,High-Tc/cuprate,60 K,,,perovskite,,,,,,,True,10.1103/PhysRevB.45.3059
YBCO oxygen-depleted,YBa2Cu3O6.63,Bulk,,,SC,High-Tc/cuprate,60 K,,,,,,,,,,True,10.1103/PhysRevB.51.15393
YBa2Cu3O6.63,YBa2Cu3O6.63,Bulk,,,SC,High-Tc/cuprate,,,Orthorhombic,,,,,,,,True,10.1103/PhysRevB.63.134512
YBCO,YBa2Cu3O6.63,Bulk,,,SC,High-Tc/cuprate,,,,,,,,,,,,10.1103/PhysRevLett.71.1645
YBa2Cu3O6.63,YBa2Cu3O6.63,Bulk,,,SC,cuprate,,,,,,,,,,,True,10.1103/PhysRevB.54.7561
Yttrium Barium Copper Oxide (underdoped),YBa2Cu3O6.63,Bulk,,,SC,High-Tc/cuprate,,,,,,,,,,,,10.1103/PhysRevB.50.16015
YBa2Cu3O6.63,YBa2Cu3O6.63,Bulk,,,SC,High-Tc/cuprate,,,,perovskite,,,,,,,,10.1103/PhysRevB.48.13848
YBa2Cu3O6.63,YBa2Cu3O6.63,Bulk,,,SC,High-Tc/cuprate,,,,,,,,,,,True,10.1103/PhysRevLett.77.5421
YBa2Cu3O6.63,YBa2Cu3O6.63,Bulk,,,SC,High-Tc/cuprate,60 K,,,,,,,,,,True,10.1103/PhysRevB.43.258
YBa2Cu3O6.63,YBa2Cu3O6.63,Bulk,,,SC,High-Tc/cuprate,,,,,,,,,,,True,10.1103/PhysRevB.53.5915
YBa₂Cu₃O₆.₆₃,YBa2Cu3O6.63,Bulk,,,SC,High-Tc/cuprate,,,Orthorhombic,perovskite,,,,,,,,10.1103/PhysRevB.43.2989
YBa2Cu3O6.63,YBa2Cu3O6.63,Bulk,,,SC,High-Tc/cuprate,,,,,,,,,,,,10.1103/PhysRevB.44.12318
YBa2Cu3O6.63,YBa2Cu3O6.63,Bulk,,,SC,High-Tc/cuprate,,,,pyramidal bi-CuO2 layer,,,,,,,,10.1103/PhysRevB.54.3070
YBa2Cu3O6.63,YBa2Cu3O6.63,Bulk,,,SC,High-Tc/cuprate,,,,,,,,,,,,10.1103/PhysRevLett.80.3839
YBCO,YBa2Cu3O6.63,Bulk,,,SC,High-Tc/cuprate,60 K,,Orthorhombic,,,,,,,,True,10.1103/PhysRevB.66.092501
YBa2Cu3O6.63,YBa2Cu3O6.63,Bulk,,,SC,High-Tc/cuprate,,,,,,,,,,,True,10.1103/PhysRevB.52.13585
YBa2Cu3O6.63,YBa2Cu3O6.63,Bulk,,,SC,High-Tc/cuprate,60 K,,,2D square lattice,,,,,,,,10.1103/PhysRevLett.67.3448
YBa2Cu3O6.63,YBa2Cu3O6.63,Bulk,,,SC,High-Tc/cuprate,,,,,,,,,,,True,10.1103/PhysRevB.49.1544
YBa2Cu3O6.63,YBa2Cu3O6.63,Bulk,,,SC,High-Tc/cuprate,,,,,,,,,,,FALSE,10.1103/PhysRevB.92.081115
YBa2Cu3O6.63,YBa2Cu3O6.63,Bulk,,,SC,High-Tc/cuprate,62 K,,,,,,,,,,FALSE,10.1103/PhysRevLett.98.257002
YBa2Cu3O6.63,YBa2Cu3O6.63,Bulk,,,SC,High-Tc/cuprate,,,,,,,,,,,,10.1103/PhysRevLett.96.247002
YBa2Cu3O6.63,YBa2Cu3O6.63,Bulk,,,SC,High-Tc/Cuprate,60 K,,,,,,,,,,TRUE,10.1016/S0921-4534(02)02468-1
YBa2Cu3O6.64,YBa2Cu3O6.64,Bulk,,,SC,High-Tc/cuprate,60 K,,,,,,,,,,True,10.1103/PhysRevB.41.9574
YBa2Cu3O6.64,YBa2Cu3O6.64,Bulk,,,SC,High-Tc/cuprate,60 K,,,,,,,,,,True,10.1103/PhysRevLett.70.1171
YBa2Cu3O6.64,YBa2Cu3O6.64,Bulk,,,SC,High-Tc/cuprate,,,Orthorhombic,perovskite-like,,3.862 Å,3.8811 Å,11.740 Å,,,True,10.1103/PhysRevB.38.2477
YBCO,YBa2Cu3O6.64,Bulk,,,SC,High-Tc,59 K,,,1-2-3 structure,,,,,,,,10.1103/PhysRevB.63.174510
YBa2Cu3O6.64,YBa2Cu3O6.64,Bulk,,,SC,High-Tc/cuprate,60 K,,,layered,,,,,,,,10.1103/PhysRevB.43.2633
YBa2Cu3O6.64,YBa2Cu3O6.64,Bulk,,,SC,High-Tc/cuprate,,,Orthorhombic,perovskite,,3.822 Å,3.891 Å,11.677 Å,,,,10.1103/PhysRevB.54.7545
YBa2Cu3O6.64,YBa2Cu3O6.64,Bulk,,,SC,cuprate,,,,,,,,,,,,10.1103/PhysRevB.52.R7034
YBa2Cu3O6.64,YBa2Cu3O6.64,Bulk,,,SC,High-Tc/cuprate,,,,,,,,,,,True,10.1103/PhysRevLett.72.3100
YBa2Cu3O6.65,YBa2Cu3O6.65,Bulk,,,SC,High-Tc/cuprate,,,Orthorhombic,perovskite,Pmmm,3.8364 Å,3.8965 Å,11.724 Å,,,True,10.1103/PhysRevB.61.11762
YBa₂Cu₃O₆.₆₅,YBa2Cu3O6.65,Bulk,,,SC,High-Tc/cuprate,61 K,,,perovskite,,,,,,,True,10.1103/PhysRevB.61.4298
YBa2Cu3O6.65,YBa2Cu3O6.65,Bulk,,,SC,High-Tc/cuprate,,,,,,,,,,,True,10.1103/PhysRevB.55.3155
YBa2Cu3O6.65,YBa2Cu3O6.65,Bulk,,,SC,High-Tc/cuprate,,,,,,,,,,,,10.1103/PhysRevB.43.247
YBa2Cu3O6.65,YBa2Cu3O6.65,Bulk,,,SC,High-Tc,55 K,,Tetragonal,perovskite,,,,,,,True,10.1103/PhysRevB.39.6594
YBa2Cu3O6.65,YBa2Cu3O6.65,Bulk,,,SC,High-Tc/cuprate,,,Orthorhombic,perovskite-related,,,,,,,True,10.1103/PhysRevB.37.5928
YBa2Cu3O7-δ (123),YBa2Cu3O6.65,Bulk,,,SC,High-Tc/cuprate,,,,,,,,,,,,10.1103/PhysRevLett.77.1190
YBa2Cu3O7-y (pure),YBa2Cu3O6.65,Bulk,,,SC,High-Tc/cuprate,57 K,,Orthorhombic,perovskite,,3.8340 Å,3.8699 Å,11.6937 Å,,,True,10.1103/PhysRevB.50.594
Oxygen-deficient YBCO,YBa2Cu3O6.65,Bulk,,,SC,High-Tc/cuprate,62.2 K,,,perovskite,,,,,"25 Oe (H||ab), 83 Oe (H||c) at 5 K","380 T (H||ab), 87 T (H||c) at T=0",True,10.1103/PhysRevB.43.13042
YBa2Cu3O6.65,YBa2Cu3O6.65,Thin Film,100 nm,LaAlO3 (001),SC,High-Tc/cuprate,35 K,,Orthorhombic,perovskite,,,,,,,True,10.1103/PhysRevB.47.3431
YBa2Cu3O6.65,YBa2Cu3O6.65,Thin Film,1000-1100 Å,MgO (100),SC,High-Tc/cuprate,,,,,,,,,,,True,10.1103/PhysRevB.53.9418
"Y₁₋ₓCaₓBa₂Cu₃Oᵧ (x=0, y=6.65)",YBa2Cu3O6.65,Bulk,,,SC,High-Tc/cuprate,62.5 K,,,,,,,,,,True,10.1103/PhysRevB.65.144523
YBa2Cu3O6.65,YBa2Cu3O6.65,Bulk,,,SC,High-Tc/cuprate,,,,perovskite,,,,,,,,10.1103/PhysRevB.48.13848
YBa2Cu3O6.65,YBa2Cu3O6.65,Bulk,,,SC,High-Tc/cuprate,61.4 K,,,,,,,,,,True,10.1103/PhysRevB.60.698
YBa2Cu3O6.65,YBa2Cu3O6.65,Bulk,,,SC,High-Tc/cuprate,60 K,,Orthorhombic,perovskite,,,,,,,,10.1103/PhysRevB.39.6708
YBa₂Cu₃O₆.65,YBa2Cu3O6.65,Bulk,,,SC,High-Tc/cuprate,62.0 K,,Orthorhombic,perovskite,,,,,,,True,10.1103/PhysRevB.54.13261
YBa2Cu3O6.65,YBa2Cu3O6.65,Bulk,,,SC,High-Tc/cuprate,60 K,,,,,,,,,,True,10.1103/PhysRevB.50.13898
YBa2Cu3O6.65,YBa2Cu3O6.65,Bulk,,,SC,High-Tc/cuprate,,,Orthorhombic,perovskite,,3.822 Å,3.891 Å,11.677 Å,,,,10.1103/PhysRevB.54.7545
YBCO y=6.65,YBa2Cu3O6.65,Bulk,,,SC,High-Tc/cuprate,,,,,,,,,,,True,10.1103/PhysRevLett.88.167005
YBa2Cu3O6.65,YBa2Cu3O6.65,Bulk,,,SC,High-Tc/cuprate,62.3 K,,,,,,,,,,,10.1103/PhysRevB.66.144506
Yttrium Barium Copper Oxide (YBCO),YBa2Cu3O6.65,Bulk,,,SC,High-Tc/cuprate,59 K,ambient,Orthorhombic,,,,,,,,TRUE,10.1103/PhysRevLett.93.107001
"Yttrium Barium Copper Oxide (YBCO), y=6.65",YBa2Cu3O6.65,Bulk,,,SC,High-Tc/cuprate,,,,,,,,,,,Optical conductivity,10.1103/PhysRevB.75.054512
YBa2Cu3O6.65,YBa2Cu3O6.65,,,,SC,cuprate,,,,,,,,,,,FALSE,10.1103/PhysRevB.73.132501
YBa2Cu3O6.65,YBa2Cu3O6.65,Bulk,,,SC,High-Tc/cuprate,59.5 K,,Orthorhombic,,Pmmm,,,,,,TRUE,10.1103/PhysRevLett.93.157007
YBa2Cu3O6.65,YBa2Cu3O6.65,Bulk,,,SC,High-Tc,94 K,,,,,,,,,,TRUE,10.20964/2017.01.09
YBCO Sample 5,YBa2Cu3O6.65,Bulk,,,SC,High-Tc,80,,Orthorhombic,,Pmmm,3.81,3.87,11.687,,,TRUE,10.1016/j.jcrysgro.2004.05.082
YBa2Cu3O6.66,YBa2Cu3O6.66,Bulk,,,SC,High-Tc/cuprate,63.3 ± 0.4 K,,,perovskite,,,,,,~70 T,True,10.1103/PhysRevB.61.12420
YBa2Cu3O6.66,YBa2Cu3O6.66,Bulk,,,SC,High-Tc/cuprate,64.5 ± 0.4 K,,,perovskite,,,,,,~65 T,True,10.1103/PhysRevB.61.12420
YBa2Cu3O6.66,YBa2Cu3O6.66,Bulk,,,SC,High-Tc/cuprate,64.2 ± 0.4 K,,,perovskite,,,,,,,True,10.1103/PhysRevB.61.12420
YBa2Cu3O6.66,YBa2Cu3O6.66,Bulk,,,SC,High-Tc/cuprate,,,,layered cuprate,,,,,,,True,10.1103/PhysRevB.57.11792
YBa2Cu3O6.66,YBa2Cu3O6.66,Bulk,,,SC,High-Tc/cuprate,60 K,,,,,,,,,,True,10.1103/PhysRevB.49.13295
YBa2Cu3O6.66,YBa2Cu3O6.66,Bulk,,,SC,High-Tc/cuprate,,,,,,,,,,,True,10.1103/PhysRevB.54.7500
YBa2Cu3O6.66,YBa2Cu3O6.66,Bulk,,,SC,High-Tc/cuprate,~60 K,,,layered oxide,,,,,,,True,10.1103/PhysRevB.38.909
YBa2Cu3O6.66,YBa2Cu3O6.66,Bulk,,,SC,High-Tc/cuprate,≈ 60 K,,,,,,,,,,,10.1103/PhysRevB.74.014406
0.5 wt% GnPs + YBCO,YBa2Cu3O6.66,Bulk,,,SC,High-Tc,95.52 K,,Orthorhombic,Perovskite,Pmmm,3.853,3.824,11.659,,,TRUE,10.1016/j.matchemphys.2018.11.048
YBa2Cu3O6.666,YBa2Cu3O6.666,Bulk,,,SC,High-Tc/cuprate,60.5 K,,,,,,,,,,True,10.1103/PhysRevB.52.541
YBa2Cu3O6.667,YBa2Cu3O6.667,Bulk,,,SC,High-Tc/cuprate,,,,perovskite,,,,,,,,10.1103/PhysRevB.43.542
YBa2Cu3O6.667,YBa2Cu3O6.667,Bulk,,,SC,High-Tc/cuprate,,,,,,,,,,,True,10.1103/PhysRevB.42.10226
YBa2Cu3O6.67,YBa2Cu3O6.67,Bulk,,,SC,High-Tc/cuprate,,,,,,,,,,,,10.1103/PhysRevB.65.052503
YBa₂Cu₃O₆.₆₇,YBa2Cu3O6.67,Bulk,,,SC,High-Tc/cuprate,,,,,,,,,,,,10.1103/PhysRevB.66.024505
YBa2Cu3O6.67,YBa2Cu3O6.67,Bulk,,,SC,High-Tc/cuprate,,,,,,,,,,,True,10.1103/PhysRevB.55.3155
YBa2Cu3O6.67,YBa2Cu3O6.67,Bulk,,,SC,High-Tc/cuprate,63 K,,,layered,,4 Å,,12 Å,,,,10.1103/PhysRevB.64.014510
YBa2Cu3O6.67,YBa2Cu3O6.67,Bulk,,,SC,High-Tc/cuprate,~60 K,,,,,,,,,,True,10.1103/PhysRevLett.71.1740
YBa2Cu3O6.67,YBa2Cu3O6.67,Bulk,,,SC,High-Tc/cuprate,,,Orthorhombic,,,,,,,,,10.1103/PhysRevB.54.4357
YBa2Cu3O6.67,YBa2Cu3O6.67,Bulk,,,SC,High-Tc/cuprate,59 K,,,perovskite,,,,,,,,10.1103/PhysRevB.48.13848
YBa2Cu3O6.67,YBa2Cu3O6.67,Bulk,,,SC,High-Tc/cuprate,,,Orthorhombic,perovskite,,,,,,,False,10.1103/PhysRevB.40.8933
YBCO,YBa2Cu3O6.67,Bulk,,,SC,High-Tc/cuprate,,,Orthorhombic,,,,,,,,False,10.1103/PhysRevB.66.092501
YBCO6.67,YBa2Cu3O6.67,Bulk,,,SC,High-Tc/cuprate,,,,,,,,,,,,10.1103/PhysRevB.65.064523
Yttrium Barium Copper Oxide (YBCO),YBa2Cu3O6.67,Bulk,,,SC,High-Tc/cuprate,,,Orthorhombic,perovskite-related,,,,,,,True,10.1103/PhysRevB.45.12976
YBa2Cu3O6.67,YBa2Cu3O6.67,Bulk,,,SC,High-Tc/cuprate,70 K,,,,,3.858 Å,3.858 Å,,,,True,10.1103/PhysRevB.49.13295
YBa2Cu3O6.67,YBa2Cu3O6.67,Bulk,,,SC,High-Tc/cuprate,67 K,,Orthorhombic,,,,,,,,TRUE,10.1103/PhysRevB.88.060508
YBa2Cu3O6.67,YBa2Cu3O6.67,,,,SC,cuprate/High-Tc,65.5 K,,,,,,,,,,TRUE,10.1103/PhysRevB.90.094515
YBa2Cu3O6.67,YBa2Cu3O6.67,Bulk,,,SC,High-Tc/cuprate,,,,,,,,,,,TRUE,10.1103/PhysRevB.81.064510
Yttrium Barium Copper Oxide (YBCO),YBa2Cu3O6.67,Bulk,,,SC,High-Tc/cuprate,66.0 K,,Orthorhombic,ortho-VIII superstructure,,,,,,35 T,TRUE,10.1103/PhysRevLett.104.057005
"Yttrium Barium Copper Oxide (YBCO), y=6.67",YBa2Cu3O6.67,Bulk,,,SC,High-Tc/cuprate,67.7 K,ambient,Orthorhombic,perovskite-related,,,,,,,TRUE,10.1103/PhysRevB.105.045110
YBa2Cu3O6.67,YBa2Cu3O6.67,,,,SC,High-Tc/cuprate,,,,,,,,,,,FALSE,10.1103/PhysRevB.98.075116
Yttrium Barium Copper Oxide (YBCO),YBa2Cu3O6.67,Bulk,,,SC,High-Tc/cuprate,65 K,0 GPa,Orthorhombic,,,,,,,,TRUE,10.1103/PhysRevB.106.184516
"Yttrium Barium Copper Oxide (YBCO), ortho-VIII phase",YBa2Cu3O6.67,Bulk,,,SC,High-Tc/cuprate,60 K,ambient,Orthorhombic,perovskite-related,,,,,,,TRUE,10.1103/PhysRevB.73.180505
"Yttrium Barium Copper Oxide (YBCO), y=6.67",YBa2Cu3O6.67,Bulk,,,SC,High-Tc/cuprate,,,,,,,,,,,Optical conductivity,10.1103/PhysRevB.75.054512
Yttrium Barium Copper Oxide (YBCO),YBa2Cu3O6.67,Bulk,,,SC,cuprate/High-Tc,66 K,ambient,Orthorhombic,perovskite-related,,,,,,local minimum at p=0.12 (value not specified),TRUE,10.1103/PhysRevB.92.224502
YBa2Cu3O6.67,YBa2Cu3O6.67,Bulk,,,SC,High-Tc/cuprate,67 K,ambient,Orthorhombic,perovskite-related,Pmmm,3.84,3.88,11.7,,,TRUE,10.1103/PhysRevB.96.214504
YBa2Cu3O6.67,YBa2Cu3O6.67,,,,SC,,,,,,,,,,,,FALSE,10.1103/PhysRevB.83.020504
"Yttrium Barium Copper Oxide (YBCO), ortho-VIII phase",YBa2Cu3O6.67,Bulk,,,SC,High-Tc/cuprate,67 K,,Orthorhombic,,,,,,,,TRUE,10.1103/PhysRevB.89.201104
YBa2Cu3O6.67,YBa2Cu3O6.67,single crystal,a fraction of a millimeter,,SC,High-Tc/cuprate,65 K,,Orthorhombic,,,,,,,,TRUE,10.1103/PhysRevLett.100.127002
"Yttrium Barium Copper Oxide (YBCO, y=6.67)",YBa2Cu3O6.67,Bulk,,,SC,High-Tc/cuprate/Type-II,60 K,,,,,,,,,,TRUE,10.1103/PhysRevB.76.054524
YBa2Cu3O6.67,YBa2Cu3O6.67,,,,SC,cuprate,,,,,,,,,,,FALSE,10.1103/PhysRevB.92.195122
YBa2Cu3O6.67,YBa2Cu3O6.67,Bulk,,,SC,High-Tc/cuprate,,,,,,,,,,,FALSE,10.1103/PhysRevB.82.100505
YBa2Cu3O6.67,YBa2Cu3O6.67,Bulk,,,SC,High-Tc/Cuprate,60 K,,,,,,,,0.02 T,,TRUE,10.1016/S0921-4526(02)01636-8
YBCO_6.68,YBa2Cu3O6.68,Bulk,,,SC,High-Tc/cuprate,,,,,,,,,,,,10.1103/PhysRevB.55.14592
YBa2Cu3O6+x (x=0.68),YBa2Cu3O6.68,Bulk,,,SC,High-Tc/cuprate,,,,layered cuprate,,,,,,,True,10.1103/PhysRevB.53.8253
YBa2Cu3O6.68,YBa2Cu3O6.68,Thin Film,,MgO,SC,High-Tc/cuprate,84.8 K,,Orthorhombic,perovskite,,,,11.68 Å,,,True,10.1103/PhysRevB.55.3974
YBa2Cu3O6.68,YBa2Cu3O6.68,Bulk,,,SC,High-Tc/cuprate,,,,,,,,,,,,10.1103/PhysRevB.60.15423
YBa2Cu3O6.68,YBa2Cu3O6.68,Bulk,,,SC,High-Tc/cuprate,60 K,,,,,,,,,,True,10.1103/PhysRevLett.70.3995
YBa2Cu3O6.68,YBa2Cu3O6.68,Bulk,,,SC,High-Tc/cuprate,63 K,,,,,,,,,,True,10.1103/PhysRevB.56.5654
YBa2Cu3O7-y,YBa2Cu3O6.68,Bulk,,,SC,cuprate,,,,,,,,,,,,10.1103/PhysRevB.57.6126
YBa2Cu3O6.68,YBa2Cu3O6.68,Bulk,,,SC,High-Tc/cuprate,51 K,,,,,,,,,,True,10.1103/PhysRevB.38.4992
YBa2Cu3O6.68,YBa2Cu3O6.68,Bulk,,,SC,High-Tc/cuprate,59.2 K,,Orthorhombic,perovskite,,,,11.738 Å,,,True,10.1103/PhysRevB.47.8140
YBa2Cu3O6.68,YBa2Cu3O6.68,Bulk,,,SC,High-Tc/cuprate,63 K,,,,,,,,,,True,10.1103/PhysRevB.50.6534
YBa2Cu3O6.68,YBa2Cu3O6.68,Bulk,,,SC,High-Tc/cuprate,,,Orthorhombic,perovskite,,3.822 Å,3.891 Å,11.677 Å,,,,10.1103/PhysRevB.54.7545
YBa2Cu3O6.68,YBa2Cu3O6.68,Bulk,,,SC,High-Tc/cuprate,,,,,,,,,,,,10.1103/PhysRevB.58.11774
YBa₂Cu₃O₇₋δ (δ=0.32),YBa2Cu3O6.68,Thin Film,100-120 nm,MgO or SrTiO3,SC,High-Tc/cuprate,62 K,,,,,,,,,,True,10.1103/PhysRevB.59.1497
YBa2Cu3O6.68,YBa2Cu3O6.68,Thin Film,,,SC,High-Tc,77.3 K,0.95 mTorr,Orthorhombic,c-axis oriented,,,,1.180 nm,,,TRUE,10.1016/S0040-6090(03)00291-8
YBa2Cu3O6.69,YBa2Cu3O6.69,Bulk,,,SC,High-Tc/cuprate,59 K,,,,,,,,,,True,10.1103/PhysRevLett.82.5337
YBa2Cu3O6.69,YBa2Cu3O6.69,Bulk,,,SC,High-Tc/cuprate,,,,,,,,,,,True,10.1103/PhysRevB.42.6817
YBa2Cu3O6+x,YBa2Cu3O6.69,Bulk,,,SC,High-Tc/cuprate,,,,,,,,,,,,10.1103/PhysRevB.49.4235
YBa2Cu3O6.69,YBa2Cu3O6.69,Thin Film,1400 Å,MgO,SC,High-Tc/cuprate,84.8 K,,Orthorhombic,perovskite,,,,11.69 Å,,,True,10.1103/PhysRevB.55.3974
YBa2Cu3O6+x,YBa2Cu3O6.69,Bulk,,,SC,High-Tc/cuprate,60 K,,,,,,,,,,,10.1103/PhysRevB.50.4075
YBa2Cu3O6.69,YBa2Cu3O6.69,Bulk,,,SC,High-Tc/cuprate,,,,,,,,,,,,10.1103/PhysRevB.49.1544
YBa2Cu3O6.69,YBa2Cu3O6.69,Bulk,,,SC,High-Tc,59 K,,,,,,,,,,FALSE,10.1016/S0304-8853(01)01176-3
YBa2Cu3O6.69 with 0.7 wt.% GO,YBa2Cu3O6.69,Bulk,,,SC,High-Tc,96 K,,Orthorhombic,,,3.8425 Å,3.8837 Å,11.6677 Å,,,TRUE,10.1016/j.physc.2018.02.010
Y#4,YBa2Cu3O6.69,Bulk,,,SC,High-Tc,55.9,,,,,,,,,,TRUE,10.1016/S0921-4534(02)02291-8
YBa2Cu3O6.69,YBa2Cu3O6.69,Ceramic,,,SC,High-Tc,71,,,,,,,,,,FALSE,10.1016/j.jallcom.2016.08.044
1%wt GO doped YBCO,YBa2Cu3O6.69,Bulk,,,SC,High-Tc/Cuprate,102,,Orthorhombic,,,3.8364,3.8873,11.6719,,,TRUE,10.1016/j.matchemphys.2017.03.003
YBCO Sample 3,YBa2Cu3O6.69,Bulk,,,SC,High-Tc,89.5,,Orthorhombic,,Pmmm,3.81,3.88,11.669,,,TRUE,10.1016/j.jcrysgro.2004.05.082
YBa2Cu3O6.7,YBa2Cu3O6.7,Bulk,,,SC,High-Tc/cuprate,67 K,,,,,,,,,,True,10.1103/PhysRevLett.82.5337
YBa2Cu3O6.7,YBa2Cu3O6.7,Thin Film,1770 Å,,SC,High-Tc/cuprate,58.2 K,,,,,,,,,,True,10.1103/PhysRevB.64.184425
YBa2Cu3O6.7,YBa2Cu3O6.7,Bulk,,,SC,High-Tc/cuprate,66.0 K,,,,,,,,,,,10.1103/PhysRevB.59.13628
YBa2Cu3O6.7,YBa2Cu3O6.7,Bulk,,,SC,High-Tc/cuprate,67 K,,,,,,,,,,True,10.1103/PhysRevLett.78.713
YBa2Cu3O6.7,YBa2Cu3O6.7,,,,SC,High-Tc/cuprate,60 K,,,,,,,,,,,10.1103/PhysRevLett.72.3610
YBa2Cu3O7-δ,YBa2Cu3O6.7,Bulk,,,SC,High-Tc/cuprate,,,,,,,,,,,,10.1103/PhysRevB.46.11975
YBa2Cu3O6.7,YBa2Cu3O6.7,Bulk,,,SC,High-Tc/cuprate,,,Orthorhombic,,,,,,,,True,10.1103/PhysRevB.51.9199
YBa2Cu3O6.7,YBa2Cu3O6.7,Bulk,,,SC,High-Tc/cuprate,,,,layered,,,,,,,,10.1103/PhysRevB.55.14554
YBa2Cu3O6+x,YBa2Cu3O6.7,Bulk,,,SC,High-Tc/cuprate,60 K,,Orthorhombic,,,,,,,,True,10.1103/PhysRevB.40.11382
YBa2Cu3O6.7,YBa2Cu3O6.7,Bulk,,,SC,High-Tc/cuprate,,,Orthorhombic,tripled perovskite,,3.8301 Å,3.8917 Å,11.7003 Å,,,True,10.1103/PhysRevB.38.9213
YBa2Cu3O6.7,YBa2Cu3O6.7,Bulk,,,SC,High-Tc/cuprate,~92 K,,Orthorhombic,perovskite,Pmmm,,,,,,True,10.1103/PhysRevB.36.5731
YBa2Cu3O7-δ (60-K phase),YBa2Cu3O6.7,,,,SC,High-Tc/cuprate,60 K,,,,,,,,,,,10.1103/PhysRevB.43.13073
YBa2Cu3O7-δ (54-K phase),YBa2Cu3O6.7,,,,SC,High-Tc/cuprate,54 K,,,,,,,,,,,10.1103/PhysRevB.43.13073
YBa₂Cu₃O₆.₇,YBa2Cu3O6.7,,,,SC,High-Tc/cuprate,,,,,,,,,,,,10.1103/PhysRevB.57.5505
YBa2Cu3O6.7,YBa2Cu3O6.7,Bulk,,,SC,High-Tc/cuprate,67 K,,,bilayer,,3.82 Å,3.82 Å,11.68 Å,,,True,10.1103/PhysRevB.61.14773
YBa2Cu3O6.7,YBa2Cu3O6.7,,,,SC,High-Tc/cuprate,,,,,,,,,,,,10.1103/PhysRevLett.70.3131
YBa2Cu3O6.7,YBa2Cu3O6.7,Bulk,,,SC,High-Tc/cuprate,67 K,,,,,,,,,,,10.1103/PhysRevLett.88.257002
YBa2Cu3O6.7,YBa2Cu3O6.7,Bulk,,,SC,High-Tc/cuprate,,,,,,,,,,,,10.1103/PhysRevB.48.15957
YBa2Cu3O6.7,YBa2Cu3O6.7,Bulk,,,SC,High-Tc/cuprate,74 K,,,,,,,,,,True,10.1103/PhysRevB.66.144513
YBa2Cu3O6.7,YBa2Cu3O6.7,,,,SC,High-Tc/cuprate,,,,,,,,,,,,10.1103/PhysRevB.40.11358
YBa2Cu3O6.7,YBa2Cu3O6.7,Bulk,,,SC,High-Tc/cuprate,,up to several kbar,,,,,,,,,True,10.1103/PhysRevLett.77.151
YBa2Cu3O6.7,YBa2Cu3O6.7,Bulk,,,SC,High-Tc/cuprate,66 K,,orthorhombic,,,,,,,,True,10.1103/PhysRevB.57.13422
YBa2Cu3O6.7,YBa2Cu3O6.7,Bulk,,,SC,High-Tc/cuprate,,,,,,,,,,,,10.1103/PhysRevLett.84.3422
YBa2Cu3O6+x (x=0.7),YBa2Cu3O6.7,Bulk,,,SC,cuprate,,,,,,,,,,,,10.1103/PhysRevB.54.12464
YBa2Cu3O6.7,YBa2Cu3O6.7,Thin Film,,LaAlO3,SC,High-Tc/cuprate,74.5 K,,,perovskite,,,,,,,True,10.1103/PhysRevB.47.8986
YBa2Cu3O6.7,YBa2Cu3O6.7,Thin Film,,LaAlO3,SC,High-Tc/cuprate,76.0 K,,,perovskite,,,,,,,True,10.1103/PhysRevB.47.8986
YBCO_6.7,YBa2Cu3O6.7,Bulk,,,SC,High-Tc/cuprate,,,,layered,,,,,,,,10.1103/PhysRevB.55.12748
YBa₂Cu₃O₆.₇,YBa2Cu3O6.7,Bulk,,,SC,High-Tc/cuprate,74 ± 2.7 K,,Orthorhombic,perovskite,,,,,,,True,10.1103/PhysRevB.63.054525
YBa2Cu3O6.7,YBa2Cu3O6.7,Bulk,,,SC,High-Tc/cuprate,60 K,,,,,,,,,,,10.1103/PhysRevB.41.873
YBa2Cu3O6.7,YBa2Cu3O6.7,Bulk,,,SC,High-Tc/cuprate,70 K,,,,,,,,,,True,10.1103/PhysRevB.47.8233
YBa2Cu3O6.7,YBa2Cu3O6.7,Bulk,,,SC,High-Tc/cuprate,,,,layered,,,,,,,True,10.1103/PhysRevLett.81.2336
YBa2Cu3O6.7,YBa2Cu3O6.7,Bulk,,,SC,High-Tc/cuprate,,,,,,,,,,,True,10.1103/PhysRevLett.77.3431
YBa2Cu3O6.7,YBa2Cu3O6.7,Thin Film,,,SC,High-Tc/cuprate,85 K,,,,,,,,,-2.0 T/K slope for Hc2(T),True,10.1103/PhysRevB.49.572
YBa2Cu3O7-δ (δ=0.3),YBa2Cu3O6.7,Bulk,,,SC,High-Tc/cuprate,,,Tetragonal,,,3.8655 Å,3.8655 Å,11.757 Å,,,True,10.1103/PhysRevB.45.4964
Yttrium barium copper oxide,YBa2Cu3O6.7,Bulk,,,SC,High-Tc/cuprate,,,,,,,,,,,,10.1103/PhysRevLett.76.126
YBa2Cu3O6.7,YBa2Cu3O6.7,Bulk,,,SC,High-Tc/cuprate,65 K,,,layered CuO2 planes,,,,11.72 Å,,,True,10.1103/PhysRevB.51.1401
YBa2Cu3O6.7,YBa2Cu3O6.7,Bulk,,,SC,High-Tc/cuprate,63 K,,,layered CuO2 planes,,,,11.73 Å,,,True,10.1103/PhysRevB.51.1401
YBa2Cu3O6.7,YBa2Cu3O6.7,Bulk,,,SC,High-Tc/cuprate,60 K,,,,,,,,,,True,10.1103/PhysRevB.47.2905
YBa2Cu3O6.7,YBa2Cu3O6.7,Bulk,,,SC,High-Tc/cuprate,,,,,,,,11.8 Å,,,True,10.1103/PhysRevLett.86.496
YBCO with x≈0.7,YBa2Cu3O6.7,Thin Film,50 nm,LaAlO3,SC,High-Tc/cuprate,57.4 K,,,,,,,,,,True,10.1103/PhysRevB.53.12454
YBa2Cu3O6.7,YBa2Cu3O6.7,Bulk,,,SC,High-Tc/cuprate,62.5 K,,,,,,,,,,True,10.1103/PhysRevB.50.1290
YBa₂Cu₃O₆.₇,YBa2Cu3O6.7,,,,SC,High-Tc/cuprate,,,,layered,,,,,,,,10.1103/PhysRevB.51.12049
YBa2Cu3O6.7,YBa2Cu3O6.7,Bulk,,,SC,High-Tc/cuprate,,,,,,,,,,,,10.1103/PhysRevB.48.10646
YBa2Cu3O6.7,YBa2Cu3O6.7,Thin Film,1000 Å,SrTiO3,SC,High-Tc/cuprate,87.5 K,,Orthorhombic,perovskite,,,,11.70 Å,,,True,10.1103/PhysRevB.55.3974
YBa2Cu3O6.7,YBa2Cu3O6.7,Thin Film,1500 Å,MgO,SC,High-Tc/cuprate,81.4 K,,Orthorhombic,perovskite,,,,11.70 Å,,,True,10.1103/PhysRevB.55.3974
YBa2Cu3O6.7,YBa2Cu3O6.7,Thin Film,,MgO,SC,High-Tc/cuprate,81.5 K,,Orthorhombic,perovskite,,,,11.70 Å,,,True,10.1103/PhysRevB.55.3974
YBa2Cu3O6.7,YBa2Cu3O6.7,Bulk,,,SC,High-Tc/cuprate,60 K,,,perovskite,,,,,,,True,10.1103/PhysRevLett.62.1193
YBa2Cu3O6.7,YBa2Cu3O6.7,Bulk,,,SC,High-Tc/cuprate,,,,,,,,,,,,10.1103/PhysRevLett.81.1086
YBa2Cu3O6.7,YBa2Cu3O6.7,Bulk,,,SC,High-Tc/cuprate,,,,,,,,,,,,10.1103/PhysRevB.64.140510
YBa2Cu3O6.7,YBa2Cu3O6.7,Thin Film,,,SC,High-Tc/cuprate,57 K,,,,,,,,,,True,10.1103/PhysRevLett.80.4293
YBa₂Cu₃O₆.₇,YBa2Cu3O6.7,Bulk,,,SC,High-Tc/cuprate,,,,layered,,,,,,,,10.1103/PhysRevB.55.3230
YBa2Cu3O6.7,YBa2Cu3O6.7,Bulk,,,SC,High-Tc/cuprate,60 K,,,sheets,,,,,,,,10.1103/PhysRevLett.60.542
YBa2Cu3O6.7,YBa2Cu3O6.7,Bulk,,,SC,High-Tc/cuprate,66 K,,,,,,,,,,True,10.1103/PhysRevB.52.3091
YBa2Cu3O6.7,YBa2Cu3O6.7,Bulk,,,SC,High-Tc/cuprate,,,,,,,,,,,,10.1103/PhysRevB.54.13295
YBa2Cu3O6.7,YBa2Cu3O6.7,Bulk,,,SC,High-Tc/cuprate,,,,CuO2-layered,,,,,,,,10.1103/PhysRevB.61.4276
YBa2Cu3O6.7,YBa2Cu3O6.7,Bulk,,,SC,High-Tc/cuprate,,,,,,,,,,,,10.1103/PhysRevB.63.094503
YBa2Cu3O6.7,YBa2Cu3O6.7,Bulk,,,SC,High-Tc/cuprate,,,,,,,,,,,,10.1103/PhysRevLett.89.077001
YBa2Cu3O6.7,YBa2Cu3O6.7,Bulk,,,SC,High-Tc/cuprate,,,,,,,,,,,,10.1103/PhysRevB.53.415
YBa₂Cu₃O₆.₇,YBa2Cu3O6.7,Bulk,,,SC,High-Tc/cuprate,,,Orthorhombic,perovskite,D2h¹,,,,,,True,10.1103/PhysRevB.55.6051
YBa2Cu3O6.7,YBa2Cu3O6.7,Bulk,,,SC,High-Tc/cuprate,47-55 K,,,,,,,,,,True,10.1103/PhysRevB.42.8049
YBa2Cu3O6.7,YBa2Cu3O6.7,Bulk,,,SC,High-Tc/cuprate,,,,perovskite,,,,,,,,10.1103/PhysRevB.57.8702
YBa2Cu3O6.7,YBa2Cu3O6.7,Bulk,,,SC,High-Tc/cuprate,,,,,,,,,,,,10.1103/PhysRevLett.66.2665
YBa2Cu3O6.7,YBa2Cu3O6.7,Bulk,,,SC,High-Tc/cuprate,,,,,,,,,,,,10.1103/PhysRevB.61.15152
YBa2Cu3O6.7,YBa2Cu3O6.7,Bulk,,,SC,High-Tc/cuprate,,,Orthorhombic,,,,,,,,,10.1103/PhysRevB.45.308
YBa2Cu3O6.7,YBa2Cu3O6.7,Bulk,,,SC,High-Tc/cuprate,,,,oxygen-deficient perovskite,,,,,,,True,10.1103/PhysRevB.42.4288
YBa2Cu3O6.7,YBa2Cu3O6.7,Bulk,,,SC,High-Tc/cuprate,,,,,,,,,,,,10.1103/PhysRevB.63.132401
YBa2Cu3O6.7,YBa2Cu3O6.7,Bulk,,,SC,High-Tc/cuprate,,,,,,,,,,,,10.1103/PhysRevB.47.14342
YBa2Cu3O6.7,YBa2Cu3O6.7,Bulk,,,SC,High-Tc/cuprate,,,,,,,,,,,,10.1103/PhysRevB.48.653
YBa2Cu3O6.7,YBa2Cu3O6.7,Bulk,,,SC,High-Tc/cuprate,60 K,,,,,,,,,,,10.1103/PhysRevB.61.R14956
YBa2Cu3O6.7,YBa2Cu3O6.7,Bulk,,,SC,High-Tc/cuprate,50 K,,Orthorhombic,,D2h¹,,,,,,True,10.1103/PhysRevB.37.3660
YBa2Cu3O6.7,YBa2Cu3O6.7,Bulk,,,SC,High-Tc/cuprate,,,,,,,,,,,True,10.1103/PhysRevB.63.134514
YBa2Cu3O6.7,YBa2Cu3O6.7,Thin Film,81 nm,NdGaO3,SC,High-Tc/cuprate,56.5 K,,,,,,,,,,True,10.1103/PhysRevB.61.7039
Yttrium Barium Copper Oxide (YBCO),YBa2Cu3O6.7,Bulk,,,SC,High-Tc/cuprate,,,Orthorhombic,Perovskite,,,,,,,FALSE,10.1103/PhysRevB.71.024522
YBa2Cu3O6.7,YBa2Cu3O6.7,Thin Film,100 nm,SrTiO3 (001),SC,Type-II/High-Tc/cuprate,63 K,,,perovskite,,,,,,,TRUE,10.1103/PhysRevB.110.224431
YBa2Cu3O6.7,YBa2Cu3O6.7,,,,SC,cuprate,,,,,,,,,,,FALSE,10.1103/PhysRevX.14.011036
YBa2Cu3O6.7,YBa2Cu3O6.7,Bulk,,,SC,High-Tc/Cuprate,63 K,,,,,,,,,,FALSE,10.1016/S0921-4534(99)00056-8
YBa2Cu3O6.7,YBa2Cu3O6.7,Thin Film,,,SC,High-Tc,88.6 K,,,,,,,,,,TRUE,10.1016/S0921-4534(97)01798-X
YBa2Cu3O6.7,YBa2Cu3O6.7,Bulk,,,SC,High-Tc,90 K,,Orthorhombic,,,,,,,,FALSE,10.1016/j.physb.2005.01.153
YBa2Cu3O6.7 + 2.3wt% Cr2O3,YBa2Cu3O6.7 + 2.3wt% Cr2O3,Bulk,,,SC,High-Tc/Cuprate,65.13 K,,Orthorhombic,,Pmmm,3.826,3.889,11.700,,,TRUE,10.1016/j.jpcs.2013.02.011
YBa2Cu3O6.7 + 4.4wt% Cr2O3,YBa2Cu3O6.7 + 4.4wt% Cr2O3,Bulk,,,SC,High-Tc/Cuprate,59.60 K,,Orthorhombic,,Pmmm,3.821,3.889,11.697,,,TRUE,10.1016/j.jpcs.2013.02.011
YBa2Cu3O6.70,YBa2Cu3O6.70,Bulk,,,SC,High-Tc/cuprate,,,,,,,,,,,,10.1103/PhysRevB.52.10561
YBa2Cu3O6.70,YBa2Cu3O6.70,Bulk,,,SC,High-Tc/cuprate,60 K,,Orthorhombic,,,,,,,,True,10.1103/PhysRevB.38.5091
YBa2Cu3O6.70,YBa2Cu3O6.70,Bulk,,,SC,High-Tc/cuprate,67 K,,Orthorhombic,perovskite,,3.822 Å,3.888 Å,11.663 Å,,,True,10.1103/PhysRevB.43.13073
YBa2Cu3O6.70,YBa2Cu3O6.70,Bulk,,,SC,High-Tc/cuprate,60 K,,,,,,,,,,True,10.1103/PhysRevB.41.9574
YBa2Cu3O6.70,YBa2Cu3O6.70,Bulk,,,SC,cuprate,,,,,,,,,,,True,10.1103/PhysRevLett.63.1700
YBa2Cu3O6.70,YBa2Cu3O6.70,Bulk,,,SC,High-Tc/cuprate,,,,,,,,,,,,10.1103/PhysRevB.50.3511
YBa2Cu3O6.70,YBa2Cu3O6.70,Bulk,,,SC,High-Tc/cuprate,,,Orthorhombic,,,,,,,,True,10.1103/PhysRevB.63.134512
YBa2Cu3O6.70,YBa2Cu3O6.70,Thin Film,100 nm,SrTiO3,SC,High-Tc/cuprate,"73 K (before illumination), up to ~4 K enhancement with photodoping",,,perovskite,,,,,,,True,10.1103/PhysRevLett.72.1537
YBCO,YBa2Cu3O6.70,Bulk,,,SC,High-Tc/cuprate,63 K,,,,,,,,,,True,10.1103/PhysRevLett.71.1645
YBCO y=6.70,YBa2Cu3O6.70,Bulk,,,SC,High-Tc/cuprate,60 K,,,,,,,,,,True,10.1103/PhysRevLett.88.167005
Yttrium Barium Copper Oxide (YBCO),YBa2Cu3O6.70,Bulk,,,SC,High-Tc/cuprate,62 K,ambient,Orthorhombic,,,,,,,,TRUE,10.1103/PhysRevLett.93.107001
Yttrium Barium Copper Oxide (YBCO),YBa2Cu3O6.70,Bulk,,,SC,cuprate/High-Tc,,ambient,Orthorhombic,perovskite-related,,,,,,,FALSE,10.1103/PhysRevB.92.224502
Yttrium Barium Copper Oxide (YBCO),YBa2Cu3O6.70,Bulk,,,SC,High-Tc/cuprate,69 K,ambient pressure,Orthorhombic,perovskite-related,Pmmm,,,,,,TRUE,10.1103/PhysRevB.93.054523
YBa2Cu3O6.70,YBa2Cu3O6.70,Bulk,,,SC,High-Tc/cuprate,63 K,,,,,,,,,,,10.1103/PhysRevB.83.094504
YBa2Cu3O6.70,YBa2Cu3O6.70,,,,SC,High-Tc,60,,,,,,,,,,FALSE,10.1016/j.jallcom.2016.08.044
YBa2Cu3O6.702,YBa2Cu3O6.702,Bulk,,,SC,High-Tc/cuprate,69 K,,,,,,,,,,True,10.1103/PhysRevB.52.541
YBa2Cu3O6.71,YBa2Cu3O6.71,Thin Film,2000 Å,MgO,SC,High-Tc/cuprate,79 K,,Orthorhombic,perovskite,,,,11.71 Å,,,True,10.1103/PhysRevB.55.3974
YBa2Cu3O6.71,YBa2Cu3O6.71,Thin Film,3000 Å,MgO,SC,High-Tc/cuprate,12 K,,Orthorhombic,perovskite,,,,11.71 Å,,,True,10.1103/PhysRevB.55.3974
YBa2Cu3O6.71,YBa2Cu3O6.71,Bulk,,,SC,High-Tc/cuprate,,,Orthorhombic,perovskite,,3.8352 Å,3.8901 Å,11.6847 Å,,,True,10.1103/PhysRevB.37.106
YBa2Cu3O6.71,YBa2Cu3O6.71,Bulk,,,SC,High-Tc/cuprate,,,,,,,,,,,True,10.1103/PhysRevB.37.2305
YBCO T650,YBa2Cu3O6.72,Bulk,,,SC,High-Tc/cuprate,76.6 K,,,layered,,,,,,,True,10.1103/PhysRevLett.85.4594
YBa2Cu3O6.72,YBa2Cu3O6.72,Bulk,,,SC,High-Tc/cuprate,,,,perovskite,,,,,,,True,10.1103/PhysRevB.39.6549
YBa2Cu3O6.72,YBa2Cu3O6.72,Bulk,,,SC,High-Tc/cuprate,,,Orthorhombic,perovskite,,,,,,,True,10.1103/PhysRevB.57.R14072
YBa2Cu3O7-δ (123),YBa2Cu3O6.72,Bulk,,,SC,High-Tc/cuprate,,,,,,,,,,,,10.1103/PhysRevLett.77.1190
YBa2Cu3O6.72,YBa2Cu3O6.72,Bulk,,,SC,High-Tc/cuprate,60 K,,Orthorhombic,pseudoperovskite,Pmmm,3.835 Å,3.890 Å,11.716 Å,,,True,10.1103/PhysRevB.36.8320
YBa2Cu3O6.72,YBa2Cu3O6.72,Thin Film,250 nm,SrTiO3,SC,High-Tc/cuprate,,,,,,,,11.7 Å,,,True,10.1103/PhysRevB.48.13051
YBa2Cu3O6.72,YBa2Cu3O6.72,Bulk,,,SC,High-Tc/cuprate,,,Orthorhombic,perovskite,,3.822 Å,3.891 Å,11.677 Å,,,,10.1103/PhysRevB.54.7545
"Yttrium Barium Copper Oxide (Y123, x=0.72)",YBa2Cu3O6.72,Single crystal,,,SC,High-Tc/cuprate,74 K,,Orthorhombic,,,,,,,,TRUE,10.1103/PhysRevB.71.214503
YBa2Cu3O6.72,YBa2Cu3O6.72,Bulk,,,SC,High-Tc/Cuprate,67 K,,,,,,,,,,TRUE,10.1016/j.jpcs.2008.06.023
YBa2Cu3O6.72,YBa2Cu3O6.72,Bulk,,,SC,High-Tc/Cuprate,91.5 K,,Orthorhombic,,,,,,,,TRUE,10.1016/S0375-9601(99)00760-4
YBa2Cu3O6.72,YBa2Cu3O6.72,Bulk,,,SC,Cuprate,68,,,,,,,,,,FALSE,10.1016/j.physb.2014.01.017
YBa2Cu3O6.72,YBa2Cu3O6.72,Bulk,,,SC,High-Tc,60,,Orthorhombic,,,,,11.702,,,TRUE,10.1016/j.physb.2012.11.014
YBa2Cu3O6.728,YBa2Cu3O6.728,Bulk,,,SC,High-Tc,91.88 K,1.25 bar,Orthorhombic,Pmmm,Pmmm,3.8248,3.8942,11.7012,,,TRUE,10.1016/j.ceramint.2022.08.100
YBa2Cu3O6.73,YBa2Cu3O6.73,Bulk,,,SC,High-Tc/cuprate,,,,,,,,,,,,10.1103/PhysRevB.65.052503
YBa2Cu3O6.73,YBa2Cu3O6.73,Bulk,,,SC,High-Tc,76 K,,Orthorhombic,,Pmmm,,,,,,True,10.1103/PhysRevB.51.8529
YBa2Cu3O6.73,YBa2Cu3O6.73,Bulk,,,SC,High-Tc/cuprate,~90 K,,Orthorhombic,perovskite,Pmmm,3.8275 Å,3.8875 Å,11.7063 Å,,,True,10.1103/PhysRevB.41.1863
YBa2Cu3O6.73,YBa2Cu3O6.73,Bulk,,,SC,High-Tc/cuprate,70 K,,,,,,,,,,True,10.1103/PhysRevLett.71.1740
YBCO,YBa2Cu3O6.73,Bulk,,,SC,High-Tc,69 K,,,1-2-3 structure,,,,,,,,10.1103/PhysRevB.63.174510
YBa2Cu3O6.73,YBa2Cu3O6.73,Bulk,,,SC,High-Tc/cuprate,,,,,,,,,,,True,10.1103/PhysRevB.65.180515
1.0 wt% GnPs + YBCO,YBa2Cu3O6.73,Bulk,,,SC,High-Tc,97.50 K,,Orthorhombic,Perovskite,Pmmm,3.867,3.843,11.661,,,TRUE,10.1016/j.matchemphys.2018.11.048
YBa2Cu3O6.74,YBa2Cu3O6.74,Bulk,,,SC,High-Tc/cuprate,54 K,,Orthorhombic,perovskite,Pmmm,,,,,,True,10.1103/PhysRevB.39.254
YBa2Cu3O6.74,YBa2Cu3O6.74,Bulk,,,SC,High-Tc/cuprate,74 K,,,,,,,,,,True,10.1103/PhysRevB.46.14293
YBa2Cu3O6.74,YBa2Cu3O6.74,Bulk,,,SC,High-Tc/cuprate,83 K,,,,,,,,,,True,10.1103/PhysRevB.49.15292
YBa2Cu3O6.74,YBa2Cu3O6.74,Bulk,,,SC,High-Tc,55 K,,Tetragonal,perovskite,,,,,,,True,10.1103/PhysRevB.39.6594
YBa₂Cu₃O₇₋ₓ (oxygen deficient),YBa2Cu3O6.74,Thin Film,100 nm,LaAlO3,SC,High-Tc/cuprate,26 K,,,,,,,,,,True,10.1103/PhysRevB.48.7708
YBa2Cu3O6.7413,YBa2Cu3O6.7413,Bulk,,,SC,High-Tc/Cuprate,86.34 K,,Orthorhombic,,Pmmm,3.8201,3.8833,11.6909,,,TRUE,10.1016/j.jallcom.2024.175955
YBa2Cu3O6.75,YBa2Cu3O6.75,Bulk,,,SC,High-Tc/cuprate,,,,,,,,,,,True,10.1103/PhysRevB.61.627
YBa2Cu3O6.75,YBa2Cu3O6.75,Bulk,,,SC,cuprate,,,,,,,,,,,True,10.1103/PhysRevLett.63.1700
YBa2Cu3O6.75,YBa2Cu3O6.75,Bulk,,,SC,High-Tc,81 K,,Orthorhombic,,Pmmm,,,,,,True,10.1103/PhysRevB.51.8529
YBa2Cu3O6.75,YBa2Cu3O6.75,Bulk,,,SC,High-Tc/cuprate,,1 atm,Orthorhombic,perovskite,,3.88 Å,3.82 Å,11.703 Å,,,True,10.1103/PhysRevB.45.4916
YBa2Cu3O6.75,YBa2Cu3O6.75,Bulk,,,SC,High-Tc/cuprate,,,,,,,,,,,True,10.1103/PhysRevB.42.10226
YBCO,YBa2Cu3O6.75,Thin Film,12-100 Å,SrTiO3,SC,High-Tc/cuprate,,,Orthorhombic,perovskite,,,,,,,True,10.1103/PhysRevB.49.6220
YBa2Cu3O6.75,YBa2Cu3O6.75,Thin Film,1200 Å,MgO,SC,High-Tc/cuprate,62 K,,Orthorhombic,perovskite,,,,11.75 Å,,,True,10.1103/PhysRevB.55.3974
YBa2Cu3O6.75,YBa2Cu3O6.75,Thin Film,500-700 Å,SrTiO3,SC,High-Tc/cuprate,,,,,,,,,,,True,10.1103/PhysRevB.60.15423
YBa₂Cu₃O₆.₇₅,YBa2Cu3O6.75,Bulk,,,SC,High-Tc/cuprate,80 K,,,,,,,,,,True,10.1103/PhysRevB.61.618
YBa2Cu3O6.75,YBa2Cu3O6.75,Thin Film,100 nm,LaAlO3 (001),SC,High-Tc/cuprate,25 K,,Orthorhombic,perovskite,,,,,,,True,10.1103/PhysRevB.47.3431
YBa2Cu3O6.75,YBa2Cu3O6.75,Thin Film,1000-1100 Å,MgO (100),SC,High-Tc/cuprate,,,,,,,,,,,True,10.1103/PhysRevB.53.9418
YBa2Cu3O6.75,YBa2Cu3O6.75,Bulk,,,SC,High-Tc/cuprate,,,Orthorhombic,,,,,,,,True,10.1103/PhysRevB.63.134512
YBa2Cu3O7-δ,YBa2Cu3O6.75,Bulk,,,SC,High-Tc/cuprate,80 K,,,bilayer,,,,,,,,10.1103/PhysRevB.64.024523
YBa2Cu3O6.75,YBa2Cu3O6.75,Bulk,,,SC,High-Tc/cuprate,80 K,,,,,,,,,,True,10.1103/PhysRevB.50.13898
YBa2Cu3O6.75,YBa2Cu3O6.75,Bulk,,,SC,High-Tc/cuprate,,,Orthorhombic,perovskite,,3.822 Å,3.891 Å,11.677 Å,,,,10.1103/PhysRevB.54.7545
YBa2Cu3O6.75,YBa2Cu3O6.75,Bulk,,,SC,High-Tc/cuprate,57 K,,,,,,,,,,True,10.1103/PhysRevB.39.7332
YBa2Cu3O6.75,YBa2Cu3O6.75,Bulk,,,SC,High-Tc/cuprate,75 K,,Orthorhombic,,,,,,,,TRUE,10.1103/PhysRevB.88.060508
"Yttrium Barium Copper Oxide (YBCO), y=6.75",YBa2Cu3O6.75,Bulk,,,SC,High-Tc/cuprate,77.0 K,ambient,Orthorhombic,perovskite-related,,,,,,,TRUE,10.1103/PhysRevB.105.045110
Yttrium Barium Copper Oxide (YBCO),YBa2Cu3O6.75,,,,SC,High-Tc/cuprate,,0 GPa,Orthorhombic,,,,,,,,FALSE,10.1103/PhysRevB.106.184516
YBa2Cu3O6.75,YBa2Cu3O6.75,Bulk,,,SC,cuprate,,,,,,,,,,,FALSE,10.1103/PhysRevB.79.115125
"Yttrium Barium Copper Oxide, Oxygen Deficient",YBa2Cu3O6.75,Interface,,Pd,SC,High-Tc/cuprate,,,,,,3.865,3.879,,,,FALSE,10.1103/PhysRevB.79.092505
"Yttrium Barium Copper Oxide (YBCO), ortho-III phase",YBa2Cu3O6.75,Bulk,,,SC,High-Tc/cuprate,60 K,ambient,Orthorhombic,perovskite-related,,,,,,,TRUE,10.1103/PhysRevB.73.180505
"Yttrium Barium Copper Oxide (YBCO), y=6.75",YBa2Cu3O6.75,Bulk,,,SC,High-Tc/cuprate,,,,,,,,,,,Optical conductivity,10.1103/PhysRevB.75.054512
YBa2Cu3O6.75,YBa2Cu3O6.75,single crystal,a fraction of a millimeter,,SC,High-Tc/cuprate,75 K,,Orthorhombic,,,,,,,,TRUE,10.1103/PhysRevLett.100.127002
Yttrium Barium Copper Oxide (YBCO),YBa2Cu3O6.75,Bulk,,,SC,High-Tc/cuprate,77 K,ambient pressure,Orthorhombic,perovskite-related,Pmmm,,,,,,TRUE,10.1103/PhysRevB.93.054523
"Yttrium Barium Copper Oxide (YBCO, y=6.75)",YBa2Cu3O6.75,Bulk,,,SC,High-Tc/cuprate/Type-II,65 K,,,,,,,,,41 T,TRUE,10.1103/PhysRevB.76.054524
YBa2Cu3O6.75,YBa2Cu3O6.75,Bulk,,,SC,High-Tc/cuprate,67 K,,Orthorhombic,,Pmmm,,,,,,TRUE,10.1103/PhysRevLett.93.157007
YBa2Cu3O6.75,YBa2Cu3O6.75,Bulk,,,SC,High-Tc,60 K,,,,,,,,,,TRUE,10.1016/S0921-4534(01)00190-3
YBCO,YBa2Cu3O6.75,Thin Film,,,SC,High-Tc,57 K,,Orthorhombic,,,,,1.1719 nm,,,TRUE,10.1016/j.vacuum.2019.06.025
YBCO Sample 4,YBa2Cu3O6.75,Bulk,,,SC,High-Tc,90,,Orthorhombic,,Pmmm,3.82,3.87,11.662,,,TRUE,10.1016/j.jcrysgro.2004.05.082
YBa2Cu3O6.75 with 0.4% Zn,YBa2Cu3O6.75 with 0.4% Zn,Bulk,,,SC,High-Tc,60 K,,,,,,,,,,TRUE,10.1016/S0921-4534(01)00190-3
YBa2Cu3O6.75 with 0.6% Zn,YBa2Cu3O6.75 with 0.6% Zn,Bulk,,,SC,High-Tc,60 K,,,,,,,,,,TRUE,10.1016/S0921-4534(01)00190-3
YBa2Cu3O6.76,YBa2Cu3O6.76,Bulk,,,SC,High-Tc/cuprate,,,,,,,,,,,,10.1103/PhysRevB.65.052503
YBa2Cu3O6.76,YBa2Cu3O6.76,Bulk,,,SC,cuprate,above 80 K,,,perovskite,,,,,,,,10.1103/PhysRevB.60.687
YBa2Cu3O6.76,YBa2Cu3O6.76,Thin Film,400 Å,LaAlO3,SC,High-Tc/cuprate,60 K,,,,,,,,,,True,10.1103/PhysRevB.50.7226
YBa2Cu3O6.76,YBa2Cu3O6.76,Bulk,,,SC,High-Tc/cuprate,75 K,,,,,,,,,,True,10.1103/PhysRevLett.71.1740
Deoxygenated YBCO thin film (δ≈0.24),YBa2Cu3O6.76,Thin Film,4000 Å,,SC,High-Tc/cuprate,77 K,,,,,,,,,,True,10.1103/PhysRevLett.78.3173
YBa2Cu3O6.76,YBa2Cu3O6.76,Bulk,,,SC,High-Tc/cuprate,~60 K,,Orthorhombic,perovskite,,,,,,,True,10.1103/PhysRevB.38.8893
YBa2Cu3O6.760,YBa2Cu3O6.760,Bulk,,,SC,High-Tc/cuprate,71.7 K,,,,,,,,,,True,10.1103/PhysRevB.61.3655
YBa2Cu3O6.763,YBa2Cu3O6.763,Bulk,,,SC,High-Tc,78.591 K,,,,,,,,,,TRUE,10.1016/j.physb.2013.11.056
YBa2Cu3O6.77,YBa2Cu3O6.77,Thin Film,,,SC,High-Tc/cuprate,80.7 K,,,,,,,,,,True,10.1103/PhysRevLett.87.197007
YBa2Cu3O6.77,YBa2Cu3O6.77,Bulk,,,SC,High-Tc/cuprate,,,,,,,,,,,,10.1103/PhysRevB.39.851
YBa2Cu3O6.77,YBa2Cu3O6.77,Bulk,,,SC,High-Tc/cuprate,84 K,,Orthorhombic,perovskite,,,,,,,True,10.1103/PhysRevB.57.R14072
YBa2Cu3O6.77,YBa2Cu3O6.77,Bulk,,,SC,High-Tc/cuprate,,,Orthorhombic,perovskite,,,,,,,True,10.1103/PhysRevLett.86.1606
YBa2Cu3O6.77,YBa2Cu3O6.77,Thin Film,250 nm,SrTiO3,SC,High-Tc/cuprate,,,,,,,,11.7 Å,,,True,10.1103/PhysRevB.48.13051
YBa₂Cu₃O₆.77,YBa2Cu3O6.77,Bulk,,,SC,High-Tc/cuprate,73.3 K,,Orthorhombic,perovskite,,,,,,,True,10.1103/PhysRevB.54.13261
"Yttrium Barium Copper Oxide (Y123, x=0.77)",YBa2Cu3O6.77,Single crystal,,,SC,High-Tc/cuprate,,,Orthorhombic,,,,,,,,TRUE,10.1103/PhysRevB.71.214503
"Yttrium Barium Copper Oxide (YBCO), y=6.77",YBa2Cu3O6.77,Bulk,,,SC,High-Tc/cuprate,80 K,,,,,,,,,,TRUE,10.1103/PhysRevB.103.134426
2.0 wt% GnPs + YBCO,YBa2Cu3O6.77,Bulk,,,SC,High-Tc,99.82 K,,Orthorhombic,Perovskite,Pmmm,3.869,3.856,11.667,,,TRUE,10.1016/j.matchemphys.2018.11.048
YBCO Sample 6,YBa2Cu3O6.77,Bulk,,,SC,High-Tc,91,,Orthorhombic,,Pmmm,3.84,3.91,11.659,,,TRUE,10.1016/j.jcrysgro.2004.05.082
YBa2Cu3O6.773,YBa2Cu3O6.773,Bulk,,,SC,High-Tc/cuprate,71.2 K,,,,,,,,,,True,10.1103/PhysRevB.52.541
YBa2Cu3O6.78,YBa2Cu3O6.78,Thin Film,~1 μm,Y-cut LiNbO3,SC,High-Tc/cuprate,,,,perovskite,,,,11.72 Å,,,True,10.1103/PhysRevB.43.5459
YBa2Cu3O6+x (x=0.78),YBa2Cu3O6.78,Bulk,,,SC,High-Tc/cuprate,,,,layered cuprate,,,,,,,True,10.1103/PhysRevB.53.8253
