Repository: WyattBunstine/ML_SC_Project

# ML_SC_Project — Chemically and Geometrically Motivated Crystal Graph Neural Networks

This project predicts and screens superconductors from crystal structure. It frames the
problem as a **two-stage hurdle**: first classify whether a material is a superconductor
candidate (SC vs. non-SC), then regress the critical temperature T_c for superconductors.

Two graph-neural-network families are trained and compared:

- a **baseline CGCNN** ([txie-93/cgcnn](https://github.com/txie-93/cgcnn)), and
- an **MPNN** with learned edge features that consumes richer `crystal_graph_v4` graphs
  (this project's contribution).

File: database/superconductor_materials_full.csv (part 188 of 215)
Material_Name,Chemical_Composition,Material_Class,Film_Thickness,Substrate,Material_Type,Superconductor_Type,Superconducting_Transition_Temperature,Pressure,Crystal_Structure,Lattice_Structure,Space_Group,"Lattice_Constant(a)","Lattice_Constant(b)","Lattice_Constant(c)",Lower_Critical_Field,Upper_Critical_Field,Experimental,DOI
YBa₂Cu₃O₆.₇₈,YBa2Cu3O6.78,Bulk,,,SC,High-Tc/cuprate,84 K,,Orthorhombic,perovskite,,,,,,,,10.1103/PhysRevB.53.12462
YBa2Cu3O6.78,YBa2Cu3O6.78,Thin Film,2700 Å,MgO,SC,High-Tc/cuprate,63 K,,Orthorhombic,perovskite,,,,11.78 Å,,,True,10.1103/PhysRevB.55.3974
YBa2Cu3O6.78,YBa2Cu3O6.78,Bulk,,,SC,High-Tc/cuprate,,,,,,,,,,,True,10.1103/PhysRevLett.70.3995
YBa2Cu3O6.78,YBa2Cu3O6.78,Bulk,,,SC,High-Tc/cuprate,,,Orthorhombic,pseudoperovskite,Pmmm,3.827 Å,3.895 Å,11.722 Å,,,True,10.1103/PhysRevB.36.8320
YBa2Cu3O7-y,YBa2Cu3O6.78,Bulk,,,SC,cuprate,,,,,,,,,,,,10.1103/PhysRevB.57.6126
TF2,YBa2Cu3O6.78,Thin Film,350 nm,MgO,SC,High-Tc/cuprate,88 K,,,,,,,11.699 Å,,,True,10.1103/PhysRevB.65.104522
YBa2Cu3O6.78,YBa2Cu3O6.78,Bulk,,,SC,High-Tc/cuprate,87.6 K,0 GPa,,,,,,,,,,10.1103/PhysRevB.51.11760
YBa2Cu3O6.78,YBa2Cu3O6.78,Bulk,,,SC,High-Tc/cuprate,82 K,,,,,,,,,,True,10.1103/PhysRevB.50.6534
YBa2Cu3O6.78,YBa2Cu3O6.78,Bulk,,,SC,High-Tc/cuprate,,,,,,,,,,,,10.1103/PhysRevB.58.11774
YBa2Cu3O6.78,YBa2Cu3O6.78,Thin Film,129 Å,SrTiO3,SC,High-Tc/cuprate,69 K,,Orthorhombic,perovskite,,3.881,3.867,11.694,,,TRUE,10.1103/PhysRevB.74.224414
YBCO,YBa2Cu3O6.78,Thin Film,,,SC,High-Tc,83.22 K,1 MPa,Orthorhombic,,,,,11.706 Å,,,TRUE,10.1016/j.physc.2003.12.005
YBa2Cu3O6.79,YBa2Cu3O6.79,Bulk,,,SC,High-Tc/cuprate,67 K,,Orthorhombic,perovskite,Pmmm,3.8252 Å,3.8873 Å,11.700 Å,,,True,10.1103/PhysRevB.39.254
YBa2Cu3O6.79,YBa2Cu3O6.79,Bulk,,,SC,High-Tc/cuprate,≥90 K,,,,,,,,,,True,10.1103/PhysRevB.55.3155
YBa2Cu3O6.79,YBa2Cu3O6.79,Bulk,,,SC,High-Tc/cuprate,83 K,,,,,,,,,,True,10.1103/PhysRevB.49.15292
YBa2Cu3O6.79,YBa2Cu3O6.79,Bulk,,,SC,High-Tc/cuprate,,1 atm,Orthorhombic,perovskite,,3.88 Å,3.82 Å,11.698 Å,,,True,10.1103/PhysRevB.45.4916
YBa2Cu3O6.79,YBa2Cu3O6.79,Bulk,,,SC,High-Tc/cuprate,83.7 K,,,,,,,,,,True,10.1103/PhysRevB.60.698
"Yttrium Barium Copper Oxide (YBCO), y=6.79",YBa2Cu3O6.79,Bulk,,,SC,High-Tc/cuprate,82.0 K,ambient,Orthorhombic,perovskite-related,,,,,,,TRUE,10.1103/PhysRevB.105.045110
YBCO Sample 2,YBa2Cu3O6.79,Bulk,,,SC,High-Tc,90,,Orthorhombic,,Pmmm,3.82,3.88,11.660,,,TRUE,10.1016/j.jcrysgro.2004.05.082
YBCO Sample 8,YBa2Cu3O6.79,Bulk,,,SC,High-Tc,90,,Orthorhombic,,Pmmm,3.82,3.87,11.662,,,TRUE,10.1016/j.jcrysgro.2004.05.082
YBa2Cu3O6.7923,YBa2Cu3O6.7923,Bulk,,,SC,High-Tc/Cuprate,84.06 K,,Orthorhombic,,Pmmm,3.8237,3.8825,11.6822,,,TRUE,10.1016/j.jallcom.2024.175955
YBa2Cu3O6.7941,YBa2Cu3O6.7941,Bulk,,,SC,High-Tc/Cuprate,90.04 K,,Orthorhombic,,Pmmm,3.8214,3.8861,11.6819,,,TRUE,10.1016/j.jallcom.2024.175955
YBa2Cu3O6.7947,YBa2Cu3O6.7947,Bulk,,,SC,High-Tc/Cuprate,88.22 K,,Orthorhombic,,Pmmm,3.8231,3.8858,11.6818,,,TRUE,10.1016/j.jallcom.2024.175955
YBa2Cu3O6.7988,YBa2Cu3O6.7988,Bulk,,,SC,High-Tc/Cuprate,89.08 K,,Orthorhombic,,Pmmm,3.8198,3.8844,11.6811,,,TRUE,10.1016/j.jallcom.2024.175955
YBa2Cu3O6.7F0.10,YBa2Cu3O6.7F0.10,Bulk,,,SC,High-Tc/cuprate,71.0 K,,,,,,,,,,True,10.1103/PhysRevB.50.1290
YBa2Cu3O6.7F0.15,YBa2Cu3O6.7F0.15,Bulk,,,SC,High-Tc/cuprate,89.5 K,,,,,,,,,,True,10.1103/PhysRevB.50.1290
YBa2Cu3O6.7F0.25,YBa2Cu3O6.7F0.25,Bulk,,,SC,High-Tc/cuprate,91.0 K,,,,,,,,,,True,10.1103/PhysRevB.50.1290
YBa2Cu3O6.7F0.29,YBa2Cu3O6.7F0.29,Bulk,,,SC,High-Tc/cuprate,91.0 K,,,,,,,,,,True,10.1103/PhysRevB.50.1290
YBa2Cu3O6.7F0.38,YBa2Cu3O6.7F0.38,Bulk,,,SC,High-Tc/cuprate,91.0 K,,,,,,,,,,True,10.1103/PhysRevB.50.1290
YBa2Cu3O6.7F0.4,YBa2Cu3O6.7F0.4,Bulk,,,SC,High-Tc/cuprate,92 K,,,layered,,,,,Bc1,Bc2,True,10.1103/PhysRevB.61.7021
Fluorinated YBa2Cu3O6.7F0.7,YBa2Cu3O6.7F0.7,Bulk,,,SC,High-Tc,65 K,,,,,,,,,,TRUE,10.1016/0379-6779(89)90425-6
YBa2Cu3O6.8,YBa2Cu3O6.8,,,,SC,High-Tc/cuprate,,,,,,,,,,,,10.1103/PhysRevB.38.5126
YBa2Cu3O6.8,YBa2Cu3O6.8,Bulk,,,SC,High-Tc/cuprate,82 K,,,,,,,,,,True,10.1103/PhysRevLett.82.5337
YBa2Cu3O6.8,YBa2Cu3O6.8,Bulk,,,SC,cuprate,80 K,,,,,,,,,,,10.1103/PhysRevLett.69.1256
YBa2Cu3O6.8,YBa2Cu3O6.8,Bulk,,,SC,High-Tc/cuprate,63 K,,Orthorhombic,,,,,,,,True,10.1103/PhysRevB.51.9199
YBa2Cu3O6.8,YBa2Cu3O6.8,Bulk,,,SC,High-Tc/cuprate,88.5-89.5 K,,,,,,,,,,True,10.1103/PhysRevB.44.2399
YBa2Cu3O7-δ,YBa2Cu3O6.8,Bulk,,,SC,High-Tc,90 K,,Orthorhombic,,,,,,,,,10.1103/PhysRevB.36.8910
YBa2Cu3O6.8,YBa2Cu3O6.8,Bulk,,,SC,High-Tc/cuprate,,,,,,,,,,,,10.1103/PhysRevB.48.13922
Oxygen-depleted YBCO,YBa2Cu3O6.8,Thin Film,350 nm,CeO2-buffered sapphire,SC,High-Tc/cuprate,83 K,,,layered,,,,,,,True,10.1103/PhysRevLett.77.928
YBCO underdoped,YBa2Cu3O6.8,Thin Film,120 nm,SrTiO3(001),SC,High-Tc/cuprate,61 K,,Orthorhombic,perovskite,,0.3817 Å,0.3883 Å,1.1633 Å,,,True,10.1103/PhysRevB.66.054511
YBCO underdoped,YBa2Cu3O6.8,Thin Film,120 nm,SrTiO3(001),SC,High-Tc/cuprate,57 K,,Orthorhombic,perovskite,,0.3817 Å,0.3883 Å,1.1633 Å,,,True,10.1103/PhysRevB.66.054511
YBCO underdoped,YBa2Cu3O6.8,Thin Film,120 nm,SrTiO3(001),SC,High-Tc/cuprate,75 K,,Orthorhombic,perovskite,,0.3817 Å,0.3883 Å,1.1633 Å,,,True,10.1103/PhysRevB.66.054511
YBa2Cu3O7-δ (Tc=80K),YBa2Cu3O6.8,Bulk,,,SC,High-Tc/cuprate,80 K,,,,,,,,,,True,10.1103/PhysRevB.40.11358
YBa2Cu3O6.8,YBa2Cu3O6.8,Thin Film,250 nm,LaAlO3,SC,High-Tc/cuprate,,,,,,,,,,,True,10.1103/PhysRevLett.71.3355
YBa2Cu3O7-δ (Y-123),YBa2Cu3O6.8,Bulk,,,SC,High-Tc/cuprate,83.1 K,,,,,,,,,,True,10.1103/PhysRevB.61.14795
Yttrium Barium Copper Oxide (oxygen deficient),YBa2Cu3O6.8,Bulk,,,SC,High-Tc/cuprate,92 ± 5 K,,,,,,,,,,True,10.1103/PhysRevB.38.11391
YBa2Cu3O6.8,YBa2Cu3O6.8,Bulk,,,SC,High-Tc/cuprate,90 K phase,up to several kbar,,,,,,,,,True,10.1103/PhysRevLett.77.151
Oxygen-deficient YBCO,YBa2Cu3O6.8,Bulk,,,SC,High-Tc/cuprate,,,,,,,,,,,True,10.1103/PhysRevB.39.2910
YBa₂Cu₃O₆.₈,YBa2Cu3O6.8,Bulk,,,SC,High-Tc/cuprate,93 K,,Orthorhombic,perovskite,,,,,,,True,10.1103/PhysRevB.52.13665
YBa2Cu3O6.8,YBa2Cu3O6.8,Thin Film,,LaAlO3,SC,High-Tc/cuprate,89.6 K,,,perovskite,,,,,,,True,10.1103/PhysRevB.47.8986
YBa2Cu3O6.8,YBa2Cu3O6.8,Thin Film,,LaAlO3,SC,High-Tc/cuprate,87.0 K,,,perovskite,,,,,,,True,10.1103/PhysRevB.47.8986
YBa2Cu3O6.8,YBa2Cu3O6.8,Bulk,,,SC,cuprate,~90 K,,,,,,,,,,True,10.1103/PhysRevB.43.10422
YBa2Cu3O6.8,YBa2Cu3O6.8,Bulk,,,SC,High-Tc/cuprate,83 K,,,,,,,,,,True,10.1103/PhysRevB.49.15292
YBa₂Cu₃O₆.₈,YBa2Cu3O6.8,Bulk,,,SC,High-Tc/cuprate,82 ± 1.25 K,,Orthorhombic,perovskite,,,,,,,True,10.1103/PhysRevB.63.054525
YBa2Cu3O6.8,YBa2Cu3O6.8,Bulk,,,SC,High-Tc/cuprate,85 K,,,,,,,,,,True,10.1103/PhysRevB.47.8233
YBa2Cu3O6.8,YBa2Cu3O6.8,Thin Film,,,SC,High-Tc/cuprate,90 K,,,,,,,,,-1.7 T/K slope for Hc2(T),True,10.1103/PhysRevB.49.572
YBCO,YBa2Cu3O6.8,Bulk,,,SC,High-Tc/cuprate,,,,,,,,,,,True,10.1103/PhysRevLett.71.2134
YBa2Cu3O6.8,YBa2Cu3O6.8,Bulk,,,SC,High-Tc/cuprate,,,,,,,,11.8 Å,,,True,10.1103/PhysRevLett.86.496
YBa₂Cu₃O₆.8,YBa2Cu3O6.8,Bulk,,,SC,High-Tc/cuprate,,,,layered,,,,,,,True,10.1103/PhysRevB.38.9198
YBa2Cu3O6.8,YBa2Cu3O6.8,Bulk,,,SC,High-Tc/cuprate,,,,,,,,,,,True,10.1103/PhysRevB.42.10226
YBa2Cu3O6.8,YBa2Cu3O6.8,Bulk,,,SC,High-Tc,,,Tetragonal,perovskite,,,,,,,True,10.1103/PhysRevB.39.6594
YBa2Cu3O7-δ (YBCO),YBa2Cu3O6.8,Bulk,,,SC,High-Tc/cuprate,88 K,,,layered,,,,,≥1000 Oe,,True,10.1103/PhysRevB.48.9735
YBa2Cu3O6.8,YBa2Cu3O6.8,Bulk,,,SC,High-Tc/cuprate,88 K,,orthorhombic,distorted oxygen-deficient perovskite,,3.8231 Å,3.8864 Å,,,,True,10.1103/PhysRevB.36.3994
YBa2Cu3O6.8,YBa2Cu3O6.8,Bulk,,,SC,High-Tc/cuprate,90 K,,orthorhombic,distorted oxygen-deficient perovskite,,3.8231 Å,3.8864 Å,,,,True,10.1103/PhysRevB.36.3994
YBCO,YBa2Cu3O6.8,Bulk,,,SC,High-Tc/cuprate,,,,,,,,,,,True,10.1103/PhysRevLett.61.2004
YBa2Cu3O7-x,YBa2Cu3O6.8,Bulk,,,SC,High-Tc/cuprate,91 K,,Orthorhombic,,,,,,,,True,10.1103/PhysRevB.38.2883
YBa2Cu3O7-x (Sample B),YBa2Cu3O6.8,Bulk,,,SC,High-Tc/cuprate,92 K,,Orthorhombic,,,,,,,,True,10.1103/PhysRevB.38.2883
YBa2Cu3O6.8,YBa2Cu3O6.8,Bulk,,,SC,High-Tc,,,,perovskite,,,,,,,True,10.1103/PhysRevB.37.5158
YBa2Cu3O6.8,YBa2Cu3O6.8,Bulk,,,SC,High-Tc/cuprate,,,,,,,,,,,,10.1103/PhysRevB.53.5915
YBa2Cu3O6.8,YBa2Cu3O6.8,Bulk,,,SC,High-Tc/cuprate,83±10 K,,Orthorhombic,perovskite,,3.858 Å,3.858 Å,11.70 Å,,,True,10.1103/PhysRevB.40.4503
YBa2Cu3O6.8,YBa2Cu3O6.8,Bulk,,,SC,High-Tc/cuprate,~60 K,up to 17 kbar,Orthorhombic,perovskite,,3.822 Å,3.889 Å,11.712 Å,,,True,10.1103/PhysRevB.41.8757
YBa₂Cu₃O₆.₈,YBa2Cu3O6.8,Bulk,,,SC,High-Tc/cuprate,92 K,,Orthorhombic,perovskite,D2h¹,,,,,,True,10.1103/PhysRevB.55.6051
YBa2Cu3O6.8,YBa2Cu3O6.8,,,,SC,High-Tc/cuprate,,,,,,,,,,,,10.1103/PhysRevB.36.8854
YBa2Cu3O6.8,YBa2Cu3O6.8,,,,SC,High-Tc/cuprate,,,,,,,,,,,,10.1103/PhysRevB.56.R11423
YBa2Cu3O6.8,YBa2Cu3O6.8,Bulk,,,SC,High-Tc/cuprate,,,Orthorhombic,,,,,,,,,10.1103/PhysRevB.45.308
YBa2Cu3O6.8,YBa2Cu3O6.8,Bulk,,,SC,High-Tc/cuprate,90 K,,Orthorhombic,perovskite,,,,,,,True,10.1103/PhysRevB.38.5114
YBa2Cu3O6.8,YBa2Cu3O6.8,Bulk,,,SC,High-Tc/cuprate,,,,perovskite,,,,,,,,10.1103/PhysRevLett.60.1069
YBa2Cu3O7-δ,YBa2Cu3O6.8,Bulk,,,SC,High-Tc/cuprate,90 K,,,pseudoperovskite layered,,,,,,,True,10.1103/PhysRevB.41.8968
YBa2Cu3O6.8,YBa2Cu3O6.8,Bulk,,,SC,High-Tc/cuprate,,,Orthorhombic,perovskite,,3.822 Å,3.891 Å,11.677 Å,,,,10.1103/PhysRevB.54.7545
YBa2Cu3O7-δ (superconducting),YBa2Cu3O6.8,Bulk,,,SC,High-Tc,92 K,,Orthorhombic,,,3.8170 Å,3.8888 Å,11.6721 Å,,,True,10.1103/PhysRevB.38.6478
Oxygen-deficient YBCO with Tc=66K,YBa2Cu3O6.8,Bulk,,,SC,High-Tc/cuprate,66.0 K,,,perovskite,,,,,,,True,10.1103/PhysRevB.44.2815
YBCO oxygen-depleted,YBa2Cu3O6.8,Bulk,,,SC,High-Tc/cuprate,,,,layered,,,,,,,True,10.1103/PhysRevB.51.6800
YBa2Cu3O6.8,YBa2Cu3O6.8,Bulk,,,SC,High-Tc/cuprate,80 K,,,,,,,,,,,10.1103/PhysRevLett.69.2705
YBa2Cu3O6.8,YBa2Cu3O6.8,Bulk,,,SC,High-Tc/cuprate/Type-II,85 K,ambient,,,,,,,,125 T,TRUE,10.1103/PhysRevB.84.014522
"Yttrium Barium Copper Oxide (Y123, x=0.8)",YBa2Cu3O6.8,Single crystal,,,SC,High-Tc/cuprate,,,Orthorhombic,,,,,,,,TRUE,10.1103/PhysRevB.71.214503
Yttrium Barium Copper Oxide (Y-123),YBa2Cu3O6.8,Bulk,,,SC,High-Tc/cuprate,82 K,,,,,,,,,,TRUE,10.1103/PhysRevLett.100.177004
YBa2Cu3O6.8,YBa2Cu3O6.8,Bulk,,,SC,High-Tc/Cuprate,90.82,0,,,,,,,,,TRUE,10.1016/S0921-4534(99)00299-3
YBa2Cu3O6.8,YBa2Cu3O6.8,Bulk,,,SC,High-Tc,82,,,,,,,,,,TRUE,10.1016/j.jpcs.2008.06.021
YBa2Cu3O6.8,YBa2Cu3O6.8,Thin Film,,,SC,High-Tc,83 K,,,,,,,,,,TRUE,10.1016/j.tsf.2004.11.218
YBa2Cu3O6.8,YBa2Cu3O6.8,Bulk,,,SC,High-Tc/Cuprate,92.13 K,,Orthorhombic,,Pmmm,3.815,3.882,11.683,,,TRUE,10.1016/j.jpcs.2013.02.011
YBa2Cu3O6.8,YBa2Cu3O6.8,Bulk,,,SC,High-Tc/Cuprate,71.5 K,,,,,,,,,,FALSE,10.1016/j.physb.2008.11.013
YBa2Cu3O6+x,YBa2Cu3O6.8,Thin Film,,,SC,High-Tc,87-91 K,1 atm,Orthorhombic,Pseudo-orthorhombic,,,,11.69-11.72 Å,,,TRUE,10.1016/j.tsf.2011.06.106
YBa2Cu3O6.8,YBa2Cu3O6.8,Single crystal,,,SC,High-Tc,63,,,,,,,,,,FALSE,10.1016/j.jallcom.2016.08.044
YBa2Cu3O6.8,YBa2Cu3O6.8,Bulk,,,SC,High-Tc,86 K,1 atm,Orthorhombic,Perovskite,Pmmm,,,,,,TRUE,10.1016/S0921-4534(00)00266-5
YBa2Cu3O6.8,YBa2Cu3O6.8,Thin Film,,,SC,High-Tc/Cuprate,90 K,,,,,,,,,,TRUE,10.1016/j.physc.2006.04.089
YBa2Cu3O6.8,YBa2Cu3O6.8,Bulk,,,SC,High-Tc,92.5 K,8 bar,,,,,,,,4 T,TRUE,10.1016/S0921-4526(99)02369-8
YBa2Cu3O6.8,YBa2Cu3O6.8,Bulk,,,SC,High-Tc,80 K,,,,,,,,,,TRUE,10.1016/j.physc.2007.03.086
YBa2Cu3O6.8,YBa2Cu3O6.8,Bulk,,,SC,High-Tc,72,,Orthorhombic,,,,,11.695,,,TRUE,10.1016/j.physb.2012.11.014
YBa2Cu3O6.8,YBa2Cu3O6.8,Bulk,,,SC,High-Tc,90 K,,Orthorhombic,Orthorhombic,Pmmm,,,,,,FALSE,10.1016/S0921-4534(01)01109-1
YBa2Cu3O6.8 + 6.1wt% Cr2O3,YBa2Cu3O6.8 + 6.1wt% Cr2O3,Bulk,,,SC,High-Tc/Cuprate,58.77 K,,Orthorhombic,,Pmmm,3.810,3.891,11.689,,,TRUE,10.1016/j.jpcs.2013.02.011
YBa2Cu3O6.8-Pb(Sc0.5Ta0.5)O3 (25% PST),YBa2Cu3O6.8-Pb(Sc0.5Ta0.5)O3,Bulk,,,SC,High-Tc/Cuprate,91.10,0,,,,,,,,,TRUE,10.1016/S0921-4534(99)00299-3
YBa2Cu3O6.8-Pb(Sc0.5Ta0.5)O3 (50% PST),YBa2Cu3O6.8-Pb(Sc0.5Ta0.5)O3,Bulk,,,SC,High-Tc/Cuprate,89.44,0,,,,,,,,,TRUE,10.1016/S0921-4534(99)00299-3
YBa2Cu3O6.8-Pb(Sc0.5Ta0.5)O3 (75% PST),YBa2Cu3O6.8-Pb(Sc0.5Ta0.5)O3,Bulk,,,SC,High-Tc/Cuprate,86.97,0,,,,,,,,,TRUE,10.1016/S0921-4534(99)00299-3
YBa2Cu3O6.80,YBa2Cu3O6.80,Bulk,,,SC,High-Tc/cuprate,,,,,,,,,,,,10.1103/PhysRevB.65.052503
YBa2Cu3O6.80,YBa2Cu3O6.80,Bulk,,,SC,High-Tc/cuprate,≥90 K,,,,,,,,,,True,10.1103/PhysRevB.55.3155
YBa2Cu3O6.80,YBa2Cu3O6.80,Bulk,,,SC,High-Tc/cuprate,65.4 K,,,,,,,,,,True,10.1103/PhysRevB.46.3050
YBa2Cu3O6.80,YBa2Cu3O6.80,Bulk,,,SC,High-Tc/cuprate,70 K,,,,,,,,,,True,10.1103/PhysRevB.41.2530
YBa2Cu3O6.80,YBa2Cu3O6.80,Bulk,,,SC,High-Tc/cuprate,~90 K,,,,,,,,,,True,10.1103/PhysRevLett.71.1740
YBa2Cu3O6.80,YBa2Cu3O6.80,Thin Film,,,SC,High-Tc/cuprate,"87 K (before illumination), ~1 K enhancement with photodoping",,,perovskite,,,,,,,True,10.1103/PhysRevLett.72.1537
YBa2Cu3O6.80,YBa2Cu3O6.80,Bulk,,,SC,High-Tc/cuprate,55 K,,,,,,,,,,True,10.1103/PhysRevB.39.2322
YBa2Cu3O6.80,YBa2Cu3O6.80,Bulk,,,SC,High-Tc/Cuprate,88 K,,,,,5.855 Å,,11.71 Å,,,FALSE,10.1016/j.physc.2016.03.002
YBa2Cu3O6.8022,YBa2Cu3O6.8022,Bulk,,,SC,High-Tc/Cuprate,86.59 K,,Orthorhombic,,Pmmm,3.8201,3.8846,11.6805,,,TRUE,10.1016/j.jallcom.2024.175955
YBa2Cu3O6.81,YBa2Cu3O6.81,Thin Film,,,SC,High-Tc/cuprate,87.6 K,,,,,,,,,,True,10.1103/PhysRevLett.87.197007
YBCO-6.81,YBa2Cu3O6.81,Bulk,,,SC,High-Tc/cuprate,~65 K,,,,,,,,,,True,10.1103/PhysRevB.41.4123
YBa2Cu3O6.81,YBa2Cu3O6.81,Bulk,,,SC,High-Tc/cuprate,≥90 K,,,,,,,,,,True,10.1103/PhysRevB.55.3155
YBa2Cu3O6.81,YBa2Cu3O6.81,Bulk,,,SC,High-Tc/cuprate,,1 atm,Orthorhombic,perovskite,,3.88 Å,3.82 Å,11.695 Å,,,True,10.1103/PhysRevB.45.4916
YBa2Cu3O6.81,YBa2Cu3O6.81,Bulk,,,SC,High-Tc/cuprate,,,Orthorhombic,perovskite,,,,,,,True,10.1103/PhysRevLett.86.1606
YBa2Cu3O6.81,YBa2Cu3O6.81,Bulk,,,SC,High-Tc/cuprate,87.7 K,,Orthorhombic,perovskite,,,,11.718 Å,,,True,10.1103/PhysRevB.47.8140
YBCO,YBa2Cu3O6.81,Bulk,,,SC,High-Tc,86 K,,,1-2-3 structure,,,,,,,,10.1103/PhysRevB.63.174510
YBa2Cu3O6.81,YBa2Cu3O6.81,Thin Film,250 nm,SrTiO3,SC,High-Tc/cuprate,,,,,,,,11.7 Å,,,True,10.1103/PhysRevB.48.13051
Y#2,YBa2Cu3O6.81,Bulk,,,SC,High-Tc,62.0,,,,,,,,,,TRUE,10.1016/S0921-4534(02)02291-8
Y#3,YBa2Cu3O6.81,Bulk,,,SC,High-Tc,62.0,,,,,,,,,,TRUE,10.1016/S0921-4534(02)02291-8
YBa2Cu3O6.81,YBa2Cu3O6.81,Ceramic,,,SC,High-Tc,71,,,,,,,,,,FALSE,10.1016/j.jallcom.2016.08.044
YBa2Cu3O6.81,YBa2Cu3O6.81,Ceramic,,,SC,High-Tc,35,,,,,,,,,,FALSE,10.1016/j.jallcom.2016.08.044
YBa2Cu3O6.81,YBa2Cu3O6.81,Bulk,,,SC,Cuprate,87,,,,,,,,,,FALSE,10.1016/j.physb.2014.01.017
YBa2Cu3O7−x/Ag,YBa2Cu3O6.81/Ag,Thin Film,,,SC,High-Tc,92 K,,Orthorhombic,,Pmmm,,,11.68,,,TRUE,10.1016/j.tsf.2013.03.089
YBa2Cu3O6.8181,YBa2Cu3O6.8181,Bulk,,,SC,High-Tc/Cuprate,89.89 K,,Orthorhombic,,Pmmm,3.8209,3.8847,11.6778,,,TRUE,10.1016/j.jallcom.2024.175955
YBa2Cu3O6.819,YBa2Cu3O6.819,Bulk,,,SC,High-Tc,87.942 K,,,,,,,,,,TRUE,10.1016/j.physb.2013.11.056
YBa2Cu3O6.82,YBa2Cu3O6.82,Bulk,,,SC,High-Tc/cuprate,,,Orthorhombic,perovskite,,,,,,,True,10.1103/PhysRevB.57.R14072
YBa2Cu3O6.82,YBa2Cu3O6.82,Bulk,,,SC,High-Tc/cuprate,,1 atm,Orthorhombic,perovskite,,3.88 Å,3.82 Å,11.693 Å,,,True,10.1103/PhysRevB.45.4916
YBa2Cu3O6.82,YBa2Cu3O6.82,Bulk,,,SC,High-Tc/cuprate,75 K,,,,,,,,,,True,10.1103/PhysRevB.59.R6639
YBa2Cu3O6.82,YBa2Cu3O6.82,Bulk,,,SC,High-Tc/cuprate,~90 K,,,,,,,,,,True,10.1103/PhysRevB.44.12086
YBa2Cu3O6.82,YBa2Cu3O6.82,Bulk,,,SC,High-Tc/cuprate,,,Orthorhombic,perovskite,,3.822 Å,3.891 Å,11.677 Å,,,,10.1103/PhysRevB.54.7545
YBa₂Cu₃O₇₋δ (δ=0.18),YBa2Cu3O6.82,Thin Film,100-120 nm,MgO or SrTiO3,SC,High-Tc/cuprate,77 K,,,,,,,,,,True,10.1103/PhysRevB.59.1497
YBa2Cu3O6.823,YBa2Cu3O6.823,Bulk,,,SC,High-Tc,88.656 K,,,,,,,,,,TRUE,10.1016/j.physb.2013.11.056
YBa2Cu3O6.828,YBa2Cu3O6.828,Bulk,,,SC,High-Tc/cuprate,88 K,,,,,,,,,,True,10.1103/PhysRevB.52.541
YBa2Cu3O6.829,YBa2Cu3O6.829,Bulk,,,SC,High-Tc,91.92 K,1.25 bar,Orthorhombic,Pmmm,Pmmm,3.8216,3.8928,11.6838,,,TRUE,10.1016/j.ceramint.2022.08.100
YBa2Cu3O6.83,YBa2Cu3O6.83,Bulk,,,SC,High-Tc/cuprate,85 K,,,,,,,,,,True,10.1103/PhysRevLett.82.5337
YBa2Cu3O6.83,YBa2Cu3O6.83,Bulk,,,SC,High-Tc/cuprate,,,Orthorhombic,,,,,,,,True,10.1103/PhysRevLett.88.137005
YBa2Cu3O6.83,YBa2Cu3O6.83,Thin Film,~1 μm,Y-cut LiNbO3,SC,High-Tc/cuprate,,,,perovskite,,,,11.71 Å,,,True,10.1103/PhysRevB.43.5459
YBCO-123 (oxygen deficient),YBa2Cu3O6.83,Bulk,,,SC,High-Tc/cuprate,83 K,,,,,,,,,,True,10.1103/PhysRevB.41.2052
YBCO-6.83,YBa2Cu3O6.83,Bulk,,,SC,High-Tc/cuprate,~70 K,,,,,,,,,,True,10.1103/PhysRevB.41.4123
YBa2Cu3O7-δ,YBa2Cu3O6.83,Bulk,,,SC,High-Tc/cuprate,91.0 K,,Orthorhombic,perovskite,,3.8217 Å,3.8875 Å,11.6672 Å,,,True,10.1103/PhysRevB.49.6299
YBa2Cu3O6.83,YBa2Cu3O6.83,Bulk,,,SC,High-Tc/cuprate,,1 atm,Orthorhombic,perovskite,,3.88 Å,3.82 Å,11.696 Å,,,True,10.1103/PhysRevB.45.4916
YBa2Cu3O6.83,YBa2Cu3O6.83,Bulk,,,SC,High-Tc/cuprate,,,Orthorhombic,,,,,,,,True,10.1103/PhysRevB.63.134512
YBa2Cu3O6.83,YBa2Cu3O6.83,Bulk,,,SC,High-Tc/cuprate,,,,,,,,,,,True,10.1103/PhysRevB.37.2305
YBCO composition mentioned,YBa2Cu3O6.83,Thin Film,,,SC,High-Tc/cuprate,,,,,,,,,,,True,10.1103/PhysRevB.43.5290
YBa₂Cu₃O₆.83,YBa2Cu3O6.83,Bulk,,,SC,High-Tc/cuprate,85.6 K,,Orthorhombic,perovskite,,,,,,,True,10.1103/PhysRevB.54.13261
Yttrium Barium Copper Oxide (underdoped),YBa2Cu3O6.83,Polycrystalline,,,SC,Type-II/High-Tc/cuprate,90 K,,,,,,,,,,TRUE,10.1103/PhysRevB.72.012513
"Yttrium Barium Copper Oxide (YBCO), y=6.83",YBa2Cu3O6.83,Bulk,,,SC,High-Tc/cuprate,88 K,,,,,,,,,,TRUE,10.1103/PhysRevB.103.134426
YBa2Cu3O6.833,YBa2Cu3O6.833,Bulk,,,SC,High-Tc/cuprate,,,,,,,,,,,True,10.1103/PhysRevB.42.10226
YBa2Cu3O6.84,YBa2Cu3O6.84,Bulk,,,SC,High-Tc/cuprate,83.7 K,,,,,,,,,,,10.1103/PhysRevB.59.13628
YBCO-6.84,YBa2Cu3O6.84,Bulk,,,SC,High-Tc/cuprate,~75 K,,,,,,,,,,True,10.1103/PhysRevB.41.4123
YBCO,YBa2Cu3O6.84,Bulk,,,SC,High-Tc/cuprate,,,,,,,,,,,True,10.1103/PhysRevB.56.3473
YBa2Cu3O6.84,YBa2Cu3O6.84,Bulk,,,SC,High-Tc/cuprate,83.7 K,,,,,,,,,,,10.1103/PhysRevB.61.12315
YBa2Cu3O6.84,YBa2Cu3O6.84,Bulk,,,SC,High-Tc/cuprate,83 K,,,,,,,,,,True,10.1103/PhysRevB.49.15292
YBa2Cu3O6.84,YBa2Cu3O6.84,Bulk,,,SC,High-Tc/cuprate,90 K,,,,,,,,,,True,10.1103/PhysRevLett.66.1098
YBa2Cu3O6.84,YBa2Cu3O6.84,Bulk,,,SC,High-Tc/cuprate,90 K,,Orthorhombic,perovskite,,,,,,,True,10.1103/PhysRevB.37.5142
YBa2Cu3O6.84,YBa2Cu3O6.84,Bulk,,,SC,High-Tc/cuprate,,1 atm,Orthorhombic,perovskite,,3.88 Å,3.82 Å,11.689 Å,,,True,10.1103/PhysRevB.45.4916
YBCO,YBa2Cu3O6.84,Bulk,,,SC,High-Tc,88 K,,,1-2-3 structure,,,,,,,,10.1103/PhysRevB.63.174510
YBa2Cu3O6.84,YBa2Cu3O6.84,Bulk,,,SC,High-Tc/cuprate,,,,,,,,,,,True,10.1103/PhysRevB.44.9508
YBCO Sample B,YBa2Cu3O6.84,Bulk,,,SC,High-Tc/cuprate,>93 K,,Orthorhombic,,,3.8 Å,,,,,True,10.1103/PhysRevB.56.2860
YBa2Cu3O6.84,YBa2Cu3O6.84,Bulk,,,SC,High-Tc,90.748 K,,,,,,,,,,TRUE,10.1016/j.physb.2013.11.056
YBa2Cu3O7-δ,YBa2Cu3O6.84,Bulk,,,SC,High-Tc,88 K,,Orthorhombic,,,,,,,,TRUE,10.1016/S0038-1098(01)00490-2
YBa2Cu3O6.84,YBa2Cu3O6.84,Bulk,,,SC,High-Tc,83.7 K,,,,,,,,,,FALSE,10.1016/S0921-4534(99)00724-8
YBa2Cu3O6.84,YBa2Cu3O6.84,Bulk,,,SC,High-Tc,84,,Orthorhombic,,,,,11.689,,,TRUE,10.1016/j.physb.2012.11.014
YBa2Cu3O6.849,YBa2Cu3O6.849,Bulk,,,SC,High-Tc,91.732 K,,,,,,,,,,TRUE,10.1016/j.physb.2013.11.056
YBa2Cu3O6.85,YBa2Cu3O6.85,,,,SC,High-Tc/cuprate,,,,,,,,,,,,10.1103/PhysRevB.61.5930
YBa2Cu3O6.85,YBa2Cu3O6.85,Bulk,,,SC,High-Tc/cuprate,,,,,,,,,,,True,10.1103/PhysRevLett.88.037002
YBa₂Cu₃O₆.₈₅,YBa2Cu3O6.85,Bulk,,,SC,High-Tc/cuprate,90-92 K,,,,,,,,,,True,10.1103/PhysRevB.53.12321
YBa2Cu3O6.85,YBa2Cu3O6.85,Bulk,,,SC,High-Tc/cuprate,,,Orthorhombic,1:2:3,,,,,,,True,10.1103/PhysRevB.41.8921
YBa2Cu3O7-y,YBa2Cu3O6.85,Bulk,,,SC,High-Tc/cuprate,92 K,,Orthorhombic,perovskite,,3.8146 Å,3.8819 Å,11.6700 Å,,340 T,True,10.1103/PhysRevB.37.7458
YBa2Cu3O6.85,YBa2Cu3O6.85,Bulk,,,SC,High-Tc/cuprate,89 K,,,,,,,,,,,10.1103/PhysRevB.64.172508
YBa₂Cu₃O₆.₈₅,YBa2Cu3O6.85,Bulk,,,SC,High-Tc/cuprate,~85 K (from Figure 2),0-20 kbar,,,,,,,,,True,10.1103/PhysRevLett.69.680
YBa2Cu3O6.85,YBa2Cu3O6.85,Bulk,,,SC,High-Tc/cuprate,87 K,,,bilayer,,3.82 Å,3.82 Å,11.68 Å,,,True,10.1103/PhysRevB.61.14773
YBCO,YBa2Cu3O6.85,Bulk,,,SC,High-Tc/cuprate,,atmospheric pressure,,,,,,,,,True,10.1103/PhysRevB.49.16009
YBCO-123,YBa2Cu3O6.85,Bulk,,,SC,High-Tc/cuprate,92 K,,,,,,,,,,True,10.1103/PhysRevB.41.2052
YBa2Cu3O6.85,YBa2Cu3O6.85,Bulk,,,SC,cuprate,,,,,,,,,,,True,10.1103/PhysRevLett.63.1700
YBa2Cu3O6.85,YBa2Cu3O6.85,Bulk,,,SC,High-Tc/cuprate,87 K,,,,,,,,,,,10.1103/PhysRevLett.88.257002
YBa2Cu3O6.85,YBa2Cu3O6.85,Bulk,,,SC,High-Tc/cuprate,≥90 K,,,,,,,,,,True,10.1103/PhysRevB.55.3155
YBa2Cu3O6.85,YBa2Cu3O6.85,Bulk,,,SC,High-Tc/cuprate,91 K,,Orthorhombic,distorted oxygen-deficient perovskite,,3.846 Å,3.883 Å,11.661 Å,,,True,10.1103/PhysRevB.38.889
YBa2Cu3O6.85,YBa2Cu3O6.85,Thin Film,,LaAlO3,SC,High-Tc/cuprate,88.8 K,,,perovskite,,,,,,,True,10.1103/PhysRevB.47.8986
YBa2Cu3O6.85,YBa2Cu3O6.85,Bulk,,,SC,High-Tc/cuprate,83 K,,,,,,,,,,True,10.1103/PhysRevB.49.15292
YBa2Cu3O6.85,YBa2Cu3O6.85,Bulk,,,SC,High-Tc/cuprate,77.7 K,,,,,,,,,,True,10.1103/PhysRevB.46.3050
YBa2Cu3O6.85,YBa2Cu3O6.85,Bulk,,,SC,High-Tc/cuprate,82 K,,,,,,,,,,True,10.1103/PhysRevLett.62.1556
YBa2Cu3O6.85,YBa2Cu3O6.85,Bulk,,,SC,High-Tc/cuprate,92.5 K,,,,,,,,,,True,10.1103/PhysRevLett.66.1098
YBa₂Cu₃O₆.₈₅,YBa2Cu3O6.85,Bulk,,,SC,High-Tc/cuprate,91 K,,Orthorhombic,perovskite,,,,,,,,10.1103/PhysRevB.53.12462
YBa2Cu3O6.85,YBa2Cu3O6.85,Bulk,,,SC,High-Tc/cuprate,89 K,,,,,,,,,,True,10.1103/PhysRevB.43.13728
YBa2Cu3O6.85,YBa2Cu3O6.85,Bulk,,,SC,High-Tc/cuprate,,,,,,,,,,,,10.1103/PhysRevB.50.3511
YBa2Cu3O6.85,YBa2Cu3O6.85,Bulk,,,SC,High-Tc/cuprate,83 K,,Orthorhombic,,,,,,,,True,10.1103/PhysRevB.40.5247
YBCO with higher oxygen deficiency,YBa2Cu3O6.85,Bulk,,,SC,High-Tc/cuprate,,,,,,,,,,,False,10.1103/PhysRevB.49.4403
YBa2Cu3O6.85,YBa2Cu3O6.85,Thin Film,1000-1100 Å,MgO (100),SC,High-Tc/cuprate,,,,,,,,,,,True,10.1103/PhysRevB.53.9418
YBa2Cu3O6.85,YBa2Cu3O6.85,Bulk,,,SC,High-Tc/cuprate,,,,,,,,,,,True,10.1103/PhysRevLett.70.3995
YBa2Cu3O6.85,YBa2Cu3O6.85,Bulk,,,SC,High-Tc/cuprate,88.0 ± 0.2 K,1 atm,,,,,,,,,True,10.1103/PhysRevB.45.7551
YBa2Cu3O6.85,YBa2Cu3O6.85,Bulk,,,SC,High-Tc/cuprate,90 K,,,perovskite-type,,,,,,,True,10.1103/PhysRevB.40.6797
YBa2Cu3O6.85,YBa2Cu3O6.85,Bulk,,,SC,High-Tc/cuprate,,,,,,,,,,,True,10.1103/PhysRevB.43.258
YBa2Cu3O6.85,YBa2Cu3O6.85,Bulk,,,SC,High-Tc/cuprate,91.0 K,,,,,,,,,,True,10.1103/PhysRevB.60.698
YBa2Cu3O6.85,YBa2Cu3O6.85,Bulk,,,SC,High-Tc/cuprate,,,,,,,,,,,,10.1103/PhysRevB.63.132401
YBa2Cu3O6.85,YBa2Cu3O6.85,Bulk,,,SC,High-Tc/cuprate,89 K,,,perovskite,,3.8282 Å,3.8897 Å,11.6944 Å,,,True,10.1103/PhysRevLett.58.2249
YBa2Cu3O6.85,YBa2Cu3O6.85,Bulk,,,SC,High-Tc/cuprate,93 K,,,,,,,,,,True,10.1103/PhysRevB.50.13898
YBa2Cu3O6.85,YBa2Cu3O6.85,Bulk,,,SC,High-Tc/cuprate,93 K,1 atm,,,,,,,,,True,10.1103/PhysRevB.36.2398
YBa2Cu3O6.85,YBa2Cu3O6.85,Bulk,,,SC,High-Tc/cuprate,,,Orthorhombic,perovskite,,3.822 Å,3.891 Å,11.677 Å,,,,10.1103/PhysRevB.54.7545
YBa2Cu3O7-x (x>0),YBa2Cu3O6.85,Bulk,,,SC,High-Tc/cuprate,,,,layered,,,,,,,True,10.1103/PhysRevB.46.6458
YBa2Cu3O6.85,YBa2Cu3O6.85,Bulk,,,SC,High-Tc/cuprate,79.9 K,,,,,,,,,,,10.1103/PhysRevB.66.144506
YBa₂Cu₃O₇₋δ (δ=0.15),YBa2Cu3O6.85,Thin Film,100-120 nm,MgO or SrTiO3,SC,High-Tc/cuprate,,,,,,,,,,,True,10.1103/PhysRevB.59.1497
YBa2Cu3O6.85,YBa2Cu3O6.85,Bulk,,,SC,High-Tc/cuprate,,,,,,,,,,,,10.1103/PhysRevB.61.R11886
YBa2Cu3O6.85,YBa2Cu3O6.85,Bulk,,,SC,High-Tc/cuprate,,,,,,,,,,,FALSE,10.1103/PhysRevB.83.115116
YBa2Cu3O6.85,YBa2Cu3O6.85,,,,SC,High-Tc/cuprate,,ambient pressure,,,,,,,,,FALSE,10.1103/PhysRevB.108.214408
YBa2Cu3O6.85,YBa2Cu3O6.85,Bulk,,,SC,cuprate/High-Tc,,ambient,,,,,,,,,FALSE,10.1103/PhysRevB.76.014508
Yttrium Barium Copper Oxide (YBCO),YBa2Cu3O6.85,Bulk,,,SC,High-Tc/cuprate,,,Orthorhombic,Perovskite,,,,,,,FALSE,10.1103/PhysRevB.71.024522
YBa2Cu3O6.85,YBa2Cu3O6.85,Bulk,,,SC,High-Tc/cuprate,,,,,,,,,,,FALSE,10.1103/PhysRevLett.93.147002
YBa2Cu3O6.85,YBa2Cu3O6.85,Bulk,,,SC,High-Tc/cuprate,92 K,,,,,,,,,,TRUE,10.1103/PhysRevLett.99.237002
YBa2Cu3O6.85,YBa2Cu3O6.85,Bulk,,,SC,High-Tc,89 K,,,,,,,,,,FALSE,10.1016/S0304-8853(01)01176-3
YBa2Cu3O7−δ,YBa2Cu3O6.85,Bulk,,,SC,High-Tc,90.8,,Orthorhombic,Perovskite,Pmmm,,,,,,TRUE,10.1016/j.ssc.2013.07.011
YBCO,YBa2Cu3O6.85,Thin Film,,,SC,High-Tc,64 K,,Orthorhombic,,,,,1.1682 nm,,,TRUE,10.1016/j.vacuum.2019.06.025
YBa2Cu3O6.85,YBa2Cu3O6.85,Bulk,,,SC,High-Tc,92.2 K,,Orthorhombic,Pmmm,,3.8856,3.8211,11.6869,,,TRUE,10.1016/S0921-4534(00)00338-5
YBCO-6.86,YBa2Cu3O6.86,Bulk,,,SC,High-Tc/cuprate,~80 K,,,,,,,,,,True,10.1103/PhysRevB.41.4123
YBa2Cu3O6.86,YBa2Cu3O6.86,Bulk,,,SC,High-Tc/cuprate,≥90 K,,,,,,,,,,True,10.1103/PhysRevB.55.3155
YBa2Cu3O6.86,YBa2Cu3O6.86,Bulk,,,SC,High-Tc/cuprate,93 K,,,,,,,,,,True,10.1103/PhysRevB.60.7601
YBa2Cu3O6.86,YBa2Cu3O6.86,Bulk,,,SC,High-Tc/cuprate,,1 atm,Orthorhombic,perovskite,,3.88 Å,3.82 Å,11.685 Å,,,True,10.1103/PhysRevB.45.4916
YBa2Cu3O6.86,YBa2Cu3O6.86,Bulk,,,SC,High-Tc/cuprate,91.1 K,,Orthorhombic,perovskite,,,,11.710 Å,,,True,10.1103/PhysRevB.47.8140
"Yttrium Barium Copper Oxide (slightly underdoped, ring m')",YBa2Cu3O6.86,Bulk,,,SC,High-Tc/cuprate,86.3 K,0 GPa,Orthorhombic,perovskite,Pmmm,,,,,,TRUE,10.1103/PhysRevB.74.064517
YBa2Cu3O6.86,YBa2Cu3O6.86,Thin Film,,,SC,High-Tc,83.3 K,0.95 mTorr,Orthorhombic,c-axis oriented,,,,1.1785 nm,,,TRUE,10.1016/S0040-6090(03)00291-8
YBCO Film A,YBa2Cu3O6.86,Thin Film,,,SC,High-Tc,86.6 K,,,,,,,11.714 Å,,,TRUE,10.1016/S0040-6090(97)00597-X
YBCO-6.87,YBa2Cu3O6.87,Bulk,,,SC,High-Tc/cuprate,93 K,,,,,,,,,,,10.1103/PhysRevB.37.7865
YBa2Cu3O6.87,YBa2Cu3O6.87,Bulk,,,SC,High-Tc/cuprate,,1 atm,Orthorhombic,perovskite,,3.88 Å,3.82 Å,11.687 Å,,,True,10.1103/PhysRevB.45.4916
YBa2Cu3O7-δ,YBa2Cu3O6.87,Bulk,,,SC,High-Tc/cuprate,,,,,,,,,,,True,10.1103/PhysRevB.51.1223
YBa2Cu3O6.87,YBa2Cu3O6.87,Bulk,,,SC,High-Tc/cuprate,93.8 K,,,,,,,,,,True,10.1103/PhysRevLett.71.1740
YBa2Cu3O6.87,YBa2Cu3O6.87,Bulk,,,SC,High-Tc/cuprate,84 K,,,,,,,,,,True,10.1103/PhysRevB.38.4992
YBa2Cu3O6.87,YBa2Cu3O6.87,Bulk,,,SC,High-Tc/cuprate,,,,,,,,,,,,10.1103/PhysRevLett.68.1236
YBCO,YBa2Cu3O6.87,Bulk,,,SC,High-Tc/cuprate,90 K,,,,,,,,,,True,10.1103/PhysRevB.54.637
YBCO Sample A,YBa2Cu3O6.87,Bulk,,,SC,High-Tc/cuprate,>93 K,,Orthorhombic,,,3.8 Å,,,,,True,10.1103/PhysRevB.56.2860
"Yttrium Barium Copper Oxide (YBCO), y=6.87",YBa2Cu3O6.87,Bulk,,,SC,High-Tc/cuprate,92.3 K,ambient,Orthorhombic,perovskite-related,,,,,,,TRUE,10.1103/PhysRevB.105.045110
Oxygen-deficient YBCO,YBa2Cu3O6.875,Bulk,,,SC,High-Tc/cuprate,60 K,,,,,,,,,,True,10.1103/PhysRevB.55.11751
YBa2Cu3O6.875,YBa2Cu3O6.875,Bulk,,,SC,High-Tc/cuprate,,,,perovskite,,,,,,,,10.1103/PhysRevB.43.542
YBa2Cu3O6.875,YBa2Cu3O6.875,Bulk,,,SC,High-Tc/cuprate,,,,,,,,,,,True,10.1103/PhysRevB.42.10226
YBa2Cu3O6.88,YBa2Cu3O6.88,Bulk,,,SC,High-Tc/cuprate,87.9 K,,,,,,,,,,,10.1103/PhysRevB.59.13628
YBa2Cu3O6.88,YBa2Cu3O6.88,Thin Film,400 Å,LaAlO3,SC,High-Tc/cuprate,77.6 K,,,,,,,,,,True,10.1103/PhysRevB.50.7226
YBCO6+x,YBa2Cu3O6.88,Bulk,,,SC,High-Tc/cuprate,91 K,,,perovskite,,,,,,,,10.1103/PhysRevB.51.15506
YBa2Cu3O6+x (x=0.88),YBa2Cu3O6.88,Bulk,,,SC,High-Tc/cuprate,,,,layered cuprate,,,,,,,True,10.1103/PhysRevB.53.8253
YBa2Cu3O6.88,YBa2Cu3O6.88,Bulk,,,SC,High-Tc/cuprate,92.5 K,,,,,,,,,,True,10.1103/PhysRevLett.66.1098
YBa2Cu3O6.88,YBa2Cu3O6.88,Bulk,,,SC,High-Tc/cuprate,,1 atm,Orthorhombic,perovskite,,3.88 Å,3.82 Å,11.683 Å,,,True,10.1103/PhysRevB.45.4916
YBa2Cu3O6.88,YBa2Cu3O6.88,Bulk,,,SC,High-Tc/cuprate,78 K,,,,,,,,,,True,10.1103/PhysRevB.41.2530
YBa2Cu3O6.88,YBa2Cu3O6.88,Bulk,,,SC,High-Tc/cuprate,,,Orthorhombic,perovskite,,,,,,,True,10.1103/PhysRevLett.86.1606
YBa2Cu3O6.88,YBa2Cu3O6.88,Bulk,,,SC,High-Tc/cuprate,88.12 K,,,,,,,,,,True,10.1103/PhysRevB.48.16188
YBa2Cu3O7-y,YBa2Cu3O6.88,Bulk,,,SC,cuprate,,,,,,,,,,,,10.1103/PhysRevB.57.6126
YBa2Cu3O6.88,YBa2Cu3O6.88,Thin Film,4000 Å,LaAlO3,SC,High-Tc/cuprate,,,,,,,,,,,True,10.1103/PhysRevB.51.705
YBa2Cu3O6.88,YBa2Cu3O6.88,Bulk,,,SC,High-Tc/cuprate,92 K,,,,,,,,,,True,10.1103/PhysRevB.50.6534
YBa2Cu3O6.88,YBa2Cu3O6.88,Bulk,,,SC,High-Tc/cuprate,90 K,,,,,,,,,,True,10.1103/PhysRevB.53.R11972
YBa2Cu3O6.88,YBa2Cu3O6.88,Bulk,,,SC,High-Tc/cuprate,,,,,,,,,,,,10.1103/PhysRevB.58.11774
YBa2Cu3O6.88,YBa2Cu3O6.88,Bulk,,,SC,High-Tc,94 K,,Orthorhombic,,Pmmm,0.3816 nm,0.3882 nm,1.1675 nm,,,TRUE,10.1016/j.solidstatesciences.2020.106264
YBCO-I,YBa2Cu3O6.88,Bulk,,,SC,High-Tc,94.18 K,,Orthorhombic,,Pmmm,0.38128 nm,0.38814 nm,1.16753 nm,,,TRUE,10.1016/j.ceramint.2018.07.272
YBCO-II,YBa2Cu3O6.88,Bulk,,,SC,High-Tc,93.11 K,,Orthorhombic,,Pmmm,0.38128 nm,0.38814 nm,1.16753 nm,,,TRUE,10.1016/j.ceramint.2018.07.272
3.0 wt% GnPs + YBCO,YBa2Cu3O6.88,Bulk,,,SC,High-Tc,100.62 K,,Orthorhombic,Perovskite,Pmmm,3.881,3.876,11.673,,,TRUE,10.1016/j.matchemphys.2018.11.048
YBa2Cu3O6.89,YBa2Cu3O6.89,Bulk,,,SC,High-Tc/cuprate,,,,,,,,,,,True,10.1103/PhysRevB.56.2376
YBa2Cu3O6.89,YBa2Cu3O6.89,Bulk,,,SC,High-Tc/cuprate,,,,,,,,,,,True,10.1103/PhysRevB.60.7601
YBa2Cu3O6.89,YBa2Cu3O6.89,Bulk,,,SC,High-Tc/cuprate,86.9 K,,,,,,,,,,True,10.1103/PhysRevB.46.3050
YBa2Cu3O6.89,YBa2Cu3O6.89,Bulk,,,SC,High-Tc/cuprate,,1 atm,Orthorhombic,perovskite,,3.88 Å,3.82 Å,11.681 Å,,,True,10.1103/PhysRevB.45.4916
YBa2Cu3O6.89,YBa2Cu3O6.89,Bulk,,,SC,cuprate,91.3 K,,,,,,,,,,True,10.1103/PhysRevB.59.12127
YBa2Cu3O6.89,YBa2Cu3O6.89,Bulk,,,SC,High-Tc/cuprate,55 K,,,,,,,,,,True,10.1103/PhysRevB.36.7222
YBa2Cu3O6.89,YBa2Cu3O6.89,Bulk,,,SC,High-Tc/cuprate,,,,,,,,,,,TRUE,10.1103/PhysRevB.81.014519
YBa2Cu3O6.896,YBa2Cu3O6.896,Bulk,,,SC,High-Tc,92.026 K,1.25 bar,Orthorhombic,Pmmm,Pmmm,3.8240,3.8967,11.6725,,,TRUE,10.1016/j.ceramint.2022.08.100
Sulphur-substituted YBa2Cu3Ox,YBa2Cu3O6.8S0.2,Bulk,,,SC,High-Tc/Cuprate,108 K,,,,,,,,,,TRUE,10.1016/0022-0248(87)90035-2
YBa2Cu3O6.9,YBa2Cu3O6.9,Bulk,,,SC,High-Tc/cuprate,92 K,,,,,,,,,,True,10.1103/PhysRevB.42.6217
YBa₂Cu₃O₆.₉,YBa2Cu3O6.9,Bulk,,,SC,High-Tc/cuprate,,,Orthorhombic,perovskite,,,,,,,True,10.1103/PhysRevB.51.1249
YBa2Cu3O6.9,YBa2Cu3O6.9,Bulk,,,SC,High-Tc/cuprate,,,,,,,,,,,,10.1103/PhysRevB.45.10032
Yttrium Barium Copper Oxide,YBa2Cu3O6.9,Bulk,,,SC,High-Tc/cuprate,92 K,,,,,,,,,,True,10.1103/PhysRevB.37.3741
YBa2Cu3O6.9,YBa2Cu3O6.9,Bulk,,,SC,High-Tc/cuprate,,,,,,,,,,,True,10.1103/PhysRevB.54.10150
YBa2Cu3O6.9,YBa2Cu3O6.9,Bulk,,,SC,High-Tc/cuprate,,,,,,,,,,,,10.1103/PhysRevB.37.5175
YBa₂Cu₃O₆.₉,YBa2Cu3O6.9,Bulk,,,SC,High-Tc/cuprate,,,,perovskite,,,,,,,,10.1103/PhysRevB.45.5585
YBCO,YBa2Cu3O6.9,Bulk,,,SC,High-Tc/cuprate,93 K,,Orthorhombic,perovskite,,,,,,,True,10.1103/PhysRevLett.78.2624
YBCO,YBa2Cu3O6.9,Bulk,,,SC,High-Tc/cuprate,90 K,,,,,,,,,,True,10.1103/PhysRevB.61.1477
YBa2Cu3O6.9,YBa2Cu3O6.9,,,,SC,High-Tc/cuprate,,,,,,,,,,,,10.1103/PhysRevB.55.2788
YBa2Cu3O6.9,YBa2Cu3O6.9,Bulk,,,SC,High-Tc,60 K,1 atm,Orthorhombic,,Pmmm,,,,,,True,10.1103/PhysRevB.36.5694
YBa2Cu3O6.9,YBa2Cu3O6.9,Bulk,,,SC,cuprate,95 K,,,perovskite,,,,,,,True,10.1103/PhysRevB.38.4668
Yttrium barium copper oxide,YBa2Cu3O6.9,Bulk,,,SC,cuprate,,,,,,,,,,,,10.1103/PhysRevB.65.214513
YBa2Cu3O7-y (Sample A - fully oxygenated),YBa2Cu3O6.9,Bulk,,,SC,High-Tc/cuprate,91.2 K,,,,,,,,,,True,10.1103/PhysRevB.46.11919
YBa2Cu3O6.9,YBa2Cu3O6.9,Bulk,,,SC,High-Tc/cuprate,92 K,,,,,,,11.724 Å,,,True,10.1103/PhysRevB.45.13140
YBa2Cu3O6.9,YBa2Cu3O6.9,Bulk,,,SC,High-Tc/cuprate,,,,,,,,,,,,10.1103/PhysRevB.44.9524
Yttrium Barium Copper Oxide,YBa2Cu3O6.9,Bulk,,,SC,High-Tc/cuprate,,,,perovskite,,,,,,,,10.1103/PhysRevB.38.2489
YBa2Cu3O6.9,YBa2Cu3O6.9,Bulk,,,SC,High-Tc/cuprate,,,Orthorhombic,,,,,,,,True,10.1103/PhysRevB.51.9199
YBa2Cu3O6+x,YBa2Cu3O6.9,Bulk,,,SC,High-Tc/cuprate,,,,layered,,,,,,,,10.1103/PhysRevB.55.14554
YBa2Cu3O6.9,YBa2Cu3O6.9,Bulk,,,SC,High-Tc/cuprate,~90 K,,Orthorhombic,perovskite,,,,,,,True,10.1103/PhysRevB.37.2368
YBa2Cu3O6.9,YBa2Cu3O6.9,,,,SC,High-Tc/cuprate,90 K,,,,,,,,,,,10.1103/PhysRevB.51.568
YBa2Cu3O6.9,YBa2Cu3O6.9,Bulk,,,SC,High-Tc/cuprate,95 K,,,,,,,,,,,10.1103/PhysRevB.50.9554
Yttrium Barium Copper Oxide,YBa2Cu3O6.9,Bulk,,,SC,High-Tc/cuprate,,,,,,,,,,,,10.1103/PhysRevB.37.1597
YBa2Cu3O6.9,YBa2Cu3O6.9,Bulk,,,SC,High-Tc/cuprate,90 K,,,perovskite,,,,,,,,10.1103/PhysRevB.51.15402
YBa2Cu3O6.9,YBa2Cu3O6.9,Bulk,,,SC,High-Tc/cuprate,,,,,,,,,,,False,10.1103/PhysRevB.61.15462
YBa2Cu3O6.9,YBa2Cu3O6.9,Bulk,,,SC,High-Tc/cuprate,,,,,,,,,,,,10.1103/PhysRevB.51.3949
YBa2Cu3O6.9,YBa2Cu3O6.9,Bulk,,,SC,High-Tc/cuprate,,,,,,,,,,,True,10.1103/PhysRevB.62.3554
Oxygen-depleted YBCO,YBa2Cu3O6.9,Thin Film,350 nm,CeO2-buffered sapphire,SC,High-Tc/cuprate,80 K,,,layered,,,,,,,True,10.1103/PhysRevLett.77.928
YBa2Cu3O6.9,YBa2Cu3O6.9,Bulk,,,SC,High-Tc,,,,,,,,,,,True,10.1103/PhysRevB.38.6677
YBa2Cu3O6.9,YBa2Cu3O6.9,Bulk,,,SC,High-Tc/cuprate,92 K,,,perovskite-type,,,,,,,True,10.1103/PhysRevB.39.858
YBa2Cu3O6.9,YBa2Cu3O6.9,Bulk,,,SC,High-Tc/cuprate,,,,,,,,,,,,10.1103/PhysRevLett.64.1063
YBa2Cu3O6.9,YBa2Cu3O6.9,Bulk,,,SC,High-Tc,,,,perovskite-like,,,,,,,,10.1103/PhysRevB.36.7226
YBa₂Cu₃O₆.₉,YBa2Cu3O6.9,,,,SC,High-Tc/cuprate,,,,,,,,,,,,10.1103/PhysRevB.37.511
YBa₂Cu₃O₆.₉,YBa2Cu3O6.9,Bulk,,,SC,High-Tc/cuprate,,,,,,,,,,,,10.1103/PhysRevB.36.2378
YBa2Cu3O6.9,YBa2Cu3O6.9,Bulk,,,SC,High-Tc/cuprate,~92 K,,,perovskite,,,,,,,True,10.1103/PhysRevB.38.6500
YBa2Cu3O6.9,YBa2Cu3O6.9,Bulk,,,SC,High-Tc/cuprate,90 K,,,,,,,,,,,10.1103/PhysRevB.42.8619
YBa2Cu3O6.9,YBa2Cu3O6.9,Bulk,,,SC,High-Tc/cuprate,105 K,,,,,,,,,,True,10.1103/PhysRevB.36.8783
YBCO,YBa2Cu3O6.9,Bulk,,,SC,High-Tc/cuprate,,,,,,,,,,,,10.1103/PhysRevB.64.220501
YBa₂Cu₃O₆.₉,YBa2Cu3O6.9,Bulk,,,SC,High-Tc/cuprate,,,,,,,,,,,,10.1103/PhysRevB.50.6370
YBa2Cu3O7-δ (Y-123),YBa2Cu3O6.9,Bulk,,,SC,High-Tc/cuprate,91.1 K,,,,,,,,,,True,10.1103/PhysRevB.61.14795
YBCO,YBa2Cu3O6.9,Bulk,,,SC,High-Tc/cuprate,92 K,,,,,,,,,,,10.1103/PhysRevLett.80.2253
YBa2Cu3O6.9,YBa2Cu3O6.9,Bulk,,,SC,High-Tc/cuprate,92 K,,Orthorhombic,perovskite,,,,,,,True,10.1103/PhysRevB.39.6549
YBaCuO,YBa2Cu3O6.9,Bulk,,,SC,High-Tc/cuprate,,,,,,,,,,,,10.1103/PhysRevB.51.11721
Yttrium Barium Copper Oxide,YBa2Cu3O6.9,Bulk,,,SC,High-Tc/cuprate,,,orthorhombic,,,,,,,,,10.1103/PhysRevLett.59.1856
YBa2Cu3O6.9,YBa2Cu3O6.9,Bulk,,,SC,High-Tc/cuprate,,,,,,,,,,,True,10.1103/PhysRevB.50.4051
YBa2Cu3O6.9,YBa2Cu3O6.9,Bulk,,,SC,cuprate,,,,,,,,,,,,10.1103/PhysRevLett.84.5612
YBa2Cu3O6+x (x=0.9),YBa2Cu3O6.9,Bulk,,,SC,cuprate,,,,,,,,,,,,10.1103/PhysRevB.54.12464
YBa2Cu3O6.9,YBa2Cu3O6.9,Bulk,,,SC,High-Tc/cuprate,91 K,,Orthorhombic,distorted oxygen-deficient perovskite,,3.846 Å,3.883 Å,11.661 Å,,,True,10.1103/PhysRevB.38.889
YBa₂Cu₃O₆.₉,YBa2Cu3O6.9,Bulk,,,SC,High-Tc/cuprate,88 K,,Orthorhombic,perovskite,,,,,,,True,10.1103/PhysRevB.52.13665
YBa2Cu3O6.9,YBa2Cu3O6.9,Bulk,,,SC,High-Tc/cuprate,82 ± 0.3 K,,,,,,,,,,True,10.1103/PhysRevB.39.851
YBCO,YBa2Cu3O6.9,Bulk,,,SC,High-Tc/cuprate,93.6 K,,,,,,,11.7 Å,,,True,10.1103/PhysRevLett.82.2943
YBa₂Cu₃O₆.₉,YBa2Cu3O6.9,Bulk,,,SC,cuprate,92 K,,,,,,,,Referenced in comparison,"H_c2∥(0) = 78 T, H_c2⊥(0) = 313 T",True,10.1103/PhysRevB.48.1148
YBa2Cu3O6.9,YBa2Cu3O6.9,Thin Film,,LaAlO3,SC,High-Tc/cuprate,90.4 K,,,perovskite,,,,,,,True,10.1103/PhysRevB.47.8986
YBa2Cu3O6.9,YBa2Cu3O6.9,Thin Film,,LaAlO3,SC,High-Tc/cuprate,89.4 K,,,perovskite,,,,,,,True,10.1103/PhysRevB.47.8986
YBCO,YBa2Cu3O6.9,Bulk,,,SC,High-Tc/cuprate,,,,,,,,,,,,10.1103/PhysRevB.51.1397
YBCO-6.9,YBa2Cu3O6.9,Bulk,,,SC,High-Tc/cuprate,93 K,,,,,,,,,,True,10.1103/PhysRevB.47.11314
YBCO,YBa2Cu3O6.9,Bulk,,,SC,High-Tc/cuprate,,,,,,,,,,,,10.1103/PhysRevLett.87.217004
YBa2Cu3O6.9,YBa2Cu3O6.9,Bulk,,,SC,High-Tc/cuprate,93 K,,,,,,,,,,True,10.1103/PhysRevB.60.114
YBa₂Cu₃O₆.₉,YBa2Cu3O6.9,Bulk,,,SC,cuprate,,,,,,,,,,,True,10.1103/PhysRevB.52.9760
YBa2Cu3O6.9,YBa2Cu3O6.9,Bulk,,,SC,High-Tc/cuprate,,,,,,,,,,,,10.1103/PhysRevB.39.6630
YBa2Cu3O6.9,YBa2Cu3O6.9,Bulk,,,SC,High-Tc/cuprate,91 K,,,,,,,,,,True,10.1103/PhysRevB.47.8233
YBa2Cu3O6.9,YBa2Cu3O6.9,Bulk,,,SC,High-Tc/cuprate,,,,,,,,,,,True,10.1103/PhysRevLett.77.3431
YBa2Cu3O7-y,YBa2Cu3O6.9,Bulk,,,SC,High-Tc/cuprate,92 K,,Orthorhombic,perovskite,,,,,,,,10.1103/PhysRevB.43.10568
YBCO oxygen-deficient,YBa2Cu3O6.9,Bulk,,,SC,High-Tc/cuprate,,,,layered,,,,,,,True,10.1103/PhysRevLett.64.1605
YBa2Cu3O6.9,YBa2Cu3O6.9,Bulk,,,SC,High-Tc/cuprate,,,,,,,,,,,,10.1103/PhysRevB.43.5498
YBa₂Cu₃O₆.₉,YBa2Cu3O6.9,Thin Film,50 nm,LaAlO3,SC,High-Tc/cuprate,91 K,,Orthorhombic,perovskite,,,,,,,True,10.1103/PhysRevB.53.12462
YBa2Cu3O6.9,YBa2Cu3O6.9,Bulk,,,SC,cuprate,,,,,,,,,,,,10.1103/PhysRevLett.79.1535
YBa₂Cu₃O₆.₉,YBa2Cu3O6.9,Bulk,,,SC,High-Tc/cuprate,92 K,,,,,,,,,,True,10.1103/PhysRevB.40.2268
YBa2Cu3O6.9,YBa2Cu3O6.9,Bulk,,,SC,High-Tc/cuprate,,,,,,,,11.8 Å,,,True,10.1103/PhysRevLett.86.496
YBCO with x≈0.9,YBa2Cu3O6.9,Thin Film,50 nm,LaAlO3,SC,High-Tc/cuprate,93 K,,,,,,,,,,True,10.1103/PhysRevB.53.12454
YBa2Cu3O6.9,YBa2Cu3O6.9,Thin Film,3000 Å,SrTiO3,SC,High-Tc/cuprate,90.8 K,,Orthorhombic,perovskite,,,,11.73 Å,,,True,10.1103/PhysRevB.55.3974
Yttrium Barium Copper Oxide,YBa2Cu3O6.9,Bulk,,,SC,High-Tc/cuprate,,,,,,,,,,,,10.1103/PhysRevLett.88.227004
YBa2Cu3O6.9,YBa2Cu3O6.9,Bulk,,,SC,High-Tc/cuprate,,ambient pressure,,,,,,,,,,10.1103/PhysRevB.56.6302
YBa2Cu3O6.9,YBa2Cu3O6.9,Bulk,,,SC,High-Tc/cuprate,,,,,,,,,,,True,10.1103/PhysRevB.55.6061
YBa2Cu3O7-δ superconducting,YBa2Cu3O6.9,Thin Film,300 nm,SrTiO3,SC,High-Tc/cuprate,89-92 K,,Orthorhombic,,,,,,,,True,10.1103/PhysRevLett.69.1451
Yttrium Barium Copper Oxide,YBa2Cu3O6.9,Bulk,,,SC,High-Tc/cuprate,92 K,,,,,,,,,,True,10.1103/PhysRevB.38.232
YBa2Cu3O7-δ,YBa2Cu3O6.9,Bulk,,,SC,High-Tc/cuprate,,,,,,,,,,,,10.1103/PhysRevLett.73.3302
YBa2Cu3O6.9,YBa2Cu3O6.9,Bulk,,,SC,High-Tc/cuprate,,,,,,,,,,,,10.1103/PhysRevB.62.R799
YBa2Cu3O6.9,YBa2Cu3O6.9,Bulk,,,SC,High-Tc/cuprate,,,,,,,,,,,,10.1103/PhysRevB.44.12544
YBa2Cu3O6.9,YBa2Cu3O6.9,Bulk,,,SC,High-Tc/cuprate,86 K,,,perovskite,,,,,,,True,10.1103/PhysRevLett.62.1193
YBCO,YBa2Cu3O6.9,Bulk,,,SC,High-Tc/cuprate,,,Orthorhombic,layered,,,,,,,,10.1103/PhysRevB.58.3417
YBa2Cu3O6.9,YBa2Cu3O6.9,Bulk,,,SC,cuprate,60 K,,Orthorhombic,perovskite,,,,,,,True,10.1103/PhysRevB.48.3485
YBa2Cu3O7-δ (YBCO),YBa2Cu3O6.9,Bulk,,,SC,High-Tc/cuprate,,,,layered,,,,,,,True,10.1103/PhysRevB.48.9735
YBa2Cu3O6.9,YBa2Cu3O6.9,Bulk,,,SC,High-Tc/cuprate,92.5 ± 0.1 K,1 atm,,,,,,,,,True,10.1103/PhysRevB.45.7551
YBa2Cu3O6.9,YBa2Cu3O6.9,Bulk,,,SC,cuprate,,,,,,,,,,,True,10.1103/PhysRevLett.71.2813
YBCO,YBa2Cu3O6.9,Bulk,,,SC,High-Tc/cuprate,90 K,,,,,,,,,,True,10.1103/PhysRevB.51.1229
YBCO,YBa2Cu3O6.9,Bulk,,,SC,High-Tc/cuprate,90 K,,,,,,,,,,,10.1103/PhysRevB.51.15540
YBa2Cu3O6.9,YBa2Cu3O6.9,Thin Film,100-120 nm,SrTiO3,SC,High-Tc/cuprate,90 K,,,,,,,1.1682 nm,,,True,10.1103/PhysRevB.64.024502
YBa2Cu3O6.9,YBa2Cu3O6.9,Thin Film,,SrTiO3,SC,High-Tc/cuprate,90 K,,,,,,,1.1694 nm,,,True,10.1103/PhysRevB.64.024502
Yttrium Barium Copper Oxide,YBa2Cu3O6.9,Bulk,,,SC,High-Tc/cuprate,,,,,,,,,,,True,10.1103/PhysRevB.48.3383
YBa2Cu3O6.9,YBa2Cu3O6.9,Bulk,,,SC,High-Tc/cuprate,~92 K,,,,,,,,,,True,10.1103/PhysRevB.44.12086
YBa2Cu3O6.9,YBa2Cu3O6.9,Bulk,,,SC,High-Tc/cuprate,,,,,,,,,,,,10.1103/PhysRevB.40.6919
YBa2Cu3O6.9,YBa2Cu3O6.9,Bulk,,,SC,High-Tc/cuprate,,,,,,,,,,,,10.1103/PhysRevB.48.6431
YBa2Cu3O6.9,YBa2Cu3O6.9,Bulk,,,SC,cuprate,,,,,,,,,,,,10.1103/PhysRevB.39.9621
YBCO,YBa2Cu3O6.9,Thin Film,,,SC,High-Tc/cuprate,88-91 K,,,,,,,,,,True,10.1103/PhysRevB.51.15420
YBa2Cu3O6.9,YBa2Cu3O6.9,Bulk,,,SC,High-Tc/cuprate,,,,,,,,,,,,10.1103/PhysRevB.54.13295
YBCO,YBa2Cu3O6.9,Bulk,,,SC,High-Tc/cuprate,,,,,,,,,100-150 Oe at 40 K,,True,10.1103/PhysRevB.51.3824
YBa2Cu3O6.9,YBa2Cu3O6.9,Bulk,,,SC,High-Tc/cuprate,91 K,,,,,,,,,,True,10.1103/PhysRevB.55.8110
YBa₂Cu₃O₆.₉,YBa2Cu3O6.9,Bulk,,,SC,High-Tc/cuprate,92 K,,Orthorhombic,perovskite,,,,,,,True,10.1103/PhysRevB.46.11056
YBCO,YBa2Cu3O6.9,Bulk,,,SC,High-Tc/cuprate,94 K,,,,,,,,,,True,10.1103/PhysRevLett.86.1074
YBa2Cu3O6.9,YBa2Cu3O6.9,Bulk,,,SC,High-Tc/cuprate,~90 K,,,,,,,,,,True,10.1103/PhysRevB.45.13144
YBa2Cu3O6.9,YBa2Cu3O6.9,Bulk,,,SC,High-Tc/cuprate,90 K,,,,,,,,,,True,10.1103/PhysRevB.48.7624
YBCO,YBa2Cu3O6.9,Bulk,,,SC,High-Tc/cuprate,,,,,,,,,,,,10.1103/PhysRevB.66.144508
YBCO optimally doped,YBa2Cu3O6.9,Bulk,,,SC,High-Tc/cuprate,,,,,,,,,,,,10.1103/PhysRevB.53.R522
YBa2Cu3O6.9,YBa2Cu3O6.9,Bulk,,,SC,High-Tc/cuprate,,,,,,,,,,,,10.1103/PhysRevB.43.10530
YBa2Cu3O6.9,YBa2Cu3O6.9,Bulk,,,SC,High-Tc/cuprate,,,,,,,,,,,True,10.1103/PhysRevB.44.9508
YBa₂Cu₃O₆.₉,YBa2Cu3O6.9,Bulk,,,SC,High-Tc/cuprate,,,,,,,,,,,,10.1103/PhysRevB.42.8764
