Repository: WyattBunstine/ML_SC_Project

# ML_SC_Project — Chemically and Geometrically Motivated Crystal Graph Neural Networks

This project predicts and screens superconductors from crystal structure. It frames the
problem as a **two-stage hurdle**: first classify whether a material is a superconductor
candidate (SC vs. non-SC), then regress the critical temperature T_c for superconductors.

Two graph-neural-network families are trained and compared:

- a **baseline CGCNN** ([txie-93/cgcnn](https://github.com/txie-93/cgcnn)), and
- an **MPNN** with learned edge features that consumes richer `crystal_graph_v4` graphs
  (this project's contribution).

File: database/superconductor_materials_full.csv (part 189 of 215)
Material_Name,Chemical_Composition,Material_Class,Film_Thickness,Substrate,Material_Type,Superconductor_Type,Superconducting_Transition_Temperature,Pressure,Crystal_Structure,Lattice_Structure,Space_Group,"Lattice_Constant(a)","Lattice_Constant(b)","Lattice_Constant(c)",Lower_Critical_Field,Upper_Critical_Field,Experimental,DOI
YBa2Cu3O6.9,YBa2Cu3O6.9,Bulk,,,SC,High-Tc/cuprate,85±5 K,,Orthorhombic,perovskite,,3.860 Å,3.860 Å,11.70 Å,,,True,10.1103/PhysRevB.40.4503
YBCO thin film sample A,YBa2Cu3O6.9,Thin Film,43 nm,LaAlO3,SC,High-Tc/cuprate,92.7 K,,,,,,,,25 mT,,True,10.1103/PhysRevLett.72.2271
YBCO thin film sample B,YBa2Cu3O6.9,Thin Film,270 nm,NdGaO3,SC,High-Tc/cuprate,92.7 K,,,,,,,,25 mT,,True,10.1103/PhysRevLett.72.2271
YBa₂Cu₃O₆.₉,YBa2Cu3O6.9,,,,SC,High-Tc/cuprate,,,,,,,,,,,,10.1103/PhysRevB.60.1349
YBa₂Cu₃O₆.₉,YBa2Cu3O6.9,Bulk,,,SC,High-Tc/cuprate,88 K,,Orthorhombic,perovskite,D2h¹,,,,,,True,10.1103/PhysRevB.55.6051
YBa2Cu3O6.9-7.0,YBa2Cu3O6.9,Thin Film,150 nm,SrTiO3,SC,High-Tc,88-90 K,,,,,,,,,,True,10.1103/PhysRevB.55.3876
YBa2Cu3O6.9,YBa2Cu3O6.9,,,,SC,High-Tc/cuprate,,,,,,,,,,,,10.1103/PhysRevB.36.8854
YBa2Cu3O6.9,YBa2Cu3O6.9,Bulk,,,SC,High-Tc/cuprate,92 K,,,layered,,,,11.7 Å,,"dHc2⊥/dT = -1.8 T/K, dHc2∥/dT = -10 T/K at Tc",True,10.1103/PhysRevB.47.12089
YBa2Cu3O7-y,YBa2Cu3O6.9,Bulk,,,SC,High-Tc/cuprate,90 K,,Orthorhombic,perovskite,,3.886 Å,3.819 Å,11.678 Å,,,True,10.1103/PhysRevB.40.4453
YBa2Cu3O6.9,YBa2Cu3O6.9,Bulk,,,SC,High-Tc/cuprate,,,,layered,,,,,,,,10.1103/PhysRevB.45.12647
YBa2Cu3O6.9,YBa2Cu3O6.9,,,,SC,High-Tc/cuprate,66 K,,,,,,,,,,,10.1103/PhysRevB.61.11324
YBa2Cu3O6.9,YBa2Cu3O6.9,,,,SC,High-Tc/cuprate,,,,,,,,,,,,10.1103/PhysRevB.56.R11423
YBa2Cu3O6.9,YBa2Cu3O6.9,Bulk,,,SC,High-Tc/cuprate,,,,,,,,,,Hc2,,10.1103/PhysRevB.66.064504
YBa2Cu3O6.9,YBa2Cu3O6.9,Bulk,,,SC,High-Tc/cuprate,,,Orthorhombic,,,,,,,,,10.1103/PhysRevB.45.308
YBa2Cu3O6.9,YBa2Cu3O6.9,Bulk,,,SC,High-Tc/cuprate,91.5 K,,Orthorhombic,,,,,,,H* values measured up to 22 T,True,10.1103/PhysRevLett.63.2520
YBa2Cu3O6.9,YBa2Cu3O6.9,Thin Film,250 nm,YSZ (100),SC,High-Tc/cuprate,76 K,,,,,,,1.169 nm,,,True,10.1103/PhysRevB.54.12564
YBa2Cu3O6.9,YBa2Cu3O6.9,Bulk,,,SC,High-Tc/cuprate,90 K,,Orthorhombic,perovskite,,,,,,,True,10.1103/PhysRevB.38.5114
YBa2Cu3O6.9,YBa2Cu3O6.9,Bulk,,,SC,High-Tc/cuprate,,,,,,,,,,,,10.1103/PhysRevLett.73.1695
YBa2Cu3O6.9,YBa2Cu3O6.9,Bulk,,,SC,High-Tc/cuprate,,,,,,,,,,,,10.1103/PhysRevB.53.8249
YBa2Cu3O7-δ (δ~0.1),YBa2Cu3O6.9,Bulk,,,SC,High-Tc/cuprate,~90 K,,Orthorhombic,perovskite,,,,,,,,10.1103/PhysRevB.39.6708
YBCO,YBa2Cu3O6.9,Bulk,,,SC,High-Tc/cuprate,,,,,,,,,,,True,10.1103/PhysRevB.50.6530
YBCO,YBa2Cu3O6.9,Bulk,,,SC,High-Tc/cuprate,,,,,,,,,,,,10.1103/PhysRevB.57.R5614
YBa2Cu3O7-η,YBa2Cu3O6.9,Bulk,,,SC,High-Tc/cuprate,90 K,,,,,3.86 Å,,,,,,10.1103/PhysRevB.40.4423
YBa2Cu3O6.9,YBa2Cu3O6.9,Bulk,,,SC,High-Tc/cuprate,,,,,,,,,,,,10.1103/PhysRevB.51.15478
YBa2Cu3O6.9,YBa2Cu3O6.9,Bulk,,,SC,High-Tc/cuprate,,,,,,,,,,,,10.1103/PhysRevB.41.1789
YBCO,YBa2Cu3O6.9,Bulk,,,SC,High-Tc/cuprate,,,Orthorhombic,bilayer,,,,,,,,10.1103/PhysRevB.53.6786
YBa₂Cu₃O₆.₉,YBa2Cu3O6.9,,,,SC,High-Tc/cuprate,,,,,,,,,,,,10.1103/PhysRevB.36.3971
YBCO,YBa2Cu3O6.9,Bulk,,,SC,High-Tc/cuprate,90 K,1 atmosphere,Orthorhombic,perovskite,,,,,,,True,10.1103/PhysRevB.47.12167
YBa2Cu3O6.9,YBa2Cu3O6.9,Bulk,,,SC,High-Tc/cuprate,92 K,,,,,,,,,,True,10.1103/PhysRevB.37.2330
YBCO underdoped,YBa2Cu3O6.9,Bulk,,,SC,High-Tc/cuprate,,,,,,,,,,,,10.1103/PhysRevB.63.054526
YBa2Cu3O6.9,YBa2Cu3O6.9,Bulk,,,SC,High-Tc/cuprate,92 K,,,,,,,,,,,10.1103/PhysRevB.54.6126
YBa2Cu3O6.9,YBa2Cu3O6.9,Bulk,,,SC,High-Tc/cuprate,91 K,,,,,,,,,,True,10.1103/PhysRevB.63.134514
YBa2Cu3O6.9,YBa2Cu3O6.9,Bulk,,,SC,High-Tc/cuprate,,,,,,,,,,,,10.1103/PhysRevB.49.1544
YBa2Cu3O6.9,YBa2Cu3O6.9,Bulk,,,SC,High-Tc/cuprate,,,,,,,,,,,True,10.1103/PhysRevB.43.11415
YBa2Cu3O6.9,YBa2Cu3O6.9,Bulk,,,SC,High-Tc/cuprate,,,Orthorhombic,perovskite,,,,,,,,10.1103/PhysRevB.49.9084
YBa₂Cu₃O₇₋δ (δ=0.1),YBa2Cu3O6.9,Thin Film,100-120 nm,MgO or SrTiO3,SC,High-Tc/cuprate,90 K,,,,,,,,,,True,10.1103/PhysRevB.59.1497
YBa₂Cu₃O₇₋ₓ,YBa2Cu3O6.9,Bulk,,,SC,High-Tc/cuprate,,,,,,,,,,,,10.1103/PhysRevB.36.3979
YBa2Cu3O6.9,YBa2Cu3O6.9,Bulk,,,SC,High-Tc/cuprate,90 K,,,,,,,,,,,10.1103/PhysRevB.58.12323
YBa2Cu3O6.9,YBa2Cu3O6.9,Single crystal,,,SC,High-Tc/cuprate,91.9 K,ambient pressure,Orthorhombic,Ortho-I,,3.82,,11.7,,,TRUE,10.1103/PhysRevB.108.214408
YBa2Cu3O6.9,YBa2Cu3O6.9,Bulk,,,SC,High-Tc/cuprate,,,,,,,,,,,TRUE,10.1103/PhysRevMaterials.8.024803
YBa2Cu3O6.9,YBa2Cu3O6.9,Bulk,,,SC,High-Tc/cuprate,92 K,,Orthorhombic,Perovskite-derived layered,,,,,,,FALSE,10.1103/PhysRevB.101.174508
Yttrium Barium Copper Oxide (optimally doped),YBa2Cu3O6.9,Bulk,,,SC,High-Tc/cuprate,93 K,,Orthorhombic,ortho-I,,3.82,3.89,11.68,25–85 mT,,TRUE,10.1103/PhysRevB.84.104513
YBa2Cu3O6.9,YBa2Cu3O6.9,Bulk,,,SC,High-Tc/cuprate,,,,,,,,,,,FALSE,10.1103/PhysRevB.108.104501
"Yttrium Barium Copper Oxide (YBCO), optimally doped",YBa2Cu3O6.9,Thin Film,50 nm,SrTiO3 (001),SC,High-Tc/cuprate,85 K,"0.36 mbar (during deposition), 800 mbar (during cooldown)",Orthorhombic,perovskite-related,Pmmm,,,,,,TRUE,10.1103/PhysRevLett.132.066001
"Yttrium Barium Copper Oxide (YBCO), ion-irradiated",YBa2Cu3O6.9,Thin Film,30 nm or 50 nm,SrTiO3 (001),SC,High-Tc/cuprate,Tc decreases with increasing dose (d),,Orthorhombic,perovskite-related,Pmmm,,,,,,TRUE,10.1103/PhysRevLett.132.066001
"Yttrium Barium Copper Oxide (YBCO), ion-irradiated, high dose",YBa2Cu3O6.9,Thin Film,30 nm or 50 nm,SrTiO3 (001),NSC,High-Tc/cuprate,,,,perovskite-related,,,,,,,TRUE,10.1103/PhysRevLett.132.066001
"Yttrium Barium Copper Oxide (optimally doped, ring a)",YBa2Cu3O6.9,Bulk,,,SC,High-Tc/cuprate,91.8 K,0 GPa,Orthorhombic,perovskite,Pmmm,,,,,,TRUE,10.1103/PhysRevB.74.064517
"Yttrium Barium Copper Oxide (optimally doped, ring a')",YBa2Cu3O6.9,Bulk,,,SC,High-Tc/cuprate,91.8 K,0 GPa,Orthorhombic,perovskite,Pmmm,,,,,,TRUE,10.1103/PhysRevB.74.064517
"Yttrium Barium Copper Oxide (optimally doped, ring b)",YBa2Cu3O6.9,Bulk,,,SC,High-Tc/cuprate,91.2 K,0 GPa,Orthorhombic,perovskite,Pmmm,,,,,,TRUE,10.1103/PhysRevB.74.064517
"Yttrium Barium Copper Oxide (optimally doped, ring b')",YBa2Cu3O6.9,Bulk,,,SC,High-Tc/cuprate,91.8 K,0 GPa,Orthorhombic,perovskite,Pmmm,,,,,,TRUE,10.1103/PhysRevB.74.064517
"Yttrium Barium Copper Oxide (optimally doped, ring c)",YBa2Cu3O6.9,Bulk,,,SC,High-Tc/cuprate,92.1 K,0 GPa,Orthorhombic,perovskite,Pmmm,,,,,,TRUE,10.1103/PhysRevB.74.064517
"Yttrium Barium Copper Oxide (optimally doped, ring d)",YBa2Cu3O6.9,Bulk,,,SC,High-Tc/cuprate,91.8 K,0 GPa,Orthorhombic,perovskite,Pmmm,,,,,,TRUE,10.1103/PhysRevB.74.064517
"Yttrium Barium Copper Oxide (optimally doped, ring e)",YBa2Cu3O6.9,Bulk,,,SC,High-Tc/cuprate,91.8 K,0 GPa,Orthorhombic,perovskite,Pmmm,,,,,,TRUE,10.1103/PhysRevB.74.064517
"Yttrium Barium Copper Oxide (optimally doped, ring g)",YBa2Cu3O6.9,Bulk,,,SC,High-Tc/cuprate,91.6 K,0 GPa,Orthorhombic,perovskite,Pmmm,,,,,,TRUE,10.1103/PhysRevB.74.064517
"Yttrium Barium Copper Oxide (optimally doped, ring g')",YBa2Cu3O6.9,Bulk,,,SC,High-Tc/cuprate,91.5 K,0 GPa,Orthorhombic,perovskite,Pmmm,,,,,,TRUE,10.1103/PhysRevB.74.064517
"Yttrium Barium Copper Oxide (optimally doped, ring m)",YBa2Cu3O6.9,Bulk,,,SC,High-Tc/cuprate,91.5 K,0 GPa,Orthorhombic,perovskite,Pmmm,,,,,,TRUE,10.1103/PhysRevB.74.064517
YBa2Cu3O6.9,YBa2Cu3O6.9,Bulk,,,SC,cuprate,90 K,,,,,,,,,,TRUE,10.1103/PhysRevX.4.011056
YBCO-0.10%YMO,YBa2Cu3O6.9,Bulk,,,SC,High-Tc,91.99 K,,Orthorhombic,Pmmm,Pmmm,3.8221,3.8860,11.6765,,,TRUE,10.1016/j.ceramint.2019.06.137
YBCO-0.25%YMO,YBa2Cu3O6.9,Bulk,,,SC,High-Tc,92.12 K,,Orthorhombic,Pmmm,Pmmm,3.8232,3.8866,11.6761,,,TRUE,10.1016/j.ceramint.2019.06.137
YBCO-0.50%YMO,YBa2Cu3O6.9,Bulk,,,SC,High-Tc,92.12 K,,Orthorhombic,Pmmm,Pmmm,3.8237,3.8867,11.6776,,,TRUE,10.1016/j.ceramint.2019.06.137
YBCO-0.75%YMO,YBa2Cu3O6.9,Bulk,,,SC,High-Tc,92.02 K,,Orthorhombic,Pmmm,Pmmm,3.8231,3.8880,11.6788,,,TRUE,10.1016/j.ceramint.2019.06.137
YBCO-1.00%YMO,YBa2Cu3O6.9,Bulk,,,SC,High-Tc,92.10 K,,Orthorhombic,Pmmm,Pmmm,3.8264,3.8869,11.6775,,,TRUE,10.1016/j.ceramint.2019.06.137
YBCO-5.00%YMO,YBa2Cu3O6.9,Bulk,,,SC,High-Tc,91.48 K,,Orthorhombic,Pmmm,Pmmm,3.8278,3.8881,11.6782,,,TRUE,10.1016/j.ceramint.2019.06.137
YBa2Cu3O6.9,YBa2Cu3O6.9,Bulk,,,SC,High-Tc,93 K,,,,,,,,,,TRUE,10.1016/S0921-4534(00)01218-1
YBa2Cu3O6.9,YBa2Cu3O6.9,Bulk,,,SC,High-Tc,92 K,,,,,,,,,,TRUE,10.1016/S0921-4534(99)00242-7
YBa2Cu3O6.9,YBa2Cu3O6.9,Bulk,,,SC,High-Tc,92 K,,,,,,,,,,TRUE,10.1016/S0921-4534(98)00199-3
YBa2Cu3O6.9,YBa2Cu3O6.9,Thin Film,,,SC,High-Tc/Cuprate,91 K,,,,,,,,,11 T,TRUE,10.1016/j.physc.2019.1353581
YBa2Cu3O7-δ,YBa2Cu3O6.9,Bulk,,,SC,High-Tc,49 K,,,,,,,,,,FALSE,10.1016/j.physc.2009.03.005
YBa2Cu3O6.9,YBa2Cu3O6.9,Thin Film,,,SC,High-Tc,58.8-72.1,,,,,,,,,,TRUE,10.1016/j.tsf.2010.06.033
YBa2Cu3O6.9,YBa2Cu3O6.9,Polycrystalline,,,SC,High-Tc,90,,,,,,,,,,FALSE,10.1016/j.jallcom.2016.08.044
YBa2Cu3O6.9,YBa2Cu3O6.9,Bulk,,,SC,High-Tc,86 K,1 atm,Orthorhombic,Perovskite,Pmmm,,,,,,TRUE,10.1016/S0921-4534(00)00266-5
YBa2Cu3O6+x,YBa2Cu3O6.9,Bulk,,,SC,High-Tc/Cuprate,90 K,,,,,,,,,,TRUE,10.1016/0921-4534(93)90631-Y
YBa2Cu3O7-y,YBa2Cu3O6.9,Bulk,,,SC,High-Tc/Cuprate,92 K,,,,,,,,,,FALSE,10.1016/j.physc.2009.10.061
YBa2Cu3O7,YBa2Cu3O6.9,Bulk,,,SC,High-Tc,92.8 K,0 GPa,Orthorhombic,Perovskite,Pmmm,,,,,,TRUE,10.1016/S0921-4534(01)00249-0
YBa2Cu3O7-δ,YBa2Cu3O6.9,Thin Film,,,SC,High-Tc,88 K,,,,,,,,,,TRUE,10.1016/j.physb.2008.11.189
YBa2Cu3O6.9,YBa2Cu3O6.9,Thin Film,,,SC,High-Tc,90 K,,Orthorhombic,,,,,,,,TRUE,10.1016/j.physc.2014.07.007
YBa2Cu3O6.9,YBa2Cu3O6.9,Bulk,,,SC,High-Tc,87 K,,,,,,,,,,TRUE,10.1016/0921-4534(91)91216-Q
YBa2Cu3O6.9,YBa2Cu3O6.9,Bulk,,,SC,High-Tc,91.5 K,8 bar,,,,,,,,13 T,TRUE,10.1016/S0921-4526(99)02369-8
YBa2Cu3O7-δ,YBa2Cu3O6.9,Bulk,,,SC,Cuprate,91 K,,,,,,,,,,FALSE,10.1016/j.physc.2023.1354359
YBa2Cu3O6.9,YBa2Cu3O6.9,Bulk,,,SC,High-Tc,92K,,,,,,,,,,TRUE,10.1016/0025-5408(88)90269-3
YBa2Cu3O6.9,YBa2Cu3O6.9,Bulk,,,SC,High-Tc,55 K,,,,,,,,,,FALSE,10.1016/S0921-4534(00)00257-4
YBa2Cu3O7−δ,YBa2Cu3O6.9,Bulk,,,SC,High-Tc,92,,Orthorhombic,Perovskite,Pmmm,,,,,,TRUE,10.1016/j.ssc.2013.07.011
YBa2Cu3O7−x,YBa2Cu3O6.9,Bulk,,,SC,High-Tc/Cuprate,91 K,,Orthorhombic,,,,,,,,FALSE,10.1016/S0378-4371(98)00290-8
YBCO with oxygen deficiency,YBa2Cu3O6.90,Bulk,,,SC,High-Tc/cuprate,,,,,,,,,,,True,10.1103/PhysRevB.64.214513
YBCO-6.90,YBa2Cu3O6.90,Bulk,,,SC,High-Tc/cuprate,~85 K,,,,,,,,,,True,10.1103/PhysRevB.41.4123
YBa2Cu3O6.90,YBa2Cu3O6.90,Bulk,,,SC,High-Tc/cuprate,≥90 K,,,,,,,11.680 Å,,,True,10.1103/PhysRevB.55.3155
YBa2Cu3O6.90,YBa2Cu3O6.90,Bulk,,,SC,High-Tc/cuprate,,,,,,,,,,,True,10.1103/PhysRevB.60.7601
YBa2Cu3O6+x (x≈0.90),YBa2Cu3O6.90,Bulk,,,SC,High-Tc/cuprate,93 K,,Orthorhombic,perovskite,Pmmm,,,,,,True,10.1103/PhysRevB.41.8974
YBa2Cu3O6.90,YBa2Cu3O6.90,Bulk,,,SC,High-Tc/cuprate,90 K,,,,,,,,,,True,10.1103/PhysRevLett.70.3995
YBa2Cu3O6.90,YBa2Cu3O6.90,Bulk,,,SC,High-Tc/cuprate,92.0 K,,Orthorhombic,perovskite,,,,11.703 Å,,,True,10.1103/PhysRevB.47.8140
YBa2Cu3O6.90,YBa2Cu3O6.90,Ceramic,,,SC,High-Tc,93,,,,,,,,,,FALSE,10.1016/j.jallcom.2016.08.044
YBa2Cu3O6.904,YBa2Cu3O6.904,Bulk,,,SC,High-Tc/cuprate,,,,,,,,,,,True,10.1103/PhysRevLett.82.1550
Yttrium Barium Copper Oxide (oxygen-deficient),YBa2Cu3O6.905,Bulk,,,SC,High-Tc/cuprate,32 K,,,,,,,,,,True,10.1103/PhysRevLett.74.4726
YBa2Cu3O6.906,YBa2Cu3O6.906,Bulk,,,SC,High-Tc/cuprate,92.4 K,,,,,,,,,,True,10.1103/PhysRevB.52.541
YBCO sample ZU,YBa2Cu3O6.907,Bulk,,,SC,High-Tc/cuprate,92.5 K,,,layered,,,,,,,True,10.1103/PhysRevLett.83.5110
YBa2Cu3Oy,YBa2Cu3O6.908,Bulk,,,SC,High-Tc/cuprate,,,,,,,,,,,,10.1103/PhysRevB.62.9191
YBa2Cu3O6.908,YBa2Cu3O6.908,Bulk,,,SC,High-Tc/cuprate,92.7 K,,,,,,,,,,True,10.1103/PhysRevB.61.3655
YBa2Cu3O6.909,YBa2Cu3O6.909,Bulk,,,SC,High-Tc/cuprate,93.41 K,,,,,,,,,,True,10.1103/PhysRevB.60.10477
YBa2Cu3O6.91,YBa2Cu3O6.91,Bulk,,,SC,High-Tc/cuprate,93.3 K,,,,,,,,,,True,10.1103/PhysRevB.58.14548
YBCO-6.91,YBa2Cu3O6.91,Bulk,,,SC,High-Tc/cuprate,~90 K,,,,,,,,,,True,10.1103/PhysRevB.41.4123
YBa2Cu3O6.91,YBa2Cu3O6.91,Bulk,,,SC,High-Tc/cuprate,,,,,,,,,,,True,10.1103/PhysRevB.60.7601
YBa2Cu3O7-δ (Y-123),YBa2Cu3O6.91,Bulk,,,SC,High-Tc/cuprate,89.9 K,,,,,,,,,,True,10.1103/PhysRevB.61.14795
YBa2Cu3O6.91,YBa2Cu3O6.91,Bulk,,,SC,High-Tc/cuprate,91 K,,,,,,,,,,True,10.1103/PhysRevB.47.15265
YBCO,YBa2Cu3O6.91,Bulk,,,SC,High-Tc/cuprate,93.6 K,,,layered,,,,11.64 Å,,,True,10.1103/PhysRevB.59.14772
YBa2Cu3O6.91,YBa2Cu3O6.91,Bulk,,,SC,High-Tc/cuprate,93 K,,,,,,,,,,True,10.1103/PhysRevB.49.15292
YBa2Cu3O6.91,YBa2Cu3O6.91,Bulk,,,SC,High-Tc/cuprate,,,,,,,,,,,,10.1103/PhysRevLett.70.1171
YBa2Cu3O6.91,YBa2Cu3O6.91,Bulk,,,SC,High-Tc/cuprate,93 K,,,,,,,,,,True,10.1103/PhysRevB.60.9317
YBa2Cu3O6.91,YBa2Cu3O6.91,Bulk,,,SC,High-Tc/cuprate,,,,,,,,,,,,10.1103/PhysRevB.41.6283
YBa2Cu3O6.91,YBa2Cu3O6.91,Bulk,,,SC,High-Tc/cuprate,,,,,,,,,,,True,10.1103/PhysRevB.65.180515
YBa₂Cu₃O₆.₉₁,YBa2Cu3O6.91,Bulk,,,SC,cuprate,92 K,,,perovskite,,,,,,,True,10.1103/PhysRevLett.80.5192
YBa2Cu3O6.91,YBa2Cu3O6.91,Bulk,,,SC,High-Tc/cuprate,93 K,,Orthorhombic,perovskite,,3.819 Å,3.884 Å,11.681 Å,,,True,10.1103/PhysRevB.55.9160
YBa2Cu3O6.91,YBa2Cu3O6.91,Bulk,,,SC,High-Tc/cuprate/Type-II,93.6 K,ambient,,,,,,,,180 T,TRUE,10.1103/PhysRevB.84.014522
"YBa2Cu3O6.91 (irradiated, Tc=30K)",YBa2Cu3O6.91,Bulk,,,SC,High-Tc/cuprate/Type-II,30 K,ambient,,,,,,,,,TRUE,10.1103/PhysRevB.84.014522
"YBa2Cu3O6.91 (irradiated, Tc=1.9K)",YBa2Cu3O6.91,Bulk,,,SC,High-Tc/cuprate/Type-II,1.9 K,ambient,,,,,,,,,TRUE,10.1103/PhysRevB.84.014522
YBCO,YBa2Cu3O6.91,Bulk,,,SC,High-Tc/Cuprate,93.7K,,,,,,,,,,TRUE,10.1016/j.jpcs.2005.10.161
YBa2Cu3O6.91,YBa2Cu3O6.91,Bulk,,,SC,High-Tc/Cuprate,91 K,,,,,,,,,,TRUE,10.1016/j.jpcs.2008.06.023
YBa2Cu3O6+x,YBa2Cu3O6.91,Bulk,,,SC,High-Tc,90 K,,Orthorhombic,,,,,,,,FALSE,10.1016/j.ssc.2007.01.041
YBa2Cu3O6.92,YBa2Cu3O6.92,Bulk,,,SC,High-Tc/cuprate,91 K,,,,,,,,,,True,10.1103/PhysRevLett.82.5337
YBCO with oxygen deficiency,YBa2Cu3O6.92,Bulk,,,SC,High-Tc/cuprate,,,,,,,,,,,True,10.1103/PhysRevB.64.214513
YBa2Cu3O6.92,YBa2Cu3O6.92,Bulk,,,SC,High-Tc/cuprate,,,,,,,,,,,,10.1103/PhysRevB.52.R15741
YBa2Cu3O6.92,YBa2Cu3O6.92,Bulk,,,SC,High-Tc/cuprate,91.5 K,,,,,,,,,,,10.1103/PhysRevB.59.13628
YBa₂Cu₃O₆.₉₂,YBa2Cu3O6.92,Bulk,,,SC,High-Tc/cuprate,90-92 K,,,,,,,,,,True,10.1103/PhysRevB.53.12321
YBCO oxygen deficient,YBa2Cu3O6.92,Bulk,,,SC,High-Tc/cuprate,,,,layered,,,,,,,,10.1103/PhysRevLett.75.2396
YBa2Cu3O6+x,YBa2Cu3O6.92,Bulk,,,SC,High-Tc/cuprate,,,,,,,,,,,,10.1103/PhysRevB.55.8576
YBa₂Cu₃O₆₊ₓ,YBa2Cu3O6.92,Bulk,,,SC,High-Tc/cuprate,,,,,,,,,,,,10.1103/PhysRevB.53.876
YBa2Cu3O6+x,YBa2Cu3O6.92,Bulk,,,SC,High-Tc/cuprate,,,,,,,,,,,,10.1103/PhysRevB.49.4235
YBa2Cu3O6.92,YBa2Cu3O6.92,Bulk,,,SC,High-Tc/cuprate,92.5 K,,Orthorhombic,,,,,,,,True,10.1103/PhysRevLett.79.4894
YBa2Cu3O6.92,YBa2Cu3O6.92,Bulk,,,SC,High-Tc/cuprate,92 K,,,,,,,,,,True,10.1103/PhysRevB.45.511
YBa2Cu3O6.92,YBa2Cu3O6.92,Bulk,,,SC,High-Tc/cuprate,,,,,,,,,,,True,10.1103/PhysRevB.56.2376
YBa2Cu3O6.92,YBa2Cu3O6.92,Bulk,,,SC,High-Tc/cuprate,≥90 K,,,,,,,,,,True,10.1103/PhysRevB.55.3155
YBa2Cu3O6.92,YBa2Cu3O6.92,Bulk,,,SC,cuprate,,,,,,,,,,,,10.1103/PhysRevB.47.5275
YBa2Cu3O6+x (x=0.92),YBa2Cu3O6.92,Bulk,,,SC,cuprate,92 K,,,,,,,,,,,10.1103/PhysRevB.54.12464
YBa2Cu3O6.92,YBa2Cu3O6.92,Bulk,,,SC,High-Tc/cuprate,91 K,,,,,,,,,,,10.1103/PhysRevB.48.4047
YBa2Cu3O6.92,YBa2Cu3O6.92,Bulk,,,SC,High-Tc/cuprate,~90 K,,,,,,,,,,True,10.1103/PhysRevLett.71.1740
YBa2Cu3O6.92,YBa2Cu3O6.92,Bulk,,,SC,High-Tc/cuprate,,,,,,,,,,,,10.1103/PhysRevB.63.220506
YBa2Cu3O6+x,YBa2Cu3O6.92,Bulk,,,SC,High-Tc/cuprate,91 K,,,,,,,,,,,10.1103/PhysRevLett.72.1758
YBCO-6.92,YBa2Cu3O6.92,Bulk,,,SC,High-Tc/cuprate,89 K,,,,,,,,,,True,10.1103/PhysRevB.48.528
YBa2Cu3O6.92,YBa2Cu3O6.92,Bulk,,,SC,High-Tc/cuprate,93.2 K,,,,,,,,,,True,10.1103/PhysRevB.60.698
YBa2Cu3O6.92,YBa2Cu3O6.92,Bulk,,,SC,High-Tc/cuprate,~90 K,,,,,,,,,,True,10.1103/PhysRevB.45.13144
YBa2Cu3O6.92,YBa2Cu3O6.92,Bulk,,,SC,High-Tc/cuprate,,,Orthorhombic,perovskite,,,,,,,True,10.1103/PhysRevB.54.6721
YBa2Cu3O6+x,YBa2Cu3O6.92,Bulk,,,SC,High-Tc/cuprate,91 K,,,,,,,,,,,10.1103/PhysRevB.49.15305
YBa2Cu3O7-x,YBa2Cu3O6.92,Bulk,,,SC,High-Tc/cuprate,,,Orthorhombic,perovskite-related,,,,,,,,10.1103/PhysRevB.49.4145
YBa2Cu3O6.92,YBa2Cu3O6.92,Bulk,,,SC,High-Tc/cuprate,89 ± 1 K,,,,,,,,,,True,10.1103/PhysRevLett.68.1236
YBa2Cu3O6+x,YBa2Cu3O6.92,Bulk,,,SC,High-Tc/cuprate,91 K,,,,,,,,,,,10.1103/PhysRevB.50.4075
YBa2Cu3O6.92,YBa2Cu3O6.92,Bulk,,,SC,High-Tc/cuprate,91 K,,,,,,,,,,,10.1103/PhysRevB.63.132401
YBa2Cu3O6.92,YBa2Cu3O6.92,Bulk,,,SC,High-Tc/cuprate,90.3 K,,,,,,,,,,True,10.1103/PhysRevB.39.7251
YBa2Cu3O6.92,YBa2Cu3O6.92,Bulk,,,SC,Type-II/High-Tc/cuprate,,,,,,,,11.69 Å,,,FALSE,10.1103/PhysRevB.103.064509
YBa2Cu3O6.92,YBa2Cu3O6.92,Bulk,,,SC,High-Tc/cuprate/Type-II,,ambient pressure,,,,,,,,,FALSE,10.1103/PhysRevB.84.104519
YBa2Cu3O6.92,YBa2Cu3O6.92,Bulk,,,SC,High-Tc/cuprate,91 K,,,,,,,,,,TRUE,10.1103/PhysRevB.83.024411
YBa2Cu3O6.92,YBa2Cu3O6.92,single crystal,a fraction of a millimeter,,SC,High-Tc/cuprate,92 K,,Orthorhombic,,,,,,,,TRUE,10.1103/PhysRevLett.100.127002
YBa2Cu3O6.92,YBa2Cu3O6.92,Bulk,,,SC,High-Tc/cuprate,92.7 K,,Orthorhombic,,Pmmm,,,,,,TRUE,10.1103/PhysRevLett.93.157007
YBa2Cu3O6.92,YBa2Cu3O6.92,Bulk,,,SC,High-Tc/Cuprate,93.0 K,,,,,,,,,,FALSE,10.1016/S0921-4534(99)00077-5
YBa2Cu3O6.92,YBa2Cu3O6.92,Bulk,,,SC,High-Tc,91 K,,,,,,,,,,FALSE,10.1016/S0304-8853(01)01176-3
YBCO,YBa2Cu3O6.92,Thin Film,,,SC,High-Tc,93 K,1 bar,Epitaxial,c-axis oriented,,,,,,,TRUE,10.1016/j.matchemphys.2021.124390
YBa2Cu3O7−δ,YBa2Cu3O6.92,Bulk,,,SC,High-Tc,92 K,,,,,,,,,,TRUE,10.1016/S0921-4534(03)00726-3
YBa2Cu3O6.92,YBa2Cu3O6.92,Bulk,,,SC,High-Tc,92 K,1 bar,Orthorhombic,Orthorhombic,,,,,,,FALSE,10.1016/S0921-4534(99)00547-X
YBa2Cu3O6.92,YBa2Cu3O6.92,Bulk,,,SC,High-Tc/Cuprate,90 K,,,,,3.8130 Å,3.8851 Å,11.67 Å,,12 T,TRUE,10.1016/S0921-4534(99)00558-4
YBa2Cu3O6.92,YBa2Cu3O6.92,Bulk,,,SC,High-Tc,91,,,,,,,,,,TRUE,10.1016/S0921-4526(98)01436-7
YBa2Cu3O6.926,YBa2Cu3O6.926,Bulk,,,SC,High-Tc/cuprate,90 K,,Orthorhombic,perovskite,,3.8195 Å,3.870 Å,11.6777 Å,,,True,10.1103/PhysRevB.58.12495
YBa₂Cu₃O₆.₉₃,YBa2Cu3O6.93,Bulk,,,SC,High-Tc/cuprate,,,,,,,,,,,,10.1103/PhysRevB.59.3911
YBa2Cu3O6.93,YBa2Cu3O6.93,Bulk,,,SC,High-Tc/cuprate,,,,perovskite,,,,,,,,10.1103/PhysRevB.46.1157
YBa₂Cu₃O₇₋δ (δ=0.07),YBa2Cu3O6.93,Bulk,,,SC,High-Tc/cuprate,92.0 K,,,,,,,,,,True,10.1103/PhysRevB.58.2886
YBa2Cu3O6.93,YBa2Cu3O6.93,Bulk,,,SC,High-Tc/cuprate,93.6 K,,,,,,,,,,True,10.1103/PhysRevB.58.14548
YBa2Cu3O6+x,YBa2Cu3O6.93,Bulk,,,SC,High-Tc/cuprate,,,,,,,,,,,,10.1103/PhysRevB.55.8576
YBa2Cu3O6.93,YBa2Cu3O6.93,Bulk,,,SC,High-Tc/cuprate,90 K,,,,,,,,,,True,10.1103/PhysRevLett.76.684
YBa2Cu3O6.93,YBa2Cu3O6.93,Bulk,,,SC,High-Tc/cuprate,92 K,,,,,,,11.714 Å,,,True,10.1103/PhysRevB.45.13140
YBa2Cu3O6.93,YBa2Cu3O6.93,Bulk,,,SC,High-Tc/cuprate,,,,,,,,,,,,10.1103/PhysRevB.59.4513
YBa2Cu3O6.93,YBa2Cu3O6.93,Bulk,,,SC,High-Tc/cuprate,,,,,,,,,,,,10.1103/PhysRevLett.88.097004
YBCO T500,YBa2Cu3O6.93,Bulk,,,SC,High-Tc/cuprate,93.2 K,,,layered,,,,,,,True,10.1103/PhysRevLett.85.4594
YBCO-6.93,YBa2Cu3O6.93,Bulk,,,SC,High-Tc/cuprate,~90 K,,,,,,,,,,True,10.1103/PhysRevB.41.4123
YBCO_6.93,YBa2Cu3O6.93,Bulk,,,SC,High-Tc/cuprate,93.2 K,,,,,,,,,,,10.1103/PhysRevB.55.14592
Yttrium Barium Copper Oxide,YBa2Cu3O6.93,Bulk,,,SC,High-Tc/cuprate,93.35 K,,,,,,,,,,True,10.1103/PhysRevB.62.631
YBa2Cu3O6+x (x=0.93),YBa2Cu3O6.93,Bulk,,,SC,High-Tc/cuprate,,,,layered cuprate,,,,,,,True,10.1103/PhysRevB.53.8253
YBa2Cu3O6.93,YBa2Cu3O6.93,Bulk,,,SC,High-Tc/cuprate,,,,,,,,,,,,10.1103/PhysRevB.56.11931
YBCO,YBa2Cu3O6.93,Bulk,,,SC,High-Tc/cuprate,100 K,,Orthorhombic,perovskite,,,,,,,True,10.1103/PhysRevB.55.9088
YBa2Cu3O6.93,YBa2Cu3O6.93,Bulk,,,SC,High-Tc/cuprate,,,,,,,,,,,,10.1103/PhysRevB.59.7123
YBCO_6.93,YBa2Cu3O6.93,Bulk,,,SC,High-Tc/cuprate,,,,layered,,,,,,,,10.1103/PhysRevB.55.12748
YBa₂Cu₃O₆.₉₃,YBa2Cu3O6.93,Bulk,,,SC,High-Tc/cuprate,92.5 ± 0.5 K,,Orthorhombic,perovskite,,3.8188(2) Å,3.8856(2) Å,11.6920(5) Å,,,True,10.1103/PhysRevB.63.054525
YBa2Cu3O6.93,YBa2Cu3O6.93,Bulk,,,SC,High-Tc/cuprate,,,,,,,,,,,True,10.1103/PhysRevLett.77.3431
YBa2Cu3Oy,YBa2Cu3O6.93,Bulk,,,SC,High-Tc,,,,123 oxide,,,,,,,True,10.1103/PhysRevB.56.3494
YBa2Cu3O6.93,YBa2Cu3O6.93,Bulk,,,SC,High-Tc/cuprate,,ambient pressure,,,,,,,,,True,10.1103/PhysRevLett.85.2180
YBa2Cu3O6.93,YBa2Cu3O6.93,Bulk,,,SC,High-Tc/cuprate,91.5 K,,,,,,,,,,True,10.1103/PhysRevB.61.9752
YBa2Cu3O6.93,YBa2Cu3O6.93,Bulk,,,SC,High-Tc/cuprate,,,,,,,,,,,,10.1103/PhysRevB.56.R513
YBa2Cu3O6.93,YBa2Cu3O6.93,Bulk,,,SC,High-Tc,,,Tetragonal,perovskite,,,,,,,True,10.1103/PhysRevB.39.6594
YBa2Cu3O6.93,YBa2Cu3O6.93,Thin Film,2700 Å,MgO,SC,High-Tc/cuprate,45 K,,Orthorhombic,perovskite,,,,11.93 Å,,,True,10.1103/PhysRevB.55.3974
YBCO-6.93,YBa2Cu3O6.93,Bulk,,,SC,High-Tc/cuprate,93.5 K,,,,,,,,,,True,10.1103/PhysRevLett.74.3684
YBa2Cu3O6.93,YBa2Cu3O6.93,Bulk,,,SC,High-Tc/cuprate,92 K,,Orthorhombic,perovskite,Pmmm,3.8227 Å,3.8872 Å,11.6802 Å,,,True,10.1103/PhysRevB.41.1863
YBa2Cu3O6.93,YBa2Cu3O6.93,Bulk,,,SC,High-Tc/cuprate,92 K,,,,,,,,,,True,10.1103/PhysRevB.52.R3884
YBCO with oxygen deficiency,YBa2Cu3O6.93,Bulk,,,SC,High-Tc/cuprate,89 K,,,,,,,,,,False,10.1103/PhysRevB.49.4403
YBa2Cu3O6.93,YBa2Cu3O6.93,Bulk,,,SC,High-Tc/cuprate,,,Orthorhombic,perovskite,,,,,,,True,10.1103/PhysRevLett.86.1606
YBa2Cu3O6.93,YBa2Cu3O6.93,Bulk,,,SC,High-Tc/cuprate,92 K,,,,,,,,,,True,10.1103/PhysRevB.56.5654
YBa2Cu3O7-y,YBa2Cu3O6.93,Bulk,,,SC,cuprate,,,,,,,,,,,,10.1103/PhysRevB.57.6126
YBa2Cu3O6.93,YBa2Cu3O6.93,Bulk,,,SC,High-Tc/cuprate,93.7 K,,Orthorhombic,perovskite,,,,11.698 Å,,,True,10.1103/PhysRevB.47.8140
YBa2Cu3O7-δ,YBa2Cu3O6.93,Bulk,,,SC,High-Tc/cuprate,91 K,,,bilayer,,,,,,,,10.1103/PhysRevB.64.024523
YBa₂Cu₃O₆.₉₃,YBa2Cu3O6.93,Bulk,,,SC,High-Tc/cuprate,~90 K,,Orthorhombic,perovskite,,,,,,,,10.1103/PhysRevB.37.5932
YBa2Cu3O6.93,YBa2Cu3O6.93,Bulk,,,SC,High-Tc/cuprate,,,Orthorhombic,,,,,,,,True,10.1103/PhysRevLett.63.2520
YBa2Cu3O6.93,YBa2Cu3O6.93,Bulk,,,SC,High-Tc/cuprate,92 K,,,,,,,,,,True,10.1103/PhysRevB.50.6534
YBa2Cu3O6.93,YBa2Cu3O6.93,Bulk,,,SC,High-Tc/cuprate,,,,,,,,,,,,10.1103/PhysRevB.55.11358
YBa2Cu3O7-δ,YBa2Cu3O6.93,Bulk,,,SC,High-Tc/cuprate,93 K,,Orthorhombic,perovskite,,3.82 Å,3.88 Å,11.68 Å,,,True,10.1103/PhysRevB.49.6353
YBa2Cu3O6.93,YBa2Cu3O6.93,Bulk,,,SC,High-Tc/cuprate,,0 GPa,,,,,,,,,,10.1103/PhysRevB.54.10192
YBa2Cu3O6.93,YBa2Cu3O6.93,Bulk,,,SC,High-Tc/cuprate,,,,,,,,,,,True,10.1103/PhysRevB.61.R14956
YBa₂Cu₃O₆.93,YBa2Cu3O6.93,Bulk,,,SC,High-Tc/cuprate,91.0 K,,Orthorhombic,perovskite,,,,,,,True,10.1103/PhysRevB.54.13261
YBa2Cu3O6.93,YBa2Cu3O6.93,Bulk,,,SC,High-Tc/cuprate,93 K,,,perovskite,,,,,,,True,10.1103/PhysRevB.41.4201
YBa2Cu3O6.93,YBa2Cu3O6.93,Bulk,,,SC,High-Tc/cuprate,90 K,,,,,,,,,,True,10.1103/PhysRevB.50.13898
YBa₂Cu₃O₆₊ₓ,YBa2Cu3O6.93,Bulk,,,SC,High-Tc/cuprate,,,,,,,,,,,,10.1103/PhysRevB.60.15339
Yttrium Barium Copper Oxide (optimally doped),YBa2Cu3O6.93,Polycrystalline,,,SC,Type-II/High-Tc/cuprate,90 K,,,,,,,,,,TRUE,10.1103/PhysRevB.72.012513
Yttrium Barium Copper Oxide (YBCO),YBa2Cu3O6.93,Bulk,,,SC,High-Tc/cuprate,91 K,ambient pressure,Orthorhombic,perovskite-related,Pmmm,,,,,,TRUE,10.1103/PhysRevB.93.054523
YBa2Cu3O6.93 with 1 wt.% GO,YBa2Cu3O6.93,Bulk,,,SC,High-Tc,97 K,,Orthorhombic,,,3.8397 Å,3.8872 Å,11.6584 Å,,,TRUE,10.1016/j.physc.2018.02.010
0.7%wt GO doped YBCO,YBa2Cu3O6.93,Bulk,,,SC,High-Tc/Cuprate,101,,Orthorhombic,,,3.8364,3.8873,11.6719,,,TRUE,10.1016/j.matchemphys.2017.03.003
YBa2Cu3O6+x,YBa2Cu3O6.93,Bulk,,,SC,High-Tc/Cuprate,93 K,,Ortho-I,Orthorhombic,,,,,,,FALSE,10.1016/j.physc.2012.02.008
YBa2Cu3O6.93,YBa2Cu3O6.93,Bulk,,,SC,High-Tc,93 K,,Orthorhombic,,,,,,,,TRUE,10.1016/S0921-4534(03)00740-8
YBa2Cu3O6+x,YBa2Cu3O6.93,Bulk,,,SC,High-Tc,93 K,,Orthorhombic,,,,,,,,FALSE,10.1016/j.nimb.2011.10.044
YBa2Cu3O6.93,YBa2Cu3O6.93,Bulk,,,SC,High-Tc,92.5 K,,,,,,,,,,TRUE,10.1016/S0921-4534(02)02386-9
YBa2Cu3O6.93,YBa2Cu3O6.93,Bulk,,,SC,High-Tc,90 K,,Orthorhombic,,,,,,,,FALSE,10.1016/S0921-4534(98)00662-5
YBCO,YBa2Cu3O6.93,Thin Film,,,SC,High-Tc,86 K,,Orthorhombic,,,,,1.1666 nm,,,TRUE,10.1016/j.vacuum.2019.06.025
YBa2Cu3O6.934,YBa2Cu3O6.934,Bulk,,,SC,High-Tc/cuprate,,,,,,,,,,,True,10.1103/PhysRevLett.82.1550
YBa2Cu3O6.934,YBa2Cu3O6.934,Bulk,,,SC,High-Tc/cuprate,93.61 K,,,,,,,,,,True,10.1103/PhysRevB.60.10477
YBa2Cu3O6.934,YBa2Cu3O6.934,Bulk,,,SC,Type-II/High-Tc/cuprate,91.7 K,,,,,,,,,,True,10.1103/PhysRevB.61.R886
YBa2Cu3O6.934,YBa2Cu3O6.934,Bulk,,,SC,High-Tc/cuprate,92.8 K,,,,,,,,,,True,10.1103/PhysRevB.61.3655
YBa2Cu3O6.94,YBa2Cu3O6.94,Bulk,,,SC,High-Tc/cuprate,,,Orthorhombic,perovskite,Pmmm,3.8256 Å,3.8944 Å,11.693 Å,,,True,10.1103/PhysRevB.61.11762
YBa₂Cu₃O₇₋δ (δ=0.06),YBa2Cu3O6.94,Bulk,,,SC,High-Tc/cuprate,92.0 K,,,,,,,,,,True,10.1103/PhysRevB.58.2886
YBa2Cu3O6.94,YBa2Cu3O6.94,Bulk,,,SC,High-Tc/cuprate,92 K,,Orthorhombic,,,,,,,,True,10.1103/PhysRevB.38.5091
YBa2Cu3O6.94,YBa2Cu3O6.94,Bulk,,,SC,High-Tc/cuprate,,,,,,,,,,,True,10.1103/PhysRevB.54.15545
YBa2Cu3O6.94,YBa2Cu3O6.94,Bulk,,,SC,cuprate,,,,,,,,,,,True,10.1103/PhysRevB.61.9140
YBCO-6.94,YBa2Cu3O6.94,Bulk,,,SC,High-Tc/cuprate,~90 K,,,,,,,,,,True,10.1103/PhysRevB.41.4123
YBa2Cu3O6.94,YBa2Cu3O6.94,Bulk,,,SC,High-Tc/cuprate,,,,,,,,,,,,10.1103/PhysRevB.52.12833
YBa2Cu3O6.94,YBa2Cu3O6.94,Bulk,,,SC,High-Tc/cuprate,,,,,,,,,,,True,10.1103/PhysRevB.60.7601
YBa₂Cu₃O₆.₉₄,YBa2Cu3O6.94,Bulk,,,SC,High-Tc/cuprate,92.7 K,,,,,,,,,,True,10.1103/PhysRevB.51.12704
YBa₂Cu₃O₆.₉₄,YBa2Cu3O6.94,Bulk,,,SC,High-Tc/cuprate,92.5 K,,,,,,,,,,True,10.1103/PhysRevB.51.12704
YBa2Cu3O6.94,YBa2Cu3O6.94,Bulk,,,SC,High-Tc/cuprate,89.7 K,,,,,,,,,,True,10.1103/PhysRevB.46.3050
YBa2Cu3O6.94,YBa2Cu3O6.94,Bulk,,,SC,High-Tc/cuprate,97 K,1 atm,Orthorhombic,perovskite,,3.824 Å,3.890 Å,11.679 Å,,,True,10.1103/PhysRevB.37.3734
YBa2Cu3O6.94,YBa2Cu3O6.94,Bulk,,,SC,High-Tc/cuprate,93 K,,,,,,,,,,True,10.1103/PhysRevLett.82.4918
YBa2Cu3O6.94,YBa2Cu3O6.94,Bulk,,,SC,High-Tc/cuprate,,1 atm,Orthorhombic,perovskite,,3.88 Å,3.82 Å,11.672 Å,,,True,10.1103/PhysRevB.45.4916
YBa2Cu3O7-δ,YBa2Cu3O6.94,Bulk,,,SC,High-Tc/cuprate,,,,,,,,,,,True,10.1103/PhysRevB.51.1223
YBa2Cu3O6.94,YBa2Cu3O6.94,Bulk,,,SC,High-Tc/cuprate,92 K,,,,,,,,,,True,10.1103/PhysRevB.41.11140
YBa2Cu3O6.94,YBa2Cu3O6.94,Bulk,,,SC,High-Tc/cuprate,,,,,,,,,,,,10.1103/PhysRevB.63.220506
YBa2Cu3O6.94,YBa2Cu3O6.94,Bulk,,,SC,High-Tc/cuprate,91.4 K,,,,,,,,,,True,10.1103/PhysRevB.52.R9871
YBCO-6.94,YBa2Cu3O6.94,Bulk,,,SC,High-Tc/cuprate,90 K,,,,,,,,,,True,10.1103/PhysRevB.48.528
YBa2Cu3O6.94,YBa2Cu3O6.94,Bulk,,,SC,High-Tc/cuprate,90 K,,Orthorhombic,perovskite,,,,,,,True,10.1103/PhysRevB.42.7925
YBa2Cu3O6.94,YBa2Cu3O6.94,,,,SC,High-Tc/cuprate,,,,,,,,,,,,10.1103/PhysRevLett.81.2534
YBa2Cu3O6.94,YBa2Cu3O6.94,Bulk,,,SC,High-Tc/cuprate,~92 K,,,,,,,,,,,10.1103/PhysRevB.54.15543
YBa2Cu3O7-x (superconducting phase),YBa2Cu3O6.94,Bulk,,,SC,High-Tc/cuprate,85 K,,Orthorhombic,perovskite,,3.825 Å,3.889 Å,11.674 Å,,,True,10.1103/PhysRevB.38.7200
YBa2Cu3O6.94,YBa2Cu3O6.94,Bulk,,,SC,High-Tc/cuprate,92.9 K,,,,,,,,,,,10.1103/PhysRevB.66.144506
YBa2Cu3O6.94,YBa2Cu3O6.94,Bulk,,,SC,High-Tc/cuprate,90 K,,,,,,,,,,True,10.1103/PhysRevB.39.2322
YBa2Cu3O6.94,YBa2Cu3O6.94,Bulk,,,SC,Type-II,91.2 K,,,,,,,,32 mT (c),115 T (c),TRUE,Handbook of SC
Y:123,YBa2Cu3O6.94,Bulk,,,SC,High-Tc,,,,,,,,,,,TRUE,Handbook of SC
YBCO Film C,YBa2Cu3O6.94,Thin Film,,,SC,High-Tc,87.2 K,,,,,,,11.745 Å,,,TRUE,10.1016/S0040-6090(97)00597-X
YBa2Cu3O6.94,YBa2Cu3O6.94,Bulk,,,SC,High-Tc/Cuprate,91.8 K,,Orthorhombic,,,,,,,,TRUE,10.1016/S0375-9601(99)00760-4
YBa2Cu3O6.94,YBa2Cu3O6.94,Bulk,,,SC,High-Tc,91.7 K,,,Orthorhombic,Pmmm,3.81964 Å,3.88502 Å,11.68506 Å,,,TRUE,10.1016/j.cap.2022.06.019
YBa2Cu3O6.94,YBa2Cu3O6.94,Bulk,,,SC,High-Tc/Cuprate,91.5 K,,,,,,,,,,TRUE,10.1016/0921-4534(94)92198-9
YBa2Cu3O6.95,YBa2Cu3O6.95,Bulk,,,SC,High-Tc/cuprate,,,,,,,,,,,True,10.1103/PhysRevB.65.054516
YBa2Cu3O6.95,YBa2Cu3O6.95,Bulk,,,SC,High-Tc/cuprate,,,,,,,,,,,,10.1103/PhysRevB.65.134511
YBa₂Cu₃O₆.₉₅,YBa2Cu3O6.95,Bulk,,,SC,High-Tc/cuprate,,,Orthorhombic,perovskite,,,,,,,True,10.1103/PhysRevB.51.1249
YBa2Cu3O6.95,YBa2Cu3O6.95,Bulk,,,SC,High-Tc/cuprate,,,,,,,,,,,,10.1103/PhysRevLett.88.037002
YBa2Cu3O6.95,YBa2Cu3O6.95,Thin Film,1770 Å,,SC,High-Tc/cuprate,92.2 K,,,,,,,,,,True,10.1103/PhysRevB.64.184425
YBCO,YBa2Cu3O6.95,Bulk,,,SC,High-Tc/cuprate,100 K,,,,,,,,,,,10.1103/PhysRevB.51.16371
YBCO-6.95,YBa2Cu3O6.95,Bulk,,,SC,High-Tc/cuprate,,,,perovskite,,,,,,,,10.1103/PhysRevB.64.064509
YBa2Cu3O6.95,YBa2Cu3O6.95,Bulk,,,SC,High-Tc/cuprate,,,,,,,,,,,,10.1103/PhysRevB.61.R882
YBa2Cu3O6.95,YBa2Cu3O6.95,Bulk,,,SC,cuprate,,,,perovskite,,,,,,,True,10.1103/PhysRevB.48.13037
YBa₂Cu₃O₇₋δ (δ=0.05),YBa2Cu3O6.95,Bulk,,,SC,High-Tc/cuprate,91.9 K,,,,,,,,,,True,10.1103/PhysRevB.58.2886
YBCO,YBa2Cu3O6.95,,,,SC,High-Tc/cuprate,,,,,,,,,,,,10.1103/PhysRevLett.74.2784
YBCO-6.95,YBa2Cu3O6.95,Bulk,,,SC,High-Tc/cuprate,93.2 K,,,,,,,,,,True,10.1103/PhysRevLett.83.4156
YBa2Cu3O6.95,YBa2Cu3O6.95,Bulk,,,SC,High-Tc/cuprate,93.2 K,,,,,,,,,,True,10.1103/PhysRevB.58.14548
YBa2Cu3O6.95,YBa2Cu3O6.95,Bulk,,,SC,High-Tc/cuprate,93.5 K,,,,,,,,,,True,10.1103/PhysRevLett.74.598
YBa₂Cu₃O₆.₉₅,YBa2Cu3O6.95,Bulk,,,SC,High-Tc/cuprate,93.4 K,atmospheric pressure,,,,,,,,,True,10.1103/PhysRevB.57.7986
YBa2Cu3O6.95,YBa2Cu3O6.95,Bulk,,,SC,High-Tc/cuprate,,,,,,,,,,,,10.1103/PhysRevB.58.9536
YBa2Cu3O7-δ,YBa2Cu3O6.95,Bulk,,,SC,High-Tc/cuprate,90-95 K,atmospheric pressure,Orthorhombic,perovskite,Pmmm,3.8229 Å,3.8865 Å,11.6821 Å,,,,10.1103/PhysRevB.44.6999
YBa2Cu3O7-δ,YBa2Cu3O6.95,Thin Film,3000 Å,SrTiO3,SC,High-Tc/cuprate,90 K,,,perovskite,,,,,,,True,10.1103/PhysRevB.47.11439
YBa2Cu3O6.95,YBa2Cu3O6.95,Thin Film,400 Å,LaAlO3,SC,High-Tc/cuprate,87.7 K,,,,,,,,,,True,10.1103/PhysRevB.50.7226
YBa₂Cu₃O₆.₉₅,YBa2Cu3O6.95,Bulk,,,SC,High-Tc/cuprate,93 K,,,,,,,,,120 T,True,10.1103/PhysRevLett.73.2744
YBa2Cu3O6.95,YBa2Cu3O6.95,Bulk,,,SC,High-Tc/cuprate,,,,,,,,,,,,10.1103/PhysRevLett.88.047005
YBa2Cu3O6.95,YBa2Cu3O6.95,Bulk,,,SC,High-Tc/cuprate,,,,,,,,,,,True,10.1103/PhysRevLett.84.5391
YBa2Cu3O6.95,YBa2Cu3O6.95,Bulk,,,SC,High-Tc/cuprate,,,Orthorhombic,,,,,,,,True,10.1103/PhysRevLett.79.4894
YBa₂Cu₃O₆.₉₅,YBa2Cu3O6.95,Bulk,,,SC,High-Tc/cuprate,,,,,,,,,,,,10.1103/PhysRevB.66.024505
YBa2Cu3O6.95,YBa2Cu3O6.95,Bulk,,,SC,High-Tc/cuprate,,,,,,,,,,,,10.1103/PhysRevB.58.1004
YBCO,YBa2Cu3O6.95,Bulk,,,SC,High-Tc/cuprate,93.5 K,,,,,,,,,,True,10.1103/PhysRevB.51.11798
YBCO (irradiated),YBa2Cu3O6.95,Bulk,,,SC,High-Tc/cuprate,80 K,,,,,,,,,,True,10.1103/PhysRevB.51.11798
Yttrium barium copper oxide,YBa2Cu3O6.95,,,,SC,High-Tc/cuprate,,,,,,,,,,,,10.1103/PhysRevLett.79.1742
YBa2Cu3O6.95,YBa2Cu3O6.95,Bulk,,,SC,High-Tc/cuprate,,,,,,,,,,90 T,,10.1103/PhysRevB.55.11107
YBa₂Cu₃O₆.₉₅,YBa2Cu3O6.95,Bulk,,,SC,High-Tc/cuprate,93.5 K,,Tetragonal,,,,,,,,True,10.1103/PhysRevB.54.1264
YBa₂Cu₃O₆.₉₅ (irradiated),YBa2Cu3O6.95,Bulk,,,SC,High-Tc/cuprate,85.1 K,,Tetragonal,,,,,,,,True,10.1103/PhysRevB.54.1264
YBa2Cu3O6.95,YBa2Cu3O6.95,Bulk,,,SC,High-Tc/cuprate,,,,,,,,,,,,10.1103/PhysRevLett.88.217001
YBa2Cu3O6.95,YBa2Cu3O6.95,Bulk,,,SC,High-Tc/cuprate,,,,,,,,,,,,10.1103/PhysRevB.56.2376
YBCO_6.95,YBa2Cu3O6.95,Bulk,,,SC,High-Tc/cuprate,93.2 K,,,,,,,,,,,10.1103/PhysRevB.55.14592
YBa2Cu3O6.95,YBa2Cu3O6.95,Bulk,,,SC,High-Tc/cuprate,,,,layered,,,,,,,True,10.1103/PhysRevB.65.104521
YBa2Cu3O7-δ (optimally doped),YBa2Cu3O6.95,Bulk,,,SC,High-Tc/cuprate,,,,,,,,,,,,10.1103/PhysRevB.55.12742
YBa2Cu3O6.95,YBa2Cu3O6.95,Bulk,,,SC,High-Tc/cuprate,,,orthorhombic,,,,,,,,,10.1103/PhysRevLett.74.1430
YBa2Cu3O6.95,YBa2Cu3O6.95,Bulk,,,SC,High-Tc/cuprate,,,,,,,,,,130 T,,10.1103/PhysRevB.51.6179
YBa2Cu3O6.95,YBa2Cu3O6.95,Bulk,,,SC,High-Tc/cuprate,92 K,,Orthorhombic,,,,,,,,True,10.1103/PhysRevLett.63.2516
YBa2Cu3O6.95,YBa2Cu3O6.95,Bulk,,,SC,High-Tc/cuprate,93.4 K,,,,,,,,,,True,10.1103/PhysRevB.50.4051
YBa2Cu3O6.95,YBa2Cu3O6.95,Bulk,,,SC,High-Tc/cuprate,91.8 K,,,,,,,,,,True,10.1103/PhysRevB.59.199
YBa2Cu3O6.95,YBa2Cu3O6.95,Thin Film,,LaAlO3,SC,High-Tc/cuprate,88.9 K,,,perovskite,,,,,,,True,10.1103/PhysRevB.47.8986
YBa2Cu3O6.95,YBa2Cu3O6.95,Bulk,,,SC,High-Tc/cuprate,,,,,,,,,,,,10.1103/PhysRevB.50.10142
YBCO-6.95,YBa2Cu3O6.95,Bulk,,,SC,High-Tc/cuprate,92.7 K,,,,,,,,,,True,10.1103/PhysRevB.47.11314
YBa2Cu3O6.95,YBa2Cu3O6.95,Bulk,,,SC,High-Tc/cuprate,,,,,,,,,,,True,10.1103/PhysRevB.55.2796
YBCO,YBa2Cu3O6.95,Bulk,,,SC,High-Tc/cuprate,,,,,,,,,,,,10.1103/PhysRevB.62.3528
YBa₂Cu₃O₆.₉₅,YBa2Cu3O6.95,Bulk,,,SC,High-Tc/cuprate,92 K,,Orthorhombic,perovskite,,,,,,,True,10.1103/PhysRevB.63.054525
YBa2Cu3O6.95,YBa2Cu3O6.95,Bulk,,,SC,High-Tc/cuprate,93.1 K,,,,,,,,,"Hc2⊥ = 150 T, Hc2∥ = 1000 T",True,10.1103/PhysRevB.55.3954
YBa2Cu3O6.95,YBa2Cu3O6.95,Bulk,,,SC,High-Tc/cuprate,,,,,,,,,,,,10.1103/PhysRevB.56.14723
YBa2Cu3O6.95,YBa2Cu3O6.95,Bulk,,,SC,High-Tc/cuprate,93.5 K,,,,,,,,,,,10.1103/PhysRevLett.70.1171
YBa2Cu3O6.95,YBa2Cu3O6.95,,,,SC,High-Tc/cuprate,,,Orthorhombic,perovskite,,,,,,,,10.1103/PhysRevB.54.9542
Yttrium Barium Copper Oxide (Y-123),YBa2Cu3O6.95,,,,SC,High-Tc/cuprate,90 K,,,,,,,,,,,10.1103/PhysRevB.58.11721
YBa2Cu3O6.95,YBa2Cu3O6.95,Bulk,,,SC,High-Tc,91 K,,Orthorhombic,,Pmmm,,,,,,True,10.1103/PhysRevB.51.8529
YBa2Cu3O6.95,YBa2Cu3O6.95,Bulk,,,SC,High-Tc/cuprate,,,,,,,,,,,,10.1103/PhysRevB.57.11752
YBa2Cu3O6.95,YBa2Cu3O6.95,Thin Film,,SrTiO3,SC,High-Tc/cuprate,,,,,,,,,,,True,10.1103/PhysRevB.51.15653
YBCO,YBa2Cu3O6.95,Bulk,,,SC,High-Tc/cuprate,93.5 K,,,,,,,,,,True,10.1103/PhysRevB.57.7970
YBCO,YBa2Cu3O6.95,Bulk,,,SC,High-Tc/cuprate,,,,,,,,,,,,10.1103/PhysRevB.63.020506
YBa₂Cu₃O₇₋δ,YBa2Cu3O6.95,Bulk,,,SC,High-Tc/cuprate,92.8 K,,,,,,,,"Variable with temperature, ranging from ~10-100 Oe near Tc",,True,10.1103/PhysRevB.64.134510
YBa2Cu3O7-δ,YBa2Cu3O6.95,Bulk,,,SC,High-Tc/cuprate,92 K,,,,,,,,,,True,10.1103/PhysRevB.47.11627
YBa2Cu3O7-δ,YBa2Cu3O6.95,Bulk,,,SC,High-Tc/cuprate,,,,,,,,,,,,10.1103/PhysRevB.58.3457
YBa2Cu3O6.95,YBa2Cu3O6.95,Bulk,,,SC,High-Tc/cuprate,,,,,,,,,,,,10.1103/PhysRevLett.88.127004
YBCO,YBa2Cu3O6.95,Bulk,,,SC,High-Tc/cuprate,,,,,,,,,,,,10.1103/PhysRevB.65.064514
YBCO-6.95,YBa2Cu3O6.95,Bulk,,,SC,High-Tc/cuprate,,,,,,,,,,,,10.1103/PhysRevLett.76.134
YBa2Cu3O6.95,YBa2Cu3O6.95,Bulk,,,SC,High-Tc/cuprate,,,,,,,,,,,True,10.1103/PhysRevB.65.132501
YBa2Cu3O6.95,YBa2Cu3O6.95,Bulk,,,SC,High-Tc/cuprate,,,,,,,,,,,,10.1103/PhysRevB.50.3511
YBa2Cu3O6.95,YBa2Cu3O6.95,Bulk,,,SC,High-Tc/cuprate,,,,,,,,,,,,10.1103/PhysRevB.48.10520
YBa2Cu3O6.95,YBa2Cu3O6.95,Bulk,,,SC,High-Tc/cuprate,,,Orthorhombic,,,,,,,,True,10.1103/PhysRevLett.85.2376
YBa2Cu3O7-δ,YBa2Cu3O6.95,Bulk,,,SC,High-Tc/cuprate,92.2 K,,Orthorhombic,,Pmmm,,,,,,True,10.1103/PhysRevB.43.5430
YBa2Cu3O6.95,YBa2Cu3O6.95,Thin Film,1000-1100 Å,MgO (100),SC,High-Tc/cuprate,89 K,,,,,,,,,,True,10.1103/PhysRevB.53.9418
YBa2Cu3O6.95,YBa2Cu3O6.95,Bulk,,,SC,High-Tc/cuprate,,,,,,,,,,,,10.1103/PhysRevB.61.9077
YBa2Cu3O6.95,YBa2Cu3O6.95,Bulk,,,SC,High-Tc/cuprate,,,,,,,,,,,,10.1103/PhysRevLett.79.2875
Yttrium Barium Copper Oxide,YBa2Cu3O6.95,Bulk,,,SC,High-Tc/cuprate,,,,,,,,,,,,10.1103/PhysRevB.59.12121
YBa2Cu3O6.95,YBa2Cu3O6.95,Bulk,,,SC,High-Tc/cuprate,,,,,,,,,,,,10.1103/PhysRevB.62.9054
YBa2Cu3O6.95,YBa2Cu3O6.95,Bulk,,,SC,High-Tc/cuprate,~90 K,,,,,,,,,,True,10.1103/PhysRevLett.71.1740
YBa2Cu3O6.95,YBa2Cu3O6.95,Bulk,,,SC,High-Tc/cuprate,93.7 ± 0.1 K,1 atm,,,,,,,,,True,10.1103/PhysRevB.45.7551
YBCO,YBa2Cu3O6.95,Bulk,,,SC,High-Tc/cuprate,,,,,,,,,,,,10.1103/PhysRevB.57.5496
YBa2Cu3O6.95,YBa2Cu3O6.95,Bulk,,,SC,High-Tc/cuprate,~92 K,,,,,,,,,,True,10.1103/PhysRevB.44.12086
YBa2Cu3O6.95,YBa2Cu3O6.95,Bulk,,,SC,High-Tc/cuprate,93.4 K,1 bar to 65 kbar,Orthorhombic,perovskite,,,,,,,True,10.1103/PhysRevB.59.3902
YBa2Cu3O6.95,YBa2Cu3O6.95,Bulk,,,SC,High-Tc/cuprate,,,,,,,,,,,,10.1103/PhysRevB.58.14572
YBa2Cu3O6.95,YBa2Cu3O6.95,Bulk,,,SC,High-Tc/cuprate,,,Tetragonal,perovskite-related,,,,,,,,10.1103/PhysRevB.51.16233
YBCO,YBa2Cu3O6.95,Bulk,,,SC,High-Tc/cuprate,93.2 K,,,,,,,,,,True,10.1103/PhysRevLett.71.1645
YBa2Cu3O7-δ (optimally doped),YBa2Cu3O6.95,Bulk,,,SC,High-Tc/cuprate,92.5 K,,Orthorhombic,perovskite-related,,,,,,,True,10.1103/PhysRevB.59.12095
YBCO,YBa2Cu3O6.95,Bulk,,,SC,High-Tc/cuprate,93 K,,,,,,,,,,True,10.1103/PhysRevLett.82.3132
YBCO,YBa2Cu3O6.95,Bulk,,,SC,High-Tc,90 K,,,1-2-3 structure,,,,,,,,10.1103/PhysRevB.63.174510
YBa2Cu3O6.95,YBa2Cu3O6.95,Bulk,,,SC,High-Tc/cuprate,93 K,,,,,,,,,,True,10.1103/PhysRevB.59.R729
YBa2Cu3O6.95,YBa2Cu3O6.95,Bulk,,yttria-stabilized zirconia crucible,SC,High-Tc/cuprate,,,,,,,,,,,True,10.1103/PhysRevB.61.11313
Optimal YBCO,YBa2Cu3O6.95,,,,SC,High-Tc/cuprate,,,,,,,,,,>100 T,,10.1103/PhysRevLett.78.3173
YBCO-6.95,YBa2Cu3O6.95,Bulk,,,SC,High-Tc/cuprate,91.8 K,,Orthorhombic,perovskite,,,,,,,True,10.1103/PhysRevLett.83.3277
YBa₂Cu₃O₇₋δ,YBa2Cu3O6.95,Bulk,,,SC,High-Tc/cuprate,90 K,,Orthorhombic,perovskite,,,,,,,True,10.1103/PhysRevB.52.R15731
YBa₂Cu₃O₆.₉₅,YBa2Cu3O6.95,,,,SC,High-Tc/cuprate,,,,,,,,,,,,10.1103/PhysRevB.60.1349
YBa2Cu3O6.95,YBa2Cu3O6.95,,,,SC,High-Tc/cuprate,,,,,,,,,,,,10.1103/PhysRevB.55.R8674
YBCO,YBa2Cu3O6.95,Bulk,,,SC,High-Tc/cuprate,,,,,,,,,,,,10.1103/PhysRevB.64.060501
YBCO composition after irradiation,YBa2Cu3O6.95,Thin Film,100-400 nm,LaAlO3,SC,High-Tc/cuprate,>85 K,,,,,,,,,,True,10.1103/PhysRevB.43.5290
YBa2Cu3O6.95,YBa2Cu3O6.95,Bulk,,,SC,High-Tc/cuprate,,,,,,,,,,,True,10.1103/PhysRevB.38.11816
YBa2Cu3O6.95,YBa2Cu3O6.95,Bulk,,,SC,High-Tc/cuprate,90.60 ± 0.05 K,1 atm,,,,3.818(1) Å,3.884(2) Å,11.664(3) Å,,,True,10.1103/PhysRevB.38.2900
YBa2Cu3O6.95,YBa2Cu3O6.95,Bulk,,,SC,High-Tc/cuprate,,,,,,,,,,,,10.1103/PhysRevLett.89.279701
YBa2Cu3O6.95,YBa2Cu3O6.95,Thin Film,4000 Å,LaAlO3,SC,High-Tc/cuprate,89.4 K,,,,,,,,,,True,10.1103/PhysRevB.51.705
Y-Ba-Cu-O,YBa2Cu3O6.95,Bulk,,,SC,High-Tc/cuprate,,,,,,,,,,,True,10.1103/PhysRevB.50.10250
Y-Ba-Cu-O films,YBa2Cu3O6.95,Thin Film,,,SC,High-Tc/cuprate,,,,,,,,,,,True,10.1103/PhysRevB.50.10250
YBa2Cu3O6.95,YBa2Cu3O6.95,Bulk,,,SC,High-Tc/cuprate,,,,,,,,,,,,10.1103/PhysRevLett.74.3265
YBCO6.95,YBa2Cu3O6.95,Bulk,,,SC,High-Tc/cuprate,,,,,,,,,,,,10.1103/PhysRevB.65.064523
YBa₂Cu₃O₆.₉₅,YBa2Cu3O6.95,Bulk,,,SC,High-Tc/cuprate,92.74 K,,,,,,,,,,True,10.1103/PhysRevLett.73.1845
YBa2Cu3O6.95,YBa2Cu3O6.95,Bulk,,,SC,High-Tc/cuprate,91 K,,Orthorhombic,,Pmmm,3.822 Å,3.8855 Å,11.679 Å,,,True,10.1103/PhysRevB.36.2294
Y-Ba-Cu-O,YBa2Cu3O6.95,Bulk,,,SC,High-Tc/cuprate,92 K,,Tetragonal,,,,,,,,,10.1103/PhysRevB.53.15147
YBa2Cu3O7-δ,YBa2Cu3O6.95,Bulk,,,SC,High-Tc/cuprate,,,,,,,,,,,,10.1103/PhysRevB.61.R890
YBa2Cu3O6.95,YBa2Cu3O6.95,Bulk,,,SC,cuprate,92.4 K,,,,,,,,,,,10.1103/PhysRevB.65.014515
YBa2Cu3O6.95,YBa2Cu3O6.95,Thin Film,250 nm,SrTiO3,SC,High-Tc/cuprate,89-91 K,,,,,,,11.7 Å,,,True,10.1103/PhysRevB.48.13051
YBa2Cu3O6+y,YBa2Cu3O6.95,Bulk,,,SC,High-Tc/cuprate,90 K,,Orthorhombic,perovskite,,,,,,,,10.1103/PhysRevB.46.3041
YBa2Cu3O7-δ,YBa2Cu3O6.95,Bulk,,,SC,High-Tc/cuprate,,,,,,,,,,,,10.1103/PhysRevLett.85.2801
YBa2Cu3O6.95,YBa2Cu3O6.95,,,,SC,High-Tc/cuprate,,,,,,,,,,,,10.1103/PhysRevLett.83.4172
YBa₂Cu₃O₆.₉₅,YBa2Cu3O6.95,Bulk,,,SC,High-Tc/cuprate,93.4 K,,Orthorhombic,,,,,,,,True,10.1103/PhysRevLett.73.2484
YBa₂Cu₃O₆.₉₅,YBa2Cu3O6.95,,,,SC,High-Tc cuprate,,,,,,,,,,,,10.1103/PhysRevB.65.214519
YBa2Cu3O6.95,YBa2Cu3O6.95,,,,SC,High-Tc/cuprate,,,,,,3.9 Å,3.9 Å,11.7 Å,,,,10.1103/PhysRevB.51.3312
YBa2Cu3O6.95,YBa2Cu3O6.95,Bulk,,,SC,High-Tc/cuprate,,,,,,,,,,,True,10.1103/PhysRevB.52.13585
YBa2Cu3O6.95,YBa2Cu3O6.95,Bulk,,,SC,High-Tc/cuprate,90 K,,,,,,,,,,True,10.1103/PhysRevB.49.13295
YBa2Cu3O6.95 (sample 6),YBa2Cu3O6.95,Bulk,,,SC,High-Tc/cuprate,92 K,,,,,,,,,,True,10.1103/PhysRevB.49.13295
YBa2Cu3O6.95,YBa2Cu3O6.95,Bulk,,,SC,High-Tc/cuprate,,,,,,,,,,,,10.1103/PhysRevB.57.10923
YBCO y=6.95,YBa2Cu3O6.95,Bulk,,,SC,High-Tc/cuprate,,,,,,,,,,,True,10.1103/PhysRevLett.88.167005
YBCO,YBa2Cu3O6.95,Bulk,,,SC,High-Tc/cuprate,92.5 K,,,layered,,,,,,,True,10.1103/PhysRevB.48.4227
YBCO,YBa2Cu3O6.95,Bulk,,,SC,High-Tc/cuprate,,,,,,,,,,,,10.1103/PhysRevLett.71.3705
YBa2Cu3O6.95,YBa2Cu3O6.95,Bulk,,,SC,High-Tc/cuprate,,,Orthorhombic,,,,,,Hc1,Hc2,,10.1103/PhysRevB.62.592
YBa2Cu3O6.95,YBa2Cu3O6.95,Bulk,,,SC,High-Tc/cuprate,89.9 K,,,layered oxide,,,,,,,True,10.1103/PhysRevB.38.909
YBa2Cu3O6.95,YBa2Cu3O6.95,Bulk,,,SC,High-Tc/cuprate,,,,perovskite,,,,,,,True,10.1103/PhysRevB.38.4557
Yttrium Barium Copper Oxide,YBa2Cu3O6.95,Bulk,,,SC,High-Tc/cuprate,93.5 K (onset),,,,,,,,,90 ± 10 T at 10 K,True,10.1103/PhysRevB.52.10569
