Repository: WyattBunstine/ML_SC_Project

# ML_SC_Project — Chemically and Geometrically Motivated Crystal Graph Neural Networks

This project predicts and screens superconductors from crystal structure. It frames the
problem as a **two-stage hurdle**: first classify whether a material is a superconductor
candidate (SC vs. non-SC), then regress the critical temperature T_c for superconductors.

Two graph-neural-network families are trained and compared:

- a **baseline CGCNN** ([txie-93/cgcnn](https://github.com/txie-93/cgcnn)), and
- an **MPNN** with learned edge features that consumes richer `crystal_graph_v4` graphs
  (this project's contribution).

File: database/superconductor_materials_full.csv (part 190 of 215)
Material_Name,Chemical_Composition,Material_Class,Film_Thickness,Substrate,Material_Type,Superconductor_Type,Superconducting_Transition_Temperature,Pressure,Crystal_Structure,Lattice_Structure,Space_Group,"Lattice_Constant(a)","Lattice_Constant(b)","Lattice_Constant(c)",Lower_Critical_Field,Upper_Critical_Field,Experimental,DOI
YBCO optimal doping,YBa2Cu3O6.95,Bulk,,,SC,High-Tc/cuprate,93 K,,Orthorhombic,,,,,,,,,10.1103/PhysRevB.56.2860
YBa2Cu3O6.95 (YBCO),YBa2Cu3O6.95,,,,SC,High-Tc/cuprate,,,,,,,,,,,,10.1103/PhysRevB.54.R3788
YBa2Cu3O6.95 (YBCO),YBa2Cu3O6.95,Bulk,,,SC,High-Tc/cuprate,93 K,,,,,,,,,,,10.1103/PhysRevB.61.R11886
Yttrium Barium Copper Oxide,YBa2Cu3O6.95,Bulk,,,SC,cuprate,,,,,,,,,,,FALSE,10.1103/PhysRevLett.102.207001
"Yttrium Barium Copper Oxide (YBCO, x=6.95)",YBa2Cu3O6.95,Bulk,,,SC,High-Tc/cuprate,93 K,Ambient,,,,,,,,,FALSE,10.1103/PhysRevLett.92.027001
Yttrium Barium Copper Oxide (YBa2Cu3O6.95),YBa2Cu3O6.95,Bulk,,,SC,High-Tc/cuprate,93.2 K,,,,,,,,,>5.0 kOe at Tc,TRUE,10.1103/PhysRevB.76.132502
YBa2Cu3O6.95,YBa2Cu3O6.95,Bulk,,,SC,High-Tc/cuprate,92 K,,Orthorhombic,Perovskite-derived layered,,,,,,,FALSE,10.1103/PhysRevB.101.174508
YBa2Cu3O6.95,YBa2Cu3O6.95,Bulk,,,SC,High-Tc/cuprate/Type-II,92.5 K,ambient,,,,,,,,200 T,TRUE,10.1103/PhysRevB.84.014522
YBa2Cu3O6.95,YBa2Cu3O6.95,Thin Film,50 nm,SrTiO3 (100),SC,High-Tc/cuprate,82-88 K,Ambient,,,,,,11.68 Å,,,TRUE,10.1103/PhysRevB.84.020502
YBa2Cu3O6.95,YBa2Cu3O6.95,Bulk,,,SC,High-Tc/cuprate,,,,,,,,,,,FALSE,10.1103/PhysRevB.108.104501
YBa2Cu3O6.95,YBa2Cu3O6.95,Bulk,,,SC,High-Tc/cuprate/Type-II,,ambient pressure,,,,,,,,,FALSE,10.1103/PhysRevB.84.104519
YBa2Cu3O6.95,YBa2Cu3O6.95,Bulk,,,SC,High-Tc/cuprate,90 K,,,,,,,,,,TRUE,10.1103/PhysRevB.77.024523
Yttrium Barium Copper Oxide,YBa2Cu3O6.95,Bulk,,,SC,High-Tc/cuprate,93 K,,,,,,,,,,TRUE,10.1103/PhysRevB.72.146502
YBa2Cu3O6.95,YBa2Cu3O6.95,,,,SC,High-Tc/cuprate/Type-II,92 K,,Orthorhombic,perovskite,Pmmm,,,,,,FALSE,10.1103/PhysRevB.94.180509
Yttrium Barium Copper Oxide (optimally doped thin film),YBa2Cu3O6.95,Thin Film,,,SC,High-Tc/cuprate,,,,,,,,,,,FALSE,10.1103/PhysRevB.74.064517
Yttrium Barium Copper Oxide,YBa2Cu3O6.95,Single Crystal,,,SC,High-Tc/cuprate,91.4 K,,,,,,,,,,TRUE,10.1103/PhysRevLett.91.207001
YBa2Cu3O6.95,YBa2Cu3O6.95,,,,SC,High-Tc/cuprate,,,,,,,,,,,FALSE,10.1103/PhysRevB.78.014502
YBa2Cu3O6.95,YBa2Cu3O6.95,Bulk,,,SC,High-Tc/cuprate,,,,,,,,,,,FALSE,10.1103/PhysRevB.82.100505
YBa2Cu3O6.95,YBa2Cu3O6.95,Bulk,,,SC,High-Tc/cuprate,93 K,,,,,,,,,,,10.1103/PhysRevB.83.094504
Yttrium Barium Copper Oxide (YBCO),YBa2Cu3O6.95,Bulk,,,SC,High-Tc/cuprate,93 K,,Orthorhombic,,,,,,,,FALSE,10.1103/PhysRevB.74.014504
YBa2Cu3O6.95,YBa2Cu3O6.95,Thin Film,,,SC,High-Tc/Cuprate,93K,,,,,3.88 Å,3.82 Å,11.68 Å,,,FALSE,10.1016/j.ijheatmasstransfer.2021.121922
YBa2Cu3O6.95,YBa2Cu3O6.95,Bulk,,,SC,High-Tc/Cuprate,92 K,,Orthorhombic,,,,,,,,FALSE,10.1016/j.matpr.2019.08.180
YBa2Cu3O6.95,YBa2Cu3O6.95,Bulk,,,SC,High-Tc,92K,0 GPa,Orthorhombic,Perovskite,Pmmm,3.82,3.89,11.68,,,TRUE,10.1016/j.physc.2005.12.066
YBa2Cu3O6.95,YBa2Cu3O6.95,Bulk,,,SC,High-Tc/Cuprate,91 K,,Layered,,,,,,,,TRUE,10.1016/j.tsf.2004.01.002
0.0Dy-YBCO,YBa2Cu3O6.95,Bulk,,,SC,Type-II,86.2 K,,Orthorhombic,Pmmm,,3.829 Å,3.887 Å,11.664 Å,,,TRUE,10.1016/j.jallcom.2020.157019
0.1Dy-YBCO,YBa2Cu3O6.95,Bulk,,,SC,Type-II,84.6 K,,Orthorhombic,Pmmm,,3.829 Å,3.886 Å,11.664 Å,,,TRUE,10.1016/j.jallcom.2020.157019
YBa2Cu3O6.95,YBa2Cu3O6.95,Bulk,,,SC,High-Tc/Cuprate,93 K,,,,,,,,,,FALSE,10.1016/j.physb.2008.11.013
YBa2Cu3O6.95,YBa2Cu3O6.95,Thin Film,,,SC,High-Tc/Cuprate,90 K,,,,,,,,,,TRUE,10.1016/j.physc.2006.04.089
YBa2Cu3O6.95,YBa2Cu3O6.95,Bulk,,,SC,High-Tc/Cuprate,92.65 K,,,,,,,,,,TRUE,10.1016/j.physc.2021.1353919
YBCO,YBa2Cu3O6.95,Bulk,,,SC,High-Tc/Cuprate,92.5 K,,Orthorhombic,,,,,,,,FALSE,10.1016/S0921-4526(99)02238-3
YBa2Cu3O6.95,YBa2Cu3O6.95,Bulk,,,SC,Cuprate,91,,,,,,,,,,FALSE,10.1016/j.physb.2014.01.017
YBCO,YBa2Cu3O6.95,Single Crystal,,,SC,High-Tc,92 K,,,,,,,,,,FALSE,10.1016/S0921-4534(01)01309-0
YBa2Cu3O6.95,YBa2Cu3O6.95,Bulk,,,SC,High-Tc,93 K,,,,,,,,,,TRUE,10.1016/j.physc.2007.03.086
YBa2Cu3O6.95,YBa2Cu3O6.95,Bulk,,,SC,Cuprate,93 K,,,,,,,,,,TRUE,10.1016/j.physc.2004.03.104
YBa2Cu3O7-δ,YBa2Cu3O6.951,Bulk,,,SC,High-Tc/cuprate,91.45 K,,,perovskite,,,,,,,TRUE,10.1103/PhysRevB.74.064504
YBa2Cu3O7-δ (O-18 substituted),YBa2Cu3O6.953,Bulk,,,SC,High-Tc/cuprate,91.20 K,,,perovskite,,,,,,,TRUE,10.1103/PhysRevB.74.064504
YBa2Cu3O6.954,YBa2Cu3O6.954,Bulk,,,SC,High-Tc/cuprate,93.22 K,,,,,,,,,,True,10.1103/PhysRevB.60.10477
YBCO,YBa2Cu3O6.955,Bulk,,,SC,High-Tc/cuprate,,,,,,,,,,,,10.1103/PhysRevB.62.3528
YBa2Cu3O6.955,YBa2Cu3O6.955,Bulk,,,SC,High-Tc/cuprate,91.8 K,,,,,,,,,,True,10.1103/PhysRevB.52.541
YBa2Cu3O6.956,YBa2Cu3O6.956,Bulk,,,SC,High-Tc/cuprate,,,,,,,,,,,True,10.1103/PhysRevLett.82.1550
YBa2Cu3O6.96,YBa2Cu3O6.96,Bulk,,,SC,High-Tc/cuprate,~90 K,,Orthorhombic,perovskite,Pmmm,,,,,,True,10.1103/PhysRevB.39.254
YBa₂Cu₃O₇₋δ (δ=0.04),YBa2Cu3O6.96,Bulk,,,SC,High-Tc/cuprate,91.7 K,,,,,,,,,,True,10.1103/PhysRevB.58.2886
YBa₂Cu₃O₇₋δ (Crystal 1),YBa2Cu3O6.96,Bulk,,,SC,High-Tc/cuprate,91.2 K,,,,,,,,,,True,10.1103/PhysRevB.54.644
YBa₂Cu₃O₆.₉₆,YBa2Cu3O6.96,Bulk,,,SC,High-Tc/cuprate,90.7 K,,,,,,,,,,True,10.1103/PhysRevB.51.12704
YBa2Cu3O6.96,YBa2Cu3O6.96,Bulk,,,SC,High-Tc/cuprate,,300 bar O2,Orthorhombic,perovskite-related,,,,,,,,10.1103/PhysRevB.41.8723
YBa2Cu3O6.96,YBa2Cu3O6.96,Bulk,,,SC,High-Tc/cuprate,90.75 K,,Orthorhombic,perovskite,Pmmm,,,11.680 Å,,,True,10.1103/PhysRevB.49.1387
YBa2Cu3O6.96,YBa2Cu3O6.96,Bulk,,,SC,High-Tc/cuprate,,,Orthorhombic,perovskite,,,,,,,True,10.1103/PhysRevB.61.15450
YBa2Cu3O7-δ,YBa2Cu3O6.96,Bulk,,,SC,High-Tc/cuprate,~100 K,,,,,,,,,,,10.1103/PhysRevB.51.3104
YBa2Cu3O6.96,YBa2Cu3O6.96,Bulk,,,SC,High-Tc/cuprate,,,,,,,,,,,,10.1103/PhysRevB.63.220506
YBa2Cu3O6.96,YBa2Cu3O6.96,Bulk,,,SC,High-Tc/cuprate,124 K,various hydrostatic pressures up to several kbar,orthorhombic,perovskite-related,,,,,,,True,10.1103/PhysRevB.53.R11976
YBa2Cu3O6.96,YBa2Cu3O6.96,Bulk,,,SC,High-Tc/cuprate,,,,,,,,,,,True,10.1103/PhysRevB.37.5901
YBa2Cu3O6.96,YBa2Cu3O6.96,Bulk,,,SC,High-Tc/cuprate,,,Orthorhombic,1:2:3 cuprate,,,,,,,,10.1103/PhysRevB.52.12982
YBa₂Cu₃O₆₊ₓ (60-K phase),YBa2Cu3O6.96,Bulk,,,SC,High-Tc/cuprate,60 K,,,,,,,,,,,10.1103/PhysRevB.49.15327
YBa₂Cu₃O₆₊ₓ (87-K phase),YBa2Cu3O6.96,Bulk,,,SC,High-Tc/cuprate,87 K,,,,,,,,,,,10.1103/PhysRevB.49.15327
YBa2Cu3Oy,YBa2Cu3O6.96,Bulk,,,SC,High-Tc/cuprate,~92 K,,Orthorhombic,perovskite,,3.822 Å,3.886 Å,11.677 Å,,,True,10.1103/PhysRevB.59.6550
YBa2Cu3O6.96,YBa2Cu3O6.96,Bulk,,,SC,High-Tc/cuprate,88.5 K,,Orthorhombic,perovskite,,3.831 Å,3.875 Å,11.646 Å,,27.3 kOe/K slope at Tc,True,10.1103/PhysRevB.40.4517
YBa2Cu3O7-δ,YBa2Cu3O6.96,Bulk,,,SC,High-Tc/cuprate,,,Orthorhombic,,,,,,,,True,10.1103/PhysRevLett.60.1181
Yttrium Barium Copper Oxide (YBCO),YBa2Cu3O6.96,Bulk,,,SC,High-Tc/cuprate,91 K,1 bar,,,,,,,,,TRUE,10.1103/PhysRevB.72.014525
YBa2Cu3O6.96,YBa2Cu3O6.96,Bulk,,,SC,High-Tc,90.9 K,,,,,,,,,,FALSE,10.1016/S0921-4534(03)00667-1
YBa2Cu3O6.96,YBa2Cu3O6.96,Bulk,,,SC,High-Tc/Cuprate,93 K,,Orthorhombic,,,0.39 nm,,1.17 nm,,,FALSE,10.1016/j.actaastro.2008.04.004
YBa2Cu3O6.962,YBa2Cu3O6.962,Bulk,,,SC,High-Tc/cuprate,92.1 K,,,,,,,,,,True,10.1103/PhysRevB.52.541
YBa₂Cu₃O₇₋δ (Y-Ba-Cu-O),YBa2Cu3O6.964,Bulk,,,SC,High-Tc/cuprate,89.8 K,standard atmospheric pressure,Orthorhombic,perovskite,,3.82303 Å,3.88469 Å,11.66151 Å,,,True,10.1103/PhysRevB.41.8937
YBa2Cu3O6.97,YBa2Cu3O6.97,Bulk,,,SC,High-Tc/cuprate,92.4 K,,,,,,,,,,True,10.1103/PhysRevLett.82.5337
YBa₂Cu₃O₇₋δ (δ=0.03),YBa2Cu3O6.97,Bulk,,,SC,High-Tc/cuprate,92.0 K,,,,,,,,,,True,10.1103/PhysRevB.58.2886
YBa₂Cu₃O₆.₉₇,YBa2Cu3O6.97,Bulk,,,SC,High-Tc/cuprate,92.5 K,,Orthorhombic,perovskite,,3.822 Å,3.886 Å,11.678 Å,,,True,10.1103/PhysRevB.53.876
YBa2Cu3O6.97,YBa2Cu3O6.97,Bulk,,,SC,High-Tc/cuprate,91.9 K,,,,,,,,,,True,10.1103/PhysRevLett.69.3812
YBa2Cu3O6.97,YBa2Cu3O6.97,Bulk,,,SC,cuprate,,,,,,,,,,,,10.1103/PhysRevB.47.14489
YBCO-6.97,YBa2Cu3O6.97,Bulk,,,SC,High-Tc/cuprate,100 K,,,perovskite,,3.8 Å,3.8 Å,11.6 Å,,,,10.1103/PhysRevLett.81.433
YBa2Cu3O6.97,YBa2Cu3O6.97,Bulk,,,SC,High-Tc/cuprate,90 K,,,,,,,,,,True,10.1103/PhysRevLett.62.1556
YBa2Cu3O6.97,YBa2Cu3O6.97,Bulk,,,SC,High-Tc/cuprate,,,,,,,,,,,True,10.1103/PhysRevB.55.3954
YBa2Cu3O6.97,YBa2Cu3O6.97,Bulk,,,SC,High-Tc,91.4 K,,Orthorhombic,,Pmmm,,,,,,True,10.1103/PhysRevB.51.8529
YBa₂Cu₃O₆.97,YBa2Cu3O6.97,Bulk,,,SC,High-Tc/cuprate,,,,layered,,,,,,,True,10.1103/PhysRevB.38.9198
YBa2Cu3O6.97,YBa2Cu3O6.97,Bulk,,,SC,High-Tc/cuprate,90 K,,Orthorhombic,,,,,,,,True,10.1103/PhysRevB.40.5247
YBa2Cu3O6.97 with Zn doping,YBa2Cu3O6.97,Bulk,,,SC,High-Tc/cuprate,69 K,,,,,,,,,,,10.1103/PhysRevLett.81.1086
YBa2Cu3O6.97,YBa2Cu3O6.97,Bulk,,,SC,High-Tc/cuprate,92.5 K,,,,,,,,,,True,10.1103/PhysRevLett.71.1740
YBa2Cu3O6.97,YBa2Cu3O6.97,Bulk,,,SC,High-Tc/cuprate,,,,perovskite,,,,,,,,10.1103/PhysRevB.66.020501
YBa2Cu3O6.97,YBa2Cu3O6.97,Bulk,,,SC,High-Tc/cuprate,90.5 K,,,,,,,,,,True,10.1103/PhysRevB.52.R9871
YBa2Cu3O6.97,YBa2Cu3O6.97,Bulk,,,SC,High-Tc/cuprate,91.3 K,,,,,,,,,,True,10.1103/PhysRevB.60.698
YBa₂Cu₃O₆.97,YBa2Cu3O6.97,Bulk,,,SC,High-Tc/cuprate,89.25 K,,Orthorhombic,perovskite,,,,,,,True,10.1103/PhysRevB.54.13261
YBCO,YBa2Cu3O6.97,Bulk,,,SC,High-Tc/cuprate,93 K,,,,,,,,,,True,10.1103/PhysRevLett.68.534
YBa2Cu3O7-δ,YBa2Cu3O6.97,Bulk,,,SC,High-Tc/cuprate,91 K,,,,,,,,,,True,10.1103/PhysRevB.55.97
YBa2Cu3O6.97,YBa2Cu3O6.97,Bulk,,,SC,High-Tc/cuprate,90 K,,,,,,,,,,True,10.1103/PhysRevB.39.2322
YBa2Cu3O6.97,YBa2Cu3O6.97,Bulk,,,SC,High-Tc/cuprate,92 K,ambient,Orthorhombic,perovskite,,,,,,,TRUE,10.1103/PhysRevB.73.224518
YBa2Cu3O6.97,YBa2Cu3O6.97,Bulk,,,SC,High-Tc/cuprate,92.9 K,,,,,,,,,,TRUE,10.1103/PhysRevB.83.092502
YBa2Cu3O6.970,YBa2Cu3O6.970,Bulk,,,SC,High-Tc/cuprate,92.88 K,,,,,,,,,,True,10.1103/PhysRevB.60.10477
YBa2Cu3O6.970,YBa2Cu3O6.970,Bulk,,,SC,Type-II/High-Tc/cuprate,,,,,,,,,,,True,10.1103/PhysRevB.61.R886
YBa2Cu3O6.970,YBa2Cu3O6.970,Bulk,,,SC,High-Tc/cuprate,91.3 K,,,,,,,,,,True,10.1103/PhysRevB.52.541
YBa2Cu3O6.970,YBa2Cu3O6.970,Bulk,,,SC,High-Tc/cuprate,91.7 K,,,,,,,,,,True,10.1103/PhysRevB.61.3655
YBa2Cu3O6.975,YBa2Cu3O6.975,Bulk,,,SC,High-Tc/cuprate,~92 K,,,,,,,,,,True,10.1103/PhysRevB.44.12086
YBa2Cu3O6.978,YBa2Cu3O6.978,Bulk,,,SC,High-Tc/cuprate,,,,,,,,,,,True,10.1103/PhysRevLett.82.1550
YBa₂Cu₃O₇₋δ (δ=0.02),YBa2Cu3O6.98,Bulk,,,SC,High-Tc/cuprate,92.0 K,,,,,,,,,,True,10.1103/PhysRevB.58.2886
YBCO-6.98,YBa2Cu3O6.98,Bulk,,,SC,High-Tc/cuprate,~90 K,,,,,,,,,,True,10.1103/PhysRevB.41.4123
YBa2Cu3O6.98,YBa2Cu3O6.98,Bulk,,,SC,High-Tc/cuprate,91 K,,Orthorhombic,distorted oxygen-deficient perovskite,,3.820 Å,3.885 Å,11.675 Å,,,True,10.1103/PhysRevB.36.7137
Yttrium barium copper oxide,YBa2Cu3O6.98,,,,SC,High-Tc,93 K,,,,,,,,,,,10.1103/PhysRevB.55.14527
Yttrium Barium Copper Oxide,YBa2Cu3O6.98,Bulk,,,SC,High-Tc/cuprate,91 K,,,,,,,,,,True,10.1103/PhysRevB.37.638
YBa2Cu3O6.98,YBa2Cu3O6.98,Bulk,,,SC,High-Tc/cuprate,92.5 K,,,,,,,,,,True,10.1103/PhysRevLett.66.1098
YBa2Cu3O6.98,YBa2Cu3O6.98,Bulk,,,SC,High-Tc/cuprate,89.8 K,,Orthorhombic,perovskite,Pmmm,,,11.696 Å,,,True,10.1103/PhysRevB.49.1387
YBa2Cu3O6.98,YBa2Cu3O6.98,Bulk,,,SC,High-Tc/cuprate,,1 atm,Orthorhombic,perovskite,,3.8838 Å,3.8164 Å,11.664 Å,,,,10.1103/PhysRevB.45.4916
YBa2Cu3O7-δ (oxygen-deficient),YBa2Cu3O6.98,Bulk,,,SC,High-Tc/cuprate,90 K,,,perovskite,,,,,,,,10.1103/PhysRevB.47.14476
YBa2Cu3O6.98,YBa2Cu3O6.98,Bulk,,,SC,High-Tc/cuprate,,,Orthorhombic,perovskite,,,,,,,True,10.1103/PhysRevB.54.6721
YBa2Cu3O6.98,YBa2Cu3O6.98,Bulk,,,SC,High-Tc/cuprate,90 K,,Orthorhombic,perovskite,,,,,,,True,10.1103/PhysRevB.38.5114
YBa2Cu3O6.98,YBa2Cu3O6.98,Bulk,,,SC,High-Tc/cuprate,,,,,,,,,,,,10.1103/PhysRevB.51.15478
YBa2Cu3O6.98,YBa2Cu3O6.98,Bulk,,,SC,High-Tc/cuprate,,,,perovskite,,,,,,,,10.1103/PhysRevB.55.12736
YBa2Cu3O7-δ,YBa2Cu3O6.98,Thin Film,165 nm,LaAlO3,SC,High-Tc/cuprate,88.7 K,1 atm,Orthorhombic,perovskite,,,,11.71 Å,,,True,10.1103/PhysRevB.51.8582
YBa2Cu3O6.98,YBa2Cu3O6.98,Bulk,,,SC,High-Tc/cuprate,92.5 K,,,,,,,,,,True,10.1103/PhysRevLett.77.4624
YBa2Cu3O6.98,YBa2Cu3O6.98,Bulk,,,SC,High-Tc/cuprate,92 K,,,,,,,,,,True,10.1103/PhysRevB.66.134511
YBa2Cu3O6.98,YBa2Cu3O6.98,Bulk,,,SC,High-Tc/cuprate,92 K,,Orthorhombic,perovskite,,3.8838 Å,3.8164 Å,11.664 Å,,171 T,True,10.1103/PhysRevB.47.6065
Yttrium Barium Copper Oxide (overdoped),YBa2Cu3O6.98,Polycrystalline,,,SC,Type-II/High-Tc/cuprate,90 K,,,,,,,,,,TRUE,10.1103/PhysRevB.72.012513
"Yttrium Barium Copper Oxide (YBCO), fully oxygenated",YBa2Cu3O6.98,Bulk,,,SC,High-Tc/cuprate,88 K,,Orthorhombic,,,,,,,,TRUE,10.1103/PhysRevB.89.201104
YBa2Cu3O6.98 with 0.3 wt.% GO,YBa2Cu3O6.98,Bulk,,,SC,High-Tc,100 K,,Orthorhombic,,,3.8410 Å,3.8831 Å,11.6742 Å,,,TRUE,10.1016/j.physc.2018.02.010
Y#1,YBa2Cu3O6.98,Bulk,,,SC,High-Tc,92.1,,,,,,,,,,TRUE,10.1016/S0921-4534(02)02291-8
YBa2Cu3O6.982,YBa2Cu3O6.982,Bulk,,,SC,High-Tc/cuprate,,,,,,,,,,,True,10.1103/PhysRevB.51.15478
YBa2Cu3O6.984,YBa2Cu3O6.984,Bulk,,,SC,High-Tc/cuprate,,,Orthorhombic,,,,,,,,True,10.1103/PhysRevLett.79.4894
YBa2Cu3O6.987,YBa2Cu3O6.987,Bulk,,,SC,High-Tc/cuprate,93 K,,,,,,,,,"Variable with temperature and orientation, ranging from ~3.3 T to ~5 T",True,10.1103/PhysRevB.43.7968
YBa₂Cu₃O₇₋δ (δ=0.011),YBa2Cu3O6.989,Bulk,,,SC,High-Tc/cuprate,91.3 K,,,,,,,,,,True,10.1103/PhysRevB.58.2886
YBa2Cu3O6.989,YBa2Cu3O6.989,Bulk,,,SC,High-Tc,110K,,Orthorhombic,,,3.833518,3.883116,11.68488,,,TRUE,10.1016/j.aej.2012.02.004
YBCO,YBa2Cu3O6.99,Bulk,,,SC,High-Tc/cuprate,89 K,,,,,,,,,,True,10.1103/PhysRevLett.86.890
YBa2Cu3O6.99,YBa2Cu3O6.99,Bulk,,,SC,High-Tc/cuprate,93 K,,,,,,,,,,,10.1103/PhysRevLett.88.257002
YBCO_6.99,YBa2Cu3O6.99,Bulk,,,SC,High-Tc/cuprate,89 K,,,,,,,,,,,10.1103/PhysRevB.55.14592
YBa2Cu3O6.99,YBa2Cu3O6.99,Bulk,,,SC,High-Tc/cuprate,87 K,,,,,,,,,,True,10.1103/PhysRevB.60.7601
YBa2Cu3O6.99,YBa2Cu3O6.99,Bulk,,,SC,High-Tc/cuprate,92.5 K,,,,,,,,,,True,10.1103/PhysRevLett.66.1098
YBa2Cu3O6.99,YBa2Cu3O6.99,Bulk,,,SC,High-Tc/cuprate,,,,,,,,,,,True,10.1103/PhysRevB.55.3954
YBCO,YBa2Cu3O6.99,Bulk,,,SC,High-Tc/cuprate,,,,,,,,,,,True,10.1103/PhysRevB.65.064514
YBCO,YBa2Cu3O6.99,Bulk,,,SC,High-Tc/cuprate,90 K,,,,,,,,,,True,10.1103/PhysRevB.61.6346
Yttrium Barium Copper Oxide,YBa2Cu3O6.99,Bulk,,,SC,High-Tc/cuprate,"85 K (T0), 91.5 K (Tc)",,Orthorhombic,,,3.821 Å,3.887 Å,11.68 Å,,,True,10.1103/PhysRevB.48.4095
YBa2Cu3O6.99,YBa2Cu3O6.99,Bulk,,,SC,High-Tc/cuprate,92.8 K,,Orthorhombic,perovskite,,,,11.689 Å,,,True,10.1103/PhysRevB.47.8140
YBa2Cu3O6.99,YBa2Cu3O6.99,Bulk,,BaZrO3 crucible,SC,High-Tc/cuprate,,,,,,,,,,,True,10.1103/PhysRevB.61.11313
YBa₂Cu₃O₆.₉₉,YBa2Cu3O6.99,Bulk,,,SC,High-Tc/cuprate,88.7 K,,,,,,,,,,True,10.1103/PhysRevB.60.1349
"Yttrium Barium Copper Oxide (YBCO, x=6.99)",YBa2Cu3O6.99,Bulk,25 µm,,SC,High-Tc/cuprate,89 K,Ambient,,,,,,,,,TRUE,10.1103/PhysRevLett.92.027001
"Yttrium Barium Copper Oxide (YBCO), y=6.99",YBa2Cu3O6.99,Bulk,,,SC,High-Tc/cuprate,88.5 K,ambient,Orthorhombic,perovskite-related,,,,,,,TRUE,10.1103/PhysRevB.105.045110
YBa2Cu3O6.99,YBa2Cu3O6.99,Bulk,,,SC,High-Tc/cuprate,,,Orthorhombic,,,,,,,,FALSE,10.1103/PhysRevB.80.104509
YBa2Cu3O6.99,YBa2Cu3O6.99,Bulk,,,SC,High-Tc/cuprate/Type-II,93 K,,,layered,,,,,,350 T,TRUE,10.1103/PhysRevB.79.024518
Yttrium Barium Copper Oxide,YBa2Cu3O6.99,,,,SC,,,ambient pressure,,,,,,,,,FALSE,10.1103/PhysRevLett.103.127003
YBa2Cu3O6.99,YBa2Cu3O6.99,Bulk,,,SC,High-Tc/cuprate/Type-II,92.0 K,,,,,,,,,,TRUE,10.1103/PhysRevB.73.024510
YBa2Cu3O6.99,YBa2Cu3O6.99,Bulk,,,SC,High-Tc/cuprate,,,,,,,,,,,TRUE,10.1103/PhysRevLett.103.087402
YBa2Cu3O6.99,YBa2Cu3O6.99,Bulk,,,SC,Cuprate,89 K,,,,,,,,,,TRUE,10.1016/j.physc.2004.03.104
YBa₂Cu₃O₇₋δ (δ=0.010),YBa2Cu3O6.990,Bulk,,,SC,High-Tc/cuprate,90.9 K,,,,,,,,,,True,10.1103/PhysRevB.58.2886
YBa₂Cu₃O₇₋δ (δ=0.009),YBa2Cu3O6.991,Bulk,,,SC,High-Tc/cuprate,90.5 K,,,,,,,,,,True,10.1103/PhysRevB.58.2886
YBCO,YBa2Cu3O6.993,Bulk,,,SC,High-Tc/cuprate,,,,,,,,,,,True,10.1103/PhysRevB.61.9088
YBCO-6.993,YBa2Cu3O6.993,Bulk,,,SC,High-Tc/cuprate,88.7 K,,,perovskite,,,,,,,True,10.1103/PhysRevB.64.064509
YBa₂Cu₃O₇₋δ (δ=0.007),YBa2Cu3O6.993,Bulk,,,SC,High-Tc/cuprate,89.9 K,175 bar oxygen,,,,,,,,,True,10.1103/PhysRevB.58.2886
YBCO,YBa2Cu3O6.993,Bulk,,,SC,High-Tc/cuprate,88.60 K,,,,,,,,,,True,10.1103/PhysRevB.60.R12593
YBa₂Cu₃O₆.₉₉₃,YBa2Cu3O6.993,Bulk,,,SC,High-Tc/cuprate,,,,,,,,,,,True,10.1103/PhysRevB.60.1349
YBCO,YBa2Cu3O6.993,Bulk,,,SC,High-Tc/cuprate,,,Orthorhombic,,,3.227 Å,3.8872 Å,,,,True,10.1103/PhysRevB.65.094501
YBa2Cu3Oy,YBa2Cu3O6.999,Bulk,,,SC,High-Tc/cuprate,,,,,,,,,,,,10.1103/PhysRevB.62.9191
YBa₂Cu₃O₆₊ᵧ (general composition),YBa2Cu3O6.999,Bulk,,,SC,High-Tc/cuprate,,,Orthorhombic,perovskite,,,,,,,True,10.1103/PhysRevB.41.4302
YBCO sample VG,YBa2Cu3O6.999,Bulk,,,SC,High-Tc/cuprate,90 K,,,layered,,,,,,,True,10.1103/PhysRevLett.83.5110
YBa2Cu3O6.999,YBa2Cu3O6.999,Bulk,,,SC,High-Tc/cuprate,88.8 K,,,,,,,,,,True,10.1103/PhysRevB.61.3655
YBa2Cu3O6Br0.05,YBa2Cu3O6Br0.05,Bulk,,,SC,High-Tc/cuprate,91 K,,Orthorhombic,perovskite,,3.84 Å,3.90 Å,11.7 Å,,,True,10.1103/PhysRevB.47.418
YBa2Cu3O6Br1.37,YBa2Cu3O6Br1.37,Bulk,,,SC,High-Tc/cuprate,91 K,,Orthorhombic,perovskite,,3.84 Å,3.90 Å,11.7 Å,,,True,10.1103/PhysRevB.47.418
YBa2Cu3O6Cl,YBa2Cu3O6Cl,Bulk,,,SC,High-Tc/cuprate,72 K,,,,,,,,,,True,10.1103/PhysRevB.36.3923
YBa2Cu3O6F0.17,YBa2Cu3O6F0.17,Bulk,,,NSC,,,,Tetragonal,,,3.857 Å,3.857 Å,11.801 Å,,,True,10.1103/PhysRevB.52.7619
YBa2Cu3O6F0.38,YBa2Cu3O6F0.38,Bulk,,,NSC,,,,Tetragonal,,,3.860 Å,3.860 Å,11.772 Å,,,True,10.1103/PhysRevB.52.7619
YBa2Cu3O6F0.60,YBa2Cu3O6F0.60,Bulk,,,NSC,,,,,,,,,,,,True,10.1103/PhysRevB.50.1290
YBa2Cu3O6F0.76,YBa2Cu3O6F0.76,Bulk,,,SC,High-Tc,35 K,,Tetragonal,,,3.863 Å,3.863 Å,11.745 Å,,,True,10.1103/PhysRevB.52.7619
YBa2Cu3O6F0.98,YBa2Cu3O6F0.98,Bulk,,,NSC,,,,,,,,,,,,True,10.1103/PhysRevB.50.1290
YBa2Cu3O6F1.11,YBa2Cu3O6F1.11,Bulk,,,SC,High-Tc,45 K,,Tetragonal,,,3.867 Å,3.867 Å,11.739 Å,,,True,10.1103/PhysRevB.52.7619
YBa2Cu3O6F1.26,YBa2Cu3O6F1.26,Bulk,,,SC,High-Tc,55 K,,Tetragonal,,,3.868 Å,3.868 Å,11.715 Å,,,True,10.1103/PhysRevB.52.7619
Fluorinated YBa2Cu3O6F1.4,YBa2Cu3O6F1.4,Bulk,,,SC,High-Tc,65 K,,,,,,,,,,TRUE,10.1016/0379-6779(89)90425-6
YBa2Cu3O6F1.46,YBa2Cu3O6F1.46,Bulk,,,SC,High-Tc,55 K,,Tetragonal,,,3.871 Å,3.871 Å,11.709 Å,,,True,10.1103/PhysRevB.52.7619
YBa2Cu3O6F1.50,YBa2Cu3O6F1.50,Bulk,,,SC,High-Tc/cuprate,50 K,,,,,,,,,,True,10.1103/PhysRevB.50.1290
YBa2Cu3O6F2,YBa2Cu3O6F2,Bulk,,,SC,High-Tc,94 K,,123 structure,,,,,13 Å,,,TRUE,10.1016/S0921-4534(97)00343-2
YBa2Cu3O6S,YBa2Cu3O6S,Bulk,,,SC,High-Tc,89 K,,Orthorhombic,,,3.855 Å,3.914 Å,11.75 Å,600 G,1.38 × 10^6 G,True,10.1103/PhysRevB.36.4028
YBa2Cu3O6S,YBa2Cu3O6S,Bulk,,,SC,High-Tc/cuprate,90 K,,Orthorhombic,oxygen-deficient perovskite,,3.855 Å,3.919 Å,11.75 Å,,,True,10.1103/PhysRevB.36.3923
YBa2Cu3O7-x,YBa2Cu3O7,Bulk,,,SC,High-Tc/cuprate,,,,,,,,,,,,10.1103/PhysRevB.48.1139
YBa2Cu3O7,YBa2Cu3O7,Bulk,,,NSC,High-Tc/cuprate,,,,,,,,,,,,10.1103/PhysRevB.48.1139
YBa2Cu3O7-y,YBa2Cu3O7,Bulk,,,SC,High-Tc/cuprate,90 K,,Orthorhombic,perovskite,,,,,,,,10.1103/PhysRevB.41.6655
YBa2Cu3O7-δ,YBa2Cu3O7,Bulk,,,SC,High-Tc/cuprate,,,,,,,,,,,,10.1103/PhysRevB.44.2818
YBa2Cu3O7 Sample A,YBa2Cu3O7,Bulk,,,SC,High-Tc/cuprate,91 K,,Orthorhombic,perovskite,,3.813 Å,3.888 Å,11.68 Å,,,True,10.1103/PhysRevB.38.5126
YBa2Cu3O7 Sample B,YBa2Cu3O7,Bulk,,,SC,High-Tc/cuprate,92 K,,Orthorhombic,perovskite,,3.825 Å,3.884 Å,11.667 Å,,,True,10.1103/PhysRevB.38.5126
YBa2Cu3O7 Sample C,YBa2Cu3O7,Bulk,,,SC,High-Tc/cuprate,91 K,,Orthorhombic,perovskite,,3.813 Å,3.884 Å,11.683 Å,,,True,10.1103/PhysRevB.38.5126
YBa2Cu3O7 Sample D,YBa2Cu3O7,Bulk,,,SC,High-Tc/cuprate,89 K,,Orthorhombic,perovskite,,3.815 Å,3.883 Å,11.682 Å,,,True,10.1103/PhysRevB.38.5126
YBa2Cu3O7-δ,YBa2Cu3O7,Bulk,,,SC,High-Tc/cuprate,,,,,,,,,,,,10.1103/PhysRevB.57.R3249
YBCO,YBa2Cu3O7,Bulk,,,SC,High-Tc/cuprate,,,,,,,,,,,,10.1103/PhysRevB.43.12914
Y-Ba-Cu-O,YBa2Cu3O7,Bulk,,,SC,High-Tc/cuprate,92 K,,,,,,,,,,,10.1103/PhysRevB.46.5466
YBCO,YBa2Cu3O7,Thin Film,60-550 Å,SrTiO3 (100),SC,High-Tc/cuprate,~85-90 K,,,,,,,12 Å,,,True,10.1103/PhysRevB.57.R14068
YBa2Cu3O7,YBa2Cu3O7,Bulk,,,SC,High-Tc,90 K,≤18 kbar,,perovskite-like,,,,,,,,10.1103/PhysRevB.36.5284
YBCO,YBa2Cu3O7,,,,SC,High-Tc/cuprate,,,,,,,,,,,,10.1103/PhysRevB.62.9179
YBa2Cu3O7,YBa2Cu3O7,Bulk,,,SC,High-Tc/cuprate,,,,,,,,,,,,10.1103/PhysRevB.65.134511
YBa2Cu3O7,YBa2Cu3O7,,,,SC,High-Tc,,,,,,,,,,,,10.1103/PhysRevB.38.6624
YBCO,YBa2Cu3O7,Bulk,,,SC,cuprate,,,,,,,,,,,,10.1103/PhysRevB.45.5525
YBa₂Cu₃O₇,YBa2Cu3O7,Bulk,,,SC,High-Tc/cuprate,,,,,,,,,,,,10.1103/PhysRevB.46.5857
YBa2Cu3O7-δ,YBa2Cu3O7,Bulk,,,SC,High-Tc/cuprate,,,Orthorhombic,,,,,,,,True,10.1103/PhysRevB.39.11494
Y123,YBa2Cu3O7,Bulk,,,SC,High-Tc/cuprate,,,,,,,,,,,,10.1103/PhysRevB.59.1528
YBa2Cu3O7,YBa2Cu3O7,Bulk,,,SC,High-Tc/cuprate,93 K,,,,,,,,,,True,10.1103/PhysRevLett.82.5337
YBa2Cu3O7,YBa2Cu3O7,,,,SC,High-Tc/cuprate,,,,,,,,,,,,10.1103/PhysRevB.39.12387
YBCO ceramic,YBa2Cu3O7,Bulk,,,SC,High-Tc/cuprate,,,,,,,,,,,False,10.1103/PhysRevB.45.2385
YBCO,YBa2Cu3O7,Bulk,,,SC,High-Tc/cuprate,90 K,,,,,,,,,,True,10.1103/PhysRevB.47.6069
YBa2Cu3O7,YBa2Cu3O7,,,,SC,High-Tc/cuprate,,,,,,,,,,,,10.1103/PhysRevB.55.3216
YBCO,YBa2Cu3O7,Bulk,,,SC,High-Tc/cuprate,90.5 K,,,,,,,,,,True,10.1103/PhysRevB.54.656
YBaCuO,YBa2Cu3O7,Thin Film,200 nm,MgO,SC,High-Tc/cuprate,85 K,,,,,,,,,,True,10.1103/PhysRevLett.75.3934
YBa2Cu3O7-δ,YBa2Cu3O7,Bulk,,,SC,High-Tc/cuprate,,,,,,,,,,,,10.1103/PhysRevB.45.8016
YBCO,YBa2Cu3O7,Thin Film,100 nm,SrTiO3,SC,High-Tc/cuprate,90 K,,,,,,,,,,True,10.1103/PhysRevLett.79.2332
YBa2Cu3O7 (YBCO),YBa2Cu3O7,,,,SC,High-Tc/cuprate,,,,,,,,,,,,10.1103/PhysRevB.52.15545
YBCO,YBa2Cu3O7,Bulk,,,SC,High-Tc/cuprate,,,,,,,,,,,,10.1103/PhysRevB.60.3581
YBCO,YBa2Cu3O7,Bulk,,,SC,High-Tc/cuprate,,,,,,,,,,,True,10.1103/PhysRevB.64.214513
YBa2Cu3O7,YBa2Cu3O7,Bulk,,,SC,High-Tc/cuprate,,,,,,,,,,,,10.1103/PhysRevB.48.10626
Yttrium Barium Copper Oxide,YBa2Cu3O7,Bulk,,,SC,High-Tc/cuprate,,,,,,,,,,,,10.1103/PhysRevLett.82.2366
Yttrium Barium Copper Oxide,YBa2Cu3O7,Bulk,,,SC,High-Tc/cuprate,,,,,,,,,,,True,10.1103/PhysRevB.52.6894
YBCO,YBa2Cu3O7,Bulk,,,SC,High-Tc/cuprate,93.0 K,,,,,,,,,,True,10.1103/PhysRevB.51.9148
YBCO,YBa2Cu3O7,Bulk,,,SC,High-Tc/cuprate,90 K,,,,,,,,,,True,10.1103/PhysRevB.54.606
Yttrium Barium Copper Oxide,YBa2Cu3O7,Bulk,,,SC,High-Tc/cuprate,50 K,,,,,3.8 Å,,,,,,10.1103/PhysRevB.39.815
YBCO,YBa2Cu3O7,Bulk,,,SC,High-Tc/cuprate,,,,perovskite,,,,,,,,10.1103/PhysRevB.54.1382
YBa2Cu3O7-δ,YBa2Cu3O7,,,,SC,cuprate,,,,,,,,,,,,10.1103/PhysRevB.53.R8859
YBaCuO,YBa2Cu3O7,Bulk,,,SC,High-Tc/cuprate,,ambient pressure,,layered,,,,,,,,10.1103/PhysRevB.53.11831
Ceramic YBa2Cu3Ox,YBa2Cu3O7,Bulk,,,SC,High-Tc/cuprate,92 K,,,,,,,,,,True,10.1103/PhysRevB.39.9618
Single-crystal YBa2Cu3Ox,YBa2Cu3O7,Bulk,,,SC,High-Tc/cuprate,,,,,,,,,,,,10.1103/PhysRevB.39.9618
YBa2Cu3O7,YBa2Cu3O7,Thin Film,200 Å and 800 Å,,SC,High-Tc/cuprate,85 K,,,,,,,,,,True,10.1103/PhysRevLett.68.3472
YBCO-123,YBa2Cu3O7,Bulk,,,SC,High-Tc/cuprate,90 K,,,,,,,,,,True,10.1103/PhysRevB.43.3764
YBa2Cu3O7-δ,YBa2Cu3O7,Bulk,,,SC,High-Tc/cuprate,91 K,,orthorhombic,oxygen-deficient perovskite,,,,,,,True,10.1103/PhysRevB.37.5828
Yttrium Barium Copper Oxide,YBa2Cu3O7,Bulk,,,SC,High-Tc/cuprate,,,Orthorhombic,perovskite,,,,,,,,10.1103/PhysRevB.41.8955
YBCO,YBa2Cu3O7,Bulk,,,SC,High-Tc/cuprate,,,,,,,,,,,,10.1103/PhysRevB.54.12010
Yttrium barium copper oxide,YBa2Cu3O7,,,,SC,High-Tc/cuprate,,,,,,,,,,,,10.1103/PhysRevLett.87.087002
YBCO,YBa2Cu3O7,Bulk,,,SC,High-Tc/cuprate,~100 K,,,,,,,,,,True,10.1103/PhysRevB.55.14148
YBa2Cu3O7,YBa2Cu3O7,Thin Film,,,SC,High-Tc/cuprate,,,,,,,,,,,,10.1103/PhysRevB.66.052506
YBa₂Cu₃O₇₋δ,YBa2Cu3O7,Bulk,,,SC,High-Tc/cuprate,92 K,,Orthorhombic,,,,,,,,True,10.1103/PhysRevB.39.2883
YBa2Cu3O7,YBa2Cu3O7,Bulk,,,SC,cuprate,,,,,,,,,,,,10.1103/PhysRevB.57.10336
YBa2Cu3O7,YBa2Cu3O7,Bulk,,,SC,High-Tc/cuprate,,,,,,,,,,,True,10.1103/PhysRevB.58.15198
Y-Ba-Cu-O,YBa2Cu3O7,Bulk,,,SC,High-Tc/cuprate,,,,,,,,,,,True,10.1103/PhysRevB.49.3492
YBa₂Cu₃O₇₋ₓ,YBa2Cu3O7,,,,SC,cuprate,,,,,,,,,,,,10.1103/PhysRevLett.72.3092
YBa2Cu3O7,YBa2Cu3O7,,,,SC,High-Tc/cuprate,,,,,,,,,,,,10.1103/PhysRevB.58.2851
YBa2Cu3O7,YBa2Cu3O7,Bulk,,,SC,High-Tc/cuprate,,,,,,,,,,,,10.1103/PhysRevB.62.15200
Yttrium Barium Copper Oxide,YBa2Cu3O7,Bulk,,,SC,High-Tc/cuprate,,,,,,,,,,,,10.1103/PhysRevLett.75.529
YBa2Cu3O7,YBa2Cu3O7,Bulk,,,SC,cuprate,,,,,,,,,,,,10.1103/PhysRevB.65.174514
Yttrium barium copper oxide,YBa2Cu3O7,,,,SC,High-Tc/cuprate,,,,,,,,,,,,10.1103/PhysRevLett.89.097002
YBa2Cu3O7,YBa2Cu3O7,Bulk,,,SC,High-Tc/cuprate,,,,layered,,,,,,,,10.1103/PhysRevB.50.13073
YBa2Cu3O7,YBa2Cu3O7,Bulk,,,SC,High-Tc/cuprate,,,,,,,,,,,,10.1103/PhysRevB.45.10032
YBa2Cu3O7,YBa2Cu3O7,Bulk,,,SC,High-Tc/cuprate,92.5 K,,,,,,,,,,,10.1103/PhysRevB.59.13628
YBa2Cu3O7,YBa2Cu3O7,Bulk,,,SC,High-Tc/cuprate,92 K,,,,,,,,,,,10.1103/PhysRevB.48.16833
YBCO,YBa2Cu3O7,Bulk,,,SC,High-Tc/cuprate,,,,,,,,,,,,10.1103/PhysRevB.51.16371
YBCO,YBa2Cu3O7,Bulk,,,SC,High-Tc/cuprate,,,,,,,,,,,,10.1103/PhysRevB.54.6750
YBa2Cu3O7-δ,YBa2Cu3O7,Bulk,,,SC,High-Tc/cuprate,,,,,,,,,,,,10.1103/PhysRevLett.79.1551
YBa2Cu3O7,YBa2Cu3O7,Bulk,,,SC,High-Tc/cuprate,,,,,,,,,,,,10.1103/PhysRevB.60.10401
YBa2Cu3O7,YBa2Cu3O7,Thin Film,,,SC,High-Tc/cuprate,,,,,,,,,,,,10.1103/PhysRevB.65.100517
Yttrium Barium Copper Oxide,YBa2Cu3O7,Thin Film,1000-2000 Å,SrTiO3,SC,High-Tc/cuprate,above 88 K,,,perovskite,,,,,,,True,10.1103/PhysRevB.51.1342
YBa2Cu3O7-δ,YBa2Cu3O7,Bulk,,,SC,cuprate,,,,,,,,,,,,10.1103/PhysRevB.52.3742
YBCO,YBa2Cu3O7,Thin Film,,,SC,High-Tc/cuprate,~90 K,,,,,,,,,Hc2,True,10.1103/PhysRevB.65.064511
YBa2Cu3O7,YBa2Cu3O7,Bulk,,,SC,High-Tc/cuprate,,,,,,,,,,,,10.1103/PhysRevB.50.15858
YBa2Cu3O7,YBa2Cu3O7,Bulk,,,SC,cuprate,90 K,,,,,,,,,,,10.1103/PhysRevLett.69.1256
YBa₂Cu₃O₇₋ₓ,YBa2Cu3O7,Bulk,,,SC,High-Tc/cuprate,,100 bar O2,,,,,,,,,True,10.1103/PhysRevB.65.104526
YBa2Cu3O7-δ (untwinned),YBa2Cu3O7,Bulk,,,SC,High-Tc/cuprate,93.3 K,,,,,,,,,,True,10.1103/PhysRevB.61.3592
YBCO,YBa2Cu3O7,Bulk,,,SC,High-Tc/cuprate,,,Orthorhombic,perovskite,,,,,,,,10.1103/PhysRevB.62.4169
YBCO ortho-I,YBa2Cu3O7,Bulk,,,SC,High-Tc/cuprate,,,Orthorhombic,perovskite,,,,,,,,10.1103/PhysRevB.62.4169
Yttrium Barium Copper Oxide,YBa2Cu3O7,Bulk,,,SC,High-Tc/cuprate,,,,layered,,,,11.7 Å,,,,10.1103/PhysRevB.46.6472
YBa₂Cu₃O₇₋ₓ,YBa2Cu3O7,,,,SC,High-Tc/cuprate,90-100 K,,,,,,,,,,,10.1103/PhysRevB.37.2309
YBa₂Cu₃Oᵧ,YBa2Cu3O7,Bulk,,,SC,High-Tc/cuprate,91.2 K,,,,,,,,,80 T,True,10.1103/PhysRevB.63.184517
YBa₂Cu₃O₇₋δ,YBa2Cu3O7,,,,SC,High-Tc/cuprate,92 K,,,,,,,,,,,10.1103/PhysRevB.56.7862
Y-Ba-Cu-O,YBa2Cu3O7,Bulk,,,SC,High-Tc/cuprate,93.5 K,,,,,,,,,Hc2,True,10.1103/PhysRevLett.65.1164
YBa₂Cu₃O₇,YBa2Cu3O7,,,,SC,High-Tc/cuprate,,,,,,,,,,,,10.1103/PhysRevB.40.11389
YBa2Cu3O7,YBa2Cu3O7,Bulk,,,SC,High-Tc/cuprate,,,,,,,,,,,,10.1103/PhysRevB.52.16208
YBa2Cu3O7-δ,YBa2Cu3O7,Thin Film,4340 Å,MgO,SC,High-Tc/cuprate,90 K,,,,,,,,,,True,10.1103/PhysRevB.44.9764
YBa2Cu3O7-δ,YBa2Cu3O7,Thin Film,,YSZ,SC,High-Tc/cuprate,,,,,,,,,,,True,10.1103/PhysRevB.44.9764
YBa2Cu3O7-δ,YBa2Cu3O7,Thin Film,,LaAlO3,SC,High-Tc/cuprate,,,,,,,,,,,True,10.1103/PhysRevB.44.9764
YBa₂Cu₃O₇,YBa2Cu3O7,Bulk,,,SC,High-Tc/cuprate,90-92 K,,,,,,,,,,True,10.1103/PhysRevB.53.12321
YBa2Cu3O7,YBa2Cu3O7,,,,SC,High-Tc/cuprate,,,,,,,,,,,,10.1103/PhysRevB.61.4238
YBa2Cu3O7-δ,YBa2Cu3O7,Thin Film,5000 Å,MgO,SC,High-Tc/cuprate,90 K,,,,,,,,,,True,10.1103/PhysRevB.49.9924
YBa2Cu3O7,YBa2Cu3O7,Bulk,,,SC,High-Tc/cuprate,93 K,,,,,,,,,,True,10.1103/PhysRevB.47.14440
YBa2Cu3O7,YBa2Cu3O7,Bulk,,,SC,High-Tc/cuprate,91 K,,Orthorhombic,,,,,,,,True,10.1103/PhysRevB.46.8694
YBa2Cu3O7,YBa2Cu3O7,,,,SC,High-Tc/cuprate,,,,,,,,,,,,10.1103/PhysRevLett.72.4033
YBCO,YBa2Cu3O7,Thin Film,,SrTiO3,SC,High-Tc/cuprate,,,,,,,,,,,True,10.1103/PhysRevB.42.10735
YBa2Cu3O7-y (90-K phase),YBa2Cu3O7,Bulk,,,SC,High-Tc/cuprate,91-93 K,,,perovskite,,,,,,,,10.1103/PhysRevB.40.9329
YBCO thin film,YBa2Cu3O7,Thin Film,300 nm,,SC,High-Tc/cuprate,,,,,,,,,,,True,10.1103/PhysRevB.51.697
YBCO single crystal,YBa2Cu3O7,Bulk,,,SC,High-Tc/cuprate,,,,,,,,,,,True,10.1103/PhysRevB.51.697
YBa₂Cu₃O₇,YBa2Cu3O7,Bulk,,,SC,High-Tc/cuprate,95 K,,Orthorhombic,,,,,12 Å,,,True,10.1103/PhysRevB.37.7482
YBCO,YBa2Cu3O7,Bulk,,,SC,High-Tc/cuprate,90.83 K,,,,,,,,,,True,10.1103/PhysRevB.48.3423
YBCO Sample 1765,YBa2Cu3O7,Bulk,,,SC,High-Tc/cuprate,90.50 K,,,,,,,,,,True,10.1103/PhysRevB.48.3423
YBCO Sample 1762,YBa2Cu3O7,Bulk,,,SC,High-Tc/cuprate,90.50 K,,,,,,,,,,True,10.1103/PhysRevB.48.3423
YBCO Sample 1333,YBa2Cu3O7,Bulk,,,SC,High-Tc/cuprate,,,,,,,,,,,True,10.1103/PhysRevB.48.3423
Yttrium Barium Copper Oxide,YBa2Cu3O7,Bulk,,,SC,High-Tc/cuprate,100 K,,Orthorhombic,perovskite,,,,,,,,10.1103/PhysRevB.40.8774
YBa2Cu3O7-δ,YBa2Cu3O7,,,,SC,High-Tc/cuprate,90 K,,,,,,,,,,,10.1103/PhysRevB.47.11354
YBa2Cu3O7,YBa2Cu3O7,Bulk,,,SC,High-Tc/cuprate,,,,,,,,,,,,10.1103/PhysRevB.56.R2952
Yttrium Barium Copper Oxide,YBa2Cu3O7,Bulk,,,SC,High-Tc/cuprate,,,,layered,,,,,,,,10.1103/PhysRevB.47.6095
Yttrium Barium Copper Oxide,YBa2Cu3O7,Bulk,,,SC,High-Tc/cuprate,,,,,,,,,,,,10.1103/PhysRevB.45.2417
YBa2Cu3O7-δ,YBa2Cu3O7,Bulk,,,SC,High-Tc/cuprate,92 K,,,,,,,,,,True,10.1103/PhysRevLett.70.666
YBa2Cu3O7-δ,YBa2Cu3O7,Bulk,,,SC,High-Tc/cuprate,,,,,,,,11.7 Å,,,,10.1103/PhysRevB.65.212509
Y-Ba-Cu-O,YBa2Cu3O7,Bulk,,,SC,High-Tc/cuprate,91 K,,,,,,,,,,True,10.1103/PhysRevB.47.9010
Y-Ba-Cu-O,YBa2Cu3O7,Bulk,,,SC,High-Tc/cuprate,90.2 K,,,,,,,,,,True,10.1103/PhysRevB.47.9010
YBa2Cu3O7-δ,YBa2Cu3O7,,,,SC,High-Tc/cuprate,92 K,,,,,,,,,,,10.1103/PhysRevB.39.6612
Yttrium barium copper oxide,YBa2Cu3O7,Bulk,,,SC,cuprate,,,,,,,,,,,,10.1103/PhysRevB.66.214507
YBa2Cu3O7,YBa2Cu3O7,Bulk,,,SC,High-Tc/cuprate,,,,,,,,,,,,10.1103/PhysRevB.61.R882
YBa2Cu3O7,YBa2Cu3O7,Bulk,,,SC,High-Tc/cuprate,92 K,,Orthorhombic,perovskite,,,,,,,True,10.1103/PhysRevLett.60.1446
YBa2Cu3O7,YBa2Cu3O7,Bulk,,,SC,High-Tc/cuprate,90 K,,,,,,,,,,,10.1103/PhysRevLett.75.4504
YBCO,YBa2Cu3O7,Bulk,,,SC,High-Tc/cuprate,93 K,,,layered,,,,,,,True,10.1103/PhysRevLett.75.2396
YBa₂Cu₃O₇,YBa2Cu3O7,,,,SC,High-Tc/cuprate,,,,,,,,,,,,10.1103/PhysRevB.52.3607
YBa2Cu3O7-δ,YBa2Cu3O7,Thin Film,100 nm,SrTiO3,SC,High-Tc/cuprate,90.3 K,,,,,,,,,,True,10.1103/PhysRevLett.80.3594
Yttrium barium copper oxide,YBa2Cu3O7,Bulk,,,SC,High-Tc/cuprate,,,,,,,,,,,,10.1103/PhysRevB.53.15316
YBa2Cu3O7,YBa2Cu3O7,Bulk,,,SC,High-Tc/cuprate,91.5 K,,Orthorhombic,1:2:3,,,,,,,True,10.1103/PhysRevB.41.8921
YBa2Cu3O7-y,YBa2Cu3O7,Bulk,,,SC,High-Tc/cuprate,91.4 K,,,,,,,,,,True,10.1103/PhysRevLett.71.785
YBCO,YBa2Cu3O7,Bulk,,,SC,High-Tc/cuprate,,,,,,,,,,,,10.1103/PhysRevLett.64.2585
YBCO thin film,YBa2Cu3O7,Thin Film,300 nm,SrTiO3,SC,High-Tc/cuprate,,,,,,,,,,,True,10.1103/PhysRevB.52.10395
YBa₂Cu₃O₇,YBa2Cu3O7,,,,SC,High-Tc/cuprate,,,,,,,,,,,,10.1103/PhysRevB.38.11955
YBCO,YBa2Cu3O7,Bulk,,,SC,High-Tc/cuprate,,,,,,,,,,,True,10.1103/PhysRevLett.73.2276
YBa2Cu3O7,YBa2Cu3O7,Bulk,,,SC,High-Tc/cuprate,,,,,,,,,,,,10.1103/PhysRevB.39.7359
YBCO,YBa2Cu3O7,Bulk,,,SC,High-Tc/cuprate,93.5 K,,,,,,,,,,True,10.1103/PhysRevLett.67.648
YBa2Cu3O7,YBa2Cu3O7,Bulk,,,SC,High-Tc/cuprate,,,,,,,,,,,,10.1103/PhysRevB.44.9634
YBa₂Cu₃O₇₋δ,YBa2Cu3O7,Bulk,,,SC,High-Tc/cuprate,,,,,,,,,,,,10.1103/PhysRevB.54.16192
Yttrium Barium Copper Oxide,YBa2Cu3O7,Bulk,,,SC,High-Tc/cuprate,,,,,,,,,,100 T below 1 K,,10.1103/PhysRevB.45.4978
YBa2Cu3O7-δ,YBa2Cu3O7,,,,SC,High-Tc/cuprate,,,,,,,,,,,,10.1103/PhysRevLett.85.2809
YBa2Cu3O7,YBa2Cu3O7,Bulk,,,SC,High-Tc/cuprate,,,,,,3.814 Å,3.885 Å,11.660 Å,,,,10.1103/PhysRevB.64.054516
YBa2Cu3O7,YBa2Cu3O7,Bulk,,,SC,High-Tc,90 K,,,,,,,,,,,10.1103/PhysRevB.37.9765
YBa2Cu3O7,YBa2Cu3O7,Bulk,,,SC,High-Tc/cuprate,92 K,,Orthorhombic,bilayered cuprate,,,1.015a,,,,True,10.1103/PhysRevB.58.1025
YBCO (general formula),YBa2Cu3O7,Bulk,,,SC,High-Tc/cuprate,87.8 K,,,,,,,,,,,10.1103/PhysRevB.60.R12593
YBa2Cu3O7,YBa2Cu3O7,Bulk,,,SC,High-Tc/cuprate,,,,,,,,,,,,10.1103/PhysRevLett.78.713
YBa2Cu3O7,YBa2Cu3O7,,,,SC,High-Tc/cuprate,,,,,,,,,,,,10.1103/PhysRevLett.72.3610
Yttrium Barium Copper Oxide,YBa2Cu3O7,Bulk,,,SC,High-Tc,>10 K,,,pseudoperovskite,,,,,,,,10.1103/PhysRevB.37.2345
Yttrium Barium Copper Oxide,YBa2Cu3O7,Bulk,,,SC,High-Tc/cuprate,,,,,,,,,,,,10.1103/PhysRevB.45.10519
YBa₂Cu₃O₇,YBa2Cu3O7,Bulk,,,SC,High-Tc/cuprate,,,,,,,,,,,,10.1103/PhysRevB.50.16052
YBCO,YBa2Cu3O7,Thin Film,200 Å,SrTiO3,SC,High-Tc/cuprate,79 K,,,,,,,,,,True,10.1103/PhysRevLett.64.3082
YBa₂Cu₃O₇,YBa2Cu3O7,Thin Film,3000 Å ± 50 Å,SrTiO3 (100),SC,High-Tc/cuprate,90 K,,Orthorhombic,perovskite,,,,,,,True,10.1103/PhysRevB.48.6465
YBCO,YBa2Cu3O7,Bulk,,,SC,High-Tc/cuprate,,,,,,,,,,100 T,True,10.1103/PhysRevLett.67.3856
YBCO,YBa2Cu3O7,Thin Film,200 nm,MgO,SC,High-Tc/cuprate,90 K,,,,,,,,,,True,10.1103/PhysRevB.62.R6131
YBa2Cu3O7,YBa2Cu3O7,Bulk,,,SC,High-Tc/cuprate,,,,,,,,,,,True,10.1103/PhysRevLett.70.2810
YBa2Cu3O7,YBa2Cu3O7,Thin Film,,Al2O3,SC,High-Tc/cuprate,"90 K onset, 85 K zero",,Orthorhombic,perovskite,,,,,,,True,10.1103/PhysRevB.37.5136
YBaCuO,YBa2Cu3O7,Bulk,,,SC,High-Tc/cuprate,,,,,,,,,,,,10.1103/PhysRevB.62.14359
YBCO,YBa2Cu3O7,Bulk,,,SC,High-Tc/cuprate,,,,,,,,,,,,10.1103/PhysRevLett.84.1296
YBa2Cu3O7-δ,YBa2Cu3O7,Bulk,,,SC,High-Tc/cuprate,~91 K,atmospheric pressure,orthorhombic,perovskite,,,,,,,True,10.1103/PhysRevB.50.16028
YBa₂Cu₃O₇,YBa2Cu3O7,Bulk,,,SC,High-Tc/cuprate,,,,,,,,,,,True,10.1103/PhysRevB.43.3034
YBa2Cu3O7,YBa2Cu3O7,Bulk,,,SC,High-Tc/cuprate,92 K,,Orthorhombic,,,,,,,,True,10.1103/PhysRevB.39.2744
YBa2Cu3O7,YBa2Cu3O7,Bulk,,,SC,High-Tc/cuprate,92 K,,,,,,,,,,True,10.1103/PhysRevB.46.14234
YBCO-7-δ,YBa2Cu3O7,,,,SC,High-Tc/cuprate,,,,,,,,,,,,10.1103/PhysRevLett.83.4156
YBa2Cu3O7,YBa2Cu3O7,Bulk,,,SC,High-Tc/cuprate,,,,,,,,,,,,10.1103/PhysRevB.43.448
YBCO,YBa2Cu3O7,Thin Film,100-250 nm,NdGaO3,SC,High-Tc/cuprate,~90 K,,Orthorhombic,perovskite,,,,,,,True,10.1103/PhysRevB.61.3734
YBa2Cu3O7,YBa2Cu3O7,Bulk,,,SC,High-Tc,,,,,,,,,,,,10.1103/PhysRevLett.60.1657
YBa2Cu3O7,YBa2Cu3O7,Bulk,,,SC,High-Tc/cuprate,,,,,,,,,,,,10.1103/PhysRevB.63.064516
YBa₂Cu₃O₇,YBa2Cu3O7,,,,SC,High-Tc/cuprate,,,,,,,,,,,,10.1103/PhysRevB.53.11825
YBa2Cu3O7,YBa2Cu3O7,Thin Film,one-unit-cell,,SC,High-Tc/cuprate,20-30 K,,,,,,,,,,,10.1103/PhysRevB.49.9064
YBa2Cu3O7,YBa2Cu3O7,Bulk,,,SC,High-Tc/cuprate,92 K,,Orthorhombic,perovskite,,,,11 Å,,,True,10.1103/PhysRevB.54.6734
YBa2Cu3O7,YBa2Cu3O7,,,,SC,High-Tc/cuprate,90 K,,Orthorhombic,oxygen-deficient triperovskite,Pmmm,,,,,,,10.1103/PhysRevB.40.6771
YBCO,YBa2Cu3O7,Bulk,,,SC,High-Tc/cuprate,,,,,,,,,,,,10.1103/PhysRevLett.75.4552
YBCO7,YBa2Cu3O7,Bulk,,,SC,High-Tc/cuprate,,,,,,,,,,,,10.1103/PhysRevB.55.11785
YBCO strip,YBa2Cu3O7,Thin Film,,,SC,High-Tc/cuprate,,,,,,,,,,,,10.1103/PhysRevB.48.7716
YBCO single crystal,YBa2Cu3O7,Bulk,,,SC,High-Tc/cuprate,,,,,,,,,,,,10.1103/PhysRevB.48.7716
YBa2Cu3O7-δ,YBa2Cu3O7,Bulk,,,SC,High-Tc/cuprate,,,,,,,,,,,True,10.1103/PhysRevB.54.11997
YBa2Cu3O7-δ (Y 1:2:3),YBa2Cu3O7,Thin Film,2100 Å,LaAlO3,SC,High-Tc/cuprate,91 K,,,,,,,,,112 T,,10.1103/PhysRevB.48.342
YBa2Cu3O7,YBa2Cu3O7,Bulk,,,SC,High-Tc/cuprate,,,,,,,,,,,,10.1103/PhysRevB.56.5144
YBa2Cu3O7,YBa2Cu3O7,Bulk,,,SC,High-Tc/cuprate,90 K,,,,,,,,,,,10.1103/PhysRevB.55.8576
YBa2Cu3O7,YBa2Cu3O7,Bulk,,,SC,High-Tc/cuprate,92 K,,Orthorhombic,layered perovskite,,3.822 Å,3.891 Å,11.677 Å,,,True,10.1103/PhysRevB.37.5175
YBa2Cu3O7-x (sample 2),YBa2Cu3O7,Bulk,,,SC,High-Tc/cuprate,92 K,,,,,,,,,,True,10.1103/PhysRevLett.74.598
YBa2Cu3O7,YBa2Cu3O7,,,,SC,cuprate,,,,1:2:3,,,,,,,,10.1103/PhysRevB.39.7347
YBCO,YBa2Cu3O7,Bulk,,,SC,High-Tc/cuprate,93 K,,,,,,,,,dHc2(T)/dT = -1.8 × 10⁴ Oe/K,,10.1103/PhysRevB.60.10460
YBa₂Cu₃O₇,YBa2Cu3O7,Bulk,,,SC,High-Tc/cuprate,93 K,,Orthorhombic,perovskite,,,,,,,True,10.1103/PhysRevB.36.7262
YBa2Cu3O7,YBa2Cu3O7,Bulk,,,SC,High-Tc,90 K,,Orthorhombic,,,,,,,,True,10.1103/PhysRevB.45.2549
YBCO,YBa2Cu3O7,,,,SC,High-Tc/cuprate,,,,,,,,,,,,10.1103/PhysRevLett.78.3378
YBa₂Cu₃O₇₋ₓ,YBa2Cu3O7,Bulk,,,SC,High-Tc/cuprate,91 K,,,perovskite,,,,,,,,10.1103/PhysRevB.45.5585
YBa2Cu3O7,YBa2Cu3O7,Bulk,,,SC,High-Tc/cuprate,,,,layered,,,,,,,,10.1103/PhysRevB.42.10230
YBCO,YBa2Cu3O7,Thin Film,,SrTiO3 single crystal and Ni RABiTS,SC,High-Tc/cuprate,,,,,,,,,~400 Oe,,True,10.1103/PhysRevB.60.6878
YBa2Cu3O7,YBa2Cu3O7,Thin Film,100 nm,,SC,High-Tc/cuprate,90.3 K,,,,,,,,,,True,10.1103/PhysRevLett.87.197007
YBa2Cu3O7-δ,YBa2Cu3O7,,,,SC,High-Tc/cuprate,,,,,,,,,,,,10.1103/PhysRevLett.77.727
YBa2Cu3O7-δ,YBa2Cu3O7,,,,SC,High-Tc/cuprate,,,,,,,,,,,,10.1103/PhysRevB.64.180511
YBa2Cu3O7-δ,YBa2Cu3O7,Bulk,,,SC,cuprate,90 K,,,perovskite-related,,,,,,,,10.1103/PhysRevB.49.15984
YBaCuO,YBa2Cu3O7,Bulk,,,SC,High-Tc/cuprate,,,,layered,,,,,,,,10.1103/PhysRevB.58.8716
YBa2Cu3O7,YBa2Cu3O7,Bulk,,,SC,High-Tc/cuprate,,,,,,,,,,,,10.1103/PhysRevLett.79.2726
YBa2Cu3O7-y,YBa2Cu3O7,Bulk,,,SC,High-Tc/cuprate,,,,,,,,,,,,10.1103/PhysRevB.54.12569
YBa2Cu3O7,YBa2Cu3O7,Bulk,,,SC,High-Tc/cuprate,,,Orthorhombic,perovskite,,,,,,,True,10.1103/PhysRevB.53.5856
YBa2Cu3O7 (YBCO7),YBa2Cu3O7,,,,SC,High-Tc/cuprate,93 K,,,double CuO2 layers,,,,,,,,10.1103/PhysRevB.54.10131
YBCO (110)-oriented thin film,YBa2Cu3O7,Thin Film,3000 Å,,SC,High-Tc/cuprate,89.8 K,,,layered,,~4 Å,~4 Å,,,,True,10.1103/PhysRevB.60.10484
YBa₂Cu₃O₇₋δ,YBa2Cu3O7,Bulk,,,SC,High-Tc/cuprate,,,,layered,,,,,,,,10.1103/PhysRevB.57.R5622
YBa2Cu3O7,YBa2Cu3O7,,,,SC,High-Tc/cuprate,,,,,,,,,,,,10.1103/PhysRevLett.73.1291
YBa2Cu3O7,YBa2Cu3O7,Thin Film,,SrTiO3(100),SC,High-Tc/cuprate,<50 K,,,perovskite,,,,,,,True,10.1103/PhysRevB.53.8623
YBa2Cu3O7-x,YBa2Cu3O7,Bulk,,,SC,High-Tc/cuprate,,,,,,,,,,,,10.1103/PhysRevB.52.R13141
YBCO,YBa2Cu3O7,Thin Film,,,SC,High-Tc/cuprate,,,,,,,,,,,True,10.1103/PhysRevLett.67.3196
YBa2Cu3O7-δ,YBa2Cu3O7,Bulk,,,SC,cuprate,,,,,,,,,,,,10.1103/PhysRevB.52.12556
YBa2Cu3O7,YBa2Cu3O7,Thin Film,67 ± 7 nm,YSZ(100),SC,High-Tc/cuprate,88 K,,Orthorhombic,perovskite,,,,1.167 ± 0.001 nm,,,True,10.1103/PhysRevB.45.13002
Sample 1 YBa2Cu3O7-δ,YBa2Cu3O7,Thin Film,67 ± 7 nm,YSZ(100),SC,High-Tc/cuprate,85.7 K,,Orthorhombic,perovskite,,,,1.167 ± 0.001 nm,,,True,10.1103/PhysRevB.45.13002
YBa2Cu3O7-δ (Y 1:2:3),YBa2Cu3O7,Bulk,,,SC,High-Tc/cuprate,92.5 K,,,layered,,,,11.9 Å,calculated using Josephson-coupled layer model,,,10.1103/PhysRevB.44.2732
YBa2Cu3O7,YBa2Cu3O7,Bulk,,,SC,High-Tc/cuprate,,,,,,,,,,,True,10.1103/PhysRevB.42.6784
YBa2Cu3O7 thin film on MgO,YBa2Cu3O7,Thin Film,,MgO,SC,High-Tc/cuprate,,,,,,,,,,,True,10.1103/PhysRevB.42.6784
YBa2Cu3O7 thin film on SrTiO3,YBa2Cu3O7,Thin Film,,SrTiO3,SC,High-Tc/cuprate,,,,,,,,,,,True,10.1103/PhysRevB.42.6784
YBa2Cu3O7,YBa2Cu3O7,Bulk,,,SC,High-Tc/cuprate,,,,,,,,,,,,10.1103/PhysRevB.45.9865
YBa₂Cu₃O₇₋δ,YBa2Cu3O7,Bulk,,,SC,High-Tc/cuprate,91.5 K,,,,,,,,120±10 Oe to 180±20 Oe (parallel to ab plane),,True,10.1103/PhysRevLett.72.3429
YBCO,YBa2Cu3O7,Bulk,,,SC,High-Tc/cuprate,92.4 K,,Orthorhombic,,,,,,Hc1,Hc2,True,10.1103/PhysRevLett.70.857
YBa2Cu3O7,YBa2Cu3O7,,,,SC,High-Tc/cuprate,,,,,,,,,,,,10.1103/PhysRevB.51.410
YBCO,YBa2Cu3O7,,,,SC,High-Tc/cuprate,,,,perovskite,,,,,,,,10.1103/PhysRevB.58.15135
YBa2Cu3O7-δ (optimally doped),YBa2Cu3O7,Bulk,,,SC,High-Tc/cuprate,91.17 K,ambient pressure,Orthorhombic,perovskite,,3.8182 Å,3.8841 Å,,,,,10.1103/PhysRevB.64.212501
YBa2Cu3O7-δ (theoretical maximum),YBa2Cu3O7,Bulk,,,SC,High-Tc/cuprate,94 K,ambient pressure,Orthorhombic,perovskite,,3.8182 Å,3.8841 Å,,,,,10.1103/PhysRevB.64.212501
YBa2Cu3O7,YBa2Cu3O7,Bulk,,,SC,High-Tc/cuprate,,,,,,,,,,,,10.1103/PhysRevB.62.9713
YBa2Cu3O7,YBa2Cu3O7,Bulk,,,SC,High-Tc/cuprate,,,,,,,,,,,,10.1103/PhysRevB.58.9536
Yttrium Barium Copper Oxide,YBa2Cu3O7,Bulk,,,SC,High-Tc/cuprate,,,,layered,,,,,,,,10.1103/PhysRevB.41.4278
YBa2Cu3O7,YBa2Cu3O7,Bulk,,,SC,High-Tc/cuprate,90 K,,Orthorhombic,,,,,,,,True,10.1103/PhysRevB.53.3561
YBCO,YBa2Cu3O7,Bulk,,,SC,High-Tc/cuprate,94.1 K,,,,,,,,,,True,10.1103/PhysRevB.55.11751
YBCO with low Tc,YBa2Cu3O7,Bulk,,,SC,High-Tc/cuprate,47 K,,,,,,,,,,True,10.1103/PhysRevB.55.11751
Zn-doped YBCO at 40K,YBa2Cu3O7,Bulk,,,SC,High-Tc/cuprate,40 K,,,,,,,,,,True,10.1103/PhysRevB.55.11751
YBa2Cu3O7,YBa2Cu3O7,Bulk,,,SC,High-Tc/cuprate,,,,,,,,,,,,10.1103/PhysRevLett.77.4074
YBCO-7,YBa2Cu3O7,Bulk,,,SC,High-Tc/cuprate,90 K,,,,,,,,,,True,10.1103/PhysRevB.50.16129
YBCO thin film,YBa2Cu3O7,Thin Film,,MgO,SC,High-Tc/cuprate,,,,,,,,,,,,10.1103/PhysRevB.50.16129
YBa2Cu3O7,YBa2Cu3O7,Bulk,,,SC,High-Tc/cuprate,,,,,,,,,,,,10.1103/PhysRevB.54.1313
YBa2Cu3O7,YBa2Cu3O7,Bulk,,,SC,High-Tc/cuprate,,,,,,,,,,,,10.1103/PhysRevLett.76.2386
