Repository: WyattBunstine/ML_SC_Project

# ML_SC_Project — Chemically and Geometrically Motivated Crystal Graph Neural Networks

This project predicts and screens superconductors from crystal structure. It frames the
problem as a **two-stage hurdle**: first classify whether a material is a superconductor
candidate (SC vs. non-SC), then regress the critical temperature T_c for superconductors.

Two graph-neural-network families are trained and compared:

- a **baseline CGCNN** ([txie-93/cgcnn](https://github.com/txie-93/cgcnn)), and
- an **MPNN** with learned edge features that consumes richer `crystal_graph_v4` graphs
  (this project's contribution).

File: database/superconductor_materials_full.csv (part 193 of 215)
Material_Name,Chemical_Composition,Material_Class,Film_Thickness,Substrate,Material_Type,Superconductor_Type,Superconducting_Transition_Temperature,Pressure,Crystal_Structure,Lattice_Structure,Space_Group,"Lattice_Constant(a)","Lattice_Constant(b)","Lattice_Constant(c)",Lower_Critical_Field,Upper_Critical_Field,Experimental,DOI
YBa2Cu3O7-y,YBa2Cu3O7,Bulk,,,SC,High-Tc/cuprate,~90 K,ambient pressure,Orthorhombic,perovskite-like,,3.8860 Å,3.8176 Å,11.6688 Å,,,True,10.1103/PhysRevB.53.15245
YBa₂Cu₃O₇,YBa2Cu3O7,,,,SC,High-Tc/cuprate,,,,,,,,,,,,10.1103/PhysRevB.51.17184
YBa₂Cu₃O₇,YBa2Cu3O7,Bulk,,,SC,cuprate,,,,,,,,,,,,10.1103/PhysRevB.52.9760
YBa2Cu3O7,YBa2Cu3O7,,,,SC,High-Tc/cuprate,,,,,,,,,,,,10.1103/PhysRevLett.62.1556
YBa2Cu3O7,YBa2Cu3O7,Thin Film,0.25 μm,LaAlO3,SC,High-Tc/cuprate,86.1 K,,,,,,,,,,True,10.1103/PhysRevLett.66.2661
Y-Ba-Cu-O (1:2:3),YBa2Cu3O7,,,,SC,High-Tc/cuprate,,,,,,,,,,,,10.1103/PhysRevB.47.3435
YBCO,YBa2Cu3O7,Thin Film,150 nm,SrTiO3,SC,High-Tc/cuprate,,,,,,,,,,,True,10.1103/PhysRevLett.89.067004
YBa2Cu3O7-δ,YBa2Cu3O7,,,,SC,High-Tc/cuprate,,,,perovskite,,,,,,,,10.1103/PhysRevB.62.13911
YBa2Cu3Oy (orthorhombic),YBa2Cu3O7,Bulk,,,SC,High-Tc/cuprate,90 K,,Orthorhombic,perovskite,,,,,,,True,10.1103/PhysRevB.51.9352
YBa2Cu3O7,YBa2Cu3O7,Bulk,,,SC,High-Tc/cuprate,,,,,,,,,,,True,10.1103/PhysRevLett.59.1337
Yttrium Barium Copper Oxide,YBa2Cu3O7,Bulk,,,SC,High-Tc/cuprate,94.1 ± 0.2 K,,,,,,,,"784 ± 12 Oe (at 0 K, parallel to c-axis)","112 ± 16 T (at 0 K, parallel to c-axis)",True,10.1103/PhysRevB.43.2844
Yttrium Barium Copper Oxide,YBa2Cu3O7,Bulk,,,SC,High-Tc/cuprate,,,,,,,,,,,,10.1103/PhysRevB.66.014537
YBa2Cu3O7-x,YBa2Cu3O7,Bulk,,,SC,High-Tc/cuprate,92 K,,Orthorhombic,perovskite,,,,,,,,10.1103/PhysRevB.39.11624
YBCO Y5,YBa2Cu3O7,Bulk,,,SC,High-Tc/cuprate,92 K,,,,,,,,,,True,10.1103/PhysRevB.61.6360
YBCO Y12,YBa2Cu3O7,Bulk,,,SC,High-Tc/cuprate,92 K,,,,,,,,,,True,10.1103/PhysRevB.61.6360
YBa2Cu3O7,YBa2Cu3O7,Bulk,,,SC,High-Tc/cuprate,,,,,,,,,~500 G at 5 K,,True,10.1103/PhysRevB.42.6228
YBa2Cu3O7,YBa2Cu3O7,Bulk,,,SC,High-Tc/cuprate,,,,layered,,,,,,,,10.1103/PhysRevB.64.174508
YBa2Cu3O7,YBa2Cu3O7,Bulk,,,SC,High-Tc/cuprate,,,,,,,,,,,,10.1103/PhysRevLett.75.898
YBa2Cu3O7,YBa2Cu3O7,,,,SC,High-Tc/cuprate,,,,,,,,,,,,10.1103/PhysRevB.47.6037
YBCO,YBa2Cu3O7,Bulk,,,SC,High-Tc/cuprate,,,,layered,,,,,,,,10.1103/PhysRevLett.74.1434
YBCO,YBa2Cu3O7,Bulk,,,SC,High-Tc/cuprate,86.55 ± 0.15 K,,,,,,,,,,True,10.1103/PhysRevB.37.7843
YBa2Cu3O7,YBa2Cu3O7,Bulk,,,SC,High-Tc/cuprate,,,,,,,,,,,,10.1103/PhysRevB.66.054504
Yttrium Barium Copper Oxide,YBa2Cu3O7,Bulk,,,SC,High-Tc/cuprate,,,,,,,,,,,,10.1103/PhysRevB.51.1381
YBCO,YBa2Cu3O7,Bulk,,,SC,High-Tc/cuprate,91.7 K,,,,,,,,,,True,10.1103/PhysRevB.49.15420
YBCO-123,YBa2Cu3O7,Bulk,,,SC,High-Tc/cuprate,,,orthorhombic,,,,,,,,,10.1103/PhysRevB.43.202
YBCO,YBa2Cu3O7,Bulk,,,SC,High-Tc/cuprate,92 K,,,,,,,,,,True,10.1103/PhysRevLett.70.2814
YBCO thin film,YBa2Cu3O7,Thin Film,,,SC,High-Tc/cuprate,,,,,,,,,,,,10.1103/PhysRevB.62.9784
YBa2Cu3O7,YBa2Cu3O7,Bulk,,,SC,High-Tc/cuprate,93 K,,,perovskite,,,,,,,,10.1103/PhysRevB.48.16744
YBa2Cu3O7,YBa2Cu3O7,Bulk,,,SC,High-Tc/cuprate,96 K,,,,,,,,,,,10.1103/PhysRevB.36.3937
YBCO,YBa2Cu3O7,Thin Film,350 nm,MgO,SC,High-Tc/cuprate,,,,,,,,,,6.5 T,True,10.1103/PhysRevB.57.5474
YBa2Cu3O7-x,YBa2Cu3O7,Bulk,,,SC,High-Tc/cuprate,,,,,,,,,,,,10.1103/PhysRevB.46.3631
YBa₂Cu₃O₇₋δ,YBa2Cu3O7,Thin Film,1500 Å,MgO(001),SC,High-Tc/cuprate,"Variable with growth temperature, ranging from low values to optimized values around 85-90 K",,Orthorhombic,perovskite,,,,"Variable, ranging from >11.68 Å to expanded values depending on growth temperature",,,True,10.1103/PhysRevB.50.7099
YBa2Cu3O7,YBa2Cu3O7,Bulk,,,SC,High-Tc/cuprate,,,,,,,,,,,,10.1103/PhysRevB.49.4176
YBCO,YBa2Cu3O7,Bulk,,,SC,High-Tc/cuprate,90 K,,,,,,,,,,,10.1103/PhysRevB.36.7141
YBCO,YBa2Cu3O7,Bulk,,,SC,High-Tc,,,,,,,,,,,,10.1103/PhysRevB.46.11835
YBCO thin film,YBa2Cu3O7,Thin Film,,,SC,High-Tc,,,,,,,,,,,,10.1103/PhysRevB.46.11835
YBa2Cu3O7-δ (90-K),YBa2Cu3O7,,,,SC,High-Tc/cuprate,90 K,,,,,,,,,,,10.1103/PhysRevB.45.7402
YBa2Cu3O7-δ (60-K),YBa2Cu3O7,,,,SC,High-Tc/cuprate,60 K,,,,,,,,,,,10.1103/PhysRevB.45.7402
YBCO,YBa2Cu3O7,Bulk,,,SC,High-Tc/cuprate,92 K,,,,,,,,,,,10.1103/PhysRevLett.64.1071
YBa2Cu3O7,YBa2Cu3O7,Bulk,,,SC,High-Tc/cuprate,93 K,,,,,,,,,,True,10.1103/PhysRevB.37.3738
YBa2Cu3O7,YBa2Cu3O7,Bulk,,,SC,High-Tc/cuprate,93 K,,,,,,,,,,,10.1103/PhysRevB.41.873
YBa2Cu3O7,YBa2Cu3O7,Bulk,,,SC,High-Tc/cuprate,,,Orthorhombic,perovskite,,,,,,,,10.1103/PhysRevB.57.R14072
YBCO,YBa2Cu3O7,,,,SC,High-Tc/cuprate,,,,,,,,,,,,10.1103/PhysRevLett.68.2672
YBa2Cu3O7,YBa2Cu3O7,Bulk,,,SC,High-Tc/cuprate,,,,,,,,,,,,10.1103/PhysRevLett.71.3392
YBa2Cu3O7-δ,YBa2Cu3O7,Bulk,,,SC,High-Tc/cuprate,93.2 K,,,,,,,,,,True,10.1103/PhysRevB.64.144510
Yttrium Barium Copper Oxide (epitaxial film),YBa2Cu3O7,Thin Film,200 nm,SrTiO3,SC,High-Tc/cuprate,,,,,,,,,,dHc2/dT = -2±0.5 T/K,True,10.1103/PhysRevB.44.11951
Yttrium Barium Copper Oxide (polycrystalline film),YBa2Cu3O7,Thin Film,240 nm,SrTiO3,SC,High-Tc/cuprate,82.5 K,,,,,,,,,,True,10.1103/PhysRevB.44.11951
YBa₂Cu₃O₇,YBa2Cu3O7,Bulk,,,SC,cuprate,,,,perovskite,,,,,,,,10.1103/PhysRevB.52.10364
YBCO,YBa2Cu3O7,Bulk,,,SC,High-Tc/cuprate,,,Tetragonal,,,,,,,,,10.1103/PhysRevB.56.8386
YBa2Cu3O7,YBa2Cu3O7,Bulk,,,SC,High-Tc/cuprate,,,,,,,,,,,,10.1103/PhysRevB.58.9427
YBa2Cu3O7-x,YBa2Cu3O7,Bulk,,,SC,High-Tc/cuprate,,,,,,,,,,,,10.1103/PhysRevB.39.6630
YBa2Cu3O7,YBa2Cu3O7,Bulk,,,SC,High-Tc,93 K,,Orthorhombic,perovskite-related,Pmmm,3.8282 Å,3.8897 Å,11.6944 Å,,,True,10.1103/PhysRevB.35.8770
Yttrium Barium Copper Oxide,YBa2Cu3O7,Bulk,,,SC,High-Tc/cuprate,,,,layered,,,,,,,,10.1103/PhysRevB.46.9195
YBCO,YBa2Cu3O7,Thin Film,1-10 unit cells,SrTiO3,SC,High-Tc/cuprate,"30 K (n=1), 58.0 K (n=2), 63.8 K (n=3), 72.4 K (n=4), 76.3 K (n=5), 79.9 K (n=6), 80.8 K (n=10)",,,layered,,,,,,,True,10.1103/PhysRevB.48.10498
YBCO,YBa2Cu3O7,Thin Film,,LaAlO3,SC,High-Tc/cuprate,90 K,,,,,,,,,,True,10.1103/PhysRevB.46.5576
YBCO,YBa2Cu3O7,Thin Film,,SrTiO3,SC,High-Tc/cuprate,,,,,,,,,,,True,10.1103/PhysRevB.46.5576
YBCO,YBa2Cu3O7,Thin Film,,YSZ,SC,High-Tc/cuprate,,,,,,,,,,,True,10.1103/PhysRevB.46.5576
YBCO,YBa2Cu3O7,Thin Film,,KTaO3,SC,High-Tc/cuprate,,,,,,,,,,,True,10.1103/PhysRevB.46.5576
YBa2Cu3O7,YBa2Cu3O7,Bulk,,,SC,High-Tc/cuprate,,,,perovskite,,,,,,,,10.1103/PhysRevB.65.214530
YBa2Cu3O7,YBa2Cu3O7,Bulk,,,SC,High-Tc/cuprate,90 K,,,,,,,,,,True,10.1103/PhysRevB.47.8233
YBa2Cu3O7-y,YBa2Cu3O7,Bulk,,,SC,High-Tc/cuprate,,,,,,,,,,,True,10.1103/PhysRevB.43.6266
YBCO,YBa2Cu3O7,Bulk,,,SC,High-Tc/cuprate,,,Orthorhombic,,,,,,,,,10.1103/PhysRevLett.78.4841
YBa2Cu3O7,YBa2Cu3O7,Bulk,,,SC,High-Tc/cuprate,,,,layered,,,,,,,True,10.1103/PhysRevLett.81.2336
YBa2Cu3O7,YBa2Cu3O7,Bulk,,,SC,High-Tc/cuprate,,,,,,,,,,,True,10.1103/PhysRevLett.77.3431
YBa₂Cu₃O₇,YBa2Cu3O7,Bulk,,,SC,High-Tc/cuprate,,5 GPa,Orthorhombic,perovskite,,3.821 Å,3.884 Å,11.676 Å,,,False,10.1103/PhysRevLett.78.1960
Yttrium Barium Copper Oxide,YBa2Cu3O7,Bulk,,,SC,High-Tc/cuprate,91 K,,,,,,,,,,True,10.1103/PhysRevB.37.638
Yttrium Barium Copper Oxide,YBa2Cu3O7,Bulk,,,SC,High-Tc/cuprate,,,,layered,,3.82 Å,3.89 Å,11.68 Å,,,,10.1103/PhysRevB.45.7360
YBCO,YBa2Cu3O7,Bulk,,,SC,Type-II/High-Tc/cuprate,,,,,,,,,~100 G,~100 T,,10.1103/PhysRevB.62.14511
YBa₂Cu₃O₇₋ₓ,YBa2Cu3O7,,,,SC,High-Tc/cuprate,,,,,,,,,,,,10.1103/PhysRevB.53.R2971
YBa2Cu3O7,YBa2Cu3O7,Thin Film,,,SC,High-Tc/cuprate,90 K,,,ortho-I,,,,,,-1.7 T/K slope for Hc2(T),True,10.1103/PhysRevB.49.572
YBCO,YBa2Cu3O7,Bulk,,,SC,High-Tc/cuprate,84.3 K,,Orthorhombic,,,,,,,185 T,,10.1103/PhysRevB.61.4200
YBa2Cu3O7,YBa2Cu3O7,Bulk,,,SC,cuprate,,,,pyramidal,,,,,,,True,10.1103/PhysRevB.44.237
YBa₂Cu₃O₇,YBa2Cu3O7,Bulk,,,SC,High-Tc/cuprate,,,,,,,,,,,,10.1103/PhysRevB.38.5138
YBCO,YBa2Cu3O7,Bulk,,,SC,High-Tc/cuprate,,,orthorhombic,,,,,,,,,10.1103/PhysRevB.57.5075
YBa2Cu3O7,YBa2Cu3O7,Bulk,,,SC,High-Tc/cuprate,,,,,,,,,,,,10.1103/PhysRevB.50.3181
YBa2Cu3O7,YBa2Cu3O7,Bulk,,,SC,cuprate,89.5 K,,Orthorhombic,perovskite,,,,,,,True,10.1103/PhysRevB.61.4334
YBCO,YBa2Cu3O7,,,,SC,High-Tc/cuprate,,,,,,,,,,,,10.1103/PhysRevLett.71.621
YBa2Cu3O7-δ,YBa2Cu3O7,Bulk,,,SC,High-Tc/cuprate,,,Orthorhombic,perovskite,Pmmm,3.8193 Å,3.8852 Å,11.6873 Å,,,,10.1103/PhysRevB.39.9631
YBa2Cu3O7,YBa2Cu3O7,Bulk,,,SC,High-Tc/cuprate,,,,layered,,,,,,,,10.1103/PhysRevB.60.R3735
YBa2Cu3O7-δ,YBa2Cu3O7,Bulk,,,SC,High-Tc/cuprate,,,Orthorhombic,perovskite,Pmmm,3.8258 Å,3.8859 Å,11.671 Å,,,True,10.1103/PhysRevB.36.7230
YBa2Cu3O7,YBa2Cu3O7,Bulk,,,SC,High-Tc/cuprate,,,,perovskite,,,,,,,True,10.1103/PhysRevB.39.2788
YBa2Cu3O7,YBa2Cu3O7,Bulk,,,SC,High-Tc/cuprate,62 K,,,perovskite,,3.8403 Å,3.9036 Å,11.7128 Å,,,True,10.1103/PhysRevB.37.7502
YBa2Cu3O7,YBa2Cu3O7,Thin Film,250-300 nm,"MgO, SrTiO3, LaAlO3",SC,High-Tc/cuprate,86-90 K,,,perovskite,,,,,,,True,10.1103/PhysRevB.49.3496
YBa₂Cu₃O₇,YBa2Cu3O7,Thin Film,,LaAlO3,SC,High-Tc/cuprate,,,,perovskite,,,,,,,,10.1103/PhysRevB.61.756
YBa₂Cu₃O₇,YBa2Cu3O7,Thin Film,,SrTiO3,SC,High-Tc/cuprate,,,,perovskite,,,,,,,,10.1103/PhysRevB.61.756
YBa2Cu3O7,YBa2Cu3O7,Bulk,,,SC,High-Tc/cuprate,90 K,,,perovskite,,,,,,,,10.1103/PhysRevB.57.10798
YBa2Cu3O7,YBa2Cu3O7,Bulk,,,SC,Type-II/High-Tc/cuprate,,,,,,,,,,,,10.1103/PhysRevLett.80.2441
YBa2Cu3O7-y,YBa2Cu3O7,Bulk,,,SC,High-Tc/cuprate,,,,,,,,,,,,10.1103/PhysRevB.42.288
YBa₂Cu₃O₇,YBa2Cu3O7,Bulk,,,SC,High-Tc/cuprate,,,,layered,,,,,,,,10.1103/PhysRevB.44.10210
YBa2Cu3O7,YBa2Cu3O7,,,,SC,cuprate,,,,,,,,,,,,10.1103/PhysRevB.47.8151
YBa2Cu3O7-δ,YBa2Cu3O7,Bulk,,,SC,High-Tc/cuprate,,,,,,,,,"180±20 Oe for H⊥c, 530±50 Oe for H∥c",,,10.1103/PhysRevB.44.4539
YBa2Cu3O7,YBa2Cu3O7,Bulk,,,SC,High-Tc/cuprate,89.8 ± 0.25 K,,Orthorhombic,perovskite-like,,,,,,,True,10.1103/PhysRevB.37.1563
YBCO,YBa2Cu3O7,Thin Film,,,SC,High-Tc/cuprate,,,,,,,,,~100 Oe,,,10.1103/PhysRevB.48.1156
YBa2Cu3O7,YBa2Cu3O7,Bulk,,,SC,High-Tc/cuprate,,,,layered,,3 Å,,,,,True,10.1103/PhysRevB.59.3377
YBa2Cu3O7,YBa2Cu3O7,Thin Film,,SrTiO3,SC,High-Tc/cuprate,87.4 K,,,,,,,,,,True,10.1103/PhysRevB.56.14797
YBCO,YBa2Cu3O7,Bulk,,,SC,High-Tc/cuprate,93 K,,,,,,,,,,True,10.1103/PhysRevB.52.9746
YBCO,YBa2Cu3O7,Thin Film,300-1000 Å,LaAlO3,SC,High-Tc/cuprate,89.8-91.4 K,,,,,,,,,,True,10.1103/PhysRevLett.65.3441
YBa2Cu3O7,YBa2Cu3O7,Bulk,,,SC,High-Tc/cuprate,90 K,,,,,,,,,,,10.1103/PhysRevB.43.275
YBCO,YBa2Cu3O7,Bulk,,,SC,High-Tc/cuprate,87 K,,,,,,,,,Hc2 (measured but specific values not provided),True,10.1103/PhysRevLett.61.1666
YBa₂Cu₃O₇₋δ,YBa2Cu3O7,Thin Film,100-500 nm,LaAlO3,SC,High-Tc/cuprate,88.8-91.7 K,,,,,,,,,,True,10.1103/PhysRevB.66.024523
YBa2Cu3O7,YBa2Cu3O7,Bulk,,,SC,High-Tc/cuprate,92 K,,Orthorhombic,perovskite,Pmmm,,,,,,,10.1103/PhysRevB.59.3855
YBa₂Cu₃O₇,YBa2Cu3O7,,,,SC,High-Tc/cuprate,93 K,,,,,,,,,,,10.1103/PhysRevB.47.3450
YBa₂Cu₃O₇,YBa2Cu3O7,Bulk,,,SC,High-Tc/cuprate,92 K,,,,,,,,,,True,10.1103/PhysRevB.39.7371
YBa2Cu3O7,YBa2Cu3O7,Bulk,,,SC,High-Tc/cuprate,92 K,,Orthorhombic,perovskite,,,,,,,True,10.1103/PhysRevB.38.11962
YBa2Cu3O7,YBa2Cu3O7,Bulk,,,SC,High-Tc/cuprate,,,,perovskite,,,,,,,,10.1103/PhysRevB.43.193
YBa₂Cu₃O₇₋δ,YBa2Cu3O7,Bulk,,,SC,High-Tc/cuprate,,,,layered,,,,,,,,10.1103/PhysRevB.53.9301
YBa₂Cu₃O₇₋δ,YBa2Cu3O7,Bulk,,,SC,cuprate,,,,,,,,,,,,10.1103/PhysRevB.61.R3830
YBa2Cu3O7,YBa2Cu3O7,Bulk,,,SC,High-Tc/cuprate,95 K,,Orthorhombic,perovskite,,,,,,,True,10.1103/PhysRevB.38.6588
YBa2Cu3O7,YBa2Cu3O7,,,,SC,High-Tc/cuprate,,,,,,,,,,,,10.1103/PhysRevB.48.12989
YBCO bicrystal film,YBa2Cu3O7,Thin Film,160 nm,SrTiO3 bicrystal,SC,High-Tc/cuprate,"89.5 K (before etching), 87.1 K (GB after etching), 87.3 K (IG after etching)",,,,,,,,,,True,10.1103/PhysRevLett.80.3855
YBCO,YBa2Cu3O7,Thin Film,300 nm,,SC,High-Tc/cuprate,85 K,,,,,,,,,,True,10.1103/PhysRevLett.64.72
YBCO,YBa2Cu3O7,Thin Film,300 nm,MgO,SC,High-Tc/cuprate,84 K,,,,,,,,,,True,10.1103/PhysRevLett.64.72
YBa2Cu3O7,YBa2Cu3O7,Bulk,,,SC,High-Tc/cuprate,,,Orthorhombic,perovskite,,,,,,,,10.1103/PhysRevB.43.542
YBa2Cu3O7-x,YBa2Cu3O7,Thin Film,,SrTiO3,SC,High-Tc/cuprate,79 K,,,layered,,,,,,,True,10.1103/PhysRevB.36.7210
YBa2Cu3O7-x,YBa2Cu3O7,Thin Film,,SrTiO3,SC,High-Tc/cuprate,63 K,,,layered,,,,,,,True,10.1103/PhysRevB.36.7210
YBa2Cu3O7-x bulk,YBa2Cu3O7,Bulk,,,SC,High-Tc/cuprate,93 K,,,layered,,,,,,,True,10.1103/PhysRevB.36.7210
YBa2Cu3O7-δ,YBa2Cu3O7,,,,SC,High-Tc/cuprate,,,,,,,,,,,,10.1103/PhysRevLett.82.5345
Yttrium Barium Copper Oxide,YBa2Cu3O7,Bulk,,,SC,High-Tc/cuprate,,,,,,,,,,,,10.1103/PhysRevB.45.7383
YBa₂Cu₃O₇,YBa2Cu3O7,Bulk,,,SC,High-Tc,90 K,,,,,,,,,,True,10.1103/PhysRevB.40.7368
YBa2Cu3O7-x,YBa2Cu3O7,Bulk,,,SC,High-Tc/cuprate,,,,,,,,,,,True,10.1103/PhysRevB.40.11309
Yttrium Barium Copper Oxide,YBa2Cu3O7,Bulk,,,SC,High-Tc/cuprate,,,,,,,,,,,,10.1103/PhysRevB.36.8895
YBCO,YBa2Cu3O7,Thin Film,800 nm,,SC,High-Tc,85 K,,,,,,,,,,True,10.1103/PhysRevLett.67.1054
YBa2Cu3O7,YBa2Cu3O7,Bulk,,,SC,High-Tc/cuprate,90 K,,,,,,,,,,,10.1103/PhysRevB.49.6382
YBa2Cu3O7,YBa2Cu3O7,Bulk,,,SC,High-Tc/cuprate,,,,,,,,,,,,10.1103/PhysRevB.63.104514
YBa2Cu3O7-δ,YBa2Cu3O7,Bulk,,,SC,High-Tc/cuprate,,,,layered,,,,,,,,10.1103/PhysRevB.58.121
YBa2Cu3O7,YBa2Cu3O7,Bulk,,,SC,High-Tc/cuprate,92.5 K,,,,,,,,,,True,10.1103/PhysRevLett.66.1098
YBa2Cu3O7,YBa2Cu3O7,Bulk,,,SC,High-Tc/cuprate,93 K,,,,,,,,,,True,10.1103/PhysRevB.45.10639
YBa2Cu3O7,YBa2Cu3O7,Thin Film,,SrTiO3,SC,High-Tc/cuprate,,,orthorhombic,,,3.82 Å,3.88 Å,,,,,10.1103/PhysRevB.64.064521
YBa₂Cu₃O₇₋δ,YBa2Cu3O7,,,,SC,High-Tc/cuprate,,,,,,,,,,,,10.1103/PhysRevLett.71.1764
Yttrium Barium Copper Oxide,YBa2Cu3O7,Thin Film,40 nm,MgO,SC,High-Tc/cuprate,80 K,,,,,,,,,,True,10.1103/PhysRevB.52.581
Y-123,YBa2Cu3O7,,,,SC,High-Tc/cuprate,,,,,,,,,,,,10.1103/PhysRevLett.82.5349
YBCO thin film,YBa2Cu3O7,Thin Film,150 nm,LaAlO3,SC,High-Tc/cuprate,83 K,,,,,,,,,,True,10.1103/PhysRevB.59.12114
YBa2Cu3O7-δ,YBa2Cu3O7,,,,SC,High-Tc/cuprate,,,,,,,,,,,,10.1103/PhysRevB.58.R2956
YBa2Cu3O7,YBa2Cu3O7,Bulk,,,SC,High-Tc/cuprate,,,,perovskite,,,,,,,,10.1103/PhysRevB.42.996
YBa2Cu3O7,YBa2Cu3O7,Bulk,,,SC,High-Tc/cuprate,,,,,,,,,,,,10.1103/PhysRevB.39.4222
YBa2Cu3O7,YBa2Cu3O7,,,,SC,cuprate,,,,,,,,,,,,10.1103/PhysRevB.64.224519
Yttrium Barium Copper Oxide,YBa2Cu3O7,Thin Film,,,SC,High-Tc/cuprate,,,,,,,,,,,,10.1103/PhysRevB.65.064533
YBCO,YBa2Cu3O7,Thin Film,200 nm,LaAlO3,SC,High-Tc/cuprate,90.5 K,,,,,,,1.16 nm,,,True,10.1103/PhysRevB.55.14600
Electron-irradiated YBCO barrier,YBa2Cu3O7,Thin Film,15 nm,,NSC,,0 K,,,,,,,,,,True,10.1103/PhysRevB.55.14600
Yttrium Barium Copper Oxide,YBa2Cu3O7,Bulk,,,SC,High-Tc/cuprate,,,,,,,,,,,,10.1103/PhysRevLett.67.148
YBa2Cu3O7-δ,YBa2Cu3O7,Bulk,,,SC,cuprate,96 K,,,,,,,,,,,10.1103/PhysRevB.38.179
YBa2Cu3O7,YBa2Cu3O7,Thin Film,,,SC,High-Tc/cuprate,,,,,,,,,,,True,10.1103/PhysRevB.49.4222
YBa2Cu3O7 (YBCO),YBa2Cu3O7,Bulk,,,SC,High-Tc/cuprate,,,,,,,,,,,,10.1103/PhysRevB.63.064521
YBa2Cu3O7,YBa2Cu3O7,Bulk,,,SC,High-Tc/cuprate,90 K,,Orthorhombic,,,,,,,,,10.1103/PhysRevB.42.2166
YBa2Cu3O7,YBa2Cu3O7,Bulk,,,SC,High-Tc/cuprate,,,,,,,,,,,False,10.1103/PhysRevB.49.13089
YBa2Cu3O7,YBa2Cu3O7,Bulk,,,SC,High-Tc/cuprate,89.1 K,,,,,,,,,,True,10.1103/PhysRevLett.89.157002
YBCO-123,YBa2Cu3O7,Bulk,,,SC,High-Tc/cuprate,92 K,,,perovskite,,,,,,,,10.1103/PhysRevLett.82.2620
YBa₂Cu₃O₇₋δ,YBa2Cu3O7,Bulk,,,SC,High-Tc/cuprate,89.6 K,,,,,,,,,,True,10.1103/PhysRevB.39.9139
YBCO,YBa2Cu3O7,Bulk,,,SC,High-Tc/cuprate,,,,,,,,,,,,10.1103/PhysRevB.49.3652
YBa2Cu3O7,YBa2Cu3O7,,,,SC,High-Tc/cuprate,,,,,,,,,,,,10.1103/PhysRevLett.68.1590
YBa2Cu3O7,YBa2Cu3O7,Bulk,,,SC,High-Tc/cuprate,93.5 K,ambient pressure,,,,,,,,,True,10.1103/PhysRevLett.85.2180
YBa₂Cu₃O₇₋δ,YBa2Cu3O7,Thin Film,200 nm,,SC,High-Tc/cuprate,89 K,,,,,,,,,,True,10.1103/PhysRevB.59.3815
YBa2Cu3O7,YBa2Cu3O7,Bulk,,,SC,Type-II/High-Tc/cuprate,,,,,,,,,,,,10.1103/PhysRevB.60.15384
YBa2Cu3O7,YBa2Cu3O7,,,,SC,High-Tc/cuprate,,,,,,,,,,,,10.1103/PhysRevB.51.9180
YBCO,YBa2Cu3O7,Bulk,,,SC,High-Tc/cuprate,,,,,,,,,,,True,10.1103/PhysRevLett.68.2398
YBa2Cu3O7,YBa2Cu3O7,Bulk,,,SC,High-Tc/cuprate,92 K,,,,,,,11.7 Å,,,True,10.1103/PhysRevLett.63.1012
YBa2Cu3O7,YBa2Cu3O7,Bulk,,,SC,High-Tc/cuprate,,,,,,,,,,,,10.1103/PhysRevB.43.6253
YBa2Cu3O7/PrBa2Cu3O7 superlattice,YBa2Cu3O7,Thin Film,,,SC,High-Tc/cuprate,,,,,,,,,,,,10.1103/PhysRevB.43.6253
Yttrium barium copper oxide,YBa2Cu3O7,Bulk,,,SC,High-Tc/cuprate,,,,,,,,,,,,10.1103/PhysRevLett.76.126
YBa2Cu3O7,YBa2Cu3O7,Bulk,,,SC,High-Tc/cuprate,,,Orthorhombic,perovskite-related,,,,,,,,10.1103/PhysRevB.42.4276
Yttrium barium copper oxide,YBa2Cu3O7,Bulk,,,SC,High-Tc/cuprate,,,,,,,,,,,,10.1103/PhysRevB.52.1176
YBa2Cu3O7-y (YBCO),YBa2Cu3O7,Bulk,,,SC,High-Tc/cuprate,,,,,,,,,,,,10.1103/PhysRevLett.86.3831
YBa2Cu3O7,YBa2Cu3O7,Bulk,,,SC,High-Tc/cuprate,,,,,,,,,,,,10.1103/PhysRevB.55.6605
YBa2Cu3O7,YBa2Cu3O7,Bulk,,,SC,High-Tc/cuprate,92 K,,,,,,,,,,True,10.1103/PhysRevLett.70.1171
YBa₂Cu₃O₇₋ₓ,YBa2Cu3O7,Thin Film,200 nm,SrTiO3 (100) or MgO (100),SC,High-Tc/cuprate,> 87 K,,Orthorhombic,perovskite-related,,,,1.17 nm,,,True,10.1103/PhysRevB.43.2828
YBa2Cu3O7-x,YBa2Cu3O7,Bulk,,,SC,High-Tc/cuprate,,,,,,,,,,,,10.1103/PhysRevLett.85.2585
YBa2Cu3O7,YBa2Cu3O7,Bulk,,,SC,cuprate,94 K,,,,,,,,,,,10.1103/PhysRevB.43.424
Yttrium barium copper oxide,YBa2Cu3O7,,,,SC,High-Tc/cuprate,,,,layered,,,,,,,,10.1103/PhysRevB.66.012501
YBCO,YBa2Cu3O7,Bulk,,,SC,High-Tc/cuprate,,,Orthorhombic,perovskite,,,,,,,,10.1103/PhysRevB.64.224525
YBCO,YBa2Cu3O7,Bulk,,,SC,High-Tc/cuprate,>92 K,,,,,,,,,,True,10.1103/PhysRevB.56.7878
YBa₂Cu₃O₇₋δ,YBa2Cu3O7,Bulk,,,SC,High-Tc/cuprate,,,,Perovskite-related,,,,,,,,10.1103/PhysRevB.50.586
YBa2Cu3O7,YBa2Cu3O7,Bulk,,,SC,High-Tc/cuprate,93 K,,,layered CuO2 planes,,,,,,,True,10.1103/PhysRevB.51.1401
YBa2Cu3O7,YBa2Cu3O7,Bulk,,,SC,High-Tc/cuprate,,,,,,,,,,,,10.1103/PhysRevLett.69.1105
YBCO,YBa2Cu3O7,Bulk,,,SC,High-Tc/cuprate,,,,,,,,,,,True,10.1103/PhysRevLett.74.3033
YBa2Cu3O7,YBa2Cu3O7,,,,SC,High-Tc,,,,,,,,,,,,10.1103/PhysRevB.38.5106
YBCO,YBa2Cu3O7,Bulk,,,SC,High-Tc/cuprate,,,,,,,,,25 G,,,10.1103/PhysRevLett.69.2264
YBCO film on MgO,YBa2Cu3O7,Thin Film,5000 Å,MgO,SC,High-Tc/cuprate,89 K,,Orthorhombic,perovskite,,,,11.68-11.72 Å,,,True,10.1103/PhysRevB.54.9542
YBCO film on LaAlO3,YBa2Cu3O7,Thin Film,4000 Å,LaAlO3,SC,High-Tc/cuprate,89 K,,Orthorhombic,perovskite,,,,,,,True,10.1103/PhysRevB.54.9542
YBa2Cu3O7,YBa2Cu3O7,Bulk,,,SC,High-Tc/cuprate,,,,,,,,,,,,10.1103/PhysRevLett.74.4313
YBCO,YBa2Cu3O7,Thin Film,,,SC,High-Tc/cuprate,,,,,,,,,,,True,10.1103/PhysRevB.56.5559
YBa2Cu3O7-δ,YBa2Cu3O7,Bulk,,,SC,High-Tc/cuprate,,,,,,,,,,,,10.1103/PhysRevB.49.12170
YBa₂Cu₃O₇₋δ,YBa2Cu3O7,Thin Film,1.2 nm,MgO,SC,High-Tc/cuprate,45 K,,Tetragonal,perovskite,,0.385 nm,0.385 nm,,,,True,10.1103/PhysRevB.43.13007
YBa₂Cu₃O₇₋δ,YBa2Cu3O7,Thin Film,2.4 nm,MgO,SC,High-Tc/cuprate,45 K,,Tetragonal,perovskite,,0.385 nm,0.385 nm,,,,True,10.1103/PhysRevB.43.13007
YBa₂Cu₃O₇₋δ,YBa2Cu3O7,Thin Film,7.2 nm,MgO,SC,High-Tc/cuprate,45 K,,Tetragonal,perovskite,,0.385 nm,0.385 nm,,,,True,10.1103/PhysRevB.43.13007
YBa₂Cu₃O₇₋δ,YBa2Cu3O7,Thin Film,12 nm,MgO,SC,High-Tc/cuprate,45 K,,Tetragonal,perovskite,,0.385 nm,0.385 nm,,,,True,10.1103/PhysRevB.43.13007
YBa₂Cu₃O₇₋δ,YBa2Cu3O7,Thin Film,300 nm,MgO,SC,High-Tc/cuprate,,,Orthorhombic,perovskite,,,,,,,True,10.1103/PhysRevB.43.13007
YBa2Cu3O7,YBa2Cu3O7,Bulk,,,SC,High-Tc/cuprate,90 K,,,,,,,,,,,10.1103/PhysRevLett.65.2466
YBCO,YBa2Cu3O7,Thin Film,150 nm,SrTiO3,SC,High-Tc/cuprate,,,,,,,,,,,True,10.1103/PhysRevB.65.014505
YBCO,YBa2Cu3O7,Thin Film,400 nm,SrTiO3,SC,High-Tc/cuprate,,,,,,,,,,,True,10.1103/PhysRevB.65.014505
YBCO,YBa2Cu3O7,Bulk,,,SC,High-Tc/cuprate,90 K,,,layered,,,,,,,True,10.1103/PhysRevLett.64.1605
YBa2Cu3O7,YBa2Cu3O7,Bulk,,,SC,High-Tc,,,,,,,,,,,,10.1103/PhysRevB.47.1029
YBa2Cu3O7,YBa2Cu3O7,Bulk,,,SC,High-Tc/cuprate,,,Orthorhombic,perovskite-related,,,,,,,True,10.1103/PhysRevB.55.12725
YBa2Cu3O7,YBa2Cu3O7,Bulk,,,SC,High-Tc/cuprate,,,,,,,,,,,,10.1103/PhysRevB.61.14751
YBa2Cu3O7,YBa2Cu3O7,Bulk,,,SC,High-Tc/cuprate,,,,,,,,,,,True,10.1103/PhysRevB.43.5498
YBCO,YBa2Cu3O7,Bulk,,polymethylmetacrylate,SC,High-Tc/cuprate,91 K,,,,,,,,,,True,10.1103/PhysRevB.46.11439
YBCO,YBa2Cu3O7,Thin Film,1 μm,SrTiO3,SC,High-Tc/cuprate,90 K,,,,,,,,,,True,10.1103/PhysRevLett.67.3038
YBa2Cu3O7-δ,YBa2Cu3O7,Bulk,,,SC,High-Tc/cuprate,100 K,,,,,,,,,,True,10.1103/PhysRevB.52.603
YBa₂Cu₃O₇,YBa2Cu3O7,,,,SC,High-Tc/cuprate,,,Orthorhombic,perovskite,,,,,,,,10.1103/PhysRevB.39.11449
YBCO-123,YBa2Cu3O7,Bulk,,,SC,High-Tc/cuprate,,,,,D4h,,,,,,,10.1103/PhysRevB.58.8839
YBCO,YBa2Cu3O7,Thin Film,,,SC,High-Tc/cuprate,91.5 K,,,,,,,,,60 T,True,10.1103/PhysRevLett.64.1674
YBCO,YBa2Cu3O7,Bulk,,,SC,High-Tc/cuprate,93.40 K,,,,,,,,,120 T,True,10.1103/PhysRevLett.84.2493
YBCO,YBa2Cu3O7,Thin Film,"35-40 nm (type A), 100 nm (type B)",MgO(100),SC,High-Tc/cuprate,60-80 K,,,,,,,,,,True,10.1103/PhysRevB.56.2387
YBCO,YBa2Cu3O7,Bulk,,,SC,High-Tc/cuprate,~90 K,,orthorhombic,perovskite,,,,,,,True,10.1103/PhysRevB.47.8105
YBa2Cu3O7,YBa2Cu3O7,Bulk,,,SC,High-Tc,90 K,,,perovskite,,,,,,,True,10.1103/PhysRevB.42.7989
YBa2Cu3O7,YBa2Cu3O7,Bulk,,,SC,High-Tc/cuprate,,0.5-16 kbar,Orthorhombic,layered perovskite,Pmmm,3.8209 Å,3.8843 Å,11.6767 Å,,,True,10.1103/PhysRevB.44.7601
YBCO with Pr substitution,YBa2Cu3O7,,,,SC,High-Tc/cuprate,,,,,,,,,,,,10.1103/PhysRevB.50.3499
YBa2Cu3O7-δ,YBa2Cu3O7,Thin Film,250-300 nm,SrTiO3 bicrystal with CeO2 buffer layer,SC,High-Tc/cuprate,,,,perovskite,,,,,,,True,10.1103/PhysRevB.65.174504
YBCO,YBa2Cu3O7,Bulk,,,SC,High-Tc/cuprate,89 K,,,perovskite,,,,,,,True,10.1103/PhysRevB.48.7513
YBa2Cu3O7,YBa2Cu3O7,Bulk,,,SC,High-Tc/cuprate,,,,layered cuprate,,,,,,,,10.1103/PhysRevB.44.4553
YBa2Cu3O7,YBa2Cu3O7,Bulk,,,SC,High-Tc,90 K,,,,,,,,,,,10.1103/PhysRevB.54.3562
YBa2Cu3O7-δ,YBa2Cu3O7,Bulk,,,SC,High-Tc/cuprate,,,,,,,,,,,,10.1103/PhysRevB.48.16630
YBa2Cu3O7,YBa2Cu3O7,Bulk,,,SC,High-Tc/cuprate,92 K,,Orthorhombic,,,,,,,,True,10.1103/PhysRevLett.79.2320
YBa2Cu3O7,YBa2Cu3O7,Bulk,,,SC,High-Tc/cuprate,,,Orthorhombic,perovskite,,,,,,,True,10.1103/PhysRevB.50.13710
Y-Ba-Cu-O crystal,YBa2Cu3O7,Bulk,14 μm,sapphire or phenolic rod,SC,High-Tc/cuprate,78 K,,,,,,,,,,True,10.1103/PhysRevB.42.6322
Yttrium Barium Copper Oxide,YBa2Cu3O7,Bulk,,,SC,High-Tc/cuprate,90 K,,,,,,,,,,True,10.1103/PhysRevB.37.3654
YBa2Cu3O7,YBa2Cu3O7,Thin Film,one-unit-cell thick,,SC,High-Tc/cuprate,,,,,,,,,,,,10.1103/PhysRevB.46.11157
YBa2Cu3O7,YBa2Cu3O7,Bulk,,,SC,High-Tc/cuprate,90 K,up to 8 kbar,,,,,,,,,True,10.1103/PhysRevB.35.8709
YBa2Cu3O7,YBa2Cu3O7,Bulk,,,SC,High-Tc/cuprate,92 K,,Orthorhombic,perovskite,,,,,,,True,10.1103/PhysRevB.42.4823
YBa2Cu3O7,YBa2Cu3O7,Bulk,,,SC,High-Tc/cuprate,92 K,,Orthorhombic,,,,,,,,True,10.1103/PhysRevB.39.4796
YBa2Cu3O7,YBa2Cu3O7,Bulk,,,SC,High-Tc/cuprate,91.5 K,,,1:2:3,,,,,,,True,10.1103/PhysRevB.43.10544
YBa2Cu3O7,YBa2Cu3O7,Bulk,,,SC,High-Tc/cuprate,90.0 K,,Orthorhombic,perovskite,,3.8201 Å,3.8853 Å,11.6893 Å,,,True,10.1103/PhysRevB.48.7570
YBCO,YBa2Cu3O7,Thin Film,,,SC,High-Tc/cuprate,,,,,,,,,,,,10.1103/PhysRevB.63.176501
YBa2Cu3O7,YBa2Cu3O7,Bulk,,,SC,High-Tc/cuprate,91 K,,,,,,,,,,True,10.1103/PhysRevB.45.2581
YBa2Cu3O7,YBa2Cu3O7,Thin Film,0.08 μm,,SC,High-Tc/cuprate,,,,,,,,,,,True,10.1103/PhysRevLett.71.2817
YBa2Cu3O7,YBa2Cu3O7,Thin Film,0.1 μm,,SC,High-Tc/cuprate,,,,,,,,,,,True,10.1103/PhysRevLett.71.2817
YBa2Cu3O7,YBa2Cu3O7,Bulk,,,SC,High-Tc/cuprate,,,Orthorhombic,,,,,,,,True,10.1103/PhysRevB.47.530
YBa2Cu3O7-δ,YBa2Cu3O7,Bulk,,,SC,High-Tc/cuprate,90 K,,,,,,,,,,True,10.1103/PhysRevB.47.2905
YBa2Cu3O7,YBa2Cu3O7,,,,SC,High-Tc/cuprate,,,,,,,,,,,,10.1103/PhysRevB.41.11642
YBCO,YBa2Cu3O7,Bulk,,,SC,High-Tc/cuprate,,,,layered,,,,,,,,10.1103/PhysRevB.57.7488
YBCO bicrystal,YBa2Cu3O7,Thin Film,250 nm,SrTiO3,SC,High-Tc/cuprate,91 K,,,,,,,,Hc1 mentioned but value NA,Hc2 mentioned but specific value NA,True,10.1103/PhysRevLett.88.097001
YBCO,YBa2Cu3O7,Bulk,,,SC,High-Tc/cuprate,,,Orthorhombic,,,,,,,,,10.1103/PhysRevLett.80.2689
YBa₂Cu₃Oᵧ,YBa2Cu3O7,Bulk,,,SC,High-Tc/cuprate,,,,,,,,,,,,10.1103/PhysRevB.52.R13152
YBa2Cu3O7,YBa2Cu3O7,,,,SC,High-Tc/cuprate,,,,,,,,,,,,10.1103/PhysRevB.44.7159
YBa2Cu3O7,YBa2Cu3O7,Bulk,,,SC,High-Tc/cuprate,92 K,,,,,,,,,,True,10.1103/PhysRevB.65.174525
YBCO,YBa2Cu3O7,,,,SC,High-Tc/cuprate,,,,,,,,,,,,10.1103/PhysRevB.49.6913
YBa2Cu3O7-δ (YBCO),YBa2Cu3O7,Bulk,,,SC,High-Tc/cuprate,,,Orthorhombic,,,,,,,,,10.1103/PhysRevB.57.11752
YBa₂Cu₃O₇,YBa2Cu3O7,Bulk,,,SC,High-Tc/cuprate,~92 K,,Orthorhombic,perovskite,Pmmm,,,,,,,10.1103/PhysRevB.42.6801
YBa2Cu3O7,YBa2Cu3O7,Bulk,,,SC,High-Tc/cuprate,~90 K,,,,,,,,,,,10.1103/PhysRevB.46.405
YBa2Cu3O7,YBa2Cu3O7,Bulk,,,SC,High-Tc/cuprate,90 K,,Orthorhombic,,,,,,,,False,10.1103/PhysRevB.43.10364
YBa2Cu3O7,YBa2Cu3O7,Bulk,,,SC,cuprate,90 K,,,,,,,,,,,10.1103/PhysRevB.53.14558
YBa2Cu3O7-δ,YBa2Cu3O7,Bulk,,,SC,High-Tc/cuprate,90 K,,Orthorhombic,perovskite,,3.821 Å,3.884 Å,11.674 Å,,,True,10.1103/PhysRevB.44.6991
YBa2Cu3O7,YBa2Cu3O7,Bulk,,,SC,High-Tc/cuprate,,,,,,,,,,,,10.1103/PhysRevB.59.6411
YBa2Cu3O7,YBa2Cu3O7,,,,SC,cuprate,,,,,,,,,,,,10.1103/PhysRevB.48.7545
Yttrium Barium Copper Oxide,YBa2Cu3O7,Bulk,,,SC,High-Tc/cuprate,,,,,,,,,,,,10.1103/PhysRevB.51.16310
YBa2Cu3O7,YBa2Cu3O7,Thin Film,500 Å,,SC,High-Tc/cuprate,,,,,,,,,,,,10.1103/PhysRevB.42.6715
YBa₂Cu₃O₇,YBa2Cu3O7,Bulk,,,SC,High-Tc/cuprate,92 K,,,,,,,,,,True,10.1103/PhysRevB.39.300
YBa2Cu3O7,YBa2Cu3O7,Bulk,,,SC,High-Tc/cuprate,90 K,,,,,,,,,,,10.1103/PhysRevB.40.8795
Yttrium barium copper oxide,YBa2Cu3O7,Bulk,,,SC,High-Tc/cuprate,,,,,,,,,,,,10.1103/PhysRevB.65.180501
YBa2Cu3O7+δ,YBa2Cu3O7,Bulk,,,SC,High-Tc/cuprate,,,,,,,,,,,,10.1103/PhysRevLett.78.4892
YBa2Cu3O7,YBa2Cu3O7,Bulk,,,SC,High-Tc/cuprate,,,,,,,,,,,,10.1103/PhysRevB.56.2738
YBa2Cu3O7,YBa2Cu3O7,,,,SC,High-Tc/cuprate,93.5K,,,,,,,,,,,10.1103/PhysRevLett.87.227001
YBCO,YBa2Cu3O7,Thin Film,,,SC,High-Tc/cuprate,88 K,,,,,,,,,,True,10.1103/PhysRevB.41.4834
YBCO Sample 1,YBa2Cu3O7,Thin Film,,,SC,High-Tc/cuprate,89.5 K,,,,,,,,,,True,10.1103/PhysRevB.41.4834
YBCO Sample 2,YBa2Cu3O7,Thin Film,,,SC,High-Tc/cuprate,82 K,,,,,,,,,,True,10.1103/PhysRevB.41.4834
YBa₂Cu₃O₇,YBa2Cu3O7,Bulk,,,SC,High-Tc/cuprate,,,,,,,,,,,,10.1103/PhysRevB.40.2268
YBa2Cu3O7-x,YBa2Cu3O7,Bulk,,,SC,High-Tc/cuprate,,,,,,,,,,,True,10.1103/PhysRevB.38.11368
YBa2Cu3O7,YBa2Cu3O7,Bulk,,,SC,High-Tc/cuprate,88.2 K,,,,,,,,100 G,175.9 T,,10.1103/PhysRevB.65.220504
YBa2Cu3Ox,YBa2Cu3O7,Bulk,,,SC,High-Tc/cuprate,,,,,,,,,,,,10.1103/PhysRevB.39.9042
YBa2Cu3O7,YBa2Cu3O7,Bulk,,,SC,cuprate,90 K,,,,,,,,,,,10.1103/PhysRevB.51.539
YBa₂Cu₃O₇,YBa2Cu3O7,,,,SC,cuprate,90 K,,,,,,,,,,,10.1103/PhysRevB.36.8401
YBa2Cu3O7-x,YBa2Cu3O7,,,,SC,High-Tc/cuprate,,,,,,,,,,,,10.1103/PhysRevB.39.12275
YBa₂Cu₃O₇₋δ,YBa2Cu3O7,Bulk,,,SC,High-Tc/cuprate,90 K,,Orthorhombic,,,,,,,,True,10.1103/PhysRevB.44.11986
Yttrium barium copper oxide,YBa2Cu3O7,Thin Film,,,SC,High-Tc/cuprate,,,,,,,,,,,,10.1103/PhysRevB.65.132508
YBa₂Cu₃O₇,YBa2Cu3O7,Bulk,,,SC,cuprate,,,,,,,,,,,,10.1103/PhysRevB.45.515
YBa₂Cu₃O₇,YBa2Cu3O7,Bulk,,,SC,High-Tc/cuprate,,1 atm,,layered,,,,,,,True,10.1103/PhysRevB.38.9198
YBa2Cu3O7,YBa2Cu3O7,Bulk,,,SC,High-Tc/cuprate,,,,,,,,,,,,10.1103/PhysRevB.50.15978
YBCO,YBa2Cu3O7,Thin Film,50-600 nm,MgO,SC,High-Tc/cuprate,80-89 K,,,,,,,,,,True,10.1103/PhysRevLett.87.127005
YBCO,YBa2Cu3O7,Bulk,,,SC,High-Tc/cuprate,,,,,,,,,,,True,10.1103/PhysRevB.51.3820
YBCO,YBa2Cu3O7,Bulk,,,SC,High-Tc/cuprate,90 K,,,,,,,,,,,10.1103/PhysRevB.47.8050
YBCO,YBa2Cu3O7,Thin Film,0.3 μm,SrTiO3,SC,High-Tc/cuprate,82 K,,,,,,,,,,True,10.1103/PhysRevB.46.9169
YBCO,YBa2Cu3O7,Thin Film,,,SC,High-Tc/cuprate,,,,,,,,,,,True,10.1103/PhysRevB.47.12308
YBa2Cu3O7,YBa2Cu3O7,Bulk,,,SC,High-Tc/cuprate,,,Orthorhombic,,,,,,,,True,10.1103/PhysRevB.42.10226
YBa2Cu3O7-δ,YBa2Cu3O7,,,,SC,High-Tc/cuprate,,,,,,,,,,,,10.1103/PhysRevB.61.12457
YBCO thin film sample AM36,YBa2Cu3O7,Thin Film,800 Å,LaAlO3,SC,High-Tc/cuprate,88.5 K,,,perovskite,,,,11.7 Å,,,True,10.1103/PhysRevB.52.3748
YBCO thin film sample AP4,YBa2Cu3O7,Thin Film,1000 Å,LaAlO3,SC,High-Tc/cuprate,88.3 K,,,perovskite,,,,11.7 Å,,,True,10.1103/PhysRevB.52.3748
YBCO thin film sample AS1,YBa2Cu3O7,Thin Film,1100 Å,LaAlO3,SC,High-Tc/cuprate,89.5 K,,,perovskite,,,,11.7 Å,,,True,10.1103/PhysRevB.52.3748
YBCO thin film sample AU1,YBa2Cu3O7,Thin Film,1500 Å,LaAlO3,SC,High-Tc/cuprate,89.8 K,,,perovskite,,,,11.7 Å,,,True,10.1103/PhysRevB.52.3748
YBCO single crystal SC2,YBa2Cu3O7,Bulk,,,SC,High-Tc/cuprate,,,,perovskite,,,,11.7 Å,,,True,10.1103/PhysRevB.52.3748
Yttrium Barium Copper Oxide,YBa2Cu3O7,Thin Film,1500 Å,SrTiO3,SC,High-Tc/cuprate,91 K,,,,,,,,,,True,10.1103/PhysRevB.37.3755
Yttrium Barium Copper Oxide,YBa2Cu3O7,Bulk,,,SC,High-Tc/cuprate,90 K,,,,,,,,,,,10.1103/PhysRevLett.69.961
YBa2Cu3O7-y,YBa2Cu3O7,,,,SC,High-Tc,,,,,,,,,,,,10.1103/PhysRevB.47.8917
YBa₂Cu₃O₇,YBa2Cu3O7,Bulk,,,SC,High-Tc/cuprate,92 K,,,perovskite,,,,,,,True,10.1103/PhysRevB.62.3997
YBCO,YBa2Cu3O7,Thin Film,,SrTiO3 and CeO2,SC,High-Tc/cuprate,,,,perovskite,,,,,,,True,10.1103/PhysRevLett.89.207001
YBCO,YBa2Cu3O7,Bulk,,,SC,High-Tc/cuprate,91.8 K,,,,,,,,,,True,10.1103/PhysRevB.59.9627
Yttrium barium copper oxide,YBa2Cu3O7,,,,SC,High-Tc/cuprate,,,,,,,,,,,,10.1103/PhysRevB.38.917
YBa2Cu3O7,YBa2Cu3O7,,,,SC,High-Tc/cuprate,,,,,,,,,,,,10.1103/PhysRevB.61.12394
YBa2Cu3O7-δ,YBa2Cu3O7,Bulk,,,SC,High-Tc/cuprate,92.1 K,,,,,,,,,,True,10.1103/PhysRevB.36.6915
YBa2Cu3O7,YBa2Cu3O7,Bulk,,,SC,cuprate,90 K,,,,,,,,,,,10.1103/PhysRevB.49.12151
YBa2Cu3O7,YBa2Cu3O7,Bulk,,,SC,High-Tc,above 90 K,,Orthorhombic,perovskite-related,Pmmm,,,,,,,10.1103/PhysRevB.50.4092
YBa₂Cu₃O₇,YBa2Cu3O7,,,,SC,High-Tc/cuprate,,,,,,,,,,,,10.1103/PhysRevB.46.5757
YBCO,YBa2Cu3O7,Thin Film,200 nm,SrTiO3,SC,High-Tc/cuprate,90 K,,,,,,,,,,True,10.1103/PhysRevB.61.1495
YBCO ultrathin film 2 unit cells,YBa2Cu3O7,Thin Film,2.4 nm,SrTiO3,SC,High-Tc/cuprate,16 K,,,,,,,,,,True,10.1103/PhysRevB.61.1495
YBCO ultrathin film 3 unit cells,YBa2Cu3O7,Thin Film,3.6 nm,SrTiO3,SC,High-Tc/cuprate,,,,,,,,,,,True,10.1103/PhysRevB.61.1495
YBCO ultrathin film 4 unit cells,YBa2Cu3O7,Thin Film,4.8 nm,SrTiO3,SC,High-Tc/cuprate,,,,,,,,,,,True,10.1103/PhysRevB.61.1495
YBCO ultrathin film 5 unit cells,YBa2Cu3O7,Thin Film,6.0 nm,SrTiO3,SC,High-Tc/cuprate,,,,,,,,,,,True,10.1103/PhysRevB.61.1495
YBCO ultrathin film 7 unit cells,YBa2Cu3O7,Thin Film,8.4 nm,SrTiO3,SC,High-Tc/cuprate,,,,,,,,,,,True,10.1103/PhysRevB.61.1495
YBCO ultrathin film 9 unit cells,YBa2Cu3O7,Thin Film,10.8 nm,SrTiO3,SC,High-Tc/cuprate,81 K,,,,,,,,,,True,10.1103/PhysRevB.61.1495
YBa2Cu3O7,YBa2Cu3O7,,,,SC,High-Tc/cuprate,,,,,,,,,,,,10.1103/PhysRevB.56.R8511
Yttrium Barium Copper Oxide,YBa2Cu3O7,Bulk,,,SC,High-Tc/cuprate,,,,,,,,,,,,10.1103/PhysRevB.51.8878
YBCO,YBa2Cu3O7,Bulk,,,SC,High-Tc/cuprate,,,,layered,,,,,,,,10.1103/PhysRevB.51.1326
YBa2Cu3O7,YBa2Cu3O7,,,,SC,cuprate,90 K,,,,,,,,,,,10.1103/PhysRevLett.60.1665
YBa2Cu3O7-δ,YBa2Cu3O7,Bulk,,,SC,High-Tc/cuprate,93 K,,,,,,,,,,,10.1103/PhysRevB.65.100513
YBa2Cu3O7,YBa2Cu3O7,Bulk,,,SC,High-Tc/cuprate,91.0 K,,,,,,,,,,True,10.1103/PhysRevB.50.1290
YBa2Cu3O7,YBa2Cu3O7,Bulk,,,SC,High-Tc/cuprate,111 K,,,,,,,,,,,10.1103/PhysRevLett.77.1849
YBaCuO,YBa2Cu3O7,Bulk,,,SC,High-Tc/cuprate,~90 K,ambient pressure,,,,,,,,,True,10.1103/PhysRevLett.72.1914
YBa2Cu3O7,YBa2Cu3O7,Bulk,,,SC,High-Tc/cuprate,,,,,,,,,,,,10.1103/PhysRevB.47.8936
YBa2Cu3O7,YBa2Cu3O7,Bulk,,,SC,High-Tc,90-95 K,,Tetragonal,perovskite,,,,,,,True,10.1103/PhysRevB.39.6594
YBa2Cu3O7,YBa2Cu3O7,Bulk,,,SC,High-Tc/cuprate,,,,,,,,,,,,10.1103/PhysRevB.48.7383
Yttrium barium copper oxide,YBa2Cu3O7,Bulk,,,SC,High-Tc/cuprate,,,,layered cuprate,,,,,,,,10.1103/PhysRevB.41.1797
YBa2Cu3O7,YBa2Cu3O7,Bulk,,,SC,High-Tc/cuprate,92 K,,,,,,,,,87 T,,10.1103/PhysRevB.45.10071
YBCO,YBa2Cu3O7,Bulk,,,SC,High-Tc/cuprate,91-92 K,,,,,,,,,,True,10.1103/PhysRevB.51.11992
Yttrium Barium Copper Oxide,YBa2Cu3O7,Bulk,,,SC,High-Tc/cuprate,,,,layered,,,,10 Å,,,,10.1103/PhysRevB.62.6692
YBa2Cu3O7,YBa2Cu3O7,,,,SC,High-Tc/cuprate,,,,,,,,,,,,10.1103/PhysRevLett.61.1127
Yttrium barium copper oxide,YBa2Cu3O7,Bulk,,,SC,High-Tc/cuprate,,,,,,,,,,,,10.1103/PhysRevB.66.104506
YBCO,YBa2Cu3O7,Bulk,,,SC,High-Tc/cuprate,92 K,,,,,,,,,,True,10.1103/PhysRevB.50.13845
YBa₂Cu₃O₇,YBa2Cu3O7,Bulk,,,SC,High-Tc/cuprate,,,,,,,,,,,,10.1103/PhysRevB.42.1423
YBa2Cu3O7,YBa2Cu3O7,Bulk,,,SC,High-Tc/cuprate,92 K,,,layered,,3.9 Å,,,,,,10.1103/PhysRevB.43.359
YBa2Cu3O7,YBa2Cu3O7,,,,SC,High-Tc/cuprate,,,,,,,,,,,,10.1103/PhysRevLett.83.3709
YBa₂Cu₃O₇,YBa2Cu3O7,Thin Film,,,SC,High-Tc/cuprate,,,,layered,,,,,,,,10.1103/PhysRevB.51.12049
YBa2Cu3O7,YBa2Cu3O7,Bulk,,,SC,High-Tc/cuprate,,,Orthorhombic,perovskite-related,,,,,,,True,10.1103/PhysRevB.37.5928
Yttrium Barium Copper Oxide,YBa2Cu3O7,Bulk,,,SC,High-Tc/cuprate,,,,,,,,,,,True,10.1103/PhysRevB.46.14713
YBCO,YBa2Cu3O7,,,,SC,High-Tc/cuprate,,,,,,,,,,,,10.1103/PhysRevB.60.R15051
YBa2Cu3O7,YBa2Cu3O7,Bulk,,,SC,High-Tc/cuprate,93 K,,Orthorhombic,,,,,,,,True,10.1103/PhysRevB.40.6948
Yttrium barium copper oxide (tetrahedral),YBa2Cu3O7,Bulk,,,SC,High-Tc/cuprate,80-70 K,,Tetrahedral,,,,,,,,True,10.1103/PhysRevB.36.5672
Yttrium barium copper oxide (orthorhombic),YBa2Cu3O7,Bulk,,,SC,High-Tc/cuprate,93-91 K,,Orthorhombic,,,,,,,,True,10.1103/PhysRevB.36.5672
YBa₂Cu₃O₇,YBa2Cu3O7,Bulk,,,SC,High-Tc/cuprate,93 K,,Orthorhombic,,,,,,,,True,10.1103/PhysRevB.42.9973
YBa2Cu3O7,YBa2Cu3O7,Bulk,,,SC,High-Tc/cuprate,92 K,,,,,,,,,,True,10.1103/PhysRevB.48.10646
YBa2Cu3O7,YBa2Cu3O7,Bulk,,,SC,High-Tc/cuprate,~90 K,,,,,,,,,,,10.1103/PhysRevB.62.12527
YBa2Cu3O7,YBa2Cu3O7,Bulk,,,SC,High-Tc/cuprate,91 K,,,,,,,,,,True,10.1103/PhysRevB.49.13287
YBa₂Cu₃O₇₋δ (YBCO),YBa2Cu3O7,Bulk,,,SC,High-Tc/cuprate,,,,,,,,,,,,10.1103/PhysRevB.50.3363
YBa2Cu3O7-δ,YBa2Cu3O7,Bulk,,,SC,High-Tc/cuprate,89 K,,,perovskite,,,,,,,True,10.1103/PhysRevB.36.8819
YBa2Cu3O7-δ,YBa2Cu3O7,Bulk,,,SC,High-Tc/cuprate,~100 K,,,,,,,,,,,10.1103/PhysRevB.40.6731
YBCO,YBa2Cu3O7,Bulk,,,SC,High-Tc/cuprate,,,,,,,,,,,,10.1103/PhysRevB.51.3269
Y-123,YBa2Cu3O7,,,,SC,High-Tc/cuprate,,,,,,,,,,,,10.1103/PhysRevB.55.11693
YBCO,YBa2Cu3O7,Bulk,,,SC,High-Tc/cuprate,92 K,,,,,,,,,,True,10.1103/PhysRevB.43.11419
YBa2Cu3O7,YBa2Cu3O7,Bulk,,,SC,High-Tc/cuprate,,,,perovskite,,,,,,,,10.1103/PhysRevB.38.4632
YBa₂Cu₃O₇₋δ,YBa2Cu3O7,Thin Film,200 nm,(11̄02) Al₂O₃ with CeO₂ buffer,SC,High-Tc/cuprate,90 K,,Orthorhombic,perovskite,,,,11.66 Å,,,True,10.1103/PhysRevB.56.11312
YBa₂Cu₃O₇₋δ multilayer,YBa2Cu3O7,Thin Film,10 nm layers in multilayer,(11̄02) Al₂O₃ with CeO₂ buffer,SC,High-Tc/cuprate,74 K,,Orthorhombic,perovskite,,,,,,,True,10.1103/PhysRevB.56.11312
YBa2Cu3O7-δ,YBa2Cu3O7,Thin Film,,,SC,High-Tc/cuprate,,,,,,,,,,,,10.1103/PhysRevB.46.14059
YBa2Cu3O7-x,YBa2Cu3O7,Bulk,,,SC,High-Tc/cuprate,92 K,,,,,,,,,,True,10.1103/PhysRevB.41.4002
YBa2Cu3O7,YBa2Cu3O7,Bulk,,,SC,cuprate,,,,,,,,,,,,10.1103/PhysRevB.47.8008
YBa2Cu3O7,YBa2Cu3O7,Bulk,,,SC,High-Tc/cuprate,,,,,,,,,,,,10.1103/PhysRevB.50.582
YBa₂Cu₃O₇,YBa2Cu3O7,Bulk,,,SC,High-Tc/cuprate,88.5 K,,,,,,,,,,True,10.1103/PhysRevB.39.11526
YBa₂Cu₃O₇ (sample C-15),YBa2Cu3O7,Bulk,,,SC,High-Tc/cuprate,91 K,,,,,,,,,,True,10.1103/PhysRevB.39.11526
YBCO,YBa2Cu3O7,Thin Film,,,SC,High-Tc/cuprate,,,,,,,,,,,,10.1103/PhysRevB.47.11515
YBa2Cu3O7-x,YBa2Cu3O7,Bulk,,,SC,High-Tc,90 K,,,perovskite,,,,,,,,10.1103/PhysRevLett.60.937
YBa2Cu3O7,YBa2Cu3O7,Bulk,,,SC,High-Tc/cuprate,,,,,,,,,,,,10.1103/PhysRevB.42.4196
YBa2Cu3O7,YBa2Cu3O7,Bulk,,,SC,High-Tc/cuprate,,,,,,,,,,5×10^4 Oe at T=77K,True,10.1103/PhysRevB.39.9153
Y-Ba-Cu-O,YBa2Cu3O7,Bulk,,,SC,High-Tc/cuprate,92.5 K,,,,,,,,,,True,10.1103/PhysRevB.47.12349
YBa2Cu3Ox,YBa2Cu3O7,Bulk,,,SC,cuprate,,,,,,,,,,,,10.1103/PhysRevB.62.6716
YBa2Cu3O7-y,YBa2Cu3O7,Bulk,,,SC,High-Tc/cuprate,~91 K,,Orthorhombic,perovskite,Pmmm,,,,,,,10.1103/PhysRevB.50.16640
YBa2Cu3O7,YBa2Cu3O7,,,,SC,High-Tc/cuprate,,,,,,,,,,,,10.1103/PhysRevB.51.6035
Yttrium barium copper oxide,YBa2Cu3O7,,,,SC,High-Tc/cuprate,,,,,,,,,,,,10.1103/PhysRevLett.86.2420
YBCO,YBa2Cu3O7,Bulk,,,SC,High-Tc/cuprate,,,,,,,,,,,,10.1103/PhysRevB.55.6625
YBa₂Cu₃O₇₋δ,YBa2Cu3O7,Bulk,,,SC,High-Tc/cuprate,,,,,,,,,,,,10.1103/PhysRevB.45.7436
YBa2Cu3O7,YBa2Cu3O7,Thin Film,,,SC,High-Tc/cuprate,,,,,,,,,,,,10.1103/PhysRevB.42.294
YBCO,YBa2Cu3O7,Bulk,,,SC,High-Tc/cuprate,,,,,,,,,,,,10.1103/PhysRevLett.81.2180
YBCO,YBa2Cu3O7,Bulk,,,SC,High-Tc/cuprate,91.9 K,,,,,,,,,,True,10.1103/PhysRevB.53.8638
YBCO,YBa2Cu3O7,Bulk,,,SC,High-Tc/cuprate,93.3 K,,,,,,,,,,True,10.1103/PhysRevB.53.8638
YBCO,YBa2Cu3O7,Bulk,,,SC,High-Tc/cuprate,90.6 K,,,,,,,,,,True,10.1103/PhysRevB.53.8638
YBCO,YBa2Cu3O7,Bulk,,,SC,High-Tc/cuprate,92.6 K,,,,,,,,,,True,10.1103/PhysRevB.53.8638
YBa2Cu3O7,YBa2Cu3O7,,,,SC,cuprate,,,,,,,,,,,,10.1103/PhysRevB.45.7356
YBa₂Cu₃O₇₋δ,YBa2Cu3O7,Bulk,,,SC,High-Tc/cuprate,93 K,,,layered,,,,11.1 Å,,dHc2/dT = -1.8 × 10⁴ Oe/K,False,10.1103/PhysRevB.54.1320
YBa₂Cu₃O₇₋δ,YBa2Cu3O7,Thin Film,3000 Å,SrTiO3,SC,High-Tc/cuprate,88 ± 0.25 K,,,,,,,,,~26 T,True,10.1103/PhysRevB.45.2585
YBa2Cu3O7-δ,YBa2Cu3O7,Bulk,,,SC,High-Tc/cuprate,,,,,,,,,,,,10.1103/PhysRevB.39.12391
YBa2Cu3O7,YBa2Cu3O7,Bulk,,,SC,High-Tc/cuprate,,,,,,,,,,,,10.1103/PhysRevLett.67.251
YBCO,YBa2Cu3O7,Bulk,,,SC,High-Tc/cuprate,93 K,,Tetragonal,,,,,,,,,10.1103/PhysRevB.53.R8910
YBCO,YBa2Cu3O7,Bulk,,,SC,High-Tc/cuprate,,,,,,,,,,,,10.1103/PhysRevB.50.9631
YBa2Cu3O7-δ,YBa2Cu3O7,Bulk,,,SC,High-Tc/cuprate,,,,perovskite,,,,,,3.8 T at 77 K,True,10.1103/PhysRevB.52.7689
YBa2Cu3O7-δ,YBa2Cu3O7,Bulk,,,SC,cuprate,,,,perovskite,,,,,,,,10.1103/PhysRevB.62.4132
YBCO,YBa2Cu3O7,Bulk,,,SC,High-Tc/cuprate,90.5 K,,Orthorhombic,perovskite,,,,,,,True,10.1103/PhysRevLett.82.2175
YBa2Cu3O7,YBa2Cu3O7,Bulk,,,SC,High-Tc/cuprate,,,,,,,,,,,,10.1103/PhysRevB.59.14697
YBa2Cu3O7,YBa2Cu3O7,,,,SC,High-Tc/cuprate,,,,,,,,,,,,10.1103/PhysRevB.51.15657
YBa2Cu3O7,YBa2Cu3O7,Bulk,,,SC,High-Tc/cuprate,92.1 K,,,,,,,,,,True,10.1103/PhysRevB.40.2674
YBa2Cu3O7-δ,YBa2Cu3O7,Thin Film,,,SC,High-Tc/cuprate,,,,,,,,,,,True,10.1103/PhysRevB.56.14157
YBa2Cu3O7-δ,YBa2Cu3O7,,,,SC,High-Tc/cuprate,,,,,,,,,,,,10.1103/PhysRevB.57.11698
YBa2Cu3O7,YBa2Cu3O7,,,,SC,cuprate,,,,,,,,,,,,10.1103/PhysRevB.44.2320
YBCO,YBa2Cu3O7,Thin Film,70 nm,SrTiO3 (100) bicrystal substrate,SC,High-Tc/cuprate,75 K,,,,,,,,,,True,10.1103/PhysRevB.50.457
YBCO,YBa2Cu3O7,Thin Film,70 nm,MgO (100) substrate,SC,High-Tc/cuprate,75 K,,,,,,,,,,True,10.1103/PhysRevB.50.457
YBa2Cu3O7,YBa2Cu3O7,Thin Film,500-700 Å,SrTiO3,SC,High-Tc/cuprate,,,,,,,,,,,True,10.1103/PhysRevB.60.15423
YBa2Cu3O7,YBa2Cu3O7,Bulk,,,SC,High-Tc/cuprate,,,,layered cuprate,,,,,,,,10.1103/PhysRevB.50.517
Yttrium Barium Copper Oxide,YBa2Cu3O7,Bulk,500 Å,,SC,High-Tc/cuprate,,,,,,,,,,,,10.1103/PhysRevB.52.9178
YBa2Cu3O7-δ (Y-123),YBa2Cu3O7,Bulk,,,SC,High-Tc/cuprate,,,,,,,,,,,,10.1103/PhysRevB.53.5170
YBCO,YBa2Cu3O7,Bulk,,,SC,High-Tc/cuprate,91 K,,Orthorhombic,perovskite,,0.3820 Å,0.3886 Å,,,,,10.1103/PhysRevB.66.184518
YBa2Cu3O7,YBa2Cu3O7,,,,SC,High-Tc,90 K,,Orthorhombic,,,,,,,,,10.1103/PhysRevB.47.12126
YBa2Cu3O7,YBa2Cu3O7,Thin Film,375 nm,LaAlO3,SC,High-Tc/cuprate,90 K,,,,,,,,,,True,10.1103/PhysRevB.56.5677
YBa2Cu3O7,YBa2Cu3O7,Bulk,,,SC,High-Tc/cuprate,90 K,,,layered,,,,,,,,10.1103/PhysRevB.62.14541
YBa₂Cu₃O₇₋δ,YBa2Cu3O7,Thin Film,1000-1500 Å,SrTiO3,SC,High-Tc/cuprate,92.5 K,,,perovskite,,,,,,,True,10.1103/PhysRevB.38.2472
YBCO,YBa2Cu3O7,Bulk,,,SC,High-Tc/cuprate,,,,,,,,,,,True,10.1103/PhysRevLett.71.3367
YBa2Cu3O7,YBa2Cu3O7,,,,SC,High-Tc/cuprate,,,,,,,,,,,,10.1103/PhysRevB.46.1033
YBa2Cu3O7,YBa2Cu3O7,Bulk,,,SC,High-Tc/cuprate,,,,,,,,,,,True,10.1103/PhysRevB.43.13728
YBa2Cu3O7,YBa2Cu3O7,,,,SC,cuprate,,,,,,,,,,,,10.1103/PhysRevB.66.132510
YBa2Cu3O7-δ,YBa2Cu3O7,,,,SC,High-Tc/cuprate,,,,cuprate,,,,,,,,10.1103/PhysRevLett.88.207004
Y-Ba-Cu-O,YBa2Cu3O7,Bulk,,,SC,High-Tc/cuprate,90 K,,,,,,,,180 ± 20 Oe for H⊥ĉ and 530 ± 50 Oe for H∥ĉ at T=0,,True,10.1103/PhysRevB.39.2936
Yttrium Barium Copper Oxide,YBa2Cu3O7,Bulk,,,SC,High-Tc/cuprate,,,,,,,,,,,,10.1103/PhysRevB.56.107
YBa2Cu3O7-δ,YBa2Cu3O7,,,,SC,High-Tc,,,,,,,,,,,,10.1103/PhysRevB.40.11400
YBa2Cu3O7,YBa2Cu3O7,Bulk,,,SC,High-Tc/cuprate,,,,,,,,,,,,10.1103/PhysRevB.50.7215
YBa₂Cu₃O₇,YBa2Cu3O7,Bulk,,,SC,High-Tc/cuprate,,,,,,,,,,,,10.1103/PhysRevB.48.7712
YBa2Cu3O7-x,YBa2Cu3O7,Bulk,,,SC,High-Tc/cuprate,,,,,,,,,,,,10.1103/PhysRevB.50.6394
Yttrium barium copper oxide,YBa2Cu3O7,Bulk,,,SC,High-Tc/cuprate,,,,,,,,,,,,10.1103/PhysRevB.51.6462
YBa₂Cu₃O₇₋δ,YBa2Cu3O7,,,,SC,High-Tc/cuprate,,,,,,,,,,,,10.1103/PhysRevB.59.647
YBCO,YBa2Cu3O7,Bulk,,,SC,High-Tc/cuprate,,,,,,,,,,,,10.1103/PhysRevLett.77.3625
YBa2Cu3O7,YBa2Cu3O7,Bulk,,,SC,High-Tc/cuprate,91 K,,Orthorhombic,perovskite,,,,,,,,10.1103/PhysRevB.37.631
