Repository: WyattBunstine/ML_SC_Project

# ML_SC_Project — Chemically and Geometrically Motivated Crystal Graph Neural Networks

This project predicts and screens superconductors from crystal structure. It frames the
problem as a **two-stage hurdle**: first classify whether a material is a superconductor
candidate (SC vs. non-SC), then regress the critical temperature T_c for superconductors.

Two graph-neural-network families are trained and compared:

- a **baseline CGCNN** ([txie-93/cgcnn](https://github.com/txie-93/cgcnn)), and
- an **MPNN** with learned edge features that consumes richer `crystal_graph_v4` graphs
  (this project's contribution).

File: database/superconductor_materials_full.csv (part 195 of 215)
Material_Name,Chemical_Composition,Material_Class,Film_Thickness,Substrate,Material_Type,Superconductor_Type,Superconducting_Transition_Temperature,Pressure,Crystal_Structure,Lattice_Structure,Space_Group,"Lattice_Constant(a)","Lattice_Constant(b)","Lattice_Constant(c)",Lower_Critical_Field,Upper_Critical_Field,Experimental,DOI
YBa2Cu3O7,YBa2Cu3O7,Bulk,,,SC,High-Tc/cuprate,,,,,,,,,,,,10.1103/PhysRevB.65.140510
YBa2Cu3O7,YBa2Cu3O7,Bulk,,,SC,High-Tc/cuprate,,,,,,,,,,,,10.1103/PhysRevB.49.1458
YBa2Cu3O7,YBa2Cu3O7,Bulk,,,SC,High-Tc/cuprate,,,,,,,,,,,,10.1103/PhysRevB.58.14572
YBa2Cu3O7-δ,YBa2Cu3O7,Bulk,,,SC,High-Tc/cuprate,,,,,,,,,,,,10.1103/PhysRevB.60.1360
YBa2Cu3O7-δ,YBa2Cu3O7,Bulk,,,SC,High-Tc/cuprate,91 K,,orthorhombic,,,,,,,,True,10.1103/PhysRevB.39.718
YBa₂Cu₃O₇₊δ,YBa2Cu3O7,Bulk,,,SC,High-Tc/cuprate,,,,,,,,,,,,10.1103/PhysRevB.65.205119
YBa2Cu3O7,YBa2Cu3O7,Bulk,,,SC,High-Tc/cuprate,"63 K (isotropic interaction), 90 K (with anisotropy)",,,,,,,,,,,10.1103/PhysRevB.51.16452
YBa2Cu3O7-δ,YBa2Cu3O7,,,,SC,High-Tc/cuprate,,,,,,,,,,,,10.1103/PhysRevB.54.15457
YBCO,YBa2Cu3O7,Thin Film,0.04-0.3 μm,SrTiO3,SC,High-Tc/cuprate,,,,,,,,,,,True,10.1103/PhysRevB.48.1175
YBCO,YBa2Cu3O7,Bulk,,,SC,High-Tc/cuprate,,,,,,,,,,,True,10.1103/PhysRevB.58.6633
YBa2Cu3O7,YBa2Cu3O7,Bulk,,,SC,High-Tc/cuprate,,,,,,,,,,,,10.1103/PhysRevLett.84.2698
YBCO,YBa2Cu3O7,Bulk,,,SC,High-Tc/cuprate,,,,,,,,,,,,10.1103/PhysRevB.55.8445
YBCO,YBa2Cu3O7,,,,SC,High-Tc/cuprate,95 K,,,,,,,,,,,10.1103/PhysRevB.56.10824
YBa2Cu3O7,YBa2Cu3O7,,,,SC,High-Tc/cuprate,,,Orthorhombic,perovskite-like,,,,,,,,10.1103/PhysRevB.43.13019
YBa2Cu3O7,YBa2Cu3O7,Bulk,,,SC,High-Tc/cuprate,,,Orthorhombic,,,,,,,,True,10.1103/PhysRevB.63.134512
YBa2Cu3O7,YBa2Cu3O7,Bulk,,,SC,High-Tc/cuprate,,,,,,,,,,,,10.1103/PhysRevLett.74.4911
YBCO,YBa2Cu3O7,Thin Film,,SrTiO3,SC,High-Tc/cuprate,80 K,,,,,,,,,,True,10.1103/PhysRevB.62.13934
YBa2Cu3O7,YBa2Cu3O7,Bulk,,,SC,High-Tc/cuprate,90 K,,,,,,,,,,,10.1103/PhysRevLett.74.1000
Yttrium barium copper oxide,YBa2Cu3O7,Bulk,,,SC,High-Tc/cuprate,,,,,,,,,,,,10.1103/PhysRevB.65.140501
YBCO,YBa2Cu3O7,Bulk,,,SC,High-Tc/cuprate,30 K,,,,,3.8 Å,,,,,,10.1103/PhysRevB.53.R2987
YBCO,YBa2Cu3O7,Bulk,,,SC,High-Tc/cuprate,81.5 K,,,,,,,,,,True,10.1103/PhysRevLett.76.4596
Yttrium Barium Copper Oxide,YBa2Cu3O7,Bulk,,,SC,High-Tc/cuprate,,,,,,,,,,,,10.1103/PhysRevB.40.10958
YBCO,YBa2Cu3O7,Thin Film,0.5-1.0 μm,"LaAlO3, SrTiO3",SC,High-Tc/cuprate,,,,perovskite,,,,,,,True,10.1103/PhysRevLett.74.2355
YBCO,YBa2Cu3O7,Thin Film,0.30 μm,LaAlO3,SC,High-Tc/cuprate,86.4 K,,,,,,,,,,True,10.1103/PhysRevB.51.6686
YBCO,YBa2Cu3O7,Thin Film,0.30 μm,LaAlO3,SC,High-Tc/cuprate,89.5 K,,,,,,,,,,True,10.1103/PhysRevB.51.6686
YBCO,YBa2Cu3O7,Thin Film,0.30 μm,LaAlO3,SC,High-Tc/cuprate,89.6 K,,,,,,,,,,True,10.1103/PhysRevB.51.6686
YBCO,YBa2Cu3O7,Thin Film,0.80 μm,LaAlO3,SC,High-Tc/cuprate,87 K,,,,,,,,,,True,10.1103/PhysRevB.51.6686
YBCO,YBa2Cu3O7,Thin Film,0.20 μm,LaAlO3,SC,High-Tc/cuprate,88 K,,,,,,,,,,True,10.1103/PhysRevB.51.6686
YBCO,YBa2Cu3O7,Thin Film,0.10 μm,LaAlO3,SC,High-Tc/cuprate,91 K,,,,,,,,,,True,10.1103/PhysRevB.51.6686
YBCO,YBa2Cu3O7,Thin Film,0.20 μm,LaAlO3,SC,High-Tc/cuprate,90 K,,,,,,,,,,True,10.1103/PhysRevB.51.6686
YBCO Sample 1,YBa2Cu3O7,Bulk,,,SC,High-Tc/cuprate,89.8 K,,,,,,,,,,True,10.1103/PhysRevB.53.11348
YBCO Sample 2,YBa2Cu3O7,Bulk,,,SC,High-Tc/cuprate,91 K,,,,,,,,,,True,10.1103/PhysRevB.53.11348
YBCO Sample 3,YBa2Cu3O7,Bulk,,,SC,High-Tc/cuprate,87 K,,,,,,,,,,True,10.1103/PhysRevB.53.11348
YBa2Cu3O7,YBa2Cu3O7,Bulk,,,SC,High-Tc/cuprate,,,,,,,,,,,True,10.1103/PhysRevLett.74.2351
Yttrium Barium Copper Oxide,YBa2Cu3O7,Bulk,,,SC,High-Tc/cuprate,,,,layered,,,,,,,True,10.1103/PhysRevB.42.6805
YBa2Cu3O7,YBa2Cu3O7,Bulk,,,SC,High-Tc/cuprate,96 K,,,,,,,,,,,10.1103/PhysRevB.42.920
YBCO thin film bicrystal,YBa2Cu3O7,Thin Film,150-250 nm,SrTiO3,SC,High-Tc/cuprate,88-90 K,,,,,,,,,,True,10.1103/PhysRevB.53.8687
YBa2Cu3O7,YBa2Cu3O7,Bulk,,,SC,High-Tc/cuprate,90 K,,,layered,,,,,,,,10.1103/PhysRevB.47.5947
Y-Ba-Cu-O,YBa2Cu3O7,Bulk,,,SC,High-Tc/cuprate,,,,layered Cu-O planes,,,,,,,True,10.1103/PhysRevB.38.11992
YBa2Cu3O7-δ,YBa2Cu3O7,Bulk,,,SC,High-Tc/cuprate,93 K,,,,,,,,,,True,10.1103/PhysRevB.57.R11081
YBa2Cu3O7 (Y123),YBa2Cu3O7,Bulk,,,SC,High-Tc/cuprate,,,,,,,,,,,,10.1103/PhysRevB.40.119
YBa2Cu3O7,YBa2Cu3O7,Bulk,,,SC,High-Tc/cuprate,,,,,,,,,,,,10.1103/PhysRevB.63.224523
YBCO,YBa2Cu3O7,Thin Film,1 μm,SrTiO3,SC,High-Tc/cuprate,"90 K (onset), 82 K (completion)",,,,,,,,,,True,10.1103/PhysRevB.41.11564
YBCO on Al2O3,YBa2Cu3O7,Thin Film,1000 Å to 1.5 μm,Al2O3,SC,High-Tc/cuprate,,,,,,,,,,,True,10.1103/PhysRevB.41.11564
YBCO on MgO,YBa2Cu3O7,Thin Film,1000 Å to 1.5 μm,MgO,SC,High-Tc/cuprate,,,,,,,,,,,True,10.1103/PhysRevB.41.11564
Yttrium Barium Copper Oxide,YBa2Cu3O7,Bulk,,,SC,High-Tc/cuprate,,,,,,,,,,,,10.1103/PhysRevB.50.10243
YBa₂Cu₃O₇,YBa2Cu3O7,Bulk,,,SC,High-Tc/cuprate,89 K,,Orthorhombic,,,,,,,,True,10.1103/PhysRevLett.63.1008
YBCO,YBa2Cu3O7,Bulk,,,SC,High-Tc/cuprate,92 K,,,,,,,,,,True,10.1103/PhysRevB.44.7726
YBCO,YBa2Cu3O7,,,,SC,High-Tc/cuprate,,,,,,,,,,,False,10.1103/PhysRevB.44.7768
YBa2Cu3O7,YBa2Cu3O7,Bulk,,,SC,High-Tc/cuprate,,,,,,,,,,,,10.1103/PhysRevB.57.3123
Yttrium barium copper oxide,YBa2Cu3O7,Bulk,,,SC,High-Tc/cuprate,,,,perovskite,,,,,,,,10.1103/PhysRevB.51.6159
YBCO,YBa2Cu3O7,Bulk,,,SC,High-Tc/cuprate,,,,,,,,,,,,10.1103/PhysRevB.61.11700
YBa2Cu3O7-δ,YBa2Cu3O7,,,,SC,High-Tc/cuprate,,,,,,,,,,,,10.1103/PhysRevLett.80.377
YBa2Cu3O7,YBa2Cu3O7,Bulk,,,SC,High-Tc/cuprate,,,,,,,,,,,,10.1103/PhysRevB.47.3273
YBa2Cu3O7-δ,YBa2Cu3O7,Bulk,,,SC,High-Tc/cuprate,93 K,,Orthorhombic,perovskite,,,,,,,True,10.1103/PhysRevB.65.024515
YBa2Cu3O7-δ,YBa2Cu3O7,Bulk,,,SC,High-Tc/cuprate,90 K,,Orthorhombic,perovskite,,,,,,,True,10.1103/PhysRevB.37.1580
YBa2Cu3O7-δ,YBa2Cu3O7,Bulk,,,SC,High-Tc/cuprate,,,Orthorhombic,,,,,,,,True,10.1103/PhysRevB.52.9702
YBa2Cu3O7-x,YBa2Cu3O7,Bulk,,,SC,High-Tc/cuprate,,,,,,,,,,,,10.1103/PhysRevB.40.6919
YBa2Cu3O7-δ,YBa2Cu3O7,Bulk,,,SC,High-Tc/cuprate,~100 K,,Tetragonal,perovskite-related,,,,,Hc1 ~ 200-250 G,,,10.1103/PhysRevB.51.16233
Yttrium barium copper oxide,YBa2Cu3O7,Bulk,,,SC,High-Tc/cuprate,,,,,,,,,,,,10.1103/PhysRevLett.78.4273
YBCO (general formula),YBa2Cu3O7,Bulk,,,SC,High-Tc/cuprate,,,,,,,,,,,,10.1103/PhysRevB.61.6346
YBa2Cu3O7-y,YBa2Cu3O7,Bulk,,,SC,High-Tc/cuprate,92 K,,,,,,,,,,,10.1103/PhysRevB.63.220506
Yttrium Barium Copper Oxide,YBa2Cu3O7,Bulk,,,SC,High-Tc/cuprate,~100 K,,,,,,,,,,,10.1103/PhysRevB.59.1324
YBa2Cu3O7,YBa2Cu3O7,,,,SC,cuprate,,,,,,,,,,,,10.1103/PhysRevB.51.6739
YBa2Cu3O7,YBa2Cu3O7,Thin Film,0.25 μm,LaAlO3 (100),SC,High-Tc/cuprate,87.5-89.5 K,,,,,,,,,,True,10.1103/PhysRevB.60.601
YBa2Cu3O7,YBa2Cu3O7,Bulk,,,SC,High-Tc/cuprate,,,,layered,,,,,,,,10.1103/PhysRevB.63.144526
YBa2Cu3O7,YBa2Cu3O7,Bulk,,,SC,High-Tc/cuprate,,,Orthorhombic,ortho I,,,,,,,False,10.1103/PhysRevB.55.11839
YBCO,YBa2Cu3O7,Thin Film,,,SC,High-Tc/cuprate,,,,,,,,,,,True,10.1103/PhysRevB.51.1236
Yttrium Barium Copper Oxide,YBa2Cu3O7,Bulk,,,SC,High-Tc/cuprate,,,,,,,,,,,,10.1103/PhysRevB.40.5304
YBa2Cu3O7-x,YBa2Cu3O7,Bulk,,,SC,High-Tc/cuprate,,,,,,,,,,,,10.1103/PhysRevB.38.4547
YBCO,YBa2Cu3O7,,,,SC,High-Tc/cuprate,,,orthorhombic,,,,,,,,,10.1103/PhysRevLett.83.4160
YBa2Cu3O7,YBa2Cu3O7,Bulk,,,SC,High-Tc/cuprate,,,Orthorhombic,perovskite,,,,,,,True,10.1103/PhysRevB.57.8590
YBa2Cu3O7,YBa2Cu3O7,Bulk,,,SC,High-Tc/cuprate,,,,,,,,,,,,10.1103/PhysRevB.52.R15753
YBa2Cu3O7,YBa2Cu3O7,Bulk,,,SC,High-Tc/cuprate,92 K,,,,,,,,,,True,10.1103/PhysRevB.47.470
YBa2Cu3O7,YBa2Cu3O7,Bulk,,,SC,High-Tc/cuprate,90-94 K,,,,,,,,,,,10.1103/PhysRevB.41.7220
YBCO single crystal,YBa2Cu3O7,Bulk,,,SC,High-Tc/cuprate,90-91 K,,,,,,,,,,True,10.1103/PhysRevB.45.10677
Y-Ba-Cu-O sintered pellet,YBa2Cu3O7,Bulk,,,SC,High-Tc/cuprate,,,,,,,,,,,,10.1103/PhysRevB.45.10677
Y-Ba-Cu-O single crystal,YBa2Cu3O7,Bulk,,,SC,High-Tc/cuprate,,,,,,,,,,,,10.1103/PhysRevB.45.10677
YBa2Cu3O7-δ,YBa2Cu3O7,Bulk,,,SC,High-Tc/cuprate,,,,,,,,,,,,10.1103/PhysRevB.45.956
YBa2Cu3Oy,YBa2Cu3O7,,,,SC,High-Tc/cuprate,,,,,,,,,,,,10.1103/PhysRevB.40.7364
Yttrium Barium Copper Oxide,YBa2Cu3O7,Bulk,,,SC,High-Tc/cuprate,,,,CuO2 bilayer,,,,,,,,10.1103/PhysRevB.53.5149
YBa2Cu3O7,YBa2Cu3O7,,,,SC,High-Tc/cuprate,,,,,,,,,,,,10.1103/PhysRevB.52.13605
YBa₂Cu₃O₇,YBa2Cu3O7,Thin Film,~300 nm,LaGaO4/NdGaO3,SC,High-Tc/cuprate,90 K,,Orthorhombic,perovskite,,~4 Å,,~12 Å,,,True,10.1103/PhysRevB.50.16598
YBa2Cu3O7-δ (orthorhombic),YBa2Cu3O7,Bulk,,,SC,High-Tc/cuprate,88 K,,Orthorhombic,perovskite,D2h,,,,,,True,10.1103/PhysRevB.36.8315
YBa2Cu3O7,YBa2Cu3O7,Bulk,,,SC,cuprate,93 K,,,,,,,,,,,10.1103/PhysRevB.62.R11977
YBCO,YBa2Cu3O7,Thin Film,120 nm,SrTiO3,SC,High-Tc/cuprate,,,,,,,,,,,True,10.1103/PhysRevLett.76.1336
YBa2Cu3O7-δ (YBCO),YBa2Cu3O7,Bulk,,,SC,High-Tc/cuprate,,,,,,,,,,,,10.1103/PhysRevB.55.3870
YBCO,YBa2Cu3O7,Thin Film,,bicrystal,SC,High-Tc/cuprate,,,,,,,,,,,True,10.1103/PhysRevLett.68.1065
YBa2Cu3O7 (fully oxygenated),YBa2Cu3O7,Bulk,,,SC,High-Tc/cuprate,92 K,,,perovskite,,,,,,,,10.1103/PhysRevB.47.14476
YBa2Cu3O7-δ,YBa2Cu3O7,Bulk,,,SC,High-Tc/cuprate,92 K,,orthorhombic,,,,,,,"Hc2∥(0) = 111.6 T, Hc2⊥(0) = 638.9 T",True,10.1103/PhysRevB.45.10609
YBa₂Cu₃O₇₋δ,YBa2Cu3O7,Bulk,,,SC,High-Tc/cuprate,,,,,,,,,,,,10.1103/PhysRevB.54.R6885
YBa2Cu3O7,YBa2Cu3O7,Bulk,,,SC,High-Tc/cuprate,,,,,,,,,,,,10.1103/PhysRevLett.89.217001
YBa₂Cu₃O₇₋δ,YBa2Cu3O7,Thin Film,1500-2000 Å,SrTiO3,SC,High-Tc/cuprate,83-86.7 K,,,,,,,,,,True,10.1103/PhysRevB.48.9929
YBCO,YBa2Cu3O7,Bulk,,,SC,High-Tc/cuprate,90 K,,,,,,,,,,,10.1103/PhysRevB.43.3744
YBCO,YBa2Cu3O7,,,,SC,High-Tc/cuprate,,,,,,,,,,,,10.1103/PhysRevLett.86.712
Yttrium Barium Copper Oxide,YBa2Cu3O7,Bulk,,,SC,High-Tc/cuprate,,,,,,,,,,,,10.1103/PhysRevLett.67.1657
YBCO,YBa2Cu3O7,Bulk,,,SC,High-Tc/cuprate,,,,,,,,,,,True,10.1103/PhysRevLett.76.811
YBa2Cu3O7-x,YBa2Cu3O7,Thin Film,1000 Å,SrTiO3,SC,High-Tc/cuprate,90.5 K,,,,,,,,,,True,10.1103/PhysRevB.47.8195
YBa2Cu3O7-x on SrTiO3 (sample 3),YBa2Cu3O7,Thin Film,700 Å,SrTiO3,SC,High-Tc/cuprate,87 K,,,,,,,,,,True,10.1103/PhysRevB.47.8195
YBa2Cu3O7,YBa2Cu3O7,Bulk,,,SC,cuprate,,,,layered cuprate,,,,,,,,10.1103/PhysRevB.63.224522
Yttrium Barium Copper Oxide,YBa2Cu3O7,Thin Film,,,SC,High-Tc/cuprate,,,,,,,,,,,,10.1103/PhysRevLett.79.2538
Yttrium Barium Copper Oxide,YBa2Cu3O7,Bulk,,,SC,High-Tc/cuprate,93.6 K,,,,,,,,,,True,10.1103/PhysRevB.58.527
YBa2Cu3O7,YBa2Cu3O7,Bulk,,,SC,cuprate,,,,,,,,,,,True,10.1103/PhysRevB.54.7561
YBa2Cu3O7-δ,YBa2Cu3O7,,,,SC,cuprate,,,,layered,,,,,,,,10.1103/PhysRevB.40.9400
YBa2Cu3O7,YBa2Cu3O7,Bulk,,,SC,High-Tc/cuprate,,,,1:2:3 perovskite,,,,,,,,10.1103/PhysRevB.49.15928
YBa₂Cu₃O₇₋δ,YBa2Cu3O7,,,,SC,High-Tc/cuprate,,,,,,,,,,,,10.1103/PhysRevB.53.11796
YBa2Cu3O7-δ,YBa2Cu3O7,Bulk,,,SC,High-Tc/cuprate,,,,,,,,,,,,10.1103/PhysRevB.65.144506
YBa2Cu3O7,YBa2Cu3O7,Bulk,,,SC,High-Tc/cuprate,91.2 K,,,,,,,,,,,10.1103/PhysRevLett.71.283
YBa₂Cu₃O₇₋ᵧ,YBa2Cu3O7,,,,SC,cuprate,,,,,,,,,,,,10.1103/PhysRevB.40.6872
YBa2Cu3O7,YBa2Cu3O7,,,,SC,High-Tc/cuprate,,,,,,,,,,,,10.1103/PhysRevB.42.6249
YBCO,YBa2Cu3O7,Thin Film,3000±500 Å,LaAlO3,SC,High-Tc/cuprate,91 K,,,,,,,,,,True,10.1103/PhysRevB.48.13192
Yttrium Barium Copper Oxide,YBa2Cu3O7,Bulk,,,SC,High-Tc/cuprate,,,,,,,,,,,,10.1103/PhysRevB.38.826
YBa₂Cu₃O₇,YBa2Cu3O7,Thin Film,,,SC,High-Tc/cuprate,,,,,,,,,,,,10.1103/PhysRevB.43.6239
YBa₂Cu₃Oᵧ,YBa2Cu3O7,Thin Film,,SrTiO3,SC,High-Tc/cuprate,,,,perovskite,,,,,,,,10.1103/PhysRevB.52.7604
YBa2Cu3O7,YBa2Cu3O7,Bulk,,,SC,High-Tc/cuprate,>90 K,,,,,,,,,,,10.1103/PhysRevB.48.6431
YBa₂Cu₃O₇,YBa2Cu3O7,Bulk,,glass substrate,SC,High-Tc/cuprate,90 K,,,layered,,,,,,,True,10.1103/PhysRevB.44.242
YBCO,YBa2Cu3O7,Thin Film,0.5-0.75 μm,SrTiO3,SC,High-Tc/cuprate,90 K,,,perovskite,,,,,,,True,10.1103/PhysRevB.47.5270
YBCO,YBa2Cu3O7,Bulk,,,SC,High-Tc/cuprate,90.9 K,,,,,,,,,,True,10.1103/PhysRevB.62.15172
YBa2Cu3O7,YBa2Cu3O7,Bulk,,,SC,High-Tc/cuprate,,,,,,,,,,,,10.1103/PhysRevB.41.1910
Y-Ba-Cu-O,YBa2Cu3O7,Bulk,,,SC,High-Tc/cuprate,,,,,,,,,,,,10.1103/PhysRevB.41.1910
YBCO,YBa2Cu3O7,,,,SC,High-Tc/cuprate,,,,,,,,,,,,10.1103/PhysRevLett.88.137003
YBCO,YBa2Cu3O7,Bulk,,,SC,High-Tc/cuprate,,,,,,,,,,,,10.1103/PhysRevLett.67.2092
YBa₂Cu₃O₇,YBa2Cu3O7,Bulk,,,SC,High-Tc/cuprate,,,,,,,,,,,,10.1103/PhysRevB.52.68
YBa2Cu3O7,YBa2Cu3O7,Bulk,,,SC,High-Tc/cuprate,,,,,,3.9 Å,3.9 Å,11.7 Å,,,True,10.1103/PhysRevB.48.3455
YBCO,YBa2Cu3O7,Bulk,,,SC,High-Tc/cuprate,~90 K,,,,,,,,,,True,10.1103/PhysRevB.43.12976
YBa2Cu3O7,YBa2Cu3O7,Bulk,,,SC,High-Tc/cuprate,,,,,,,,,,,,10.1103/PhysRevLett.67.512
YBa2Cu3O7,YBa2Cu3O7,Thin Film,one-unit-cell-thick,,SC,cuprate,,,,,,,,,,,,10.1103/PhysRevB.49.15381
YBCO,YBa2Cu3O7,Bulk,,,SC,High-Tc/cuprate,125 K,,,layered,,,,,,,,10.1103/PhysRevB.52.R7010
YBCO,YBa2Cu3O7,,,,SC,High-Tc/cuprate,,,,,,,,,,,,10.1103/PhysRevLett.82.4308
YBa2Cu3O7,YBa2Cu3O7,Bulk,,,SC,High-Tc/cuprate,,,,,,,,,,,,10.1103/PhysRevLett.77.1604
YBa₂Cu₃O₇,YBa2Cu3O7,Bulk,,,SC,High-Tc/cuprate,,,,layered,,,,,,,,10.1103/PhysRevB.53.438
YBa2Cu3O7,YBa2Cu3O7,Thin Film,,,SC,High-Tc/cuprate,,,,,,,,,,,,10.1103/PhysRevB.46.432
Yttrium barium copper oxide,YBa2Cu3O7,Bulk,,,SC,High-Tc/cuprate,,,,perovskite,,,,,,,,10.1103/PhysRevB.54.6648
YBa2Cu3O7,YBa2Cu3O7,Bulk,,,SC,High-Tc/cuprate,93 K,,,,,,,,,,,10.1103/PhysRevLett.66.3209
YBCO,YBa2Cu3O7,Thin Film,200 nm,SrTiO3(100),SC,High-Tc/cuprate,90-92 K,,,,,,,,,,True,10.1103/PhysRevLett.89.017005
YBa2Cu3O7,YBa2Cu3O7,,,,SC,cuprate,,,,,,,,,,,,10.1103/PhysRevB.49.12369
Yttrium barium copper oxide,YBa2Cu3O7,Bulk,,,SC,High-Tc,,,,,,,,,,,,10.1103/PhysRevB.52.16187
YBa2Cu3O7,YBa2Cu3O7,Bulk,,,SC,High-Tc/cuprate,,,,,,,,,,,True,10.1103/PhysRevB.38.4992
YBa2Cu3O7-δ,YBa2Cu3O7,Bulk,,,SC,High-Tc/cuprate,,,,,,,,,,,,10.1103/PhysRevLett.87.057002
YBCO,YBa2Cu3O7,Bulk,,,SC,High-Tc/cuprate,,,,,,,,,,,True,10.1103/PhysRevB.62.115
YBa2Cu3O7,YBa2Cu3O7,Bulk,,,SC,High-Tc/cuprate,92 K,,,,,,,,,,,10.1103/PhysRevB.52.3091
YBa2Cu3O7,YBa2Cu3O7,Bulk,,,SC,High-Tc/cuprate,,,,layered,,,,12 Å,,,,10.1103/PhysRevB.46.3612
YBa2Cu3O7,YBa2Cu3O7,Bulk,,,SC,High-Tc/cuprate,~100 K,,,,,~3.8 Å,,,,,,10.1103/PhysRevB.54.13295
Yttrium Barium Copper Oxide,YBa2Cu3O7,Bulk,,,SC,High-Tc/cuprate,,,,layered,,,,,,,,10.1103/PhysRevB.61.784
Yttrium Barium Copper Oxide,YBa2Cu3O7,Bulk,,,SC,High-Tc/cuprate,,,,,,,,,,,,10.1103/PhysRevB.50.3435
Yttrium Barium Copper Oxide (fully doped),YBa2Cu3O7,Bulk,,,SC,High-Tc/cuprate,,,,,,,,,,,,10.1103/PhysRevB.50.16015
Yttrium Barium Copper Oxide,YBa2Cu3O7,Bulk,,,SC,High-Tc/cuprate,92.70 K,,,,,,,,,,True,10.1103/PhysRevB.64.094516
Yttrium barium copper oxide,YBa2Cu3O7,Bulk,,,SC,High-Tc/cuprate,,,,,,,,,,,True,10.1103/PhysRevB.61.R6479
YBa2Cu3O7,YBa2Cu3O7,Bulk,,,SC,High-Tc/cuprate,100 K,,,,,,,,,,True,10.1103/PhysRevB.51.6588
Yttrium Barium Copper Oxide,YBa2Cu3O7,Bulk,,,SC,High-Tc/cuprate,,,,,,,,,,,,10.1103/PhysRevB.64.024529
YBa2Cu3O7,YBa2Cu3O7,Bulk,,,SC,High-Tc/cuprate,,,,,,,,,,,,10.1103/PhysRevB.42.2569
Yttrium Barium Copper Oxide,YBa2Cu3O7,Bulk,,,SC,High-Tc/cuprate,,,,,,,,,,,,10.1103/PhysRevB.47.1149
Yttrium barium copper oxide,YBa2Cu3O7,Bulk,,,SC,High-Tc/cuprate,,,,,,,,,,,,10.1103/PhysRevLett.81.3749
YBa2Cu3O7-y,YBa2Cu3O7,,,,SC,cuprate,,,,,,,,,,,,10.1103/PhysRevB.43.10489
YBa2Cu3O7,YBa2Cu3O7,,,,SC,High-Tc,,,,,,,,,,,,10.1103/PhysRevB.38.5028
YBa2Cu3O7,YBa2Cu3O7,Bulk,,,SC,High-Tc,,,,,,,,,,,True,10.1103/PhysRevB.40.6890
YBa2Cu3O7,YBa2Cu3O7,Bulk,,,SC,High-Tc/cuprate,~100 K,,,bilayer,,,,,,,,10.1103/PhysRevLett.74.2303
YBa2Cu3O7-δ,YBa2Cu3O7,,,,SC,High-Tc/cuprate,,,,,,,,,,,,10.1103/PhysRevB.47.11552
YBa₂Cu₃O₇,YBa2Cu3O7,,,,SC,High-Tc/cuprate,,,,,,,,,,,,10.1103/PhysRevB.40.8818
YBCO,YBa2Cu3O7,Bulk,,,SC,High-Tc/cuprate,,,,,,,,,,,,10.1103/PhysRevLett.71.1657
YBa2Cu3O7,YBa2Cu3O7,Bulk,,,SC,High-Tc/cuprate,90 K,,Orthorhombic,oxygen-deficient perovskite,,3.822 Å,3.891 Å,11.67 Å,,,True,10.1103/PhysRevB.36.3923
YBa2Cu3O7 (tetragonal phase),YBa2Cu3O7,Bulk,,,NSC,,NSC,,Tetragonal,,,,,,,,True,10.1103/PhysRevB.36.3923
YBa2Cu3O7-δ (pure),YBa2Cu3O7,Thin Film,700-1400 Å,LaAlO3 (100),SC,High-Tc/cuprate,89 K,,,,,,,,,,True,10.1103/PhysRevB.47.5516
YBa2Cu3O7,YBa2Cu3O7,Bulk,,,SC,High-Tc/cuprate,89.0 K,,,,,,,,Could not be determined due to bulk pinning effects,,True,10.1103/PhysRevB.60.4370
Yttrium Barium Copper Oxide,YBa2Cu3O7,Bulk,,,SC,High-Tc/cuprate,,,,,,,,,,,,10.1103/PhysRevB.48.1167
YBa₂Cu₃O₇,YBa2Cu3O7,Thin Film,240 nm,MgO(100),SC,High-Tc/cuprate,91 K,,Orthorhombic,perovskite,,,,,,,True,10.1103/PhysRevB.54.4300
YBa2Cu3O7-δ,YBa2Cu3O7,Bulk,,,SC,High-Tc/cuprate,90 K,,,1-2-3,,,0.3883 nm,,,,True,10.1103/PhysRevB.59.11596
YBa2Cu3O7-x,YBa2Cu3O7,,,,SC,High-Tc,,,,,,,,,,,,10.1103/PhysRevB.42.6773
Yttrium Barium Copper Oxide,YBa2Cu3O7,Bulk,,,SC,High-Tc,>90 K,,Orthorhombic,,,,,,,,True,10.1103/PhysRevB.38.7005
YBa2Cu3O7,YBa2Cu3O7,Bulk,,,SC,High-Tc/cuprate,97 K,,,perovskite,,,,,,,,10.1103/PhysRevB.46.14872
YBCO,YBa2Cu3O7,Bulk,,,SC,High-Tc/cuprate,90.7 K,ambient,,,,,,,,,True,10.1103/PhysRevB.55.R8713
YBCO,YBa2Cu3O7,Bulk,,,SC,High-Tc/cuprate,92.6 K,ambient,,,,,,,,,True,10.1103/PhysRevB.55.R8713
YBCO thin film,YBa2Cu3O7,Thin Film,,,SC,High-Tc/cuprate,,,,,,,,,,,,10.1103/PhysRevB.55.R8713
Y-Ba-Cu-O,YBa2Cu3O7,,,,SC,High-Tc/cuprate,,,,,,,,,,,,10.1103/PhysRevB.41.8833
Yttrium barium copper oxide,YBa2Cu3O7,,,,SC,cuprate,,,,,,,,,,,,10.1103/PhysRevB.62.123
YBCO,YBa2Cu3O7,Bulk,,,SC,High-Tc/cuprate,90 K,,,,,,,,,,,10.1103/PhysRevB.54.15463
YBa2Cu3O7-δ,YBa2Cu3O7,,,,SC,High-Tc,91 K,,,,,,,,,,,10.1103/PhysRevB.39.4291
YBa2Cu3O7-δ,YBa2Cu3O7,Thin Film,1400-5000 Å,"LaAlO3, MgO",SC,High-Tc/cuprate,89-92 K,,,,,,,,,,True,10.1103/PhysRevB.46.14309
YBCO-123,YBa2Cu3O7,Bulk,,,SC,High-Tc/cuprate,,,,perovskite,,,,,,,True,10.1103/PhysRevB.60.15414
YBa2Cu3O7-y,YBa2Cu3O7,Bulk,,,SC,High-Tc/cuprate,92 K,,Orthorhombic,,,,,,,,,10.1103/PhysRevB.50.10230
YBCO,YBa2Cu3O7,Bulk,,,SC,High-Tc/cuprate,,,,,,,,,,,,10.1103/PhysRevB.65.180511
YBa2Cu3O7,YBa2Cu3O7,Bulk,,,SC,High-Tc/cuprate,90 K,,,perovskite,,,,,,,,10.1103/PhysRevB.48.13848
YBCO,YBa2Cu3O7,Bulk,,,SC,High-Tc/cuprate,92 K,,,,,,,,,,True,10.1103/PhysRevB.50.16770
YBa2Cu3O7-δ,YBa2Cu3O7,Bulk,,,SC,High-Tc,,,Orthorhombic,perovskite,,,,,,,,10.1103/PhysRevB.38.6667
YBa2Cu3O7,YBa2Cu3O7,,,,SC,High-Tc/cuprate,,,,,,,,,,,,10.1103/PhysRevLett.73.1436
YBa2Cu3O7,YBa2Cu3O7,,,,SC,High-Tc/cuprate,,,,,,,,,,,,10.1103/PhysRevLett.81.2352
"YBa₂Cu₃O₇₋ₓ (as-deposited, fully oxidized)",YBa2Cu3O7,Thin Film,100 nm,LaAlO3,SC,High-Tc/cuprate,88.5 K,,,,,,,,,,True,10.1103/PhysRevB.48.7708
YBa2Cu3O7,YBa2Cu3O7,Thin Film,1000-1100 Å,MgO (100),SC,High-Tc/cuprate,92 K,,,,,,,,,,True,10.1103/PhysRevB.51.6115
YBa2Cu3O7,YBa2Cu3O7,Bulk,,,SC,High-Tc/cuprate,,,,perovskite,,,,,,,,10.1103/PhysRevB.48.7197
YBCO-123,YBa2Cu3O7,Bulk,,,SC,High-Tc/cuprate,93.03 K,,,,,,,,,,True,10.1103/PhysRevLett.73.2614
YBa2Cu3O7,YBa2Cu3O7,Bulk,,,SC,High-Tc/cuprate,,,,,,,,,,,,10.1103/PhysRevB.59.14740
YBa2Cu3O7-x,YBa2Cu3O7,Bulk,,,SC,High-Tc/cuprate,90 K,,Orthorhombic,perovskite,,,,,,,,10.1103/PhysRevB.60.5300
YBa2Cu3O7,YBa2Cu3O7,Bulk,,,SC,High-Tc/cuprate,,,,,,,,,,,,10.1103/PhysRevB.63.020502
YBa2Cu3O7,YBa2Cu3O7,Bulk,,,SC,High-Tc/cuprate,,,,,,,,,,,True,10.1103/PhysRevB.43.258
Polycrystalline YBa₂Cu₃O₇,YBa2Cu3O7,Bulk,,,SC,High-Tc/cuprate,89-91 K,1 atm,Orthorhombic,,,,,,~1.3 G (intergrain),,True,10.1103/PhysRevB.50.9548
YBCO,YBa2Cu3O7,Bulk,,,SC,High-Tc/cuprate,,,,,,,,,,,,10.1103/PhysRevB.64.014518
YBCO thin film,YBa2Cu3O7,Thin Film,3000 Å,LaAlO3,SC,High-Tc/cuprate,91 K,,,,,,,,,,True,10.1103/PhysRevB.51.9111
YBa2Cu3O7,YBa2Cu3O7,Bulk,,,SC,High-Tc/cuprate,92 K,,,,,,,,,,,10.1103/PhysRevLett.87.047003
YBa2Cu3O7,YBa2Cu3O7,Bulk,,,SC,High-Tc/cuprate,,,,layered,,,,,,,,10.1103/PhysRevB.43.5538
YBCO,YBa2Cu3O7,Bulk,,,SC,High-Tc/cuprate,,,,,,,,,,,,10.1103/PhysRevB.62.5904
YBa2Cu3O7,YBa2Cu3O7,Bulk,,,SC,High-Tc/cuprate,,,,,,,,,,,True,10.1103/PhysRevB.53.5915
YBa2Cu3O7,YBa2Cu3O7,Bulk,,,SC,High-Tc/cuprate,,,,,,,,,,,True,10.1103/PhysRevB.58.15067
YBa2Cu3O7,YBa2Cu3O7,Bulk,,,SC,High-Tc/cuprate,,,,layered perovskite,,,,,,,,10.1103/PhysRevB.57.9521
YBa₂Cu₃O₇,YBa2Cu3O7,,,,SC,High-Tc/cuprate,,,,,,,,,,,,10.1103/PhysRevLett.68.1069
YBCO,YBa2Cu3O7,Bulk,,,SC,High-Tc/cuprate,,,,,,,,,,,,10.1103/PhysRevB.58.9468
YBCO,YBa2Cu3O7,Thin Film,1 μm,LaAlO3,SC,High-Tc/cuprate,,,,,,,,,,,True,10.1103/PhysRevB.44.7708
YBa₂Cu₃O₇,YBa2Cu3O7,Bulk,,,SC,High-Tc/cuprate,90 K,,,,,,,,,,,10.1103/PhysRevB.51.3163
YBa2Cu3O7,YBa2Cu3O7,Bulk,,,SC,High-Tc/cuprate,,,,,,,,,,,True,10.1103/PhysRevB.44.233
YBa2Cu3O7,YBa2Cu3O7,Bulk,,,SC,High-Tc/cuprate,92.5 K,,,,,,,,,,True,10.1103/PhysRevB.44.458
YBa2Cu3O7 (proton-irradiated),YBa2Cu3O7,Bulk,,,SC,High-Tc/cuprate,91 K,,,,,,,,,,True,10.1103/PhysRevB.44.458
YBa2Cu3O7,YBa2Cu3O7,Bulk,,,SC,High-Tc/cuprate,90 K,,Orthorhombic,perovskite-like,,3.8242 Å,3.8869 Å,11.680 Å,,,True,10.1103/PhysRevB.38.2477
YBCO,YBa2Cu3O7,Thin Film,one unit cell (~12 Å),SrTiO3(100) with PrBa2Cu3O7 buffer layer,SC,High-Tc/cuprate,~15 K (Tc0 for one unit cell),,,perovskite,,,,~12 Å,,,True,10.1103/PhysRevLett.67.1362
YBCO thick film,YBa2Cu3O7,Thin Film,1000 Å,,SC,High-Tc/cuprate,~90 K (onset),,,perovskite,,,,,,,True,10.1103/PhysRevLett.67.1362
Yttrium Barium Copper Oxide,YBa2Cu3O7,Bulk,,,SC,High-Tc/cuprate,90 K,,,,,,,,,,False,10.1103/PhysRevB.59.8859
Yttrium Barium Copper Oxide (O-16 isotope),YBa2Cu3O7,Bulk,,,SC,High-Tc/cuprate,82 K,,,,,,,,,,False,10.1103/PhysRevB.59.8859
Yttrium Barium Copper Oxide (O-18 isotope),YBa2Cu3O7,Bulk,,,SC,High-Tc/cuprate,80 K,,,,,,,,,,False,10.1103/PhysRevB.59.8859
Yttrium Barium Copper Oxide,YBa2Cu3O7,Thin Film,50-100 Å,,SC,High-Tc,,,,,,,,,,,,10.1103/PhysRevB.51.8404
YBa2Cu3O7,YBa2Cu3O7,Bulk,,,SC,High-Tc/cuprate,,,,,,,,,,,,10.1103/PhysRevB.44.12537
YBa2Cu3O7-δ,YBa2Cu3O7,Bulk,,,SC,High-Tc/cuprate,,,,,,,,,,,,10.1103/PhysRevLett.80.4763
YBCO (Yttrium Barium Copper Oxide),YBa2Cu3O7,Bulk,,,SC,High-Tc/cuprate,,,,CuO2 planes,,,,,,,,10.1103/PhysRevB.62.1270
Yttrium barium copper oxide,YBa2Cu3O7,,,,SC,High-Tc/cuprate,,,,,,,,,,,,10.1103/PhysRevB.66.180504
Yttrium Barium Copper Oxide,YBa2Cu3O7,Bulk,,,SC,High-Tc,,,Orthorhombic,perovskite,Pmmm,,,,,,,10.1103/PhysRevB.42.132
YBa2Cu3O7,YBa2Cu3O7,Thin Film,,,SC,High-Tc/cuprate,,,,,,,,,,,,10.1103/PhysRevB.53.9406
YBa2Cu3O7-δ,YBa2Cu3O7,Thin Film,200-300 nm,"SrTiO3, LaAlO3, MgO",SC,High-Tc/cuprate,90-92 K,,,perovskite,,,,1.17 nm,,,True,10.1103/PhysRevB.44.9760
YBa2Cu3O7,YBa2Cu3O7,,,,SC,High-Tc/cuprate,90 K,,,,,,,,,,,10.1103/PhysRevB.40.4538
YBCO bicrystal A,YBa2Cu3O7,Bulk,,,SC,High-Tc/cuprate,,,,,,,,,,,True,10.1103/PhysRevB.57.10951
YBCO bicrystal B,YBa2Cu3O7,Bulk,,,SC,High-Tc/cuprate,,,,,,,,,,,True,10.1103/PhysRevB.57.10951
YBCO bicrystal C,YBa2Cu3O7,Bulk,,,SC,High-Tc/cuprate,,,,,,,,,,,True,10.1103/PhysRevB.57.10951
YBCO bicrystal D,YBa2Cu3O7,Bulk,,,SC,High-Tc/cuprate,,,,,,,,,,,True,10.1103/PhysRevB.57.10951
YBa2Cu3O7,YBa2Cu3O7,,,,SC,High-Tc/cuprate,,,,,,,,,,,,10.1103/PhysRevLett.66.1777
YBa2Cu3O7-δ,YBa2Cu3O7,Bulk,,,SC,High-Tc/cuprate,91 K,,,,,,,,,,,10.1103/PhysRevB.44.5318
YBa2Cu3O7-δ,YBa2Cu3O7,Bulk,,,SC,High-Tc/cuprate,,,Orthorhombic,,Pmmm,,,,,,True,10.1103/PhysRevB.51.5949
YBa2Cu3O7,YBa2Cu3O7,Bulk,,,SC,High-Tc/cuprate,,,,,,,,,,,,10.1103/PhysRevB.42.6264
YBa2Cu3O7,YBa2Cu3O7,Bulk,,,SC,High-Tc/cuprate,88 K,,,,,,,,,,True,10.1103/PhysRevB.46.11092
YBa2Cu3O7,YBa2Cu3O7,,,,SC,cuprate,,,,,,,,,,,,10.1103/PhysRevB.40.11366
YBCO,YBa2Cu3O7,Bulk,,,SC,High-Tc/cuprate,,,,,,,,,,,,10.1103/PhysRevB.59.3890
YBa2Cu3O7,YBa2Cu3O7,Bulk,,,SC,High-Tc/cuprate,,,,,,,,,,,,10.1103/PhysRevB.62.10752
YBa2Cu3O7,YBa2Cu3O7,Bulk,,,SC,High-Tc/cuprate,,,,layered,,,,,,,,10.1103/PhysRevB.51.5955
YBa2Cu3O7,YBa2Cu3O7,Thin Film,,,SC,cuprate,,,,,,,,,,,,10.1103/PhysRevB.42.1059
YBCO,YBa2Cu3O7,Bulk,,,SC,High-Tc/cuprate,,,,,,,,,,,,10.1103/PhysRevB.53.14051
YBCO,YBa2Cu3O7,Thin Film,4000 Å,MgO,SC,High-Tc/cuprate,,,,,,,,,,,True,10.1103/PhysRevB.43.3002
Yttrium Barium Copper Oxide,YBa2Cu3O7,Bulk,,,SC,High-Tc/cuprate,,,,,,,,,,,,10.1103/PhysRevB.47.8056
Yttrium Barium Copper Oxide,YBa2Cu3O7,Bulk,,,SC,High-Tc/cuprate,,,,perovskite-related,,,,,,,,10.1103/PhysRevB.44.2426
YBa₂Cu₃O₇,YBa2Cu3O7,Bulk,,,SC,High-Tc,,,,,,,,,,,,10.1103/PhysRevLett.71.1254
YBa2Cu3O7,YBa2Cu3O7,Bulk,,,SC,High-Tc/cuprate,90 K,,,,,,,,,,,10.1103/PhysRevB.41.7289
YBa2Cu3O7,YBa2Cu3O7,Bulk,,,SC,High-Tc,90 K,,,layered,,,,,,,,10.1103/PhysRevLett.63.1515
YBa2Cu3O7-y,YBa2Cu3O7,Bulk,,,SC,High-Tc/cuprate,,,,layered CuO structure,,,,,,,,10.1103/PhysRevLett.60.944
YBa2Cu3O7,YBa2Cu3O7,Bulk,,,SC,High-Tc/cuprate,91 K,,,,,,,,,,,10.1103/PhysRevLett.66.829
YBa2Cu3O7,YBa2Cu3O7,Bulk,,,SC,High-Tc/cuprate,,,,,,,,,,,,10.1103/PhysRevB.57.13743
Yttrium barium copper oxide,YBa2Cu3O7,Bulk,,,SC,High-Tc/cuprate,,,,perovskite,,,,,,,,10.1103/PhysRevB.38.11352
YBCO,YBa2Cu3O7,Bulk,,,SC,High-Tc/cuprate,,,,,,,,,,,,10.1103/PhysRevLett.80.2925
YBCO-123,YBa2Cu3O7,Bulk,,,SC,High-Tc/cuprate,93.5 K,,,,,,,,15 mT at 83 K,,True,10.1103/PhysRevB.58.R5940
Y-123,YBa2Cu3O7,,,,SC,High-Tc/cuprate,93 K,,Orthorhombic,,,,,,,,,10.1103/PhysRevLett.89.147003
YBa2Cu3O7-δ,YBa2Cu3O7,Bulk,,,SC,High-Tc/cuprate,92.5 K,,Orthorhombic,perovskite,,,,11.68 Å,,,True,10.1103/PhysRevB.49.1342
Yttrium Barium Copper Oxide,YBa2Cu3O7,Thin Film,0.8 nm to 500 nm,SrTiO3,SC,High-Tc/cuprate,,,Tetragonal/Orthorhombic,perovskite,,3.8578 Å,,"11.8391 Å (tetragonal), 11.677 Å (orthorhombic)",,,True,10.1103/PhysRevB.65.064528
YBa2Cu3O7-δ,YBa2Cu3O7,Bulk,,,SC,High-Tc/cuprate,,,orthorhombic,perovskite,D2h,,,,,,,10.1103/PhysRevB.53.15136
Y-Ba-Cu-O,YBa2Cu3O7,Bulk,,,SC,High-Tc/cuprate,,,,,,,,,,,,10.1103/PhysRevB.57.8532
YBa₂Cu₃O₇₋ₓ,YBa2Cu3O7,Bulk,,,SC,High-Tc/cuprate,,,,,,,,,,,,10.1103/PhysRevB.53.6819
YBCO,YBa2Cu3O7,,,,SC,High-Tc/cuprate,,,,,,,,,,,,10.1103/PhysRevLett.85.182
YBa2Cu3O7,YBa2Cu3O7,Bulk,,,SC,High-Tc/cuprate,,,,,,,,,,,,10.1103/PhysRevB.51.6059
YBCO,YBa2Cu3O7,Thin Film,100-250 nm,SrTiO3,SC,High-Tc/cuprate,90-92 K,,,,,,,,,,True,10.1103/PhysRevB.50.13664
YBa2Cu3O7,YBa2Cu3O7,Bulk,,,SC,High-Tc/cuprate,84 K,,,,,,,,,,,10.1103/PhysRevLett.61.2003
YBCO thin film LY48,YBa2Cu3O7,Thin Film,210 nm,Al2O3 with CeO2 buffer layer,SC,High-Tc/cuprate,88 K,,,,,,,,,,True,10.1103/PhysRevB.61.1596
YBCO thin film LY48,YBa2Cu3O7,Thin Film,180 nm,Al2O3 with CeO2 buffer layer,SC,High-Tc/cuprate,88 K,,,,,,,,,,True,10.1103/PhysRevB.61.1596
YBCO thin film F723,YBa2Cu3O7,Thin Film,600 nm,LaAlO3,SC,High-Tc/cuprate,88 K,,,,,,,,,,True,10.1103/PhysRevB.61.1596
YBa2Cu3O7,YBa2Cu3O7,,,,SC,High-Tc,,,,,,,,,,,,10.1103/PhysRevB.48.473
YBa2Cu3O7,YBa2Cu3O7,,,,SC,High-Tc/cuprate,,,,,,,,,,,,10.1103/PhysRevB.63.100505
YBa2Cu3O7-x isotropic,YBa2Cu3O7,Thin Film,80 nm,NdGaO3,SC,High-Tc/cuprate,,,,,,,,,,,True,10.1103/PhysRevB.58.12467
YBa2Cu3O7-x anisotropic,YBa2Cu3O7,Thin Film,80 nm,NdGaO3,SC,High-Tc/cuprate,,,,,,,,,,,True,10.1103/PhysRevB.58.12467
YBa₂Cu₃O₇,YBa2Cu3O7,,,,SC,High-Tc/cuprate,,,,,,,,,,,,10.1103/PhysRevB.43.10582
YBa2Cu3O7,YBa2Cu3O7,Bulk,,,SC,High-Tc/cuprate,91.0 K,,,,,,,,,,True,10.1103/PhysRevB.57.13872
YBa₂Cu₃O₇,YBa2Cu3O7,,,,SC,High-Tc/cuprate,,,,,,,,,,,,10.1103/PhysRevB.66.214523
YBa₂Cu₃O₇,YBa2Cu3O7,Bulk,,,SC,High-Tc/cuprate,,,Orthorhombic,perovskite,,,,,,,,10.1103/PhysRevB.46.11056
YBCO,YBa2Cu3O7,Bulk,,,SC,High-Tc/cuprate,,,,,,,,,,,,10.1103/PhysRevLett.72.3409
Y-Ba-Cu-O,YBa2Cu3O7,Thin Film,1000-2500 Å,"NdGaO3, sapphire with YSZ buffer layer",SC,High-Tc/cuprate,91 K,,,,,,,,,,True,10.1103/PhysRevB.58.11672
YBa2Cu3O7,YBa2Cu3O7,Bulk,,,SC,High-Tc/cuprate,,,Orthorhombic,,,,,,,,,10.1103/PhysRevB.38.2466
YBa2Cu3O7,YBa2Cu3O7,Bulk,,,SC,cuprate,,,,,,,,,,,,10.1103/PhysRevB.38.11824
Yttrium barium copper oxide,YBa2Cu3O7,Bulk,,,SC,High-Tc/cuprate,,,,,,,,,,,,10.1103/PhysRevB.46.11935
YBa₂Cu₃O₇₋δ,YBa2Cu3O7,Thin Film,300-2200 Å,"MgO(100), YSZ(100), SrTiO3(100)",SC,High-Tc/cuprate,54-87.5 K,,,,,,,,,,True,10.1103/PhysRevB.41.11203
YBa2Cu3O7,YBa2Cu3O7,,,,SC,High-Tc/cuprate,90 K,,,,,,,,,,,10.1103/PhysRevB.44.7760
Yttrium Barium Copper Oxide,YBa2Cu3O7,Bulk,,,SC,High-Tc/cuprate,90.5 K,,Orthorhombic,perovskite,,7.2446 bohrs,7.3442 bohrs,22.0733 bohrs,,,True,10.1103/PhysRevB.50.9511
Yttrium Barium Copper Oxide,YBa2Cu3O7,Thin Film,1500 Å,MgO (100) or SrTiO3 (100),SC,High-Tc/cuprate,63-78 K,,,,,,,,,,True,10.1103/PhysRevLett.67.1354
YBa2Cu3O7,YBa2Cu3O7,Thin Film,,,SC,High-Tc/cuprate,89 K,,,,,,,,,,True,10.1103/PhysRevLett.66.663
Y-Ba-Cu-O,YBa2Cu3O7,Bulk,,,SC,High-Tc/cuprate,91 K,,,,,,,,,,True,10.1103/PhysRevLett.64.1561
YBCO,YBa2Cu3O7,Bulk,,,SC,High-Tc/cuprate,91 K,,,,,,,,,,True,10.1103/PhysRevLett.86.5144
YBa2Cu3O7,YBa2Cu3O7,Bulk,,,SC,High-Tc/cuprate,,,,,,,,,,,,10.1103/PhysRevB.37.5107
Yttrium Barium Copper Oxide,YBa2Cu3O7,Thin Film,,,SC,High-Tc/cuprate,,,,,,,,,,,,10.1103/PhysRevLett.65.3193
Yttrium Barium Copper Oxide,YBa2Cu3O7,Bulk,,,SC,High-Tc/cuprate,,,,,,,,,,,True,10.1103/PhysRevB.46.1130
YBa2Cu3O7,YBa2Cu3O7,Bulk,,,SC,High-Tc/cuprate,91 K,,Orthorhombic,,,,,,,,True,10.1103/PhysRevB.37.2305
YBa2Cu3O7,YBa2Cu3O7,Bulk,,,SC,High-Tc/cuprate,90 K,,,layered,,,,,,,,10.1103/PhysRevB.43.2633
YBa2Cu3O7-x,YBa2Cu3O7,Bulk,,,SC,High-Tc/cuprate,90 K,,,layered,,,,,,,True,10.1103/PhysRevB.46.366
YBCO,YBa2Cu3O7,Bulk,,,SC,High-Tc/cuprate,92 K,,,layered,,,,,,,True,10.1103/PhysRevB.59.11201
YBa2Cu3O7,YBa2Cu3O7,Bulk,,,SC,cuprate,93 K,,,,,,,,,,,10.1103/PhysRevB.40.4442
YBa2Cu3O7,YBa2Cu3O7,Bulk,,,SC,High-Tc/cuprate,91 K,,Orthorhombic,perovskite,,,,,,,True,10.1103/PhysRevB.47.418
Yttrium barium copper oxide,YBa2Cu3O7,Bulk,,,SC,High-Tc/cuprate,,,,,,,,,,,,10.1103/PhysRevB.64.172501
YBCO,YBa2Cu3O7,Thin Film,"40-70 nm (lower), 200-300 nm (upper)",MgO(100),SC,High-Tc/cuprate,"80-85 K (lower film), 70-80 K (upper film)",,,perovskite,,,,,,,True,10.1103/PhysRevB.46.11175
YBa2Cu3O7-δ,YBa2Cu3O7,Bulk,,,SC,High-Tc/cuprate,90 K,,Orthorhombic,,,,,,,,,10.1103/PhysRevB.38.257
YBa2Cu3O7,YBa2Cu3O7,Bulk,,,SC,High-Tc/cuprate,,,,perovskite,,,,,,,,10.1103/PhysRevB.51.15429
Y-Ba-Cu-O,YBa2Cu3O7,Bulk,,,SC,High-Tc/cuprate,92.95±0.05 K,,,,,,,,,,True,10.1103/PhysRevB.47.8308
Y-Ba-Cu-O (first irradiation),YBa2Cu3O7,Bulk,,,SC,High-Tc/cuprate,92.25±0.05 K,,,,,,,,,,True,10.1103/PhysRevB.47.8308
Y-Ba-Cu-O (second irradiation),YBa2Cu3O7,Bulk,,,SC,High-Tc/cuprate,91.62±0.05 K,,,,,,,,,,True,10.1103/PhysRevB.47.8308
YBa2Cu3O7,YBa2Cu3O7,Bulk,,,SC,High-Tc/cuprate,90 K,,,,,,,,,,True,10.1103/PhysRevB.48.7624
YBCO,YBa2Cu3O7,Bulk,,,SC,High-Tc/cuprate,91.3 K,,,,,,,,30-50 mT,,True,10.1103/PhysRevB.56.3481
YBa₂Cu₃O₇,YBa2Cu3O7,Bulk,,,SC,High-Tc/cuprate,93 K,,Orthorhombic,perovskite,,,,,,,,10.1103/PhysRevB.43.2989
Yttrium Barium Copper Oxide,YBa2Cu3O7,Thin Film,,,SC,High-Tc/cuprate,,,,,,,,,,,,10.1103/PhysRevB.47.442
Yttrium Barium Copper Oxide,YBa2Cu3O7,Bulk,,,SC,High-Tc/cuprate,96 ± 4 K,,,,,,,,,,True,10.1103/PhysRevB.38.9224
YBCO,YBa2Cu3O7,Thin Film,150 nm,LaAlO3,SC,High-Tc/cuprate,>90 K,,,layered,,,,1.2 nm,,,True,10.1103/PhysRevB.48.7499
YBa2Cu3O7,YBa2Cu3O7,Bulk,,,SC,High-Tc/cuprate,,,,,,,,,,,,10.1103/PhysRevB.52.15607
YBCO,YBa2Cu3O7,Bulk,,,SC,High-Tc/cuprate,,,,,,,,,,,,10.1103/PhysRevB.63.214509
YBa₂Cu₃O₇₋δ,YBa2Cu3O7,,,,SC,cuprate,,,,,,,,,,,,10.1103/PhysRevB.43.7955
YBCO,YBa2Cu3O7,Bulk,,,SC,High-Tc/cuprate,,,,,,,,,,,True,10.1103/PhysRevB.50.13659
Y-Ba-Cu-O,YBa2Cu3O7,Thin Film,7.5 nm,MgO (100),SC,High-Tc/cuprate,70 K,,,,,,,,,,True,10.1103/PhysRevB.48.6550
Y-Ba-Cu-O,YBa2Cu3O7,Thin Film,10 nm,MgO (100),SC,High-Tc/cuprate,78 K,,,,,,,,,,True,10.1103/PhysRevB.48.6550
Y-Ba-Cu-O,YBa2Cu3O7,Thin Film,100 nm,MgO (100),SC,High-Tc/cuprate,90 K,,,,,,,,,,True,10.1103/PhysRevB.48.6550
Y-Ba-Cu-O,YBa2Cu3O7,Thin Film,15 nm,MgO (100),SC,High-Tc/cuprate,37 K,,,,,,,,,,True,10.1103/PhysRevB.48.6550
Y-Ba-Cu-O,YBa2Cu3O7,Thin Film,25 nm,MgO (100),SC,High-Tc/cuprate,,,,,,,,,,,True,10.1103/PhysRevB.48.6550
Y-Ba-Cu-O,YBa2Cu3O7,Thin Film,30 nm,MgO (100),SC,High-Tc/cuprate,,,,,,,,,,,True,10.1103/PhysRevB.48.6550
Y-Ba-Cu-O,YBa2Cu3O7,Thin Film,35 nm,,SC,High-Tc/cuprate,,,,,,,,,,,,10.1103/PhysRevB.48.6550
YBa2Cu3O7,YBa2Cu3O7,Bulk,,,SC,High-Tc/cuprate,93 K,,,,,,,,,,,10.1103/PhysRevB.48.398
YBa2Cu3O7-δ,YBa2Cu3O7,,,,SC,High-Tc/cuprate,91 K,,,,,,,,,,,10.1103/PhysRevB.63.184515
YBa2Cu3O7-y,YBa2Cu3O7,Bulk,,,SC,High-Tc/cuprate,,,Orthorhombic,,,,,,,,True,10.1103/PhysRevB.36.8866
YBa2Cu3O7-δ,YBa2Cu3O7,Bulk,,,SC,High-Tc/cuprate,90 K,,,1-2-3 structure,,,,,,,True,10.1103/PhysRevB.54.12517
YBa₂Cu₃O₇,YBa2Cu3O7,Bulk,,,SC,High-Tc/cuprate,,,,layered,,,,,,,,10.1103/PhysRevB.51.1161
YBCO,YBa2Cu3O7,Bulk,,,SC,High-Tc/cuprate,,,,,,,,,,,,10.1103/PhysRevB.58.5839
YBCO,YBa2Cu3O7,Bulk,,,SC,High-Tc/cuprate,92 K,,,,,,,,,,True,10.1103/PhysRevB.64.144507
Y123,YBa2Cu3O7,Bulk,,,SC,High-Tc/cuprate,,,,,,,,,,,True,10.1103/PhysRevB.64.144507
YBa2Cu3O7,YBa2Cu3O7,Bulk,,,SC,cuprate,,,,,,,,,,,,10.1103/PhysRevB.42.6172
YBCO,YBa2Cu3O7,Bulk,,,SC,High-Tc/cuprate,,,tetragonal,,,,,,,,,10.1103/PhysRevB.61.5303
YBa2Cu3O7,YBa2Cu3O7,Bulk,,,SC,High-Tc/cuprate,,,,,,,,,,,,10.1103/PhysRevB.59.1333
YBa2Cu3O7,YBa2Cu3O7,Bulk,,,SC,High-Tc/cuprate,,,,,,,,,,,,10.1103/PhysRevB.55.R6156
YBa2Cu3O7-x,YBa2Cu3O7,,,,SC,High-Tc/cuprate,,,,,,,,,,,False,10.1103/PhysRevB.38.9194
YBa2Cu3O7,YBa2Cu3O7,Bulk,,,SC,High-Tc/cuprate,90 K,,,,,,,,,,,10.1103/PhysRevB.55.3173
YBCO epitaxial film,YBa2Cu3O7,Thin Film,5000 Å,SrTiO3,SC,High-Tc/cuprate,89 K,,,perovskite,,,,,,,True,10.1103/PhysRevB.45.5654
YBCO epitaxial film,YBa2Cu3O7,Thin Film,2500 Å,SrTiO3,SC,High-Tc/cuprate,89 K,,,perovskite,,,,,,,True,10.1103/PhysRevB.45.5654
YBCO epitaxial film,YBa2Cu3O7,Thin Film,1400 Å,SrTiO3,SC,High-Tc/cuprate,89 K,,,perovskite,,,,,,,True,10.1103/PhysRevB.45.5654
YBa2Cu3O7,YBa2Cu3O7,Bulk,,,SC,High-Tc/cuprate,90.9 K,,Orthorhombic,perovskite,,3.82 Å,3.89 Å,,,,True,10.1103/PhysRevLett.67.1634
Yttrium Barium Copper Oxide,YBa2Cu3O7,Bulk,,,SC,High-Tc/cuprate,,,,,,,,,,,,10.1103/PhysRevB.53.9359
YBa2Cu3O7-δ,YBa2Cu3O7,Bulk,,,SC,High-Tc/cuprate,92.6 K,,Orthorhombic,perovskite,,,,,,,True,10.1103/PhysRevB.37.7476
YBa2Cu3O7,YBa2Cu3O7,Thin Film,,,SC,High-Tc/cuprate,,,,,,,,,,,,10.1103/PhysRevB.51.6792
YBCO,YBa2Cu3O7,Thin Film,,Si with YSZ buffer layer (~500 Å thick),SC,Type-II/High-Tc/cuprate,,,,,,,,,,Hc2 (referenced but value not given),True,10.1103/PhysRevB.49.13271
YBCO on LaAlO3,YBa2Cu3O7,Thin Film,,LaAlO3,SC,Type-II/High-Tc/cuprate,,,,,,,,,,,True,10.1103/PhysRevB.49.13271
YBa₂Cu₃O₇₋δ (Y123),YBa2Cu3O7,Bulk,,,SC,High-Tc/cuprate,,,,,,,,,,,,10.1103/PhysRevB.66.054516
Yttrium Barium Copper Oxide,YBa2Cu3O7,,,,SC,High-Tc/cuprate,,,,,,,,,,,,10.1103/PhysRevB.61.1473
YBCO,YBa2Cu3O7,Bulk,,,SC,High-Tc/cuprate,,,,,,,,,,,,10.1103/PhysRevB.53.R522
YBa₂Cu₃O₇,YBa2Cu3O7,Bulk,,,SC,High-Tc/cuprate,,,,,,,,,,,False,10.1103/PhysRevB.61.735
YBa2Cu3O7-δ,YBa2Cu3O7,Bulk,,,SC,High-Tc/cuprate,,,,1-2-3 structure,,,,,,,True,10.1103/PhysRevB.66.052503
Y123,YBa2Cu3O7,,,,SC,High-Tc/cuprate,,,,,,,,,,,,10.1103/PhysRevB.63.184509
YBa2Cu3O7,YBa2Cu3O7,Bulk,,,SC,High-Tc/cuprate,,,,,,,,,,,,10.1103/PhysRevB.43.10530
Yttrium barium copper oxide,YBa2Cu3O7,Bulk,,,SC,High-Tc/cuprate,,,,,,,,,,,,10.1103/PhysRevB.66.064509
YBa2Cu3O7,YBa2Cu3O7,Bulk,,,SC,High-Tc/cuprate,,,,,,,,,,,,10.1103/PhysRevLett.71.919
YBCO,YBa2Cu3O7,Thin Film,,,SC,High-Tc/cuprate,,,,,,,,,,,True,10.1103/PhysRevB.57.7495
YBa2Cu3O7-y,YBa2Cu3O7,Bulk,,,SC,High-Tc/cuprate,,,,,,,,,,,,10.1103/PhysRevB.38.7041
YBa2Cu3O7-δ,YBa2Cu3O7,Bulk,,,SC,High-Tc/cuprate,,,,,,,,,,,,10.1103/PhysRevB.46.2964
YBa₂Cu₃O₇₋δ,YBa2Cu3O7,Bulk,,,SC,High-Tc/cuprate,,,,,,,,,,,,10.1103/PhysRevB.53.R14761
YBa2Cu3O7-x,YBa2Cu3O7,Thin Film,1920 Å to 2500 Å,SrTiO3,SC,High-Tc/cuprate,,,,,,,,,,,True,10.1103/PhysRevB.46.8565
YBa2Cu3O7,YBa2Cu3O7,Bulk,,,SC,High-Tc/cuprate,90.5 K,,,,,,,,,1 MG,True,10.1103/PhysRevB.43.2940
YBa2Cu3O7,YBa2Cu3O7,,,,SC,High-Tc/cuprate,,,,,,,,,,,,10.1103/PhysRevB.42.8752
YBa2Cu3O7,YBa2Cu3O7,Bulk,,,SC,High-Tc/cuprate,,,,,,,,,,,True,10.1103/PhysRevB.65.184524
Yttrium Barium Copper Oxide,YBa2Cu3O7,Bulk,,,SC,High-Tc/cuprate,90 K,,,,,3.86 Å,,5.85 Å,,,,10.1103/PhysRevB.40.7361
Yttrium Barium Copper Oxide,YBa2Cu3O7,Bulk,,,SC,High-Tc/cuprate,,,,,,,,,,,,10.1103/PhysRevB.38.11942
YBa2Cu3O7-δ,YBa2Cu3O7,Bulk,,,SC,High-Tc/cuprate,,,Orthorhombic,,,,,,,,True,10.1103/PhysRevLett.79.3050
YBCO,YBa2Cu3O7,Thin Film,200 nm,MgO(001),SC,High-Tc/cuprate,80 K,,,perovskite,,,,,,,True,10.1103/PhysRevB.55.11851
YBa2Cu3O7-δ,YBa2Cu3O7,,,,SC,High-Tc/cuprate,,,,,,,,,,,,10.1103/PhysRevB.63.184502
YBa2Cu3O7-δ,YBa2Cu3O7,Bulk,,,SC,High-Tc/cuprate,,,,,,,,,,,,10.1103/PhysRevB.55.3163
YBa2Cu3O7-δ,YBa2Cu3O7,,,,SC,High-Tc/cuprate,,,,,,,,,,,,10.1103/PhysRevB.45.12640
YBa2Cu3O7-δ,YBa2Cu3O7,Thin Film,,,SC,High-Tc/cuprate,87 K,,,,,,,,,,True,10.1103/PhysRevB.53.8681
YBa₂Cu₃O₇,YBa2Cu3O7,Bulk,,,SC,High-Tc/cuprate,,,Orthorhombic,,Pmmm,3.817 Å,3.883 Å,11.670 Å,,,False,10.1103/PhysRevB.42.8764
YBa2Cu3O7,YBa2Cu3O7,Bulk,,,SC,High-Tc/cuprate,,,,,,,,,,,,10.1103/PhysRevB.60.15388
YBa2Cu3O7,YBa2Cu3O7,,,,SC,High-Tc,,,,,,,,,,,,10.1103/PhysRevB.44.5326
YBa2Cu3O7,YBa2Cu3O7,Bulk,,,SC,High-Tc/cuprate,93.873 K,0 GPa,,,,,,,,,,10.1103/PhysRevB.51.11760
Yttrium Barium Copper Oxide,YBa2Cu3O7,Thin Film,several thousand angstroms,,SC,High-Tc/cuprate,,,,,,,,,,,,10.1103/PhysRevB.49.15408
YBCO,YBa2Cu3O7,Bulk,,,SC,High-Tc/cuprate,84-89 K,,,,,,,11.7 Å,,,True,10.1103/PhysRevB.53.15300
YBa2Cu3O7,YBa2Cu3O7,Bulk,,,SC,High-Tc/cuprate,,,Orthorhombic,perovskite,,,,,,,,10.1103/PhysRevB.40.4503
YBa2Cu3O7-δ,YBa2Cu3O7,,,,SC,High-Tc/cuprate,,,,,,,,,,,,10.1103/PhysRevB.59.576
Yttrium Barium Copper Oxide,YBa2Cu3O7,,,,SC,High-Tc/cuprate,,,,,,,,,,,,10.1103/PhysRevLett.65.666
YBCO,YBa2Cu3O7,Bulk,,,SC,High-Tc/cuprate,,,,,,,,,,,,10.1103/PhysRevLett.73.1871
YBCO,YBa2Cu3O7,Bulk,,,SC,High-Tc/cuprate,,,Orthorhombic,,,,,,,,,10.1103/PhysRevLett.84.2235
YBa2Cu3Ox,YBa2Cu3O7,Bulk,,,SC,High-Tc/cuprate,77 K,,,perovskite,,,,,,,True,10.1103/PhysRevB.58.11761
YBa2Cu3O7-δ,YBa2Cu3O7,Bulk,,,SC,High-Tc/cuprate,,,Orthorhombic,,,,,,,,True,10.1103/PhysRevLett.72.2267
YBCO,YBa2Cu3O7,Bulk,,,SC,High-Tc/cuprate,91.83 K,,,layered,,,,11.68 Å,,,True,10.1103/PhysRevB.46.12049
Yttrium Barium Copper Oxide,YBa2Cu3O7,Bulk,,,SC,High-Tc/cuprate,,,,,,,,,,,True,10.1103/PhysRevB.38.2426
YBa2Cu3O7-δ,YBa2Cu3O7,Bulk,,,SC,High-Tc/cuprate,,,,,,,,,,,,10.1103/PhysRevB.52.3676
Yttrium Barium Copper Oxide,YBa2Cu3O7,Bulk,,,SC,High-Tc/cuprate,,,,intergrowth,,,,,,,,10.1103/PhysRevLett.75.979
YBa₂Cu₃O₇,YBa2Cu3O7,Bulk,,,SC,High-Tc/cuprate,,,,,,,,,,,,10.1103/PhysRevB.44.9480
YBCO,YBa2Cu3O7,Bulk,,,SC,High-Tc/cuprate,90 K,,,plane-chain-plane,,,,,,,,10.1103/PhysRevB.51.6640
YBa2Cu3O7-x,YBa2Cu3O7,Thin Film,4100 Å,SrTiO3,SC,High-Tc/cuprate,80 K,,,,,,,,,,True,10.1103/PhysRevB.38.9307
YBa2Cu3O7-x on sapphire,YBa2Cu3O7,Thin Film,,sapphire,SC,High-Tc/cuprate,77 K,,,,,,,,,,True,10.1103/PhysRevB.38.9307
YBa2Cu3O7,YBa2Cu3O7,,,,SC,High-Tc/cuprate,,,,perovskite,,,,,,,,10.1103/PhysRevB.39.2779
YBa2Cu3O7,YBa2Cu3O7,Bulk,,,SC,High-Tc/cuprate,,,,,,,,,,,,10.1103/PhysRevB.58.5719
YBa2Cu3O6+x (optimally doped),YBa2Cu3O7,Bulk,,,SC,High-Tc/cuprate,,,,,,,,,,,,10.1103/PhysRevB.58.5719
YBa2Cu3O7-δ,YBa2Cu3O7,Bulk,,,SC,High-Tc/cuprate,~90 K,,,,,,,,Hc1⊥ and Hc1∥ mentioned with anisotropy ratio ~8,Hc2⊥ and Hc2∥ mentioned with various anisotropy ratios,True,10.1103/PhysRevB.37.9336
YBa2Cu3O7,YBa2Cu3O7,,,,SC,High-Tc/cuprate,,,,,,,,,,,,10.1103/PhysRevB.50.15993
Yttrium barium copper oxide,YBa2Cu3O7,,,,SC,cuprate,,,,,,,,,,,,10.1103/PhysRevB.65.012510
YBa₂Cu₃O₇₋δ,YBa2Cu3O7,,,,SC,High-Tc/cuprate,,,,,,,,,,,,10.1103/PhysRevB.60.1349
YBa2Cu3O7,YBa2Cu3O7,Bulk,,,SC,High-Tc/cuprate,,,,,,,,,,,,10.1103/PhysRevB.54.10143
YBCO thin film,YBa2Cu3O7,Thin Film,400 nm,SrTiO3,SC,High-Tc/cuprate,89 K,,,,,,,,,,True,10.1103/PhysRevB.60.4293
YBCO,YBa2Cu3O7,Bulk,,,SC,High-Tc/cuprate,,,,layered,,,,,,,,10.1103/PhysRevB.49.12923
YBa2Cu3O7,YBa2Cu3O7,Bulk,,,SC,High-Tc/cuprate,,,,,,,,,,,,10.1103/PhysRevB.53.415
Y-Ba-Cu-O,YBa2Cu3O7,Bulk,,,SC,High-Tc,93 K,,,,,,,,,,True,10.1103/PhysRevB.49.1320
YBa2Cu3O7-δ,YBa2Cu3O7,Bulk,,,SC,High-Tc/cuprate,,,Orthorhombic,perovskite,,3.82 Å,3.88 Å,11.67 Å,,,True,10.1103/PhysRevB.59.7178
YBa2Cu3O7,YBa2Cu3O7,Bulk,,,SC,High-Tc/cuprate,,,Orthorhombic,layered,,,,,,,,10.1103/PhysRevB.48.3993
YBa2Cu3O7-δ (orthorhombic phase),YBa2Cu3O7,Bulk,,,SC,High-Tc/cuprate,90 K,,Orthorhombic,perovskite,Pmmm,,,,,98 T,True,10.1103/PhysRevB.39.4299
YBa₂Cu₃O₇₋δ,YBa2Cu3O7,Bulk,,,SC,High-Tc/cuprate,90.2 K,,Orthorhombic,perovskite,,3.824 Å,3.890 Å,11.680 Å,,,True,10.1103/PhysRevB.44.2348
YBa₂Cu₃O₇₋δ (400°C annealed),YBa2Cu3O7,Bulk,,,SC,High-Tc/cuprate,91.3 K,,Orthorhombic,perovskite,,3.820 Å,3.888 Å,11.672 Å,,,True,10.1103/PhysRevB.44.2348
YBa₂Cu₃O₇₋δ (750°C annealed),YBa2Cu3O7,Bulk,,,SC,High-Tc/cuprate,91.5 K,,Orthorhombic,perovskite,,3.821 Å,3.887 Å,11.671 Å,,,True,10.1103/PhysRevB.44.2348
