Repository: WyattBunstine/ML_SC_Project

# ML_SC_Project — Chemically and Geometrically Motivated Crystal Graph Neural Networks

This project predicts and screens superconductors from crystal structure. It frames the
problem as a **two-stage hurdle**: first classify whether a material is a superconductor
candidate (SC vs. non-SC), then regress the critical temperature T_c for superconductors.

Two graph-neural-network families are trained and compared:

- a **baseline CGCNN** ([txie-93/cgcnn](https://github.com/txie-93/cgcnn)), and
- an **MPNN** with learned edge features that consumes richer `crystal_graph_v4` graphs
  (this project's contribution).

File: database/superconductor_materials_full.csv (part 196 of 215)
Material_Name,Chemical_Composition,Material_Class,Film_Thickness,Substrate,Material_Type,Superconductor_Type,Superconducting_Transition_Temperature,Pressure,Crystal_Structure,Lattice_Structure,Space_Group,"Lattice_Constant(a)","Lattice_Constant(b)","Lattice_Constant(c)",Lower_Critical_Field,Upper_Critical_Field,Experimental,DOI
YBa₂Cu₃O₇₋δ (900°C annealed),YBa2Cu3O7,Bulk,,,SC,High-Tc/cuprate,91.3 K,,Orthorhombic,perovskite,,3.822 Å,3.887 Å,11.672 Å,,,True,10.1103/PhysRevB.44.2348
YBCO comparison sample,YBa2Cu3O7,Bulk,,,SC,High-Tc/cuprate,91 K,,,,,,,,,,True,10.1103/PhysRevB.51.581
YBa2Cu3O7-δ,YBa2Cu3O7,Bulk,,,SC,High-Tc/cuprate,,,,,,,,,,,,10.1103/PhysRevB.56.9052
YBa2Cu3O7-x,YBa2Cu3O7,Bulk,,,SC,High-Tc/cuprate,,,,,,,,,,,,10.1103/PhysRevB.50.13563
Y123,YBa2Cu3O7,,,,SC,High-Tc/cuprate,,,,,,,,,,,,10.1103/PhysRevB.65.092502
YBa2Cu3O7-δ,YBa2Cu3O7,,,,SC,High-Tc/cuprate,,,,,,,,,,,,10.1103/PhysRevB.49.9080
Yttrium barium copper oxide,YBa2Cu3O7,,,,SC,High-Tc/cuprate,93 K,,,,,,,,,,,10.1103/PhysRevB.57.2671
YBa2Cu3O7,YBa2Cu3O7,Bulk,,,SC,High-Tc/cuprate,,,,,,,,,,,True,10.1103/PhysRevB.39.4772
YBCO,YBa2Cu3O7,,,,SC,High-Tc/cuprate,,,,,,,,,,,,10.1103/PhysRevB.56.14815
YBa2Cu3O7,YBa2Cu3O7,Thin Film,350 nm,SrTiO3,SC,High-Tc/cuprate,88.6 K,,,,,,,,,,True,10.1103/PhysRevB.56.R2940
YBa2Cu3Oy,YBa2Cu3O7,Thin Film,0.4 μm,SrTiO3,SC,High-Tc/cuprate,Variable with field (see phase boundary),,,,,,,,,,True,10.1103/PhysRevLett.63.1511
YBa2Cu3O7-δ (fully oxygenated),YBa2Cu3O7,Bulk,,,SC,High-Tc/cuprate,91.5 K,,,layered perovskite,,,,,,,True,10.1103/PhysRevB.58.6628
YBa2Cu3O7-δ (Tc~92.5K),YBa2Cu3O7,Bulk,,,SC,High-Tc/cuprate,92.5 K,,,layered perovskite,,,,,,,,10.1103/PhysRevB.58.6628
YBa2Cu3O7,YBa2Cu3O7,Bulk,,,SC,High-Tc/cuprate,~92 K,up to 17 kbar,Orthorhombic,perovskite,,3.817 Å,3.885 Å,11.681 Å,,,True,10.1103/PhysRevB.41.8757
YBa2Cu3O7,YBa2Cu3O7,Bulk,,,SC,High-Tc/cuprate,93 K,,,,,,,,~10^-2 T,~10^2 T,,10.1103/PhysRevB.62.5942
Yttrium Barium Copper Oxide,YBa2Cu3O7,Bulk,,,SC,High-Tc/cuprate,90 K,,Orthorhombic,,,,,,,,,10.1103/PhysRevB.36.7203
YBa2Cu3O7-δ,YBa2Cu3O7,Bulk,,,SC,cuprate,,,,,,,,,780 Oe at T=0K,,,10.1103/PhysRevB.46.5581
Y-Ba-Cu-O,YBa2Cu3O7,Thin Film,20 nm,LaAlO3,SC,High-Tc/cuprate,86.8 K,,,,,,,,,,True,10.1103/PhysRevB.44.10222
Y-Ba-Cu-O,YBa2Cu3O7,Thin Film,80 nm,MgO,SC,High-Tc/cuprate,85 K,,,,,,,,,,True,10.1103/PhysRevB.44.10222
Y-Ba-Cu-O,YBa2Cu3O7,Thin Film,50 nm,MgO,SC,High-Tc/cuprate,85 K,,,,,,,,,,True,10.1103/PhysRevB.44.10222
Y-Ba-Cu-O,YBa2Cu3O7,Thin Film,30 nm,LaAlO3,SC,High-Tc/cuprate,87 K,,,,,,,,,,True,10.1103/PhysRevB.44.10222
YBCO,YBa2Cu3O7,Bulk,,,SC,High-Tc/cuprate,,,Orthorhombic,,,3.227 Å,3.8872 Å,,,,,10.1103/PhysRevB.65.094501
YBa2Cu3O7,YBa2Cu3O7,Bulk,,,SC,High-Tc,90 K,,,,,,,,,,,10.1103/PhysRevB.43.12925
YBa2Cu3O7,YBa2Cu3O7,Bulk,,,NSC,,,,,layered,,,,,,,,10.1103/PhysRevLett.64.2827
YBa2Cu3O7,YBa2Cu3O7,Bulk,,,SC,High-Tc/cuprate,92 K,,Orthorhombic,perovskite,Pmmm,,,,,,,10.1103/PhysRevB.43.7923
YBa2Cu3O7-δ,YBa2Cu3O7,,,,SC,High-Tc/cuprate,,,,,,,,,,,,10.1103/PhysRevB.48.9754
YBa2Cu3O7,YBa2Cu3O7,Bulk,,,SC,High-Tc/cuprate,,,orthorhombic,layered CuO2,,,,,,,,10.1103/PhysRevB.42.371
YBa2Cu3O7,YBa2Cu3O7,,,,SC,High-Tc,,,,,,,,,,,,10.1103/PhysRevLett.80.2457
Y-Ba-Cu-O,YBa2Cu3O7,Thin Film,,LaAlO3,SC,High-Tc/cuprate,~90 K,,,,,,,,,,True,10.1103/PhysRevB.48.9861
Yttrium Barium Copper Oxide,YBa2Cu3O7,Bulk,,,SC,High-Tc/cuprate,91.4 K,,,,,,,12 Å,,,True,10.1103/PhysRevB.52.9714
YBa2Cu3O7,YBa2Cu3O7,Bulk,,,SC,High-Tc,,,,,,,,,,,,10.1103/PhysRevB.45.10075
YBCO,YBa2Cu3O7,Bulk,,,SC,High-Tc/cuprate,,,Orthorhombic,,,,,,,,,10.1103/PhysRevB.59.11579
YBa2Cu3O7-δ,YBa2Cu3O7,Bulk,,,SC,High-Tc/cuprate,,,Orthorhombic,perovskite-related,Pmmm,3.822 Å,3.891 Å,,,,,10.1103/PhysRevB.41.11058
YBa2Cu3O7,YBa2Cu3O7,Bulk,,,SC,High-Tc,90 K,,Orthorhombic,perovskite,,3.82 Å,3.88 Å,11.65 Å,,,True,10.1103/PhysRevB.39.11498
YBaCuO,YBa2Cu3O7,Bulk,,,SC,High-Tc/cuprate,,,,,,,,,,,,10.1103/PhysRevB.62.9753
YBaCuO,YBa2Cu3O7,Bulk,,,SC,High-Tc/cuprate,,,,,,,,,,,,10.1103/PhysRevB.51.3092
YBa2Cu3O7-δ,YBa2Cu3O7,Bulk,,,SC,High-Tc/cuprate,,,,,,,,,,,True,10.1103/PhysRevB.49.580
YBa2Cu3O7-δ,YBa2Cu3O7,Bulk,,,SC,High-Tc/cuprate,,,,layered,,,,,,,,10.1103/PhysRevB.54.9428
Yttrium Barium Copper Oxide,YBa2Cu3O7,Bulk,,,SC,High-Tc/cuprate,,,,,,,,,,,,10.1103/PhysRevLett.89.207002
YBa2Cu3O7.0,YBa2Cu3O7,Thin Film,150 nm,SrTiO3,SC,High-Tc,88-90 K,,,,,,,,,,True,10.1103/PhysRevB.55.3876
YBa2Cu3O7,YBa2Cu3O7,Bulk,,,SC,High-Tc/cuprate,90 K,,,,,,,,,,True,10.1103/PhysRevB.42.8049
YBa2Cu3O7-δ,YBa2Cu3O7,Bulk,,,SC,High-Tc/cuprate,,,,,,,,,,,,10.1103/PhysRevLett.78.1771
YBa₂Cu₃O₇₋δ (Material No. 1),YBa2Cu3O7,Bulk,,,SC,High-Tc/cuprate,90 K,1×10⁵ Pa,Orthorhombic,perovskite,,,,,,,True,10.1103/PhysRevB.40.8852
YBa₂Cu₃O₇₋δ (Material No. 2),YBa2Cu3O7,Bulk,,,SC,High-Tc/cuprate,90 K,1×10⁵ Pa,Orthorhombic,perovskite,,,,,,,True,10.1103/PhysRevB.40.8852
YBa2Cu3O7,YBa2Cu3O7,,,,SC,High-Tc/cuprate,,,,,,,,,,,,10.1103/PhysRevB.38.7045
YBa2Cu3O7-δ,YBa2Cu3O7,Bulk,,,SC,High-Tc/cuprate,,,,,,,,,,,,10.1103/PhysRevB.45.921
YBa2Cu3O7-δ,YBa2Cu3O7,Bulk,,,SC,High-Tc/cuprate,90 K,,,,,,,,,,,10.1103/PhysRevB.50.4154
Yttrium Barium Copper Oxide,YBa2Cu3O7,Bulk,,,SC,High-Tc/cuprate,,,,,,,,,,,,10.1103/PhysRevB.57.14444
YBa2Cu3O7-y,YBa2Cu3O7,Bulk,,,SC,High-Tc/cuprate,90 K,,,,,,,,,,True,10.1103/PhysRevB.45.8007
YBa2Cu3O7,YBa2Cu3O7,Thin Film,140 nm,LaAlO3,SC,High-Tc/cuprate,90 K,,,perovskite,,,,,,,True,10.1103/PhysRevB.57.8702
YBa2Cu3O7,YBa2Cu3O7,Bulk,,,SC,High-Tc/cuprate,,,,,,,,,,,,10.1103/PhysRevB.59.R9031
YBa2Cu3Oy,YBa2Cu3O7,Bulk,,,SC,High-Tc/cuprate,,,,,,,,,,,True,10.1103/PhysRevB.56.2809
YBa2Cu3Oy epitaxial film,YBa2Cu3O7,Thin Film,0.3 μm,,SC,High-Tc/cuprate,,,,,,,,,,,True,10.1103/PhysRevB.56.2809
YBCO base electrode,YBa2Cu3O7,Thin Film,3000 Å,SrTiO3,SC,High-Tc/cuprate,87-89 K,,,perovskite,,,,,,,True,10.1103/PhysRevB.47.14650
YBCO counterelectrode,YBa2Cu3O7,Thin Film,3000 Å,,SC,High-Tc/cuprate,87-89 K,,,perovskite,,,,,,,True,10.1103/PhysRevB.47.14650
Yttrium Barium Copper Oxide,YBa2Cu3O7,Bulk,,,SC,High-Tc/cuprate,,,,,,,,,,,,10.1103/PhysRevB.66.014529
YBCO,YBa2Cu3O7,,,,SC,High-Tc/cuprate,,,,two-dimensional Cu-O,,,,,,,,10.1103/PhysRevB.43.8617
YBCO,YBa2Cu3O7,Bulk,,,SC,High-Tc/cuprate,,,,,,,,,,,,10.1103/PhysRevB.52.3734
YBa2Cu3O7-y,YBa2Cu3O7,Bulk,,,SC,High-Tc/cuprate,89 K,,Orthorhombic,perovskite,,,,,,,True,10.1103/PhysRevB.38.2903
YBCO,YBa2Cu3O7,Bulk,,,SC,High-Tc/cuprate,91 K,,,,,,,,,,True,10.1103/PhysRevLett.75.2404
YBa2Cu3O7-y,YBa2Cu3O7,Bulk,,,SC,High-Tc/cuprate,92 K,,,,,,,,,,,10.1103/PhysRevB.48.16184
YBa2Cu3O7,YBa2Cu3O7,Bulk,,,SC,High-Tc/cuprate,,,Orthorhombic,perovskite-related,,,,,,,,10.1103/PhysRevB.49.4145
YBa2Cu3O7,YBa2Cu3O7,Bulk,,,SC,High-Tc/cuprate,90 K,,Orthorhombic,perovskite,,3.813 Å,3.888 Å,11.68 Å,,,True,10.1103/PhysRevB.36.8854
Yttrium Barium Copper Oxide,YBa2Cu3O7,Thin Film,,,SC,High-Tc/cuprate,,,,,,,,,,,,10.1103/PhysRevB.59.14659
YBa2Cu3O7,YBa2Cu3O7,,,,SC,High-Tc/cuprate,,,,,,,,,,,,10.1103/PhysRevB.47.11384
YBa₂Cu₃O₇₋δ,YBa2Cu3O7,Bulk,,,SC,High-Tc/cuprate,,,,,,,,,,,,10.1103/PhysRevB.50.10393
YBa2Cu3O7-x,YBa2Cu3O7,Thin Film,,SrTiO3,SC,High-Tc/cuprate,,,Tetragonal,perovskite,,,,11.7 Å,,,True,10.1103/PhysRevLett.67.765
YBa₂Cu₃O₇,YBa2Cu3O7,Bulk,,,SC,High-Tc/cuprate,,,,,,,,,,,True,10.1103/PhysRevB.46.12080
YBCO,YBa2Cu3O7,Bulk,,,SC,High-Tc/cuprate,92.2 K,,,,,,,,,,True,10.1103/PhysRevLett.76.4034
YBCO,YBa2Cu3O7,Thin Film,0.25 μm,,SC,High-Tc/cuprate,,,,,,,,,,,True,10.1103/PhysRevB.50.9409
Yttrium Barium Copper Oxide,YBa2Cu3O7,Bulk,,,SC,High-Tc/cuprate,,,,,,,,,,,,10.1103/PhysRevB.59.11367
YBCO,YBa2Cu3O7,Bulk,,,SC,High-Tc/cuprate,92 K,,Orthorhombic,perovskite,,,,,,,True,10.1103/PhysRevB.57.6152
YBCO,YBa2Cu3O7,Bulk,,,SC,High-Tc/cuprate,93 K,,,,,,,,,,True,10.1103/PhysRevB.46.6427
YBa2Cu3O7-δ,YBa2Cu3O7,Bulk,,,SC,High-Tc/cuprate,,,,,,,,,,,,10.1103/PhysRevLett.74.4499
YBCO,YBa2Cu3O7,Thin Film,,SrTiO3,SC,High-Tc/cuprate,,,,,,,,1.179 nm,,,True,10.1103/PhysRevB.48.6436
YBa2Cu3O7,YBa2Cu3O7,Bulk,,,SC,High-Tc/cuprate,,,,,,,,,,,,10.1103/PhysRevB.42.2242
Yttrium Barium Copper Oxide,YBa2Cu3O7,Bulk,,,SC,High-Tc/cuprate,,,,,,,,,,,,10.1103/PhysRevLett.82.831
YBa2Cu3O7,YBa2Cu3O7,Bulk,,,SC,High-Tc/cuprate,,,,,,,,,,,,10.1103/PhysRevB.44.789
YBCO,YBa2Cu3O7,Bulk,,,SC,Type-II/High-Tc/cuprate,94.5 K,,,,,,,,Hc1,Hc2,True,10.1103/PhysRevB.51.515
Y-Ba-Cu-O,YBa2Cu3O7,Bulk,,,SC,High-Tc/cuprate,,,,perovskite,,,,,,,,10.1103/PhysRevB.54.15471
YBa₂Cu₃O₇,YBa2Cu3O7,Thin Film,4000 Å,LaAlO3,SC,High-Tc/cuprate,91 K,,,,,,,,,,True,10.1103/PhysRevB.40.7350
YBa₂Cu₃O₇,YBa2Cu3O7,Thin Film,6000 Å,SrTiO3,SC,High-Tc/cuprate,91 K,,,,,,,,,,True,10.1103/PhysRevB.40.7350
YBCO,YBa2Cu3O7,Thin Film,"0.38 μm, 0.375 μm",LaAlO3,SC,High-Tc/cuprate,,,,,,,,,"85 ± 4 mT (bulk H_c1,∥(0))",,True,10.1103/PhysRevB.56.11989
YBa2Cu3O7,YBa2Cu3O7,Bulk,,,SC,High-Tc/cuprate,92 K (zero resistance),,,oxygen-deficient perovskite,,,,,,,True,10.1103/PhysRevB.36.5684
YBCO,YBa2Cu3O7,Bulk,,,SC,High-Tc/cuprate,,,,,,,,,,,,10.1103/PhysRevB.55.8106
YBa2Cu3O7,YBa2Cu3O7,Bulk,,,SC,High-Tc/cuprate,,,,,,,,,,,,10.1103/PhysRevLett.86.1610
YBa2Cu3O7,YBa2Cu3O7,Bulk,,,SC,High-Tc/cuprate,93 K,,Orthorhombic,perovskite-related,,,,,,,,10.1103/PhysRevB.43.2968
YBa2Cu3O7,YBa2Cu3O7,Bulk,,,SC,High-Tc/cuprate,,,,,,,,,,,,10.1103/PhysRevLett.66.2665
YBa2Cu3O7,YBa2Cu3O7,Bulk,,,SC,High-Tc/cuprate,> 87 K,,Orthorhombic,perovskite,,,,,,,True,10.1103/PhysRevB.43.2771
YBa2Cu3O7,YBa2Cu3O7,Bulk,,,SC,High-Tc/cuprate,88 K,,tetragonal,,,,,,,,True,10.1103/PhysRevB.51.16336
Yttrium barium copper oxide,YBa2Cu3O7,,,,SC,High-Tc/cuprate,,,,,,,,,,,,10.1103/PhysRevB.65.094512
YBa2Cu3Ox epitaxial thin film,YBa2Cu3O7,Thin Film,200 nm,SrTiO3,SC,High-Tc/cuprate,,,,,,,,,,,True,10.1103/PhysRevB.49.6378
YBa2Cu3Ox ceramic,YBa2Cu3O7,Bulk,,,SC,High-Tc/cuprate,,,,,,,,,,,True,10.1103/PhysRevB.49.6378
Defect-rich YBa2Cu3Ox epitaxial thin film,YBa2Cu3O7,Thin Film,200 nm,MgO,SC,High-Tc/cuprate,,,,,,,,,,,True,10.1103/PhysRevB.49.6378
YBa₂Cu₃O₇,YBa2Cu3O7,,,,SC,High-Tc/cuprate,,,,,,,,,,,,10.1103/PhysRevB.46.1172
Yttrium Barium Copper Oxide,YBa2Cu3O7,Bulk,,,SC,High-Tc/cuprate,,,,,,,,,,,,10.1103/PhysRevB.66.012517
YBa2Cu3O7,YBa2Cu3O7,Bulk,,,SC,High-Tc/cuprate,,,,,,,,,,,True,10.1103/PhysRevB.62.1366
YBCO thin film,YBa2Cu3O7,Thin Film,100-400 nm,LaAlO3,SC,High-Tc/cuprate,90 K,,,,,,,,,,True,10.1103/PhysRevB.43.5290
Yttrium Barium Copper Oxide,YBa2Cu3O7,Thin Film,50-400 nm,SrTiO3,SC,High-Tc/cuprate,88-91.8 K,,,,,,,,~0.1 T along c-axis at low temperature,,True,10.1103/PhysRevB.48.13911
YBCO,YBa2Cu3O7,Thin Film,150 nm,LaSrGaO4,SC,High-Tc/cuprate,88.2 K,,,,,,,,,,True,10.1103/PhysRevLett.84.3418
YBCO on Si,YBa2Cu3O7,Thin Film,,Si,SC,High-Tc/cuprate,,,,,,,,,,,True,10.1103/PhysRevLett.84.3418
YBa2Cu3O7-δ,YBa2Cu3O7,Bulk,,,SC,High-Tc/cuprate,92.2 K,,,,,,,,"Hc1⊥ ≈ 90 mT, Hc1∥ ≈ 25 mT","Hc2⊥(0) = 122 T, Hc2∥(0) = 674 T",,10.1103/PhysRevB.45.1056
YBa₂Cu₃O₇₋ₓ,YBa2Cu3O7,Thin Film,,MgO,SC,High-Tc/cuprate,,,,layered,,,,,30-300 mT,,True,10.1103/PhysRevB.49.3511
Y-Ba-Cu-O,YBa2Cu3O7,Bulk,,,SC,High-Tc/cuprate,,,,layered,,,,,,,True,10.1103/PhysRevB.42.2627
YBCO,YBa2Cu3O7,Bulk,,,SC,High-Tc/cuprate,91 K,,,,,,,,,,True,10.1103/PhysRevB.57.R14080
YBa2Cu3O7,YBa2Cu3O7,Bulk,,,SC,High-Tc/cuprate,,,,layered,,,,,,,,10.1103/PhysRevLett.71.3541
YBCO,YBa2Cu3O7,Bulk,,,SC,High-Tc/cuprate,,,,layered,,,,,,,,10.1103/PhysRevB.56.11201
YBCO,YBa2Cu3O7,Bulk,,,SC,High-Tc/cuprate,,,,,,,,,,,,10.1103/PhysRevLett.83.4626
YBa2Cu3O7,YBa2Cu3O7,Bulk,,,SC,High-Tc/cuprate,90 K,,,,,,,,,,,10.1103/PhysRevB.39.9682
YBa2Cu3O7,YBa2Cu3O7,Bulk,,,SC,High-Tc/cuprate,,,,,,,,,,,,10.1103/PhysRevB.48.16869
YBa2Cu3O7,YBa2Cu3O7,Bulk,,,SC,High-Tc/cuprate,90.5 K,,Orthorhombic,perovskite,,3.820 Å,3.885 Å,11.676 Å,,,True,10.1103/PhysRevB.39.6681
Yttrium Barium Copper Oxide,YBa2Cu3O7,Bulk,,,SC,High-Tc/cuprate,,,,,,,,,,,,10.1103/PhysRevB.58.R2948
Yttrium Barium Copper Oxide,YBa2Cu3O7,Bulk,,,SC,High-Tc/cuprate,91 K,,,,,,,,,18.1 T at 77 K,True,10.1103/PhysRevB.46.3076
Yttrium Barium Copper Oxide Thin Film,YBa2Cu3O7,Thin Film,300 nm,,SC,High-Tc/cuprate,91 K,,,,,,,,,18.1 T at 77 K,True,10.1103/PhysRevB.46.3076
YBa2Cu3O7,YBa2Cu3O7,Bulk,,,SC,High-Tc/cuprate,,,,perovskite,,,,,,,,10.1103/PhysRevB.53.8671
YBa2Cu3O7,YBa2Cu3O7,Bulk,,,SC,High-Tc/cuprate,90 K,,orthorhombic,,,,,,,,True,10.1103/PhysRevB.38.2886
YBa2Cu3O7,YBa2Cu3O7,Bulk,,,SC,High-Tc/cuprate,90 K,,,,,,,,,,,10.1103/PhysRevB.43.11496
YBCO,YBa2Cu3O7,Thin Film,150 nm,LaAlO3,SC,High-Tc/cuprate,88 K,,,,,,,,,,True,10.1103/PhysRevLett.74.4523
YBa2Cu3O7,YBa2Cu3O7,Bulk,,,SC,High-Tc/cuprate,,,Orthorhombic,perovskite,,,,,,,,10.1103/PhysRevB.40.8933
YBa2Cu3O7,YBa2Cu3O7,Bulk,,,SC,High-Tc/cuprate,,,,,,,,,,,True,10.1103/PhysRevB.38.11816
YBa2Cu3O7,YBa2Cu3O7,,,,SC,High-Tc/cuprate,,,,,,,,,,,,10.1103/PhysRevB.61.11324
YBa2Cu3O7,YBa2Cu3O7,Bulk,,,SC,High-Tc/cuprate,,,,,,,,,,,True,10.1103/PhysRevB.45.347
YBa2Cu3O7,YBa2Cu3O7,Bulk,,,SC,High-Tc/cuprate,90 K,,,perovskite,,,,,,,,10.1103/PhysRevB.37.9730
YBa2Cu3O7,YBa2Cu3O7,Bulk,,,SC,High-Tc/cuprate,,,,,,,,,,,,10.1103/PhysRevB.49.686
YBCO,YBa2Cu3O7,Thin Film,40 nm or 80 nm,YSZ (100),SC,High-Tc/cuprate,84 K or 87 K,,,,,,,,,,True,10.1103/PhysRevLett.80.3598
YBa2Cu3O7,YBa2Cu3O7,Bulk,,,SC,High-Tc/cuprate,90.85 ± 0.05 K,1 atm,,,,3.8160(7) Å,3.8843(5) Å,11.679(1) Å,,,True,10.1103/PhysRevB.38.2900
YBa2Cu3O7,YBa2Cu3O7,,,,SC,High-Tc/cuprate,92 K,,,,,,,,,,,10.1103/PhysRevB.51.705
YBa₂Cu₃O₇,YBa2Cu3O7,Bulk,,,SC,High-Tc/cuprate,91 K,,Orthorhombic,,,,,,,,True,10.1103/PhysRevB.38.2892
Yttrium Barium Copper Oxide,YBa2Cu3O7,Bulk,,,SC,High-Tc/cuprate,,,Orthorhombic,,,,,,Hc1,Hc2,,10.1103/PhysRevB.38.2439
Yttrium barium copper oxide,YBa2Cu3O7,Bulk,,,SC,High-Tc/cuprate,,,,layered,,,,,,,,10.1103/PhysRevLett.74.2311
YBa2Cu3O7,YBa2Cu3O7,,,,SC,High-Tc/cuprate,,,,,,,,,,,,10.1103/PhysRevLett.65.3445
YBa2Cu3O7,YBa2Cu3O7,Bulk,,,SC,High-Tc/cuprate,92 K,,,,,,,,,,True,10.1103/PhysRevB.39.2269
YBa₂Cu₃O₇,YBa2Cu3O7,Bulk,,,SC,High-Tc,,,,,,,,,,,,10.1103/PhysRevB.42.2188
YBCO,YBa2Cu3O7,Bulk,,,SC,High-Tc/cuprate,93.1 K,,,,,,,,,,True,10.1103/PhysRevB.58.9510
YBa2Cu3O7,YBa2Cu3O7,Bulk,,,SC,High-Tc/cuprate,,,,,,,,,,,,10.1103/PhysRevB.39.339
YBa2Cu3O7,YBa2Cu3O7,,,,SC,High-Tc,92 K,,,,,,,,,,,10.1103/PhysRevB.40.11362
YBa2Cu3O7,YBa2Cu3O7,Bulk,,,SC,High-Tc/cuprate,,,,,,,,,,,True,10.1103/PhysRevB.57.5079
YBCO,YBa2Cu3O7,Bulk,,,SC,High-Tc/cuprate,,,,,,,,,,,,10.1103/PhysRevB.61.3665
YBa2Cu3O7-x,YBa2Cu3O7,Thin Film,1-8 unit cells thick,SrTiO3,SC,High-Tc/cuprate,~87 K,,Orthorhombic,perovskite,,,,~1.17 nm,,,True,10.1103/PhysRevLett.65.1160
Yttrium Barium Copper Oxide,YBa2Cu3O7,Bulk,,,SC,High-Tc/cuprate,,,,,,,,,,,,10.1103/PhysRevB.51.636
YBa2Cu3O7,YBa2Cu3O7,Bulk,,,SC,High-Tc/cuprate,,,orthorhombic,,,,,,Hc1,Hc2,,10.1103/PhysRevB.38.7049
YBa2Cu3O7-y,YBa2Cu3O7,Bulk,,,SC,High-Tc/cuprate,,,,,,,,,,,,10.1103/PhysRevB.50.6360
YBa2Cu3O7-δ,YBa2Cu3O7,Bulk,,,SC,High-Tc/cuprate,,,,,,,,,,,,10.1103/PhysRevB.56.R5771
YBa2Cu3O7-x,YBa2Cu3O7,Bulk,,,SC,High-Tc/cuprate,,,,layered,,,,,,,,10.1103/PhysRevB.61.766
YBa2Cu3O7,YBa2Cu3O7,Bulk,,,SC,High-Tc/cuprate,,,,,,,,,,,,10.1103/PhysRevLett.77.4628
YBCO,YBa2Cu3O7,,,,SC,High-Tc/cuprate,,,,,,,,,,,,10.1103/PhysRevB.53.5818
YBa2Cu3O7,YBa2Cu3O7,Bulk,,,SC,High-Tc/cuprate,,,,123 type,,,,,,,,10.1103/PhysRevB.52.1389
YBa2Cu3O7,YBa2Cu3O7,Bulk,,,SC,High-Tc/cuprate,90 K,,,,,,,,,,True,10.1103/PhysRevB.51.11830
Y-Ba-Cu-O,YBa2Cu3O7,Bulk,,,SC,High-Tc/cuprate,95 K,,,,,,,,,,True,10.1103/PhysRevLett.58.2798
YBCO,YBa2Cu3O7,Thin Film,1500 Å,ZrO2,SC,High-Tc/cuprate,90.3 K,,,,,,,,,,True,10.1103/PhysRevB.42.6777
YBa2Cu3O7,YBa2Cu3O7,Bulk,,,SC,High-Tc/cuprate,93 K,,,layered,,,,,,,True,10.1103/PhysRevB.42.8057
YBCO,YBa2Cu3O7,Thin Film,120 nm,"SrTiO3, MgO",SC,High-Tc/cuprate,82 K,,,perovskite,,,,,,,True,10.1103/PhysRevB.62.14431
YBa2Cu3O7,YBa2Cu3O7,,,,SC,High-Tc/cuprate,,,,,,,,,,,,10.1103/PhysRevB.41.10978
Y-Ba-Cu-O ceramic,YBa2Cu3O7,Bulk,,,SC,High-Tc/cuprate,,,,,,,,,,,True,10.1103/PhysRevB.43.3760
YBCO,YBa2Cu3O7,Bulk,,,SC,High-Tc/cuprate,93.0 K,,,,,,,,,,True,10.1103/PhysRevLett.74.1210
YBa2Cu3O7,YBa2Cu3O7,,,,SC,High-Tc/cuprate,,,,,,,,,,,,10.1103/PhysRevB.52.7682
YBaCuO 90K phase,YBa2Cu3O7,Bulk,,,SC,High-Tc/cuprate,90 K,,,,,,,,,,True,10.1103/PhysRevB.53.6764
YBa2Cu3O7,YBa2Cu3O7,,,,SC,High-Tc/cuprate,,,,,,,,,,,,10.1103/PhysRevB.53.R8906
YBa2Cu3O7,YBa2Cu3O7,Bulk,,,SC,High-Tc/cuprate,,,,,,,,,,,,10.1103/PhysRevB.61.15152
YBa2Cu3O7,YBa2Cu3O7,Bulk,,,SC,High-Tc/cuprate,93 K,,,,,,,,,10^6 G,,10.1103/PhysRevB.42.4850
YBCO,YBa2Cu3O7,Thin Film,1000-10000 Å,"SrTiO3, LaAlO3",SC,High-Tc/cuprate,>90 K,,,,,,,,,,True,10.1103/PhysRevB.44.2313
YBCO thin film,YBa2Cu3O7,Thin Film,4000 Å,LaAlO3,SC,High-Tc/cuprate,90.3 K,,,,,,,,,,True,10.1103/PhysRevB.54.3525
YBa2Cu3O7,YBa2Cu3O7,Bulk,,,SC,High-Tc/cuprate,92 K,,,perovskite-like,,,,,,,,10.1103/PhysRevB.36.5676
YBa2Cu3O7,YBa2Cu3O7,Bulk,,,SC,High-Tc/cuprate,,,,,,,,,,,,10.1103/PhysRevB.56.3433
YBCO,YBa2Cu3O7,Bulk,,,SC,High-Tc/cuprate,,,,,,,,,,,True,10.1103/PhysRevB.57.8656
YBa₂Cu₃O₇,YBa2Cu3O7,,,,SC,High-Tc,,,,,,,,,,,,10.1103/PhysRevB.41.3824
YBCO,YBa2Cu3O7,Bulk,,,SC,High-Tc/cuprate,,,,,,,,,,,True,10.1103/PhysRevB.50.13557
YBa₂Cu₃O₇₋ₓ,YBa2Cu3O7,,,,SC,cuprate,,,,,,,,,,,,10.1103/PhysRevB.47.11346
YBCO,YBa2Cu3O7,Bulk,,,SC,High-Tc/cuprate,,,Tetragonal,,,,,,Hc1,Hc2,,10.1103/PhysRevB.55.R704
Yttrium Barium Copper Oxide,YBa2Cu3O7,Thin Film,,,SC,High-Tc/cuprate,,,,,,,,,,,,10.1103/PhysRevLett.65.3052
YBa2Cu3O7,YBa2Cu3O7,Bulk,,,SC,High-Tc/cuprate,,,,,,,,,,,,10.1103/PhysRevB.54.3070
Y-Ba-Cu-O,YBa2Cu3O7,Bulk,,,SC,High-Tc/cuprate,,,,layered,,,,,,,,10.1103/PhysRevB.59.11587
YBa2Cu3O7-δ,YBa2Cu3O7,Thin Film,100 nm,LaAlO3,SC,High-Tc/cuprate,~90 K,,perovskite,perovskite,,,,,,,True,10.1103/PhysRevB.60.10522
YBa₂Cu₃O₇₋δ,YBa2Cu3O7,Bulk,,,SC,High-Tc/cuprate,,,,,,,,,,,,10.1103/PhysRevB.41.11260
YBa₂Cu₃O₇ thin film (6000 Å),YBa2Cu3O7,Thin Film,6000 Å,,SC,High-Tc/cuprate,90.1 K,,,,,,,,180 Oe,,True,10.1103/PhysRevB.48.7576
YBa₂Cu₃O₇ thin film (250 Å),YBa2Cu3O7,Thin Film,250 Å,,SC,High-Tc/cuprate,89.07 K,,,,,,,,Enhanced Hc1 (several tesla for films <250 Å),,True,10.1103/PhysRevB.48.7576
Yttrium Barium Copper Oxide,YBa2Cu3O7,Bulk,,,SC,High-Tc/cuprate,90 K,,,,,,,,,,True,10.1103/PhysRevB.41.7201
YBCO,YBa2Cu3O7,Thin Film,1000-2000 Å,(100) MgO,SC,Type-II/High-Tc/cuprate,90 K,,,,,,,,20-200 Oe at 0 K,,True,10.1103/PhysRevB.47.15350
YBa2Cu3O7,YBa2Cu3O7,Bulk,,,SC,High-Tc/cuprate,,,,,,,,,,,True,10.1103/PhysRevB.37.2289
YBCO,YBa2Cu3O7,Bulk,,,SC,High-Tc/cuprate,60 K,,Orthorhombic,,,,,,,,,10.1103/PhysRevB.56.R5751
YBa₂Cu₃O₇,YBa2Cu3O7,,,,SC,High-Tc/cuprate,,,,,,,,,,,,10.1103/PhysRevB.47.8327
YBCO,YBa2Cu3O7,Bulk,,,SC,High-Tc/cuprate,,,,,,,,,,,,10.1103/PhysRevB.66.214502
YBa₂Cu₃O₇,YBa2Cu3O7,,,,SC,cuprate,,,,,,,,,,,,10.1103/PhysRevB.54.7481
YBCO on SrTiO3,YBa2Cu3O7,Thin Film,,SrTiO3,SC,High-Tc/cuprate,,,,,,,,,,,True,10.1103/PhysRevB.50.16121
YBCO on MgO,YBa2Cu3O7,Thin Film,,MgO,SC,High-Tc/cuprate,,,,,,,,,,,True,10.1103/PhysRevB.50.16121
Yttrium barium copper oxide,YBa2Cu3O7,,,,SC,High-Tc/cuprate,,,,,,,,,,,,10.1103/PhysRevB.54.R3768
YBa2Cu3O7,YBa2Cu3O7,Bulk,,,SC,High-Tc/cuprate,,,,,,,,,,,,10.1103/PhysRevB.66.064504
YBa2Cu3O7,YBa2Cu3O7,Bulk,,,SC,High-Tc/cuprate,above 90 K,,,,,,,,,,,10.1103/PhysRevB.37.2326
YBa₂Cu₃O₇₋δ,YBa2Cu3O7,Bulk,,,SC,High-Tc/cuprate,93 K,,,,,,,,,10 T at 44 K,True,10.1103/PhysRevB.38.11985
YBa₂Cu₃O₇,YBa2Cu3O7,,,,SC,cuprate,,,,,,,,,,,,10.1103/PhysRevB.53.871
YBCO,YBa2Cu3O7,Bulk,,,SC,High-Tc/cuprate,,,,,,,,,,,,10.1103/PhysRevB.46.5853
YBCO untwinned,YBa2Cu3O7,Bulk,,,SC,High-Tc/cuprate,,,,,,,,,,,,10.1103/PhysRevB.46.5853
YBa2Cu3O7,YBa2Cu3O7,Bulk,,,SC,High-Tc/cuprate,,,Orthorhombic,,,,,,,,,10.1103/PhysRevB.45.308
Yttrium Barium Copper Oxide,YBa2Cu3O7,Bulk,,,SC,High-Tc/cuprate,,,Orthorhombic,,,3.8 Å,,11.7 Å,,,,10.1103/PhysRevB.37.5943
YBCO,YBa2Cu3O7,Thin Film,300 nm,MgO,SC,High-Tc/cuprate,90 K,,Orthorhombic,perovskite,,,,,,,True,10.1103/PhysRevB.47.400
YBa₂Cu₃O₇,YBa2Cu3O7,Bulk,,,SC,High-Tc/cuprate,90 K,,,,,,,,,,True,10.1103/PhysRevB.36.3990
YBa₂Cu₃O₇ with ¹³⁵Ba isotope,YBa2Cu3O7,Bulk,,,SC,High-Tc/cuprate,91.85 K,,,,,,,,,,True,10.1103/PhysRevB.36.3990
YBa₂Cu₃O₇ with ¹³⁸Ba isotope,YBa2Cu3O7,Bulk,,,SC,High-Tc/cuprate,91.95 K,,,,,,,,,,True,10.1103/PhysRevB.36.3990
YBa₂Cu₃O₇ with ⁶³Cu isotope,YBa2Cu3O7,Bulk,,,SC,High-Tc/cuprate,89.70 K,,,,,,,,,,True,10.1103/PhysRevB.36.3990
YBa₂Cu₃O₇ with ⁶⁵Cu isotope,YBa2Cu3O7,Bulk,,,SC,High-Tc/cuprate,89.90 K,,,,,,,,,,True,10.1103/PhysRevB.36.3990
YBCO,YBa2Cu3O7,,,,SC,High-Tc/cuprate,,,,,,,,,,,,10.1103/PhysRevLett.86.5763
YBa2Cu3O7,YBa2Cu3O7,Bulk,,,SC,High-Tc,,,,,,,,,,,,10.1103/PhysRevB.49.9073
YBa₂Cu₃O₇,YBa2Cu3O7,Bulk,,,SC,High-Tc/cuprate,,,,perovskite,,,,,,,,10.1103/PhysRevLett.67.228
YBa₂Cu₃O₇,YBa2Cu3O7,Bulk,,,SC,High-Tc,,,,,,,,,,,,10.1103/PhysRevB.54.11993
YBCO/PBCO multilayer,YBa2Cu3O7,Thin Film,48 Å,,SC,High-Tc/cuprate,82.5 K,,,,,,,,,100 T,True,10.1103/PhysRevB.48.16180
YBa2Cu3O7,YBa2Cu3O7,Bulk,,,SC,cuprate,95 K,,,,,,,,,,,10.1103/PhysRevB.42.354
Y-Ba-Cu-O,YBa2Cu3O7,Thin Film,100-900 Å,,SC,High-Tc/cuprate,89.5 K,,,,,,,12 Å,,,True,10.1103/PhysRevB.59.6524
YBCO,YBa2Cu3O7,Thin Film,155 nm,NdGaO3,SC,High-Tc/cuprate,92 K,,,,,,,,,,True,10.1103/PhysRevB.49.6185
YBa2Cu3O7,YBa2Cu3O7,Bulk,,,SC,High-Tc/cuprate,,,,,,,,,,,,10.1103/PhysRevB.49.15901
YBa2Cu3O7,YBa2Cu3O7,Bulk,,,SC,High-Tc,,,,,,,,,,,,10.1103/PhysRevB.39.9689
Yttrium Barium Copper Oxide,YBa2Cu3O7,Bulk,,,SC,High-Tc/cuprate,,,,layered cuprate,,,,,,,True,10.1103/PhysRevB.39.7356
YBCO,YBa2Cu3O7,Thin Film,,,SC,High-Tc/cuprate,,,,,,,,,,,,10.1103/PhysRevB.51.3238
YBCO,YBa2Cu3O7,Bulk,,,SC,High-Tc/cuprate,92 K,,Orthorhombic,,,,,,,,True,10.1103/PhysRevLett.82.2792
YBa2Cu3O7,YBa2Cu3O7,Thin Film,250 nm,YSZ (100),SC,High-Tc/cuprate,91 K,,,,,,,1.166 nm,,,True,10.1103/PhysRevB.54.12564
YBa₂Cu₃O₇,YBa2Cu3O7,,,,SC,High-Tc/cuprate,,,Orthorhombic,perovskite,,,,,,,,10.1103/PhysRevLett.70.3447
YBa2Cu3O7-δ,YBa2Cu3O7,Bulk,,,SC,High-Tc/cuprate,,,,,,,,,,,,10.1103/PhysRevB.55.8529
YBa2Cu3O7,YBa2Cu3O7,Bulk,,,SC,High-Tc/cuprate,,,,,,,,,,,,10.1103/PhysRevB.38.2533
Yttrium Barium Copper Oxide,YBa2Cu3O7,Bulk,,,SC,High-Tc/cuprate,90 K,,,,,,,,,,,10.1103/PhysRevB.38.8879
YBa2Cu3O7,YBa2Cu3O7,,,,SC,High-Tc/cuprate,,,,,,,,,,,,10.1103/PhysRevB.46.10997
YBa2Cu3O7-δ,YBa2Cu3O7,Bulk,,,SC,High-Tc/cuprate,,,,,,,,,,,True,10.1103/PhysRevLett.73.1695
YBa2Cu3O7,YBa2Cu3O7,Bulk,,,SC,High-Tc/cuprate,,,,,,,,,,,False,10.1103/PhysRevB.41.1824
YBa2Cu3O7,YBa2Cu3O7,Bulk,,,SC,High-Tc/cuprate,,,,oxygen-deficient perovskite,,,,,,,True,10.1103/PhysRevB.42.4288
Yttrium Barium Copper Oxide,YBa2Cu3O7,Bulk,,,SC,High-Tc/cuprate,92 K,,,,,,,,,,True,10.1103/PhysRevB.53.11849
YBa2Cu3O7,YBa2Cu3O7,Bulk,,,SC,High-Tc/cuprate,,,,layered,,,,8 Å,,,,10.1103/PhysRevB.44.2850
YBa2Cu3O7,YBa2Cu3O7,Bulk,,,SC,High-Tc,,,Orthorhombic,,,3.822 Å,3.891 Å,11.67 Å,,,True,10.1103/PhysRevB.37.3667
YBa2Cu3O7,YBa2Cu3O7,Bulk,,,SC,High-Tc/cuprate,,,,,,,,,,,,10.1103/PhysRevB.64.054510
Y-Ba-Cu-O (optimized),YBa2Cu3O7,Bulk,,,SC,High-Tc/cuprate,~90 K,,,,,,,,,,True,10.1103/PhysRevB.36.3910
YBa2Cu3O7,YBa2Cu3O7,Bulk,,,SC,High-Tc/cuprate,,,,,,,,,,~200 T,True,10.1103/PhysRevB.63.144502
YBa2Cu3O7,YBa2Cu3O7,,,,SC,High-Tc/cuprate,,,,,,,,,,,,10.1103/PhysRevLett.76.1525
YBCO,YBa2Cu3O7,Thin Film,1000 Å,,SC,High-Tc/cuprate,87 K,,,,,,,,,,True,10.1103/PhysRevLett.78.2212
YBCO Crystal,YBa2Cu3O7,Bulk,,,SC,High-Tc/cuprate,87 K,,,,,,,,,,True,10.1103/PhysRevLett.78.2212
Oxygen-depleted YBCO,YBa2Cu3O7,Thin Film,,,NSC,,,,,,,,,,,,True,10.1103/PhysRevLett.78.2212
Optimally doped YBCO,YBa2Cu3O7,Bulk,,,SC,High-Tc/cuprate,91.3 K,,,,,,,,,Bc2(T),True,10.1103/PhysRevB.63.184511
Oxygen-deficient YBCO Sample 2,YBa2Cu3O7,Bulk,,,SC,High-Tc/cuprate,86.2 K,,,,,,,,,,True,10.1103/PhysRevB.63.184511
Oxygen-deficient YBCO Sample 3,YBa2Cu3O7,Bulk,,,SC,High-Tc/cuprate,73.2 K,,,,,,,,,,True,10.1103/PhysRevB.63.184511
Oxygen-deficient YBCO Sample 4,YBa2Cu3O7,Bulk,,,SC,High-Tc/cuprate,51.8 K,,,,,,,,,,True,10.1103/PhysRevB.63.184511
YBa2Cu3O7-δ,YBa2Cu3O7,,,,SC,High-Tc/cuprate,,,,,,,,,,,,10.1103/PhysRevB.54.10155
YBa₂Cu₃O₇₋δ,YBa2Cu3O7,,,,SC,High-Tc/cuprate,,,,,,,,,,,,10.1103/PhysRevB.49.4023
YBa2Cu3O7,YBa2Cu3O7,,,,SC,cuprate,,,,,,,,,,,,10.1103/PhysRevB.63.024507
YBCO general reference,YBa2Cu3O7,,,,SC,High-Tc/cuprate,,,,,,,,,,,,10.1103/PhysRevB.60.14893
YBCO,YBa2Cu3O7,Thin Film,4000 Å,SrTiO3,SC,High-Tc/cuprate,82 K,,,,,,,,,,True,10.1103/PhysRevB.39.785
YBa2Cu3O7,YBa2Cu3O7,,,,SC,High-Tc/cuprate,,,,,,,,,,,,10.1103/PhysRevB.39.823
YBa2Cu3O7,YBa2Cu3O7,Bulk,,,SC,High-Tc/cuprate,,,,,,,,,,,True,10.1103/PhysRevB.61.3282
Yttrium Barium Copper Oxide,YBa2Cu3O7,Bulk,,,SC,High-Tc/cuprate,90 K,,,perovskite-related,,,,,1.3 kOe,1700 kOe,False,10.1103/PhysRevB.38.270
YBa2Cu3O7,YBa2Cu3O7,Bulk,,,SC,High-Tc/cuprate,91 K,,Orthorhombic,,Pmmm,3.822 Å,3.8855 Å,11.679 Å,,,True,10.1103/PhysRevB.36.2294
YBa2Cu3O7,YBa2Cu3O7,Thin Film,45-90 nm,SrTiO3,SC,High-Tc/cuprate,89-91 K,,,perovskite,,,,11.705 Å,,,True,10.1103/PhysRevB.47.9017
YBa₂Cu₃O₇₋δ,YBa2Cu3O7,Thin Film,,Y2O3-stabilized ZrO2,SC,High-Tc/cuprate,,,,,,,,,,,True,10.1103/PhysRevB.55.1254
YBa2Cu3O7-x,YBa2Cu3O7,Bulk,,,SC,High-Tc/cuprate,90 K,,,,,,,,,,True,10.1103/PhysRevB.39.4768
YBCO,YBa2Cu3O7,Thin Film,,,SC,High-Tc/cuprate,,,,,,,,,,,,10.1103/PhysRevLett.68.694
YBa2Cu3O7,YBa2Cu3O7,Thin Film,,,SC,High-Tc/cuprate,,,,perovskite,,,,,,,,10.1103/PhysRevB.41.2627
YBa2Cu3O7,YBa2Cu3O7,Bulk,,,SC,High-Tc/cuprate,~90 K,,Orthorhombic,perovskite,,,,,,,True,10.1103/PhysRevB.38.8893
Yttrium barium copper oxide,YBa2Cu3O7,,,,SC,High-Tc/cuprate,,,,,,,,,,,,10.1103/PhysRevLett.82.4914
YBa₂Cu₃O₇,YBa2Cu3O7,Bulk,,,SC,High-Tc/cuprate,,,,,,,,,,,,10.1103/PhysRevLett.65.1068
YBCO,YBa2Cu3O7,Bulk,,,SC,High-Tc/cuprate,,,,,,,,,,,,10.1103/PhysRevB.51.6575
YBa2Cu3O7-δ (YBCO),YBa2Cu3O7,Bulk,,,SC,High-Tc/cuprate,93 K,,,,,,,,,,,10.1103/PhysRevB.51.6049
YBa2Cu3O7-δ,YBa2Cu3O7,,,,SC,High-Tc/cuprate,,,,,,,,,,,,10.1103/PhysRevB.66.014522
YBCO,YBa2Cu3O7,Thin Film,~0.4 μm,"SrTiO3, LaAlO3, MgO",SC,High-Tc/cuprate,~90 K,,,perovskite,,,,,,,True,10.1103/PhysRevB.47.8076
YBa2Cu3O7,YBa2Cu3O7,Bulk,,,SC,High-Tc/cuprate,,,,,,,,,,,,10.1103/PhysRevLett.70.2948
YBa2Cu3O7,YBa2Cu3O7,Bulk,,,SC,High-Tc/cuprate,92.1 K,,orthorhombic,perovskite,,,,,,,,10.1103/PhysRevB.38.11958
YBa2Cu3O7,YBa2Cu3O7,Bulk,,,SC,High-Tc/cuprate,90.1 K,,,,,,,,,,True,10.1103/PhysRevB.48.3445
YBCO,YBa2Cu3O7,Thin Film,22 nm,Bicrystalline substrate,SC,High-Tc/cuprate,,,,cuprate,,,,,,,True,10.1103/PhysRevB.53.14586
YBa₂Cu₃O₇,YBa2Cu3O7,Thin Film,12 Å,(100) MgO,SC,High-Tc/cuprate,~90 K,,,perovskite,,,,,,,True,10.1103/PhysRevLett.64.804
YBa2Cu3O7,YBa2Cu3O7,Bulk,,,SC,High-Tc/cuprate,,,,,,,,,~100 Oe,,,10.1103/PhysRevLett.86.5767
YBa2Cu3O7,YBa2Cu3O7,Bulk,,,SC,High-Tc/cuprate,,,,,,,,,,,True,10.1103/PhysRevB.38.218
YBa2Cu3O7-δ,YBa2Cu3O7,Bulk,,,SC,High-Tc/cuprate,,,,,,,,,,,,10.1103/PhysRevLett.87.147002
YBCO,YBa2Cu3O7,Bulk,,,SC,High-Tc/cuprate,92 K,,,perovskite,,0.4 nm,,1.2 nm,,,True,10.1103/PhysRevLett.69.2967
YBCO,YBa2Cu3O7,Bulk,,,SC,High-Tc/cuprate,92 K,,,layered,,,,,,110 T at T=0,,10.1103/PhysRevB.62.138
YBCO thin film,YBa2Cu3O7,Thin Film,,,SC,High-Tc/cuprate,84.3 K,,,layered,,,,,,138 T at T=0,,10.1103/PhysRevB.62.138
Yttrium Barium Copper Oxide,YBa2Cu3O7,Bulk,,,SC,High-Tc/cuprate,,,,,,,,,,,,10.1103/PhysRevB.41.4743
YBCO,YBa2Cu3O7,Thin Film,200 nm,"MgO, LaAlO3",SC,High-Tc/cuprate,,,,,,,,,,,True,10.1103/PhysRevB.56.13746
YBa2Cu3O7,YBa2Cu3O7,Bulk,,,SC,High-Tc/cuprate,,,,,,,,,,,,10.1103/PhysRevB.55.11358
YBa2Cu3O7,YBa2Cu3O7,Thin Film,1.2 nm to 4.8 nm,,SC,High-Tc/cuprate,90 K,,,,,,,,,,True,10.1103/PhysRevB.47.5469
YBa2Cu3O7,YBa2Cu3O7,Bulk,,,SC,High-Tc/cuprate,90 K,,Orthorhombic,oxygen-defect perovskite,Pmmm,3.827 Å,3.877 Å,11.708 Å,,,True,10.1103/PhysRevB.35.7245
YBa₂Cu₃O₇,YBa2Cu3O7,,,,SC,cuprate,,,,,,,,,,,,10.1103/PhysRevLett.70.85
YBCO,YBa2Cu3O7,Thin Film,,,SC,High-Tc/cuprate,,,Tetragonal,,,,,,,,True,10.1103/PhysRevB.55.15239
YBa2Cu3O7-δ,YBa2Cu3O7,,,,SC,High-Tc,,,orthorhombic,1-2-3,,,,,,,,10.1103/PhysRevB.52.1362
YBa₂Cu₃O₇,YBa2Cu3O7,Bulk,,,SC,High-Tc/cuprate,,,,,,,,,,,,10.1103/PhysRevB.57.14387
YBa2Cu3O7,YBa2Cu3O7,Bulk,,,SC,cuprate,,,,,,,,,,,,10.1103/PhysRevB.41.850
YBCO,YBa2Cu3O7,Bulk,,,SC,High-Tc/cuprate,90 K,,,,,,,,,,,10.1103/PhysRevB.55.11778
Y-1:2:3 film,YBa2Cu3O7,Thin Film,200 nm,KTaO3,SC,High-Tc/cuprate,,,,,,,,,,,True,10.1103/PhysRevB.53.8658
Y-1:2:3,YBa2Cu3O7,,,,SC,High-Tc/cuprate,,,,,,,,,,,,10.1103/PhysRevB.50.13849
YBa2Cu3O7-δ,YBa2Cu3O7,Bulk,,,SC,High-Tc/cuprate,80 K,,,,,,,,,,True,10.1103/PhysRevB.63.100508
YBCO,YBa2Cu3O7,,,,SC,High-Tc/cuprate,,,,,,,,,,,,10.1103/PhysRevB.49.12984
YBa2Cu3O7,YBa2Cu3O7,Bulk,,,SC,High-Tc/cuprate,,,,,,,,,,,,10.1103/PhysRevB.51.15484
YBCO thin film,YBa2Cu3O7,Thin Film,300 nm,,SC,High-Tc/cuprate,,,,,,,,,,,True,10.1103/PhysRevB.51.15484
YBCO,YBa2Cu3O7,Bulk,,,SC,High-Tc/cuprate,,,,,,,,,,,,10.1103/PhysRevB.46.3059
YBa2Cu3O7,YBa2Cu3O7,Bulk,,,SC,High-Tc/cuprate,93 K,,Orthorhombic,,,,,,,,,10.1103/PhysRevB.46.11958
YBCO,YBa2Cu3O7,Thin Film,250 nm,MgO,SC,High-Tc/cuprate,87.2 K,,,,,,,,,240 T at 1.6 K,True,10.1103/PhysRevB.61.1584
YBa2Cu3O7-δ,YBa2Cu3O7,Bulk,,,SC,High-Tc/cuprate,,,,,,,,,,,,10.1103/PhysRevB.43.1245
YBa₂Cu₃O₇₋δ,YBa2Cu3O7,Thin Film,,SrTiO3,SC,High-Tc/cuprate,93 K,,,,,,,,,,True,10.1103/PhysRevB.42.10090
YBCO,YBa2Cu3O7,Thin Film,0.65 μm,MgO,SC,High-Tc/cuprate,"83 K (onset), 78 K (midpoint)",,,,,,,,,,True,10.1103/PhysRevB.41.4752
YBa2Cu3O7,YBa2Cu3O7,Bulk,,,SC,High-Tc/cuprate,,,,,,,,,,,,10.1103/PhysRevB.49.6205
YBCO thin film,YBa2Cu3O7,Thin Film,2000 Å,SrTiO3,SC,High-Tc/cuprate,"92 K at 0.2 T, 91 K at 0.6 T",,,,,,,,,,True,10.1103/PhysRevB.59.8917
YBa2Cu3O7,YBa2Cu3O7,Bulk,,,SC,High-Tc/cuprate,,,,layered,,,,,,,,10.1103/PhysRevB.57.582
YBa₂Cu₃O₇₋δ,YBa2Cu3O7,Bulk,,,SC,High-Tc/cuprate,,,,,,,,,,,,10.1103/PhysRevB.63.104519
YBa2Cu3O6+x,YBa2Cu3O7,Bulk,,,SC,High-Tc/cuprate,89 K,,,,,,,,,,,10.1103/PhysRevB.50.4075
YBa2Cu3O7-δ,YBa2Cu3O7,Bulk,,,SC,High-Tc/cuprate,,,,,,3.8179 Å,3.8828 Å,11.6807 Å,,,,10.1103/PhysRevB.43.13080
YBa2Cu3O7-x,YBa2Cu3O7,Bulk,,,SC,cuprate,,,,perovskite related,,,,,,,,10.1103/PhysRevB.39.4752
YBa₂Cu₃O₇₋δ,YBa2Cu3O7,,,,SC,cuprate,92 K,,,layered perovskite,,,,,,,,10.1103/PhysRevLett.76.4845
YBa2Cu3O7-δ,YBa2Cu3O7,Bulk,,,SC,High-Tc,,,,,,,,,,,,10.1103/PhysRevB.40.7303
YBCO,YBa2Cu3O7,Bulk,,,SC,High-Tc/cuprate,92 K,,,,,,,,,,,10.1103/PhysRevLett.75.3732
YBCO,YBa2Cu3O7,Bulk,,,SC,High-Tc/cuprate,93.55 K,,,,,,,12 Å,,,False,10.1103/PhysRevB.56.9122
YBa2Cu3O7-δ,YBa2Cu3O7,,,,SC,High-Tc,,,,,,,,,,,,10.1103/PhysRevLett.62.2628
YBa2Cu3O7-x,YBa2Cu3O7,Bulk,,,SC,High-Tc/cuprate,90 K,1 atm,,,,,,,,,True,10.1103/PhysRevB.40.4573
YBCO,YBa2Cu3O7,Thin Film,1800 Å,LaAlO3,SC,High-Tc/cuprate,,,,,,,,,,,True,10.1103/PhysRevB.49.4199
Yttrium Barium Copper Oxide,YBa2Cu3O7,Bulk,,,SC,High-Tc/cuprate,,,,layered,,,,,,,True,10.1103/PhysRevLett.70.658
YBa2Cu3O7-x,YBa2Cu3O7,Bulk,,,SC,High-Tc/cuprate,91.5 K,,,,,,,,0.35 kOe at 60 K,,True,10.1103/PhysRevB.37.9864
YBa2Cu3O7,YBa2Cu3O7,,,,SC,High-Tc/cuprate,,,,,,,,,,,,10.1103/PhysRevB.58.11153
Yttrium barium copper oxide,YBa2Cu3O7,Bulk,,,SC,High-Tc,,,,,,,,,,,,10.1103/PhysRevB.54.4276
YBa₂Cu₃O₇₋δ,YBa2Cu3O7,Thin Film,300 nm,SrTiO3,SC,High-Tc/cuprate,88-92 K,,Orthorhombic,,,,,,,,True,10.1103/PhysRevB.47.12248
YBCO-123,YBa2Cu3O7,Bulk,,,SC,High-Tc/cuprate,92 K,,,,,,,,,,True,10.1103/PhysRevLett.74.1008
YBa2Cu3O7,YBa2Cu3O7,Bulk,,,SC,High-Tc/cuprate,,,,1:2:3 structure,,,,,,,,10.1103/PhysRevB.39.6600
YBa2Cu3O7,YBa2Cu3O7,,,,SC,High-Tc/cuprate,,,,perovskite-related,,,,,,,,10.1103/PhysRevB.45.10713
YBa2Cu3O7,YBa2Cu3O7,Bulk,,,SC,High-Tc/cuprate,,,,,,,,,,,,10.1103/PhysRevB.46.14245
YBa2Cu3O7,YBa2Cu3O7,Bulk,,,SC,High-Tc/cuprate,90 K,,,perovskite,,,,,,,True,10.1103/PhysRevB.54.R9686
YBCO,YBa2Cu3O7,Bulk,,,SC,High-Tc/cuprate,,,,,,,,,,,,10.1103/PhysRevLett.75.3197
YBa₂Cu₃O₇₋δ (Sample 1 - optimally doped),YBa2Cu3O7,Bulk,,,SC,High-Tc/cuprate,92.3 K,,,,,,,,,,True,10.1103/PhysRevB.55.8557
YBa₂Cu₃O₇₋δ (Sample 2 - overdoped),YBa2Cu3O7,Bulk,,,SC,High-Tc/cuprate,89 K,,,,,,,,,,True,10.1103/PhysRevB.55.8557
YBCO,YBa2Cu3O7,Bulk,,,SC,High-Tc/cuprate,90-91 K,,,,,,,,,,True,10.1103/PhysRevB.55.8564
YBa2Cu3O7,YBa2Cu3O7,Bulk,,,SC,cuprate,,,orthorhombic,perovskite,,,,,,,,10.1103/PhysRevB.51.693
YBa2Cu3O7,YBa2Cu3O7,Bulk,,,SC,High-Tc/cuprate,,,,layered,,,,,,Hc2 = c/(2eξabξc),,10.1103/PhysRevB.42.10052
YBCO,YBa2Cu3O7,Bulk,,,SC,High-Tc/cuprate,92 K,,,,,,,,,,True,10.1103/PhysRevB.65.134513
YBa2Cu3O7-δ,YBa2Cu3O7,Bulk,,,SC,High-Tc/cuprate,,,,123,,,,,,,,10.1103/PhysRevB.63.054442
Yttrium Barium Copper Oxide,YBa2Cu3O7,Bulk,,,SC,High-Tc/cuprate,,,,,,,,,,,,10.1103/PhysRevB.59.7191
YBCO,YBa2Cu3O7,Thin Film,,,SC,High-Tc/cuprate,,,,,,,,,,,,10.1103/PhysRevB.60.9295
YBa2Cu3O7,YBa2Cu3O7,Bulk,,,SC,High-Tc/cuprate,90 K,,,,,,,,200 G,,True,10.1103/PhysRevB.43.130
YBa2Cu3O7,YBa2Cu3O7,Bulk,,,SC,High-Tc/cuprate,,,,,,,,,,,,10.1103/PhysRevB.63.132401
YBa2Cu3Oy,YBa2Cu3O7,Bulk,,,SC,High-Tc/cuprate,,,,,,,,,,,,10.1103/PhysRevB.63.134513
YBa2Cu3O7,YBa2Cu3O7,Bulk,,,SC,High-Tc/cuprate,,,,,,3.823 Å,3.886 Å,,,,,10.1103/PhysRevB.54.10192
YBa2Cu3O7,YBa2Cu3O7,Thin Film,,,SC,High-Tc/cuprate,90 K,,,,,,,,,,,10.1103/PhysRevB.48.3896
YBa₂Cu₃O₇,YBa2Cu3O7,Bulk,,,SC,High-Tc/cuprate,,,,,,,,,,,,10.1103/PhysRevB.42.240
Y-123,YBa2Cu3O7,Bulk,,,SC,High-Tc/cuprate,,,,,,,,,,,True,10.1103/PhysRevLett.72.3290
YBa2Cu3O7,YBa2Cu3O7,Bulk,,,SC,High-Tc/cuprate,,,,,,,,,,,,10.1103/PhysRevLett.65.2724
YBa₂Cu₃O₇₋δ (YBCO),YBa2Cu3O7,Bulk,,,SC,High-Tc/cuprate,,,,,,,,,,,,10.1103/PhysRevLett.76.2555
Yttrium Barium Copper Oxide,YBa2Cu3O7,,,,SC,High-Tc/cuprate,,,,,,,,,,,,10.1103/PhysRevLett.85.5170
YBa2Cu3O7-δ,YBa2Cu3O7,Thin Film,1.2 nm,SrTiO3,SC,High-Tc/cuprate,,,,,,,,,,,True,10.1103/PhysRevLett.69.2713
YBa2Cu3O7,YBa2Cu3O7,,,,SC,High-Tc/cuprate,91.4 K,,,,,,,,,,,10.1103/PhysRevB.61.778
YBa2Cu3O7-δ,YBa2Cu3O7,Bulk,,,SC,High-Tc/cuprate,,,,,,,,,,,,10.1103/PhysRevB.47.5315
YBCO,YBa2Cu3O7,Thin Film,400-1000 Å,SrTiO3,SC,High-Tc/cuprate,85-90 K (typical 88 K),,,,,,,,,,True,10.1103/PhysRevB.46.8456
YBa2Cu3O7-δ,YBa2Cu3O7,Bulk,,,SC,cuprate,90 K,,,,,,,,,,,10.1103/PhysRevB.54.12488
Yttrium Barium Copper Oxide,YBa2Cu3O7,Bulk,,,SC,High-Tc/cuprate,,,,,,,,,,,,10.1103/PhysRevB.48.15893
Yttrium barium copper oxide,YBa2Cu3O7,Bulk,,,SC,High-Tc/cuprate,,,,perovskite,,,,,,,,10.1103/PhysRevB.56.14128
YBCO,YBa2Cu3O7,Thin Film,,,SC,High-Tc/cuprate,,,Orthorhombic,,D2h,,,,,,,10.1103/PhysRevLett.74.3249
YBa2Cu3Ox,YBa2Cu3O7,Bulk,,,SC,High-Tc/cuprate,,,,,,,,,,,,10.1103/PhysRevB.36.2298
YBa2Cu3O7,YBa2Cu3O7,Bulk,,,SC,High-Tc/cuprate,92 K,,Tetragonal,,4/mmm,,,,,,,10.1103/PhysRevB.39.2245
YBa2Cu3O7,YBa2Cu3O7,,,,SC,High-Tc/cuprate,,,,,,,,,,,,10.1103/PhysRevB.42.8704
YBCO,YBa2Cu3O7,,,,SC,High-Tc/cuprate,,,,,,,,,,,,10.1103/PhysRevB.55.R8701
YBa2Cu3Ox,YBa2Cu3O7,Thin Film,,"SrTiO3, MgO",SC,High-Tc/cuprate,85-90 K,,Orthorhombic,perovskite,,,,11.722 Å,,,True,10.1103/PhysRevLett.69.2859
YBa₂Cu₃O₇₋y,YBa2Cu3O7,,,,SC,High-Tc/cuprate,,,,,,,,,,,,10.1103/PhysRevB.52.R7042
YBa2Cu3O7,YBa2Cu3O7,Bulk,,,SC,High-Tc/cuprate,90 K,,,,,,,,,,True,10.1103/PhysRevB.48.13051
YBa₂Cu₃O₇,YBa2Cu3O7,Bulk,,,SC,High-Tc/cuprate,,,,,,,,,,,,10.1103/PhysRevB.65.064532
YBa2Cu3O7,YBa2Cu3O7,Bulk,,,SC,High-Tc/cuprate,90 K,0.1 MPa,Orthorhombic,perovskite,,3.815 Å,3.882 Å,11.67 Å,,,True,10.1103/PhysRevB.38.6543
YBa2Cu3O7,YBa2Cu3O7,Bulk,,,SC,High-Tc/cuprate,91 K,,Orthorhombic,,,3.823 Å,3.892 Å,11.684 Å,,,True,10.1103/PhysRevB.41.11209
YBCO,YBa2Cu3O7,Bulk,,,SC,High-Tc/cuprate,,,,,,,,,,,,10.1103/PhysRevLett.74.310
Yttrium Barium Copper Oxide,YBa2Cu3O7,Bulk,,,SC,High-Tc/cuprate,,,,,,,,,,,,10.1103/PhysRevB.61.R3815
YBa2Cu3Oz,YBa2Cu3O7,Bulk,,,SC,High-Tc/cuprate,91.5 K,,orthorhombic,perovskite,,,,,,,True,10.1103/PhysRevB.36.836
YBCO,YBa2Cu3O7,Bulk,,,SC,High-Tc/cuprate,90.8 K,,,,,,,,,,True,10.1103/PhysRevLett.74.1887
YBa₂Cu₃O₇,YBa2Cu3O7,Bulk,,,SC,High-Tc/cuprate,91 K,,Orthorhombic,,,3.8166 Å,3.8836 Å,11.6838 Å,,,True,10.1103/PhysRevLett.59.2772
YBa2Cu3O7,YBa2Cu3O7,Bulk,,,SC,High-Tc/cuprate,,,,layered,,,,,,,,10.1103/PhysRevLett.67.378
YBCO,YBa2Cu3O7,Bulk,,,SC,High-Tc/cuprate,,,,,,,,,,,,10.1103/PhysRevB.49.6360
YBa2Cu3O7,YBa2Cu3O7,Thin Film,,,SC,High-Tc/cuprate,,,,,,,,,,,True,10.1103/PhysRevB.52.R743
YBCO,YBa2Cu3O7,,,,SC,High-Tc/cuprate,,,,,,,,,,,,10.1103/PhysRevLett.84.1784
YBa2Cu3O7,YBa2Cu3O7,Bulk,,,SC,High-Tc/cuprate,,,,,,,,,,,,10.1103/PhysRevB.47.14342
YBCO epitaxial film,YBa2Cu3O7,Thin Film,100 nm,LaAlO3,SC,High-Tc/cuprate,89.4 K,,,,,,,,,110 T at 0 K,True,10.1103/PhysRevLett.70.998
YBCO epitaxial film specimen II,YBa2Cu3O7,Thin Film,100 nm,LaAlO3,SC,High-Tc/cuprate,88.5 K,,,,,,,,,110 T at 0 K,True,10.1103/PhysRevLett.70.998
Y:123,YBa2Cu3O7,,,,SC,High-Tc/cuprate,,,,,,,,,,,,10.1103/PhysRevLett.83.3928
YBa2Cu3O7 (Tc=90K),YBa2Cu3O7,Bulk,,,SC,High-Tc/cuprate,90 K,,,perovskite,,,,,,,,10.1103/PhysRevB.42.2643
YBa2Cu3O7 (Tc=93K),YBa2Cu3O7,Bulk,,,SC,High-Tc/cuprate,93 K,,,perovskite,,,,,,,,10.1103/PhysRevB.42.2643
YBa₂Cu₃O₇₋ₓ,YBa2Cu3O7,Bulk,,,SC,High-Tc/cuprate,91 K,,Orthorhombic,1:2:3 phase,,,,,"Variable with temperature - at 5K: ~25 Oe, at 80K: higher value",,True,10.1103/PhysRevB.37.623
YBa2Cu3O7,YBa2Cu3O7,Bulk,,,SC,High-Tc/cuprate,90 K,,,,,,,,,,True,10.1103/PhysRevB.39.6619
YBa2Cu3O7-δ,YBa2Cu3O7,Bulk,,,SC,High-Tc/cuprate,91 K,,,,,,,,,,True,10.1103/PhysRevB.51.9419
YBa2Cu3O7,YBa2Cu3O7,Bulk,,,SC,Type-II/High-Tc/cuprate,,,,,,,,,,,,10.1103/PhysRevLett.69.3563
YBa2Cu3O7,YBa2Cu3O7,Bulk,,,SC,High-Tc/cuprate,,,,perovskite,,,,,,,,10.1103/PhysRevLett.60.1069
Yttrium Barium Copper Oxide (YBCO),YBa2Cu3O7,Bulk,,,SC,High-Tc/cuprate,90 K,,Orthorhombic,perovskite-related,,,,,,,True,10.1103/PhysRevB.45.12976
YBa2Cu3O7,YBa2Cu3O7,,,,SC,cuprate,,,,,,,,,,,,10.1103/PhysRevB.41.282
YBa₂Cu₃O₇₋ₓ,YBa2Cu3O7,Thin Film,100-10000 Å,SrTiO3,SC,High-Tc/cuprate,85-90 K,,,,,,,,,,True,10.1103/PhysRevB.43.5425
Yttrium Barium Copper Oxide,YBa2Cu3O7,Bulk,,,SC,High-Tc/cuprate,,,,,,,,,,,,10.1103/PhysRevB.48.10514
YBa₂Cu₃O₇,YBa2Cu3O7,Bulk,,,SC,High-Tc/cuprate,,,,perovskite-derived,,,,,,,,10.1103/PhysRevB.48.16690
YBa₂Cu₃O₇,YBa2Cu3O7,Bulk,,,SC,High-Tc/cuprate,,,,,,,,,,,,10.1103/PhysRevB.55.3192
YBCO,YBa2Cu3O7,Bulk,,,SC,High-Tc/cuprate,,,,,,,,,,,,10.1103/PhysRevLett.75.2004
YBa2Cu3O7,YBa2Cu3O7,Bulk,,,SC,High-Tc/cuprate,94 K,,Orthorhombic,,,,,,,,True,10.1103/PhysRevLett.64.1593
Y-Ba-Cu-O,YBa2Cu3O7,Bulk,,,SC,High-Tc/cuprate,,,Orthorhombic,perovskite,,,,,Temperature dependent - exhibits both conventional BCS-like behavior and anomalous behavior with positive curvature at low temperatures,,,10.1103/PhysRevB.43.2809
YBa2Cu3O7-δ,YBa2Cu3O7,Bulk,,,SC,High-Tc/cuprate,92 K,,,layered with CuO2 layers,,,,,,,,10.1103/PhysRevLett.70.1697
Yttrium barium copper oxide,YBa2Cu3O7,Bulk,,,SC,High-Tc,,,,,,,,,,,,10.1103/PhysRevB.43.378
YBa2Cu3O7-δ,YBa2Cu3O7,Bulk,,,SC,High-Tc/cuprate,,,,,,3.8 Å,,11.7 Å,,,True,10.1103/PhysRevLett.69.2855
YBa2Cu3O7,YBa2Cu3O7,Bulk,,,SC,High-Tc/cuprate,92 K,20 kbar,Orthorhombic,perovskite,,3.813 Å,3.853 Å,11.630 Å,,,True,10.1103/PhysRevB.46.3573
YBCO,YBa2Cu3O7,Bulk,,,SC,High-Tc/cuprate,,,,1:2:3 type,,,,,,,True,10.1103/PhysRevB.41.7213
YBa₂Cu₃O₇₋δ,YBa2Cu3O7,,,,SC,High-Tc/cuprate,,,,,,,,,,,,10.1103/PhysRevB.46.6422
YBa2Cu3O7-δ (orthorhombic),YBa2Cu3O7,Bulk,,,SC,High-Tc/cuprate,90 K,,Orthorhombic,perovskite,,,,,,,,10.1103/PhysRevB.42.4212
YBa2Cu3O7,YBa2Cu3O7,Bulk,,,SC,High-Tc/cuprate,90 K,,,,,,,,,,,10.1103/PhysRevB.48.653
YBa2Cu3O7,YBa2Cu3O7,Bulk,,,SC,High-Tc/cuprate,93 K,,,,,,,,,,True,10.1103/PhysRevLett.64.603
YBa2Cu3O7-x,YBa2Cu3O7,Bulk,,,SC,High-Tc/cuprate,88-90 K,,,layered,,,,,,,True,10.1103/PhysRevLett.74.2796
YBa2Cu3O7-x film,YBa2Cu3O7,Thin Film,0.20 μm,,SC,High-Tc/cuprate,88 K,,,layered,,,,,,,True,10.1103/PhysRevLett.74.2796
YBa2Cu3O7,YBa2Cu3O7,Bulk,,,SC,High-Tc/cuprate,,,,,,,,,,,,10.1103/PhysRevB.60.3636
YBa₂Cu₃O₇,YBa2Cu3O7,Bulk,,,SC,High-Tc/cuprate,85-95 K,,,,,,,,,,,10.1103/PhysRevB.38.204
YBCO,YBa2Cu3O7,Bulk,,,SC,High-Tc/cuprate,91-91.8 K,,,,,,,,,,True,10.1103/PhysRevB.46.6441
Yttrium Barium Copper Oxide,YBa2Cu3O7,,,,SC,High-Tc/cuprate,90 K,,,,,,,,,,,10.1103/PhysRevB.37.9401
YBa2Cu3O7-y,YBa2Cu3O7,Bulk,,,SC,High-Tc/cuprate,60 K,,,,,,,,,,,10.1103/PhysRevB.45.11375
YBa2Cu3O7,YBa2Cu3O7,Bulk,,,SC,cuprate,,,,,,,,,,,,10.1103/PhysRevB.38.2820
Y-Ba-Cu-O,YBa2Cu3O7,Bulk,,,SC,High-Tc/cuprate,89.7 K,,,,,,,,,,True,10.1103/PhysRevLett.62.217
YBa2Cu3O7-δ,YBa2Cu3O7,Bulk,,,SC,High-Tc/cuprate,,,,perovskite,,,,,,,,10.1103/PhysRevB.47.12059
YBCO,YBa2Cu3O7,Bulk,,,SC,High-Tc/cuprate,93.5 K,,,,,,,,,25.74 kOe,True,10.1103/PhysRevB.51.12908
YBa2Cu3O7-δ,YBa2Cu3O7,,,,SC,High-Tc/cuprate,,,,,,,,,,,,10.1103/PhysRevB.41.2109
YBa2Cu3O7,YBa2Cu3O7,Bulk,,,SC,High-Tc/cuprate,,,,,,,,,,,,10.1103/PhysRevB.63.094517
YBCO,YBa2Cu3O7,Thin Film,"50 nm, 90 nm",LaAlO3,SC,High-Tc/cuprate,>90 K,,,,,,,,,10 T,True,10.1103/PhysRevB.54.R12717
