Repository: WyattBunstine/ML_SC_Project

# ML_SC_Project — Chemically and Geometrically Motivated Crystal Graph Neural Networks

This project predicts and screens superconductors from crystal structure. It frames the
problem as a **two-stage hurdle**: first classify whether a material is a superconductor
candidate (SC vs. non-SC), then regress the critical temperature T_c for superconductors.

Two graph-neural-network families are trained and compared:

- a **baseline CGCNN** ([txie-93/cgcnn](https://github.com/txie-93/cgcnn)), and
- an **MPNN** with learned edge features that consumes richer `crystal_graph_v4` graphs
  (this project's contribution).

File: database/superconductor_materials_full.csv (part 198 of 215)
Material_Name,Chemical_Composition,Material_Class,Film_Thickness,Substrate,Material_Type,Superconductor_Type,Superconducting_Transition_Temperature,Pressure,Crystal_Structure,Lattice_Structure,Space_Group,"Lattice_Constant(a)","Lattice_Constant(b)","Lattice_Constant(c)",Lower_Critical_Field,Upper_Critical_Field,Experimental,DOI
YBa2Cu3O7,YBa2Cu3O7,,,,SC,Type-II/high-Tc/cuprate,,,,,,,,,,,FALSE,10.1103/PhysRevB.77.214525
Yttrium Barium Copper Oxide,YBa2Cu3O7,Bulk,,,SC,High-Tc/cuprate,,,,,,,,,,,,10.1103/PhysRevB.72.024545
"Yttrium Barium Copper Oxide (YBCO), optimally doped, 300 nm film, p=0.16",YBa2Cu3O7,Thin Film,300 nm,SrLaGaO4,SC,High-Tc/cuprate,91 K,1.0x10⁰ mbar,Orthorhombic,,,3.825,3.885,11.68,,,TRUE,10.1103/PhysRevMaterials.8.044803
"Yttrium Barium Copper Oxide (YBCO), overdoped, 300 nm film, p=0.19",YBa2Cu3O7,Thin Film,300 nm,SrLaGaO4,SC,High-Tc/cuprate,86 K,9.0x10² mbar,Orthorhombic,,,3.825,3.885,11.68,,,TRUE,10.1103/PhysRevMaterials.8.044803
YBa2Cu3O7,YBa2Cu3O7,Thin Film,"15 nm, 18 nm",SrTiO3 (100),SC,High-Tc/cuprate,,,,perovskite,,,,,,,TRUE,10.1103/PhysRevB.75.054501
Yttrium Barium Copper Oxide,YBa2Cu3O7,Bulk,,,SC,High-Tc/cuprate,,,,,,,,,,,,10.1103/PhysRevB.72.024518
YBa2Cu3O7,YBa2Cu3O7,Bulk,,,SC,High-Tc/cuprate,90 K,,,,,,,,,,TRUE,10.1103/PhysRevB.84.180507
YBa2Cu3O7,YBa2Cu3O7,Bulk,,,SC,cuprate/High-Tc/Type-II,,ambient,,,,,,,,,FALSE,10.1103/PhysRevB.82.024525
YBa2Cu3O7,YBa2Cu3O7,Thin Film,,,SC,cuprate/High-Tc,,,,,,,,,,,FALSE,10.1103/PhysRevB.71.104504
YBa2Cu3O7,YBa2Cu3O7,Bulk,,,SC,High-Tc/cuprate,93.4 K,,Orthorhombic,perovskite-related,,,,,,,TRUE,10.1103/PhysRevB.95.184520
YBa2Cu3O7,YBa2Cu3O7,Thin Film,4.5 nm,SrTiO3 (001),SC,High-Tc/cuprate,43 K,,Tetragonal,perovskite,p4mm,3.905 Å,3.905 Å,,,,TRUE,10.1103/PhysRevB.81.174520
YBa2Cu3O7,YBa2Cu3O7,Thin Film,4.5 nm,LSAT (001),SC,High-Tc/cuprate,68 K,,Tetragonal,perovskite,p4mm,3.866 Å,3.866 Å,,,,TRUE,10.1103/PhysRevB.81.174520
YBa2Cu3O7,YBa2Cu3O7,Thin Film,30 nm,SrTiO3 (001),SC,High-Tc/cuprate,80 K,,,perovskite,,,,,,,TRUE,10.1103/PhysRevB.81.174520
YBa2Cu3O7,YBa2Cu3O7,Thin Film,30 nm,LSAT (001),SC,High-Tc/cuprate,85 K,,,perovskite,,,,,,,TRUE,10.1103/PhysRevB.81.174520
YBa2Cu3O7,YBa2Cu3O7,Bulk,,,SC,High-Tc/cuprate,91 K,,Orthorhombic,perovskite,,3.823 Å,3.887 Å,11.68 Å,,,FALSE,10.1103/PhysRevB.81.174520
YBa2Cu3O7,YBa2Cu3O7,,,,SC,High-Tc/cuprate,95 K,,,,,,,,,,,10.1103/PhysRevB.78.014519
Yttrium Barium Copper Oxide,YBa2Cu3O7,Thin Film,300 nm,Sapphire,SC,High-Tc/cuprate,89 K,,,,,,,,,,TRUE,10.1103/PhysRevB.104.064513
Yttrium Barium Copper Oxide (YBCO),YBa2Cu3O7,,,,SC,High-Tc/cuprate,,,,,,,,,,,FALSE,10.1103/PhysRevB.93.054505
Yttrium Barium Copper Oxide,YBa2Cu3O7,,,,SC,High-Tc/cuprate,,,,,,,,,,,FALSE,10.1103/PhysRevB.95.224501
YBa2Cu3O7,YBa2Cu3O7,Bulk,,,SC,High-Tc/cuprate,,,,,,,,,,,FALSE,10.1103/PhysRevLett.105.217002
Yttrium Barium Copper Oxide (YBCO) Microbridge N1,YBa2Cu3O7,Microbridge,20 unit cells (23.36 nm),"SrTiO3 (100), TiO2-terminated",SC,High-Tc/cuprate,90 K,,,,,,,,,,TRUE,10.1103/PhysRevB.98.054505
Yttrium Barium Copper Oxide (YBCO) Nanowire N2,YBa2Cu3O7,Nanowire,20 unit cells (23.36 nm),"SrTiO3 (100), TiO2-terminated",SC,High-Tc/cuprate,90 K,,,,,,,,,,TRUE,10.1103/PhysRevB.98.054505
Yttrium Barium Copper Oxide (YBCO) Nanowire N3,YBa2Cu3O7,Nanowire,20 unit cells (23.36 nm),"SrTiO3 (100), TiO2-terminated",SC,High-Tc/cuprate,90 K,,,,,,,,,,TRUE,10.1103/PhysRevB.98.054505
Yttrium Barium Copper Oxide (YBCO) Nanowire N4,YBa2Cu3O7,Nanowire,20 unit cells (23.36 nm),"SrTiO3 (100), TiO2-terminated",SC,High-Tc/cuprate,,,,,,,,,,,TRUE,10.1103/PhysRevB.98.054505
Yttrium Barium Copper Oxide (YBCO) Nanowire N5,YBa2Cu3O7,Nanowire,20 unit cells (23.36 nm),"SrTiO3 (100), TiO2-terminated",NSC,High-Tc/cuprate,NSC at 78 K,,,,,,,,,,TRUE,10.1103/PhysRevB.98.054505
Yttrium Barium Copper Oxide (YBCO) Nanowire N6,YBa2Cu3O7,Nanowire,10 unit cells (11.68 nm),"SrTiO3 (100), TiO2-terminated",SC,High-Tc/cuprate,86 K,,,,,,,,,,TRUE,10.1103/PhysRevB.98.054505
Yttrium Barium Copper Oxide (YBCO) Nanowire N7,YBa2Cu3O7,Nanowire,10 unit cells (11.68 nm),"SrTiO3 (100), TiO2-terminated",SC,High-Tc/cuprate,86 K,,,,,,,,,,TRUE,10.1103/PhysRevB.98.054505
Yttrium Barium Copper Oxide (YBCO) Nanowire N8,YBa2Cu3O7,Nanowire,7 unit cells (8.176 nm),"SrTiO3 (100), TiO2-terminated",SC,High-Tc/cuprate,,,,,,,,,,,TRUE,10.1103/PhysRevB.98.054505
Yttrium Barium Copper Oxide (YBCO) Nanowire N9,YBa2Cu3O7,Nanowire,7 unit cells (8.176 nm),"SrTiO3 (100), TiO2-terminated",SC,High-Tc/cuprate,,,,,,,,,,,TRUE,10.1103/PhysRevB.98.054505
Yttrium Barium Copper Oxide (YBCO) Microbridge N10,YBa2Cu3O7,Microbridge,4 unit cells (4.672 nm),"SrTiO3 (100), TiO2-terminated",SC,High-Tc/cuprate,,,,,,,,,,,TRUE,10.1103/PhysRevB.98.054505
Amorphous YBCO (protective layer),YBa2Cu3O7,Thin Film,10-15 nm,YBCO nanowire,NSC,,NSC,,Amorphous,,,,,,,,TRUE,10.1103/PhysRevB.98.054505
YBa2Cu3O7,YBa2Cu3O7,Bulk,,,SC,High-Tc/cuprate,,,Orthorhombic,,,,,,,,ARPES,10.1103/PhysRevB.78.214502
YBCO,YBa2Cu3O7,,,,SC,Type-II,,,,,,,,,,,FALSE,10.1103/PhysRevB.103.094516
Yttrium Barium Copper Oxide,YBa2Cu3O7,,,,SC,High-Tc/cuprate,,,,,,,,,,,FALSE,10.1103/PhysRevB.74.104514
YBa2Cu3O7,YBa2Cu3O7,Thin Film,8 unit cells (u.c.),SrTiO3,SC,High-Tc/cuprate,80 K,,,,,,,,,,TRUE,10.1103/PhysRevLett.109.137005
YBa2Cu3O7,YBa2Cu3O7,Thin Film,25 unit cells (u.c.),SrTiO3,SC,High-Tc/cuprate,"approx. 88 K (as-grown), 64 K (after Ar annealing)",,,,,,,,,,TRUE,10.1103/PhysRevLett.109.137005
YBa2Cu3O7,YBa2Cu3O7,,,,SC,cuprate/High-Tc,,,,,,,,,,,FALSE,10.1103/PhysRevB.92.064517
YBa2Cu3O7,YBa2Cu3O7,,,,SC,High-Tc/cuprate,,,,,,,,,,,FALSE,10.1103/PhysRevB.94.214511
YBa2Cu3O7,YBa2Cu3O7,,,,SC,cuprate,,,,,,,,,,,FALSE,10.1103/PhysRevLett.102.147001
YBa2Cu3O7,YBa2Cu3O7,Thin Film,,,SC,High-Tc/cuprate,,,,,,,,,,,FALSE,10.1103/PhysRevLett.93.157002
YBa2Cu3O7,YBa2Cu3O7,,,,SC,High-Tc/cuprate,,,,,,,,,,,FALSE,10.1103/PhysRevB.84.024530
YBa2Cu3O7,YBa2Cu3O7,,,,SC,High-Tc/cuprate,,,,,,,,,,,FALSE,10.1103/PhysRevB.72.052506
YBa2Cu3O7 (bicrystal Josephson junction),YBa2Cu3O7,Josephson junction,,,SC,High-Tc/cuprate,,,,,,,,,,,FALSE,10.1103/PhysRevB.72.052506
YBa2Cu3O7 (grain boundary biepitaxial Josephson junction),YBa2Cu3O7,Josephson junction,,,SC,High-Tc/cuprate,,,,,,,,,,,TRUE,10.1103/PhysRevB.72.052506
YBa2Cu3O7,YBa2Cu3O7,,,,SC,High-Tc/cuprate,,,,,,,,,,,FALSE,10.1103/PhysRevB.83.140507
Yttrium Barium Copper Oxide (optimally doped),YBa2Cu3O7,Single Crystal,20 um,,SC,High-Tc/cuprate,93 K,ambient,,,,,,,,,TRUE,10.1103/PhysRevLett.91.047001
YBa2Cu3O7,YBa2Cu3O7,Thin Film,150 nm,SrTiO3,SC,High-Tc/cuprate,89 K,,Orthorhombic,,,,,,,,TRUE,10.1103/PhysRevB.70.024519
YBa2Cu3O7,YBa2Cu3O7,Bulk,,,SC,cuprate,91 K,,,,,,,,,180 T,FALSE,10.1103/PhysRevB.96.064501
YBa2Cu3O7,YBa2Cu3O7,,,,SC,cuprate,61 K,,,,,,,11.4,,,,10.1103/PhysRevB.110.L060504
YBCO,YBa2Cu3O7,Bulk,,,SC,High-Tc/cuprate,,,,,,,,,,,FALSE,10.1103/PhysRevMaterials.7.014802
YBa2Cu3O7,YBa2Cu3O7,Bulk,,,SC,High-Tc/cuprate,,ambient,Orthorhombic,perovskite-related,,,,,,,TRUE,10.1103/PhysRevB.70.054506
YBa2Cu3O7,YBa2Cu3O7,Thin Film,100 nm,SrTiO3 (001),SC,Type-II/High-Tc/cuprate,88 K,,,perovskite,,,,,,,TRUE,10.1103/PhysRevB.110.224431
YBa2Cu3O7,YBa2Cu3O7,,,,SC,cuprate,,ambient,,,,,,,,,FALSE,10.1103/PhysRevB.110.134519
YBa2Cu3O7 (cited),YBa2Cu3O7,,,,SC,High-Tc/cuprate,,,,,,,,,,,FALSE,10.1103/PhysRevB.108.174508
YBa2Cu3O7,YBa2Cu3O7,Thin Film,,,SC,cuprate,90 K,,,,,,,,,,FALSE,10.1103/PhysRevB.87.014506
YBCO (YBa2Cu3O7),YBa2Cu3O7,Bulk,,,SC,High-Tc/cuprate,,,,,,,,,,,,10.1103/PhysRevMaterials.5.074803
YBa2Cu3O7,YBa2Cu3O7,Bulk,,,SC,High-Tc/cuprate/Type-II,87.5 K,,,layered,,,,,,200 T,TRUE,10.1103/PhysRevB.96.224509
Yttrium Barium Copper Oxide,YBa2Cu3O7,,,,SC,High-Tc/cuprate,,ambient pressure,,,,,,,,,FALSE,10.1103/PhysRevB.75.094503
YBa2Cu3O7,YBa2Cu3O7,Bulk,,,SC,"High-Tc, Type-II",85 K,,,layered,,,,,,110 T (perpendicular),,10.1103/PhysRevLett.96.037002
YBa2Cu3O7,YBa2Cu3O7,Bulk,,,SC,Type-II,,,,,,,,,,,TRUE,10.1103/PhysRevB.78.224523
Yttrium Barium Copper Oxide,YBa2Cu3O7,Thin Film,,,SC,High-Tc/cuprate,,,,,,,,,,,FALSE,10.1103/PhysRevLett.122.047001
Yttrium Barium Copper Oxide (YBa2Cu3O7),YBa2Cu3O7,,,,SC,High-Tc/cuprate,,,,,,,,,,,FALSE,10.1103/PhysRevX.14.041072
Yttrium Barium Copper Oxide,YBa2Cu3O7,Thin Film,,,SC,High-Tc/cuprate,,,,,,,,,,,FALSE,10.1103/PhysRevMaterials.4.074801
YBa2Cu3O7,YBa2Cu3O7,,,,SC,,,,,,,,,,,,FALSE,10.1103/PhysRevB.79.054509
Yttrium Barium Copper Oxide (Y123),YBa2Cu3O7,Bulk,,,SC,High-Tc/cuprate,92 K,0-13 GPa,Orthorhombic,,Pmmm,,,,,,TRUE,10.1103/PhysRevB.80.214517
YBa2Cu3O7,YBa2Cu3O7,Bulk,,,SC,cuprate,,,,,,,,,,,FALSE,10.1103/PhysRevMaterials.4.104801
Yttrium Barium Copper Oxide,YBa2Cu3O7,,,,SC,cuprate,,,,,,,,,,,FALSE,10.1103/PhysRevB.84.054541
YBa2Cu3O7,YBa2Cu3O7,Thin Film,,,SC,cuprate,,,,,,,,,,,FALSE,10.1103/PhysRevB.85.235138
YBa2Cu3O7,YBa2Cu3O7,Thin Film,,,SC,High-Tc/cuprate,,,,,,,,,,,FALSE,10.1103/PhysRevLett.100.056810
YBa2Cu3O7,YBa2Cu3O7,Bulk,,,SC,High-Tc/cuprate,,,Orthorhombic,Perovskite,,,,,,,FALSE,10.1103/PhysRevX.11.031011
YBa2Cu3O7,YBa2Cu3O7,Bulk,,,SC,High-Tc/cuprate/Type-II,89.0 K,ambient pressure,Orthorhombic,,,,,,,,TRUE,10.1103/PhysRevB.84.104519
YBa2Cu3O7,YBa2Cu3O7,,,,SC,High-Tc/cuprate,,ambient pressure,,,,,,,,,FALSE,10.1103/PhysRevB.75.054522
Yttrium Barium Copper Oxide,YBa2Cu3O7,Bulk,,,SC,,,,,Layered,,,,,,,FALSE,10.1103/PhysRevB.96.180504
YBa2Cu3O7,YBa2Cu3O7,single crystal,,,SC,cuprate,,,,,,,,,,,FALSE,10.1103/PhysRevMaterials.2.074802
Yttrium Barium Copper Oxide,YBa2Cu3O7,,,,SC,,,,,,,,,,,,FALSE,10.1103/PhysRevB.78.214511
YBa2Cu3O7,YBa2Cu3O7,Thin Film,150 nm,SrTiO3,SC,High-Tc/cuprate,90.2 K,,Orthorhombic,,,,,11.699 Å,,,TRUE,10.1103/PhysRevB.89.020510
YBa2Cu3O7 (bulk),YBa2Cu3O7,Bulk,,,SC,High-Tc/cuprate,94.1 K,,,,,,,11.67 Å,,,FALSE,10.1103/PhysRevB.89.020510
YBa2Cu3O7,YBa2Cu3O7,Bulk,,,SC,High-Tc/cuprate,88.7 K,,,,,,,,,,TRUE,10.1103/PhysRevB.72.014514
YBa2Cu3O7,YBa2Cu3O7,,,,SC,High-Tc/cuprate,,,,,,,,,,,,10.1103/PhysRevB.105.174305
YBa2Cu3O7,YBa2Cu3O7,Bulk,,,SC,cuprate/High-Tc,~100 K,,,,,,,,,,,10.1103/PhysRevLett.121.157001
YBa2Cu3O7,YBa2Cu3O7,Bulk,,,SC,High-Tc/cuprate,,,,perovskite-related,,,,,,,FALSE,10.1103/PhysRevB.95.064503
YBa2Cu3O7,YBa2Cu3O7,Bulk,,,SC,High-Tc/cuprate,,,,,,,,,,,,10.1103/PhysRevB.75.224507
Yttrium Barium Copper Oxide (YBCO),YBa2Cu3O7,Bulk,,,SC,High-Tc/cuprate,,,,,,,,,,,FALSE,10.1103/PhysRevLett.94.207001
YBa2Cu3O7,YBa2Cu3O7,Bulk/Thin Film,,,SC,cuprate,,ambient,,,,,,,,,FALSE,10.1103/PhysRevB.84.092506
"YBa2Cu3O7 (YBCO, cited)",YBa2Cu3O7,Thin Film,,,SC,cuprate,,,,,,,,,,,FALSE,10.1103/PhysRevB.86.094513
Yttrium Barium Copper Oxide,YBa2Cu3O7,Bulk,,,SC,High-Tc/cuprate,,,,,,3.865,3.879,,,,FALSE,10.1103/PhysRevB.79.092505
YBa2Cu3O7,YBa2Cu3O7,Bulk,,,SC,High-Tc/cuprate/Type-II,,,,,,,,,10 - 100 G,100 T,TRUE,10.1103/PhysRevB.73.094519
"Yttrium Barium Copper Oxide (YBCO), fully oxygenated",YBa2Cu3O7,Bulk,,,SC,High-Tc/cuprate,85.3 K,ambient,Orthorhombic,perovskite-related,,,,,,,TRUE,10.1103/PhysRevB.73.180505
YBa2Cu3O7,YBa2Cu3O7,Bulk,,,SC,High-Tc/cuprate,,,,,,,,,,,FALSE,10.1103/PhysRevB.95.094501
Yttrium barium copper oxide,YBa2Cu3O7,Thin Film,,,SC,High-Tc,,,,,,,,,,,FALSE,10.1103/PhysRevB.76.054502
YBa2Cu3O7,YBa2Cu3O7,Bulk,,,SC,Type-II/high-Tc/cuprate,87 K,,,,,,,,,600 T,FALSE,10.1103/PhysRevB.76.140506
YBa2Cu3O7 (YBCO),YBa2Cu3O7,Thin Film,,,SC,cuprate,,,,,,,,,,,,10.1103/PhysRevB.98.024506
YBa2Cu3O7,YBa2Cu3O7,Bulk,,,SC,High-Tc/cuprate,89 K,,,,,,,,,,FALSE,10.1103/PhysRevB.96.224506
YBa2Cu3O7,YBa2Cu3O7,,,,SC,,,,,,,,,,,,FALSE,10.1103/PhysRevB.111.L121109
YBa2Cu3O7,YBa2Cu3O7,Thin Film,12 nm,SrTiO3,SC,High-Tc/cuprate,86 K,,Orthorhombic,perovskite,,,,,,,TRUE,10.1103/PhysRevB.81.024512
YBa2Cu3O7,YBa2Cu3O7,Thin Film,12 nm,SrTiO3,SC,High-Tc/cuprate,76 K,,Orthorhombic,perovskite,,,,,,,TRUE,10.1103/PhysRevB.81.024512
YBa2Cu3O7,YBa2Cu3O7,Thin Film,5 nm,SrTiO3,SC,High-Tc/cuprate,67 K,,Orthorhombic,perovskite,,,,,,,TRUE,10.1103/PhysRevB.81.024512
YBa2Cu3O7,YBa2Cu3O7,Thin Film,12 nm,SrTiO3,SC,High-Tc/cuprate,89 K,,Orthorhombic,perovskite,,,,,,,TRUE,10.1103/PhysRevB.81.024512
YBa2Cu3O7,YBa2Cu3O7,Thin Film,12 nm,SrTiO3,SC,High-Tc/cuprate,55 K,,Orthorhombic,perovskite,,,,,,,TRUE,10.1103/PhysRevB.81.024512
YBa2Cu3O7,YBa2Cu3O7,Thin Film,12 nm,SrTiO3,NSC,High-Tc/cuprate,,,,,,,,,,,TRUE,10.1103/PhysRevB.81.024512
YBa2Cu3O7,YBa2Cu3O7,,,,SC,cuprate,,,,,,,,,,,,10.1103/PhysRevB.78.052503
YBa2Cu3O7,YBa2Cu3O7,,,,SC,cuprate,,,,,,,,,,,FALSE,10.1103/PhysRevB.80.014518
Yttrium Barium Copper Oxide,YBa2Cu3O7,Junction,,,SC,high-Tc,,,,,,,,,,,TRUE,10.1103/PhysRevLett.132.076001
YBa2Cu3O7,YBa2Cu3O7,,,,SC,cuprate/High-Tc,,,,,,,,,,,FALSE,10.1103/PhysRevB.94.094506
Yttrium Barium Copper Oxide,YBa2Cu3O7,Thin Film,300 nm,SrTiO3,SC,High-Tc/cuprate,90 K,,,,,,,,,,TRUE,10.1103/PhysRevLett.94.247005
YBa2Cu3O7,YBa2Cu3O7,Bulk,,,SC,cuprate,,,,perovskite-related,,,,,,,Theoretical,10.1103/PhysRevB.101.214517
YBa2Cu3O7,YBa2Cu3O7,Bulk,,,SC,High-Tc/cuprate,89 K,,,,,,,,,,FALSE,10.1103/PhysRevB.74.224414
YBa2Cu3O7,YBa2Cu3O7,Powder,,,SC,High-Tc/cuprate,,,,,,,,,,,FALSE,10.1103/PhysRevLett.106.057003
YBa2Cu3O7,YBa2Cu3O7,Bulk,,,SC,cuprate/High-Tc/Type-II,,,,,,,,,,,FALSE,10.1103/PhysRevB.81.224509
YBa2Cu3O7,YBa2Cu3O7,Bulk,,,SC,cuprate,,,Orthorhombic,,,,,,,,,10.1103/PhysRevB.75.184514
"YBa2Cu3O7 (YBCO, untwinned, overdoped, single crystal)",YBa2Cu3O7,Single crystal,,,SC,High-Tc/cuprate/Type-II,,,,,,,,,,,FALSE,10.1103/PhysRevB.74.064514
Yttrium Barium Copper Oxide,YBa2Cu3O7,Bulk,,,SC,High-Tc/Type-II,86 K,,Orthorhombic,,,,,,,,TRUE,10.1103/PhysRevB.78.174513
Yttrium Barium Copper Oxide (YBCO) coated conductor (RABiTS-a),YBa2Cu3O7,Coated Conductor,1.08 μm,CeO2/YSZ/Y2O3/Ni/Ni-3%W (RABiTS tape),SC,Type-II/High-Tc/cuprate,,,,,,,,,,,TRUE,10.1103/PhysRevB.75.054517
Yttrium Barium Copper Oxide (YBCO) thin film (film-a),YBa2Cu3O7,Thin Film,0.27 μm,,SC,Type-II/High-Tc/cuprate,,,,,,,,,,,TRUE,10.1103/PhysRevB.75.054517
Yttrium Barium Copper Oxide (YBCO) coated conductor (IBAD-a),YBa2Cu3O7,Coated Conductor,1 μm,CeO2/IBAD-YSZ/Ni-Cr stainless steel,SC,Type-II/High-Tc/cuprate,,,,,,,,,,,TRUE,10.1103/PhysRevB.75.054517
Yttrium Barium Copper Oxide (YBCO) coated conductor (IBAD-b),YBa2Cu3O7,Coated Conductor,1.6 μm,CeO2/IBAD-YSZ/Ni-Cr stainless steel,SC,Type-II/High-Tc/cuprate,,,,,,,,,,,TRUE,10.1103/PhysRevB.75.054517
Yttrium Barium Copper Oxide (YBCO) thin film on SrTiO3 bicrystal,YBa2Cu3O7,Thin Film,0.2 μm,SrTiO3 (4° bicrystal),SC,Type-II/High-Tc/cuprate,,,,,,,,,,,TRUE,10.1103/PhysRevB.75.054517
YBCO7 (parent compound),YBa2Cu3O7,Bulk,,,SC,High-Tc/cuprate,,,Orthorhombic,,,,,,,,FALSE,10.1103/PhysRevB.108.144511
Yttrium Barium Copper Oxide,YBa2Cu3O7,Bulk,,,SC,,,,,,,,,,,,FALSE,10.1103/PhysRevB.95.094517
YBa2Cu3O7,YBa2Cu3O7,Thin Film,,,SC,High-Tc/cuprate,,,,,,,,,,,,10.1103/PhysRevB.103.224510
"YBa2Cu3O7 (irradiated, Tc=30K)",YBa2Cu3O7,Bulk,,,SC,High-Tc/cuprate,30 K,,,,,,,,,>70-80 T,TRUE,10.1103/PhysRevLett.99.027003
YBa2Cu3O7,YBa2Cu3O7,Bulk,,,SC,High-Tc/cuprate,,,,,,,,,,,FALSE,10.1103/PhysRevB.84.014501
Yttrium Barium Copper Oxide,YBa2Cu3O7,,,,SC,High-Tc/cuprate,,,,,,,,,,,FALSE,10.1103/PhysRevB.92.134505
YBa2Cu3O7,YBa2Cu3O7,Bulk/Thin Film,,,SC,cuprate,,,,,,,,,,,FALSE,10.1103/PhysRevB.89.024508
Yttrium Barium Copper Oxide,YBa2Cu3O7,Thin Film,80 nm,STO(001),SC,High-Tc/cuprate,88 K,,,perovskite-related,,,,,,,TRUE,10.1103/PhysRevB.95.174524
Yttrium Barium Copper Oxide,YBa2Cu3O7,Bulk,,,SC,cuprate,,,,,,,,,,,FALSE,10.1103/PhysRevB.91.214516
YBa2Cu3O7,YBa2Cu3O7,Bulk,,,SC,High-Tc/cuprate,,,,,,,,,,,FALSE,10.1103/PhysRevB.96.224508
YBa2Cu3O7,YBa2Cu3O7,,,,SC,cuprate,,,,,,,,,,,FALSE,10.1103/PhysRevB.74.094518
YBa2Cu3O7,YBa2Cu3O7,,,,SC,High-Tc/cuprate,,,,,,,,,,,FALSE,10.1103/PhysRevLett.91.027002
YBa2Cu3O7,YBa2Cu3O7,Bulk,,,SC,cuprate,,,,perovskite,,,,,,,FALSE,10.1103/PhysRevB.81.205123
Yttrium Barium Copper Oxide,YBa2Cu3O7,,,,SC,,,,,,,,,,,,FALSE,10.1103/PhysRevLett.102.117004
YBa2Cu3O7,YBa2Cu3O7,Bulk,,,SC,cuprate/p-type,,,,,,,,,,,TRUE,10.1103/PhysRevB.101.094514
YBa2Cu3O7,YBa2Cu3O7,Bulk,,,SC,High-Tc/cuprate,,,,,,,,,,,FALSE,10.1103/PhysRevB.72.214515
Yttrium Barium Copper Oxide (YBCO),YBa2Cu3O7,Thin Film,,,SC,High-Tc/cuprate,,,,,,,,,,,FALSE,10.1103/PhysRevB.70.064501
YBa2Cu3O7,YBa2Cu3O7,Thin Film,7 nm,La0.18Sr0.82(Al0.59Ta0.41)O3,SC,High-Tc/cuprate,"onset at 85 K, complete below 70 K",0.35 mbar (growth),,,,,,1.164 nm,,,TRUE,10.1103/PhysRevB.104.174513
YBa2Cu3O7,YBa2Cu3O7,,,,SC,High-Tc/cuprate,,ambient,,,,,,,,,FALSE,10.1103/PhysRevB.85.134519
YBa2Cu3O7,YBa2Cu3O7,Bulk,,,SC,hole-doped cuprate,,,,,,,,,,,Theoretical study,10.1103/PhysRevB.76.014513
YBa2Cu3O7,YBa2Cu3O7,Bulk,,,SC,High-Tc/cuprate,,,,,,,,,,,,10.1103/PhysRevLett.96.247002
YBa2Cu3O7,YBa2Cu3O7,Bulk,,,SC,High-Tc/cuprate/Type-II,92 K,,,,,,,,,220 T,TRUE,10.1103/PhysRevB.89.064507
YBa2Cu3O7,YBa2Cu3O7,Bulk,,,SC,cuprate,,,,,,,,,,,FALSE,10.1103/PhysRevB.91.214506
YBa2Cu3O7,YBa2Cu3O7,,,,SC,High-Tc cuprate,,,,,,,,,,,FALSE,10.1103/PhysRevB.110.174501
YBa2Cu3O7,YBa2Cu3O7,Bulk,,,SC,High-Tc/cuprate,92 K,,,,,,,,,,TRUE,10.1103/PhysRevB.81.054510
YBa2Cu3O7,YBa2Cu3O7,,,,SC,cuprate,,,,,,,,,,,FALSE,10.1103/PhysRevB.110.125108
Yttrium Barium Copper Oxide (optimally doped),YBa2Cu3O7,Single Crystal,,,SC,High-Tc/cuprate,,,,,,,,,,,TRUE,10.1103/PhysRevLett.96.017008
YBa2Cu3O7,YBa2Cu3O7,,,,SC,High-Tc/cuprate,,ambient,Orthorhombic,,,,,,,,FALSE,10.1103/PhysRevB.73.212506
Yttrium Barium Copper Oxide,YBa2Cu3O7,Bulk,,,SC,High-Tc/cuprate/Type-II,,,,,,,,,,,,10.1103/PhysRevB.72.024519
Yttrium Barium Copper Oxide,YBa2Cu3O7,,,,SC,High-Tc/cuprate,,,,,,,,,,,FALSE,10.1103/PhysRevB.79.075115
YBa2Cu3O7,YBa2Cu3O7,,,,SC,,,,,,,,,,,,FALSE,10.1103/PhysRevB.104.184508
Yttrium Barium Copper Oxide (YBCO),YBa2Cu3O7,Thin Film,,,SC,High-Tc/cuprate,,,,,,,,,,,FALSE,10.1103/PhysRevB.73.134513
YBa2Cu3O7,YBa2Cu3O7,Bulk,,,SC,cuprate,,,,,,,,,,,FALSE,10.1103/PhysRevB.85.014522
YBa2Cu3O7,YBa2Cu3O7,,,,SC,cuprate,70 K,,,,,,,,,,FALSE,10.1103/PhysRevB.81.100507
"Yttrium Barium Copper Oxide (YBCO), y=7.0",YBa2Cu3O7,Bulk,,,SC,cuprate,,,,,,,,,,,,10.1103/PhysRevB.84.094532
YBa2Cu3O7,YBa2Cu3O7,Bulk,,,SC,cuprate/High-Tc,,,,,,,,,,,,10.1103/PhysRevB.104.155116
YBa2Cu3O7,YBa2Cu3O7,,,,SC,,,,,,,,,,,,FALSE,10.1103/PhysRevB.87.104510
Yttrium Barium Copper Oxide,YBa2Cu3O7,,,,SC,High-Tc/cuprate,,,,Layered,,,,,,,FALSE,10.1103/PhysRevB.74.104502
Yttrium Barium Copper Oxide,YBa2Cu3O7,Thin Film,300 nm,MgO,SC,Type-II/High-Tc/cuprate,70.0 K,,,,,,,,,,TRUE,10.1103/PhysRevB.89.054509
Yttrium Barium Copper Oxide (reference value),YBa2Cu3O7,Thin Film,300 nm,MgO,SC,Type-II/High-Tc/cuprate,82.2 K,,,,,,,,,,TRUE,10.1103/PhysRevB.89.054509
YBa2Cu3O7,YBa2Cu3O7,Bulk,,,SC,High-Tc/cuprate,90 K,,,,,,,,,,FALSE,10.1103/PhysRevB.111.134503
YBa2Cu3O7,YBa2Cu3O7,,,,SC,High-Tc/cuprate,,,,,,,,,,,FALSE,10.1103/PhysRevB.108.L100504
YBa2Cu3O7,YBa2Cu3O7,Bulk,,,SC,High-Tc/cuprate,,,,,,,,,,,,10.1103/PhysRevB.75.195116
Yttrium Barium Copper Oxide (YBCO7),YBa2Cu3O7,Bulk,,,SC,High-Tc/cuprate,,,Orthorhombic,,,,,,,,FALSE,10.1103/PhysRevB.79.064522
YBa2Cu3O7,YBa2Cu3O7,Thin Film,about 10 nm,"NdGaO3, Sr0.7La0.3Al0.65Ta0.35O3",SC,High-Tc/cuprate,,Ambient,Orthorhombic,perovskite,,,,,,,TRUE,10.1103/PhysRevB.85.054514
YBa2Cu3O7,YBa2Cu3O7,,,,SC,Type-II,,,,,,,,,,,FALSE,10.1103/PhysRevLett.99.047001
Yttrium Barium Copper Oxide,YBa2Cu3O7,Bulk,,,SC,High-Tc/cuprate,92 K,,,,,,,,,,TRUE,10.1103/PhysRevB.71.014510
Yttrium barium copper oxide,YBa2Cu3O7,Superlattice,,,SC,High-Tc/cuprate,,,,layered crystal structure,,,,,,,,10.1103/PhysRevB.84.054518
YBa2Cu3O7,YBa2Cu3O7,,,,SC,High-Tc/cuprate,,,,,,,,,,,,10.1103/PhysRevB.78.075116
YBa2Cu3O7,YBa2Cu3O7,Thin Film,,,SC,cuprate,,,,,,,,,,,,10.1103/PhysRevLett.106.037001
YBa2Cu3O7,YBa2Cu3O7,,,,SC,cuprate,,,,layered,,,,,,,,10.1103/PhysRevB.72.212509
YBa2Cu3O7,YBa2Cu3O7,Thin Film,100 nm,SrTiO3 (001),SC,High-Tc/cuprate,90-91 K,,,perovskite-related,,,,,,,TRUE,10.1103/PhysRevB.93.064510
YBa2Cu3O7,YBa2Cu3O7,,,,SC,High-Tc/cuprate,,,,,,,,,,,,10.1103/PhysRevB.100.224510
YBa2Cu3O7,YBa2Cu3O7,Bulk,,,SC,High-Tc/cuprate,,"0 GPa, 1.7 GPa, 4.5 GPa, 14.5 GPa, 16.8 GPa",Orthorhombic,perovskite-related,,,,,,,FALSE,10.1103/PhysRevLett.111.237001
YBa2Cu3O7,YBa2Cu3O7,,,,SC,High-Tc/cuprate,,,,,,,,,,,FALSE,10.1103/PhysRevB.85.134522
YBa2Cu3O7,YBa2Cu3O7,Bulk,,,SC,cuprate,,,,,,,,,,,,10.1103/PhysRevB.101.155110
Yttrium Barium Copper Oxide (YBCO7),YBa2Cu3O7,Bulk,,,SC,Type-II/High-Tc/cuprate,88.2 K,,,,,,,,,175.9 T,TRUE,10.1103/PhysRevB.70.144521
Yttrium Barium Copper Oxide,YBa2Cu3O7,,,,SC,cuprate,,,,,,,,,,,FALSE,10.1103/PhysRevLett.109.087001
YBa2Cu3O7,YBa2Cu3O7,Bulk,,,SC,cuprate,,,Orthorhombic,,,,,,,,FALSE,10.1103/PhysRevB.72.224514
Yttrium Barium Copper Oxide (YBCO),YBa2Cu3O7,Thin Film,8-18 nm,SrTiO3 (100),SC,High-Tc,50-60 K,,,,,,,,,,TRUE,10.1103/PhysRevLett.94.057002
YBa2Cu3O7,YBa2Cu3O7,Thin Film,,,SC,High-Tc/cuprate,,,,perovskite,,,,,,,FALSE,10.1103/PhysRevB.70.064504
Yttrium Barium Copper Oxide (YBCO),YBa2Cu3O7,Bulk,,,SC,High-Tc/cuprate,,,Orthorhombic,,,,,,,,FALSE,10.1103/PhysRevB.74.014504
Y123,YBa2Cu3O7,Bulk,,,SC,High-Tc,93 K,,,,,,,,,,FALSE,10.1016/j.actaastro.2012.02.016
YBCO/LAO,YBa2Cu3O7,Thin Film,,,SC,High-Tc,10 K,,,,,,,,,,TRUE,10.1016/j.physc.2006.06.017
YBCO/STO,YBa2Cu3O7,Thin Film,,,SC,High-Tc,11 K,,,,,,,,,,TRUE,10.1016/j.physc.2006.06.017
YBCO,YBa2Cu3O7,Bulk,,,SC,High-Tc,77 K,,,,,,,,,,TRUE,10.1016/j.nimb.2011.01.084
YBa2Cu3O7,YBa2Cu3O7,Bulk,,,SC,Cuprate,92,,,,,,,,,120,FALSE,10.1016/j.physc.2012.08.005
YBCO,YBa2Cu3O7,Bulk,,,SC,High-Tc,90 K,,Orthorhombic,,,,,,,,TRUE,10.1016/S0921-4534(01)00366-5
YBCO,YBa2Cu3O7,Bulk,,,SC,High-Tc,91 K,,Orthorhombic,,,,,,,,TRUE,10.1016/S0921-4534(02)00997-8
YBa2Cu3O7,YBa2Cu3O7,Bulk,,,SC,High-Tc,92 K,,,,,,,,,,TRUE,10.1016/0038-1098(89)90236-6
YBa2Cu3O7,YBa2Cu3O7,Bulk,,,SC,High-Tc,93 K,,,,,,,,,,FALSE,10.1016/j.physb.2014.10.019
YBa2Cu3O7-x,YBa2Cu3O7,Bulk,,,SC,High-Tc/Cuprate,90 K,,,,,,,,,,FALSE,10.1016/j.measurement.2018.02.010
YBa2Cu3O7,YBa2Cu3O7,Bulk,,,SC,High-Tc,88,760 Torr,Orthorhombic,,,,,,,,TRUE,10.1016/j.ceramint.2023.01.234
YBa2Cu3O7,YBa2Cu3O7,Bulk,,,SC,High-Tc,73,760 Torr,Orthorhombic,,,,,,,,TRUE,10.1016/j.ceramint.2023.01.234
YBa2Cu3O7,YBa2Cu3O7,Bulk,,,SC,High-Tc,40,2 Torr,Orthorhombic,,,,,,,,TRUE,10.1016/j.ceramint.2023.01.234
YBCO,YBa2Cu3O7,Thin Film,,,SC,High-Tc/Cuprate,89 K,,,,,,,,,,TRUE,10.1016/j.physb.2024.415764
YBCO (Irradiated),YBa2Cu3O7,Thin Film,,,SC,High-Tc/Cuprate,70 K,,,,,,,,,,TRUE,10.1016/j.physb.2024.415764
YBa2Cu3O7,YBa2Cu3O7,Thin Film,,,SC,High-Tc,85 K,,,,,,,,8 mT,,TRUE,10.1016/j.physc.2003.11.024
YBCO,YBa2Cu3O7,Thin Film,,,SC,High-Tc,77 K,,,,,,,,,,TRUE,10.1016/S0921-4534(02)02065-8
YBCO-123,YBa2Cu3O7,Bulk,,,SC,High-Tc,93 K,0 T,Orthorhombic,,,3.8287 Å,3.8876 Å,11.7318 Å,,,TRUE,10.1016/j.molstruc.2020.128089
1 wt% MWCNT added YBCO-123,YBa2Cu3O7,Bulk,,,SC,High-Tc,94 K,0 T,Orthorhombic,,,3.8289 Å,3.8878 Å,11.7321 Å,,,TRUE,10.1016/j.molstruc.2020.128089
2 wt% MWCNT added YBCO-123,YBa2Cu3O7,Bulk,,,SC,High-Tc,95 K,0 T,Orthorhombic,,,3.8290 Å,3.8878 Å,11.7322 Å,,,TRUE,10.1016/j.molstruc.2020.128089
3 wt% MWCNT added YBCO-123,YBa2Cu3O7,Bulk,,,SC,High-Tc,96 K,0 T,Orthorhombic,,,3.8292 Å,3.8878 Å,11.7324 Å,,,TRUE,10.1016/j.molstruc.2020.128089
4 wt% MWCNT added YBCO-123,YBa2Cu3O7,Bulk,,,SC,High-Tc,93 K,0 T,Orthorhombic,,,3.8294 Å,3.8879 Å,11.7329 Å,,,TRUE,10.1016/j.molstruc.2020.128089
5 wt% MWCNT added YBCO-123,YBa2Cu3O7,Bulk,,,SC,High-Tc,91 K,0 T,Orthorhombic,,,3.8299 Å,3.8881 Å,11.7335 Å,,,TRUE,10.1016/j.molstruc.2020.128089
YBCO,YBa2Cu3O7,Bulk,,,SC,High-Tc,77 K,,Orthorhombic,,,,,,,,TRUE,10.1016/j.physc.2017.01.003
Yttrium Barium Copper Oxide,YBa2Cu3O7,Bulk,,,SC,High-Tc,90.2 K,,,,,,,,,,TRUE,10.1016/S0921-4534(97)00105-6
YBa2Cu3O7,YBa2Cu3O7,Bulk,,,SC,Cuprate,93 K,Ambient,Orthorhombic,Perovskite,Pmmm,,,,,,TRUE,10.1016/j.physc.2015.02.047
YBa2Cu3O7,YBa2Cu3O7,Thin Film,,,SC,High-Tc,91 K,30 Pa,Epitaxial,c-axis oriented,,,,,,,TRUE,10.1016/j.physc.2024.1354551
YBa2Cu3O7,YBa2Cu3O7,Thin Film,,,SC,High-Tc,71 K,60 Pa,Epitaxial,a-axis oriented,,,,,,,TRUE,10.1016/j.physc.2024.1354551
YBCO,YBa2Cu3O7,Bulk,,,SC,High-Tc,90 K,,,,,,,,,,TRUE,10.1016/j.physc.2009.05.034
YBCO,YBa2Cu3O7,Bulk,,,SC,High-Tc,92K,,Orthorhombic,,,,,,,,TRUE,10.1016/j.ceramint.2016.07.052
YBCO,YBa2Cu3O7,Thin Film,,,SC,High-Tc,90 K,,Tetragonal,,,0.38578 nm,,,,,TRUE,10.1016/S0022-0248(01)01186-1
YBa2Cu3O7,YBa2Cu3O7,Bulk,,,SC,High-Tc/Cuprate,93 K,0 GPa,Orthorhombic,,,,,,,,TRUE,10.1016/j.physb.2016.01.030
YBa2Cu3O7,YBa2Cu3O7,Bulk,,,SC,High-Tc/Cuprate,96.88 K,1.5 GPa,Orthorhombic,,,,,,,,TRUE,10.1016/j.physb.2016.01.030
YBa2Cu3O7,YBa2Cu3O7,Bulk,,,SC,High-Tc/Cuprate,93 K,,,,,,,,,,TRUE,10.1016/S0921-4526(98)01441-0
YBa2Cu3O7,YBa2Cu3O7,Bulk,,,SC,High-Tc,94 K,,Orthorhombic,,,3.82 Å,3.88 Å,11.70 Å,,,TRUE,10.1016/j.ceramint.2022.07.161
YBa2Cu3O7,YBa2Cu3O7,Bulk,,,SC,Cuprate,95,,,,,,,,,,FALSE,10.1016/S0925-8388(99)00747-1
YBa2Cu3O7,YBa2Cu3O7,Thin Film,,,SC,High-Tc,90 K,2 Pa,Defected Perovskite,Orthorhombic,,3.85 Å,,,,,TRUE,10.1016/j.tsf.2011.12.084
YBa2Cu3O7 with YSZ buffer,YBa2Cu3O7,Thin Film,,,SC,High-Tc,90 K,2 Pa,Defected Perovskite,Orthorhombic,,3.85 Å,,,,,TRUE,10.1016/j.tsf.2011.12.084
YBa2Cu3O7,YBa2Cu3O7,Bulk,,,SC,High-Tc/Cuprate,92 K,,Perovskite-like,,,,,,,,FALSE,10.1016/j.physc.2023.1354307
Y-123,YBa2Cu3O7,Bulk,,,SC,High-Tc,93,,,,,,,,,,FALSE,10.1016/S0921-4534(97)01733-4
YBa2Cu3O7,YBa2Cu3O7,Thin Film,,,SC,High-Tc,90 K,,,,,,,,,,TRUE,10.1016/j.physc.2013.03.038
Yttrium Barium Copper Oxide,YBa2Cu3O7,Bulk,,,SC,High-Tc,90 K,,,,,,,,,,FALSE,10.1016/j.cryogenics.2006.02.003
Pure YBCO,YBa2Cu3O7,Bulk,,,SC,High-Tc,92 K,,Orthorhombic,,,3.8226 Å,3.8863 Å,11.6630 Å,,,TRUE,10.1016/j.physb.2016.04.005
Y-123,YBa2Cu3O7,Bulk,,,SC,High-Tc,90 K,,,,,,,,,,TRUE,10.1016/S0921-4534(01)00350-1
YBa2Cu3O7,YBa2Cu3O7,Thin Film,,,SC,High-Tc,92 K,,Orthorhombic,,,,,,,,TRUE,10.1016/S0921-4534(99)00247-6
YBa2Cu3O7,YBa2Cu3O7,Bulk,,,SC,High-Tc,85-87 K,,Orthorhombic,,Pmmm,3.85,3.881,11.63,,,TRUE,10.1016/S0921-4534(00)01539-2
YBa2Cu3O7,YBa2Cu3O7,Bulk,,,SC,High-Tc,53 K,,Orthorhombic,,Pmmm,3.831,3.889,11.675,,,TRUE,10.1016/S0921-4534(00)01539-2
YBa2Cu3O7,YBa2Cu3O7,Bulk,,,SC,High-Tc,49 K,,Orthorhombic,,Pmmm,3.826,3.890,11.665,,,TRUE,10.1016/S0921-4534(00)01539-2
YBa2Cu3O7,YBa2Cu3O7,Thin Film,,,SC,High-Tc,45 K,,Orthorhombic,,,,,,,,TRUE,10.1016/S0921-4534(00)01539-2
YBCO,YBa2Cu3O7,Bulk,,,SC,High-Tc,91 K,,,,,,,,,,TRUE,10.1016/S0921-4534(00)00053-8
Y123,YBa2Cu3O7,Bulk,,,SC,High-Tc,92 K,,,,,,,,,,TRUE,10.1016/S0921-4534(00)00047-2
YBa2Cu3O7,YBa2Cu3O7,Thin Film,,,SC,High-Tc,90 K,,,,,,,,,,TRUE,10.1016/S0921-4534(99)00242-7
YBCO with Ir addition,YBa2Cu3O7,Bulk,,,SC,High-Tc,92 K,,Orthorhombic,,Pmmm,,,,,,TRUE,10.1016/j.physc.2004.03.237
YBCO with Ru addition,YBa2Cu3O7,Bulk,,,SC,High-Tc,90.6 K,,Orthorhombic,,Pmmm,,,,,,TRUE,10.1016/j.physc.2004.03.237
YBCO,YBa2Cu3O7,Thin Film,,,SC,High-Tc/Cuprate,85.8 K,,,,,,,,,,TRUE,10.1016/S0921-4534(02)02689-8
YBCO,YBa2Cu3O7,Thin Film,,,SC,High-Tc/Cuprate,87.5 K,,,,,,,,,,TRUE,10.1016/S0921-4534(02)02689-8
YBa2Cu3O7,YBa2Cu3O7,Bulk,,,SC,High-Tc,91 K,,Orthorhombic,,,,,,,,TRUE,10.1016/S0921-4534(01)00296-9
YBa2Cu3O7 with 0.5 wt.% Pr6O11,YBa2Cu3O7,Bulk,,,SC,High-Tc,91 K,,Orthorhombic,,,,,,,,TRUE,10.1016/S0921-4534(01)00296-9
YBa2Cu3O7 with 1 wt.% Pr6O11,YBa2Cu3O7,Bulk,,,SC,High-Tc,88 K,,Orthorhombic,,,,,,,,TRUE,10.1016/S0921-4534(01)00296-9
YBa2Cu3O7 with 3 wt.% Pr6O11,YBa2Cu3O7,Bulk,,,SC,High-Tc,79 K,,Orthorhombic,,,,,,,,TRUE,10.1016/S0921-4534(01)00296-9
YBa2Cu3O7,YBa2Cu3O7,Thin Film,,,SC,High-Tc,90.21 K,,,,,,,,,,TRUE,10.1016/S0921-4534(02)02503-0
YBa2Cu3O7,YBa2Cu3O7,Thin Film,,,SC,High-Tc,88 K,,,,,,,,,,TRUE,10.1016/S0921-4534(01)00590-1
YBa2Cu3O7,YBa2Cu3O7,Bulk,,,SC,High-Tc,91 K,,,,,,,,,,FALSE,10.1016/S0921-4534(99)00563-8
YBa2Cu3O7−δ,YBa2Cu3O7,Bulk,,,SC,High-Tc,56.0 K,0 G,,,,,,,,,TRUE,10.1016/S0921-4534(02)02428-0
YBa2Cu3O7,YBa2Cu3O7,Thin Film,,,SC,High-Tc,91.6K,,,,,,,,,,TRUE,10.1016/j.physc.2006.04.052
YBa2Cu3O7,YBa2Cu3O7,Thin Film,,,SC,High-Tc,87 K,,c-axis oriented,Epitaxial,,,,,,,TRUE,10.1016/S0921-4534(99)00544-4
YBCO,YBa2Cu3O7,Thin Film,,,SC,High-Tc,90K,,,,,,,,,,TRUE,10.1016/j.physc.2006.04.085
YBa2Cu3O7,YBa2Cu3O7,Bulk,,,SC,High-Tc,91 K,Normal oxygen pressure,Orthorhombic,,,,,,,,TRUE,10.1016/S0921-4534(98)00302-5
YBa2Cu3O7,YBa2Cu3O7,Thin Film,,,SC,High-Tc,90 K,,,,,,,,,,TRUE,10.1016/S0921-4534(01)00596-2
YBCO,YBa2Cu3O7,Bulk,,,SC,High-Tc,89 K,,,,,,,,,,TRUE,10.1016/j.physc.2005.02.085
YBa2Cu3O7,YBa2Cu3O7,Bulk,,,SC,High-Tc,91-92 K,,,,,,,,,,TRUE,10.1016/S0921-4534(99)00145-8
YBa2Cu3O7,YBa2Cu3O7,Nanoparticles,,,SC,High-Tc,91 K,,Orthorhombic,,,3.829 Å,3.874 Å,11.670 Å,,,TRUE,10.1016/j.ssc.2007.04.041
YBa2Cu3O7,YBa2Cu3O7,Thin Film,,,SC,High-Tc/Cuprate,92.5 K,,,,,,,,,,TRUE,10.1016/S0038-1098(99)00320-8
Y123,YBa2Cu3O7,Bulk,,,SC,High-Tc,92.9 K,,,,,,,,,,TRUE,10.1016/S0038-1098(00)00056-9
YBa2Cu3O7−δ,YBa2Cu3O7,Thin Film,,,SC,High-Tc/Cuprate,50 K,,Perovskite,Tetragonal,,,,,,,TRUE,10.1016/j.physc.2005.09.001
YBCO,YBa2Cu3O7,Bulk,,,SC,High-Tc,89,,Orthorhombic,,,,,,,,TRUE,10.1016/S0921-4534(02)02130-5
YBa2Cu3O7−δ,YBa2Cu3O7,Thin Film,,,SC,High-Tc/Cuprate,88.5,,,,,,,,,,TRUE,10.1016/j.physc.2011.05.148
YBa2Cu3O7−δ,YBa2Cu3O7,Bulk,,,SC,High-Tc/Cuprate,92.8,,,,,,,,,27,TRUE,10.1016/j.physc.2011.05.148
Yttrium Barium Copper Oxide,YBa2Cu3O7,Bulk,,,SC,Cuprate,92 K,,Perovskite,,,,,,,,FALSE,10.1016/j.cplett.2009.02.025
YBa2Cu3O7,YBa2Cu3O7,Bulk,,,SC,High-Tc,91K,4-8 GPa,Orthorhombic,,,,,,,,TRUE,10.1016/0038-1098(90)90557-R
YBa2Cu3O7,YBa2Cu3O7,Bulk,,,SC,High-Tc,77 K,,,,,,,,,,TRUE,10.1016/S0921-4534(00)01576-8
YBa2Cu3O7,YBa2Cu3O7,Thin Film,,,SC,High-Tc,86 K,,,,,,,,,,TRUE,10.1016/j.physc.2013.08.002
YBCO,YBa2Cu3O7,Bulk,,,SC,High-Tc/Cuprate,90 K,,Orthorhombic,,P mmm,,,,,71 T,TRUE,10.1016/j.physc.2016.11.004
YBa2Cu3O7,YBa2Cu3O7,Bulk,,,SC,High-Tc,91 K,,Orthorhombic,,,,,,,,TRUE,10.1016/j.jmmm.2008.02.094
YBa2Cu3O7,YBa2Cu3O7,Bulk,,,SC,High-Tc,81.7 K,,Tetragonal,,,,,,,,TRUE,10.1016/j.jmmm.2008.02.094
YBa2Cu3O7,YBa2Cu3O7,Bulk,,,SC,High-Tc/Cuprate,92 K,,Orthorhombic,,,3.8206 Å,3.8851 Å,11.6765 Å,,,TRUE,10.1016/S0921-4534(99)00150-1
YBa2Cu3O7,YBa2Cu3O7,Bulk,,,SC,High-Tc,83 K,,,,,,,,,35 Oe,TRUE,10.1016/S0304-8853(00)01346-9
YBa2Cu3O7,YBa2Cu3O7,Bulk,,,SC,High-Tc,88 K,,Orthorhombic,,,,,11.6605 Å,,,TRUE,10.1016/j.jallcom.2006.06.082
YBa2Cu3O7,YBa2Cu3O7,Thin Film,,,SC,High-Tc,88-89 K,5 torr,Orthorhombic,c-axis oriented,,,,11.67 Å,,,TRUE,10.1016/S0040-6090(97)00456-2
YBa2Cu3O7,YBa2Cu3O7,Thin Film,,,SC,High-Tc,87 K,5 torr,Orthorhombic,c-axis oriented,,,,11.67 Å,,,TRUE,10.1016/S0040-6090(97)00456-2
YBa2Cu3O7,YBa2Cu3O7,Thin Film,,,SC,High-Tc,91 K,,,,,,,11.65 Å,,,TRUE,10.1016/S0925-8388(01)01180-X
YBa2Cu3O7,YBa2Cu3O7,Thin Film,,,SC,High-Tc,80 K,,Polycrystalline,c-axis oriented,,,,,,,TRUE,10.1016/j.jmmm.2019.165335
YBa2Cu3O7,YBa2Cu3O7,Thin Film,,,SC,High-Tc,91.6 K,,Epitaxial,c-axis oriented,,,,1.168 nm,,,TRUE,10.1016/S0040-6090(98)01121-3
YBa2Cu3O7,YBa2Cu3O7,Thin Film,,,SC,High-Tc,90 K,,Orthorhombic,c-axis oriented,,,,,,,TRUE,10.1016/j.jallcom.2015.12.220
YBa2Cu3O7,YBa2Cu3O7,Thin Film,,,SC,High-Tc,88-90 K,,Orthorhombic,a-b twinned,,,,,,,TRUE,10.1016/S0040-6090(00)01810-1
YBaCuO,YBa2Cu3O7,Bulk,,,SC,High-Tc,93 K,,,,,,,,,,TRUE,10.1016/j.jallcom.2017.02.105
YBa2Cu3O7,YBa2Cu3O7,Bulk,,,SC,Cuprate,95,,,,,,,,,,FALSE,10.1016/S0925-8388(01)00885-4
YBa2Cu3O7,YBa2Cu3O7,Bulk,,,SC,Cuprate,90 K,,,,,,,,,,FALSE,10.1016/j.jallcom.2006.07.133
YBa2Cu3O7,YBa2Cu3O7,Thin Film,,,SC,High-Tc,84 K,,Orthorhombic,,,,,,,,TRUE,10.1016/S0040-6090(97)01122-X
YBa2Cu3O7,YBa2Cu3O7,Thin Film,,,SC,High-Tc,90.3 K,,,,,,,,,,TRUE,10.1016/j.tsf.2013.01.099
YBaCu-123,YBa2Cu3O7,Bulk,,,SC,Type-II,95 K,,,,,,,,,,TRUE,10.1016/S0304-8853(00)01359-7
Y-123,YBa2Cu3O7,Bulk,,,SC,High-Tc,91 K,,Orthorhombic,,,,,,,,TRUE,10.1016/j.jallcom.2006.03.038
YBCO,YBa2Cu3O7,Bulk,,,SC,High-Tc,89.75 K,,,,,,,,,,TRUE,10.1016/j.physc.2006.04.075
Y–Ba–Cu–O,YBa2Cu3O7,Bulk,,,SC,High-Tc,91 K,,,,,,,,,,TRUE,10.1016/S0921-4534(03)01006-2
YBa2Cu3O7-x,YBa2Cu3O7,Bulk,,,SC,High-Tc,84K,,,,,,,,,,TRUE,10.1016/j.physc.2006.05.068
YBa2Cu3O7,YBa2Cu3O7,Bulk,,,SC,High-Tc/Cuprate,92.52,0,Orthorhombic,Pmmm,Pmmm,,,,,,TRUE,10.1016/j.physc.2010.01.038
YBa2Cu3O7,YBa2Cu3O7,Thin Film,,,SC,High-Tc,91 K,,Orthorhombic,,,,,,,,TRUE,10.1016/S0921-4534(97)01809-1
YBa2Cu3O7,YBa2Cu3O7,Bulk,,,SC,High-Tc,88K,0 GPa,Orthorhombic,Perovskite,Pmmm,3.82,3.89,11.68,,,TRUE,10.1016/j.physc.2005.12.066
YBa2Cu3O7,YBa2Cu3O7,Thin Film,,,SC,High-Tc,88 K,,,,,,,,,,FALSE,10.1016/j.physc.2005.03.059
YBa2Cu3O7−δ,YBa2Cu3O7,Bulk,,,SC,High-Tc,89.8 K,,Ceramic,,,,,,,,TRUE,10.1016/j.physc.2004.01.028
YBa2Cu3O7,YBa2Cu3O7,Bulk,,,SC,High-Tc,90 K,,,,,,,,,,FALSE,10.1016/j.physc.2003.10.001
YBa2Cu3O7,YBa2Cu3O7,Bulk,,,SC,High-Tc,93 K,,,,,,,,,,FALSE,10.1016/j.physc.2017.07.010
YBa2Cu3O7,YBa2Cu3O7,Bulk,,,SC,High-Tc/Cuprate,90.0,,Orthorhombic,,,,,11.7,,,TRUE,10.1016/j.physc.2003.09.101
YBCO,YBa2Cu3O7,Bulk,,,SC,High-Tc,93 K,,Orthorhombic,,,3.8421 Å,3.8699 Å,11.7045 Å,,,TRUE,10.1016/j.matpr.2020.12.314
YBaCuO,YBa2Cu3O7,Bulk,,,SC,High-Tc,90 K,,,,,,,,,,TRUE,10.1016/S0921-4534(03)00738-X
YBa2Cu3O7−δ,YBa2Cu3O7,Thin Film,,,SC,High-Tc/Cuprate,93 K,,,,,,,,,,TRUE,10.1016/j.jmmm.2014.06.056
YBa2Cu3O7,YBa2Cu3O7,Thin Film,,,SC,High-Tc,77 K,,,,,,,,,,TRUE,10.1016/j.physc.2005.02.095
YBCO,YBa2Cu3O7,Thin Film,,,SC,Cuprate,90.6 K,0,,,,,,,,,TRUE,10.1016/j.isci.2024.109422
YBCO,YBa2Cu3O7,Bulk,,,SC,High-Tc,77 K,,,,,,,,,,TRUE,10.1016/j.physc.2007.04.239
Y-Ba-Cu-O,YBa2Cu3O7,Bulk,,,SC,High-Tc,93 K,,,,,,,,,,FALSE,10.1016/j.fusengdes.2021.112739
Ag-doped YBa2Cu3O7,YBa2Cu3O7,Bulk,,,SC,Type-II,89 K,,,,,,,,,,TRUE,10.1016/j.physc.2008.05.131
YBa2Cu3O7,YBa2Cu3O7,Thin Film,,,SC,High-Tc,90 K,,,,,,,,,,TRUE,10.1016/j.mex.2023.102087
YBCO,YBa2Cu3O7,Bulk,,,SC,High-Tc/Cuprate,92.16 K,,Orthorhombic,,Pmmm,3.823 Å,3.867 Å,11.67 Å,,,TRUE,10.1016/j.ceramint.2019.01.072
0.2 wt% CNT+YBCO,YBa2Cu3O7,Bulk,,,SC,High-Tc/Cuprate,90.08 K,,Orthorhombic,,Pmmm,3.832 Å,3.872 Å,11.67 Å,,,TRUE,10.1016/j.ceramint.2019.01.072
0.4 wt% CNT+YBCO,YBa2Cu3O7,Bulk,,,SC,High-Tc/Cuprate,86.58 K,,Orthorhombic,,Pmmm,3.835 Å,3.884 Å,11.68 Å,,,TRUE,10.1016/j.ceramint.2019.01.072
0.6 wt% CNT+YBCO,YBa2Cu3O7,Bulk,,,SC,High-Tc/Cuprate,84.02 K,,Orthorhombic,,Pmmm,3.837 Å,3.886 Å,11.69 Å,,,TRUE,10.1016/j.ceramint.2019.01.072
0.8 wt% CNT+YBCO,YBa2Cu3O7,Bulk,,,SC,High-Tc/Cuprate,86.04 K,,Orthorhombic,,Pmmm,3.834 Å,3.890 Å,11.68 Å,,,TRUE,10.1016/j.ceramint.2019.01.072
1.0 wt% CNT+YBCO,YBa2Cu3O7,Bulk,,,SC,High-Tc/Cuprate,87.89 K,,Orthorhombic,,Pmmm,3.831 Å,3.894 Å,11.66 Å,,,TRUE,10.1016/j.ceramint.2019.01.072
YBCO,YBa2Cu3O7,Bulk,,,SC,High-Tc/Cuprate,94 K,,Orthorhombic,Pmmm,Pmmm,3.8225 Å,3.8843 Å,11.6835 Å,,,TRUE,10.1016/j.jeurceramsoc.2024.04.009
YBCO,YBa2Cu3O7,Bulk,,,SC,Cuprate,92,,,,,,,,,,FALSE,10.1016/S0921-4534(99)00116-1
YBCO,YBa2Cu3O7,Bulk,,,SC,High-Tc,92 K,,Orthorhombic,Perovskite,Pmmm,3.82 Å,3.89 Å,11.68 Å,,,TRUE,10.1016/S0921-4534(01)00353-7
YBaCuO,YBa2Cu3O7,Bulk,,,SC,High-Tc,90 K,,,,,,,,,,TRUE,10.1016/j.physc.2009.12.070
YBa2Cu3O7,YBa2Cu3O7,Thin Film,,,SC,High-Tc,90K,,,,,,,,,,TRUE,10.1016/j.sna.2004.02.039
YBa2Cu3O7,YBa2Cu3O7,Bulk,,,SC,High-Tc,91.59,,,,,,,,,,TRUE,10.1016/j.physc.2009.05.016
YBCO,YBa2Cu3O7,Bulk,,,SC,High-Tc,90 K,,,,,,,,,,FALSE,10.1016/j.egyr.2022.11.173
YBa2Cu3O7,YBa2Cu3O7,Bulk,,,SC,High-Tc,90 K,,Orthorhombic,,,,,,,,TRUE,10.1016/S0925-8388(98)00664-1
YBa2Cu3O7,YBa2Cu3O7,Bulk,,,SC,High-Tc/Cuprate,92 K,,Orthorhombic,,Pmmm,7.2244 a.u.,7.3438 a.u.,22.0728 a.u.,,,FALSE,10.1016/j.jallcom.2005.04.203
YBa2Cu3O7-δ,YBa2Cu3O7,Thin Film,,,SC,High-Tc,89 K,,Orthorhombic,,,,,,,115 T,TRUE,10.1016/j.jallcom.2014.09.083
YBCO,YBa2Cu3O7,Thin Film,,,SC,High-Tc,90.2,,,,,,,11.679,,,TRUE,10.1016/j.tsf.2019.137696
YBCO-ND,YBa2Cu3O7,Thin Film,,,SC,High-Tc,90.4,,,,,,,11.697,,,TRUE,10.1016/j.tsf.2019.137696
YBCO,YBa2Cu3O7,Thin Film,,,SC,High-Tc,87 K,,,,,,,,,,TRUE,10.1016/j.jallcom.2007.11.073
YBa2Cu3Oz,YBa2Cu3O7,Thin Film,,,SC,High-Tc,25 K,,,,,,,,,,TRUE,10.1016/j.jmmm.2003.12.1290
YBa2Cu3O7,YBa2Cu3O7,Bulk,,,SC,High-Tc,91 K,,,,,,,,10 Oe,,TRUE,10.1016/j.jallcom.2012.03.085
YBa2Cu3O7,YBa2Cu3O7,Bulk,,,SC,High-Tc,93.7,,Perovskite,Orthorhombic,,3.8286,3.8873,11.6938,,,TRUE,10.1016/j.jallcom.2012.06.082
Zr-diffused YBa2Cu3O7,YBa2Cu3O7,Bulk,,,SC,High-Tc,94.4,,Perovskite,Orthorhombic,,3.8202,3.8851,11.7224,,,TRUE,10.1016/j.jallcom.2012.06.082
YBa2Cu3O7,YBa2Cu3O7,Thin Film,,,SC,High-Tc,89 K,200 torr,Orthorhombic,Biaxial,,0.3819 nm,0.3886 nm,1.1706 nm,,,TRUE,10.1016/S0040-6090(97)00847-X
YBa2Cu3O7,YBa2Cu3O7,Bulk,,,SC,High-Tc,>90 K,,Orthorhombic,Biaxial,,0.3819 nm,0.3886 nm,1.1680 nm,,,TRUE,10.1016/S0040-6090(97)00847-X
YBa2Cu3O7,YBa2Cu3O7,Bulk,,,SC,High-Tc,88.6 K,0 T,Orthorhombic,Perovskite,Pmmm,,,,,,TRUE,10.1016/S0925-8388(97)00463-5
YBCO,YBa2Cu3O7,Bulk,,,SC,High-Tc,89.3 K,,Orthorhombic,,,,,,,,TRUE,10.1016/j.jallcom.2017.02.134
YBa2Cu3O7,YBa2Cu3O7,Bulk,,,SC,High-Tc,90 K,,Orthorhombic,,,,,,,,TRUE,10.1016/j.jallcom.2010.04.224
YBa2Cu3O7,YBa2Cu3O7,Bulk,,,SC,High-Tc,94.5 K,,Orthorhombic,,,,,,,,TRUE,10.1016/j.jallcom.2010.04.224
YBCO,YBa2Cu3O7,Bulk,,,SC,High-Tc/Cuprate,92 K,,Orthorhombic,,,3.807 Å,3.882 Å,11.679 Å,,,TRUE,10.1016/j.jallcom.2021.160840
YBa2Cu3O7,YBa2Cu3O7,Thin Film,,,SC,High-Tc/Cuprate,90.1,,Epitaxial,c-axis oriented,,,,,,,TRUE,10.1016/j.tsf.2018.11.054
YBa2Cu3Oy,YBa2Cu3O7,Thin Film,,,SC,High-Tc,90 K,,,,,,,,,2.0 T,TRUE,10.1016/S0304-8853(00)01065-9
YBCO,YBa2Cu3O7,Thin Film,,,SC,High-Tc,88.2 K,450 Oe,,,,,,,,,TRUE,10.1016/j.jmmm.2014.02.037
YBa2Cu3O7,YBa2Cu3O7,Bulk,,,SC,High-Tc/Cuprate,92 K,,,,,,,,,,FALSE,10.1016/S0925-8388(00)00751-9
YBa2Cu3O7,YBa2Cu3O7,Bulk,,,SC,High-Tc,88 K,0 T,,,,,,,,,TRUE,10.1016/j.jallcom.2007.08.070
YBa2Cu3O7,YBa2Cu3O7,Thin Film,,,SC,High-Tc,90 K,,Perovskite,,,,,,,,TRUE,10.1016/j.tsf.2010.07.021
YBa2Cu3O7,YBa2Cu3O7,Bulk,,,SC,Cuprate,85 K,,,,,0.382 nm,0.388 nm,,,,TRUE,10.1016/j.jallcom.2009.11.075
YBa2Cu3O7−δ,YBa2Cu3O7,Bulk,,,SC,High-Tc,92 K,,,,,,,,,,TRUE,10.1016/0921-4534(94)90026-4
YBa2Cu3Oz,YBa2Cu3O7,Thick Film,,,SC,High-Tc,93 K,1 atm,,,,,,,,,TRUE,10.1016/j.cryogenics.2008.08.009
YBCO,YBa2Cu3O7,Bulk,,,SC,High-Tc/Cuprate,91.2 K,,,,,,,,,180 T,TRUE,10.1016/j.physc.2012.10.005
Y93,YBa2Cu3O7,Bulk,,,SC,High-Tc,83.90 K,,Orthorhombic,,,,,,,,TRUE,10.1016/j.jpcs.2022.110627
Y95A,YBa2Cu3O7,Bulk,,,SC,High-Tc,91.48 K,,Orthorhombic,,,,,,,,TRUE,10.1016/j.jpcs.2022.110627
Y95O,YBa2Cu3O7,Bulk,,,SC,High-Tc,92 K,,Orthorhombic,,,,,,,,TRUE,10.1016/j.jpcs.2022.110627
YBaCuO,YBa2Cu3O7,Bulk,,,SC,Type-II,92 K,,,,,,,,0.020 Tesla,,FALSE,10.1016/j.cryogenics.2009.06.007
YBCO,YBa2Cu3O7,Bulk,,,SC,High-Tc,90 K,,,,,,,,,,FALSE,10.1016/S0038-1098(01)00410-0
Y123,YBa2Cu3O7,Bulk,,,SC,High-Tc,90 K,,Orthorhombic,,,,,,,,FALSE,10.1016/S0921-4534(02)01403-X
YBCO,YBa2Cu3O7,Nanowire,,,SC,High-Tc,89 K,,,,,,,,,,TRUE,10.1016/j.physc.2014.09.017
YBCO,YBa2Cu3O7,Bulk,,,SC,High-Tc,92.0,,Orthorhombic,,,,,,,,TRUE,10.1016/S0921-4534(00)01628-2
YBCO,YBa2Cu3O7,Bulk,,,SC,High-Tc,91,,Orthorhombic,,,,,,,,TRUE,10.1016/S0921-4534(00)01628-2
YBCO,YBa2Cu3O7,Bulk,,,SC,High-Tc,89.0,,Orthorhombic,,,,,,,,TRUE,10.1016/S0921-4534(00)01628-2
Yttrium Barium Copper Oxide,YBa2Cu3O7,Bulk,,,SC,High-Tc,92 K,,Orthorhombic,oP14,Pmmm,3.817 Å,3.882 Å,11.671 Å,,,FALSE,10.1016/j.jpcs.2008.07.001
YBaCuO,YBa2Cu3O7,Bulk,,,SC,High-Tc,93 K,,,,,,,,,,FALSE,10.1016/j.physc.2019.1353509
YBCO,YBa2Cu3O7,Thin Film,,,SC,High-Tc,89 K,,,,,,,,,,TRUE,10.1016/j.cryogenics.2009.02.002
YBa2Cu3O7,YBa2Cu3O7,Bulk,,,SC,High-Tc,82 K,,Orthorhombic,,Pmmm,3.833 Å,3.892 Å,11.66 Å,,,TRUE,10.1016/j.ceramint.2018.02.178
YBCO,YBa2Cu3O7,Thin Film,,,SC,High-Tc,90 K,,,,,,,,,,TRUE,10.1016/S0921-4534(01)00797-3
YBa2Cu3O7,YBa2Cu3O7,Thin Film,,,SC,High-Tc,88.8 K,,,,,,,,,,TRUE,10.1016/j.physc.2023.1354390
YBa2Cu3O7,YBa2Cu3O7,Thin Film,,,SC,High-Tc,87.5 K,,,,,,,,,,TRUE,10.1016/j.physc.2023.1354390
YBa2Cu3O7,YBa2Cu3O7,Thin Film,,,SC,High-Tc,89.5 K,,,,,,,,,,TRUE,10.1016/j.physc.2023.1354390
YBa2Cu3O6+x,YBa2Cu3O7,Bulk,,,SC,High-Tc/Cuprate,93 K,,Orthorhombic,,,,,,,,FALSE,10.1016/j.commatsci.2012.08.038
YBa2Cu3O7,YBa2Cu3O7,Thin Film,,,SC,High-Tc,89 K,,Orthorhombic,,,,,,,,TRUE,10.1016/S0141-3910(01)00072-6
YBa2Cu3O7,YBa2Cu3O7,Bulk,,,SC,High-Tc,Tc0,,,,,,,,,,TRUE,10.1016/S0921-4534(00)00683-3
YBCO,YBa2Cu3O7,Thin Film,,,SC,High-Tc,87.9 K,,Orthorhombic,,,,,11.70 Å,,,TRUE,10.1016/j.physc.2024.1354565
Zn-doped YBa2Cu3O7,YBa2Cu3O7,Bulk,,,SC,High-Tc,79 K,,,,,,,,,,TRUE,10.1016/0921-4534(91)90007-L
Zn-doped YBa2Cu3O7,YBa2Cu3O7,Bulk,,,SC,High-Tc,68 K,,,,,,,,,,TRUE,10.1016/0921-4534(91)90007-L
YBCO,YBa2Cu3O7,Bulk,,,SC,High-Tc,77 K,,,,,,,,,,TRUE,10.1016/j.physc.2007.08.006
YBa2Cu3O7,YBa2Cu3O7,Bulk,,,SC,High-Tc,87K,,Orthorhombic,,Pmmm,3.825,3.886,11.684,,,TRUE,10.1016/j.rinp.2016.11.067
