Repository: WyattBunstine/ML_SC_Project

# ML_SC_Project — Chemically and Geometrically Motivated Crystal Graph Neural Networks

This project predicts and screens superconductors from crystal structure. It frames the
problem as a **two-stage hurdle**: first classify whether a material is a superconductor
candidate (SC vs. non-SC), then regress the critical temperature T_c for superconductors.

Two graph-neural-network families are trained and compared:

- a **baseline CGCNN** ([txie-93/cgcnn](https://github.com/txie-93/cgcnn)), and
- an **MPNN** with learned edge features that consumes richer `crystal_graph_v4` graphs
  (this project's contribution).

File: database/superconductor_materials_full.csv (part 199 of 215)
Material_Name,Chemical_Composition,Material_Class,Film_Thickness,Substrate,Material_Type,Superconductor_Type,Superconducting_Transition_Temperature,Pressure,Crystal_Structure,Lattice_Structure,Space_Group,"Lattice_Constant(a)","Lattice_Constant(b)","Lattice_Constant(c)",Lower_Critical_Field,Upper_Critical_Field,Experimental,DOI
YBCO with 10 wt.% Y2O3,YBa2Cu3O7,Bulk,,,SC,Type-II,77 K,,,,,,,,,,TRUE,10.1016/S0921-4534(98)00339-6
YBa2Cu3O7,YBa2Cu3O7,,,,SC,High-Tc,92 K,,,,,,,,,,FALSE,10.1016/j.physc.2004.01.165
Y-123 Coated Tape,YBa2Cu3O7,Bulk,,,SC,High-Tc,87.8 K,,,,,,,,,,TRUE,10.1016/S0921-4534(02)01718-5
Y-123 Thin Film,YBa2Cu3O7,Thin Film,,,SC,High-Tc,89.5 K,,,,,,,,,,TRUE,10.1016/S0921-4534(02)01718-5
YBa2Cu3O7,YBa2Cu3O7,Bulk,,,SC,High-Tc,92 K,0 T,Orthorhombic,Perovskite,Pmmm,3.82 Å,3.89 Å,11.68 Å,,,TRUE,10.1016/j.physc.2010.01.041
Yttrium Barium Copper Oxide,YBa2Cu3O7,Bulk,,,SC,Cuprate,91 K,,,,,,,,,,FALSE,10.1016/j.rinp.2020.103686
YBa2Cu3O7-y,YBa2Cu3O7,Bulk,,,SC,High-Tc/Cuprate,91 K,,,,,,,,,,FALSE,10.1016/j.physc.2016.10.002
Y123/TiO2,YBa2Cu3O7,Bulk,,,SC,High-Tc,95.68 K,,,,,,,,,,FALSE,10.1016/j.jallcom.2021.163201
YBCO,YBa2Cu3O7,Thin Film,,,SC,High-Tc,89 K,,,,,,,,,,FALSE,10.1016/j.physc.2014.04.015
YBCO,YBa2Cu3O7,Thin Film,,,SC,High-Tc,90.2 K,,,,,,,,,,TRUE,10.1016/S0042-207X(02)00371-8
YBCO,YBa2Cu3O7,Thin Film,,,SC,High-Tc,90.1 K,,,,,,,,,,TRUE,10.1016/S0042-207X(02)00371-8
YBCO,YBa2Cu3O7,Thin Film,,,SC,High-Tc,88.6 K,,,,,,,,,,TRUE,10.1016/S0042-207X(02)00371-8
YBCO,YBa2Cu3O7,Thin Film,,,SC,High-Tc,87 K,,,,,,,,,,TRUE,10.1016/S0042-207X(02)00371-8
YBCO,YBa2Cu3O7,Thin Film,,,SC,High-Tc,85 K,,c-axis oriented,,,,,,,,TRUE,10.1016/S0921-4534(02)01035-3
YBaCuO,YBa2Cu3O7,Bulk,,,SC,High-Tc,90 K,0 Oe,,,,,,,50 Oe,250 Oe,TRUE,10.1016/S0921-4534(99)00144-6
YBa2Cu3O7,YBa2Cu3O7,Bulk,,,SC,High-Tc/Cuprate,91 K,,,,,,,,,,FALSE,10.1016/S0921-4534(03)01089-X
YBCO,YBa2Cu3O7,Bulk,,,SC,High-Tc,90 K,,,,,,,,,,TRUE,10.1016/j.physc.2012.11.005
YBCO,YBa2Cu3O7,Thin Film,,,SC,High-Tc,90K,,123-phase,,,,,,,,TRUE,10.1016/S0955-2219(98)00182-4
YBCO,YBa2Cu3O7,Bulk,,,SC,High-Tc,93 K,,,,,,,,,,TRUE,10.1016/j.jeurceramsoc.2005.03.166
YBCO,YBa2Cu3O7,Bulk,,,SC,High-Tc,90 K,0 T,,,,,,,,,FALSE,10.1016/j.physc.2019.01.001
YBa2Cu3O7,YBa2Cu3O7,Thin Film,,,SC,High-Tc,90.0,,Epitaxial,c-axis oriented,,,,,,,TRUE,10.1016/S0921-4534(00)00055-1
YBa2Cu3O7,YBa2Cu3O7,Thin Film,,,SC,High-Tc,82-89,,Epitaxial,c-axis oriented,,,,,,,TRUE,10.1016/S0921-4534(00)00055-1
YBaCuO,YBa2Cu3O7,Bulk,,,SC,High-Tc,89.5 K,,,,,,,,,,TRUE,10.1016/j.physc.2007.10.001
Y-123,YBa2Cu3O7,Bulk,,,SC,High-Tc/Cuprate,98 K,1-1.5 T,,,,,,,,,TRUE,10.1016/j.physc.2018.04.004
YBa2Cu3O7,YBa2Cu3O7,Bulk,,,SC,High-Tc,90 K,,,,,,,,,,TRUE,10.1016/j.physc.2006.04.070
YBCO,YBa2Cu3O7,Thin Film,,,SC,High-Tc/Cuprate,92 K,,Perovskite,Orthorhombic,,,,,,,FALSE,10.1016/S0955-2219(03)00443-6
YBa2Cu3O7,YBa2Cu3O7,Thin Film,,,SC,High-Tc,84.9,,Epitaxial,c-axis oriented,,,,,,,TRUE,10.1016/j.physc.2003.09.063
YBa2Cu3O7,YBa2Cu3O7,Bulk,,,SC,High-Tc,91.58,,Orthorhombic,,,,,11.649,,,FALSE,10.1016/j.physc.2008.05.210
YBCO,YBa2Cu3O7,Thin Film,,,SC,High-Tc,86,,,,,,,,,,TRUE,10.1016/S0921-4534(99)00339-1
Yttrium barium copper oxide,YBa2Cu3O7,Bulk,,,SC,High-Tc,90 K,,,,,,,,,,FALSE,10.1016/j.physc.2019.02.003
YBa2Cu3O7,YBa2Cu3O7,Nanopowder,,,SC,High-Tc/Cuprate,92 K,1 atm,Orthorhombic,OI,,3.819 Å,3.888 Å,11.667 Å,0.5 mT,8 mT,TRUE,10.1016/S0921-4534(01)01059-0
YBa2Cu3O7,YBa2Cu3O7,Bulk,,,SC,High-Tc/Cuprate,87 K,,,,,,,,,,TRUE,10.1016/j.physc.2008.12.002
Y–Ba–Cu–O,YBa2Cu3O7,Bulk,,,SC,High-Tc,92 K,,,,,,,,,,TRUE,10.1016/j.physc.2004.01.093
YBCO,YBa2Cu3O7,Thin Film,,,SC,High-Tc,90 K,,,,,,,,,,TRUE,10.1016/j.physc.2006.05.100
YBCO (implanted),YBa2Cu3O7,Thin Film,,,SC,High-Tc,82 K,,,,,,,,,,TRUE,10.1016/j.physc.2006.05.100
Y123,YBa2Cu3O7,,,,SC,High-Tc,92K,,,,,,,,,,FALSE,10.1016/j.physc.2009.09.003
YBa2Cu3O7,YBa2Cu3O7,Bulk,,,SC,High-Tc,92 K,,,,,,,,,,FALSE,10.1016/j.physc.2010.05.220
YBCO,YBa2Cu3O7,Thick Film,,,SC,High-Tc,77 K,,,,,,,,,,FALSE,10.1016/j.cryogenics.2012.05.016
YBCO,YBa2Cu3O7,Thin Film,,,SC,High-Tc,82.5 K,8 T,,,,,,,,,TRUE,10.1016/S0921-4534(99)00553-5
YBa2Cu3O7,YBa2Cu3O7,Bulk,,,SC,Type-II,77 K,,,,,,,,,,TRUE,10.1016/j.powtec.2013.06.018
YBa2Cu3O7,YBa2Cu3O7,Bulk,,,SC,High-Tc,93K,,Orthorhombic,,,3.826,3.8905,11.6723,,,FALSE,10.1016/j.aej.2012.02.004
YBa2Cu3O7,YBa2Cu3O7,Bulk,,,SC,High-Tc,94 K,,Orthorhombic,,Pmmm,3.8229 Å,3.8909 Å,11.6795 Å,,1.6 T,TRUE,10.1016/j.ceramint.2021.08.336
YBa2Cu3O7,YBa2Cu3O7,Bulk,,,SC,High-Tc,91 K,,Orthorhombic,,Pmmm,3.88 Å,3.82 Å,11.68 Å,,,TRUE,10.1016/0038-1098(88)90566-2
YBa2Cu3O7,YBa2Cu3O7,Thin Film,,,SC,High-Tc,90.6 K,,,,,,,,,,TRUE,10.1016/j.physc.2004.02.194
YBa2Cu3O7,YBa2Cu3O7,Thin Film,,,SC,High-Tc,89.1 K,,,,,,,,,,TRUE,10.1016/j.physc.2004.02.194
YBa2Cu3O7,YBa2Cu3O7,Thin Film,,,SC,High-Tc,91.3,,,,,,,,,,TRUE,10.1016/j.physc.2013.01.016
YBa2Cu3O7,YBa2Cu3O7,Thin Film,,,SC,High-Tc,91.9,,,,,,,,,,TRUE,10.1016/j.physc.2013.01.016
YBa2Cu3O7,YBa2Cu3O7,Thin Film,,,SC,High-Tc,92.0,,,,,,,,,,TRUE,10.1016/j.physc.2013.01.016
YBa2Cu3O7,YBa2Cu3O7,Thin Film,,,SC,High-Tc,91.1,,,,,,,,,,TRUE,10.1016/j.physc.2013.01.016
YBa2Cu3O7,YBa2Cu3O7,Thin Film,,,SC,High-Tc,90.9,,,,,,,,,,TRUE,10.1016/j.physc.2013.01.016
YBa2Cu3O7,YBa2Cu3O7,Thin Film,,,SC,High-Tc,91.4,,,,,,,,,,TRUE,10.1016/j.physc.2013.01.016
YBa2Cu3O7,YBa2Cu3O7,Thin Film,,,SC,High-Tc,89 K,,Perovskite,,,,,,,,TRUE,10.1016/j.apsusc.2016.08.044
YBa2Cu3O7-δ,YBa2Cu3O7,Bulk,,,SC,High-Tc,91 K,,Orthorhombic,,,,,,,,TRUE,10.1016/j.ceramint.2018.11.068
Ho0,YBa2Cu3O7,Bulk,,,SC,High-Tc/Cuprate,91.04,,Orthorhombic,,P/mmm,3.8291,3.8877,11.7038,,,TRUE,10.1016/j.jallcom.2014.04.037
YBCO,YBa2Cu3O7,Bulk,,,SC,High-Tc,90,,Orthorhombic,,,,,,25,120000,TRUE,10.1016/j.matchemphys.2003.11.012
YBCO,YBa2Cu3O7,Bulk,,,SC,High-Tc,77 K,,,,,,,,,,TRUE,10.1016/S0921-4534(03)01012-8
YBa2Cu3O7,YBa2Cu3O7,Bulk,,,SC,High-Tc,91 K,,,,,,,,,,TRUE,10.1016/S0921-4534(88)80164-3
YBCO,YBa2Cu3O7,Thin Film,,,SC,High-Tc,87 K,,,,,,,,,,FALSE,10.1016/j.mne.2023.100203
YBaCuO,YBa2Cu3O7,Bulk,,,SC,High-Tc,90 K,,,,,,,,,,FALSE,10.1016/j.physc.2010.07.010
YBCO,YBa2Cu3O7,Bulk,,,SC,High-Tc,77,,,,,,,,,,TRUE,10.1016/j.physc.2009.05.251
YBa2Cu3O7,YBa2Cu3O7,Thin Film,,,SC,High-Tc,89 K,260 Pa,Epitaxial,,,,,,,,TRUE,10.1016/S0042-207X(02)00342-1
YBa2Cu3O7,YBa2Cu3O7,Thin Film,,,SC,High-Tc,<80 K,260 Pa,,,,,,,,,TRUE,10.1016/S0042-207X(02)00342-1
YBCO,YBa2Cu3O7,Thin Film,,,SC,High-Tc,90 K,,,,,,,,,,TRUE,10.1016/j.physc.2017.08.005
YBCO/Ag,YBa2Cu3O7,Bulk,,,SC,High-Tc,77 K,,123-crystal,Columnar,,,,,,,TRUE,10.1016/j.physc.2006.04.073
YBaCuO,YBa2Cu3O7,Thin Film,,,SC,High-Tc,81.5-91 K,,,,,,,,,,TRUE,10.1016/S0921-4534(99)00148-3
YBCO,YBa2Cu3O7,Bulk,,,SC,High-Tc,77 K,,Orthorhombic,,,,,,,,TRUE,10.1016/j.physc.2008.10.002
YBa2Cu3O7,YBa2Cu3O7,Thin Film,,,SC,High-Tc,87.5 K,,,,,,,,,,TRUE,10.1016/S0921-4534(01)00841-3
YBa2Cu3O7,YBa2Cu3O7,Bulk,,,SC,High-Tc,90 K,,,,,,,,,,FALSE,10.1016/0022-4596(89)90145-X
YBa2Cu3O7,YBa2Cu3O7,Bulk,,,SC,High-Tc/Cuprate,90 K,,,,,,,,,,FALSE,10.1016/j.physc.2023.1354340
YBa2Cu3O7,YBa2Cu3O7,Bulk,,,SC,High-Tc,93.2 K,,Orthorhombic,Pmmm,Pmmm,3.821 Å,3.890 Å,11.686 Å,,,TRUE,10.1016/j.materresbull.2024.113134
YBa2Cu3O7,YBa2Cu3O7,Bulk,,,SC,High-Tc,77.3 K,,,,,,,,,,TRUE,10.1016/S0921-4534(99)00272-5
YBa2Cu3O7−δ,YBa2Cu3O7,Thin Film,,,SC,High-Tc,88K,,Orthorhombic,c-axis oriented,,,,11.685,,,TRUE,10.1016/S0022-0248(03)00940-0
YBa2Cu3O7,YBa2Cu3O7,Bulk,,,SC,High-Tc,92.8 K,,Orthorhombic,,,3.8182 Å,3.8834 Å,11.6696 Å,,,TRUE,10.1016/j.ceramint.2019.07.196
YBa2Cu3O7,YBa2Cu3O7,Nanowire,,,SC,High-Tc,85-87 K,,,,,,,,,,TRUE,10.1016/S0921-4526(99)02183-3
YBCO,YBa2Cu3O7,Thin Film,,,SC,High-Tc,87.6 K,,Orthorhombic,,,,,,,,TRUE,10.1016/j.ceramint.2013.03.030
YBa2Cu3O7,YBa2Cu3O7,Thin Film,,,SC,High-Tc,92 K,,,,,,,,,,TRUE,10.1016/S0022-0248(00)00519-4
YBa2Cu3O7,YBa2Cu3O7,Bulk,,,SC,High-Tc,92K,,,,,,,,,,TRUE,10.1016/S0022-0248(01)02096-6
YBa2Cu3O7,YBa2Cu3O7,Thin Film,,,SC,High-Tc,91K,,,,,,,,,,TRUE,10.1016/j.ceramint.2014.10.013
YBa2Cu3O7,YBa2Cu3O7,Thin Film,,,SC,High-Tc,91.2 K,0 Pa,Single-crystalline,c-axis oriented,,,,1.1 nm,,,TRUE,10.1016/S0022-0248(01)01785-7
0.1Dy-YBCO,YBa2Cu3O7,Bulk,,,SC,High-Tc/Cuprate,84.6 K,,Orthorhombic,,,3.829 Å,3.886 Å,11.664 Å,,,TRUE,10.1016/j.ceramint.2020.11.007
0.5Dy-YBCO,YBa2Cu3O7,Bulk,,,SC,High-Tc/Cuprate,78.0 K,,Orthorhombic,,,3.830 Å,3.886 Å,11.662 Å,,,TRUE,10.1016/j.ceramint.2020.11.007
YBa2Cu3O7,YBa2Cu3O7,Bulk,,,SC,High-Tc,92 K,,,,,,,,,,FALSE,10.1016/j.physb.2006.01.352
YBCO,YBa2Cu3O7,Bulk,,,SC,High-Tc,77 K,,,,,,,,,,TRUE,10.1016/j.physc.2007.11.003
YBa2Cu3O7,YBa2Cu3O7,Thin Film,,,SC,High-Tc,90 K,,,,,,,,,,TRUE,10.1016/0921-4534(90)90135-2
YBCO,YBa2Cu3O7,Thin Film,,,SC,High-Tc,88-89 K,,Epitaxial,c-axis oriented,,,,,,,TRUE,10.1016/S0169-4332(99)00408-0
YBa2Cu3O7,YBa2Cu3O7,Bulk,,,SC,High-Tc/Cuprate,90 K,,,,,,,,,,TRUE,10.1016/0038-1098(89)90615-7
YBa2Cu3O7,YBa2Cu3O7,Thin Film,,,SC,High-Tc,90K,,,,,,,,,,TRUE,10.1016/j.phpro.2012.06.246
YBa2Cu3O7,YBa2Cu3O7,Thin Film,,,SC,High-Tc,71.64 K,,,,,,,,,,TRUE,10.1016/S0040-6090(01)01428-6
YBa2Cu3O7,YBa2Cu3O7,Thin Film,,,SC,High-Tc,84.17 K,,,,,,,,,,TRUE,10.1016/S0040-6090(01)01428-6
YBa2Cu3O7,YBa2Cu3O7,Thin Film,,,SC,High-Tc,85 K,,,,,,,,,,TRUE,10.1016/S0040-6090(01)01428-6
YBa2Cu3O7,YBa2Cu3O7,Thin Film,,,SC,High-Tc,74 K,,,,,,,,,,TRUE,10.1016/j.jmmm.2011.11.055
YBa2Cu3O7,YBa2Cu3O7,Thin Film,,,SC,High-Tc,90 K,,Orthorhombic,,,,,,,,TRUE,10.1016/j.tsf.2014.05.040
YBCO,YBa2Cu3O7,Thin Film,,,SC,High-Tc,83 K,,Textured with c-axis orientation,,,,,,,,TRUE,10.1016/S0040-6090(97)01186-3
YBa2Cu3O7,YBa2Cu3O7,Thick Film,,,SC,High-Tc,90.5 K,,Spherulitic,Partial c orientation,,,,,,,TRUE,10.1016/j.jallcom.2007.06.109
YBa2Cu3O7,YBa2Cu3O7,Thin Film,,,SC,High-Tc/Cuprate,80 K,,,,,,,,,,TRUE,10.1016/j.jmmm.2006.10.067
YBCO,YBa2Cu3O7,Bulk,,,SC,High-Tc,90,,Orthorhombic,,,,,,,,FALSE,10.1016/j.jallcom.2015.04.133
YBa2Cu3O7,YBa2Cu3O7,Thin Film,,,SC,High-Tc,92 K,,Orthorhombic,,,3.823,3.886,11.681,,,TRUE,10.1016/S0304-8853(99)00348-0
YBCO,YBa2Cu3O7,Thin Film,,,SC,High-Tc,85-88 K,200 mTorr,Orthorhombic,,,3.82 Å,3.89 Å,11.67 Å,,,TRUE,10.1016/S0040-6090(97)01169-3
YBa2Cu3O7,YBa2Cu3O7,Thin Film,,,SC,High-Tc,88-90 K,,Orthorhombic,Perovskite,Pmmm,3.82 Å,3.89 Å,,,,TRUE,10.1016/j.tsf.2008.03.008
YBCO,YBa2Cu3O7,Bulk,,,SC,Type-II,94.3 K,,,,,,,,,,TRUE,10.1016/j.jallcom.2003.09.058
YBa2Cu3O7,YBa2Cu3O7,Thin Film,,,SC,High-Tc,88.3 K,,,c-axis oriented,,,,,,,TRUE,10.1016/j.tsf.2008.04.074
YBa2Cu3O7,YBa2Cu3O7,Thin Film,,,SC,High-Tc,88.7 K,,,c-axis oriented,,,,,,,TRUE,10.1016/j.tsf.2008.04.074
YBa2Cu3O7,YBa2Cu3O7,Bulk,,,SC,High-Tc,81 K,,,,,,,,,,FALSE,10.1016/j.solidstatesciences.2004.07.005
YBa2Cu3O7,YBa2Cu3O7,Thin Film,,,SC,High-Tc,91 K,,Orthorhombic,,,,,,,,TRUE,10.1016/j.jallcom.2017.08.230
YBa2Cu3O7,YBa2Cu3O7,Thin Film,,,SC,High-Tc,93 K,,,,,,,,,,TRUE,10.1016/j.tsf.2014.07.013
YBa2Cu3O7,YBa2Cu3O7,Thin Film,,,SC,High-Tc,92.5 K,,,,,,,,,,TRUE,10.1016/j.tsf.2014.07.013
YBa2Cu3O7,YBa2Cu3O7,Thin Film,,,SC,High-Tc,92 K,,,,,,,,,,TRUE,10.1016/j.tsf.2014.07.013
YBa2Cu3O7,YBa2Cu3O7,Thin Film,,,SC,High-Tc/Cuprate,92 K,,,,,,,,,,TRUE,10.1016/j.tsf.2017.08.019
YBa2Cu3O7,YBa2Cu3O7,Bulk,,,SC,High-Tc,90 K,,,,,,,,,,TRUE,10.1016/0304-8853(88)90480-5
YBa2Cu3O7,YBa2Cu3O7,Bulk,,,SC,High-Tc,36 K,,,,,,,,,,TRUE,10.1016/0304-8853(88)90480-5
YBa2Cu3O7,YBa2Cu3O7,Bulk,,,SC,High-Tc,89 K,,,,,,,,,,TRUE,10.1016/j.msea.2003.01.004
Yttrium Barium Copper Oxide,YBa2Cu3O7,Bulk,,,SC,High-Tc,92.6 K,,,,,,,,,,TRUE,10.1016/0025-5408(90)90071-9
YBa2Cu3O7,YBa2Cu3O7,Bulk,,,SC,High-Tc,93.2 K,,,,,,,,,,TRUE,10.1016/j.cryogenics.2014.04.003
YBa2Cu3O7,YBa2Cu3O7,Bulk,,,SC,High-Tc,90 K,,,,,,,,,,,10.1016/j.physc.2023.1354295
YBa2Cu3O7,YBa2Cu3O7,Bulk,,,SC,High-Tc,75-93 K,,Orthorhombic,,Pmmm,,,,,,TRUE,10.1016/j.cplett.2011.03.071
Y-123,YBa2Cu3O7,Bulk,,,SC,High-Tc,91 K,,,,,,,,,,TRUE,10.1016/j.physleta.2007.01.024
YBa2Cu3O7,YBa2Cu3O7,Thin Film,,,SC,High-Tc,77 K,,Polycrystalline,c-axis oriented,,,,,,,TRUE,10.1016/0921-4534(95)00015-1
YBa2Cu3O7,YBa2Cu3O7,Bulk,,,SC,High-Tc/Cuprate,92K,,,,,,,,,,,10.1016/0038-1098(90)90531-F
Pure YBCO,YBa2Cu3O7,Bulk,,,SC,High-Tc,94,,Orthorhombic,,,3.8091,3.8788,11.6369,,,TRUE,10.1016/j.physb.2015.12.025
C doped YBCO,YBa2Cu3O7,Bulk,,,SC,High-Tc,94,,Orthorhombic,,,3.8091,3.8788,11.6369,,,TRUE,10.1016/j.physb.2015.12.025
SiC doped YBCO,YBa2Cu3O7,Bulk,,,SC,High-Tc,93,,Tetragonal,,,3.865,3.865,11.852,,,TRUE,10.1016/j.physb.2015.12.025
CNT doped YBCO,YBa2Cu3O7,Bulk,,,SC,High-Tc,96,,Orthorhombic,,,3.8091,3.8788,11.6369,,,TRUE,10.1016/j.physb.2015.12.025
YBCO,YBa2Cu3O7,Thin Film,,,SC,High-Tc,90 K,,,,,,,,,,FALSE,10.1016/j.physc.2008.04.001
YBCO,YBa2Cu3O7,Thin Film,,,SC,High-Tc,77 K,,,,,,,,,,TRUE,10.1016/j.physc.2007.04.033
YBaCuO,YBa2Cu3O7,Thin Film,,,SC,High-Tc,91 K,,,,,,,,,,TRUE,10.1016/S0921-4534(98)00050-1
HgO added Y-Ba-Cu-O,YBa2Cu3O7,Bulk,,,SC,High-Tc,86 K,,,,,,,,,,TRUE,10.1016/S0921-4534(00)01171-0
Pure Y-Ba-Cu-O,YBa2Cu3O7,Bulk,,,SC,High-Tc,<77 K,,,,,,,,,,TRUE,10.1016/S0921-4534(00)01171-0
YBa2Cu3O7,YBa2Cu3O7,Bulk,,,SC,High-Tc,90 K,,Orthorhombic,Quasi-tetragonal,,,,,,,TRUE,10.1016/S0921-4534(99)00362-7
YBa2Cu3O7,YBa2Cu3O7,Thin Film,,,SC,High-Tc/Cuprate,89 K,Ambient,Orthorhombic,Pmmm,Pmmm,,,11.674 Å,,High,TRUE,10.1016/j.apsusc.2024.160896
YBaCuO,YBa2Cu3O7,Bulk,,,SC,High-Tc,90 K to 220 K,,,,,,,,,,,10.1016/0038-1098(89)90931-9
YBa2Cu3O7,YBa2Cu3O7,Bulk,,,SC,High-Tc,92,,,,,3.8198,,11.676,,,FALSE,10.1016/j.physleta.2018.04.001
YBa2Cu3O7,YBa2Cu3O7,Bulk,,,SC,High-Tc,96K,1 atm,Orthorhombic,,,,,,,,TRUE,10.1016/S0924-0136(00)00755-X
YBa2Cu3O7,YBa2Cu3O7,Bulk,,,SC,High-Tc,92K,,,,,,,,,,TRUE,10.1016/S0924-0136(00)00755-X
Yttrium Barium Copper Oxide,YBa2Cu3O7,Bulk,,,SC,High-Tc,100 K,,,,,,,,,,TRUE,10.1016/0375-9601(87)90119-8
Yttrium Barium Copper Oxide,YBa2Cu3O7,Bulk,,,SC,High-Tc,95 K,,Orthorhombic,,,0.382 nm,0.389 nm,1.168 nm,,,TRUE,10.1016/S0301-679X(01)00007-X
YBa2Cu3O7-δ,YBa2Cu3O7,Bulk,,,SC,High-Tc/Cuprate,93 K,,Orthorhombic,,Pmmm,3.819 Å,3.888 Å,11.682 Å,,,TRUE,10.1016/j.cryogenics.2020.103099
YBa2Cu3O7-δ (K2CO3)0.1,YBa2Cu3O7,Bulk,,,SC,High-Tc/Cuprate,91 K,,Orthorhombic,,Pmmm,3.824 Å,3.868 Å,11.704 Å,,,TRUE,10.1016/j.cryogenics.2020.103099
YBa2Cu3O7-δ (K2CO3)0.3,YBa2Cu3O7,Bulk,,,SC,High-Tc/Cuprate,92 K,,Orthorhombic,,Pmmm,3.818 Å,3.885 Å,11.668 Å,,,TRUE,10.1016/j.cryogenics.2020.103099
YBa2Cu3O7-δ (K2CO3)0.4,YBa2Cu3O7,Bulk,,,SC,High-Tc/Cuprate,91 K,,Orthorhombic,,Pmmm,3.826 Å,3.867 Å,11.705 Å,,,TRUE,10.1016/j.cryogenics.2020.103099
YBa2Cu3O7-δ (K2CO3)0.5,YBa2Cu3O7,Bulk,,,SC,High-Tc/Cuprate,92 K,,Orthorhombic,,Pmmm,3.825 Å,3.890 Å,11.701 Å,,,TRUE,10.1016/j.cryogenics.2020.103099
YBa2Cu3O7-δ (K2CO3)1.0,YBa2Cu3O7,Bulk,,,SC,High-Tc/Cuprate,92 K,,Orthorhombic,,Pmmm,3.824 Å,3.889 Å,11.690 Å,,,TRUE,10.1016/j.cryogenics.2020.103099
YBa2Cu3O7-δ (K2CO3)5.0,YBa2Cu3O7,Bulk,,,SC,High-Tc/Cuprate,88 K,,Orthorhombic,,Pmmm,3.819 Å,3.896 Å,11.679 Å,,,TRUE,10.1016/j.cryogenics.2020.103099
YBa2Cu3O7,YBa2Cu3O7,Thin Film,,,SC,High-Tc,92 K,,,,,,,,,,TRUE,10.1016/0921-4534(95)00230-8
YBa2Cu3O7,YBa2Cu3O7,Bulk,,,SC,High-Tc,90K,,,,,,,,,,TRUE,10.1016/0921-4534(93)90928-J
YBa2Cu3O7-δ,YBa2Cu3O7,Thin Film,,,SC,High-Tc,89 K,,,,,,,,,,TRUE,10.1016/j.jmmm.2021.167753
YBa2Cu3O7,YBa2Cu3O7,Thin Film,,,SC,High-Tc,86 K,,,,,,,,,,TRUE,10.1016/S0040-6090(98)00510-0
YBCO,YBa2Cu3O7,Thin Film,,,SC,High-Tc,90 K,,Orthorhombic,Perovskite,Pmmm,3.82 Å,3.89 Å,11.68 Å,,,TRUE,10.1016/S0040-6090(02)00629-6
YBCO,YBa2Cu3O7,Bulk,,,SC,High-Tc,90.3 K,,Orthorhombic,,,,,,,,TRUE,10.1016/j.jallcom.2015.07.117
YBa2Cu3O7,YBa2Cu3O7,Bulk,,,SC,High-Tc,90 K,,Orthorhombic,,,,,,,,FALSE,10.1016/j.jallcom.2013.09.045
YBa2Cu3O7,YBa2Cu3O7,Thin Film,,,SC,High-Tc,85 K,,,,,,,,,,TRUE,10.1016/S0304-8853(99)00731-3
YBa2Cu3O7−δ,YBa2Cu3O7,Bulk,,,SC,High-Tc,92.37 K,,Orthorhombic,,Pmmm,0.382270 nm,0.387508 nm,1.1495180 nm,,,TRUE,10.1016/j.jmmm.2014.02.035
YBa2Cu3O7-δ,YBa2Cu3O7,Thin Film,,,SC,High-Tc,69 K,,,,,,,,,,TRUE,10.1016/j.jmmm.2006.10.750
YBa2Cu3O7−x,YBa2Cu3O7,Thin Film,,,SC,High-Tc,90 K,,,,,,,,,,TRUE,10.1016/j.tsf.2005.04.003
YBa2Cu3O7-δ,YBa2Cu3O7,Bulk,,,SC,High-Tc,77 K,0 T,,,,,,,,,TRUE,10.1016/S1003-6326(14)63036-3
YBCO,YBa2Cu3O7,Nanoparticle,,,SC,High-Tc,78K,,Orthorhombic,,,,,,,,TRUE,10.1016/j.proeng.2016.06.595
YBa2Cu3O7,YBa2Cu3O7,Bulk,,,SC,High-Tc,96.6 K,,,,,,,,,,FALSE,10.1016/j.theochem.2004.04.033
YBa2Cu3O7,YBa2Cu3O7,Thin Film,,,SC,High-Tc,90 K,,Epitaxial,,,,,,,,TRUE,10.1016/S0921-4534(96)00516-3
YBa2Cu3O7,YBa2Cu3O7,Bulk,,,SC,High-Tc,91,,,,,,,,,,FALSE,10.1016/j.physc.2023.1354323
YBaCuO,YBa2Cu3O7,Bulk,,,SC,High-Tc,90 K,,,,,,,,,,TRUE,10.1016/j.cryogenics.2016.04.006
YBa2Cu3O7,YBa2Cu3O7,Bulk,,,SC,High-Tc,92.1,,Orthorhombic,,Pmmm,3.8415,3.8873,11.6721,,,TRUE,10.1016/j.physb.2022.414192
YBCO,YBa2Cu3O7,Bulk,,,SC,High-Tc,90.8 K,,,,,,,,,,TRUE,10.1016/j.physc.2008.05.163
YBa2Cu3O7-δ,YBa2Cu3O7,Bulk,,,SC,High-Tc,93 K,,Orthorhombic,,,,,,,,TRUE,10.1016/j.nme.2024.101709
YBa2Cu3O7-x,YBa2Cu3O7,Thin Film,,,SC,High-Tc,92 K,,Orthorhombic,,,3.8177 Å,3.8836 Å,11.6827 Å,,,TRUE,10.1016/bs.aiep.2018.10.007
YBa2Cu3O7,YBa2Cu3O7,Thin Film,,,SC,High-Tc,90 K,,,,,,,,,,TRUE,10.1016/S0921-4534(99)00534-1
YBCO,YBa2Cu3O7,Bulk,,,SC,High-Tc,92K,,Orthorhombic,Perovskite,Pmmm,3.82,3.89,11.68,,,TRUE,10.1016/j.physc.2021.1353839
YBa2Cu3O7,YBa2Cu3O7,Bulk,,,SC,High-Tc,90 K,,,,,,,,,,TRUE,10.1016/0921-4534(96)00024-X
YBa2Cu3O7,YBa2Cu3O7,Bulk,,,SC,Cuprate,90 K,,,,,,,,,,FALSE,10.1016/j.physc.2009.01.008
YBa2Cu3O7,YBa2Cu3O7,Thin Film,,,SC,High-Tc,90 K,0.02 mbar,Epitaxial,,,,,,,,TRUE,10.1016/0921-4534(94)90839-7
YBa2Cu3O7,YBa2Cu3O7,Bulk,,,SC,High-Tc,90.2-92.0 K,,Orthorhombic,,,,,,,,TRUE,10.1016/j.ssc.2008.11.010
YBa2Cu3O7,YBa2Cu3O7,Bulk,,,SC,High-Tc,90 K,1 bar,Orthorhombic,c-axis oriented,,,,1.1683 nm,,,TRUE,10.1016/j.ssc.2007.07.032
YBa2Cu3O7−δ,YBa2Cu3O7,Bulk,,,SC,High-Tc,94 K,,,,,,,,,89 T,FALSE,10.1016/S0038-1098(99)00018-6
YBa2Cu3O7,YBa2Cu3O7,Thin Film,,,SC,High-Tc,91.6 K,,Perovskite,,,,,,,,TRUE,10.1016/S0038-1098(98)00321-4
YBa2Cu3O7,YBa2Cu3O7,Bulk,,,SC,High-Tc,90 K,,Orthorhombic,Pmmm,,3.8210 Å,3.8854 Å,11.6844 Å,,,TRUE,10.1016/j.ssc.2006.08.008
YBa2Cu3O7 with 0.1 wt% Al2O3,YBa2Cu3O7,Bulk,,,SC,High-Tc,89.5 K,,Orthorhombic,Pmmm,,3.8201 Å,3.8843 Å,11.6861 Å,,,TRUE,10.1016/j.ssc.2006.08.008
YBa2Cu3O7 with 0.3 wt% Al2O3,YBa2Cu3O7,Bulk,,,SC,High-Tc,87.5 K,,Orthorhombic,Pmmm,,3.8260 Å,3.8846 Å,11.6916 Å,,,TRUE,10.1016/j.ssc.2006.08.008
YBa2Cu3O7 with 0.4 wt% Al2O3,YBa2Cu3O7,Bulk,,,SC,High-Tc,87 K,,Orthorhombic,Pmmm,,3.8263 Å,3.8850 Å,11.6937 Å,,,TRUE,10.1016/j.ssc.2006.08.008
YBa2Cu3O7 with 0.5 wt% Al2O3,YBa2Cu3O7,Bulk,,,SC,High-Tc,86 K,,Orthorhombic,Pmmm,,3.8283 Å,3.8835 Å,11.6944 Å,,,TRUE,10.1016/j.ssc.2006.08.008
YBa2Cu3O7 with 0.6 wt% Al2O3,YBa2Cu3O7,Bulk,,,SC,High-Tc,85 K,,Orthorhombic,Pmmm,,3.8369 Å,3.8812 Å,11.6964 Å,,,TRUE,10.1016/j.ssc.2006.08.008
YBa2Cu3O7−δ,YBa2Cu3O7,Thin Film,,,SC,High-Tc/Cuprate,90 K,,Perovskite,Orthorhombic,,,,,,,TRUE,10.1016/j.ssc.2012.04.063
YBa2Cu3O7−δ,YBa2Cu3O7,Thin Film,,,SC,High-Tc/Cuprate,85.2 K,,Perovskite,Orthorhombic,,,,,,,TRUE,10.1016/j.ssc.2012.04.063
YBa2Cu3O7,YBa2Cu3O7,Bulk,,,SC,High-Tc,91.738,,Orthorhombic,,,,,,,,TRUE,10.1016/j.ssc.2014.04.004
Yttrium Barium Copper Oxide,YBa2Cu3O7,Thin Film,,,SC,High-Tc,77 K,,Orthorhombic,,,,,,,,FALSE,10.1016/S0964-1807(98)00043-X
YBCO,YBa2Cu3O7,Thin Film,,,SC,High-Tc,88.5,,,,,,,,,,TRUE,10.1016/j.physc.2007.02.016
YBCO,YBa2Cu3O7,Thin Film,,,SC,High-Tc,87.2,,,,,,,,,,TRUE,10.1016/j.physc.2007.02.016
YBCO,YBa2Cu3O7,Thin Film,,,SC,High-Tc,90.3,,,,,,,,,,TRUE,10.1016/j.physc.2007.02.016
YBCO,YBa2Cu3O7,Thin Film,,,SC,High-Tc,89.2,,,,,,,,,,TRUE,10.1016/j.physc.2007.02.016
YBa2Cu3O7-δ,YBa2Cu3O7,Thin Film,,,SC,High-Tc/Cuprate,90 K,,,,,,,,,,TRUE,10.1016/j.nimb.2011.01.087
YBa2Cu3O7,YBa2Cu3O7,Bulk,,,SC,High-Tc,77 K,,Orthorhombic,,,,,,,,TRUE,10.1016/S0921-4534(97)01237-9
Yttrium Barium Copper Oxide,YBa2Cu3O7,Bulk,,,SC,High-Tc,-183 °C,,,,,,,,,,FALSE,10.1016/j.seta.2018.12.007
YBa2Cu3O7,YBa2Cu3O7,Thin Film,,,SC,High-Tc,60 K,,,,,,,,,,TRUE,10.1016/S0921-4534(97)01321-X
YBa2Cu3O7,YBa2Cu3O7,Bulk,,,SC,High-Tc/Cuprate,92.4 K,0 MPa,Orthorhombic,,,,,,,,TRUE,10.1016/j.physc.2013.07.015
YBa2Cu3O7,YBa2Cu3O7,Bulk,,,SC,High-Tc/Cuprate,92.8 K,0 MPa,Orthorhombic,,,,,,,,TRUE,10.1016/j.physc.2013.07.015
YBa2Cu3O7,YBa2Cu3O7,Bulk,,,SC,High-Tc/Cuprate,93 K,0 MPa,Orthorhombic,,,,,,,,TRUE,10.1016/j.physc.2013.07.015
YBa2Cu3O7,YBa2Cu3O7,Bulk,,,SC,High-Tc/Cuprate,92.7 K,0 MPa,Orthorhombic,,,,,,,,TRUE,10.1016/j.physc.2013.07.015
YBCO,YBa2Cu3O7,Thin Film,,,SC,High-Tc,90.5 K,,,,,,,,,,TRUE,10.1016/j.physc.2014.04.033
YBa2Cu3O7,YBa2Cu3O7,Thin Film,,,SC,High-Tc,88-90,0,,,,,,,,,TRUE,10.1016/S0921-4534(03)01286-3
YBa2Cu3O7,YBa2Cu3O7,Thin Film,,,SC,High-Tc,77 K,,Epitaxial,,,,,,,,TRUE,10.1016/0921-4534(95)00070-4
YBa2Cu3O7,YBa2Cu3O7,Bulk,,,SC,High-Tc/Cuprate,91K,,,,,,,,,,,10.1016/S0921-4534(88)80158-8
YBa2Cu3O7−δ,YBa2Cu3O7,Thin Film,,,SC,High-Tc,91 K,,Orthorhombic,,,,,,,,TRUE,10.1016/S1359-0286(00)00040-1
YBCO,YBa2Cu3O7,Thin Film,,,SC,High-Tc,77 K,,,,,,,,,,TRUE,10.1016/j.physc.2006.04.062
YBa2Cu3O7,YBa2Cu3O7,Thin Film,,,SC,High-Tc/Cuprate,93 K,,Orthorhombic,,,,,,,,FALSE,10.1016/S0378-4371(97)00629-8
YBaCuO,YBa2Cu3O7,Bulk,,,SC,High-Tc,92 K,,,,,,,,,,TRUE,10.1016/j.jmmm.2016.07.033
YBa2Cu3O7,YBa2Cu3O7,Bulk,,,SC,High-Tc,92 K,,,,,,,,,,TRUE,10.1016/j.jallcom.2003.11.048
YBCO,YBa2Cu3O7,Bulk,,,SC,High-Tc,92.6 K,Ambient,Orthorhombic,,,3.83 Å,3.88 Å,11.68 Å,,,TRUE,10.1016/j.jmmm.2010.04.002
YBa2Cu3O7,YBa2Cu3O7,Thin Film,,,SC,High-Tc,90 K,0.3 mbar,Perovskite,Orthorhombic,,,,,,,TRUE,10.1016/j.tsf.2013.08.131
YBCO,YBa2Cu3O7,Thin Film,,,SC,High-Tc,88.3 K,0 T,Orthorhombic,c-axis oriented,,,,,,,TRUE,10.1016/j.jallcom.2015.05.091
YBCO,YBa2Cu3O7,Thin Film,,,SC,High-Tc,91 K,,,,,,,,,,TRUE,10.1016/j.jallcom.2011.11.026
YBCO,YBa2Cu3O7,Bulk,,,SC,High-Tc,90 K,,Orthorhombic,,,,,,,,TRUE,10.1016/S0925-8388(99)00115-2
Y123-Un,YBa2Cu3O7,Bulk,,,SC,High-Tc/Cuprate,92.65 K,,Orthorhombic,,,3.822 Å,3.885 Å,11.653 Å,,,TRUE,10.1016/j.jallcom.2022.166362
YBa2Cu3O7,YBa2Cu3O7,Thin Film,,,SC,High-Tc,92K,200 ppm O2,Epitaxial,c-axis oriented,,,,,,,TRUE,10.1016/j.tsf.2013.09.039
YBCO,YBa2Cu3O7,Bulk,,,SC,High-Tc,90 K,,Orthorhombic,,,,,,,,TRUE,10.1016/j.solidstatesciences.2018.12.008
YBCO,YBa2Cu3O7,Thin Film,,,SC,High-Tc,94.5 K,,Orthorhombic,C-oriented,,,,,,,TRUE,10.1016/j.jallcom.2010.06.098
YBCO,YBa2Cu3O7,Thin Film,,,SC,High-Tc,88 K,,,,,,,,,,TRUE,10.1016/j.jallcom.2015.05.141
YBa2Cu3O7,YBa2Cu3O7,Thin Film,,,SC,High-Tc,90 K,,,,,3.86 Å,3.86 Å,,,,TRUE,10.1016/S0040-6090(97)00010-2
YBCO,YBa2Cu3O7,Thin Film,,,SC,High-Tc,92 K,,Orthorhombic,,Pmmm,3.822 Å,3.888 Å,11.701 Å,,,TRUE,10.1016/j.tsf.2011.11.008
YBa2Cu3O7-δ,YBa2Cu3O7,Bulk,,,SC,High-Tc,93 K,,Orthorhombic,,,,,,,,TRUE,10.1016/j.jallcom.2017.07.011
YBa2Cu3O7,YBa2Cu3O7,Bulk,,,SC,High-Tc,77 K,,,,,,,,,,TRUE,10.1016/j.physc.2007.07.011
YBCO,YBa2Cu3O7,Bulk,,,SC,High-Tc,77 K,,Orthorhombic,,,,,,,,FALSE,10.1016/j.physc.2014.11.005
YBaCuO,YBa2Cu3O7,Bulk,,,SC,High-Tc,91 K,,,,,,,,,,TRUE,10.1016/j.physc.2004.04.009
YBCO,YBa2Cu3O7,Bulk,,,SC,High-Tc,91.8 K,,,,,,,,,,FALSE,10.1016/j.physc.2003.09.058
YBCO,YBa2Cu3O7,Bulk,,,SC,High-Tc,91K,,,,,,,,,,TRUE,10.1016/j.jeurceramsoc.2005.03.217
YBa2Cu3O7,YBa2Cu3O7,Bulk,,,SC,High-Tc,88-90 K,,,,,,,,,,TRUE,10.1016/S0921-4534(02)00825-0
YBa2Cu3O7,YBa2Cu3O7,Thin Film,,,SC,High-Tc,90 K,,,,,,,,,,TRUE,10.1016/j.physc.2004.06.012
Y–Ba–Cu–O,YBa2Cu3O7,Bulk,,,SC,High-Tc,91 K,,,,,,,,,,TRUE,10.1016/S0921-4534(01)01082-6
YBa2Cu3O7,YBa2Cu3O7,Thin Film,,,SC,High-Tc,60 K,,,,,,,,,,TRUE,10.1016/j.physc.2007.04.026
YBCO,YBa2Cu3O7,Bulk,,,SC,High-Tc,90 K,,,,,,,,,,TRUE,10.1016/j.physc.2008.05.250
YBa2Cu3O7,YBa2Cu3O7,Bulk,,,SC,High-Tc,92.5 K,,,,,,,,,,FALSE,10.1016/S0921-4534(99)00724-8
YBCO coated conductor (Superpower),YBa2Cu3O7,Bulk,,,SC,High-Tc,90 K,,,,,,,,,,TRUE,10.1016/j.physc.2008.05.278
YBCO coated conductor (AMSC),YBa2Cu3O7,Bulk,,,SC,High-Tc,90 K,,,,,,,,,,TRUE,10.1016/j.physc.2008.05.278
YBa2Cu3O7,YBa2Cu3O7,Thin Film,,,SC,High-Tc,91 K,,Perovskite,c-axis oriented,,,,,,,TRUE,10.1016/j.physc.2007.04.006
YBa2Cu3O7,YBa2Cu3O7,Thin Film,,,SC,High-Tc,85 K,,Biaxially aligned,Epitaxial,,,,11.6741 Å,,,TRUE,10.1016/S0921-4534(00)01692-0
YBCO,YBa2Cu3O7,Thin Film,,,SC,High-Tc,88-89 K,,c-axis oriented,,,,,,,,TRUE,10.1016/j.physc.2003.11.045
YBa2Cu3O7,YBa2Cu3O7,Thin Film,,,SC,High-Tc,88 K,,,,,,,,,,TRUE,10.1016/S0955-2219(98)00458-0
YBa2Cu3O7,YBa2Cu3O7,Thin Film,,,SC,High-Tc,91.5 K,1 atm,,,,,,,,,TRUE,10.1016/S0921-4534(02)01579-4
YBa2Cu3O7,YBa2Cu3O7,Bulk,,,SC,High-Tc/Cuprate,88 K,,,,,,,,,191.9 T,TRUE,10.1016/j.physc.2005.09.006
YBCO,YBa2Cu3O7,Bulk,,,SC,High-Tc,88-93 K,,,,,,,,,,FALSE,10.1016/S0921-4534(02)02205-0
YBCO,YBa2Cu3O7,Thin Film,,,SC,High-Tc,68 K,,,,,,,,,,FALSE,10.1016/S0921-4534(02)02205-0
YBa2Cu3O7,YBa2Cu3O7,Thin Film,,,SC,High-Tc/Cuprate,90.3 K,,,,,,,,,,TRUE,10.1016/j.physc.2014.02.007
Y123,YBa2Cu3O7,Bulk,,,SC,High-Tc,91.5 K,,,,,3.8128 Å,3.8803 Å,11.662 Å,,,TRUE,10.1016/j.physc.2004.03.098
YBa2Cu3O7,YBa2Cu3O7,Thin Film,,,SC,High-Tc/Cuprate,90 K,,Orthorhombic,,,,,,,,TRUE,10.1016/S0921-4534(01)01050-4
YBa2Cu3O7,YBa2Cu3O7,Bulk,,,SC,High-Tc,89.8 K,,,,,,,,,,TRUE,10.1016/S0921-4534(02)02804-6
YBa2Cu3O7,YBa2Cu3O7,Bulk,,,SC,High-Tc,93.5,,,,Pmmm,,,,,,FALSE,10.1016/j.physb.2017.09.029
YBa2Cu3O7,YBa2Cu3O7,Bulk,,,SC,High-Tc,93 K,1 atm,Tetragonal,,,,,,,,TRUE,10.1016/0921-4534(94)90206-2
YBCO,YBa2Cu3O7,Bulk,,,SC,Type-II/High-Tc/Cuprate,93 K,,Orthorhombic,Nanolattice,,3.8227 Å,3.8872 Å,11.6802 Å,,,FALSE,10.1016/j.cjph.2019.11.022
REBCO,YBa2Cu3O7,Bulk,,,SC,High-Tc,92 K,,,,,,,,,>100 T,TRUE,10.1016/j.isci.2021.102541
YBCO,YBa2Cu3O7,Thin Film,,,SC,High-Tc,86-89 K,,Orthorhombic,,,3.82 Å,3.89 Å,11.67 Å,,,TRUE,10.1016/S0040-6090(99)00551-9
YBa2Cu3O7−X,YBa2Cu3O7,Thin Film,,,SC,High-Tc,89.5 K,,,,,,,,,,TRUE,10.1016/S0040-6090(97)01170-X
YBa2Cu3O7−X,YBa2Cu3O7,Thin Film,,,SC,High-Tc,85.7 K,,,,,,,,,,TRUE,10.1016/S0040-6090(97)01170-X
YBa2Cu3O7−X,YBa2Cu3O7,Thin Film,,,SC,High-Tc,82.0 K,,,,,,,,,,TRUE,10.1016/S0040-6090(97)01170-X
YBCO,YBa2Cu3O7,Thin Film,,,SC,High-Tc,86-88 K,,Orthorhombic,,,0.382 nm,0.389 nm,1.167 nm,,,TRUE,10.1016/j.tsf.2005.04.102
YBCO,YBa2Cu3O7,Bulk,,,SC,High-Tc,90 K,,Orthorhombic,,Pmmm,,,,,,TRUE,10.1016/j.jallcom.2021.160887
YBa2Cu3O7,YBa2Cu3O7,Bulk,,,SC,High-Tc,92,,,,,,,,,,FALSE,10.1016/S0925-8388(98)00260-6
YBa2Cu3O7−δ,YBa2Cu3O7,Bulk,,,SC,High-Tc,>90 K,,Orthorhombic,,,,,,,,FALSE,10.1016/S0304-8853(00)01371-8
YBa2Cu3O7,YBa2Cu3O7,Bulk,,,SC,High-Tc,81 K,,,,,,,,,,FALSE,10.1016/j.solidstatesciences.2011.08.024
YBCO,YBa2Cu3O7,Bulk,,,SC,High-Tc,93 K,,,,,,,,,,TRUE,10.1016/j.jallcom.2005.09.086
YBa2Cu3O7−δ,YBa2Cu3O7,Thin Film,,,SC,High-Tc/Cuprate,81 K,,,c-axis-oriented,,0.382 nm,0.389 nm,,,,TRUE,10.1016/j.tsf.2004.06.088
YBa2Cu3O7,YBa2Cu3O7,Thin Film,,,SC,High-Tc,91K,,Orthorhombic,,,,,,,,TRUE,10.1016/j.tsf.2016.01.003
YBa2Cu3O7,YBa2Cu3O7,Thin Film,,,SC,High-Tc,78K,,Orthorhombic,,,,,,,,TRUE,10.1016/j.tsf.2016.01.003
YBCO with BaZrO3 and Y2O3,YBa2Cu3O7,Thin Film,,,SC,High-Tc,90 K,,c-axis oriented,,,,,,,,TRUE,10.1016/j.jallcom.2011.10.035
YBa2Cu3O7,YBa2Cu3O7,Thin Film,,,SC,High-Tc,90 K,Ambient,Orthorhombic,Perovskite,Pmmm,0.382 nm,,,,,TRUE,10.1016/j.jmmm.2017.01.019
YBa2Cu3O7,YBa2Cu3O7,Thin Film,,,SC,High-Tc,85 K,Ambient,Orthorhombic,Perovskite,Pmmm,0.382 nm,,,,,TRUE,10.1016/j.jmmm.2017.01.019
YBa2Cu3O7,YBa2Cu3O7,Thin Film,,,SC,High-Tc,66 K,Ambient,Orthorhombic,Perovskite,Pmmm,0.382 nm,,,,,TRUE,10.1016/j.jmmm.2017.01.019
YBa2Cu3O7-δ,YBa2Cu3O7,Bulk,,,SC,High-Tc,93 K,,Orthorhombic,Pmmm,Pmmm,3.887,3.824,11.682,,,TRUE,10.1016/j.jallcom.2019.01.366
YBa2Cu3O7,YBa2Cu3O7,Thin Film,,,SC,High-Tc,91 K,,c-axis oriented,,,,,,,,TRUE,10.1016/j.tsf.2004.01.101
YBa2Cu3O7,YBa2Cu3O7,Thin Film,,,SC,High-Tc,90 K,,c-axis oriented,,,,,,,,TRUE,10.1016/j.tsf.2004.01.101
YBCO,YBa2Cu3O7,Bulk,,,SC,High-Tc,90 K,,Orthorhombic,,,3.8192 Å,3.8843 Å,11.6756 Å,,,TRUE,10.1016/S0925-4005(99)00089-1
YBCO-0%Pb,YBa2Cu3O7,Thin Film,,,SC,High-Tc,77 K,,,,,,,,,,TRUE,10.1016/j.surfcoat.2018.11.099
YBCO-1%Pb,YBa2Cu3O7,Thin Film,,,SC,High-Tc,77 K,,,,,,,,,,TRUE,10.1016/j.surfcoat.2018.11.099
YBCO-2%Pb,YBa2Cu3O7,Thin Film,,,SC,High-Tc,77 K,,,,,,,,,,TRUE,10.1016/j.surfcoat.2018.11.099
YBCO-3%Pb,YBa2Cu3O7,Thin Film,,,SC,High-Tc,77 K,,,,,,,,,,TRUE,10.1016/j.surfcoat.2018.11.099
YBCO,YBa2Cu3O7,Thin Film,,,SC,High-Tc,91.1 K,,,,,,,,,,TRUE,10.1016/j.jfluchem.2013.01.022
YBa2Cu3O7,YBa2Cu3O7,Bulk,,,SC,High-Tc/Cuprate,90 K,,Layered Perovskite,Quasi-two-dimensional,,,,,,,FALSE,10.1016/j.cjph.2019.07.004
YBa2Cu3O7,YBa2Cu3O7,Bulk,,,SC,High-Tc,102 K,,,,,,,,,,FALSE,10.1016/0921-4534(90)90347-H
YBCO,YBa2Cu3O7,Thin Film,,,SC,High-Tc,90 K,,,,,,,,,,FALSE,10.1016/S0921-4534(02)02201-3
Yttrium Barium Cuprate,YBa2Cu3O7,Bulk,,,SC,High-Tc/Cuprate,91.3 K,,,,,,,,,,TRUE,10.1016/j.mtcomm.2024.108579
YBa2Cu3Ox,YBa2Cu3O7,Bulk,,,SC,High-Tc,"87 K, 92 K",,,,,,,,,,TRUE,10.1016/0921-4534(93)90643-5
YBa2Cu3O7,YBa2Cu3O7,Bulk,,,SC,High-Tc/Cuprate,70,,,,,,,,,,TRUE,10.1016/S0921-4534(01)00775-4
YBa2Cu3O7,YBa2Cu3O7,Bulk,,,SC,Cuprate,92 K,,,,,,,,,,,10.1016/S0921-4534(98)00171-3
YBCO,YBa2Cu3O7,Bulk,,,SC,High-Tc,88 K,,,,,,,,,,TRUE,10.1016/j.physc.2007.03.402
YBCO,YBa2Cu3O7,Thin Film,,,SC,High-Tc,86-89 K,,,,,,,,,,TRUE,10.1016/S0921-4534(00)01682-8
YBCO,YBa2Cu3O7,Thin Film,,,SC,High-Tc,88 K,,,,,,,,,,TRUE,10.1016/S0921-4534(02)01101-2
YBCO Sample A,YBa2Cu3O7,Bulk,,,SC,High-Tc,91.6 K,,,,,,,,,,TRUE,10.1016/j.physc.2013.01.008
YBCO Sample B,YBa2Cu3O7,Bulk,,,SC,High-Tc,92.1 K,,,,,,,,,,TRUE,10.1016/j.physc.2013.01.008
YBa2Cu3O7-x,YBa2Cu3O7,Thin Film,,,SC,High-Tc,91 K,,,,,,,,,112 T,FALSE,10.1016/S0921-4534(99)00348-2
YBa2Cu3O7,YBa2Cu3O7,Bulk,,,SC,High-Tc,91 K,,,,,,,,,,TRUE,10.1016/j.physc.2003.12.062
YBa2Cu3O7 with 2.0 wt.% CeO2,YBa2Cu3O7,Bulk,,,SC,High-Tc,91 K,,,,,,,,,,TRUE,10.1016/j.physc.2003.12.062
YBCO,YBa2Cu3O7,Bulk,,,SC,High-Tc,90.5 K,,,,,,,,,,TRUE,10.1016/S0921-4534(02)01549-6
YBCO,YBa2Cu3O7,Thin Film,,,SC,High-Tc/Cuprate,90 K,,,,,,,,,220 T,TRUE,10.1016/S0921-4534(03)01111-0
YBCO,YBa2Cu3O7,Thin Film,,,SC,High-Tc,89 K,,,,,,,,,,TRUE,10.1016/S0921-4534(01)00058-2
YBCO,YBa2Cu3O7,Thin Film,,,SC,High-Tc,91 K,,,,,,,,,112 T,FALSE,10.1016/S0921-4534(98)00337-2
YBa2Cu3O7,YBa2Cu3O7,Thin Film,,,SC,High-Tc,85 K,,,,,,,,,,TRUE,10.1016/S0921-4534(00)01632-4
YBa2Cu3O7,YBa2Cu3O7,Thin Film,,,SC,High-Tc,90 K,,,,,,,,,,TRUE,10.1016/S0921-4534(97)01798-X
YBa2Cu3O7,YBa2Cu3O7,Bulk,,,SC,High-Tc,91,,,,,,,,,30 T,TRUE,10.1016/S0921-4534(98)00187-7
YBCO,YBa2Cu3O7,Thin Film,,,SC,High-Tc,93 K,,,,,,,,,,TRUE,10.1016/j.physc.2005.04.012
YBa2Cu3O7,YBa2Cu3O7,Bulk,,,SC,High-Tc,93-94 K,,,,,,,,,,TRUE,10.1016/j.physc.2011.05.074
YBa2Cu3O7,YBa2Cu3O7,Thin Film,,,SC,High-Tc,90-91 K,1 bar,Orthorhombic,Perovskite,Pmmm,,,,,,TRUE,10.1016/j.physc.2012.04.020
YBa2Cu3O7,YBa2Cu3O7,Thin Film,,,SC,High-Tc,71.64 K,200 mTorr,Tetragonal,,,,,,,,TRUE,10.1016/S0921-4534(00)01651-8
YBa2Cu3O7,YBa2Cu3O7,Thin Film,,,SC,High-Tc,84 K,200 mTorr,Tetragonal,,,,,,,,TRUE,10.1016/S0921-4534(00)01651-8
YBa2Cu3O7,YBa2Cu3O7,Thin Film,,,SC,High-Tc,85 K,200 mTorr,Tetragonal,,,,,,,,TRUE,10.1016/S0921-4534(00)01651-8
YBa2Cu3O7,YBa2Cu3O7,Thin Film,,,SC,High-Tc,88.4 K,,,,,,,,,,TRUE,10.1016/j.physc.2007.05.026
YBa2Cu3O7,YBa2Cu3O7,Bulk,,,SC,High-Tc/Cuprate,91 K,,,,,,,,,,TRUE,10.1016/S0921-4534(99)00142-2
YBa2Cu3O7,YBa2Cu3O7,Thin Film,,,SC,High-Tc,82 K,,,,,,,,,,TRUE,10.1016/S0921-4534(02)00811-0
YBa2Cu3O7,YBa2Cu3O7,Bulk,,,SC,High-Tc,92 K,,,,,,,,,,TRUE,10.1016/0038-1098(93)90664-9
Al-doped YBa2Cu3O7,YBa2Cu3O7,Thin Film,,,SC,High-Tc,90.5 K,,Orthorhombic,,,,,,,,TRUE,10.1016/j.tsf.2004.04.022
Al-doped YBa2Cu3O7,YBa2Cu3O7,Thin Film,,,SC,High-Tc,89 K,,Orthorhombic,,,,,,,,TRUE,10.1016/j.tsf.2004.04.022
Al-doped YBa2Cu3O7,YBa2Cu3O7,Thin Film,,,SC,High-Tc,86 K,,Orthorhombic,,,,,,,,TRUE,10.1016/j.tsf.2004.04.022
Al-doped YBa2Cu3O7,YBa2Cu3O7,Thin Film,,,SC,High-Tc,82 K,,Orthorhombic,,,,,,,,TRUE,10.1016/j.tsf.2004.04.022
Al-doped YBa2Cu3O7,YBa2Cu3O7,Thin Film,,,SC,High-Tc,78 K,,Orthorhombic,,,,,,,,TRUE,10.1016/j.tsf.2004.04.022
Al-doped YBa2Cu3O7,YBa2Cu3O7,Thin Film,,,SC,High-Tc,26 K,,Tetragonal,,,,,,,,TRUE,10.1016/j.tsf.2004.04.022
YBa2Cu3O7,YBa2Cu3O7,Bulk,,,SC,High-Tc,72K,,,,,,,,,,TRUE,10.1016/0921-4534(91)91149-X
YBa2Cu3O7-δ,YBa2Cu3O7,Bulk,,,SC,High-Tc/Cuprate,90 K,,,,,,,,,,FALSE,10.1016/j.mtphys.2024.101551
BS7 Microbridge,YBa2Cu3O7,Thin Film,,,SC,High-Tc,88.6 K,,,,,,,,,,TRUE,10.1016/j.jpcs.2010.03.015
YBa2Cu3O7,YBa2Cu3O7,Thin Film,,,SC,High-Tc,30-5 K,,Orthorhombic,,,,,,,,TRUE,10.1016/j.physc.2004.03.215
YBCO,YBa2Cu3O7,Thin Film,,,SC,High-Tc,92.5 K,,,,,,,,,150 T,TRUE,10.1016/j.physc.2007.06.010
Y-123,YBa2Cu3O7,Bulk,,,SC,High-Tc,90 K,,Orthorhombic,,,,,,,,FALSE,10.1016/j.jallcom.2023.170506
YBCO,YBa2Cu3O7,Thin Film,,,SC,High-Tc,89 K,,,,,,,,,,TRUE,10.1016/j.physc.2003.09.001
YBCO,YBa2Cu3O7,Thin Film,,,SC,High-Tc,90 K,,,,,,,,,,TRUE,10.1016/j.physc.2003.09.001
Fine particle-YBCO,YBa2Cu3O7,Bulk,,,SC,High-Tc,91.3 K,,,,,,,,,,TRUE,10.1016/0921-4534(94)91423-0
YBa2Cu3O7,YBa2Cu3O7,Bulk,,,SC,High-Tc,88.4-92 K,,,,,,,,,,TRUE,10.1016/j.physc.2006.09.003
YBa2Cu3O7,YBa2Cu3O7,Thin Film,,,SC,High-Tc,89 K,,,,,,,,,,TRUE,10.1016/S0921-4534(02)00787-6
YBCO,YBa2Cu3O7,Bulk,,,SC,High-Tc,85.6 K,,,,,,,,,,TRUE,10.1016/j.physleta.2022.128072
YBa2Cu3O7,YBa2Cu3O7,Thin Film,,,SC,High-Tc/Cuprate,90 K,,Orthorhombic,,Pmmm,,,,,,TRUE,10.1016/j.mee.2019.110982
Yttrium Barium Copper Oxide,YBa2Cu3O7,Bulk,,,SC,High-Tc,89.5K,,,,,,,,,,TRUE,10.1016/S0921-4534(97)00419-X
YBa2Cu3O7,YBa2Cu3O7,Bulk,,,SC,High-Tc,97.7 K,80 atm,,,,,,,,,TRUE,10.1016/0167-577X(87)90046-2
YBaCuO,YBa2Cu3O7,Bulk,,,SC,High-Tc,90 K,,,,,,,,,,TRUE,10.1016/j.physc.2013.07.013
Y-Ba-Cu-O,YBa2Cu3O7,Thin Film,,,SC,High-Tc,220 K,,,,,,,,,,TRUE,10.1016/0921-4534(91)90363-4
YBa2Cu3O7,YBa2Cu3O7,Bulk,,,SC,High-Tc,96 K,,Perovskite,Orthorhombic,Pmmm,,,,,,TRUE,10.1016/S0038-1098(02)00714-7
YBa2Cu3O7,YBa2Cu3O7,Thin Film,,,SC,High-Tc,85-87K,,Epitaxial,,,,,,,,TRUE,10.1016/S0921-4526(09)80322-0
YBa2Cu3O7,YBa2Cu3O7,Thin Film,,,SC,High-Tc,90 K,,,,,,,,,,TRUE,10.1016/j.physc.2022.1354178
YBCO,YBa2Cu3O7,Bulk,,,SC,High-Tc,92.7 K,,,,,,,,,,TRUE,10.1016/j.matchemphys.2019.122607
YBCO,YBa2Cu3O7,Thin Film,,,SC,High-Tc,77 K,,,,,,,,,,TRUE,10.1016/S0921-4534(03)01194-8
YBa2Cu3Ox,YBa2Cu3O7,Bulk,,,SC,High-Tc,90 K,,Orthorhombic,Obc,,,,,,,TRUE,10.1016/0025-5408(88)90121-3
YBa2Cu3O7,YBa2Cu3O7,Bulk,,,SC,High-Tc,94 K,,,,,,,,,,TRUE,10.1016/0921-4534(88)90153-0
YBCO,YBa2Cu3O7,Thin Film,,,SC,High-Tc,84 K,,,,,,,,,,TRUE,10.1016/S0921-4534(02)00805-5
Yttrium Barium Copper Oxide,YBa2Cu3O7,Bulk,,,SC,Type-II/High-Tc,94 K,,,,,,,,,,TRUE,10.1016/j.physc.2009.10.069
Ag-doped Y–Ba–Cu–O,YBa2Cu3O7,Bulk,,,SC,High-Tc,90 K,,,,,,,,,,TRUE,10.1016/j.physc.2008.05.203
YBa2Cu3O7,YBa2Cu3O7,Bulk,,,SC,Cuprate,90 K,,,,,,,,,,FALSE,10.1016/j.physc.2006.10.014
YBCO,YBa2Cu3O7,Thin Film,,,SC,High-Tc,90 K,,Orthorhombic,,,,,,,,TRUE,10.1016/j.physc.2010.05.089
Yttrium Barium Copper Oxide,YBa2Cu3O7,Bulk,,,SC,High-Tc,92 K,,,,,,,,,,FALSE,10.1016/S0921-4534(02)02300-6
YBa2Cu3O7,YBa2Cu3O7,Bulk,,,SC,High-Tc/Cuprate,90 K,,,,,,,,,,FALSE,10.1016/S0921-4534(00)01765-2
YBa2Cu3O7,YBa2Cu3O7,Bulk,,,SC,High-Tc/Cuprate,88 K,,Orthorhombic,,,0.38 nm,0.39 nm,1.17 nm,,,FALSE,10.1016/j.physc.2011.03.004
YBCO,YBa2Cu3O7,Thin Film,,,SC,High-Tc,90K,,Orthorhombic,Epitaxial,,,,,,,TRUE,10.1016/j.physc.2008.08.007
YBCO,YBa2Cu3O7,Thin Film,,,SC,High-Tc,90 K,,Orthorhombic,,,,,,,,TRUE,10.1016/j.physc.2007.05.025
YBa2Cu3O7,YBa2Cu3O7,Bulk,,,SC,High-Tc/Cuprate,90 K,,,,,,,,,,TRUE,10.1016/j.physc.2011.05.031
YBa2Cu3O7,YBa2Cu3O7,Thin Film,,,SC,High-Tc/Cuprate,90 K,,,,,,,,,,TRUE,10.1016/j.physc.2009.11.077
Y1Ba2Cu3O7,YBa2Cu3O7,Thin Film,,,SC,High-Tc,80 K,,,,,,,,,,TRUE,10.1016/0038-1098(88)90940-4
Y123,YBa2Cu3O7,Bulk,,,SC,High-Tc,90.75 K,,,,,3.825 Å,3.877 Å,11.661 Å,137 Oe,,TRUE,10.1016/j.physb.2007.05.027
YBCO,YBa2Cu3O7,Thin Film,,,SC,High-Tc/Cuprate,92.8,1.0 atm,Orthorhombic,c-axis,Pmmm,,,11.696,,,TRUE,10.1016/j.cap.2005.11.051
YBCO,YBa2Cu3O7,Thin Film,,,SC,High-Tc/Cuprate,93.5,1.0 atm,Orthorhombic,c-axis,Pmmm,,,11.701,,,TRUE,10.1016/j.cap.2005.11.051
YBCO,YBa2Cu3O7,Thin Film,,,SC,High-Tc/Cuprate,93.3,1.0 atm,Orthorhombic,c-axis,Pmmm,,,11.710,,,TRUE,10.1016/j.cap.2005.11.051
YBCO,YBa2Cu3O7,Thin Film,,,SC,High-Tc/Cuprate,88.3,1.0 atm,Orthorhombic,c-axis,Pmmm,,,11.714,,,TRUE,10.1016/j.cap.2005.11.051
YBCO,YBa2Cu3O7,Thin Film,,,SC,High-Tc/Cuprate,80.0,0.2 atm,Orthorhombic,c-axis,Pmmm,,,11.716,,,TRUE,10.1016/j.cap.2005.11.051
YBCO,YBa2Cu3O7,Thin Film,,,SC,High-Tc/Cuprate,68.5,0.08 atm,Orthorhombic,c-axis,Pmmm,,,11.723,,,TRUE,10.1016/j.cap.2005.11.051
YBCO,YBa2Cu3O7,Thin Film,,,SC,High-Tc/Cuprate,66.5,0.02 atm,Orthorhombic,c-axis,Pmmm,,,11.725,,,TRUE,10.1016/j.cap.2005.11.051
YBa2Cu3O7,YBa2Cu3O7,Thin Film,,,SC,High-Tc,92 K,,Orthorhombic,,Pmmm,,,,,,FALSE,10.1016/S0921-4534(02)01201-7
YBCO,YBa2Cu3O7,Bulk,,,SC,High-Tc,77 K,0.5 MPa,,,,,,,,,TRUE,10.1016/j.physc.2019.06.004
Y-123 MT,YBa2Cu3O7,Bulk,,,SC,High-Tc,30,,,,,,,,,,TRUE,10.1016/S0921-4534(02)01042-0
Y-123 CCG,YBa2Cu3O7,Bulk,,,SC,High-Tc,50,,,,,,,,,,TRUE,10.1016/S0921-4534(02)01042-0
YBCO,YBa2Cu3O7,Bulk,,,SC,High-Tc,92 K,,,,,,,,,,TRUE,10.1016/j.physc.2017.01.004
YBa2Cu3O7,YBa2Cu3O7,Bulk,,,SC,High-Tc,89 K,,Tetragonal,,,,,,,,TRUE,10.1016/0038-1098(88)90993-3
YBa2Cu3O7,YBa2Cu3O7,Thin Film,,,SC,High-Tc,90 K,,,,,,,,,,TRUE,10.1016/j.physc.2013.10.009
YBa2Cu3O7,YBa2Cu3O7,Thin Film,,,SC,High-Tc/Cuprate,90 K,,,,,,,,,,TRUE,10.1016/j.physc.2011.12.025
YBa2Cu3O7,YBa2Cu3O7,Bulk,,,SC,High-Tc,90 K,,Perovskite,Orthorhombic,,3.818 Å,3.884 Å,11.687 Å,,,TRUE,10.1016/S0921-4534(99)00194-X
YBa2Cu3O7,YBa2Cu3O7,Bulk,,,SC,High-Tc/Cuprate,92 K,,Orthorhombic,,,3.8227,3.8872,11.6802,,,FALSE,10.1016/j.physc.2018.05.010
YBCO,YBa2Cu3O7,Bulk,,,SC,High-Tc,88 K,,Epitaxial,,,,,,,,TRUE,10.1016/S0921-4534(03)00727-5
YBa2Cu3O7−δ,YBa2Cu3O7,Bulk,,,SC,High-Tc,92 K,0,,,,,,,,,TRUE,10.1016/S0921-4534(02)01008-0
YBCO,YBa2Cu3O7,Thin Film,,,SC,High-Tc,89 K,,,,,,,,,,TRUE,10.1016/S0042-207X(02)00303-2
YBa2Cu3O7−δ,YBa2Cu3O7,Thin Film,,,SC,High-Tc,48 K,,,,,,,,,,TRUE,10.1016/j.physc.2014.06.016
YBa2Cu3O7-δ,YBa2Cu3O7,Bulk,,,SC,Cuprate,93 K,,,,,,,,,,TRUE,10.1016/j.physc.2009.11.070
Y–Ba–Cu–O,YBa2Cu3O7,Bulk,,,SC,High-Tc,91 K,,,,,,,,,,TRUE,10.1016/j.physc.2009.05.245
YBa2Cu3O7,YBa2Cu3O7,Thin Film,,,SC,High-Tc,90.8 K,,,,,,,,,,TRUE,10.1016/j.physc.2009.01.002
YBCO,YBa2Cu3O7,Bulk,,,SC,High-Tc,92.1 K,,Orthorhombic,,Pmmm,,,,,,TRUE,10.1016/j.jeurceramsoc.2021.06.018
YBa2Cu3O7-δ,YBa2Cu3O7,Thin Film,,,SC,High-Tc,93 K,,,,,,,,,,TRUE,10.1016/j.physc.2009.11.031
YBa2Cu3O7,YBa2Cu3O7,Thin Film,,,SC,High-Tc,85 K,1 atm,Orthorhombic,Perovskite,,,,,,,TRUE,10.1016/S0042-207X(01)00312-8
YBCO,YBa2Cu3O7,Bulk,,,SC,High-Tc,90.3 K,,Orthorhombic,,Pmmm,,,,,,TRUE,10.1016/j.physc.2023.1354410
YBa2Cu3O7,YBa2Cu3O7,Thin Film,,,SC,High-Tc,89.9,,,,,,,,,,TRUE,10.1016/j.physc.2008.05.216
YBa2Cu3O7 with Y2O3,YBa2Cu3O7,Thin Film,,,SC,High-Tc,89.3,,,,,,,,,,TRUE,10.1016/j.physc.2008.05.216
YBa2Cu3O7 with ZnO,YBa2Cu3O7,Thin Film,,,SC,High-Tc,88.1,,,,,,,,,,TRUE,10.1016/j.physc.2008.05.216
YBa2Cu3O7,YBa2Cu3O7,Bulk,,,SC,High-Tc,88.4 K,,,,,,,,,,TRUE,10.1016/S0921-4534(03)01212-7
YBa2Cu3O7,YBa2Cu3O7,Thin Film,,,SC,High-Tc,91.5 K,,,,,,,,,,TRUE,10.1016/j.physc.2005.03.026
YBa2Cu3O7,YBa2Cu3O7,Bulk,,,SC,High-Tc,91.5 K,,,,,,,,40 Oe,80 Oe,TRUE,10.1016/S0921-4526(00)00837-1
YBa2Cu3O7,YBa2Cu3O7,Thin Film,,,SC,High-Tc/Cuprate,90 K,,Orthorhombic,,,,,,,,TRUE,10.1016/j.actamat.2017.11.050
YBCO,YBa2Cu3O7,Thin Film,,,SC,High-Tc,83 K,,,,,,,,,,TRUE,10.1016/S0921-4526(99)02226-7
YBCO,YBa2Cu3O7,Thin Film,,,SC,High-Tc,90 K,,,,,,,,,,TRUE,10.1016/S0022-0248(01)01180-0
YBCO,YBa2Cu3O7,Thin Film,,,SC,High-Tc,92 K,,Orthorhombic,,Pmmm,0.3824 nm,0.3888 nm,1.1690 nm,,,TRUE,10.1016/j.actamat.2014.04.042
YBa2Cu3O7,YBa2Cu3O7,Thin Film,,,SC,High-Tc/Cuprate,84 K,,,,,,,,,240 T,TRUE,10.1016/S0921-4526(98)00046-5
YBa2Cu3O7,YBa2Cu3O7,Bulk,,,SC,High-Tc,89 K,,Orthorhombic,,Pmmm,3.8175 Å,3.8790 Å,11.6594 Å,,,TRUE,10.1016/j.ceramint.2022.01.135
YBa2Cu3O7,YBa2Cu3O7,Thin Film,,,SC,High-Tc,89.5 K,,,,,,,,,,TRUE,10.1016/S0921-4526(98)00632-2
YBCO (Y-LS),YBa2Cu3O7,Bulk,,,SC,High-Tc,90.8 K,,,,,,,,,,TRUE,10.1016/j.ceramint.2015.09.020
YBCO,YBa2Cu3O7,Bulk,,,SC,High-Tc,92 K,,,,,,,,,,FALSE,10.1016/j.ceramint.2019.08.270
YBCO,YBa2Cu3O7,Bulk,,,SC,High-Tc,88 K,,,,,,,,,,TRUE,10.1016/j.jcrysgro.2021.126198
YBCO,YBa2Cu3O7,Bulk,,,SC,High-Tc,89 K,,,,,,,,,,TRUE,10.1016/j.jcrysgro.2021.126198
YBCO,YBa2Cu3O7,Bulk,,,SC,High-Tc,89.5 K,,,,,,,,,,TRUE,10.1016/j.physc.2019.1353519
YBa2Cu3O7,YBa2Cu3O7,Bulk,,,SC,High-Tc,91.5 K,,,,,,,,,,TRUE,10.1016/S0921-4534(02)02524-8
YBa2Cu3Oy,YBa2Cu3O7,Thin Film,,,SC,High-Tc,90 K,,,,,,,,,,TRUE,10.1016/S0921-4534(01)00525-1
