Repository: WyattBunstine/ML_SC_Project

# ML_SC_Project — Chemically and Geometrically Motivated Crystal Graph Neural Networks

This project predicts and screens superconductors from crystal structure. It frames the
problem as a **two-stage hurdle**: first classify whether a material is a superconductor
candidate (SC vs. non-SC), then regress the critical temperature T_c for superconductors.

Two graph-neural-network families are trained and compared:

- a **baseline CGCNN** ([txie-93/cgcnn](https://github.com/txie-93/cgcnn)), and
- an **MPNN** with learned edge features that consumes richer `crystal_graph_v4` graphs
  (this project's contribution).

File: database/superconductor_materials_full.csv (part 201 of 215)
Material_Name,Chemical_Composition,Material_Class,Film_Thickness,Substrate,Material_Type,Superconductor_Type,Superconducting_Transition_Temperature,Pressure,Crystal_Structure,Lattice_Structure,Space_Group,"Lattice_Constant(a)","Lattice_Constant(b)","Lattice_Constant(c)",Lower_Critical_Field,Upper_Critical_Field,Experimental,DOI
YBa2Cu3O7,YBa2Cu3O7,Bulk,,,SC,High-Tc/Cuprate,95 K,,,,,3.89e-8 cm,,,,,FALSE,10.1016/S0166-1280(03)00457-3
YBCO,YBa2Cu3O7,Bulk,,,SC,High-Tc,77.5 K,4 T,,,,,,,,,TRUE,10.1016/j.physleta.2005.12.068
Y-Ba-Cu-O,YBa2Cu3O7,Bulk,,,SC,High-Tc,90 K,,Orthorhombic,,Pmmm,,,,,,TRUE,10.1016/0038-1098(87)90116-5
YBaCuO,YBa2Cu3O7,Bulk,,,SC,High-Tc,77 K,,,,,,,,,,TRUE,10.1016/j.physc.2007.01.025
YBa2Cu3O7-δ,YBa2Cu3O7,Bulk,,,SC,High-Tc,90 K,,,,,,,,,,FALSE,10.1016/j.ssc.2003.09.036
YBa2Cu3O7,YBa2Cu3O7,Bulk,,,SC,Cuprate,92 K,,,,,,,,,,FALSE,10.1016/j.ssc.2012.04.077
YBa2Cu3O7,YBa2Cu3O7,Bulk,,,SC,High-Tc,91 K,,,,,,,,,,FALSE,10.1016/j.ssc.2017.04.020
YBa2Cu3O7,YBa2Cu3O7,Thin Film,,,SC,High-Tc,36 K,,Orthorhombic,,,,,,,,TRUE,10.1016/j.ssc.2013.02.004
YBa2Cu3O7,YBa2Cu3O7,Thin Film,,,SC,High-Tc,40 K,,Orthorhombic,,,,,,,,TRUE,10.1016/j.ssc.2013.02.004
YBa2Cu3O7,YBa2Cu3O7,Thin Film,,,SC,High-Tc,80 K,,Orthorhombic,,,,,,,,TRUE,10.1016/j.ssc.2013.02.004
YBa2Cu3O7,YBa2Cu3O7,Thin Film,,,SC,High-Tc/Cuprate,90 K,,,,,,,,,,TRUE,10.1016/S0038-1098(00)00352-5
YBa2Cu3O7,YBa2Cu3O7,Nanoparticle,,,SC,High-Tc/Cuprate,92 K,,Polycrystalline,,,,,1.2 nm,,,FALSE,10.1016/S0038-1098(02)00757-3
YBCO1,YBa2Cu3O7,Bulk,,,SC,High-Tc,65.5 K,,,,,,,,,,TRUE,10.1016/S0038-1098(98)00518-3
YBCO2,YBa2Cu3O7,Bulk,,,SC,High-Tc,92 K,,,,,,,,,,TRUE,10.1016/S0038-1098(98)00518-3
YBCO3,YBa2Cu3O7,Bulk,,,SC,High-Tc,86 K,,,,,,,,,,TRUE,10.1016/S0038-1098(98)00518-3
YBa2Cu3O7,YBa2Cu3O7,Bulk,,,SC,High-Tc,90 K,,,,,,,,,,FALSE,10.1016/S0038-1098(98)00604-8
YBCO,YBa2Cu3O7,Thin Film,,,SC,High-Tc,85.3 K,,,,,,,,,,TRUE,10.1016/j.ceramint.2018.06.039
YBa2Cu3O7,YBa2Cu3O7,Thin Film,,,SC,High-Tc,84.6 K,20 Pa,,,,,,,,,TRUE,10.1016/S0022-0248(01)01435-X
YBa2Cu3O7,YBa2Cu3O7,Thin Film,,,SC,High-Tc,89.4 K,20 Pa,,,,,,,,,TRUE,10.1016/S0022-0248(01)01435-X
YBa2Cu3O7,YBa2Cu3O7,Bulk,,,SC,High-Tc,91 K,,Orthorhombic,,,3.819 Å,3.886 Å,11.663 Å,,,TRUE,10.1016/j.physb.2012.04.035
YBa2Cu3O7,YBa2Cu3O7,Bulk,,,SC,High-Tc,91 K,,Orthorhombic,,,3.813 Å,3.887 Å,11.631 Å,,,TRUE,10.1016/j.physb.2012.04.035
YBa2Cu3O7,YBa2Cu3O7,Bulk,,,SC,High-Tc,91 K,,Orthorhombic,,,3.823 Å,3.915 Å,11.671 Å,,,TRUE,10.1016/j.physb.2012.04.035
Y123,YBa2Cu3O7,Bulk,,,SC,High-Tc,92.7,1 atm,Orthorhombic,Perovskite,Pmmm,,,,,,TRUE,10.1016/j.jcrysgro.2004.11.078
YBa2Cu3O7,YBa2Cu3O7,Thin Film,,,SC,High-Tc,91 K,800 Pa,Orthorhombic,Epitaxial,,,,,,,TRUE,10.1016/j.ceramint.2014.11.027
YBa2Cu3O7,YBa2Cu3O7,Bulk,,,SC,High-Tc,93.7K,,Orthorhombic,Tetragonal,,3.9,3.9,,,,TRUE,10.1016/S0022-0248(01)02019-X
YBa2Cu3O7-δ,YBa2Cu3O7,Thin Film,,,SC,High-Tc,90.4 K,0.3 mbar,Orthorhombic,,,,,,,,TRUE,10.1016/j.actamat.2015.08.023
YBa2Cu3O7-δ,YBa2Cu3O7,Thin Film,,,SC,High-Tc,89.5 K,,Orthorhombic,,,,,,,,TRUE,10.1016/j.actamat.2015.08.023
YBa2Cu3O7,YBa2Cu3O7,Thin Film,,,SC,High-Tc,90K,,,,,,,,,,TRUE,10.1016/S0022-0248(01)01175-7
YBa2Cu3O7−δ,YBa2Cu3O7,Thin Film,,,SC,High-Tc/Cuprate,87.2 K,1 atm,Orthorhombic,c-axis oriented,,,,,,,TRUE,10.1016/j.ceramint.2023.03.081
YBa2Cu3O7,YBa2Cu3O7,Bulk,,,SC,High-Tc/Cuprate,92.27 K,,Orthorhombic,,Pmmm,,,,,,TRUE,10.1016/j.physb.2010.12.017
YBa2Cu3O7−x,YBa2Cu3O7,Thin Film,,,SC,High-Tc/Cuprate,90 K,0.4 bar O2,Perovskite,Orthorhombic,Pmmm,,,,,,TRUE,10.1016/j.jcrysgro.2008.07.008
YBa2Cu3O7,YBa2Cu3O7,Bulk,,,SC,High-Tc,92 K,,,,,,,,,,TRUE,10.1016/j.physb.2005.11.061
YBa2Cu3O7,YBa2Cu3O7,Bulk,,,SC,Type-II,92K,,,,,,,,,,TRUE,10.1016/j.matpr.2015.06.024
YBa2Cu3O7,YBa2Cu3O7,Thin Film,,,SC,High-Tc,90K,,Tetragonal,,,,,,,,TRUE,10.1016/j.matlet.2011.11.018
YBCO,YBa2Cu3O7,Nanowire,,,SC,High-Tc,92 K,,,,,,,,,,TRUE,10.1016/j.matpr.2021.10.244
YBCO,YBa2Cu3O7,Bulk,,,SC,High-Tc,77 K,,,,,,,,,,TRUE,10.1016/j.cryogenics.2012.09.003
YBa2Cu3O7,YBa2Cu3O7,Bulk,,,SC,High-Tc/Cuprate,90 K,Ambient,Orthorhombic,Orthorhombic,Pmmm,3.851 Å,3.788 Å,11.433 Å,,,TRUE,10.1016/j.jnoncrysol.2008.05.052
YBa2Cu3O7,YBa2Cu3O7,Bulk,,,SC,High-Tc/Cuprate,87 K,Ambient,Orthorhombic,Orthorhombic,Pmmm,3.853 Å,3.787 Å,11.448 Å,,,TRUE,10.1016/j.jnoncrysol.2008.05.052
YBa2Cu3O7,YBa2Cu3O7,Bulk,,,SC,High-Tc/Cuprate,85 K,Ambient,Orthorhombic,Orthorhombic,Pmmm,3.860 Å,3.784 Å,11.466 Å,,,TRUE,10.1016/j.jnoncrysol.2008.05.052
YBa2Cu3O7,YBa2Cu3O7,Bulk,,,SC,High-Tc/Cuprate,83 K,Ambient,Orthorhombic,Orthorhombic,Pmmm,3.861 Å,3.800 Å,11.423 Å,,,TRUE,10.1016/j.jnoncrysol.2008.05.052
YBa2Cu3O7-δ,YBa2Cu3O7,Bulk,,,SC,High-Tc/Cuprate,89.53 K,,Orthorhombic,,Pmmm,3.834 Å,3.895 Å,11.684 Å,,,TRUE,10.1016/j.physc.2019.04.005
YBa2Cu3Ox,YBa2Cu3O7,Bulk,,,SC,High-Tc,91.5 K,,Orthorhombic,,,3.82 Å,3.88 Å,11.67 Å,,,TRUE,10.1016/0375-9601(87)90534-2
YBa2Cu3O7-δ,YBa2Cu3O7,Bulk,,,SC,High-Tc,91-92 K,,Orthorhombic,,,,,,,,TRUE,10.1016/j.matchemphys.2020.122721
YBa2Cu3O7,YBa2Cu3O7,Bulk,,,SC,High-Tc,93.5 K,,Orthorhombic,Pmmm,,,,,,,TRUE,10.1016/j.physb.2014.06.003
YBCO,YBa2Cu3O7,Bulk,,,SC,High-Tc,77 K,0-7 T,Orthorhombic,a-Growth Sector,,,,,,,TRUE,10.1016/S0921-4534(02)02126-3
YBa2Cu3O7,YBa2Cu3O7,Thin Film,,,SC,High-Tc/Cuprate,71.6,,Ortho-I,,,,,,,,TRUE,10.1016/j.physc.2012.05.012
YBa2Cu3O7,YBa2Cu3O7,Thin Film,,,SC,High-Tc/Cuprate,78.56,,Ortho-I,,,,,,,,TRUE,10.1016/j.physc.2012.05.012
YBa2Cu3O7,YBa2Cu3O7,Thin Film,,,SC,High-Tc/Cuprate,74.1,,Ortho-I,,,,,,,,TRUE,10.1016/j.physc.2012.05.012
YBa2Cu3O7,YBa2Cu3O7,Thin Film,,,SC,High-Tc/Cuprate,69.2,,Ortho-I,,,,,,,,TRUE,10.1016/j.physc.2012.05.012
YBa2Cu3O7,YBa2Cu3O7,Thin Film,,,SC,High-Tc/Cuprate,66.14,,Ortho-I,,,,,,,,TRUE,10.1016/j.physc.2012.05.012
YBCO with 5 wt% YW2411,YBa2Cu3O7,Bulk,,,SC,High-Tc,77 K,,,,,,,,,,TRUE,10.1016/j.physc.2013.03.021
YBa2Cu3O7,YBa2Cu3O7,Bulk,,,SC,High-Tc,90 K,,,,,,,,,,TRUE,10.1016/S0921-4534(88)80157-6
YBa2Cu3Ox,YBa2Cu3O7,Thin Film,,,SC,High-Tc,92K,,,,,,,,,,TRUE,10.1016/j.phpro.2012.06.076
YBCO,YBa2Cu3O7,Thin Film,,,SC,High-Tc,85 K,,,,,,,,,,TRUE,10.1016/j.cryogenics.2011.09.012
YBa2Cu3O7,YBa2Cu3O7,Bulk,,,SC,High-Tc/Cuprate,92 K,,,,,,,,,,FALSE,10.1016/j.physb.2021.413182
Y-Ba-Cu-O,YBa2Cu3O7,Bulk,,,SC,High-Tc,15-20 K,,,,,,,,,,TRUE,10.1016/0921-4526(91)90357-K
YBCO,YBa2Cu3O7,Bulk,,,SC,High-Tc,77.3 K,,,,,,,,,,TRUE,10.1016/j.physc.2006.04.014
YBa2Cu3O7−δ,YBa2Cu3O7,Thin Film,,,SC,High-Tc,91,,,,,3.88,3.82,11.674,,,TRUE,10.1016/S0921-4534(02)02010-5
YBCO,YBa2Cu3O7,Bulk,,,SC,High-Tc,60-77 K,,Orthorhombic,,,,,,,,FALSE,10.1016/j.cryogenics.2005.09.001
YBa2Cu3O7,YBa2Cu3O7,Bulk,,,SC,High-Tc,Tc,,,,,,,,,,TRUE,10.1016/0921-4534(94)90954-7
YBCO,YBa2Cu3O7,Thin Film,,,SC,High-Tc,85.5 K,,,,,,,,,,TRUE,10.1016/j.sna.2004.01.009
YBa2Cu3O7,YBa2Cu3O7,Bulk,,,SC,High-Tc/Cuprate,93 K,,,,,3.8227 Å,3.8872 Å,11.6802 Å,,,FALSE,10.1016/j.jpcs.2021.110273
YBa2Cu3O7 + 0.05 wt% NW-WO3,YBa2Cu3O7 + 0.05 wt% WO3,Bulk,,,SC,High-Tc/Cuprate,92 K,,Orthorhombic,,Pmmm,3.8181 Å,3.8838 Å,11.6699 Å,,,TRUE,10.1016/j.ceramint.2018.10.201
0.1 wt% Au doped YBCO,YBa2Cu3O7 + 0.1 wt% Au,Bulk,,,SC,High-Tc,93 K,,Orthorhombic,,,3.8226 Å,3.8863 Å,11.6630 Å,,,TRUE,10.1016/j.physb.2016.04.005
YBa2Cu3O7 + 0.1 wt% CNTs,YBa2Cu3O7 + 0.1 wt% CNTs,Bulk,,,SC,High-Tc/Cuprate,91.7 K,,Orthorhombic,,Pmmm,3.8304 Å,3.8858 Å,11.6609 Å,,103.5 T,TRUE,10.1016/j.ceramint.2021.05.071
YBCO with TiO2-NWs,YBa2Cu3O7 + 0.1 wt% TiO2,Bulk,,,SC,High-Tc,90 K,,Orthorhombic,,Pmmm,,,,,,TRUE,10.1016/j.jallcom.2021.160887
YBa2Cu3O7 + 0.1 wt% WO3-NWs,YBa2Cu3O7 + 0.1 wt% WO3,Bulk,,,SC,High-Tc,94.0 K,,Orthorhombic,,,3.8182 Å,3.8834 Å,11.6696 Å,,,TRUE,10.1016/j.ceramint.2019.07.196
YBa2Cu3O7 + 0.1 wt% NW-WO3,YBa2Cu3O7 + 0.1 wt% WO3,Bulk,,,SC,High-Tc/Cuprate,92 K,,Orthorhombic,,Pmmm,3.8182 Å,3.8836 Å,11.6697 Å,,,TRUE,10.1016/j.ceramint.2018.10.201
YBa2Cu3O7 + 0.2 wt% CNTs,YBa2Cu3O7 + 0.2 wt% CNTs,Bulk,,,SC,High-Tc/Cuprate,91.6 K,,Orthorhombic,,Pmmm,3.8316 Å,3.8867 Å,11.6669 Å,,105.0 T,TRUE,10.1016/j.ceramint.2021.05.071
YBa2Cu3O7 + 0.2 wt% NW-WO3,YBa2Cu3O7 + 0.2 wt% WO3,Bulk,,,SC,High-Tc/Cuprate,92 K,,Orthorhombic,,Pmmm,3.8183 Å,3.8838 Å,11.6697 Å,,,TRUE,10.1016/j.ceramint.2018.10.201
0.3 wt% Au doped YBCO,YBa2Cu3O7 + 0.3 wt% Au,Bulk,,,SC,High-Tc,95 K,,Orthorhombic,,,3.8226 Å,3.8863 Å,11.6630 Å,,,TRUE,10.1016/j.physb.2016.04.005
0.5 wt% Au doped YBCO,YBa2Cu3O7 + 0.5 wt% Au,Bulk,,,SC,High-Tc,93 K,,Orthorhombic,,,3.8226 Å,3.8863 Å,11.6630 Å,,,TRUE,10.1016/j.physb.2016.04.005
YBa2Cu3O7 + 0.5 wt% CNTs,YBa2Cu3O7 + 0.5 wt% CNTs,Bulk,,,SC,High-Tc/Cuprate,85.9 K,,Orthorhombic,,Pmmm,3.8293 Å,3.8846 Å,11.6596 Å,,202.0 T,TRUE,10.1016/j.ceramint.2021.05.071
YBCO:0.5 wt% NaNbO3 NPs,YBa2Cu3O7 + 0.5 wt% NaNbO3,Bulk,,,SC,High-Tc,92 K,,Orthorhombic,,,,,,,,TRUE,10.1016/j.ceramint.2021.08.328
YBCO:0.5 wt% NaNbO3 NRs,YBa2Cu3O7 + 0.5 wt% NaNbO3,Bulk,,,SC,High-Tc,92 K,,Orthorhombic,,,,,,,,TRUE,10.1016/j.ceramint.2021.08.328
YBa2Cu3O7 + 1.0 wt% BaTiO3,YBa2Cu3O7 + 1.0 wt% BaTiO3,Bulk,,,SC,High-Tc/Cuprate,86.86 K,,Orthorhombic,,Pmmm,,,,,,TRUE,10.1016/j.physb.2010.12.017
YBa2Cu3O7 + 1.0 wt% CNTs,YBa2Cu3O7 + 1.0 wt% CNTs,Bulk,,,SC,High-Tc/Cuprate,82.0 K,,Orthorhombic,,Pmmm,3.8307 Å,3.8863 Å,11.6609 Å,,,TRUE,10.1016/j.ceramint.2021.05.071
1.0 wt.% LSMO + YBCO,YBa2Cu3O7 + 1.0 wt.% La0.67Sr0.33MnO3,Bulk,,,SC,High-Tc/Cuprate,78.23 K,,,,,,,,,,TRUE,10.1016/j.physc.2019.04.005
YBCO + 10%BZO,YBa2Cu3O7 + 10% BaZrO3,Bulk,,,SC,High-Tc/Cuprate,90 K,,Orthorhombic,,P mmm,,,,,,TRUE,10.1016/j.physc.2016.11.004
YBCO with 10% BZO,YBa2Cu3O7 + 10% BaZrO3,Thin Film,,,SC,High-Tc,71.0 K,,Orthorhombic,,,,,11.79 Å,,,TRUE,10.1016/j.physc.2024.1354565
YBCO + 10% BZO,YBa2Cu3O7 + 10% BaZrO3,Bulk,,,SC,High-Tc,89.0 K,,Orthorhombic,,Pmmm,,,,,,TRUE,10.1016/j.physc.2023.1354410
YBCO + 10 wt% BaZrO3,YBa2Cu3O7 + 10 wt% BaZrO3,Bulk,,,SC,High-Tc,85.4 K,,,,,,,,,,TRUE,10.1016/j.ssc.2010.05.008
YBa2Cu3O7 + 10wt.% BaZrO3,YBa2Cu3O7 + 10wt.% BaZrO3,Bulk,,,SC,High-Tc/Cuprate,92.02,0,Orthorhombic,Pmmm,Pmmm,,,,,,TRUE,10.1016/j.physc.2010.01.038
YBCO with 12% BZO,YBa2Cu3O7 + 12% BaZrO3,Thin Film,,,SC,High-Tc,65.2 K,,Orthorhombic,,,,,11.81 Å,,,TRUE,10.1016/j.physc.2024.1354565
YBa2Cu3O7 + 15% Ag,YBa2Cu3O7 + 15% Ag,Bulk,,,SC,High-Tc,92 K,0 T,Orthorhombic,Perovskite,Pmmm,,,,,,TRUE,10.1016/S0925-8388(97)00463-5
YBa2Cu3O7 with 15 wt.% BaCeO3,YBa2Cu3O7 + 15 wt.% BaCeO3,Bulk,,,SC,High-Tc,90.59,,,,,,,,,,TRUE,10.1016/j.physc.2009.05.016
1 wt% Au doped YBCO,YBa2Cu3O7 + 1 wt% Au,Bulk,,,SC,High-Tc,97 K,,Orthorhombic,,,3.8226 Å,3.8863 Å,11.6630 Å,,,TRUE,10.1016/j.physb.2016.04.005
YBCO:1 wt% NaNbO3 NPs,YBa2Cu3O7 + 1 wt% NaNbO3,Bulk,,,SC,High-Tc,92 K,,Orthorhombic,,,,,,,,TRUE,10.1016/j.ceramint.2021.08.328
YBCO:1 wt% NaNbO3 NRs,YBa2Cu3O7 + 1 wt% NaNbO3,Bulk,,,SC,High-Tc,92 K,,Orthorhombic,,,,,,,,TRUE,10.1016/j.ceramint.2021.08.328
YBCO + 1 wt.% BTO,YBa2Cu3O7 + 1 wt.% BaTiO3,Thin Film,,,SC,High-Tc,79.26 K,,Orthorhombic,,Pmmm,3.822 Å,3.888 Å,11.701 Å,,,TRUE,10.1016/j.tsf.2011.11.008
YBa2Cu3O7 + 1wt.% BaZrO3,YBa2Cu3O7 + 1wt.% BaZrO3,Bulk,,,SC,High-Tc/Cuprate,92.66,0,Orthorhombic,Pmmm,Pmmm,,,,,,TRUE,10.1016/j.physc.2010.01.038
YBCO + 2%BZO,YBa2Cu3O7 + 2% BaZrO3,Bulk,,,SC,High-Tc/Cuprate,90 K,,Orthorhombic,,P mmm,,,,,79 T,TRUE,10.1016/j.physc.2016.11.004
YBCO with 2% BZO,YBa2Cu3O7 + 2% BaZrO3,Thin Film,,,SC,High-Tc,84.9 K,,Orthorhombic,,,,,11.72 Å,,,TRUE,10.1016/j.physc.2024.1354565
2.0 wt.% LSMO + YBCO,YBa2Cu3O7 + 2.0 wt.% La0.67Sr0.33MnO3,Bulk,,,SC,High-Tc/Cuprate,69.78 K,,,,,,,,,,TRUE,10.1016/j.physc.2019.04.005
YBa2Cu3O7 + 2.5 wt% BaTiO3,YBa2Cu3O7 + 2.5 wt% BaTiO3,Bulk,,,SC,High-Tc/Cuprate,84.71 K,,Orthorhombic,,Pmmm,,,,,,TRUE,10.1016/j.physb.2010.12.017
YBa2Cu3O7 + 2.5wt.% BaZrO3,YBa2Cu3O7 + 2.5wt.% BaZrO3,Bulk,,,SC,High-Tc/Cuprate,92.15,0,Orthorhombic,Pmmm,Pmmm,,,,,,TRUE,10.1016/j.physc.2010.01.038
YBa2Cu3O7 + 20% Ag,YBa2Cu3O7 + 20% Ag,Bulk,,,SC,High-Tc,91.2 K,0 T,Orthorhombic,Perovskite,Pmmm,,,,,,TRUE,10.1016/S0925-8388(97)00463-5
YBCO + 20% BZO,YBa2Cu3O7 + 20% BaZrO3,Bulk,,,SC,High-Tc,88.4 K,,Orthorhombic,,Pmmm,,,,,,TRUE,10.1016/j.physc.2023.1354410
YBa2Cu3O7 with 25 wt.% BaCeO3,YBa2Cu3O7 + 25 wt.% BaCeO3,Bulk,,,SC,High-Tc,90.59,,,,,,,,,,TRUE,10.1016/j.physc.2009.05.016
2 wt% Au doped YBCO,YBa2Cu3O7 + 2 wt% Au,Bulk,,,SC,High-Tc,98 K,,Orthorhombic,,,3.8226 Å,3.8863 Å,11.6630 Å,,,TRUE,10.1016/j.physb.2016.04.005
YBa2Cu3O7 + 30% Ag,YBa2Cu3O7 + 30% Ag,Bulk,,,SC,High-Tc,89 K,0 T,Orthorhombic,Perovskite,Pmmm,,,,,,TRUE,10.1016/S0925-8388(97)00463-5
YBCO + 30% BZO,YBa2Cu3O7 + 30% BaZrO3,Bulk,,,SC,High-Tc,89.0 K,,Orthorhombic,,Pmmm,,,,,,TRUE,10.1016/j.physc.2023.1354410
YBa2Cu3O7 + 30 mol% BaCeO3,YBa2Cu3O7 + 30 mol% BaCeO3,Bulk,,,SC,High-Tc,89.5 K,,,,,,,,,,TRUE,10.1016/j.physc.2005.05.024
YBa2Cu3O7 with 35 wt.% BaCeO3,YBa2Cu3O7 + 35 wt.% BaCeO3,Bulk,,,SC,High-Tc,90.59,,,,,,,,,,TRUE,10.1016/j.physc.2009.05.016
YBCO + 4%BZO,YBa2Cu3O7 + 4% BaZrO3,Bulk,,,SC,High-Tc/Cuprate,90 K,,Orthorhombic,,P mmm,,,,,,TRUE,10.1016/j.physc.2016.11.004
YBCO with 4% BZO,YBa2Cu3O7 + 4% BaZrO3,Thin Film,,,SC,High-Tc,83.1 K,,Orthorhombic,,,,,11.74 Å,,,TRUE,10.1016/j.physc.2024.1354565
YBCO:BZO 4%,YBa2Cu3O7 + 4% BaZrO3,Bulk,,,SC,High-Tc,91.5 K,Ambient,Orthorhombic,,,3.83 Å,3.88 Å,11.68 Å,,,TRUE,10.1016/j.jmmm.2010.04.002
YBCO + 40% BZO,YBa2Cu3O7 + 40% BaZrO3,Bulk,,,SC,High-Tc,82.0 K,,Orthorhombic,,Pmmm,,,,,,TRUE,10.1016/j.physc.2023.1354410
YBa2Cu3O7 with 45 wt.% BaCeO3,YBa2Cu3O7 + 45 wt.% BaCeO3,Bulk,,,SC,High-Tc,91.09,,,,,,,,,,TRUE,10.1016/j.physc.2009.05.016
YBa2Cu3O7 + 5.0 wt% BaTiO3,YBa2Cu3O7 + 5.0 wt% BaTiO3,Bulk,,,SC,High-Tc/Cuprate,83.71 K,,Orthorhombic,,Pmmm,,,,,,TRUE,10.1016/j.physb.2010.12.017
YBCO + 50% BZO,YBa2Cu3O7 + 50% BaZrO3,Bulk,,,SC,High-Tc,85.4 K,,Orthorhombic,,Pmmm,,,,,,TRUE,10.1016/j.physc.2023.1354410
YBCO + 5 wt% BaZrO3,YBa2Cu3O7 + 5 wt% BaZrO3,Bulk,,,SC,High-Tc,92 K,,,,,,,,,,TRUE,10.1016/j.ssc.2010.05.008
YBa2Cu3O7 with 5 wt.% BaCeO3,YBa2Cu3O7 + 5 wt.% BaCeO3,Bulk,,,SC,High-Tc,91.09,,,,,,,,,,TRUE,10.1016/j.physc.2009.05.016
YBa2Cu3O7 + 5wt.% BaZrO3,YBa2Cu3O7 + 5wt.% BaZrO3,Bulk,,,SC,High-Tc/Cuprate,92.32,0,Orthorhombic,Pmmm,Pmmm,,,,,,TRUE,10.1016/j.physc.2010.01.038
YBCO + 6%BZO,YBa2Cu3O7 + 6% BaZrO3,Bulk,,,SC,High-Tc/Cuprate,90 K,,Orthorhombic,,P mmm,,,,,,TRUE,10.1016/j.physc.2016.11.004
YBCO with 6% BZO,YBa2Cu3O7 + 6% BaZrO3,Thin Film,,,SC,High-Tc,80.5 K,,Orthorhombic,,,,,11.75 Å,,,TRUE,10.1016/j.physc.2024.1354565
YBCO with 8% BZO,YBa2Cu3O7 + 8% BaZrO3,Thin Film,,,SC,High-Tc,76.9 K,,Orthorhombic,,,,,11.78 Å,,,TRUE,10.1016/j.physc.2024.1354565
YBCO:BZO 8%,YBa2Cu3O7 + 8% BaZrO3,Bulk,,,SC,High-Tc,90.2 K,Ambient,Orthorhombic,,,3.83 Å,3.88 Å,11.68 Å,,,TRUE,10.1016/j.jmmm.2010.04.002
YBa2Cu3O7 + Al2O3 (0.02 mol),YBa2Cu3O7 + Al2O3,Bulk,,,SC,High-Tc,89 K,,Orthorhombic,,,3.842,3.887,11.672,,,TRUE,10.1016/j.physc.2013.05.022
YBa2Cu3O7 + Al2O3 (0.04 mol),YBa2Cu3O7 + Al2O3,Bulk,,,SC,High-Tc,84 K,,Orthorhombic,,,3.842,3.887,11.672,,,TRUE,10.1016/j.physc.2013.05.022
YBa2Cu3O7 + Al2O3 (0.06 mol),YBa2Cu3O7 + Al2O3,Bulk,,,SC,High-Tc,83 K,,Orthorhombic,,,3.842,3.887,11.672,,,TRUE,10.1016/j.physc.2013.05.022
YBa2Cu3O7 + Al2O3 (0.08 mol),YBa2Cu3O7 + Al2O3,Bulk,,,SC,High-Tc,80 K,,Orthorhombic,,,3.842,3.887,11.672,,,TRUE,10.1016/j.physc.2013.05.022
YBa2Cu3O7 with Ba3Cu3In4O12,YBa2Cu3O7 + Ba3Cu3In4O12,Bulk,,,SC,High-Tc,90 K,,,,,,,,,,TRUE,10.1016/j.physc.2011.05.074
YBa2Cu3O7 with Ba3Cu3In4O12,YBa2Cu3O7 + Ba3Cu3In4O12,Thin Film,,,SC,High-Tc,87 K,,,,,,,,,,TRUE,10.1016/j.physc.2011.05.074
YBa2Cu3O7 with BaTbO3,YBa2Cu3O7 + BaTbO3,Bulk,,,SC,High-Tc,91 K,,,,,,,,,,TRUE,10.1016/j.physc.2011.05.074
BaTiO3-doped YBa2Cu3O7-δ,YBa2Cu3O7 + BaTiO3,Thin Film,,,SC,High-Tc,89 K,,Orthorhombic,,,,,,,,TRUE,10.1016/j.physc.2017.03.006
YBCO,YBa2Cu3O7+δ,,,,SC,High-Tc/cuprate,,,,,,,,,,,,10.1103/PhysRevB.57.3650
YBa2Cu3O7+δ,YBa2Cu3O7+δ,,,,SC,cuprate,,,,,,,,,,,,10.1103/PhysRevB.46.5773
YBa2Cu3O7+δ,YBa2Cu3O7+δ,,,,SC,High-Tc,90 K,,,perovskite,,,,,,,,10.1103/PhysRevB.39.9074
YBa2Cu3O7+δ,YBa2Cu3O7+δ,Bulk,,,SC,High-Tc/cuprate,,,,layered cuprate,,,,,,,,10.1103/PhysRevB.52.15551
Yttrium Barium Copper Oxide,YBa2Cu3O7+δ,,,,SC,,,,,,,,,,,,FALSE,10.1103/PhysRevLett.95.097004
YBa2Cu3O7-Ag,YBa2Cu3O7-Ag,Bulk,,,SC,High-Tc,92 K,,Orthorhombic,,,,,,,,TRUE,10.1016/S1466-6049(01)00182-9
YBCO-Ag,YBa2Cu3O7-Ag10%,Thin Film,,,SC,High-Tc,90 K,,,,,,,,,,TRUE,10.1016/j.jeurceramsoc.2014.12.001
YBCO-BTO (4%),YBa2Cu3O7-BaTiO3,Bulk,,,SC,High-Tc,91 K,,,,,,,,,,TRUE,10.1016/j.physc.2009.05.008
Yttrium Barium Copper Oxide (Y123),YBa2Cu3O7-d,Bulk,,,SC,High-Tc/cuprate,,,,Layered perovskite,,,,,,,FALSE,10.1103/PhysRevLett.101.237001
Yttrium Barium Copper Oxide,YBa2Cu3O7-d,Thin Film,2-8 unit cells,,SC,High-Tc/cuprate,Strongly suppressed with decreasing thickness N; SC is absent for N=2 unit cells,,,,,,,,,,FALSE,10.1103/PhysRevLett.105.256804
YBa2Cu3O7-d,YBa2Cu3O7-d,Bulk,,,SC,High-Tc/cuprate,,ambient,,perovskite-related,,,,,,,TRUE,10.1103/PhysRevB.82.140506
YBa2Cu3O7,YBa2Cu3O7-d,Thin Film,,,SC,High-Tc/cuprate,,,,,,,,,,,FALSE,10.1103/PhysRevB.76.012503
Yttrium Barium Copper Oxide,YBa2Cu3O7-d,Thin Film,15 nm,R-plane sapphire (Al2O3) with CeO2 and PrBa2Cu3O7 buffer layers,SC,High-Tc/cuprate,83.4 K,,,,,,,,,,TRUE,10.1103/PhysRevB.85.174511
Yttrium Barium Copper Oxide,YBa2Cu3O7-d,Thin Film,30 nm,R-plane sapphire (Al2O3) with CeO2 and PrBa2Cu3O7 buffer layers,SC,High-Tc/cuprate,85.2 K,,,,,,,,,,TRUE,10.1103/PhysRevB.85.174511
Yttrium Barium Copper Oxide,YBa2Cu3O7-d,Thin Film,50 nm,R-plane sapphire (Al2O3) with CeO2 and PrBa2Cu3O7 buffer layers,SC,High-Tc/cuprate,86.4 K,,,,,,,,,,TRUE,10.1103/PhysRevB.85.174511
Yttrium Barium Copper Oxide,YBa2Cu3O7-d,Thin Film,10 nm,R-plane sapphire (Al2O3) with CeO2 and PrBa2Cu3O7 buffer layers,SC,High-Tc/cuprate,79 K,,,,,,,,,,TRUE,10.1103/PhysRevB.85.174511
Yttrium Barium Copper Oxide,YBa2Cu3O7-d,Thin Film,100-200 nm,"SrTiO3 (miscut by 2°, 4°, 6°, or 10° toward (001))",SC,High-Tc/cuprate/Type-II,,,,,,,,,,,TRUE,10.1103/PhysRevB.70.214508
Yttrium Barium Copper Oxide,YBa2Cu3O7-d,Thin Film,100-150 nm,SrTiO3,SC,"High-Tc/cuprate, d-wave",90 K,,,,,,,,,,TRUE,10.1103/PhysRevB.70.094501
Yttrium Barium Copper Oxide,YBa2Cu3O7-d,Bulk,,,SC,Type-II/cuprate/High-Tc,,,,,,,,,,,TRUE,10.1103/PhysRevB.77.014508
Yttrium Barium Copper Oxide,YBa2Cu3O7-d,,,,SC,High-Tc/cuprate,,,,,,,,,,,FALSE,10.1103/PhysRevLett.123.027002
Yttrium Barium Copper Oxide,YBa2Cu3O7-d,Bulk,,,SC,cuprate,,,,,,,,,,,FALSE,10.1103/PhysRevB.72.014542
Yttrium Barium Copper Oxide,YBa2Cu3O7-d,Thin Film,350 nm,MgO (100),SC,High-Tc/cuprate,88 K,,,,,,,,,,TRUE,10.1103/PhysRevLett.89.067002
YBa2Cu3O7-d,YBa2Cu3O7-d,,,,SC,cuprate,,,,,,,,,,,FALSE,10.1103/PhysRevLett.126.257002
Yttrium Barium Copper Oxide,YBa2Cu3O7-d,Thin Film,28-1500 nm,"Ni-5%W with Y2O3, YSZ, CeO2 buffer layers (RABiTS)",SC,High-Tc/cuprate/Type-II,88-91 K,1 atm,,,,,,,,,TRUE,10.1103/PhysRevB.73.134502
Yttrium Barium Copper Oxide,YBa2Cu3O7-d,Bulk,70 μm,,SC,High-Tc/cuprate,92.75 K,ambient,,,,,,,,,TRUE,10.1103/PhysRevB.82.024505
Yttrium Barium Copper Oxide (Pb-ion irradiated),YBa2Cu3O7-d,Bulk,70 μm,,SC,High-Tc/cuprate,90.55 K,ambient,,,,,,,,,TRUE,10.1103/PhysRevB.82.024505
Yttrium Barium Copper Oxide (Pb-ion + 9 MeV proton irradiated),YBa2Cu3O7-d,Bulk,70 μm,,SC,High-Tc/cuprate,90.22 K,ambient,,,,,,,,,TRUE,10.1103/PhysRevB.82.024505
Yttrium Barium Copper Oxide (Pb-ion + 9 MeV & 6 MeV proton irradiated),YBa2Cu3O7-d,Bulk,70 μm,,SC,High-Tc/cuprate,89.48 K,ambient,,,,,,,,,TRUE,10.1103/PhysRevB.82.024505
YBa2Cu3O7-d,YBa2Cu3O7-d,Bulk,,,SC,cuprate,90 K,,,,,,,,,,FALSE,10.1103/PhysRevX.11.041029
YBa2Cu3O7-d,YBa2Cu3O7-d,,,,SC,cuprate,,ambient,,,,,,,,,FALSE,10.1103/PhysRevB.73.144510
YBCO,YBa2Cu3O7-d,Coated Conductor,,,SC,High-Tc/cuprate,,,,,,,,,,,FALSE,10.1103/PhysRevB.77.104514
Yttrium barium copper oxide,YBa2Cu3O7-d,Bulk,,,SC,High-Tc/cuprate,,,,,,,,,,,FALSE,10.1103/PhysRevB.76.104521
YBa2Cu3O7-d,YBa2Cu3O7-d,,,,SC,cuprate,,,,,,,,,,,FALSE,10.1103/PhysRevLett.109.137004
Yttrium Barium Copper Oxide,YBa2Cu3O7-d,Bulk,20 μm,,SC,High-Tc/cuprate/Type-II,92.4 K,,,,,,,,,,TRUE,10.1103/PhysRevLett.112.157001
YBa2Cu3O7-d,YBa2Cu3O7-d,,,,SC,High-Tc/cuprate/Type-II,,,,,,,,,,,FALSE,10.1103/PhysRevB.72.094516
YBa2Cu3O7-d,YBa2Cu3O7-d,Bulk,,,SC,High-Tc/cuprate,91 K,high pressure oxygen,Orthorhombic,perovskite,,,,,,,TRUE,10.1103/PhysRevB.73.224518
Yttrium Barium Copper Oxide,YBa2Cu3O7-d,Thin Film,,,SC,High-Tc/cuprate,90 K,,,,,,,,,,TRUE,10.1103/PhysRevB.82.214504
YBa2Cu3O7-d,YBa2Cu3O7-d,Bulk,,,SC,cuprate,,,,,,,,,,,FALSE,10.1103/PhysRevB.109.014518
Yttrium Barium Copper Oxide,YBa2Cu3O7-d,Thin Film,200-350 nm,SrTiO3,SC,High-Tc/cuprate,90.5-90.9 K,,Orthorhombic,,,,,,,,TRUE,10.1103/PhysRevLett.103.027005
Yttrium Barium Copper Oxide (4° Grain Boundary),YBa2Cu3O7-d,Thin Film,200-350 nm,"SrTiO3 (bicrystal, 4° [001]-tilt)",SC,High-Tc/cuprate,90.5-90.9 K,,Orthorhombic,,,,,,,,TRUE,10.1103/PhysRevLett.103.027005
Yttrium Barium Copper Oxide (6° Grain Boundary),YBa2Cu3O7-d,Thin Film,200-350 nm,"SrTiO3 (bicrystal, 6° [001]-tilt)",SC,High-Tc/cuprate,90.5-90.9 K,,Orthorhombic,,,,,,,,TRUE,10.1103/PhysRevLett.103.027005
Yttrium Barium Copper Oxide (7.5° Grain Boundary),YBa2Cu3O7-d,Thin Film,200-350 nm,"SrTiO3 (bicrystal, 7.5° [001]-tilt)",SC,High-Tc/cuprate,90.5-90.9 K,,Orthorhombic,,,,,,,,TRUE,10.1103/PhysRevLett.103.027005
Yttrium Barium Copper Oxide (12° Grain Boundary),YBa2Cu3O7-d,Thin Film,200-350 nm,"SrTiO3 (bicrystal, 12° [001]-tilt)",SC,High-Tc/cuprate,90.5-90.9 K,,Orthorhombic,,,,,,,,TRUE,10.1103/PhysRevLett.103.027005
Yttrium Barium Copper Oxide (YBCO) thin film on unstructured STO,YBa2Cu3O7-d,Thin Film,150 nm,SrTiO3 (100),SC,High-Tc/cuprate,90 ± 1 K,,,,,,,,,,TRUE,10.1103/PhysRevB.71.174508
Yttrium Barium Copper Oxide (YBCO) thin film on nanostructured STO,YBa2Cu3O7-d,Thin Film,150 nm,nanostructured SrTiO3 (100),SC,High-Tc/cuprate,90 ± 1 K,,,,,,,,,,TRUE,10.1103/PhysRevB.71.174508
YBa2Cu3O7,YBa2Cu3O7-d,Bulk,,,SC,High-Tc/cuprate,93 K,,,perovskite-related,,,,,,,FALSE,10.1103/PhysRevB.89.035134
YBa2Cu3O7,YBa2Cu3O7-d,Nanowire,,,SC,cuprate/High-Tc,,,,,,,,,,,FALSE,10.1103/PhysRevB.94.060503
YBa2Cu3O7-d,YBa2Cu3O7-d,Bulk,,,SC,cuprate,,,,,,,,,,,FALSE,10.1103/PhysRevB.86.024515
YBa2Cu3O7-d,YBa2Cu3O7-d,Bulk,,,SC,High-Tc,92 K,,Orthorhombic,Perovskite,Pmmm,,,,,270 T,TRUE,10.1016/j.ceramint.2013.07.030
YBa2Cu3O7-d,YBa2Cu3O7-d,Bulk,,,SC,High-Tc,91.9 K,,Orthorhombic,Pmmm,,3.818 Å,3.884 Å,11.684 Å,,,TRUE,10.1016/j.jallcom.2018.12.062
YBCO Single Crystal,YBa2Cu3O7-d,Bulk,,,SC,High-Tc,92,,,,,,,,,,FALSE,10.1016/j.ssc.2004.05.028
YBCO Thin Film,YBa2Cu3O7-d,Thin Film,,,SC,High-Tc,90,,,,,,,,,,FALSE,10.1016/j.ssc.2004.05.028
RBa2Cu3O7-d,YBa2Cu3O7-d,Bulk,,,SC,Cuprate,92 K,,Orthorhombic,,,,,,,160 T,FALSE,10.1016/S0925-8388(96)02832-0
YBa2Cu3O7-d with 0.1 wt% TiO2 nanoparticles,YBa2Cu3O7-d + 0.1 wt% TiO2,Bulk,,,SC,High-Tc,93 K,,Orthorhombic,Pmmm,,3.818 Å,3.883 Å,11.684 Å,,,TRUE,10.1016/j.jallcom.2018.12.062
YBa2Cu3O7-d with 0.1 wt% TiO2 nanowires,YBa2Cu3O7-d + 0.1 wt% TiO2,Bulk,,,SC,High-Tc,92.5 K,,Orthorhombic,Pmmm,,3.818 Å,3.883 Å,11.684 Å,,,TRUE,10.1016/j.jallcom.2018.12.062
YBCO/LCMO Superlattice (30/20),YBa2Cu3O7-d/La0.67Ca0.33MnO3,Thin Film,,,SC,High-Tc,55,,,,,,,,,,TRUE,10.1016/j.ssc.2004.05.028
YBCO/LCMO Superlattice (20/20),YBa2Cu3O7-d/La0.67Ca0.33MnO3,Thin Film,,,SC,High-Tc,25,,,,,,,,,,TRUE,10.1016/j.ssc.2004.05.028
YBa2Cu3O7-delta,YBa2Cu3O7-delta,Thin Film/Bulk,,,SC,cuprate/High-Tc/Type-II,90 K,ambient,,,,,,,,300 T,FALSE,10.1103/PhysRevB.81.134502
Yttrium barium copper oxide,YBa2Cu3O7-delta,,,,SC,High-Tc/cuprate,,ambient,,,,,,,,,FALSE,10.1103/PhysRevB.77.064506
YBa2Cu3O7-delta,YBa2Cu3O7-delta,Bulk,,,SC,High-Tc/cuprate,,,,,,,,,,,FALSE,10.1103/PhysRevB.75.184536
YBa2Cu3O7-delta,YBa2Cu3O7-delta,,,,SC,High-Tc/cuprate,,,,,,,,,,,FALSE,10.1103/PhysRevB.82.054505
YBa2Cu3O7-delta (underdoped),YBa2Cu3O7-delta,Bulk,,,SC,High-Tc/cuprate,,,,,,,,,,anomalously low,TRUE,10.1103/PhysRevB.99.035132
YBa2Cu3O7-delta,YBa2Cu3O7-delta,Bulk,,,SC,cuprate/High-Tc,,,,Perovskite-type,,,,,,,FALSE,10.1103/PhysRevB.76.144515
"Yttrium Barium Copper Oxide (YBCO, YBa2Cu3O7-delta)",YBa2Cu3O7-delta,Bulk,,,SC,High-Tc/cuprate,,,Orthorhombic,perovskite-related,,,,,,,FALSE,10.1103/PhysRevB.85.064507
YBa2Cu3O7-delta,YBa2Cu3O7-delta,Bulk,,,SC,cuprate/High-Tc,,,,,,,,,,,,10.1103/PhysRevB.76.174522
Yttrium barium copper oxide,YBa2Cu3O7-delta,,,,SC,cuprate,,,,,,,,,,,FALSE,10.1103/PhysRevB.78.092504
YBa2Cu3O7,YBa2Cu3O7-delta,,,,SC,cuprate,,ambient,,,,,,,,,FALSE,10.1103/PhysRevB.87.064504
Yttrium Barium Copper Oxide,YBa2Cu3O7-delta,,,,SC,cuprate,25 K,,,,,,,,,,,10.1103/PhysRevLett.132.096002
YBa2Cu3O7-delta,YBa2Cu3O7-delta,Bulk,,,SC,cuprate/High-Tc,93 K,,,perovskite,,,,,,,,10.1103/PhysRevB.100.054514
YBa2Cu3O7-delta,YBa2Cu3O7-delta,,,,SC,cuprate/High-Tc,,,,,,,,,,,FALSE,10.1103/PhysRevX.12.011013
YBa2Cu3O7-delta,YBa2Cu3O7-delta,,,,SC,cuprate,93 K,,,,,,,,,,FALSE,10.1103/PhysRevB.89.165131
"YBa2Cu3O7-delta (YBCO, Sample SP3)",YBa2Cu3O7-delta,Thin Film,400 nm,LaAlO3,SC,High-Tc/cuprate,88.4 K,,,,,,,,,,TRUE,10.1103/PhysRevB.72.104511
"YBa2Cu3O7-delta (YBCO, Sample D)",YBa2Cu3O7-delta,Thin Film,350 nm,MgO,SC,High-Tc/cuprate,89.2 K,,,,,,,,,,TRUE,10.1103/PhysRevB.72.104511
Yttrium Barium Copper Oxide,YBa2Cu3O7-delta,Bulk,,,SC,High-Tc/cuprate,,,,,,,,,,,FALSE,10.1103/PhysRevLett.94.237002
YBa2Cu3O7-delta with 20 nm Y0.7Ca0.3Ba2Cu3O7-delta overlayer (Sample SP1),YBa2Cu3O7-delta / Y0.7Ca0.3Ba2Cu3O7-delta,Thin Film,400 nm (YBCO) + 20 nm (overlayer),LaAlO3,SC,High-Tc/cuprate,87 K,,,,,,,,,,TRUE,10.1103/PhysRevB.72.104511
YBa2Cu3O7-delta with 40 nm Y0.7Ca0.3Ba2Cu3O7-delta overlayer (Sample SP2),YBa2Cu3O7-delta / Y0.7Ca0.3Ba2Cu3O7-delta,Thin Film,400 nm (YBCO) + 40 nm (overlayer),LaAlO3,SC,High-Tc/cuprate,89.5 K,,,,,,,,,,TRUE,10.1103/PhysRevB.72.104511
YBa2Cu3O7-delta with 40 nm Y0.7Ca0.3Ba2Cu3O7-delta overlayer (Sample B),YBa2Cu3O7-delta / Y0.7Ca0.3Ba2Cu3O7-delta,Thin Film,350 nm (YBCO) + 40 nm (overlayer),MgO,SC,High-Tc/cuprate,83.4 K,,,,,,,,,,TRUE,10.1103/PhysRevB.72.104511
YBa2Cu3O7-x,YBa2Cu3O7-x,Bulk,,,SC,High-Tc/cuprate,92 K,,,,,,,,,,,10.1103/PhysRevB.48.16833
YBa2Cu3O7-x,YBa2Cu3O7-x,Bulk,,,SC,High-Tc/cuprate,"92 K onset, 89 K zero resistance",atmospheric pressure,Orthorhombic,perovskite,,,,,,,True,10.1103/PhysRevB.46.1157
YBa₂Cu₃O₇₋ₓ,YBa2Cu3O7-x,,,,SC,High-Tc/cuprate,,,,,,,,,,,,10.1103/PhysRevB.58.11753
YBa2Cu3O7-x,YBa2Cu3O7-x,Thin Film,,SrTiO3,SC,High-Tc/cuprate,,,,layered,,3.8591 Å,3.9195 Å,11.8431 Å,,,,10.1103/PhysRevB.48.10524
YBa2Cu3O7-x,YBa2Cu3O7-x,Bulk,,,SC,High-Tc/cuprate,,,,,,,,,Hc1 (referenced but specific values not given),Hc2 (referenced but specific values not given),,10.1103/PhysRevLett.65.794
YBa₂Cu₃O₇₋ₓ,YBa2Cu3O7-x,Bulk,,,SC,High-Tc/cuprate,,,Orthorhombic,,,,,,,~50 T,True,10.1103/PhysRevB.41.6278
YBCO,YBa2Cu3O7-x,Thin Film,100 nm,45° symmetric bicrystal substrates,SC,High-Tc/cuprate,,,,,,,,,,,True,10.1103/PhysRevLett.86.5369
YBa₂Cu₃O₇₋ₓ,YBa2Cu3O7-x,Bulk,,,SC,High-Tc/cuprate,92.0 K,,Orthorhombic,,,,,,,,True,10.1103/PhysRevB.38.2918
Yttrium Barium Copper Oxide,YBa2Cu3O7-x,Bulk,,,SC,High-Tc/cuprate,82 K,,Orthorhombic/Tetragonal,,,,,,,,True,10.1103/PhysRevB.42.8634
YBCO,YBa2Cu3O7-x,Bulk,,,SC,High-Tc/cuprate,86 K,,,,,,,,,,True,10.1103/PhysRevB.36.8907
YBa2Cu3O7-x,YBa2Cu3O7-x,,,,SC,High-Tc/cuprate,,,,,,,,,,,,10.1103/PhysRevLett.75.4662
YBa2Cu3O7-x,YBa2Cu3O7-x,Thin Film,,,SC,High-Tc/cuprate,,,,,,,,,,,,10.1103/PhysRevB.49.6890
YBCO thin film,YBa2Cu3O7-x,Thin Film,300 nm,SrTiO3,SC,Type-II/High-Tc/cuprate,,,,,,,,,,,True,10.1103/PhysRevB.52.16130
YBa2Cu3O7-x,YBa2Cu3O7-x,,,,SC,High-Tc/cuprate,,,,,,,,,,,,10.1103/PhysRevB.43.13001
YBa2Cu3O7-x,YBa2Cu3O7-x,Bulk,,,SC,Type-II/High-Tc/cuprate,90 K,,,,,,,,Hc1 mentioned but value not specified,,True,10.1103/PhysRevB.39.4701
YBa₂Cu₃O₇₋ₓ,YBa2Cu3O7-x,Thin Film,~1 μm,SrTiO3(100),SC,High-Tc/cuprate,,,,layered,,,,11.7 Å,,measured but specific values not provided,True,10.1103/PhysRevB.37.7861
YBa2Cu3O7-x,YBa2Cu3O7-x,Bulk,,,SC,High-Tc/cuprate,,,,,,,,,,,,10.1103/PhysRevB.41.273
YBa₂Cu₃O₇₋ₓ,YBa2Cu3O7-x,Bulk,,,SC,High-Tc/cuprate,"onset at 91 K, finishes above 50 K",,Orthorhombic,perovskite,,,,1.17 nm,,,True,10.1103/PhysRevB.38.213
YBa2Cu3O7-x,YBa2Cu3O7-x,,,,SC,High-Tc/cuprate,,,,,,,,,,,,10.1103/PhysRevB.39.7343
Yttrium Barium Copper Oxide,YBa2Cu3O7-x,Bulk,,,SC,High-Tc/cuprate,,,,,,,,,,,,10.1103/PhysRevB.44.9609
YBa2Cu3O7-x,YBa2Cu3O7-x,Bulk,,,SC,High-Tc/cuprate,93 K,,,,,,,,,,True,10.1103/PhysRevB.38.11331
YBa2Cu3O7-x,YBa2Cu3O7-x,Bulk,,,SC,High-Tc,,,,,,,,,,,,10.1103/PhysRevB.37.3774
YBa2Cu3O7-x,YBa2Cu3O7-x,,,,SC,High-Tc/cuprate,,,,perovskite,,,,,,,,10.1103/PhysRevLett.77.3033
YBa2Cu3O7-x,YBa2Cu3O7-x,Bulk,,,SC,High-Tc/cuprate,,,,,,,,,,,,10.1103/PhysRevB.60.7465
YBa2Cu3O7-x,YBa2Cu3O7-x,Bulk,,,SC,High-Tc/cuprate,60-90 K,,,,,,,,,,,10.1103/PhysRevB.39.801
YBa2Cu3O7-x (superconducting orthorhombic),YBa2Cu3O7-x,Bulk,,,SC,High-Tc/cuprate,"88 K (zero resistance), 94 K (onset)",,Orthorhombic,,,,,,,,True,10.1103/PhysRevB.37.9745
YBa2Cu3O7-x (nonsuperconducting tetragonal),YBa2Cu3O7-x,Bulk,,,NSC,,NSC,,Tetragonal,,,,,,,,True,10.1103/PhysRevB.37.9745
YBa2Cu3O7-x,YBa2Cu3O7-x,,,,SC,High-Tc/cuprate,,,Orthorhombic,perovskite,Pmmm,,,,,,,10.1103/PhysRevB.39.7255
YBa₂Cu₃O₇₋ₓ,YBa2Cu3O7-x,,,,SC,High-Tc/cuprate,,,,,,,,,,,,10.1103/PhysRevB.39.9108
YBCO,YBa2Cu3O7-x,Thin Film,,sapphire with cerium oxide buffer sublayer,SC,High-Tc/cuprate,,,orthorhombic,perovskite,,,,,,,True,10.1103/PhysRevB.64.094519
YBCO on NdGaO3,YBa2Cu3O7-x,Thin Film,,NdGaO3,SC,High-Tc/cuprate,,,orthorhombic,perovskite,,,,,,,,10.1103/PhysRevB.64.094519
YBa2Cu3O7-x,YBa2Cu3O7-x,Bulk,,,SC,High-Tc,,,,perovskite-like,,,,,,,,10.1103/PhysRevB.39.2771
YBa2Cu3O7-x,YBa2Cu3O7-x,Bulk,,,SC,Type-II/High-Tc/cuprate,,,,,,,,,1-100 mT,>100 T,True,10.1103/PhysRevB.41.2046
YBa2Cu3O7-x,YBa2Cu3O7-x,Bulk,,,SC,High-Tc/cuprate,,,,,,,,,,,,10.1103/PhysRevB.56.802
YBa2Cu3O7-x,YBa2Cu3O7-x,Bulk,,,SC,High-Tc/cuprate,,,,,,,,,,,,10.1103/PhysRevB.51.3880
YBa2Cu3O7-x,YBa2Cu3O7-x,Bulk,,,SC,High-Tc/cuprate,,,Orthorhombic,perovskite,,,,,,,True,10.1103/PhysRevB.52.13658
YBa2Cu3O7-x,YBa2Cu3O7-x,Bulk,,,SC,High-Tc/cuprate,,,orthorhombic/tetragonal,,,,,,,,,10.1103/PhysRevB.46.14078
Yttrium Barium Copper Oxide,YBa2Cu3O7-x,Bulk,,,SC,High-Tc,,,,,,,,,,,False,10.1103/PhysRevB.37.7936
YBa2Cu3O7-x,YBa2Cu3O7-x,Bulk,,,SC,High-Tc/cuprate,92 K,,,,,,,,,,True,10.1103/PhysRevB.40.5165
YBaCuO,YBa2Cu3O7-x,Bulk,,,SC,High-Tc/cuprate,,up to 9 GPa,,layered,,,,,,,,10.1103/PhysRevLett.72.3863
YBa₂Cu₃O₇₋ₓ,YBa2Cu3O7-x,Thin Film,300 nm,MgO,SC,High-Tc/cuprate,87 K,,Orthorhombic,,D2h,,,,,,True,10.1103/PhysRevB.61.4305
YBa₂Cu₃O₇₋ₓ,YBa2Cu3O7-x,Thin Film,440 nm,MgO,SC,High-Tc/cuprate,89 K,,Orthorhombic,,D2h,,,,,,True,10.1103/PhysRevB.61.4305
YBa₂Cu₃O₇₋ₓ,YBa2Cu3O7-x,Thin Film,540 nm,SrTiO3,SC,High-Tc/cuprate,88 K,,Orthorhombic,,D2h,,,,,,True,10.1103/PhysRevB.61.4305
YBa₂Cu₃O₇₋ₓ,YBa2Cu3O7-x,Bulk,,,SC,High-Tc/cuprate,89 K,,Orthorhombic,,D2h,,,,,,True,10.1103/PhysRevB.61.4305
YBCO,YBa2Cu3O7-x,Thin Film,3-65 μm,Ag,SC,High-Tc/cuprate,,,,perovskite,,,,,,,True,10.1103/PhysRevB.51.11819
YBa2Cu3O7-x,YBa2Cu3O7-x,,,,SC,High-Tc,,,,,,,,,,,,10.1103/PhysRevB.40.5255
YBa₂Cu₃O₇₋ₓ (underdoped),YBa2Cu3O7-x,,,,SC,High-Tc/cuprate,,,,,,,,,,,,10.1103/PhysRevB.66.134506
YBa₂Cu₃O₇₋ₓ,YBa2Cu3O7-x,Bulk,,,SC,High-Tc/cuprate,,,Orthorhombic,perovskite-related,,,,,,,True,10.1103/PhysRevB.44.12003
YBa2Cu3O7-x,YBa2Cu3O7-x,Bulk,,,SC,High-Tc/cuprate,,,,,,,,,,,,10.1103/PhysRevB.57.8026
YBa₂Cu₃O₇₋ₓ,YBa2Cu3O7-x,Bulk,,,SC,High-Tc/cuprate,,,,,,,,,,,,10.1103/PhysRevB.41.1934
YBa2Cu3O7-x,YBa2Cu3O7-x,Bulk,,,SC,High-Tc/cuprate,,,Orthorhombic,,,,,,,,,10.1103/PhysRevB.46.5763
YBa₂Cu₃O₇₋ₓ,YBa2Cu3O7-x,Bulk,,,SC,High-Tc/cuprate,,,Orthorhombic,perovskite,,,,,,,,10.1103/PhysRevB.47.12288
YBa2Cu3O7-x,YBa2Cu3O7-x,Thin Film,,,SC,High-Tc/cuprate,92.3 K,,,layered,,,,,,672 T at 0 K,,10.1103/PhysRevB.44.10206
YBa₂Cu₃O₇₋ₓ,YBa2Cu3O7-x,Bulk,,,SC,High-Tc/cuprate,,,,,,,,,,,True,10.1103/PhysRevB.45.5622
YBCO,YBa2Cu3O7-x,Thin Film,300 nm,LaAlO3,SC,High-Tc/cuprate,92 K,,,,,,,,,,True,10.1103/PhysRevLett.71.2646
YBa2Cu3O7-x,YBa2Cu3O7-x,,,,SC,High-Tc/cuprate,,,,,,,,,,,,10.1103/PhysRevB.40.817
YBa₂Cu₃O₇₋ₓ,YBa2Cu3O7-x,Bulk,,,SC,High-Tc/cuprate,90.3 K,,,,,,,,,,True,10.1103/PhysRevB.47.5520
YBa₂Cu₃O₇₋ₓ,YBa2Cu3O7-x,,,,SC,cuprate,,,,,,,,,,,,10.1103/PhysRevLett.86.1126
YBa2Cu3O7-x,YBa2Cu3O7-x,,,,SC,High-Tc,,,,,,,,,,,,10.1103/PhysRevB.38.5006
YBCO,YBa2Cu3O7-x,Bulk,,,SC,High-Tc/cuprate,100 K,,,,,,,,,,,10.1103/PhysRevB.56.2738
YBa2Cu3O7-x (Sample S1),YBa2Cu3O7-x,Bulk,,,SC,High-Tc/cuprate,73 K,,,,,,,,,,True,10.1103/PhysRevB.55.93
YBa2Cu3O7-x (Sample S2),YBa2Cu3O7-x,Bulk,,,SC,High-Tc/cuprate,84 K,,,,,,,,,,True,10.1103/PhysRevB.55.93
YBa₂Cu₃O₇₋ₓ,YBa2Cu3O7-x,Bulk,,,SC,High-Tc/cuprate,90-91 K,,,,,,,,,,True,10.1103/PhysRevB.46.528
YBCO,YBa2Cu3O7-x,Bulk,,,SC,High-Tc/cuprate,,,Orthorhombic,,,,,,,,,10.1103/PhysRevB.51.16276
Yttrium barium copper oxide (oxygen deficient),YBa2Cu3O7-x,Bulk,,,SC,High-Tc/cuprate,,,,layered cuprate,,,,,,,,10.1103/PhysRevB.41.1797
YBa₂Cu₃O₇₋ₓ,YBa2Cu3O7-x,,,,SC,High-Tc/cuprate,60 K,,,,,,,,,,,10.1103/PhysRevB.42.9973
YBa2Cu3O7-x,YBa2Cu3O7-x,,,,SC,High-Tc/cuprate,,,,,,,,,,,,10.1103/PhysRevLett.80.1738
YBa2Cu3O7-x Sample A,YBa2Cu3O7-x,Bulk,,,SC,High-Tc/cuprate,93.0 K,,Orthorhombic,,,,,,,,True,10.1103/PhysRevB.37.545
YBa2Cu3O7-x Sample B,YBa2Cu3O7-x,Bulk,,,SC,High-Tc/cuprate,86.0 K,,Orthorhombic,,,,,,,,True,10.1103/PhysRevB.37.545
YBa2Cu3O7-x Sample C,YBa2Cu3O7-x,Bulk,,,SC,High-Tc/cuprate,85.6 K,,Orthorhombic,,,,,,,,True,10.1103/PhysRevB.37.545
YBa2Cu3O7-x,YBa2Cu3O7-x,Bulk,,,SC,High-Tc/cuprate,92 K,,Orthorhombic,perovskite-like,Pmmm,,,,37 ± 3 G at 77 K,,True,10.1103/PhysRevLett.60.744
YBa2Cu3O7-x,YBa2Cu3O7-x,Bulk,,,SC,High-Tc/cuprate,,,,,,,,,,,,10.1103/PhysRevB.52.3079
YBCO thin film,YBa2Cu3O7-x,Thin Film,80 nm,NdGaO3,SC,High-Tc/cuprate,90 K,,,,,,,,,,True,10.1103/PhysRevLett.83.2054
YBa₂Cu₃O₇₋ₓ,YBa2Cu3O7-x,Bulk,,,SC,High-Tc/cuprate,95 K,,Orthorhombic,,,3.82 Å,3.88 Å,,,,True,10.1103/PhysRevB.38.8936
YBa2Cu3O7-x (YBCO),YBa2Cu3O7-x,Bulk,,,SC,High-Tc/cuprate,,,,,,,,,,,,10.1103/PhysRevB.60.9775
YBa₂Cu₃O₇₋ₓ,YBa2Cu3O7-x,Bulk,,,SC,High-Tc/cuprate,~90 K,,Orthorhombic,perovskite,,,,,,,True,10.1103/PhysRevB.38.11853
YBa₂Cu₃O₇₋ₓ fiber,YBa2Cu3O7-x,Nanowire,5-10 μm diameter,,SC,High-Tc/cuprate,~90 K,,Orthorhombic,perovskite,,,,,,,True,10.1103/PhysRevB.38.11853
YBa₂Cu₃O₇₋ₓ,YBa2Cu3O7-x,Thin Film,5000 Å,Ca-stabilized ZrO2,SC,High-Tc/cuprate,"50 K (onset), 30 K (zero resistance)",,,,,,,,,,True,10.1103/PhysRevB.39.12363
Y-Ba-Cu-O,YBa2Cu3O7-x,Bulk,,,SC,High-Tc/cuprate,,,,layered cuprate,,,,,,,,10.1103/PhysRevB.46.8542
Y-Ba-Cu-O film,YBa2Cu3O7-x,Thin Film,,,SC,High-Tc/cuprate,~90 K,,,layered cuprate,,,,,,,True,10.1103/PhysRevB.46.8542
YBa2Cu3O7-x,YBa2Cu3O7-x,Bulk,,,SC,High-Tc/cuprate,,,,,,,,,,,True,10.1103/PhysRevB.45.12498
YBa2Cu3O7-x,YBa2Cu3O7-x,,,,SC,High-Tc/cuprate,,,,,,,,,,,,10.1103/PhysRevLett.77.2065
Yttrium Barium Copper Oxide,YBa2Cu3O7-x,Bulk,,,SC,High-Tc/cuprate,,,,,,,,,,,,10.1103/PhysRevB.41.877
YBa2Cu3O7-x,YBa2Cu3O7-x,Bulk,,,SC,High-Tc/cuprate,,,,,,,,,,,,10.1103/PhysRevB.48.9925
YBa2Cu3O7-x,YBa2Cu3O7-x,Bulk,,,SC,High-Tc/cuprate,90 K,,,,,,,,,,,10.1103/PhysRevB.38.8885
YBa2Cu3O7-x,YBa2Cu3O7-x,Bulk,,,SC,High-Tc/cuprate,,,,perovskite-related,,,,,,,,10.1103/PhysRevB.51.9167
YBa2Cu3O7-x,YBa2Cu3O7-x,Thin Film,,,SC,High-Tc/cuprate,,,,,,3.85 Å,3.85 Å,11.7 Å,,,,10.1103/PhysRevB.54.10218
YBa2Cu3O7-x,YBa2Cu3O7-x,,,,SC,High-Tc/cuprate,,,,,,,,,,,,10.1103/PhysRevB.46.11102
YBa2Cu3O7-x,YBa2Cu3O7-x,Bulk,,,SC,High-Tc/cuprate,,,,perovskite,,,,,,,,10.1103/PhysRevB.43.13112
YBa2Cu3O7-x,YBa2Cu3O7-x,Bulk,,,SC,Type-II/High-Tc/cuprate,90 K,,,,,,,,~10^-2 T at T=0,~10^2 T at T=0,True,10.1103/PhysRevB.43.1237
YBa2Cu3O7-x,YBa2Cu3O7-x,Bulk,,,SC,High-Tc/cuprate,,,,layered,,,,,,,,10.1103/PhysRevB.65.134501
YBa2Cu3O7-x (superconducting),YBa2Cu3O7-x,Bulk,,,SC,High-Tc/cuprate,90 K,,,,,,,,,,True,10.1103/PhysRevB.39.732
YBa2Cu3O7-x (nonsuperconducting),YBa2Cu3O7-x,Bulk,,,NSC,,,,,,,,,,,,True,10.1103/PhysRevB.39.732
YBa2Cu3O7-x,YBa2Cu3O7-x,Bulk,,,SC,High-Tc/cuprate,92 K,,,,,,,,,,,10.1103/PhysRevB.56.6213
YBa₂Cu₃O₇₋ₓ,YBa2Cu3O7-x,,,,SC,High-Tc/cuprate,,,,,,,,,,,,10.1103/PhysRevB.66.014535
YBa2Cu3O7-x,YBa2Cu3O7-x,,,,SC,High-Tc/cuprate,,,,,,,,,,,,10.1103/PhysRevB.51.16185
YBa₂Cu₃O₇₋ₓ,YBa2Cu3O7-x,Bulk,,,SC,cuprate,,,,,,,,,,,,10.1103/PhysRevB.52.6822
YBCO,YBa2Cu3O7-x,Bulk,,,SC,High-Tc/cuprate,,,,,,,,,,,,10.1103/PhysRevLett.89.067003
Yttrium Barium Copper Oxide,YBa2Cu3O7-x,Bulk,,,SC,cuprate,,,,,,,,,,,,10.1103/PhysRevB.47.11615
Yttrium Barium Copper Oxide,YBa2Cu3O7-x,Bulk,,,SC,High-Tc/cuprate,,,,,,,,,,,True,10.1103/PhysRevB.60.3100
YBCO,YBa2Cu3O7-x,Bulk,,,SC,High-Tc/cuprate,90 K,,,,,,,,,,True,10.1103/PhysRevB.50.7192
YBCO thin film,YBa2Cu3O7-x,Thin Film,,MgO,SC,High-Tc/cuprate,90 K,,,,,,,,,,True,10.1103/PhysRevB.50.7192
YBa₂Cu₃O₇₋ₓ,YBa2Cu3O7-x,,,,SC,cuprate,90 K,,,,,,,,,,,10.1103/PhysRevB.39.2251
Yttrium Barium Copper Oxide,YBa2Cu3O7-x,Bulk,,,SC,High-Tc/cuprate,,,,,,,,,,,,10.1103/PhysRevB.51.8337
YBa2Cu3O7-x,YBa2Cu3O7-x,Bulk,,,SC,High-Tc/cuprate,,,,,,,,,,,,10.1103/PhysRevB.60.5224
YBa2Cu3O7-x,YBa2Cu3O7-x,Bulk,,,SC,High-Tc/cuprate,,,,perovskite,,,,,,,,10.1103/PhysRevB.38.7101
YBa2Cu3O7-x,YBa2Cu3O7-x,Bulk,,,SC,High-Tc/cuprate,91.04 ± 0.01 K,,,,,,,,,,True,10.1103/PhysRevB.46.11914
YBa2Cu3O7-x,YBa2Cu3O7-x,Bulk,,,SC,High-Tc/cuprate,,,,,,,,,,,,10.1103/PhysRevB.47.14634
YBa2Cu3O7-x,YBa2Cu3O7-x,Bulk,,,SC,High-Tc/cuprate,"92 K (midpoint), 89 K (zero resistance)",,,,,,,,,,True,10.1103/PhysRevB.39.4784
YBa2Cu3O7-x,YBa2Cu3O7-x,Bulk,,,SC,High-Tc/cuprate,92 K,,,,,,,,,,,10.1103/PhysRevLett.89.156402
YBa2Cu3O7-x,YBa2Cu3O7-x,Bulk,,,SC,High-Tc/cuprate,,,,,,,,,,,True,10.1103/PhysRevB.58.15067
YBa₂Cu₃O₇₋ₓ,YBa2Cu3O7-x,Bulk,,,SC,Type-II/High-Tc/cuprate,,,,,,,,,,"Bc2∥(0) = 40±5 T parallel to c-axis, Bc2⊥(0) = 110±10 T perpendicular to c-axis",True,10.1103/PhysRevLett.63.97
YBa2Cu3O7-x (1:2:3 phase),YBa2Cu3O7-x,Thin Film,,SrTiO3 (100),SC,High-Tc/cuprate,91 K,,,,,,,,,,True,10.1103/PhysRevB.38.834
TF1,YBa2Cu3O7-x,Thin Film,350 nm,MgO,SC,High-Tc/cuprate,83 K,,,,,,,11.757 Å,,,True,10.1103/PhysRevB.65.104522
YBa2Cu3O7-x (90K phase),YBa2Cu3O7-x,Bulk,,,SC,High-Tc/cuprate,90 K,,,,,,,,,,True,10.1103/PhysRevB.52.1352
YBa2Cu3O7-x (87K phase),YBa2Cu3O7-x,Bulk,,,SC,High-Tc/cuprate,87 K,,,,,,,,,,True,10.1103/PhysRevB.52.1352
YBa2Cu3O7-x (60K phase),YBa2Cu3O7-x,Bulk,,,SC,High-Tc/cuprate,60 K,,,,,,,,,,True,10.1103/PhysRevB.52.1352
YBa2Cu3O7-x,YBa2Cu3O7-x,,,,SC,High-Tc/cuprate,,,,,,,,,,,,10.1103/PhysRevB.40.5266
YBa2Cu3O7-x (underdoped),YBa2Cu3O7-x,Bulk,,,SC,High-Tc/cuprate,60 K,,,,,,,,,,,10.1103/PhysRevB.55.3173
YBa2Cu3O7-x,YBa2Cu3O7-x,Bulk,,,SC,High-Tc/cuprate,,,,,,,,,,,,10.1103/PhysRevLett.83.3534
YBa2Cu3O7-x,YBa2Cu3O7-x,Thin Film,,,SC,High-Tc/cuprate,"15 K (M=1), 46 K (M=2), 70 K (M=3), 86 K (M=8)",,,perovskite,,,,,,,True,10.1103/PhysRevLett.66.2927
YBa2Cu3O7-x,YBa2Cu3O7-x,Bulk,,,SC,High-Tc/cuprate,~92 K,,Orthorhombic,perovskite-related,,,,,,~65 T at zero temperature,,10.1103/PhysRevB.39.278
YBCO thin film,YBa2Cu3O7-x,Thin Film,100 nm,SrTiO3,SC,High-Tc/cuprate,90 K,,,,,,,,,,True,10.1103/PhysRevB.60.3096
YBa2Cu3O7-x,YBa2Cu3O7-x,Thin Film,"5-10 nm (mentioned for Tc shifts), 8-35 nm (general range)",Ba0.15Sr0.85TiO3/SrTiO3,SC,High-Tc/cuprate,90-92 K,,,,,,,,,,True,10.1103/PhysRevB.51.3257
YBa2Cu3O7-x,YBa2Cu3O7-x,Thin Film,0.12 μm,MgO (100),SC,High-Tc/cuprate,83.45 K,,,,,,,,,,True,10.1103/PhysRevB.42.2242
Yttrium Barium Copper Oxide,YBa2Cu3O7-x,Bulk,,,SC,High-Tc,~91 K,,Orthorhombic,Perovskite-like,,,,,,,True,10.1103/PhysRevB.38.2906
YBa2Cu3O7-x,YBa2Cu3O7-x,Thin Film,0.3 μm,LaAlO3,SC,High-Tc/cuprate,89.8 K,,,,,,,,,,True,10.1103/PhysRevB.42.10792
YBa2Cu3O7-x No. 2,YBa2Cu3O7-x,Thin Film,0.3 μm,MgO,SC,High-Tc/cuprate,84 K,,,,,,,,,,True,10.1103/PhysRevB.42.10792
YBa2Cu3O7-x,YBa2Cu3O7-x,Bulk,,,SC,High-Tc/cuprate,,,,,,,,,,,,10.1103/PhysRevLett.83.2413
YBa₂Cu₃O₇₋ₓ,YBa2Cu3O7-x,Bulk,,,SC,High-Tc/cuprate,90 K,,,,,,,,,,True,10.1103/PhysRevB.37.9780
YBCO,YBa2Cu3O7-x,Bulk,,,SC,High-Tc/cuprate,92.7 K,,,,,,,,,,True,10.1103/PhysRevB.53.R6034
YBCO,YBa2Cu3O7-x,Bulk,,,SC,High-Tc/cuprate,,,,,,,,,Hc1 = Φ0/(8λxλJ)coth(γ/2),,,10.1103/PhysRevB.44.805
YBCO thin film,YBa2Cu3O7-x,Thin Film,0.3 μm,LaAlO3,SC,High-Tc/cuprate,86.4 K,,,,,,,,,,True,10.1103/PhysRevB.48.6400
YBCO thin film,YBa2Cu3O7-x,Thin Film,0.3 μm,LaAlO3,SC,High-Tc/cuprate,89.5 K,,,,,,,,,,True,10.1103/PhysRevB.48.6400
YBCO thin film,YBa2Cu3O7-x,Thin Film,0.3 μm,LaAlO3,SC,High-Tc/cuprate,89.6 K,,,,,,,,,,True,10.1103/PhysRevB.48.6400
YBCO thin film,YBa2Cu3O7-x,Thin Film,0.3 μm,LaAlO3,SC,High-Tc/cuprate,90.0 K,,,,,,,,,,True,10.1103/PhysRevB.48.6400
