Repository: WyattBunstine/ML_SC_Project

# ML_SC_Project — Chemically and Geometrically Motivated Crystal Graph Neural Networks

This project predicts and screens superconductors from crystal structure. It frames the
problem as a **two-stage hurdle**: first classify whether a material is a superconductor
candidate (SC vs. non-SC), then regress the critical temperature T_c for superconductors.

Two graph-neural-network families are trained and compared:

- a **baseline CGCNN** ([txie-93/cgcnn](https://github.com/txie-93/cgcnn)), and
- an **MPNN** with learned edge features that consumes richer `crystal_graph_v4` graphs
  (this project's contribution).

File: database/superconductor_materials_full.csv (part 202 of 215)
Material_Name,Chemical_Composition,Material_Class,Film_Thickness,Substrate,Material_Type,Superconductor_Type,Superconducting_Transition_Temperature,Pressure,Crystal_Structure,Lattice_Structure,Space_Group,"Lattice_Constant(a)","Lattice_Constant(b)","Lattice_Constant(c)",Lower_Critical_Field,Upper_Critical_Field,Experimental,DOI
YBa2Cu3O7-x,YBa2Cu3O7-x,Bulk,,,SC,High-Tc/cuprate,,,,,,,,,,,,10.1103/PhysRevB.65.064509
YBa₂Cu₃O₇₋ₓ,YBa2Cu3O7-x,Bulk,,,SC,High-Tc/cuprate/Type-II,90.3 K,,,,,,,,,"dBc2/dT ≈ 1.3 T/K (B∥c axis), 6 T/K (B⊥c axis)",True,10.1103/PhysRevB.43.6147
YBCO,YBa2Cu3O7-x,Bulk,,,SC,High-Tc/cuprate,,,,,,,,,,,,10.1103/PhysRevB.56.11174
YBa2Cu3O7-x,YBa2Cu3O7-x,Bulk,,,SC,High-Tc/cuprate,,,,,,,,,,,,10.1103/PhysRevB.47.14342
YBCO thin film,YBa2Cu3O7-x,Thin Film,6000 Å,SrTiO3,SC,High-Tc/cuprate,89.8 K (onset),,,,,,,,,,True,10.1103/PhysRevB.59.14692
YBa2Cu3O7-x,YBa2Cu3O7-x,Bulk,,,SC,High-Tc/cuprate,,,,,,,,,,,,10.1103/PhysRevB.54.R6897
YBCO thin film,YBa2Cu3O7-x,Thin Film,100 nm,SrTiO3,SC,High-Tc/cuprate,88 K,,,,,,,,,,True,10.1103/PhysRevLett.81.894
Y-Ba-Cu-O,YBa2Cu3O7-x,Bulk,,,SC,High-Tc/cuprate,93 K,,,perovskite,,,,,,,True,10.1103/PhysRevB.41.4201
YBa2Cu3O7-x (slightly overdoped),YBa2Cu3O7-x,Bulk,,,SC,High-Tc/cuprate,89 K,,Orthorhombic,perovskite,D2h,,,,,,True,10.1103/PhysRevB.61.12412
YBa2Cu3O7-x (optimally doped),YBa2Cu3O7-x,Bulk,,,SC,High-Tc/cuprate,93 K,,Orthorhombic,perovskite,D2h,,,,,,True,10.1103/PhysRevB.61.12412
YBa2Cu3O7-x (underdoped),YBa2Cu3O7-x,Bulk,,,SC,High-Tc/cuprate,80 K,,Orthorhombic,perovskite,D2h,,,,,,True,10.1103/PhysRevB.61.12412
YBa2Cu3O7-x,YBa2Cu3O7-x,,,,SC,High-Tc/cuprate,,,,,,,,,,,,10.1103/PhysRevB.45.10622
YBa2Cu3O7-x,YBa2Cu3O7-x,Bulk,,,SC,High-Tc/cuprate,,,,,,,,,,,,10.1103/PhysRevB.46.11862
YBa2Cu3O7-x,YBa2Cu3O7-x,Bulk,,,SC,High-Tc/cuprate,,,,,,,,,,,,10.1103/PhysRevB.40.841
YBa₂Cu₃O₇₋ₓ,YBa2Cu3O7-x,Bulk,,,SC,High-Tc/cuprate,~90 K,,,1:2:3 phase,,,,,,,True,10.1103/PhysRevB.43.1162
YBa2Cu3O7-x,YBa2Cu3O7-x,,,,SC,High-Tc/cuprate,,,,,,,,,,,,10.1103/PhysRevB.49.13099
YBa2Cu3O7-x,YBa2Cu3O7-x,Thin Film,~500 Å,,SC,High-Tc/cuprate,,,,,,,,,,,,10.1103/PhysRevB.39.12359
YBa2Cu3O7-x,YBa2Cu3O7-x,Thin Film,10 nm,SrTiO3,SC,High-Tc/cuprate,,,,,,,,,,,True,10.1103/PhysRevB.57.5489
YBa₂Cu₃O₇₋ₓ,YBa2Cu3O7-x,Bulk,,,SC,High-Tc/cuprate,92 K,,,,,0.38 nm,,,,,True,10.1103/PhysRevB.54.16234
YBa2Cu3O7-x (natural isotope),YBa2Cu3O7-x,Bulk,,,SC,High-Tc/cuprate,92 K,,,,,,,,,,True,10.1103/PhysRevB.39.4699
YBa₂Cu₃O₇₋ₓ,YBa2Cu3O7-x,Bulk,,,SC,High-Tc/cuprate,,,,,,,,,,,,10.1103/PhysRevB.48.487
YBa2Cu3O7-x,YBa2Cu3O7-x,Bulk,,,SC,High-Tc/cuprate,90 K,,,,,,,,,,,10.1103/PhysRevB.54.6126
YBa₂Cu₃O₇₋ₓ,YBa2Cu3O7-x,Bulk,,,SC,High-Tc/cuprate,,,,,,,,,,,,10.1103/PhysRevB.61.791
YBa2Cu3O7-x,YBa2Cu3O7-x,Bulk,,,SC,High-Tc/cuprate,,,,,,,,,,,True,10.1103/PhysRevLett.60.132
YBCO-7-x,YBa2Cu3O7-x,Thin Film,,,SC,High-Tc/cuprate,,,,perovskite,,,,,,,,10.1103/PhysRevB.49.6395
YBa2Cu3O7-x,YBa2Cu3O7-x,Bulk,,,SC,High-Tc/cuprate,91.5 K to 93.1 K,1 atm to 2 atm O2,Orthorhombic,perovskite,,,,,,,True,10.1103/PhysRevB.37.131
Yttrium Barium Copper Oxide,YBa2Cu3O7-x,Bulk,,,SC,High-Tc/cuprate,,,,,,,,,,,,10.1103/PhysRevB.36.3975
YBCO,YBa2Cu3O7-x,Bulk,,,SC,High-Tc/cuprate,,,,,,,,,> 100 Oe,,True,10.1103/PhysRevB.47.2801
YBa2Cu3O7-x,YBa2Cu3O7-x,Bulk,,,SC,High-Tc/cuprate,,,,,,,,,,,,10.1103/PhysRevB.60.7541
YBa2Cu3O7-x (general),YBa2Cu3O7-x,Bulk,,,SC,High-Tc/cuprate,,,,,,,,,,,,10.1103/PhysRevB.61.R11886
YBa2Cu3O7-x,YBa2Cu3O7-x,Thin Film,3000 Å,SrTiO3,SC,High-Tc/cuprate,67 K,,,,,,,,,,True,10.1103/PhysRevB.44.7018
YBa₂Cu₃O₇₋ₓ,YBa2Cu3O7-x,Bulk,,,SC,High-Tc/cuprate,93.0 K,,,,,,,11.7 Å,,,True,10.1103/PhysRevB.39.4258
YBa2Cu3O7-x,YBa2Cu3O7-x,,,,SC,High-Tc/cuprate,,,,,,,,,,,FALSE,10.1103/PhysRevB.93.064518
YBa2Cu3O7-x,YBa2Cu3O7-x,Bulk,,,SC,cuprate/High-Tc,,,,,,,,,,,,10.1103/PhysRevB.82.094503
YBa2Cu3O7-x,YBa2Cu3O7-x,Bulk,,,SC,cuprate/hole-doped,,ambient,,,,,,,,,FALSE,10.1103/PhysRevB.76.134503
YBa2Cu3O7-x,YBa2Cu3O7-x,,,,SC,cuprate,,,,,,,,,,,FALSE,10.1103/PhysRevLett.104.087002
Yttrium Barium Copper Oxide,YBa2Cu3O7-x,,,,SC,High-Tc/cuprate,,,,,,,,,,,FALSE,10.1103/PhysRevResearch.4.013156
YBCO,YBa2Cu3O7-x,Bulk,,,SC,High-Tc/cuprate,,,,,,,,,,,,10.1103/PhysRevB.74.014406
YBa2Cu3O7-x,YBa2Cu3O7-x,,,,SC,cuprate,,,,,,,,,,,FALSE,10.1103/PhysRevB.82.134525
Yttrium Barium Copper Oxide,YBa2Cu3O7-x,Thin Film,0.7–0.9 μm,LaAlO3,SC,High-Tc/cuprate,86–92 K,,,,,,,,,,TRUE,10.1103/PhysRevB.76.054520
YBa2Cu3O7-x,YBa2Cu3O7-x,Bulk,,,SC,High-Tc/cuprate,,,Orthorhombic,perovskite,Pmmm,3.82 Å,3.88 Å,11.68 Å,,,FALSE,10.1103/PhysRevMaterials.8.024801
YBa2Cu3O7-x,YBa2Cu3O7-x,Bulk,,,SC,cuprate,,,,layered,,,,,,,FALSE,10.1103/PhysRevB.93.180506
YBa2Cu3O7-x (YBCO),YBa2Cu3O7-x,Bulk,,,SC,cuprate/High-Tc,"varies (see cited Refs. 8, 9-11)",,,,,,,,,,FALSE,10.1103/PhysRevB.102.054510
Yttrium Barium Copper Oxide,YBa2Cu3O7-x,Thin Film,0.6 µm,LaAlO3 (100),SC,High-Tc/cuprate,90.5 K,,,,,,,,,,TRUE,10.1103/PhysRevB.76.184508
Yttrium Barium Copper Oxide,YBa2Cu3O7-x,Thin Film,0.05 µm,LaAlO3 (100),SC,High-Tc/cuprate,86.2 K,,,,,,,,,,TRUE,10.1103/PhysRevB.76.184508
Yttrium Barium Copper Oxide,YBa2Cu3O7-x,Thin Film,0.01 µm,LaAlO3 (100),SC,High-Tc/cuprate,72 K,,,,,,,,,,TRUE,10.1103/PhysRevB.76.184508
YBa2Cu3O7-x (cited),YBa2Cu3O7-x,Bulk,,,SC,High-Tc/cuprate,approaching 100 K,ambient,,,,,,,,,FALSE,10.1103/PhysRevMaterials.4.114801
YBa2Cu3O7-x,YBa2Cu3O7-x,Bulk,,,SC,,,,,,,,,,,,FALSE,10.1103/PhysRevB.87.054504
Yttrium Barium Copper Oxide (optimally doped YBCO),YBa2Cu3O7-x,Bulk,,,SC,Type-II/cuprate,92.5 K,,Orthorhombic,,,,,,"Data in Ref. 24, varies with T",,TRUE,10.1103/PhysRevB.83.174508
Yttrium Barium Copper Oxide (extremely underdoped YBCO),YBa2Cu3O7-x,Bulk,,,SC,Type-II/cuprate,,,Orthorhombic,,,,,,"Data in Ref. 16, varies with T",,TRUE,10.1103/PhysRevB.83.174508
"Yttrium Barium Copper Oxide (optimally doped, (110) orientation, sample S1)",YBa2Cu3O7-x,Thin Film,1600 Å,SrTiO3,SC,High-Tc/cuprate,88.1 K,,,,,,,,,,TRUE,10.1103/PhysRevB.77.094522
"Yttrium Barium Copper Oxide (optimally doped, (110) orientation, sample S2)",YBa2Cu3O7-x,Thin Film,1600 Å,SrTiO3,SC,High-Tc/cuprate,90 K,,,,,,,,,,TRUE,10.1103/PhysRevB.77.094522
"Yttrium Barium Copper Oxide (underdoped, (100) orientation, sample S3)",YBa2Cu3O7-x,Thin Film,1000 Å,LaSrGaO4,SC,High-Tc/cuprate,84 K,,,,,,,,,,TRUE,10.1103/PhysRevB.77.094522
"Yttrium Barium Copper Oxide (optimally doped, (110) orientation, sample S4)",YBa2Cu3O7-x,Thin Film,1200 Å,SrTiO3,SC,High-Tc/cuprate,88.2 K,,,,,,,,,,TRUE,10.1103/PhysRevB.77.094522
"Yttrium Barium Copper Oxide (overdoped, (110) orientation, sample S5)",YBa2Cu3O7-x,Thin Film,1200 Å,SrTiO3,SC,High-Tc/cuprate,87.3 K,,,,,,,,,,TRUE,10.1103/PhysRevB.77.094522
"Yttrium Barium Copper Oxide (underdoped, (110) orientation, sample S6)",YBa2Cu3O7-x,Thin Film,600 Å,SrTiO3,SC,High-Tc/cuprate,87 K,,,,,,,,,,TRUE,10.1103/PhysRevB.77.094522
YBa2Cu3O7-x,YBa2Cu3O7-x,,,,SC,cuprate,,,,layered,,,,,,,FALSE,10.1103/PhysRevLett.113.186402
Yttrium Barium Copper Oxide (YBCO) ultrathin film,YBa2Cu3O7-x,Thin Film,7 unit cells,SrTiO3 (001),SC,High-Tc/cuprate,77 K,,,,,,,,,,TRUE,10.1103/PhysRevLett.107.027001
Yttrium Barium Copper Oxide (YBCO) ultrathin film (insulating),YBa2Cu3O7-x,Thin Film,7 unit cells,SrTiO3 (001),NSC,High-Tc/cuprate,NSC,,,,,,,,,,TRUE,10.1103/PhysRevLett.107.027001
YBa2Cu3O7-x,YBa2Cu3O7-x,Bulk,,,SC,High-Tc/cuprate,,,,,,,,,,,TRUE,10.1103/PhysRevX.5.041012
YBa2Cu3O7-x,YBa2Cu3O7-x,Bulk,,,SC,High-Tc/cuprate,,,,,,,,,,,FALSE,10.1103/PhysRevB.78.134527
Yttrium Barium Copper Oxide (YBCO) Single Crystal,YBa2Cu3O7-x,Bulk,23 μm,,SC,High-Tc/cuprate,exceeds 93 K,,,perovskite,,,,,,,TRUE,10.1103/PhysRevB.77.214501
"Yttrium Barium Copper Oxide (YBCO) Single Crystal, Surface Layer with Blind Holes (BHs) after Au Ion Irradiation",YBa2Cu3O7-x,Bulk,about 6 μm,,SC,High-Tc/cuprate,86 K,,,perovskite,,,,,,,TRUE,10.1103/PhysRevB.77.214501
YBa2Cu3O7-x,YBa2Cu3O7-x,Bulk,,,SC,High-Tc/cuprate,,,,,,,,,,,FALSE,10.1103/PhysRevB.103.L180503
YBa2Cu3O7-x (YBCO),YBa2Cu3O7-x,Thin Film,,,SC,High-Tc/cuprate,92 K,,,,,,,,,,FALSE,10.1103/PhysRevLett.89.156402
Yttrium Barium Copper Oxide (YBCO),YBa2Cu3O7-x,,,,SC,High-Tc/cuprate,,,Orthorhombic,,,,,,,,,10.1103/PhysRevB.75.094508
"YBa2Cu3O7-x (YBCO, nanopatterned film)",YBa2Cu3O7-x,Thin Film,,,SC,cuprate,,,,,,,,,,,FALSE,10.1103/PhysRevLett.132.226003
Yttrium Barium Copper Oxide (YBCO) freestanding membrane,YBa2Cu3O7-x,Thin Film,75 nm,SrTiO3 (STO) (100),SC,High-Tc/cuprate,90.5 K,ambient,Orthorhombic,perovskite,,3.87,3.83,11.692,,,TRUE,10.1103/PhysRevMaterials.3.060801
Yttrium Barium Copper Oxide (YBCO) on-substrate,YBa2Cu3O7-x,Thin Film,75 nm,SrTiO3 (STO) (100),SC,High-Tc/cuprate,92.2 K,ambient,Orthorhombic,perovskite,,,,11.688,,,TRUE,10.1103/PhysRevMaterials.3.060801
Yttrium Barium Copper Oxide,YBa2Cu3O7-x,,,,SC,High-Tc/cuprate,,ambient,,,,,,,,,TRUE,10.1103/PhysRevB.110.186501
Yttrium barium copper oxide,YBa2Cu3O7-x,Thin Film,,,SC,High-Tc/cuprate,,,,,,,,,,,FALSE,10.1103/PhysRevB.84.054537
YBa2Cu3O7-x (patterned film),YBa2Cu3O7-x,Thin Film,,,SC,"cuprate, High-Tc, Type-II",,,,perovskite,,,,,,,FALSE,10.1103/PhysRevX.15.011006
Yttrium Barium Copper Oxide,YBa2Cu3O7-x,Bulk,,,SC,High-Tc/cuprate,93 K,,,,,,,,,,,10.1103/PhysRevLett.96.047007
YBa2Cu3O7-x,YBa2Cu3O7-x,,,,SC,High-Tc/cuprate,,,,,,,,,,,FALSE,10.1103/PhysRevLett.128.137001
YBa2Cu3O7,YBa2Cu3O7-x,Thin Film,150 nm,SrTiO3,SC,d-wave,,,,,,,,,,,TRUE,10.1103/PhysRevB.73.014529
YBCO,YBa2Cu3O7-x,Bulk,,,SC,High-Tc/cuprate,,,,,,,,,,>100 T,FALSE,10.1103/PhysRevMaterials.2.084801
YBa2Cu3O7-x,YBa2Cu3O7-x,Thin Film,,,SC,High-Tc,66 K,,,,,,,,,,TRUE,10.1016/j.physc.2016.01.001
YBa2Cu3O7-x,YBa2Cu3O7-x,Thin Film,,,SC,High-Tc,77 K,1.5 T,,,,,,,,,TRUE,10.1016/j.cap.2007.10.036
Y#9,YBa2Cu3O7-x,Bulk,,,SC,High-Tc,92.9,,,,,,,,,,TRUE,10.1016/S0921-4534(02)02291-8
Y#10,YBa2Cu3O7-x,Bulk,,,SC,High-Tc,92.1,,,,,,,,,,TRUE,10.1016/S0921-4534(02)02291-8
Y#11,YBa2Cu3O7-x,Bulk,,,SC,High-Tc,92.1,,,,,,,,,,TRUE,10.1016/S0921-4534(02)02291-8
YBa2Cu3O7-x,YBa2Cu3O7-x,Bulk,,,SC,High-Tc/Cuprate,Above 77 K,,Perovskite,,,,,,,,FALSE,10.1016/j.cap.2017.03.015
YBa2Cu3O7-x,YBa2Cu3O7-x,Bulk,,,SC,High-Tc/Cuprate,>77 K,,,,,,,,,,FALSE,10.1016/j.ceramint.2024.10.058
YBCO,YBa2Cu3O7-x,Thin Film,,,SC,High-Tc,93 K,,Orthorhombic,Perovskite,,3.82 Å,3.89 Å,11.68 Å,,,FALSE,10.1016/j.isci.2024.110779
YBCO-WO3,YBa2Cu3O7-x + WO3,Bulk,,,SC,High-Tc,88K,,Orthorhombic,,,,,,,,TRUE,10.1016/0921-4534(94)91426-5
YBa2Cu3O7-y,YBa2Cu3O7-y,Bulk,,,SC,High-Tc/cuprate,,,,,,,,,,,True,10.1103/PhysRevB.42.6817
YBa2Cu3O7-y,YBa2Cu3O7-y,Bulk,,,SC,High-Tc/cuprate,90 K,ambient pressure,Orthorhombic,perovskite-like,,,,,,,,10.1103/PhysRevB.59.4504
YBa2Cu3O7-y,YBa2Cu3O7-y,Bulk,,,SC,High-Tc/cuprate,,,,,,,,,,,,10.1103/PhysRevB.43.10372
YBa2Cu3O7-y,YBa2Cu3O7-y,,,,SC,High-Tc,,,,,,,,,,,,10.1103/PhysRevB.45.12470
YBa₂Cu₃O₇₋ᵧ,YBa2Cu3O7-y,Bulk,,,SC,High-Tc/cuprate,"90 K, 91 K",,,,,,,,,,True,10.1103/PhysRevB.41.826
YBa2Cu3O7-y,YBa2Cu3O7-y,Bulk,,,SC,High-Tc/cuprate,90 K,NA with unit,,,,,,,,,,10.1103/PhysRevB.42.10192
YBa₂Cu₃O₇₋ᵧ,YBa2Cu3O7-y,Thin Film,1500 Å,MgO,SC,High-Tc/cuprate,86 K,,,,,,,,Hc1 (value not specified),,True,10.1103/PhysRevB.46.5766
YBa2Cu3O7-y,YBa2Cu3O7-y,Bulk,,,SC,High-Tc/cuprate,~90 K,,,,,,,,,,,10.1103/PhysRevB.39.293
YBa2Cu3O7-y,YBa2Cu3O7-y,,,,SC,High-Tc/cuprate,,,,layered perovskite,,,,,,,,10.1103/PhysRevB.61.6327
YBa2Cu3O7-y,YBa2Cu3O7-y,Bulk,,,SC,High-Tc/cuprate,,,,,,,,,,,True,10.1103/PhysRevLett.63.2421
YBa2Cu3O7-y,YBa2Cu3O7-y,,,,SC,High-Tc/cuprate,,,,,,,,,,,,10.1103/PhysRevB.61.11248
YBa2Cu3O7-y tetragonal single crystal,YBa2Cu3O7-y,Bulk,,,SC,High-Tc/cuprate,92 K,,Tetragonal,perovskite,,,,,,,,10.1103/PhysRevB.42.2253
YBa2Cu3O7-y,YBa2Cu3O7-y,Bulk,,,SC,High-Tc/cuprate,~100 K,,,,,,,,discussed theoretically,,,10.1103/PhysRevB.54.497
YBa₂Cu₃O₇₋ᵧ,YBa2Cu3O7-y,,,,SC,High-Tc,,,,,,,,,,,,10.1103/PhysRevB.38.752
YBa₂Cu₃O₇₋ᵧ,YBa2Cu3O7-y,,,,SC,cuprate,,,,,,,,,,,,10.1103/PhysRevB.42.8039
YBa2Cu3O7-y,YBa2Cu3O7-y,Bulk,,,SC,High-Tc/cuprate,,,,,,,,,,,True,10.1103/PhysRevB.41.307
YBa2Cu3O7-y,YBa2Cu3O7-y,Bulk,,,SC,High-Tc/cuprate,,,,,,,,,,,,10.1103/PhysRevB.43.10293
YBa2Cu3O7-y (YBCO),YBa2Cu3O7-y,Thin Film,,,SC,High-Tc/cuprate,,,,,,,,,,,,10.1103/PhysRevB.61.689
YBCO,YBa2Cu3O7-y,Bulk,,,SC,High-Tc/cuprate,,,,,,,,,5300 Oe,,True,10.1103/PhysRevB.45.2589
Yttrium barium copper oxide,YBa2Cu3O7-y,,,,SC,High-Tc/cuprate,,,,,,,,,,,,10.1103/PhysRevB.59.14762
YBa2Cu3O7-y,YBa2Cu3O7-y,Bulk,,,SC,High-Tc/cuprate,,,,perovskite,,,,,,,,10.1103/PhysRevB.38.6575
YBa2Cu3O7-y,YBa2Cu3O7-y,Bulk,,,SC,High-Tc,,,,,,,,,,,,10.1103/PhysRevB.41.288
YBa2Cu3O7-y,YBa2Cu3O7-y,Bulk,,,SC,High-Tc/cuprate,90 K,,,,,,,10 Å,,,,10.1103/PhysRevB.46.5872
YBa₂Cu₃O₇₋ᵧ,YBa2Cu3O7-y,,,,SC,High-Tc/cuprate,,,,,,,,,,,,10.1103/PhysRevB.46.11772
YBa2Cu3O7-y,YBa2Cu3O7-y,Bulk,,,SC,High-Tc/cuprate,,,Orthorhombic,,,,,,,,,10.1103/PhysRevLett.74.3884
YBa2Cu3O7-y,YBa2Cu3O7-y,Bulk,,,SC,High-Tc/cuprate,94 K,,,,,,,,,,True,10.1103/PhysRevB.39.6716
YBa2Cu3O7-y,YBa2Cu3O7-y,,,,SC,High-Tc/cuprate,,,,,,,,,,,,10.1103/PhysRevB.58.1000
YBa2Cu3O7-y,YBa2Cu3O7-y,Bulk,,,SC,High-Tc/cuprate,,,,,,,,,,,,10.1103/PhysRevB.59.4470
YBa2Cu3O7-y,YBa2Cu3O7-y,,,,SC,High-Tc/cuprate,,,,,,,,,,,,10.1103/PhysRevB.60.R9951
Yttrium barium copper oxide,YBa2Cu3O7-y,Bulk,,,SC,High-Tc/cuprate,,,,,,,,,,,,10.1103/PhysRevB.41.7270
YBa2Cu3O7-y,YBa2Cu3O7-y,Bulk,,,SC,High-Tc/cuprate,94 K,,Orthorhombic,perovskite,,,,,,,True,10.1103/PhysRevB.41.2009
Y-Ba-Cu-O,YBa2Cu3O7-y,Bulk,,,SC,High-Tc/cuprate,,,,CuO2 layers,,,,,,,,10.1103/PhysRevB.39.4277
YBa2Cu3O7-y,YBa2Cu3O7-y,Bulk,,,SC,cuprate,,,,,,,,,,,,10.1103/PhysRevB.54.7489
YBa₂Cu₃O₇₋ᵧ,YBa2Cu3O7-y,,,,SC,cuprate,,,,,,,,,,,,10.1103/PhysRevB.47.3347
YBa2Cu3O7-y,YBa2Cu3O7-y,Bulk,,,SC,High-Tc,,,,,,,,,,,,10.1103/PhysRevB.63.224512
YBa2Cu3O7-y,YBa2Cu3O7-y,,,,SC,cuprate,,,,,,,,,,,,10.1103/PhysRevB.39.7336
YBCO single crystal,YBa2Cu3O7-y,Bulk,,,SC,High-Tc/cuprate,,,,,,,,,,,True,10.1103/PhysRevB.45.8201
Yttrium Barium Copper Oxide,YBa2Cu3O7-y,Bulk,,,SC,High-Tc/cuprate,>30 K,,,,,,,,,,,10.1103/PhysRevB.37.9359
YBa₂Cu₃O₇₋ᵧ,YBa2Cu3O7-y,Bulk,,,SC,High-Tc/cuprate,,,,,,,,,,,,10.1103/PhysRevB.57.6165
YBa2Cu3O7-y,YBa2Cu3O7-y,Bulk,,,SC,High-Tc/cuprate,60 K,,,,,,,,,,,10.1103/PhysRevLett.74.4527
YBa2Cu3O7-y,YBa2Cu3O7-y,Bulk,,,SC,High-Tc,92 K,,Orthorhombic,,,,,,,,True,10.1103/PhysRevB.36.7129
YBa₂Cu₃O₇₋ᵧ,YBa2Cu3O7-y,Bulk,,,SC,High-Tc/cuprate,91 K,,Orthorhombic,perovskite,,3.842 Å,3.866 Å,11.654 Å,,,True,10.1103/PhysRevB.36.2368
YBa2Cu3O7-y,YBa2Cu3O7-y,Bulk,,,SC,High-Tc/cuprate,90 K,,,layered cuprate,,,,,,,,10.1103/PhysRevB.39.4316
YBa₂Cu₃O₇₋ᵧ,YBa2Cu3O7-y,Bulk,,,SC,High-Tc/cuprate,,,,,,,,,,,,10.1103/PhysRevB.40.4557
YBa2Cu3O7-y,YBa2Cu3O7-y,Bulk,,,SC,cuprate,90 K,,,,,,,,,,,10.1103/PhysRevB.41.4017
YBa2Cu3O7-y,YBa2Cu3O7-y,Bulk,,,SC,High-Tc/cuprate,60 K,,,,,,,,,,,10.1103/PhysRevB.49.1458
YBa2Cu3O7-y,YBa2Cu3O7-y,Bulk,,,SC,High-Tc/cuprate,91.00 K,,Orthorhombic,,,,,,,,True,10.1103/PhysRevB.40.6850
YBa2Cu3O7-y,YBa2Cu3O7-y,Bulk,,,SC,High-Tc/cuprate,,,,,,,,,,,,10.1103/PhysRevB.40.2639
YBa2Cu3O7-y,YBa2Cu3O7-y,,,,SC,High-Tc/cuprate,,,,,,,,,,,,10.1103/PhysRevB.60.9827
YBa2Cu3O7-y,YBa2Cu3O7-y,,,,SC,High-Tc/cuprate,,,,,,,,,,,,10.1103/PhysRevB.62.9132
YBCO,YBa2Cu3O7-y,Thin Film,200 nm,MgO bicrystal,SC,High-Tc/cuprate,80-85 K,,,,,,,,,,True,10.1103/PhysRevB.62.5370
YBa2Cu3O7-y (YBCO),YBa2Cu3O7-y,Bulk,,,SC,High-Tc/cuprate,"88.7 K, 90 K",,,,,,,,,,True,10.1103/PhysRevB.64.024503
YBa2Cu3O7-y,YBa2Cu3O7-y,Bulk,,,SC,High-Tc/cuprate,95 K,,,,,,,,,,,10.1103/PhysRevB.47.12197
YBa₂Cu₃O₇₋ᵧ,YBa2Cu3O7-y,Bulk,,,SC,High-Tc/cuprate,,,Orthorhombic,perovskite-like,,,,,,,,10.1103/PhysRevB.54.6758
YBa2Cu3O7-y,YBa2Cu3O7-y,,,,SC,cuprate,,,,,,,,,,,,10.1103/PhysRevB.62.5413
YBa2Cu3O7-y,YBa2Cu3O7-y,,,,SC,cuprate,,,,,,,,,,,,10.1103/PhysRevB.61.11321
YBa2Cu3O7-y,YBa2Cu3O7-y,Thin Film,150-200 nm,"MgO(100), SrTiO3(100), LaSrGaO4(100)",SC,High-Tc/cuprate,,,,,,,,,,,True,10.1103/PhysRevB.49.12388
YBa2Cu3O7-y,YBa2Cu3O7-y,Bulk,,,SC,High-Tc/cuprate,,up to 18 GPa,,,,,,,,,,10.1103/PhysRevB.47.15312
YBa₂Cu₃O₇₋ᵧ,YBa2Cu3O7-y,Bulk,,,SC,High-Tc/cuprate,~90 K,,,,,,,,~100 Oe at 77 K,,True,10.1103/PhysRevB.49.6985
YBa2Cu3O7-y,YBa2Cu3O7-y,,,,SC,High-Tc/cuprate,,,,,,,,,,,,10.1103/PhysRevB.65.094504
YBa2Cu3O7-y,YBa2Cu3O7-y,Bulk,,,SC,High-Tc/cuprate,,,,,,,,,,,,10.1103/PhysRevB.66.212508
YBa2Cu3O7-y,YBa2Cu3O7-y,Bulk,,,SC,High-Tc,,,,,,,,,,,,10.1103/PhysRevB.53.2756
YBa2Cu3O7-y,YBa2Cu3O7-y,Bulk,,,SC,High-Tc/cuprate,,,,,,,,,,30-40 Å coherence length mentioned,,10.1103/PhysRevB.39.2279
YBCO,YBa2Cu3O7-y,Bulk,,,SC,High-Tc/cuprate,,,,,,,,,,,,10.1103/PhysRevLett.60.968
YBa2Cu3O7-y,YBa2Cu3O7-y,Bulk,,,SC,High-Tc/cuprate,,,,,,,,,,,,10.1103/PhysRevB.63.144507
YBa2Cu3O7-y,YBa2Cu3O7-y,Bulk,,,SC,High-Tc/cuprate,91.4 K,,,,,,,,,180 T,True,10.1103/PhysRevB.36.2394
YBa₂Cu₃O₇₋ᵧ,YBa2Cu3O7-y,Bulk,,,SC,High-Tc/cuprate,94 K,,,,,,,,~10 G (Josephson critical field),,True,10.1103/PhysRevB.39.2733
YBa2Cu3O7-y,YBa2Cu3O7-y,,,,SC,High-Tc/cuprate,,,,,,,,,,,,10.1103/PhysRevB.56.9129
YBa2Cu3O7-y,YBa2Cu3O7-y,Bulk,,,SC,cuprate,,,,,,,,,,,,10.1103/PhysRevB.41.857
Optimally Doped YBa2Cu3O7,YBa2Cu3O7-y,Bulk,,,SC,High-Tc/cuprate,92.5 K,,,layered superconductor,,,,11.8,,,,10.1103/PhysRevB.87.056502
Yttrium Barium Copper Oxide (YBa2Cu3O7-y),YBa2Cu3O7-y,,,,SC,High-Tc/cuprate,92 K,,,,,,,,,,FALSE,10.1103/PhysRevB.98.014515
YBa2Cu3O7-y,YBa2Cu3O7-y,Bulk,,,SC,High-Tc,>77 K,,,,,,,,,,TRUE,10.1016/0022-5088(89)90518-3
YBa2Cu3O7-y,YBa2Cu3O7-y,Thin Film,,,SC,High-Tc,90 K,,,,,,,,,,TRUE,10.1016/j.matlet.2017.05.091
YBa2Cu3O7-y,YBa2Cu3O7-y,Bulk,,,SC,High-Tc,79-90 K,10 MPa,,,,,,,,,TRUE,10.1016/j.physb.2007.10.002
YBa2Cu3O7-y/SrRuO3/YBa2Cu3O7-y,YBa2Cu3O7-y/SrRuO3/YBa2Cu3O7-y,Thin Film,,,SC/FM/SC,High-Tc/cuprate,,,,,,,,,,,FALSE,10.1103/PhysRevB.84.134517
Yttrium Barium Copper Oxide,YBa2Cu3O7-δ,Bulk,,,SC,High-Tc/cuprate,88 K,,,,,,,,,,True,10.1103/PhysRevB.60.3673
YBCO,YBa2Cu3O7-δ,Thin Film,60-100 nm,MgO,SC,High-Tc/cuprate,89 K,,,,,,,,,,True,10.1103/PhysRevLett.73.1691
YBa₂Cu₃O₇₋δ,YBa2Cu3O7-δ,Thin Film,0.2 μm,NdGaO3/LaAlO3/MgO,SC,High-Tc/cuprate,86-92.8 K,,,perovskite,,,,,,Hc2(0) = φ0/2πξab²(0),True,10.1103/PhysRevB.60.12485
YBa2Cu3O7-δ,YBa2Cu3O7-δ,Bulk,,,SC,High-Tc/cuprate,,,,bilayer,,,,,,,,10.1103/PhysRevB.65.024506
YBa2Cu3O7-δ,YBa2Cu3O7-δ,Thin Film,,SrTiO3,SC,High-Tc/cuprate,,,,,,,,,,,True,10.1103/PhysRevB.41.11627
YBa2Cu3O7-δ,YBa2Cu3O7-δ,Bulk,,,SC,High-Tc/cuprate,,,,1:2:3 perovskite,,,,,,,,10.1103/PhysRevLett.66.1537
YBCO,YBa2Cu3O7-δ,Bulk,,,SC,High-Tc/cuprate,,,,,,,,,,,,10.1103/PhysRevB.62.4042
YBCO Sample A,YBa2Cu3O7-δ,Bulk,,,SC,High-Tc/cuprate,89.9 K,,,,,,,,,,True,10.1103/PhysRevLett.83.396
YBCO Sample B,YBa2Cu3O7-δ,Bulk,,,SC,High-Tc/cuprate,89.2 K,,,,,,,,,,True,10.1103/PhysRevLett.83.396
YBa2Cu3O7-δ,YBa2Cu3O7-δ,Bulk,,,SC,High-Tc/cuprate,,,,,,,,,,,,10.1103/PhysRevB.60.10401
YBa2Cu3O7-δ,YBa2Cu3O7-δ,Bulk,,,SC,High-Tc/cuprate,,,Orthorhombic,perovskite,,,,,,,,10.1103/PhysRevB.63.014501
YBa2Cu3O7-δ (90K YBCO),YBa2Cu3O7-δ,Bulk,,,SC,High-Tc/cuprate,90 K,,,,,,,,,,,10.1103/PhysRevLett.73.1711
YBa₂Cu₃O₇₋δ,YBa2Cu3O7-δ,Bulk,,,SC,High-Tc/cuprate,90 K,,,layered,,,,,"120 ± 10 G (H∥a,b plane), 690 ± 50 G (H∥c direction)","230 T (H∥a,b plane), 35-70 T (H∥c direction)",True,10.1103/PhysRevB.38.2843
YBCO,YBa2Cu3O7-δ,Bulk,,,SC,High-Tc/cuprate,91.2 K,,,,,,,,,,True,10.1103/PhysRevB.55.1209
YBCO Sample Y16D6a,YBa2Cu3O7-δ,Bulk,,,SC,High-Tc/cuprate,91.2 K,,,,,,,,,,True,10.1103/PhysRevB.55.1209
YBCO Sample Y16D2a,YBa2Cu3O7-δ,Bulk,,,SC,High-Tc/cuprate,91.4 K,,,,,,,,,,True,10.1103/PhysRevB.55.1209
YBCO Sample Y16D2d,YBa2Cu3O7-δ,Bulk,,,SC,High-Tc/cuprate,91.2 K,,,,,,,,,,True,10.1103/PhysRevB.55.1209
YBa2Cu3O7-δ,YBa2Cu3O7-δ,Bulk,,,SC,High-Tc/cuprate,,,,,,,,,,,,10.1103/PhysRevLett.83.612
YBCO,YBa2Cu3O7-δ,Bulk,,,SC,High-Tc/cuprate,,,,,,,,,,,,10.1103/PhysRevLett.83.612
YBCO,YBa2Cu3O7-δ,Bulk,,,SC,High-Tc/cuprate,,,,,,,,,,,True,10.1103/PhysRevLett.82.1277
YBa2Cu3O7-δ,YBa2Cu3O7-δ,Thin Film,,,SC,cuprate,,,,1:2:3 structure,,,,,,,,10.1103/PhysRevB.49.4182
YBa₂Cu₃O₇₋δ,YBa2Cu3O7-δ,Bulk,,,SC,High-Tc/cuprate,84 K,,,,,,,,,,True,10.1103/PhysRevB.43.3034
YBa₂Cu₃O₇₋δ,YBa2Cu3O7-δ,Bulk,,,SC,High-Tc/cuprate,85 K,,,,,,,,,,True,10.1103/PhysRevB.43.3034
YBa2Cu3O7-δ,YBa2Cu3O7-δ,Bulk,,,SC,High-Tc/cuprate,,,,,,,,,,,True,10.1103/PhysRevB.44.12029
YBa2Cu3O7-δ,YBa2Cu3O7-δ,Bulk,,,SC,High-Tc/cuprate,,,,,,,,,,,,10.1103/PhysRevB.53.R3003
YBa2Cu3O7-δ,YBa2Cu3O7-δ,,,,SC,High-Tc/cuprate,,,,,,,,,,,,10.1103/PhysRevB.49.4218
YBa2Cu3O7-δ,YBa2Cu3O7-δ,Bulk,,,SC,High-Tc/cuprate,,,,layered,,,,,,,,10.1103/PhysRevB.52.12552
YBa2Cu3O7-δ,YBa2Cu3O7-δ,Bulk,,,SC,High-Tc/cuprate,,,,perovskite,,,,,,,,10.1103/PhysRevB.62.12303
YBa2Cu3O7-δ,YBa2Cu3O7-δ,Bulk,,,SC,High-Tc/cuprate,,,,,,,,,,,,10.1103/PhysRevB.41.2526
YBCO,YBa2Cu3O7-δ,Bulk,,,SC,High-Tc/cuprate,,,,,,,,,,,,10.1103/PhysRevLett.65.279
YBa2Cu3O7-δ,YBa2Cu3O7-δ,Bulk,,,SC,High-Tc/cuprate,,,,,,,,,,,,10.1103/PhysRevB.50.438
YBa2Cu3O7-δ,YBa2Cu3O7-δ,,,,SC,High-Tc/cuprate,,,,,,,,,,,,10.1103/PhysRevB.54.3580
YBa₂Cu₃O₇₋δ,YBa2Cu3O7-δ,Bulk,,,SC,High-Tc/cuprate,,,,,,,,,,,True,10.1103/PhysRevB.39.2775
YBa2Cu3O7-δ,YBa2Cu3O7-δ,,,,SC,High-Tc/cuprate,~90 K,,,,,,,,,,,10.1103/PhysRevB.57.632
YBa2Cu3O7-δ,YBa2Cu3O7-δ,Thin Film,,,SC,High-Tc/cuprate,,,,,,,,,,,,10.1103/PhysRevB.49.1274
YBa2Cu3O7-δ,YBa2Cu3O7-δ,Bulk,,,SC,High-Tc/cuprate,,,,,,,,,,,,10.1103/PhysRevB.51.8513
YBa2Cu3O7-δ,YBa2Cu3O7-δ,Bulk,,,SC,High-Tc/cuprate,,,,,,,,,,,,10.1103/PhysRevLett.89.027002
YBa2Cu3O7-δ,YBa2Cu3O7-δ,Bulk,,,SC,High-Tc/cuprate,,,,,,,,,,,,10.1103/PhysRevB.64.172506
YBa2Cu3O7-δ,YBa2Cu3O7-δ,,,,SC,High-Tc,,,,,,,,,,,,10.1103/PhysRevB.38.6552
YBCO,YBa2Cu3O7-δ,Bulk,,,SC,High-Tc/cuprate,,,,,,,,,,,,10.1103/PhysRevB.64.104509
YBa2Cu3O7-δ,YBa2Cu3O7-δ,Bulk,,,SC,High-Tc/cuprate,,,,,,,,,,,,10.1103/PhysRevB.60.667
YBCO,YBa2Cu3O7-δ,Thin Film,300 nm,,SC,High-Tc/cuprate,,,,,,,,,,slope of -dHc2/dT = 7±1 T/K,True,10.1103/PhysRevB.47.12312
YBa2Cu3O7-δ,YBa2Cu3O7-δ,Bulk,,,SC,High-Tc/cuprate,,,,,,,,,,,,10.1103/PhysRevB.57.146
YBa2Cu3O7-δ,YBa2Cu3O7-δ,Bulk,,,SC,High-Tc/cuprate,,,,,,,,,,,,10.1103/PhysRevLett.80.4040
YBa2Cu3O7-δ,YBa2Cu3O7-δ,,,,SC,High-Tc/cuprate,,,Orthorhombic,,,,,,,,,10.1103/PhysRevB.57.6137
YBa2Cu3O7-δ (60K phase),YBa2Cu3O7-δ,Bulk,,,SC,High-Tc/cuprate,60 K,,orthorhombic,,,,,,,,,10.1103/PhysRevLett.62.2188
YBa2Cu3O7-δ (90K phase),YBa2Cu3O7-δ,Bulk,,,SC,High-Tc/cuprate,90 K,,orthorhombic,,,,,,,,,10.1103/PhysRevLett.62.2188
YBa2Cu3O7-δ,YBa2Cu3O7-δ,Bulk,,,SC,High-Tc/cuprate,,,,,,,,,,,,10.1103/PhysRevB.56.R11435
YBa2Cu3O7-δ,YBa2Cu3O7-δ,,,,SC,High-Tc/cuprate,,,,,,,,,,,,10.1103/PhysRevB.46.463
YBaCuO (60 K),YBa2Cu3O7-δ,Bulk,,,SC,cuprate,60 K,,,,,,,,,90 T,,10.1103/PhysRevB.55.6044
YBaCuO (90 K),YBa2Cu3O7-δ,Bulk,,,SC,cuprate,90 K,,,,,,,,,,,10.1103/PhysRevB.55.6044
YBa2Cu3O7-δ,YBa2Cu3O7-δ,,,,SC,High-Tc/cuprate,,,,,,,,12 Å,,,,10.1103/PhysRevB.64.020506
YBa2Cu3O7-δ,YBa2Cu3O7-δ,,,,SC,High-Tc/cuprate,,,,,,,,,,,,10.1103/PhysRevB.40.2654
Yttrium Barium Copper Oxide,YBa2Cu3O7-δ,Bulk,,,SC,High-Tc/cuprate,,,,,,,,,,,,10.1103/PhysRevB.64.024513
YBCO,YBa2Cu3O7-δ,Bulk,,,SC,High-Tc/cuprate,,,,,,,,,,,,10.1103/PhysRevB.66.014512
Yttrium Barium Copper Oxide,YBa2Cu3O7-δ,Bulk,,,SC,High-Tc/cuprate,,,,,,,,,,,,10.1103/PhysRevB.51.3054
YBCO,YBa2Cu3O7-δ,,,,SC,High-Tc/cuprate,,,,,,,,,,,,10.1103/PhysRevB.63.100507
YBa2Cu3O7-δ,YBa2Cu3O7-δ,Bulk,,,SC,High-Tc/cuprate,92 K,,Orthorhombic,1:2:3 type,,,,,,,,10.1103/PhysRevB.48.532
YBa2Cu3O7-δ,YBa2Cu3O7-δ,Bulk,,,SC,High-Tc/cuprate,,,,layered,,,,,,,,10.1103/PhysRevB.50.4260
YBa2Cu3O7-δ,YBa2Cu3O7-δ,Bulk,,,SC,High-Tc/cuprate,,,,,,,,,,,,10.1103/PhysRevB.65.174511
YBa2Cu3O7-δ,YBa2Cu3O7-δ,Bulk,,,SC,High-Tc/cuprate,,,,,,,,,,,True,10.1103/PhysRevB.49.3443
YBCO thin film (laser-ablation),YBa2Cu3O7-δ,Thin Film,300 nm,,SC,High-Tc/cuprate,,,,,,,,,,,True,10.1103/PhysRevB.49.3443
YBCO thin film (sputtered),YBa2Cu3O7-δ,Thin Film,450 nm,SrTiO3,SC,High-Tc/cuprate,,,,,,,,,,,True,10.1103/PhysRevB.49.3443
YBCO strip,YBa2Cu3O7-δ,Thin Film,300 nm,,SC,High-Tc/cuprate,,,,,,,,,,,True,10.1103/PhysRevB.49.3443
YBCO,YBa2Cu3O7-δ,Bulk,,,SC,High-Tc/cuprate,,,,,,,,,,,,10.1103/PhysRevB.50.6382
YBa2Cu3O7-δ,YBa2Cu3O7-δ,Bulk,,,SC,High-Tc,,,,,,,,,,,,10.1103/PhysRevB.55.15304
YBa2Cu3O7-δ,YBa2Cu3O7-δ,Bulk,,,SC,High-Tc/cuprate,>92 K,,,biperiodic layered,,,,,,,True,10.1103/PhysRevB.54.4341
YBa2Cu3O7-δ,YBa2Cu3O7-δ,Thin Film,,,SC,High-Tc/cuprate,,,,,,,,,,,,10.1103/PhysRevB.42.8615
YBa2Cu3O7-δ,YBa2Cu3O7-δ,,,,SC,High-Tc/cuprate,,,,,,,,,,,,10.1103/PhysRevB.64.174502
YBa2Cu3O7-δ,YBa2Cu3O7-δ,Bulk,,,SC,High-Tc/cuprate,,,,,,,,,Hc1 ≈ 150 Oe,,,10.1103/PhysRevB.48.3393
YBa2Cu3O7-δ,YBa2Cu3O7-δ,Bulk,,,SC,High-Tc/cuprate,,,,,,,,,,Hc2,,10.1103/PhysRevB.64.184514
YBa2Cu3O7-δ (Sample TW - twinned),YBa2Cu3O7-δ,Bulk,,,SC,High-Tc/cuprate,92.6 K,,,,,,,,,,True,10.1103/PhysRevB.61.11745
YBa2Cu3O7-δ (Sample DTW - detwinned),YBa2Cu3O7-δ,Bulk,,,SC,High-Tc/cuprate,91.7 K,,,,,,,,,,True,10.1103/PhysRevB.61.11745
Yttrium Barium Copper Oxide,YBa2Cu3O7-δ,,,,SC,High-Tc/cuprate,,,,,,,,,,,,10.1103/PhysRevB.38.2824
YBa2Cu3O7-δ (YBCO),YBa2Cu3O7-δ,Bulk,,,SC,High-Tc/cuprate,90 K,,,,,,,,,,,10.1103/PhysRevB.59.9508
YBa2Cu3O7-δ (Sample 1),YBa2Cu3O7-δ,Bulk,,,SC,High-Tc/cuprate,91.3 K,,,,,,,11.7 Å,,,True,10.1103/PhysRevB.57.R14064
YBa2Cu3O7-δ (Sample 2),YBa2Cu3O7-δ,Bulk,,,SC,High-Tc/cuprate,86.2 K,,,,,,,11.7 Å,,,True,10.1103/PhysRevB.57.R14064
YBa2Cu3O7-δ (Sample 3),YBa2Cu3O7-δ,Bulk,,,SC,High-Tc/cuprate,73.2 K,,,,,,,11.7 Å,,,True,10.1103/PhysRevB.57.R14064
YBa2Cu3O7-δ (Sample 4),YBa2Cu3O7-δ,Bulk,,,SC,High-Tc/cuprate,62.2 K,,,,,,,11.7 Å,,,True,10.1103/PhysRevB.57.R14064
YBa2Cu3O7-δ (Sample 5),YBa2Cu3O7-δ,Bulk,,,SC,High-Tc/cuprate,51.8 K,,,,,,,11.7 Å,,,True,10.1103/PhysRevB.57.R14064
YBCO thin film (Tc=57K),YBa2Cu3O7-δ,Thin Film,,,SC,High-Tc/cuprate,57.0 K,,,,,,,,,,,10.1103/PhysRevB.57.R14064
YBCO thin film (Tc=48.5K),YBa2Cu3O7-δ,Thin Film,,,SC,High-Tc/cuprate,48.5 K,,,,,,,,,,,10.1103/PhysRevB.57.R14064
YBa2Cu3O7-δ,YBa2Cu3O7-δ,,,,SC,High-Tc,90 K,,orthorhombic,,,,,,,,,10.1103/PhysRevB.50.4086
YBa2Cu3O7-δ,YBa2Cu3O7-δ,Bulk,,,SC,High-Tc/cuprate,,,,,,,,,,,,10.1103/PhysRevB.42.329
YBa₂Cu₃O₇₋δ,YBa2Cu3O7-δ,,,,SC,High-Tc/cuprate,,,,,,,,,,,,10.1103/PhysRevLett.67.3152
YBa₂Cu₃O₇₋δ,YBa2Cu3O7-δ,Bulk,,,SC,High-Tc/cuprate,64-85 K,20 bars (during oxygen intercalation),,,,,,11.686 Å,,,True,10.1103/PhysRevB.38.748
YBa2Cu3O7-δ,YBa2Cu3O7-δ,Bulk,,,SC,High-Tc/cuprate,,,,layered,,,,,,,,10.1103/PhysRevB.52.9657
YBa2Cu3O7-δ,YBa2Cu3O7-δ,Bulk,,,SC,High-Tc/cuprate,,,,,,,,,,,,10.1103/PhysRevB.38.7163
YBa2Cu3O7-δ,YBa2Cu3O7-δ,Bulk,,,SC,High-Tc/cuprate,,,,layered,,,,,,,,10.1103/PhysRevB.45.415
YBa2Cu3O7-δ,YBa2Cu3O7-δ,Bulk,,,SC,High-Tc/cuprate,,,,,,,,,,Hc2,,10.1103/PhysRevB.42.6294
YBa2Cu3O7-δ,YBa2Cu3O7-δ,,,,SC,High-Tc/cuprate,,,,,,,,,,,,10.1103/PhysRevB.54.10061
YBCO-123 oxygen deficient,YBa2Cu3O7-δ,Bulk,,,SC,High-Tc/cuprate,,,,,,,,,,,,10.1103/PhysRevB.46.3199
Y-Ba-Cu-O,YBa2Cu3O7-δ,Bulk,,,SC,High-Tc/cuprate,,,,,,,,,,,,10.1103/PhysRevB.42.10041
Yttrium Barium Copper Oxide,YBa2Cu3O7-δ,Bulk,,,SC,High-Tc/cuprate,,,,,,,,,,,,10.1103/PhysRevLett.77.4632
YBa2Cu3O7-δ (optimally doped),YBa2Cu3O7-δ,Bulk,,,SC,High-Tc/cuprate,"93.1 K at ambient pressure, 94.5 K at 1.93 GPa",up to 1.93 GPa,,,,3.82 Å,3.89 Å,,,,True,10.1103/PhysRevB.60.R15035
YBa2Cu3O7-δ (overdoped),YBa2Cu3O7-δ,Bulk,,,SC,High-Tc/cuprate,"88.2 K at ambient pressure, 87.7 K at 1.93 GPa",up to 1.93 GPa,,,,3.82 Å,3.89 Å,,,,True,10.1103/PhysRevB.60.R15035
YBa2Cu3O7-δ,YBa2Cu3O7-δ,Bulk,,,SC,High-Tc,~90 K,,Orthorhombic,Perovskite,,,,,,,,10.1103/PhysRevB.52.13006
YBa₂Cu₃O₇₋δ,YBa2Cu3O7-δ,Bulk,,,SC,High-Tc/cuprate,,,,,,,,,,,,10.1103/PhysRevB.52.7637
YBa₂Cu₃O₇₋δ,YBa2Cu3O7-δ,Bulk,,,SC,High-Tc/cuprate,87.5 K,,,,,,,,,,True,10.1103/PhysRevB.37.603
YBCO,YBa2Cu3O7-δ,,,,SC,cuprate,,,,,,,,,,,,10.1103/PhysRevB.59.R3945
YBa2Cu3O7-δ,YBa2Cu3O7-δ,Bulk,,,SC,High-Tc/cuprate,,1 atm,,,,,,,,,True,10.1103/PhysRevB.41.6616
YBa2Cu3O7-δ,YBa2Cu3O7-δ,,,,SC,High-Tc/cuprate,,,,,,,,,,,,10.1103/PhysRevB.62.1408
YBa2Cu3O7-δ,YBa2Cu3O7-δ,,,,SC,High-Tc/cuprate,,,,,,,,,,,,10.1103/PhysRevB.52.R7030
YBa2Cu3O7-δ,YBa2Cu3O7-δ,Bulk,,,SC,High-Tc/cuprate,,,Orthorhombic,perovskite,,,,,,,,10.1103/PhysRevB.56.11279
YBa2Cu3O7-δ,YBa2Cu3O7-δ,,,,SC,High-Tc/cuprate,,,,,,,,,,,,10.1103/PhysRevB.48.9697
YBa2Cu3O7-δ (Tc=66K),YBa2Cu3O7-δ,Bulk,,,SC,High-Tc/cuprate,66 K,,,,,,,,,,True,10.1103/PhysRevB.46.11725
YBa₂Cu₃O₇₋δ,YBa2Cu3O7-δ,,,,SC,cuprate,,,,,,,,,,,False,10.1103/PhysRevB.50.3221
YBa2Cu3O7-δ,YBa2Cu3O7-δ,Bulk,,,SC,High-Tc/cuprate,90 K,,Orthorhombic,perovskite-like,,,,,,,,10.1103/PhysRevB.39.9192
Y-Ba-Cu-O,YBa2Cu3O7-δ,Bulk,,,SC,High-Tc/cuprate,,,,,,,,,,,,10.1103/PhysRevB.62.6786
YBa2Cu3O7-δ,YBa2Cu3O7-δ,Bulk,,,SC,High-Tc/cuprate,,,,,,,,,,,,10.1103/PhysRevLett.82.4679
YBa₂Cu₃O₇₋δ,YBa2Cu3O7-δ,,,,SC,High-Tc/cuprate,90 K,,,,,,,,,,,10.1103/PhysRevB.47.1036
Pure YBCO,YBa2Cu3O7-δ,Bulk,,,SC,High-Tc/cuprate,,,Orthorhombic,perovskite,,,,,,,,10.1103/PhysRevB.41.4286
YBCO,YBa2Cu3O7-δ,Thin Film,,,SC,High-Tc/cuprate,90 K,,,,,,,,,,True,10.1103/PhysRevLett.65.278
YBCO,YBa2Cu3O7-δ,Bulk,,,SC,High-Tc/cuprate,,,,,,,,,,,,10.1103/PhysRevB.53.15281
YBa2Cu3O7-δ,YBa2Cu3O7-δ,Bulk,,,SC,High-Tc/cuprate,,,,perovskite,,,,,,,,10.1103/PhysRevB.47.10832
Yttrium Barium Copper Oxide (underdoped),YBa2Cu3O7-δ,Bulk,,,SC,High-Tc/cuprate,,,,,,,,,,,,10.1103/PhysRevB.64.134509
YBa2Cu3O7-δ,YBa2Cu3O7-δ,,,,SC,High-Tc,,,,,,,,,,,,10.1103/PhysRevB.60.14872
YBCO film (48 nm),YBa2Cu3O7-δ,Thin Film,48 nm,MgO,SC,High-Tc/cuprate,83 K,,,,,,,,,,True,10.1103/PhysRevB.54.700
YBCO film (156 nm),YBa2Cu3O7-δ,Thin Film,156 nm,MgO,SC,High-Tc/cuprate,90 K,,,,,,,,,,True,10.1103/PhysRevB.54.700
YBa2Cu3O7-δ,YBa2Cu3O7-δ,,,,SC,cuprate,,,,,,,,,,,,10.1103/PhysRevB.46.14290
YBa₂Cu₃O₇₋δ (YBCO),YBa2Cu3O7-δ,,,,SC,High-Tc/cuprate,,,,,,,,,,,,10.1103/PhysRevB.62.626
YBa₂Cu₃O₇₋δ (Crystal 2),YBa2Cu3O7-δ,Bulk,,,SC,High-Tc/cuprate,89.4 K,,,,,,,,,,True,10.1103/PhysRevB.54.644
YBa₂Cu₃O₇₋δ (Crystal 4),YBa2Cu3O7-δ,Bulk,,,SC,High-Tc/cuprate,90.1 K,,,,,,,,,,True,10.1103/PhysRevB.54.644
YBa2Cu3O7-δ,YBa2Cu3O7-δ,Bulk,,,SC,High-Tc/cuprate,~90 K,,,,,,,,,,,10.1103/PhysRevB.54.5381
YBa2Cu3O7-δ,YBa2Cu3O7-δ,Bulk,,,SC,High-Tc/cuprate,,,,,,,,,,,,10.1103/PhysRevB.51.3880
YBa2Cu3O7-δ,YBa2Cu3O7-δ,Bulk,,,SC,cuprate,,,,,,,,,,,,10.1103/PhysRevB.40.11300
YBCO,YBa2Cu3O7-δ,Bulk,,,SC,High-Tc/cuprate,,,,,,,,,,,,10.1103/PhysRevB.60.7607
YBa2Cu3O7-δ,YBa2Cu3O7-δ,,,,SC,High-Tc/cuprate,,,,,,,,,,,,10.1103/PhysRevB.58.9385
YBCO,YBa2Cu3O7-δ,Bulk,,,SC,High-Tc/cuprate,,,,,,,,,,,,10.1103/PhysRevB.62.716
YBa2Cu3O7-δ,YBa2Cu3O7-δ,Bulk,,,SC,High-Tc/cuprate,,,,perovskite,,,,,,,True,10.1103/PhysRevB.66.024506
YBa2Cu3O7-δ,YBa2Cu3O7-δ,,,,SC,cuprate,,,,,,,,,,,,10.1103/PhysRevB.65.214535
YBa2Cu3O7-δ,YBa2Cu3O7-δ,Bulk,,,SC,High-Tc/cuprate,,,,,,,,,,,,10.1103/PhysRevB.57.11743
YBa2Cu3O7-δ,YBa2Cu3O7-δ,Bulk,,,SC,cuprate,,,,,,,,,,,,10.1103/PhysRevB.44.5280
YBCO (90-K phase),YBa2Cu3O7-δ,Bulk,,SrTiO3,SC,High-Tc/cuprate,90 K,,,,,,,,,,True,10.1103/PhysRevB.58.11197
YBCO (60-K phase),YBa2Cu3O7-δ,Bulk,,SrTiO3,SC,High-Tc/cuprate,60 K,,,,,,,,,,True,10.1103/PhysRevB.58.11197
YBCO thin film,YBa2Cu3O7-δ,Thin Film,3000 Å,SrTiO3,SC,High-Tc/cuprate,89.2 K,,,perovskite,,,,,,,True,10.1103/PhysRevB.47.14525
YBCO,YBa2Cu3O7-δ,Thin Film,,,SC,High-Tc/cuprate,"Variable with δ, given by Tc = 73 - 18 tanh[12(δ - 0.26)] K",,,,,,,,,,,10.1103/PhysRevB.60.10513
YBa2Cu3O7-δ,YBa2Cu3O7-δ,,,,SC,High-Tc/cuprate,,,,,,,,,,,,10.1103/PhysRevB.59.641
YBa2Cu3O7-δ,YBa2Cu3O7-δ,Bulk,,,SC,High-Tc/cuprate,,,,,,,,,,,,10.1103/PhysRevB.58.5848
YBCO,YBa2Cu3O7-δ,Thin Film,,,SC,High-Tc/cuprate,,,,,,,,,,,True,10.1103/PhysRevB.63.132507
YBCO,YBa2Cu3O7-δ,Bulk,,,SC,High-Tc/cuprate,,,,,,,,,,,,10.1103/PhysRevB.54.R12725
Yttrium Barium Copper Oxide,YBa2Cu3O7-δ,Bulk,,,SC,High-Tc/cuprate,,,,,,,,,,,,10.1103/PhysRevB.54.7462
YBa2Cu3O7-δ,YBa2Cu3O7-δ,Bulk,,,SC,High-Tc/cuprate,,,,,,,,,,,,10.1103/PhysRevB.63.054506
YBCO,YBa2Cu3O7-δ,Bulk,,,SC,High-Tc/cuprate,,,,,,,,,,,,10.1103/PhysRevLett.85.3700
YBCO thin film,YBa2Cu3O7-δ,Thin Film,200 nm,,SC,High-Tc/cuprate,"89 K (before irradiation), 90 K (after irradiation)",,,perovskite,,,,,,Bc2(0) = 130 T,True,10.1103/PhysRevB.51.12763
YBa2Cu3O7-δ thin film (16O),YBa2Cu3O7-δ,Thin Film,,SrTiO3,SC,High-Tc/cuprate,93 K,,,perovskite,,,,,,,True,10.1103/PhysRevB.39.4285
"YBa2Cu3O7-δ thin film (18O, 92 at.%)",YBa2Cu3O7-δ,Thin Film,,SrTiO3,SC,High-Tc/cuprate,81 K,,,perovskite,,,,,,,True,10.1103/PhysRevB.39.4285
YBa2Cu3O7-δ (18O from alloy combustion),YBa2Cu3O7-δ,Bulk,,,SC,High-Tc/cuprate,~93 K,,Orthorhombic,perovskite,,,,,,,True,10.1103/PhysRevB.39.4285
YBa2Cu3O7-δ,YBa2Cu3O7-δ,Bulk,,,SC,High-Tc/cuprate,,,,,,,,,,,True,10.1103/PhysRevB.60.9325
YBCO-90K,YBa2Cu3O7-δ,Bulk,,sapphire,SC,High-Tc/cuprate,91 K,,,,,,,,,100 T,True,10.1103/PhysRevB.49.4380
YBCO-60K,YBa2Cu3O7-δ,Bulk,,sapphire,SC,High-Tc/cuprate,64 K,,,,,,,,,50 T,True,10.1103/PhysRevB.49.4380
YBa2Cu3O7-δ,YBa2Cu3O7-δ,Bulk,,,SC,High-Tc/cuprate,90 K,,,,,,,,,,,10.1103/PhysRevB.62.9648
YBa₂Cu₃O₇₋δ,YBa2Cu3O7-δ,Bulk,,,SC,High-Tc/cuprate,"92.2 K, 92.5 K",,,,,,,,"530-900 Oe (perpendicular to Cu-O planes), 120-200 Oe (parallel to Cu-O planes)","Hc2^c(0) = 122 T, Hc2^ab(0) = 674 T",True,10.1103/PhysRevLett.62.1908
YBa₂Cu₃O₇₋δ,YBa2Cu3O7-δ,Thin Film,100 nm,SrTiO3 (100),SC,High-Tc/cuprate,87 K,,,,,,,,,,True,10.1103/PhysRevB.42.10789
YBa2Cu3O7-δ,YBa2Cu3O7-δ,,,,SC,High-Tc/cuprate,,,,,,,,,,,,10.1103/PhysRevB.57.1248
YBa2Cu3O7-δ films,YBa2Cu3O7-δ,Thin Film,330±30 Å,SrTiO3,SC,High-Tc/cuprate,87.5-88.3 K,,,,,,,,,,True,10.1103/PhysRevB.50.3337
YBa2Cu3O7-δ crystal,YBa2Cu3O7-δ,Bulk,,,SC,High-Tc/cuprate,,,,,,,,,,,,10.1103/PhysRevB.50.3337
YBa2Cu3O7-δ,YBa2Cu3O7-δ,Bulk,,,SC,High-Tc/cuprate,,,,,,,,,,,,10.1103/PhysRevB.66.104501
YBa2Cu3O7-δ,YBa2Cu3O7-δ,Bulk,,,SC,High-Tc/cuprate,,,,,,,,,,,,10.1103/PhysRevB.58.9485
YBa2Cu3O7-δ,YBa2Cu3O7-δ,Bulk,,,SC,High-Tc/cuprate,,,,,,,,,,,True,10.1103/PhysRevB.59.199
YBa2Cu3O7-δ,YBa2Cu3O7-δ,Bulk,,,SC,High-Tc/cuprate,,,,,,,,,,,True,10.1103/PhysRevB.57.8696
YBa₂Cu₃O₇₋δ,YBa2Cu3O7-δ,Bulk,,,SC,High-Tc/cuprate,~90 K,,Orthorhombic,perovskite,,,,,,,True,10.1103/PhysRevB.44.9757
YBCO-123,YBa2Cu3O7-δ,Bulk,,,SC,High-Tc/cuprate,,,,,,,,,,,,10.1103/PhysRevB.51.1397
YBa2Cu3O7-δ,YBa2Cu3O7-δ,Bulk,,,SC,High-Tc/cuprate,,,,layered,,,,,,,,10.1103/PhysRevB.47.422
YBa2Cu3O7-δ,YBa2Cu3O7-δ,Bulk,,,SC,High-Tc/cuprate,90 K,,,layered,,,,,,,,10.1103/PhysRevB.46.8515
Yttrium Barium Copper Oxide,YBa2Cu3O7-δ,Bulk,,,SC,High-Tc/cuprate,,,,,,,,,,,,10.1103/PhysRevLett.61.479
YBa2Cu3O7-δ,YBa2Cu3O7-δ,Bulk,,,SC,High-Tc/cuprate,,,Orthorhombic,,,,,,,,,10.1103/PhysRevB.46.11033
YBa₂Cu₃O₇₋δ,YBa2Cu3O7-δ,Thin Film,"480 Å, 1560 Å, 1800 Å",MgO,SC,High-Tc/cuprate,"83 K, 89 K, 90 K",,,,,,,,,,True,10.1103/PhysRevB.43.10383
YBa2Cu3O7-δ,YBa2Cu3O7-δ,,,,SC,High-Tc/cuprate,,,,,,,,,,,,10.1103/PhysRevB.48.14031
YBa2Cu3O7-δ,YBa2Cu3O7-δ,Bulk,,,SC,High-Tc/cuprate,≥90 K,,,perovskite,,,,,,,,10.1103/PhysRevB.38.2832
YBa2Cu3O7-δ (one-unit-cell-thick),YBa2Cu3O7-δ,Thin Film,12 Å,SrTiO3,SC,High-Tc/cuprate,78-82 K,,,perovskite,,,,,,,True,10.1103/PhysRevLett.69.3228
YBa2Cu3O7-δ,YBa2Cu3O7-δ,,,,SC,High-Tc/cuprate,,,,,,,,,,,,10.1103/PhysRevLett.86.4140
YBa2Cu3O7-δ,YBa2Cu3O7-δ,Bulk,,,SC,High-Tc/cuprate,~100 K,,,perovskite-related,,,,,,,,10.1103/PhysRevB.52.637
YBa2Cu3O7-δ,YBa2Cu3O7-δ,Bulk,,,SC,High-Tc/cuprate,,,,,,,,,,,,10.1103/PhysRevB.45.945
YBa2Cu3O7-δ,YBa2Cu3O7-δ,Bulk,,,SC,High-Tc/cuprate,90 K,,,perovskite,,,,,,,True,10.1103/PhysRevB.36.8285
YBa2Cu3O7-δ,YBa2Cu3O7-δ,Thin Film,300 nm,,SC,High-Tc/cuprate,,,,,,,,,,,True,10.1103/PhysRevB.50.16684
YBa2Cu3O7-δ (tetragonal),YBa2Cu3O7-δ,Bulk,,,NSC,,NSC above 4.2 K,,Tetragonal,layered,,,,,,,True,10.1103/PhysRevB.36.8798
YBa2Cu3O7-δ,YBa2Cu3O7-δ,Bulk,,,SC,High-Tc/cuprate,,,,,,,,,,,,10.1103/PhysRevLett.79.5294
YBa2Cu3O7-δ,YBa2Cu3O7-δ,,,,SC,High-Tc,,,,,,,,,,,,10.1103/PhysRevB.39.7244
YBa2Cu3O7-δ,YBa2Cu3O7-δ,,,,SC,High-Tc/cuprate,,,,,,,,~11.7 Å,,,,10.1103/PhysRevB.50.9627
YBCO,YBa2Cu3O7-δ,Bulk,,,SC,High-Tc/cuprate,,,Orthorhombic,perovskite,,,,,,,True,10.1103/PhysRevLett.69.3808
YBa2Cu3O7-δ,YBa2Cu3O7-δ,,,,SC,High-Tc/cuprate,,,,,,,,,,,,10.1103/PhysRevB.65.024523
YBa2Cu3O7-δ (YBCO),YBa2Cu3O7-δ,Bulk,20 μm,,SC,High-Tc/cuprate,92 K,,,,,,,,,,True,10.1103/PhysRevB.54.3514
YBCO-123,YBa2Cu3O7-δ,Bulk,,,SC,High-Tc/cuprate,93.6 K,,,,,,,,,,,10.1103/PhysRevB.59.671
YBa2Cu3O7-δ (Zn-doped),YBa2Cu3O7-δ,Bulk,,,SC,High-Tc/cuprate,Variable with doping,,,,,,,,,,,10.1103/PhysRevB.66.020502
YBCO,YBa2Cu3O7-δ,Thin Film,200 nm,SrTiO3,SC,High-Tc/cuprate,92.4 K,,,,,,,,,150 ± 20 T at T=0,True,10.1103/PhysRevB.50.3312
YBa2Cu3O7-δ (YBCO),YBa2Cu3O7-δ,Bulk,,,SC,High-Tc/cuprate,,,,,,,,,,,,10.1103/PhysRevB.60.14888
YBa2Cu3O7-δ,YBa2Cu3O7-δ,Bulk,,,SC,High-Tc/cuprate,,,,,,,,,,,,10.1103/PhysRevB.51.9161
YBCO,YBa2Cu3O7-δ,Bulk,,,SC,High-Tc/cuprate,,,,,,,,,,,,10.1103/PhysRevB.57.8667
YBa2Cu3O7-δ,YBa2Cu3O7-δ,,,,SC,High-Tc/cuprate,,,,,,,,,,,,10.1103/PhysRevB.52.15598
Yttrium Barium Copper Oxide,YBa2Cu3O7-δ,Bulk,,,SC,High-Tc/cuprate,,,,,,,,,,,,10.1103/PhysRevB.63.054505
YBCO,YBa2Cu3O7-δ,,,,SC,High-Tc/cuprate,,,,,,,,,,,,10.1103/PhysRevB.65.214525
YBCO,YBa2Cu3O7-δ,Bulk,,,SC,High-Tc/cuprate,,,,,,,,,,,True,10.1103/PhysRevB.57.645
YBa2Cu3O7-δ,YBa2Cu3O7-δ,Bulk,,,SC,High-Tc/cuprate,92.2 K,,,,,,,,,"dHc2/dT = -1.9 T/K, Hc2(T) ≈ 175(1-t) tesla near Tc",,10.1103/PhysRevB.50.4064
YBa2Cu3O7-δ,YBa2Cu3O7-δ,Bulk,,,SC,High-Tc/cuprate,,,,,,,,,,,,10.1103/PhysRevB.42.6159
YBa2Cu3O7-δ,YBa2Cu3O7-δ,Bulk,,,SC,cuprate,,,,,,,,,,,,10.1103/PhysRevB.52.4226
YBa2Cu3O7-δ,YBa2Cu3O7-δ,Bulk,,,SC,High-Tc/cuprate,,,,,,,,,,,,10.1103/PhysRevB.61.1555
YBa2Cu3O7-δ,YBa2Cu3O7-δ,,,,SC,High-Tc/cuprate,,,,,,,,,,,,10.1103/PhysRevB.65.224501
YBCO Sample A,YBa2Cu3O7-δ,Thin Film,70 nm,sapphire with CeO2 buffer layer,SC,High-Tc/cuprate,84 K,,,,,,,,,,True,10.1103/PhysRevLett.73.1537
YBCO Sample B,YBa2Cu3O7-δ,Thin Film,40 nm,LaAlO3,SC,High-Tc/cuprate,88 K,,,,,,,,,,True,10.1103/PhysRevLett.73.1537
YBCO Sample C,YBa2Cu3O7-δ,Thin Film,70 nm,LaAlO3,SC,High-Tc/cuprate,88 K,,,,,,,,,,True,10.1103/PhysRevLett.73.1537
YBCO-16O,YBa2Cu3O7-δ,Bulk,,,SC,High-Tc/cuprate,67.6 K,,,,,3.827 Å,,,,,True,10.1103/PhysRevLett.89.087003
YBCO-18O,YBa2Cu3O7-δ,Bulk,,,SC,High-Tc/cuprate,66.7 K,,,,,,,,,,True,10.1103/PhysRevLett.89.087003
Y-Ba-Cu-O,YBa2Cu3O7-δ,Bulk,,,SC,High-Tc/cuprate,,,,,,,,,,,True,10.1103/PhysRevB.57.11356
YBa2Cu3O7-δ,YBa2Cu3O7-δ,Bulk,,,SC,High-Tc/cuprate,92 K,,,,,,,,,,,10.1103/PhysRevB.62.11879
YBaCuO,YBa2Cu3O7-δ,Bulk,,,SC,High-Tc/cuprate,~100 K,,,,,,,,,,,10.1103/PhysRevB.64.104516
YBCO,YBa2Cu3O7-δ,Bulk,,,SC,High-Tc/cuprate,78 K,,,,,,,,,Bc2,,10.1103/PhysRevB.61.1468
YBCO thin films,YBa2Cu3O7-δ,Thin Film,,,SC,High-Tc/cuprate,,,,,,,,,,,,10.1103/PhysRevB.61.1468
YBa₂Cu₃O₇₋δ,YBa2Cu3O7-δ,Thin Film,1 μm,Al₂O₃,SC,High-Tc/cuprate,80-85 K,,,,,,,,,,True,10.1103/PhysRevB.38.11970
YBa₂Cu₃O₇₋δ,YBa2Cu3O7-δ,Thin Film,1 μm,MgO,SC,High-Tc/cuprate,80-85 K,,,,,,,,,,True,10.1103/PhysRevB.38.11970
YBa₂Cu₃O₇₋δ,YBa2Cu3O7-δ,Thin Film,1.2 μm,ZrO₂,SC,High-Tc/cuprate,80-85 K,,,,,,,,,,True,10.1103/PhysRevB.38.11970
YBa₂Cu₃O₇₋δ,YBa2Cu3O7-δ,Thin Film,,SrTiO₃,SC,High-Tc/cuprate,91 K,,,,,,,,,,True,10.1103/PhysRevB.38.11970
YBa2Cu3O7-δ,YBa2Cu3O7-δ,Bulk,,,SC,High-Tc/cuprate,,,,,,,,,,,,10.1103/PhysRevB.55.6612
YBa2Cu3O7-δ,YBa2Cu3O7-δ,Bulk,,,SC,High-Tc/cuprate,,,orthorhombic,perovskite-related,,,,,,,,10.1103/PhysRevB.60.1460
YBa2Cu3O7-δ,YBa2Cu3O7-δ,,,,SC,High-Tc/cuprate,,,,,,,,,,,,10.1103/PhysRevLett.70.3159
YBa2Cu3O7-δ,YBa2Cu3O7-δ,Thin Film,1500 Å to 1 μm,SrTiO3,SC,High-Tc/cuprate,89 K (onset),,,,,,,,,,True,10.1103/PhysRevB.38.11805
YBa₂Cu₃O₇₋δ,YBa2Cu3O7-δ,Bulk,,,SC,High-Tc/cuprate,80-90 K,,,,,,,,~600 G at 5 K,,True,10.1103/PhysRevB.37.9792
YBCO,YBa2Cu3O7-δ,Thin Film,40 nm to 160 nm,LaAlO3,SC,High-Tc/cuprate,84-90 K,,,perovskite,,,,,,,True,10.1103/PhysRevB.65.224516
YBa2Cu3O7-δ (YBCO),YBa2Cu3O7-δ,Bulk,,,SC,High-Tc/cuprate,,,,,,,,,,,,10.1103/PhysRevB.65.064520
YBa2Cu3O7-δ,YBa2Cu3O7-δ,,,,SC,High-Tc/cuprate,,,,,,,,,,,,10.1103/PhysRevB.52.15627
YBa₂Cu₃O₇₋δ,YBa2Cu3O7-δ,Thin Film,,NdGaO3(001),SC,High-Tc/cuprate,,,Orthorhombic,perovskite,,,,,,,,10.1103/PhysRevB.65.113402
YBa₂Cu₃O₇₋δ,YBa2Cu3O7-δ,Thin Film,,,SC,High-Tc/cuprate,,,,,,,,,,,,10.1103/PhysRevB.54.1564
YBa2Cu3O7-δ (polycrystalline),YBa2Cu3O7-δ,Bulk,,,SC,High-Tc/cuprate,,,,,,,,,,,,10.1103/PhysRevLett.62.2857
YBa2Cu3O7-δ (single crystal),YBa2Cu3O7-δ,Bulk,,,SC,High-Tc/cuprate,,,,,,,,,,,,10.1103/PhysRevLett.62.2857
YBa2Cu3O7-δ (epitaxial film),YBa2Cu3O7-δ,Thin Film,,SrTiO3,SC,High-Tc/cuprate,,,,,,,,,,,,10.1103/PhysRevLett.62.2857
YBa2Cu3O7-δ,YBa2Cu3O7-δ,,,,SC,High-Tc,,,,,,,,,,,,10.1103/PhysRevB.51.3893
YBa2Cu3O7-δ,YBa2Cu3O7-δ,Bulk,,,SC,High-Tc/cuprate,,,,,,,,,,,,10.1103/PhysRevB.65.064502
Y-Ba-Cu-O (90K),YBa2Cu3O7-δ,Bulk,,,SC,High-Tc/cuprate,90 K,,,,,,,,,,,10.1103/PhysRevB.54.1279
