Repository: WyattBunstine/ML_SC_Project

# ML_SC_Project — Chemically and Geometrically Motivated Crystal Graph Neural Networks

This project predicts and screens superconductors from crystal structure. It frames the
problem as a **two-stage hurdle**: first classify whether a material is a superconductor
candidate (SC vs. non-SC), then regress the critical temperature T_c for superconductors.

Two graph-neural-network families are trained and compared:

- a **baseline CGCNN** ([txie-93/cgcnn](https://github.com/txie-93/cgcnn)), and
- an **MPNN** with learned edge features that consumes richer `crystal_graph_v4` graphs
  (this project's contribution).

File: database/superconductor_materials_full.csv (part 204 of 215)
Material_Name,Chemical_Composition,Material_Class,Film_Thickness,Substrate,Material_Type,Superconductor_Type,Superconducting_Transition_Temperature,Pressure,Crystal_Structure,Lattice_Structure,Space_Group,"Lattice_Constant(a)","Lattice_Constant(b)","Lattice_Constant(c)",Lower_Critical_Field,Upper_Critical_Field,Experimental,DOI
Yttrium Barium Copper Oxide,YBa2Cu3O7-δ,Thin Film,100 nm,"SrTiO3 (STO), La0.3Sr0.7Al0.65Ta0.35O3 (LSAT)",SC,High-Tc/cuprate,60–70 K,"0.7 mbar (growth), 0.8 bar (annealing)",Orthorhombic,Perovskite,,,,1.168 nm,,,TRUE,10.1103/PhysRevB.77.144528
Yttrium Barium Copper Oxide,YBa2Cu3O7-δ,Thin Film,100 nm,La0.3Sr0.7Al0.65Ta0.35O3 (LSAT),SC,High-Tc/cuprate,60–70 K,"0.7 mbar (growth), 0.8 bar (annealing)",Orthorhombic,Perovskite,,0.382 nm,0.388 nm,1.168 nm,,,TRUE,10.1103/PhysRevB.77.144528
Yttrium Barium Copper Oxide (YBCO),YBa2Cu3O7-δ,Thin Film,150 nm,Yttrium Stabilized Zirconia (YSZ),SC,High-Tc/Type-II,85 K,,,,,,,,,120 T,TRUE,10.1103/PhysRevB.94.054509
Yttrium Barium Copper Oxide (YBCO) - Twinned,YBa2Cu3O7-δ,Single Crystal,,,SC,High-Tc/cuprate,91 K,,,,,,,,,,TRUE,10.1103/PhysRevB.76.212302
Yttrium Barium Copper Oxide (YBCO) - Detwinned,YBa2Cu3O7-δ,Single Crystal,,,SC,High-Tc/cuprate,91.6 K,,,,,,,,,,TRUE,10.1103/PhysRevB.76.212302
YBa2Cu3O7-δ,YBa2Cu3O7-δ,Thin Film,,,SC,cuprate,,,,,,,,,,,FALSE,10.1103/PhysRevB.70.064509
YBa2Cu3O7−δ,YBa2Cu3O7-δ,Bulk,,,SC,High-Tc/cuprate,,,Orthorhombic,,,,,,,,FALSE,10.1103/PhysRevB.77.174504
YBa2Cu3O7-δ,YBa2Cu3O7-δ,,,,SC,,,,,,,,,,,,FALSE,10.1103/PhysRevLett.98.017001
Yttrium Barium Copper Oxide,YBa2Cu3O7-δ,Bulk,,,SC,High-Tc/cuprate,,,,Layered,,,,,,,,10.1103/PhysRevB.101.024504
Yttrium Barium Copper Oxide,YBa2Cu3O7-δ,Thin Film,,,SC,High-Tc/cuprate,,,,,,,,,,,FALSE,10.1103/PhysRevB.89.054503
Yttrium Barium Copper Oxide (Underdoped Nanowire),YBa2Cu3O7-δ,Nanowire,50-100 nm,LaAlO3,SC,High-Tc/cuprate,70-80 K,,,,,,,,,,TRUE,10.1103/PhysRevLett.93.087002
Yttrium Barium Copper Oxide (Optimally Doped Thin Film),YBa2Cu3O7-δ,Thin Film,50-100 nm,LaAlO3,SC,High-Tc/cuprate,90 K,,,,,,,,,,TRUE,10.1103/PhysRevLett.93.087002
Yttrium Barium Copper Oxide (Underdoped Thin Film),YBa2Cu3O7-δ,Thin Film,50-100 nm,LaAlO3,SC,High-Tc/cuprate,75 K,,,,,,,,,,TRUE,10.1103/PhysRevLett.93.087002
YBCO,YBa2Cu3O7-δ,,,,SC,cuprate/High-Tc,,,,,,,,,,,,10.1103/PhysRevB.105.184509
YBa2Cu3O7-δ,YBa2Cu3O7-δ,Thin Film,"20 nm, 40 nm",SrTiO3 (001),SC,d-wave,"84 K, 89 K",,,perovskite,,,,,,,TRUE,10.1103/PhysRevB.84.104522
YBa2Cu3O7-δ (YBCO),YBa2Cu3O7-δ,,,,SC,High-Tc/cuprate,,,,,,,,,,,FALSE,10.1103/PhysRevB.72.014540
YBa2Cu3O7,YBa2Cu3O7-δ,Film,,,SC,High-Tc/cuprate,,,,,,,,,,,FALSE,10.1103/PhysRevB.70.064502
Yttrium Barium Copper Oxide,YBa2Cu3O7-δ,Thin Film,50 nm,SrTiO3,SC,High-Tc/cuprate,87 K,,,,,,,,,,TRUE,10.1103/PhysRevB.72.054513
YBa2Cu3O7-δ,YBa2Cu3O7-δ,,,,SC,High-Tc/cuprate,,,,,,,,,,,FALSE,10.1103/PhysRevB.85.054501
Yttrium Barium Copper Oxide (YBCO) film on 8.15° miscut SrTiO3 substrate,YBa2Cu3O7-δ,Thin Film,120-250 nm,SrTiO3 (8.15° miscut along [010]),SC,High-Tc/cuprate,93.3 K,,Orthorhombic,perovskite,,"3.8254 Å (D1), 3.8245 Å (D2)","3.8889 Å (D1), 3.8898 Å (D2)",,,,TRUE,10.1103/PhysRevB.71.054509
Yttrium Barium Copper Oxide (YBCO) film on 4° miscut SrTiO3 substrate,YBa2Cu3O7-δ,Thin Film,150-250 nm,SrTiO3 (4° miscut along [010]),SC,High-Tc/cuprate,,,Orthorhombic,perovskite,,,,,,,TRUE,10.1103/PhysRevB.71.054509
Yttrium Barium Copper Oxide (YBCO) film on 0.42° miscut SrTiO3 substrate,YBa2Cu3O7-δ,Thin Film,150-250 nm,SrTiO3 (0.42° miscut along [010]),SC,High-Tc/cuprate,,,Orthorhombic,perovskite,,"3.8179 Å (D1), 3.8166 Å (D2)","3.8747 Å (D1), 3.8772 Å (D2)",,,,TRUE,10.1103/PhysRevB.71.054509
YBa2Cu3O7-δ (underdoped),YBa2Cu3O7-δ,Thin Film,100 nm,SrTiO3 (001),SC,High-Tc/cuprate,86 K,1.5 x 10^-3 torr (post-annealing oxygen pressure),,,,,,,,,TRUE,10.1103/PhysRevB.109.184506
YBa2Cu3O7-δ (undoped),YBa2Cu3O7-δ,Thin Film,100 nm,SrTiO3 (001),NSC,cuprate,NSC,1 x 10^-5 torr (post-annealing oxygen pressure),,,,,,,,,TRUE,10.1103/PhysRevB.109.184506
Yttrium Barium Copper Oxide Film,YBa2Cu3O7-δ,Thin Film,50 nm,MgO (110),SC,High-Tc/cuprate,,,,,,,,,,,TRUE,10.1103/PhysRevB.95.174510
Yttrium Barium Copper Oxide Nanowire,YBa2Cu3O7-δ,Nanowire,,,SC,High-Tc/cuprate,,,,,,,,,,,TRUE,10.1103/PhysRevB.95.174510
Overdoped Yttrium Barium Copper Oxide (OD89),YBa2Cu3O7-δ,Bulk,,,SC,High-Tc/cuprate,89.4 K,,,,,,,,,200 T,,10.1103/PhysRevB.102.176501
Underdoped Yttrium Barium Copper Oxide (UD57),YBa2Cu3O7-δ,Bulk,,,SC,High-Tc/cuprate,57.2 K,,,,,,,,,40 T,,10.1103/PhysRevB.102.176501
YBa2Cu3O7−δ (YBCO),YBa2Cu3O7-δ,Bulk,,,SC,High-Tc/cuprate,60 K,,,,,,,,,,"High-resolution inelastic x-ray spectroscopy, c-axis infrared spectra, NMR",10.1103/PhysRevB.96.014522
YBa2Cu3O7-δ,YBa2Cu3O7-δ,Bulk,,,SC,High-Tc/cuprate/Type-II,,,,,,,,,,,FALSE,10.1103/PhysRevB.73.174524
YBa2Cu3O7-δ,YBa2Cu3O7-δ,,,,SC,High-Tc/cuprate,,,,,,,,,,,FALSE,10.1103/PhysRevB.72.060510
YBa2Cu3O7-δ,YBa2Cu3O7-δ,,,,SC,cuprate,,,,,,,,,,,FALSE,10.1103/PhysRevB.85.104512
Yttrium barium copper oxide,YBa2Cu3O7-δ,,,,SC,cuprate,,,,,,,,,,,FALSE,10.1103/PhysRevLett.102.117002
Yttrium Barium Copper Oxide,YBa2Cu3O7-δ,Bulk,,,SC,High-Tc/cuprate,92 K,,,layered structure,,,,,,,Density Functional Theory,10.1103/PhysRevB.72.174503
Yttrium Barium Copper Oxide,YBa2Cu3O7-δ,,,,SC,High-Tc/cuprate,,,,,,,,,,,FALSE,10.1103/PhysRevLett.111.247203
Yttrium Barium Copper Oxide (Y-123),YBa2Cu3O7-δ,Bulk,,,SC,High-Tc/cuprate,93 K,,Orthorhombic,,,,,,,,FALSE,10.1103/PhysRevLett.89.147003
Yttrium Barium Copper Oxide,YBa2Cu3O7-δ,,,,SC,High-Tc/cuprate,,,,,,,,,,,FALSE,10.1103/PhysRevB.87.014504
Yttrium barium copper oxide,YBa2Cu3O7-δ,,,,SC,cuprate,,,,,,,,,,,,10.1103/PhysRevLett.95.147002
YBa2Cu3O7-delta (delta unspecified),YBa2Cu3O7-δ,Bulk,,,SC,High-Tc/cuprate/Type-II,,ambient pressure,Orthorhombic,,,,,,,,FALSE,10.1103/PhysRevB.84.104519
Yttrium Barium Copper Oxide (YBCO),YBa2Cu3O7-δ,Thin Film,250 nm,LaAlO3,SC,High-Tc/cuprate,90 K,,,,,,,,,,TRUE,10.1103/PhysRevB.100.184302
YBa2Cu3O7-δ,YBa2Cu3O7-δ,Bulk,,,SC,cuprate,,,,,,,,,,,FALSE,10.1103/PhysRevB.80.144515
Yttrium Barium Copper Oxide,YBa2Cu3O7-δ,Thin Film,40-50 nm,SrTiO3,SC,High-Tc/cuprate,88.3 K,0.25 mbar O2 (growth); 400 mbar O2 (cooling),,,,,,,,,TRUE,10.1103/PhysRevLett.92.257003
YBa2Cu3O7-δ,YBa2Cu3O7-δ,Thin Film,,,SC,High-Tc/cuprate,,,,,,,,,,,FALSE,10.1103/PhysRevB.84.134517
YBa2Cu3O7-δ,YBa2Cu3O7-δ,Bulk,,,SC,cuprate/High-Tc/Type-II,,,,,,,,,,,FALSE,10.1103/PhysRevLett.102.017002
YBa2Cu3O7-δ,YBa2Cu3O7-δ,,,,SC,High-Tc/cuprate,,Ambient,,,,,,,,,FALSE,10.1103/PhysRevLett.97.237001
Yttrium Barium Copper Oxide,YBa2Cu3O7-δ,Bulk,,,SC,High-Tc/cuprate,91.2 K,,Orthorhombic,,,,,,,,TRUE,10.1103/PhysRevLett.99.237601
YBa2Cu3O7,YBa2Cu3O7-δ,Thin Film,varied between 1 and 12 unit cells,SrTiO3 (100),SC,High-Tc/cuprate,,,,perovskite,,,,,,,TRUE,10.1103/PhysRevB.72.140407
YBa2Cu3O7-δ,YBa2Cu3O7-δ,Bulk,,,SC,High-Tc/cuprate,,,,,,,,,,,FALSE,10.1103/PhysRevB.82.020514
Yttrium Barium Copper Oxide,YBa2Cu3O7-δ,single crystal,10-20 um,,SC,Type-II,91 K,ambient pressure,,,,,,,,,TRUE,10.1103/PhysRevLett.92.037002
Yttrium Barium Copper Oxide (YBa2Cu3O7-δ),YBa2Cu3O7-δ,Bulk,,,SC,High-Tc/cuprate,,,,,,,,,,,FALSE,10.1103/PhysRevB.70.144515
YBa2Cu3O7-δ,YBa2Cu3O7-δ,,,,SC,cuprate,,,,,,,,,,,FALSE,10.1103/PhysRevB.105.064519
Yttrium Barium Copper Oxide,YBa2Cu3O7-δ,Thin Film,200 nm,SrTiO3,SC,High-Tc/cuprate/Type-II,90 K,,,,,,,,,,TRUE,10.1103/PhysRevB.77.134504
"Yttrium Barium Copper Oxide (YBCO), overdoped",YBa2Cu3O7-δ,Bulk,,,SC,High-Tc/cuprate,89 K,,,,,,,,,,TRUE,10.1103/PhysRevB.102.176502
"Yttrium Barium Copper Oxide (YBCO), underdoped",YBa2Cu3O7-δ,Bulk,,,SC,High-Tc/cuprate,,,,,,,,,,,TRUE,10.1103/PhysRevB.102.176502
Yttrium Barium Copper Oxide (YBCO),YBa2Cu3O7-δ,Bulk,,,SC,High-Tc/cuprate,89 K,,Orthorhombic,,,,,,,120 T,TRUE,10.1103/PhysRevB.105.184508
Yttrium Barium Copper Oxide (YBCO) a-axis thin film,YBa2Cu3O7-δ,Thin Film,50 nm,LaSrGaO4 (100) with PrBa2Cu3O7-δ buffer layer (200 nm),SC,High-Tc/cuprate,88 K,,Orthorhombic,,,,,,,,TRUE,10.1103/PhysRevB.95.184505
"Yttrium Barium Copper Oxide (YBCO) nanowire (b-axis oriented, [0,1,0])",YBa2Cu3O7-δ,Nanowire,45 nm,LaSrGaO4 (100) with PrBa2Cu3O7-δ buffer layer (200 nm),SC,High-Tc/cuprate,80.4 K,,Orthorhombic,,,,,,,,TRUE,10.1103/PhysRevB.95.184505
"Yttrium Barium Copper Oxide (YBCO) nanowire (c-axis oriented, [0,0,1])",YBa2Cu3O7-δ,Nanowire,45 nm,LaSrGaO4 (100) with PrBa2Cu3O7-δ buffer layer (200 nm),SC,High-Tc/cuprate,80.0 K,,Orthorhombic,,,,,,,,TRUE,10.1103/PhysRevB.95.184505
Yttrium Barium Copper Oxide (YBCO) c-axis thin film (from literature),YBa2Cu3O7-δ,Thin Film,,,SC,High-Tc/cuprate,,,,,,,,,,,FALSE,10.1103/PhysRevB.95.184505
Optimally Doped YBa2Cu3O7,YBa2Cu3O7-δ,Bulk,,,SC,High-Tc/cuprate,92 K,,,,,,,,,,TRUE,10.1103/PhysRevB.87.056501
YBa2Cu3O7-δ,YBa2Cu3O7-δ,,,,SC,cuprate,,,,,,,,,,,FALSE,10.1103/PhysRevLett.98.057007
Yttrium Barium Copper Oxide,YBa2Cu3O7-δ,Thin Film,0.12 μm,SrTiO3 (100),SC,Type-II/cuprate/High-Tc,94 K,,,,,,,,,,TRUE,10.1103/PhysRevLett.97.067003
Yttrium Barium Copper Oxide,YBa2Cu3O7-δ,Bulk,21 μm,,SC,High-Tc/cuprate,92.74 K,,,layered compound,,,,1.17 nm,,,TRUE,10.1103/PhysRevB.100.104510
Yttrium barium copper oxide nanowire,YBa2Cu3O7-δ,Nanowire,,,SC,,,,,,,,,,,,FALSE,10.1103/PhysRevB.75.020501
YBa2Cu3O7-δ,YBa2Cu3O7-δ,Single Crystal,,,SC,cuprate,,,,layered,,,,,,,FALSE,10.1103/PhysRevB.82.104523
Yttrium barium copper oxide,YBa2Cu3O7-δ,,,,SC,cuprate,"92 K (experimental), > 300 K (theoretical, with RAS effect)",,,,,,,,,,FALSE,10.1103/PhysRevB.107.184518
"Yttrium Barium Copper Oxide (underdoped, Tc ≈ 41.5 K)",YBa2Cu3O7-δ,Bulk,,,SC,Type-II/cuprate/High-Tc,41.5 K,,,,,,,,,,TRUE,10.1103/PhysRevB.75.174517
"Yttrium Barium Copper Oxide (underdoped, Tc ≈ 62 K)",YBa2Cu3O7-δ,Bulk,,,SC,Type-II/cuprate/High-Tc,62 K,,,,,,,,,,TRUE,10.1103/PhysRevB.75.174517
"Yttrium Barium Copper Oxide (optimally doped, Tc ≈ 91.7 K)",YBa2Cu3O7-δ,Bulk,,,SC,Type-II/cuprate/High-Tc,91.7 K,,,,,,,,,,TRUE,10.1103/PhysRevB.75.174517
"Yttrium Barium Copper Oxide (optimally doped, Tc ≈ 93.5 K)",YBa2Cu3O7-δ,Bulk,,,SC,Type-II/cuprate/High-Tc,93.5 K,,,,,,,,,,TRUE,10.1103/PhysRevB.75.174517
Yttrium barium copper oxide,YBa2Cu3O7-δ,,,,SC,,,,,,,,,,,,FALSE,10.1103/PhysRevB.82.104506
Yttrium Barium Copper Oxide (Y123),YBa2Cu3O7-δ,,,,SC,High-Tc/cuprate,,,,,,,,,,,FALSE,10.1103/PhysRevB.71.052504
Yttrium Barium Copper Oxide,YBa2Cu3O7-δ,Nanoscale island,0.1 μm,,SC,High-Tc/cuprate,,,,,,,,,,,TRUE,10.1103/PhysRevLett.110.197001
YBa2Cu3O7-δ (untreated),YBa2Cu3O7-δ,Powder,,,SC,High-Tc/cuprate,,,,,,,,,,,TRUE,10.1103/PhysRevB.86.054511
Yttrium barium copper oxide,YBa2Cu3O7-δ,,,,SC,High-Tc/cuprate,,,,,,,,,,,FALSE,10.1103/PhysRevB.82.144508
Yttrium Barium Copper Oxide (optimally doped),YBa2Cu3O7-δ,Thin Film,,,SC,High-Tc/cuprate,Tc > 90 K,,,,,,,,,,TRUE,10.1103/PhysRevB.72.092506
Yttrium Barium Copper Oxide (underdoped),YBa2Cu3O7-δ,Thin Film,,,SC,High-Tc/cuprate,Tc = 55.7 K,,,,,,,,,,TRUE,10.1103/PhysRevB.72.092506
YBa2Cu3O7-δ,YBa2Cu3O7-δ,Bulk,,,SC,High-Tc/cuprate,,,,,,,,,,,FALSE,10.1103/PhysRevLett.117.257003
Yttrium Barium Copper Oxide (Reference),YBa2Cu3O7-δ,Bulk,,,SC,High-Tc/cuprate,,,,,,,,,,,FALSE,10.1103/PhysRevB.70.214502
Yttrium Barium Copper Oxide,YBa2Cu3O7-δ,Thin Film,Half unit cell to several unit cells (exact nm not specified),SrTiO3(001),SC,High-Tc/cuprate,,0.1 mbar,,Perovskite-like,,,,11.91,,,TRUE,10.1103/PhysRevLett.99.196106
Yttrium Barium Copper Oxide,YBa2Cu3O7-δ,Thin Film,150 nm,"SrTiO3 (106), miscut 9.46°",SC,High-Tc/cuprate,91 K,,,,,,,,,,TRUE,10.1103/PhysRevB.72.220507
Yttrium Barium Copper Oxide (YBCO),YBa2Cu3O7-δ,Thin Film,200 nm,SrTiO3 (110),SC,High-Tc/cuprate,88.5 K,,,,,,,,,,TRUE,10.1103/PhysRevB.88.180501
Yttrium Barium Copper Oxide,YBa2Cu3O7-δ,Single Crystal,,,SC,Type-II/cuprate/High-Tc,93.1 K,,,,,,,,,dBc2/dT = -2 T/K,TRUE,10.1103/PhysRevB.72.214504
Yttrium Barium Copper Oxide,YBa2Cu3O7-δ,Bulk,,,SC,cuprate/High-Tc,,,,perovskite,,,,,,,,10.1103/PhysRevB.75.060506
YBa2Cu3O7-δ,YBa2Cu3O7-δ,Thin Film,1.6 μm,,SC,High-Tc/cuprate,92 K,,,,,,,,,,TRUE,10.1103/PhysRevB.73.132501
YBa2Cu3O7-δ,YBa2Cu3O7-δ,,,,SC,High-Tc/cuprate,,,,Layered,,,,,,,FALSE,10.1103/PhysRevB.97.224502
YBa2Cu3O7,YBa2Cu3O7-δ,Bulk,,,SC,High-Tc/cuprate,93 K,,Orthorhombic,perovskite,,,,,,,TRUE,10.1103/PhysRevB.69.224517
Yttrium Barium Copper Oxide,YBa2Cu3O7-δ,,,,SC,High-Tc/cuprate,92.7 K,,,,,,,,,,,10.1103/PhysRevB.74.024515
YBa2Cu3O7,YBa2Cu3O7-δ,,,,SC,High-Tc/cuprate,,,,,,,,,,,FALSE,10.1103/PhysRevLett.89.177001
YBa2Cu3O7-δ,YBa2Cu3O7-δ,Bulk,,,SC,High-Tc/cuprate,,,,,,,,,,,TRUE,10.1103/PhysRevB.81.014519
YBa2Cu3O7-δ (underdoped),YBa2Cu3O7-δ,Bulk,,,SC,High-Tc/cuprate,,,,,,,,,,,,10.1103/PhysRevLett.105.167004
YBa2Cu3O7-δ,YBa2Cu3O7-δ,,,,SC,cuprate,,,,,,,,,,,FALSE,10.1103/PhysRevB.95.214508
Yttrium Barium Copper Oxide (optimally doped),YBa2Cu3O7-δ,,,,SC,High-Tc/cuprate,,,,,,,,,,,FALSE,10.1103/PhysRevB.79.214504
Yttrium Barium Copper Oxide,YBa2Cu3O7-δ,Thin Film,950-3200 Å,SrTiO3(100),SC,High-Tc/cuprate,91.44 K,,,,,,,,,,TRUE,10.1103/PhysRevB.69.214524
Yttrium Barium Copper Oxide,YBa2Cu3O7-δ,Thin Film,500 Å,,SC,High-Tc/cuprate,,,,,,,,,,,FALSE,10.1103/PhysRevB.69.214524
Yttrium Barium Copper Oxide,YBa2Cu3O7-δ,Thin Film,3000 Å,,SC,High-Tc/cuprate,,,,,,,,,,,FALSE,10.1103/PhysRevB.69.214524
YBa2Cu3O7-δ,YBa2Cu3O7-δ,,,,SC,High-Tc/cuprate,,,,,,,,,,,FALSE,10.1103/PhysRevB.71.024520
Yttrium Barium Copper Oxide (YBCO) G120B,YBa2Cu3O7-δ,Thin Film,245 nm,MgO,SC,High-Tc/cuprate,"84.4 K (offset), 84.8 K (onset)",0.5 mbar O2 (deposition); 700 mbar O2 (post-deposition anneal),Orthorhombic,,,3.82 Å,3.88 Å,,,,TRUE,10.1103/PhysRevB.78.054517
Yttrium Barium Copper Oxide (YBCO) G123B,YBa2Cu3O7-δ,Thin Film,120 nm,MgO with 6 nm SrTiO3 buffer layer,SC,High-Tc/cuprate,"89.7 K (offset), 91.5 K (onset)",0.5 mbar O2 (deposition); 700 mbar O2 (post-deposition anneal),Orthorhombic,,,3.82 Å,3.88 Å,,,,TRUE,10.1103/PhysRevB.78.054517
"Yttrium Barium Copper Oxide (YBCO) (cited, nanobridge)",YBa2Cu3O7-δ,Nanobridge,,,SC,High-Tc/cuprate,,,,,,,,,,,FALSE,10.1103/PhysRevB.78.054517
Yttrium Barium Copper Oxide,YBa2Cu3O7-δ,Thin Film,20 nm,SrTiO3 (001),SC,High-Tc/cuprate,82 K,,,,,,,,,,TRUE,10.1103/PhysRevB.84.054539
Yttrium Barium Copper Oxide (in S/F hybrid),YBa2Cu3O7-δ,Thin Film,20 nm,SrTiO3 (001),SC,High-Tc/cuprate,72 K,,,,,,,,,,TRUE,10.1103/PhysRevB.84.054539
Yttrium Barium Copper Oxide,YBa2Cu3O7-δ,Bulk,,,SC,High-Tc/cuprate/Type-II,,,,,,,,,,,,10.1103/PhysRevLett.121.187203
YBa2Cu3O7-δ,YBa2Cu3O7-δ,,,,SC,High-Tc/cuprate,,,,,,,,,,,FALSE,10.1103/PhysRevB.71.134526
YBa2Cu3O7-δ (YBCO),YBa2Cu3O7-δ,,,,SC,cuprate/High-Tc,,ambient,,,,,,,,,FALSE,10.1103/PhysRevMaterials.6.044804
Yttrium Barium Copper Oxide,YBa2Cu3O7-δ,Bulk,,,SC,High-Tc/cuprate,,,,,,,,,,,,10.1103/PhysRevB.79.014512
"Yttrium Barium Copper Oxide (YBCO), pristine",YBa2Cu3O7-δ,Single Crystal,,,SC,High-Tc/cuprate,94.6 K,,,,,,,,,,TRUE,10.1103/PhysRevB.105.014514
"Yttrium Barium Copper Oxide (YBCO), electron-irradiated (6.15 C/cm2)",YBa2Cu3O7-δ,Single Crystal,,,SC,High-Tc/cuprate,90.0 K,,,,,,,,,,TRUE,10.1103/PhysRevB.105.014514
"Yttrium Barium Copper Oxide (YBCO), electron-irradiated (8.5 C/cm2)",YBa2Cu3O7-δ,Single Crystal,,,SC,High-Tc/cuprate,78.7 K,,,,,,,,,,TRUE,10.1103/PhysRevB.105.014514
Yttrium Barium Copper Oxide (YBCO),YBa2Cu3O7-δ,Bulk,,,SC,High-Tc/cuprate,93 K,,Orthorhombic,,,,,,,,TRUE,10.1103/PhysRevB.79.144528
Yttrium Barium Copper Oxide,YBa2Cu3O7-δ,Thin Film,100-120 nm,"MgO(110), SrTiO3 (STO) seed layer",SC,High-Tc/cuprate,,,,,,,,,,,TRUE,10.1103/PhysRevB.84.184526
"Yttrium Barium Copper Oxide (Soft-patterned, 0° interface)",YBa2Cu3O7-δ,Thin Film,100-120 nm,"MgO(110), SrTiO3 (STO) seed layer",SC,High-Tc/cuprate,,,,,,,,,,,TRUE,10.1103/PhysRevB.84.184526
"Yttrium Barium Copper Oxide (Soft-patterned, 50° interface)",YBa2Cu3O7-δ,Thin Film,100-120 nm,"MgO(110), SrTiO3 (STO) seed layer",SC,High-Tc/cuprate,,,,,,,,,,,TRUE,10.1103/PhysRevB.84.184526
"Yttrium Barium Copper Oxide (Conventional, 200-500 nm width)",YBa2Cu3O7-δ,Thin Film,100-120 nm,"MgO(110), SrTiO3 (STO) seed layer",SC,High-Tc/cuprate,,,,,,,,,,,TRUE,10.1103/PhysRevB.84.184526
Yttrium Barium Copper Oxide (YBCO) on NdGaO3 bicrystal,YBa2Cu3O7-δ,Thin Film,,NdGaO3,SC,High-Tc/cuprate,,,,,,,,,,,FALSE,10.1103/PhysRevB.84.184526
Yttrium Barium Copper Oxide (YBCO) on SrTiO3 bicrystal,YBa2Cu3O7-δ,Thin Film,,SrTiO3,SC,High-Tc/cuprate,,,,,,,,,,,FALSE,10.1103/PhysRevB.84.184526
Yttrium Barium Copper Oxide (YBCO) Thin Film,YBa2Cu3O7-δ,Thin Film,200 nm,"NdGaO3 (tilted, θ = 14°)",SC,High-Tc/cuprate/Type-II,88 K,,,,,,,,,,TRUE,10.1103/PhysRevX.2.011007
YBa2Cu3O7-δ,YBa2Cu3O7-δ,Bulk,,,SC,Type-II/cuprate/High-Tc,,,,,,,,,,,FALSE,10.1103/PhysRevB.84.144521
YBa2Cu3O7-δ,YBa2Cu3O7-δ,,,,SC,cuprate,,,,,,,,,,,FALSE,10.1103/PhysRevB.85.064513
YBCO (Sample 2),YBa2Cu3O7-δ,Single Crystal,,,SC,High-Tc/cuprate,51.8 K,,,,,,,,,,TRUE,10.1103/PhysRevB.71.024507
YBCO (Sample 3),YBa2Cu3O7-δ,Single Crystal,,,SC,High-Tc/cuprate,56.6 K,,,,,,,,,,TRUE,10.1103/PhysRevB.71.024507
YBCO (Sample 4),YBa2Cu3O7-δ,Single Crystal,,,SC,High-Tc/cuprate,66.3 K,,,,,,,,,,TRUE,10.1103/PhysRevB.71.024507
YBCO (Sample 5),YBa2Cu3O7-δ,Single Crystal,,,SC,High-Tc/cuprate,70.2 K,,,,,,,,,,TRUE,10.1103/PhysRevB.71.024507
Yttrium Barium Copper Oxide,YBa2Cu3O7-δ,Thin Film,,,SC,High-Tc/cuprate,,,Orthorhombic,Perovskite-related,,,,,,,TRUE,10.1103/PhysRevLett.99.017004
YBCO,YBa2Cu3O7-δ,Thin Film,180 nm,SrTiO3 [001],SC,High-Tc/cuprate,90 K,,,,,,,,,,TRUE,10.1103/PhysRevB.75.144503
Yttrium Barium Copper Oxide (YBCO7-δ),YBa2Cu3O7-δ,Bulk,,,SC,Type-II/High-Tc/cuprate,93.1 K,,,,,,,,,167.5 T,TRUE,10.1103/PhysRevB.70.144521
Yttrium Barium Copper Oxide (YBCO7-δ),YBa2Cu3O7-δ,Bulk,,,SC,Type-II/High-Tc/cuprate,92.6 K,,,,,,,,,190 T,TRUE,10.1103/PhysRevB.70.144521
YBa2Cu3O7-δ,YBa2Cu3O7-δ,Bulk,,,SC,High-Tc/cuprate,,,,,,,,,,,FALSE,10.1103/PhysRevB.103.184514
YBa2Cu3O7-δ,YBa2Cu3O7-δ,Bulk,,,SC,cuprate,,ambient,,,,,,,,,FALSE,10.1103/PhysRevB.84.064533
"Yttrium Barium Copper Oxide (YBCO) film, sample mA",YBa2Cu3O7-δ,Thin Film,0.12 µm,SrTiO3,SC,High-Tc/cuprate,89.8 K,,,,,,,,,,TRUE,10.1103/PhysRevB.84.214530
"Yttrium Barium Copper Oxide (YBCO) film, sample m50a",YBa2Cu3O7-δ,Thin Film,0.12 µm,SrTiO3,SC,High-Tc/cuprate,87.1 K,,,,,,,,,,TRUE,10.1103/PhysRevB.84.214530
YBa2Cu3O7-δ,YBa2Cu3O7-δ,,,,SC,High-Tc/cuprate,,,,,,,,,,,FALSE,10.1103/PhysRevB.87.165140
"Yttrium Barium Copper Oxide (YBCO), x=0.082",YBa2Cu3O7-δ,Thin Film,100-200 nm,SrTiO3 and NdGaO3,SC,High-Tc/cuprate/Type-II,46 K,,,,,,,,,,TRUE,10.1103/PhysRevB.71.014507
"Yttrium Barium Copper Oxide (YBCO), x=0.088",YBa2Cu3O7-δ,Thin Film,100-200 nm,SrTiO3 and NdGaO3,SC,High-Tc/cuprate/Type-II,54 K,,,,,,,,,,TRUE,10.1103/PhysRevB.71.014507
"Yttrium Barium Copper Oxide (YBCO), x=0.116",YBa2Cu3O7-δ,Thin Film,100-200 nm,SrTiO3 and NdGaO3,SC,High-Tc/cuprate/Type-II,75 K,,,,,,,,,,TRUE,10.1103/PhysRevB.71.014507
"Yttrium Barium Copper Oxide (YBCO), x=0.13",YBa2Cu3O7-δ,Thin Film,100-200 nm,SrTiO3 and NdGaO3,SC,High-Tc/cuprate/Type-II,84 K,,,,,,,,,,TRUE,10.1103/PhysRevB.71.014507
"Yttrium Barium Copper Oxide (YBCO), x=0.16",YBa2Cu3O7-δ,Thin Film,100-200 nm,SrTiO3 and NdGaO3,SC,High-Tc/cuprate/Type-II,90 K,,,,,,,,,,TRUE,10.1103/PhysRevB.71.014507
"Yttrium Barium Copper Oxide (YBCO), nearly optimally doped",YBa2Cu3O7-δ,Thin Film,100-200 nm,SrTiO3 and NdGaO3,SC,High-Tc/cuprate/Type-II,89.9 K,,,,,,,,,,TRUE,10.1103/PhysRevB.71.014507
Yttrium Barium Copper Oxide,YBa2Cu3O7-δ,Thin Film,80 nm,SrTiO3,SC,High-Tc/cuprate,88–89 K,,,,,,,,,,TRUE,10.1103/PhysRevB.72.184515
Yttrium Barium Copper Oxide,YBa2Cu3O7-δ,Thin Film,135 nm,SrTiO3 (100),SC,High-Tc/cuprate,88 K,,,,,,,,,,TRUE,10.1103/PhysRevB.89.180506
Yttrium Barium Copper Oxide (nanowire),YBa2Cu3O7-δ,Nanowire,,,SC,High-Tc/cuprate,,,,,,,,,,,FALSE,10.1103/PhysRevB.93.224504
YBCO-Ar,YBa2Cu3O7-δ,Bulk,,,SC,High-Tc/Cuprate,91.5 K,,Orthorhombic,Pmmm,Pmmm,3.810,3.886,11.697,,,TRUE,10.1016/j.matchemphys.2016.07.064
YBa2Cu3O7-δ,YBa2Cu3O7-δ,Bulk,,,SC,Cuprate,91.7 K,,,,,,,,,,FALSE,10.1016/S0921-4526(02)01635-6
YBa2Cu3O7-δ,YBa2Cu3O7-δ,Thin Film,,,SC,High-Tc/Cuprate,90.2±0.4 K,,,,,,,,,,TRUE,10.1016/j.jallcom.2024.173921
YBa2Cu3O7-δ,YBa2Cu3O7-δ,Bulk,,,SC,High-Tc/Cuprate,90 K,,,,,,,,,,TRUE,10.1016/j.jeurceramsoc.2018.01.026
YBa2Cu3O7-δ,YBa2Cu3O7-δ,Bulk,,,SC,High-Tc,Tc1 and Tc2,Varied during pelleterizing process,,,,,,,,,TRUE,10.1016/j.jmmm.2006.10.091
YBa2Cu3O7-δ,YBa2Cu3O7-δ,Bulk,,,SC,High-Tc/Cuprate,90 K,,Orthorhombic,,Pmmm,3.8316,3.8904,11.6587,,,TRUE,10.1016/j.physc.2024.1354570
YBCO,YBa2Cu3O7-δ,Bulk,,,SC,High-Tc,92.18 K,,Orthorhombic,,,3.839 Å,3.867 Å,11.689 Å,,,TRUE,10.1016/j.matchemphys.2019.122252
Y-123,YBa2Cu3O7-δ,Bulk,,,SC,High-Tc,90-91 K,,,,,,,,,,TRUE,10.1016/S0921-4534(01)00318-5
YBa2Cu3O7-δ,YBa2Cu3O7-δ,Bulk,,,SC,High-Tc,91.6 K,,Orthorhombic,,,3.823,3.873,11.681,,,TRUE,10.1016/j.physb.2016.11.020
YBCO,YBa2Cu3O7-δ,Bulk,,,SC,High-Tc/Cuprate,91.0 K,,Orthorhombic,,,,,,,,TRUE,10.1016/j.jpcs.2016.10.008
YBa2Cu3O7-δ,YBa2Cu3O7-δ,Bulk,,,SC,High-Tc/Cuprate,92,,Orthorhombic,,,3.82,3.88,11.655,,,TRUE,10.1016/j.physc.2018.02.023
YBa2Cu3O7-δ,YBa2Cu3O7-δ,Bulk,,,SC,High-Tc,92 K,,Orthorhombic,,,,,,,,TRUE,10.1016/S1359-6454(01)00053-2
YBa2Cu3O7-δ,YBa2Cu3O7-δ,Bulk,,,SC,Type-II/High-Tc/Cuprate,86 K,,Orthorhombic,,,,,,,,TRUE,10.1016/j.matpr.2023.04.190
YBa2Cu3O7-δ,YBa2Cu3O7-δ,Bulk,,,SC,High-Tc,91 K,,Orthorhombic,,Pmmm,,,,,,TRUE,10.1016/j.ceramint.2018.07.288
YBCO,YBa2Cu3O7-δ,Bulk,,,SC,High-Tc,90.3 K,,Orthorhombic,Pmmm,,0.3830 nm,0.3886 nm,1.1662 nm,,,TRUE,10.1016/j.jallcom.2019.152150
YBa2Cu3O7-δ,YBa2Cu3O7-δ,Bulk,,,SC,High-Tc,93,,Orthorhombic,,Pmmm,3.8250,3.8863,11.6837,,,TRUE,10.1016/j.ceramint.2017.05.339
YBa2Cu3O7/La2/3Ca1/3MnO3 Bilayer,YBa2Cu3O7-δ/La2/3Ca1/3MnO3,Thin Film,"YBCO: 150 nm, LCMO: 50 nm","SrTiO3 (vicinal cut, 10°)",SC/FM Hybrid,High-Tc/cuprate,81 K,,,,,,,,,,TRUE,10.1103/PhysRevB.80.184507
Yttrium Barium Copper Oxide - Gold - Yttrium Barium Copper Oxide SNS Junction (SNS no. 1),YBa2Cu3O7-δ/Ti(5nm)/Au(65nm)/YBa2Cu3O7-δ,Thin Film,"YBCO: 50 nm, Au: 65 nm, Ti: 5 nm",MgO (110),SC,High-Tc/cuprate,77.8 K,,,,,,,,,,TRUE,10.1103/PhysRevB.95.174510
Yttrium Barium Copper Oxide - Gold - Yttrium Barium Copper Oxide SNS Junction (SNS no. 2),YBa2Cu3O7-δ/Ti(5nm)/Au(65nm)/YBa2Cu3O7-δ,Thin Film,"YBCO: 50 nm, Au: 65 nm, Ti: 5 nm",MgO (110),SC,High-Tc/cuprate,77.8 K,,,,,,,,,,TRUE,10.1103/PhysRevB.95.174510
YBCO/Ag,YBa2Cu3O7-δ with 10 wt.% Ag,Thin Film,,,SC,High-Tc,90-91 K,,,,,,,,,,TRUE,10.1016/S0040-6090(01)00773-8
YBaCuO with 2% Ag2O doping,YBa2Cu3O7-δ with 2% Ag2O,Bulk,,,SC,High-Tc,77 K,,Orthorhombic,,,,,,,,TRUE,10.1016/j.physc.2007.03.443
YBCO-5%BZO,YBa2Cu3O7-δ with 5% BaZrO3,Thin Film,,,SC,High-Tc,77 K,,Orthorhombic,,,,,,,,TRUE,10.1016/j.colsurfa.2024.135106
YBa2Cu3O7.0,YBa2Cu3O7.0,Bulk,,,SC,High-Tc/cuprate,,,Orthorhombic,,,,,,,,True,10.1103/PhysRevLett.88.137005
YBa2Cu3O7.0,YBa2Cu3O7.0,Bulk,,,SC,High-Tc/cuprate,90 K,,,,,,,,,,,10.1103/PhysRevB.41.9574
Yttrium Barium Copper Oxide (7.0),YBa2Cu3O7.0,Bulk,,,SC,High-Tc/cuprate,93 K,,,,,,,,,,,10.1103/PhysRevB.51.3772
YBa2Cu3O7.0,YBa2Cu3O7.0,Bulk,,,SC,High-Tc,87.4 K,,Orthorhombic,,Pmmm,,,,,,True,10.1103/PhysRevB.51.8529
YBa2Cu3O7.0,YBa2Cu3O7.0,Bulk,,,SC,High-Tc/cuprate,87.0 K,,,,,,,,,,True,10.1103/PhysRevB.61.9752
YBa2Cu3O7.0,YBa2Cu3O7.0,Bulk,,,SC,High-Tc/cuprate,,376 bar,Orthorhombic,,,,,,,,True,10.1103/PhysRevLett.85.2376
YBa2Cu3O7.0,YBa2Cu3O7.0,Bulk,,,SC,High-Tc/cuprate,90 K,,,perovskite,,,,,,,True,10.1103/PhysRevLett.62.1193
YBa2Cu3O7.0,YBa2Cu3O7.0,Bulk,,,SC,High-Tc/cuprate,93.0 ± 0.1 K,39.5 atm,,,,,,,,,True,10.1103/PhysRevB.45.7551
YBa2Cu3O7.0 (K-doped),YBa2Cu3O7.0,Bulk,,,SC,High-Tc/cuprate,89.8 ± 0.2 K,32.6 atm,,,,,,,,,True,10.1103/PhysRevB.45.7551
YBa2Cu3O7.0,YBa2Cu3O7.0,Bulk,,,SC,High-Tc/cuprate,,,Orthorhombic,perovskite,,,,,,,True,10.1103/PhysRevLett.86.1606
YBa2Cu3O7.0,YBa2Cu3O7.0,Bulk,,,SC,High-Tc/cuprate,,,,bilayer,,,,,,,,10.1103/PhysRevLett.74.2303
YBa2Cu3O7.0,YBa2Cu3O7.0,Bulk,,,SC,High-Tc/cuprate,89.7 K,,Orthorhombic,perovskite,,,,11.688 Å,,,True,10.1103/PhysRevB.47.8140
YBa2Cu3Ox,YBa2Cu3O7.0,Bulk,,,SC,High-Tc,90 K,,Orthorhombic,perovskite,,,,,,,,10.1103/PhysRevB.38.9276
YBa2Cu3O7.0,YBa2Cu3O7.0,Bulk,,,SC,High-Tc/cuprate,90 K,,Orthorhombic,perovskite,,,,,,,True,10.1103/PhysRevB.38.5114
YBCO y=7.0,YBa2Cu3O7.0,Bulk,,,SC,High-Tc/cuprate,,,,,,,,,,,True,10.1103/PhysRevLett.88.167005
YBa₂Cu₃O₇.₀,YBa2Cu3O7.0,Bulk,,,SC,cuprate,93 K,,orthorhombic,perovskite,,,,,,,,10.1103/PhysRevLett.80.5192
YBCO ortho-I phase,YBa2Cu3O7.0,Bulk,,,SC,High-Tc/cuprate,90 K,,Orthorhombic,,,,,,,,,10.1103/PhysRevB.56.2860
YBa2Cu3O7.0,YBa2Cu3O7.0,Bulk,,,SC,High-Tc/cuprate,90 K,,,,,,,,,,,10.1103/PhysRevB.58.12323
Yttrium Barium Copper Oxide (x=7.0),YBa2Cu3O7.0,Bulk,,,SC,High-Tc/cuprate,,,,,,,,,,,FALSE,10.1103/PhysRevB.74.064517
YBa2Cu3O7.0,YBa2Cu3O7.0,Thin Film,,,SC,High-Tc,90 K,,Orthorhombic,,,,,11.676 Å,,,TRUE,10.1016/j.tsf.2004.11.218
YBCO Film B,YBa2Cu3O7.0,Thin Film,,,SC,High-Tc,91 K,,,,,,,11.731 Å,,,TRUE,10.1016/S0040-6090(97)00597-X
YBa2Cu3O7.0,YBa2Cu3O7.0,Bulk,,,SC,High-Tc/Cuprate,87.6 K,,,,,,,,,,TRUE,10.1016/0921-4534(94)92198-9
YBa2Cu3O7.00,YBa2Cu3O7.00,Bulk,,,SC,High-Tc/cuprate,94 K,,Orthorhombic,distorted oxygen-deficient perovskite,,3.820 Å,3.885 Å,11.660 Å,,,True,10.1103/PhysRevB.36.7137
YBa₂Cu₃O₇.₀₀,YBa2Cu3O7.00,Bulk,,,SC,High-Tc/cuprate,88.8 K,200 bars,,,,,,,,,True,10.1103/PhysRevB.51.12704
YBa2Cu3O7.00,YBa2Cu3O7.00,Bulk,,,SC,High-Tc/cuprate,88.5 K,,,,,,,,,,True,10.1103/PhysRevB.46.3050
YBa2Cu3O7.00,YBa2Cu3O7.00,Bulk,,,SC,High-Tc/cuprate,92 K,,,,,,,,,,True,10.1103/PhysRevB.38.4992
YBa2Cu3O7.00,YBa2Cu3O7.00,Bulk,,,SC,High-Tc/cuprate,,,,,,,,,,,,10.1103/PhysRevB.58.11153
YBa2Cu3O7.00,YBa2Cu3O7.00,Bulk,,,SC,High-Tc/cuprate,90 K,,,,,,,,,,True,10.1103/PhysRevB.39.2322
Yttrium Barium Copper Oxide (YBCO),YBa2Cu3O7.00,Bulk,,,SC,High-Tc/cuprate,91 K,ambient,Orthorhombic,,,,,,,,TRUE,10.1103/PhysRevLett.93.107001
YBa2Cu3O7.00,YBa2Cu3O7.00,Bulk,,,SC,High-Tc/Cuprate,87.8 K,,,,,,,,,,FALSE,10.1016/S0921-4534(99)00077-5
YBa2Cu3O7.1,YBa2Cu3O7.1,Bulk,,,SC,High-Tc,,,,,,,,,,,True,10.1103/PhysRevB.38.6677
YBCO,YBa2Cu3O7.8,Thin Film,300-400 nm,,SC,High-Tc/cuprate,92 K,,,,,,,,,,True,10.1103/PhysRevLett.88.237001
YBa2Cu3O7.8,YBa2Cu3O7.8,Bulk,,,SC,High-Tc/cuprate,,,,,,,,,,,True,10.1103/PhysRevB.44.9508
YBa₂Cu₃O₇.₈,YBa2Cu3O7.8,,,,SC,High-Tc/cuprate,,,,cuprate,,,,,,,,10.1103/PhysRevB.42.8035
YBa2Cu3O9-δ,YBa2Cu3O7.9,Bulk,,,SC,High-Tc/cuprate,,,,perovskite,,,,,,,False,10.1103/PhysRevB.36.4018
"YBa2Cu3O7−x/(Ba0.05, Sr0.95)TiO3","YBa2Cu3O7/(Ba0.05, Sr0.95)TiO3",Thin Film,,,SC,High-Tc,90 K,,,,,,,,,,TRUE,10.1016/j.tsf.2005.04.003
YBa2Cu3O7−δ/(CoFe2O4)0.5(CeO2)0.5,YBa2Cu3O7/(CoFe2O4)0.5(CeO2)0.5,Thin Film,,,SC,High-Tc,89.9 K,,,,,,,,,,FALSE,10.1016/j.ceramint.2016.04.161
YBa2Cu3O7−δ/(Fe2O3)0.5(CeO2)0.5,YBa2Cu3O7/(Fe2O3)0.5(CeO2)0.5,Thin Film,,,SC,High-Tc,89.8 K,,,,,,,,,,FALSE,10.1016/j.ceramint.2016.04.161
YBa2Cu3O7−δ/(La0.7Sr0.3MnO3)0.5(CeO2)0.5,YBa2Cu3O7/(La0.7Sr0.3MnO3)0.5(CeO2)0.5,Thin Film,,,SC,High-Tc,90.1 K,,,,,,,,,,TRUE,10.1016/j.ceramint.2016.04.161
Yttrium Barium Copper Oxide / Silver,YBa2Cu3O7/Ag,Thin Film,,,SC,High-Tc/cuprate,,,,,,,,,,,TRUE,10.1103/PhysRevB.70.094501
YBa2Cu3O7/Ag bilayer,YBa2Cu3O7/Ag,Thin Film,,,SC,cuprate/High-Tc,,,,,,,,,,,TRUE,10.1103/PhysRevB.91.064511
YBCO/Ag,YBa2Cu3O7/Ag,Bulk,,,SC,High-Tc,90 K,,1–2–3 phase,,,,,,,,TRUE,10.1016/S0304-8853(00)00808-8
YBa2Cu3O7/Ag,YBa2Cu3O7/Ag,Thin Film,,,SC,High-Tc,91 K,,,,,,,,,,TRUE,10.1016/j.physc.2010.06.003
YBa2Cu3O7/Ag,YBa2Cu3O7/Ag,Bulk,,,SC,High-Tc,93.5 K,,123-phase,,,,,,,,TRUE,10.1016/S0921-4534(01)00749-3
YBa2Cu3O7/La0.67Ca0.33MnO3 Superlattice,YBa2Cu3O7/La0.67Ca0.33MnO3,Thin Film,,,SC,High-Tc/Cuprate,68,,,,,,,,,,TRUE,10.1016/S0921-4534(01)00775-4
YBa2Cu3O7/La0.6Pb0.4MnO3 Multilayer,YBa2Cu3O7/La0.6Pb0.4MnO3,Thin Film,,,SC,High-Tc,47.5 K,0.2 Torr,Perovskite,c-axis oriented,,,,1.1673 nm,,,TRUE,10.1016/S0022-0248(02)01451-3
YBa2Cu3O7/La0.6Pb0.4MnO3 Multilayer,YBa2Cu3O7/La0.6Pb0.4MnO3,Thin Film,,,SC,High-Tc,58 K,0.2 Torr,Perovskite,c-axis oriented,,,,1.1673 nm,,,TRUE,10.1016/S0022-0248(02)01451-3
YBa2Cu3O7 / La0.7Ca0.3MnO3 / YBa2Cu3O7 junction,YBa2Cu3O7 / La0.7Ca0.3MnO3 / YBa2Cu3O7,Thin Film Junction,500 nm (barrier),,SC,High-Tc cuprate,,,,,,,,,,,FALSE,10.1103/PhysRevB.86.104502
YBa2Cu3O7/La0.7Ca0.3MnO3 Superlattice (reference),YBa2Cu3O7/La0.7Ca0.3MnO3 multilayer,Thin Film,,,SC,High-Tc/cuprate,,,,,,,,,,,FALSE,10.1103/PhysRevB.75.064508
YBa2Cu3O7/La0.7Sr0.3MnO3 (10 nm LSMO cap),YBa2Cu3O7/La0.7Sr0.3MnO3,Thin Film Bilayer,"YBCO: 100 nm, LSMO: 10 nm",SrTiO3 (001),SC,High-Tc/cuprate,,0.25 mbar,,,,,,,,,TRUE,10.1103/PhysRevB.87.134514
YBa2Cu3O7/La0.7Sr0.3MnO3 (35 nm LSMO cap),YBa2Cu3O7/La0.7Sr0.3MnO3,Thin Film Bilayer,"YBCO: 100 nm, LSMO: 35 nm",SrTiO3 (001),SC,High-Tc/cuprate,,0.25 mbar,,,,,,,,,TRUE,10.1103/PhysRevB.87.134514
YBa2Cu3O7/La0.7Sr0.3MnO3 (300 nm LSMO cap),YBa2Cu3O7/La0.7Sr0.3MnO3,Thin Film Bilayer,"YBCO: 100 nm, LSMO: 300 nm",SrTiO3 (001),SC,High-Tc/cuprate,,0.25 mbar,,,,,,,,,TRUE,10.1103/PhysRevB.87.134514
YBa2Cu3O7/La0.7Sr0.3MnO3,YBa2Cu3O7/La0.7Sr0.3MnO3,Thin Film,,,SC,Cuprate,85 K,,,,,0.382 nm,0.388 nm,,,,TRUE,10.1016/j.jallcom.2009.11.075
YBa2Cu3O7 / La0.7Sr0.3MnO3 / YBa2Cu3O7 junction,YBa2Cu3O7 / La0.7Sr0.3MnO3 / YBa2Cu3O7,Thin Film Junction,200 nm (barrier),,SC,High-Tc cuprate,,,,,,,,,,,FALSE,10.1103/PhysRevB.86.104502
YBCO/LCMO Superlattice,YBa2Cu3O7/La2/3Ca1/3MnO3,Thin Film,,,SC,High-Tc,75 K,,Perovskite,,,,,,,,TRUE,10.1016/j.physc.2004.03.152
YBa2Cu3Oy/Nd0.7Sr0.3MnO3,YBa2Cu3O7/Nd0.7Sr0.3MnO3,Thin Film,,,SC,High-Tc,68 K,,,,,,,,,1.8 T,TRUE,10.1016/S0304-8853(00)01065-9
Yttrium Barium Copper Oxide/Praseodymium Barium Copper Oxide Multilayer,YBa2Cu3O7/PrBa2Cu3O7,Thin Film,,,SC,High-Tc/cuprate,,,,,,,,,,,FALSE,10.1103/PhysRevB.70.064503
YBa2Cu3Oy/PrBa2Cu3Oy,YBa2Cu3O7/PrBa2Cu3O7,Thin Film,,,SC,High-Tc,78 K,,,,,,,,,2.6 T,TRUE,10.1016/S0304-8853(00)01065-9
YBa2Cu3O7/PrBa2Cu3O7 Superlattice,YBa2Cu3O7/PrBa2Cu3O7,Thin Film,,,SC,High-Tc/Cuprate,"Variable, e.g., 20 K for m=1, n=16",,Orthorhombic,,,,,,,,FALSE,10.1016/S0378-4371(97)00629-8
YBa2Cu3O7/PrBa2Cu3O7 Multilayer,YBa2Cu3O7/PrBa2Cu3O7,Thin Film,,,SC,High-Tc,40-90.2 K,,,,,,,11.665-11.685 Å,,,TRUE,10.1016/S0022-0248(99)00405-4
YBa2Cu3O7−δ/Y3Fe5O12,YBa2Cu3O7/Y3Fe5O12,Bulk,,,SC,High-Tc,89.43 K,,,,,,,,,,TRUE,10.1016/j.jmmm.2014.02.035
YBa2Cu3O7−δ/Y3Fe5O12 (9 wt%),YBa2Cu3O7/Y3Fe5O12,Nanoparticle,,,SC,High-Tc/Cuprate,89.43 K,,,,,,,,,,TRUE,10.1016/j.jpcs.2013.04.025
YBa2Cu3O7:Ag0.1,YBa2Cu3O7:Ag0.1,Bulk,,,SC,High-Tc,88K,0T,Orthorhombic,Pmmm,Pmmm,3.825,3.889,11.684,,193T,TRUE,10.1016/j.physc.2013.10.008
YBa2Cu3O7:Ag0.2,YBa2Cu3O7:Ag0.2,Bulk,,,SC,High-Tc,88K,0T,Orthorhombic,Pmmm,Pmmm,3.825,3.889,11.684,,191T,TRUE,10.1016/j.physc.2013.10.008
YBa2Cu3O7 with Au nanoparticles,YBa2Cu3O7:Au,Thin Film,152 nm,SrTiO3,SC,High-Tc/cuprate,90.8 K,,Orthorhombic,,,,,11.688 Å,,,TRUE,10.1103/PhysRevB.89.020510
Chlorine-doped Yttrium Barium Copper Oxide,YBa2Cu3O7:Cl,Interface,,Pd,SC,High-Tc/cuprate,,,,,,3.865,3.879,,,,FALSE,10.1103/PhysRevB.79.092505
YBCO:NaNbO3 0.5 wt%,YBa2Cu3O7:NaNbO3,Bulk,,,SC,High-Tc/Cuprate,91.5 K,,Orthorhombic,,,3.8320 Å,3.8884 Å,11.6659 Å,,,TRUE,10.1016/j.jallcom.2021.160840
YBCO-Ag,YBa2Cu3O7Ag0.1,Bulk,,,SC,High-Tc,94 K,,Orthorhombic,,,,,,,,TRUE,10.1016/S0272-8842(03)00126-3
YBa2Cu3O7F0.10,YBa2Cu3O7F0.10,Bulk,,,SC,High-Tc/cuprate,91.0 K,,,,,,,,,,True,10.1103/PhysRevB.50.1290
YBa2Cu3O7F0.20,YBa2Cu3O7F0.20,Bulk,,,SC,High-Tc/cuprate,91.0 K,,,,,,,,,,True,10.1103/PhysRevB.50.1290
Fluorinated YBa2Cu3O7F1,YBa2Cu3O7F1,Bulk,,,SC,High-Tc,90 K,,,,,,,,,,TRUE,10.1016/0379-6779(89)90425-6
YBa2Cu3O7H0.4,YBa2Cu3O7H0.4,Bulk,,,SC,High-Tc/cuprate,47 K,,Tetragonal,perovskite,,3.860 Å,3.860 Å,11.72 Å,,,True,10.1103/PhysRevB.43.10368
YBa2Cu3O7H1.0,YBa2Cu3O7H1.0,Bulk,,,SC,High-Tc/cuprate,30 K,,Tetragonal,perovskite,,3.860 Å,3.860 Å,11.72 Å,,,True,10.1103/PhysRevB.43.10368
YBa2Cu3O7H1.3,YBa2Cu3O7H1.3,Bulk,,,NSC,,,,Tetragonal,perovskite,,3.860 Å,3.860 Å,11.72 Å,,,True,10.1103/PhysRevB.43.10368
YBa2Cu3O7 with 0.1 wt% Dy2O3,YBa2Cu3O7 with 0.1 wt% Dy2O3,Bulk,,,SC,High-Tc/Cuprate,84.2 K,,Orthorhombic,,,3.829 Å,3.886 Å,11.664 Å,,,TRUE,10.1016/j.cap.2021.04.013
YBa2Cu3O7 with 0.5 wt% Dy2O3,YBa2Cu3O7 with 0.5 wt% Dy2O3,Bulk,,,SC,High-Tc/Cuprate,78.0 K,,Orthorhombic,,,3.829 Å,3.886 Å,11.664 Å,,,TRUE,10.1016/j.cap.2021.04.013
YBa2Cu3O7 with 10% BaZrO3,YBa2Cu3O7 with 10% BaZrO3,Thin Film,,,SC,High-Tc/Cuprate,89.6,,Epitaxial,c-axis oriented,,,,,,,TRUE,10.1016/j.tsf.2018.11.054
Y-123 with Y-211 inclusion,YBa2Cu3O7 with 10% Y2BaCuO5,Bulk,,,SC,High-Tc,91 K,,Orthorhombic,,,,,,,,TRUE,10.1016/j.jallcom.2006.03.038
YBa2Cu3O7 with 20 wt% Ag,YBa2Cu3O7 with 20 wt% Ag,Bulk,,,SC,High-Tc,91 K,,Orthorhombic,,,,,,,,TRUE,10.1016/S0925-8388(98)00664-1
YBa2Cu3O7 with 5% BaZrO3,YBa2Cu3O7 with 5% BaZrO3,Thin Film,,,SC,High-Tc/Cuprate,90.0,,Epitaxial,c-axis oriented,,,,,,,TRUE,10.1016/j.tsf.2018.11.054
YBCO BZO,YBa2Cu3O7 with BaZrO3 nanorods,Thin Film,,,SC,High-Tc,88.5 K,,,,,,,,,,TRUE,10.1016/j.physc.2010.05.054
YBa2Cu3O7 with Nd2O3 addition,YBa2Cu3O7 with Nd2O3,Bulk,,,SC,High-Tc,78 K,,Orthorhombic,,,,,,,,TRUE,10.1016/S1002-0721(16)60112-6
YBa2Cu3O7 with TiO2 addition,YBa2Cu3O7 with TiO2,Bulk,,,SC,Type-II,90.5K,,,,,,,,,,TRUE,10.1016/j.matpr.2015.06.024
"(RE,RE′)Ba2Cu3O7−d",YBa2Cu3O7−d,Bulk,,,SC,High-Tc,93 K,,,,,,,,,,TRUE,10.1016/S0921-4534(97)01436-6
YBa2Cu3O7−d,YBa2Cu3O7−d,Bulk,,,SC,High-Tc/Cuprate,93.87 K,,Orthorhombic,,,3.8182 Å,3.8834 Å,11.6689 Å,1.21 Tesla,18.82 Tesla,TRUE,10.1016/j.matchemphys.2020.122665
YBa2Cu3O7−δ,YBa2Cu3O7−δ,Bulk,,,SC,cuprate,,,,,,,,,,,TRUE,Handbook of SC
YBa2Cu3O7−δ (YBCO) thin film (no BZO),YBa2Cu3O7−δ,Thin Film,,,SC,Type-II/High-Tc/cuprate,,,Orthorhombic,perovskite,,,,,,,FALSE,10.1103/PhysRevB.86.115416
YBa2Cu3O7−δ,YBa2Cu3O7−δ,polycrystal,,,SC,High-Tc/cuprate/Type-II,,,,,,,,,,,TRUE,10.1103/PhysRevB.87.144501
YBa2Cu3O7−δ,YBa2Cu3O7−δ,monocrystal,,,SC,High-Tc/cuprate/Type-II,88 K,,,,,,,,,,TRUE,10.1103/PhysRevB.87.144501
YBa2Cu3O7−δ,YBa2Cu3O7−δ,Bulk,,,SC,cuprate,,,,,,,,,,,FALSE,10.1103/PhysRevB.80.012508
YBa2Cu3O7−δ,YBa2Cu3O7−δ,,,,SC,cuprate/High-Tc,,,,,,,,,,,FALSE,10.1103/PhysRevB.82.094508
YBa2Cu3O7−δ,YBa2Cu3O7−δ,Single crystal,,,SC,High-Tc/cuprate,92.1 K,,Orthorhombic,layered perovskite,,,,11.6 Å,,,FALSE,10.1103/PhysRevB.96.184519
YBa2Cu3O7−δ,YBa2Cu3O7−δ,,,,SC,cuprate,,,,,,,,,,,FALSE,10.1103/PhysRevLett.92.157005
YBa2Cu3O7−δ (O16 isotope),YBa2Cu3O7−δ,Bulk,,,SC,High-Tc/cuprate,93.23 K,,,,,,,,,,TRUE,10.1103/PhysRevB.77.104530
YBa2Cu3O7−δ (O18 isotope),YBa2Cu3O7−δ,Bulk,,,SC,High-Tc/cuprate,93.01 K,,,,,,,,,,TRUE,10.1103/PhysRevB.77.104530
YBa2Cu3O7−δ,YBa2Cu3O7−δ,Single Crystal,,,SC,High-Tc/cuprate,,ambient,,,,,,,,,FALSE,10.1103/PhysRevB.76.024518
YBa2Cu3O7−δ,YBa2Cu3O7−δ,Bulk,,,SC,High-Tc/Cuprate,92.842,,Orthorhombic,Triperovskite,,,,,0.050,262,TRUE,10.1016/j.physb.2007.04.042
YBa2Cu3O7−δ,YBa2Cu3O7−δ,Thin Film,,,SC,High-Tc,90K,,,,,,,,,,TRUE,10.1016/S0022-0248(00)00405-X
YBa2Cu3O7−δ,YBa2Cu3O7−δ,Bulk,,,SC,High-Tc,93 K,,,,,,,,,,,10.1016/j.jallcom.2010.01.071
YBa2Cu3O7−δ,YBa2Cu3O7−δ,Bulk,,,SC,Cuprate,93 K,,,,,,,,,,FALSE,10.1016/S0921-4534(00)00383-X
YBa2Cu3O7−δ,YBa2Cu3O7−δ,Bulk,,,SC,Cuprate,92.9 K,,Orthorhombic,,,,,,,,TRUE,10.1016/j.physleta.2008.05.073
SCrY,YBa2Cu3O7−δ,Bulk,,,SC,High-Tc,92.70,,,,,,,,,821.00,TRUE,10.1016/j.jmmm.2008.02.095
YBa2Cu3O7−δ,YBa2Cu3O7−δ,Bulk,,,SC,High-Tc,77 K,,,,,,,,,,TRUE,10.1016/S0921-4534(98)00713-8
YBa2Cu3O7−δ,YBa2Cu3O7−δ,Thin Film,,,SC,High-Tc,84 K,,,,,,,,,,TRUE,10.1016/S0921-4534(03)01191-2
YBa2Cu3O7−δ,YBa2Cu3O7−δ,Bulk,,,SC,High-Tc,92.5 K,,,,,,,,,,TRUE,10.1016/S0921-4534(98)00617-0
YBa2Cu3O7−δ,YBa2Cu3O7−δ,Bulk,,,SC,High-Tc,"92K, 88K",,Orthorhombic,,,,,,,,FALSE,10.1016/j.ceramint.2016.07.129
YBa2Cu3O7−δ,YBa2Cu3O7−δ,Thin Film,,,SC,High-Tc,90K,,Orthorhombic,,,,,,,,TRUE,10.1016/S0022-0248(01)01184-8
YBa2Cu3O7−δ,YBa2Cu3O7−δ,Thin Film,,,SC,High-Tc,92.5 K,,,,,,,,,,TRUE,10.1016/0921-4534(94)90488-X
YBa2Cu3O7−δ,YBa2Cu3O7−δ,Bulk,,,SC,High-Tc,90-95 K,,Orthorhombic,Perovskite,Pmmm,,,,,,TRUE,10.1016/S0925-8388(99)00076-6
YBa2Cu3O7−δ,YBa2Cu3O7−δ,Single crystal,,,SC,High-Tc,40,,,,,,,,,,FALSE,10.1016/j.jallcom.2016.08.044
YBa2Cu3O7−δ,YBa2Cu3O7−δ,Single crystal,,,SC,High-Tc,89,,,,,,,,,,FALSE,10.1016/j.jallcom.2016.08.044
YBa2Cu3O7−δ,YBa2Cu3O7−δ,Single crystal,,,SC,High-Tc,90,,,,,,,,,,FALSE,10.1016/j.jallcom.2016.08.044
YBa2Cu3O7−δ,YBa2Cu3O7−δ,Polycrystalline,,,SC,High-Tc,86.5,,,,,,,,,,TRUE,10.1016/j.jallcom.2016.08.044
Co-substituted YBa2Cu3O7−δ,YBa2Cu3O7−δ,Bulk,,,SC,High-Tc,Lowered significantly by Co substitution,,,,,,,,,,TRUE,10.1016/0038-1098(88)91049-6
YBCO,YBa2Cu3O7−δ,Bulk,,,SC,High-Tc/Cuprate,<20 K,,Orthorhombic,,,,,,,,TRUE,10.1016/S0038-1098(98)00553-5
YBa2Cu3O7−δ,YBa2Cu3O7−δ,Bulk,,,SC,High-Tc,92 K,,,,,3.9 Å,3.9 Å,,,,TRUE,10.1016/S0921-4534(01)00257-X
YBa2Cu3O7−δ,YBa2Cu3O7−δ,Bulk,,,SC,High-Tc/Cuprate,93.75 K,0 Oe,Orthorhombic,,,,,11.66 Å,,,TRUE,10.1016/j.physleta.2017.02.001
YBa2Cu3O7−δ,YBa2Cu3O7−δ,Bulk,,,SC,High-Tc,91.5 K,0 T,Orthorhombic,Perovskite,Pmmm,,,,,,TRUE,10.1016/S0921-4534(01)00023-5
YBa2Cu3O7−δ (Inter-domain border),YBa2Cu3O7−δ,Bulk,,,SC,High-Tc,88.9 K,0 T,Orthorhombic,Perovskite,Pmmm,,,,,,TRUE,10.1016/S0921-4534(01)00023-5
YBa2Cu3O7−δ,YBa2Cu3O7−δ,Thin Film,,,SC,High-Tc/Cuprate,72,1.0 Torr,Orthorhombic,,,,,11.68 Å,,,TRUE,10.1016/S0921-4534(02)02569-8
YBa2Cu3O7−δ,YBa2Cu3O7−δ,Bulk,,,SC,High-Tc,90 K,,,,,,,,,,FALSE,10.1016/j.physc.2005.03.028
YBCO-Ar,YBa2Cu3O7−δ,Bulk,,,SC,Cuprate,91.0 K,,Orthorhombic,,,3.810 Å,3.886 Å,11.697 Å,,,TRUE,10.1016/j.cryogenics.2016.11.008
YBa2Cu3O7−δ,YBa2Cu3O7−δ,Bulk,,,SC,High-Tc/Cuprate,92 K,,,,,,,,,,TRUE,10.1016/j.ssc.2009.12.018
YBa2Cu3O7−δ,YBa2Cu3O7−δ,Bulk,,,SC,High-Tc,92.2 K,2 MPa,,,,,,,,,TRUE,10.1016/j.physc.2010.04.005
YBa2Cu3O7−δ,YBa2Cu3O7−δ,Bulk,,,SC,High-Tc,90.0K,,,,,,,,,,TRUE,10.1016/0038-1098(89)90208-1
YBa2Cu3O7−δ,YBa2Cu3O7−δ,Bulk,,,SC,High-Tc,89.5 K,,,,,,,,,,TRUE,10.1016/S0921-4534(00)01513-6
YBa2Cu3O7−δ,YBa2Cu3O7−δ,Bulk,,,SC,High-Tc,91.2 K,,,,,,,,,,TRUE,10.1016/S0921-4534(00)01513-6
YBa2Cu3O7−δ,YBa2Cu3O7−δ,Bulk,,,SC,High-Tc,91.6 K,,,,,,,,,,TRUE,10.1016/S0921-4534(00)01513-6
YBa2Cu3O7−δ,YBa2Cu3O7−δ,Bulk,,,SC,High-Tc,92.9 K,,Orthorhombic,,,3.81873,3.88722,11.6820,,,TRUE,10.1016/j.physc.2018.03.005
Y123,YBa2Cu3O7−δ,Bulk,,,SC,High-Tc,92.7 K,1 atm,Orthorhombic,Perovskite,Pmmm,,,,,,TRUE,10.1016/j.progsolidstchem.2024.100438
YBa2Cu3O7−δ,YBa2Cu3O7−δ,Bulk,,,SC,High-Tc,91 K,0 kbar,Tetragonal,Orthorhombic,,,,,,,TRUE,10.1016/j.physb.2013.04.032
YBa2Cu3O7−δ,YBa2Cu3O7−δ,Bulk,,,SC,High-Tc,91.08 K,0 kbar,Tetragonal,Orthorhombic,,,,,,,TRUE,10.1016/j.physb.2013.04.032
YBa2Cu3O7−δ,YBa2Cu3O7−δ,Bulk,,,SC,High-Tc,91.30 K,2.5 kbar,Tetragonal,Orthorhombic,,,,,,,TRUE,10.1016/j.physb.2013.04.032
YBa2Cu3O7−δ,YBa2Cu3O7−δ,Bulk,,,SC,High-Tc,91.60 K,6.51 kbar,Tetragonal,Orthorhombic,,,,,,,TRUE,10.1016/j.physb.2013.04.032
YBa2Cu3O7−δ,YBa2Cu3O7−δ,Bulk,,,SC,High-Tc,91.84 K,9.5 kbar,Tetragonal,Orthorhombic,,,,,,,TRUE,10.1016/j.physb.2013.04.032
YBa2Cu3O7−δ,YBa2Cu3O7−δ,Bulk,,,SC,High-Tc,92.48 K,,Orthorhombic,,,,,,,4401.82 kOe,TRUE,10.1016/S0921-4534(02)02063-4
YBa2Cu3O7−δ,YBa2Cu3O7−δ,Thin Film,,,SC,High-Tc,Varies between 65.4 K and 93.56 K,,"Single phase, c-axis oriented",,,,,,,,TRUE,10.1016/j.physc.2006.05.054
YBa2Cu3O7−δ,YBa2Cu3O7−δ,Bulk,,,SC,High-Tc,92.5 K,,Layered,,,,,,,,FALSE,10.1016/j.physc.2004.02.182
YBa2Cu3O7−δ,YBa2Cu3O7−δ,Bulk,,,SC,High-Tc,92,,D4h,Orthorhombic,D4h^1,3.82,3.89,11.68,,,TRUE,10.1016/j.microc.2011.05.011
YBa2Cu3O7−δ,YBa2Cu3O7−δ,Bulk,,,SC,High-Tc/Cuprate,93 K,,,,,,,,,>50 T,FALSE,10.1016/j.physc.2012.05.015
YBa2Cu3O7−δ,YBa2Cu3O7−δ,Bulk,,,SC,High-Tc/Cuprate,92 K,,,,,,,,,,FALSE,10.1016/j.physc.2005.04.015
YBa2Cu3O7−δ,YBa2Cu3O7−δ,Bulk,,,SC,High-Tc/Cuprate,91 K,,,,,,,,,,TRUE,10.1016/j.ssc.2006.07.026
YBa2Cu3O7−δ + Ag,YBa2Cu3O7−δ + Ag,Composite,,,SC,High-Tc,93.5 K,,,,,,,,,,TRUE,10.1016/j.physc.2007.09.001
YBa2Cu3O7−δ/Au,YBa2Cu3O7−δ/Au,Thin Film,,,SC,High-Tc,77 K,,,,,,,,,,TRUE,10.1016/S0921-4534(02)02144-5
YBa2Cu3O7−δ/La0.33Ca0.67MnO3,YBa2Cu3O7−δ/La0.33Ca0.67MnO3,Thin Film,,,SC,High-Tc,74 K,,Epitaxial c-axis orientation,,,,,,,,TRUE,10.1016/j.ssc.2008.09.048
YBa2Cu3O7−δ/La0.88Ca0.12MnO3,YBa2Cu3O7−δ/La0.88Ca0.12MnO3,Thin Film,,,SC,High-Tc,80 K,,Epitaxial c-axis orientation,,,,,,,,TRUE,10.1016/j.ssc.2008.09.048
YBa2Cu3O8,YBa2Cu3O8,Bulk,,,SC,High-Tc/cuprate,,,,,,,,,,,,10.1103/PhysRevB.46.14803
YBa2Cu3O8,YBa2Cu3O8,Bulk,,,SC,High-Tc/cuprate,,,,,,,,,,,False,10.1103/PhysRevLett.67.1634
YBa2Cu3O8,YBa2Cu3O8,Bulk,,,SC,High-Tc/cuprate,,,,layered,,,,,,,,10.1103/PhysRevB.45.13076
