Repository: WyattBunstine/ML_SC_Project

# ML_SC_Project — Chemically and Geometrically Motivated Crystal Graph Neural Networks

This project predicts and screens superconductors from crystal structure. It frames the
problem as a **two-stage hurdle**: first classify whether a material is a superconductor
candidate (SC vs. non-SC), then regress the critical temperature T_c for superconductors.

Two graph-neural-network families are trained and compared:

- a **baseline CGCNN** ([txie-93/cgcnn](https://github.com/txie-93/cgcnn)), and
- an **MPNN** with learned edge features that consumes richer `crystal_graph_v4` graphs
  (this project's contribution).

File: database/superconductor_materials_full.csv (part 206 of 215)
Material_Name,Chemical_Composition,Material_Class,Film_Thickness,Substrate,Material_Type,Superconductor_Type,Superconducting_Transition_Temperature,Pressure,Crystal_Structure,Lattice_Structure,Space_Group,"Lattice_Constant(a)","Lattice_Constant(b)","Lattice_Constant(c)",Lower_Critical_Field,Upper_Critical_Field,Experimental,DOI
YBa2Cu4O8,YBa2Cu4O8,Thin Film,,,SC,High-Tc/cuprate,80 K,,,,,,,,,,True,10.1103/PhysRevLett.80.4293
YBa2Cu4O8,YBa2Cu4O8,Bulk,,,SC,High-Tc/cuprate,,,,,,,,,,,True,10.1103/PhysRevLett.81.1489
YBa2Cu4O8,YBa2Cu4O8,Bulk,,,SC,High-Tc/cuprate,80 K,,,perovskite-derived,,,,,,,,10.1103/PhysRevB.40.8908
YBa2Cu4O8,YBa2Cu4O8,Bulk,,,SC,High-Tc/cuprate,82 K,,,,,,,,,,,10.1103/PhysRevB.62.9054
YBa₂Cu₄O₈,YBa2Cu4O8,,,,SC,High-Tc/cuprate,,,,,,,,,,,,10.1103/PhysRevB.46.11830
YBa2Cu4O8,YBa2Cu4O8,Bulk,,,SC,cuprate,,,Orthorhombic,1:2:4 structure,,,,,,,,10.1103/PhysRevB.45.2438
YBCO(124),YBa2Cu4O8,Bulk,,,SC,High-Tc/cuprate,,,,,,,,,,,,10.1103/PhysRevB.55.11730
YBa₂Cu₄O₈,YBa2Cu4O8,Bulk,,,SC,High-Tc/cuprate,,,,,,,,,,,,10.1103/PhysRevB.49.4158
YBa2Cu4O8,YBa2Cu4O8,Bulk,,,SC,cuprate,,,,,,,,,,,True,10.1103/PhysRevLett.71.2813
YBCO,YBa2Cu4O8,Bulk,,,SC,High-Tc/cuprate,,,,,,,,,,,,10.1103/PhysRevB.51.15540
YBa2Cu4O8,YBa2Cu4O8,Bulk,,,SC,High-Tc/cuprate,,,,,,,,,,,True,10.1103/PhysRevB.53.3590
YBa2Cu4O8,YBa2Cu4O8,,,,SC,High-Tc/cuprate,,,,,,,,,,,,10.1103/PhysRevB.56.5654
YBa2Cu4O8,YBa2Cu4O8,,,,SC,High-Tc/cuprate,,,,,,,,,,,,10.1103/PhysRevB.59.7184
YBa2Cu4O8,YBa2Cu4O8,Bulk,,,SC,High-Tc/cuprate,80 K,,,,,,,,,,,10.1103/PhysRevLett.86.1614
YBa2Cu4O8,YBa2Cu4O8,Bulk,,,SC,High-Tc/cuprate,,,,,,,,,,,,10.1103/PhysRevB.52.10510
YBa2Cu4O8 with 63Cu,YBa2Cu4O8,Bulk,,,SC,High-Tc/cuprate,81.6 K,,,,,,,,,,True,10.1103/PhysRevB.61.R9257
YBa2Cu4O8 with 65Cu,YBa2Cu4O8,Bulk,,,SC,High-Tc/cuprate,81.35 K,,,,,,,,,,True,10.1103/PhysRevB.61.R9257
YBa2Cu4O8,YBa2Cu4O8,Bulk,,,SC,cuprate,74 K,,orthorhombic,,,3.8360 Å,3.8716 Å,27.2237 Å,,,True,10.1103/PhysRevB.42.8030
YBCO,YBa2Cu4O8,Bulk,,,SC,High-Tc/cuprate,,,,,,,,,,,,10.1103/PhysRevB.51.15393
YBa2Cu4O8,YBa2Cu4O8,Bulk,,,SC,High-Tc/cuprate,,,,,,,,,,,True,10.1103/PhysRevB.60.1360
YBa2Cu4O8,YBa2Cu4O8,,,,SC,High-Tc/cuprate,,,,,,,,,,,,10.1103/PhysRevB.55.14581
YBa2Cu4O8,YBa2Cu4O8,Bulk,,,SC,High-Tc/cuprate,,,,,,,,,,,,10.1103/PhysRevB.57.3156
Praseodymium Yttrium Barium Copper Oxide (x=0),YBa2Cu4O8,Bulk,,,SC,High-Tc/cuprate,82 K,,,,,,,,,,True,10.1103/PhysRevB.50.10243
YBa2Cu4O8,YBa2Cu4O8,Bulk,,,SC,High-Tc/cuprate,,,,,,,,,,,True,10.1103/PhysRevLett.80.377
YBa2Cu4O8,YBa2Cu4O8,Bulk,,,SC,High-Tc/cuprate,,,,,,,,,,,,10.1103/PhysRevB.54.R6909
YBa2Cu4O8,YBa2Cu4O8,Bulk,,,SC,High-Tc/cuprate,79 K,,,,,,,,,,,10.1103/PhysRevB.41.7220
YBa2Cu4O8,YBa2Cu4O8,Bulk,,,SC,High-Tc/cuprate,82 K,various hydrostatic pressures up to several kbar,orthorhombic,perovskite-related,,,,,,,True,10.1103/PhysRevB.53.R11976
YBa2Cu4O8 (strongly underdoped),YBa2Cu4O8,Bulk,,,SC,High-Tc/cuprate,,,,,,,,,,,,10.1103/PhysRevLett.89.217001
YBa2Cu4O8,YBa2Cu4O8,Bulk,,,SC,High-Tc/cuprate,82.0 K,,,,,,,,,,True,10.1103/PhysRevB.52.541
YBa2Cu4O8,YBa2Cu4O8,,,,SC,High-Tc/cuprate,,,,,,,,,,,,10.1103/PhysRevB.42.6249
Yttrium barium copper oxide,YBa2Cu4O8,,,,SC,cuprate,80 K,,,,,,,,,,,10.1103/PhysRevLett.76.283
Yttrium Barium Copper Oxide,YBa2Cu4O8,Bulk,,,SC,High-Tc/cuprate,,,,,,,,,,,,10.1103/PhysRevB.50.16015
YBa2Cu4O8,YBa2Cu4O8,Bulk,,,SC,High-Tc/cuprate,78.9 K,,,,,,,,"Temperature dependent, measured via penetration field Hp(T)",,True,10.1103/PhysRevB.60.4370
YBa2Cu4O8,YBa2Cu4O8,Bulk,,,SC,High-Tc/cuprate,,,,,,,,,,,,10.1103/PhysRevB.59.11596
YBCO-124,YBa2Cu4O8,Bulk,,,SC,High-Tc/cuprate,,,,perovskite,,,,,,,True,10.1103/PhysRevB.60.15414
YBa2Cu4O8,YBa2Cu4O8,Bulk,,,SC,High-Tc/cuprate,,,,perovskite,,,,,,,,10.1103/PhysRevB.48.13848
YBa₂Cu₄O₈,YBa2Cu4O8,,,,SC,High-Tc/cuprate,,,,,,,,,,,,10.1103/PhysRevB.56.8426
YBa2Cu4O8,YBa2Cu4O8,Bulk,,,SC,High-Tc/cuprate,,,,,,,,,,,True,10.1103/PhysRevB.53.5915
YBa2Cu4O8,YBa2Cu4O8,,,,SC,High-Tc/cuprate,,,,,,,,,,,,10.1103/PhysRevB.51.6111
YBa2Cu4O8,YBa2Cu4O8,Bulk,,,SC,High-Tc/cuprate,,,,,,,,,,,,10.1103/PhysRevB.62.10752
YBa2Cu4O8,YBa2Cu4O8,,,,SC,High-Tc/cuprate,,,Orthorhombic,,,,,,,,,10.1103/PhysRevLett.89.147003
YBa2Cu4O8,YBa2Cu4O8,,,,SC,High-Tc/cuprate,,,,,,,,,,,,10.1103/PhysRevB.44.7760
YBCO-124,YBa2Cu4O8,Bulk,,,SC,High-Tc/cuprate,,,,,,,,,,,,10.1103/PhysRevLett.87.056401
YBa2Cu4O8,YBa2Cu4O8,Bulk,,,SC,High-Tc/cuprate,,,,,,,,,,,,10.1103/PhysRevB.48.398
YBa2Cu4O8,YBa2Cu4O8,Bulk,,,SC,High-Tc/cuprate,,,,,,,,,,,,10.1103/PhysRevB.55.3173
Y124,YBa2Cu4O8,,,,SC,High-Tc/cuprate,,,,,,,,,,,,10.1103/PhysRevB.63.184509
YBa2Cu4O8,YBa2Cu4O8,Bulk,,,SC,High-Tc/cuprate,,,,,,,,,,,True,10.1103/PhysRevB.65.184524
YBa2Cu4O8,YBa2Cu4O8,Bulk,,,SC,High-Tc/cuprate,,,,,,,,,,,,10.1103/PhysRevB.56.R11419
YBa2Cu4O8,YBa2Cu4O8,Bulk,,,SC,High-Tc/cuprate,,,,,,,,,,,,10.1103/PhysRevLett.88.147003
YBa2Cu4O8,YBa2Cu4O8,,,,SC,High-Tc/cuprate,,,,,,,,,,,,10.1103/PhysRevB.50.15993
YBa2Cu4O8,YBa2Cu4O8,Bulk,,,SC,High-Tc/cuprate,80 K,,,bilayer,,,,,,,,10.1103/PhysRevB.53.415
YBa2Cu4O8,YBa2Cu4O8,Bulk,,,SC,High-Tc/cuprate,,590 bars,Orthorhombic,layered,,,,,,,True,10.1103/PhysRevB.48.3993
YBa₂Cu₄O₈,YBa2Cu4O8,Bulk,,,SC,High-Tc/cuprate,,,,,,,,,,,,10.1103/PhysRevB.58.2863
YBa2Cu4O8,YBa2Cu4O8,,,,SC,High-Tc/cuprate,,,,,,,,,,,,10.1103/PhysRevB.41.8757
YBa2Cu4O8,YBa2Cu4O8,Bulk,,,SC,High-Tc/cuprate,76 K,,,,,,,,,,True,10.1103/PhysRevB.47.12197
YBa2Cu4O8,YBa2Cu4O8,Bulk,,,SC,High-Tc/cuprate,81 K,,,,,,,,,,True,10.1103/PhysRevB.47.12197
YBa2Cu4O8,YBa2Cu4O8,Bulk,,,SC,High-Tc/cuprate,74 K,,Orthorhombic,perovskite-related,Ammm,3.852 Å,3.879 Å,27.27 Å,,,True,10.1103/PhysRevB.41.11058
YBa2Cu4O8-δ,YBa2Cu4O8,,,,SC,High-Tc/cuprate,,,,,,,,,,,,10.1103/PhysRevB.49.580
YBa2Cu4O8,YBa2Cu4O8,Bulk,,,SC,High-Tc/cuprate,81 K,,,perovskite-related,,,,,,,True,10.1103/PhysRevB.52.10488
YBa2Cu4O8,YBa2Cu4O8,Bulk,,,SC,High-Tc/cuprate,81.2 K,,Orthorhombic,,Ammm,3.8413 Å,3.8713 Å,27.240 Å,,,True,10.1103/PhysRevB.45.921
YBa2Cu4O8,YBa2Cu4O8,Bulk,,,SC,High-Tc/cuprate,78 K,1 atm,Orthorhombic,,,3.8538 Å,3.8745 Å,27.267 Å,,,True,10.1103/PhysRevB.50.4154
YBa2Cu4O8,YBa2Cu4O8,Bulk,,,SC,High-Tc/cuprate,,,,,,,,,,,,10.1103/PhysRevB.49.4145
YBa2Cu4O8,YBa2Cu4O8,Bulk,,,SC,High-Tc/cuprate,74 K,,,,,,,,,3-4 T,True,10.1103/PhysRevB.48.16869
YBa2Cu4O8,YBa2Cu4O8,Bulk,,,SC,High-Tc/cuprate,78 K,,,,,,,,,,True,10.1103/PhysRevB.56.R11423
YBa2Cu4O8,YBa2Cu4O8,Bulk,,,SC,High-Tc/cuprate,84 K,,,,,,,,,,,10.1103/PhysRevB.51.11830
YBa2Cu4O8,YBa2Cu4O8,,,,SC,High-Tc/cuprate,,,,,,,,,,,,10.1103/PhysRevB.53.R8906
YBa2Cu4O8,YBa2Cu4O8,Bulk,,,SC,High-Tc/cuprate,,,,,,,,,,,,10.1103/PhysRevLett.74.2579
YBa2Cu4O8,YBa2Cu4O8,Bulk,,,SC,High-Tc/cuprate,,,,,,,,,,,,10.1103/PhysRevB.51.6602
YBa2Cu4O8,YBa2Cu4O8,Bulk,,,SC,High-Tc/cuprate,,,,pyramidal bi-CuO2 layer,,,,,,,,10.1103/PhysRevB.54.3070
YBa2Cu4O8,YBa2Cu4O8,Bulk,,,SC,High-Tc/cuprate,,,,,,,,,,,,10.1103/PhysRevLett.80.3839
YBa2Cu4O8,YBa2Cu4O8,Bulk,,,SC,High-Tc/cuprate,,up to 18 GPa,,,,,,,,,True,10.1103/PhysRevB.47.15312
YBCO 124 phase,YBa2Cu4O8,Bulk,,,SC,High-Tc/cuprate,,,,,,,,,,,False,10.1103/PhysRevB.47.400
Y-124,YBa2Cu4O8,,,,SC,High-Tc/cuprate,,,,,,,,,,,,10.1103/PhysRevLett.86.5763
YBa₂Cu₄O₈,YBa2Cu4O8,Bulk,,,SC,High-Tc,,,,,,,,,,,,10.1103/PhysRevB.54.11993
YBa2Cu4O8,YBa2Cu4O8,Thin Film,,,SC,cuprate,80 K,,,,,,,,,,,10.1103/PhysRevB.42.354
YBa2Cu4O8,YBa2Cu4O8,Bulk,,,SC,High-Tc/cuprate,80 K,,Orthorhombic,,,,,,,,True,10.1103/PhysRevB.46.10997
YBa2Cu4O8,YBa2Cu4O8,Bulk,,,SC,High-Tc/cuprate,,,,,,,,,,,,10.1103/PhysRevLett.73.1695
YBa2Cu4O8,YBa2Cu4O8,Bulk,,,SC,High-Tc/cuprate,,,,,,,,,,,True,10.1103/PhysRevB.63.144502
YBa2Cu4O8,YBa2Cu4O8,Bulk,,,SC,High-Tc/cuprate,,,,,,,,,,,True,10.1103/PhysRevB.61.3282
YBa2Cu4O8,YBa2Cu4O8,,,,SC,High-Tc/cuprate,,,,,,,,,,,,10.1103/PhysRevB.50.3246
Y-124,YBa2Cu4O8,Bulk,,,SC,High-Tc/cuprate,,,,layered,,,,,,,,10.1103/PhysRevB.62.138
YBa2Cu4O8,YBa2Cu4O8,,,,SC,High-Tc/cuprate,,,,,,,,,,,,10.1103/PhysRevB.50.6534
YBa2Cu4O8,YBa2Cu4O8,Bulk,,,SC,High-Tc/cuprate,80 K,,,,,,,,,,True,10.1103/PhysRevB.63.100508
YBa₂Cu₄O₈₋δ,YBa2Cu4O8,Thin Film,5000 Å,SrTiO3,SC,High-Tc/cuprate,80 K,,Orthorhombic,ordered defect structure,Ammm,,,27.2 Å,,,True,10.1103/PhysRevB.42.10090
YBa₂Cu₄O₈,YBa2Cu4O8,,,,SC,cuprate,82 K,,,layered perovskite,,,,,,,,10.1103/PhysRevLett.76.4845
Y-124,YBa2Cu4O8,Bulk,,,SC,High-Tc/cuprate,80 K,,,,,,,,,,True,10.1103/PhysRevLett.74.1008
YBa2Cu4O8,YBa2Cu4O8,Bulk,,,SC,High-Tc/cuprate,80 K,,,,,,,,,,True,10.1103/PhysRevB.54.R9686
YBa2Cu4Oy,YBa2Cu4O8,Bulk,,,SC,High-Tc/cuprate,,,,,,,,,,,,10.1103/PhysRevB.63.134513
YBa2Cu4O8,YBa2Cu4O8,Bulk,,,SC,High-Tc/cuprate,85 K,,,,,,,,,,,10.1103/PhysRevB.47.5315
YBa2Cu4O8,YBa2Cu4O8,Bulk,,,SC,cuprate,,,,,,,,,,,,10.1103/PhysRevB.54.12488
YBa2Cu4O8,YBa2Cu4O8,Bulk,,,SC,High-Tc/cuprate,75 K,,Orthorhombic,layered perovskite,,3.836 Å,3.872 Å,27.224 Å,,,True,10.1103/PhysRevB.41.11209
YBa2Cu4O8,YBa2Cu4O8,Bulk,,,SC,High-Tc/cuprate,78 K,0 kbar,Orthorhombic,perovskite,,3.835 Å,3.860 Å,27.220 Å,,,True,10.1103/PhysRevB.46.3573
YBa2Cu4O8,YBa2Cu4O8,,,,SC,High-Tc/cuprate,,,,,,,,,,,,10.1103/PhysRevB.53.9460
YBa2Cu4O8,YBa2Cu4O8,Bulk,,,SC,High-Tc/cuprate,,,,,,,,,,,True,10.1103/PhysRevB.60.3636
YBa2Cu4O8,YBa2Cu4O8,Bulk,,,SC,High-Tc/cuprate,80 K,20 MPa,Orthorhombic,,,3.835 Å,3.870 Å,27.219 Å,,,True,10.1103/PhysRevB.44.10139
YBa2Cu4O8,YBa2Cu4O8,Bulk,,,SC,High-Tc/cuprate,Referenced from experimental data,,,square lattice,,,,,,,,10.1103/PhysRevB.61.799
YBa₂Cu₄O₈,YBa2Cu4O8,,,,SC,High-Tc/cuprate,,,,,,,,,,,,10.1103/PhysRevLett.84.1990
YBa₂Cu₄O₈,YBa2Cu4O8,Bulk,,,SC,High-Tc/cuprate,,,,,,,,,,,,10.1103/PhysRevB.54.13261
YBa₂Cu₄O₈,YBa2Cu4O8,,,,SC,High-Tc/cuprate,,,,,,,,,,,,10.1103/PhysRevB.57.5082
YBa₂Cu₄O₈,YBa2Cu4O8,Bulk,,,SC,High-Tc/cuprate,72 K,,Orthorhombic,perovskite-related,Ammm,3.852 Å,3.879 Å,27.27 Å,,,True,10.1103/PhysRevB.43.12958
YBa2Cu4O8+x,YBa2Cu4O8,,,,SC,High-Tc/cuprate,,,,,,,,,,,,10.1103/PhysRevB.47.5992
YBa2Cu4O8,YBa2Cu4O8,,,,SC,High-Tc/cuprate,,,,,,3.9 Å,3.9 Å,27.2 Å,,,,10.1103/PhysRevB.51.3312
YBCO-124,YBa2Cu4O8,Thin Film,100 nm,SrTiO3,SC,High-Tc/cuprate,78 K,,,,,,,,,,True,10.1103/PhysRevLett.72.1910
YBa2Cu4O8,YBa2Cu4O8,Bulk,,,SC,High-Tc/cuprate,,,,,,,,,,,True,10.1103/PhysRevB.51.15478
YBa₂Cu₄O₈,YBa2Cu4O8,Bulk,,,SC,High-Tc/cuprate,,,Orthorhombic,perovskite,,,,,,,,10.1103/PhysRevB.57.1292
YBa2Cu4O8,YBa2Cu4O8,Bulk,,,SC,High-Tc/cuprate,,,,,,,,,,,True,10.1103/PhysRevB.52.13585
YBCO(124),YBa2Cu4O8,Bulk,,,SC,High-Tc/cuprate,,,Orthorhombic,,,,,,,,True,10.1103/PhysRevB.55.1194
YBa2Cu4O8,YBa2Cu4O8,Bulk,,,SC,High-Tc/cuprate,80 K,,,,,,,,,,True,10.1103/PhysRevB.49.13295
YBa₂Cu₄O₈,YBa2Cu4O8,Bulk,,,SC,High-Tc/cuprate,81 K,,,,,,,,,,True,10.1103/PhysRevB.49.15327
YBa₂Cu₄O₈ (74-K phase),YBa2Cu4O8,Bulk,,,SC,High-Tc/cuprate,74 K,,,,,,,,,,,10.1103/PhysRevB.49.15327
YBa₂Cu₄O₈,YBa2Cu4O8,Bulk,,,SC,High-Tc/cuprate,80 K,up to several kbar,Orthorhombic,perovskite-related,,,,,,mentioned but value not specified,True,10.1103/PhysRevB.53.94
YBa₂Cu₄O₈,YBa2Cu4O8,Bulk,,,SC,High-Tc/cuprate,80 K,,,,,,,13.5 Å,,,True,10.1103/PhysRevLett.80.2909
YBa₂Cu₄O₈,YBa2Cu4O8,Bulk,,,SC,High-Tc/cuprate,"71 K (zero resistance), 80 K (onset)",,Orthorhombic,,,,,,,,True,10.1103/PhysRevB.41.11685
YBa2Cu4O8 (Y-124),YBa2Cu4O8,Bulk,,,SC,High-Tc/cuprate,,,,,,,,,,,,10.1103/PhysRevB.54.4265
YBa2Cu4O8,YBa2Cu4O8,Bulk,,,SC,High-Tc/cuprate,,,,perovskite,,,,,,,,10.1103/PhysRevB.58.9433
YBa2Cu4O8,YBa2Cu4O8,Bulk,,,SC,High-Tc/cuprate,80 K,,,,,,,,,,True,10.1103/PhysRevB.57.10923
YBa2Cu4O8,YBa2Cu4O8,Bulk,,,SC,High-Tc/cuprate,80 K,,,,,,,,,,True,10.1103/PhysRevB.51.6747
Y-124,YBa2Cu4O8,Bulk,,,SC,High-Tc/cuprate,,,,,,,,13.6 Å,,,,10.1103/PhysRevLett.75.2011
YBa2Cu4O8,YBa2Cu4O8,Bulk,,,SC,cuprate,81 K,,,,,,,,,,True,10.1103/PhysRevB.52.R7034
YBa2Cu4O8,YBa2Cu4O8,,,,SC,High-Tc/cuprate,81 K,,,,,,,,,,,10.1103/PhysRevB.59.R11679
YBa2Cu4O8,YBa2Cu4O8,Bulk,,,SC,High-Tc/cuprate,70-80 K,High oxygen pressure,,,,,,,,,True,10.1103/PhysRevB.48.9803
YBa2Cu4O8,YBa2Cu4O8,Bulk,,,SC,High-Tc/cuprate,,,,perovskite,,,,,,,,10.1103/PhysRevB.55.12736
YBa2Cu4O8,YBa2Cu4O8,Bulk,,,SC,High-Tc/cuprate,,,,perovskite,,,,,,,,10.1103/PhysRevB.55.582
YBa2Cu4O8,YBa2Cu4O8,Bulk,,,SC,cuprate,80 K,,,,,,,,,,,10.1103/PhysRevLett.67.3184
YBa2Cu4O8,YBa2Cu4O8,Bulk,,,SC,High-Tc/cuprate,,,,layered,,,,,,,,10.1103/PhysRevB.46.6458
YBa2Cu4O8,YBa2Cu4O8,Bulk,,,SC,High-Tc/cuprate,,,,,,,,,,,,10.1103/PhysRevB.54.7500
YBa2Cu4O8,YBa2Cu4O8,Bulk,,,SC,High-Tc/cuprate,109 K,12 GPa,,,,,,,,,,10.1103/PhysRevB.61.3691
YBa2Cu4O8,YBa2Cu4O8,,,,SC,High-Tc/cuprate,,,,,,,,,,,,10.1103/PhysRevB.47.8089
YBa2Cu4O8,YBa2Cu4O8,Bulk,,,SC,High-Tc,81 K,,,,,,,,,,,10.1103/PhysRevB.40.11406
YBa2Cu4O8,YBa2Cu4O8,Bulk,,,SC,High-Tc/cuprate,,,,,,,,,,,True,10.1103/PhysRevB.49.1544
YBa2Cu4O8,YBa2Cu4O8,Bulk,,,SC,High-Tc/cuprate,81 K,,,,,,,,,,True,10.1103/PhysRevB.65.060503
YBa₂Cu₄O₈,YBa2Cu4O8,,,,SC,High-Tc/cuprate,,,,,,,,,,,,10.1103/PhysRevB.52.570
YBa₂Cu₄O₈,YBa2Cu4O8,Bulk,,,SC,High-Tc/cuprate,,,,,,,,,,,,10.1103/PhysRevB.60.15339
YBa2Cu4O8,YBa2Cu4O8,Bulk,,,SC,High-Tc/cuprate,,,,,,,,,,,,10.1103/PhysRevLett.86.4136
YBa2Cu4O8,YBa2Cu4O8,,,,SC,High-Tc/cuprate,,,,,,,,,,,,10.1103/PhysRevB.66.134511
YBa₂Cu₄O₈,YBa2Cu4O8,Bulk,,,SC,High-Tc/cuprate,,,,,,,,,,,,10.1103/PhysRevB.51.16151
YBa2Cu4O8,YBa2Cu4O8,Bulk,,,SC,High-Tc/cuprate,80 K,ambient pressure,,,D2h,,,,,,True,10.1103/PhysRevB.65.094513
YBa2Cu4O8,YBa2Cu4O8,Bulk,,,SC,High-Tc/cuprate,79.8 K,,,,,,,,,,,10.1103/PhysRevB.66.144506
YBa2Cu4O8,YBa2Cu4O8,,,,SC,High-Tc/cuprate,,,,,,,,,,,,10.1103/PhysRevB.56.R14275
YBa2Cu4O8,YBa2Cu4O8,,,,SC,High-Tc/cuprate,,,,,,,,,,,,10.1103/PhysRevB.56.9129
YBa2Cu4O8,YBa2Cu4O8,Bulk,,,SC,High-Tc/cuprate,,,,,,,,,,,True,10.1103/PhysRevB.58.15053
YBa2Cu4O8,YBa2Cu4O8,,,,SC,High-Tc/cuprate,,,,,,,,,,,,10.1103/PhysRevLett.72.3100
YBa2Cu4O8,YBa2Cu4O8,Bulk,,,SC,High-Tc/cuprate,,ambient,,,,,,,,,FALSE,10.1103/PhysRevB.74.184520
Yttrium Barium Copper Oxide (Y124),YBa2Cu4O8,Bulk,,,SC,High-Tc/cuprate,,,,Layered perovskite,,,,,,,TRUE,10.1103/PhysRevLett.101.237001
YBa2Cu4O8,YBa2Cu4O8,Bulk,,,SC,High-Tc/cuprate,80-82 K,,Orthorhombic,,Ammm,,,13.6 Å,,,TRUE,10.1103/PhysRevLett.100.047004
Yttrium Barium Copper Oxide (YBa2Cu4O8),YBa2Cu4O8,Bulk,,,SC,High-Tc/cuprate/Type-II,"79.07 K (0 kbar), 79.67 K (1.2 kbar), 80.41 K (2.67 kbar), 81.4 K (4.29 kbar), 82.73 K (7.52 kbar), 84.22 K (10.2 kbar)","0, 1.2, 2.67, 4.29, 7.52, 10.2 kbar",,,,,,,,,TRUE,10.1103/PhysRevB.72.014524
YBa2Cu4O8,YBa2Cu4O8,Bulk,,,SC,High-Tc/cuprate,,,,,,,,,,,FALSE,10.1103/PhysRevB.92.081115
YBa2Cu4O8,YBa2Cu4O8,Bulk,,,SC,High-Tc/cuprate,80.86 K,,,perovskite,,,,,,,TRUE,10.1103/PhysRevB.74.064504
YBa2Cu4O8 (O-18 substituted),YBa2Cu4O8,Bulk,,,SC,High-Tc/cuprate,80.46 K,,,perovskite,,,,,,,TRUE,10.1103/PhysRevB.74.064504
YBa2Cu4O8,YBa2Cu4O8,Bulk,,,SC,High-Tc/cuprate,,ambient,,perovskite-related,,,,,,,TRUE,10.1103/PhysRevB.82.140506
YBa2Cu4O8,YBa2Cu4O8,Bulk,,,SC,cuprate,,,,,,,,,,,"Quantum oscillations, Magnetotransport",10.1103/PhysRevB.76.220503
Yttrium Barium Copper Oxide,YBa2Cu4O8,Bulk,,,SC,High-Tc/cuprate,,,,,,,,,,,FALSE,10.1103/PhysRevLett.96.077001
Yttrium barium copper oxide,YBa2Cu4O8,Single Crystal,,,SC,"High-Tc/cuprate, d-wave",,,,,,,,,,,FALSE,10.1103/PhysRevLett.96.107008
YBa2Cu4O8,YBa2Cu4O8,Bulk,,,SC,High-Tc/cuprate,,,,,,,,,,,FALSE,10.1103/PhysRevB.81.064510
YBa2Cu4O8,YBa2Cu4O8,Bulk,,,SC,High-Tc/cuprate,"Tcu = 80 K, Tcl = 37 K",,,,,,,,,,FALSE,10.1103/PhysRevB.75.184536
Yttrium Barium Copper Oxide (YBCO),YBa2Cu4O8,Bulk,,,SC,High-Tc/cuprate,,,,,,,,,,,FALSE,10.1103/PhysRevLett.104.057005
Yttrium Barium Copper Oxide (Y124),YBa2Cu4O8,Bulk,,,SC,High-Tc/cuprate,80 K,,,,,,,,,,TRUE,10.1103/PhysRevLett.98.157002
YBa2Cu4O8,YBa2Cu4O8,,,,SC,High-Tc/cuprate,,,,,,,,,,,FALSE,10.1103/PhysRevB.94.214511
Yttrium Barium Copper Oxide (Y124),YBa2Cu4O8,,,,SC,cuprate,,up to 1.13 GPa,,,,,,,,,FALSE,10.1103/PhysRevB.72.094504
YBa2Cu4O8,YBa2Cu4O8,Bulk,,,SC,cuprate/High-Tc,80 K,,,,,,,,,,,10.1103/PhysRevB.91.104509
YBa2Cu4O8,YBa2Cu4O8,,,,SC,cuprate,,,,,,,,,,,FALSE,10.1103/PhysRevB.95.165120
YBa2Cu4O8,YBa2Cu4O8,Bulk,,,SC,High-Tc/cuprate,,,,,,,,,,,NMR,10.1103/PhysRevB.96.014522
Yttrium Barium Copper Oxide (YBa2Cu4O8),YBa2Cu4O8,,,,SC,High-Tc/cuprate,81.5 K,,,,,,,,,,TRUE,10.1103/PhysRevX.14.041072
YBa2Cu4O8,YBa2Cu4O8,,,,SC,High-Tc/cuprate,,,,,,,,,,,FALSE,10.1103/PhysRevB.98.075116
Yttrium Barium Copper Oxide (Y124),YBa2Cu4O8,Bulk,,,SC,High-Tc/cuprate,80 K,0-13 GPa,Orthorhombic,,Ammm,,,,,,TRUE,10.1103/PhysRevB.80.214517
YBa2Cu4O8,YBa2Cu4O8,,,,SC,cuprate,,,,,,,,,,,FALSE,10.1103/PhysRevB.103.L020501
YBa2Cu4O8,YBa2Cu4O8,Bulk,,,SC,High-Tc/cuprate,,,,,,,,,,,FALSE,10.1103/PhysRevB.75.064512
Yttrium Barium Copper Oxide (Y-124),YBa2Cu4O8,Bulk,,,SC,High-Tc/cuprate,,,Orthorhombic,,,,,,,,FALSE,10.1103/PhysRevLett.89.147003
Yttrium Barium Copper Oxide,YBa2Cu4O8,,,,SC,High-Tc/cuprate,,,,,,,,,,,FALSE,10.1103/PhysRevLett.99.237601
YBa2Cu4O8,YBa2Cu4O8,Bulk,,,SC,High-Tc/cuprate,,,,perovskite-related,,,,,,,FALSE,10.1103/PhysRevB.95.064503
YBa2Cu4O8,YBa2Cu4O8,Bulk,,,SC,High-Tc/cuprate,80 K,,,,,,,,,,TRUE,10.1103/PhysRevB.82.020514
YBa2Cu4O8,YBa2Cu4O8,Bulk,,,SC,High-Tc/cuprate,80.03 K,,,,,,,,,,TRUE,10.1103/PhysRevB.75.060505
YBa2Cu4O8,YBa2Cu4O8,Bulk,,,SC,High-Tc/cuprate,80 K,,,Double-chain cuprate,,,,,,,TRUE,10.1103/PhysRevLett.100.047003
Yttrium Barium Copper Oxide (YBa2Cu4O8),YBa2Cu4O8,Bulk,,,SC,High-Tc/cuprate,79.07 K,0.0 kbar,,,,,,,,,TRUE,10.1103/PhysRevB.70.144515
Yttrium Barium Copper Oxide (YBa2Cu4O8),YBa2Cu4O8,Bulk,,,SC,High-Tc/cuprate,81.40 K,4.29 kbar,,,,,,,,,TRUE,10.1103/PhysRevB.70.144515
Yttrium Barium Copper Oxide (YBa2Cu4O8),YBa2Cu4O8,Bulk,,,SC,High-Tc/cuprate,82.73 K,7.52 kbar,,,,,,,,,TRUE,10.1103/PhysRevB.70.144515
Yttrium Barium Copper Oxide (YBa2Cu4O8),YBa2Cu4O8,Bulk,,,SC,High-Tc/cuprate,84.22 K,10.2 kbar,,,,,,,,,TRUE,10.1103/PhysRevB.70.144515
YBa2Cu4O8,YBa2Cu4O8,Bulk,,,SC,High-Tc/cuprate,,,,,,,,,,,FALSE,10.1103/PhysRevB.95.094501
YBa2Cu4O8,YBa2Cu4O8,Bulk,,,SC,,"Tcl = 37 K, Tcu = 80 K",Ambient,,,,,,,,,FALSE,10.1103/PhysRevB.70.064519
YBa2Cu4O8,YBa2Cu4O8,,,,SC,cuprate,,,,,,,,,,,FALSE,10.1103/PhysRevLett.98.057007
YBa2Cu4O8,YBa2Cu4O8,Bulk,,,SC,High-Tc/cuprate,,,,,,,,,,,FALSE,10.1103/PhysRevB.96.214504
YBa2Cu4O8,YBa2Cu4O8,Bulk,,,SC,High-Tc/cuprate,,,,,,,,,,,FALSE,10.1103/PhysRevB.108.144511
YBa2Cu4O8 (polycrystalline),YBa2Cu4O8,Bulk,,,SC,High-Tc/cuprate,,,,,,,,,,,FALSE,10.1103/PhysRevB.74.064517
Yttrium Barium Copper Oxide (Y124),YBa2Cu4O8,,,,SC,High-Tc/cuprate,,ambient,,,,,,,,,FALSE,10.1103/PhysRevB.86.220504
YBa2Cu4O8,YBa2Cu4O8,Bulk,,,SC,High-Tc/cuprate,81.00 K,,,,,,,,,,TRUE,10.1103/PhysRevB.83.092502
YBa2Cu4O8,YBa2Cu4O8,,,,SC,cuprate,,,,,,,,,,,FALSE,10.1103/PhysRevB.93.224512
Yttrium Barium Copper Oxide (Y-124),YBa2Cu4O8,Bulk,,,SC,High-Tc/cuprate,,,,,,,,,,,FALSE,10.1103/PhysRevB.70.064501
YBa2Cu4O8,YBa2Cu4O8,,,,SC,High-Tc/cuprate,,ambient,,,,,,,,,FALSE,10.1103/PhysRevB.85.134519
YBa2Cu4O8,YBa2Cu4O8,Bulk,,,SC,High-Tc/cuprate,,,,,,,,,,,,10.1103/PhysRevLett.96.247002
YBa2Cu4O8,YBa2Cu4O8,,,,SC,cuprate/High-Tc,,,,,,,,,,,FALSE,10.1103/PhysRevLett.103.157002
Yttrium Barium Copper Oxide (YBa2Cu4O8),YBa2Cu4O8,,,,SC,High-Tc/cuprate,,,,,,,,,,,FALSE,10.1103/PhysRevLett.96.017008
YBa2Cu4O8,YBa2Cu4O8,,,,SC,cuprate,,,,,,,,,,,FALSE,10.1103/PhysRevB.92.195122
YBa2Cu4O8,YBa2Cu4O8,,,,SC,Type-II/cuprate/High-Tc,,,,,,,,,,,FALSE,10.1103/PhysRevB.84.144521
YBa2Cu4O8,YBa2Cu4O8,Bulk,,,SC,High-Tc/cuprate,80.5 K,,Orthorhombic,,Ammm,,,,,,TRUE,10.1103/PhysRevLett.93.157007
Yttrium Barium Copper Oxide (YBa2Cu4O8),YBa2Cu4O8,Bulk,,,SC,High-Tc/cuprate,78 K,,Orthorhombic,Layered perovskite,,,,,,,TRUE,10.1103/PhysRevB.98.014515
YBa2Cu4O8,YBa2Cu4O8,Bulk,,,SC,cuprate,,,Orthorhombic,,,,,,,,FALSE,10.1103/PhysRevB.72.224514
Yttrium Barium Copper Oxide (YBa2Cu4O8),YBa2Cu4O8,Bulk,,,SC,High-Tc/cuprate,,,,,,,,,,,FALSE,10.1103/PhysRevLett.94.237002
YBa2Cu4O8,YBa2Cu4O8,,,,SC,High-Tc/cuprate/Type-II,80 K,,,,,,,,,,,10.1103/PhysRevB.76.184512
Y-124,YBa2Cu4O8,Bulk,,,SC,High-Tc,81K,Ambient,,,,,,,,,TRUE,10.1016/0921-4534(94)91443-5
(Pr0Y1)Ba2Cu4O8,YBa2Cu4O8,Bulk,,,SC,Cuprate,80 K,33 atm,,,,,,,,,TRUE,10.1016/0921-4534(91)91628-H
YBa2Cu4O8,YBa2Cu4O8,Bulk,,,SC,Cuprate,83,,,,,,,,,,FALSE,10.1016/S0925-8388(99)00747-1
YBa2Cu4O8,YBa2Cu4O8,Bulk,,,SC,High-Tc,79 K,,,,,,,,,,TRUE,10.1016/S0921-4534(99)00563-8
YBa2Cu4O8,YBa2Cu4O8,Bulk,,,SC,Cuprate,83,,,,,,,,,,FALSE,10.1016/S0925-8388(01)00885-4
YBa2Cu4O8,YBa2Cu4O8,Bulk,,,SC,Cuprate,81 K,,,,,,,,,,FALSE,10.1016/j.jallcom.2006.07.133
YBaCu-247,YBa2Cu4O8,Bulk,,,SC,Type-II,50-55 K,,,,,,,,,,TRUE,10.1016/S0304-8853(00)01359-7
YBa2Cu4O8,YBa2Cu4O8,Bulk,,,SC,High-Tc,79 K,1 atm,Orthorhombic,,,,,,,,TRUE,10.1016/S0955-2219(00)00206-5
YBa2Cu4O8,YBa2Cu4O8,Bulk,,,SC,High-Tc/Cuprate,74 K,,,,,,,,,,TRUE,10.1016/S0921-4534(01)00820-6
Y124,YBa2Cu4O8,,,,SC,High-Tc,80K,,,,,,,,,,FALSE,10.1016/j.physc.2009.09.003
Y#8,YBa2Cu4O8,Bulk,,,SC,High-Tc,80.7,,,,,,,,,,TRUE,10.1016/S0921-4534(02)02291-8
YBa2Cu4O8,YBa2Cu4O8,Thin Film,,,SC,High-Tc,80-82,,Perovskite,,,,,,,,TRUE,10.1016/j.physc.2003.11.013
YBa2Cu4O8,YBa2Cu4O8,Bulk,,,SC,High-Tc,78-80 K,Ambient,,,,,,,,,TRUE,10.1016/j.chemphys.2006.04.007
YBa2Cu4O8,YBa2Cu4O8,Bulk,,,SC,High-Tc,80 K,,,,,,,,,,TRUE,10.1016/j.jallcom.2004.06.087
YBa2Cu4O8,YBa2Cu4O8,Thin Film,,,SC,High-Tc,65-70 K,,,,,,,,,,TRUE,10.1016/j.physc.2004.11.019
YBa2Cu4O8,YBa2Cu4O8,Bulk,,,SC,High-Tc,81.6 K,0 kbar,,,,,,,,,TRUE,10.1016/S0022-3697(02)00107-5
YBa2Cu4O8,YBa2Cu4O8,Bulk,,,SC,High-Tc,43.6 K,0 kbar,,,,,,,,,TRUE,10.1016/S0022-3697(02)00107-5
YBa2Cu4O8,YBa2Cu4O8,Bulk,,,SC,High-Tc,80,,,,,3.86,,27.240,,,FALSE,10.1016/j.physleta.2018.04.001
YBa2Cu4O8,YBa2Cu4O8,Bulk,,,SC,High-Tc,84 K,,,,,,,,,,FALSE,10.1016/j.jallcom.2013.09.045
YBa2Cu4O8,YBa2Cu4O8,Bulk,,,SC,High-Tc,80 K,,Orthorhombic,,,,,,,,FALSE,10.1016/bs.aiep.2018.10.007
YBa2Cu4O8,YBa2Cu4O8,Bulk,,,SC,High-Tc,108 K,12 GPa,,,,,,,,,TRUE,10.1016/0921-4534(90)90066-N
YBa2Cu4O8,YBa2Cu4O8,Bulk,,,SC,Cuprate,80 K,,Orthorhombic,,,,,,,167 kG,TRUE,10.1016/S0921-4534(01)00233-7
YBa2Cu4O8,YBa2Cu4O8,Bulk,,,SC,High-Tc,81 K,,,,,,,,,,FALSE,10.1016/j.physc.2015.03.013
YBa2Cu4O8,YBa2Cu4O8,Bulk,,,SC,High-Tc,80,,,,,,,,,,FALSE,10.1016/S0925-8388(98)00260-6
Y124,YBa2Cu4O8,,,,SC,High-Tc,80 K,,,,,,,,,,FALSE,10.1016/j.jallcom.2015.06.273
YBa2Cu4O8,YBa2Cu4O8,Bulk,,,SC,High-Tc/Cuprate,78 K,,Orthorhombic,,,3.846,3.869,27.241,,,TRUE,10.1016/j.matchemphys.2009.08.059
YBa2Cu4O8,YBa2Cu4O8,Bulk,,,SC,High-Tc/Cuprate,80 K,,,,,,,,,,TRUE,10.1016/S0921-4534(02)02429-2
YBa2Cu4O8,YBa2Cu4O8,Bulk,,,SC,High-Tc,80 K,,,,,,,,,,TRUE,10.1016/j.physc.2004.02.195
YBa2Cu4O8,YBa2Cu4O8,Bulk,,,SC,High-Tc,80 K,1 bar,Orthorhombic,,,,,,,,TRUE,10.1016/0921-4534(92)90293-L
YBa2Cu4O8,YBa2Cu4O8,Bulk,,,SC,Cuprate,81 K,,,,,,,,,,TRUE,10.1016/j.physc.2006.10.014
YBa2Cu4O8,YBa2Cu4O8,Bulk,,,SC,High-Tc,78 K,,124 structure,,,,,,,,TRUE,10.1016/S0921-4534(00)01634-8
YBa2Cu4O8,YBa2Cu4O8,Bulk,,,SC,High-Tc/Cuprate,80 K,0.2 T,,,,,,,,,TRUE,10.1016/j.physc.2023.1354332
YBa2Cu4O8,YBa2Cu4O8,Bulk,,,SC,High-Tc/Cuprate,80 K,,Orthorhombic,,,,,,,,FALSE,10.1016/S0921-4526(98)01459-8
YBa2Cu4O8,YBa2Cu4O8,Bulk,,,SC,High-Tc,80 K,,,,,,,,,,FALSE,10.1016/j.physc.2005.03.028
YBa2Cu4O8,YBa2Cu4O8,Bulk,,,SC,High-Tc,79 K,,,,,,,,,,TRUE,10.1016/0921-4526(94)91530-X
Y124,YBa2Cu4O8,Bulk,,,SC,High-Tc,55 K,,,,,,,,,,TRUE,10.1016/j.physc.2008.08.002
YBa2Cu4O8±δ,YBa2Cu4O8,Bulk,,,SC,High-Tc,96,,Perovskite-like,Orthorhombic,Ammm,0.383,0.385,2.744,,,TRUE,10.1016/j.physc.2007.03.151
YBa2Cu4O8,YBa2Cu4O8,Bulk,,,SC,High-Tc,80 K,,,,,,,,,,FALSE,10.1016/j.ssc.2015.02.016
YBa2Cu4O8,YBa2Cu4O8,Bulk,,,SC,High-Tc,80 K,,,,,,,,,,FALSE,10.1016/j.physc.2018.02.044
Y/Pr124,YBa2Cu4O8,Bulk,,,SC,High-Tc,75 K,,Layered Perovskite,Orthorhombic,Ammm,,,,,,TRUE,10.1016/S0921-4534(98)00157-9
YBa2Cu4O8,YBa2Cu4O8,Bulk,,,SC,High-Tc/Cuprate,80 K,,Orthorhombic,,,,,,,,TRUE,10.1016/S0009-2614(03)00032-0
YBa2Cu4O8,YBa2Cu4O8,Bulk,,,SC,High-Tc,74 K,,,,,,,,,,,10.1016/S0921-4534(00)00703-6
YBa2Cu4O8,YBa2Cu4O8,Bulk,,,SC,High-Tc,77 K,1 atm,Orthorhombic,,Cmmm,3.84 Å,3.895 Å,27.14 Å,,,TRUE,10.1016/j.matpr.2023.09.212
YBa2Cu4O8,YBa2Cu4O8,Bulk,,,SC,High-Tc,80 K,,,,,,,,,,,10.1016/j.physc.2013.11.010
YBa2Cu4O8,YBa2Cu4O8,Thin Film,,,SC,High-Tc,80-82 K,,Perovskite,Orthorhombic,,,,,,,TRUE,10.1016/j.physb.2004.03.137
YBa2Cu4O8,YBa2Cu4O8,Bulk,,,SC,High-Tc/Cuprate,74 K,0 T,,,,,,,,23.2 T,TRUE,10.1016/S0921-4526(99)01161-8
YBa2Cu4O8,YBa2Cu4O8,Bulk,,,SC,High-Tc,80 K,,Orthorhombic,,Ammm,3.8449 Å,3.8840 Å,27.2608 Å,,,TRUE,10.1016/j.jcrysgro.2006.11.076
Yttrium Barium Copper Oxide (double chain),YBa2Cu4O8+delta,Bulk,,,SC,High-Tc/cuprate,,,,,,,,,,,,10.1103/PhysRevB.86.064527
YBa2Cu4O8+δ,YBa2Cu4O8+δ,Bulk,,,SC,High-Tc/cuprate,,,,layered,,,,,,,,10.1103/PhysRevB.50.4260
Yttrium Barium Copper Oxide,YBa2Cu4Ox,,,,SC,High-Tc/cuprate,,,,,,,,,,,,10.1103/PhysRevB.56.872
YBa2Cu4Oy,YBa2Cu4Oy,Bulk,,,SC,High-Tc/cuprate,81 K,16-200 bars,Orthorhombic,perovskite,,,,,,,True,10.1103/PhysRevB.41.4118
YBa2Cu4-zZnzO8,YBa2Cu4ZnO8,Bulk,,,SC,High-Tc/cuprate,,,,,,,,,,,,10.1103/PhysRevB.57.10984
Yttrium Barium Copper Oxide (YBa2Cu6Oy),YBa2Cu6Oy,Bulk,,,SC,High-Tc/cuprate,,,,,,,,,,,FALSE,10.1103/PhysRevB.98.014515
YBa₂CuO₆,YBa2CuO6,Bulk,,,SC,High-Tc/cuprate,,,,perovskite,,,,,,,,10.1103/PhysRevB.58.1252
YBa2CuO6+x,YBa2CuO6,Bulk,,,SC,High-Tc/cuprate,,,,,,,,,,,,10.1103/PhysRevB.39.4339
YBa₂CuO₆,YBa2CuO6,Bulk,,,SC,cuprate,,,,,,,,,,,,10.1103/PhysRevB.41.11068
YBa2CuO6+x,YBa2CuO6+x,Bulk,,,SC,High-Tc/cuprate,,,,,,,,,,,,10.1103/PhysRevB.52.1297
YBa2CuO6.9,YBa2CuO6.9,Bulk,,,SC,High-Tc/cuprate,,,,,,,,,,,,10.1103/PhysRevLett.82.2939
YBa2CuO6.9,YBa2CuO6.9,Bulk,,,SC,High-Tc/cuprate,,,,,,,,,,,,10.1103/PhysRevB.66.104502
YBa2CuO6.91,YBa2CuO6.91,Bulk,,,SC,High-Tc/cuprate,,,,,,,,,,,,10.1103/PhysRevB.66.054504
YBa2CuO6.95,YBa2CuO6.95,Bulk,,,SC,High-Tc/cuprate,,,,,,,,,,,,10.1103/PhysRevB.49.1470
YBCO,YBa2CuO7,Bulk,,,SC,High-Tc/cuprate,,,,,,,,,,,,10.1103/PhysRevB.57.13854
YBa2CuO7,YBa2CuO7,Thin Film,10^-8 m,,SC,High-Tc,~100 K,,,,,,,,,122 T,,10.1103/PhysRevB.52.476
Yttrium barium copper oxide,YBa2CuO7,,,,SC,,,,,,,,,,,,FALSE,10.1103/PhysRevLett.126.106801
YBa2(Fe0.001Cu0.999)3Oy,YBa2Fe0.001Cu0.999O7,Bulk,,,SC,High-Tc/cuprate,91.6 K,,Orthorhombic,perovskite,,,,,140 Oe at 77 K,,True,10.1103/PhysRevB.37.7967
YBa2(Fe0.005Cu0.995)3Oy,YBa2Fe0.005Cu0.995O7,Bulk,,,SC,High-Tc/cuprate,91.6 K,,Orthorhombic,perovskite,,,,,140 Oe at 77 K,,True,10.1103/PhysRevB.37.7967
YBa2(Fe0.01Cu0.99)3Oy,YBa2Fe0.01Cu0.99O7,Bulk,,,SC,High-Tc/cuprate,91.6 K,,Orthorhombic,perovskite,,,,,140 Oe at 77 K,,True,10.1103/PhysRevB.37.7967
YBa2(Fe0.03Cu0.97)3Oy,YBa2Fe0.03Cu0.97O7,Bulk,,,SC,High-Tc/cuprate,88 K,,Orthorhombic,perovskite,,,,,140 Oe at 77 K,,True,10.1103/PhysRevB.37.7967
YBa2(Fe0.1Cu0.9)3Oy,YBa2Fe0.1Cu0.9O7,Bulk,,,SC,High-Tc/cuprate,86 K,,Orthorhombic,perovskite,,,,,140 Oe at 77 K,,True,10.1103/PhysRevB.37.7967
YBa₂Fe₃O₈,YBa2Fe3O8,Bulk,,,NSC,,,,Tetragonal,perovskite-related,P4/mmm,3.9170(1) Å,3.9170(1) Å,11.8252(4) Å,,,True,10.1103/PhysRevB.45.9611
YBa2Fe3O8,YBa2Fe3O8,,,,NSC,,,,,perovskite-like,P4/mmm,,,,,,,10.1103/PhysRevB.49.3465
YBa₂Fe₃O₈,YBa2Fe3O8,Bulk,,,NSC,,,,Tetragonal,,P4/mmm,3.917 Å,3.917 Å,11.825 Å,,,True,10.1103/PhysRevB.48.16040
Y-Ba-Sr-Cu-O,YBa2SrCu3O7,Bulk,,,SC,High-Tc,70 K,,Orthorhombic,,Pmmm,,,,,,TRUE,10.1016/0038-1098(87)90116-5
YBa3Cu4O9-δ,YBa3Cu4O9,Bulk,,,SC,High-Tc/cuprate,92 K,,,,,,,,8 G,,True,10.1103/PhysRevB.36.7241
YBaCu2O7,YBaCu2O7,Bulk,,,SC,High-Tc/cuprate,,,,,,,,,,,,10.1103/PhysRevB.53.15292
YBaCu₃O₇,YBaCu3O7,Bulk,,,SC,cuprate,,,,,,,,,,,,10.1103/PhysRevB.59.9278
Yttrium Barium Copper Oxide,YBaCu3O7,Bulk,,,SC,High-Tc/cuprate,,,,,,,,,,,,10.1103/PhysRevB.50.7046
Yttrium Barium Copper Oxide,YBaCu3O7,,,,SC,High-Tc,,,,,,,,,,,,10.1103/PhysRevLett.85.5412
YBaCu3O7-x,YBaCu3O7-x,Bulk,,,SC,High-Tc/cuprate,,,,layered,,,,,,,,10.1103/PhysRevB.56.14827
YBaCu3O7-δ,YBaCu3O7-δ,,,,SC,cuprate,,,,,,,,,,,FALSE,10.1103/PhysRevB.92.195122
YBaCu4O8,YBaCu4O8,Bulk,,,SC,High-Tc/cuprate,,,,,,,,,,,,10.1103/PhysRevLett.70.2810
YBaCuO,YBaCuO,Bulk,,,SC,High-Tc/cuprate,,,,,,,,,,,,10.1103/PhysRevB.44.2853
YBaCuO,YBaCuO,Bulk,,,SC,High-Tc/cuprate,,,,,,,,,,,,10.1103/PhysRevB.46.8559
YBaCuO,YBaCuO,Bulk,,,SC,High-Tc/cuprate,,,,,,,,11.75 Å,,,,10.1103/PhysRevB.60.5909
YBaCuO,YBaCuO,Bulk,,,SC,High-Tc/cuprate,,,,,,,,,Hc1,Hc2,,10.1103/PhysRevB.64.184514
Y-Ba-Cu-O,YBaCuO,Bulk,,,SC,High-Tc/cuprate,,,Orthorhombic,,,,,,,,,10.1103/PhysRevB.53.5889
YBaCuO,YBaCuO,,,,SC,High-Tc,,,,,,,,,,,,10.1103/PhysRevB.41.4093
YBaCuO,YBaCuO,,,,SC,High-Tc/cuprate,,,,,,,,,,,,10.1103/PhysRevLett.87.177003
Y-Ba-Cu-O thin films,YBaCuO,Thin Film,,,SC,High-Tc/cuprate,,,,,,,,,,,True,10.1103/PhysRevB.47.14462
YBaCuO,YBaCuO,Bulk,,,SC,High-Tc/cuprate,,,Orthorhombic,,,,,,,,,10.1103/PhysRevLett.59.2780
Yttrium Barium Copper Oxide,YBaCuO,,,,SC,High-Tc/cuprate,,,,,,,,,,,,10.1103/PhysRevB.55.6621
Yttrium Barium Copper Oxide,YBaCuO,Bulk,,,SC,High-Tc/cuprate,,,,,,,,,,,,10.1103/PhysRevB.54.3617
YBaCuO,YBaCuO,,,,SC,cuprate,,,,,,,,,,,,10.1103/PhysRevLett.72.2757
Yttrium Barium Copper Oxide,YBaCuO,Bulk,,,SC,High-Tc/cuprate,91.7 K,,,layered,,,,,,,False,10.1103/PhysRevB.66.134521
YBaCuO,YBaCuO,Bulk,,,SC,High-Tc/cuprate,93 K,,,,,,,,,,,10.1103/PhysRevB.63.064524
YBaCuO,YBaCuO,Bulk,,,SC,High-Tc/cuprate,,,,,,,,,,,,10.1103/PhysRevB.53.11868
YBCO,YBaCuO,Bulk,,,SC,High-Tc/cuprate,,,,,,,,,,,,10.1103/PhysRevB.63.060504
Yttrium Barium Copper Oxide,YBaCuO,Bulk,,,SC,High-Tc/cuprate,,,,,,,,,,,,10.1103/PhysRevB.51.8494
YBaCuO,YBaCuO,Bulk,,,SC,High-Tc/cuprate,,,,,,,,,,,,10.1103/PhysRevLett.72.1758
Yttrium Barium Copper Oxide with Oxygen,YBaCuO,Bulk,,,SC,High-Tc/cuprate,,,,,,,,,,,,10.1103/PhysRevB.59.7191
YBaCuO,YBaCuO,Bulk,,,SC,High-Tc/cuprate,,,,,,,,,,,,10.1103/PhysRevLett.63.582
YBaCuO,YBaCuO,Bulk,,,SC,High-Tc/cuprate,,,,,,,,,,,,10.1103/PhysRevLett.67.3874
Y-Ba-Cu-O (YBCO),YBaCuO,Bulk,,,SC,High-Tc/cuprate,,,,,,,,,,,,10.1103/PhysRevB.58.12416
YBaCuO,YBaCuO,,,,SC,High-Tc/cuprate,,,,,,,,,,,,10.1103/PhysRevB.47.6047
Yttrium Barium Copper Oxide,YBaCuO,Bulk,,,SC,High-Tc,,,,,,,,,,,,10.1103/PhysRevLett.62.320
YBaCuO,YBaCuO,Bulk,,,SC,High-Tc/cuprate,96 K,,,,,,,,,,,10.1103/PhysRevB.36.5245
YBaCuO,YBaCuO,Bulk,,,SC,,,,,,,,,,,,FALSE,10.1103/PhysRevB.107.224506
Yttrium Barium Copper Oxide,YBaCuO,,,,SC,,,,,,,,,,,,FALSE,10.1103/PhysRevB.71.064515
Yttrium Barium Copper Oxide,YBaCuO,Bulk,,,SC,Type-II,,,,,,,,,,,FALSE,10.1103/PhysRevB.70.140505
Yttrium barium copper oxide,YBaCuO,Bulk,,,SC,High-Tc/cuprate,,,,,,,,,,,FALSE,10.1103/PhysRevB.83.014502
YBaCuO,YBaCuO,,,,SC,High-Tc/cuprate,,,,,,,,,,,FALSE,10.1103/PhysRevB.81.184517
YBaCuO,YBaCuO,Thin Film,,,SC,High-Tc,88.15,,,,,,,,,,FALSE,10.1016/S0921-4534(02)00716-5
YBaCuO6+y,YBaCuO6+y,,,,SC,cuprate,,,,,,,,,,,,10.1103/PhysRevB.48.6597
YBaCuO:BaZrO3,YBaCuO:BaZrO3,Thin Film,,,SC,Type-II/High-Tc/cuprate,,,,,,,,,,,FALSE,10.1103/PhysRevB.103.064509
YBaCu₃O₇,YBaCu₃O₇,Thin Film,,,SC,High-Tc/cuprate,,,,,,,,,,,,10.1103/PhysRevB.56.13734
YbAl3,YbAl3,Bulk,,,SC,,0.94 K,,Cubic,,,4.203 Å,4.203 Å,4.203 Å,,,,10.1103/PhysRevB.43.320
YbAl3,YbAl3,Bulk,,,NSC,,,,,,,,,,,,TRUE,10.1103/PhysRevB.79.241107
YbAl3,YbAl3,Bulk,,,NSC,,,,Cubic,,,,,,,,FALSE,10.1103/PhysRevB.84.125126
YbAl3,YbAl3,,,,NSC,Heavy fermion,,,,,,,,,,,FALSE,10.1103/PhysRevLett.104.247201
YBaLaCu₃O₇,YBaLaCu₃O₇,Bulk,,,SC,High-Tc/cuprate,,,,,,,,,,,True,10.1103/PhysRevB.37.7496
β-YbAlB4,YbAlB4,Bulk,,,SC,Heavy Fermion,,Ambient Pressure,,,,,,,,,FALSE,10.1103/PhysRevLett.113.216403
alpha-YbAlB4,YbAlB4,Bulk,,,NSC,,,,Orthorhombic,Distorted hexagonal layers,Pbam,,,,,,TRUE,10.1103/PhysRevB.84.125126
beta-YbAlB4,YbAlB4,Bulk,,,SC,Unconventional/Heavy-fermion,80 mK,Ambient,Orthorhombic,Distorted hexagonal layers,Cmmm,,,,,,TRUE,10.1103/PhysRevB.84.125126
beta-YbAlB4,YbAlB4,Bulk,,,SC,Heavy-fermion/Type-II/NA,80 mK,Ambient pressure,,,,,,,,,TRUE,10.1103/PhysRevLett.109.156405
beta-YbAlB4,YbAlB4,Bulk,,,SC,,80 mK,ambient,,,,,,,,25 mT,TRUE,10.1103/PhysRevB.92.041114
beta-YbAlB4,YbAlB4,Bulk,,,SC,Heavy fermion,80 mK,ambient pressure,,,,,,,,,TRUE,10.1103/PhysRevLett.104.247201
alpha-YbAlB4,YbAlB4,Bulk,,,NSC,Heavy fermion,,,,,,,,,,,TRUE,10.1103/PhysRevLett.104.247201
YbAl₃,YbAl₃,Bulk,,,SC,Heavy Electron,0.9 K,,,,,,,,,,TRUE,Handbook of SC
YBaSrCu2.85Mo0.15O7+d,YBaSrCu2.85Mo0.15O7.30,Bulk,,,SC,High-Tc/cuprate,,,,perovskite,,,,,,,True,10.1103/PhysRevB.63.054501
YBaSrCu2.875Mo0.125O7+d,YBaSrCu2.875Mo0.125O7.30,Bulk,,,SC,High-Tc/cuprate,,,,perovskite,,,,,,,True,10.1103/PhysRevB.63.054501
YBaSrCu2.8Mo0.2O7+d,YBaSrCu2.8Mo0.2O7.30,Bulk,,,SC,High-Tc/cuprate,,,Tetragonal,perovskite,P4/mmm,3.83072 Å,3.83072 Å,11.5984 Å,,,True,10.1103/PhysRevB.63.054501
YBaSrCu2.925Mo0.075O7+d,YBaSrCu2.925Mo0.075O7.16,Bulk,,,SC,High-Tc/cuprate,,,,perovskite,,,,,,,True,10.1103/PhysRevB.63.054501
YBaSrCu2.95Mo0.05O7+d,YBaSrCu2.95Mo0.05O7.07,Bulk,,,SC,High-Tc/cuprate,86 K,,Orthorhombic,perovskite,Pmmm,3.82635 Å,3.81263 Å,11.5558 Å,,,True,10.1103/PhysRevB.63.054501
YBaSrCu2.975Mo0.025O7+d,YBaSrCu2.975Mo0.025O7.07,Bulk,,,SC,High-Tc/cuprate,,,,perovskite,,,,,,,True,10.1103/PhysRevB.63.054501
YBaSrCu2.9Mo0.1O7+d,YBaSrCu2.9Mo0.1O7.16,Bulk,,,SC,High-Tc/cuprate,86 K,,Tetragonal,perovskite,P4/mmm,3.82210 Å,3.82210 Å,11.5754 Å,,,True,10.1103/PhysRevB.63.054501
YBaSrCu3O7,YBaSrCu3O7,Bulk,,,SC,High-Tc/cuprate,79 K,,Orthorhombic,123 structure,,,,,,,,10.1103/PhysRevB.52.10504
YBaSrCu3O7+d,YBaSrCu3O7,Bulk,,,SC,High-Tc/cuprate,81 K,,Tetragonal,perovskite,P4/mmm,,,,,,True,10.1103/PhysRevB.63.054501
YBaSrCu3O7,YBaSrCu3O7,Bulk,,,SC,cuprate,83 K,,,,,,,,,,,10.1103/PhysRevB.62.1244
YBaSrCu₃O₇,YBaSrCu₃O₇,Bulk,,,SC,High-Tc/cuprate,,,,,,,,,,,True,10.1103/PhysRevB.37.7496
Yttrium Barium Copper Oxide,YBa_2Cu_3O_7−x,Bulk,,,SC,Cuprate,93 K,,Orthorhombic,Perovskite,,,,,,,FALSE,10.1016/bs.aiq.2016.06.005
YBa_{2}Cu_{3}O_{7-δ},YBa_{2}Cu_{3}O_{7-δ},Thin Film,,,SC,cuprate,,,,,,,,,,,FALSE,10.1103/PhysRevLett.104.077001
Y(Ba₁.₆Sr₀.₄)Cu₄O₈,YBa₁.₆Sr₀.₄Cu₄O₈,Bulk,,,SC,High-Tc/cuprate,82 K,1 atm,,double-chain,,,,,,,True,10.1103/PhysRevB.50.1171
YBa₁.₈₆La₀.₁₄Cu₃O₇,YBa₁.₈₆La₀.₁₄Cu₃O₇,Bulk,,,SC,High-Tc/cuprate,~93 K,ambient pressure,,,,,,,,,True,10.1103/PhysRevB.47.8385
YBa₁.₉₂Sr₀.₀₈Cu₃O₇,YBa₁.₉₂Sr₀.₀₈Cu₃O₇,Bulk,,,SC,High-Tc/cuprate,90 K,,,,,,,,,,True,10.1103/PhysRevB.56.11294
YBa₁.₉₃Sr₀.₀₇Cu₃O₆.₉₂,YBa₁.₉₃Sr₀.₀₇Cu₃O₆.₉₂,Bulk,,,SC,High-Tc/cuprate,91 K,,,,,,,,,,True,10.1103/PhysRevB.56.11294
YBCO thin film F2,YBa₁.₉₅Cu₂.₉₅O₇,Thin Film,,MgO,SC,cuprate,88 K,,,perovskite,,,,,,,True,10.1103/PhysRevB.50.1209
YBa₂(Cu₀.₉₈₆Ni₀.₀₁₄)₃O₆.₆₀,YBa₂(Cu₀.₉₈₆Ni₀.₀₁₄)₃O₆.₆₀,Bulk,,,SC,High-Tc/cuprate,55 K,,,,,,,,,,True,10.1103/PhysRevB.60.9782
YBa₂(Cu₀.₉₈₆Ni₀.₀₁₄)₃O₆.₉₅,YBa₂(Cu₀.₉₈₆Ni₀.₀₁₄)₃O₆.₉₅,Bulk,,,SC,High-Tc/cuprate,89 K,,,,,,,,,,True,10.1103/PhysRevB.60.9782
YBa₂(Cu₀.₉₉₂₅Ni₀.₀₀₇₅)₃O₆.₆₀,YBa₂(Cu₀.₉₉₂₅Ni₀.₀₀₇₅)₃O₆.₆₀,Bulk,,,SC,High-Tc/cuprate,57 K,,,,,,,,,,True,10.1103/PhysRevB.60.9782
YBa₂(Cu₀.₉₉₂₅Ni₀.₀₀₇₅)₃O₆.₉₅,YBa₂(Cu₀.₉₉₂₅Ni₀.₀₀₇₅)₃O₆.₉₅,Bulk,,,SC,High-Tc/cuprate,91 K,,,,,,,,,,True,10.1103/PhysRevB.60.9782
YBCO thin film F3,YBa₂.₂₅Cu₃.₂₀O₆.₇,Thin Film,,MgO,SC,cuprate,80 K,,,perovskite,,,,,,,True,10.1103/PhysRevB.50.1209
YBa₂CuO₇,YBa₂CuO₇,Thin Film,,,SC,High-Tc/cuprate,,,,,,,,,,Hc2 = Φ₀/2πξ²,,10.1103/PhysRevB.60.12419
YBa₂(Cu₀.₉₉₃₄Zn₀.₀₀₂₆Mg₀.₀₀₄)₃O₆.₉,YBa₂Cu₀.₉₉₃₄Zn₀.₀₀₂₆Mg₀.₀₀₄O₆.₉,Bulk,,,SC,cuprate,,,,,,,,,,,,10.1103/PhysRevLett.88.227002
YBa₂Cu₂.91Zn₀.09O₇,YBa₂Cu₂.91Zn₀.09O₇,Bulk,,,SC,High-Tc/cuprate,,,,,,,,,,,True,10.1103/PhysRevB.59.11217
YBa₂(Cu₀.₇Co₀.₃)₃O₇₋δ,YBa₂Cu₂.₁Co₀.₉O₇₋δ,Bulk,,,NSC,,,,Tetragonal,perovskite-related,,,,,,,True,10.1103/PhysRevB.39.11603
YBa₂(Cu₀.₈Ni₀.₂)₃O₆.₉₄,YBa₂Cu₂.₄Ni₀.₆O₆.₉₄,Bulk,,,SC,High-Tc/cuprate,~75 K,,Orthorhombic,perovskite,,3.822 Å,3.88 Å,11.61 Å,,,True,10.1103/PhysRevB.38.2432
YBa₂(Cu₀.₈₃Co₀.₁₇)₃O₇₋δ,YBa₂Cu₂.₄₉Co₀.₅₁O₇₋δ,Bulk,,,SC,High-Tc/cuprate,,,Tetragonal,perovskite-related,,,,,,,True,10.1103/PhysRevB.39.11603
YBa₂(Cu₀.₈₃Fe₀.₁₇)₃O₇₋δ,YBa₂Cu₂.₄₉Fe₀.₅₁O₇₋δ,Bulk,,,SC,High-Tc/cuprate,,,Tetragonal,perovskite-related,,,,,,,True,10.1103/PhysRevB.39.11603
YBa₂Cu₂.₅Fe₀.₅O₆.₉₅,YBa₂Cu₂.₅Fe₀.₅O₆.₉₅,Bulk,,,SC,High-Tc/cuprate,,,,,,,,,,,True,10.1103/PhysRevB.48.15992
YBa₂(Cu₀.₈₅Co₀.₁₅)₃O₇.₂₆,YBa₂Cu₂.₅₅Co₀.₄₅O₇.₂₆,Bulk,,,NSC,,No superconductivity down to 1.2 K,,Tetragonal,perovskite,,3.880 Å,3.880 Å,11.659 Å,,,True,10.1103/PhysRevB.38.2432
YBa₂Cu₂.₆Fe₀.₄O₇.₁₉,YBa₂Cu₂.₆Fe₀.₄O₇.₁₉,Bulk,,,NSC,,,,Tetragonal,perovskite,,3.862 Å,3.862 Å,11.623 Å,,,True,10.1103/PhysRevB.42.2248
YBa₂(Cu₀.₉Co₀.₁)₃O₇.₁₁,YBa₂Cu₂.₇Co₀.₃O₇.₁₁,Bulk,,,SC,High-Tc/cuprate,~50 K,,Tetragonal,perovskite,,3.878 Å,3.878 Å,11.648 Å,,,True,10.1103/PhysRevB.38.2432
YBa₂(Cu₀.₉₀Fe₀.₁₀)₃O₇.₂,YBa₂Cu₂.₇Fe₀.₃O₇.₂,Bulk,,,SC,High-Tc/cuprate,~50 K,,Tetragonal,perovskite,,,,,,,True,10.1103/PhysRevB.39.11680
YBa₂Cu₂.₇Fe₀.₃O₇.₂₀,YBa₂Cu₂.₇Fe₀.₃O₇.₂₀,Bulk,,,NSC,,,,Tetragonal,perovskite,,3.859 Å,3.859 Å,11.633 Å,,,True,10.1103/PhysRevB.42.2248
YBa₂(Cu₀.₉Fe₀.₁)₃O₇₋δ,YBa₂Cu₂.₇Fe₀.₃O₇₋δ,Bulk,,,SC,High-Tc/cuprate,,,Tetragonal,perovskite-related,,,,,,,True,10.1103/PhysRevB.39.11603
YBa₂Cu₂.₇Fe₀.₃O₇₋δ,YBa₂Cu₂.₇Fe₀.₃O₇₋δ,Bulk,,,SC,High-Tc/cuprate,,,,perovskite,,,,,,,,10.1103/PhysRevB.47.3374
YBa₂(Cu₀.₉₀Ni₀.₁₀)₃O₆.9,YBa₂Cu₂.₇Ni₀.₃O₆.9,Bulk,,,SC,High-Tc/cuprate,~65 K,,Orthorhombic,perovskite,,,,,,,True,10.1103/PhysRevB.39.11680
YBa₂(Cu₀.₉Ni₀.₁)₃O₆.₈₈,YBa₂Cu₂.₇Ni₀.₃O₆.₈₈,Bulk,,,SC,High-Tc/cuprate,~82 K,,Orthorhombic,perovskite,,3.827 Å,3.889 Å,11.671 Å,,,True,10.1103/PhysRevB.38.2432
YBa₂(Cu₀.₉₀Zn₀.₁₀)₃O₆.9,YBa₂Cu₂.₇Zn₀.₃O₆.9,Bulk,,,SC,High-Tc/cuprate,~25 K,,Orthorhombic,perovskite,,,,,,,True,10.1103/PhysRevB.39.11680
YBa₂(Cu₀.₉Zn₀.₁)₃O₆.₈₉,YBa₂Cu₂.₇Zn₀.₃O₆.₈₉,Bulk,,,NSC,High-Tc/cuprate,0 K,,Orthorhombic,perovskite,,3.823 Å,3.891 Å,11.649 Å,,,True,10.1103/PhysRevB.48.1266
YBa₂(Cu₀.₉₀₅Zn₀.₀₉₅)₃O₇,YBa₂Cu₂.₇₁₅Zn₀.₂₈₅O₇,Bulk,,,SC,High-Tc/cuprate,,,Orthorhombic,perovskite,,3.8256 Å,3.8900 Å,3.8750 Å,,,True,10.1103/PhysRevB.56.6226
YBa₂(Cu₀.₉₂₅Co₀.₀₇₅)₃O₆.₉₉,YBa₂Cu₂.₇₇₅Co₀.₂₂₅O₆.₉₉,Bulk,,,SC,High-Tc/cuprate,~60 K,,Tetragonal,perovskite,,3.873 Å,3.873 Å,11.647 Å,,,True,10.1103/PhysRevB.38.2432
YBa₂(Cu₀.₉₂₅Zn₀.₀₇₅)₃O₆.₉₃,YBa₂Cu₂.₇₇₅Zn₀.₂₂₅O₆.₉₃,Bulk,,,SC,High-Tc/cuprate,"17.3 K (inductive mid), 25.0 K (resistive mid)",,Orthorhombic,perovskite,,3.819 Å,3.890 Å,11.640 Å,,,True,10.1103/PhysRevB.48.1266
YBa₂Cu₂.₇₈O₇,YBa₂Cu₂.₇₈O₇,,,,SC,High-Tc/cuprate,,,,,,,,,,,,10.1103/PhysRevB.48.10638
YBa₂(Cu₀.₉₃Fe₀.₀₇)₃O₇.₁,YBa₂Cu₂.₇₉Fe₀.₂₁O₇.₁,Bulk,,,SC,High-Tc/cuprate,~65 K,,Tetragonal,perovskite,,,,,,,True,10.1103/PhysRevB.39.11680
YBa₂(Cu₀.₉₃Ni₀.₀₇)₃O₆.9,YBa₂Cu₂.₇₉Ni₀.₂₁O₆.9,Bulk,,,SC,High-Tc/cuprate,~75 K,,Orthorhombic,perovskite,,,,,,,True,10.1103/PhysRevB.39.11680
YBa₂(Cu₀.₉₃Zn₀.₀₇)₃O₆.₉₂₅,YBa₂Cu₂.₇₉Zn₀.₂₁O₆.₉₂₅,Bulk,,,SC,High-Tc/cuprate,,,,,,,,,,,,10.1103/PhysRevB.59.3914
YBa₂(Cu₀.₉₃₃Co₀.₀₆₇)₃O₇₋δ,YBa₂Cu₂.₇₉₉Co₀.₂₀₁O₇₋δ,Bulk,,,SC,High-Tc/cuprate,,,Tetragonal,perovskite-related,,,,,,,True,10.1103/PhysRevB.39.11603
YBa₂Cu₂.₈Fe₀.₂O₆.₉₅,YBa₂Cu₂.₈Fe₀.₂O₆.₉₅,Bulk,,,SC,High-Tc/cuprate,,,,,,,,,,,True,10.1103/PhysRevB.48.15992
YBa₂Cu₂.₈Fe₀.₂O₇,YBa₂Cu₂.₈Fe₀.₂O₇,Bulk,,,NSC,,,,Tetragonal,perovskite,,,,,,,True,10.1103/PhysRevB.38.2896
YBa₂Cu₂.₈Fe₀.₂O₇.₂₀,YBa₂Cu₂.₈Fe₀.₂O₇.₂₀,Bulk,,,NSC,,,,Tetragonal,perovskite,,3.857 Å,3.857 Å,11.615 Å,,,True,10.1103/PhysRevB.42.2248
YBa₂(Cu₀.₉₃₅₄₁Zn₀.₀₆₄₅₉)₃O₇,YBa₂Cu₂.₈₀₆₂₃Zn₀.₁₉₃₇₇O₇,Bulk,,,SC,High-Tc/cuprate,,,Orthorhombic,perovskite,,3.8311 Å,3.8922 Å,3.8749 Å,,,True,10.1103/PhysRevB.56.6226
YBa₂(Cu₀.₉₄Zn₀.₀₆)₃O₆.9,YBa₂Cu₂.₈₂Zn₀.₁₈O₆.9,Bulk,,,SC,High-Tc/cuprate,~50 K,,Orthorhombic,perovskite,,,,,,,True,10.1103/PhysRevB.39.11680
YBa₂(Cu₀.₉₄₀₄₈Zn₀.₀₅₉₅₂)₃O₇,YBa₂Cu₂.₈₂₁₄₄Zn₀.₁₇₈₅₆O₇,Bulk,,,SC,High-Tc/cuprate,,,Orthorhombic,perovskite,,3.8216 Å,3.8899 Å,3.8749 Å,,,True,10.1103/PhysRevB.56.6226
YBa₂(Cu₀.₉₄₉₉₉Zn₀.₀₅₀₀₁)₃O₇,YBa₂Cu₂.₈₄₉₉₇Zn₀.₁₅₀₀₃O₇,Bulk,,,SC,High-Tc/cuprate,,,Orthorhombic,perovskite,,3.8311 Å,3.8899 Å,3.8750 Å,,,True,10.1103/PhysRevB.56.6226
YBa₂(Cu₀.₉₅Co₀.₀₅)₃O₇.₀₃,YBa₂Cu₂.₈₅Co₀.₁₅O₇.₀₃,Bulk,,,SC,High-Tc/cuprate,~70 K,,Tetragonal,perovskite,,3.869 Å,3.869 Å,11.701 Å,,,True,10.1103/PhysRevB.38.2432
YBa₂Cu₂.₈₅Fe₀.₁₅O₆.₉₅,YBa₂Cu₂.₈₅Fe₀.₁₅O₆.₉₅,Bulk,,,SC,High-Tc/cuprate,,,,,,,,,,,True,10.1103/PhysRevB.48.15992
YBa₂[Cu₀.₉₅Fe₀.₀₅]₃O₇,YBa₂Cu₂.₈₅Fe₀.₁₅O₇,Bulk,,,SC,High-Tc/cuprate,73 K,,,,,,,,,,True,10.1103/PhysRevB.50.13744
YBa₂Cu₂.₈₅Fe₀.₁₅O₇.₁₈,YBa₂Cu₂.₈₅Fe₀.₁₅O₇.₁₈,Bulk,,,NSC,,,,Tetragonal,perovskite,,3.855 Å,3.855 Å,11.634 Å,,,True,10.1103/PhysRevB.42.2248
YBa₂[Cu₀.₉₅Ga₀.₀₅]₃O₇,YBa₂Cu₂.₈₅Ga₀.₁₅O₇,Bulk,,,SC,High-Tc/cuprate,76 K,,,,,,,,,,True,10.1103/PhysRevB.50.13744
YBa₂(Cu₀.₉₅Ni₀.₀₅)₃O₆.₈₄,YBa₂Cu₂.₈₅Ni₀.₁₅O₆.₈₄,Bulk,,,SC,High-Tc/cuprate,~87 K,,Orthorhombic,perovskite,,3.832 Å,3.894 Å,11.684 Å,,18-220 T (estimated),True,10.1103/PhysRevB.38.2432
YBa₂[Cu₀.₉₅Ni₀.₀₅]₃O₇,YBa₂Cu₂.₈₅Ni₀.₁₅O₇,Bulk,,,SC,High-Tc/cuprate,72 K,,,,,,,,,,True,10.1103/PhysRevB.50.13744
