Repository: WyattBunstine/ML_SC_Project

# ML_SC_Project — Chemically and Geometrically Motivated Crystal Graph Neural Networks

This project predicts and screens superconductors from crystal structure. It frames the
problem as a **two-stage hurdle**: first classify whether a material is a superconductor
candidate (SC vs. non-SC), then regress the critical temperature T_c for superconductors.

Two graph-neural-network families are trained and compared:

- a **baseline CGCNN** ([txie-93/cgcnn](https://github.com/txie-93/cgcnn)), and
- an **MPNN** with learned edge features that consumes richer `crystal_graph_v4` graphs
  (this project's contribution).

File: database/superconductor_materials_full.csv (part 207 of 215)
Material_Name,Chemical_Composition,Material_Class,Film_Thickness,Substrate,Material_Type,Superconductor_Type,Superconducting_Transition_Temperature,Pressure,Crystal_Structure,Lattice_Structure,Space_Group,"Lattice_Constant(a)","Lattice_Constant(b)","Lattice_Constant(c)",Lower_Critical_Field,Upper_Critical_Field,Experimental,DOI
YBa₂(Cu₀.₉₅Zn₀.₀₅)₃O₆.₉₅,YBa₂Cu₂.₈₅Zn₀.₁₅O₆.₉₅,Bulk,,,SC,High-Tc/cuprate,"36.4 K (inductive mid), 39.2 K (resistive mid)",,Orthorhombic,perovskite,,3.817 Å,3.888 Å,11.642 Å,,,True,10.1103/PhysRevB.48.1266
YBa₂[Cu₀.₉₅Zn₀.₀₅]₃O₇,YBa₂Cu₂.₈₅Zn₀.₁₅O₇,Bulk,,,SC,High-Tc/cuprate,42 K,,,,,,,,,,True,10.1103/PhysRevB.50.13744
YBa₂(Cu₂.₈₅Zn₀.₁₅)O₇,YBa₂Cu₂.₈₅Zn₀.₁₅O₇,Bulk,,,SC,High-Tc/cuprate,,,,,,,,,,,True,10.1103/PhysRevLett.65.357
YBa₂(Cu₀.₉₅Zn₀.₀₅)₃O₇,YBa₂Cu₂.₈₅Zn₀.₁₅O₇,Bulk,,,SC,High-Tc/cuprate,,,,,,,,,"9.4 mT (H_c1^c), 2.6 mT (H_c1^ab)","34 T (H_c2^c), 140 T (H_c2^ab)",True,10.1103/PhysRevB.49.1417
YBa₂Cu₂.₈₇₅Fe₀.₁₂₅O₇.₁₇,YBa₂Cu₂.₈₇₅Fe₀.₁₂₅O₇.₁₇,Bulk,,,SC,High-Tc/cuprate,,,Orthorhombic,perovskite,,3.854 Å,3.858 Å,11.631 Å,,,True,10.1103/PhysRevB.42.2248
YBa₂(Cu₀.₉₆Co₀.₀₄)₃O₇,YBa₂Cu₂.₈₈Co₀.₁₂O₇,Bulk,,,SC,High-Tc/cuprate,,,,,,,,,"25 mT (H_c1^c), 3.3 mT (H_c1^ab)","40 T (H_c2^c), 360 T (H_c2^ab)",True,10.1103/PhysRevB.49.1417
YBa₂(Cu₀.₉₆Sn₀.₀₄)₃O₇,YBa₂Cu₂.₈₈Sn₀.₁₂O₇,Bulk,,,SC,High-Tc/cuprate,93 K,,Orthorhombic,perovskite,,,,,,,True,10.1103/PhysRevB.37.3770
YBa₂(Cu₀.₉₆Zn₀.₀₄)₃O₆.₈₈,YBa₂Cu₂.₈₈Zn₀.₁₂O₆.₈₈,Bulk,,,SC,cuprate,42 K,,,,,,,,,,True,10.1103/PhysRevB.49.10035
YBa₂Cu₂.₉Al₀.₁O₇,YBa₂Cu₂.₉Al₀.₁O₇,Bulk,,,SC,High-Tc,87 K,,,,,,,,5-10 G,,True,10.1103/PhysRevB.37.7491
YBa₂Cu₂.₉Al₀.₁O₇.₁,YBa₂Cu₂.₉Al₀.₁O₇.₁,Bulk,,,SC,High-Tc/cuprate,,,,perovskite,,,,,,,True,10.1103/PhysRevB.42.2248
YBa₂Cu₂.₉Co₀.₁O₆.₉,YBa₂Cu₂.₉Co₀.₁O₆.₉,Bulk,,,SC,High-Tc/cuprate,74 K,,Tetragonal,,,,,,,,True,10.1103/PhysRevB.53.5901
YBa₂Cu₂.₉Fe₀.₁O₆.₉₅,YBa₂Cu₂.₉Fe₀.₁O₆.₉₅,Bulk,,,SC,High-Tc/cuprate,,,,,,,,,,,True,10.1103/PhysRevB.48.15992
YBa₂Cu₂.₉Fe₀.₁O₇.₁₆,YBa₂Cu₂.₉Fe₀.₁O₇.₁₆,Bulk,,,SC,High-Tc/cuprate,,,Orthorhombic,perovskite,,3.854 Å,3.861 Å,11.637 Å,,,True,10.1103/PhysRevB.42.2248
YBa₂(Cu₀.₉₆₇Co₀.₀₃₃)₃O₇₋δ,YBa₂Cu₂.₉₀₁Co₀.₀₉₉O₇₋δ,Bulk,,,SC,High-Tc/cuprate,,,Tetragonal,perovskite-related,,,,,,,True,10.1103/PhysRevB.39.11603
YBa₂(Cu₀.₉₆₇Fe₀.₀₃₃)₃O₇₋δ,YBa₂Cu₂.₉₀₁Fe₀.₀₉₉O₇₋δ,Bulk,,,SC,High-Tc/cuprate,,,Tetragonal,perovskite-related,,,,,,,True,10.1103/PhysRevB.39.11603
YBa₂(Cu₀.₉₆₇Zn₀.₀₃₃)₃O₇,YBa₂Cu₂.₉₀₁Zn₀.₀₉₉O₇,Bulk,,,SC,High-Tc/cuprate,45.5 K,,,,,,,,,,True,10.1103/PhysRevB.59.6047
YBa₂(Cu₀.₉₇Fe₀.₀₃)₃O₇.₀,YBa₂Cu₂.₉₁Fe₀.₀₉O₇.₀,Bulk,,,SC,High-Tc/cuprate,~80 K,,Tetragonal,perovskite,,,,,,,True,10.1103/PhysRevB.39.11680
YBa₂(Cu₀.₉₇Ni₀.₀₃)₃O₆.9,YBa₂Cu₂.₉₁Ni₀.₀₉O₆.9,Bulk,,,SC,High-Tc/cuprate,~85 K,,Orthorhombic,perovskite,,,,,,,True,10.1103/PhysRevB.39.11680
YBa₂(Cu₀.₉₇Ni₀.₀₃)₃O₇,YBa₂Cu₂.₉₁Ni₀.₀₉O₇,Bulk,,,SC,High-Tc/cuprate,80 K,,,,,,,,,,True,10.1103/PhysRevLett.84.5900
YBa₂(Cu₀.₉₇Zn₀.₀₃)₃O₆.9,YBa₂Cu₂.₉₁Zn₀.₀₉O₆.9,Bulk,,,SC,High-Tc/cuprate,~75 K,,Orthorhombic,perovskite,,,,,,,True,10.1103/PhysRevB.39.11680
YBa₂(Cu₀.₉₇Zn₀.₀₃)₃Oₓ,YBa₂Cu₂.₉₁Zn₀.₀₉O₆.₀₀,Bulk,,,NSC,,55 K,,,,,,,,,,True,10.1103/PhysRevB.52.R15727
YBa₂(Cu₀.₉₇Zn₀.₀₃)₃O₆.₉,YBa₂Cu₂.₉₁Zn₀.₀₉O₆.₉,Bulk,,,SC,High-Tc/cuprate,74.6 K,,,,,,,,,,True,10.1103/PhysRevLett.79.483
YBa₂(Cu₀.₉₇Zn₀.₀₃)₃O₇,YBa₂Cu₂.₉₁Zn₀.₀₉O₇,,,,SC,High-Tc/cuprate,,,,,,,,,,,,10.1103/PhysRevB.51.16503
YBa₂(Cu₀.₉₇₀₂₁Zn₀.₀₂₉₇₉)₃O₇,YBa₂Cu₂.₉₁₀₆₃Zn₀.₀₈₉₃₇O₇,Bulk,,,SC,High-Tc/cuprate,,,Orthorhombic,perovskite,,3.8279 Å,3.8899 Å,3.8749 Å,,,True,10.1103/PhysRevB.56.6226
YBa₂(Cu₀.₉₇₂Zn₀.₀₂₈)₃O₇₋δ,YBa₂Cu₂.₉₁₆Zn₀.₀₈₄O₇₋δ,Bulk,,,SC,High-Tc/cuprate,53.0 K,,,,,,,,,,True,10.1103/PhysRevB.51.9294
YBa₂Cu₂.₉₂Au₀.₀₈O₇,YBa₂Cu₂.₉₂Au₀.₀₈O₇,Bulk,,,SC,High-Tc/cuprate,~93.5 K,,Orthorhombic,perovskite,Pmmm,3.8197 Å,3.8888 Å,11.7121 Å,,,True,10.1103/PhysRevB.42.6200
YBa₂Cu₂.₉₂₅Fe₀.₀₇₅O₇.₁₀,YBa₂Cu₂.₉₂₅Fe₀.₀₇₅O₇.₁₀,Bulk,,,SC,High-Tc/cuprate,,,Orthorhombic,perovskite,,3.849 Å,3.866 Å,11.612 Å,,,True,10.1103/PhysRevB.42.2248
YBa₂Cu₂.₉₃Au₀.₀₇O₆.₇,YBa₂Cu₂.₉₃Au₀.₀₇O₆.₇,Bulk,,,SC,High-Tc/cuprate,54 K,,Orthorhombic,perovskite,Pmmm,3.8222 Å,3.8801 Å,11.7193 Å,,,True,10.1103/PhysRevB.41.4220
YBa₂(Cu₀.₉₈Ni₀.₀₂)₃O₇.₀₁,YBa₂Cu₂.₉₄Ni₀.₀₆O₇.₀₁,Bulk,,,SC,High-Tc/cuprate,~90 K,,Orthorhombic,perovskite,,3.835 Å,3.897 Å,11.686 Å,,,True,10.1103/PhysRevB.38.2432
YBa₂(Cu₀.₉₈Zn₀.₀₂)₃O₆.₉,YBa₂Cu₂.₉₄Zn₀.₀₆O₆.₉,Bulk,,,SC,High-Tc/cuprate,80.0 K,,,,,,,,,,True,10.1103/PhysRevLett.79.483
YBa₂(Cu₀.₉₈₀₃₅Zn₀.₀₁₉₆₅)₃O₇,YBa₂Cu₂.₉₄₁₀₅Zn₀.₀₅₈₉₅O₇,Bulk,,,SC,High-Tc/cuprate,,,Orthorhombic,perovskite,,3.8270 Å,3.8900 Å,3.8750 Å,,,True,10.1103/PhysRevB.56.6226
YBa₂(Cu₀.₉₈₃Co₀.₀₁₇)₃O₇₋δ,YBa₂Cu₂.₉₄₉Co₀.₀₅₁O₇₋δ,Bulk,,,SC,High-Tc/cuprate,,,Tetragonal,perovskite-related,,,,,,,True,10.1103/PhysRevB.39.11603
YBa₂(Cu₀.₉₈₃Zn₀.₀₁₇)₃O₇,YBa₂Cu₂.₉₄₉Zn₀.₀₅₁O₇,Bulk,,,SC,High-Tc/cuprate,65.5 K,,,,,,,,,,True,10.1103/PhysRevB.59.6047
YBa₂Cu₂.₉₅Fe₀.₀₅O₆.₄₅,YBa₂Cu₂.₉₅Fe₀.₀₅O₆.₄₅,Bulk,,,SC,High-Tc/cuprate,,,,,,,,,,,True,10.1103/PhysRevB.48.15992
YBa₂Cu₂.₉₅Fe₀.₀₅O₆.₅₂,YBa₂Cu₂.₉₅Fe₀.₀₅O₆.₅₂,Bulk,,,SC,High-Tc/cuprate,40 K,,,,,,,,,,True,10.1103/PhysRevB.48.15992
YBa₂Cu₂.₉₅Fe₀.₀₅O₆.₆₄,YBa₂Cu₂.₉₅Fe₀.₀₅O₆.₆₄,Bulk,,,SC,High-Tc/cuprate,,,,,,,,,,,True,10.1103/PhysRevB.48.15992
YBa₂Cu₂.₉₅Fe₀.₀₅O₆.₇₀,YBa₂Cu₂.₉₅Fe₀.₀₅O₆.₇₀,Bulk,,,SC,High-Tc/cuprate,,,,,,,,,,,True,10.1103/PhysRevB.48.15992
YBa₂Cu₂.₉₅Fe₀.₀₅O₇,YBa₂Cu₂.₉₅Fe₀.₀₅O₇,Bulk,,,SC,High-Tc/cuprate,,,,,,,,,,,,10.1103/PhysRevB.44.4512
YBa₂Cu₂.₉₅Fe₀.₀₅O₇.₀₈,YBa₂Cu₂.₉₅Fe₀.₀₅O₇.₀₈,Bulk,,,SC,High-Tc/cuprate,,,Orthorhombic,perovskite,,3.844 Å,3.874 Å,11.621 Å,,,True,10.1103/PhysRevB.42.2248
YBa₂(Cu₀.₉₈₅Co₀.₀₁₅)₃O₇,YBa₂Cu₂.₉₅₅Co₀.₀₄₅O₇,Bulk,,,SC,High-Tc/cuprate,,,,,,,,,"30 mT (H_c1^c), 6.3 mT (H_c1^ab)","150 T (H_c2^c), 800 T (H_c2^ab)",True,10.1103/PhysRevB.49.1417
YBa₂(Cu₀.₉₉Co₀.₀₁)₃O₆.₉₆,YBa₂Cu₂.₉₇Co₀.₀₃O₆.₉₆,Bulk,,,SC,High-Tc/cuprate,~90 K,,Orthorhombic,perovskite,,3.824 Å,3.889 Å,11.677 Å,,,True,10.1103/PhysRevB.38.2432
YBa₂(Cu₀.₉₉Ga₀.₀₁)₃Oᵧ,YBa₂Cu₂.₉₇Ga₀.₀₃O₇,Bulk,,,SC,High-Tc/cuprate,~90 K,,Orthorhombic,perovskite,,~3.82 Å,~3.89 Å,~11.68 Å,,,True,10.1103/PhysRevB.38.7084
YBa₂(Cu₀.₉₉Zn₀.₀₁)₃O₇,YBa₂Cu₂.₉₇Zn₀.₀₃O₇,Bulk,,,SC,High-Tc/cuprate,78 K,,,,,,,,,,True,10.1103/PhysRevLett.84.5900
YBa₂(Cu₂.₉₇Zn₀.₀₃)O₇,YBa₂Cu₂.₉₇Zn₀.₀₃O₇,Bulk,,,SC,High-Tc/cuprate,89 K,,,,,,,,,,True,10.1103/PhysRevLett.65.357
YBa₂Cu₂.₉₇Zn₀.₀₃O₇.₀,YBa₂Cu₂.₉₇Zn₀.₀₃O₇.₀,,,,SC,High-Tc/cuprate,,,,,,,,,,,,10.1103/PhysRevB.64.184522
YBa₂Cu₂.₉₇₅Fe₀.₀₂₅O₇.₀₂,YBa₂Cu₂.₉₇₅Fe₀.₀₂₅O₇.₀₂,Bulk,,,SC,High-Tc/cuprate,,,Orthorhombic,perovskite,,3.841 Å,3.880 Å,11.650 Å,,,True,10.1103/PhysRevB.42.2248
YBa₂(Cu₀.₉₉₄Zn₀.₀₀₆)₃O₆.₉,YBa₂Cu₂.₉₈₂Zn₀.₀₁₈O₆.₉,Bulk,,,SC,High-Tc/cuprate,89.2 K,,,,,,,,,,True,10.1103/PhysRevLett.79.483
YBa₂(Cu₀.₉₉₅Zn₀.₀₀₅)₃O₇,YBa₂Cu₂.₉₈₅Zn₀.₀₁₅O₇,Bulk,,,SC,High-Tc/cuprate,87 K,,,,,,,,,,True,10.1103/PhysRevLett.82.1939
YBa₂(Cu₀.₉₉₅Zn₀.₀₀₅)₃O₇,YBa₂Cu₂.₉₈₅Zn₀.₀₁₅O₇,Bulk,,,SC,High-Tc/cuprate,,,,,,,,,,,,10.1103/PhysRevLett.84.5900
YBa₂Cu₂.₉₉Fe₀.₀₁O₇,YBa₂Cu₂.₉₉Fe₀.₀₁O₇,Bulk,,,SC,High-Tc/cuprate,,,Orthorhombic,perovskite,,,,,,,True,10.1103/PhysRevB.38.2896
YBa₂Cu₂AlO₇,YBa₂Cu₂AlO₇,Bulk,,,NSC,,,,,,,,,,,,True,10.1103/PhysRevB.37.7496
YBa₂Cu₂CoO₇,YBa₂Cu₂CoO₇,Bulk,,,SC,High-Tc/cuprate,,,,,,,,,,,True,10.1103/PhysRevB.37.7496
YBa₂Cu₂FeO₇,YBa₂Cu₂FeO₇,Bulk,,,SC,High-Tc/cuprate,,,,,,,,,,,True,10.1103/PhysRevB.37.7496
YBa₂Cu₂NiO₇,YBa₂Cu₂NiO₇,Bulk,,,SC,High-Tc/cuprate,,,,,,,,,,,True,10.1103/PhysRevB.37.7496
YBa₂Cu₂O₆.₉₅,YBa₂Cu₂O₆.₉₅,Bulk,,,SC,High-Tc/cuprate,,,,,,,,,,,,10.1103/PhysRevLett.77.3909
YBa₂Cu₂ZnO₇,YBa₂Cu₂ZnO₇,Bulk,,,SC,High-Tc/cuprate,,,,,,,,,,,True,10.1103/PhysRevB.37.7496
YBa₂Cu₃.₅O₇.₅,YBa₂Cu₃.₅O₇.₅,Bulk,,,SC,High-Tc/cuprate,72 K,,,,,,,,,,,10.1103/PhysRevB.49.13164
YBa₂Cu₃.₅O₇.₅ (low Tc),YBa₂Cu₃.₅O₇.₅,Bulk,,,SC,High-Tc/cuprate,30 K,,,,,,,,,,,10.1103/PhysRevB.49.13164
YBa₂(Cu₀.₉₅Ni₀.₀₅)₄O₈,YBa₂Cu₃.₈Ni₀.₂O₈,Bulk,,,SC,High-Tc/cuprate,,6 MPa,,,,,,,,,True,10.1103/PhysRevB.54.9532
YBa₂(Cu₀.₉₅Zn₀.₀₅)₄O₈,YBa₂Cu₃.₈Zn₀.₂O₈,Bulk,,,SC,High-Tc/cuprate,,,,,,,,,,,True,10.1103/PhysRevB.51.16503
YBa₂(Cu₀.₉₆₂₅Zn₀.₀₃₇₅)₄O₈,YBa₂Cu₃.₈₅Zn₀.₁₅O₈,Bulk,,,SC,High-Tc/cuprate,,,,,,,,,,,True,10.1103/PhysRevB.51.16503
YBa₂(Cu₀.₉₆₅Zn₀.₀₃₅)₄O₈,YBa₂Cu₃.₈₆Zn₀.₁₄O₈,Bulk,,,NSC,High-Tc/cuprate,0 K,,,,,,,,,,True,10.1103/PhysRevLett.81.2132
YBa₂(Cu₀.₉₇₅Ni₀.₀₂₅)₄O₈,YBa₂Cu₃.₉Ni₀.₁O₈,Bulk,,,SC,High-Tc/cuprate,,6 MPa,,,,,,,,,True,10.1103/PhysRevB.54.9532
YBa₂(Cu₀.₉₈₆Zn₀.₀₁₄)₄O₈,YBa₂Cu₃.₉₄₄Zn₀.₀₅₆O₈,Bulk,,,SC,High-Tc/cuprate,,,,,,,,,,,True,10.1103/PhysRevLett.81.2132
YBa₂(Cu₀.₉₈₇₅Ni₀.₀₁₂₅)₄O₈,YBa₂Cu₃.₉₅Ni₀.₀₅O₈,Bulk,,,SC,High-Tc/cuprate,,6 MPa,,,,,,,,,True,10.1103/PhysRevB.54.9532
YBa₂(Cu₀.₉₈₇₅Zn₀.₀₁₂₅)₄O₈,YBa₂Cu₃.₉₅Zn₀.₀₅O₈,Bulk,,,SC,High-Tc/cuprate,,,,,,,,,,,True,10.1103/PhysRevB.51.16503
YBa₂(Cu₃.₉₅Zn₀.₀₅)O₈,YBa₂Cu₃.₉₅Zn₀.₀₅O₈,Bulk,,,SC,High-Tc/cuprate,46 K,1 atm,,double-chain,,,,,,,True,10.1103/PhysRevB.50.1171
YBa₂(Cu₃.₉₆Zn₀.₀₄)O₈,YBa₂Cu₃.₉₆Zn₀.₀₄O₈,Bulk,,,SC,High-Tc/cuprate,,1 atm,,double-chain,,,,,,,True,10.1103/PhysRevB.50.1171
YBa₂(Cu₀.₉₉₃Zn₀.₀₀₇)₄O₈,YBa₂Cu₃.₉₇₂Zn₀.₀₂₈O₈,Bulk,,,SC,High-Tc/cuprate,,,,,,,,,,,True,10.1103/PhysRevLett.81.2132
YBa₂(Cu₃.₉₉Zn₀.₀₁)O₈,YBa₂Cu₃.₉₉Zn₀.₀₁O₈,Bulk,,,SC,High-Tc/cuprate,70 K,1 atm,,double-chain,,,,,,,True,10.1103/PhysRevB.50.1171
YBa₂Cu₃Oy,YBa₂Cu₃Oy,Bulk,,,SC,High-Tc/cuprate,,,,,,,,,,,,10.1103/PhysRevB.53.2882
YBa₂Cu₃O₃,YBa₂Cu₃O₃,Thin Film,0.1-0.5 μm,Free-standing,SC,High-Tc/cuprate,78 K,,Orthorhombic,,,,,,,,True,10.1103/PhysRevB.46.1107
YBa₂Cu₃O₃F₄,YBa₂Cu₃O₃F₄,Bulk,,,NSC,,,,,,,,,,,,,10.1103/PhysRevB.37.9773
CR-200 (chlorinated YBa₂Cu₃O₆.₂₀),YBa₂Cu₃O₅.₄Cl₁.₆,Bulk,,,SC,cuprate,92 K,,tetragonal/orthorhombic,perovskite,,3.863 Å,,11.835 Å,,,True,10.1103/PhysRevB.50.1209
YBa₂Cu₃O₆,YBa₂Cu₃O₆,Bulk,,,NSC,,,,Tetragonal,perovskite,,,,,,,True,10.1103/PhysRevB.45.9958
YBa₂Cu₃O₆,YBa₂Cu₃O₆,Bulk,,,NSC,,,,Tetragonal,perovskite,p4mm,,,,,,,10.1103/PhysRevB.39.6727
YBa₂Cu₃O₆,YBa₂Cu₃O₆,Bulk,,,NSC,,,,,,,,,,,,True,10.1103/PhysRevB.40.2170
YBa₂Cu₃O₆,YBa₂Cu₃O₆,Bulk,,,NSC,,,,Tetragonal,perovskite,P4/mmm,,,,,,,10.1103/PhysRevB.36.3608
YBa₂Cu₃O₆,YBa₂Cu₃O₆,Bulk,,,SC,High-Tc/cuprate,,,,,,,,,,,True,10.1103/PhysRevB.55.1262
YBa₂Cu₃O₆,YBa₂Cu₃O₆,Bulk,,,NSC,,,,,,,,,,,,True,10.1103/PhysRevB.57.R5634
YBa₂Cu₃O₆₊δ,YBa₂Cu₃O₆,Bulk,,,SC,High-Tc/cuprate,,,,,,,,,,,,10.1103/PhysRevB.47.5300
YBa₂Cu₃O₆,YBa₂Cu₃O₆,Bulk,,,NSC,,,,Tetragonal,,,,,,,,,10.1103/PhysRevB.46.3550
YBa₂Cu₃O₆,YBa₂Cu₃O₆,Bulk,,,NSC,,,,Tetragonal,perovskite,P4/mmm,,,,,,True,10.1103/PhysRevB.42.2051
YBa₂Cu₃O₆,YBa₂Cu₃O₆,,,,SC,High-Tc/cuprate,,,,,,,,,,,,10.1103/PhysRevB.66.184509
YBa₂Cu₃O₆,YBa₂Cu₃O₆,Bulk,,,SC,High-Tc/cuprate,,,,perovskite,,,,,,,,10.1103/PhysRevLett.89.037001
YBa₂Cu₃O₆,YBa₂Cu₃O₆,Bulk,,,NSC,,,,Tetragonal,perovskite,,,,,,,True,10.1103/PhysRevB.42.393
YBa₂Cu₃O₆,YBa₂Cu₃O₆,Bulk,,,SC,High-Tc/cuprate,,,,,,,,,,,,10.1103/PhysRevB.49.15753
YBa₂Cu₃O₆,YBa₂Cu₃O₆,Bulk,,,NSC,,0 K,,Tetragonal,,,,,,,,,10.1103/PhysRevB.45.10834
YBa₂Cu₃O₆,YBa₂Cu₃O₆,Bulk,,,NSC,,,,,perovskite,,,,,,,,10.1103/PhysRevB.51.9155
YBa₂Cu₃O₆,YBa₂Cu₃O₆,Bulk,,,NSC,,,,Tetragonal,perovskite,,,,,,,True,10.1103/PhysRevB.43.7810
YBa₂Cu₃O₆,YBa₂Cu₃O₆,Bulk,,,NSC,,,,,,,,,,,,,10.1103/PhysRevB.50.426
YBa₂Cu₃O₆,YBa₂Cu₃O₆,Bulk,,,NSC,,NSC,,Tetragonal,perovskite,Pmmm,3.8544 Å,3.8544 Å,11.8175 Å,,,True,10.1103/PhysRevB.44.2739
YBa₂Cu₃O₆,YBa₂Cu₃O₆,Thin Film,1 μm,SrTiO₃,NSC,,0 K,,,,,,,,,,True,10.1103/PhysRevB.42.8044
YBa₂Cu₃O₆,YBa₂Cu₃O₆,Bulk,,,SC,High-Tc/cuprate,,,,,,,,,,,True,10.1103/PhysRevB.49.3641
YBa₂Cu₃O₆₊ₓ,YBa₂Cu₃O₆,,,,SC,High-Tc/cuprate,,,,,,,,,,,,10.1103/PhysRevLett.77.4434
YBa₂Cu₃O₆,YBa₂Cu₃O₆,Bulk,,,NSC,,,,,,,,,,,,,10.1103/PhysRevB.38.195
YBa₂Cu₃O₆ (tetragonal),YBa₂Cu₃O₆,Bulk,,,NSC,,,,Tetragonal,perovskite,,,,,,,True,10.1103/PhysRevB.37.3770
YBa₂Cu₃O₆,YBa₂Cu₃O₆,Bulk,,,NSC,cuprate,,,Tetragonal,perovskite,,,,,,,False,10.1103/PhysRevB.52.13652
YBa₂Cu₃O₆,YBa₂Cu₃O₆,Bulk,,,NSC,,,,,,,,,,,,True,10.1103/PhysRevB.41.6329
YBa₂Cu₃O₆,YBa₂Cu₃O₆,Bulk,,,NSC,,,,,,,,,,,,True,10.1103/PhysRevB.36.5723
YBa₂Cu₃O₆₊ₓ,YBa₂Cu₃O₆,Bulk,,,SC,High-Tc/cuprate,,,,,,,,,,,,10.1103/PhysRevB.38.4540
YBa₂Cu₃O₆,YBa₂Cu₃O₆,Bulk,,,SC,High-Tc/cuprate,,,,,,,,,,,True,10.1103/PhysRevB.50.6426
YBa₂Cu₃O₆,YBa₂Cu₃O₆,Bulk,,,SC,High-Tc/cuprate,,,Orthorhombic,perovskite,,,,,,,False,10.1103/PhysRevB.56.11997
YBa₂Cu₃O₆,YBa₂Cu₃O₆,Bulk,,,NSC,,,,Tetragonal,perovskite,,,,,,,,10.1103/PhysRevB.47.2795
YBa₂Cu₃O₆,YBa₂Cu₃O₆,Bulk,,,NSC,,,,,,,,,,,,True,10.1103/PhysRevLett.68.1240
YBa₂Cu₃O₆,YBa₂Cu₃O₆,Bulk,,,NSC,,,,Tetragonal,perovskite-derived,,3.862 Å,3.862 Å,11.787 Å,,,False,10.1103/PhysRevB.37.7525
YBa₂Cu₃O₆,YBa₂Cu₃O₆,Bulk,,,SC,High-Tc/cuprate,,,,,,,,,,,,10.1103/PhysRevB.42.10178
YBa₂Cu₃O₆₊δ (YBCO-123),YBa₂Cu₃O₆,Bulk,,,SC,High-Tc/cuprate,,,,,,,,,,,,10.1103/PhysRevB.61.3620
YBa₂Cu₃O₆,YBa₂Cu₃O₆,Bulk,,,NSC,,,,,,,,,,,,,10.1103/PhysRevLett.65.3048
YBa₂Cu₃O₆,YBa₂Cu₃O₆,Bulk,,,SC,High-Tc/cuprate,,,Tetragonal,,,,,,,,,10.1103/PhysRevB.42.10738
YBa₂Cu₃O₆,YBa₂Cu₃O₆,Bulk,,,NSC,cuprate,,,,,,,,,,,,10.1103/PhysRevLett.60.1661
YBa₂Cu₃O₆,YBa₂Cu₃O₆,Bulk,,,NSC,,,,,,,,,,,,,10.1103/PhysRevB.57.6090
YBa₂Cu₃O₆,YBa₂Cu₃O₆,Thin Film,0.1-0.5 μm,Free-standing,NSC,,,,Tetragonal,,,,,,,,True,10.1103/PhysRevB.46.1107
YBa₂Cu₃O₆,YBa₂Cu₃O₆,Bulk,,,NSC,,,,,,,,,,,,,10.1103/PhysRevB.44.5377
YBa₂Cu₃O₆,YBa₂Cu₃O₆,Bulk,,,SC,High-Tc/cuprate,,,,,,,,,,,False,10.1103/PhysRevB.56.R8507
YBa₂Cu₃O₆,YBa₂Cu₃O₆,Bulk,,,NSC,,,,,,,,,,,,,10.1103/PhysRevLett.77.3216
YBa₂Cu₃O₆,YBa₂Cu₃O₆,,,,SC,High-Tc,,,,,,,,,,,,10.1103/PhysRevB.48.10143
YBa₂Cu₃O₇₋ₓ,YBa₂Cu₃O₆,Bulk,,,SC,High-Tc/cuprate,92 K,,Orthorhombic,perovskite,,,,,,500 T,True,10.1103/PhysRevLett.74.5136
YBa₂Cu₃O₆,YBa₂Cu₃O₆,Bulk,,,SC,High-Tc/cuprate,,,Tetragonal,,,,,,,,True,10.1103/PhysRevB.47.9148
YBa₂Cu₃O₆,YBa₂Cu₃O₆,Bulk,,,SC,High-Tc/cuprate,,,,perovskite,,,,,,,,10.1103/PhysRevB.46.381
YBa₂Cu₃O₆,YBa₂Cu₃O₆,Bulk,,,NSC,cuprate,,,,,,,,,,,True,10.1103/PhysRevB.58.12459
YBa₂Cu₃O₆,YBa₂Cu₃O₆,Bulk,,,NSC,,,,Tetragonal,perovskite,P4/mmm,,,,,,True,10.1103/PhysRevB.38.284
YBa₂Cu₃O₆,YBa₂Cu₃O₆,Bulk,,,NSC,,,,,,,,,,,,True,10.1103/PhysRevB.48.16714
Y₁Ba₂Cu₃O₆,YBa₂Cu₃O₆,Bulk,,,NSC,cuprate,,,,,,,,,,,,10.1103/PhysRevB.38.4584
YBa₂Cu₃O₆,YBa₂Cu₃O₆,Bulk,,,SC,High-Tc,,,,,,,,,,,TRUE,Handbook of SC
YBa₂Cu₃O₆,YBa₂Cu₃O₆,Bulk,,,NSC,,,,Tetragonal,,,3.902,3.902,11.94,,,TRUE,Handbook of SC
YBa₂Cu₃O₆.08,YBa₂Cu₃O₆.08,Bulk,,,SC,High-Tc/cuprate,93.8 K,,,layered,,,,1.164 nm,,,True,10.1103/PhysRevLett.72.3606
YBa₂Cu₃O₆.3,YBa₂Cu₃O₆.3,Bulk,,,SC,cuprate,70 K,,,,,,,,,,True,10.1103/PhysRevB.58.12459
YBa₂Cu₃O₆.41,YBa₂Cu₃O₆.41,Bulk,,,SC,High-Tc/cuprate,,,,layered,,,,,,,,10.1103/PhysRevB.56.6335
YBa₂Cu₃O₆.43,YBa₂Cu₃O₆.43,Bulk,,,SC,cuprate,57 K,,,,,,,,,,True,10.1103/PhysRevB.58.12459
YBa₂Cu₃O₆.5,YBa₂Cu₃O₆.5,Bulk,,,SC,High-Tc/cuprate,,,Tetragonal,perovskite,,,,,,,True,10.1103/PhysRevB.38.6604
YBa₂Cu₃O₆.5,YBa₂Cu₃O₆.5,Bulk,,,SC,High-Tc/cuprate,55 K,,Orthorhombic,perovskite,,,,,,,,10.1103/PhysRevB.47.2795
YBa₂Cu₃O₆.5,YBa₂Cu₃O₆.5,Bulk,,,SC,High-Tc/cuprate,47 K to 55 K,,Orthorhombic,,,,,,,,True,10.1103/PhysRevB.47.9148
YBa₂Cu₃O₆.5,YBa₂Cu₃O₆.5,Bulk,,,SC,cuprate,,,orthorhombic,,,,,,,,True,10.1103/PhysRevB.58.12459
YBa₂Cu₃O₆.6,YBa₂Cu₃O₆.6,Bulk,,,SC,High-Tc/cuprate,,,,perovskite-type,,,,,,,True,10.1103/PhysRevB.38.5118
YBa₂Cu₃O₆.6,YBa₂Cu₃O₆.6,Bulk,,,SC,High-Tc/cuprate,80 K,,,,,,,,,,True,10.1103/PhysRevB.57.R5634
YBa₂Cu₃O₆.6,YBa₂Cu₃O₆.6,Bulk,,,SC,High-Tc/cuprate,,,,,,,,,,,,10.1103/PhysRevLett.70.3490
YBa₂Cu₃O₆.65,YBa₂Cu₃O₆.65,Bulk,,,SC,cuprate,66 K,,,,,,,,,,True,10.1103/PhysRevB.58.12459
YBa₂Cu₃O₆.66,YBa₂Cu₃O₆.66,Bulk,,,SC,High-Tc/cuprate,66 K,,,,,,,,,,True,10.1103/PhysRevB.57.R5634
YBa₂Cu₃O₆.66,YBa₂Cu₃O₆.66,Thin Film,,SrTiO₃,SC,High-Tc/cuprate,88 K,,,,,,,,,,True,10.1103/PhysRevB.60.7623
YBa₂Cu₃O₆.66 (low-dose irradiated),YBa₂Cu₃O₆.66,Thin Film,,SrTiO₃,SC,High-Tc/cuprate,83.8 K,,,,,,,,,,True,10.1103/PhysRevB.60.7623
YBa₂Cu₃O₆.66 (high-dose irradiated),YBa₂Cu₃O₆.66,Thin Film,,SrTiO₃,SC,High-Tc/cuprate,82.3 K,,,,,,,,,,True,10.1103/PhysRevB.60.7623
YBa₂Cu₃O₆.7,YBa₂Cu₃O₆.7,Bulk,,,SC,High-Tc/cuprate,70 K,,,,,,,,,,True,10.1103/PhysRevB.57.R5634
YBa₂Cu₃O₆.77,YBa₂Cu₃O₆.77,Bulk,,,SC,cuprate,,,,,,,,,,,,10.1103/PhysRevB.58.12459
YBa₂Cu₃O₆.8,YBa₂Cu₃O₆.8,Bulk,,,SC,High-Tc/cuprate,60 K,,,,,,,,,,True,10.1103/PhysRevB.57.R5634
YBa₂Cu₃O₆.86,YBa₂Cu₃O₆.86,Bulk,,,SC,High-Tc/cuprate,89 K,1 atm,Orthorhombic,perovskite,,3.8195 Å,3.8886 Å,11.6759 Å,,,True,10.1103/PhysRevB.40.2170
YBa₂Cu₃O₆.875,YBa₂Cu₃O₆.875,Bulk,,,SC,High-Tc/cuprate,,,,perovskite,,,,,,,True,10.1103/PhysRevB.38.6604
YBa₂Cu₃O₆.9,YBa₂Cu₃O₆.9,Bulk,,,SC,High-Tc/cuprate,~90 K,,Orthorhombic,perovskite,,,,,,,True,10.1103/PhysRevB.39.11680
YBa₂Cu₃O₇₋ₓ on LaAlO₃ (Y/L1),YBa₂Cu₃O₆.9,Thin Film,260 nm,LaAlO₃,SC,High-Tc/cuprate,90.1 K,,,perovskite,,,,,,,True,10.1103/PhysRevB.61.640
YBa₂Cu₃O₇₋ₓ on LaAlO₃ (Y/L2),YBa₂Cu₃O₆.9,Thin Film,400 nm,LaAlO₃,SC,High-Tc/cuprate,>87 K,,,perovskite,,,,,,,True,10.1103/PhysRevB.61.640
YBa₂Cu₃O₇₋ₓ on LaAlO₃ (Y/L3),YBa₂Cu₃O₆.9,Thin Film,330 nm,LaAlO₃,SC,High-Tc/cuprate,89.6 K,,,perovskite,,,,,,,True,10.1103/PhysRevB.61.640
YBa₂Cu₃O₇₋ₓ on MgO (Y/M1),YBa₂Cu₃O₆.9,Thin Film,350 nm,MgO,SC,High-Tc/cuprate,89.9 K,,,perovskite,,,,,,,True,10.1103/PhysRevB.61.640
YBa₂Cu₃O₇₋ₓ on Sapphire (Y/S1),YBa₂Cu₃O₆.9,Thin Film,,CeO₂-buffered sapphire,SC,High-Tc/cuprate,86.4 K,,,perovskite,,,,,,,True,10.1103/PhysRevB.61.640
YBa₂Cu₃O₇₋ₓ on Sapphire (Y/S2),YBa₂Cu₃O₆.9,Thin Film,400 nm,CeO₂-buffered sapphire,SC,High-Tc/cuprate,87.9 K,,,perovskite,,,,,,,True,10.1103/PhysRevB.61.640
YBa₂Cu₃O₇₋ₓ on Sapphire (Y/S3),YBa₂Cu₃O₆.9,Thin Film,550 nm,CeO₂-buffered sapphire,SC,High-Tc/cuprate,87.5 K,,,perovskite,,,,,,,True,10.1103/PhysRevB.61.640
YBa₂Cu₃O₆.9,YBa₂Cu₃O₆.9,Bulk,,,SC,cuprate,93 K,,,,,,,,,,True,10.1103/PhysRevB.58.12459
YBa₂Cu₃O₆.92,YBa₂Cu₃O₆.92,Bulk,,,SC,High-Tc/cuprate,93.8 K,,,layered,,,,1.164 nm,,,True,10.1103/PhysRevLett.72.3606
YBa₂Cu₃O₆.92,YBa₂Cu₃O₆.92,Bulk,,,SC,High-Tc/cuprate,,,,,,,,,,,,10.1103/PhysRevLett.70.3490
YBa₂Cu₃O₆.95,YBa₂Cu₃O₆.95,Bulk,,,SC,High-Tc/cuprate,93.0 K,,,,,,,,,,True,10.1103/PhysRevLett.75.316
YBa₂Cu₃O₆.95,YBa₂Cu₃O₆.95,Bulk,,,SC,High-Tc/cuprate,92 K,1 kbar,,,,,,,,,True,10.1103/PhysRevB.48.7746
YBa₂Cu₃O₆.96,YBa₂Cu₃O₆.96,Bulk,,,SC,High-Tc/cuprate,,,,layered,,,,,,,,10.1103/PhysRevB.56.6335
YBa₂Cu₃O₇₋δ (Sample I),YBa₂Cu₃O₆.98,Bulk,,,SC,High-Tc/cuprate,89.5 K,,,,,,,,,,True,10.1103/PhysRevB.36.5690
YBa₂Cu₃O₆.98,YBa₂Cu₃O₆.98,Bulk,,,SC,High-Tc/cuprate,92 K,,,layered,,,,,,,True,10.1103/PhysRevB.56.6335
YBa₂Cu₃O₆.98,YBa₂Cu₃O₆.98,Bulk,,,SC,High-Tc/cuprate,,,,,,,,,,,True,10.1103/PhysRevB.48.7746
YBa₂Cu₃O₆.98,YBa₂Cu₃O₆.98,Thin Film,,SrTiO₃,SC,High-Tc/cuprate,91.0 K,,,,,,,,,,True,10.1103/PhysRevB.60.7623
YBa₂Cu₃O₆.₀,YBa₂Cu₃O₆.₀,Bulk,,,NSC,,,,,perovskite,,,,,,,True,10.1103/PhysRevB.63.092508
YBa₂Cu₃O₆.₀,YBa₂Cu₃O₆.₀,Bulk,,,NSC,,,,,,,,,,,,True,10.1103/PhysRevLett.79.483
YBa₂Cu₃O₆.₀₅,YBa₂Cu₃O₆.₀₅,Bulk,,,NSC,,,,,,,,,,,,True,10.1103/PhysRevB.48.16714
YBa₂Cu₃O₆.₁,YBa₂Cu₃O₆.₁,Bulk,,,SC,High-Tc/cuprate,21 K,He atmosphere,Tetragonal,perovskite,,,,,,,,10.1103/PhysRevB.37.7426
YBa₂Cu₃O₆.₁,YBa₂Cu₃O₆.₁,Bulk,,,NSC,,<5 K,,Tetragonal,perovskite,,3.84 Å,3.85 Å,11.77 Å,,,True,10.1103/PhysRevB.60.10489
YBa₂Cu₃O₆.₁,YBa₂Cu₃O₆.₁,Bulk,,,NSC,,,,,,,,,,,,True,10.1103/PhysRevB.61.9130
YBa₂Cu₃O₆.₁,YBa₂Cu₃O₆.₁,Bulk,,,SC,High-Tc/cuprate,,,,,,,,,,,True,10.1103/PhysRevB.49.3641
YBa₂Cu₃O₆.₁,YBa₂Cu₃O₆.₁,Bulk,,,SC,High-Tc/cuprate,,,,perovskite,,,,,,,,10.1103/PhysRevB.46.381
YBa₂Cu₃O₆.₁₁,YBa₂Cu₃O₆.₁₁,Bulk,,,NSC,,,,,,,,,,,,True,10.1103/PhysRevB.38.870
YBa₂Cu₃O₆.₁₅,YBa₂Cu₃O₆.₁₅,Bulk,,,SC,High-Tc/cuprate,,,,,,,,,,,,10.1103/PhysRevB.56.11305
YBa₂Cu₃O₆.₁₅,YBa₂Cu₃O₆.₁₅,Bulk,,,NSC,,,,Tetragonal,perovskite,,,,,,,True,10.1103/PhysRevB.39.6555
YBa₂Cu₃O₆.₁₅,YBa₂Cu₃O₆.₁₅,Thin Film,2500 Å,LaAlO₃ (100),SC,High-Tc/cuprate,,,,,,,,11.858 Å,,,True,10.1103/PhysRevB.60.6827
YBa₂Cu₃O₆.₁₅,YBa₂Cu₃O₆.₁₅,Bulk,,,SC,High-Tc/cuprate,48 K,,,perovskite,,,,,,,True,10.1103/PhysRevB.38.7196
YBa₂Cu₃O₆.₁₅,YBa₂Cu₃O₆.₁₅,Bulk,,,NSC,,,,,,,,,,,,True,10.1103/PhysRevB.48.16714
YBa₂Cu₃O₆.₂,YBa₂Cu₃O₆.₂,Bulk,,,NSC,,,,Tetragonal,,P4/mmm,3.8620 Å,3.8620 Å,11.7883 Å,,,True,10.1103/PhysRevLett.59.919
YBa₂Cu₃O₆.₂,YBa₂Cu₃O₆.₂,Bulk,,,NSC,,,,,perovskite,,,,,,,True,10.1103/PhysRevB.60.10489
YBa₂Cu₃¹⁸O₆.₂,YBa₂Cu₃O₆.₂,Bulk,,,SC,High-Tc/cuprate,,,,perovskite,,,,,,,True,10.1103/PhysRevB.52.13652
YBa₂Cu₃O₆.₂,YBa₂Cu₃O₆.₂,Bulk,,,SC,High-Tc/cuprate,,,,,,,,,,,True,10.1103/PhysRevB.50.6426
YBa₂Cu₃O₆₊ₓ (x~0.2),YBa₂Cu₃O₆.₂,Bulk,,,NSC,,,,,,,,,,,,True,10.1103/PhysRevB.42.6342
YBa₂Cu₃O₆.₂,YBa₂Cu₃O₆.₂,Bulk,,,NSC,,,,,,,,,,,,,10.1103/PhysRevLett.59.2219
YBa₂Cu₃O₆.₂,YBa₂Cu₃O₆.₂,Bulk,,,SC,High-Tc/cuprate,,,,perovskite,,,,,,,,10.1103/PhysRevB.46.381
YBa₂Cu₃O₆.₂,YBa₂Cu₃O₆.₂,Bulk,,,NSC,,,,,,,,,,,,True,10.1103/PhysRevB.48.16714
Y:123,YBa₂Cu₃O₆.₂,Bulk,,,SC,High-Tc,72 K,,,,,,,,,,TRUE,Handbook of SC
Y:123,YBa₂Cu₃O₆.₂,Bulk,,,SC,High-Tc,,,,,,,,,,,TRUE,Handbook of SC
Y:123,YBa₂Cu₃O₆.₂,Bulk,,,SC,High-Tc,72 K,,,,,,,,,,TRUE,Handbook of SC
Y:123,YBa₂Cu₃O₆.₂,Bulk,,,SC,High-Tc,72 K,,,,,,,,,,TRUE,Handbook of SC
YBa₂Cu₃O₆.₂₄,YBa₂Cu₃O₆.₂₄,Bulk,,,NSC,,,,Tetragonal,perovskite-derived,,,,,,,,10.1103/PhysRevB.37.7525
YBa₂Cu₃O₆.₂₅,YBa₂Cu₃O₆.₂₅,Bulk,,,NSC,,,,Tetragonal,perovskite,,,,,,,True,10.1103/PhysRevB.51.8409
YBa₂Cu₃O₆.₂₅,YBa₂Cu₃O₆.₂₅,Bulk,,,NSC,,0 K,,Orthorhombic/Tetragonal,,,,,,,,,10.1103/PhysRevB.45.10834
YBa₂Cu₃O₆.₂₅,YBa₂Cu₃O₆.₂₅,Bulk,,,SC,High-Tc/cuprate,,,,,,,,,,,True,10.1103/PhysRevB.63.104515
YBa₂Cu₃O₆.₂₅,YBa₂Cu₃O₆.₂₅,Bulk,,,SC,High-Tc/cuprate,,,,,,,,,,,True,10.1103/PhysRevB.64.104514
YBa₂Cu₃O₆.₂₆,YBa₂Cu₃O₆.₂₆,Thin Film,2500 Å,LaAlO₃ (100),SC,High-Tc/cuprate,88 K,,,,,,,11.839 Å,,,True,10.1103/PhysRevB.60.6827
YBa₂Cu₃O₆.₂₈,YBa₂Cu₃O₆.₂₈,Bulk,,,SC,High-Tc/cuprate,,1 atm,Tetragonal,perovskite,P4/mmm,3.9018 Å,3.9018 Å,11.9403 Å,,,True,10.1103/PhysRevB.36.3608
YBa₂Cu₃O₆.₂₈,YBa₂Cu₃O₆.₂₈,Bulk,,,SC,High-Tc/cuprate,,,Tetragonal,perovskite,,,,,,,True,10.1103/PhysRevB.50.3302
YBa₂Cu₃O₆.₂₉,YBa₂Cu₃O₆.₂₉,Bulk,,,NSC,cuprate,,,tetragonal,perovskite,,3.860 Å,,11.838 Å,,,True,10.1103/PhysRevB.50.1209
YBa₂Cu₃O₆.₃,YBa₂Cu₃O₆.₃,Thin Film,,MgO,SC,High-Tc/cuprate,>80 K,,,,,,,11.784 Å,,,True,10.1103/PhysRevB.49.3655
YBa₂Cu₃O₆.₃ (after photoirradiation),YBa₂Cu₃O₆.₃,Thin Film,,MgO,SC,High-Tc/cuprate,,,,,,,,11.736 Å,,,True,10.1103/PhysRevB.49.3655
YBa₂Cu₃O₇₋ₓ (Tc=70K),YBa₂Cu₃O₆.₃,Bulk,,,SC,High-Tc/cuprate,70 K,,Tetragonal,perovskite,D₄ₕ,,,,,,,10.1103/PhysRevB.62.11859
YBa₂Cu₃O₆.₃,YBa₂Cu₃O₆.₃,Bulk,,,NSC,,,,,,,,,,,,True,10.1103/PhysRevB.49.9210
YBa₂Cu₃O₆.₃,YBa₂Cu₃O₆.₃,Bulk,,,NSC,,,,Tetragonal,perovskite,,,,,,,True,10.1103/PhysRevB.43.351
YBa₂Cu₃O₆.₃,YBa₂Cu₃O₆.₃,Bulk,,,NSC,cuprate,,up to 0.16 GPa,tetragonal,perovskite,,,,,,,True,10.1103/PhysRevB.52.3711
YBa₂Cu₃O₆.₃,YBa₂Cu₃O₆.₃,Bulk,,,SC,High-Tc/cuprate,,,Orthorhombic,perovskite,,,,,,,True,10.1103/PhysRevB.42.6305
YBa₂Cu₃O₆.₃₀,YBa₂Cu₃O₆.₃₀,Bulk,,,SC,High-Tc/cuprate,"Initially nonsuperconducting, develops superconductivity after aging",,"Tetragonal (initially), Orthorhombic (after aging)",perovskite,,,,,,,True,10.1103/PhysRevB.42.4770
YBa₂Cu₃O₆.₃₁,YBa₂Cu₃O₆.₃₁,Bulk,,,SC,High-Tc/cuprate,,,Tetragonal,perovskite,,,,,,,True,10.1103/PhysRevB.50.3302
YBa₂Cu₃O₆.₃₄₈,YBa₂Cu₃O₆.₃₄₈,Bulk,,,SC,High-Tc,25 K,,,perovskite,,,,,,,True,10.1103/PhysRevLett.60.1073
YBa₂Cu₃O₆.₃₅,YBa₂Cu₃O₆.₃₅,Bulk,,,SC,High-Tc/cuprate,"Initially nonsuperconducting, develops superconductivity after aging",,Orthorhombic,perovskite,,,,,,,True,10.1103/PhysRevB.42.4770
YBa₂Cu₃O₆.₃₅,YBa₂Cu₃O₆.₃₅,Bulk,,,NSC,,,,Tetragonal,perovskite,,,,,,,True,10.1103/PhysRevB.45.931
YBa₂Cu₃O₆.₃₅,YBa₂Cu₃O₆.₃₅,Bulk,,,NSC,,,,Tetragonal,perovskite,,,,,,,True,10.1103/PhysRevB.51.8409
YBa₂Cu₃O₆.₃₅,YBa₂Cu₃O₆.₃₅,Bulk,,,SC,High-Tc/cuprate,,,Tetragonal,perovskite,,,,,,,True,10.1103/PhysRevB.50.3302
YBa₂Cu₃O₆.₃₅,YBa₂Cu₃O₆.₃₅,Bulk,,,SC,High-Tc/cuprate,11-13 K,,,,,,,,,,True,10.1103/PhysRevLett.87.197002
YBa₂Cu₃O₆.₃₅,YBa₂Cu₃O₆.₃₅,Bulk,,,SC,High-Tc/cuprate,,,Orthorhombic,perovskite,,,,,,,True,10.1103/PhysRevB.42.6305
YBa₂Cu₃O₆.₃₆,YBa₂Cu₃O₆.₃₆,Bulk,,,SC,High-Tc/cuprate,,,,perovskite,,,,,,,True,10.1103/PhysRevB.50.3302
YBa₂Cu₃O₆.₃₆,YBa₂Cu₃O₆.₃₆,Bulk,,,SC,High-Tc/cuprate,,,,,,,,,,,True,10.1103/PhysRevB.63.104515
YBa₂Cu₃O₆.₃₆,YBa₂Cu₃O₆.₃₆,Bulk,,,SC,High-Tc/cuprate,,,,,,,,,,,True,10.1103/PhysRevB.64.104514
YBa₂Cu₃O₇₋ₓ (underdoped),YBa₂Cu₃O₆.₃₇,Bulk,,,SC,High-Tc/cuprate,63 K,,Tetragonal,perovskite,D₄ₕ,,,,,,True,10.1103/PhysRevB.62.11859
YBa₂Cu₃O₆.₃₇₅,YBa₂Cu₃O₆.₃₇₅,Bulk,,,NSC,,0 K,,Orthorhombic/Tetragonal,,,,,,,,,10.1103/PhysRevB.45.10834
YBa₂Cu₃O₆.₃₈,YBa₂Cu₃O₆.₃₈,Bulk,,,SC,High-Tc/cuprate,"Initially nonsuperconducting, develops superconductivity after aging",,Orthorhombic,perovskite,,,,,,,True,10.1103/PhysRevB.42.4770
YBa₂Cu₃O₆.₃₈,YBa₂Cu₃O₆.₃₈,Bulk,,,SC,High-Tc/cuprate,60 K,,Orthorhombic,perovskite-rocksalt,,,,,,,,10.1103/PhysRevB.62.13907
YBa₂Cu₃O₆.₃₈,YBa₂Cu₃O₆.₃₈,Bulk,,,SC,High-Tc/cuprate,"13 K (as-quenched), 24 K (after aging)",,Orthorhombic,perovskite,,,,,,,True,10.1103/PhysRevB.42.6305
YBa₂Cu₃O₆.₃₉,YBa₂Cu₃O₆.₃₉,Thin Film,1000 Å,SrTiO₃ (001),SC,High-Tc/cuprate,,,,,,,,11.798 Å,,,True,10.1103/PhysRevB.60.6827
YBa₂Cu₃O₆.₄,YBa₂Cu₃O₆.₄,Bulk,,,SC,High-Tc/cuprate,,,,,,,,,,,,10.1103/PhysRevLett.79.1730
YBa₂Cu₃O₆.₄,YBa₂Cu₃O₆.₄,Bulk,,,NSC,,,,,,,,,,,,True,10.1103/PhysRevLett.61.746
YBa₂Cu₃O₆.₄,YBa₂Cu₃O₆.₄,Bulk,,,NSC,,,,Tetragonal,perovskite,,,,,,,True,10.1103/PhysRevB.43.351
YBa₂Cu₃O₆.₄,YBa₂Cu₃O₆.₄,Thin Film,1300 Å,LaAlO₃ (100),SC,High-Tc/cuprate,,,,,,,,,,,True,10.1103/PhysRevB.60.6827
YBa₂Cu₃O₆.₄₀₀,YBa₂Cu₃O₆.₄₀₀,Bulk,,,SC,High-Tc,33 K,,,perovskite,,,,,,,True,10.1103/PhysRevLett.60.1073
YBa₂Cu₃O₆.₄₁,YBa₂Cu₃O₆.₄₁,Bulk,,,SC,High-Tc/cuprate,Shows superconductivity with aging-dependent Tc,,Orthorhombic,perovskite,,,,,,,True,10.1103/PhysRevB.42.4770
YBa₂Cu₃O₆.₄₁,YBa₂Cu₃O₆.₄₁,Bulk,,,SC,High-Tc/cuprate,20 K,,,,,,,,,,,10.1103/PhysRevB.55.606
YBa₂Cu₃O₆.₄₁,YBa₂Cu₃O₆.₄₁,Bulk,,,NSC,,,,Orthorhombic,perovskite-rocksalt,,,,,,,,10.1103/PhysRevB.62.13907
YBa₂Cu₃O₆.₄₁,YBa₂Cu₃O₆.₄₁,Bulk,,,SC,High-Tc/cuprate,13 K,1 bar,,,,,,,,,True,10.1103/PhysRevB.56.14168
YBa₂Cu₃O₆.₄₁,YBa₂Cu₃O₆.₄₁,Bulk,,,SC,High-Tc/cuprate,20 K,,,perovskite,,,,,,,,10.1103/PhysRevB.44.2739
YBa₂Cu₃O₆.₄₁,YBa₂Cu₃O₆.₄₁,Thin Film,1500 Å,SrTiO₃ (001),SC,High-Tc/cuprate,88.3 K,,,,,,,11.776 Å,,,True,10.1103/PhysRevB.60.6827
YBa₂Cu₃O₆.₄₁,YBa₂Cu₃O₆.₄₁,Bulk,,,SC,High-Tc/cuprate,,,Orthorhombic,perovskite,,,,,,,True,10.1103/PhysRevB.42.6305
YBa₂Cu₃O₆.₄₁,YBa₂Cu₃O₆.₄₁,Bulk,,,SC,High-Tc/cuprate,13.5 K,ambient pressure,,,,,,,,,True,10.1103/PhysRevB.61.741
YBa₂Cu₃O₆.₄₁,YBa₂Cu₃O₆.₄₁,Bulk,,,SC,High-Tc/cuprate,17.1 K,ambient pressure,,,,,,,,,True,10.1103/PhysRevB.61.741
YBa₂Cu₃O₆.₄₃₈,YBa₂Cu₃O₆.₄₃₈,Bulk,,,SC,High-Tc/cuprate,,,Orthorhombic,perovskite,,,,,,,True,10.1103/PhysRevB.53.R534
YBa₂Cu₃O₆.₄₅,YBa₂Cu₃O₆.₄₅,Bulk,,,SC,High-Tc/cuprate,"37 K initially, rises to 45 K after aging",,Orthorhombic,perovskite,,,,,,,True,10.1103/PhysRevB.42.4770
YBa₂Cu₃O₆.₄₅,YBa₂Cu₃O₆.₄₅,,,,SC,cuprate,,,,,,,,,,,,10.1103/PhysRevB.63.184505
YBa₂Cu₃O₆.₄₅,YBa₂Cu₃O₆.₄₅,Bulk,,,SC,High-Tc/cuprate,45 K,,,perovskite,,,,,,,True,10.1103/PhysRevB.46.5561
YBa₂Cu₃O₆.₄₅,YBa₂Cu₃O₆.₄₅,Bulk,,,SC,High-Tc/cuprate,"~30 K (as-quenched), ~39 K (after aging)",,Orthorhombic,perovskite,,,,,,,True,10.1103/PhysRevB.42.6305
YBa₂Cu₃O₆.₄₅,YBa₂Cu₃O₆.₄₅,Bulk,,,SC,High-Tc/cuprate,34.4 K,ambient pressure,,,,,,,,,True,10.1103/PhysRevB.61.741
YBa₂Cu₃O₇₋δ (δ=0.524),YBa₂Cu₃O₆.₄₇₆,Bulk,,,SC,High-Tc/cuprate,50.0 K,,,,,,,,,,True,10.1103/PhysRevB.46.3550
YBa₂Cu₃O₆.₄₈,YBa₂Cu₃O₆.₄₈,Bulk,,,SC,High-Tc/cuprate,,,Tetragonal,perovskite,,,,,,,True,10.1103/PhysRevB.50.3302
YBa₂Cu₃O₆.₄₈,YBa₂Cu₃O₆.₄₈,Bulk,,,SC,High-Tc/cuprate,,,,perovskite,,,,,,,,10.1103/PhysRevB.42.167
YBa₂Cu₃O₆.₄₈,YBa₂Cu₃O₆.₄₈,Bulk,,,SC,High-Tc/cuprate,,,,,,,,,,,,10.1103/PhysRevLett.87.197002
YBa₂Cu₃O₆.₅,YBa₂Cu₃O₆.₅,Bulk,,,SC,High-Tc/cuprate,60 K,,Orthorhombic,perovskite,,,,,,,,10.1103/PhysRevB.45.9958
YBa₂Cu₃O₆.₅,YBa₂Cu₃O₆.₅,Bulk,,,SC,High-Tc/cuprate,60 K,,Orthorhombic,perovskite,p2mm II,,,,,,,10.1103/PhysRevB.39.6727
YBa₂Cu₃O₆.₅,YBa₂Cu₃O₆.₅,Bulk,,,SC,High-Tc/cuprate,,1 atm,,perovskite,,,,,,,True,10.1103/PhysRevB.36.3608
YBa₂Cu₃O₆.₅,YBa₂Cu₃O₆.₅,Bulk,,,SC,High-Tc/cuprate,,,Orthorhombic,perovskite,,,,,,,True,10.1103/PhysRevB.51.8409
YBa₂Cu₃O₆.₅,YBa₂Cu₃O₆.₅,Thin Film,400-6000 Å,"MgO⟨100⟩, SrTiO₃⟨100⟩",SC,High-Tc/cuprate,~60 K,,Orthorhombic,perovskite,,3.856 Å,3.870 Å,11.726-11.786 Å,,,True,10.1103/PhysRevB.47.6086
YBa₂Cu₃O₆.₅,YBa₂Cu₃O₆.₅,Bulk,,,NSC,,,,Tetragonal,perovskite,,,,,,,True,10.1103/PhysRevB.39.2760
YBa₂Cu₃O₆.₅,YBa₂Cu₃O₆.₅,Bulk,,,SC,High-Tc/cuprate,,1 atmosphere,Orthorhombic,perovskite,,,,,,,,10.1103/PhysRevB.37.3678
YBa₂Cu₃O₆.₅,YBa₂Cu₃O₆.₅,Bulk,,,SC,High-Tc/cuprate,52 K,,,,,,,,,,True,10.1103/PhysRevB.56.R11439
YBa₂Cu₃O₆.₅,YBa₂Cu₃O₆.₅,Bulk,,,SC,High-Tc/cuprate,,,Orthorhombic,,,,,,,,,10.1103/PhysRevB.45.10834
YBa₂Cu₃O₆.₅,YBa₂Cu₃O₆.₅,Bulk,,,SC,High-Tc/cuprate,,,,perovskite,,,,,,,,10.1103/PhysRevB.43.7810
YBa₂Cu₃O₆.₅,YBa₂Cu₃O₆.₅,Bulk,,,NSC,,,,Tetragonal,perovskite,,,,,,,True,10.1103/PhysRevB.36.8860
YBa₂Cu₃Ox,YBa₂Cu₃O₆.₅,Bulk,,,SC,High-Tc/cuprate,,,Tetragonal,perovskite,,,,,,,,10.1103/PhysRevB.43.1021
YBa₂Cu₃O₆.₅ (Alternate Chain Model),YBa₂Cu₃O₆.₅,Bulk,,,SC,High-Tc/cuprate,60 K,,Orthorhombic,perovskite,Pmmm,3.8293 Å,3.8750 Å,11.7101 Å,,,True,10.1103/PhysRevB.44.2739
YBa₂Cu₃O₆.₅ (Tetragonal),YBa₂Cu₃O₆.₅,Bulk,,,NSC,,NSC,,Tetragonal,perovskite,Pmmm,3.8580 Å,3.8580 Å,11.7913 Å,,,True,10.1103/PhysRevB.44.2739
YBa₂Cu₃O₆.₅,YBa₂Cu₃O₆.₅,Bulk,,,SC,High-Tc/cuprate,,,,,,,,,,,,10.1103/PhysRevB.59.8943
YBa₂Cu₃O₆.₅,YBa₂Cu₃O₆.₅,Thin Film,1 μm,SrTiO₃,SC,High-Tc/cuprate,60 K,,,,,,,,,,True,10.1103/PhysRevB.42.8044
YBa₂Cu₃O₆.₅,YBa₂Cu₃O₆.₅,Bulk,,,SC,cuprate,60 K,,,layered,,,,,,,,10.1103/PhysRevB.40.11324
YBa₂Cu₃O₆.₅,YBa₂Cu₃O₆.₅,Bulk,,,SC,High-Tc/cuprate,,,Orthorhombic,perovskite,,,,,,,True,10.1103/PhysRevB.52.1331
YBa₂Cu₃O₆.₅,YBa₂Cu₃O₆.₅,Bulk,,,SC,High-Tc/cuprate,50 K,,,perovskite,,,,,,,False,10.1103/PhysRevB.39.2217
YBa₂Cu₃O₆₊ₓ,YBa₂Cu₃O₆.₅,Bulk,,,SC,High-Tc/cuprate,60 K,,Orthorhombic,perovskite,,,,,,,True,10.1103/PhysRevB.49.524
YBa₂Cu₃O₆.₅,YBa₂Cu₃O₆.₅,Bulk,,,NSC,,,,Tetragonal,,,,,,,,True,10.1103/PhysRevB.36.5723
YBa₂Cu₃O₆.₅,YBa₂Cu₃O₆.₅,Thin Film,300 nm,MgO,SC,High-Tc/cuprate,55 K,,Orthorhombic,,,,,,,,True,10.1103/PhysRevB.61.13633
YBa₂Cu₃O₆.₅,YBa₂Cu₃O₆.₅,Bulk,,,SC,High-Tc/cuprate,,,,,,,,,,,,10.1103/PhysRevB.43.10595
YBa₂Cu₃O₆.₅,YBa₂Cu₃O₆.₅,Bulk,,,NSC,,,,Tetragonal,perovskite,,,,,,,True,10.1103/PhysRevB.43.3695
YBa₂Cu₃O₆.₅ thin film,YBa₂Cu₃O₆.₅,Thin Film,,,NSC,,,,Tetragonal,perovskite,,,,,,,True,10.1103/PhysRevB.43.3695
YBa₂Cu₃O₆.₅,YBa₂Cu₃O₆.₅,Bulk,,,SC,High-Tc/cuprate,,,Orthorhombic,,,,,,,,,10.1103/PhysRevB.42.10738
YBa₂Cu₃O₆.₅,YBa₂Cu₃O₆.₅,Bulk,,,SC,High-Tc/cuprate,92.4 K,,,,,,,,,,True,10.1103/PhysRevB.59.6047
YBa₂Cu₃O₆.₅,YBa₂Cu₃O₆.₅,Bulk,,,SC,High-Tc/cuprate,50 K,,,perovskite,,,,,,,True,10.1103/PhysRevB.46.5561
YBa₂Cu₃O₆.₅,YBa₂Cu₃O₆.₅,Bulk,,,SC,High-Tc/cuprate,~60 K,,Orthorhombic,perovskite,,,,,,,True,10.1103/PhysRevB.42.6305
YBa₂Cu₃O₆.₅,YBa₂Cu₃O₆.₅,Bulk,,,SC,High-Tc/cuprate,55 K,,,,,,,,,,,10.1103/PhysRevLett.77.3216
YBa₂Cu₃O₆.₅,YBa₂Cu₃O₆.₅,,,,SC,High-Tc/cuprate,,,,,,,,,,,,10.1103/PhysRevB.56.5542
YBa₂Cu₃O₆.₅,YBa₂Cu₃O₆.₅,Bulk,,,SC,High-Tc,62 K,,,,,,,,,,TRUE,Handbook of SC
YBa₂Cu₃O₆.₅,YBa₂Cu₃O₆.₅,Bulk,,,SC,cuprate,62 K,,,,,,,,"2.5 mT (perpendicular), 8.3 mT (parallel)","380 T (perpendicular), 87 T (parallel)",TRUE,Handbook of SC
YBa₂Cu₃O₆.₅₀,YBa₂Cu₃O₆.₅₀,Bulk,,,SC,High-Tc/cuprate,60 K,,,,,,,,,,True,10.1103/PhysRevLett.87.197002
YBa₂Cu₃O₆.₅₀,YBa₂Cu₃O₆.₅₀,Bulk,,,SC,High-Tc/cuprate,,,Orthorhombic,perovskite,,,,,,,True,10.1103/PhysRevB.53.R534
YBa₂Cu₃O₆.₅₀₇,YBa₂Cu₃O₆.₅₀₇,Bulk,,,SC,High-Tc,60 K,,,perovskite,,,,,,,True,10.1103/PhysRevLett.60.1073
YBa₂Cu₃O₆.₅₁,YBa₂Cu₃O₆.₅₁,Bulk,,,SC,High-Tc/cuprate,59 K,,Orthorhombic,perovskite,Pmmm,3.831 Å,3.887 Å,11.75 Å,,,True,10.1103/PhysRevLett.74.1446
YBa₂Cu₃O₆.₅₁,YBa₂Cu₃O₆.₅₁,Bulk,,,SC,High-Tc/cuprate,,,,perovskite,,,,,,,,10.1103/PhysRevB.66.014508
YBa₂Cu₃O₇₋δ (δ=0.486),YBa₂Cu₃O₆.₅₁₄,Bulk,,,SC,High-Tc/cuprate,55.3 K,,,,,,,,,,True,10.1103/PhysRevB.46.3550
YBa₂Cu₃O₆.₅₂,YBa₂Cu₃O₆.₅₂,,,,SC,High-Tc/cuprate,,,,,,,,,,,,10.1103/PhysRevB.56.5542
YBa₂Cu₃O₇₋δ (δ=0.457),YBa₂Cu₃O₆.₅₄₃,Bulk,,,SC,High-Tc/cuprate,56.1 K,,,,,,,,,,True,10.1103/PhysRevB.46.3550
YBa₂Cu₃O₆.₅₅,YBa₂Cu₃O₆.₅₅,Bulk,,,SC,High-Tc/cuprate,60 K,,Orthorhombic,perovskite,,,,,,,True,10.1103/PhysRevB.45.931
YBa₂Cu₃O₆.₅₅,YBa₂Cu₃O₆.₅₅,Bulk,,,SC,High-Tc/cuprate,,,,perovskite,,,,,,,True,10.1103/PhysRevB.38.7196
YBa₂Cu₃O₆.₅₆,YBa₂Cu₃O₆.₅₆,Bulk,,,SC,High-Tc/cuprate,,,Orthorhombic,perovskite,,,,,,,True,10.1103/PhysRevB.53.R534
YBa₂Cu₃O₇₋δ (δ=0.438),YBa₂Cu₃O₆.₅₆₂,Bulk,,,SC,High-Tc/cuprate,57.9 K,,,,,,,,,,True,10.1103/PhysRevB.46.3550
YBa₂Cu₃O₆.₅₇,YBa₂Cu₃O₆.₅₇,,,,SC,High-Tc/cuprate,,,,,,,,,,,,10.1103/PhysRevB.48.10530
YBa₂Cu₃O₆.₅₉,YBa₂Cu₃O₆.₅₉,Bulk,,,SC,High-Tc/cuprate,,0.005 atm O₂,Tetragonal,perovskite,,,,,,,True,10.1103/PhysRevB.37.7426
YBa₂Cu₃O₇₋ₓ (oxygen deficient),YBa₂Cu₃O₆.₆,Bulk,,,SC,High-Tc/cuprate,60 K,,,perovskite,,,,,,,True,10.1103/PhysRevB.41.11237
YBa₂Cu₃O₆.₆,YBa₂Cu₃O₆.₆,Bulk,,,SC,High-Tc/cuprate,60 K,,Orthorhombic,perovskite,,,,,,,True,10.1103/PhysRevLett.89.037001
YBa₂Cu₃O₆.₆,YBa₂Cu₃O₆.₆,Bulk,,,SC,High-Tc/cuprate,,,,,,,,,,,,10.1103/PhysRevB.53.8575
YBa₂Cu₃O₆.₆,YBa₂Cu₃O₆.₆,Bulk,,,SC,High-Tc/cuprate,,,Orthorhombic,,,,,,,,,10.1103/PhysRevB.45.10834
YBa₂Cu₃O₆.₆,YBa₂Cu₃O₆.₆,Bulk,,,SC,High-Tc/cuprate,60 K,,Orthorhombic,perovskite,,3.83 Å,3.86 Å,11.74 Å,,,True,10.1103/PhysRevB.60.10489
YBa₂Cu₃O₆.₆,YBa₂Cu₃O₆.₆,Bulk,,,SC,High-Tc/cuprate,,,,,,,,,,,,10.1103/PhysRevB.50.426
YBa₂Cu₃O₆.₆,YBa₂Cu₃O₆.₆,Bulk,,,SC,High-Tc/cuprate,,,,,,,,,,,,10.1103/PhysRevB.59.8943
YBa₂Cu₃O₆.₆,YBa₂Cu₃O₆.₆,Bulk,,,SC,cuprate,,,,layered,,,,,,,,10.1103/PhysRevB.40.11324
YBa₂Cu₃O₆.₆,YBa₂Cu₃O₆.₆,Thin Film,2500 Å,LaAlO₃ (100),SC,High-Tc/cuprate,88 K,,,,,,,,,,True,10.1103/PhysRevB.60.6827
YBa₂Cu₃O₆.₆,YBa₂Cu₃O₆.₆,Bulk,,,SC,High-Tc/cuprate,,atmospheric pressure,Orthorhombic,perovskite,,0.38227 Å,0.3891 Å,,,,True,10.1103/PhysRevB.56.11997
YBa₂Cu₃O₆.₆,YBa₂Cu₃O₆.₆,Bulk,,,SC,cuprate,60 K,up to 0.16 GPa,orthorhombic,perovskite,,,,,,,True,10.1103/PhysRevB.52.3711
YBa₂Cu₃O₆.₆,YBa₂Cu₃O₆.₆,Bulk,,,SC,High-Tc/cuprate,,,,,,,,,,,,10.1103/PhysRevLett.82.2179
YBa₂Cu₃O₆.₆,YBa₂Cu₃O₆.₆,Bulk,,,SC,High-Tc/cuprate,53 K,,Orthorhombic,perovskite,,3.842 Å,3.878 Å,11.738 Å,,,True,10.1103/PhysRevB.46.5561
YBa₂Cu₃O₆.₆,YBa₂Cu₃O₆.₆,Bulk,,,SC,High-Tc/cuprate,56 K,,,,,,,,,,,10.1103/PhysRevB.51.9294
YBa₂Cu₃O₆.₆,YBa₂Cu₃O₆.₆,Bulk,,,SC,High-Tc/cuprate,,,Orthorhombic,perovskite,,,,,,,True,10.1103/PhysRevB.42.6305
YBa₂Cu₃O₆.₆,YBa₂Cu₃O₆.₆,Bulk,,,SC,High-Tc/cuprate,63 K,,Orthorhombic,perovskite,,3.8392 Å,3.8791 Å,,,,True,10.1103/PhysRevB.66.014508
YBa₂Cu₃O₆.₆,YBa₂Cu₃O₆.₆,Bulk,,,SC,High-Tc/cuprate,,,,,,,,,,,False,10.1103/PhysRevB.56.R8507
YBa₂Cu₃O₆.₆₀,YBa₂Cu₃O₆.₆₀,Bulk,,,SC,High-Tc/cuprate,59 K,,,,,,,,,,True,10.1103/PhysRevB.60.9782
YBa₂Cu₃O₆.₆₀,YBa₂Cu₃O₆.₆₀,,,,SC,High-Tc/cuprate,,,,,,,,,,,,10.1103/PhysRevB.56.5542
YBa₂Cu₃O₇₋δ (δ=0.400),YBa₂Cu₃O₆.₆₀₀,Bulk,,,SC,High-Tc/cuprate,57.9 K,,,,,,,,,,True,10.1103/PhysRevB.46.3550
YBa₂Cu₃O₆.₆₃,YBa₂Cu₃O₆.₆₃,Bulk,,,SC,cuprate,62 K,,,,,,,,,,,10.1103/PhysRevB.63.054402
YBa₂Cu₃O₆.₆₃,YBa₂Cu₃O₆.₆₃,Bulk,,,SC,High-Tc/cuprate,,,,perovskite,,,,,,,,10.1103/PhysRevB.42.167
YBa₂Cu₃O₆.₆₃,YBa₂Cu₃O₆.₆₃,,,,SC,High-Tc/cuprate,,,,,,,,,,,,10.1103/PhysRevB.56.11294
YBa₂Cu₃O₆.₆₃,YBa₂Cu₃O₆.₆₃,Bulk,,,SC,High-Tc/cuprate,,,,,,,,,,,,10.1103/PhysRevLett.66.381
YBa₂Cu₃O₆.₆₃,YBa₂Cu₃O₆.₆₃,Bulk,,,SC,High-Tc/cuprate,62 K,,,,,,,,,,,10.1103/PhysRevB.48.12921
YBa₂Cu₃O₆.₆₃,YBa₂Cu₃O₆.₆₃,Bulk,,,SC,High-Tc/cuprate,60 K,,,perovskite,,,,,,,,10.1103/PhysRevB.46.5561
YBa₂Cu₃O₆.₆₃,YBa₂Cu₃O₆.₆₃,Bulk,,,SC,High-Tc/cuprate,60 K,,,,,,,,,,True,10.1103/PhysRevB.49.4261
YBa₂Cu₃O₆.₆₃,YBa₂Cu₃O₆.₆₃,,,,SC,High-Tc/cuprate,,,,,,,,,,,,10.1103/PhysRevB.53.5907
YBa₂Cu₃O₆.₆₃,YBa₂Cu₃O₆.₆₃,,,,SC,High-Tc/cuprate,,,,,,,,,,,,10.1103/PhysRevLett.76.4238
YBa₂Cu₃O₆.₆₃,YBa₂Cu₃O₆.₆₃,,,,SC,High-Tc/cuprate,,,,,,,,,,,,10.1103/PhysRevB.56.5542
YBa₂Cu₃O₇₋δ (δ=0.362),YBa₂Cu₃O₆.₆₃₈,Bulk,,,SC,High-Tc/cuprate,57.1 K,,,,,,,,,,True,10.1103/PhysRevB.46.3550
YBa₂Cu₃O₆.₆₄,YBa₂Cu₃O₆.₆₄,Bulk,,,SC,High-Tc/cuprate,,,Orthorhombic,perovskite,,,,,,,True,10.1103/PhysRevB.51.8409
YBa₂Cu₃O₆.₆₄,YBa₂Cu₃O₆.₆₄,Bulk,,,SC,High-Tc/cuprate,,,,perovskite,,,,,,,,10.1103/PhysRevB.45.8074
YBa₂Cu₃O₆.₆₄,YBa₂Cu₃O₆.₆₄,,,,SC,High-Tc/cuprate,,,,,,,,,,,,10.1103/PhysRevB.51.16503
YBa₂Cu₃O₆.₆₅,YBa₂Cu₃O₆.₆₅,Bulk,,,SC,High-Tc/cuprate,62.5 K,,,,,,,,,39 T,True,10.1103/PhysRevB.60.102
YBa₂Cu₃O₆.₆₅,YBa₂Cu₃O₆.₆₅,Bulk,,,SC,High-Tc/cuprate,60 K,,,,,,,,,,,10.1103/PhysRevLett.69.2001
YBa₂Cu₃O₆.₆₆,YBa₂Cu₃O₆.₆₆,Bulk,,,SC,High-Tc/cuprate,,1 atm O₂,Tetragonal,perovskite,,3.863 Å,3.863 Å,11.934 Å,,,True,10.1103/PhysRevB.37.7426
YBa₂Cu₃O₆.₆₆,YBa₂Cu₃O₆.₆₆,Bulk,,,SC,High-Tc/cuprate,64.2 K,ambient pressure,,,,,,,,,True,10.1103/PhysRevB.61.741
YBa₂Cu₃O₇₋δ (δ=0.333),YBa₂Cu₃O₆.₆₆₇,Bulk,,,SC,High-Tc/cuprate,59.6 K,,,,,,,,,,True,10.1103/PhysRevB.46.3550
YBa₂Cu₃O₆.₆₇,YBa₂Cu₃O₆.₆₇,Bulk,,,SC,High-Tc/cuprate,,,Orthorhombic,,,,,,,,,10.1103/PhysRevB.45.10834
YBa₂Cu₃O₇₋δ (δ=0.314),YBa₂Cu₃O₆.₆₈₆,Bulk,,,SC,High-Tc/cuprate,65.0 K,,,,,,,,,,True,10.1103/PhysRevB.46.3550
YBa₂Cu₃O₆.₇,YBa₂Cu₃O₆.₇,Bulk,,,SC,High-Tc/cuprate,80 K,,,perovskite,,,,,,,True,10.1103/PhysRevB.60.10489
YBa₂Cu₃O₆.₇,YBa₂Cu₃O₆.₇,Bulk,,,SC,High-Tc/cuprate,70 K,,,,,,,,,,True,10.1103/PhysRevB.51.3116
YBa₂Cu₃O₆.₇,YBa₂Cu₃O₆.₇,Bulk,,,SC,High-Tc/cuprate,60 K,,,perovskite,,,,,,,True,10.1103/PhysRevB.38.7196
YBa₂Cu₃O₆.₇,YBa₂Cu₃O₆.₇,Bulk,,,SC,High-Tc/cuprate,60 K,,,,,,,,,,True,10.1103/PhysRevB.65.024522
YBa₂Cu₃O₆.₇,YBa₂Cu₃O₆.₇,Bulk,,,SC,High-Tc/cuprate,67 K,,Orthorhombic,,Pmmm,3.83 Å,3.88 Å,11.70 Å,,,True,10.1103/PhysRevLett.83.608
YBa₂Cu₃O₆.₇,YBa₂Cu₃O₆.₇,Bulk,,,SC,High-Tc/cuprate,59 K,,,perovskite,,,,,,,True,10.1103/PhysRevB.47.9055
YBa₂Cu₃O₆.₇,YBa₂Cu₃O₆.₇,Bulk,,,SC,High-Tc/cuprate,60 K,,,,,,,,,,,10.1103/PhysRevB.60.6907
YBa₂Cu₃O₆.₇,YBa₂Cu₃O₆.₇,,,,SC,High-Tc/cuprate,60 K,,,,,,,,,,,10.1103/PhysRevB.48.10530
YBa₂Cu₃O₆.₇,YBa₂Cu₃O₆.₇,,,,SC,High-Tc/cuprate,63 K,,,,,,,,,,,10.1103/PhysRevB.48.10530
Y:123,YBa₂Cu₃O₆.₇,Bulk,,,SC,High-Tc,72 K,,,,,,,,,,TRUE,Handbook of SC
Y:123,YBa₂Cu₃O₆.₇,Bulk,,,SC,High-Tc,,,,,,,,,,,TRUE,Handbook of SC
Y:123,YBa₂Cu₃O₆.₇,Bulk,,,SC,High-Tc,72 K,,,,,,,,,,TRUE,Handbook of SC
Y:123,YBa₂Cu₃O₆.₇,Bulk,,,SC,High-Tc,72 K,,,,,,,,,,TRUE,Handbook of SC
YBa₂Cu₃O₆.₇₀,YBa₂Cu₃O₆.₇₀,Bulk,,,SC,High-Tc/cuprate,,,Orthorhombic,perovskite,,,,,,,True,10.1103/PhysRevB.53.R534
YBa₂Cu₃O₇₋δ (δ=0.280),YBa₂Cu₃O₆.₇₂₀,Bulk,,,SC,High-Tc/cuprate,69.5 K,,,,,,,,,,True,10.1103/PhysRevB.46.3550
YBa₂Cu₃O₆.₇₅,YBa₂Cu₃O₆.₇₅,Bulk,,,SC,High-Tc/cuprate,,,Orthorhombic/Tetragonal,,,,,,,,,10.1103/PhysRevB.45.10834
YBa₂Cu₃O₆.₇₅,YBa₂Cu₃O₆.₇₅,Bulk,,,SC,High-Tc/cuprate,"83 K (as-quenched), 85 K (after aging)",,Orthorhombic,perovskite,,,,,,,True,10.1103/PhysRevB.42.6305
YBa₂Cu₃O₆.₇₅,YBa₂Cu₃O₆.₇₅,Bulk,,,SC,High-Tc/cuprate,78-81 K,,Orthorhombic,perovskite-derived,Pmmm,,,,,,True,10.1103/PhysRevB.38.7077
YBa₂Cu₃O₆.₇₅,YBa₂Cu₃O₆.₇₅,Bulk,,,SC,High-Tc/cuprate,,,Orthorhombic,perovskite,,,,,,,True,10.1103/PhysRevB.53.R534
YBa₂Cu₃O₇₋δ (deoxygenated),YBa₂Cu₃O₆.₇₆,Thin Film,4000 Å,LaAlO₃,SC,High-Tc/cuprate,77 K,,,,,,,,,,True,10.1103/PhysRevB.56.14784
YBa₂Cu₃O₇₋δ (δ=0.219),YBa₂Cu₃O₆.₇₈₁,Bulk,,,SC,High-Tc/cuprate,83.3 K,,,,,,,,,,True,10.1103/PhysRevB.46.3550
YBa₂Cu₃O₆.₈,YBa₂Cu₃O₆.₈,Bulk,,,SC,High-Tc/cuprate,60 K,6 atm O₂,Orthorhombic,perovskite,,,,,,,,10.1103/PhysRevB.37.7426
YBa₂Cu₃O₆.₈,YBa₂Cu₃O₆.₈,Bulk,,,SC,High-Tc/cuprate,,,Orthorhombic,perovskite,,,,,,,True,10.1103/PhysRevB.43.351
YBa₂Cu₃O₆.₈,YBa₂Cu₃O₆.₈,Thin Film,0.65 μm,SrTiO₃ (110),SC,High-Tc/cuprate,77 K,,,perovskite,,,,,,,True,10.1103/PhysRevB.45.2573
YBa₂Cu₃O₆.₈,YBa₂Cu₃O₆.₈,Bulk,,,SC,High-Tc/cuprate,82.5 K,,,perovskite,,,,,,,True,10.1103/PhysRevB.38.7196
YBa₂Cu₃O₆.₈,YBa₂Cu₃O₆.₈,Bulk,,,SC,High-Tc/cuprate,,,,perovskite,,,,,,,True,10.1103/PhysRevB.37.5841
YBa₂Cu₃O₇₋ₓ (x~0.2),YBa₂Cu₃O₆.₈,Bulk,,,SC,High-Tc/cuprate,95 K,,,,,,,,,,True,10.1103/PhysRevB.37.9852
YBa₂Cu₃O₆.₈,YBa₂Cu₃O₆.₈,Bulk,,,SC,High-Tc/cuprate,88.5-89.5 K,,,,,,,,,,True,10.1103/PhysRevB.44.9500
Y:123,YBa₂Cu₃O₆.₈,Bulk,,,SC,High-Tc,71 K,,,,,,,,,,TRUE,Handbook of SC
Y:123,YBa₂Cu₃O₆.₈,Bulk,,,SC,High-Tc,,,,,,,,,,,TRUE,Handbook of SC
Y:123,YBa₂Cu₃O₆.₈,Bulk,,,SC,High-Tc,71 K,,,,,,,,,,TRUE,Handbook of SC
Y:123,YBa₂Cu₃O₆.₈,Bulk,,,SC,High-Tc,71 K,,,,,,,,,,TRUE,Handbook of SC
YBa₂Cu₃O₆.₈₀,YBa₂Cu₃O₆.₈₀,Bulk,,,SC,High-Tc/cuprate,73.5 K,,,,,,,,120 G,32 T,True,10.1103/PhysRevB.45.12534
YBa₂Cu₃O₆.₈₀,YBa₂Cu₃O₆.₈₀,Bulk,,,SC,High-Tc/cuprate,,,Orthorhombic,perovskite,,,,,,,True,10.1103/PhysRevB.53.R534
YBa₂Cu₃O₇₋δ (δ=0.181),YBa₂Cu₃O₆.₈₁₉,Bulk,,,SC,High-Tc/cuprate,88.2 K,,,,,,,,,,True,10.1103/PhysRevB.46.3550
YBa₂Cu₃O₇₋δ (δ=0.171),YBa₂Cu₃O₆.₈₂₉,Bulk,,,SC,High-Tc/cuprate,89.5 K,,,,,,,,,,True,10.1103/PhysRevB.46.3550
