Repository: WyattBunstine/ML_SC_Project

# ML_SC_Project — Chemically and Geometrically Motivated Crystal Graph Neural Networks

This project predicts and screens superconductors from crystal structure. It frames the
problem as a **two-stage hurdle**: first classify whether a material is a superconductor
candidate (SC vs. non-SC), then regress the critical temperature T_c for superconductors.

Two graph-neural-network families are trained and compared:

- a **baseline CGCNN** ([txie-93/cgcnn](https://github.com/txie-93/cgcnn)), and
- an **MPNN** with learned edge features that consumes richer `crystal_graph_v4` graphs
  (this project's contribution).

File: database/superconductor_materials_full.csv (part 208 of 215)
Material_Name,Chemical_Composition,Material_Class,Film_Thickness,Substrate,Material_Type,Superconductor_Type,Superconducting_Transition_Temperature,Pressure,Crystal_Structure,Lattice_Structure,Space_Group,"Lattice_Constant(a)","Lattice_Constant(b)","Lattice_Constant(c)",Lower_Critical_Field,Upper_Critical_Field,Experimental,DOI
YBa₂Cu₃O₆.₈₃,YBa₂Cu₃O₆.₈₃,Bulk,,,SC,cuprate,92 K,,orthorhombic,perovskite,,3.825 Å,3.891 Å,11.683 Å,,,True,10.1103/PhysRevB.50.1209
YBa₂Cu₃O₆.₈₄,YBa₂Cu₃O₆.₈₄,Bulk,,,SC,High-Tc/cuprate,92 K,,,perovskite,,,,,,,True,10.1103/PhysRevB.43.8721
YBa₂Cu₃O₆.₈₅,YBa₂Cu₃O₆.₈₅,Bulk,,,SC,High-Tc/cuprate,,,Orthorhombic,perovskite,,,,,,,True,10.1103/PhysRevB.51.8409
YBa₂Cu₃O₇₋δ,YBa₂Cu₃O₆.₈₅,Bulk,,,SC,High-Tc/cuprate,90 K,,,,,,,,,24 T,True,10.1103/PhysRevB.55.3258
YBa₂Cu₃O₆.₈₅,YBa₂Cu₃O₆.₈₅,Bulk,,,SC,High-Tc/cuprate,,,,,,,,,,,False,10.1103/PhysRevLett.70.1457
YBa₂Cu₃O₆.₈₅,YBa₂Cu₃O₆.₈₅,Bulk,,,SC,High-Tc/cuprate,84.7 K,,,,,,,,180 G,54 T,True,10.1103/PhysRevB.45.12534
YBa₂Cu₃O₆.₈₅,YBa₂Cu₃O₆.₈₅,Bulk,,,SC,High-Tc/cuprate,85 K,,,perovskite,,,,,,,True,10.1103/PhysRevB.38.7196
YBa₂Cu₃O₆.₈₅,YBa₂Cu₃O₆.₈₅,Bulk,,,SC,High-Tc/cuprate,,,Orthorhombic,perovskite,,,,,,,True,10.1103/PhysRevB.42.6305
YBa₂Cu₃O₆.₈₅,YBa₂Cu₃O₆.₈₅,Bulk,,,SC,High-Tc/cuprate,,,Orthorhombic,perovskite-derived,Pmmm,,,,,,True,10.1103/PhysRevB.38.7077
YBa₂Cu₃O₆.₈₅,YBa₂Cu₃O₆.₈₅,Bulk,,,SC,High-Tc/cuprate,90 K,,Orthorhombic,,,3.815 Å,3.879 Å,11.640 Å,,,True,10.1103/PhysRevB.36.5686
YBa₂Cu₃O₆.₈₅,YBa₂Cu₃O₆.₈₅,Bulk,,,SC,High-Tc/cuprate,,,,,,,,,,,True,10.1103/PhysRevB.38.870
YBa₂Cu₃O₆.₈₅,YBa₂Cu₃O₆.₈₅,Bulk,,,SC,High-Tc/cuprate,,,,perovskite,,,,,,,True,10.1103/PhysRevB.46.381
YBa₂Cu₃O₆.₈₅,YBa₂Cu₃O₆.₈₅,Bulk,,,SC,High-Tc/cuprate,,,Orthorhombic,perovskite,,,,,,,True,10.1103/PhysRevB.53.R534
YBa₂Cu₃O₆.₈₇,YBa₂Cu₃O₆.₈₇,Bulk,,,SC,High-Tc/cuprate,,,,,,,,,,,False,10.1103/PhysRevLett.70.1457
YBa₂Cu₃O₆.₈₇,YBa₂Cu₃O₆.₈₇,Bulk,,,SC,High-Tc/cuprate,90 K,,Orthorhombic,perovskite,,,,,,,True,10.1103/PhysRevB.39.6555
YBa₂Cu₃O₆.₈₇,YBa₂Cu₃O₆.₈₇,Bulk,,,SC,High-Tc/cuprate,,,,perovskite,,,,,,,,10.1103/PhysRevB.63.174301
YBa₂Cu₃O₆.₈₇₅,YBa₂Cu₃O₆.₈₇₅,Bulk,,,SC,High-Tc/cuprate,,,Orthorhombic/Tetragonal,,,,,,,,,10.1103/PhysRevB.45.10834
YBa₂Cu₃O₆.₈₇₇,YBa₂Cu₃O₆.₈₇₇,Bulk,,,SC,High-Tc/cuprate,91.3 K,,Orthorhombic,perovskite,Pmmm,3.8184(3) Å,3.8857(2) Å,11.701(1) Å,,,True,10.1103/PhysRevB.48.10638
YBa₂Cu₃O₆.₈₉,YBa₂Cu₃O₆.₈₉,Bulk,,,SC,High-Tc/cuprate,90.2 K,,,,,,,,210 G,90 T,True,10.1103/PhysRevB.45.12534
YBa₂Cu₃O₆.₉,YBa₂Cu₃O₆.₉,Bulk,,,SC,High-Tc/cuprate,,,Orthorhombic,oxygen-deficient perovskite,Pmmm,,,,,,True,10.1103/PhysRevB.38.244
YBa₂Cu₃O₆.₉,YBa₂Cu₃O₆.₉,Bulk,,,SC,High-Tc/cuprate,90 K,,Orthorhombic,perovskite,,,,,,,True,10.1103/PhysRevB.39.2760
YBa₂Cu₃O₆.₉,YBa₂Cu₃O₆.₉,Bulk,,,SC,High-Tc/cuprate,93 K,,Orthorhombic,,Pmmm,,,11.69 Å,,,True,10.1103/PhysRevLett.59.919
YBa₂Cu₃O₆.₉,YBa₂Cu₃O₆.₉,Bulk,,,SC,High-Tc/cuprate,,,,,,,,11.68 Å,,,True,10.1103/PhysRevB.40.2650
YBa₂Cu₃O₆.₉,YBa₂Cu₃O₆.₉,Bulk,,,SC,High-Tc/cuprate,,1 atmosphere,Orthorhombic,perovskite,,,,,,,,10.1103/PhysRevB.37.3678
YBa₂Cu₃O₆.₉,YBa₂Cu₃O₆.₉,,,,SC,High-Tc/cuprate,,,,,,,,,,,,10.1103/PhysRevLett.79.2125
YBa₂Cu₃Oᵧ (flux technique),YBa₂Cu₃O₆.₉,Bulk,,,SC,High-Tc/cuprate,92 K,,Orthorhombic,perovskite,,3.8 Å,3.8 Å,11.7 Å,,,True,10.1103/PhysRevB.52.16246
YBa₂Cu₃O₆.₉,YBa₂Cu₃O₆.₉,Bulk,,,SC,High-Tc/cuprate,92 K,,Orthorhombic,perovskite,,3.82 Å,3.87 Å,11.68 Å,,,True,10.1103/PhysRevB.60.10489
YBa₂Cu₃O₆.₉,YBa₂Cu₃O₆.₉,Bulk,,,SC,High-Tc/cuprate,93.8 K,,Orthorhombic,,,,,,,,True,10.1103/PhysRevLett.78.1976
YBa₂Cu₃O₆.₉,YBa₂Cu₃O₆.₉,Bulk,,,SC,High-Tc/cuprate,,,Orthorhombic,,,,,,,,True,10.1103/PhysRevB.43.2788
YBa₂Cu₃O₆.₉,YBa₂Cu₃O₆.₉,Bulk,,,SC,High-Tc/cuprate,90 K,,,perovskite,,,,,,,True,10.1103/PhysRevB.48.16634
YBa₂Cu₃O₆₊ₓ,YBa₂Cu₃O₆.₉,Bulk,,,SC,High-Tc/cuprate,90 K,,Orthorhombic,perovskite,,,,,,,True,10.1103/PhysRevB.49.524
YBa₂Cu₃O₆.₉,YBa₂Cu₃O₆.₉,Bulk,,,SC,High-Tc/cuprate,,,,,,,,,,,,10.1103/PhysRevB.58.R13322
YBa₂Cu₃O₆.₉,YBa₂Cu₃O₆.₉,Bulk,,,SC,High-Tc/cuprate,,,Tetragonal,,,,,,,,,10.1103/PhysRevB.61.6994
YBa₂Cu₃O₆.₉,YBa₂Cu₃O₆.₉,Bulk,,,SC,High-Tc/cuprate,,,,,,,,,,,True,10.1103/PhysRevB.50.6426
YBa₂Cu₃O₆.₉,YBa₂Cu₃O₆.₉,Bulk,,,SC,High-Tc/cuprate,,atmospheric pressure,Orthorhombic,perovskite,,,,,,,True,10.1103/PhysRevB.56.11997
YBa₂Cu₃O₆.₉,YBa₂Cu₃O₆.₉,Bulk,,,SC,High-Tc/cuprate,91 K,,,,,,,,,,True,10.1103/PhysRevB.50.6408
YBa₂Cu₃O₆.₉,YBa₂Cu₃O₆.₉,Bulk,,,SC,High-Tc/cuprate,above 90 K,,Orthorhombic,tripled perovskite,,,,,,,True,10.1103/PhysRevB.37.2301
YBa₂Cu₃O₆.₉,YBa₂Cu₃O₆.₉,Bulk,,,SC,High-Tc/cuprate,,,Orthorhombic,perovskite-derived,,,,,,,,10.1103/PhysRevB.37.7525
YBa₂Cu₃O₆.₉,YBa₂Cu₃O₆.₉,Bulk,,,SC,High-Tc/cuprate,,,,perovskite,,,,,,,,10.1103/PhysRevB.42.2248
YBa₂Cu₃O₆.₉,YBa₂Cu₃O₆.₉,Bulk,,,SC,High-Tc/cuprate,,,Orthorhombic,perovskite,,,,,,,True,10.1103/PhysRevB.43.3695
YBa₂Cu₃O₆.₉ thin film,YBa₂Cu₃O₆.₉,Thin Film,,,SC,High-Tc/cuprate,,,Orthorhombic,perovskite,,,,,,,True,10.1103/PhysRevB.43.3695
YBa₂Cu₃O₆.₉,YBa₂Cu₃O₆.₉,,,,SC,High-Tc/cuprate,,,,,,,,,,,False,10.1103/PhysRevB.37.9852
YBa₂Cu₃O₆.₉,YBa₂Cu₃O₆.₉,Bulk,,,SC,High-Tc/cuprate,,,,,,,,,,,,10.1103/PhysRevB.44.9500
YBa₂Cu₃O₆.₉,YBa₂Cu₃O₆.₉,Bulk,,,SC,High-Tc/cuprate,91 K,,Orthorhombic,,,,,,,,True,10.1103/PhysRevB.53.5901
YBa₂Cu₃O₆.₉,YBa₂Cu₃O₆.₉,Bulk,,,SC,High-Tc/cuprate,92 K,,,perovskite,,,,,,,True,10.1103/PhysRevB.36.3899
YBa₂Cu₃O₆.₉,YBa₂Cu₃O₆.₉,Bulk,,,SC,High-Tc/cuprate,92 K,,Orthorhombic,perovskite,,,,,,,True,10.1103/PhysRevB.42.6305
YBa₂Cu₃O₆.₉,YBa₂Cu₃O₆.₉,Bulk,,,SC,High-Tc/cuprate,,,,,,,,,,,True,10.1103/PhysRevB.47.9158
YBa₂Cu₃O₆.₉,YBa₂Cu₃O₆.₉,Bulk,,,SC,High-Tc/cuprate,93.4-93.7 K,,Orthorhombic,,,,,,,,True,10.1103/PhysRevB.50.3458
YBa₂Cu₃O₆.₉,YBa₂Cu₃O₆.₉,Bulk,,,SC,High-Tc/cuprate,93.6 K,,,,,,,,,,True,10.1103/PhysRevLett.79.483
YBa₂Cu₃O₆.₉,YBa₂Cu₃O₆.₉,Bulk,,,SC,High-Tc/cuprate,88 K,,,,,,,,,,True,10.1103/PhysRevB.60.6907
YBa₂Cu₃O₆.₉,YBa₂Cu₃O₆.₉,,,,SC,High-Tc/cuprate,,,,,,,,,,,,10.1103/PhysRevB.36.5686
YBa₂Cu₃O₆.₉,YBa₂Cu₃O₆.₉,Bulk,,,SC,High-Tc/cuprate,92 K,,,perovskite,,,,,,,True,10.1103/PhysRevB.43.8721
YBa₂Cu₃O₆.₉,YBa₂Cu₃O₆.₉,Bulk,,,SC,High-Tc/cuprate,92.2 K,,,,,,,,,,True,10.1103/PhysRevB.42.10245
YBa₂Cu₃O₇₋δ (δ≤0.10),YBa₂Cu₃O₆.₉,Bulk,,,SC,High-Tc/cuprate,91 K,,,perovskite,,,,11.7 Å,,,True,10.1103/PhysRevB.47.5332
YBa₂Cu₃O₆.₉,YBa₂Cu₃O₆.₉,Bulk,,,SC,High-Tc/cuprate,~90 K,,,perovskite,,,,,400 G,156-224 T,True,10.1103/PhysRevB.37.3730
YBa₂Cu₃O₇₋δ (optimally doped),YBa₂Cu₃O₆.₉,Bulk,,,SC,High-Tc/cuprate,,,,,,,,,,,True,10.1103/PhysRevB.56.6226
Y:123,YBa₂Cu₃O₆.₉,Bulk,,,SC,High-Tc,72 K,,,,,,,,,,TRUE,Handbook of SC
Y:123,YBa₂Cu₃O₆.₉,Bulk,,,SC,High-Tc,,,,,,,,,,,TRUE,Handbook of SC
YBa₂Cu₃O₆.₉,YBa₂Cu₃O₆.₉,Bulk,,,SC,High-Tc,83 K,,,,,,,,,,TRUE,Handbook of SC
YBa₂Cu₃O₆.₉,YBa₂Cu₃O₆.₉,Bulk,,,SC,cuprate,,,,,,,,,"23 mT (perpendicular), 95 mT (parallel)",,TRUE,Handbook of SC
Y:123,YBa₂Cu₃O₆.₉,Bulk,,,SC,High-Tc,72 K,,,,,,,,,,TRUE,Handbook of SC
YBa₂Cu₃O₆.₉,YBa₂Cu₃O₆.₉,Bulk,,,SC,cuprate,83 K,,,,,,,,,,TRUE,Handbook of SC
Y:123,YBa₂Cu₃O₆.₉,Bulk,,,SC,High-Tc,72 K,,,,,,,,,,TRUE,Handbook of SC
YBa₂Cu₃O₆.₉₀,YBa₂Cu₃O₆.₉₀,Bulk,,,SC,High-Tc/cuprate,,,,,,,,,,,False,10.1103/PhysRevLett.70.1457
YBa₂Cu₃O₆.₉₀,YBa₂Cu₃O₆.₉₀,Bulk,,,SC,High-Tc/cuprate,,,Orthorhombic,perovskite,,,,,,,True,10.1103/PhysRevB.53.R534
YBa₂Cu₃O₆.₉₁,YBa₂Cu₃O₆.₉₁,Bulk,,,SC,High-Tc/cuprate,92 K,1 atm,Orthorhombic,perovskite,Pmmm,3.8591 Å,3.9195 Å,11.8431 Å,,,True,10.1103/PhysRevB.36.3608
YBa₂Cu₃O₆.₉₂,YBa₂Cu₃O₆.₉₂,Bulk,,,SC,High-Tc/cuprate,92 K,,Orthorhombic,perovskite,,,,,,,True,10.1103/PhysRevB.45.931
YBa₂Cu₃O₆.₉₂,YBa₂Cu₃O₆.₉₂,Bulk,,,SC,High-Tc/cuprate,92.5 K,,,layered,,,,12 Å,,,True,10.1103/PhysRevB.58.2859
YBa₂Cu₃O₆.₉₂,YBa₂Cu₃O₆.₉₂,Bulk,,,SC,High-Tc/cuprate,,,,,,,,,,,True,10.1103/PhysRevLett.70.1457
YBa₂Cu₃O₆.₉₂,YBa₂Cu₃O₆.₉₂,Bulk,,,SC,High-Tc/cuprate,92 K,,Orthorhombic,perovskite,,,,,,,True,10.1103/PhysRevB.42.6305
YBa₂Cu₃O₆.₉₂,YBa₂Cu₃O₆.₉₂,Bulk,,,SC,High-Tc/cuprate,90 K,,,,,,,,,,True,10.1103/PhysRevB.55.15300
YBa₂Cu₃O₆.₉₂,YBa₂Cu₃O₆.₉₂,Bulk,,,SC,High-Tc/cuprate,,,,perovskite,,,,,,,True,10.1103/PhysRevB.46.381
YBa₂Cu₃O₆.₉₂,YBa₂Cu₃O₆.₉₂,Bulk,,,SC,High-Tc/cuprate,,,,,,,,,,,,10.1103/PhysRevB.54.6708
YBa₂Cu₃O₆.₉₂,YBa₂Cu₃O₆.₉₂,Bulk,,,SC,High-Tc/cuprate,,,Orthorhombic,perovskite,,,,,,,True,10.1103/PhysRevB.53.R534
YBa₂Cu₃O₇₋δ (δ=0.076),YBa₂Cu₃O₆.₉₂₄,Bulk,,,SC,High-Tc/cuprate,92.1 K,,,,,,,,,,True,10.1103/PhysRevB.46.3550
YBa₂Cu₃O₆.₉₃,YBa₂Cu₃O₆.₉₃,Bulk,,,SC,High-Tc/cuprate,92 K,0.02 atm O₂,Orthorhombic,perovskite,,,,,,,True,10.1103/PhysRevB.37.7426
YBa₂Cu₃O₆.₉₃,YBa₂Cu₃O₆.₉₃,Bulk,,,SC,High-Tc/cuprate,~90 K,,Orthorhombic,perovskite-rocksalt,,,,,,,,10.1103/PhysRevB.62.13907
YBa₂Cu₃Oᵧ (crystal-pulling technique),YBa₂Cu₃O₆.₉₃,Bulk,,,SC,High-Tc/cuprate,90 K,,Orthorhombic,perovskite,,3.8 Å,3.8 Å,11.7 Å,,,True,10.1103/PhysRevB.52.16246
YBa₂Cu₃O₆.₉₃,YBa₂Cu₃O₆.₉₃,Bulk,,,SC,High-Tc/cuprate,,,Orthorhombic,perovskite,,,,,,,True,10.1103/PhysRevB.43.351
YBa₂Cu₃O₆.₉₃,YBa₂Cu₃O₆.₉₃,,,,SC,High-Tc,,,,,,,,,,,,10.1103/PhysRevLett.80.2405
YBa₂Cu₃O₆.₉₃,YBa₂Cu₃O₆.₉₃,Bulk,,,SC,High-Tc/cuprate,91 K,,,layered,,,,,,,True,10.1103/PhysRevLett.84.1575
YBa₂Cu₃O₆.₉₃,YBa₂Cu₃O₆.₉₃,Bulk,,,SC,High-Tc/cuprate,,,,,,,,,,,,10.1103/PhysRevB.59.3914
YBa₂Cu₃O₆.₉₃,YBa₂Cu₃O₆.₉₃,Bulk,,,SC,High-Tc/cuprate,93.7 K,,Tetragonal,perovskite,,,,11.698 Å,,,True,10.1103/PhysRevB.48.10530
YBa₂Cu₃O₆.₉₃,YBa₂Cu₃O₆.₉₃,Bulk,,,SC,High-Tc/cuprate,,,,,,,,11.680 Å,,,,10.1103/PhysRevB.54.6708
YBa₂Cu₃O₆.₉₄,YBa₂Cu₃O₆.₉₄,Bulk,,,SC,High-Tc/cuprate,93 K,,,,,,,,,,True,10.1103/PhysRevB.56.11294
YBa₂Cu₃O₆.₉₄,YBa₂Cu₃O₆.₉₄,Thin Film,2000 Å,SrTiO₃(100),SC,High-Tc/cuprate,88 K,,Orthorhombic,perovskite,,,,,,,True,10.1103/PhysRevB.43.351
YBa₂Cu₃O₆.₉₄,YBa₂Cu₃O₆.₉₄,Bulk,,,SC,High-Tc/cuprate,91.0 K,,,,,,,,320 G,115 T,True,10.1103/PhysRevB.45.12534
YBa₂Cu₃O₆.₉₄,YBa₂Cu₃O₆.₉₄,Bulk,,,SC,cuprate,91 K,up to 0.15 GPa,orthorhombic,perovskite,,,,11.6762 Å,,,True,10.1103/PhysRevB.52.3711
YBa₂Cu₃O₆.₉₄,YBa₂Cu₃O₆.₉₄,Bulk,,,SC,High-Tc/cuprate,,,,,,3.821 Å,3.884 Å,11.687 Å,,,True,10.1103/PhysRevB.51.16487
YBa₂Cu₃O₆.₉₄,YBa₂Cu₃O₆.₉₄,Bulk,,,SC,High-Tc/cuprate,91.2 K,1 bar,,,,,,,,,True,10.1103/PhysRevB.52.R15727
YBa₂Cu₃O₆.₉₄,YBa₂Cu₃O₆.₉₄,Bulk,,,SC,High-Tc/cuprate,,,Orthorhombic,perovskite,,,,,,,True,10.1103/PhysRevB.53.R534
Y:123,YBa₂Cu₃O₆.₉₄,Bulk,,,SC,High-Tc,92 K,,,,,,,,,,TRUE,Handbook of SC
YBa₂Cu₃O₆.₉₄,YBa₂Cu₃O₆.₉₄,Bulk,,,SC,High-Tc,91.2 K,,,,,,,,,,TRUE,Handbook of SC
YBa₂Cu₃O₆.₉₄,YBa₂Cu₃O₆.₉₄,Bulk,,,SC,cuprate,91.2 K,,,,,,,,32 mT (parallel),115 T (parallel),TRUE,Handbook of SC
Y: 123,YBa₂Cu₃O₆.₉₄,Bulk,,,SC,High-Tc,,,,,,,,,,,TRUE,Handbook of SC
YBa₂Cu₃O₆.₉₅,YBa₂Cu₃O₆.₉₅,Bulk,,,SC,High-Tc/cuprate,91.4 K,,,,,,,,,,True,10.1103/PhysRevB.59.R14173
YBa₂Cu₃O₆.₉₅ (second sample),YBa₂Cu₃O₆.₉₅,Bulk,,,SC,High-Tc/cuprate,93.6 K,,,,,,,,,,True,10.1103/PhysRevB.59.R14173
YBa₂Cu₃O₆₊ₓ (underdoped),YBa₂Cu₃O₆.₉₅,Bulk,,,SC,High-Tc/cuprate,,,,,,,,,,,,10.1103/PhysRevLett.82.1939
YBa₂Cu₃O₇₋δ,YBa₂Cu₃O₆.₉₅,Bulk,,,SC,High-Tc/cuprate,,,,,,,,,,,,10.1103/PhysRevB.59.R6635
YBa₂Cu₃O₆.₉₅,YBa₂Cu₃O₆.₉₅,Bulk,,,SC,High-Tc/cuprate,90 K,,Orthorhombic,perovskite,,,,,,,True,10.1103/PhysRevB.50.3302
YBa₂Cu₃O₆.₉₅,YBa₂Cu₃O₆.₉₅,Bulk,,,SC,High-Tc,90 K,,,perovskite,,,,,,,True,10.1103/PhysRevLett.60.1073
YBa₂Cu₃O₆.₉₅,YBa₂Cu₃O₆.₉₅,Bulk,,,SC,High-Tc/cuprate,93.5 K,,,,,,,,,,True,10.1103/PhysRevB.49.12165
YBa₂Cu₃O₆.₉₅,YBa₂Cu₃O₆.₉₅,Bulk,,,SC,High-Tc/cuprate,,,,perovskite,,,,,,,,10.1103/PhysRevLett.89.037001
YBa₂Cu₃O₆.₉₅,YBa₂Cu₃O₆.₉₅,Bulk,,,SC,High-Tc/cuprate,,,,,,,,,,,,10.1103/PhysRevB.53.8575
YBa₂Cu₃O₆.₉₅,YBa₂Cu₃O₆.₉₅,Bulk,,,SC,High-Tc/cuprate,,,,,,,,,,,True,10.1103/PhysRevB.48.15992
YBa₂Cu₃O₆.₉₅,YBa₂Cu₃O₆.₉₅,Bulk,,,SC,High-Tc/cuprate,,,,,,,,,,,,10.1103/PhysRevB.61.648
YBa₂Cu₃O₆.₉₅,YBa₂Cu₃O₆.₉₅,Bulk,,,SC,High-Tc/cuprate,93.2 K,,,,,,,,,,True,10.1103/PhysRevB.60.9782
YBa₂Cu₃O₆.₉₅,YBa₂Cu₃O₆.₉₅,Bulk,,,SC,High-Tc/cuprate,93.4 K,,,,,,,,,,True,10.1103/PhysRevB.55.R14733
YBa₂Cu₃O₆.₉₅,YBa₂Cu₃O₆.₉₅,Bulk,,,SC,High-Tc/cuprate,,,Orthorhombic,trilayer,,,,,,,,10.1103/PhysRevB.55.8520
YBa₂Cu₃O₆.₉₅,YBa₂Cu₃O₆.₉₅,Bulk,,,SC,High-Tc/cuprate,100 K,,,,,,,,,,True,10.1103/PhysRevB.57.13773
YBCO,YBa₂Cu₃O₆.₉₅,Bulk,,,SC,High-Tc/cuprate,95 K,,,,,,,,,,True,10.1103/PhysRevB.57.13773
YBa₂Cu₃O₆.₉₅,YBa₂Cu₃O₆.₉₅,Bulk,,,SC,High-Tc/cuprate,92.4 K,,,,,,,,,,True,10.1103/PhysRevB.64.094501
YBa₂Cu₃O₆.₉₅,YBa₂Cu₃O₆.₉₅,,,,SC,High-Tc/cuprate,,,,,,,,,,,,10.1103/PhysRevB.53.5848
YBa₂Cu₃O₆.₉₅,YBa₂Cu₃O₆.₉₅,Bulk,,,SC,High-Tc/cuprate,,,,,,,,,,,,10.1103/PhysRevB.56.11305
YBa₂Cu₃O₆.₉₅,YBa₂Cu₃O₆.₉₅,Bulk,,,SC,High-Tc/cuprate,,,,,,,,,,,,10.1103/PhysRevLett.80.3364
YBa₂Cu₃O₆.₉₅,YBa₂Cu₃O₆.₉₅,Bulk,,,SC,High-Tc/cuprate,,,,,,,,,,,True,10.1103/PhysRevB.51.3116
YBa₂Cu₃O₆.₉₅,YBa₂Cu₃O₆.₉₅,Bulk,,,SC,High-Tc/cuprate,~90 K,,,perovskite,,,,,,,True,10.1103/PhysRevLett.81.1298
YBa₂Cu₃O₆.₉₅,YBa₂Cu₃O₆.₉₅,Bulk,,,SC,High-Tc/cuprate,92 K,,,,,,,,,,True,10.1103/PhysRevLett.87.197002
YBa₂Cu₃O₆.₉₅,YBa₂Cu₃O₆.₉₅,Bulk,,,SC,High-Tc/cuprate,93 K,,,perovskite,,,,,,,,10.1103/PhysRevB.63.092508
YBa₂Cu₃O₆.₉₅,YBa₂Cu₃O₆.₉₅,Bulk,,,SC,High-Tc/cuprate,,,Orthorhombic,perovskite-related,,3.86 Å,3.86 Å,11.7 Å,,,True,10.1103/PhysRevB.57.6090
YBa₂Cu₃O₆.₉₅,YBa₂Cu₃O₆.₉₅,Bulk,,,SC,High-Tc/cuprate,93.05 K,,,,,,,,"1100 Oe (H∥c), 200 Oe (H⊥c) at T=0",,True,10.1103/PhysRevB.50.4212
YBa₂Cu₃O₆.₉₅,YBa₂Cu₃O₆.₉₅,Bulk,,,SC,High-Tc/cuprate,92.5 K,ambient pressure,,,,,,,,,True,10.1103/PhysRevB.61.741
YBa₂Cu₃O₆.₉₅,YBa₂Cu₃O₆.₉₅,Bulk,,,SC,High-Tc/cuprate,,,Orthorhombic,perovskite,,,,,,,,10.1103/PhysRevB.60.12400
YBa₂Cu₃O₆.₉₅,YBa₂Cu₃O₆.₉₅,Bulk,,,SC,High-Tc/cuprate,,,,,,,,,,,,10.1103/PhysRevLett.81.2132
YBa₂Cu₃O₆.₉₅,YBa₂Cu₃O₆.₉₅,Bulk,,,SC,High-Tc/cuprate,91-92 K,,,,,,,,,,True,10.1103/PhysRevB.61.R6475
YBa₂Cu₃O₆.₉₆,YBa₂Cu₃O₆.₉₆,Bulk,,,SC,High-Tc/cuprate,90.5 K,,,,,,,,,,True,10.1103/PhysRevB.52.9724
YBa₂Cu₃O₆.₉₆,YBa₂Cu₃O₆.₉₆,,,,SC,High-Tc/cuprate,,,,,,,,,,,,10.1103/PhysRevB.56.5542
YBa₂Cu₃O₆.₉₆₂,YBa₂Cu₃O₆.₉₆₂,Bulk,,,SC,High-Tc/cuprate,,,,perovskite,,,,,,,True,10.1103/PhysRevB.42.8019
YBa₂Cu₃O₆.₉₇,YBa₂Cu₃O₆.₉₇,Bulk,,,SC,High-Tc/cuprate,92 K,1 atm,Orthorhombic,perovskite,,3.823 Å,3.888 Å,11.679 Å,,,True,10.1103/PhysRevB.37.7426
YBa₂Cu₃O₆.₉₇,YBa₂Cu₃O₆.₉₇,Bulk,,,SC,High-Tc/cuprate,91 K,1 bar,,layered,,,,11.7 Å,,,True,10.1103/PhysRevB.59.11213
YBa₂Cu₃O₆.₉₇,YBa₂Cu₃O₆.₉₇,Bulk,,,SC,High-Tc/cuprate,,,,,,,,,,,True,10.1103/PhysRevB.61.9130
YBa₂Cu₃O₆.₉₇,YBa₂Cu₃O₆.₉₇,Bulk,,,SC,High-Tc/cuprate,92 K,,,,,,,,,,True,10.1103/PhysRevB.46.512
Y₁₋ₓPrₓBa₂Cu₃O₆.₉₇ (x=0),YBa₂Cu₃O₆.₉₇,Bulk,,,SC,High-Tc/cuprate,91.9 K,,,,,,,,,,True,10.1103/PhysRevB.53.2882
YBa₂Cu₃O₆.₉₇,YBa₂Cu₃O₆.₉₇,Bulk,,,SC,High-Tc/cuprate,89.6 K,,,,,,,,,,True,10.1103/PhysRevB.52.9724
YBa₂Cu₃O₆.₉₇,YBa₂Cu₃O₆.₉₇,Bulk,,,SC,High-Tc/cuprate,,,,perovskite,,,,,,,True,10.1103/PhysRevB.46.381
YBa₂Cu₃O₆.₉₇,YBa₂Cu₃O₆.₉₇,Bulk,,,SC,High-Tc/cuprate,89.5 K,,,perovskite,,,,,,,True,10.1103/PhysRevB.42.8019
YBa₂Cu₃O₇₋δ (pure YBCO),YBa₂Cu₃O₆.₉₈,Bulk,,,SC,High-Tc/cuprate,,,Orthorhombic,perovskite,,,,,,,True,10.1103/PhysRevB.48.1266
YBa₂Cu₃O₆.₉₈,YBa₂Cu₃O₆.₉₈,Bulk,,,SC,High-Tc/cuprate,90 K,,Orthorhombic,perovskite,,,,,,,True,10.1103/PhysRevB.39.6555
YBa₂Cu₃O₆.₉₈,YBa₂Cu₃O₆.₉₈,Bulk,,,SC,High-Tc/cuprate,89.7 K,1 bar,,,,,,,,,True,10.1103/PhysRevB.52.R15727
YBa₂Cu₃O₆.₉₈₄,YBa₂Cu₃O₆.₉₈₄,Bulk,,,SC,High-Tc/cuprate,,,Orthorhombic,perovskite,,,,,,,True,10.1103/PhysRevB.53.R534
YBa₂Cu₃O₆.₉₈₇,YBa₂Cu₃O₆.₉₈₇,Bulk,,,SC,High-Tc/cuprate,,,,perovskite,,,,,,,True,10.1103/PhysRevB.46.381
YBa₂Cu₃O₆.₉₉,YBa₂Cu₃O₆.₉₉,Bulk,,,SC,High-Tc/cuprate,88.0 K,70 bar,,,,,,,,,True,10.1103/PhysRevB.52.R15727
YBa₂Cu₃O₆.₉₉,YBa₂Cu₃O₆.₉₉,Bulk,,,SC,High-Tc/cuprate,92.8 K,,Tetragonal,perovskite,,,,11.689 Å,,,True,10.1103/PhysRevB.48.10530
YBa₂Cu₃O₆.₉₉,YBa₂Cu₃O₆.₉₉,Bulk,,,SC,High-Tc/cuprate,92.8 K,,,,,,,11.689 Å,,,,10.1103/PhysRevB.54.6708
YBa₂Cu₃O₆Fᵧ,YBa₂Cu₃O₆F,Bulk,,,SC,High-Tc/cuprate,,,,,,,,,,,,10.1103/PhysRevB.52.R15757
YBa₂Cu₃O₆S,YBa₂Cu₃O₆S,Bulk,,,SC,High-Tc/cuprate,,,,,,,,,,,,10.1103/PhysRevB.37.5820
YBa₂Cu₃O₆₊δ,YBa₂Cu₃O₆₊δ,Bulk,,,SC,High-Tc/cuprate,,,,lamellar,,,,,,,,10.1103/PhysRevB.44.7654
YBa₂Cu₃O₆₊δ,YBa₂Cu₃O₆₊δ,Bulk,,,SC,High-Tc,,,,perovskite,,,,,,,,10.1103/PhysRevB.48.7537
YBa₂Cu₃O₆₊δ,YBa₂Cu₃O₆₊δ,Bulk,,,SC,High-Tc/cuprate,,,,,,,,,,,,10.1103/PhysRevB.52.13611
YBa₂Cu₃O₆₊δ (as-grown superconducting),YBa₂Cu₃O₆₊δ,Thin Film,,LaAlO₃,SC,High-Tc/cuprate,88 K,,,,,,,,,,True,10.1103/PhysRevB.46.520
YBa₂Cu₃O₆₊δ (semiconducting phase),YBa₂Cu₃O₆₊δ,Thin Film,,LaAlO₃,NSC,,,,,,,,,,,,True,10.1103/PhysRevB.46.520
YBa₂Cu₃O₆₊δ,YBa₂Cu₃O₆₊δ,Bulk,,,SC,High-Tc/cuprate,,,,,,,,,,,,10.1103/PhysRevB.38.6614
YBa₂Cu₃O₆₊ᵧ,YBa₂Cu₃O₆₊ᵧ,Bulk,,,SC,cuprate,,,,,,,,,,,,10.1103/PhysRevB.60.9650
YBa₂Cu₃O₆₊ₓ,YBa₂Cu₃O₆₊ₓ,Bulk,,,NSC,,,,,,,,,,,,,10.1103/PhysRevB.38.838
YBa₂Cu₃O₆₊ₓ (general),YBa₂Cu₃O₆₊ₓ,Bulk,,,SC,High-Tc/cuprate,"Variable with x, 60 K plateau mentioned",,Orthorhombic/Tetragonal,perovskite-related,,,,,,,,10.1103/PhysRevB.50.9531
YBa₂Cu₃O₆₊ₓ,YBa₂Cu₃O₆₊ₓ,Bulk,,,SC,High-Tc/cuprate,,,,,,,,,,,,10.1103/PhysRevB.51.12551
YBa₂Cu₃O₆₊ₓ,YBa₂Cu₃O₆₊ₓ,Bulk,,,SC,High-Tc/cuprate,,,,,,,,,,,,10.1103/PhysRevB.45.10741
YBa₂Cu₃O₆₊ₓ,YBa₂Cu₃O₆₊ₓ,,,,SC,cuprate,,,,perovskite,,,,,,,,10.1103/PhysRevB.61.9775
YBa₂Cu₃O₆₊ₓ (Tc=30K),YBa₂Cu₃O₆₊ₓ,Bulk,,,SC,High-Tc/cuprate,30 K,,,,,,,,,,True,10.1103/PhysRevB.42.6342
YBa₂Cu₃O₆₊ₓ (Tc=50K),YBa₂Cu₃O₆₊ₓ,Bulk,,,SC,High-Tc/cuprate,50 K,,,,,,,,,,True,10.1103/PhysRevB.42.6342
YBa₂Cu₃O₆₊ₓ (Tc=80K),YBa₂Cu₃O₆₊ₓ,Bulk,,,SC,High-Tc/cuprate,80 K,,,,,,,,,,True,10.1103/PhysRevB.42.6342
YBa₂Cu₃O₆₊ₓ (Tc=90K),YBa₂Cu₃O₆₊ₓ,Bulk,,,SC,High-Tc/cuprate,90 K,,,,,,,,,,True,10.1103/PhysRevB.42.6342
YBa₂Cu₃O₆₊ₓ,YBa₂Cu₃O₆₊ₓ,Bulk,,,SC,High-Tc/cuprate,60 K,,,,,,,,,,True,10.1103/PhysRevB.63.054513
YBa₂Cu₃O₆₊ₓ,YBa₂Cu₃O₆₊ₓ,Bulk,,,SC,High-Tc/cuprate,,,,layered,,,,,,,,10.1103/PhysRevB.66.104509
YBa₂Cu₃O₆₊ₓ,YBa₂Cu₃O₆₊ₓ,Bulk,,,SC,High-Tc/cuprate,,,,perovskite,,,,,,,,10.1103/PhysRevB.59.3870
YBa₂Cu₃O₆₊ₓ,YBa₂Cu₃O₆₊ₓ,,,,SC,High-Tc/cuprate,,,,,,,,,,,,10.1103/PhysRevLett.76.4238
YBa₂Cu₃O₆₊ₓ,YBa₂Cu₃O₆₊ₓ,Bulk,,,SC,High-Tc/cuprate,,,,,,,,,,,,10.1103/PhysRevLett.77.5413
YBa₂Cu₃O₆₊ₓ,YBa₂Cu₃O₆₊ₓ,Bulk,,,SC,High-Tc/cuprate,,1 atm,,perovskite,,,,,,,True,10.1103/PhysRevB.49.514
YBa₂Cu₃O₆₋ₓ,YBa₂Cu₃O₆₋ₓ,,,,SC,High-Tc/cuprate,,,,,,,,,,,,10.1103/PhysRevB.64.184522
YBa₂Cu₃O₇ (fully oxygenated),YBa₂Cu₃O₇,Bulk,,,SC,High-Tc/cuprate,93.1 K,,Orthorhombic,perovskite,,,,,,,True,10.1103/PhysRevB.42.4770
YBa₂Cu₃O₇,YBa₂Cu₃O₇,Bulk,,,SC,High-Tc,,,,perovskite,,,,,,,,10.1103/PhysRevB.38.4616
YBa₂Cu₃O₇,YBa₂Cu₃O₇,Bulk,,,SC,High-Tc/cuprate,,,Orthorhombic,,,,,,,,,10.1103/PhysRevB.54.9385
YBa₂Cu₃O₇,YBa₂Cu₃O₇,Bulk,,,SC,High-Tc/cuprate,,,,,,,,,,,True,10.1103/PhysRevB.58.8820
YBa₂Cu₃O₇,YBa₂Cu₃O₇,Bulk,,,SC,cuprate,,,,layered,,,,,,,,10.1103/PhysRevLett.70.1002
YBa₂Cu₃O₇,YBa₂Cu₃O₇,Bulk,,,SC,High-Tc/cuprate,90 K,,Orthorhombic,perovskite,,,,,,,True,10.1103/PhysRevB.45.9958
YBa₂Cu₃O₇,YBa₂Cu₃O₇,Bulk,,,SC,High-Tc/cuprate,~92 K,,Orthorhombic,perovskite,,~3.82 Å,~3.89 Å,~11.68 Å,,,True,10.1103/PhysRevB.38.7084
YBa₂Cu₃O₇,YBa₂Cu₃O₇,Bulk,,,SC,High-Tc/cuprate,91.6 K,,,,,,,,,,True,10.1103/PhysRevB.58.5222
YBa₂Cu₃O₇,YBa₂Cu₃O₇,Bulk,,,SC,High-Tc/cuprate,,,,,,,,,,,,10.1103/PhysRevB.56.9030
YBa₂Cu₃O₇,YBa₂Cu₃O₇,Bulk,,,SC,High-Tc/cuprate,~92 K,,Orthorhombic,perovskite,Pmmm,3.8229 Å,3.8865 Å,11.6821 Å,,,True,10.1103/PhysRevB.42.6200
YBa₂Cu₃O₇,YBa₂Cu₃O₇,Bulk,,,SC,cuprate,,,,layered cuprate,,,,,,,,10.1103/PhysRevB.49.1200
YBa₂Cu₃O₇,YBa₂Cu₃O₇,Bulk,,,SC,High-Tc/cuprate,,,Orthorhombic,,,,,,,,True,10.1103/PhysRevB.57.R732
YBa₂Cu₃O₇ Film A,YBa₂Cu₃O₇,Thin Film,100 nm,MgO,SC,High-Tc/cuprate,84.5 K,,,,,,,,,,True,10.1103/PhysRevB.44.7087
YBa₂Cu₃O₇ Film B,YBa₂Cu₃O₇,Thin Film,150 nm,MgO,SC,High-Tc/cuprate,84.8 K,,,,,,,,,,True,10.1103/PhysRevB.44.7087
YBa₂Cu₃O₇ Film C,YBa₂Cu₃O₇,Thin Film,200 nm,MgO,SC,High-Tc/cuprate,83.5 K,,,,,,,,,,True,10.1103/PhysRevB.44.7087
YBa₂Cu₃O₇ single crystals,YBa₂Cu₃O₇,Bulk,,,SC,High-Tc/cuprate,,,,,,,,,,,,10.1103/PhysRevB.44.7087
YBa₂Cu₃O₇ thin films on SrTiO₃,YBa₂Cu₃O₇,Thin Film,50 nm,SrTiO₃,SC,High-Tc/cuprate,,,,,,,,,,,,10.1103/PhysRevB.44.7087
YBa₂Cu₃O₇,YBa₂Cu₃O₇,Bulk,,,SC,High-Tc/cuprate,,,,,,,,,,"H_c2∥ ≈ 75 T (parallel to c-axis), H_c2∥ = 100 T (parallel to c-axis)",True,10.1103/PhysRevB.40.5158
YBa₂Cu₃O₇,YBa₂Cu₃O₇,Thin Film,1000 Å,LaAlO₃,SC,High-Tc/cuprate,87-89 K,,,,,,,,,,True,10.1103/PhysRevB.44.10117
YBa₂Cu₃O₇,YBa₂Cu₃O₇,Thin Film,500 Å,MgO,SC,High-Tc/cuprate,87-89 K,,,,,,,,,,True,10.1103/PhysRevB.44.10117
YBa₂Cu₃O₇,YBa₂Cu₃O₇,Bulk,,,SC,High-Tc/cuprate,90.53 K,,Orthorhombic,perovskite,,,,,,,True,10.1103/PhysRevB.39.9203
YBa₂Cu₃O₇,YBa₂Cu₃O₇,Bulk,,,SC,High-Tc/cuprate,,,,,,,,,,,False,10.1103/PhysRevB.42.6707
YBa₂Cu₃O₇,YBa₂Cu₃O₇,Bulk,,,SC,High-Tc/cuprate,,,,,,,,,,,True,10.1103/PhysRevB.51.16448
YBa₂Cu₃O₇,YBa₂Cu₃O₇,Bulk,,,SC,High-Tc/cuprate,,,,,,,,,,,,10.1103/PhysRevB.46.13997
YBa₂Cu₃O₇,YBa₂Cu₃O₇,Bulk,,,SC,High-Tc/cuprate,92 K,,Orthorhombic,perovskite,,3.821 Å,3.885 Å,11.676 Å,,,True,10.1103/PhysRevB.36.3920
YBa₂Cu₃O₇,YBa₂Cu₃O₇,Bulk,,,SC,High-Tc/cuprate,,,Orthorhombic,perovskite,p2mm,,,,,,,10.1103/PhysRevB.39.6727
YBa₂Cu₃O₇,YBa₂Cu₃O₇,Bulk,,,SC,High-Tc/cuprate,93 K,,,,,,,,,,True,10.1103/PhysRevB.43.13751
YBa₂Cu₃O₇,YBa₂Cu₃O₇,Bulk,,,SC,High-Tc/cuprate,,,Orthorhombic,oxygen-deficient perovskite,Pmmm,,,,,,True,10.1103/PhysRevB.38.244
YBa₂Cu₃O₇,YBa₂Cu₃O₇,Bulk,,,SC,High-Tc/cuprate,,,,,,,,,,,,10.1103/PhysRevB.48.16164
YBa₂Cu₃O₇,YBa₂Cu₃O₇,Bulk,,,SC,High-Tc/cuprate,93 K,,,,,,,,,,True,10.1103/PhysRevLett.82.1939
YBa₂Cu₃O₇,YBa₂Cu₃O₇,Bulk,,,SC,High-Tc/cuprate,,,,,,,,,,,,10.1103/PhysRevB.41.11681
YBa₂Cu₃O₇,YBa₂Cu₃O₇,Bulk,,,SC,High-Tc/cuprate,,,,,,,,,,,,10.1103/PhysRevB.59.1444
YBa₂Cu₃O₇₋ₓ,YBa₂Cu₃O₇,Bulk,,,SC,High-Tc/cuprate,,,,,,,,,,,,10.1103/PhysRevB.59.195
YBa₂Cu₃O₇,YBa₂Cu₃O₇,Bulk,,,SC,High-Tc/cuprate,92 K,,Orthorhombic,perovskite,,,,,,,True,10.1103/PhysRevB.45.931
YBa₂Cu₃Oᵧ,YBa₂Cu₃O₇,Bulk,,,SC,High-Tc/cuprate,,,,perovskite,,,,,,,,10.1103/PhysRevB.54.R3760
YBa₂Cu₃O₇,YBa₂Cu₃O₇,Bulk,,,SC,High-Tc/cuprate,91 K,,,perovskite-type,,,,,,,True,10.1103/PhysRevB.38.5118
YBa₂Cu₃O₇,YBa₂Cu₃O₇,,,,SC,cuprate,,,,,,,,,,,,10.1103/PhysRevB.46.1182
YBa₂Cu₃O₇,YBa₂Cu₃O₇,Bulk,,,SC,High-Tc/cuprate,,,,,,,,,,,True,10.1103/PhysRevB.55.1262
YBa₂Cu₃O₇,YBa₂Cu₃O₇,Bulk,,,SC,High-Tc/cuprate,93 K,,,perovskite,,,,,,,True,10.1103/PhysRevB.41.11237
YBa₂Cu₃O₇ film,YBa₂Cu₃O₇,Thin Film,0.4 μm,SrTiO₃,SC,High-Tc/cuprate,92 K,,,perovskite,,,,,,,True,10.1103/PhysRevB.41.11237
YBa₂Cu₃O₇,YBa₂Cu₃O₇,Thin Film,,,SC,High-Tc/cuprate,,,,,,,,,,,,10.1103/PhysRevB.51.701
YBa₂Cu₃O₇,YBa₂Cu₃O₇,Thin Film,400-6000 Å,"MgO⟨100⟩, SrTiO₃⟨100⟩",SC,High-Tc/cuprate,~90 K,,Orthorhombic,perovskite,,3.856 Å,3.870 Å,11.676-11.701 Å,,,True,10.1103/PhysRevB.47.6086
YBa₂Cu₃O₇,YBa₂Cu₃O₇,Bulk,,,SC,High-Tc/cuprate,91.3 ± 0.1 K,,,,,,,,,2750 kOe (mean field value),True,10.1103/PhysRevLett.79.1730
YBa₂Cu₃O₇,YBa₂Cu₃O₇,Bulk,,,SC,High-Tc/cuprate,92.95 K,,,,,,,,,,True,10.1103/PhysRevB.49.4384
YBa₂Cu₃O₇,YBa₂Cu₃O₇,Thin Film,,,SC,High-Tc,,,,,,,,,,,,10.1103/PhysRevB.42.10800
YBa₂Cu₃O₇,YBa₂Cu₃O₇,Bulk,,,SC,High-Tc/cuprate,91 K,,,,,,,,,,True,10.1103/PhysRevB.57.R5634
YBa₂Cu₃O₇,YBa₂Cu₃O₇,Bulk,,,SC,High-Tc/cuprate,,,,,,,,,,,,10.1103/PhysRevB.66.140405
YBa₂Cu₃O₇,YBa₂Cu₃O₇,Bulk,,,SC,High-Tc/cuprate,92 K,,Orthorhombic,,,3.856 Å,3.870 Å,11.666 Å,,,False,10.1103/PhysRevB.55.8544
YBa₂Cu₃O₇,YBa₂Cu₃O₇,Bulk,,,SC,High-Tc/cuprate,,,,,,,,,,,,10.1103/PhysRevB.64.184521
YBa₂Cu₃O₇,YBa₂Cu₃O₇,Bulk,,,SC,High-Tc/cuprate,90 K,,Orthorhombic,perovskite,D₂ₕ,3.8198 Å,3.8849 Å,11.6762 Å,,,True,10.1103/PhysRevB.55.3285
YBa₂Cu₃O₇₋δ,YBa₂Cu₃O₇,Bulk,,,SC,High-Tc/cuprate,,,,layered,,,,,,,,10.1103/PhysRevB.60.574
YBa₂Cu₃O₇,YBa₂Cu₃O₇,Bulk,,,SC,High-Tc/cuprate,,,Orthorhombic,perovskite,Pmmm,,,,,,True,10.1103/PhysRevB.42.2051
YBa₂Cu₃O₇,YBa₂Cu₃O₇,Bulk,,,SC,High-Tc/cuprate,,,,,,,,,,,,10.1103/PhysRevB.40.2650
YBa₂Cu₃O₇,YBa₂Cu₃O₇,,,,SC,High-Tc/cuprate,,,,,,,,,,,,10.1103/PhysRevB.51.16495
YBa₂Cu₃O₇,YBa₂Cu₃O₇,,,,SC,High-Tc/cuprate,,,,,,,,,,,,10.1103/PhysRevLett.85.5627
YBa₂Cu₃O₇,YBa₂Cu₃O₇,Bulk,,,SC,High-Tc/cuprate,,,,,,,,,,,,10.1103/PhysRevB.56.13734
YBa₂Cu₃O₇,YBa₂Cu₃O₇,Bulk,,,SC,High-Tc/cuprate,92.8 K,,,,,,,,,,True,10.1103/PhysRevB.48.10634
YBa₂Cu₃O₇,YBa₂Cu₃O₇,Bulk,,,SC,High-Tc/cuprate,,,,,,,,,"Temperature dependent, shows upturn below 35 K",,True,10.1103/PhysRevB.50.501
YBa₂Cu₃O₇,YBa₂Cu₃O₇,Bulk,,,SC,High-Tc/cuprate,93.5 K,,,,,,,,,Hc2(T) - values shown in Fig. 4 but specific numerical values not provided in text,True,10.1103/PhysRevB.43.13732
YBa₂Cu₃O₇,YBa₂Cu₃O₇,Bulk,,,SC,High-Tc/cuprate,90 K,,,,,,,,,,True,10.1103/PhysRevLett.65.801
YBa₂Cu₃O₇,YBa₂Cu₃O₇,Bulk,,,SC,High-Tc/cuprate,92 K,,,,,,,,,,True,10.1103/PhysRevB.38.776
YBa₂Cu₃O₇,YBa₂Cu₃O₇,,,,SC,High-Tc/cuprate,,,,,,,,,,,,10.1103/PhysRevB.41.11623
YBa₂Cu₃O₇,YBa₂Cu₃O₇,Bulk,,,SC,High-Tc/cuprate,90 K,,Orthorhombic,perovskite-related,Pmmm,,,,,,,10.1103/PhysRevB.40.6931
YBa₂Cu₃O₇,YBa₂Cu₃O₇,Bulk,,,SC,High-Tc/cuprate,,,,,,,,,,,,10.1103/PhysRevLett.63.911
YBa₂Cu₃O₇,YBa₂Cu₃O₇,Bulk,,,SC,High-Tc/cuprate,,,,,,,,,,,,10.1103/PhysRevLett.67.2371
YBa₂Cu₃O₇,YBa₂Cu₃O₇,Bulk,,,SC,cuprate,,,,,,,,,,,,10.1103/PhysRevB.40.8800
YBa₂Cu₃O₇,YBa₂Cu₃O₇,Bulk,,,SC,High-Tc/cuprate,93 K,,,,,,,,,120 T,,10.1103/PhysRevB.60.102
Yttrium barium copper oxide,YBa₂Cu₃O₇,Bulk,,,SC,High-Tc/cuprate,,,,,,,,,,,,10.1103/PhysRevLett.67.2569
YBa₂Cu₃O₇,YBa₂Cu₃O₇,Bulk,,,SC,High-Tc/cuprate,,,,CuO₂-layered,,,,,~0.2 kOe (in a-b plane),,True,10.1103/PhysRevB.43.11481
YBa₂Cu₃O₇,YBa₂Cu₃O₇,Bulk,,,SC,High-Tc/cuprate,,,Orthorhombic,perovskite,,,,,,,True,10.1103/PhysRevB.38.6604
YBa₂Cu₃O₇,YBa₂Cu₃O₇,,,,SC,High-Tc/cuprate,,,,,,,,,,,,10.1103/PhysRevLett.72.566
YBa₂Cu₃O₇,YBa₂Cu₃O₇,,,,SC,High-Tc/cuprate,,,,,,,,,,,,10.1103/PhysRevB.43.408
YBa₂Cu₃O₇,YBa₂Cu₃O₇,Bulk,,,SC,High-Tc/cuprate,90 K,,Orthorhombic,,,,,,,,True,10.1103/PhysRevB.36.840
YBa₂Cu₃O₇,YBa₂Cu₃O₇,Bulk,,,SC,High-Tc/cuprate,92 K,,,,,,,,,,True,10.1103/PhysRevB.46.595
Y¹³⁵Ba₂Cu₃O₇,YBa₂Cu₃O₇,Bulk,,,SC,High-Tc/cuprate,92 K,,,,,,,,,,True,10.1103/PhysRevB.46.595
Y¹³⁷Ba₂Cu₃O₇,YBa₂Cu₃O₇,Bulk,,,SC,High-Tc/cuprate,92 K,,,,,,,,,,True,10.1103/PhysRevB.46.595
YBa₂Cu₃O₇,YBa₂Cu₃O₇,Bulk,,,SC,High-Tc/cuprate,,,,layered cuprate,,,,,,,,10.1103/PhysRevB.52.7715
YBa₂Cu₃O₇,YBa₂Cu₃O₇,Bulk,,,SC,High-Tc/cuprate,93 K,,Orthorhombic,perovskite,,,,,,,False,10.1103/PhysRevB.37.9773
YBa₂Cu₃O₇,YBa₂Cu₃O₇,Bulk,,,SC,High-Tc/cuprate,"97 K (onset), 91 K (R=0)",,Orthorhombic,,,3.825 Å,3.883 Å,11.680 Å,,,True,10.1103/PhysRevB.36.829
YBa₂Cu₃O₇,YBa₂Cu₃O₇,Thin Film,900 Å and 500 Å,LaAlO₃,SC,High-Tc/cuprate,90 K,,,,,,,,,,True,10.1103/PhysRevB.54.1355
YBa₂Cu₃O₇,YBa₂Cu₃O₇,Thin Film,~1.2 nm (one unit cell),SrTiO₃ (100),SC,High-Tc/cuprate,40 K,,,cuprate,,,,~1.2 nm,,,True,10.1103/PhysRevLett.86.5156
YBa₂Cu₃O₇,YBa₂Cu₃O₇,Bulk,,,SC,High-Tc/cuprate,92 K,,Orthorhombic,perovskite,,,,,,,True,10.1103/PhysRevB.39.2914
Grain-aligned YBa₂Cu₃O₇,YBa₂Cu₃O₇,Bulk,,,SC,High-Tc/cuprate,~90 K,,Orthorhombic,perovskite,,,,,,,True,10.1103/PhysRevB.43.2878
Sintered YBa₂Cu₃O₇,YBa₂Cu₃O₇,Bulk,,,SC,High-Tc/cuprate,~90 K,,Orthorhombic,perovskite,,,,,,,True,10.1103/PhysRevB.43.2878
YBa₂Cu₃O₇,YBa₂Cu₃O₇,Bulk,,,SC,High-Tc,,,,,,,,,,,,10.1103/PhysRevB.39.2736
YBa₂Cu₃O₇₋ₓ thin film,YBa₂Cu₃O₇,Thin Film,40 nm,,SC,High-Tc/cuprate,,,,,,,,,,,True,10.1103/PhysRevB.49.12165
YBa₂Cu₃O₇₋ₓ thin film,YBa₂Cu₃O₇,Thin Film,200 nm,,SC,High-Tc/cuprate,,,,,,,,,,,True,10.1103/PhysRevB.49.12165
YBa₂Cu₃O₇,YBa₂Cu₃O₇,Bulk,,,SC,High-Tc/cuprate,,,,perovskite,,,,,,,,10.1103/PhysRevLett.89.037001
YBa₂Cu₃O₇,YBa₂Cu₃O₇,Bulk,,,SC,High-Tc/cuprate,,,,,,,,,,,,10.1103/PhysRevLett.64.2414
YBa₂Cu₃O₇,YBa₂Cu₃O₇,Bulk,,,SC,cuprate,,,,,,,,,,,,10.1103/PhysRevB.60.9650
YBa₂Cu₃O₇,YBa₂Cu₃O₇,,,,SC,High-Tc/cuprate,,,,,,,,,,,,10.1103/PhysRevB.45.7547
YBa₂Cu₃O₇,YBa₂Cu₃O₇,Bulk,,,SC,High-Tc/cuprate,,,,,,,,,,,,10.1103/PhysRevB.53.8575
YBa₂Cu₃O₇,YBa₂Cu₃O₇,Thin Film,0.5 μm,SrTiO₃,SC,High-Tc/cuprate,88 K,,,,,,,,,,True,10.1103/PhysRevLett.61.2476
YBa₂Cu₃O₇,YBa₂Cu₃O₇,Bulk,,,SC,High-Tc/cuprate,,,Orthorhombic,perovskite,,,,,,,True,10.1103/PhysRevB.42.393
YBa₂Cu₃O₇,YBa₂Cu₃O₇,,,,SC,High-Tc/cuprate,,,,,,,,,,,,10.1103/PhysRevB.60.3680
YBa₂Cu₃O₇,YBa₂Cu₃O₇,Bulk,,,SC,High-Tc/cuprate,90 K,,,perovskite,,,,,,,True,10.1103/PhysRevB.42.167
YBa₂Cu₃O₇,YBa₂Cu₃O₇,Bulk,,,SC,High-Tc/cuprate,,,,,,,,,,,,10.1103/PhysRevB.56.R11439
YBa₂Cu₃O₇,YBa₂Cu₃O₇,Bulk,,,SC,High-Tc/cuprate,92.5 K,,,,,,,,,,True,10.1103/PhysRevB.66.014511
YBa₂Cu₃O₇,YBa₂Cu₃O₇,Bulk,,,SC,High-Tc/cuprate,88.5 K,,,,,,,,,,True,10.1103/PhysRevB.37.9840
YBa₂Cu₃O₇,YBa₂Cu₃O₇,Bulk,,,SC,High-Tc/cuprate,91 K,,,,,,,,,,True,10.1103/PhysRevB.37.9840
YBa₂Cu₃O₇,YBa₂Cu₃O₇,Bulk,,,SC,High-Tc/cuprate,91 K,,,,,,,,,,True,10.1103/PhysRevB.50.13744
YBa₂Cu₃O₇,YBa₂Cu₃O₇,Bulk,,,SC,High-Tc/cuprate,,,Orthorhombic,,,,,,,,,10.1103/PhysRevB.45.10834
YBa₂Cu₃O₇,YBa₂Cu₃O₇,Thin Film,1000-1500 Å,"LaAlO₃, YSZ",SC,High-Tc/cuprate,90-92 K,,,perovskite,,,,,,,True,10.1103/PhysRevB.51.9155
YBa₂Cu₃O₇,YBa₂Cu₃O₇,,,,SC,High-Tc/cuprate,,,,,,,,,,,,10.1103/PhysRevB.45.4945
YBa₂Cu₃O₇,YBa₂Cu₃O₇,Bulk,,,SC,High-Tc/cuprate,90 K,,Orthorhombic,perovskite,,3.86 Å,3.86 Å,11.63 Å,,,True,10.1103/PhysRevB.43.7810
YBa₂Cu₃O₇,YBa₂Cu₃O₇,Bulk,,,SC,High-Tc/cuprate,"90.0 K (R=0), 91.2 K (magnetic)",,,,,,,,0.1-0.2 G (theoretical upper limit for H_c1j),,True,10.1103/PhysRevB.44.4512
YBa₂Cu₃O₇,YBa₂Cu₃O₇,Bulk,,,SC,High-Tc/cuprate,92 K,,Orthorhombic,perovskite,,,,,,,True,10.1103/PhysRevB.36.8860
YBa₂Cu₃O₇,YBa₂Cu₃O₇,,,,SC,High-Tc/cuprate,,,,,,,,,,,,10.1103/PhysRevLett.67.761
YBa₂Cu₃O₇₋δ,YBa₂Cu₃O₇,,,,SC,cuprate,92.5 K,,,,,,,,,,,10.1103/PhysRevLett.88.227002
YBa₂Cu₃O₇,YBa₂Cu₃O₇,Bulk,,,SC,High-Tc/cuprate,87.8-93.5 K,,,,,,,,,H_c2 anisotropy between 6 and 13,True,10.1103/PhysRevB.38.7137
YBa₂Cu₃O₇,YBa₂Cu₃O₇,Thin Film,500 Å,LaAlO₃,SC,High-Tc/cuprate,91 K,,,,,,,,,,True,10.1103/PhysRevLett.66.3305
YBa₂Cu₃O₇,YBa₂Cu₃O₇,Bulk,,,SC,High-Tc/cuprate,,,,,,,,,,,,10.1103/PhysRevB.55.R3410
YBa₂Cu₃O₇,YBa₂Cu₃O₇,Bulk,,,SC,High-Tc/cuprate,90.83 K,,,layered,,,,11.7 Å,,,True,10.1103/PhysRevB.41.834
YBa₂Cu₃O₇,YBa₂Cu₃O₇,Bulk,,,SC,High-Tc/cuprate,~90 K,,Orthorhombic,perovskite,,,,,,,,10.1103/PhysRevB.43.1021
YBa₂Cu₃Ox,YBa₂Cu₃O₇,Bulk,,,SC,High-Tc/cuprate,,,Orthorhombic,perovskite,,,,,,,,10.1103/PhysRevB.43.1021
YBa₂Cu₃O₇₋δ,YBa₂Cu₃O₇,Bulk,,,SC,High-Tc/cuprate,,,,,,,,,,,,10.1103/PhysRevB.42.8686
YBa₂Cu₃O₇,YBa₂Cu₃O₇,Bulk,,,SC,High-Tc/cuprate,,,,CuO₂ layered,,,,,0.5-1.7 kOe,,True,10.1103/PhysRevB.45.3054
YBa₂Cu₃O₇,YBa₂Cu₃O₇,Bulk,,,SC,High-Tc/cuprate,,,Orthorhombic,perovskite,,,,,,,False,10.1103/PhysRevB.42.4244
YBa₂Cu₃O₇,YBa₂Cu₃O₇,Thin Film,400 nm,SrTiO₃,SC,High-Tc/cuprate,~90 K,,,,,,,,,,True,10.1103/PhysRevB.43.13739
YBa₂Cu₃O₇,YBa₂Cu₃O₇,Bulk,,,SC,High-Tc/cuprate,92 K,,,,,,,,,,,10.1103/PhysRevB.50.426
YBa₂Cu₃O₇,YBa₂Cu₃O₇,Bulk,,,SC,High-Tc/cuprate,,,Orthorhombic,perovskite,,,,,,,True,10.1103/PhysRevB.51.6645
YBa₂Cu₃O₇,YBa₂Cu₃O₇,Bulk,,,SC,High-Tc/cuprate,90 K,,,,,,,,,,True,10.1103/PhysRevB.47.14481
YBa₂Cu₃O₇,YBa₂Cu₃O₇,Bulk,,,SC,High-Tc/cuprate,90 K,,,layered,,,,11.65 Å,,96.5 T,True,10.1103/PhysRevB.66.134525
YBa₂Cu₃O₇,YBa₂Cu₃O₇,Bulk,,,SC,High-Tc/cuprate,,,,,,,,,,,,10.1103/PhysRevB.61.9130
YBa₂Cu₃O₇,YBa₂Cu₃O₇,Bulk,,,SC,High-Tc/cuprate,90 K,,Orthorhombic,perovskite,Pmmm,3.8136 Å,3.8845 Å,11.6603 Å,,,True,10.1103/PhysRevB.44.2739
YBa₂Cu₃O₇,YBa₂Cu₃O₇,Bulk,,,SC,High-Tc/cuprate,92 K,,Orthorhombic,perovskite,,3.822 Å,3.892 Å,11.674 Å,,,True,10.1103/PhysRevB.38.2432
YBa₂Cu₃O₇,YBa₂Cu₃O₇,,,,SC,High-Tc/cuprate,,,,,,,,,,,,10.1103/PhysRevLett.71.1238
YBa₂Cu₃O₇,YBa₂Cu₃O₇,Bulk,,,SC,High-Tc/cuprate,,,,,,,,,,,,10.1103/PhysRevLett.84.5900
YBa₂Cu₃O₇,YBa₂Cu₃O₇,,,,SC,High-Tc/cuprate,,,,,,,,,,,,10.1103/PhysRevB.57.10929
YBa₂Cu₃O₇,YBa₂Cu₃O₇,Bulk,,,SC,High-Tc/cuprate,89 K,,,,,,,,,,True,10.1103/PhysRevB.38.6538
YBa₂Cu₃O₇ thin film on ZrO₂,YBa₂Cu₃O₇,Thin Film,,ZrO₂,SC,High-Tc/cuprate,86-90 K,,,,,,,,,,,10.1103/PhysRevB.38.6538
YBa₂Cu₃O₇ thin film on MgO,YBa₂Cu₃O₇,Thin Film,,MgO,SC,High-Tc/cuprate,77-87 K,,,,,,,,,,,10.1103/PhysRevB.38.6538
YBa₂Cu₃O₇₋ₓ (optimally doped),YBa₂Cu₃O₇,Bulk,,,SC,High-Tc/cuprate,93 K,,Tetragonal,perovskite,D₄ₕ,,,,,,True,10.1103/PhysRevB.62.11859
YBa₂Cu₃O₇,YBa₂Cu₃O₇,Bulk,,,SC,High-Tc/cuprate,100 K,,Orthorhombic,trilayer,,,,,,,,10.1103/PhysRevB.55.8520
YBa₂Cu₃O₇,YBa₂Cu₃O₇,Bulk,,,SC,High-Tc,87 K,,,,,,,,5-10 G,,True,10.1103/PhysRevB.37.7491
YBa₂Cu₃O₇,YBa₂Cu₃O₇,Bulk,,,SC,High-Tc/cuprate,90 K,,,,,,,,,,,10.1103/PhysRevB.59.8943
YBa₂Cu₃O₇,YBa₂Cu₃O₇,Bulk,,,SC,cuprate,,,,perovskite,,,,,,,,10.1103/PhysRevB.50.12887
YBa₂Cu₃O₇,YBa₂Cu₃O₇,Thin Film,1 μm,SrTiO₃,SC,High-Tc/cuprate,80 K,,,,,,,,,,True,10.1103/PhysRevB.42.8044
YBa₂Cu₃O₇,YBa₂Cu₃O₇,Bulk,,,SC,High-Tc/cuprate,90-92 K,,Orthorhombic,perovskite,,,,,,,,10.1103/PhysRevB.37.5824
YBa₂Cu₃O₇,YBa₂Cu₃O₇,Bulk,,,SC,High-Tc/cuprate,87.5 K,,,,,,,,,"~400 T (extrapolated H_c2^⊥a,b(0))",True,10.1103/PhysRevLett.64.3090
YBa₂Cu₃O₇,YBa₂Cu₃O₇,,,,SC,High-Tc,95 K,,,,,,,,,,,10.1103/PhysRevB.37.2341
YBa₂Cu₃O₇,YBa₂Cu₃O₇,Bulk,,,SC,High-Tc/cuprate,90 K,,,,,,,,,,,10.1103/PhysRevB.63.132506
YBa₂Cu₃O₇,YBa₂Cu₃O₇,,,,SC,cuprate,,,,,,,,,,,,10.1103/PhysRevB.41.2609
YBa₂Cu₃O₇,YBa₂Cu₃O₇,Bulk,,,SC,High-Tc/cuprate,~91 K,,,,,,,,~120 Oe at 78 K,,True,10.1103/PhysRevB.37.5936
Yttrium Barium Copper Oxide,YBa₂Cu₃O₇,Bulk,,,SC,High-Tc/cuprate,,,,,,,,,,,,10.1103/PhysRevB.53.1231
YBa₂Cu₃O₇,YBa₂Cu₃O₇,Bulk,,,SC,High-Tc/cuprate,93 K,,,,,,,,,,True,10.1103/PhysRevB.43.8701
YBa₂Cu₃O₇,YBa₂Cu₃O₇,Bulk,,,SC,High-Tc/cuprate,90 K,,,layered,,,,,,,,10.1103/PhysRevB.40.11324
YBa₂Cu₃O₇,YBa₂Cu₃O₇,,,,SC,cuprate,,,,,,,,,,,,10.1103/PhysRevB.60.12335
YBa₂Cu₃O₇,YBa₂Cu₃O₇,Bulk,,,SC,High-Tc/cuprate,,,,,,,,,,,,10.1103/PhysRevB.61.722
YBa₂Cu₃O₇,YBa₂Cu₃O₇,Bulk,,,SC,Type-II/High-Tc/cuprate,93 K,,,,,,,,,"Hc2(50K) > 430 kG, estimated Hc2(0) ≥ 1200 kG",True,10.1103/PhysRevB.36.4014
YBa₂Cu₃O₇₋δ (Sample II),YBa₂Cu₃O₇,Bulk,,,SC,High-Tc/cuprate,91.3 K,,,,,,,,,,True,10.1103/PhysRevB.36.5690
YBa₂Cu₃O₇₋ₓ,YBa₂Cu₃O₇,Bulk,,,SC,High-Tc/cuprate,,,,,,,,,,,,10.1103/PhysRevB.47.15217
YBa₂Cu₃O₇,YBa₂Cu₃O₇,Bulk,,,SC,High-Tc/cuprate,60 K plateau mentioned,,Orthorhombic,perovskite-related,,,,,,,,10.1103/PhysRevB.50.9531
YBa₂Cu₃O₇,YBa₂Cu₃O₇,Bulk,,,SC,High-Tc/cuprate,94 K,,,,,,,,,,True,10.1103/PhysRevB.37.7917
YBa₂Cu₃O₇,YBa₂Cu₃O₇,Bulk,,,SC,High-Tc/cuprate,,,,,,,,,,,True,10.1103/PhysRevB.49.9210
YBa₂Cu₃O₇,YBa₂Cu₃O₇,Bulk,,,SC,High-Tc/cuprate,,,,,,,,,,,False,10.1103/PhysRevLett.67.2898
YBa₂Cu₃O₇,YBa₂Cu₃O₇,Bulk,,,SC,High-Tc/cuprate,,,Orthorhombic,,,,,,,,,10.1103/PhysRevB.43.2788
YBa₂Cu₃O₇,YBa₂Cu₃O₇,Bulk,,,SC,High-Tc/cuprate,92 K,,,perovskite,,,,,,,,10.1103/PhysRevB.38.6513
YBa₂Cu₃O₇,YBa₂Cu₃O₇,Bulk,,,SC,High-Tc/cuprate,,,,,,,,,,,,10.1103/PhysRevB.47.2854
YBa₂Cu₃O₇,YBa₂Cu₃O₇,Thin Film,200 nm,Al₂O₃ with CeO₂ buffer layer,SC,High-Tc/cuprate,86-89 K,,,,,,,,,,True,10.1103/PhysRevB.55.11816
YBa₂Cu₃O₇,YBa₂Cu₃O₇,,,,SC,High-Tc/cuprate,,,,,,,,,,,,10.1103/PhysRevB.53.2819
YBa₂Cu₃O₇,YBa₂Cu₃O₇,Bulk,,,SC,High-Tc/cuprate,88-91 K,up to ~1 kbar,,,,,,,,,True,10.1103/PhysRevB.39.4231
YBa₂Cu₃O₇,YBa₂Cu₃O₇,Bulk,,,SC,High-Tc/cuprate,~90 K,,Orthorhombic,perovskite-related,,,,,,,True,10.1103/PhysRevB.37.7496
YBa₂Cu₃O₇,YBa₂Cu₃O₇,Bulk,,,SC,High-Tc/cuprate,above 90 K,,,perovskite,,,,,,,,10.1103/PhysRevB.38.195
YBa₂Cu₃O₇,YBa₂Cu₃O₇,Thin Film,0.5 μm,SrTiO₃,SC,High-Tc/cuprate,89 K,,,,,,,,,,True,10.1103/PhysRevB.38.240
YBa₂Cu₃O₇ single crystal,YBa₂Cu₃O₇,Bulk,,,SC,High-Tc/cuprate,90 K,atmospheric pressure,Tetragonal,perovskite-related,,,,,,,True,10.1103/PhysRevB.41.11299
YBa₂Cu₃O₇ oriented-grained,YBa₂Cu₃O₇,Bulk,,,SC,High-Tc/cuprate,93.4 K,atmospheric pressure,Tetragonal,perovskite-related,,,,,,,True,10.1103/PhysRevB.41.11299
YBa₂Cu₃O₇,YBa₂Cu₃O₇,Bulk,,,SC,High-Tc/cuprate,,,,,,,,,,,False,10.1103/PhysRevB.42.2696
YBa₂Cu₃O₇,YBa₂Cu₃O₇,Bulk,,,SC,High-Tc/cuprate,,,Orthorhombic,perovskite,,3.8128 Å,3.8844 Å,,,,True,10.1103/PhysRevB.52.1331
YBa₂Cu₃O₇,YBa₂Cu₃O₇,Bulk,,,SC,High-Tc/cuprate,93 K,,,layered,,,,,,,True,10.1103/PhysRevB.56.6335
YBa₂Cu₃O₇,YBa₂Cu₃O₇,Bulk,,,SC,High-Tc/cuprate,93 K,,,,,,,,,120 T at T=0,True,10.1103/PhysRevB.50.7188
YBa₂Cu₃O₇,YBa₂Cu₃O₇,,,,SC,High-Tc/cuprate,,,,,,,,,,,,10.1103/PhysRevB.59.11179
YBa₂Cu₃O₇,YBa₂Cu₃O₇,,,,SC,High-Tc/cuprate,,,,,,,,,,,,10.1103/PhysRevLett.76.122
YBCO,YBa₂Cu₃O₇,Bulk,,,SC,High-Tc/cuprate,,,,,,,,,,,False,10.1103/PhysRevB.50.15929
YBa₂Cu₃O₇,YBa₂Cu₃O₇,,,,SC,High-Tc/cuprate,,,,,,,,,,,,10.1103/PhysRevB.50.16745
YBa₂Cu₃O₇,YBa₂Cu₃O₇,Bulk,,,SC,High-Tc/cuprate,92 K,,,,,,,,,,True,10.1103/PhysRevLett.61.746
YBa₂Cu₃O₇₋δ (orthorhombic),YBa₂Cu₃O₇,Bulk,,,SC,High-Tc/cuprate,95 K,,Orthorhombic,perovskite,,,,,,,True,10.1103/PhysRevB.37.3770
YBa₂Cu₃O₇₋ᵧ,YBa₂Cu₃O₇,Bulk,,,SC,High-Tc/cuprate,,,,,,,,,,,,10.1103/PhysRevB.56.11305
YBa₂Cu₃O₇,YBa₂Cu₃O₇,,,,SC,High-Tc/cuprate,above 90 K,,,,,,,,,,,10.1103/PhysRevB.49.13075
YBa₂Cu₃O₇,YBa₂Cu₃O₇,Bulk,,,SC,High-Tc/cuprate,,,Orthorhombic,perovskite,,,,,,,False,10.1103/PhysRevB.52.13652
CO-150 (chlorinated YBa₂Cu₃O₇),YBa₂Cu₃O₇,Bulk,,,SC,cuprate,92 K,,orthorhombic,perovskite,,3.825 Å,3.888 Å,11.683 Å,,,True,10.1103/PhysRevB.50.1209
CO-200 (chlorinated YBa₂Cu₃O₇),YBa₂Cu₃O₇,Bulk,,,SC,cuprate,92 K,,orthorhombic,perovskite,,3.825 Å,3.889 Å,11.681 Å,,,True,10.1103/PhysRevB.50.1209
CO-250 (chlorinated YBa₂Cu₃O₇),YBa₂Cu₃O₇,Bulk,,,SC,cuprate,92 K,,orthorhombic,perovskite,,3.824 Å,3.886 Å,11.674 Å,,,True,10.1103/PhysRevB.50.1209
YBCO thin film F1,YBa₂Cu₃O₇,Thin Film,3000 Å,SrTiO₃,SC,cuprate,90.8 K,,,perovskite,,,,,,,True,10.1103/PhysRevB.50.1209
YBa₂Cu₃O₇,YBa₂Cu₃O₇,,,,SC,High-Tc/cuprate,,,,,,,,,,,,10.1103/PhysRevB.52.R3880
YBa₂Cu₃O₇,YBa₂Cu₃O₇,Bulk,,,SC,High-Tc/cuprate,369 K,,,perovskite,,,,,,,False,10.1103/PhysRevB.39.2217
YBa₂Cu₃O₇,YBa₂Cu₃O₇,Bulk,,,SC,High-Tc/cuprate,95 K,,Orthorhombic,,,,,,,,True,10.1103/PhysRevB.37.3727
YBa₂Cu₃O₇,YBa₂Cu₃O₇,Bulk,,,SC,High-Tc/cuprate,,,Orthorhombic,,,,,,,,True,10.1103/PhysRevB.46.5849
YBa₂Cu₃O₇,YBa₂Cu₃O₇,Bulk,,,SC,High-Tc/cuprate,93 K,,,,,,,,,,True,10.1103/PhysRevLett.68.702
YBa₂Cu₃O₇,YBa₂Cu₃O₇,Thin Film,660-4000 Å,LaAlO₃(101),SC,High-Tc/cuprate,88.5 K,,Orthorhombic,perovskite,,,,,,,True,10.1103/PhysRevB.46.11902
YBa₂Cu₃O₇,YBa₂Cu₃O₇,Thin Film,660-4000 Å,SrTiO₃(101),SC,High-Tc/cuprate,87.5 K,,Orthorhombic,perovskite,,,,,,,True,10.1103/PhysRevB.46.11902
YBa₂Cu₃O₇,YBa₂Cu₃O₇,Thin Film,4000 Å,MgO(100),SC,High-Tc/cuprate,86.5 K,,Orthorhombic,perovskite,,,,,,,True,10.1103/PhysRevB.46.11902
YBa₂Cu₃O₇,YBa₂Cu₃O₇,Thin Film,4000 Å,SrTiO₃(100),SC,High-Tc/cuprate,85 K,,Orthorhombic,perovskite,,,,,,,True,10.1103/PhysRevB.46.11902
YBa₂Cu₃O₇ single crystal,YBa₂Cu₃O₇,Bulk,,,SC,High-Tc/cuprate,90 K,,Orthorhombic,perovskite,,,,,,,,10.1103/PhysRevB.46.11902
YBa₂Cu₃O₇,YBa₂Cu₃O₇,Bulk,,,SC,High-Tc/cuprate,,,,perovskite,,,,,,,,10.1103/PhysRevB.63.174301
YBa₂Cu₃O₇,YBa₂Cu₃O₇,,,,SC,High-Tc/cuprate,,,,,,,,,,,,10.1103/PhysRevB.43.1169
YBa₂Cu₃O₇,YBa₂Cu₃O₇,,,,SC,High-Tc/cuprate,,,,,,,,,,,,10.1103/PhysRevLett.66.1346
YBa₂Cu₃O₇,YBa₂Cu₃O₇,Bulk,,,SC,High-Tc/cuprate,,,Orthorhombic,,,,,,,,True,10.1103/PhysRevLett.63.1880
YBa₂Cu₃O₇,YBa₂Cu₃O₇,,,,SC,High-Tc/cuprate,,,,,,,,,,,,10.1103/PhysRevB.48.13654
YBa₂Cu₃O₇,YBa₂Cu₃O₇,Bulk,,,SC,High-Tc/cuprate,,,,perovskite,,,,,,,,10.1103/PhysRevB.60.92
YBa₂Cu₃O₇,YBa₂Cu₃O₇,Bulk,,,SC,High-Tc/cuprate,93 ± 2 K,,,orthorhombic,,,,,,,True,10.1103/PhysRevB.41.6329
YBa₂Cu₃O₇,YBa₂Cu₃O₇,Bulk,,,SC,High-Tc/cuprate,91 K,,Orthorhombic,,,,,,,,True,10.1103/PhysRevB.36.5723
YBa₂Cu₃O₇,YBa₂Cu₃O₇,Bulk,,,SC,High-Tc/cuprate,,,Orthorhombic,perovskite,Pmmm,,,,,,True,10.1103/PhysRevB.43.532
YBa₂Cu₃O₇,YBa₂Cu₃O₇,Bulk,,,SC,High-Tc/cuprate,~91 K,,Orthorhombic,perovskite-related,Pmmm,0.384 nm,0.393 nm,1.107 nm,,,True,10.1103/PhysRevB.37.7435
YBa₂Cu₃O₇.₀₀,YBa₂Cu₃O₇,Bulk,,,SC,High-Tc/cuprate,87.5 K,,,,,,,,,140-200 T,True,10.1103/PhysRevLett.80.3364
YBa₂Cu₃O₇₋ₓ on MgO (Y/M2),YBa₂Cu₃O₇,Thin Film,350 nm,MgO,SC,High-Tc/cuprate,92.0 K,,,perovskite,,,,,,,True,10.1103/PhysRevB.61.640
YBa₂Cu₃O₇,YBa₂Cu₃O₇,Bulk,,,SC,High-Tc/cuprate,95 K,,Orthorhombic,layered,,3.883 Å,3.822 Å,11.690 Å,,,True,10.1103/PhysRevB.36.2290
YBa₂Cu₃O₇,YBa₂Cu₃O₇,Thin Film,0.5 μm,SrTiO₃,SC,High-Tc/cuprate,,,Orthorhombic,perovskite,,3.9 Å,3.9 Å,11.7 Å,,,True,10.1103/PhysRevB.41.4038
YBa₂Cu₃O₇,YBa₂Cu₃O₇,Thin Film,100 ± 10 nm,LaAlO₃,SC,High-Tc/cuprate,90 K,,,,,,,,,,True,10.1103/PhysRevB.57.R8150
YBa₂Cu₃O₇,YBa₂Cu₃O₇,Bulk,,,SC,High-Tc/cuprate,90.6 K,,,,,,,11.4 Å,,,True,10.1103/PhysRevB.50.9463
"YBa₂Cu₃O₇ (neutron irradiated, 2×10¹⁸ n/cm²)",YBa₂Cu₃O₇,Bulk,,,SC,High-Tc/cuprate,79.6 K,,,,,,,11.4 Å,,,True,10.1103/PhysRevB.50.9463
"YBa₂Cu₃O₇ (neutron irradiated, 5×10¹⁸ n/cm²)",YBa₂Cu₃O₇,Bulk,,,SC,High-Tc/cuprate,34.3 K,,,,,,,11.4 Å,,,True,10.1103/PhysRevB.50.9463
"YBa₂Cu₃O₇ (neutron irradiated, 1×10¹⁹ n/cm²)",YBa₂Cu₃O₇,Bulk,,,NSC,,,,,,,,,11.4 Å,,,True,10.1103/PhysRevB.50.9463
YBa₂Cu₃O₇,YBa₂Cu₃O₇,Bulk,,,SC,High-Tc/cuprate,,,Tetragonal,,,,,,,,,10.1103/PhysRevB.61.6994
YBa₂Cu₃O₇,YBa₂Cu₃O₇,Bulk,,,SC,High-Tc,,,,,,,,,,,,10.1103/PhysRevB.47.8324
