Repository: WyattBunstine/ML_SC_Project

# ML_SC_Project — Chemically and Geometrically Motivated Crystal Graph Neural Networks

This project predicts and screens superconductors from crystal structure. It frames the
problem as a **two-stage hurdle**: first classify whether a material is a superconductor
candidate (SC vs. non-SC), then regress the critical temperature T_c for superconductors.

Two graph-neural-network families are trained and compared:

- a **baseline CGCNN** ([txie-93/cgcnn](https://github.com/txie-93/cgcnn)), and
- an **MPNN** with learned edge features that consumes richer `crystal_graph_v4` graphs
  (this project's contribution).

File: database/superconductor_materials_full.csv (part 210 of 215)
Material_Name,Chemical_Composition,Material_Class,Film_Thickness,Substrate,Material_Type,Superconductor_Type,Superconducting_Transition_Temperature,Pressure,Crystal_Structure,Lattice_Structure,Space_Group,"Lattice_Constant(a)","Lattice_Constant(b)","Lattice_Constant(c)",Lower_Critical_Field,Upper_Critical_Field,Experimental,DOI
YBa₂Cu₃O₇₋ₓ,YBa₂Cu₃O₇₋ₓ,,,,SC,High-Tc/cuprate,,,,,,,,,,~2 T/K slope,,10.1103/PhysRevB.43.2910
YBa₂Cu₃O₇₋ₓ,YBa₂Cu₃O₇₋ₓ,Thin Film,1.2 to 10 nm,SrTiO₃,SC,High-Tc/cuprate,Variable with hole density,,,layered,,,,,,,True,10.1103/PhysRevLett.68.1240
YBa₂Cu₃O₇₋ₓ,YBa₂Cu₃O₇₋ₓ,Thin Film,,polycrystalline silver,SC,High-Tc/cuprate,,1 atm,,,,,,~1.2 nm,,,True,10.1103/PhysRevB.65.174528
YBa₂Cu₃O₇₋ₓ,YBa₂Cu₃O₇₋ₓ,Thin Film,300 nm,MgO,SC,High-Tc/cuprate,85 K,,Orthorhombic,perovskite,,,,,,,True,10.1103/PhysRevB.49.6991
YBa₂Cu₃O₇₋ₓ,YBa₂Cu₃O₇₋ₓ,Thin Film,220 nm,MgO,SC,High-Tc/cuprate,80 K,,Orthorhombic,perovskite,,,,,,,True,10.1103/PhysRevB.49.6991
YBa₂Cu₃O₇₋ₓ,YBa₂Cu₃O₇₋ₓ,,,,SC,High-Tc/cuprate,,,,,,,,,,,,10.1103/PhysRevB.59.8447
YBa₂Cu₃O₇₋ₓ,YBa₂Cu₃O₇₋ₓ,,,,SC,High-Tc/cuprate,,,,,,,,,,,,10.1103/PhysRevB.51.3832
YBa₂Cu₃O₇₋ₓ,YBa₂Cu₃O₇₋ₓ,Bulk,,,SC,High-Tc/cuprate,,,,,,,,,,,,10.1103/PhysRevB.44.7028
YBa₂Cu₃O₇₋ₓ,YBa₂Cu₃O₇₋ₓ,Bulk,,,SC,High-Tc/cuprate,,,,layered,,,,,,,,10.1103/PhysRevB.63.064509
YBa₂Cu₃O₇₋ₓ,YBa₂Cu₃O₇₋ₓ,Bulk,,,SC,High-Tc/cuprate,90 K,,,,,,,,,,True,10.1103/PhysRevB.43.8631
YBa₂Cu₃O₇₋ₓ with 5% Ag,YBa₂Cu₃O₇₋ₓ,Bulk,,,SC,High-Tc/cuprate,,,,,,,,,,Bc2(T),True,10.1103/PhysRevB.48.6477
proton-irradiated Y-Ba-Cu-O single crystals,YBa₂Cu₃O₇₋ₓ,Bulk,,,SC,High-Tc/cuprate,,,,,,,,,,,,10.1103/PhysRevB.48.6477
YBa₂Cu₃O₇₋ₓ,YBa₂Cu₃O₇₋ₓ,,,,SC,High-Tc/cuprate,,,,,,,,,"400-8000 Oe (H∥c), 70-600 Oe (H⊥c)",,,10.1103/PhysRevB.50.4212
YBa₂Cu₃O₇₋ₓ,YBa₂Cu₃O₇₋ₓ,Thin Film,1800 Å or 4000 Å,SrTiO₃ (100),SC,High-Tc/cuprate,90 K,,Orthorhombic,perovskite,,3.86 Å,3.86 Å,11.7 Å,,,True,10.1103/PhysRevB.37.9353
YBa₂Cu₃O₇₋ₓ,YBa₂Cu₃O₇₋ₓ,,,,SC,High-Tc/cuprate,90 K,,,,,,,,,,,10.1103/PhysRevB.42.10245
YBa₂Cu₃O₇₋ₓ,YBa₂Cu₃O₇₋ₓ,Thin Film,150 nm,SrTiO₃,SC,High-Tc/cuprate,88.5-90 K,,,,,,,,,,True,10.1103/PhysRevLett.77.2782
YBa₂Cu₃O₇₋ₓ,YBa₂Cu₃O₇₋ₓ,Bulk,,,SC,High-Tc/cuprate/d-wave,,,,,,,,,,,,10.1103/PhysRevB.53.9433
Y:123,YBa₂Cu₃O₇₋ₓ,Bulk,,,SC,High-Tc,96 K,,,,,,,,,,TRUE,Handbook of SC
Y:123,YBa₂Cu₃O₇₋ₓ,Bulk,,,SC,High-Tc,95 K,,,,,,,,,,TRUE,Handbook of SC
Y:123,YBa₂Cu₃O₇₋ₓ,Bulk,,,SC,High-Tc,,,,,,,,,,,TRUE,Handbook of SC
YBa₂Cu₃O₇₋ₓ,YBa₂Cu₃O₇₋ₓ,Bulk,,,SC,High-Tc,,,,,,,,,,,TRUE,Handbook of SC
YBa₂Cu₃O₇₋ₓ,YBa₂Cu₃O₇₋ₓ,Bulk,,,SC,cuprate,,,,,,,,,,,TRUE,Handbook of SC
YBa₂Cu₃O₈,YBa₂Cu₃O₈,Bulk,,,SC,High-Tc/cuprate,,,,,,,,,,,,10.1103/PhysRevB.37.5824
YBa₂Cu₃O₈,YBa₂Cu₃O₈,,,,SC,High-Tc/cuprate,,,,,,,,,,,,10.1103/PhysRevLett.89.086601
YBa₂Cu₃O₈,YBa₂Cu₃O₈,Bulk,,,SC,High-Tc,95 K,,,,,,,,,,TRUE,Handbook of SC
YBa₂Cu₃Oₓ,YBa₂Cu₃Oₓ,Thin Film,200-250 nm,SrTiO₃,SC,High-Tc/cuprate,89.1 K,,,,,,,,,"~6 T (at 77 K, parallel to c-axis)",True,10.1103/PhysRevLett.64.479
YBa₂Cu₃Oₓ,YBa₂Cu₃Oₓ,Bulk,,,SC,High-Tc/cuprate,,,,,,,,,,,,10.1103/PhysRevB.46.11928
YBa₂Cu₃Oₓ,YBa₂Cu₃Oₓ,Thin Film,500 nm,MgO,SC,High-Tc/cuprate,84 K,,,,,,,,,,True,10.1103/PhysRevB.46.11240
YBa₂Cu₃Oₓ,YBa₂Cu₃Oₓ,Bulk,,,SC,High-Tc/cuprate,,,Tetragonal,,4/mmm,,,,,,True,10.1103/PhysRevB.37.2324
YBa₂Cu₃Oₓ (orthorhombic phase),YBa₂Cu₃Oₓ,Bulk,,,SC,High-Tc/cuprate,,,Orthorhombic,,mmm,,,,,,True,10.1103/PhysRevB.37.2324
RBa₂Cu₃Oₓ (R=Y),YBa₂Cu₃Oₓ,Bulk,,,SC,High-Tc,,,,perovskite,,,,,,,,10.1103/PhysRevB.48.7537
YBa₂Cu₃Oₓ,YBa₂Cu₃Oₓ,Bulk,,,SC,High-Tc/cuprate,,,,,,,,,,,,10.1103/PhysRevB.46.11075
YBa₂Cu₃Oₓ,YBa₂Cu₃Oₓ,,,,SC,High-Tc/cuprate,,,,,,,,,,,,10.1103/PhysRevB.39.2748
YBa₂Cu₃Oₓ,YBa₂Cu₃Oₓ,Thin Film,0.3-0.5 μm,SrTiO₃,SC,High-Tc,85-90 K,,,rhombic,,,,,,,True,10.1103/PhysRevB.48.6456
YBa₂Cu₃Oₓ (60-K),YBa₂Cu₃Oₓ,,,,SC,High-Tc/cuprate,60 K,,,,,,,,,,,10.1103/PhysRevB.57.R8150
YBa₂Cu₃Oₓ (90-K),YBa₂Cu₃Oₓ,,,,SC,High-Tc/cuprate,90 K,,,,,,,,,,,10.1103/PhysRevB.57.R8150
YBa₂Cu₃Oₓ,YBa₂Cu₃Oₓ,Bulk,,,SC,High-Tc/cuprate,~90 K,,,,,,,,,,True,10.1103/PhysRevB.38.5002
YBa₂Cu₃Oₓ,YBa₂Cu₃Oₓ,Thin Film,3500 Å,SrTiO₃ (001),SC,High-Tc/cuprate,,,Orthorhombic,perovskite,,"3.820 Å (a⊥ grains), 3.838 Å (c⊥ grains)","3.885 Å (a⊥ grains), 3.894 Å (c⊥ grains)","11.69 Å (a⊥ grains), 11.656 Å (c⊥ grains)",,,True,10.1103/PhysRevB.39.12355
YBa₂Cu₃Oₓ,YBa₂Cu₃Oₓ,Thin Film,3500 Å,KTaO₃ (001),SC,High-Tc/cuprate,,,Orthorhombic,perovskite,,"3.820 Å (a⊥ grains), 3.838 Å (c⊥ grains)","3.885 Å (a⊥ grains), 3.894 Å (c⊥ grains)","11.69 Å (a⊥ grains), 11.656 Å (c⊥ grains)",,,True,10.1103/PhysRevB.39.12355
YBa₂Cu₃Oₓ,YBa₂Cu₃Oₓ,,,,SC,High-Tc/cuprate,,,,perovskite,,,,,,,,10.1103/PhysRevLett.70.865
YBa₂Cu₄O₈,YBa₂Cu₄O₈,Thin Film,,,SC,High-Tc/cuprate,,,,,,,,,,,,10.1103/PhysRevB.56.8404
YBa₂Cu₄O₈,YBa₂Cu₄O₈,Bulk,,,SC,High-Tc/cuprate,80 K,,,,,,,,,,,10.1103/PhysRevB.45.9958
YBa₂Cu₄O₈,YBa₂Cu₄O₈,Bulk,,,SC,High-Tc/cuprate,79 K,,Orthorhombic,,,,,,,,True,10.1103/PhysRevB.59.195
YBa₂Cu₄O₈,YBa₂Cu₄O₈,Bulk,,,SC,High-Tc/cuprate,,,,,,,,,,,,10.1103/PhysRevB.45.931
YBa₂Cu₄O₈,YBa₂Cu₄O₈,Bulk,,,SC,High-Tc/cuprate,81.5 K,,,,,,,,,,True,10.1103/PhysRevB.59.R6635
YBa₂Cu₄O₈,YBa₂Cu₄O₈,Bulk,,,SC,High-Tc/cuprate,80 K,,Orthorhombic,,,,,,,100 T,True,10.1103/PhysRevLett.85.5627
YBa₂Cu₄O₈,YBa₂Cu₄O₈,Bulk,,,SC,cuprate,,,,,,,,,,,,10.1103/PhysRevB.60.9650
YBa₂Cu₄O₈,YBa₂Cu₄O₈,,,,SC,High-Tc/cuprate,,,,,,,,,,,,10.1103/PhysRevB.60.3680
YBa₂Cu₄O₈,YBa₂Cu₄O₈,,,,SC,High-Tc/cuprate,,,,,,,,,,,,10.1103/PhysRevB.66.014511
YBa₂Cu₄O₈,YBa₂Cu₄O₈,,,,SC,High-Tc/cuprate,,,,,,,,,,,,10.1103/PhysRevB.56.6273
YBa₂Cu₄O₈,YBa₂Cu₄O₈,Bulk,,,SC,High-Tc/cuprate,82 K,,,,,,,,,,,10.1103/PhysRevB.50.426
YBa₂Cu₄O₈,YBa₂Cu₄O₈,Bulk,,,SC,High-Tc/cuprate,,,,,,,,,,,,10.1103/PhysRevB.60.9782
YBa₂Cu₄O₈,YBa₂Cu₄O₈,Bulk,,,SC,High-Tc/cuprate,,,,layered,,,,,,,,10.1103/PhysRevB.66.134525
YBa₂Cu₄O₈,YBa₂Cu₄O₈,,,,SC,High-Tc/cuprate,,,,,,,,,,,,10.1103/PhysRevB.56.11294
YBa₂Cu₄O₈,YBa₂Cu₄O₈,,,,SC,cuprate,,,,,,,,,,,,10.1103/PhysRevB.41.2609
YBa₂Cu₄O₈,YBa₂Cu₄O₈,Bulk,,,SC,High-Tc/cuprate,85 K,ambient pressure,,double-chain structure,,,,,,,,10.1103/PhysRevB.51.1277
YBa₂Cu₄O₈,YBa₂Cu₄O₈,,,,SC,High-Tc/cuprate,81 K,,,,,,,,,,,10.1103/PhysRevB.41.11299
YBa₂Cu₄O₈,YBa₂Cu₄O₈,Bulk,,,SC,High-Tc/cuprate,,,,double-chain,,,,,,,,10.1103/PhysRevB.56.6335
YBa₂Cu₄O₈,YBa₂Cu₄O₈,,,,SC,High-Tc/cuprate,,,,,,,,,,,,10.1103/PhysRevB.59.13639
YBa₂Cu₄O₈,YBa₂Cu₄O₈,Bulk,,,SC,High-Tc/cuprate,,,,,,,,,,,True,10.1103/PhysRevB.56.11305
YBa₂Cu₄O₈,YBa₂Cu₄O₈,,,,SC,cuprate,maximum at about 10 GPa,up to 10 GPa,,,,,,,,,,10.1103/PhysRevB.49.13075
YBa₂Cu₄O₈,YBa₂Cu₄O₈,Bulk,,,SC,cuprate,,,,,,,,,,,False,10.1103/PhysRevB.52.13652
YBa₂Cu₄O₈,YBa₂Cu₄O₈,Bulk,,,SC,High-Tc/cuprate,,,,,,,,,,,,10.1103/PhysRevB.46.5849
YBa₂Cu₄O₈,YBa₂Cu₄O₈,Bulk,,,SC,High-Tc/cuprate,81 K,,,,,,,,,,True,10.1103/PhysRevB.48.10630
YBa₂Cu₄O₈,YBa₂Cu₄O₈,,,,SC,High-Tc,,,,,,,,,,,,10.1103/PhysRevLett.80.2405
YBa₂Cu₄O₈,YBa₂Cu₄O₈,Bulk,,,SC,High-Tc/cuprate,,,,,,,,,,,,10.1103/PhysRevB.52.10601
YBa₂Cu₄O₈,YBa₂Cu₄O₈,Bulk,,,SC,High-Tc/cuprate,79 K,,,,,,,,,,True,10.1103/PhysRevB.48.3575
YBa₂Cu₄O₈,YBa₂Cu₄O₈,Bulk,,,SC,High-Tc/cuprate,,,,,,,,,,,,10.1103/PhysRevLett.82.2179
YBa₂Cu₄O₈,YBa₂Cu₄O₈,,,,SC,High-Tc/cuprate,,,,,,,,,,,,10.1103/PhysRevB.59.8447
YBa₂Cu₄O₈,YBa₂Cu₄O₈,Bulk,,,SC,High-Tc/cuprate,,,,,,,,,,,,10.1103/PhysRevB.59.3914
YBa₂Cu₄O₈,YBa₂Cu₄O₈,Bulk,,,SC,High-Tc/cuprate,77.6 K,,,,,,,,,,True,10.1103/PhysRevB.58.8826
YBa₂Cu₄O₈,YBa₂Cu₄O₈,Bulk,,,SC,High-Tc/cuprate,,640 bars O₂,,,,,,,,,True,10.1103/PhysRevLett.70.2012
YBa₂Cu₄O₈,YBa₂Cu₄O₈,Bulk,,,SC,High-Tc/cuprate,,,Orthorhombic,,,,,,,,True,10.1103/PhysRevLett.84.4938
YBa₂Cu₄O₈,YBa₂Cu₄O₈,,,,SC,High-Tc/cuprate,,,,,,,,,,,,10.1103/PhysRevB.51.3832
YBa₂Cu₄O₈,YBa₂Cu₄O₈,Bulk,,,SC,High-Tc/cuprate,,6 MPa,,,,,,,,,True,10.1103/PhysRevB.54.9532
YBa₂Cu₄O₈,YBa₂Cu₄O₈,Bulk,,,SC,High-Tc/cuprate,81 K,,,,,,,,,,True,10.1103/PhysRevB.51.16503
YBa₂Cu₄O₈,YBa₂Cu₄O₈,Bulk,,,SC,High-Tc/cuprate,,,,,,,,,,,,10.1103/PhysRevB.57.6090
YBa₂Cu₄O₈,YBa₂Cu₄O₈,,,,SC,High-Tc/cuprate,,,,,,,,,,,,10.1103/PhysRevB.47.9158
YBa₂Cu₄O₈,YBa₂Cu₄O₈,Bulk,,,SC,High-Tc/cuprate,72 K,,,,,,,,,,True,10.1103/PhysRevB.49.13164
YBa₂Cu₄O₈ (polycrystalline),YBa₂Cu₄O₈,Bulk,,,SC,High-Tc/cuprate,81 K,,,,,,,,,,True,10.1103/PhysRevB.49.13164
YBa₂Cu₄O₈,YBa₂Cu₄O₈,Bulk,,,SC,High-Tc/cuprate,82 K,1 atm,,double-chain,,,,,,,True,10.1103/PhysRevB.50.1171
YBa₂Cu₄O₈,YBa₂Cu₄O₈,,,,SC,High-Tc/cuprate,,,,,,,,,,,,10.1103/PhysRevLett.80.825
YBa₂Cu₄O₈,YBa₂Cu₄O₈,Bulk,,,SC,High-Tc/cuprate,81 K,,,,,,,,,,True,10.1103/PhysRevB.53.5907
YBa₂Cu₄O₈,YBa₂Cu₄O₈,Bulk,,,SC,High-Tc/cuprate,,,,,,,,,,,,10.1103/PhysRevB.60.6907
YBa₂Cu₄O₈,YBa₂Cu₄O₈,,,,SC,High-Tc/cuprate,78 K,,,,,,,,,,,10.1103/PhysRevB.48.10530
YBa₂Cu₄O₈,YBa₂Cu₄O₈,Bulk,,,SC,High-Tc/cuprate,,,,,,,,,,,,10.1103/PhysRevB.63.094508
YBa₂Cu₄O₈,YBa₂Cu₄O₈,Bulk,,,SC,High-Tc/cuprate,81 K,,Orthorhombic,,,,,,,,True,10.1103/PhysRevB.56.5542
YBa₂Cu₄O₈,YBa₂Cu₄O₈,Bulk,,,SC,High-Tc/cuprate,82 K,,,,,,,,,,True,10.1103/PhysRevLett.81.2132
YBa₂Cu₄O₈,YBa₂Cu₄O₈,Bulk,,,SC,High-Tc/cuprate,,,,,,,,,,,,10.1103/PhysRevB.61.R6475
YBa₂Cu₄O₈,YBa₂Cu₄O₈,Bulk,,,SC,High-Tc/cuprate,"82 K at ambient pressure, 104 K at 8 GPa",up to 18 GPa,Orthorhombic,perovskite-related,,0.38413 nm,0.38708 nm,2.7240 nm,,measured up to 10 T,True,10.1103/PhysRevB.45.3077
YBa₂Cu₄O₈,YBa₂Cu₄O₈,Bulk,,,SC,cuprate,,,,124 type,,,,,,,TRUE,Handbook of SC
YBa₂Cu₄O₈,YBa₂Cu₄O₈,Bulk,,,SC,High-Tc,,,,,,,,,,,TRUE,Handbook of SC
YBa₂Cu₄O₈.₅,YBa₂Cu₄O₈.₅,Bulk,,,SC,High-Tc cuprate,80 K,,,,,,,,,,TRUE,Handbook of SC
YBa₂Cu₄O₈±δ,YBa₂Cu₄O₈±δ,Thin Film,2000-3000 Å,SrTiO₃,SC,High-Tc/cuprate,82 K,,,,,,,27 Å,,13 T,True,10.1103/PhysRevB.39.9611
YBa₂Cu₇O₁₅,YBa₂Cu₇O₁₅,Bulk,,,SC,High-Tc,,,,,,,,,,,TRUE,Handbook of SC
YBa₂⁶³Cu₃O₆.₉₂,YBa₂⁶³Cu₃O₆.₉₂,Bulk,,,SC,High-Tc/cuprate,92.5 K,,Orthorhombic,perovskite,Pmmm,,,,,,True,10.1103/PhysRevB.60.7558
YBa₂⁶³Cu₃O₇₋δ,YBa₂⁶³Cu₃O₇,Bulk,,,SC,High-Tc/cuprate,88 K (onset),,,,,,,,,,True,10.1103/PhysRevB.51.16460
YBa₂⁶⁵Cu₃O₆.₉₂,YBa₂⁶⁵Cu₃O₆.₉₂,Bulk,,,SC,High-Tc/cuprate,92.5 K,,Orthorhombic,perovskite,Pmmm,,,,,,True,10.1103/PhysRevB.60.7558
YBa₂⁶⁵Cu₃O₇₋δ,YBa₂⁶⁵Cu₃O₇,Bulk,,,SC,High-Tc/cuprate,88 K (onset),,,,,,,,,,True,10.1103/PhysRevB.51.16460
YbB₁₂,YbB12,Bulk,,,NSC,,,,,,,,,,,,,10.1103/PhysRevB.58.15534
Ytterbium Dodecaboride,YbB12,Bulk,,,NSC,Topological Kondo insulator,,,,,,,,,,,FALSE,10.1103/PhysRevB.111.075152
Yb(Ba0.8Sr0.2)2Cu3O6.96,YbBa1.6Sr0.4Cu3O6.96,Bulk,,,SC,High-Tc/Cuprate,82 K,,,,,,,,,,FALSE,10.1016/S0921-5107(98)00137-8
YbBa1.7Sr0.3Cu3O7,YbBa1.7Sr0.3Cu3O7,Bulk,,,SC,High-Tc/cuprate,81 K,,Orthorhombic,123 structure,,3.794 Å,3.870 Å,11.600 Å,,,True,10.1103/PhysRevB.52.10504
YbBa2Cu2.7Ga0.3O7-y,YbBa2Cu2.7Ga0.3O7,Bulk,,,SC,High-Tc/cuprate,,,Orthorhombic,perovskite,,,,,,,True,10.1103/PhysRevB.50.1223
YbBa2Cu2.85Ga0.15O7-y,YbBa2Cu2.85Ga0.15O7,Bulk,,,SC,High-Tc/cuprate,89 K,,Orthorhombic,perovskite,,,,,,,True,10.1103/PhysRevB.50.1223
YbBa2Cu2.8Ga0.2O7-y,YbBa2Cu2.8Ga0.2O7,Bulk,,,SC,High-Tc/cuprate,,,Orthorhombic,perovskite,,,,,,,True,10.1103/PhysRevB.50.1223
YbBa2Cu2.95Ga0.05O7-y,YbBa2Cu2.95Ga0.05O7,Bulk,,,SC,High-Tc/cuprate,,,Orthorhombic,perovskite,,,,,,,True,10.1103/PhysRevB.50.1223
YbBa2Cu2.9Ga0.1O7-y,YbBa2Cu2.9Ga0.1O7,Bulk,,,SC,High-Tc/cuprate,,,Orthorhombic,perovskite,,,,,,,True,10.1103/PhysRevB.50.1223
YbBa2Cu3O6+x,YbBa2Cu3O6+x,Bulk,,,SC,High-Tc/cuprate,88 K,,Orthorhombic,perovskite,,,,,,,True,10.1103/PhysRevB.36.3895
YbBa2Cu3O6.30,YbBa2Cu3O6.30,Bulk,,,SC,High-Tc,32 K,,Orthorhombic,,,3.83 Å,3.85 Å,11.76 Å,,,TRUE,10.1016/S0925-8388(01)01968-5
YbBa2Cu3O7-δ,YbBa2Cu3O6.9,Bulk,,,SC,High-Tc/cuprate,~90 K,,Orthorhombic,perovskite,,,,,,,,10.1103/PhysRevB.40.10963
YbBa2Cu3O7-δ (Yb-123),YbBa2Cu3O6.91,Bulk,,,SC,High-Tc/cuprate,89.1 K,,,,,,,,,,True,10.1103/PhysRevB.61.14795
YbBa2Cu3O7-δ (Yb-123),YbBa2Cu3O6.93,Bulk,,,SC,High-Tc/cuprate,88.9 K,,,,,,,,,,True,10.1103/PhysRevB.61.14795
YbBa2Cu3O7,YbBa2Cu3O7,Bulk,,,SC,High-Tc/cuprate,90.0 K,,Orthorhombic,perovskite,,3.8018 Å,3.8710 Å,11.6576 Å,,,True,10.1103/PhysRevB.40.9408
YbBa2Cu3O7,YbBa2Cu3O7,Bulk,,,SC,High-Tc/cuprate,,,,layered,,,,,,,,10.1103/PhysRevB.46.5556
YbBa2Cu3O7,YbBa2Cu3O7,Bulk,,,SC,High-Tc/cuprate,87.9 K,ambient pressure,,,,,,,,,True,10.1103/PhysRevB.51.12900
YbBa₂Cu₃O₇₋ᵧ,YbBa2Cu3O7,Bulk,,,SC,High-Tc/cuprate,91.5 K,,Orthorhombic,perovskite,,,,,,,True,10.1103/PhysRevB.45.3176
YbBa2Cu3O7-y,YbBa2Cu3O7,Bulk,,,SC,High-Tc/cuprate,~90 K,ambient pressure,Orthorhombic,perovskite-like,,3.8766 Å,3.8014 Å,11.6460 Å,,,True,10.1103/PhysRevB.53.15245
YbBa2Cu3O7-x,YbBa2Cu3O7,Bulk,,,SC,High-Tc/cuprate,,,,,,,,,,,,10.1103/PhysRevB.41.873
YbBa2Cu3O7,YbBa2Cu3O7,Bulk,,,SC,High-Tc/cuprate,89.6 K,ambient pressure,,,,,,,,,True,10.1103/PhysRevB.53.11855
YbBa2Cu3O7,YbBa2Cu3O7,Bulk,,,SC,High-Tc/cuprate,76 K,,orthorhombic,,,,,,,,True,10.1103/PhysRevB.64.064521
YbBCO,YbBa2Cu3O7,Bulk,,,SC,High-Tc/cuprate,,,,,,,,,,,,10.1103/PhysRevB.56.7878
YbBa2Cu3O7-δ,YbBa2Cu3O7,Bulk,,,SC,High-Tc/cuprate,,,Orthorhombic,perovskite,,,,,,,True,10.1103/PhysRevB.37.5142
YbBa2Cu3O7-y,YbBa2Cu3O7,Bulk,,,SC,High-Tc/cuprate,,,Orthorhombic,perovskite,Pmmm,,,,,,,10.1103/PhysRevB.50.16640
YbBa2Cu3O7,YbBa2Cu3O7,Thin Film,600 nm,LaAlO3,SC,High-Tc/cuprate,89.2 K,,,,,,,,,,True,10.1103/PhysRevB.56.5677
YbBa2Cu3O7,YbBa2Cu3O7,Thin Film,600 nm,LaAlO3,SC,High-Tc/cuprate,89.4 K,,,,,,,,,,True,10.1103/PhysRevB.56.5677
YbBa2Cu3O7,YbBa2Cu3O7,Bulk,,,SC,High-Tc/cuprate,,,,layered perovskite-like,,,,,,,True,10.1103/PhysRevB.58.11716
YbBa₂Cu₃O₇₋δ,YbBa2Cu3O7,Thin Film,2000 Å,SrTiO3,SC,High-Tc/cuprate,,0-2.5 GPa,,perovskite,,,,,,,True,10.1103/PhysRevB.46.1257
YbBa2Cu3O7-δ,YbBa2Cu3O7,Bulk,,,SC,High-Tc/cuprate,92 K,,,perovskite,,,,,,,True,10.1103/PhysRevB.48.7478
YbBa2Cu3O7-δ,YbBa2Cu3O7,Bulk,,,SC,High-Tc/cuprate,90 K,,Orthorhombic,perovskite,,,,,,,True,10.1103/PhysRevB.37.1580
YbBa2Cu3O7-δ,YbBa2Cu3O7,Bulk,,,SC,High-Tc/cuprate,90 K,,,,,,,,,,,10.1103/PhysRevB.48.6431
Ytterbium Barium Copper Oxide,YbBa2Cu3O7,Bulk,,,SC,High-Tc,,,Orthorhombic,perovskite,Pmmm,,,,,,True,10.1103/PhysRevB.42.132
YbBa2Cu3O7,YbBa2Cu3O7,Bulk,,,SC,High-Tc/cuprate,90 K,,,,,,,,,,,10.1103/PhysRevB.51.11830
YbBa2Cu3Ox,YbBa2Cu3O7,Bulk,,,SC,High-Tc/cuprate,91 ± 1 K,,,,,,,,,,True,10.1103/PhysRevB.36.2298
YbBa2Cu3O7-δ,YbBa2Cu3O7,Bulk,,,SC,High-Tc/cuprate,,,,,,,,,,,True,10.1103/PhysRevB.53.R11972
YbBa2Cu3O7,YbBa2Cu3O7,Bulk,,,SC,High-Tc/cuprate,92.4 K,ambient pressure,,perovskite,,,,,,,,10.1103/PhysRevB.61.3691
YbBa2Cu3O7-y,YbBa2Cu3O7,Bulk,,,SC,High-Tc/cuprate,,,Orthorhombic,perovskite,,,,,,,True,10.1103/PhysRevB.50.1223
YbBa2Cu3O7,YbBa2Cu3O7,Thin Film,,,SC,High-Tc,90 K,10^-4 atm,Amorphous,c-axis oriented,,,,,,,TRUE,10.1016/S0921-4534(98)00554-1
YbBCO,YbBa2Cu3O7,Thin Film,,,SC,High-Tc,90.8 K,,,,,,,,,,TRUE,10.1016/j.jfluchem.2013.01.022
YbBa2Cu3O7,YbBa2Cu3O7,Thin Film,,,SC,High-Tc,89.5 K,,,,,,,,,,TRUE,10.1016/S0921-4534(03)00894-3
YbBa2Cu3O7,YbBa2Cu3O7,Thin Film,,,SC,High-Tc,81 K,,Orthorhombic,,,3.819 Å,,,,,TRUE,10.1016/j.ceramint.2003.11.021
YbBa2Cu3O7,YbBa2Cu3O7,Bulk,,,SC,High-Tc,92,air,,,,,,,,,FALSE,10.1016/j.physc.2006.03.065
YbBaCuO,YbBa2Cu3O7,Bulk,,,SC,High-Tc,86 K,,Perovskite,,,,,,,,TRUE,10.1016/S0921-4534(00)00120-9
YbBa2Cu3O7,YbBa2Cu3O7,Bulk,,,SC,High-Tc,90 K,,,,,,,,,,TRUE,10.1016/S0921-4534(88)80157-6
YbBa2Cu3O7-delta,YbBa2Cu3O7-delta,Bulk,,,SC,High-Tc/cuprate,90 K,,,,,,,,,,TRUE,10.1103/PhysRevB.77.024523
YbBa2Cu3O7-x,YbBa2Cu3O7-x,Bulk,,,SC,High-Tc/cuprate,,,,,,,,,,,,10.1103/PhysRevB.60.7465
YbBa2Cu3O7-x (87K phase),YbBa2Cu3O7-x,Bulk,,,SC,High-Tc/cuprate,87 K,,,,,,,,,,True,10.1103/PhysRevB.52.1352
YbBa2Cu3O7-x (90K phase),YbBa2Cu3O7-x,Bulk,,,SC,High-Tc/cuprate,90 K,,,,,,,,,,True,10.1103/PhysRevB.52.1352
YbBa₂Cu₃O₇₋ᵧ,YbBa2Cu3O7-y,Bulk,,,SC,High-Tc/cuprate,,,Orthorhombic,perovskite-like,,,,,,,True,10.1103/PhysRevB.54.6758
YbBa2Cu3O7-y,YbBa2Cu3O7-y,Bulk,,,SC,High-Tc,Above 90 K,,,,,,,,,,TRUE,10.1016/S0921-4534(88)80155-2
YbBa2Cu3O7-δ,YbBa2Cu3O7-δ,Bulk,,,SC,High-Tc/cuprate,88.5 K,,,,,,,,,,True,10.1103/PhysRevB.64.064518
YbBa2Cu3O7-δ,YbBa2Cu3O7-δ,Bulk,,,SC,High-Tc/cuprate,,,Tetragonal/Orthorhombic,,,,,,,,,10.1103/PhysRevB.46.11033
YbBa2Cu3O7-δ,YbBa2Cu3O7-δ,Bulk,,,SC,High-Tc,92 K,,,,,,,,,,,10.1016/0038-1098(92)90374-I
YbBa2Cu3O7.29,YbBa2Cu3O7.29,Bulk,,,SC,High-Tc/cuprate,87.0 K,1 atm,Orthorhombic,perovskite,,3.7989 Å,3.8727 Å,11.650 Å,,,True,10.1103/PhysRevB.36.226
YbBa2Cu3Ox,YbBa2Cu3Ox,Bulk,,,SC,High-Tc/cuprate,90 K or greater,0-18 kbar,,,,,,,,,True,10.1103/PhysRevB.36.2404
Yb123,YbBa2Cu3Ox,Bulk,,,SC,High-Tc/cuprate,,,,,,,,,,,,10.1103/PhysRevLett.85.2376
YbBCO,YbBa2Cu3Ox,Bulk,,,SC,High-Tc/cuprate,87 K,,,,,,,,,,True,10.1103/PhysRevLett.83.5575
YbBiPt,YbBiPt,Bulk,,,SC,,,,,,,,,,,,,10.1103/PhysRevB.60.14897
Yb-intercalated graphite,YbC6,Bulk,,,SC,phonon-mediated,6.5 K,,,graphite intercalation compound,,,,,,,TRUE,10.1103/PhysRevB.101.214514
Ytterbium intercalated graphite,YbC6,,,,SC,,6.5 K,,,Graphite intercalation compound,,,,,,,FALSE,10.1103/PhysRevLett.96.107008
Ytterbium Graphite Intercalation Compound,YbC6,Bulk,,,SC,,6.5 K,,Hexagonal,Graphite Intercalation Compound,P6_3/mmc,,,,,,FALSE,10.1103/PhysRevLett.114.247201
Ytterbium intercalated graphite,YbC6,Bulk,,,SC,,6.5 K,,,Graphite intercalation compound (GIC),,,,,,,FALSE,10.1103/PhysRevB.85.205135
Ytterbium intercalated graphite,YbC6,,,,SC,,,,,Graphite intercalation compound,,,,,,,FALSE,10.1103/PhysRevLett.102.107007
Yb-intercalated Graphene,YbC6,Thin Film,Monolayer,6H-SiC(0001),SC,,1.71 K,,,Graphene-derived/intercalated,,,,,,,TRUE,10.1103/PhysRevB.90.115417
Yb-intercalated Graphite,YbC6,Bulk,,,SC,,6.5 K,,,Graphite intercalation compound,,,,,,,FALSE,10.1103/PhysRevB.90.115417
YbC6,YbC6,Bulk,,,SC,,6.5 K,0 GPa,,Graphite intercalated,,,,,,,FALSE,10.1103/PhysRevResearch.3.033192
YbC6,YbC6,Bulk,,,SC,,6.5 K,,,Graphite intercalation compound,,,,,,,FALSE,10.1103/PhysRevB.83.104525
YbC6,YbC6,Bulk,,,SC,,,,,Graphite intercalation compound,,,,,,,TRUE,10.1103/PhysRevB.75.144506
Ytterbium Graphite Intercalation Compound,YbC6,Bulk,,,SC,,,,,Intercalated graphite,,,,,,,TRUE,10.1103/PhysRevLett.106.087002
Ytterbium-intercalated Graphite,YbC6,Bulk,,,SC,Type-II,6.5 K,,,,,,,,,,FALSE,10.1016/j.physc.2009.05.172
YbC6,YbC6,,,,SC,,6.5 K,,,,,,,,,,FALSE,10.1016/j.solidstatesciences.2007.11.034
YbC6,YbC6,Bulk,,,SC,Type-II,6.5 K,0 GPa,,,,,,,,,FALSE,10.1016/j.carbon.2016.01.071
YbC6,YbC6,Bulk,,,SC,Type-II,6.5,,P63/mmc,AαAβAα stacking,P63/mmc,,,,,,TRUE,10.1016/j.physc.2015.02.029
Ytterbium Graphite Intercalation Compound,YbC6,,,,SC,,6.5 K,,,,,,,,,,FALSE,10.1016/j.physc.2007.03.387
YbC6,YbC6,Bulk,,,SC,Type-II,6.5 K,,,,,,,,,,,10.1016/j.physleta.2021.127348
YbC6,YbC6,Thin Film,,,SC,Type-II,6.5 K,,,,,,,,,,TRUE,10.1016/j.physc.2008.09.009
YbC6,YbC6,Bulk,,,SC,Conventional,6.5 K,,,,,,,,,,FALSE,10.1016/j.physc.2007.03.276
Yb-intercalated graphite,YbC6,Bulk,,,SC,Type-II,6.5 K,,,Honeycomb,,,,,,,FALSE,10.1016/j.ssc.2017.10.014
Yttrium barium copper oxide,YBCO,Bulk,,,SC,High-Tc/cuprate,,,,,,,,,,,,10.1103/PhysRevLett.78.4849
Yttrium Barium Copper Oxide (YBCO),YBCO,Thin Film,0.125 μm,MgO,SC,High-Tc,,,,,,,,,,,TRUE,10.1103/PhysRevB.103.054509
Yttrium Barium Copper Oxide,YBCO,,,,SC,Type-II,,,,,,,,,,,FALSE,10.1103/PhysRevB.100.104504
Yttrium Barium Copper Oxide,YBCO,Bulk,,,SC,d-wave symmetry,,,,,,,,,,,FALSE,10.1103/PhysRevB.96.115145
Yttrium Barium Copper Oxide,YBCO,Thin Film,,,SC,,,,,,,,,,,,FALSE,10.1103/PhysRevResearch.3.043078
Yttrium barium copper oxide,YBCO,Thin Film,,,SC,,,,,,,,,,,,FALSE,10.1103/PhysRevB.80.012506
Yttrium Barium Copper Oxide,YBCO,Bulk,,,SC,High-Tc/cuprate,,,,,,,,,,,TRUE,10.1103/PhysRevB.87.056504
Yttrium Barium Copper Oxide,YBCO,Bridge,,,SC,,,,,,,,,,,,FALSE,10.1103/PhysRevB.90.094504
Yttrium Barium Copper Oxide,YBCO,,,,SC,High-Tc/cuprate,,,,,,,,,,,FALSE,10.1103/PhysRevB.71.214510
Yttrium Barium Copper Oxide,YBCO,,,,SC,High-Tc/cuprate,,,,,,,,,,,FALSE,10.1103/PhysRevB.92.024513
Yttrium Barium Copper Oxide,YBCO,,,,SC,High-Tc/cuprate,,,,,,,,,,,FALSE,10.1103/PhysRevLett.91.167003
Yttrium Barium Copper Oxide,YBCO,Bulk,,,SC,Type-II/High-Tc/cuprate,,,,,,,,,,,FALSE,10.1103/PhysRevB.84.174509
Yttrium Barium Copper Oxide (YBCO) Thin Film,YBCO,Thin Film,250 nm,LaAlO3,SC,High-Tc/cuprate/Type-II,,,,,,,,,,,TRUE,10.1103/PhysRevB.85.012502
Yttrium Barium Copper Oxide,YBCO,Thin Film,1.17 nm,,SC,High-temperature/d-wave/copper-oxide,30 K,,,,,,,,,,,10.1103/PhysRevB.108.115415
YBCO,YBCO,Thin Film,,,SC,High-Tc/cuprate,,,,,,,,,,,FALSE,10.1103/PhysRevLett.121.030405
Yttrium Barium Copper Oxide (YBCO),YBCO,Bulk,,,SC,High-Tc,,,,,,,,,,,FALSE,10.1103/PhysRevB.77.064516
YBCO,YBCO,Bulk,,,SC,,,,,,,,,,,,FALSE,10.1103/PhysRevLett.106.107002
YBCO,YBCO,Thin Film,113 nm,MgO,SC,High-Tc,85.9 K,,,,,,,,,,TRUE,10.1103/PhysRevB.109.054507
YBCO monolayer,YBCO,Monolayer,,,SC,High-Tc,17.6 K,,,,,,,,,,FALSE,10.1016/S0921-4534(99)00010-6
YBCO/PrBa2Cu3O7−δ,YBCO/PrBa2Cu3O7−δ,Multilayer,,,SC,High-Tc,32.0 K,,,,,,,,,,FALSE,10.1016/S0921-4534(99)00010-6
YBCO film with Y0.8Ca0.2Ba2Cu3O7-delta overlayer,YBCO / Y0.8Ca0.2Ba2Cu3O7-delta,Thin Film,40 nm (overlayer),,SC,High-Tc/cuprate,,,,,,,,,,,FALSE,10.1103/PhysRevB.72.104511
YbCo2Si2,YbCo2Si2,Bulk,,,Kondo lattice,,,,,,,,,,,,TRUE,10.1103/PhysRevX.5.011028
YbCoIn5,YbCoIn5,Bulk,,,NSC,,NSC,,,,,,,,,,FALSE,10.1103/PhysRevResearch.3.023179
YbCoIn5,YbCoIn5,Bulk,,,NSC,,,,Tetragonal,HoCoGa5-type,P4/mmm,4.533 Å,4.533 Å,7.413 Å,,,TRUE,10.1103/PhysRevB.83.235117
YbCoIn5,YbCoIn5,Bulk,,,NSC,,,ambient,Tetragonal,HoCoGa5-type,,4.56 Å,4.56 Å,7.43 Å,,,TRUE,10.1103/PhysRevLett.106.156403
YbCoIn5,YbCoIn5,Bulk,,,NSC,,NSC,Ambient,Tetragonal,,,4.5590,4.5590,7.433,,,TRUE,10.1103/PhysRevB.88.165118
YbCoIn5,YbCoIn5,Bulk,,,NSC,,,,,,,,,,,,FALSE,10.1103/PhysRevLett.118.147001
YbCoIn5,YbCoIn5,,,,NSC,,,,,,,,,,,,TRUE,10.1103/PhysRevLett.109.077002
YbCu2Ge2,YbCu2Ge2,Bulk,,,NSC,,,,,,,,,,,,True,10.1103/PhysRevB.24.6715
YbCu2Si2,YbCu2Si2,Bulk,,,NSC,,,0-11 GPa,,,,,,,,,TRUE,10.1103/PhysRevB.79.245113
YBeH8,YBeH8,Bulk,,,SC,High-Tc,249 K,100 GPa,,,,,,,,,FALSE,10.1103/PhysRevB.109.014501
YbFe4Al8,YbFe4Al8,Bulk,,,SC,Type-II,≤50 K,,Tetragonal,,I4/mmm,8.702 Å,,5.025 Å,,,TRUE,10.1016/S0038-1098(02)00372-1
YbFe4Sb12,YbFe4Sb12,Bulk,,,NSC,,NSC - No superconductivity detected down to 0.40 K,,Cubic,filled skutterudite,Im3,9.158 Å,9.158 Å,9.158 Å,,,True,10.1103/PhysRevB.58.6287
YbFe4Sb12,YbFe4Sb12,Bulk,,,Valence-fluctuating,,NSC,,Cubic,skutterudite,Im-3,,,,,,FALSE,10.1103/PhysRevB.71.104402
YbGa1.15Si0.85,YbGa1.15Si0.85,Bulk,,,SC,Type-II,,ambient,Hexagonal,AlB2-type,P6/mmm,,,,,,TRUE,10.1103/PhysRevB.83.104525
YbGa1.1Ge0.9,YbGa1.1Ge0.9,Bulk,,,NSC,,,ambient,Hexagonal,YPtAs-type,P6_3/mmc,,,,,,TRUE,10.1103/PhysRevB.83.104525
YbGa1.1Si0.9,YbGa1.1Si0.9,Bulk,,,SC,Type-II,2.4 K,ambient,Hexagonal,AlB2-type,P6/mmm,4.1275,4.1275,4.2357,,,FALSE,10.1103/PhysRevB.83.104525
YbGaGe,YbGaGe,Bulk,,,NSC,,,ambient,Hexagonal,YPtAs-type,P6_3/mmc,,,,,,TRUE,10.1103/PhysRevB.83.104525
Ytterbium hydride (YbH10),YbH10,Bulk,,,SC,High-Tc,,,,,,,,,,,,10.1103/PhysRevB.105.214503
YBi,YBi,Bulk,,,SC,"Type-II, Topological",5 K,2.6-3 GPa,Cubic,rock-salt,Fm-3m,,,,,large (exact value NA),TRUE,10.1103/PhysRevB.99.024110
YBi,YBi,Bulk,,,NSC,,NSC,0 GPa,Cubic,rock-salt,Fm-3m,,,,,,TRUE,10.1103/PhysRevB.99.024110
YBi,YBi,Bulk,,,SC,Type-II,1.29 K,0 GPa,NaCl-type,Cubic,Fm-3m,6.29 Å,6.29 Å,6.29 Å,,,FALSE,10.1016/j.ssc.2017.08.007
YbInCu4,YbInCu4,,,,NSC,,,,,,,,,,,,FALSE,10.1103/PhysRevB.79.245113
YbInCu4,YbInCu4,,,,NSC,Heavy fermion,,,,,,,,,,,FALSE,10.1103/PhysRevLett.104.247201
YbIr2Si2,YbIr2Si2,,,,NSC,,,,,,,,,,,,FALSE,10.1103/PhysRevB.79.245113
YbMo2Al20,YbMo2Al20,Bulk,,,SC,Type-II,1.60 K,,CeCr2Al20-type,Cubic,Fd-3m,,,,17 Oe,3120 Oe,TRUE,10.1016/j.ssc.2023.115098
YbMo6S8,YbMo6S8,Bulk,,,SC,High-Tc,8 K,,Rhombohedral,Chevrel-phase,,,,,,,,10.1103/PhysRevLett.37.344
YbMo6S8,YbMo6S8,Bulk,,,SC,Type-II,9.1 K,,Rhombohedral,Chevrel phase,,,,,,,,10.1103/PhysRevLett.44.178
YbMo6S8,YbMo6S8,Bulk,,,SC,,,,,Chevrel-phase,,,,,,,,10.1103/PhysRevB.31.5712
YbMo6S8,YbMo6S8,Bulk,,,SC,Type-II,9 K,ambient pressure,,Chevrel phase,,,,,,,,10.1103/PhysRevLett.51.601
Ytterbium molybdenum sulfide,YbMo6S8,Bulk,,,SC,,~10 K,atmospheric pressure,Rhombohedral,Chevrel phase,R-3,,,,,,False,10.1103/PhysRevB.35.5365
YbMo6S8,YbMo6S8,Bulk,,,SC,,,,Rhombohedral,Chevrel-phase,R3̄,9.0986 Å,9.0986 Å,11.3941 Å,,,True,10.1103/PhysRevB.27.1465
YbMo6S8,YbMo6S8,,,,SC,Type-II,9 K,ambient pressure,,Chevrel-phase,,,,,,,,10.1103/PhysRevB.29.6375
YbMo6S8,YbMo6S8,Bulk,,,SC,Type-II,8.6 K,,Rhombohedral,Chevrel phase,R3̄,9.1509 Å,9.1509 Å,11.3917 Å,,,TRUE,Handbook of SC
Ytterbium Molybdenum Sulfide Chevrel Phase,YbMo6S8,Bulk,,,SC,Type-II,,,,Chevrel phase,,,,,,,TRUE,10.1103/PhysRevB.103.144507
YbMo6S8,YbMo6S8,Bulk,,,SC,Type-II,10 K,,,,,,,,,,TRUE,10.1016/S0921-4526(00)00416-6
YbNi2B2C,YbNi2B2C,Bulk,,,NSC,,,,Tetragonal,ThCr2Si2-type,I4/mmm,,,,,,True,10.1103/PhysRevB.64.020504
Ytterbium nickel borocarbide,YbNi2B2C,,,,SC,,,,,,,,,,,,,10.1103/PhysRevB.59.14762
YbNi2B2C,YbNi2B2C,Bulk,,,SC,Type-II,,,,,,,,,,,,10.1103/PhysRevLett.83.5350
YbNi2B2C,YbNi2B2C,Bulk,,,NSC,,NSC down to 0.34 K,,,,,,,,,,,10.1103/PhysRevB.55.8506
YbNi2B2C,YbNi2B2C,,,,NSC,,,,Tetragonal,body centered tetragonal,I4/mmm,,,,,,,10.1103/PhysRevB.65.024505
YbNi2B2C,YbNi2B2C,Bulk,,,NSC,,,,Tetragonal,body-centered tetragonal,I4/mmm,,,,,,,10.1103/PhysRevB.56.437
YbNi2B2C,YbNi2B2C,Bulk,,,NSC,,,,Tetragonal,Body-centered-tetragonal,I4/mmm,3.4782 Å,3.4782 Å,10.607 Å,,,True,10.1103/PhysRevB.55.6584
YbNi2B2C,YbNi2B2C,Bulk,,,NSC,,0 K,,Tetragonal,ThCr2Si2-type,I4/mmm,,,,,,FALSE,10.1103/PhysRevB.109.L180505
YbNi2B2C,YbNi2B2C,Bulk,,,SC,,,,,,,,,,,,FALSE,10.1103/PhysRevB.90.020507
YbNi2B2C,YbNi2B2C,Bulk,,,NSC,,,,,,,,,,,,FALSE,10.1103/PhysRevB.83.104519
YbNi2Ge2,YbNi2Ge2,,,,NSC,,,,,,,,,,,,FALSE,10.1103/PhysRevB.79.245113
YbNi₂B₂C,YbNi₂B₂C,Bulk,,,SC,Type-II,<0.3 K,,,borocarbide,,,,,,,TRUE,Handbook of SC
YbNi₂B₂C,YbNi₂B₂C,Bulk,,,NSC,,,,,,,,,,,,TRUE,Handbook of SC
YbNi₂B₂C,YbNi₂B₂C,Bulk,,,NSC,,,,,,,,,,,,TRUE,Handbook of SC
YbO0.5F0.5BiS2,YbO0.5F0.5BiS2,Bulk,,,SC,Type-II,5.4,,Layered,Tetragonal,P4/nmm,,,,,,TRUE,10.1016/j.physc.2015.02.025
YbO0.5F0.5BiS2,YbO0.5F0.5BiS2,Bulk,,,SC,Type-II,5.3 K,0 GPa,Tetragonal,Layered,P4/nmm,,,,,,TRUE,10.1016/j.jpcs.2014.09.003
YbO1-xFxBiS2 (cited),YbO1-xFxBiS2,Bulk,,,SC,,,,,Layered,,,,,,,FALSE,10.1103/PhysRevB.88.064503
YbPb3,YbPb3,Bulk,,,SC,,<1 K,,,,,,,,,,FALSE,10.1103/PhysRevB.97.224425
YbPd2Ge2,YbPd2Ge2,Bulk,,,SC,,1.17 K,,Tetragonal,ThCr2Si2 structure (BaAl4 type),,,,,,,True,10.1103/PhysRevB.24.6715
YbPd2Pb,YbPd2Pb,Bulk,,,SC,,2.8 K,,Cubic,Heusler L21,,6.73 Å,6.73 Å,6.73 Å,,,True,10.1103/PhysRevB.53.2651
YbPd2Sn,YbPd2Sn,,,,SC,,2 K,,,,,,,,,,,10.1103/PhysRevB.53.2651
YbPd2Sn,YbPd2Sn,Bulk,,,SC,,,,,,,,,,,,,10.1103/PhysRevB.34.199
YbPd2Sn,YbPd2Sn,Bulk,,,SC,,,,Cubic,Heusler,Fm3m,,,,,,,10.1103/PhysRevB.39.4119
YbPd2Sn,YbPd2Sn,Bulk,,,SC,,2.3 K,ambient,Cubic,Heusler-type,Fm-3m,6.635,6.635,6.635,,,TRUE,10.1103/PhysRevB.86.085137
YbPd2Sn,YbPd2Sn,Bulk,,,SC,Type-II,2.3 K,0 T,Cubic,FCC,Fm-3m,6.635 Å,6.635 Å,6.635 Å,,,TRUE,10.1016/S0921-4526(98)01081-3
YbPd2Sn,YbPd2Sn,Bulk,,,SC,Type-II,2.3 K,,Cubic Cu2MnAl-type,FCC,,6.651 Å,6.651 Å,6.651 Å,,0.058 T,TRUE,10.1016/S0921-4534(00)00100-3
YbPd2Sn,YbPd2Sn,Bulk,,,SC,Type-II,2.3 K,Ambient,Cubic,,Fm-3m,6.658 Å,,,,,FALSE,10.1016/j.ssc.2007.06.008
YbPd2Sn,YbPd2Sn,Bulk,,,SC,Type-II,2.3 K,,Heusler,,,,,,,250 G,TRUE,10.1016/S0921-4526(02)01631-9
YbPd₂Sn,YbPd₂Sn,Bulk,,,SC,Classical,2.42 K,,Cubic,Heusler phase,Fm3̄m,6.658 Å,6.658 Å,6.658 Å,,,TRUE,Handbook of SC
YbPd₂Sn,YbPd₂Sn,Bulk,,,SC,,2.4 K,,Cubic,Heusler,cF16,,,,,,TRUE,Handbook of SC
YBrC,YBrC,Bulk,,,SC,,5.1 K,,,mS12,,,,,,,TRUE,Handbook of SC
YbRh2Si2,YbRh2Si2,Bulk,,,SC,Heavy Fermion,,,,,,,,,,,,10.1103/PhysRevB.101.245151
YbRh2Si2,YbRh2Si2,,,,SC,heavy-fermion,2 mK,,,,,,,,,,TRUE,10.1103/PhysRevB.94.035114
YbRh2Si2,YbRh2Si2,,,,NSC,,,,,,,,,,,,FALSE,10.1103/PhysRevB.79.094501
YbRh2Si2,YbRh2Si2,,,,NSC,,,ambient,,,,,,,,,FALSE,10.1103/PhysRevB.79.245113
YbRh2Si2,YbRh2Si2,Bulk,,,Heavy Fermion Compound,,,,,,,,,,,,TRUE,10.1103/PhysRevB.73.224434
YbRh2Si2,YbRh2Si2,,,,SC,Heavy-fermion,,,,,,,,,,,FALSE,10.1103/PhysRevB.111.045162
YbRh2Si2,YbRh2Si2,Bulk,,,NSC,,,0 GPa,,,,,,,,,TRUE,10.1103/PhysRevB.92.195131
YbRh2Si2,YbRh2Si2,Bulk,,,NSC,Heavy-fermion/NA,NSC,Ambient pressure,,,,,,,,,TRUE,10.1103/PhysRevLett.109.156405
YbRh2Si2,YbRh2Si2,Bulk,,,SC,,,,,,,,,,,60 mT,FALSE,10.1103/PhysRevB.92.041114
YbRh2Si2,YbRh2Si2,Bulk,,,Kondo lattice,,,,,,,,,,,,TRUE,10.1103/PhysRevX.5.011028
YbRh2Si2,YbRh2Si2,Bulk,,,NSC,Heavy-fermion,NSC (no SC for T > 10 mK),,,,,,,,,,FALSE,10.1103/PhysRevLett.100.136401
YbRh2Si2,YbRh2Si2,Bulk,,,NSC,Heavy-fermion/NA,NSC,,,,,,,,,,FALSE,10.1103/PhysRevB.81.094507
YbRhIn5/CeCoIn5/YbCoIn5,YbRhIn5/CeCoIn5/YbCoIn5,Superlattice,,,SC,Noncentrosymmetric/Rashba/d-wave,,,,,,,,,,,TRUE,10.1103/PhysRevB.109.024516
YbRh₂Si₂,YbRh₂Si₂,Bulk,,,Heavy-fermion compound,,,,,,,,,,,,FALSE,10.1103/PhysRevLett.114.067002
YbRh₄B₄,YbRh₄B₄,Bulk,,,SC,,0.36 K,,Orthorhombic,LuRh₄B₄ type,Ccca,7.424 Å,22.26 Å,7.458 Å,,,TRUE,Handbook of SC
Ytterbium diantimonide,YbSb2,Bulk,,,SC,Type-I,1 K,,Orthorhombic,ZrSi2 type,,4.561 Å,16.72 Å,4.268 Å,,,True,10.1103/PhysRevB.59.4714
Ytterbium antimonide,YbSb2,,,,SC,Type-I,,,,,,,,,,,FALSE,10.1103/PhysRevB.72.180504
YbSb2,YbSb2,,,,SC,Type-I,,,,,,,,,,,FALSE,10.1103/PhysRevB.99.144519
YbSb2,YbSb2,Bulk,,,SC,Type-I,1.30 K,0 GPa,Orthorhombic,ZrSi2-type,Cmcm,4.554,16.715,4.267,,55 Oe,TRUE,10.1103/PhysRevB.85.214526
YbSb2 (second superconducting state),YbSb2,Bulk,,,SC,,0.41 K,0 GPa,Orthorhombic,ZrSi2-type,Cmcm,4.554,16.715,4.267,,430 Oe,TRUE,10.1103/PhysRevB.85.214526
YbSb2,YbSb2,Bulk,,,SC,Type-I,,,,,,,,,,,FALSE,10.1103/PhysRevB.99.224505
YbSb2,YbSb2,Bulk,,,SC,Type-I,1.4 K,,Orthorhombic,ZrSi2 type,,,16 Å,,,60 Oe,TRUE,10.1016/S0921-4534(02)02749-1
YbSn3,YbSn3,Bulk,,,SC,,3.6 K,,Cubic,AuCu3-type,Pm-3m,,,,,,FALSE,10.1103/PhysRevB.82.094517
YbSnPd2,YbSnPd2,Bulk,,,SC,Type-II,2.3 K,,Heusler,,,,,,,0.04 T,TRUE,10.1016/j.jmmm.2003.11.086
YbSr2Cu2.7Mo0.3Oy,YbSr2Cu2.7Mo0.3Oy,Bulk,,,SC,High-Tc,30-36 K,up to 16 kbar,Tetragonal,1:2:3 structure,,,,,,,True,10.1103/PhysRevB.47.11337
YbTa2Al20,YbTa2Al20,Bulk,,,SC,Type-II,0.95 K,,CeCr2Al20-type,Cubic,Fd-3m,,,,9 Oe,430 Oe,TRUE,10.1016/j.ssc.2023.115098
YbTi3Bi4,YbTi3Bi4,Bulk,,,NM,,NSC,,Orthorhombic,Distorted kagome,Fmmm (No. 69),,,,,,TRUE,10.1103/PhysRevB.111.035145
Yb-Tl-Sr-Ca-Cu-O,YbTl2Sr2Ca2Cu3O11.5,Bulk,,,SC,High-Tc,"91 K (onset), 72 K (zero resistance)",,,,,,,,,,True,10.1103/PhysRevB.39.2918
Yb₀.₂(NH₃)ₓMoS₂,Yb₀.₂(NH₃)ₓMoS₂,Bulk,,,SC,,2.4 K,,Hexagonal,3R-MoS₂ type,R3m,,,27.63 Å,,,TRUE,Handbook of SC
Yb₀.₃(NH₃)ₓWS₂,Yb₀.₃(NH₃)ₓWS₂,Bulk,,,SC,,2.2 K,,,,,,,18.60 Å,,,TRUE,Handbook of SC
Yb₀.₇Ca₀.₃Ba₀.₈Sr₀.₂Cu₃O₇,Yb₀.₇Ca₀.₃Ba₀.₈Sr₀.₂Cu₃O₇,Bulk,,,SC,High-Tc/cuprate,,,,,,,,,,,,10.1103/PhysRevB.47.8385
Yb₁.₂Mo₆Se₈,Yb₁.₂Mo₆Se₈,Bulk,,,SC,,6.2 K,,,,,,,,,,TRUE,Handbook of SC
YB₁₂,YB₁₂,Bulk,,,SC,,4.7 K,,,,,,,,,,TRUE,Handbook of SC
YB₁₂,YB₁₂,Bulk,,,SC,,4.7 K,,Cubic,UB₁₂ type,Fm3̄m,7.501 Å,7.501 Å,7.501 Å,,,TRUE,Handbook of SC
Yb₂.₇₅C₆₀,Yb₂.₇₅C₆₀,Bulk,,,SC,Type-II,6 K,,Orthorhombic,fullerene,Pbca,27.8733 Å,27.9804 Å,27.8743 Å,,,TRUE,Handbook of SC
Yb₂.₇₅C₆₀,Yb₂.₇₅C₆₀,Bulk,,,SC,,,,Orthorhombic,vacancy derivative fulleride,,,,,,,TRUE,Handbook of SC
Yb₂.₈₀Rh₃Sn₁₃.₂₀,Yb₂.₈₀Rh₃Sn₁₃.₂₀,Bulk,,,SC,,8.6 K,,Cubic,Yb₂Rh₃Sn₁₃ type,Pm3̄n,9.676 Å,9.676 Å,9.676 Å,,,TRUE,Handbook of SC
YB₂C₂,YB₂C₂,Bulk,,,SC,,3.6 K,,Tetragonal,YB₂C₂ type,P4₂/mmc,3.780 Å,3.780 Å,7.111 Å,,,TRUE,Handbook of SC
YB₂C₂,YB₂C₂,Bulk,,,SC,,6.0 K,,Tetragonal,,,,,,,,TRUE,Handbook of SC
Yb₃Co₄Sn₁₃,Yb₃Co₄Sn₁₃,Bulk,,,SC,,2.5 K,,Cubic,Yb₃Rh₄Sn₁₃ type,cP40,,,,,,TRUE,Handbook of SC
Yb₃Co₄Sn₁₃,Yb₃Co₄Sn₁₃,Bulk,,,SC,,2.5 K,,Cubic,,,9.563 Å,,,,,TRUE,Handbook of SC
Yb₃Rh₄Sn₁₃,Yb₃Rh₄Sn₁₃,Bulk,,,SC,,8.6 K,,Cubic,Yb₃Rh₄Sn₁₃ type,cP40,,,,,,TRUE,Handbook of SC
Yb₃Rh₄Sn₁₃,Yb₃Rh₄Sn₁₃,Bulk,,,SC,,,,Cubic,Yb₃Rh₄Sn₁₃ type,Pm3̄n,9.7 Å,9.7 Å,9.7 Å,,,TRUE,Handbook of SC
Yb₃Rh₄Sn₁₃,Yb₃Rh₄Sn₁₃,Bulk,,,SC,,8.6 K,,Cubic,,,9.675 Å,,,,,TRUE,Handbook of SC
YB₆,YB₆,Bulk,,,SC,,7.1 K,,,,,,,,,,TRUE,Handbook of SC
YB₆,YB₆,Bulk,,,SC,Type-II,7.1 K,,Cubic,CaB₆ type,Pm3̄m,4.156 Å,4.156 Å,4.156 Å,,,TRUE,Handbook of SC
Yttrium dicarbide carbon deficient,YC1.72,Bulk,,,SC,Type-II,2.85 K,,Tetragonal,body-centered-tetragonal CaC2 structure type,,365.43 pm,365.43 pm,611.51 pm,,,True,10.1103/PhysRevB.56.9021
Yttrium dicarbide carbon deficient,YC1.95,Bulk,,,SC,Type-II,3.86 K,,Tetragonal,body-centered-tetragonal CaC2 structure type,,366.37 pm,366.37 pm,617.32 pm,,,True,10.1103/PhysRevB.56.9021
YC2,YC2,Bulk,,,SC,,4.0 K,,,,,,,,,,,10.1103/PhysRevLett.77.374
YC2,YC2,Bulk,,,SC,,3.8 K,,,,,,,,,,,10.1103/PhysRevB.54.10107
Yttrium dicarbide,YC2,Bulk,,,SC,Type-I,4.05 K,,,three-dimensional network,,3.6637 Å,3.6637 Å,6.1732 Å,,60 ± 10 mT,True,10.1103/PhysRevB.62.14469
Yttrium carbide,YC2,Bulk,,,SC,,3.75 K,,Tetragonal,bcc-tetragonal,,,,,,,,10.1103/PhysRevB.12.951
Yttrium dicarbide,YC2,Bulk,,,SC,Type-II,4.02 K,,Tetragonal,body-centered-tetragonal CaC2 structure type,,366.38 pm,366.38 pm,617.70 pm,,59 mT,True,10.1103/PhysRevB.56.9021
α-YC2,YC2,Bulk,,,SC,,,,,,,,,,,,,10.1103/PhysRevB.64.024519
YC2,YC2,Bulk,,,SC,,3.9 K,,Tetragonal,CaC2,I4/mmm,,,,,,TRUE,Handbook of SC
YC2,YC2,Bulk,,,SC,Type-II,3.87 K,0 GPa,Body-centered tetragonal,I4/mmm,I4/mmm,3.686 Å,3.686 Å,6.204 Å,,,FALSE,10.1016/j.commatsci.2018.11.042
YC2,YC2,Bulk,,,SC,Type-II,10.5 K,115.6 GPa,Hexagonal,P6/mmm,P6/mmm,2.662 Å,2.662 Å,3.646 Å,,,FALSE,10.1016/j.commatsci.2018.11.042
YC2,YC2,Bulk,,,SC,Type-II,5.81 K,,,,,,,,,,FALSE,10.1016/j.matpr.2016.09.031
YC2,YC2,Bulk,,,SC,Type-II,4.02 K,,Body centered tetragonal,,,,,,,<0.1 T,TRUE,10.1016/j.cap.2004.01.010
Yttrium Dicarbide,YC2,Bulk,,,SC,Type-II,4 K,,Tetragonal,Tetragonal,,0.3664 nm,,0.6140 nm,,,FALSE,10.1016/j.ssc.2004.04.048
YC2,YC2,Bulk,,,SC,Conventional,3.81 K,,Body-centered tetragonal,Tetragonal,,,,,,,FALSE,10.1016/j.intermet.2017.01.009
Carbon-coated YC2 nanocapsules,YC2,Nanowire,,,SC,Type-II,3.85-3.9 K,,Body-centered tetragonal,,,,,,,,TRUE,10.1016/j.physb.2009.03.012
Yttrium Dicarbide,YC2,Bulk,,,SC,Type-II,3.88 K,,Body-centered tetragonal,,,,,,,,FALSE,10.1016/j.physc.2005.02.065
YC2,YC2,Bulk,,,SC,Type-II,3.838 K,,,,,,,,,4080 Oe,TRUE,10.1016/j.physc.2005.06.003
YC2 encapsulated in multiwall carbon nanocages,YC2,Nanocrystal,,,SC,Type-II,3.838 K,,,,,,,,,,TRUE,10.1016/j.physc.2005.06.003
YC2H8,YC2H8,Bulk,,,SC,High-Tc,58 K,50 GPa,,,,,,,,,FALSE,10.1016/j.mtphys.2024.101443
YCa2Cu3O7,YCa2Cu3O7,Bulk,,,SC,High-Tc,83.5 K,Ordinary pressure of oxygen,Orthorhombic,Orthorhombic,,3.643 Å,3.838 Å,11.759 Å,,,TRUE,10.1016/j.solidstatesciences.2004.07.005
YCaCu3O7−δ,YCaCu3O7−δ,Bulk,,,SC,High-Tc,78.0K,,,,,,,,,,TRUE,10.1016/0038-1098(89)90208-1
(YCa)Pb2Sr2Cu3O8+x,YCaPb2Sr2Cu3O8,Bulk,,,SC,High-Tc/cuprate,76.0 K,,,,,,,,,,,10.1103/PhysRevB.66.144506
YCBr,YCBr,Bulk,,,SC,,5.03 K,,Monoclinic,3ε-GdCBr type,C2/m,6.990 Å,3.765 Å,9.949 Å,,,TRUE,Handbook of SC
YCBr,YCBr,Bulk,,,SC,,5.1 K,,,,,,,,,,TRUE,Handbook of SC
YCBr0.25I0.75,YCBr0.25I0.75,Bulk,,,SC,,11.1 K,,,,,,,,,,TRUE,Handbook of SC
YCBr0.62I0.38,YCBr0.62I0.38,Bulk,,,SC,,7.00 K,,Monoclinic,3ε-GdCBr type,C2/m,7.054 Å,3.808 Å,10.321 Å,,,TRUE,Handbook of SC
YCBr0.88Cl0.12,YCBr0.88Cl0.12,Bulk,,,SC,,4.70 K,,Monoclinic,3ε-GdCBr type,C2/m,6.941 Å,3.761 Å,9.898 Å,,,TRUE,Handbook of SC
YCCl,YCCl,Bulk,,,SC,,2.3 K,,,,,,,,,,TRUE,Handbook of SC
YCCl,YCCl,Bulk,,,SC,,2.30 K,,Monoclinic,,C2/m,6.830 Å,3.712 Å,9.332 Å,,,TRUE,Handbook of SC
YCCl₀.₆₅Br₀.₃₅,YCCl₀.₆₅Br₀.₃₅,Bulk,,,SC,,3.55 K,,Monoclinic,,C2/m,6.866 Å,3.731 Å,9.568 Å,,,TRUE,Handbook of SC
YCeH12,YCeH12,Bulk,,,SC,High-Tc,138.3 K,100 GPa,Pm-3m,Cubic,Pm-3m,,,,,,FALSE,10.1016/j.mtphys.2023.101233
YCeH18,YCeH18,Bulk,,,SC,High-Tc,173 K,150 GPa,Clathrate,P6̄m2,P6̄m2,,,,,,FALSE,10.1016/j.mtphys.2022.100873
YCeH20,YCeH20,Bulk,,,SC,High-Tc,246 K,350 GPa,,,,,,,,,FALSE,10.1103/PhysRevB.109.014501
YCeH20,YCeH20,Bulk,,,SC,High-Tc,122 K,300 GPa,Clathrate,R3̄m,R3̄m,,,,,,FALSE,10.1016/j.mtphys.2022.100873
YCI,YCI,Bulk,,,SC,,9.7 K,,,,,,,,,,TRUE,Handbook of SC
YCI,YCI,Bulk,,,SC,,9.7 K,,Monoclinic,,C2/m,7.217 Å,3.879 Å,10.435 Å,,,TRUE,Handbook of SC
YCI₀.₇₅Br₀.₂₅,YCI₀.₇₅Br₀.₂₅,Bulk,,,SC,,11.10 K,,Monoclinic,,C2/m,7.154 Å,3.851 Å,10.388 Å,,,TRUE,Handbook of SC
YCI₀.₈₈Cl₀.₁₂,YCI₀.₈₈Cl₀.₁₂,Bulk,,,SC,,10.70 K,,Monoclinic,,C2/m,7.172 Å,3.857 Å,10.452 Å,,,TRUE,Handbook of SC
YCl,YCl,Bulk,,,SC,,,,Monoclinic,1s-GdCBr type,,,,,,,TRUE,Handbook of SC
YClC,YClC,Bulk,,,SC,,2.3 K,,,mS12,,,,,,,TRUE,Handbook of SC
YCl₀.₆₅Br₀.₃₅C,YCl₀.₆₅Br₀.₃₅C,Bulk,,,SC,,3.6 K,,,mS12,,,,,,,TRUE,Handbook of SC
YCo₂,YCo2,Bulk,,,NSC,,,,Cubic,MgCu2-type,,,,,,,True,10.1103/PhysRevB.29.5039
YCo2B2,YCo2B2,Bulk,,,NSC,,,,Tetragonal,ThCr2Si2 structure,,,,,,,True,10.1103/PhysRevB.52.16165
YCo2B2C,YCo2B2C,Bulk,,,NSC,,0.0 K,,,ThCr2Si2-type structure,,,,,,,,10.1103/PhysRevB.53.6613
YCo2B2C,YCo2B2C,Bulk,,,NSC,,,,,,,,,,,,,10.1103/PhysRevB.60.3355
YCo2B2C,YCo2B2C,Bulk,,,NSC,,,,Tetragonal,ThCr2Si2-type,I4/mmm,,,,,,False,10.1103/PhysRevB.58.3381
YCo2B2C,YCo2B2C,Bulk,,,NSC,,< 0.030 K,,Tetragonal,LuNi2B2C-type,I4/mmm,,,,,,True,10.1103/PhysRevB.62.8942
YCo2Ge2,YCo2Ge2,Bulk,,,SC,,0.4 K,,,,,,,,,,FALSE,10.1016/j.physb.2017.10.076
YCo2Ge2,YCo2Ge2,Bulk,,,SC,Conventional,0.4 K,,ThCr2S2-type,Body-centered tetragonal,I4/mmm,0.39705 nm,1.00980 nm,,,,TRUE,10.1016/j.physb.2017.10.063
YCu2B2C,YCu2B2C,Bulk,,,NSC,,,,Tetragonal,ThCr2Si2-type,I4/mmm,,,,,,False,10.1103/PhysRevB.58.3381
YCuO2,YCuO2,Bulk,,,NSC,,,,,delafossite,,,,,,,True,10.1103/PhysRevB.40.6797
YCuO2.5,YCuO2.5,Bulk,,,NSC,,,,,delafossite,,,,,,,False,10.1103/PhysRevB.49.12369
YC₂,YC₂,Bulk,,,SC,,3.9 K,,,tI,,,,,,,TRUE,Handbook of SC
YC₂,YC₂,Bulk,,,SC,,3.88 K,,Tetragonal,CaC₂ type,(139) I4/mmm,3.663,,6.171,,,TRUE,Handbook of SC
YC₂,YC₂,Bulk,,,SC,,3.9 K,,Tetragonal,CaC₂ type,,,,,,,TRUE,Handbook of SC
Yttrium Hexadeuteride,YD6,Bulk,,,SC,Type-II/High-Tc/Strong-coupling,165 K,200 GPa,Cubic,Im-3m,Im-3m,,,,2.74 T,97.7 T,FALSE,10.1103/PhysRevB.108.L020506
Yttrium Hexadeuteride,YD6,Bulk,,,SC,Type-II/High-Tc/Strong-coupling,,160 GPa,Cubic,Im-3m,Im-3m,,,,2.96 T,110.8 T,FALSE,10.1103/PhysRevB.108.L020506
YFe1.8Si2,YFe1.8Si2,Bulk,,,SC,Type-II,3.4 K,,ThCr2Si2-type,,,0.3915 nm,,0.9936 nm,,,TRUE,10.1016/j.physc.2010.01.025
YFe2Ge2,YFe2Ge2,Bulk,,,SC,iron-based,1.8 K,,Tetragonal,ThCr2Si2-type,I4/mmm,,,,,,TRUE,10.1103/PhysRevB.91.121102
YFe2Ge2,YFe2Ge2,,,,SC,,,,,,,,,,,,,10.1103/PhysRevB.104.045143
YFe2Ge2,YFe2Ge2,Bulk,,,SC,iron-based,1.8 K,,,,,,,,,,TRUE,10.1103/PhysRevB.93.245155
YFe2Ge2,YFe2Ge2,Bulk,,,SC,iron-based,1.8 K,ambient,Tetragonal,body-centered tetragonal,I4/mmm,3.966,3.966,10.43,,,TRUE,10.1103/PhysRevB.96.174430
YFe2Ge2,YFe2Ge2,Bulk,,,SC,,1.8 K,,,,,,,,,,FALSE,10.1016/j.physb.2017.10.076
YFe2Si2,YFe2Si2,Bulk,,,NSC,,,,Tetragonal,ThCr2Si2-type,,3.92,3.92,9.92,,,TRUE,10.1103/PhysRevB.93.245155
YFe4P12,YFe4P12,Bulk,,,SC,,5.6 K,,Cubic,Filled skutterudite,Im-3 (No. 204),,,,,,FALSE,10.1103/PhysRevB.98.024513
YFe4P12,YFe4P12,Bulk,,,SC,Conventional/skutterudite,,,Cubic,skutterudite,,,,,,,FALSE,10.1103/PhysRevB.82.024524
YFe4P12,YFe4P12,,,,SC,filled skutterudite,,,,skutterudite,,,,,,,FALSE,10.1103/PhysRevB.77.184518
YFe4P12,YFe4P12,Bulk,,,SC,,"5.6 K, increasing to 9.3 K at 8 GPa",dTc/dP = +1 K/GPa,Cubic,skutterudite,Im-3 (No. 204),7.7913,7.7913,7.7913,,,TRUE,10.1103/PhysRevB.88.024514
YFe4P12,YFe4P12,Bulk,,,SC,Type-II,7 K,Ambient,Filled Skutterudite,Cubic,Im-3,7.7896,7.7896,7.7896,,,TRUE,10.1016/S0022-4596(03)00170-1
YFe4P12,YFe4P12,Bulk,,,SC,Type-II,7 K,,Cubic,Skutterudite,,,,,,,TRUE,10.1016/j.physb.2005.01.333
YGe2,YGe2,Bulk,,,SC,,3.8 K,,tetragonal,ThSi2,,,,,,,True,10.1103/PhysRev.112.89
YGe2,YGe2,Bulk,,,SC,Classical,3.80 K,,,,,4.060 Å,,13.683 Å,,,TRUE,Handbook of SC
YGe2,YGe2,,,,SC,,3.8 K,,,,,,,,,,FALSE,10.1016/j.physc.2005.04.021
Yttrium Digermanide,YGe2,Bulk,,,SC,Type-II,3.8 K,,Digermanide,,,,,,,,TRUE,10.1016/0038-1098(77)90447-1
YGe3,YGe3,Bulk,,,SC,Type-II,2.2 K,,Orthorhombic,DyGe3-type,Cmcm,4.0497 Å,20.801 Å,3.9174 Å,10 Oe,250 Oe,TRUE,10.1016/j.physc.2005.04.021
YGe₂,YGe₂,Bulk,,,SC,,3.8 K,,,tI,,,,,,,TRUE,Handbook of SC
Yttrium Decahydride,YH10,Bulk,,,SC,High-Tc,303-326 K,250-400 GPa,Cubic,clathrate H32 cages,Fm-3m,,,,,,FALSE,10.1103/PhysRevB.99.100505
Yttrium decahydride,YH10,Bulk,,,SC,High-Tc,270-302 K,324 GPa,Cubic,fcc,Fm-3m,,,,,,FALSE,10.1103/PhysRevB.101.224511
Yttrium decahydride,YH10,Bulk,,,SC,High-Tc,250-280 K,425 GPa,Cubic,fcc,Fm-3m,,,,,,FALSE,10.1103/PhysRevB.101.224511
Yttrium decahydride,YH10,,,,SC,High-Tc,,,,clathrate-like,,,,,,,FALSE,10.1103/PhysRevX.9.031008
Yttrium Decahydride,YH10,Bulk,,,SC,High-Tc,,300 GPa,,Clathratelike,,,,,,,FALSE,10.1103/PhysRevLett.125.217001
YH10,YH10,Bulk,,,SC,High-Tc,303 K,400 GPa,,,,,,,,,TRUE,10.1103/PhysRevB.109.054505
