Repository: WyattBunstine/ML_SC_Project

# ML_SC_Project — Chemically and Geometrically Motivated Crystal Graph Neural Networks

This project predicts and screens superconductors from crystal structure. It frames the
problem as a **two-stage hurdle**: first classify whether a material is a superconductor
candidate (SC vs. non-SC), then regress the critical temperature T_c for superconductors.

Two graph-neural-network families are trained and compared:

- a **baseline CGCNN** ([txie-93/cgcnn](https://github.com/txie-93/cgcnn)), and
- an **MPNN** with learned edge features that consumes richer `crystal_graph_v4` graphs
  (this project's contribution).

File: database/superconductor_materials_full.csv (part 211 of 215)
Material_Name,Chemical_Composition,Material_Class,Film_Thickness,Substrate,Material_Type,Superconductor_Type,Superconducting_Transition_Temperature,Pressure,Crystal_Structure,Lattice_Structure,Space_Group,"Lattice_Constant(a)","Lattice_Constant(b)","Lattice_Constant(c)",Lower_Critical_Field,Upper_Critical_Field,Experimental,DOI
YH10,YH10,Bulk,,,SC,High-Tc,,,,,,,,,,,FALSE,10.1103/PhysRevB.103.035131
Yttrium decahydride,YH10,Bulk,,,SC,High-Tc/NA,,,,clathrate,,,,,,,TRUE,10.1103/PhysRevB.106.024515
Yttrium Decahydride,YH10,Bulk,,,SC,High-Tc,305–326 K at 250 GPa,250 GPa,,Clathrate,,,,,,,FALSE,10.1103/PhysRevB.108.174507
Yttrium decahydride,YH10,Bulk,,,SC,High-Tc,303 K,,,,,,,,,,FALSE,10.1103/PhysRevLett.123.077001
YH10,YH10,Bulk,,,SC,High-Tc,>200 K,high pressure,,sodalite-like cage,,,,,,,FALSE,10.1103/PhysRevB.99.024508
Yttrium decahydride,YH10,Bulk,,,SC,High-Tc,257-326 K,200-300 GPa,,clathrate,,,,,,,FALSE,10.1103/PhysRevB.104.214505
YH10,YH10,Bulk,,,SC,High-Tc,286-326 K,300 GPa,,,,,,,,,FALSE,10.1103/PhysRevB.101.024508
Yttrium decahydride,YH10,Bulk,,,SC,High-Tc,,megabar pressures,,sodalitelike clathrate,,,,,,,FALSE,10.1103/PhysRevMaterials.5.024801
YH10,YH10,Bulk,,,SC,High-Tc,303 K,,,,,,,,,,FALSE,10.1103/PhysRevB.107.214511
Yttrium Decahydride,YH10,Bulk,,,SC,High-Tc,305–326 K,250 GPa,,,,,,,,,FALSE,10.1103/PhysRevB.108.104502
YH10,YH10,Bulk,,,SC,High-Tc,326,250 GPa,,,,,,,,,FALSE,10.1016/j.rinp.2024.107498
YH10,YH10,Bulk,,,SC,High-Tc,305-326 K,250 GPa,,,,,,,,,FALSE,10.1016/j.physleta.2019.126189
YH10,YH10,Bulk,,,SC,High-Tc,326,250 GPa,,,,,,,,,FALSE,10.1016/j.solidstatesciences.2024.107551
Yttrium Hydride,YH10,Bulk,,,SC,High-Tc,240 K,,,,,,,,,,TRUE,10.1016/j.ssc.2021.114295
Yttrium Dihydride,YH2,Bulk,,,NSC,,,147 GPa,Cubic,,Fm-3m,,,,,,FALSE,10.1103/PhysRevB.104.174509
Yttrium trihydride,YH3,Bulk,,,NSC,,,ambient pressure,Trigonal,trigonal,P-3c1,,,,,,FALSE,10.1103/PhysRevB.108.214505
Yttrium trihydride (hexagonal),YH3,Bulk,,,NSC,,,ambient pressure,Hexagonal,hexagonal,P63/mmc,,,,,,FALSE,10.1103/PhysRevB.108.214505
Yttrium Trihydride,YH3,Bulk,,,SC,High-Tc,40 K at 17.7 GPa,17.7 GPa,,,,,,,,,FALSE,10.1103/PhysRevB.108.174507
Yttrium trihydride (fcc-YH3),YH3,Bulk,,,SC,High-Tc,40 K,17.7 GPa,Cubic,face-centered cubic (fcc),,,,,,,FALSE,10.1103/PhysRevLett.103.077002
Yttrium trihydride (fcc-YH3),YH3,Bulk,,,NSC,,,25-45 GPa,Cubic,face-centered cubic (fcc),,,,,,,FALSE,10.1103/PhysRevLett.103.077002
Yttrium trihydride (fcc-YH3),YH3,Bulk,,,SC,High-Tc,,>=45 GPa,Cubic,face-centered cubic (fcc),,,,,,,FALSE,10.1103/PhysRevLett.103.077002
YH3,YH3,Bulk,,,SC,High-Tc,,,,,,,,,,,TRUE,10.1103/PhysRevB.107.214511
Yttrium Hydride,YH3,Bulk,,,SC,Type-II,27.29-45.91 K,17.7 GPa,,,,,,,,,FALSE,10.1016/j.ssc.2016.11.002
YH3,YH3,Bulk,,,SC,High-Tc,243 K,87 GPa,,,,,,,,,FALSE,10.1016/j.rinp.2022.105656
Yttrium Tetrahydride,YH4,Bulk,,,SC,High-Tc,88 K at 155 GPa,155 GPa,,,,,,,,,TRUE,10.1103/PhysRevB.108.174507
Yttrium Tetrahydride,YH4,Bulk,,,SC,High-Tc,88 K,155 GPa,Tetragonal,clathratelike,I4/mmm,,,,,14-22 T,TRUE,10.1103/PhysRevB.104.174509
Yttrium Tetrahydride,YH4,Bulk,,,NSC,,,250 GPa,Tetragonal,clathratelike,I4/mmm,,,,,,FALSE,10.1103/PhysRevB.104.174509
YH4,YH4,Bulk,,,SC,High-Tc,92 K,120 GPa,Tetragonal,I4/mmm,,,,,,,FALSE,10.1016/j.isci.2024.110542
YH4,YH4,Bulk,,,SC,High-Tc,88 K,150-160 GPa,Tetragonal,Body centered,I4/mmm,,,,,14-22 T,TRUE,10.1016/j.mtphys.2022.100840
YH4,YH4,Bulk,,,SC,High-Tc,87-107,165,,,,,,,,,FALSE,10.1016/j.rinp.2021.104219
YH6,YH6,Bulk,,,SC,High-Tc/Type-II/NA,,,,,,,,,,,TRUE,10.1103/PhysRevB.110.064105
Yttrium Hexahydride,YH6,Bulk,,,SC,High-Tc,233 K,200 GPa,Cubic,bcc metal lattice with H clathrate,Im-3m,,,,,,FALSE,10.1103/PhysRevB.99.100505
YH6,YH6,Bulk,,,SC,conventional/High-Tc,near-room temperature,,,hydrogen clathrate,,,,,,,TRUE,10.1103/PhysRevB.102.014516
Yttrium hexahydride,YH6,Bulk,,,SC,High-Tc,250 K,110 GPa,,,,,,,,,FALSE,10.1103/PhysRevB.95.104110
YH6,YH6,Bulk,,,SC,High-Tc,above 200 K,,,clathrate,,,,,,,TRUE,10.1103/PhysRevB.109.214506
YH6,YH6,Bulk,,,SC,High-Tc,224 K,166 GPa,,,,,,,,,FALSE,10.1103/PhysRevB.106.214508
Yttrium Hexahydride,YH6,Bulk,,,SC,,220 K,,Cubic,bcc,,,,,,,FALSE,10.1103/PhysRevMaterials.7.024803
Yttrium hexahydride,YH6,Bulk,,,SC,High-Tc,,,,clathrate,,,,,,,TRUE,10.1103/PhysRevLett.130.266001
Yttrium hexahydride,YH6,Bulk,,,SC,High-Tc,203 K,166-237 GPa,,,,,,,,,TRUE,10.1103/PhysRevB.104.174506
YH6,YH6,Bulk,,,SC,High-Tc,220 K,166-237 GPa,,,,,,,,,TRUE,10.1103/PhysRevB.109.014501
Yttrium hexahydride,YH6,Bulk,,,SC,High-Tc/NA,,,,clathrate,,,,,,,TRUE,10.1103/PhysRevB.106.024515
Yttrium Hexahydride (Im-3m phase),YH6,Bulk,,,SC,High-Tc,224 K at 166 GPa,166 GPa,Cubic,Clathrate,Im-3m,,,,,,TRUE,10.1103/PhysRevB.108.174507
Yttrium Hexahydride,YH6,Bulk,,,SC,High-Tc,>200 K,Megabar,,,,,,,,,,10.1103/PhysRevB.110.174515
YH6,YH6,Bulk,,,SC,High-Tc,~220 K,165-185 GPa,,,,,,,,,TRUE,10.1103/PhysRevResearch.7.013049
YH6,YH6,Bulk,,,SC,High-Tc,>200 K,high pressure,,sodalite-like cage,,,,,,,FALSE,10.1103/PhysRevB.99.024508
YH6,YH6,Bulk,,,SC,High-Tc,264 K,120 GPa,,,,,,,,,FALSE,10.1103/PhysRevB.104.104509
YH6,YH6,Bulk,,,SC,High-Tc,303 K,400 GPa,,clathrate,,,,,,,FALSE,10.1103/PhysRevB.99.104508
Yttrium Hexahydride,YH6,Bulk,,,SC,High-Tc,168-198 K,165 GPa,Cubic,clathrate,Im-3m,,,,,,FALSE,10.1103/PhysRevB.104.174509
Yttrium Hydride,YH6,Bulk,,,SC,High-Tc,,,,,,,,,,,FALSE,10.1103/PhysRevLett.128.167001
YH6,YH6,Bulk,,,SC,High-Tc,,high pressure,Cubic,clathrate hydride,,,,,,,TRUE,10.1103/PhysRevMaterials.6.114802
Yttrium Hexahydride (high pressure),YH6,Bulk,,,SC,Hydride,,166 GPa,,,,,,,,,TRUE,10.1103/PhysRevB.110.186501
YH6,YH6,Bulk,,,SC,High-Tc,,,,,,,,,,,TRUE,10.1103/PhysRevB.107.214511
YH6,YH6,Bulk,,,SC,high-Tc/hydride,224 K,166 GPa,,clathrate,,,,,,,TRUE,10.1103/PhysRevB.111.094520
Yttrium Hexahydride,YH6,Bulk,,,SC,Type-II/High-Tc/Strong-coupling,220 K,160 GPa,Cubic,Im-3m,Im-3m,,,,3.79 T,141.5 T,FALSE,10.1103/PhysRevB.108.L020506
Yttrium Hexahydride,YH6,Bulk,,,SC,Type-II/High-Tc/Strong-coupling,,200 GPa,Cubic,Im-3m,Im-3m,,,,3.45 T,122.3 T,FALSE,10.1103/PhysRevB.108.L020506
Yttrium Hexahydride,YH6,Bulk,,,SC,Type-II/High-Tc/Strong-coupling,220 K,160 GPa,Cubic,Im-3m,Im-3m,,,,,,TRUE,10.1103/PhysRevB.108.L020506
Yttrium Hexahydride,YH6,Bulk,,,SC,,,ultrahigh pressure,,,,,,,,,FALSE,10.1103/PhysRevB.108.104502
YH6,YH6,Bulk,,,SC,High-Tc,230 K,120 GPa,Body-centered cubic,Im3m,,,,,,,FALSE,10.1016/j.isci.2024.110542
Yttrium Hexahydride,YH6,Bulk,,,SC,High-Tc,224 K,165 GPa,,,,,,,,,FALSE,10.1016/j.rinp.2020.103686
YH6,YH6,Bulk,,,SC,High-Tc,251-264,110 GPa,,,,,,,,,FALSE,10.1016/j.solidstatesciences.2024.107551
YH6,YH6,Bulk,,,SC,High-Tc,227 K,237 GPa,Cubic,Im-3m,Im-3m,,,,,,TRUE,10.1016/j.jallcom.2021.163524
YH6,YH6,Bulk,,,SC,High-Tc,264 K,120 GPa,,,,,,,,,FALSE,10.1016/j.physc.2021.1353899
YH6,YH6,Bulk,,,SC,High-Tc,224 K,,,,,,,,,,TRUE,10.1016/j.mtphys.2024.101499
YH6,YH6,Bulk,,,SC,High-Tc,251-264 K,120 GPa,,,,,,,,,FALSE,10.1016/j.commatsci.2023.112755
YH6,YH6,Bulk,,,SC,High-Tc,220 K,183 GPa,,,,,,,,,FALSE,10.1016/j.rinp.2022.106042
YH6,YH6,Bulk,,,SC,High-Tc,224 K,166 GPa,Im-3m,,,,,,,,TRUE,10.1016/j.mtphys.2021.100546
Yttrium Hydride,YH6,Bulk,,,SC,High-Tc,243 K,,,,,,,,,,FALSE,10.1016/j.physc.2021.1353896
YH6,YH6,Bulk,,,SC,High-Tc,220 K,68 GPa,,,,,,,,,FALSE,10.1016/j.rinp.2022.105656
YH6,YH6,Bulk,,,SC,High-Tc,158-184,165,,,,,,,,,FALSE,10.1016/j.rinp.2021.104219
Yttrium Heptahydride,YH7,Bulk,,,SC,High-Tc,21.5–43 K at 165 GPa,165 GPa,,,,,,,,,FALSE,10.1103/PhysRevB.108.174507
YH7,YH7,Bulk,,,SC,High-Tc,31-43,165,,,,,,,,,FALSE,10.1016/j.rinp.2021.104219
YH9,YH9,Bulk,,,SC,High-Tc/Type-II/NA,,,,,,,,,,,TRUE,10.1103/PhysRevB.110.064105
YH9,YH9,Bulk,,,SC,conventional/High-Tc,near-room temperature,,,hydrogen clathrate,,,,,,,TRUE,10.1103/PhysRevB.102.014516
Yttrium nonahydride,YH9,Bulk,,,SC,High-Tc,243 K,200 GPa,,,,,,,,,FALSE,10.1103/PhysRevB.108.214505
YH9,YH9,Bulk,,,SC,High-Tc,above 200 K,,,clathrate,,,,,,,TRUE,10.1103/PhysRevB.109.214506
YH9,YH9,Bulk,,,SC,High-Tc,250 K,200 GPa,,,,,,,,,FALSE,10.1103/PhysRevB.106.214508
Yttrium Nonahydride,YH9,Bulk,,,SC,,243 K,,Hexagonal,hcp,,,,,,,FALSE,10.1103/PhysRevMaterials.7.024803
Yttrium nonahydride,YH9,Bulk,,,SC,High-Tc,,,,clathrate,,,,,,,TRUE,10.1103/PhysRevLett.130.266001
Yttrium nonahydride,YH9,Bulk,,,SC,High-Tc,,,,,,,,,,,FALSE,10.1103/PhysRevB.102.014510
Yttrium Nonahydride,YH9,Bulk,,,SC,High-Tc,243 K,200 GPa,,clathrate-like,,,,,,,TRUE,10.1103/PhysRevB.109.L180501
YH9,YH9,Bulk,,,SC,High-Tc,243-262 K,182-201 GPa,,,,,,,,,TRUE,10.1103/PhysRevB.109.014501
Yttrium Nonahydride (Pnma phase),YH9,Bulk,,,SC,High-Tc,191–205 K at 160 GPa; 233–250 K at 210 GPa,160–210 GPa,Orthorhombic,Clathrate (distorted H29 cage),Pnma,,,,,,FALSE,10.1103/PhysRevB.108.174507
Yttrium Nonahydride (P6_3/mmc phase),YH9,Bulk,,,SC,High-Tc,250–266 K at 250 GPa; 234–252 K at 300 GPa,250–300 GPa,Hexagonal,Clathrate (H29 cage),P6_3/mmc,,,,,,FALSE,10.1103/PhysRevB.108.174507
Yttrium Nonahydride (Cmcm phase),YH9,Bulk,,,SC,High-Tc,152–167 K at 140 GPa; 235–253 K at 150 GPa,140–150 GPa,Orthorhombic,Clathrate (distorted H29 cage),Cmcm,,,,,,FALSE,10.1103/PhysRevB.108.174507
Yttrium Nonahydride,YH9,Bulk,,,SC,High-Tc,>200 K,Megabar,,,,,,,,,,10.1103/PhysRevB.110.174515
YH9,YH9,Bulk,,,SC,High-Tc,240-260 K,180-200 GPa,,,,,,,,,TRUE,10.1103/PhysRevResearch.7.013049
YH9,YH9,Bulk,,,SC,High-Tc,243 K,high pressure,,,,,,,,,TRUE,10.1103/PhysRevB.108.054515
Yttrium Nonahydride,YH9,Bulk,,,SC,High-Tc,243 K,201 GPa,Hexagonal,clathrate,P6_3/mmc,,,,,103.2 T,FALSE,10.1103/PhysRevB.104.174509
Yttrium Nonahydride,YH9,Bulk,,,SC,High-Tc,,,,Clathrate,,,,,,,TRUE,10.1103/PhysRevLett.126.117002
Yttrium Hydride,YH9,Bulk,,,SC,High-Tc,,,,,,,,,,,FALSE,10.1103/PhysRevLett.128.167001
YH9,YH9,Bulk,,,SC,conventional/High-Tc,261-293 K,300 GPa,Cubic,cagelike,F4 ̄3m,,,,,,FALSE,10.1103/PhysRevB.104.054501
YH9,YH9,Bulk,,,SC,High-Tc,>200 K,,,,,,,,,,TRUE,10.1103/PhysRevB.111.054517
YH9,YH9,Bulk,,,SC,High-Tc,,,,,,,,,,,TRUE,10.1103/PhysRevB.107.214511
Yttrium Nonahydride,YH9,Bulk,,,SC,High-Tc,262 K,182 GPa,,,,,,,,,TRUE,10.1103/PhysRevB.108.L020506
YH9,YH9,Bulk,,,SC,High-Tc,253-276,200 GPa,,,,,,,,,FALSE,10.1016/j.solidstatesciences.2024.107551
YH9,YH9,Bulk,,,SC,High-Tc,243 K,,,,,,,,,,TRUE,10.1016/j.mtphys.2024.101499
YH9,YH9,Bulk,,,SC,Conventional,262 K,182 GPa,,,,,,,,,FALSE,10.1016/j.mtphys.2022.100630
YH9,YH9,Bulk,,,SC,High-Tc,243 K,201 GPa,,,,,,,,,FALSE,10.1016/j.rinp.2022.106042
YH9,YH9,Bulk,,,SC,High-Tc,243 K,201 GPa,P63/mmc,,,,,,,,TRUE,10.1016/j.mtphys.2021.100546
YH9,YH9,Bulk,,,SC,High-Tc,243 K,87 GPa,,,,,,,,,FALSE,10.1016/j.rinp.2022.105656
YH9,YH9,Bulk,,,SC,High-Tc,240 K,200 GPa,,,,,,,,,FALSE,10.1016/j.ssc.2021.114260
YHfH12,YHfH12,Bulk,,,SC,High-Tc,178.3 K,210 GPa,Pm-3m,Cubic,Pm-3m,,,,,,FALSE,10.1016/j.mtphys.2023.101233
YH₆,YH₆,Bulk,,,SC,High-Tc,,,,clathrate,,,,,,,FALSE,10.1103/PhysRevB.107.134509
YH₉,YH₉,Bulk,,,SC,High-Tc,,,,clathrate,,,,,,,FALSE,10.1103/PhysRevB.107.134509
YIC,YIC,Bulk,,,SC,,9.7 K,,,mS12,,,,,,,TRUE,Handbook of SC
YIn3,YIn3,Bulk,,,SC,,<1 K,,,,,,,,,,FALSE,10.1103/PhysRevB.97.224425
YIn3,YIn3,Bulk,,,SC,,0.78 K,,Cubic,AuCu3-type,Pm-3m,,,,,,FALSE,10.1103/PhysRevB.82.094517
YIn3,YIn3,Bulk,,,SC,Conventional,0.825 K,Ambient,Cubic,AuCu3,,4.593 Å,4.593 Å,4.593 Å,,,TRUE,10.1016/j.ssc.2011.12.040
YIn3,YIn3,Bulk,,,SC,Conventional,0.69 K,0.0001013 GPa,AuCu3-type,Cubic,Pm-3m,4.593 Å,4.593 Å,4.593 Å,,,FALSE,10.1016/j.physc.2019.05.003
YIn3,YIn3,Bulk,,,SC,Conventional,0.53 K,1.04 GPa,AuCu3-type,Cubic,Pm-3m,4.593 Å,4.593 Å,4.593 Å,,,FALSE,10.1016/j.physc.2019.05.003
YIn3,YIn3,Bulk,,,SC,Conventional,0.31 K,2.1 GPa,AuCu3-type,Cubic,Pm-3m,4.593 Å,4.593 Å,4.593 Å,,,FALSE,10.1016/j.physc.2019.05.003
YIn3,YIn3,Bulk,,,SC,Conventional,0.17 K,3.1 GPa,AuCu3-type,Cubic,Pm-3m,4.593 Å,4.593 Å,4.593 Å,,,FALSE,10.1016/j.physc.2019.05.003
YIn3,YIn3,Bulk,,,SC,Conventional,0.079 K,4.1 GPa,AuCu3-type,Cubic,Pm-3m,4.593 Å,4.593 Å,4.593 Å,,,FALSE,10.1016/j.physc.2019.05.003
YIn3,YIn3,Bulk,,,SC,Type-II,0.78,,Cubic,AuCu3-type,Pm-3m,,,,,,FALSE,10.1016/j.commatsci.2018.04.038
YIn3,YIn3,Bulk,,,SC,Type-I,0.8 K,,Cubic,AuCu3,,4.593,4.593,4.593,,,TRUE,10.1016/j.physc.2017.07.002
YIr₂,YIr2,Bulk,,,SC,,,,,,,,,,,,,10.1103/PhysRevLett.81.3765
YIr2,YIr2,Bulk,,,SC,,2.18 K,,Cubic,C15,,7.500 Å,,,,,True,10.1103/PhysRev.137.A119
YIr2,YIr2,Bulk,,,SC,,,ambient,,Laves phase,,,,,,,FALSE,10.1103/PhysRevLett.102.197002
YIr2,YIr2,Bulk,,,SC,Type-II,2.15,,Cubic,Face-centered cubic,Fd-3m,7.4607,,,,,FALSE,10.1016/j.jpcs.2022.111178
YIr2-xSi2+x,YIr2-xSi2+x,,,,SC,,2.8–3.05 K,,,,,,,,,,FALSE,10.1016/j.solidstatesciences.2007.08.016
YIr2Si2 (LT Polymorph),YIr2Si2,Bulk,,,SC,Type-II,<2 K,,ThCr2Si2-type,Tetragonal,I4/mmm,4.0862,4.0862,10.0008,,,FALSE,10.1016/j.physb.2011.04.046
YIr2Si2 (HT Polymorph),YIr2Si2,Bulk,,,SC,Type-II,2.8 K,,CaBe2Ge2-type,Tetragonal,P4/nmm,4.1343,4.1343,9.9103,,,FALSE,10.1016/j.physb.2011.04.046
YIr2Si2,YIr2Si2,Bulk,,,SC,Type-II,2.52 K,,ThCr2Si2-type,Tetragonal,I4/mmm,4.081,4.081,10.046,,,FALSE,10.1016/j.jpcs.2023.111342
YIr3,YIr3,Bulk,,,SC,,3.50 K,,,,,,,,,,True,10.1103/PhysRev.137.A119
YIr3,YIr3,Bulk,,,SC,Type-II,3.3 K,,Rhombohedral,,,,,,,,TRUE,10.1016/0025-5408(82)90096-4
YIr5,YIr5,Bulk,,,SC,,,,,AB5-type,,,,,,,,10.1103/PhysRevLett.11.313
YIrSi,YIrSi,Bulk,,,SC,Classical,2.70 K,,Orthorhombic,,,6.789 Å,4.188 Å,7.462 Å,,,TRUE,Handbook of SC
YIr₂,YIr₂,Bulk,,,SC,,2.1 K,,Cubic,Laves phase,,,,,,,TRUE,Handbook of SC
YIr₂,YIr₂,Bulk,,,SC,,2.1 K,,,Laves phase,,,,,,,TRUE,Handbook of SC
YIr₂,YIr₂,Bulk,,,SC,Type-II,2.18 K,,Cubic,cubic Laves phase,Fd3̄m,7.500 Å,7.500 Å,7.500 Å,,,TRUE,Handbook of SC
YIr₃,YIr₃,Bulk,,,SC,,3.5 K,,,,,,,,,,TRUE,Handbook of SC
YLa0.4Ba1.6Cu3O7.05,YLa0.4Ba1.6Cu3O7.05,Bulk,,,SC,High-Tc/cuprate,52 K,,Tetragonal,,,,,,,,True,10.1103/PhysRevB.38.5091
YLa₃,YLa₃,Bulk,,,SC,,2.5 K,,Hexagonal,,,,,,,,TRUE,Handbook of SC
Yttrium Molybdenum Sulfide Chevrel Phase,YMo6S8,Bulk,,,SC,Type-II,,,,Chevrel phase,,,,,,,TRUE,10.1103/PhysRevB.103.144507
YMo6S8,YMo6S8,Bulk,,,SC,Type-II,2.5 K,,,,,,,,,,TRUE,10.1016/S0921-4526(00)00416-6
YMo₆S₇ Chevrel,YMo₆S₇,Bulk,,,SC,Type-II,6.3 K,,,Chevrel,,,,,,,TRUE,Handbook of SC
YMo₆S₈ (chevrel),YMo₆S₈,Bulk,,,SC,Type-II,6.3 K,,,Chevrel,,,,,,,TRUE,Handbook of SC
YNi0.42Cu0.58BC,YNi0.42Cu0.58BC,Bulk,,,SC,Type-II,8.9 K,,Tetragonal,Two-layer borocarbide,,,,,,,True,10.1103/PhysRevB.54.10107
YNi0.4Cu0.6BC,YNi0.4Cu0.6BC,Bulk,,,SC,Type-II,8 K,,,,,,,,,,,10.1103/PhysRevB.58.15045
YNi0.79Cu0.21B1.04C,YNi0.79Cu0.21B1.04C,Bulk,,,SC,Type-II,9.1 K,,,,,3.58 Å,,7.70 Å,,,TRUE,10.1016/S0925-8388(01)00895-7
YNi0.9Cu0.1BC,YNi0.9Cu0.1BC,Bulk,,,SC,Type-II,3.4 K,,Tetragonal,Two-layer borocarbide,,,,,,,True,10.1103/PhysRevB.54.10107
YNi1.71Cu0.29B2C,YNi1.71Cu0.29B2C,Bulk,,,SC,Type-II,13.20 K,,Tetragonal,centered-tetragonal,,,,,,,True,10.1103/PhysRevB.57.126
YNi1.80Pt0.20B2C,YNi1.80Pt0.20B2C,Bulk,,,SC,Type-II,12.75 K,,Tetragonal,,,3.54,3.54,10.62,,,TRUE,10.1103/PhysRevB.79.132505
YNi1.81Cu0.19B2C,YNi1.81Cu0.19B2C,Bulk,,,SC,Type-II,13.47 K,,Tetragonal,centered-tetragonal,,,,,,,True,10.1103/PhysRevB.57.126
Y(Ni0.93Co0.07)2B2C,YNi1.86Co0.14B2C,Bulk,,,SC,High-Tc,7.9 K,,,ThCr2Si2-type structure,,,,,,,,10.1103/PhysRevB.53.6613
Y(Ni0.93Fe0.07)2B2C,YNi1.86Fe0.14B2C,Bulk,,,SC,High-Tc,5.8 K,,,ThCr2Si2-type structure,,,,,,,,10.1103/PhysRevB.53.6613
YNi1.86Pt0.14B2C,YNi1.86Pt0.14B2C,Bulk,,,SC,Type-II,,,Tetragonal,,,,,,,,TRUE,10.1103/PhysRevB.79.132505
YNi1.87Cu0.13B2C,YNi1.87Cu0.13B2C,Bulk,,,SC,Type-II,14.35 K,,Tetragonal,centered-tetragonal,,,,,,,True,10.1103/PhysRevB.57.126
YNi1.8Pt0.2B2C,YNi1.8Pt0.2B2C,Bulk,,,SC,Type-II,12.2 K,,,,,,,,,,FALSE,10.1016/j.jallcom.2009.01.135
YNi1.90Pt0.10B2C,YNi1.90Pt0.10B2C,Bulk,,,SC,Type-II,,,Tetragonal,,,,,,,,TRUE,10.1103/PhysRevB.79.132505
YNi1.93Cu0.07B2C,YNi1.93Cu0.07B2C,Bulk,,,SC,Type-II,14.93 K,,Tetragonal,centered-tetragonal,,,,,,,True,10.1103/PhysRevB.57.126
Y(Ni0.97Co0.03)2B2C,YNi1.94Co0.06B2C,Bulk,,,SC,High-Tc,11.7 K,,,ThCr2Si2-type structure,,,,,,,,10.1103/PhysRevB.53.6613
Y(Ni0.97Fe0.03)2B2C,YNi1.94Fe0.06B2C,Bulk,,,SC,High-Tc,10.3 K,,,ThCr2Si2-type structure,,,,,,,,10.1103/PhysRevB.53.6613
YNi1.94Pt0.06B2C,YNi1.94Pt0.06B2C,Bulk,,,SC,Type-II,13.6 K,,Tetragonal,,,,,,,,TRUE,10.1103/PhysRevB.79.132505
Y(Ni0.97Ru0.03)2B2C,YNi1.94Ru0.06B2C,Bulk,,,SC,High-Tc,8.9 K,,,ThCr2Si2-type structure,,,,,,,,10.1103/PhysRevB.53.6613
YNi1.95Pt0.05B2C,YNi1.95Pt0.05B2C,Bulk,,,SC,Type-II,13.1 K,,,,,,,,,,FALSE,10.1016/j.jmmm.2003.11.066
YNi1.98Pt0.02B2C,YNi1.98Pt0.02B2C,Bulk,,,SC,Type-II,,,Tetragonal,,,,,,,,TRUE,10.1103/PhysRevB.79.132505
Y(Ni0.95Ru0.05)2B2C,YNi1.9Ru0.1B2C,Bulk,,,SC,High-Tc,7.1 K,,,ThCr2Si2-type structure,,,,,,,,10.1103/PhysRevB.53.6613
YNi2B1C,YNi2B1C,Bulk,,,SC,Type-II,11-15.6,,,,,,,,,,TRUE,10.1016/S0921-4534(97)00159-7
YNi2B2C,YNi2B2C,Bulk,,,SC,Type-II,15.56 K,,Tetragonal,ThCr2Si2-type,I4/mmm,,,,,,True,10.1103/PhysRevB.63.104508
RNi2B2C compounds,YNi2B2C,Bulk,,,SC,,,,,,,,,,,,,10.1103/PhysRevLett.83.1022
Yttrium nickel borocarbide,YNi2B2C,Bulk,,,SC,Type-II,14.5 K,,Tetragonal,,,,,,,45 kG at 3 K,True,10.1103/PhysRevB.59.R6620
YNi2B2C,YNi2B2C,Bulk,,,SC,,15.6 K,,,,,,,,,32.0 kG,,10.1103/PhysRevB.54.13020
YNi2B2C,YNi2B2C,Bulk,,,SC,Type-II,,,Tetragonal,,,,,,,,,10.1103/PhysRevLett.87.177009
YNi2B2C,YNi2B2C,Bulk,,,SC,,,,,borocarbide,,,,,,,,10.1103/PhysRevB.63.220505
YNi2B2C,YNi2B2C,Bulk,,,SC,borocarbide,,,,,,,,,,0.2Hc2,,10.1103/PhysRevB.58.8716
Yttrium nickel borocarbide,YNi2B2C,Bulk,,,SC,Type-II,"14.5 K (midpoint), 15.7 K (onset)",,Tetragonal,,,,,,,,True,10.1103/PhysRevB.58.R14767
Yttrium nickel borocarbide,YNi2B2C,Bulk,,,SC,Type-II,15.6 K,,,ThCr2Si2,,,,,,65 kOe,True,10.1103/PhysRevLett.79.487
Yttrium nickel boride carbide,YNi2B2C,Bulk,,,SC,conventional,15.6 K,,tetragonal,body-centered tetragonal,I4/mmm,,,,,,,10.1103/PhysRevB.52.R9839
YNi2B2C,YNi2B2C,Bulk,,,SC,Type-II,14.2 K,,Tetragonal,,I4/mmm,,,,,Hc2,,10.1103/PhysRevB.66.212503
YNi₂B₂C,YNi2B2C,Bulk,,,SC,Type-II,16.5 K,,Tetragonal,ThCr2Si2-type,I4/mmm,,,,,,,10.1103/PhysRevB.54.9421
YNi2B2C,YNi2B2C,Bulk,,,SC,Type-II,15.6 K,,,,,,,,,,True,10.1103/PhysRevB.54.507
YNi2B2C,YNi2B2C,Bulk,,,SC,Type-II,15.6 K,,,One-layer borocarbide,,,,,,,,10.1103/PhysRevB.54.10107
Yttrium nickel borocarbide,YNi2B2C,Bulk,,,SC,Type-II,15.3 K,,Tetragonal,body-centered,I4/mmm,,,,,≤6 T at 6 K,True,10.1103/PhysRevB.62.1291
YNi2B2C,YNi2B2C,Bulk,,,SC,Type-II,15.0 K,,Tetragonal,ThCr2Si2-type,,3.53 Å,3.53 Å,10.57 Å,,,True,10.1103/PhysRevB.51.8395
YNi₂B₂C,YNi2B2C,Bulk,,,SC,Type-II,,,Tetragonal,ThCr2Si2-type,I4/mmm,,,,,,,10.1103/PhysRevB.52.3684
YNi2B2C,YNi2B2C,Bulk,,,SC,Type-II,15.6 K,,Tetragonal,layered,,,,,,,True,10.1103/PhysRevB.53.5688
YNi2B2C,YNi2B2C,Bulk,,,SC,Type-II,12.5 K,,,,,,,,,,,10.1103/PhysRevB.51.3701
YNi2B2C,YNi2B2C,Bulk,,,SC,Type-II,~15.5 K,,,,,,,,,anisotropic Hc2,True,10.1103/PhysRevB.64.180506
Yttrium Nickel Borocarbide,YNi2B2C,Bulk,,,SC,Type-II,15.0 K,,Tetragonal,body-centered tetragonal,,,,,,,True,10.1103/PhysRevB.53.3482
Yttrium Nickel Borocarbide (pure),YNi2B2C,Bulk,,,SC,Type-II,15.6 K,,,,,,,,,,,10.1103/PhysRevB.53.3482
Yttrium nickel borocarbide,YNi2B2C,Bulk,,,SC,Type-II,,,,,,,,,,,,10.1103/PhysRevLett.79.4250
YNi2B2C,YNi2B2C,Bulk,,,SC,,15 K,,Tetragonal,ThCr2Si2 type,,,,,,,,10.1103/PhysRevLett.72.3742
YNi2B2C,YNi2B2C,Bulk,,,SC,Type-II,15.6 K,,Tetragonal,Body-centered tetragonal,I4/mmm,,,,,,,10.1103/PhysRevB.60.6223
YNi2B2C,YNi2B2C,Bulk,,,SC,,15.6 K,,,,,,,,,,True,10.1103/PhysRevB.51.16159
YNi₂B₂C,YNi2B2C,Bulk,,,SC,Type-II,,,,,,,,,,,,10.1103/PhysRevB.64.024504
Yttrium nickel borocarbide,YNi2B2C,Bulk,,,SC,Type-II,,,,,,,,,,,,10.1103/PhysRevB.58.14490
YNi₂B₂C,YNi2B2C,Bulk,,,SC,intermetallic,,,tetragonal,body-centered tetragonal,I4/mmm,3.53 Å,3.53 Å,10.56 Å,,,True,10.1103/PhysRevB.60.11444
YNi2B2C,YNi2B2C,Bulk,,,SC,Type-II,15.7 K,,,,,,,,,,True,10.1103/PhysRevB.66.214512
Yttrium nickel borocarbide,YNi2B2C,Bulk,,,SC,Type-II,15.6 K,,,,,,,,,8.8 T,True,10.1103/PhysRevB.56.5120
Yttrium nickel borocarbide,YNi2B2C,Bulk,,,SC,Type-II,14.5 K,,Tetragonal,,,,,,,"33 kOe (basal plane), varies with temperature",True,10.1103/PhysRevB.64.024510
YNi2B2C,YNi2B2C,Bulk,,,SC,Type-II,15.4 K,,,,,,,,,,True,10.1103/PhysRevLett.85.4952
YNi2B2C,YNi2B2C,Bulk,,,SC,Type-II,15 K,,Tetragonal,ThCr2Si2-type,I4/mmm,,,,,,,10.1103/PhysRevB.64.020504
Yttrium nickel boride carbide,YNi2B2C,Bulk,,,SC,Type-II,15.6 K,,,layered,,,,,,,True,10.1103/PhysRevB.50.9660
YNi2B2C,YNi2B2C,Bulk,,,SC,Type-II,15-16 K,,Tetragonal,Body centered tetragonal,I4/mmm,,,,,,True,10.1103/PhysRevB.62.6774
Yttrium nickel borocarbide,YNi2B2C,Bulk,,,SC,Type-II,15.5 K,,Tetragonal,body-centered tetragonal,I4/mmm,,,,,,True,10.1103/PhysRevB.57.3668
YNi₂B₂C,YNi2B2C,Bulk,,,SC,Type-II,15.5 K,,Tetragonal,ThCr2Si2,,,,,,,True,10.1103/PhysRevB.51.3985
Yttrium nickel borocarbide,YNi2B2C,Bulk,,,SC,Type-II,14.5 K,,Tetragonal,,,,,,,,True,10.1103/PhysRevB.64.012512
YNi2B2C,YNi2B2C,Bulk,,,SC,High-Tc,15.6 K,,,ThCr2Si2-type structure,,,,,,,,10.1103/PhysRevB.53.6613
YNi2B2C,YNi2B2C,Bulk,,,SC,High-Tc,15.0 K,,,,,,,,,,False,10.1103/PhysRevB.54.R3772
Yttrium nickel borocarbide,YNi2B2C,Bulk,,,SC,Type-II,15.5 K,,Tetragonal,layered tetragonal,,3.528 Å,3.528 Å,10.546 Å,,6.0 kOe/K slope,True,10.1103/PhysRevB.59.14762
Yttrium Nickel Borocarbide,YNi2B2C,Bulk,,,SC,Type-II,15.7 K,,,layered,,,,,,8 T,True,10.1103/PhysRevLett.76.2790
YNi₂B₂C,YNi2B2C,,,,SC,Type-II,15-16 K,,,,,,,,,,,10.1103/PhysRevB.64.100505
YNi₂B₂C,YNi2B2C,Bulk,,,SC,Type-II,,,Tetragonal,layered-tetragonal,I4/mmm,,,,,,,10.1103/PhysRevB.63.144528
Yttrium nickel borocarbide,YNi2B2C,Bulk,,,SC,Type-II,16.5 K,,Tetragonal,,,,,,,Hc2,True,10.1103/PhysRevB.65.140502
YNi₂B₂C,YNi2B2C,Thin Film,500 nm,MgO,SC,Type-II,15.1 K,,,layered,,0.353 nm,,1.063 nm,,,True,10.1103/PhysRevB.56.934
YNi₂B₂C,YNi2B2C,Thin Film,500 nm,Al2O3,SC,Type-II,,,,layered,,0.353 nm,,1.063 nm,,,True,10.1103/PhysRevB.56.934
YNi₂B₂C,YNi2B2C,Thin Film,500 nm,LaAlO3,SC,Type-II,,,,layered,,0.353 nm,,1.063 nm,,,True,10.1103/PhysRevB.56.934
YNi2B2C,YNi2B2C,Bulk,,,SC,Type-II,,,Tetragonal,,,,,,,,,10.1103/PhysRevB.58.9427
YNi₂B₂C,YNi2B2C,,,,SC,,,,,,,,,,,,,10.1103/PhysRevLett.82.4930
YNi₂B₂C,YNi2B2C,Bulk,,,SC,Type-II,16 K,,Tetragonal,,,3.528 Å,3.528 Å,10.559 Å,,,True,10.1103/PhysRevB.53.R2971
YNi2B2C,YNi2B2C,Bulk,,,SC,Type-II,,,,,,,,,,,,10.1103/PhysRevLett.83.5350
Yttrium nickel borocarbide,YNi2B2C,,,,SC,Type-II,,,,,,,,,,,,10.1103/PhysRevB.64.020503
YNi₂B₂C,YNi2B2C,Bulk,,,SC,Type-II,15.5 K,,Tetragonal,Layered,,,,,,,True,10.1103/PhysRevB.54.15341
YNi2B2C,YNi2B2C,Bulk,,,SC,Type-II,,,Tetragonal,ThCr2Si2,,,,,,,,10.1103/PhysRevB.55.8497
Yttrium nickel borocarbide,YNi2B2C,Bulk,,,SC,Type-II,,,,,,,,,,,True,10.1103/PhysRevB.52.15082
YNi₂B₂C,YNi2B2C,,,,SC,,,,,,,,,,,,,10.1103/PhysRevB.50.3485
YNi2B2C,YNi2B2C,,,,SC,Type-II,15 K,,,,,,,,,,,10.1103/PhysRevB.54.9408
YNi2B2C,YNi2B2C,,,,SC,,,,,,,,,,,,,10.1103/PhysRevB.57.11698
YNi2B2C,YNi2B2C,Bulk,,,SC,Type-II,15.6 K,,Tetragonal,body-centered-tetragonal,I4/mmm,3.526 Å,3.526 Å,10.534 Å,369 Oe,"65.2 kOe (parallel to c-axis), 65.1 kOe (perpendicular to c-axis)",True,10.1103/PhysRevB.55.8506
Yttrium nickel borocarbide,YNi2B2C,,,,SC,Type-II,~15 K,,,,,,,,,,,10.1103/PhysRevLett.82.827
YNi2B2C,YNi2B2C,Bulk,,,SC,Type-II,,,,,,,,,,,,10.1103/PhysRevB.62.R11973
Yttrium nickel borocarbide,YNi2B2C,Bulk,,,SC,Type-II,,,,,,,,,,discussed theoretically,True,10.1103/PhysRevB.58.6493
YNi2B2C,YNi2B2C,Bulk,,,SC,,15-16 K,,,layered,,,,,,,,10.1103/PhysRevB.54.1251
Yttrium nickel borocarbide,YNi2B2C,Bulk,,,SC,Type-II,13.4 K,,,,,,,,30 mT,5.5 T,True,10.1103/PhysRevLett.86.1327
Yttrium nickel diboride carbide,YNi2B2C,Bulk,,,SC,,,,Tetragonal,,,,,,,,,10.1103/PhysRevB.65.020502
Yttrium nickel borocarbide,YNi2B2C,,,,SC,,,,,,,,,,,,,10.1103/PhysRevB.64.094522
YNi2B2C,YNi2B2C,Bulk,,,SC,Type-II,,,,,,,,,,,,10.1103/PhysRevB.60.3355
Yttrium nickel borocarbide,YNi2B2C,Bulk,,,SC,Type-II,~16 K,,,,,,,,,,,10.1103/PhysRevLett.83.4824
YNi2B2C,YNi2B2C,Bulk,,,SC,Type-II,15.67 K,,,,,,,,,dHc2/dT = -0.34 T/K,True,10.1103/PhysRevB.56.14668
YNi2B2C,YNi2B2C,Bulk,,,SC,,,,,,,,,,,,,10.1103/PhysRevLett.76.507
YNi2B2C,YNi2B2C,Bulk,,,SC,Type-II,15.6 K,,Tetragonal,body-centered tetragonal,I4/mmm,3.526 Å,3.526 Å,10.542 Å,,,True,10.1103/PhysRevB.52.12921
YNi2B2C,YNi2B2C,Bulk,,,SC,Type-II,15.54 K,,Tetragonal,,I4/mmm,,,,,,True,10.1103/PhysRevB.61.11695
YNi2B2C,YNi2B2C,Bulk,,,SC,Type-II,,,,,,,,,,,,10.1103/PhysRevB.59.4497
Yttrium nickel borocarbide,YNi2B2C,Bulk,,,SC,Type-II,15.5 K,,,,,,,,,6.5 T,,10.1103/PhysRevLett.87.237001
YNi2B2C,YNi2B2C,,,,SC,,,,,,,,,,,,,10.1103/PhysRevB.66.014527
Yttrium nickel borocarbide,YNi2B2C,Bulk,,,SC,,15-23 K,,,layered,,,,,,,,10.1103/PhysRevB.51.15363
YNi₂B₂C,YNi2B2C,Bulk,,,SC,Type-II,15 K,,,,,,,,,,,10.1103/PhysRevB.63.060501
YNi2B2C,YNi2B2C,Bulk,,,SC,High-Tc,15 K,,Tetragonal,ThCr2Si2-type,I4/mmm,3.526 Å,3.526 Å,10.538 Å,,,False,10.1103/PhysRevB.58.3381
YNi2B2C,YNi2B2C,Bulk,,,SC,,15.6 K,,Tetragonal,LuNi2B2C-type,I4/mmm,,,,,,False,10.1103/PhysRevB.51.420
Yttrium nickel borocarbide,YNi2B2C,Bulk,,,SC,Type-II,,,,,,,,,,,True,10.1103/PhysRevB.52.R7022
Yttrium nickel borocarbide,YNi2B2C,,,,SC,,,,,,,,,,,,,10.1103/PhysRevLett.86.1877
Yttrium nickel borocarbide,YNi2B2C,Bulk,,,SC,Type-II,,,,layered,,,,,,,,10.1103/PhysRevB.65.140501
YNi2B2C,YNi2B2C,Bulk,,,SC,High-Tc,,,,,,,,,,,,10.1103/PhysRevB.62.682
Yttrium nickel borocarbide,YNi2B2C,Bulk,,,SC,,15.2 K,,Tetragonal,Body-centered tetragonal,I4/mmm,3.52 Å,3.52 Å,10.54 Å,,,True,10.1103/PhysRevB.61.3274
YNi2B2C,YNi2B2C,Bulk,,,SC,Type-II,14.5 K,,Tetragonal,,I4/mmm,3.54 Å,3.54 Å,10.45 Å,,,True,10.1103/PhysRevB.50.16726
YNi2B2C,YNi2B2C,Bulk,,,SC,Type-II,15.5 K,,Tetragonal,ThCr2Si2-type,I4/mmm,3.526 Å,3.526 Å,10.543 Å,30 G at 5 K,4.5 T at 5 K,True,10.1103/PhysRevB.51.489
YNi₂B₂C,YNi2B2C,Bulk,,,SC,Type-II,15.2 K,,Tetragonal,LuNi2B2C structure,,,,,22 mT at 0 K,,True,10.1103/PhysRevB.52.68
Yttrium nickel borocarbide,YNi2B2C,Bulk,,,SC,Type-II,15.6 K,,,layered,,,,,Hc1 (value not specified),Hc2 (value not specified),True,10.1103/PhysRevB.54.3062
YNi₂B₂C,YNi2B2C,Bulk,,,SC,Type-II,~16 K,,Tetragonal,body-centered tetragonal ThCr2Si2-like,,,,,,,,10.1103/PhysRevB.63.134519
Yttrium nickel borocarbide,YNi2B2C,Bulk,,,SC,Type-II,9.4 K,,,,,,,,,10.5 T,True,10.1103/PhysRevB.62.123
Yttrium Nickel Borocarbide,YNi2B2C,Bulk,,,SC,Type-II,,,Tetragonal,body-centered tetragonal,,,,,,,,10.1103/PhysRevLett.79.1738
YNi2B2C,YNi2B2C,,,,SC,Type-II,,,Tetragonal,body centered tetragonal,I4/mmm,,,,,,,10.1103/PhysRevB.65.024505
Yttrium nickel borocarbide,YNi2B2C,Bulk,,,SC,Type-II,15.7 K,,Tetragonal,,,,,,,10.6 T at 0 K,True,10.1103/PhysRevLett.80.1730
Yttrium nickel borocarbide,YNi2B2C,Bulk,,,SC,Type-II,15.7 K,,Tetragonal,,,,,,,5.5 T,True,10.1103/PhysRevLett.78.4849
YNi2B2C,YNi2B2C,Bulk,,,SC,Type-II,14.5 K,,Tetragonal,,,,,,,35 kOe,True,10.1103/PhysRevLett.83.3920
YNi2B2C,YNi2B2C,,,,SC,,,,,,,,,,,,,10.1103/PhysRevB.65.064534
YNi2B2C,YNi2B2C,Bulk,,,SC,Type-II,15.4 K,,,,,,,,,5-6 T,True,10.1103/PhysRevLett.78.935
YNi2B2C,YNi2B2C,Bulk,,,SC,,13 K,,Tetragonal,ThCr2Si2-type,I4/mmm,,,,,,,10.1103/PhysRevB.63.212505
Yttrium nickel borocarbide,YNi2B2C,Bulk,,,SC,Type-II,15.6 K,,,layered,,,,,,,True,10.1103/PhysRevLett.78.547
YNi2B2C,YNi2B2C,Bulk,,,SC,Type-II,,,tetragonal,,,,,,,,,10.1103/PhysRevLett.89.237004
YNi2B2C,YNi2B2C,Bulk,,,SC,,,,,,,,,,,2.5 kG at 2K,,10.1103/PhysRevB.53.8499
YNi2B2C,YNi2B2C,Bulk,,,SC,Type-II,17 K,,,layered,,,,,,32 kG,,10.1103/PhysRevB.52.3676
Yttrium nickel borocarbide,YNi2B2C,,,,SC,,,,,,,,,,,,,10.1103/PhysRevB.65.012510
Yttrium nickel borocarbide,YNi2B2C,Bulk,,,SC,Type-II,14.2 K,,Tetragonal,Body-centered tetragonal,I4/mmm,3.53 Å,3.53 Å,10.57 Å,,,True,10.1103/PhysRevB.57.2671
Yttrium nickel borocarbide (reference Tc),YNi2B2C,,,,SC,Type-II,15.6 K,,,,,,,,,,,10.1103/PhysRevB.57.2671
YNi2B2C,YNi2B2C,Bulk,,,SC,Type-II,15.6 K,,Tetragonal,ThCr2Si2 type,,,,,,≈10 T,True,10.1103/PhysRevB.53.5640
YNi2B2C,YNi2B2C,,,,SC,Type-II,15-16 K,,,,,,,,,,,10.1103/PhysRevB.52.1181
YNi2B2C,YNi2B2C,Bulk,,,SC,Type-II,15.0 K,,,,,,,,,,True,10.1103/PhysRevB.51.12852
Yttrium nickel diborocarbide,YNi2B2C,Bulk,,,SC,,,,,,,,,,,,,10.1103/PhysRevLett.86.4374
YNi2B2C,YNi2B2C,Bulk,,,SC,BCS,,,,,,,,,,,True,10.1103/PhysRevB.56.5552
YNi2B2C,YNi2B2C,Bulk,,,SC,Type-II,15.5 K,,,,,,,,,,,10.1103/PhysRevB.65.132519
YNi2B2C,YNi2B2C,Bulk,,,SC,Type-II,,,,borocarbide,,,,,,,,10.1103/PhysRevB.66.014517
YNi2B2C,YNi2B2C,Bulk,,,SC,Type-II,14.2 K,,Tetragonal,Body centered tetragonal,I4/mmm,,,,0.018 T at 5.5 K,4.7 T at 5.5 K,True,10.1103/PhysRevLett.77.4628
YNi2B2C,YNi2B2C,Bulk,,,SC,Type-II,,,,layered,,,,,,,True,10.1103/PhysRevB.50.647
YNi2B2C,YNi2B2C,Bulk,,,SC,Type-II,15.6 K,,Tetragonal,body-centered tetragonal,,,,,,,True,10.1103/PhysRevB.51.681
YNi2B2C,YNi2B2C,Bulk,,,SC,Type-II,15.6 K,,Tetragonal,LuNi2B2C-type,I4/mmm,,,,,,,10.1103/PhysRevB.51.16436
Yttrium nickel borocarbide,YNi2B2C,Bulk,,,SC,Type-II,,,,,,,,,,,,10.1103/PhysRevLett.84.4982
YNi₂B₂C,YNi2B2C,,,,SC,,,,,,,,,,,,,10.1103/PhysRevB.63.144527
YNi2B2C,YNi2B2C,Bulk,,,SC,Type-II,15.6 K,,Tetragonal,body-centered tetragonal,I4/mmm,,,,,,,10.1103/PhysRevB.56.437
YNi2B2C,YNi2B2C,,,,SC,,,,,,,,,,,,,10.1103/PhysRevB.65.024520
YNi2B2C,YNi2B2C,Bulk,,,SC,Type-II,15.3 K,,Tetragonal,,,,,,,,,10.1103/PhysRevB.65.174530
YNi2B2C,YNi2B2C,Bulk,,,SC,Type-II,"15.5 K (onset), 10.2 K (at 1.105 T field)",,,quaternary intermetallic,,,,,,3.5 T,True,10.1103/PhysRevB.51.674
Yttrium nickel boride carbide,YNi2B2C,Bulk,,,SC,Type-II,15.6 K,,Tetragonal,ThCr2Si2-like with filled 2b sites,I4/mmm,3.53 Å,3.53 Å,10.57 Å,,,,10.1103/PhysRevB.49.13279
YNi2B2C,YNi2B2C,Bulk,,,SC,,15.5 K,,,,,,,,,,,10.1103/PhysRevB.55.6421
YNi2B2C,YNi2B2C,Bulk,,,SC,Type-II,15.89 K,,Tetragonal,centered-tetragonal,,,,,,,True,10.1103/PhysRevB.57.126
YNi2B2C,YNi2B2C,Bulk,,,SC,Type-II,15.5 K,up to 1.3 GPa,,borocarbide,,3.588 Å,,,,,True,10.1103/PhysRevB.61.R6487
Yttrium nickel boride carbide,YNi2B2C,Bulk,,,SC,Type-II,15.0 K,,Tetragonal,body-centered-tetragonal layered,,3.53 Å,3.53 Å,10.55 Å,,,True,10.1103/PhysRevB.52.6734
YNi2B2C,YNi2B2C,Bulk,,,SC,Type-II,15.4 K,,,,,,,,,8.0 T,True,10.1103/PhysRevB.66.184511
Yttrium nickel borocarbide,YNi2B2C,,,,SC,,,,,,,,,,,,,10.1103/PhysRevB.64.012514
YNi2B2C,YNi2B2C,Bulk,,,SC,Type-II,,,Tetragonal,,,,,,,,,10.1103/PhysRevB.62.111
Yttrium nickel borocarbide,YNi2B2C,Bulk,,,SC,Type-II,15.6 K,,Tetragonal,ThCr2Si2-like,I4/mmm,3.525 Å,3.525 Å,10.538 Å,,,True,10.1103/PhysRevB.55.9058
Yttrium nickel boride carbide,YNi2B2C,Bulk,,,SC,High-Tc,15.5 K,,Tetragonal,body-centered tetragonal,I4/mmm,3.5 Å,3.5 Å,10.5 Å,,,True,10.1103/PhysRevB.57.7916
YNi2B2C,YNi2B2C,Bulk,,,SC,Type-II,15.5 K,,Tetragonal,Body-centered-tetragonal,I4/mmm,,,,,,True,10.1103/PhysRevB.55.6584
Yttrium nickel borocarbide,YNi2B2C,Bulk,,,SC,Type-II,,,Tetragonal,,,,,,,,,10.1103/PhysRevB.60.R12577
YNi2B2C,YNi2B2C,,,,SC,,16 K,,Tetragonal,Layered,I4/mmm,,,,,,,10.1103/PhysRevB.53.307
YNi2B2C,YNi2B2C,,,,SC,High-Tc,,,,,,,,~1 nm,,,,10.1103/PhysRevB.52.R3864
YNi2B2C,YNi2B2C,Bulk,,,SC,,,up to 8 GPa,Tetragonal,ThCr2Si2-type tetragonal body-centered,I4/mmm,,,,,,True,10.1103/PhysRevB.58.3377
Yttrium nickel borocarbide,YNi2B2C,Bulk,,,SC,Type-II,,,Tetragonal,,,,,,,,,10.1103/PhysRevB.62.15151
YNi2B2C,YNi2B2C,Bulk,,,SC,Type-II,14.25 K,,Tetragonal,ThCr2Si2 structure,,,,,,,True,10.1103/PhysRevB.52.16165
Yttrium nickel borocarbide,YNi2B2C,Bulk,,,SC,Type-II,15.5 K,,Tetragonal,,,,,,,~10 T,True,10.1103/PhysRevLett.89.137006
YNi2B2C,YNi2B2C,Bulk,,,SC,,16 K,,Tetragonal,LuNi2B2C-type,I4/mmm,,,,,,,10.1103/PhysRevB.62.8942
YNi2B2C,YNi2B2C,Bulk,,,SC,,8 K,,,,,,,,,,,10.1103/PhysRevB.50.9445
YNi2B2C,YNi2B2C,Bulk,,,SC,,15.6 K,,,,,,,,,,,10.1103/PhysRevB.50.351
Yttrium nickel borocarbide,YNi2B2C,Bulk,,,SC,Type-II,,,Tetragonal,,,,,,,,True,10.1103/PhysRevB.55.R8693
Yttrium nickel borocarbide,YNi2B2C,Bulk,,,SC,Type-II,15.5 K,,,,,,,,,,True,10.1103/PhysRevB.65.092510
YNi2B2C,YNi2B2C,Bulk,,,SC,Type-II,,,,borocarbide,,,,,,,,10.1103/PhysRevB.56.809
YNi2B2C,YNi2B2C,Bulk,,,SC,Type-II,15 K,,,,,,,,,,,10.1103/PhysRevB.62.9077
YNi2B2C,YNi2B2C,Bulk,,,SC,Type-II,15.6 K,,Tetragonal,ThCr2Si2 type,D4h17,3.5267 Å,3.5267 Å,10.5427 Å,,,True,10.1103/PhysRevB.50.4030
Yttrium nickel borocarbide,YNi2B2C,Bulk,,,SC,Type-II,,,,,,,,,,,,10.1103/PhysRevB.62.12413
YNi2B2C,YNi2B2C,Bulk,,,SC,Type-II,,,,,,,,,,,,10.1103/PhysRevB.52.4592
YNi2B2C,YNi2B2C,Bulk,,,SC,Type-II,14.5 K,,,borocarbide,,,,,,8.8 T,,10.1103/PhysRevB.66.184516
YNi2B2C,YNi2B2C,Bulk,,,SC,borocarbide,12.5 K,,,,,,,,,,TRUE,Handbook of SC
YNi2B2C,YNi2B2C,,,,SC,quaternary borocarbide,,,,,,,,,,,,10.1103/PhysRevB.81.020502
YNi2B2C,YNi2B2C,Bulk,,,SC,Type-II/borocarbide,,,,,,,,,,,FALSE,10.1103/PhysRevB.72.144512
YNi2B2C,YNi2B2C,,,,SC,,,,,,,,,,,,FALSE,10.1103/PhysRevB.80.224522
YNi2B2C,YNi2B2C,Bulk,,,SC,,15.5-16.5 K,,Tetragonal,ThCr2Si2-type,I4/mmm,,,,,,FALSE,10.1103/PhysRevB.109.L180505
Yttrium nickel borocarbide,YNi2B2C,,,,SC,Type-II,,,,,,,,,,,FALSE,10.1103/PhysRevLett.108.167001
Yttrium nickel borocarbide,YNi2B2C,,,,SC,,,,,,,,,,,,FALSE,10.1103/PhysRevB.77.064502
Yttrium Nickel Borocarbide,YNi2B2C,,,,SC,,,,,,,,,,,,FALSE,10.1103/PhysRevB.70.212514
YNi2B2C,YNi2B2C,Bulk,,,SC,,,,,,,,,,,,TRUE,10.1103/PhysRevB.93.195147
Yttrium Nickel Borocarbide,YNi2B2C,Bulk,,,SC,Type-II,15.8 K,,Tetragonal,,,,,,,,TRUE,10.1103/PhysRevB.72.014542
YNi2B2C,YNi2B2C,Bulk,,,SC,,,,,,,,,,,,FALSE,10.1103/PhysRevB.79.012505
YNi2B2C,YNi2B2C,Bulk,,,SC,,,ambient,,,,,,,,,FALSE,10.1103/PhysRevLett.129.067001
Yttrium nickel borocarbide,YNi2B2C,Bulk,,,SC,,15 K,,,,,,,,,,FALSE,10.1103/PhysRevB.77.184521
Yttrium Nickel Borocarbide,YNi2B2C,Bulk,,,SC,Type-II,15.2 K,,Tetragonal,,,3.51,3.51,10.53,,9.3 T at 2 K; 4.7 T at 5.5 K,TRUE,10.1103/PhysRevB.85.224525
YNi2B2C,YNi2B2C,,,,SC,,,,,,,,,,,,FALSE,10.1103/PhysRevLett.126.257002
Yttrium Nickel Borocarbide,YNi2B2C,Bulk,,,SC,Type-II,15.3 K,,,,,,,,,,TRUE,10.1103/PhysRevB.71.214510
Yttrium Nickel Borocarbide,YNi2B2C,,,,SC,,,,,,,,,,,,FALSE,10.1103/PhysRevLett.100.257004
YNi2B2C,YNi2B2C,Bulk,,,SC,Type-II,,,Tetragonal,Borocarbide,,,,,,,,10.1103/PhysRevB.74.174518
Yttrium Nickel Borocarbide,YNi2B2C,Bulk,,,SC,unconventional,,,,Layered unconventional superconductor,,,,,,,FALSE,10.1103/PhysRevB.70.184515
YNi2B2C,YNi2B2C,Bulk,,,SC,Type-II,15.5 K,,,,,,,,,,TRUE,10.1103/PhysRevB.83.104519
Yttrium Nickel Borocarbide,YNi2B2C,Bulk,,,SC,Type-II,,,Tetragonal,,,,,,,,,10.1103/PhysRevLett.94.067007
YNi2B2C,YNi2B2C,,,,SC,,,,,,,,,,,,,10.1103/PhysRevB.108.214515
Yttrium Nickel Borocarbide,YNi2B2C,Thin Film,,,SC,Type-II,,,,,,,,,,,FALSE,10.1103/PhysRevLett.97.077002
YNi2B2C,YNi2B2C,Bulk,,,SC,Type-II,,ambient,,,,,,,,,FALSE,10.1103/PhysRevB.98.024505
YNi2B2C,YNi2B2C,Single crystal,,,SC,Type-II,15.5 K,ambient,Tetragonal,ThCr2Si2-type,I4/mmm,,,,,7.0 T,TRUE,10.1103/PhysRevB.82.174513
YNi2B2C,YNi2B2C,Bulk,,,SC,Type-II,,,,,,,,,,,FALSE,10.1103/PhysRevB.70.064516
Yttrium Nickel Borocarbide,YNi2B2C,Thin Film,,,SC,,,,,,,,,,,,FALSE,10.1103/PhysRevB.76.092504
YNi2B2C,YNi2B2C,Bulk,,,SC,borocarbide,,,,,,,,,,,TRUE,10.1103/PhysRevB.86.060501
Yttrium Nickel Borocarbide,YNi2B2C,Bulk,,,SC,Type-II,,,,,,,,,,,TRUE,10.1103/PhysRevB.74.184521
YNi2B2C,YNi2B2C,Bulk,,,"SC,NM",,15.4 K,,,,,,,,,,TRUE,10.1103/PhysRevLett.100.017003
YNi2B2C,YNi2B2C,,,,SC,,,,,,,,,,,,FALSE,10.1103/PhysRevB.72.214515
YNi2B2C,YNi2B2C,Bulk,,,SC,borocarbide,,,,,,,,,,,FALSE,10.1103/PhysRevLett.104.067002
Yttrium Nickel Borocarbide,YNi2B2C,,,,SC,,,,,,,,,,,,FALSE,10.1103/PhysRevB.82.144532
Yttrium nickel borocarbide,YNi2B2C,Thin Film,,,SC,Type-II,,,,,,,,,,,FALSE,10.1103/PhysRevB.84.054537
YNi2B2C,YNi2B2C,,,,SC,,,,,,,,,,,,FALSE,10.1103/PhysRevB.87.134502
YNi2B2C,YNi2B2C,,,,SC,,,,,,,,,,,,FALSE,10.1103/PhysRevB.85.174517
Yttrium nickel borocarbide,YNi2B2C,,,,SC,Type-II,,,,,,,,,,,FALSE,10.1103/PhysRevLett.101.057004
Yttrium Nickel Borocarbide,YNi2B2C,Bulk,,,SC,Type-II,,,,,,,,,,,,10.1103/PhysRevLett.121.187203
YNi2B2C,YNi2B2C,,,,SC,,,,,,,,,,,,FALSE,10.1103/PhysRevB.94.214507
YNi2B2C,YNi2B2C,Bulk,,,SC,Type-II,,,,,,,,,,,FALSE,10.1103/PhysRevB.103.014506
Yttrium Nickel Borocarbide (YNi2B2C) Thin Film,YNi2B2C,Thin Film,,,SC,,,,,,,,,,,,FALSE,10.1103/PhysRevX.2.011007
Yttrium nickel borocarbide,YNi2B2C,,,,SC,,,,,,,,,,,,FALSE,10.1103/PhysRevB.76.024510
Yttrium Nickel Borocarbide,YNi2B2C,Bulk,,,SC,,15.2 K,,Tetragonal,,,3.51,3.51,10.53,,,TRUE,10.1103/PhysRevLett.101.237002
Yttrium Nickel Borocarbide,YNi2B2C,Bulk,,,SC,Type-II,,,Tetragonal,,,,,,,,FALSE,10.1103/PhysRevB.73.020504
YNi2B2C,YNi2B2C,Bulk,,,SC,,,,,,,,,,,,FALSE,10.1103/PhysRevLett.93.067001
Yttrium Nickel Borocarbide,YNi2B2C,Bulk,,,SC,two-band,,,,,,,,,,,,10.1103/PhysRevB.82.104521
YNi2B2C,YNi2B2C,Bulk,,,SC,Type-II,15.85 K,,Tetragonal,,,3.52,3.52,10.54,,Hc2||a: 9.77 T at 2.2 K; Hc2||c: 8.25 T at 2.2 K,TRUE,10.1103/PhysRevB.79.132505
YNi2B2C,YNi2B2C,Bulk,,,SC,Type-II,12 K,,YNi2B2C-type,,,,,,,,TRUE,10.1016/0925-8388(94)07108-X
YNi2B2C,YNi2B2C,Bulk,,,SC,Type-II,11.5 K,1.8 T,,,,,,,,,TRUE,10.1016/S0921-4526(99)02405-9
YNi2B2C,YNi2B2C,Bulk,,,SC,Type-II,15.2 K,,Tetragonal,,I4/mmm,,,,,,TRUE,10.1016/j.jcrysgro.2004.11.411
YNi2B2C,YNi2B2C,Bulk,,,SC,Type-II,15.5 K,,Body-centered tetragonal,Tetragonal,I4/mmm,,,,,,FALSE,10.1016/j.physb.2007.05.032
YNi2B2C,YNi2B2C,Bulk,,,SC,Type-II,15.4 K,,,,,,,,,,TRUE,10.1016/j.physb.2006.01.204
YNi2B2C,YNi2B2C,Bulk,,,SC,Type-II,15.5 K,,,,,,,,,,TRUE,10.1016/S0925-8388(01)01391-3
Y(Ni1−xMnx)2B2C,YNi2B2C,Bulk,,,SC,Type-II,16.18 K,,Tetragonal,,I4/mmm,,,,,,TRUE,10.1016/S0921-4534(01)00966-2
YNi2B2C,YNi2B2C,Bulk,,,SC,Type-II,15.5 K,,Body Centered Tetragonal,Tetragonal,I4/mmm,3.526 Å,,10.547 Å,,,TRUE,10.1016/S0921-4534(99)00052-0
YNi2B2C,YNi2B2C,Bulk,,,SC,Type-II,15 K,,Body-centered tetragonal,Tetragonal,I4/mmm,,,,,,FALSE,10.1016/j.ssc.2015.01.010
YNi2B2C,YNi2B2C,Bulk,,,SC,Type-II,14.5 K,,,,,,,,,6 T,TRUE,10.1016/j.physc.2007.03.295
YNi2B2C,YNi2B2C,Bulk,,,SC,Type-II,15.5 K,,,,,,,,,,FALSE,10.1016/j.jmmm.2003.11.066
YNi2B2C,YNi2B2C,Bulk,,,SC,Type-II,15.25 K,,,,,,,,,,TRUE,10.1016/j.jmmm.2003.11.093
YNi2B2C,YNi2B2C,Bulk,,,SC,Type-II,15.5 K,,Tetragonal,,,3.526 Å,,10.542 Å,,,TRUE,10.1016/S0921-4534(99)00195-1
YNi2B2C,YNi2B2C,Bulk,,,SC,Unconventional,15.5 K,Ambient,,,,,,,,,TRUE,10.1016/S0921-4534(02)02389-4
YNi2B2C,YNi2B2C,Bulk,,,SC,Type-II,15.5 K,,,,,,,,,,FALSE,10.1016/j.jallcom.2009.01.135
YNi2B2C,YNi2B2C,Bulk,,,SC,Type-II,15.6 K,,Body-centred tetragonal,Tetragonal,I4/mmm,0.3536 nm,,1.0561 nm,,,TRUE,10.1016/S0925-8388(02)00771-5
YNi2B2C,YNi2B2C,Bulk,,,SC,Type-II,15.5 K,,Tetragonal,Body-centered,I4/mmm,,,,,,FALSE,10.1016/S0167-577X(02)00699-7
YNi2B2C,YNi2B2C,Bulk,,,SC,Type-II,15.5 K,,Layered,,,,,,,,FALSE,10.1016/S0921-4534(03)00962-6
YNi2B2C,YNi2B2C,Bulk,,,SC,Type-II,12 K,,,,,,,,,,TRUE,10.1016/0921-4534(94)92485-6
YNi2B2C,YNi2B2C,Bulk,,,SC,Type-II,15 K,,,,,3.526 Å,,10.543 Å,,,FALSE,10.1016/j.physc.2003.12.029
YNi2B2C,YNi2B2C,Bulk,,,SC,Type-II,15.5 K,,,,,,,,,,TRUE,10.1016/0921-4534(94)92494-5
YNi2B2C,YNi2B2C,Bulk,,,SC,Type-II,15.5 K,,,,,,,,20 G,,TRUE,10.1016/0921-4534(94)90794-3
YNi2B2C,YNi2B2C,Bulk,,,SC,Type-II,15 K,0 GPa,Tetragonal,I4/mmm,I4/mmm,,,,,,FALSE,10.1016/j.physb.2005.03.020
YNi2B2C,YNi2B2C,Bulk,,,SC,Type-II,15 K,,,,,,,,,,FALSE,10.1016/j.physb.2005.11.071
YNi2B2C,YNi2B2C,Bulk,,,SC,Type-II,14.5 K,,Tetragonal,,,,,,,Hc2 > 2550 G,TRUE,10.1016/S0921-4526(99)02078-5
YNi2B2C,YNi2B2C,Thin Film,,,SC,Type-II,14.4 K,,Tetragonal,,I4/mmm,0.3533 nm,,1.0566 nm,,,TRUE,10.1016/S0925-8388(02)00753-3
YNi2B2C,YNi2B2C,Bulk,,,SC,Type-II,14.5 K,,,,,,,,,,TRUE,10.1016/0921-4534(94)92489-9
YNi2B2C,YNi2B2C,Thin Film,,,SC,Type-II,14 K,,,,,,,,,,TRUE,10.1016/0921-4534(94)92489-9
YNi2B2C,YNi2B2C,Bulk,,,SC,Type-II,15.1 K,,,,,,,,,8.3 T,TRUE,10.1016/j.jmmm.2004.11.490
YNi2B2C,YNi2B2C,Bulk,,,SC,Type-II,15.1 K,,,,,,,,,,TRUE,10.1016/j.jmmm.2006.10.180
YNi2B2C,YNi2B2C,Bulk,,,SC,Type-II,16-24,,,,,,,,,,TRUE,10.1016/S0921-4534(97)00159-7
YNi2B2C,YNi2B2C,Bulk,,,SC,Type-II,15.6 K,,Tetragonal,Layered,I4/mmm,,,,,,TRUE,10.1016/S0921-4534(99)00051-9
YNi2B2C,YNi2B2C,Bulk,,,SC,Type-II,23 K,,,,,,,,,,TRUE,10.1016/j.jallcom.2005.01.021
YNi2B2C,YNi2B2C,Bulk,,,SC,Type-II,15 K,,Layered,Tetragonal,I 4/mmm,,,,,,TRUE,10.1016/S0925-8388(98)01052-4
YNi2B2C (after annealing),YNi2B2C,Bulk,,,SC,Type-II,9 K,,Nanocrystalline,Tetragonal,I 4/mmm,,,,,,TRUE,10.1016/S0925-8388(98)01052-4
YNi2B2C,YNi2B2C,Bulk,,,SC,Type-II,16 K,,Tetragonal,Body-centred,,,,,,,FALSE,10.1016/S0925-8388(01)01144-6
Yttrium Nickel Boride Carbide,YNi2B2C,Bulk,,,SC,Conventional,15.6 K,,Body-centered tetragonal,Tetragonal,I4/mmm,3.5 Å,3.5 Å,10.5 Å,,,TRUE,10.1016/S0925-8388(96)02528-5
Y(Ni1−xCox)2B2C,YNi2B2C,Bulk,,,SC,Type-II,15.0 K,,,,,,,,,,TRUE,10.1016/0921-4534(94)91614-4
