Repository: WyattBunstine/ML_SC_Project

# ML_SC_Project — Chemically and Geometrically Motivated Crystal Graph Neural Networks

This project predicts and screens superconductors from crystal structure. It frames the
problem as a **two-stage hurdle**: first classify whether a material is a superconductor
candidate (SC vs. non-SC), then regress the critical temperature T_c for superconductors.

Two graph-neural-network families are trained and compared:

- a **baseline CGCNN** ([txie-93/cgcnn](https://github.com/txie-93/cgcnn)), and
- an **MPNN** with learned edge features that consumes richer `crystal_graph_v4` graphs
  (this project's contribution).

File: database/superconductor_materials_full.csv (part 212 of 215)
Material_Name,Chemical_Composition,Material_Class,Film_Thickness,Substrate,Material_Type,Superconductor_Type,Superconducting_Transition_Temperature,Pressure,Crystal_Structure,Lattice_Structure,Space_Group,"Lattice_Constant(a)","Lattice_Constant(b)","Lattice_Constant(c)",Lower_Critical_Field,Upper_Critical_Field,Experimental,DOI
Yttrium Nickel Borocarbide,YNi2B2C,Bulk,,,SC,Type-II,16 K,,,,,,,,,,FALSE,10.1016/j.physc.2003.07.003
YNi2B2C,YNi2B2C,Bulk,,,SC,Type-II,15.4 K,,,,,,,,,,TRUE,10.1016/j.physc.2004.02.168
Yttrium Nickel Borocarbide,YNi2B2C,Bulk,,,SC,Type-II,15.6,,Tetragonal,,I4/mmm,3.52,3.52,10.53,,,FALSE,10.1016/j.physc.2004.02.053
YNi2B2C,YNi2B2C,Bulk,,,SC,Type-II,15.1 K,,,,,,,,,,TRUE,10.1016/j.jpcs.2005.10.125
YNi2B2C,YNi2B2C,Bulk,,,SC,Type-II,15.4 K,,,,,,,,,,TRUE,10.1016/j.physc.2006.03.074
YNi2B2C,YNi2B2C,Bulk,,,SC,Type-II,15.5 K,,,,,,,,,,TRUE,10.1016/S0921-4534(00)01767-6
YNi2B2C,YNi2B2C,Thin Film,,,SC,Conventional BCS,15.1 K,,,,,,,,,,TRUE,10.1016/S0921-4534(99)00305-6
YNi2B2C,YNi2B2C,Bulk,,,SC,Type-II,15.4 K,,,,,,,,,,TRUE,10.1016/j.physc.2007.03.164
YNi2B2C,YNi2B2C,Bulk,,,SC,Type-II,15.6,,Tetragonal,Tetragonal,14/mmm,,,,,,FALSE,10.1016/S0921-4534(01)00292-1
Y(Ni1−xMnx)2B2C,YNi2B2C,Bulk,,,SC,Type-II,16.18,,Body Centered Tetragonal,Tetragonal,,3.5271,,10.5428,224.4,,TRUE,10.1016/S0921-4534(01)00612-8
YNi2B2C,YNi2B2C,Bulk,,,SC,Intermetallic,12 K,,,,,,,,,,TRUE,10.1016/0921-4534(94)90831-1
YNi2B2C,YNi2B2C,Bulk,,,SC,Type-II,15.5 K,,,,,,,,,,TRUE,10.1016/S0921-4526(99)01169-2
YNi2B2C,YNi2B2C,Bulk,,,SC,Type-II,12 K,,,,,,,,,,TRUE,10.1016/0921-4526(94)00515-W
YNi2B2C,YNi2B2C,Bulk,,,SC,Type-II,15.2 K,,ThCr2Si2-type,,,,,,,3.7 T,TRUE,10.1016/0921-4534(94)90360-3
YNi2B2C,YNi2B2C,Bulk,,,SC,Unconventional,15.5 K,,Tetragonal,,,,,,,,FALSE,10.1016/j.cap.2004.01.011
Yttrium Nickel Borocarbide,YNi2B2C,Bulk,,,SC,Type-II,15.4 K,,,,,,,,,,TRUE,10.1016/S0368-2048(02)00047-6
YNi2B2C,YNi2B2C,Bulk,,,SC,Type-II,15.55,,Layered,,I4/mmm,,,,,,TRUE,10.1016/S0921-4534(98)00667-4
YNi2B2C,YNi2B2C,Bulk,,,SC,Type-II,15-16 K,,,,,,,,,,FALSE,10.1016/S0921-4534(01)01127-3
YNi2B2C,YNi2B2C,Bulk,,,SC,Type-II,15 K,,,,,,,,,,FALSE,10.1016/S0921-4526(99)02081-5
YNi2B2C,YNi2B2C,Bulk,,,SC,Type-II,9 K,,,,,,,,,,FALSE,10.1016/S0921-4526(99)02454-0
YNi2B2C,YNi2B2C,Bulk,,,SC,Type-II,15.5 K,,,,,,,,,,TRUE,10.1016/S0921-4534(02)02719-3
YNi2B2C,YNi2B2C,Bulk,,,SC,Type-II,15.5 K,,,,,,,,,,FALSE,10.1016/j.physc.2005.01.006
YNi2B2C,YNi2B2C,Bulk,,,SC,Type-II,15.5 K,,,,,,,,,,FALSE,10.1016/j.physc.2004.02.049
YNi2B2C,YNi2B2C,Bulk,,,SC,Type-II,15.6 K,,Tetragonal,,I4/mmm,,,,,,FALSE,10.1016/j.ssc.2024.115434
YNi2B2C,YNi2B2C,Bulk,,,SC,Type-II,14.2 K,,Body centered tetragonal,,I4/mmm,,,,,,TRUE,10.1016/S0921-4534(00)01532-X
YNi2B2C,YNi2B2C,Bulk,,,SC,Type-II,16 K,,,,,,,,,,FALSE,10.1016/S0921-4534(99)00040-4
YNi2B2C,YNi2B2C,Bulk,,,SC,Type-II,15.5 K,,,,,,,,,,FALSE,10.1016/j.physc.2014.10.001
YNi2B2C,YNi2B2C,Bulk,,,SC,Type-II,15.6 K,,Body-centered tetragonal,,,,,,,,TRUE,10.1016/S0921-4534(02)01336-9
YNi2B2C,YNi2B2C,Thin Film,,,SC,Type-II,14.7 K,,Polycrystalline,c-axis oriented,,,,,,,TRUE,10.1016/S0921-4526(99)02453-9
YNi2B2C,YNi2B2C,Bulk,,,SC,Type-II,15.7 K,,,,,,,,,8 T,TRUE,10.1016/S0921-4526(98)00997-1
YNi2B2C,YNi2B2C,Bulk,,,SC,Type-II,15 K,,,,,,,,36.9 mT,6.0 T,TRUE,10.1016/0921-4534(94)90753-6
YNi2B2C,YNi2B2C,Bulk,,,SC,Type-II,15 K,,ThCr2Si2-type,,,,,,,,TRUE,10.1016/S0038-1098(99)00550-5
YNi2B2C,YNi2B2C,Bulk,,,SC,Type-II,15.6 K,,Tetragonal,Body-centered,ThCr2Si2-type,,,,,,TRUE,10.1016/j.jcrysgro.2007.11.227
YNi2B3C0.2,YNi2B3C0.2,Bulk,,,SC,Type-II,11.5 K,atmospheric pressure,Tetragonal,,,,,,,30000 G,True,10.1103/PhysRevLett.72.274
YNi3B3C,YNi3B3C,Bulk,,,SC,Type-II,16 K,,,,,,,,,,TRUE,10.1016/S0304-8853(97)01023-8
YNi4B,YNi4B,Bulk,,,NSC,,,,,,,,,,,,True,10.1103/PhysRevLett.72.3742
YNi4B,YNi4B,Bulk,,,NSC,,,,Hexagonal,CeCo4B-type,P6/mmm,4.989 Å,4.989 Å,6.953 Å,,,True,10.1103/PhysRevB.52.12921
YNi4B,YNi4B,Bulk,,,SC,Type-II,12 K,,,,,,,,,,TRUE,10.1016/0921-4526(94)91492-3
YNi4B,YNi4B,Bulk,,,SC,Type-II,12 K,,Hexagonal,,P6/mmm,,,,,,TRUE,10.1016/S0925-8388(02)00755-7
YNi4B,YNi4B,Bulk,,,SC,Type-II,12 K,,,,,,,,,,TRUE,10.1016/0038-1098(93)90788-O
YNi4B,YNi4B,Bulk,,,SC,Type-II,13 K,,Hexagonal,CeCo4B type,P 6/mmm,,,,,,TRUE,10.1016/j.jpcs.2003.10.042
YNi4B4C,YNi4B4C,Bulk,,,SC,Type-II,15.9 K,,Tetragonal,,,5.655 Å,5.655 Å,15.20 Å,,,True,10.1103/PhysRevB.51.8395
YNi4BC0.2,YNi4BC0.2,Bulk,,,NSC,,12 K,,Hexagonal,CeCo4B type,,,,,,,True,10.1103/PhysRevLett.72.3742
YNi4BC0.2,YNi4BC0.2,Bulk,,,SC,Type-II,11.2 K,atmospheric pressure,Hexagonal,,P6/mmm,4.982 Å,4.982 Å,6.948 Å,20 G,9000 G,True,10.1103/PhysRevLett.72.274
YNi4BC0.2,YNi4BC0.2,Bulk,,,SC,BCS-like,12 K,,,,,,,,,,FALSE,10.1016/j.cjph.2019.07.004
YNi4BC0.2,YNi4BC0.2,Bulk,,,SC,Type-II,9.7 K,,,,,,,,80 Oe,,TRUE,10.1016/j.jpcs.2003.10.042
Yttrium nickel borocarbide,YNiBC,,,,SC,,12.0 K,,,,,,,,,,,10.1103/PhysRevB.50.4216
YNiBC,YNiBC,Bulk,,,SC,Type-II,11.4-13.6 K,,Primitive tetragonal,Tetragonal,P4/nmm,0.35704 nm,,0.7586 nm,,,TRUE,10.1016/S0925-8388(02)00771-5
YNiBC,YNiBC,Bulk,,,SC,Type-II,0.8 K,,,,,,,,,,FALSE,10.1016/S0925-8388(01)00895-7
YNiGe3,YNiGe3,,,,SC,,,,,,,,,,,,FALSE,10.1103/PhysRevB.88.104508
YNiGe3,YNiGe3,Bulk,,,SC,,0.46 K,,Orthorhombic,,,,,,,,FALSE,10.1103/PhysRevB.99.224505
Y NiGe3,YNiGe3,Bulk,,,SC,Type-II,0.46 K,Ambient,SmNiGe3 type,Orthorhombic,,4.060 Å,21.529 Å,4.063 Å,,500 Oe,TRUE,10.1016/j.ssc.2011.03.004
YNiGe3,YNiGe3,Bulk,,,SC,BCS-like,0.46 K,,Orthorhombic,SmNiGe3-type,Cmmm,2.1529 nm,0.4060 nm,0.4063 nm,,,FALSE,10.1016/j.ssc.2013.10.027
YNiO2H,YNiO2H,Bulk,,,NSC,,,,Tetragonal,infinite-layer hydride,P4/mmm,3.850,3.850,3.180,,,FALSE,10.1103/PhysRevMaterials.6.044807
YNiO3,YNiO3,Bulk,,,NSC,,,,Monoclinic,Perovskite,P21/c,,,,,,TRUE,10.1103/PhysRevB.88.054101
YNiO3,YNiO3,Bulk,,,NSC,,,,Monoclinic,Perovskite,P21/c,,,,,,FALSE,10.1103/PhysRevResearch.5.033146
YNi₂B₂C,YNi₂B₂C,Bulk,,,SC,,15.0 K,,,,,,,,,,,10.1103/PhysRevB.52.R3844
YNi₂B₂C,YNi₂B₂C,,,,SC,,,,,,,,,,,9 T,,10.1103/PhysRevB.52.9186
YNi₂B₂C,YNi₂B₂C,Bulk,,,SC,,,,,,,,,,,,,10.1103/PhysRevB.50.13674
YNi₂B₂C,YNi₂B₂C,Bulk,,,SC,Type-II,15.7 K,,,layered structure,,,,,,10.6 T,True,10.1103/PhysRevB.53.R8871
YNi₂B₂C,YNi₂B₂C,Bulk,,,SC,,15.6 K,,,,,3.533 Å,,10.566 Å,,,TRUE,Handbook of SC
YNi₂B₂C,YNi₂B₂C,Bulk,,,SC,,15.7 K,,,,,,,,,10.5 T,TRUE,Handbook of SC
YNi₂B₂C,YNi₂B₂C,Bulk,,,SC,Type-II,15.6 K,,Tetragonal,borocarbide,tI12,,,,,90 kG,TRUE,Handbook of SC
YNi₂B₂C,YNi₂B₂C,Bulk,,,SC,,15.6 K,,,,,,,,,,TRUE,Handbook of SC
YNi₂B₂C,YNi₂B₂C,Bulk,,,SC,Type-II,15.5 K,,,,,,,,30 mT,11 T,TRUE,Handbook of SC
YNi₂B₂C,YNi₂B₂C,Bulk,,,SC,Type-II,15 K,,,,,,,,,"7 T (perpendicular), 8.3 T (parallel)",TRUE,Handbook of SC
YNi₂B₂C,YNi₂B₂C,Bulk,,,SC,Type-II,15 K,,,,,,,,,,TRUE,Handbook of SC
YNi₂B₂C,YNi₂B₂C,Thin Film,,,SC,Type-II,15 K,,,,,,,,,,TRUE,Handbook of SC
YNi₂B₃ doped with carbon,YNi₂B₃C,Bulk,,,SC,classical,13.5 K,,,,,,,,,,TRUE,Handbook of SC
YOs₂,YOs2,Bulk,,,SC,Type-II,,,,,,,,,,,,10.1103/PhysRev.119.1570
YOs4P12,YOs4P12,Bulk,,,SC,,3 K,ambient,Cubic,skutterudite,Im-3 (No. 204),,,,,,FALSE,10.1103/PhysRevB.88.024514
YOs4P12,YOs4P12,Bulk,,,SC,Type-II,2.67 K,,Skutterudite,Cubic,,8.136 Å,,,,,FALSE,10.1016/j.jpcs.2019.02.031
YOs4P12,YOs4P12,Bulk,,,SC,Type-II,3K,0 GPa,,,,,,,,,TRUE,10.1016/j.phpro.2015.12.025
YOsB₂,YOsB₂,Bulk,,,SC,,2.22 K,,Orthorhombic,LuRuB₂ type,Pnma,5.905 Å,5.299 Å,6.391 Å,,,TRUE,Handbook of SC
YOsB₂,YOsB₂,Bulk,,,SC,,2.2 K,,Orthorhombic,LuRuB₂ type,oP16,,,,,,TRUE,Handbook of SC
YOsSi,YOsSi,Bulk,,,SC,Type-II,10.8 K,,,,,,,,,,,10.1016/0921-4534(88)90695-8
YOsSi,YOsSi,Bulk,,,SC,Type-II,9.8 K,,,,,,,,,,,10.1016/0921-4534(88)90695-8
YOs₂,YOs₂,Bulk,,,SC,,4.7 K,,Hexagonal,Laves phase,,,,,,,TRUE,Handbook of SC
YOs₂,YOs₂,Bulk,,,SC,,4.7 K,,hexagonal,Laves phase,,,,,,,TRUE,Handbook of SC
YOs₂,YOs₂,Bulk,,,SC,Classical,4.7 K,,,,,5.307 Å,,8.786 Å,,,TRUE,Handbook of SC
YP2,YP2,Bulk,,,SC,,9.5 K,,Cubic,,Fd-3m,,,,,,TRUE,10.1103/PhysRevB.108.174513
YPb3,YPb3,Bulk,,,SC,Type-II,4.65 K,,Cubic,AuCu3-type,Pm-3m,4.818,4.818,4.818,216 Oe,750 Oe,TRUE,10.1103/PhysRevB.97.224425
YPb3,YPb3,Bulk,,,SC,,,,,,,,,,,,,10.1103/PhysRevB.101.195144
YPb3,YPb3,Bulk,,,SC,,4.72 K,,Cubic,AuCu3-type,Pm-3m,4.81 Å,4.81 Å,4.81 Å,,,FALSE,10.1103/PhysRevB.82.094517
YPb3,YPb3,Bulk,,,SC,Type-II,4.72,,Cubic,AuCu3-type,Pm-3m,,,,,,FALSE,10.1016/j.commatsci.2018.04.038
YPb3,YPb3,Bulk,,,SC,Type-II,4.72 K,,Cubic,AuCu3-type,Pm-3m,4.7549 Å,,,,,FALSE,10.1016/j.physc.2023.1354250
YPb5B3C0.3,YPb5B3C0.3,,,,SC,,23 K,,,,,,,,,,,10.1103/PhysRevB.57.126
YPb₃,YPb₃,Bulk,,,SC,,4.72 K,,,,,4.813 Å,,,,,TRUE,Handbook of SC
YPb₃,YPb₃,Bulk,,,SC,,4.7 K,,Cubic,Cu₃Au type,cP4,,,,,,TRUE,Handbook of SC
YPd0.5Ge1.5,YPd0.5Ge1.5,Bulk,,,SC,Type-II,3.0 K,,AlB2-type,Hexagonal,,4.192 Å,,4.000 Å,,,FALSE,10.1016/S0921-4534(02)01331-X
YPd2Al3,YPd2Al3,Bulk,,,SC,Type-II,2.2 K,,Hexagonal,,P 6/mmm,5.3704 Å,,4.1932 Å,,960 mT,TRUE,10.1016/j.jallcom.2010.10.193
YPd2B2C,YPd2B2C,Bulk,,,SC,High-Tc,23.0 K,,,ThCr2Si2-type structure,,,,,,,,10.1103/PhysRevB.53.6613
YPd2B2C,YPd2B2C,Bulk,,,SC,,23 K,,,,,,,,,,,10.1103/PhysRevB.64.224509
YPd2B2C,YPd2B2C,,,,SC,,23 K,,,borocarbide,,,,,,,,10.1103/PhysRevB.63.220508
YPd2B2C,YPd2B2C,Bulk,,,SC,High-Tc,23 K,,,,,,,,,,,10.1103/PhysRevB.58.3381
YPd2B2C,YPd2B2C,,,,SC,,23 K,,,,,,,,,,,10.1103/PhysRevB.65.214518
YPd2B2C,YPd2B2C,Bulk,,,SC,,23 K,,Tetragonal,LuNi2B2C-type,I4/mmm,3.757 Å,3.757 Å,10.739 Å,,,True,10.1103/PhysRevB.63.212505
YPd2B2C,YPd2B2C,Bulk,,,SC,Type-II,22-23 K,,,,,,,,,,False,10.1103/PhysRevB.53.5640
YPd2B2C,YPd2B2C,Bulk,,,SC,Type-II,23 K,,Tetragonal,LuNi2B2C-type,I4/mmm,,,,,,,10.1103/PhysRevB.51.16436
YPd2B2C,YPd2B2C,Bulk,,,SC,Type-II,23 K,,,,,,,,,,,10.1103/PhysRevB.55.6584
YPd2B2C,YPd2B2C,,,,SC,High-Tc,23 K,,,,,,,,,,,10.1103/PhysRevB.53.802
Yttrium palladium diboride carbide,YPd2B2C,Bulk,,,SC,,,,,,,,,,,,,10.1103/PhysRevLett.86.2423
YPd2B2C,YPd2B2C,Bulk,,,SC,borocarbide,9.7 K,,,,,,,,,,TRUE,Handbook of SC
YPd2B2C,YPd2B2C,Bulk,,,SC,,23 K,,Tetragonal,ThCr2Si2-type,I4/mmm,,,,,,FALSE,10.1103/PhysRevB.109.L180505
Yttrium palladium borocarbide,YPd2B2C,Bulk,,,SC,,,,,,,,,,,,TRUE,10.1103/PhysRevB.109.054518
YPd2B2C,YPd2B2C,Bulk,,,SC,Type-II,21 K,,Tetragonal,,,,,,,,TRUE,10.1016/S0925-8388(01)01391-3
YPd2B2C,YPd2B2C,Bulk,,,SC,Type-II,23 K,,Tetragonal,,I4/mmm,,,,,,FALSE,10.1016/S0921-4534(01)00966-2
YPd2B2C,YPd2B2C,Bulk,,,SC,Type-II,20.6 K,,Body-centered tetragonal,Tetragonal,I4/mmm,3.807 Å,,10.745 Å,,,FALSE,10.1016/j.ssc.2015.01.010
YPd2B2C,YPd2B2C,Bulk,,,SC,Type-II,23 K,,Tetragonal,,I4/mmm,0.371 nm,,1.08 nm,,,TRUE,10.1016/S0921-4534(00)00228-8
YPd2B2C,YPd2B2C,Bulk,,,SC,Type-II,22.5 K,,I-centred tetragonal,Tetragonal,,3.751,,10.725,,,TRUE,10.1016/S0925-8388(98)00288-6
YPd2B2C,YPd2B2C,Bulk,,,SC,Conventional,21 K,,Body-centered tetragonal,Tetragonal,I4/mmm,,,,,,FALSE,10.1016/j.solidstatesciences.2016.09.021
YPd2B2C,YPd2B2C,Bulk,,,SC,Type-II,23 K,,Tetragonal,Body-centered,I4/mmm,,,,,,FALSE,10.1016/S0167-577X(02)00699-7
YPd2B2C,YPd2B2C,Bulk,,,SC,Type-II,22.6 K,0 kbar,Tetragonal,Body-centered,,3.78 Å,3.78 Å,10.81 Å,310 G,50000 G,TRUE,10.1016/S0921-4534(99)00377-9
YPd2B2C,YPd2B2C,Bulk,,,SC,Type-II,23 K,,LuNi2B2C-type,,,,,,,,TRUE,10.1016/S0921-4534(97)00526-1
YPd2B2C,YPd2B2C,,,,SC,,23K,,,,,,,,,,FALSE,10.1016/j.physc.2007.08.018
YPd2B2C,YPd2B2C,Bulk,,,SC,Type-II,23 K,,Layered,,,,,,,,TRUE,10.1016/S0921-4526(00)00787-0
YPd2B2C,YPd2B2C,Bulk,,,SC,Type-II,21 K,,,,,,,,,10 T,FALSE,10.1016/S0925-8388(96)02832-0
YPd2B2C,YPd2B2C,Bulk,,,SC,Type-II,23 K,,,,,,,,,,FALSE,10.1016/j.ssc.2012.04.077
YPd2Bi,YPd2Bi,Bulk,,,SC,Type-II,0.07 K,,,,,,,,,,,10.1016/j.ssc.2020.113859
YPd₂Ge₂,YPd2Ge2,,,,SC,,,,,ThCr₂Si₂-type,,,,,,,,10.1103/PhysRevB.28.1389
YPd2Ge2,YPd2Ge2,Bulk,,,SC,Type-II,1.14 K,,ThCr2Si2-type,Body-centered tetragonal,I4/mmm,4.2347 Å,,10.0374 Å,6.9 mT,32.5 mT,TRUE,10.1016/j.physb.2017.10.076
YPd2Ge2,YPd2Ge2,Bulk,,,SC,Conventional,1.1 K,,ThCr2S2-type,Body-centered tetragonal,I4/mmm,0.42387 nm,1.00305 nm,,,,TRUE,10.1016/j.physb.2017.10.063
YPd2In,YPd2In,,,,SC,,,,,,,,,,,,,10.1103/PhysRevB.53.2651
YPd2In,YPd2In,Bulk,,,SC,,0.85 K,,Cubic,Heusler (L21),Fm-3m (225),,,,,,FALSE,10.1103/PhysRevB.85.174505
YPd2P2,YPd2P2,Bulk,,,SC,Type-II,0.75 K,,Tetragonal,ThCr2Si2,I4/mmm,4.05 Å,,9.84 Å,,,TRUE,10.1016/j.jmmm.2016.05.089
YPd2Pb,YPd2Pb,Bulk,,,SC,,2.3 K,,Cubic,Heusler L21,,6.74 Å,6.74 Å,6.74 Å,,,True,10.1103/PhysRevB.53.2651
YPd2Sb,YPd2Sb,,,,SC,,,,,,,,,,,,,10.1103/PhysRevB.53.2651
YPd2Sb,YPd2Sb,Bulk,,,SC,,0.85 K,,Cubic,Heusler (L21),Fm-3m (225),,,,,,FALSE,10.1103/PhysRevB.85.174505
YPd2Si2,YPd2Si2,Bulk,,,SC,Type-I,0.47 K,,Tetragonal,ThCr2Si2-type,,4.129 Å,4.129 Å,9.84 Å,,5.4 mT,True,10.1103/PhysRevB.34.4566
Yttrium palladium silicide,YPd2Si2,,,,SC,Type-I,,,,,,,,,,,FALSE,10.1103/PhysRevB.72.180504
YPd2Si2,YPd2Si2,Bulk,,,SC,Type-II,0.46 K,,Body-centered tetragonal,Tetragonal,ThCr2Si2-type,4.170 Å,4.170 Å,9.956 Å,,,FALSE,10.1016/j.mtcomm.2022.103785
YPd2Sn,YPd2Sn,,,,SC,,4.76 K,,,,,,,,,,,10.1103/PhysRevB.53.2651
YPd2Sn,YPd2Sn,Bulk,,,SC,,5.26 K,,Cubic,Cu2MnAl-type,Fm3m,6.7165 Å,6.7165 Å,6.7165 Å,,,True,10.1103/PhysRevB.34.199
YPd2Sn,YPd2Sn,Bulk,,,SC,,,,Cubic,Heusler,Fm3m,,,,,,,10.1103/PhysRevB.39.4119
YPd2Sn,YPd2Sn,Bulk,,,SC,Type-II,4.7 K,,Cubic,Heusler (L21),Fm-3m (225),6.7160,6.7160,6.7160,10 mT,0.90 T,TRUE,10.1103/PhysRevB.85.174505
YPd2Sn,YPd2Sn,Bulk,,,SC,Type-II,4.7 K,,,,,,,,,,FALSE,10.1016/j.jnoncrysol.2022.121969
YPd2Sn,YPd2Sn,Bulk,,,SC,Type-II,4.7 K,,,,,,,,,,,10.1016/j.ssc.2020.113859
YPd2Sn,YPd2Sn,Bulk,,,SC,Type-II,4.55 K,,,,,,,,,,FALSE,10.1016/S0921-4526(02)01631-9
YPd3B2.3C0.8,YPd3B2.3C0.8,Bulk,,,SC,Type-II,21 K,,,,,,,,,,TRUE,10.1016/S0925-8388(01)01391-3
YPd3B2Cy,YPd3B2C0.1,Bulk,,,SC,Intermetallic,23 K,,,,,,,,,,TRUE,10.1016/0921-4534(94)90831-1
YPd4B4Cy,YPd4B4C0.1,Bulk,,,SC,Intermetallic,23 K,,,,,,,,,,TRUE,10.1016/0921-4534(94)90831-1
YPd4BC,YPd4BC,Bulk,,,SC,High-Tc,22K,,,,,,,,,,TRUE,10.1016/0038-1098(94)90713-7
YPd₄BC₀.₂,YPd4BC0.2,,,,SC,,22 K,,,,,,,,,,,10.1103/PhysRevB.51.3985
YPd5B3C0.2,YPd5B3C0.2,Bulk,,,SC,Intermetallic,23 K,,,,,,,,,,TRUE,10.1016/0921-4534(94)90831-1
YPd5B3C0.3,YPd5B3C0.3,Bulk,,,SC,Type-II,23 K,,,,,,,,,,,10.1103/PhysRevB.54.10107
YPd5B3C0.3,YPd5B3C0.3,Bulk,,,SC,Type-II,23 K,,,,,,,,,,FALSE,10.1016/S0925-8388(01)01391-3
YPd5B3C0.3,YPd5B3C0.3,Bulk,,,SC,Type-II,23 K,,,,,,,,,,FALSE,10.1016/S0925-8388(96)02832-0
YPd5B3C0.35,YPd5B3C0.35,Bulk,,,SC,Type-II,23 K,,,,,,,,,,,10.1103/PhysRevB.53.5688
YPd5B3C0.35,YPd5B3C0.35,Bulk,,,SC,,23 K,,,,,,,,,,,10.1103/PhysRevB.52.12921
YPd5B3C0.35,YPd5B3C0.35,Bulk,,,SC,Type-II,23 K,,,,,,,,20 G,,TRUE,10.1016/0921-4534(94)90794-3
YPd5BC,YPd5BC,Bulk,,,SC,Type-II,23.0 K,,Tetragonal,LuNi4B2C,I4/mmm,,,,,,TRUE,Handbook of SC
YPdB2C,YPdB2C,Bulk,,,SC,High-Tc,23 K,,,,,,,,,,TRUE,10.1016/0925-8388(94)07108-X
Yttrium palladium borocarbide,YPdBC,,,,SC,,23.2 K,,,,,,,,,,,10.1103/PhysRevB.50.4216
YPdBi,YPdBi,Bulk,,,SC,Unconventional,1.6 K,,Cubic,Half-Heusler,F-43m,,,,,,FALSE,10.1103/PhysRevB.96.214514
YPdBi,YPdBi,Bulk,,,SC,"Unconventional, possibly mixed singlet-triplet",1.2-1.3 K,Ambient,Cubic,Half-Heusler,,,,,,,TRUE,10.1103/PhysRevB.98.241111
YPdBi,YPdBi,Bulk,,,SC,half-Heusler,1.6 K,,Cubic,half-Heusler,,,,,,,,10.1103/PhysRevB.98.104514
YPdBi,YPdBi,Bulk,,,SC,,,,,Half-Heusler,,,,,,,,10.1103/PhysRevLett.124.067001
YPdBi,YPdBi,Bulk,,,SC,Unconventional/Topological,,,Cubic,Half-Heusler,,,,,,,FALSE,10.1103/PhysRevLett.116.137001
YPd₂Bi,YPd₂Bi,Bulk,,,NSC,,<0.07 K,,Cubic,Heusler phase,Fm3̄m,6.825 Å,6.825 Å,6.825 Å,,,TRUE,Handbook of SC
YPd₂B₂C,YPd₂B₂C,Bulk,,,SC,Type-II,23.0 K,,Tetragonal,borocarbide,tI12,,,,,,TRUE,Handbook of SC
YPd₂In,YPd₂In,Bulk,,,SC,Classical,0.85 K,,Cubic,Heusler phase,Fm3̄m,6.723 Å,6.723 Å,6.723 Å,,,TRUE,Handbook of SC
YPd₂In,YPd₂In,Bulk,,,SC,,0.85 K,,Cubic,Heusler,cF16,,,,,,TRUE,Handbook of SC
YPd₂Pb,YPd₂Pb,Bulk,,,SC,Classical,4.76 K,,Cubic,Heusler phase,Fm3̄m,6.790 Å,6.790 Å,6.790 Å,,,TRUE,Handbook of SC
YPd₂Pb,YPd₂Pb,Bulk,,,SC,,4.8 K,,Cubic,Heusler,cF16,,,,,,TRUE,Handbook of SC
YPd₂Sb,YPd₂Sb,Bulk,,,SC,Classical,0.85 K,,Cubic,Heusler phase,Fm3̄m,6.691 Å,6.691 Å,6.691 Å,,,TRUE,Handbook of SC
YPd₂Sb,YPd₂Sb,Bulk,,,SC,,0.85 K,,Cubic,Heusler,cF16,,,,,,TRUE,Handbook of SC
YPd₂Sn,YPd₂Sn,Bulk,,,SC,Classical,5.5 K,,Cubic,Heusler phase,Fm3̄m,6.718 Å,6.718 Å,6.718 Å,,,TRUE,Handbook of SC
YPd₂Sn,YPd₂Sn,Bulk,,,SC,,5.5 K,,Cubic,Heusler,cF16,,,,,,TRUE,Handbook of SC
YPd₅BC,YPd₅BC,Bulk,,,SC,,23.0 K,,,,,3.75 Å,,10.7 Å,,,TRUE,Handbook of SC
YPd₅Sn,YPd₅Sn,Bulk,,,SC,,5.5 K,,Cubic,MnCu₂Al type,,,,,,,TRUE,Handbook of SC
Y1-xPrxBa2Cu3O7,YPrBa2Cu3O7,Bulk,,,SC,High-Tc/cuprate,,,,,,,,,,,,10.1103/PhysRevLett.66.1789
Y₁₋ᵧPrᵧBa₂Cu₃O₇,YPrBa2Cu3O7,,,,SC,High-Tc/cuprate,,,,,,,,,,,,10.1103/PhysRevB.47.5524
YPt1.5Au0.5B2C,YPt1.5Au0.5B2C,Bulk,,,SC,borocarbide,11 K,,,,,,,,,,TRUE,Handbook of SC
YPt2B2C,YPt2B2C,Bulk,,,SC,Type-II,,,,,,,,,,,,10.1103/PhysRevLett.85.4952
YPt2B2C,YPt2B2C,Bulk,,,SC,High-Tc,10.0 K,,,ThCr2Si2-type structure,,,,,,,,10.1103/PhysRevB.53.6613
YPt2B2C,YPt2B2C,Bulk,,,SC,Type-II,~10 K,,Tetragonal,ThCr2Si2 derivative,I4/mmm,,,,,,True,10.1103/PhysRevB.49.12384
YPt2B2C,YPt2B2C,Bulk,,,SC,Type-II,10 K,,,,,,,,,,,10.1103/PhysRevB.65.132519
YPt2B2C,YPt2B2C,Bulk,,,SC,borocarbide,10 K,,,,,,,,,,TRUE,Handbook of SC
YPt2B2C,YPt2B2C,Bulk,,,SC,,10 K (as-grown); nonsuperconducting (annealed),,Tetragonal,ThCr2Si2-type,I4/mmm,,,,,,FALSE,10.1103/PhysRevB.109.L180505
YPt2B2C,YPt2B2C,Bulk,,,SC,,11 K,,,,,,,,,,FALSE,10.1103/PhysRevMaterials.5.074801
YPt2B2C,YPt2B2C,Bulk,,,SC,Type-II,11.3 K,,Body-centered tetragonal,Tetragonal,I4/mmm,3.809 Å,,10.818 Å,,,FALSE,10.1016/j.ssc.2015.01.010
YPt2B2C,YPt2B2C,Bulk,,,SC,Conventional,10 K,,Body-centered tetragonal,Tetragonal,I4/mmm,,,,,,FALSE,10.1016/j.solidstatesciences.2016.09.021
YPt2Ge2,YPt2Ge2,Bulk,,,SC,,1.6 K,,,,,,,,,,FALSE,10.1016/j.physb.2017.10.076
YPt2Ge2,YPt2Ge2,Bulk,,,SC,Conventional,1.6 K,,CaBe2Ge2-type,Primitive tetragonal,P4/nmm,0.42700 nm,0.99060 nm,,,,TRUE,10.1016/j.physb.2017.10.063
YPtBi,YPtBi,Bulk,,,SC,Unconventional,0.77 K,,Cubic,Half-Heusler,F-43m,,,,,,FALSE,10.1103/PhysRevB.96.214514
YPtBi,YPtBi,Bulk,,,SC,,0.77 K,,Cubic,Half-Heusler,,,,,,1.5 T,FALSE,10.1103/PhysRevB.97.224511
YPtBi,YPtBi,Bulk,,,SC,,,ambient pressure,,,,,,,,,FALSE,10.1103/PhysRevB.97.224506
Yttrium Platinum Bismuth,YPtBi,,,,SC,,,,,,,,,,,,FALSE,10.1103/PhysRevB.91.214517
YPtBi,YPtBi,Bulk,,,SC,Unconventional,,,Cubic,Half-Heusler,,,,,,,FALSE,10.1103/PhysRevB.98.241111
Yttrium Platinum Bismuth (high pressure),YPtBi,Bulk,,,SC,unconventional spin-3/2,,high pressure,,,,,,,,,FALSE,10.1103/PhysRevMaterials.3.034201
YPtBi,YPtBi,Bulk,,,SC,half-Heusler,,,Cubic,half-Heusler,,,,,,,,10.1103/PhysRevB.98.104514
YPtBi,YPtBi,Bulk,,,SC,,,,,half-Heusler,,,,,,,TRUE,10.1103/PhysRevX.9.031025
Yttrium Platinum Bismuth,YPtBi,,,,SC,,,,,,,,,,,,FALSE,10.1103/PhysRevB.107.134518
YPtBi,YPtBi,,,,SC,,,,,Half-Heusler,,,,,,,FALSE,10.1103/PhysRevB.87.140507
YPtBi,YPtBi,Bulk,,,SC,"unconventional, half-Heusler",around 1 K,,Cubic,half-Heusler,,,,,,,FALSE,10.1103/PhysRevB.99.125146
YPtBi,YPtBi,Bulk,,,SC,Type-II,,,,Half-Heusler,,,,,,,,10.1103/PhysRevLett.124.067001
Yttrium platinum bismuth,YPtBi,,,,SC,,,,,,,,,,,,Superconductivity observed in this material involves doping of a quadratic touching band with a very small Fermi energy and a short coherence length.,10.1103/PhysRevB.108.174503
Yttrium platinum bismuth,YPtBi,,,,SC,,,,,Noncentrosymmetric,,,,,,,FALSE,10.1103/PhysRevB.102.064507
Yttrium Platinum Bismuth,YPtBi,,,,SC,Unconventional; Type-II,,Ambient,,,,,,,,,FALSE,10.1103/PhysRevLett.111.087001
YPtBi,YPtBi,Bulk,,,SC,Unconventional/Topological,0.77 K,,Cubic,Half-Heusler,,6.65,6.65,6.65,,,TRUE,10.1103/PhysRevLett.116.137001
YPtBi,YPtBi,Bulk,,,SC,,,Ambient,Cubic,Half-Heusler,,,,,,,TRUE,10.1103/PhysRevResearch.4.033169
YPtBi,YPtBi,Bulk,,,SC,Topological,0.78 K,,Cubic,Half-Heusler,,,,,,,TRUE,10.1103/PhysRevB.99.054505
YPtBi,YPtBi,Bulk,,,SC,unconventional superconductor,0.97 K,,Cubic,Half-Heusler (MgAgAs-type),F-43m,6.65,6.65,6.65,5 μT at 0.5 K,1.6 T,TRUE,10.1103/PhysRevB.94.035130
"YPtBi (nanostructured island, center region)",YPtBi,Nanostructure,,,SC,Type-II,1.37 K,,Cubic,Half-Heusler,,6.65 Å,6.65 Å,6.65 Å,0.2 T,2.25 T,TRUE,10.1103/PhysRevB.92.094510
"YPtBi (nanostructured island, perimeter region)",YPtBi,Nanostructure,,,SC,Type-II,,,Cubic,Half-Heusler,,6.65 Å,6.65 Å,6.65 Å,0.2 T,,TRUE,10.1103/PhysRevB.92.094510
YPtBi (bulk),YPtBi,Bulk,,,SC,Type-II,0.75 K,,Cubic,Half-Heusler,,6.65 Å,6.65 Å,6.65 Å,0.008 mT,1.5 T,TRUE,10.1103/PhysRevB.92.094510
YPtBi (as-cleaved disordered surface),YPtBi,Amorphous Layer,≈50 nm,YPtBi crystal,NSC,,,,Amorphous,,,,,,,,TRUE,10.1103/PhysRevB.92.094510
YPtBi,YPtBi,Bulk,,,SC,s-wave/Low-carrier-density,0.77 K,,,,,,,,,,,10.1103/PhysRevB.92.195101
YPtBi,YPtBi,Bulk,,,SC,Type-II,0.77 K,,,,,,,,,,FALSE,10.1016/j.jnoncrysol.2022.121969
YPtBi,YPtBi,,,,SC,,0.77 K,,Cubic,,F -43 m,,,,,,FALSE,10.1016/j.jallcom.2023.172100
YPtBi,YPtBi,Bulk,,,SC,Type-II,0.77 K,,Half Heusler,Cubic,F-43m,6.650 Å,6.650 Å,6.650 Å,0.008 mT,1.2 T,TRUE,10.1016/j.ssc.2013.12.010
YPtBi,YPtBi,Bulk,,,SC,Type-II,0.77 K,,,,,,,,,,FALSE,10.1016/j.ssc.2018.01.018
YPt₁.₅Au₀.₆B₂C,YPt₁.₅Au₀.₆B₂C,Bulk,,,SC,,11 K,,,,,,,,,,TRUE,Handbook of SC
YPt₂,YPt₂,Bulk,,,SC,,0.5 K,,Cubic,Laves phase,,,,,,,TRUE,Handbook of SC
YPt₂,YPt₂,Bulk,,,SC,,1.6 K,,,Laves phase,,,,,,,TRUE,Handbook of SC
YPt₂B₂C,YPt₂B₂C,Bulk,,,SC,,10 K,,,,,3.79 Å,,10.71 Å,,,TRUE,Handbook of SC
YPt₂B₂C,YPt₂B₂C,Bulk,,,SC,Type-II,10.0 K,,Tetragonal,borocarbide,tI12,,,,,,TRUE,Handbook of SC
YRe2B2,YRe2B2,Bulk,,,SC,Type-II,2 K,,,,,,,,,,FALSE,10.1016/S0921-4526(99)01016-9
YReBC,YReBC,Bulk,,,SC,Type-II,4 K,,,,,,,,100 G,4000 G,TRUE,10.1016/S0921-4526(99)01016-9
YReBC,YReBC,Bulk,,,SC,Type-II,4.5 K,,,,,,,,100 G,4000 G,TRUE,10.1016/S0038-1098(99)00140-4
YReC,YReC,Bulk,,,SC,Type-II,2 K,,,,,,,,,,FALSE,10.1016/S0921-4526(99)01016-9
YRe₂,YRe₂,Bulk,,,SC,,1.8 K,,Hexagonal,Laves phase,,,,,,,TRUE,Handbook of SC
YRe₂,YRe₂,Bulk,,,SC,,1.8 K,,hexagonal,Laves phase,,,,,,,TRUE,Handbook of SC
YRe₂,YRe₂,Bulk,,,SC,,1.83 K,,Hexagonal,"MgZn₂ type, hexagonal Laves phase",P6₃/mmc,5.396 Å,,8.819 Å,,,TRUE,Handbook of SC
YRh1.1Sn3.6,YRh1.1Sn3.6,Bulk,,,SC,Type-II,3.13 K,,,,,,,,,,,10.1016/0378-4363(87)90086-6
YRh2,YRh2,Bulk,,,SC,,1.48 K,,Cubic,C15,,7.424 Å,,,,,True,10.1103/PhysRev.137.A119
YRh2Si2,YRh2Si2,Bulk,,,SC,,,,,,,,,,,,,10.1103/PhysRevB.60.14897
YRh2Si2,YRh2Si2,Bulk,,,NSC,,,,Tetragonal,ThCr2Si2-type,,4.031 Å,4.031 Å,9.92 Å,,,True,10.1103/PhysRevB.34.4566
YRh2Si2,YRh2Si2,,,,heavy-fermion metal,,,,,,,,,,,,FALSE,10.1103/PhysRevX.8.041010
YRh3,YRh3,Bulk,,,SC,,1.07 K,,,,,,,,,,True,10.1103/PhysRev.137.A119
YRh3B,YRh3B,Bulk,,,SC,Type-II,0.76 K,,Cubic,perovskite,Pm3m,4.165 Å,4.165 Å,4.165 Å,,,True,10.1103/PhysRevB.52.12921
YRh3B2,YRh3B2,Bulk,,,SC,,1.5-11 K,,,,,,,,,,,10.1103/PhysRevB.52.12921
YRh4B4,YRh4B4,Bulk,,,SC,Type-II,10.45 K,,Tetragonal,primitive tetragonal,,,,,,,True,10.1103/PhysRevB.27.2770
YRh4B4,YRh4B4,Bulk,,,SC,,,,,,,,,,,,,10.1103/PhysRevB.45.2311
YRh4B4,YRh4B4,Bulk,,,SC,Type-II,,,,,,,,,,,True,10.1103/PhysRevB.28.2859
YRh₄B₄,YRh4B4,Bulk,,,SC,,,,,,,,,,,,,10.1103/PhysRevB.27.5526
YRh4B4,YRh4B4,Bulk,,,SC,,10.8 K,,,,,,,,,,,10.1103/PhysRevB.33.1671
YRh4B4,YRh4B4,Bulk,,,SC,Type-II,10.7 K,,,,,,,,,,True,10.1103/PhysRevB.33.3129
YRh₄B₄,YRh4B4,,,,SC,,,,,,,,,,,,,10.1103/PhysRevB.51.3985
Yttrium-Rhodium-Boron,YRh4B4,Bulk,,,SC,,,,,,,,,,,,True,10.1103/PhysRevB.30.2649
YRh4B4,YRh4B4,Bulk,,,SC,,1.5-11 K,,,,,,,,,,,10.1103/PhysRevB.52.12921
YRh4B4,YRh4B4,Bulk,,,SC,Type-II,10.28 K,,Tetragonal,,,,,,1 kOe at 4.2 K,20 kOe at 4.2 K,True,10.1103/PhysRevLett.43.1825
YRh4B4,YRh4B4,Bulk,,,SC,,,,,,,,,,,,,10.1103/PhysRevB.24.4080
YRh4B4,YRh4B4,Bulk,,,SC,,,,Tetragonal,primitive tetragonal,,,,,,,,10.1103/PhysRevB.27.6703
YRh4B4,YRh4B4,Bulk,,,SC,Type-II,,,,,,,,,,,True,10.1103/PhysRevB.34.1496
YRh4B4,YRh4B4,Bulk,,,SC,Type-II,10.8 K,,tetragonal,,,,,,,,True,10.1103/PhysRevB.35.6597
YRh4B4,YRh4B4,,,,SC,,,,,,,,,,,,,10.1103/PhysRevLett.38.987
YRh4B4,YRh4B4,,,,SC,,,,,,,,,,,,,10.1103/PhysRevB.30.5095
YRh4B4,YRh4B4,Bulk,,,SC,Type-II,10.7 K,,,,,,,,,18.9 kG (Hc2*(0)),True,10.1103/PhysRevB.30.6379
YRh4B4,YRh4B4,Bulk,,,SC,,,,,primitive tetragonal,,,,,,,,10.1103/PhysRevB.27.6713
YRh4B4,YRh4B4,Bulk,,,SC,Type-II,10.60 K,,tetragonal,,,,,,0.60 kG,21.0 kG,,10.1103/PhysRevB.27.4236
YRh4B4,YRh4B4,Bulk,,,SC,Type-II,Tc1 = 6.27 K,,,,,,,,,dHc2/dT = 2.24 kG/K,,10.1103/PhysRevB.38.8724
YRh4B4,YRh4B4,Bulk,,,SC,Type-II,,,Tetragonal,CeCo4B4-type,,5.31 Å,5.31 Å,7.41 Å,,,,10.1103/PhysRevB.26.2450
YRh4B4,YRh4B4,Bulk,,,SC,,11.9 K,,Tetragonal,ternary boride,,,,,,,TRUE,Handbook of SC
YRh4B4,YRh4B4,Bulk,,,SC,High-Tc,>10 K,,,,,,,,,,FALSE,10.1016/j.jallcom.2009.04.040
YRh4B4,YRh4B4,Bulk,,,SC,Type-II,10.5 K,,,,,,,,,,FALSE,10.1016/j.physc.2016.02.024
YRh4Si2B,YRh4Si2B,Bulk,,,SC,Type-II,9 K,,,,,,,,70 Oe,30000 Oe,TRUE,10.1016/j.ssc.2004.04.019
YRh5,YRh5,Bulk,,,SC,,0.56 K,,,,,,,,,,True,10.1103/PhysRev.137.A119
YRh6B4,YRh6B4,Bulk,,,SC,,1.5-11 K,,,,,,,,,,,10.1103/PhysRevB.52.12921
YRhAl,YRhAl,Bulk,,,SC,Type-II,0.9 K,,Orthorhombic,TiNiSi-type,Pnma,6.8535 Å,4.1786 Å,7.9286 Å,,,TRUE,10.1016/j.ssc.2004.06.024
YRhB4,YRhB4,Bulk,,,SC,,1.5-11 K,,,,,,,,,,,10.1103/PhysRevB.52.12921
YRh₀.₈₅Ru₀.₁₅₄B₄,YRh₀.₈₅Ru₀.₁₅₄B₄,Bulk,,,SC,,9.6 K,,Tetragonal,,tI72,,,,,,TRUE,Handbook of SC
YRh₃,YRh₃,Bulk,,,SC,,1.1 K,,,,,,,,,,TRUE,Handbook of SC
YRh₄B₄,YRh₄B₄,Bulk,,,SC,,,,Tetragonal,,,,,,,,,10.1103/PhysRevB.32.2895
YRh₄B₄,YRh₄B₄,Bulk,,,SC,,11.34 K,,Tetragonal,CeCo₄B₄ type,P4₂/nmc,5.308 Å,5.308 Å,7.403 Å,,,TRUE,Handbook of SC
YRh₄B₄,YRh₄B₄,Bulk,,,SC,,10 K,,Tetragonal,LuRu₄B₄ type,I4₁/acd,,,,,,TRUE,Handbook of SC
YRh₄B₄,YRh₄B₄,Bulk,,,SC,,11.3 K,,Tetragonal,,tP18,,,,,,TRUE,Handbook of SC
YRh₄B₄,YRh₄B₄,Bulk,,,SC,,11.8 K,,,CeCo₄B₄ type,,,,,,,TRUE,Handbook of SC
YRh₅,YRh₅,Bulk,,,SC,,1.6 K,,Hexagonal,CeCo₃B₂ type,hP6,,,,,,TRUE,Handbook of SC
YRh₅,YRh₅,Bulk,,,SC,,1.6 K,,,,,,,,,,TRUE,Handbook of SC
Yttrium Ruthenium,YRu2,Bulk,,,SC,,1.52 K,,,Laves phase,,,,,,,True,10.1103/PhysRevLett.1.92
YRu2B2C,YRu2B2C,Bulk,,,SC,borocarbide,9.7 K,,,,,,,,,,TRUE,Handbook of SC
YRu3Si2,YRu3Si2,,,,SC,,,,,,,,,,,,,10.1103/PhysRevB.49.12051
YRu3Si2,YRu3Si2,Bulk,,,SC,Type-II,3.5 K,,,,,,,,,,FALSE,10.1016/j.physc.2024.1354583
YRu4B4,YRu4B4,Bulk,,,SC,,,,Tetragonal,body-centered-tetragonal,,,,,,,,10.1103/PhysRevB.29.2477
YRu4B4,YRu4B4,Bulk,,,SC,,1.42 K,,Tetragonal,body-centered tetragonal,I41/acd,,,,,,True,10.1103/PhysRevB.27.6703
YRu4P12,YRu4P12,Bulk,,,SC,,8.5 K,ambient,Cubic,skutterudite,Im-3 (No. 204),8.0298,8.0298,8.0298,,,FALSE,10.1103/PhysRevB.88.024514
YRu4P12,YRu4P12,Bulk,,,SC,Type-II,7.73 K,,Skutterudite,Cubic,,8.085 Å,,,,,FALSE,10.1016/j.jpcs.2019.02.031
Yttrium Ruthenium Boride,YRuB2,Polycrystalline,,,SC,Type-II/Topological/s-wave,7.6 K,,,,,,,,,6 T,TRUE,10.1103/PhysRevB.109.L241104
Yttrium Ruthenium Diboride,YRuB2,Bulk,,,SC,Type-II,7.8 K,Ambient,Orthorhombic,,Pnma,5.9071,5.2971,6.3535,,4.8 T,TRUE,10.1103/PhysRevB.97.094506
YRuB2,YRuB2,Bulk,,,SC,Conventional,,,,,,,,,,,FALSE,10.1103/PhysRevB.104.054509
YRuB2,YRuB2,Bulk,,,SC,Type-II,7.6 K,,Orthorhombic,,,,,,,48.0 kOe,TRUE,10.1016/j.jmmm.2006.10.156
YRuB2,YRuB2,Bulk,,,SC,BCS,7.6 K,,Orthorhombic,,,,,,,48.0 kOe,TRUE,10.1016/j.jpcs.2008.06.030
YRuB2,YRuB2,Bulk,,,SC,Type-II,7.5 K,,,,,,,,,,TRUE,10.1016/j.physc.2004.04.027
YRuB₂,YRuB₂,Bulk,,,SC,,7.80 K,,Orthorhombic,LuRuB₂ type,Pnma,5.918 Å,5.297 Å,6.377 Å,,,TRUE,Handbook of SC
YRuB₂,YRuB₂,Bulk,,,SC,,7.8 K,,Orthorhombic,LuRuB₂ type,oP16,,,,,,TRUE,Handbook of SC
YRu₂,YRu₂,Bulk,,,SC,,2.4 K,,Hexagonal,Laves phase,,,,,,,TRUE,Handbook of SC
YRu₂,YRu₂,Bulk,,,SC,,1.5 K,,hexagonal,Laves phase,,,,,,,TRUE,Handbook of SC
YRu₂,YRu₂,Bulk,,,SC,,1.52 K,,Hexagonal,"MgZn₂ type, hexagonal Laves phase",P6₃/mmc,5.256 Å,,8.792 Å,,,TRUE,Handbook of SC
YRu₂Si₂,YRu₂Si₂,Bulk,,,SC,Classical,3.51 K,,Hexagonal,LaRu₂Si₂ type,P6₃/m,5.543 Å,5.543 Å,7.152 Å,,,TRUE,Handbook of SC
YRu₃B₂,YRu₃B₂,Bulk,,,SC,,2.9 K,,Hexagonal,CeCo₃B₂ type,hP6,,,,,,TRUE,Handbook of SC
YRu₄B₄,YRu₄B₄,Bulk,,,SC,,,,,,,,,,,,,10.1103/PhysRevB.32.2895
YRu₄B₄,YRu₄B₄,Bulk,,,SC,,1.4 K,,Tetragonal,LuRu₄B₄ type,I4₁/acd,7.454 Å,7.454 Å,14.994 Å,,,TRUE,Handbook of SC
YRu₄B₄,YRu₄B₄,Bulk,,,SC,,1.4 K,,Tetragonal,,tI72,,,,,,TRUE,Handbook of SC
YS,YS,Bulk,,,SC,,2.8 K,,Cubic,rock-salt,,5.496 Å,5.496 Å,5.496 Å,,,True,10.1103/PhysRevLett.40.465
YS,YS,Bulk,,,SC,,,,,,,,,,,,,10.1103/PhysRevB.66.220301
YS,YS,Bulk,,,SC,,2.8 K,,Cubic,rocksalt,,5.496 Å,,,,,True,10.1103/PhysRevB.20.4334
YS3,YS3,Bulk,,,SC,Type-II,8.7 K,200 GPa,Anti-Cr3Si-type,Cubic,Pm-3n,,,,,,FALSE,10.1016/j.jallcom.2022.166465
YSb,YSb,Bulk,,,NSC,,NSC,,,,,,,,,,FALSE,10.1103/PhysRevB.99.024110
YSe3,YSe3,Bulk,,,SC,Type-II,1.6 K,200 GPa,Anti-Cr3Si-type,Cubic,Pm-3n,,,,,,FALSE,10.1016/j.jallcom.2022.166465
YSH6,YSH6,Bulk,,,SC,High-Tc,95 K,,Tetragonal,,P42/mmc,,,,,,FALSE,10.1103/PhysRevB.105.094108
YSn3,YSn3,Bulk,,,SC,,7.0 K,,Cubic,AuCu3-type,Pm-3m,,,,,,FALSE,10.1103/PhysRevB.97.224425
YSn3,YSn3,Bulk,,,SC,Type-II,7 K,,Cubic,AuCu3-type,Pm-3m,4.667 Å,4.667 Å,4.667 Å,90 Oe,3000 Oe,TRUE,10.1103/PhysRevB.82.094517
Yttrium tristannide,YSn3,Bulk,,,SC,Type-II,7 K,,Cubic,AuCu3-type,Pm-3m,,,,90 Oe,3000 Oe,TRUE,10.1016/j.physc.2014.09.009
YSn3,YSn3,Bulk,,,SC,Type-II,7,,Cubic,AuCu3-type,Pm-3m,,,,,,FALSE,10.1016/j.commatsci.2018.04.038
YSn3,YSn3,Bulk,,,SC,Type-II,7 K,,Cubic,AuCu3,,4.667,4.667,4.667,,,TRUE,10.1016/j.physc.2017.07.002
YSr0.8Ba1.2Cu2.5B0.5Oy,YSr0.8Ba1.2Cu2.5B0.5Oy,Bulk,,,SC,High-Tc,55 K,,Orthorhombic,pseudotetragonal,Pmmm,,,,,,True,10.1103/PhysRevB.48.1333
YSr2Cu2.5(BO3)0.5Oy,YSr2Cu2.5(BO3)0.5Oy,Bulk,,,SC,High-Tc,,,,layered,,,,,,,True,10.1103/PhysRevB.54.9066
YSr2Cu2.5B0.5Oy,YSr2Cu2.5B0.5Oy,Bulk,,,NSC,,,,Orthorhombic,pseudotetragonal,Pmmm,0.382 nm,0.382 nm,1.096 nm,,,True,10.1103/PhysRevB.48.1333
YSr2Cu2.75(CO3)0.25Oy,YSr2Cu2.75(CO3)0.25Oy,Bulk,,,SC,High-Tc,,,,layered,,,,,,,True,10.1103/PhysRevB.54.9066
YSr2Cu2.75Mo0.25O7.54,YSr2Cu2.75Mo0.25O7.54,,,,SC,High-Tc/cuprate,,,,,,,,,,,,10.1103/PhysRevB.105.174305
YSr2Cu2.7Fe0.3O7+δ,YSr2Cu2.7Fe0.3O7+δ,Bulk,,,SC,High-Tc,60 K,27 MPa,,,,,,,,,FALSE,10.1016/S0921-4534(03)01294-2
YSr2Cu2.7Mo0.3O7-δ,YSr2Cu2.7Mo0.3O7,Bulk,,,SC,cuprate,33 K,,Tetragonal,perovskite-like,,3.810 Å,3.810 Å,11.538 Å,,,True,10.1103/PhysRevB.51.8543
YSr2Cu2.7Mo0.3O7-δ,YSr2Cu2.7Mo0.3O7-δ,Bulk,,,SC,High-Tc/cuprate,,ambient pressure,tetragonal,123 layered structure,,,,,,,True,10.1103/PhysRevB.59.636
YSr2Cu2.7Mo0.3O7−δ,YSr2Cu2.7Mo0.3O7−δ,Bulk,,,SC,High-Tc,33 K,,Tetragonal,Perovskite,,,,,,,TRUE,10.1016/0921-4534(94)91634-9
YSr2Cu2.7Mo0.3O7−δ,YSr2Cu2.7Mo0.3O7−δ,Bulk,,,SC,High-Tc,30 K,,Perovskite-layer,Tetragonal,P4/mmm,,,,,,TRUE,10.1016/0921-4534(95)00425-4
YSr2Cu2.7Mo0.3Oy,YSr2Cu2.7Mo0.3Oy,Bulk,,,SC,High-Tc,"40 K onset, 20 K zero resistance",ambient pressure,,1:2:3 structure,,,,,,,,10.1103/PhysRevB.47.11337
YSr2Cu2.7Ti0.3O8-δ,YSr2Cu2.7Ti0.3O8,Bulk,,,SC,High-Tc,26 K,,,,,,,,,,TRUE,10.1016/0022-4596(95)80036-O
YSr2Cu2.85Re0.15Oz,YSr2Cu2.85Re0.15O7.19,Bulk,,,SC,High-Tc,41 K,,Orthorhombic,perovskite,,3.803 Å,3.819 Å,11.516 Å,,,True,10.1103/PhysRevB.53.8604
YSr2Cu2.8Mo0.2O7.3,YSr2Cu2.8Mo0.2O7.3,Bulk,,,SC,High-Tc/cuprate,75 K,,,perovskite,,,,11.486 Å,,,,10.1103/PhysRevB.63.054501
YSr₂Cu₂GaO₇,YSr2Cu2GaO7,Bulk,,,NSC,,,,Orthorhombic,,Ima2,,,,,,True,10.1103/PhysRevB.47.12242
YSr2Cu2NbO7+δ,YSr2Cu2NbO7+δ,Bulk,,,SC,Type-II,13 K,,Orthorhombic,,Imcm,,,,,,TRUE,10.1016/0921-4534(96)00212-2
YSr2Cu2Ot,YSr2Cu2Ot,Bulk,,,SC,,80 K,ambient pressure,,,,,,,,,TRUE,10.1103/PhysRevB.76.014501
YSr2Cu3O6+δ,YSr2Cu3O6+δ,Bulk,,,NSC,,,,,,,,,,,,,10.1103/PhysRevB.40.11300
YSr2Cu3O6.8,YSr2Cu3O6.8,Bulk,,,SC,High-Tc,63K,3GPa,Tetragonal,P4/mmm,P4/mmm,3.7855,3.7855,11.386,,,TRUE,10.1016/S0921-4534(00)00610-9
YSr2Cu3O6.875,YSr2Cu3O6.875,Bulk,,,SC,cuprate,,high pressure,orthorhombic,modulated structure,,,,,,,True,10.1103/PhysRevB.66.132510
YSr2Cu3O6.92,YSr2Cu3O6.92,Bulk,,,SC,cuprate,,2 atm oxygen pressure,orthorhombic,modulated structure,,,,,,,True,10.1103/PhysRevB.66.132510
YSr2Cu3O7,YSr2Cu3O7,Bulk,,,SC,High-Tc,"60 K onset, 20 K zero resistance",7 GPa,,1:2:3 structure,,,,,,,,10.1103/PhysRevB.47.11337
Y-Ba-Sr-Cu-O (x=1.0),YSr2Cu3O7,Bulk,,,SC,High-Tc/cuprate,~70 K,,,,,,,,,,True,10.1103/PhysRevB.41.4123
YSr2Cu3O7,YSr2Cu3O7,Bulk,,,SC,High-Tc,60 K,High-pressure oxygen process,,,,,,,,,FALSE,10.1016/S0921-4534(02)02122-6
YSr2Cu3O7,YSr2Cu3O7+δ,,,,SC,High-Tc/cuprate,,,,,,,,,,,,10.1103/PhysRevB.105.174305
YSr2Cu3O7-x,YSr2Cu3O7-x,Bulk,,,SC,High-Tc/cuprate,80 K,,,perovskite-type,,,,,,,True,10.1103/PhysRevB.40.6797
YSr2Cu3O7-δ,YSr2Cu3O7-δ,,,,SC,,,,,,,,,,,,FALSE,10.1103/PhysRevB.87.024416
YSr2Cu3O7.20,YSr2Cu3O7.20,Bulk,,,SC,cuprate,,high pressure,tetragonal,,P4/mmm,3.7903 Å,3.7903 Å,11.3992 Å,,,True,10.1103/PhysRevB.66.132510
Yttrium Strontium Copper Oxide,YSr2Cu3O7.5,Bulk,,,SC,High-Tc/cuprate,,Hydrostatic pressure,Tetragonal,,,,,,,,,10.1103/PhysRevB.61.3672
YSr2Cu3O7.5,YSr2Cu3O7.5,Bulk,,,SC,High-Tc/cuprate,"62.6 K at ambient pressure, increases to 67.8 K at 1.7 GPa",up to 1.7 GPa,Tetragonal,perovskite,,3.795 Å,3.795 Å,11.38 Å,,,True,10.1103/PhysRevB.58.11201
YSr2Cu3Ot,YSr2Cu3Ot,Bulk,,,SC,,80 K,ambient pressure,,,,,,,,,TRUE,10.1103/PhysRevB.76.014501
YSr2Cu3Oy,YSr2Cu3Oy,Bulk,,,NSC,,,,,,,,,,,,True,10.1103/PhysRevB.37.9765
YSr2Cu3Oy,YSr2Cu3Oy,Bulk,,,SC,High-Tc/cuprate,80 K,,,perovskite,,,,,,,,10.1103/PhysRevB.39.819
YSr2RuO6 (Cu-doped),YSr2RuO6,Bulk,,,SC,High-Tc,82 K,,,,,,,,,,,10.1103/PhysRevB.59.14593
YSr2(Tl0.5Pb0.5)Cu2O7,YSr2Tl0.5Pb0.5Cu2O7,Bulk,,,NSC,,0 K,,Tetragonal,1:2:1:2 structure,P4/mmm,,,,,,True,10.1103/PhysRevB.47.12104
YSrBaCu3O6.95,YSrBaCu3O6.95,Bulk,,,SC,High-Tc/cuprate,84 K,,Orthorhombic,,,,,,,,True,10.1103/PhysRevB.38.5091
YSrCaCu3Oy,YSrCaCu3Oy,Bulk,,,SC,High-Tc/cuprate,80.5 K,,,perovskite,,,,,,,,10.1103/PhysRevB.39.819
YSrCuO4-y,YSrCuO4-y,Bulk,,,SC,High-Tc,"85 K (zero resistance), 82 K (onset), 80 K (from magnetic measurements), 40 K (second transition)",,Orthorhombic,,,3.824 Å,3.798 Å,11.435 Å,,,True,10.1103/PhysRevB.37.9765
YSrCuOt,YSrCuOt,Bulk,,,SC,,80 K,ambient pressure,,,,,,,,,TRUE,10.1103/PhysRevB.76.014501
YSrH₂₂,YSrH₂₂,Bulk,,,SC,High-Tc,186-197 K,200 GPa,Orthorhombic,clathrate,Imma,,,,,,FALSE,10.1103/PhysRevB.107.134509
YSrH₂₂,YSrH₂₂,Bulk,,,SC,High-Tc,134-146 K,300 GPa,Orthorhombic,clathrate,Imma,,,,,,FALSE,10.1103/PhysRevB.107.134509
YSrH₂₂,YSrH₂₂,Bulk,,,SC,High-Tc,240 K,175 GPa,Orthorhombic,clathrate,Imma,,,,,,FALSE,10.1103/PhysRevB.107.134509
YSr₂Cu₂.₇Fe₀.₃O₆.₆₈,YSr₂Cu₂.₇Fe₀.₃O₆.₆₈,Bulk,,,NSC,,,,Tetragonal,,P4/mmm,3.816 Å,3.816 Å,11.45 Å,,,True,10.1103/PhysRevB.54.6776
YSr₂Cu₂.₇Fe₀.₃O₆.₈₅,YSr₂Cu₂.₇Fe₀.₃O₆.₈₅,Bulk,,,NSC,,,1 atm,Orthorhombic,,Pmmm,3.813 Å,3.823 Å,11.441 Å,,,True,10.1103/PhysRevB.54.6776
YSr₂Cu₂.₇Fe₀.₃O₇.₀₆,YSr₂Cu₂.₇Fe₀.₃O₇.₀₆,Bulk,,,SC,High-Tc/cuprate,30 K,1 atm,Tetragonal,P4/mmm,P4/mmm,3.804 Å,3.804 Å,11.417 Å,,,True,10.1103/PhysRevB.54.6776
YSr₂Cu₂.₇Fe₀.₃O₇.₁₈,YSr₂Cu₂.₇Fe₀.₃O₇.₁₈,Bulk,,,SC,High-Tc/cuprate,60 K,27 MPa,Tetragonal,P4/mmm,P4/mmm,3.798 Å,3.798 Å,11.395 Å,,,True,10.1103/PhysRevB.54.6776
YSr₂Cu₃O₇,YSr₂Cu₃O₇,Bulk,,,SC,High-Tc/cuprate,60 K,High oxygen pressure,,,,,,,,,,10.1103/PhysRevB.54.6776
YTc₂,YTc₂,Bulk,,,SC,,8.8 K,,hexagonal,Laves phase,,,,,,,TRUE,Handbook of SC
YTc₂,YTc₂,Bulk,,,SC,,8.8 K,,Hexagonal,"MgZn₂ type, hexagonal Laves phase",P6₃/mmc,5.371 Å,,8.862 Å,,,TRUE,Handbook of SC
YThH12,YThH12,Bulk,,,SC,High-Tc,159.5 K,200 GPa,Pm-3m,Cubic,Pm-3m,,,,,,FALSE,10.1016/j.mtphys.2023.101233
Yttrium Titanate,YTiO3,Bulk,,,NSC,,,,Orthorhombic,Perovskite (GdFeO3-type distorted),Pbnm,,,,,,TRUE,10.1103/PhysRevMaterials.5.125003
YTiO3,YTiO3,Bulk,,,NSC,,NSC,,,,,,,,,,FALSE,10.1103/PhysRevB.89.035134
Y-Tl-Sr-Ca-Cu-O,YTl2Sr2Ca2Cu3O11.5,Bulk,,,SC,High-Tc,80-90 K,,,,,,,,,,True,10.1103/PhysRevB.39.2918
YTl3,YTl3,Bulk,,,SC,,1.5 K,,Cubic,AuCu3-type,Pm-3m,,,,,,FALSE,10.1103/PhysRevB.82.094517
YTl3,YTl3,Bulk,,,SC,Type-II,1.52,,Cubic,AuCu3-type,Pm-3m,,,,,,FALSE,10.1016/j.commatsci.2018.04.038
YTl₃,YTl₃,Bulk,,,SC,,1.52 K,,,,,4.678 Å,,,,,TRUE,Handbook of SC
YTl₃,YTl₃,Bulk,,,SC,,1.5 K,,Cubic,Cu₃Au type,cP4,,,,,,TRUE,Handbook of SC
YV2Al20,YV2Al20,Bulk,,,SC,Type-II,0.60 K,,Cubic,CeCr2Al20-type,Fd-3m,14.5378,14.5378,14.5378,<20 Oe (at 0.48 K),0.028 T,TRUE,10.1103/PhysRevB.93.134507
YVO3,YVO3,Bulk,,,NSC,,NSC,,,,,,,,,,FALSE,10.1103/PhysRevB.89.035134
"(Y,Lu)Ni2B2C",YxLu1-xNi2B2C,Bulk,,,SC,,,,,,,,,,,,FALSE,10.1103/PhysRevB.88.045115
Y₀.₂Dy₀.₈Ba₁.₄Sr₀.₆Cu₃O₇₋δ,Y₀.₂Dy₀.₈Ba₁.₄Sr₀.₆Cu₃O₇₋δ,Bulk,,,SC,High-Tc/cuprate,,,,,,,,,,,True,10.1103/PhysRevB.59.13639
Y₁₋ₓPrₓBa₂Cu₃O₆.₉₇ (x=0.55),Y₀.₄₅Pr₀.₅₅Ba₂Cu₃O₆.₉₇,Bulk,,,SC,High-Tc/cuprate,22.1 K,,,,,,,,,,True,10.1103/PhysRevB.53.2882
Y₁₋ₓPrₓBa₂Cu₃O₆.₉₇ (x=0.53),Y₀.₄₇Pr₀.₅₃Ba₂Cu₃O₆.₉₇,Bulk,,,SC,High-Tc/cuprate,12.7 K,,,,,,,,,,True,10.1103/PhysRevB.53.2882
Y₀.₅Lu₀.₅Ir₄B₄,Y₀.₅Lu₀.₅Ir₄B₄,Bulk,,,SC,,3.21 K,,Tetragonal,CeCo₄B₄ type,P4₂/nmc,5.408 Å,5.408 Å,7.280 Å,,,TRUE,Handbook of SC
Y₀.₅Lu₀.₅Ir₄B₄,Y₀.₅Lu₀.₅Ir₄B₄,Bulk,,,SC,,3.2 K,,Tetragonal,,tP18,,,,,,TRUE,Handbook of SC
Y₁₋ₓPrₓBa₂Cu₃O₆.₉₇ (x=0.5),Y₀.₅Pr₀.₅Ba₂Cu₃O₆.₉₇,Bulk,,,SC,High-Tc/cuprate,31.1 K,,,,,,,,,,True,10.1103/PhysRevB.53.2882
Y₀.₅Pr₀.₅Ba₂Cu₃O₇₋δ,Y₀.₅Pr₀.₅Ba₂Cu₃O₇₋δ,Thin Film,400-6000 Å,SrTiO₃ (100),SC,cuprate,25 K (for 2000 Å film),,,perovskite,,,,,,,True,10.1103/PhysRevB.50.12876
Y₀.₅Yb₀.₅Ba₁.₄Sr₀.₆Cu₃O₇₋δ,Y₀.₅Yb₀.₅Ba₁.₄Sr₀.₆Cu₃O₇₋δ,Bulk,,,SC,High-Tc/cuprate,,,,,,,,,,,True,10.1103/PhysRevB.59.13639
Y₀.₅Yb₀.₅Ba₂Cu₃O₇₋δ,Y₀.₅Yb₀.₅Ba₂Cu₃O₇₋δ,Bulk,,,SC,High-Tc/cuprate,87.2 K,,,,,,,,,,True,10.1103/PhysRevB.59.13639
Y₀.₆Ba₀.₄CuO,Y₀.₆Ba₀.₄CuO,Bulk,,,SC,High-Tc/cuprate,,,,,,,,,,,,10.1103/PhysRevB.41.6466
Y₁₋ₓPrₓBa₂Cu₃O₆.₉₇ (x=0.4),Y₀.₆Pr₀.₄Ba₂Cu₃O₆.₉₇,Bulk,,,SC,High-Tc/cuprate,45.3 K,,,,,,,,,,True,10.1103/PhysRevB.53.2882
Y₁₋ₓPrₓBa₂Cu₃O₆.₉₇ (x=0.3),Y₀.₇Pr₀.₃Ba₂Cu₃O₆.₉₇,Bulk,,,SC,High-Tc/cuprate,62.5 K,,,,,,,,,,True,10.1103/PhysRevB.53.2882
Y₀.₈Ca₀.₂Ba₂Cu₃Oₓ,Y₀.₈Ca₀.₂Ba₂Cu₃Oₓ,Thin Film,,,SC,High-Tc/cuprate,69 ± 3 K,,,,,,,,,,True,10.1103/PhysRevB.62.146
Y₀.₈Pr₀.₂Ba₂Cu₃O₆.₉,Y₀.₈Pr₀.₂Ba₂Cu₃O₆.₉,Bulk,,,SC,High-Tc,73 K,,,,,,,,,174,TRUE,Jia (1992)
Y₁₋ₓPrₓBa₂Cu₃O₆.₉₇ (x=0.2),Y₀.₈Pr₀.₂Ba₂Cu₃O₆.₉₇,Bulk,,,SC,High-Tc/cuprate,73.3 K,,,,,,,,,,True,10.1103/PhysRevB.53.2882
Y₀.₈Pr₀.₂Cu₃O₇₊δ,Y₀.₈Pr₀.₂Cu₃O₇₊δ,Bulk,,,SC,High-Tc,73 K,,,,,,,,,,TRUE,Handbook of SC
Y₀.₈Sc₀.₂RuB₂,Y₀.₈Sc₀.₂RuB₂,Bulk,,,SC,,8.10 K,,Orthorhombic,LuRuB₂ type,Pnma,,,,,,TRUE,Handbook of SC
Y₀.₉Ho₀.₁Ba₂Cu₃O₇,Y₀.₉Ho₀.₁Ba₂Cu₃O₇,Bulk,,,SC,High-Tc/cuprate,,,,,,,,,,,,10.1103/PhysRevB.61.9130
Y₀.₉Ho₀.₁Ba₂Cu₃O₇,Y₀.₉Ho₀.₁Ba₂Cu₃O₇,Bulk,,,SC,High-Tc/cuprate,,,,perovskite,,,,,,,,10.1103/PhysRevB.54.7279
Y₁₋ₓPrₓBa₂Cu₃O₆.₉₇ (x=0.1),Y₀.₉Pr₀.₁Ba₂Cu₃O₆.₉₇,Bulk,,,SC,High-Tc/cuprate,88.5 K,,,,,,,,,,True,10.1103/PhysRevB.53.2882
Y₀.₉₄Ca₀.₀₆Ba₂Cu₃O₇,Y₀.₉₄Ca₀.₀₆Ba₂Cu₃O₇,Bulk,,,SC,High-Tc/cuprate,~88 K,ambient pressure,,,,,,,,,True,10.1103/PhysRevB.47.8385
Y₀.₉₇Ca₀.₀₃Ba₂Cu₃O₆.₉₇,Y₀.₉₇Ca₀.₀₃Ba₂Cu₃O₆.₉₇,Bulk,,,SC,High-Tc/cuprate,~90 K,ambient pressure,,,,,,,,,True,10.1103/PhysRevB.47.8385
Y₀.₉₈Gd₀.₀₂Ba₂Cu₃O₇,Y₀.₉₈Gd₀.₀₂Ba₂Cu₃O₇,Bulk,,,SC,High-Tc/cuprate,90 K,,,,,,,,,,True,10.1103/PhysRevB.47.2840
Y₁.₂Ba₀.₈CuO₄,Y₁.₂Ba₀.₈CuO₄,Bulk,,,SC,cuprate,,,,,,,,,,,,10.1103/PhysRevB.36.829
Y₁.₂Ba₀.₈CuO₄,Y₁.₂Ba₀.₈CuO₄,Bulk,,,SC,High-Tc/cuprate,,,,,,,,,,,,10.1103/PhysRevB.41.6466
Y₁.₄Th₀.₆C₃.₁,Y₁.₄Th₀.₆C₃.₁,Bulk,,,SC,Type-II,17.0 K,,Cubic,Pu₃C₃ type,I43d,8.362 Å,8.362 Å,8.362 Å,,,TRUE,Handbook of SC
Y₁.₅Ce₀.₅Sr₂Cu₂FeO₈₊ᵧ,Y₁.₅Ce₀.₅Sr₂Cu₂FeO₈₊ᵧ,Bulk,,,NSC,,,atmospheric pressure,Tetragonal,layered perovskite-fluorite,I4/mmm,3.8186 Å,3.8186 Å,28.0749 Å,,,True,10.1103/PhysRevB.52.10610
Y₁.₈Cr₀.₂C₂.₉,Y₁.₈Cr₀.₂C₂.₉,Bulk,,,SC,Type-II,12.4 K,,Cubic,Pu₃C₃ type,I43d,8.2384 Å,8.2384 Å,8.2384 Å,,,TRUE,Handbook of SC
Y₁.₈Mo₀.₂C₂.₉,Y₁.₈Mo₀.₂C₂.₉,Bulk,,,SC,Type-II,13.8 K,,Cubic,Pu₃C₃ type,I43d,8.239 Å,8.239 Å,8.239 Å,,,TRUE,Handbook of SC
Y₁.₈Th₀.₂C₃.₁,Y₁.₈Th₀.₂C₃.₁,Bulk,,,SC,Type-II,14.5 K,,Cubic,Pu₃C₃ type,I43d,8.2382 Å,8.2382 Å,8.2382 Å,,,TRUE,Handbook of SC
Y₁.₈W₀.₂C₃.₁,Y₁.₈W₀.₂C₃.₁,Bulk,,,SC,Type-II,14.8 K,,Cubic,Pu₃C₃ type,I43d,8.240 Å,8.240 Å,8.240 Å,,,TRUE,Handbook of SC
Y₁.₈Zr₀.₂C₂.₉,Y₁.₈Zr₀.₂C₂.₉,Bulk,,,SC,Type-II,13.0 K,,Cubic,Pu₃C₃ type,I43d,8.2360 Å,8.2360 Å,8.2360 Å,,,TRUE,Handbook of SC
Y₁Ba₂Cu₃O₇₋δ,Y₁Ba₂Cu₃O₇₋δ,,,,SC,High-Tc/cuprate,90 K,,Orthorhombic,perovskite,,,,,,,,10.1103/PhysRevB.38.4605
Y₁Ba₂Cu₃O₇₋δ,Y₁Ba₂Cu₃O₇₋δ,Bulk,,,SC,High-Tc/cuprate,90 K,,Orthorhombic,perovskite,,,,,,,,10.1103/PhysRevB.38.2858
Y₁₋ₓPrₓBa₂Cu₃O₇₋δ,Y₁₋ₓPrₓBa₂Cu₃O₇₋δ,Bulk,,,SC,High-Tc,73 K,,,,,,,,,,TRUE,Handbook of SC
Y₂BaCuO₅,Y₂BaCuO₅,Bulk,,,NSC,,,,,,,,,,,,True,10.1103/PhysRevB.36.8365
Y₂BaCuO₅,Y₂BaCuO₅,Bulk,,,NSC,,,,,,,5.658 Å,7.132 Å,12.181 Å,,,True,10.1103/PhysRevB.55.1262
Y₂BaCuO₅,Y₂BaCuO₅,Bulk,,,NSC,,,,,,,,,,,,True,10.1103/PhysRevB.47.5373
