Repository: WyattBunstine/ML_SC_Project

# ML_SC_Project — Chemically and Geometrically Motivated Crystal Graph Neural Networks

This project predicts and screens superconductors from crystal structure. It frames the
problem as a **two-stage hurdle**: first classify whether a material is a superconductor
candidate (SC vs. non-SC), then regress the critical temperature T_c for superconductors.

Two graph-neural-network families are trained and compared:

- a **baseline CGCNN** ([txie-93/cgcnn](https://github.com/txie-93/cgcnn)), and
- an **MPNN** with learned edge features that consumes richer `crystal_graph_v4` graphs
  (this project's contribution).

File: database/superconductor_materials_full.csv (part 213 of 215)
Material_Name,Chemical_Composition,Material_Class,Film_Thickness,Substrate,Material_Type,Superconductor_Type,Superconducting_Transition_Temperature,Pressure,Crystal_Structure,Lattice_Structure,Space_Group,"Lattice_Constant(a)","Lattice_Constant(b)","Lattice_Constant(c)",Lower_Critical_Field,Upper_Critical_Field,Experimental,DOI
Y₂BaCuO₅,Y₂BaCuO₅,Bulk,,,NSC,,,,,,,,,,,,True,10.1103/PhysRevB.43.7810
Y₂BaCuO₅,Y₂BaCuO₅,Bulk,,,NSC,,,,,,,,,,,,True,10.1103/PhysRevB.39.6690
Y₂BaCuO₅,Y₂BaCuO₅,Thin Film,,,NSC,,,,,,,,,,,,True,10.1103/PhysRevB.37.9353
Y₂BaCu₃O₆,Y₂BaCu₃O₆,Bulk,,,SC,cuprate,,,,,,,,,,,,10.1103/PhysRevB.40.2239
Y₂Ba₄Cu₇O₁₅,Y₂Ba₄Cu₇O₁₅,Bulk,,,SC,High-Tc/cuprate,92.8 K,,Orthorhombic,multilattice,,3.834 Å,3.879 Å,50.61 Å,,,True,10.1103/PhysRevB.50.426
Y₂Ba₄Cu₇O₁₅,Y₂Ba₄Cu₇O₁₅,,,,SC,High-Tc/cuprate,,,,,,,,,,,,10.1103/PhysRevLett.84.4938
Y₂Ba₄Cu₇O₁₅,Y₂Ba₄Cu₇O₁₅,Bulk,,,SC,High-Tc/cuprate,70 K,,,,,,,,,,,10.1103/PhysRevB.49.13164
Y₂Ba₄Cu₇O₁₅,Y₂Ba₄Cu₇O₁₅,Bulk,,,SC,cuprate,,,,intergrowth of 123 and 124 compounds,,,,,,,TRUE,Handbook of SC
Y₂Ba₄Cu₇O₁₅₋δ,Y₂Ba₄Cu₇O₁₅₋δ,,,,SC,High-Tc/cuprate,,,,,,,,,,,,10.1103/PhysRevB.51.16503
Y₂Ba₄Cu₈O₂₀₋ₓ,Y₂Ba₄Cu₈O₂₀₋ₓ,Thin Film,,,SC,High-Tc/cuprate,,,,,,,,,,,,10.1103/PhysRevB.38.5019
Y₂Ba₄Cu₈O₂₀₋ₓ,Y₂Ba₄Cu₈O₂₀₋ₓ,Thin Film,1800 Å or 4000 Å,SrTiO₃ (100),SC,High-Tc/cuprate,90 K,,Orthorhombic,perovskite,Ammm,3.86 Å,3.86 Å,27.19 Å,,,True,10.1103/PhysRevB.37.9353
Y₂Cu₂O₅,Y₂Cu₂O₅,Bulk,,,SC,cuprate,,,,,,,,,,,TRUE,Handbook of SC
Y₂Cu₂O₅,Y₂Cu₂O₅,Bulk,,,SC,cuprate,,,,,,,,,,,TRUE,Handbook of SC
Y₂Fe₃Si₅,Y₂Fe₃Si₅,Bulk,,,SC,,,,,,,,,,,,,10.1103/PhysRevB.28.2732
Y₂Fe₃Si₅,Y₂Fe₃Si₅,,,,SC,,,,,,,,,,,,,10.1103/PhysRevB.36.7277
Y₂Fe₃Si₅,Y₂Fe₃Si₅,Bulk,,,SC,,2.4 K,,,U₂Mn₃Si₅ type,tP40,,,,,,TRUE,Handbook of SC
Y₂Fe₃Si₅,Y₂Fe₃Si₅,Bulk,,,SC,,2.4 K,,,,,10.43 Å,,5.47 Å,,,TRUE,Handbook of SC
Y₂Ir₃Si₅,Y₂Ir₃Si₅,Bulk,,,SC,,2.8 K,,,,,,,,,,TRUE,Handbook of SC
Y₂Ir₃Si₅,Y₂Ir₃Si₅,Bulk,,,SC,,3.0 K,,,U₂Co₃Si₅ type,oI40,,,,,,TRUE,Handbook of SC
Y₂NiBC₂,Y₂NiBC₂,Bulk,,,SC,borocarbide,,,Tetragonal,borocarbide,,,,,,,TRUE,Handbook of SC
Y₂O₃,Y₂O₃,Bulk,,,NSC,,,,,,,,,,,,,10.1103/PhysRevB.43.351
Y₂Re₃Si₅,Y₂Re₃Si₅,Bulk,,,SC,,1.8 K,,,U₂Mn₃Si₅ type,tP40,,,,,,TRUE,Handbook of SC
Y₂Re₃Si₅,Y₂Re₃Si₅,Bulk,,,SC,,1.76 K,,,,,10.88 Å,,5.533 Å,,,TRUE,Handbook of SC
Y₂Rh₃Si₅,Y₂Rh₃Si₅,Bulk,,,SC,,2.7 K,,,,,,,,,,TRUE,Handbook of SC
Y₂Rh₃Si₅,Y₂Rh₃Si₅,Bulk,,,SC,,2.7 K,,,U₂Co₃Si₅ type,oI40,,,,,,TRUE,Handbook of SC
Y₃Co₄Sn₁₃,Y₃Co₄Sn₁₃,Bulk,,,SC,,1.7 K,,Cubic,Yb₃Rh₄Sn₁₃ type,cP40,,,,,,TRUE,Handbook of SC
Y₃C₃,Y₃C₃,Bulk,,,SC,Type-II,11.5 K,,Cubic,Pu₃C₃ type,I43d,8.2378 Å,8.2378 Å,8.2378 Å,,,TRUE,Handbook of SC
Y₃Ir₄Ge₁₃,Y₃Ir₄Ge₁₃,Bulk,,,SC,,2.7 K,,Cubic,Yb₃Rh₄Sn₁₃ type,cP40,,,,,,TRUE,Handbook of SC
Y₃Os₄Ge₁₃,Y₃Os₄Ge₁₃,Bulk,,,SC,,3.9 K,,Cubic,Yb₃Rh₄Sn₁₃ type,cP40,,,,,,TRUE,Handbook of SC
Y₃Os₄Ge₁₃,Y₃Os₄Ge₁₃,Bulk,,,SC,,3.9 K,,Cubic,,,8.985 Å,,,,,TRUE,Handbook of SC
Y₃Rh₄Ge₁₃,Y₃Rh₄Ge₁₃,Bulk,,,SC,,1.4 K,,Cubic,Yb₃Rh₄Sn₁₃ type,cP40,,,,,,TRUE,Handbook of SC
Y₃Rh₄Sn₁₃,Y₃Rh₄Sn₁₃,Bulk,,,SC,,3.2 K,,Cubic,Yb₃Rh₄Sn₁₃ type,cP40,,,,,,TRUE,Handbook of SC
Y₃Ru₄Ge₁₃,Y₃Ru₄Ge₁₃,Bulk,,,SC,,1.7 K,,Cubic,,,8.962 Å,,,,,TRUE,Handbook of SC
Y₄Ir₅Ge₁₀,Y₄Ir₅Ge₁₀,Bulk,,,SC,,2.7 K,,,Sc₅Co₄Si₁₀ type,tP38,,,,,,TRUE,Handbook of SC
Y₄Ir₅Si₁₀,Y₄Ir₅Si₁₀,Bulk,,,SC,,3.1 K,,,Sc₅Co₄Si₁₀ type,tP38,,,,,,TRUE,Handbook of SC
Y₄Ir₆Sn₁₉,Y₄Ir₆Sn₁₉,Bulk,,,SC,,2.2 K,,Cubic,Tb₄Rh₆Sn₁₉ type,Fm3̄m,13.773 Å,,,,,TRUE,Handbook of SC
Y₄Os₅Ge₁₀,Y₄Os₅Ge₁₀,Bulk,,,SC,,9.1 K,,,Sc₅Co₄Si₁₀ type,tP38,,,,,,TRUE,Handbook of SC
Y₄Os₆Sn₁₉,Y₄Os₆Sn₁₉,Bulk,,,SC,,2.5 K,,Cubic,Tb₄Rh₆Sn₁₉ type,Fm3̄m,13.801 Å,,,,,TRUE,Handbook of SC
Y₄Rh₅Ge₁₀,Y₄Rh₅Ge₁₀,Bulk,,,SC,,1.4 K,,,Sc₅Co₄Si₁₀ type,tP38,,,,,,TRUE,Handbook of SC
Y₄Rh₆Sn₁₉,Y₄Rh₆Sn₁₉,Bulk,,,SC,,3.2 K,,Tetragonal,Er₄Rh₆Sn₁₉ type,,13.772 Å,13.772 Å,27.456 Å,,,TRUE,Handbook of SC
Y₄Ru₆Sn₁₉,Y₄Ru₆Sn₁₉,Bulk,,,SC,,1.3 K,,Cubic,Tb₄Rh₆Sn₁₉ type,Fm3̄m,13.772 Å,,,,,TRUE,Handbook of SC
Y₅Ir₄Ge₁₀,Y₅Ir₄Ge₁₀,Bulk,,,SC,Classical,2.76 K,,Tetragonal,Sc₅Co₄Si₁₀ type,P4/mbm,12.927 Å,12.927 Å,4.308 Å,,,TRUE,Handbook of SC
Y₅Ir₄Si₁₀,Y₅Ir₄Si₁₀,Bulk,,,SC,Classical,3.10 K,,Tetragonal,Sc₅Co₄Si₁₀ type,P4/mbm,12.599 Å,12.599 Å,4.234 Å,,,TRUE,Handbook of SC
Y₅Os₄Ge₁₀,Y₅Os₄Ge₁₀,Bulk,,,SC,,8-9 K,,Tetragonal,,,,,,,,TRUE,Handbook of SC
Y₅Os₄Ge₁₀,Y₅Os₄Ge₁₀,Bulk,,,SC,Classical,9.06 K,,Tetragonal,Sc₅Co₄Si₁₀ type,P4/mbm,13.006 Å,13.006 Å,4.297 Å,,,TRUE,Handbook of SC
Y₅Rh₄Ge₁₀,Y₅Rh₄Ge₁₀,Bulk,,,SC,Classical,1.35 K,,Tetragonal,Sc₅Co₄Si₁₀ type,P4/mbm,12.953 Å,12.953 Å,4.272 Å,,,TRUE,Handbook of SC
Zn+Cd,Zn+Cd,Bulk,,,SC,Type-I,12.6,,,,,,,,,,FALSE,10.1016/S0921-4526(03)00302-8
Zn+Cd+Hg,Zn+Cd+Hg,Bulk,,,SC,Type-I,32.4,,,,,,,,,,FALSE,10.1016/S0921-4526(03)00302-8
Zn+Hg,Zn+Hg,Bulk,,,SC,Type-I,17.2,,,,,,,,,,FALSE,10.1016/S0921-4526(03)00302-8
Zinc-Chromium,Zn-Cr,,,,SC,,,,,,,,,,,,,10.1103/PhysRevB.19.1409
Zinc with Chromium impurities,Zn-Cr,Bulk,,,SC,,,,,,,,,,,,,10.1103/PhysRevB.10.4044
Zn-doped CuIr2S4,Zn-doped CuIr2S4,Bulk,,,SC,Type-II,3 K,,,,,,,,,,FALSE,10.1016/j.ssc.2012.02.019
Zn-doped YBa2Cu3O7-delta,Zn-doped YBa2Cu3O7-delta,Bulk,,,SC,High-Tc/cuprate,depressed from 90 K,,,,,,,,,,TRUE,10.1103/PhysRevB.77.024523
Zinc-Manganese,Zn-Mn,,,,SC,,,,,,,,,,,,,10.1103/PhysRevB.19.1409
Zinc with Manganese impurities (bulk),Zn-Mn,Bulk,,,SC,,Depression of 305 K/at.%,,,,,,,,,,True,10.1103/PhysRevB.10.4044
Zinc with Manganese impurities (film),Zn-Mn,Thin Film,,cold substrate,SC,,Depression of 285 K/at.%,,,,,,,,,,True,10.1103/PhysRevB.10.4044
Zinc-Manganese Alloy,Zn-Mn,,,,SC,,,,,,,,,,,,,10.1103/PhysRev.138.A464
Zn0.035ZrNBr,Zn0.035ZrNBr,Bulk,,,SC,Type-II,14 K,,Hexagonal,Hexagonal,P-3m1,3.109 Å,,63.30 Å,,,TRUE,10.1016/S1466-6049(00)00087-8
Zn0.04ZrNCl,Zn0.04ZrNCl,Bulk,,,SC,Type-II,15 K,,Hexagonal,Hexagonal,P-3m1,3.580 Å,,27.592 Å,,,TRUE,10.1016/S1466-6049(00)00087-8
Zn0.5Cu0.5Ir2Te4,Zn0.5Cu0.5Ir2Te4,Bulk,,,SC,Type-II,2.82,,,,,,,,0.062,0.198,FALSE,10.1016/j.jallcom.2021.160981
Zn-Mn alloy (11.7 ppm Mn),Zn0.999883Mn0.000117,Bulk,,,SC,Type-I,,,,,,,,,,,True,10.1103/PhysRevB.14.1785
Zn-Mn alloy (10.0 ppm Mn),Zn0.999900Mn0.000100,Bulk,,,SC,Type-I,,,,,,,,,,,True,10.1103/PhysRevB.14.1785
Zn-Mn alloy (8.4 ppm Mn),Zn0.999916Mn0.000084,Bulk,,,SC,Type-I,,,,,,,,,,,True,10.1103/PhysRevB.14.1785
Zn-Mn alloy (6.0 ppm Mn),Zn0.999940Mn0.000060,Bulk,,,SC,Type-I,,,,,,,,,,,True,10.1103/PhysRevB.14.1785
Zn-Mn alloy (2.7 ppm Mn),Zn0.999973Mn0.000027,Bulk,,,SC,Type-I,,,,,,,,,,,True,10.1103/PhysRevB.14.1785
Zn2Mo6S8,Zn2Mo6S8,Bulk,,,SC,Type-II,3.6 K,,Rhombohedral,Chevrel phase,R3̄,9.533 Å,9.533 Å,10.282 Å,,,TRUE,Handbook of SC
Zinc-Manganese Alloy,Zn99.9993Mn0.0007,Bulk,,,SC,Type-I,0.5 K,,,,,,,,,,True,10.1103/PhysRev.167.640
ZnAu,ZnAu,Bulk,,,SC,,0.4 K,,Cubic,CsCl type,,,,,,,TRUE,Handbook of SC
ZnBa2Cu3O7,ZnBa2Cu3O7,Bulk,,,SC,High-Tc/cuprate,,,,,,,,,,,True,10.1103/PhysRevB.42.10199
ZnCNi3,ZnCNi3,Bulk,,,NSC,,,,Cubic,Antiperovskite,Pm-3m,3.66,3.66,3.66,,,FALSE,10.1103/PhysRevB.75.024431
Zinc Carbon Nickel,ZnCNi3,Bulk,,,NSC,,<2 K,,Cubic,Perovskite,Pm-3m,3.66,3.66,3.66,,,FALSE,10.1103/PhysRevB.70.060507
ZnCNi3,ZnCNi3,Bulk,,,SC,Low-Tc,2 K,,Cubic,Cubic,Pm3m,3.772,3.772,3.772,,,FALSE,10.1016/j.physc.2007.08.004
ZnCr2Se4,ZnCr2Se4,Bulk,,,NSC,,,,,spinel,,,,,,,,10.1103/PhysRevB.101.245151
ZnGeP2,ZnGeP2,Bulk,,,SC,Type-II,6.3 K,17 GPa,Cubic,,Fm-3m,,,,,3.8 T,TRUE,10.1016/j.mtphys.2022.100707
ZnGeP2,ZnGeP2,Bulk,,,SC,Type-II,4.2 K,1.4 GPa,Amorphous,,,,,,,2.17 T,TRUE,10.1016/j.mtphys.2022.100707
ZnLa,ZnLa,Bulk,,,SC,,1.0 K,,Cubic,CsCl type,,,,,,,TRUE,Handbook of SC
ZnMn,ZnMn,Bulk,,,SC,,,,,,,,,,,,True,10.1103/PhysRevB.33.197
Zinc-Manganese alloy,ZnMn,Bulk,,,SC,Type-II,,,,,,,,,,,False,10.1103/PhysRevB.33.4615
ZnMo5S6,ZnMo5S6,Bulk,,,SC,,,,,,,,,,,,,10.1103/PhysRevB.26.1446
ZnNb₃,ZnNb₃,Bulk,,,SC,,0.9 K,,Monoclinic,,,,,,,,TRUE,Handbook of SC
ZnNi,ZnNi,Bulk,,,SC,,,,,,,,,,,,,10.1103/PhysRev.183.492
ZnNi3Nx,ZnNi3Nx,Bulk,,,SC,,3.0 K,,,Antiperovskite,,,,,,0.96 T,FALSE,10.1103/PhysRevB.105.214529
ZnNNi3,ZnNNi3,Bulk,,,SC,Type-II,3 K,,Cubic,Simple cubic,Pm-3m,3.756,3.756,3.756,,,FALSE,10.1016/j.physb.2009.12.040
ZnNNi3,ZnNNi3,Bulk,,,SC,Type-II,3 K,,Cubic,Antiperovskite,Pm3m,3.769,3.769,3.769,,,FALSE,10.1016/j.commatsci.2010.10.004
ZnNNi3,ZnNNi3,Bulk,,,SC,Type-II,3 K,,Antiperovskite,Cubic,,3.756,3.756,3.756,6.9 mT,0.96 mT,TRUE,10.1016/j.physc.2009.11.131
ZnNNi3,ZnNNi3,Bulk,,,SC,Conventional,3.0,,,,,,,,,,TRUE,10.1016/j.commatsci.2019.109466
ZnNNi3,ZnNNi3,Bulk,,,SC,Type-II,3 K,,Cubic,Antiperovskite,Pm-3m,3.784,3.784,3.784,,,TRUE,10.1016/j.physb.2011.09.018
ZnNNi3,ZnNNi3,Bulk,,,SC,Type-II,2.3 K,,Antiperovskite,,,,,,6.9 mT,0.96 T,TRUE,10.1016/j.physc.2009.10.084
ZnNNi3,ZnNNi3,Bulk,,,SC,Type-II,3 K,,Antiperovskite,Cubic,Pm3m,,,,,5000 Oe,TRUE,10.1016/j.physc.2022.1354158
ZnNNi3,ZnNNi3,Bulk,,,SC,Type-II,3,,Cubic,Anti-perovskite,,,,,,,FALSE,10.1016/j.physc.2017.07.012
ZnNNi3,ZnNNi3,Bulk,,,SC,Conventional,2.93 K,,Cubic Inverse Perovskite,Cubic,,,,,,,FALSE,10.1016/j.physc.2014.09.010
ZnO,ZnO,Bulk,,,NSC,,,,,,,,,,,,True,10.1103/PhysRevB.48.1266
(ZnO)0.5-(CuTl-1223),ZnO0.5Cu0.5Tl0.5Ba2Ca2Cu3O10,Bulk,,,SC,High-Tc,108 K,,Tetragonal,,P4/mmm,,,,,,TRUE,10.1016/j.ceramint.2016.04.029
(ZnO)1.0-(CuTl-1223),ZnO1.0Cu0.5Tl0.5Ba2Ca2Cu3O10,Bulk,,,SC,High-Tc,106 K,,Tetragonal,,P4/mmm,,,,,,TRUE,10.1016/j.ceramint.2016.04.029
ZnSe (zinc-blende phase),ZnSe,Bulk,,,SC,,,ambient pressure,Cubic,zinc-blende,,5.544 Å,,,,,False,10.1103/PhysRevB.52.4658
ZnSe (rock salt phase),ZnSe,Bulk,,,SC,,,15-20 GPa,Cubic,rock salt,,5.172 Å,,,,,False,10.1103/PhysRevB.52.4658
ZnY,ZnY,Bulk,,,SC,,0.3 K,,Cubic,CsCl type,,,,,,,TRUE,Handbook of SC
Zn₀.₉Nb₁.₁,Zn₀.₉Nb₁.₁,Bulk,,,SC,Type-II,2.3 K,,,,,,,,,,TRUE,Handbook of SC
"Zr-(Gd,Y)Ba2Cu3O7","Zr-(Gd0.5,Y0.5)Ba2Cu3O7",Thin Film,,,SC,High-Tc,77 K,,,,,,,,,,TRUE,10.1016/j.nme.2016.03.004
Zr-Rh-H,Zr-Rh-H,Bulk,,,SC,Type-II,varies with Rh and H concentration,,,,,,,,,,TRUE,10.1016/0022-5088(80)90284-2
Zirconium-Niobium-Molybdenum alloy,Zr0.033Nb0.879Mo0.088,Bulk,,,SC,Type-II,7.35 K,,Cubic,bcc,,,,,,,True,10.1103/PhysRevB.25.6096
Zr0.04Mo0.96B2 (arc-melted),Zr0.04Mo0.96B2,Bulk,,,SC,,7.47 K,ambient,Hexagonal,AlB2-type,P6/mmm,3.052 A,3.052 A,3.349 A,,,TRUE,10.1103/PhysRevB.109.104520
(ZrNb)0.10(MoReRu)0.90,Zr0.05Nb0.05Mo0.3Re0.3Ru0.3,Bulk,,,SC,Type-II,5.5 K,ambient,Cubic,alpha-Mn,I-43m,9.6180,9.6180,9.6180,3.2 mT,11.5 T,TRUE,10.1103/PhysRevB.104.094515
Zirconium-Niobium alloy,Zr0.05Nb0.95,Bulk,,,SC,Type-II,10.05 K,,Cubic,bcc,,,,,,,True,10.1103/PhysRevB.25.6096
Zirconium-Niobium alloy,Zr0.12Nb0.88,Bulk,,,SC,Type-II,10.82 K,,Cubic,bcc,,,,,,,True,10.1103/PhysRevB.25.6096
Zr0.13Mo0.87B2,Zr0.13Mo0.87B2,Bulk,,,SC,,above 11 K,,,,,,,,,,,10.1103/PhysRevB.63.224522
Zirconium Molybdenum Diboride,Zr0.13Mo0.87B2,Bulk,,,SC,,5 K,ambient,Hexagonal,AlB2-type,,,,,,,FALSE,10.1103/PhysRevB.76.214510
Zr0.14Tc0.86,Zr0.14Tc0.86,Bulk,,,SC,Classical,9.7 K,,Cubic,,I43m,9.636 Å,,,,,TRUE,Handbook of SC
Zr10Nb90,Zr0.1Nb0.9,Bulk,,,SC,Type-II,10.5 K,,,bcc,,,,,,,True,10.1103/PhysRev.129.1115
Zirconium-Niobium alloy,Zr0.25Nb0.75,Bulk,,,SC,Type-II,10.8 K,,Cubic,bcc,,3.375 Å,,,,,,10.1103/PhysRevB.14.2857
Zr0.2Ta0.8N0.20,Zr0.2Ta0.8N0.20,Bulk,,,SC,Type-II,11.0 K,,NaCl-type,Cubic,,,,,,,TRUE,10.1016/j.physc.2009.10.017
(Zr0.67Ni0.33)0.52H0.48,Zr0.35Ni0.17H0.48,Bulk,,,SC,,0.4 K,,,metallic glass,,,,,,,True,10.1103/PhysRevB.47.2764
Zr0.3Ta0.7N0.34,Zr0.3Ta0.7N0.34,Bulk,,,SC,Type-II,13.0 K,,NaCl-type,Cubic,,,,,,,TRUE,10.1016/j.physc.2009.10.017
Zr0.40Cu0.60,Zr0.40Cu0.60,Bulk,,,SC,Type-II,,,,amorphous,,,,,,,,10.1103/PhysRevB.26.107
(Zr0.67Ni0.33)0.61H0.39,Zr0.41Ni0.20H0.39,Bulk,,,SC,,0.67 K,,,metallic glass,,,,,,,True,10.1103/PhysRevB.47.2764
(Zr0.6Cu0.4)0.72H0.28,Zr0.43Cu0.29H0.28,Bulk,,,SC,,0.33 K,,,metallic glass,,,,,,,True,10.1103/PhysRevB.47.2764
(Zr0.67Ni0.33)0.67H0.33,Zr0.45Ni0.22H0.33,Bulk,,,SC,,0.86 K,,,metallic glass,,,,,,,True,10.1103/PhysRevB.47.2764
Zr0.4Ta0.6N0.39,Zr0.4Ta0.6N0.39,Bulk,,,SC,Type-II,13.4 K,,NaCl-type,Cubic,,,,,,,TRUE,10.1016/j.physc.2009.10.017
(Zr0.6Cu0.4)0.84H0.16,Zr0.50Cu0.34H0.16,Bulk,,,SC,,0.65 K,,,metallic glass,,,,,,,True,10.1103/PhysRevB.47.2764
Zr0.50Cu0.50,Zr0.50Cu0.50,Bulk,,,SC,Type-II,0.83 K,,,amorphous,,,,,,,True,10.1103/PhysRevB.26.107
(Zr0.7Cu0.3)0.75H0.25,Zr0.53Cu0.23H0.25,Bulk,,,SC,,0.65 K,,,metallic glass,,,,,,,True,10.1103/PhysRevB.47.2764
(Zr0.67Ni0.33)0.79H0.21,Zr0.53Ni0.26H0.21,Bulk,,,SC,,1.38 K,,,metallic glass,,,,,,,True,10.1103/PhysRevB.47.2764
(Zr0.7Ti0.3)0.78Ni0.22,Zr0.546Ti0.234Ni0.22,Bulk,,,SC,Type-II,2.78 K,,,amorphous,,,,,,36.3 kG/K,True,10.1103/PhysRevB.28.1396
Zr0.55Be0.45,Zr0.55Be0.45,Bulk,,,SC,Type-II,1.802 K,,,noncrystalline,,,,,,,True,10.1103/PhysRevB.21.479
Zr0.55Be0.45,Zr0.55Be0.45,Bulk,,,SC,Type-II,1.704 K,,,noncrystalline,,,,,,,True,10.1103/PhysRevB.21.479
Zr0.59Pd0.41,Zr0.59Pd0.41,Bulk,,,SC,,1.76 K,,,amorphous,,,,,,,True,10.1103/PhysRevB.19.3469
Zr0.5Al0.5B2,Zr0.5Al0.5B2,Bulk,,,SC,Type-II,2.19 K,,Hexagonal,AlB2-type,P6/mmm,3.057 Å,,6.977 Å,,,FALSE,10.1016/j.commatsci.2018.08.005
Zirconium-Niobium alloy,Zr0.5Nb0.5,Bulk,,,SC,Type-II,9.3 K,,Cubic,bcc,,3.447 Å,,,,,,10.1103/PhysRevB.14.2857
Scandium-Zirconium alloy,Zr0.5Sc0.5,Bulk,,,NSC,,,,,,,,,,,,True,10.1103/PhysRev.149.409
Zr0.5Ta0.5N0.28,Zr0.5Ta0.5N0.28,Bulk,,,SC,Type-II,13.2 K,,NaCl-type,Cubic,,,,,,,TRUE,10.1016/j.physc.2009.10.017
Zr0.60Cu0.40,Zr0.60Cu0.40,Bulk,,,SC,Type-II,1.79 K,,,amorphous,,,,,,,True,10.1103/PhysRevB.26.107
Zr0.60Ni0.40,Zr0.60Ni0.40,Bulk,,,SC,Type-II,2.15 K,,,amorphous,,,,,,30.0 kG/K,True,10.1103/PhysRevB.28.1396
(Zr0.67Ni0.33)0.91H0.09,Zr0.61Ni0.30H0.09,Bulk,,,SC,,1.98 K,,,metallic glass,,,,,,,True,10.1103/PhysRevB.47.2764
(Zr0.80Nb0.20)0.78Ni0.22,Zr0.624Nb0.156Ni0.22,Bulk,,,SC,Type-II,3.34 K,,,amorphous,,,,,,28.2 kG/K,True,10.1103/PhysRevB.28.1396
(Zr0.8Ti0.2)0.78Ni0.22,Zr0.624Ti0.156Ni0.22,Bulk,,,SC,Type-II,3.09 K,,,amorphous,,,,,,35.2 kG/K,True,10.1103/PhysRevB.28.1396
Zr0.62Co0.38,Zr0.62Co0.38,Bulk,,,SC,Type-II,2.10 K,,,amorphous,,,,,,33.0 kG/K,True,10.1103/PhysRevB.28.1396
Zr0.635Ni0.365,Zr0.635Ni0.365,Bulk,,,SC,Type-II,2.39 K,,,amorphous,,,,,,33.3 kG/K,True,10.1103/PhysRevB.28.1396
Zr0.63Pd0.37,Zr0.63Pd0.37,Bulk,,,SC,,2.20 K,,,amorphous,,,,,,,True,10.1103/PhysRevB.19.3469
(Zr0.7Cu0.3)0.92H0.08,Zr0.64Cu0.28H0.08,Bulk,,,SC,,1.15 K,,,metallic glass,,,,,,,True,10.1103/PhysRevB.47.2764
Zr0.65Co0.35,Zr0.65Co0.35,Bulk,,,SC,Type-II,2.48 K,,,amorphous,,,,,,34.8 kG/K,True,10.1103/PhysRevB.28.1396
Zr0.65Cu0.35,Zr0.65Cu0.35,Bulk,,,SC,Type-II,1.97 K,,,amorphous,,,,,,,True,10.1103/PhysRevB.26.107
(Zr0.85Nb0.15)0.78Ni0.22,Zr0.663Nb0.117Ni0.22,Bulk,,,SC,Type-II,3.56 K,,,amorphous,,,,,,29.5 kG/K,True,10.1103/PhysRevB.28.1396
Zr0.66Cu0.33,Zr0.66Cu0.33,Bulk,,,SC,,,,,intermetallic,,,,,,,,10.1103/PhysRevB.26.107
Zr0.67Ni0.33,Zr0.67Ni0.33,Bulk,,,SC,,2.5 K,,,metallic glass,,,,,,,True,10.1103/PhysRevB.47.2764
Liquid-quenched Zr₀.₆₇Ni₀.₃₃,Zr0.67Ni0.33,Bulk,,,SC,Type-II,3.05 K,,Amorphous,Amorphous,,,,,,,,10.1103/PhysRevB.40.8787
Zr0.67Ni0.33,Zr0.67Ni0.33,Bulk,,,SC,,2.78 K,,,metallic glass,,,,,,,True,10.1103/PhysRevB.41.958
Zr0.67Ni0.33H0.1,Zr0.67Ni0.33H0.1,Bulk,,,SC,,1.76 K,,,metallic glass,,,,,,,True,10.1103/PhysRevB.41.958
Zr0.67Ni0.33H0.2,Zr0.67Ni0.33H0.2,Bulk,,,SC,,1.54 K,,,metallic glass,,,,,,,True,10.1103/PhysRevB.41.958
Zr0.67Ni0.33H0.25,Zr0.67Ni0.33H0.25,Bulk,,,SC,,0.9 K,,,metallic glass,,,,,,,True,10.1103/PhysRevB.41.958
Zr0.67Pd0.33,Zr0.67Pd0.33,Bulk,,,SC,,2.37 K,,,amorphous,,,,,,,True,10.1103/PhysRevB.19.3469
Splat-cooled Zr₀.₆₉Ni₀.₃₁,Zr0.69Ni0.31,Bulk,,,SC,Type-II,3.12 K,,Amorphous,Amorphous,,,,,,,,10.1103/PhysRevB.40.8787
Zr0.6Be0.4,Zr0.6Be0.4,Bulk,,,SC,Type-II,2.016 K,,,noncrystalline,,,,,,,True,10.1103/PhysRevB.21.479
Zr0.6Cu0.4,Zr0.6Cu0.4,Bulk,,,SC,,1.27 K,,,metallic glass,,,,,,,True,10.1103/PhysRevB.47.2764
Zr60Nb40,Zr0.6Nb0.4,Bulk,,,SC,Type-II,8.8 K,,,,,,,,,,True,10.1103/PhysRev.129.1115
Scandium-Zirconium alloy,Zr0.6Sc0.4,Bulk,,,NSC,,,,,,,,,,,,True,10.1103/PhysRev.149.409
Zr0.6Ta0.4N0.36,Zr0.6Ta0.4N0.36,Bulk,,,SC,Type-II,12.6 K,,NaCl-type,Cubic,,,,,,,TRUE,10.1016/j.physc.2009.10.017
(Zr0.90Nb0.10)0.78Ni0.22,Zr0.702Nb0.078Ni0.22,Bulk,,,SC,Type-II,3.65 K,,,amorphous,,,,,,30.1 kG/K,True,10.1103/PhysRevB.28.1396
(Zr0.9Ti0.1)0.78Ni0.22,Zr0.702Ti0.078Ni0.22,Bulk,,,SC,Type-II,3.32 K,,,amorphous,,,,,,32.9 kG/K,True,10.1103/PhysRevB.28.1396
Zr0.70Cu0.30,Zr0.70Cu0.30,Bulk,,,SC,Type-II,2.68 K,,,amorphous,,,,,,,True,10.1103/PhysRevB.26.107
Zr0.70Ni0.30,Zr0.70Ni0.30,Bulk,,,SC,Type-II,3.00 K,,,amorphous,,,,,,31.3 kG/K,True,10.1103/PhysRevB.28.1396
Zr0.70Pd0.30,Zr0.70Pd0.30,Bulk,,,SC,,2.66 K,,,amorphous,,,,,,,True,10.1103/PhysRevB.19.3469
Zr0.70Pd0.30,Zr0.70Pd0.30,Bulk,,,SC,,,,,amorphous,,,,,,,,10.1103/PhysRevB.26.107
Zr0.72Co0.28,Zr0.72Co0.28,Bulk,,,SC,Type-II,3.12 K,,,amorphous,,,,,,33.8 kG/K,True,10.1103/PhysRevB.28.1396
Zr0.73Ni0.27,Zr0.73Ni0.27,Bulk,,,SC,Type-II,3.10 K,,,amorphous,,,,,,31.9 kG/K,True,10.1103/PhysRevB.28.1396
(Zr0.95Nb0.05)0.78Ni0.22,Zr0.741Nb0.039Ni0.22,Bulk,,,SC,Type-II,3.65 K,,,amorphous,,,,,,31.5 kG/K,True,10.1103/PhysRevB.28.1396
Zr0.74Cu0.26,Zr0.74Cu0.26,Bulk,,,SC,Type-II,3.13 K,,,amorphous,,,,,,,True,10.1103/PhysRevB.26.107
Zr0.75Co0.25,Zr0.75Co0.25,Bulk,,,SC,Type-II,3.47 K,,,amorphous,,,,,,33.9 kG/K,True,10.1103/PhysRevB.28.1396
Zr0.75Rh0.25,Zr0.75Rh0.25,Bulk,,,SC,,,,,amorphous,,,,,,,,10.1103/PhysRevB.26.107
Zirconium Scandium Phosphide Selenide,Zr0.75Sc0.25P1.25Se0.75,Bulk,,,SC,,7.6 K,,Tetragonal,PbFCl-type,,,,,,,FALSE,10.1103/PhysRevB.105.195111
Zr0.76Ni0.24,Zr0.76Ni0.24,Bulk,,,SC,Type-II,3.29 K,,,amorphous,,,,,,31.5 kG/K,True,10.1103/PhysRevB.28.1396
Zr0.77Rh0.23,Zr0.77Rh0.23,Bulk,,,SC,Type-II,,,,amorphous,,,,,,,,10.1103/PhysRevB.28.1396
Zr0.78Ni0.22,Zr0.78Ni0.22,Bulk,,,SC,Type-II,3.47 K,,,amorphous,,,,,,31.9 kG/K,True,10.1103/PhysRevB.28.1396
Zr0.79Co0.21,Zr0.79Co0.21,Bulk,,,SC,Type-II,3.78 K,,,amorphous,,,,,,34.1 kG/K,True,10.1103/PhysRevB.28.1396
Zr0.7Cu0.3,Zr0.7Cu0.3,Bulk,,,SC,,1.63 K,,,metallic glass,,,,,,,True,10.1103/PhysRevB.47.2764
Zr0.7Cu0.3,Zr0.7Cu0.3,Bulk,,,SC,,1.7 K,,,metallic glass,,,,,,,True,10.1103/PhysRevB.41.958
Zr0.7Cu0.3H0.1,Zr0.7Cu0.3H0.1,Bulk,,,SC,,1.0 K,,,metallic glass,,,,,,,True,10.1103/PhysRevB.41.958
Zr0.7Cu0.3H0.2,Zr0.7Cu0.3H0.2,Bulk,,,SC,,0.3 K,,,metallic glass,,,,,,,True,10.1103/PhysRevB.41.958
Mechanically alloyed amorphous Zr₀.₇Ni₀.₃,Zr0.7Ni0.3,Bulk,,,SC,Type-II,2.4 K,,Amorphous,Amorphous,,,,,,,True,10.1103/PhysRevB.40.8787
Annealed mechanically alloyed amorphous Zr₀.₇Ni₀.₃,Zr0.7Ni0.3,Bulk,,,SC,Type-II,2.17 K,,Amorphous,Amorphous,,,,,,,True,10.1103/PhysRevB.40.8787
Zirconium Palladium,Zr0.7Pd0.3,Bulk,,,SC,Type-II,2.53 K,,,disordered/amorphous,,,,,,,True,10.1103/PhysRevLett.39.1480
Zr0.7Pd0.3,Zr0.7Pd0.3,Bulk,,,SC,,,,,,,,,,,,,10.1103/PhysRevB.37.3762
Zr0.7Pd0.3,Zr0.7Pd0.3,Bulk,,,SC,Type-II,,,,noncrystalline,,,,,,,,10.1103/PhysRevB.21.479
Zr0.7Pd0.3,Zr0.7Pd0.3,Bulk,,,SC,,,,,glassy metal,,,,,,,,10.1103/PhysRevB.36.5684
Zr0.7Pd0.3,Zr0.7Pd0.3,Bulk,,,SC,Type-II,2.5 K,,,,,,,,,,,10.1103/PhysRevB.40.841
Zr0.7Ta0.3N0.43,Zr0.7Ta0.3N0.43,Bulk,,,SC,Type-II,12.0 K,,NaCl-type,Cubic,,,,,,,TRUE,10.1016/j.physc.2009.10.017
Zirconium Niobium Alloy,Zr0.80Nb0.20,Bulk,,,SC,,,,Cubic,bcc,,,,,,,,10.1103/PhysRevLett.41.1726
Zr-15at.%Nb alloy (omega phase),Zr0.85Nb0.15,,,,SC,Type-II,6.8 K,,Hexagonal,omega,,,,,,,FALSE,10.1103/PhysRevMaterials.7.L063201
Zr-15at.%Nb alloy (no omega phase),Zr0.85Nb0.15,,,,SC,Type-II,10.2 K,,,,,,,,,,FALSE,10.1103/PhysRevMaterials.7.L063201
Scandium-Zirconium alloy,Zr0.85Sc0.15,Bulk,,,NSC,,,,,,,,,,,,True,10.1103/PhysRev.149.409
Scandium-Zirconium alloy,Zr0.8Sc0.2,Bulk,,,NSC,,,,,,,,,,,,True,10.1103/PhysRev.149.409
Zr0.8Ta0.2N0.42,Zr0.8Ta0.2N0.42,Bulk,,,SC,Type-II,11.5 K,,NaCl-type,Cubic,,,,,,,TRUE,10.1016/j.physc.2009.10.017
Zirconium Niobium Alloy,Zr0.92Nb0.08,Bulk,,,SC,,,,Cubic,bcc,,,,,,,,10.1103/PhysRevLett.41.1726
Scandium-Zirconium-Iron alloy,Zr0.93Sc0.05Fe0.02,Bulk,,,SC,Type-II,0.35 K,,,,,,,,,,True,10.1103/PhysRev.149.409
Scandium-Zirconium alloy,Zr0.95Sc0.05,Bulk,,,SC,Type-II,0.04-0.17 K,,,,,,,,,,True,10.1103/PhysRev.149.409
Zr0.95V0.05B2,Zr0.95V0.05B2,Bulk,,,SC,Type-II,8.2 K,,Hexagonal,AlB2-type,P6/mmm,,,,,,TRUE,10.1103/PhysRevB.87.174502
Zr0.96Nb0.04B2,Zr0.96Nb0.04B2,Bulk,,,SC,,approx 8.1 K,Ambient pressure,,,,,,,,,FALSE,10.1103/PhysRevB.108.094501
Zr0.96V0.04B2,Zr0.96V0.04B2,Bulk,,,SC,Type-II,8.7 K,,Hexagonal,AlB2-type,P6/mmm,,,,2.5 mT,16.3 T,TRUE,10.1103/PhysRevB.87.174502
Zr0.96V0.04B2,Zr0.96V0.04B2,Bulk,,,SC,,approx 8.7 K,Ambient pressure,,,,,,,,,FALSE,10.1103/PhysRevB.108.094501
Scandium-Zirconium alloy,Zr0.99Sc0.01,Bulk,,,SC,Type-II,0.25-0.32 K,,,,,,,,,,True,10.1103/PhysRev.149.409
Zr0.99V0.01B2,Zr0.99V0.01B2,Bulk,,,SC,Type-II,6.4 K,,Hexagonal,AlB2-type,P6/mmm,,,,,,TRUE,10.1103/PhysRevB.87.174502
Zirconium-Gold alloy,Zr0.9Au0.1,Bulk,,,SC,,2.80 K,,,,,,,,,,True,10.1103/PhysRev.100.626
Zirconium-Cobalt alloy (90 at.% Zr),Zr0.9Co0.1,Bulk,,,SC,,3.9 K,,,,,,,,,,True,10.1103/PhysRev.133.A921
Scandium-Zirconium alloy,Zr0.9Sc0.1,Bulk,,,NSC,,,,,,,,,,,,True,10.1103/PhysRev.149.409
Zr0.9Ta0.1N0.41,Zr0.9Ta0.1N0.41,Bulk,,,SC,Type-II,11.0 K,,NaCl-type,Cubic,,,,,,,TRUE,10.1016/j.physc.2009.10.017
Zr1.02Rh0.98,Zr1.02Rh0.98,Bulk,,,SC,Classical,2.4 K,,Cubic,CsCl type,Pm3̄m,3.264 Å,3.264 Å,3.264 Å,,,TRUE,Handbook of SC
ZrH10,Zr1H10,Bulk,,,SC,High-Tc,199-220 K,250 GPa,Hexagonal,Layered,P63/mmc,,,,,,FALSE,10.1103/PhysRevB.109.184516
ZrInPd2,Zr1In1Pd2,Bulk,,,SC,,2.19 K,,Cubic,Full Heusler (rock-salt type),Fm-3m,,,,,,TRUE,10.1103/PhysRevB.100.245151
Zr2(Co0.75Cu0.25),Zr2(Co0.75Cu0.25),Bulk,,,SC,Type-II,4.89,,Tetragonal,Body-centered,I4/mcm,6.428,,5.402,,,TRUE,10.1016/j.physc.2013.07.008
Zr2(Co0.75Ga0.25),Zr2(Co0.75Ga0.25),Bulk,,,SC,Type-II,5.31,,Tetragonal,Body-centered,I 4/mcm,6.463,,5.413,,,TRUE,10.1016/j.ssc.2010.12.005
Zr2(Co0.7Cu0.3),Zr2(Co0.7Cu0.3),Bulk,,,SC,Type-II,4.39,,Tetragonal,Body-centered,I4/mcm,6.452,,5.386,,,TRUE,10.1016/j.physc.2013.07.008
Zr2(Co0.7Ga0.3),Zr2(Co0.7Ga0.3),Bulk,,,SC,Type-II,5.18,,Tetragonal,Body-centered,I 4/mcm,6.463,,5.403,,,TRUE,10.1016/j.ssc.2010.12.005
Zr2(Co0.85Cu0.15),Zr2(Co0.85Cu0.15),Bulk,,,SC,Type-II,5.88,,Tetragonal,Body-centered,I4/mcm,6.407,,5.443,,,TRUE,10.1016/j.physc.2013.07.008
Zr2(Co0.85Ga0.15),Zr2(Co0.85Ga0.15),Bulk,,,SC,Type-II,5.81,,Tetragonal,Body-centered,I 4/mcm,6.426,,5.441,,,TRUE,10.1016/j.ssc.2010.12.005
Zr2(Co0.85Ni0.15),Zr2(Co0.85Ni0.15),Bulk,,,SC,Type-II,6.0 K,,,,,,,,,,TRUE,10.1016/S0921-4526(99)02043-8
Zr2(Co0.8Cu0.2),Zr2(Co0.8Cu0.2),Bulk,,,SC,Type-II,5.41,,Tetragonal,Body-centered,I4/mcm,6.416,,5.421,,,TRUE,10.1016/j.physc.2013.07.008
Zr2(Co0.8Ga0.2),Zr2(Co0.8Ga0.2),Bulk,,,SC,Type-II,5.55,,Tetragonal,Body-centered,I 4/mcm,6.460,,5.441,,,TRUE,10.1016/j.ssc.2010.12.005
Zr2(Co0.95Cu0.05),Zr2(Co0.95Cu0.05),Bulk,,,SC,Type-II,6.52,,Tetragonal,Body-centered,I4/mcm,6.371,,5.483,,,TRUE,10.1016/j.physc.2013.07.008
Zr2(Co0.95Ga0.05),Zr2(Co0.95Ga0.05),Bulk,,,SC,Type-II,6.05,,Tetragonal,Body-centered,I 4/mcm,6.379,,5.476,,,TRUE,10.1016/j.ssc.2010.12.005
Zr2(Co0.9Cu0.1),Zr2(Co0.9Cu0.1),Bulk,,,SC,Type-II,6.07,,Tetragonal,Body-centered,I4/mcm,6.389,,5.463,,,TRUE,10.1016/j.physc.2013.07.008
Zr2(Co0.9Ga0.1),Zr2(Co0.9Ga0.1),Bulk,,,SC,Type-II,6.00,,Tetragonal,Body-centered,I 4/mcm,6.409,,5.462,,,TRUE,10.1016/j.ssc.2010.12.005
Zr2(Co0.9Ni0.1),Zr2(Co0.9Ni0.1),Bulk,,,SC,Type-II,6,,,,,,,,,3.5,TRUE,10.1016/S0921-4526(99)02457-6
Zr2Co,Zr2Co,Bulk,,,SC,,5.0 K,,Tetragonal,Al2Cu-type,I4mcm,,,,,9 kOe,True,10.1103/PhysRevB.58.11698
Zr2Co,Zr2Co,Bulk,,,SC,,5.2 K,,,,C16,,,,,,True,10.1103/PhysRevB.15.2592
Zr2Co,Zr2Co,Bulk,,,SC,Type-II,3.00 K,,,amorphous,,,,,,32.7 kOe/K,True,10.1103/PhysRevB.27.5519
crystalline Zr2Co,Zr2Co,Bulk,,,SC,,5 K,,,crystalline,,,,,,,,10.1103/PhysRevB.27.5519
Zr2Co,Zr2Co,Bulk,,,SC,Type-II,5.5 K,,,,,,,,,,TRUE,10.1016/S0921-4526(99)02043-8
Zr2Co,Zr2Co,Bulk,,,SC,Type-II,2.7 K,,Crystalline,,,,,,,,FALSE,10.1016/j.physc.2011.05.038
Zr2Co,Zr2Co,Bulk,,,SC,Type-II,5.06,,Tetragonal,Body-centered,I4/mcm,6.354,,5.512,,,TRUE,10.1016/j.physc.2013.07.008
Zr2(Co0.6Ni0.4),Zr2Co0.6Ni0.4,Bulk,,,SC,,4.2 K,,Tetragonal,Al2Cu-type,I4mcm,,,,,,True,10.1103/PhysRevB.58.11698
Zr2(Co0.85Ni0.15),Zr2Co0.85Ni0.15,Bulk,,,SC,,6.0 K,,Tetragonal,Al2Cu-type,I4mcm,,,,,20 kOe,True,10.1103/PhysRevB.58.11698
Zr2Fe,Zr2Fe,Bulk,,,SC,Type-II,0.17 K,,Body Centered Tetragonal,C16,I4/mcm,,,,,,TRUE,10.1016/S0921-4534(99)00321-4
Zr2Ir,Zr2Ir,Bulk,,,SC,Type-II,7.4 K,,Tetragonal,CuAl2-type,I4/mcm (No. 140),6.51 Å,6.51 Å,5.66 Å,19.6 mT,3.79 T,TRUE,10.1103/PhysRevB.104.054509
Zr2Ir,Zr2Ir,Bulk,,,SC,Type-II,7.50 K,,Body-centered tetragonal,Tetragonal,I4/mcm,6.541 Å,,5.748 Å,,,FALSE,10.1016/j.physb.2023.414904
Zr2Ni,Zr2Ni,Bulk,,,SC,,1.4 K,,Tetragonal,Al2Cu-type,I4mcm,,,,,,False,10.1103/PhysRevB.58.11698
Zr2Ni,Zr2Ni,Bulk,,,SC,,1.54 K,,,,C16,,,,,,True,10.1103/PhysRevB.15.2592
Zr2Ni,Zr2Ni,Bulk,,,SC,Type-II,2.77 K,,,amorphous,,,,,,28.6 kOe/K,True,10.1103/PhysRevB.27.5519
Zr2Ni,Zr2Ni,Bulk,,,SC,Type-II,1.4 K,,,,,,,,,,TRUE,10.1016/S0921-4526(99)02043-8
Zr2Ni,Zr2Ni,Nanocrystalline,,,SC,Type-II,2.78,,Tetragonal,,I 4/mcm,0.648,,0.522,,,FALSE,10.1016/j.jallcom.2005.11.004
Zr2Ni,Zr2Ni,Bulk,,,SC,Type-II,1.7 K,,Body Centered Tetragonal,C16,I4/mcm,,,,,,FALSE,10.1016/S0921-4534(99)00321-4
Zr2Pd,Zr2Pd,Bulk,,,SC,Type-II,2.36 K,,,amorphous,,,,,,28.5 kOe/K,True,10.1103/PhysRevB.27.5519
Zr2Pd crystalline,Zr2Pd,Bulk,,,NSC,,,,,crystalline,,,,,,,,10.1103/PhysRevB.27.5519
Zr2Rh,Zr2Rh,Bulk,,,SC,Type-II,11.2 K,,Tetragonal,C16,D4h.18,6.530 Å,6.530 Å,5.629 Å,,,True,10.1103/PhysRevB.53.12299
Zr2Rh,Zr2Rh,Bulk,,,SC,Type-II,enhanced with small amounts of H,,,,,,,,,,TRUE,10.1016/0022-5088(80)90284-2
Zr2Rh,Zr2Rh,Bulk,,,SC,Type-II,11.2 K,,Al2Cu-type,,,,,,,,TRUE,10.1016/0038-1098(88)90250-5
Zr2Rh,Zr2Rh,Bulk,,,SC,Type-II,11.2 K,,C-16,,D4h^18,,,,254 Oe,7 T,TRUE,10.1016/S0921-4534(98)00502-4
Zr2Rh,Zr2Rh,Bulk,,,SC,Type-II,11.2 K,,,,,,,,,,TRUE,10.1016/0038-1098(85)90660-X
Zr2Rh,Zr2Rh,Bulk,,,SC,Type-II,11.2 K,,Body Centered Tetragonal,C16,I4/mcm,,,,,,FALSE,10.1016/S0921-4534(99)00321-4
Zr2RhH2,Zr2RhH2,Bulk,,,SC,Type-II,<2.0 K,,Tetragonal,C16,D4h.18,6.810 Å,6.810 Å,5.596 Å,,,True,10.1103/PhysRevB.53.12299
Zr2RhH4,Zr2RhH4,Bulk,,,SC,Type-II,<2.0 K,,Tetragonal,C16,D4h.18,6.867 Å,6.867 Å,5.624 Å,,,True,10.1103/PhysRevB.53.12299
Zr35Cu65,Zr35Cu65,Bulk,,,SC,,0.015 K,,,amorphous,,,,,,,True,10.1103/PhysRevB.34.2878
Zr36Cu64,Zr36Cu64,Bulk,,,SC,Type-II,,,,amorphous,,,,,,3.5 T,True,10.1103/PhysRevB.41.6708
Zr36Cu64,Zr36Cu64,Bulk,,,SC,Type-II,0.179 K,,,amorphous,,,,,,,,10.1103/PhysRevB.49.9716
Zr36Ni64,Zr36Ni64,Bulk,,,SC,,,,Amorphous,Amorphous,,,,,,,,10.1103/PhysRevB.39.4677
Zr3Al,Zr3Al,Bulk,,,SC,Type-II,0.73 K,ambient pressure,Cubic,L12 (Cu3Au type),,4.566 Å,,,,,,10.1103/PhysRevB.50.668
Zr3Al,Zr3Al,Bulk,,,NSC,,0.00 K,ambient pressure,Hexagonal,DO19 (Ni3Sn type),,,,,,,,10.1103/PhysRevB.50.668
Zr3As,Zr3As,Bulk,,,NSC,,,,Tetragonal,Ti3P-type,,,,,,,True,10.1103/PhysRevB.17.184
Zr3Ge,Zr3Ge,Bulk,,,SC,Type-II,0.39 K,,Tetragonal,Ti3P-type,,,,,,,True,10.1103/PhysRevB.17.184
Zirconium Iridium,Zr3Ir,,,,SC,,,,,,,,,,,,FALSE,10.1103/PhysRevB.107.134518
Zr3Ir,Zr3Ir,Bulk,,,SC,unconventional,,,,,,,,,,,FALSE,10.1103/PhysRevB.110.144506
Zr3Ir,Zr3Ir,,,,SC,,,,,,,,,,,,FALSE,10.1103/PhysRevB.111.094511
Zr3Ir,Zr3Ir,Bulk,,,SC,Type-II,2.33 K,,Tetragonal,"alpha-V3S type, noncentrosymmetric",I-42m (No. 121),10.788 Å,10.788 Å,5.602 Å,66 Oe,9.68 kOe,TRUE,10.1103/PhysRevMaterials.3.104802
Zirconium nitride defect structure,Zr3N4,Bulk,,,NSC,,,,Rhombohedral,defect NaCl structure,,,,,,,True,10.1103/PhysRevB.32.8312
Zr3Ni,Zr3Ni,Bulk,,,SC,Type-II,"3.36 K (as-quenched), 2.74 K (annealed)",,Amorphous,Amorphous,,,,,Hc1 (value not specified),Hc2 (value not specified),True,10.1103/PhysRevB.27.6985
Zr₃Ni,Zr3Ni,Bulk,,,SC,,1.62 K,,,,,,,,,,,10.1103/PhysRevB.40.8787
Zr3Ni,Zr3Ni,Bulk,,,SC,Type-II,3.35 K,,,amorphous,,,,,,33.4 kOe/K,True,10.1103/PhysRevB.27.5519
Zr3P,Zr3P,Bulk,,,SC,Type-II,0.02 K,,Tetragonal,Ti3P-type,,,,,,,True,10.1103/PhysRevB.17.184
Zr3Pd,Zr3Pd,Bulk,,,SC,Type-II,2.68 K,,,amorphous,,,,,,enhanced above GLAG curve,True,10.1103/PhysRevB.25.1977
Zr3Pd,Zr3Pd,Bulk,,,SC,Type-II,3.04 K,,,amorphous,,,,,,follows GLAG curve,True,10.1103/PhysRevB.25.1977
Zr3Pd,Zr3Pd,Bulk,,,SC,Type-II,2.96 K,,,amorphous,,,,,,30.2 kOe/K,True,10.1103/PhysRevB.27.5519
Zr3Rh,Zr3Rh,Bulk,,,SC,Type-II,"4.3 K (as-quenched), 4.0 K (annealed)",,Amorphous,Amorphous,,,,,Hc1 (value not specified),Hc2 (value not specified),True,10.1103/PhysRevB.27.6985
Zirconium Rhodium,Zr3Rh,Bulk,,,SC,Type-II,4.24 K,,Amorphous,Amorphous,,,,,,37.4 × 10³ G,True,10.1103/PhysRevB.35.3625
Zr3Rh,Zr3Rh,Bulk,,,SC,Type-II,,,,amorphous,,,,,,follows GLAG curve,,10.1103/PhysRevB.25.1977
Zr3Rh,Zr3Rh,Bulk,,,SC,Type-II,4.30 K,,,amorphous,,,,,,31.8 kOe/K,True,10.1103/PhysRevB.27.5519
crystalline Zr3Rh,Zr3Rh,Bulk,,,SC,,3 K,,,crystalline,,,,,,,,10.1103/PhysRevB.27.5519
Zr3Sb,Zr3Sb,Bulk,,,SC,,,,,β-W,,,,,,,,10.1103/PhysRevB.5.4435
Zr3Sb,Zr3Sb,Bulk,,,SC,Type-II,0.10 K,,,Ni3P-type,,,,,,,True,10.1103/PhysRevB.17.184
Zr3Sb,Zr3Sb,Bulk,,,NSC,,~1 K,,Tetragonal,,,,,,,,,10.1103/PhysRevB.16.1077
Zr3Si,Zr3Si,Bulk,,,SC,Type-II,0.54 K,,Tetragonal,Ti3P-type,,,,,,,True,10.1103/PhysRevB.17.184
Zr40Cu60,Zr40Cu60,Bulk,,,SC,Type-II,,,,amorphous,,,,,,3.5 T,True,10.1103/PhysRevB.41.6708
Zr40Cu60,Zr40Cu60,Bulk,,,SC,Type-II,0.274 K,,,amorphous,,,,,,,,10.1103/PhysRevB.49.9716
Zr41.2Ti13.8Cu12.5Ni10Be22.5,Zr41.2Ti13.8Cu12.5Ni10Be22.5,Bulk,,,SC,Type-II,1.1 K,,Amorphous,,,,,,,2 T/K,TRUE,10.1016/S0921-4534(97)00016-6
Zr41Ti14Cu12.5Ni10Be22.5,Zr41Ti14Cu12.5Ni10Be22.5,Bulk,,,SC,Type-II,1.62 K,,Amorphous,,,,,,,,TRUE,10.1016/j.jnoncrysol.2005.07.006
Zr43Cu57,Zr43Cu57,Bulk,,,SC,Type-II,,,,amorphous,,,,,,3.5 T,True,10.1103/PhysRevB.41.6708
Zr43Cu57,Zr43Cu57,Bulk,,,SC,Type-II,0.532 K,,,amorphous,,,,,,,,10.1103/PhysRevB.49.9716
Zr45Co55,Zr45Co55,Bulk,,,NSC,,,,Amorphous,Amorphous,,,,,,,True,10.1103/PhysRevB.34.4558
Zr45Ni55,Zr45Ni55,Bulk,,,SC,,1.85 K,,,amorphous,,,,,,,True,10.1103/PhysRevB.29.1199
Zirconium Tetrahydride,Zr4H15,Bulk,,,SC,,4.0 K,40 GPa,,,,,,,,,FALSE,10.1103/PhysRevMaterials.7.024803
Zr4H15,Zr4H15,Bulk,,,SC,Type-II,4 K,40 GPa,I-43d,,,,,,,,TRUE,10.1016/j.mtphys.2021.100546
Zr4Rh2O,Zr4Rh2O,Bulk,,,SC,Type-II,4.7 K,,η-carbide,Cubic,Fd-3m,12.38112 Å,,,8.8 mT,6.08 T,TRUE,10.1016/j.jallcom.2019.04.318
Zr4Rh2O0.7,Zr4Rh2O0.7,Bulk,,,SC,Type-II,2.8 K,,η-carbide,Cubic,Fd-3m,12.41014 Å,,,,4.89 T,TRUE,10.1016/j.jallcom.2019.04.318
Zr50Cu50,Zr50Cu50,Bulk,,,SC,Type-II,,,,amorphous,,,,,,measured but specific values not provided,True,10.1103/PhysRevB.48.12866
Zr50Cu50,Zr50Cu50,Bulk,,,SC,,0.80 K,,,amorphous,,,,,,,True,10.1103/PhysRevB.34.2878
Zr50Cu50,Zr50Cu50,Bulk,,,SC,Type-II,,,,amorphous,,,,,,3.5 T,True,10.1103/PhysRevB.41.6708
Zr50Cu50,Zr50Cu50,Bulk,,,SC,Type-II,0.804 K,,,amorphous,,,,,,,,10.1103/PhysRevB.49.9716
Zr50Ni50,Zr50Ni50,Bulk,,,SC,,1.4 K,,amorphous,amorphous,,,,,,,True,10.1103/PhysRevB.41.10535
Zr52Ti6Al10Cu18Ni14,Zr52Ti6Al10Cu18Ni14,Bulk,,,SC,Type-II,2.5 K,,Amorphous,,,,,,,10 kOe,TRUE,10.1016/j.mtcomm.2020.101427
Zr53Co47,Zr53Co47,Bulk,,,SC,,0.70 K,,amorphous,amorphous,,,,,,,True,10.1103/PhysRevB.41.10535
Zr54Cu46,Zr54Cu46,Bulk,,,SC,,,,,amorphous,,,,,,,,10.1103/PhysRevB.48.12866
Zr54Ru46,Zr54Ru46,,,,SC,,3.1 K,,,amorphous,,,,,,,,10.1103/PhysRevB.27.1596
Zr55Co10Al15Nb20,Zr55Co10Al15Nb20,Bulk,,,SC,Type-II,2.6 K,,Amorphous and Nanocrystalline,,,,,,,,TRUE,10.1016/j.physc.2011.05.038
Zr55Co30Al15,Zr55Co30Al15,Bulk,,,SC,Type-II,2.4 K,,,,,,,,,,TRUE,10.1016/j.physc.2010.05.032
Zr55Cu29Al10Ni5Nb1,Zr55Cu29Al10Ni5Nb1,Bulk,,,SC,Type-II,2.3-2.9 K,,Amorphous and Nanocrystalline,,,,,,,,FALSE,10.1016/j.physc.2011.05.038
Zr55Ni45,Zr55Ni45,Bulk,,,SC,,1.83 K,0-8 GPa,Amorphous,Amorphous,,,,,,,True,10.1103/PhysRevB.39.4677
Zr56.7Ni43.3,Zr56.7Ni43.3,Bulk,,,SC,,"2.01 K, 2.24 K",,,amorphous,,,,,,,True,10.1103/PhysRevB.29.1199
Zr57Rh43,Zr57Rh43,Thin Film,,glass,SC,Type-II,2.18 K,,,amorphous,,,,,,26 kG/K (slope at Tc),True,10.1103/PhysRevB.27.1596
Zr58.4Ni41.6,Zr58.4Ni41.6,Bulk,,,SC,,2.22 K,,,amorphous,,,,,,,True,10.1103/PhysRevB.29.1199
Zr58.6Co41.4,Zr58.6Co41.4,Bulk,,,SC,,1.82 K,,,amorphous,,,,,,,True,10.1103/PhysRevB.34.2878
Zr59Co41,Zr59Co41,Bulk,,,SC,,,,Amorphous,Amorphous,,,,,,,True,10.1103/PhysRevB.34.4558
Zr59Rh41,Zr59Rh41,Thin Film,,glass,SC,Type-II,2.44 K,,,amorphous,,,,,,27 kG/K (slope at Tc),True,10.1103/PhysRevB.27.1596
Zr5Pt3,Zr5Pt3,Bulk,,,SC,Type-II,6.3 K,,Hexagonal,Mn5Si3-type,P6_3/mcm,8.182,8.182,5.384,5.5 mT,7.21 T,TRUE,10.1103/PhysRevB.106.014507
Zr5Pt3,Zr5Pt3,Bulk,,,SC,Type-II,7.2 K,,Mn5Si3-type,,,,,,,,TRUE,10.1016/0022-5088(90)90302-Z
Zr5Pt3C0.3,Zr5Pt3C0.3,Bulk,,,SC,Type-II,4.5 K,,Hexagonal,Mn5Si3-type,P6_3/mcm,8.167,8.167,5.390,4.4 mT,6.97 T,TRUE,10.1103/PhysRevB.106.014507
Zr5Pt3C0.5,Zr5Pt3C0.5,Bulk,,,SC,Type-II,3.8 K,,Hexagonal,Mn5Si3-type,P6_3/mcm,,,,5.9 mT,5.4 T,FALSE,10.1103/PhysRevB.106.014507
Zr5Sb3,Zr5Sb3,Bulk,,,SC,conventional,,,Hexagonal,Mn5Si3-type,,,,,,,FALSE,10.1103/PhysRevLett.127.157002
Zr5Sb3,Zr5Sb3,Bulk,,,SC,,2.3 K,ambient,,,,,,,,,TRUE,10.1103/PhysRevB.106.054519
Zr5Sb3,Zr5Sb3,Bulk,,,SC,,2.3 K,,,,,,,,,,,10.1016/j.rinp.2024.107703
Zr60.1Ni39.9,Zr60.1Ni39.9,Bulk,,,SC,,2.30 K,,,amorphous,,,,,,,True,10.1103/PhysRevB.29.1199
Amorphous Zr₆₀Cu₄₀ (Sample 1 - room temperature coevaporation),Zr60Cu40,Thin Film,90 nm,sapphire,SC,,0.95 K,,amorphous,amorphous,,,,,,,True,10.1103/PhysRevB.51.625
Amorphous Zr₆₀Cu₄₀ (Sample 2 - Xe²⁺ irradiated),Zr60Cu40,Thin Film,90 nm,sapphire,SC,,,,amorphous,amorphous,,,,,,,True,10.1103/PhysRevB.51.625
Amorphous Zr₆₀Cu₄₀ (Sample 3 - liquid N₂ coevaporation),Zr60Cu40,Thin Film,40 nm,sapphire,SC,,,,amorphous,amorphous,,,,,,,True,10.1103/PhysRevB.51.625
Amorphous Zr₆₀Cu₄₀ (Sample 4 - liquid quenched),Zr60Cu40,Bulk,,,SC,,,,amorphous,amorphous,,,,,,,True,10.1103/PhysRevB.51.625
Amorphous Zr₆₀Cu₄₀ (Sample 5 - neutron irradiated),Zr60Cu40,Bulk,,,SC,,,,amorphous,amorphous,,,,,,,True,10.1103/PhysRevB.51.625
Amorphous Zr₆₀Cu₄₀ (Sample 6 - neutron irradiated),Zr60Cu40,Bulk,,,SC,,,,amorphous,amorphous,,,,,,,True,10.1103/PhysRevB.51.625
Zr60Cu40,Zr60Cu40,Bulk,,,SC,,,,,amorphous,,,,,,,,10.1103/PhysRevB.31.7442
Zr60Cu40,Zr60Cu40,Bulk,,,SC,Type-II,,,,amorphous,,,,,,measured but specific values not provided,True,10.1103/PhysRevB.48.12866
Zr60Cu40,Zr60Cu40,Bulk,,,SC,Type-II,,,,amorphous,,,,,,3.5 T,True,10.1103/PhysRevB.41.6708
Zr60Cu40,Zr60Cu40,Bulk,,,SC,Type-II,1.60 K,,,amorphous,,,,,,,,10.1103/PhysRevB.49.9716
Zr60Ni40,Zr60Ni40,Bulk,,,SC,,2.35 K,0-8 GPa,Amorphous,Amorphous,,,,,,,True,10.1103/PhysRevB.39.4677
Zr61.2Ni38.8,Zr61.2Ni38.8,Bulk,,,SC,,2.44 K,,,amorphous,,,,,,,True,10.1103/PhysRevB.29.1199
Zr61.8Ni38.2,Zr61.8Ni38.2,Bulk,,,SC,,2.49 K,,,amorphous,,,,,,,True,10.1103/PhysRevB.29.1199
Zr62.6Ni37.4,Zr62.6Ni37.4,Bulk,,,SC,,2.52 K,,,amorphous,,,,,,,True,10.1103/PhysRevB.29.1199
Zr62.9Ni37.1,Zr62.9Ni37.1,Bulk,,,SC,,"2.52 K, 2.60 K",,,amorphous,,,,,,,True,10.1103/PhysRevB.29.1199
Zr63.2Ni36.8,Zr63.2Ni36.8,Bulk,,,SC,,2.63 K,,,amorphous,,,,,,,True,10.1103/PhysRevB.29.1199
Zr63.5Ni36.5,Zr63.5Ni36.5,Bulk,,,SC,,2.56 K,0-8 GPa,Amorphous,Amorphous,,,,,,,True,10.1103/PhysRevB.39.4677
Zr63.6Ni36.4,Zr63.6Ni36.4,Bulk,,,SC,,2.64 K,,,amorphous,,,,,,,True,10.1103/PhysRevB.29.1199
Zr63Rh37,Zr63Rh37,Thin Film,,glass,SC,Type-II,2.86 K,,,amorphous,,,,,,28 kG/K (slope at Tc),True,10.1103/PhysRevB.27.1596
Zr64.6Co35.4,Zr64.6Co35.4,Bulk,,,SC,,2.67 K,,,amorphous,,,,,,,True,10.1103/PhysRevB.34.2878
Zr64.6Ni35.4,Zr64.6Ni35.4,Bulk,,,SC,,2.70 K,,,amorphous,,,,,,,True,10.1103/PhysRevB.29.1199
Zr64Co36,Zr64Co36,Bulk,,,SC,Type-II,2.65 K,,Amorphous,Amorphous,,,,,,,,10.1103/PhysRevB.30.5135
Zr64Ni36,Zr64Ni36,Bulk,,,SC,,2.65 K,,,amorphous,,,,,,,True,10.1103/PhysRevB.29.1199
Zr-Ni,Zr64Ni36,Bulk,,,SC,Type-II,2.6 K,,Amorphous,,,,,,,,FALSE,10.1016/j.intermet.2010.01.002
Zr64V36,Zr64V36,Bulk,,,SC,,1.3 K,,,amorphous,,,,,,,True,10.1103/PhysRevB.27.1610
Zr65.4Ni34.6,Zr65.4Ni34.6,Bulk,,,SC,,2.80 K,,,amorphous,,,,,,,True,10.1103/PhysRevB.29.1199
Zr65Co35,Zr65Co35,Bulk,,,SC,Type-II,2.67 ± 0.05 K,,Amorphous,Amorphous,,,,,,,True,10.1103/PhysRevB.30.5135
Zr65Co35,Zr65Co35,Bulk,,,SC,,,,Amorphous,Amorphous,,,,,,,True,10.1103/PhysRevB.34.4558
Zr65Co35,Zr65Co35,Bulk,,,SC,Type-II,2.7,,Amorphous,,,,,,,,TRUE,10.1016/j.jnoncrysol.2007.05.043
Zr65Cu35,Zr65Cu35,Bulk,,,SC,,,,,amorphous,,,,,,,,10.1103/PhysRevB.31.7442
Zr65Cu35,Zr65Cu35,Bulk,,,SC,,2.0 K,,,amorphous,,,,,,,True,10.1103/PhysRevB.34.2878
Zr65Cu35,Zr65Cu35,Bulk,,,SC,Type-II,,,,amorphous,,,,,,3.5 T,True,10.1103/PhysRevB.41.6708
Zr65Pd35,Zr65Pd35,Thin Film,,,SC,Type-II,1.98 ± 0.01 K,,Amorphous,Amorphous,,,,,,30.7 ± 1 kG/K (slope),True,10.1103/PhysRevB.29.5207
Zr65Pd35,Zr65Pd35,Bulk,,,SC,Type-II,,,,amorphous,,,,,,,,10.1103/PhysRevB.49.9716
Zr66.7Co33.3,Zr66.7Co33.3,Bulk,,,SC,,2.82 K,,,amorphous,,,,,,,True,10.1103/PhysRevB.34.2878
Zr66Pd34,Zr66Pd34,Thin Film,,,SC,Type-II,2.10 ± 0.02 K,,Amorphous,Amorphous,,,,,,27.5 kG/K (slope),True,10.1103/PhysRevB.29.5207
Zr67Co22P11,Zr67Co22P11,Bulk,,,SC,Type-II,1.69 K,,,amorphous,,,,,,,True,10.1103/PhysRevB.49.9716
Zr67Co28P5,Zr67Co28P5,Bulk,,,SC,Type-II,2.15 K,,,amorphous,,,,,,,True,10.1103/PhysRevB.49.9716
Zr67Co33,Zr67Co33,Bulk,,,SC,Type-II,2.88 K,,,amorphous,,,,,,,True,10.1103/PhysRevB.49.9716
Zr67Co33,Zr67Co33,Bulk,,,SC,,,,Amorphous,Amorphous,,,,,,,True,10.1103/PhysRevB.34.4558
Zr67Co33,Zr67Co33,Bulk,,,SC,Type-II,2.8,,Amorphous,,,,,,,,TRUE,10.1016/j.jnoncrysol.2007.05.043
Zr67Hf33,Zr67Hf33,Bulk,,,SC,Low-Tc,10.4 K,49 GPa,,,,,,,,,FALSE,10.1016/j.commatsci.2020.109637
Zr67Ni33,Zr67Ni33,Bulk,,,SC,,,,,amorphous,,,,,,,,10.1103/PhysRevB.48.12866
Zr67Ni33,Zr67Ni33,Bulk,,,SC,,2.88 K,0-8 GPa,Amorphous,Amorphous,,,,,,,True,10.1103/PhysRevB.39.4677
Zr67Ni33,Zr67Ni33,Bulk,,,SC,,2.94 K,,,amorphous,,,,,,,True,10.1103/PhysRevB.29.1199
Zr67Ni33,Zr67Ni33,Bulk,,,SC,Type-II,,,,amorphous,,,,,,,,10.1103/PhysRevB.49.9716
Zr68Pd32,Zr68Pd32,Thin Film,,,SC,Type-II,2.24 ± 0.04 K,,Amorphous,Amorphous,,,,,,28.0 kG/K (slope),True,10.1103/PhysRevB.29.5207
Zr69Ni31,Zr69Ni31,Thin Film,,,SC,Type-II,2.44 ± 0.01 K,,Amorphous,Amorphous,,,,,,41.2 kG/K (slope),True,10.1103/PhysRevB.29.5207
Zr69Ni31,Zr69Ni31,Bulk,,,SC,,3.12 K,,,amorphous,,,,,,,True,10.1103/PhysRevB.29.1199
Zr69Pd31,Zr69Pd31,Thin Film,,,SC,Type-II,2.34 ± 0.03 K,,Amorphous,Amorphous,,,,,,28.2 kG/K (slope),True,10.1103/PhysRevB.29.5207
Zr70.7Co29.3,Zr70.7Co29.3,Bulk,,,SC,,3.42 K,,,amorphous,,,,,,,True,10.1103/PhysRevB.34.2878
Zr70Co15Ni15,Zr70Co15Ni15,Bulk,,,SC,,2.9 K,,,amorphous,,,,,,,True,10.1103/PhysRevB.27.1610
Zr70Co30,Zr70Co30,Bulk,,,SC,,3.2 K,,,amorphous,,,,,,3.32 T/K,True,10.1103/PhysRevB.27.1610
Zr70Co30,Zr70Co30,Bulk,,,SC,,3.3 K,,,amorphous,,,,,,,True,10.1103/PhysRevB.34.2878
Zr70Co30,Zr70Co30,Bulk,,,SC,,,,Amorphous,Amorphous,,,,,,,True,10.1103/PhysRevB.34.4558
Zr70Co30,Zr70Co30,Bulk,,,SC,,3.29 K,,amorphous,amorphous,,,,,,,True,10.1103/PhysRevB.41.10535
Zr70Cr30,Zr70Cr30,Bulk,,,SC,,< 1.2 K,,,amorphous,,,,,,,True,10.1103/PhysRevB.27.1610
Zr70Cu30,Zr70Cu30,Bulk,,,SC,,,,,amorphous,,,,,,,,10.1103/PhysRevB.31.7442
Zr70Cu30,Zr70Cu30,Bulk,17 μm,,SC,Type-II,2.67 K,,Amorphous,Amorphous,,,,,,"0.9 T, 2.4 T, 3.2 T, 4.8 T at different temperatures",True,10.1103/PhysRevB.37.3689
Zr70Cu30,Zr70Cu30,Bulk,,,SC,,,,,,,,,,,,,10.1103/PhysRevB.53.R2963
Zr70Cu30,Zr70Cu30,Bulk,,,SC,,2.7 K,,,amorphous,,,,,,2.67 T/K,True,10.1103/PhysRevB.27.1610
Zirconium Copper,Zr70Cu30,Bulk,,,SC,Type-II,2.80 K,,Amorphous,Amorphous,,,,,,22.6 × 10³ G,True,10.1103/PhysRevB.35.3625
Zr70Cu30,Zr70Cu30,Bulk,14 μm,,SC,Type-II,2.63 K,,Amorphous,Amorphous,,,,,,,True,10.1103/PhysRevB.36.3560
Zirconium Copper,Zr70Cu30,Bulk,,,SC,,,,,,,,,,,,,10.1103/PhysRevB.51.11424
Zr70Cu30,Zr70Cu30,Bulk,,,SC,Type-II,,,,amorphous,,,,,,,,10.1103/PhysRevB.49.9716
Zr70Fe30,Zr70Fe30,Bulk,,,SC,,1.9 K,,,amorphous,,,,,,3.43 T/K,True,10.1103/PhysRevB.27.1610
Zr70Mn15Fe15,Zr70Mn15Fe15,Bulk,,,SC,,< 1.2 K,,,amorphous,,,,,,,True,10.1103/PhysRevB.27.1610
Zr70Mn30,Zr70Mn30,Bulk,,,SC,,< 1.2 K,,,amorphous,,,,,,,True,10.1103/PhysRevB.27.1610
Zr70Ni15Fe15,Zr70Ni15Fe15,Bulk,,,SC,,2.2 K,,,amorphous,,,,,,,True,10.1103/PhysRevB.27.1610
Zr70Ni20V10,Zr70Ni20V10,Bulk,,,SC,,2.8 K,,,amorphous,,,,,,,True,10.1103/PhysRevB.27.1610
Zr70Ni30,Zr70Ni30,Bulk,,,SC,Type-II,3.06 K,,,amorphous,,,,,,measured but specific values not provided,True,10.1103/PhysRevB.35.5361
Zr70Ni30,Zr70Ni30,Bulk,,,SC,,2.8 K,,,amorphous,,,,,,3.09 T/K,True,10.1103/PhysRevB.27.1610
Zr70Ni30,Zr70Ni30,Bulk,,,SC,,2.87 K,,,amorphous,,,,,,,True,10.1103/PhysRevB.34.2878
Zr70Ni30,Zr70Ni30,Thin Film,,,SC,Type-II,2.58 ± 0.02 K,,Amorphous,Amorphous,,,,,,38.2 kG/K (slope),True,10.1103/PhysRevB.29.5207
