Repository: WyattBunstine/ML_SC_Project

# ML_SC_Project — Chemically and Geometrically Motivated Crystal Graph Neural Networks

This project predicts and screens superconductors from crystal structure. It frames the
problem as a **two-stage hurdle**: first classify whether a material is a superconductor
candidate (SC vs. non-SC), then regress the critical temperature T_c for superconductors.

Two graph-neural-network families are trained and compared:

- a **baseline CGCNN** ([txie-93/cgcnn](https://github.com/txie-93/cgcnn)), and
- an **MPNN** with learned edge features that consumes richer `crystal_graph_v4` graphs
  (this project's contribution).

File: database/superconductor_materials_full.csv (part 214 of 215)
Material_Name,Chemical_Composition,Material_Class,Film_Thickness,Substrate,Material_Type,Superconductor_Type,Superconducting_Transition_Temperature,Pressure,Crystal_Structure,Lattice_Structure,Space_Group,"Lattice_Constant(a)","Lattice_Constant(b)","Lattice_Constant(c)",Lower_Critical_Field,Upper_Critical_Field,Experimental,DOI
Zr70Pd30,Zr70Pd30,Bulk,60 μm,,SC,Type-II,,,Amorphous,Amorphous,,,,,,,False,10.1103/PhysRevB.37.3689
Zr70Pd30,Zr70Pd30,Bulk,,,SC,,2.5 K,,,amorphous,,,,,,2.65 T/K,True,10.1103/PhysRevB.27.1610
Zr70Pd30,Zr70Pd30,Bulk,,,SC,,2.37 K,,,amorphous,,,,,,,True,10.1103/PhysRevB.34.2878
Zirconium Palladium,Zr70Pd30,Bulk,,,SC,Type-II,,,,amorphous,,,,,,,,10.1103/PhysRevLett.66.2507
Zr70Re30,Zr70Re30,Thin Film,,glass,SC,Type-II,2.69 K,,,amorphous,,,,,,24 kG/K (slope at Tc),True,10.1103/PhysRevB.27.1596
Zr70Rh30,Zr70Rh30,Bulk,,,SC,,4.4 K,,,amorphous,,,,,,2.90 T/K,True,10.1103/PhysRevB.27.1610
Zr71Ni29,Zr71Ni29,Bulk,,,SC,,3.24 K,0-8 GPa,Amorphous,Amorphous,,,,,,,True,10.1103/PhysRevB.39.4677
Zr71Ni29,Zr71Ni29,Thin Film,,,SC,Type-II,2.64 +0.04/-0.08 K,,Amorphous,Amorphous,,,,,,41.3 kG/K (slope),True,10.1103/PhysRevB.29.5207
Zr71Ni29,Zr71Ni29,Bulk,,,SC,,3.24 K,,amorphous,amorphous,,,,,,,True,10.1103/PhysRevB.41.10535
Zr71Pd29,Zr71Pd29,Thin Film,,,SC,Type-II,2.49 ± 0.02 K,,Amorphous,Amorphous,,,,,,26.3 kG/K (slope),True,10.1103/PhysRevB.29.5207
Zr72Cu28,Zr72Cu28,Bulk,,,SC,Type-II,,,,amorphous,,,,,,,,10.1103/PhysRevB.30.1253
Zr72Fe28,Zr72Fe28,Bulk,,,SC,,0.6 K,,amorphous,amorphous,,,,,,,True,10.1103/PhysRevB.41.10535
Zr72Ru28,Zr72Ru28,Thin Film,,glass,SC,Type-II,3.76 K,,,amorphous,,,,,,27 kG/K (slope at Tc),True,10.1103/PhysRevB.27.1596
Zr73.9Ni26.1,Zr73.9Ni26.1,Bulk,,,SC,,3.56 K,,,amorphous,,,,,,,True,10.1103/PhysRevB.29.1199
Zr73Pd27,Zr73Pd27,Thin Film,,,SC,Type-II,2.60 ± 0.01 K,,Amorphous,Amorphous,,,,,,28.6 kG/K (slope),True,10.1103/PhysRevB.29.5207
Zr73Rh27,Zr73Rh27,Thin Film,,glass,SC,Type-II,3.57 K,,,amorphous,,,,,,31 kG/K (slope at Tc),True,10.1103/PhysRevB.27.1596
Zr73Ru27,Zr73Ru27,Thin Film,,glass,SC,Type-II,3.11 K,,,amorphous,,,,,,27 kG/K (slope at Tc),True,10.1103/PhysRevB.27.1596
Zr74.75Gd0.25Rh25,Zr74.75Gd0.25Rh25,Bulk,,,SC,Type-II,,,,,,,,,,53 kG,True,10.1103/PhysRevLett.53.1276
Zr74Cu26,Zr74Cu26,Bulk,,,SC,,,,,amorphous,,,,,,,,10.1103/PhysRevB.31.7442
Zr3Ag,Zr75Ag25,Bulk,,,SC,,2.3 K,,,amorphous,,,,,,,,10.1103/PhysRevB.27.1610
Zr75Co25,Zr75Co25,Bulk,,,SC,Type-II,3.63,,Amorphous,,,,,,,,TRUE,10.1016/j.jnoncrysol.2007.05.043
Zr75Cu25,Zr75Cu25,Bulk,,,SC,Type-II,,ambient pressure,amorphous,metallic glass,,,,,,,True,10.1103/PhysRevB.52.9674
Zirconium Copper (75-25),Zr75Cu25,Bulk,,,SC,Type-II,,,Amorphous,Amorphous,,,,,,,True,10.1103/PhysRevB.35.3625
Zr75Fe25,Zr75Fe25,Bulk,,,SC,Type-II,,,,amorphous,,,,,,,,10.1103/PhysRevB.48.12866
Zr75Fe25,Zr75Fe25,Bulk,,,SC,Type-II,1.8 K,ambient pressure,amorphous,metallic glass,,,,,,,True,10.1103/PhysRevB.52.9674
Zr75Fe25,Zr75Fe25,Bulk,,,SC,Type-II,,,,amorphous,,,,,,,,10.1103/PhysRevB.49.9716
Zr75(Ni0.50Fe0.50)25,Zr75Ni12.5Fe12.5,Bulk,,,SC,Type-II,2.73 K,ambient pressure,amorphous,metallic glass,,,,,,,True,10.1103/PhysRevB.52.9674
Zr75(Ni0.75Fe0.25)25,Zr75Ni18.75Fe6.25,Bulk,,,SC,Type-II,3.35 K,ambient pressure,amorphous,metallic glass,,,,,,,True,10.1103/PhysRevB.52.9674
Zr75Ni25,Zr75Ni25,Bulk,,,SC,Type-II,3.53 K,ambient pressure,amorphous,metallic glass,,,,,,,True,10.1103/PhysRevB.52.9674
Zr75Ni25,Zr75Ni25,Bulk,,,SC,Type-II,,,,,,,,,,41 kG,True,10.1103/PhysRevLett.53.1276
Zr75(Ni0.25Fe0.75)25,Zr75Ni6.25Fe18.75,Bulk,,,SC,Type-II,2.35 K,ambient pressure,amorphous,metallic glass,,,,,,,True,10.1103/PhysRevB.52.9674
Zr75Rh13Pd12,Zr75Rh13Pd12,Bulk,,,SC,,,,,amorphous,,,,,,,True,10.1103/PhysRevB.48.15666
Zr75Rh17.5Pd7.5,Zr75Rh17.5Pd7.5,Bulk,,,SC,,,,,amorphous,,,,,,,True,10.1103/PhysRevB.48.15666
Zr75Rh2.5Pd22.5,Zr75Rh2.5Pd22.5,Bulk,,,SC,,,,,amorphous,,,,,,,True,10.1103/PhysRevB.48.15666
Zr75Rh22.5Pd2.5,Zr75Rh22.5Pd2.5,Bulk,,,SC,,,,,amorphous,,,,,,,True,10.1103/PhysRevB.48.15666
Zr75Rh25,Zr75Rh25,Bulk,,,SC,Type-II,4.562 K,,amorphous,amorphous,,,,,,26 kG/K (dHc2/dT at Tc),True,10.1103/PhysRevB.17.2884
Zr75Rh25 (as-quenched),Zr75Rh25,Bulk,,,SC,Type-II,4.30 K,,,amorphous,,,,,,90 kG,True,10.1103/PhysRevB.30.1253
Zr75Rh25 (annealed),Zr75Rh25,Bulk,,,SC,Type-II,3.97 K,,,amorphous,,,,,,90 kG,True,10.1103/PhysRevB.30.1253
Zr75Rh25,Zr75Rh25,Bulk,,,SC,Type-II,4.40 K,,,amorphous,,,,,,measured but specific values not provided,True,10.1103/PhysRevB.35.5361
Zr75Rh25Pd0,Zr75Rh25,Bulk,,,SC,,,,,amorphous,,,,,,,True,10.1103/PhysRevB.48.15666
Zr75Rh25,Zr75Rh25,Bulk,,,SC,Type-II,,,,,,,,,,,,10.1103/PhysRevB.18.4714
Zr75Rh25,Zr75Rh25,,,,SC,,4.3 K,,,,,,,,,,,10.1103/PhysRevB.27.1596
Zr75Rh7.5Pd17.5,Zr75Rh7.5Pd17.5,Bulk,,,SC,,,,,amorphous,,,,,,,True,10.1103/PhysRevB.48.15666
Zr76.2Fe23.8,Zr76.2Fe23.8,Bulk,,,SC,,2.03 K,,,amorphous,,,,,,,True,10.1103/PhysRevB.34.2878
Amorphous Zr76Co24,Zr76Co24,Bulk,,,SC,Type-II,3.8 K,,Amorphous,,,,,,,,TRUE,10.1016/S0921-4526(99)01608-7
Zr76Ni24,Zr76Ni24,Thin Film,,,SC,Type-II,2.94 ± 0.02 K,,Amorphous,Amorphous,,,,,,38.4 kG/K (slope),True,10.1103/PhysRevB.29.5207
Zr76Ni24,Zr76Ni24,Bulk,,,SC,Type-II,3.49,,Orthorhombic,,,1.098,0.880,0.332,,-2.7,TRUE,10.1016/j.jallcom.2009.03.040
Zr76Ni24,Zr76Ni24,Bulk,,,SC,Type-II,3.52,,Orthorhombic,,,1.098,0.880,0.333,,-3.5,TRUE,10.1016/j.jallcom.2005.11.004
Zr76Ni24H0.018,Zr76Ni24H0.018,Bulk,,,SC,Type-II,3.48,,Orthorhombic,,,1.101,0.879,0.332,,-2.6,TRUE,10.1016/j.jallcom.2009.03.040
Zr76Ni24H0.024,Zr76Ni24H0.024,Bulk,,,SC,Type-II,3.36,,Orthorhombic,,,1.106,0.874,0.332,,-2.5,TRUE,10.1016/j.jallcom.2009.03.040
Zr76Ni24H0.043,Zr76Ni24H0.043,Bulk,,,SC,Type-II,3.05,,Orthorhombic,,,1.112,0.868,0.330,,-1.8,TRUE,10.1016/j.jallcom.2009.03.040
Zr76Ni24H0.054,Zr76Ni24H0.054,Bulk,,,SC,Type-II,3.46,,Orthorhombic,,,1.102,0.878,0.332,,-2.4,TRUE,10.1016/j.jallcom.2009.03.040
Zr76Rh24,Zr76Rh24,Thin Film,,glass,SC,Type-II,3.67 K,,,amorphous,,,,,,32 kG/K (slope at Tc),True,10.1103/PhysRevB.27.1596
Zr77Pd23,Zr77Pd23,Thin Film,,,SC,Type-II,2.84 ± 0.02 K,,Amorphous,Amorphous,,,,,,30.1 kG/K (slope),True,10.1103/PhysRevB.29.5207
Zr77Rh23,Zr77Rh23,Thin Film,,glass,SC,Type-II,3.66 K,,,amorphous,,,,,,32 kG/K (slope at Tc),True,10.1103/PhysRevB.27.1596
Zr78Co22,Zr78Co22,Bulk,,,SC,Type-II,4.3,,Amorphous,,,,,,,,TRUE,10.1016/j.jnoncrysol.2007.05.043
Zr78Pd22,Zr78Pd22,Thin Film,,,SC,Type-II,2.88 ± 0.03 K,,Amorphous,Amorphous,,,,,,30.1 kG/K (slope),True,10.1103/PhysRevB.29.5207
Zr78Ru22,Zr78Ru22,Thin Film,,glass,SC,Type-II,3.73 K,,,amorphous,,,,,,23 kG/K (slope at Tc),True,10.1103/PhysRevB.27.1596
Zr79.9Fe20.1,Zr79.9Fe20.1,Bulk,,,SC,,2.95 K,,,amorphous,,,,,,,True,10.1103/PhysRevB.34.2878
Zr79Ni21,Zr79Ni21,Thin Film,,,SC,Type-II,3.06 ± 0.02 K,,Amorphous,Amorphous,,,,,,36.6 kG/K (slope),True,10.1103/PhysRevB.29.5207
Zr7Cu10,Zr7Cu10,Bulk,,,SC,,,,,intermetallic,,,,,,,,10.1103/PhysRevB.26.107
Zr80.4Co19.6,Zr80.4Co19.6,Bulk,,,SC,,4.04 K,,,amorphous,,,,,,,True,10.1103/PhysRevB.34.2878
Zr80Co20,Zr80Co20,Bulk,,,SC,,,,Amorphous,Amorphous,,,,,,,True,10.1103/PhysRevB.34.4558
Zr80Co20,Zr80Co20,Nanocrystal,,,SC,Type-II,3.9 K,,Nanocrystalline,,,,,,,,TRUE,10.1016/j.physc.2010.05.032
Zr80Fe20,Zr80Fe20,Bulk,,,SC,,3.30 K,,amorphous,amorphous,,,,,,,True,10.1103/PhysRevB.41.10535
Zr80Fe20,Zr80Fe20,Bulk,,,SC,Type-II,3.28,,Amorphous,,,,,,,,TRUE,10.1016/S0022-3093(99)00289-6
Zr80Hf20,Zr80Hf20,Bulk,,,SC,Low-Tc,11 K,35 GPa,,,,,,,,,FALSE,10.1016/j.commatsci.2020.109637
Zr80Ni20,Zr80Ni20,Bulk,,,SC,,3.97 K,0-8 GPa,Amorphous,Amorphous,,,,,,,True,10.1103/PhysRevB.39.4677
Zr80Ni20,Zr80Ni20,Thin Film,,,SC,Type-II,3.17 ± 0.03 K,,Amorphous,Amorphous,,,,,,33.3 kG/K (slope),True,10.1103/PhysRevB.29.5207
Zr80Pd20,Zr80Pd20,Thin Film,,,SC,Type-II,2.91 ± 0.02 K,,Amorphous,Amorphous,,,,,,29.8 kG/K (slope),True,10.1103/PhysRevB.29.5207
Zr80Rh20,Zr80Rh20,Thin Film,,glass,SC,Type-II,3.72 K,,,amorphous,,,,,,31 kG/K (slope at Tc),True,10.1103/PhysRevB.27.1596
Zr81Co19,Zr81Co19,Bulk,,,SC,Type-II,3.9,,Amorphous,,,,,,,,TRUE,10.1016/j.jnoncrysol.2007.05.043
Zr82Ni18,Zr82Ni18,Thin Film,,,SC,Type-II,2.98 ± 0.02 K,,Amorphous,Amorphous,,,,,,30.4 kG/K (slope),True,10.1103/PhysRevB.29.5207
Zr82Ru18,Zr82Ru18,Thin Film,,glass,SC,Type-II,3.78 K,,,amorphous,,,,,,28 kG/K (slope at Tc),True,10.1103/PhysRevB.27.1596
Zr83Ni17,Zr83Ni17,Thin Film,,,SC,Type-II,3.00 ± 0.02 K,,Amorphous,Amorphous,,,,,,29.7 kG/K (slope),True,10.1103/PhysRevB.29.5207
Zr84Ni16,Zr84Ni16,Thin Film,,,SC,Type-II,3.06 ± 0.01 K,,Amorphous,Amorphous,,,,,,28.1 kG/K (slope),True,10.1103/PhysRevB.29.5207
Zr84Re16,Zr84Re16,Thin Film,,glass,SC,Type-II,3.32 K,,,amorphous,,,,,,25 kG/K (slope at Tc),True,10.1103/PhysRevB.27.1596
Zr85Co15,Zr85Co15,Bulk,,,SC,Type-II,3.3 K,,Crystalline,,,,,,,,TRUE,10.1016/j.physc.2010.05.032
Zr85Pd15,Zr85Pd15,Bulk,,,SC,Type-II,4.80 K,,Cubic,body-centered-cubic,,,,,,90 kG,True,10.1103/PhysRevB.30.1253
Zr87Ru13,Zr87Ru13,Thin Film,,glass,SC,Type-II,3.57 K,,,amorphous,,,,,,20 kG/K (slope at Tc),True,10.1103/PhysRevB.27.1596
Zr89Ru11,Zr89Ru11,Thin Film,,glass,SC,Type-II,3.84 K,,,amorphous,,,,,,21 kG/K (slope at Tc),True,10.1103/PhysRevB.27.1596
Zr9Nb4S4 κ phase,Zr9.04Nb3.97S3.12,Bulk,,,SC,Type-II,10.3 K,,Hexagonal,κ phase,P63/mmc,9.170 Å,9.170 Å,9.027 Å,10 mT at 7 K,slope of 1.8 T/K near Tc,True,10.1103/PhysRevB.48.16630
Zr90Co10,Zr90Co10,Bulk,,,SC,Type-II,3.3 K,,Crystalline,,,,,,,,TRUE,10.1016/j.physc.2010.05.032
Zr90Re10,Zr90Re10,Thin Film,,glass,SC,Type-II,4.12 K,,,amorphous,,,,,,23 kG/K (slope at Tc),True,10.1103/PhysRevB.27.1596
Zr92Ru8,Zr92Ru8,Thin Film,,glass,SC,Type-II,3.79 K,,,amorphous,,,,,,20 kG/K (slope at Tc),True,10.1103/PhysRevB.27.1596
Zr93Mo7,Zr93Mo7,Bulk,,,SC,Type-II,4.91 K,,Cubic,body-centered-cubic,,,,,,90 kG,True,10.1103/PhysRevB.30.1253
Zr96Mo4,Zr96Mo4,Bulk,,,SC,Type-II,4.47 K,,Cubic,body-centered-cubic,,,,,,90 kG,True,10.1103/PhysRevB.30.1253
Zr@C28 (hyperdiamond),Zr@C28,Bulk,,,NSC,,,,Cubic,hyperdiamond,,16.05,16.05,16.05,,,FALSE,10.1103/PhysRevB.76.205405
Zr@C28 (hyperlonsdaleite),Zr@C28,Bulk,,,NSC,,,,Hexagonal,hyperlonsdaleite,,11.31,11.31,18.67,,,FALSE,10.1103/PhysRevB.76.205405
ZrAs,ZrAs,Bulk,,,NSC,,,,,,,,,,,,FALSE,10.1103/PhysRevB.103.144516
ZrB,ZrB,Bulk,,,SC,Classical,3.4 K,,Cubic,NaCl type,,4.65 Å,,,,,TRUE,Handbook of SC
ZrB,ZrB,Bulk,,,SC,Classical,3.4 K,,Cubic,NaCl type (rock salt),,,,,,,TRUE,Handbook of SC
Zirconium dodecaboride,ZrB12,,,,SC,multigap,,,,,,,,,,,,10.1103/PhysRevB.97.014503
ZrB12,ZrB12,,,,SC,Type-I/Type-II,,,,,,,,,,,,10.1103/PhysRevB.110.064506
Zirconium dodecaboride,ZrB12,single crystal,,,SC,Type-II/1,5.95 K,,,,,,,,,,TRUE,10.1103/PhysRevB.90.184511
Zirconium Dodecaboride,ZrB12,Single crystal,,,SC,"Type-I, crosses over to Type-II/1 at T*/Tc ~ 0.78",5.91 K,,,,,,,,,Hc2(0) = 550 G,TRUE,10.1103/PhysRevB.72.024548
Zirconium dodecaboride,ZrB12,,,,SC,,,,,,,,,,,,FALSE,10.1103/PhysRevB.104.064504
ZrB12,ZrB12,Bulk,,,NSC,,,,,,,,,,,,TRUE,10.1103/PhysRevB.105.094104
ZrB12,ZrB12,Bulk,,,SC,,5.94 K,,,,,,,,,,FALSE,10.1103/PhysRevB.87.174502
Zirconium dodecaboride,ZrB12,Bulk,,,SC,Marginal superconductor near the border between type-I and type-II,6.06 K,,Cubic,UB12-type,Fm3m,7.407,7.407,7.407,,>1000 Oe,TRUE,10.1103/PhysRevB.69.212508
Zirconium Dodecaboride,ZrB12,,,,SC,Type-II/1,,,,,,,,,,,FALSE,10.1103/PhysRevB.100.224501
Zirconium dodecaboride,ZrB12,,,,SC,Type-II/1,,,,Centrosymmetric,,,,,,Hc3/Hc2 = 1.8,FALSE,10.1103/PhysRevB.102.064507
ZrB12,ZrB12,Bulk,,,SC,,6 K,,,dodecaboride,,,,,,,FALSE,10.1103/PhysRevB.93.134507
Zirconium dodecaboride,ZrB12,Bulk,,,SC,Type-I,6.0 K,,,,,,,,,,FALSE,10.1103/PhysRevB.78.024522
Zirconium dodecaboride,ZrB12,Bulk,,,SC,Type-I/Type-II/Low-Tc/BCS,6 K,,Cubic,"NaCl-type, UB12-type",,,,,,,TRUE,10.1103/PhysRevB.93.085130
ZrB12,ZrB12,,,,SC,,6.03 K,,,,,,,,,,FALSE,10.1016/j.cryogenics.2008.07.001
ZrB12,ZrB12,Bulk,,,SC,Type-II,6 K,0 GPa,Cubic,FCC,Fm3m,7.3882 Å,7.3882 Å,7.3882 Å,,,FALSE,10.1016/j.ssc.2011.11.039
ZrB12,ZrB12,,,,SC,,6.03 K,,,,,,,,,,FALSE,10.1016/j.jallcom.2020.154855
ZrB12,ZrB12,,,,SC,,5.8 K,,,,,,,,,,FALSE,10.1016/j.jallcom.2021.159230
ZrB12,ZrB12,Bulk,,,SC,Type-II,6 K,,UB12,Cubic,Fm-3m,,,,,,FALSE,10.1016/j.jallcom.2017.01.319
ZrB12,ZrB12,Bulk,,,SC,Type-II,6.0 K,,fcc,Cubic,,,,,,,TRUE,10.1016/j.physc.2007.04.134
ZrB12,ZrB12,Bulk,,,SC,Type-1.5,6 K,,Face-centered cubic,Cubic,Fm-3m,5.23 Å,5.23 Å,5.23 Å,400 Oe,1005 Oe,TRUE,10.1016/j.solidstatesciences.2023.107245
ZrB12,ZrB12,Bulk,,,SC,Type-II,5.7 K,,Cubic,,Fm-3m,7.4102 Å,,,,,TRUE,10.1016/j.physc.2010.03.010
Zirconium Dodecaboride,ZrB12,Bulk,,,SC,Type-II,6.2 K,,Cubic,,,,,,,,FALSE,10.1016/j.physc.2007.04.135
ZrB12,ZrB12,Bulk,,,SC,Type-I,6 K,,Cubic,,Fm3m,7.4075 Å,7.4075 Å,7.4075 Å,,,FALSE,10.1016/j.ssc.2014.05.027
Zirconium diboride,ZrB2,Bulk,,,SC,Type-II,5.5 K,,Hexagonal,,,3.170 Å,3.170 Å,3.532 Å,,,True,10.1103/PhysRevB.66.024521
Zirconium diboride,ZrB2,Bulk,,,NSC,,Not superconducting down to 1.8 K,,Hexagonal,,,,,,,,True,10.1103/PhysRev.90.115
ZrB2,ZrB2,Bulk,,,SC,,,,,,,,,,,,FALSE,10.1103/PhysRevB.85.174514
Zirconium Diboride,ZrB2,Bulk,,,SC,,5.5 K,ambient,Hexagonal,AlB2-type,,,,,,,FALSE,10.1103/PhysRevB.76.214510
ZrB2,ZrB2,Bulk,,,NSC,,,,,,,,,,,,TRUE,10.1103/PhysRevB.104.195123
ZrB2,ZrB2,Bulk,,,SC,BCS,5.5 K,,Hexagonal,AlB2-type,P6/mmm,,,,,,TRUE,10.1103/PhysRevB.105.214517
ZrB2,ZrB2,Bulk,,,NSC,,,,Hexagonal,AlB2-type,P6/mmm,3.16,3.16,3.53,,,TRUE,10.1103/PhysRevB.87.174502
ZrB2,ZrB2,Bulk,,,NSC,,,,,,,,,,,,TRUE,10.1103/PhysRevB.75.144506
ZrB2,ZrB2,Bulk,,,SC,Type-II,5.5 K,,AlB2-type,Hexagonal,P6/mmm (191),3.17 Å,3.17 Å,3.532 Å,,,FALSE,10.1016/S0022-4596(02)00045-2
P 4/ nmm-ZrB2,ZrB2,Bulk,,,SC,Type-II,12.7 K,20 GPa,Tetragonal,Tetragonal,P 4/ nmm,3.2153,3.2153,5.6691,,,FALSE,10.1016/j.commatsci.2020.109517
P 4/ nmm-ZrB2,ZrB2,Bulk,,,SC,Type-II,34.4 K,600 GPa,Tetragonal,Tetragonal,P 4/ nmm,,,,,,FALSE,10.1016/j.commatsci.2020.109517
ZrB2,ZrB2,Bulk,,,SC,Type-II,5.5 K,,,,,,,,,,TRUE,10.1016/j.commatsci.2020.109517
ZrB2,ZrB2,Bulk,,,SC,Low-Tc,5.5,,,,,,,,,,TRUE,10.1016/S0921-4534(02)02280-3
Zirconium Diboride,ZrB2,Bulk,,,SC,Type-II,5.5 K,,,,,,,,,,FALSE,10.1016/j.physc.2008.01.001
ZrB2,ZrB2,Bulk,,,SC,Type-II,5.5,,Hexagonal,P6/mmm,,,,,,,FALSE,10.1016/j.physc.2006.05.104
ZrB2,ZrB2,Bulk,,,SC,Type-II,5.5 K,,,,,,,,,,FALSE,10.1016/j.physc.2007.06.003
ZrB₁₂,ZrB₁₂,Bulk,,,SC,,5.8 K,,,,,,,,,,TRUE,Handbook of SC
ZrB₁₂,ZrB₁₂,Bulk,,,SC,,5.82 K,,Cubic,UB₁₂ type,Fm3̄m,7.388 Å,7.388 Å,7.388 Å,,,TRUE,Handbook of SC
ZrB₁₂,ZrB₁₂,Bulk,,,SC,,5.8 K,,,,,,,,,,TRUE,Handbook of SC
Zirconium carbide,ZrC,Bulk,,,SC,,<1.28 K,,,,,,,,,,,10.1103/PhysRevLett.29.1593
ZrC,ZrC,Bulk,,,NSC,,<0.05 K,,Cubic,,,,,,,,True,10.1103/PhysRevB.8.5093
ZrC,ZrC,,,,SC,,,,Cubic,rock-salt,,,,,,,,10.1103/PhysRevB.28.977
ZrC,ZrC,Bulk,,,NSC,,,,,,,,,,,,,10.1103/PhysRevB.17.111
ZrC,ZrC,Bulk,,,NSC,,,,,,,,,,,,,10.1103/PhysRevB.22.1946
Zirconium Carbide,ZrC,Bulk,,,SC,,,,,,,,,,,,,10.1103/PhysRevLett.29.353
ZrC,ZrC,Bulk,,,SC,,,,,,,,,,,,True,10.1103/PhysRevB.11.558
ZrC,ZrC,Bulk,,,SC,,,,Cubic,B1 (sodium chloride),,,,,,,,10.1103/PhysRevB.61.3151
ZrC,ZrC,Bulk,,,NSC,,,,Cubic,NaCl type,,,,,,,True,10.1103/PhysRev.93.1004
Zirconium carbide,ZrC,Bulk,,,SC,Type-I,≤0.05 K,,,,,,,,,,True,10.1103/PhysRevB.14.5205
Zirconium carbide,ZrC,Bulk,,,NSC,,,,,,,,,,,,True,10.1103/PhysRevLett.37.364
Zirconium carbide,ZrC,Bulk,,,NSC,,Not superconducting down to 1.8 K,,Cubic,NaCl,,,,,,,True,10.1103/PhysRev.90.115
ZrC,ZrC,Bulk,,,SC,Classical,0.25 K,,Cubic,NaCl type (rock salt),,,,,,,TRUE,Handbook of SC
Zirconium Carbide,ZrC,Bulk,,,NSC,,,,Cubic,NaCl-type (B1),Fm-3m,4.699,4.699,4.699,,,FALSE,10.1103/PhysRevB.72.064515
ZrCo,ZrCo,Bulk,,,SC,Type-II,,,,amorphous,,,,,,,,10.1103/PhysRevB.32.4382
Zirconium Dideuteride,ZrD2,Bulk,,,NSC,,<2 K,1 atm,Tetragonal,ThH2-type,I4/mmm,3.514,3.514,4.421,,,TRUE,10.1103/PhysRevMaterials.7.024803
Zirconium Trideuteride,ZrD3,Bulk,,,SC,,9.5 K,1 atm,Hexagonal,hcp,P63/mmc,3.430,3.430,5.947,,,TRUE,10.1103/PhysRevMaterials.7.024803
Zirconium Digermanide,ZrGe2,Bulk,,,SC,Type-II,8 K,,Digermanide,,,,,,,,TRUE,10.1016/0038-1098(77)90447-1
ZrGeTe4,ZrGeTe4,Bulk,,,SC,Type-II,6.5 K,57 GPa,,,,,,,,,FALSE,10.1016/j.ssc.2021.114363
ZrGe₂,ZrGe₂,Bulk,,,SC,,0.3 K,,,oS,,,,,,,TRUE,Handbook of SC
Zirconium Decahydride,ZrH10,Bulk,,,SC,High-Tc,199-220 K,250 GPa,Hexagonal,Layered pentagraphenelike,P6_3/mmc,,,,,,FALSE,10.1103/PhysRevLett.125.217001
Zirconium decahydride,ZrH10,Bulk,,,SC,High-Tc/NA,220 K,250 GPa,Hexagonal,penta-graphene-like,P6_3/mmc,,,,,,FALSE,10.1103/PhysRevB.106.024515
Zirconium dihydride,ZrH2,Bulk,,,NSC,,NSC,,Cubic,CaF2 structure,,,,,,,True,10.1103/PhysRevB.24.7099
Zirconium Dihydride,ZrH2,Bulk,,,NSC,,<2 K,1 atm,Tetragonal,ThH2-type,I4/mmm,3.527,3.527,4.440,,,TRUE,10.1103/PhysRevMaterials.7.024803
ZrH2,ZrH2,Bulk,,,SC,High-Tc,17.70-20.14,440 GPa,P-3m1,,P-3m1,,,,,,FALSE,10.1016/j.mtcomm.2024.109516
ZrH2,ZrH2,Bulk,,,SC,High-Tc,26.68-30.03,500 GPa,R-3m,,R-3m,,,,,,FALSE,10.1016/j.mtcomm.2024.109516
Zirconium Trihydride,ZrH3,Bulk,,,SC,,11.6 K,1 atm,Hexagonal,hcp,P63/mmc,3.443,3.443,5.964,,,TRUE,10.1103/PhysRevMaterials.7.024803
Zirconium Trihydride (bcc),ZrH3,Bulk,,,SC,,6.4 K,40 GPa,Cubic,bcc,,,,,,,FALSE,10.1103/PhysRevMaterials.7.024803
ZrH3,ZrH3,Bulk,,,SC,Type-II,11.7 K,Ambient,Hexagonal,P63/mmc,P63/mmc,3.472 Å,3.472 Å,5.904 Å,,,FALSE,10.1016/j.commatsci.2017.03.021
ZrH3,ZrH3,Bulk,,,SC,Type-II,6.4 K,40 GPa,Pm-3n,,,,,,,,TRUE,10.1016/j.mtphys.2021.100546
ZrHg₃,ZrHg₃,Bulk,,,SC,,3.28 K,,,,,4.368 Å,,,,,TRUE,Handbook of SC
ZrHg₃,ZrHg₃,Bulk,,,SC,,3.3 K,,Cubic,Cu₃Au type,cP4,,,,,,TRUE,Handbook of SC
ZrIrGe,ZrIrGe,Bulk,,,SC,Type-II,2.75K,,TiNiSi-type,,,,,,,,TRUE,10.1016/0025-5408(87)90049-3
ZrIrSi,ZrIrSi,Bulk,,,SC,Classical,2.04 K,,Orthorhombic,,,6.5578 Å,3.9537 Å,7.3762 Å,,,TRUE,Handbook of SC
ZrIrSi,ZrIrSi,Bulk,,,SC,Type-II,1.7 K,,Orthorhombic,Co2Si-type,Pnma,6.557(3) Å,3.942(6) Å,7.413(4) Å,0.7 mT,0.6 T,TRUE,10.1103/PhysRevB.99.174513
ZrIrSi,ZrIrSi,,,,SC,,,,Orthorhombic,TiNiSi-type,Pnma,,,,,,FALSE,10.1103/PhysRevResearch.4.L012031
ZrIrSi,ZrIrSi,Bulk,,,SC,,,,Orthorhombic,Co2P-type,Pnma,,,,,,FALSE,10.1103/PhysRevB.103.144516
ZrIrSi,ZrIrSi,Bulk,,,SC,Type-II,2.04 K,,Orthorhombic,TiNiSi type,Pnma,653.48 pm,395.35 pm,739.19 pm,,,FALSE,10.1016/j.solidstatesciences.2017.04.002
ZrIr₂,ZrIr₂,Bulk,,,SC,,4.1 K,,Cubic,Laves phase,,,,,,,TRUE,Handbook of SC
ZrIr₂,ZrIr₂,Bulk,,,SC,,4.1 K,,,Laves phase,,,,,,,TRUE,Handbook of SC
ZrIr₂,ZrIr₂,Bulk,,,SC,Type-II,4.10 K,,Cubic,cubic Laves phase,Fd3̄m,7.359 Å,7.359 Å,7.359 Å,,,TRUE,Handbook of SC
ZrMo2,ZrMo2,Bulk,,,SC,Type-II,0.12 K,,Laves phase,,,,,,,,TRUE,10.1016/j.cocom.2016.06.001
ZrMo₂,ZrMo₂,Bulk,,,SC,,0.13 K,,Cubic,Laves phase,,,,,,,TRUE,Handbook of SC
ZrMo₂,ZrMo₂,Bulk,,,SC,,0.13 K,,,Laves phase,,,,,,,TRUE,Handbook of SC
ZrN,ZrN,Bulk,,,SC,Type-II,10.0 K,,Cubic,,,,,,,,True,10.1103/PhysRevB.8.5093
ZrN,ZrN,,,,SC,,,,Cubic,rock-salt,,,,,,,,10.1103/PhysRevB.28.977
ZrN,ZrN,Bulk,,,SC,,10 K,,Cubic,NaCl,,,,,,,,10.1103/PhysRevB.32.5489
ZrN,ZrN,Bulk,,,SC,,10.0 K,,Cubic,NaCl,,,,,,,,10.1103/PhysRevB.29.1443
ZrN,ZrN,Bulk,,,SC,,9.05 K,,Cubic,NaCl structure,,,,,,,True,10.1103/PhysRev.87.799
ZrN,ZrN,Bulk,,,SC,,,,Cubic,B1 (sodium chloride),,,,,,,,10.1103/PhysRevB.61.3151
ZrN,ZrN,Bulk,,,SC,Type-II,8.9 K,,Cubic,NaCl type,,,,,,,True,10.1103/PhysRev.93.1004
Zirconium Nitride,ZrN,Bulk,,,SC,,9.8 K,,Cubic,NaCl,,4.61 Å,,,,,,10.1103/PhysRevLett.26.543
ZrN,ZrN,Bulk,,,SC,,9.8 K,,,B1,,,,,,,,10.1103/PhysRevB.12.4816
ZrN,ZrN,Thin Film,,Al2O3,SC,Type-II,9.4 K,,Cubic,sodium chloride (B1),,0.458 nm,0.458 nm,0.458 nm,,,True,10.1103/PhysRevLett.57.3284
Zirconium nitride,ZrN,Bulk,,,SC,,10 K,,Cubic,NaCl,,,,,,,True,10.1103/PhysRevB.32.8312
ZrN,ZrN,Bulk,,,SC,Type-II,,,,,,,,,,,,10.1103/PhysRevB.45.12647
ZrN,ZrN,,,,SC,,,,Cubic,,,,,,,,,10.1103/PhysRevB.17.1095
ZrN,ZrN,Bulk,,,SC,High-Tc,10.0 K,,Cubic,NaCl structure,,,,,,,True,10.1103/PhysRevB.22.4284
Zirconium Nitride,ZrN,,,,SC,,,,,NaCl-type,,,,,,,,10.1103/PhysRevLett.36.366
ZrN,ZrN,Bulk,,,SC,Classical,10.7 K,,Cubic,NaCl type,,4.585 Å,,,,,TRUE,Handbook of SC
ZrN,ZrN,Bulk,,,SC,Classical,10.7 K,,Cubic,NaCl type (rock salt),,,,,,,TRUE,Handbook of SC
ZrN,ZrN,Bulk,,,SC,,10.7 K,,,,,,,,,,TRUE,Handbook of SC
Zirconium Nitride (ZrN),ZrN,Bulk,,,SC,Type-II,,Ambient,Cubic,NaCl-type,Fm-3m,,,,,,FALSE,10.1103/PhysRevB.105.224516
Zirconium Nitride,ZrN,Bulk,,,SC,Type-II,10.6 K,,Cubic,NaCl-type (B1),Fm-3m,4.575,4.575,4.575,,,TRUE,10.1103/PhysRevB.71.092302
ZrN,ZrN,Bulk,,,SC,,,,Cubic,,Fm-3m,,,,,,FALSE,10.1103/PhysRevMaterials.7.094801
Zirconium Nitride,ZrN,Bulk,,,SC,,10.00 K,0 GPa,,,,,,,,,TRUE,10.1103/PhysRevB.70.014501
Zirconium Nitride,ZrN,Bulk,,,SC,,10.0 K,,Cubic,NaCl-type (B1),Fm-3m,4.5826,4.5826,4.5826,,,FALSE,10.1103/PhysRevB.72.064515
ZrN,ZrN,Bulk,,,SC,Type-II,9.666 K,0 GPa,NaCl-type,Cubic,,,,,,,FALSE,10.1016/0925-8388(93)90516-P
ZrN,ZrN,Thin Film,,,SC,Type-II,9.2-3.8,,B1,,,,,,,,TRUE,10.1016/0168-583X(88)90685-4
ZrN,ZrN,Thin Film,,,SC,Type-II,10 K,,NaCl,Cubic,Fm-3m,4.60 Å,4.60 Å,4.60 Å,,,TRUE,10.1016/j.scib.2023.03.018
Zirconium Nitride,ZrN,Bulk,,,SC,Type-II,10 K,,,,,,,,,,FALSE,10.1016/j.solidstatesciences.2013.02.004
ZrN,ZrN,Bulk,,,SC,Type-II,10.7 K,,NaCl,,,4.576 Å,,,,,FALSE,10.1016/S1359-0286(01)00031-6
ZrN0.350O0.053,ZrN0.350O0.053,Thin Film,1.88 μm,"MgO (111), Si",NSC,,,,Cubic,,Fm-3m,,,,,,TRUE,10.1103/PhysRevMaterials.7.094801
ZrN0.474O0.068,ZrN0.474O0.068,Thin Film,1.26 μm,"MgO (111), Si",NSC,,,,Cubic,,Fm-3m,,,,,,TRUE,10.1103/PhysRevMaterials.7.094801
ZrN0.516O0.090,ZrN0.516O0.090,Thin Film,1.24 μm,"MgO (111), Si",SC,,2.72 K,,Cubic,,Fm-3m,,,,,,TRUE,10.1103/PhysRevMaterials.7.094801
ZrN0.521O0.104,ZrN0.521O0.104,Thin Film,1.29 μm,"MgO (111), Si",SC,,6.15 K,,Cubic,,Fm-3m,,,,,,TRUE,10.1103/PhysRevMaterials.7.094801
ZrN0.525O0.093,ZrN0.525O0.093,Thin Film,1.23 μm,"MgO (111), Si",SC,,5.23 K,,Cubic,,Fm-3m,,,,,,TRUE,10.1103/PhysRevMaterials.7.094801
ZrN0.526O0.093,ZrN0.526O0.093,Thin Film,1.25 μm,"MgO (111), Si",SC,,5.66 K,,Cubic,,Fm-3m,,,,,,TRUE,10.1103/PhysRevMaterials.7.094801
ZrN0.531O0.105,ZrN0.531O0.105,Thin Film,1.35 μm,"MgO (111), Si",SC,,6.66 K,,Cubic,,Fm-3m,,,,,,TRUE,10.1103/PhysRevMaterials.7.094801
ZrN0.581O0.125,ZrN0.581O0.125,Thin Film,1.38 μm,"MgO (111), Si",SC,,6.88 K,,Cubic,,Fm-3m,,,,,,TRUE,10.1103/PhysRevMaterials.7.094801
ZrN0.610O0.390,ZrN0.610O0.390,Thin Film,1.45 μm,"MgO (111), Si",NSC,,,,Cubic,,Fm-3m,,,,,,TRUE,10.1103/PhysRevMaterials.7.094801
ZrN0.611O0.304,ZrN0.611O0.304,Thin Film,1.44 μm,"MgO (111), Si",SC,,2.93 K,,Cubic,,Fm-3m,,,,,,TRUE,10.1103/PhysRevMaterials.7.094801
ZrN0.633O0.270,ZrN0.633O0.270,Thin Film,1.44 μm,"MgO (111), Si",SC,,2.82 K,,Cubic,,Fm-3m,,,,,,TRUE,10.1103/PhysRevMaterials.7.094801
ZrN0.645O0.256,ZrN0.645O0.256,Thin Film,1.44 μm,"MgO (111), Si",SC,,3.53 K,,Cubic,,Fm-3m,,,,,,TRUE,10.1103/PhysRevMaterials.7.094801
ZrN0.647O0.200,ZrN0.647O0.200,Thin Film,1.43 μm,"MgO (111), Si",SC,,3.78 K,,Cubic,,Fm-3m,,,,,,TRUE,10.1103/PhysRevMaterials.7.094801
ZrN0.648O0.162,ZrN0.648O0.162,Thin Film,1.41 μm,"MgO (111), Si",SC,,6.42 K,,Cubic,,Fm-3m,,,,,,TRUE,10.1103/PhysRevMaterials.7.094801
ZrN0.87,ZrN0.87,,,,SC,,,,,,,,,,,,,10.1103/PhysRevB.19.5699
Zirconium Nitride (non-stoichiometric),ZrN0.90,Bulk,,,SC,Type-II,9 K,,Cubic,NaCl-type (B1),Fm-3m,,,,,,TRUE,10.1103/PhysRevB.71.092302
ZrN0.93,ZrN0.93,Bulk,,,SC,,,,Cubic,,,4.574 Å,,,,,True,10.1103/PhysRevB.19.5699
ZrN0.93,ZrN0.93,Bulk,,,SC,Type-II,,,Cubic,sodium chloride (B1),,,,,,,,10.1103/PhysRevLett.57.3284
ZrN0.95,ZrN0.95,,,,SC,,,,,,,,,,,,,10.1103/PhysRevB.19.5699
Zirconium nitride,ZrN0.97,Thin Film,500 nm,Al2O3,SC,Type-II,8.1 K,,Cubic,NaCl (B1) type,,0.45 Å,,,,,True,10.1103/PhysRevB.62.13915
ZrN0.98,ZrN0.98,Thin Film,,Al2O3,SC,Type-II,9.2 K,,Cubic,sodium chloride (B1),,,,,,,True,10.1103/PhysRevLett.57.3284
ZrNx,ZrN1.00,Thin Film,,,SC,Type-II,10 K,,NaCl,Cubic,Fm-3m,4.60 Å,4.60 Å,4.60 Å,,,TRUE,10.1016/j.scib.2023.03.018
β-ZrNCl,ZrNCl,Bulk,,,NSC,,,,Hexagonal,layered,P3̄m1,3.606 Å,3.606 Å,9.223 Å,,,False,10.1103/PhysRevB.60.1573
ZrNCl,ZrNCl,Bulk,,,SC,,25 K,,,layered,,,,,,,,10.1103/PhysRevLett.86.4366
β-ZrNCl,ZrNCl,Bulk,,,SC,,,,,,,,,,,,,10.1103/PhysRevB.64.153107
β-ZrNCl,ZrNCl,Bulk,,,NSC,,,,,layered,,,,,,,,10.1103/PhysRevB.63.020508
Zirconium Nitride Chloride,ZrNCl,Bulk,,,SC,,,,,,,,,,,,,10.1103/PhysRevB.87.014505
Zirconium Nitride Chloride,ZrNCl,Bulk,,,NSC,,,,Hexagonal,Layered,,,,,,,TRUE,10.1103/PhysRevB.77.104518
ZrNCl,ZrNCl,,,,SC,,,,,,,,,,,,FALSE,10.1103/PhysRevB.84.020502
Zirconium Nitride Chloride,ZrNCl,,,,SC,,,,,,,,,,,,FALSE,10.1103/PhysRevLett.107.027001
ZrNCl (Ionic Liquid Gated Single Crystal Flake),ZrNCl,Thin Film,,,SC,,,,,,,,,,,,FALSE,10.1103/PhysRevB.99.054515
"Zirconium nitride chloride (EDLT, cited from [13-16])",ZrNCl,,,,SC,,,ambient,,,,,,,,,FALSE,10.1103/PhysRevLett.106.136809
ZrNCl,ZrNCl,Bulk,,,NSC,,,,Rhombohedral,Layered honeycomb,R-3m,3.59,3.59,27.67,,,FALSE,10.1103/PhysRevB.90.125145
ZrNCl (electrostatically induced),ZrNCl,,,,SC,,,,,,,,,,,,FALSE,10.1103/PhysRevB.98.054509
ZrNCl (ion-gated),ZrNCl,,,,SC,,,,,,,,,,,,FALSE,10.1103/PhysRevB.107.094509
Zirconium Nitride Chloride,ZrNCl,Thin Film,,,SC,,,,,,,,,,,,,10.1103/PhysRevB.108.054508
Zirconium Nitride Chloride (undoped),ZrNCl,Bulk,,,NSC,,,,,Layered,,,,,,,FALSE,10.1103/PhysRevLett.114.077001
β-ZrNCl,ZrNCl,Bulk,,,SC,Type-II,13.0 K,,SmSI,,R-3m,3.604 Å,,27.672 Å,,,TRUE,10.1016/S1359-0286(01)00031-6
ZrNCl,ZrNCl,Thin Film,,,SC,,15 K,,,,,,,,,,TRUE,10.1016/j.physc.2009.10.140
ZrNCl0.7,ZrNCl0.7,Bulk,,,SC,,13 K,0 GPa,,layered,,,,,,,TRUE,10.1103/PhysRevB.70.104506
β-ZrNCl,ZrNCl0.7,Bulk,,,SC,High-Tc,13-14 K,,Hexagonal,,,0.3579 nm,,,,,TRUE,10.1016/j.physc.2013.05.009
ZrNCl0.7,ZrNCl0.7,Bulk,,,SC,Type-II,14 K,,,,,,,,,,TRUE,10.1016/j.physc.2006.03.082
ZrNCl0.7,ZrNCl0.7,Bulk,,,SC,Type-II,15 K,0 GPa,Layered,Double-honeycomb,,,,,,,TRUE,10.1016/j.physc.2005.02.058
β-ZrNCl0.7,ZrNCl0.7,Bulk,,,SC,Unconventional,13 K,,,,,,,,,,FALSE,10.1016/j.physc.2015.02.022
ZrNi,ZrNi,Bulk,,,SC,Type-II,,,,amorphous,,,,,,,,10.1103/PhysRevB.32.4382
ZrNi2Al,ZrNi2Al,Bulk,,,SC,,1.38 K,,Cubic,Heusler (L21),Fm-3m (225),,,,,,FALSE,10.1103/PhysRevB.85.174505
ZrNi2Ga,ZrNi2Ga,Bulk,,,SC,,2.9 K,,Cubic,Heusler (L21),Fm-3m (225),,,,,,FALSE,10.1103/PhysRevB.85.174505
ZrNi2Ga,ZrNi2Ga,Bulk,,,SC,Type-II,2.9 K,,,,,,,,,,FALSE,10.1016/j.jnoncrysol.2022.121969
ZrNi2Ga,ZrNi2Ga,Bulk,,,SC,Type-II,2.9 K,,,,,,,,,,,10.1016/j.jallcom.2012.10.099
ZrNi2Ga,ZrNi2Ga,Bulk,,,SC,Type-II,2.90,,Cubic,L21,,6.0849,,,,,TRUE,10.1016/j.ssc.2019.01.015
ZrNi2Ga0.85In0.15,ZrNi2Ga0.85In0.15,Bulk,,,SC,Type-II,1.65,,Cubic,L21,,6.1132,,,,,TRUE,10.1016/j.ssc.2019.01.015
ZrNi2Ga0.90In0.10,ZrNi2Ga0.90In0.10,Bulk,,,SC,Type-II,1.95,,Cubic,L21,,6.1056,,,,,TRUE,10.1016/j.ssc.2019.01.015
ZrNi2Ga0.95In0.05,ZrNi2Ga0.95In0.05,Bulk,,,SC,Type-II,2.52,,Cubic,L21,,6.1021,,,,,TRUE,10.1016/j.ssc.2019.01.015
ZrNi₄P₂,ZrNi₄P₂,Bulk,,,NSC,,<2 K,,Tetragonal,ZrFe₄Si₂ type,P4₂/mnm,6.944 Å,6.944 Å,3.576 Å,,,TRUE,Handbook of SC
ZrO2,ZrO2,Thin Film,15 nm,InAs/Al nanowire,NSC,,NSC,,,,,,,,,,TRUE,10.1103/PhysRevB.99.085434
ZrOH,ZrOH,Thin Film,Monolayer,ZnO,SC,Topological/Odd-parity,24.7 K,,Hexagonal,Layered/hexagonal,D3d,3.30,3.30,,,,FALSE,10.1103/PhysRevB.100.245120
ZrOsAs,ZrOsAs,Bulk,,,SC,Classical,8.0 K,,Hexagonal,ZrNiAl type,P6̄2m,6.602 Å,,3.794 Å,,,TRUE,Handbook of SC
ZrOsP,ZrOsP,Bulk,,,SC,Classical,7.4 K,,Hexagonal,ZrNiAl type,P6̄2m,6.460 Å,,3.842 Å,,,TRUE,Handbook of SC
ZrOsSi,ZrOsSi,,,,SC,,,,Orthorhombic,TiNiSi-type,Pnma,,,,,,FALSE,10.1103/PhysRevResearch.4.L012031
ZrOsSi,ZrOsSi,Bulk,,,SC,Type-II,1.72 K,,Orthorhombic,TiNiSi type,Pnma,640.46 pm,404.07 pm,743.66 pm,,,FALSE,10.1016/j.solidstatesciences.2017.04.002
ZrOsSi,ZrOsSi,Bulk,,,SC,Type-II,1.72 K,,TiNiSi-type,,,,,,,,FALSE,10.1016/j.jallcom.2017.12.300
ZrOs₂,ZrOs₂,Bulk,,,SC,,3.0 K,,Hexagonal,Laves phase,,,,,,,TRUE,Handbook of SC
ZrOs₂,ZrOs₂,Bulk,,,SC,,3.0 K,,hexagonal,Laves phase,,,,,,,TRUE,Handbook of SC
ZrOs₂,ZrOs₂,Bulk,,,SC,Classical,3.00 K,,,,,5.219 Å,,8.538 Å,,,TRUE,Handbook of SC
Zirconium Phosphide,ZrP,,,,SC,,,,,NaCl-type,,,,,,,,10.1103/PhysRevLett.36.366
Zirconium Phosphide Selenide,ZrP1.15Se0.85,Bulk,,,SC,,,,Tetragonal,PbFCl-type,,,,,,,TRUE,10.1103/PhysRevB.105.195111
Zirconium Phosphide Selenide,ZrP1.25Se0.75,Bulk,,,SC,,6.3 K,,Tetragonal,PbFCl-type,,,,,,,TRUE,10.1103/PhysRevB.105.195111
Zirconium Phosphide Selenide,ZrP1.40Se0.60,Bulk,,,SC,,,,Tetragonal,PbFCl-type,,,,,,,TRUE,10.1103/PhysRevB.105.195111
Zirconium Phosphide Selenide,ZrP1.45Se0.55,Bulk,,,SC,,,,Tetragonal,PbFCl-type,,,,,,,TRUE,10.1103/PhysRevB.105.195111
ZrP1.54S0.46,ZrP1.54S0.46,Bulk,,,SC,Type-II,3.5K,,PbFCl,,,,,,,,TRUE,10.1016/j.phpro.2016.04.026
ZrPd2Al,ZrPd2Al,Bulk,,,SC,,3.40 K,,Cubic,Heusler (L21),Fm-3m (225),6.3942,6.3942,6.3942,,2.82 T,TRUE,10.1103/PhysRevB.85.174505
ZrPd2In,ZrPd2In,Bulk,,,SC,,2.19 K,,Cubic,Heusler (L21),Fm-3m (225),6.5534,6.5534,6.5534,,0.63 T,TRUE,10.1103/PhysRevB.85.174505
ZrRe2,ZrRe2,Bulk,,,SC,,6.8 K,,Hexagonal,MgZn2,,,,,,,TRUE,Handbook of SC
ZrRe2,ZrRe2,Bulk,,,SC,Type-II,6.06 K,,C14-type,Hexagonal,P63/mmc,5.2682 Å,5.2682 Å,8.6304 Å,6.27 mT,7.84 T,TRUE,10.1016/j.physc.2024.1354604
ZrRe6,ZrRe6,Bulk,,,SC,,7.4 K,,Cubic,α-Mn type structure,I-43m,9.698 Å,,,,,,10.1103/PhysRev.123.1567
ZrRe₂,ZrRe₂,Bulk,,,SC,,6.8 K,,Hexagonal,Laves phase,,,,,,,TRUE,Handbook of SC
ZrRe₂,ZrRe₂,Bulk,,,SC,,6.4 K,,hexagonal,Laves phase,,,,,,,TRUE,Handbook of SC
ZrRe₂,ZrRe₂,Bulk,,,SC,,6.4 K,,Hexagonal,"MgZn₂ type, hexagonal Laves phase",P6₃/mmc,5.267 Å,,8.632 Å,,,TRUE,Handbook of SC
ZrRe₃,ZrRe₃,Bulk,,,SC,,7.4 K,,Cubic,α-Mn type,cI58,,,,,,TRUE,Handbook of SC
ZrRh,ZrRh,Bulk,,,SC,,2.4 K,,Cubic,CsCl type,,,,,,,TRUE,Handbook of SC
ZrRh0.5Ru0.5Si,ZrRh0.5Ru0.5Si,Bulk,,,SC,Type-II,9.5 K,4 GPa,Co2P-type,Orthorhombic,,,,,,,TRUE,10.1016/S0038-1098(98)00469-4
ZrRhGe2,ZrRhGe2,Bulk,,,SC,Type-II,2.98 K,,Orthorhombic,TiMnSi2-type,Pbam,,,,48.2 Oe,5.19-7.18 kOe,TRUE,10.1016/j.jallcom.2003.08.068
ZrRhP,ZrRhP,Bulk,,,SC,Classical,1.55 K,,Orthorhombic,,,6.483 Å,3.787 Å,7.393 Å,,,TRUE,Handbook of SC
ZrRhSi,ZrRhSi,Bulk,,,SC,Type-II,10.3 K,,TiNiSi-type,,,,,,,,FALSE,10.1016/j.jallcom.2017.12.300
ZrRhSi,ZrRhSi,Bulk,,,SC,Type-II,10.3 K,4 GPa,Co2P-type,Orthorhombic,,6.549,7.459,3.918,,,TRUE,10.1016/S0038-1098(98)00469-4
ZrRh₂,ZrRh₂,Bulk,,,SC,Type-II,11.3 K,,Tetragonal,θ-CuAl₂ type,I4/mcm,6.496 Å,6.496 Å,5.605 Å,,,TRUE,Handbook of SC
ZrRu0.8Fe0.2P,ZrRu0.8Fe0.2P,Bulk,,,SC,Type-II,2.6,,Mixed hexagonal and orthorhombic,,,,,,,,TRUE,10.1016/j.ssc.2011.06.009
ZrRu0.95Fe0.05P,ZrRu0.95Fe0.05P,Bulk,,,SC,Type-II,10.3,,Hexagonal,,,,,,,,TRUE,10.1016/j.ssc.2011.06.009
ZrRu4P2,ZrRu4P2,Bulk,,,SC,Type-II,11 K,,ZrFe4Si2-type,,,,,,,12.2 T,TRUE,10.1016/S0038-1098(97)00324-4
h-ZrRuAs,ZrRuAs,Bulk,,,SC,,12-13 K,,Hexagonal,Fe2P-type,P-62m,6.586 Å,6.586 Å,3.891 Å,,,True,10.1103/PhysRevB.65.174507
h-ZrRuAs,ZrRuAs,,,,SC,,>10 K,,Hexagonal,Fe2P-type,,,,,,,,10.1103/PhysRevB.52.6197
ZrRuAs,ZrRuAs,Bulk,,,SC,Classical,11.90 K,,Hexagonal,ZrNiAl type,P6̄2m,6.586 Å,,3.891 Å,,,TRUE,Handbook of SC
ZrRuAs,ZrRuAs,,,,SC,unconventional superconductor,,,,,,,,,,,FALSE,10.1103/PhysRevB.106.094507
ZrRuAs (hexagonal),ZrRuAs,,,,SC,,12 K,,Hexagonal,Fe2P-type,P-6m2,,,,,,FALSE,10.1103/PhysRevB.99.174513
ZrRuAs,ZrRuAs,,,,SC,,12 K,,Hexagonal,,,,,,,,FALSE,10.1103/PhysRevB.109.224517
ZrRuAs,ZrRuAs,Bulk,,,SC,Conventional,,,,,,,,,,,FALSE,10.1103/PhysRevB.104.054509
ZrRuAs,ZrRuAs,Bulk,,,SC,Type-II,7.9 K,,Hexagonal,Fe2P-type,P-62m,6.587,6.587,3.886,2.01 mT,12.8 T,TRUE,10.1103/PhysRevB.103.144516
ZrRuAs,ZrRuAs,Bulk,,,SC,Topological,11 K,,Hexagonal,Hexagonal,P6̅2m,,,,,,FALSE,10.1016/j.physleta.2024.129723
ZrRuAs,ZrRuAs,,,,SC,,12K,,Fe2P-type,,,,,,,,FALSE,10.1007/s11434-016-1080-4
ZrRuAs,ZrRuAs,Bulk,,,SC,Type-II,12 K,,Hexagonal,,,,,,,,TRUE,10.1016/0025-5408(83)90010-7
ZrRuAs,ZrRuAs,Bulk,,,SC,Conventional,12 K,,Hexagonal,ZrNiAl-type,P6̄2m,6.586 Å,,3.891 Å,,14.1 T,FALSE,10.1016/j.physc.2020.1353715
ZrRuGe,ZrRuGe,Bulk,,,SC,Type-II,11 K,4 GPa,TiFeSi-type,,,,,,,0.5 T,TRUE,10.1016/S0925-8388(96)02958-1
ZrRuH1.6,ZrRuH1.6,Bulk,,,SC,Type-II,3 K,0 GPa,,Base-centred orthorhombic,,,,,,,TRUE,10.1016/0925-8388(94)91116-9
h-ZrRuP,ZrRuP,Bulk,,,SC,,12-13 K,,Hexagonal,Fe2P-type,P-62m,6.459 Å,6.459 Å,3.778 Å,,,True,10.1103/PhysRevB.65.174507
h-ZrRuP,ZrRuP,Bulk,,,SC,,13 K,,Hexagonal,Fe2P-type,,,,,,17.5 tesla at 0 K,,10.1103/PhysRevB.52.6197
o-ZrRuP,ZrRuP,Bulk,,,SC,,3.5 K,,Orthorhombic,Co2P-type,,,,,,,,10.1103/PhysRevB.52.6197
ZrRuP,ZrRuP,Bulk,,,SC,Classical,3.82 K,,Orthorhombic,,,6.4169 Å,3.8623 Å,7.3215 Å,,,TRUE,Handbook of SC
ZrRuP,ZrRuP,Bulk,,,SC,Classical,12.93 K,,Hexagonal,ZrNiAl type,P6̄2m,6.459 Å,,3.778 Å,,,TRUE,Handbook of SC
ZrRuP,ZrRuP,Bulk,,,SC,,3.82 K,,Orthorhombic,TiNiSi type,Pnma,6.4169 Å,3.8623 Å,7.3215 Å,,,TRUE,Handbook of SC
ZrRuP,ZrRuP,Bulk,,,SC,,12.9 K,,Hexagonal,ZrNiAl-type,,,,,,,TRUE,Handbook of SC
ZrRuP (TiNiSi-type),ZrRuP,Bulk,,,SC,,3.8 K,,Orthorhombic,TiNiSi-type,,,,,,,TRUE,Handbook of SC
ZrRuP (hexagonal),ZrRuP,,,,SC,,13 K,,Hexagonal,Fe2P-type,P-6m2,,,,,,FALSE,10.1103/PhysRevB.99.174513
ZrRuP (orthorhombic),ZrRuP,,,,SC,,3.5 K,,Orthorhombic,Co2Si-type,Pnma,,,,,,FALSE,10.1103/PhysRevB.99.174513
ZrRuP,ZrRuP,,,,SC,,13 K,,Hexagonal,,,,,,,,FALSE,10.1103/PhysRevB.109.224517
ZrRuP,ZrRuP,Bulk,,,SC,,13.0 K,,,,,,,,,,FALSE,10.1103/PhysRevB.103.144516
h-ZrRuP,ZrRuP,Bulk,,,SC,Conventional,13 K,,Hexagonal,,,,,,,17 T,FALSE,10.1016/j.solidstatesciences.2020.106183
o-ZrRuP,ZrRuP,Bulk,,,SC,Conventional,4 K,,Orthorhombic,,,,,,,,FALSE,10.1016/j.solidstatesciences.2020.106183
ZrRuP,ZrRuP,Bulk,,,SC,Topological,11 K,,Hexagonal,Hexagonal,P6̅2m,6.459,6.459,3.778,,,FALSE,10.1016/j.physleta.2024.129723
ZrRuP,ZrRuP,,,,SC,,13K,,Fe2P-type,,,,,,,,FALSE,10.1007/s11434-016-1080-4
ZrRuP,ZrRuP,Bulk,,,SC,Type-II,10.1 K,,Hexagonal,,,6.445,,3.765,,,TRUE,10.1016/j.materresbull.2004.04.011
ZrRuP,ZrRuP,Bulk,,,SC,Type-II,13.8,,Hexagonal,,P 6̄2m,,,,,17 T,TRUE,10.1016/j.ssc.2011.06.009
ZrRuP0.60B0.40,ZrRuP0.60B0.40,Bulk,,,SC,Type-II,5.6 K,,Hexagonal,,,6.494,,3.601,,,TRUE,10.1016/j.materresbull.2004.04.011
ZrRuP0.80B0.20,ZrRuP0.80B0.20,Bulk,,,SC,Type-II,5.4 K,,Hexagonal,,,6.487,,3.660,,,TRUE,10.1016/j.materresbull.2004.04.011
ZrRuP0.85B0.15,ZrRuP0.85B0.15,Bulk,,,SC,Type-II,6.4 K,,Hexagonal,,,6.481,,3.686,,,TRUE,10.1016/j.materresbull.2004.04.011
ZrRuP0.90B0.10,ZrRuP0.90B0.10,Bulk,,,SC,Type-II,8.1 K,,Hexagonal,,,6.471,,3.737,,,TRUE,10.1016/j.materresbull.2004.04.011
ZrRuP0.95B0.05,ZrRuP0.95B0.05,Bulk,,,SC,Type-II,8.4 K,,Hexagonal,,,6.466,,3.753,,,TRUE,10.1016/j.materresbull.2004.04.011
h-ZrRuSi,ZrRuSi,Bulk,,,SC,,12-13 K,,Hexagonal,Fe2P-type,P-62m,6.6838 Å,6.6838 Å,3.6717 Å,,,True,10.1103/PhysRevB.65.174507
h-ZrRuSi,ZrRuSi,Bulk,,,SC,,7-12 K,4 GPa,Hexagonal,Fe2P-type,,6.6812 Å,6.6812 Å,3.6715 Å,,1 tesla at 0 K,True,10.1103/PhysRevB.52.6197
o-ZrRuSi,ZrRuSi,Bulk,,,SC,,3-5 K,4 GPa,Orthorhombic,Co2P-type,,,,,,,True,10.1103/PhysRevB.52.6197
ZrRu₂,ZrRu₂,Bulk,,,SC,,1.8 K,,Hexagonal,Laves phase,,,,,,,TRUE,Handbook of SC
ZrRu₂,ZrRu₂,Bulk,,,SC,,1.8 K,,hexagonal,Laves phase,,,,,,,TRUE,Handbook of SC
ZrRu₂,ZrRu₂,Bulk,,,SC,,1.84 K,,Hexagonal,"MgZn₂ type, hexagonal Laves phase",P6₃/mmc,5.144 Å,,8.504 Å,,,TRUE,Handbook of SC
ZrRu₄P₂,ZrRu₄P₂,Bulk,,,SC,,11 K,,Tetragonal,ZrFe₄Si₂ type,P4₂/mnm,6.992 Å,6.992 Å,3.699 Å,,,TRUE,Handbook of SC
ZrRu₄P₂,ZrRu₄P₂,Bulk,,,SC,,11 K,,Tetragonal,ZrFe₄Si₂ type,,,,,,,TRUE,Handbook of SC
ZrS,ZrS,Bulk,,,SC,Type-I,3.71 K,Ambient,WC-type,Hexagonal,,3.48 Å,3.48 Å,3.47 Å,,,FALSE,10.1016/j.physc.2020.1353714
ZrS2,ZrS2,Bulk,,,SC,,1.1 K to 1.9 K,5.6 GPa to 25.0 GPa,Immm,,,,,,,,TRUE,10.1016/j.physc.2020.1353714
Zirconium trisulfide,ZrS3,Bulk,,,SC,Type-II,9.1 K,119 GPa,Monoclinic,quasi-one-dimensional,P21/m,,,,,8.6 T,TRUE,10.1103/PhysRevB.110.144515
Zirconium triselenide,ZrSe3,Bulk,,,SC,,5.4 K,23.1 GPa,Monoclinic,quasi-one-dimensional,P21/m,,,,,,FALSE,10.1103/PhysRevB.110.144515
ZrSiS,ZrSiS,Bulk,,,NSC,,,,,,,,,,,,,10.1103/PhysRevB.101.245151
Zirconium Silicon Sulfide,ZrSiS,Bulk,,,SC,,,,,,,,,,,,FALSE,10.1103/PhysRevB.100.235109
ZrTc6,ZrTc6,Bulk,,,SC,,9.7 K,,Cubic,α-Mn type structure,I-43m,9.636 Å,,,,,True,10.1103/PhysRev.123.1567
ZrTc₂,ZrTc₂,Bulk,,,SC,,7.6 K,,,Laves phase,,,,,,,TRUE,Handbook of SC
ZrTc₂,ZrTc₂,Bulk,,,SC,,7.6 K,,Hexagonal,"MgZn₂ type, hexagonal Laves phase",P6₃/mmc,5.2185 Å,,8.6527 Å,,,TRUE,Handbook of SC
ZrTc₃,ZrTc₃,Bulk,,,SC,,9.7 K,,Cubic,α-Mn type,cI58,,,,,,TRUE,Handbook of SC
ZrTe,ZrTe,Bulk,,,SC,Type-I,1.72 K,Ambient,WC-type,Hexagonal,,3.79 Å,3.79 Å,3.88 Å,,,FALSE,10.1016/j.physc.2020.1353714
Zirconium Ditelluride,ZrTe2,Bulk,,,NSC,,,,Hexagonal,Layered,P-3m1 (164),3.9457 Å,3.9457 Å,6.6242 Å,,,TRUE,10.1103/PhysRevB.106.075154
ZrTe2.96Se0.04,ZrTe2.96Se0.04,Bulk,,,SC,Type-II,4.5 K,,Monoclinic,,P12_1/m1,,,,,1.3 T,FALSE,10.1016/j.jallcom.2024.175919
Zirconium Triselenide,ZrTe3,Bulk,,,SC,,2 K,5 GPa,Monoclinic,,P21/m,,,,,,TRUE,10.1103/PhysRevB.93.125102
Zirconium Triselenide,ZrTe3,Bulk,,,SC,,2 K,ambient,Monoclinic,,P21/m,,,,,,TRUE,10.1103/PhysRevB.93.125102
ZrTe3,ZrTe3,Bulk,,,SC,,2 K,ambient,Monoclinic,"Q1D chain, layered",P21/m,,,,,,FALSE,10.1103/PhysRevB.96.174510
ZrTe3,ZrTe3,Bulk,,,SC,,2 K,ambient,Monoclinic,"rod-like, quasi-2D",,,,,,,TRUE,10.1103/PhysRevB.89.035144
ZrTe3,ZrTe3,Bulk,,,SC,Type-II,2.0 K,,Monoclinic,,P12_1/m1,,,,,,FALSE,10.1016/j.jallcom.2024.175919
ZrTe5 (ambient pressure),ZrTe5,Bulk,,,NSC,,,0 GPa,,,,,,,,,FALSE,10.1103/PhysRevB.95.014507
ZrTe5 (high pressure),ZrTe5,Bulk,,,SC,,,6.7 GPa,,,,,,,,,FALSE,10.1103/PhysRevB.95.014507
Zirconium Pentatelluride (ambient pressure),ZrTe5,Bulk,,,NSC,,,0 GPa,Orthorhombic,,Cmcm,,,,,,FALSE,10.1103/PhysRevB.94.054517
"Zirconium Pentatelluride (high pressure, C2/m phase)",ZrTe5,Bulk,,,SC,,,,Monoclinic,,C2/m,,,,,,FALSE,10.1103/PhysRevB.94.054517
"Zirconium Pentatelluride (high pressure, P-1 phase)",ZrTe5,Bulk,,,SC,,,,Triclinic,,P-1,,,,,,FALSE,10.1103/PhysRevB.94.054517
Zirconium Pentatelluride (high pressure),ZrTe5,Bulk,,,SC,,,high pressure,,,,,,,,,FALSE,10.1103/PhysRevMaterials.3.034201
Zirconium Pentatelluride,ZrTe5,Bulk,,,NSC,,,,,,,,,,,,TRUE,10.1103/PhysRevB.96.224517
ZrTe₂,ZrTe₂,Bulk,,,SC,,7.6 K,,Hexagonal,Laves phase,,,,,,,TRUE,Handbook of SC
ZrTe₂,ZrTe₂,Bulk,,,SC,,7.6 K,,hexagonal,Laves phase,,,,,,,TRUE,Handbook of SC
ZrV2,ZrV2,Bulk,,,SC,High-Tc,~32 K (calculated),ambient pressure,Cubic,C15 Laves phase,,,,,,,True,10.1103/PhysRevB.22.2332
ZrV2,ZrV2,Bulk,,,SC,,"7.4 K (bulk), 8.5 K (minor phase)",,"Cubic at room temperature, Rhombohedral at low temperature",C15 (cubic Laves phase),,,,,,,True,10.1103/PhysRevB.17.1136
ZrV₂,ZrV2,Bulk,,,SC,Type-II,8.8 K,,,AB2-type,,,,,,,,10.1103/PhysRevB.44.2283
ZrV2,ZrV2,Bulk,,,SC,High-Tc,8.72 K,,Cubic,Laves-phase,C15,7.4458 Å,7.4458 Å,7.4458 Å,,,True,10.1103/PhysRevLett.41.899
ZrV2,ZrV2,Bulk,,,SC,Type-II,7.9 K,,,,,,,,,,,10.1103/PhysRevB.15.1340
ZrV2,ZrV2,Bulk,,,SC,Type-II,,,Cubic,C15 Laves-phase,,,,,,,,10.1103/PhysRevB.65.094108
ZrV2,ZrV2,Bulk,,,SC,Type-II,8 K,,Cubic,Laves phase C15,,,,,,,True,10.1103/PhysRevB.27.6721
ZrV2,ZrV2,Bulk,,,SC,Type-II,8.8 K,,Cubic,Laves phase (C15),Oh7,14.058 a.u.,,,,,False,10.1103/PhysRevB.37.3489
Zirconium vanadium,ZrV2,Bulk,,,SC,,8.80 K,,Cubic,C15,,,,,,,True,10.1103/PhysRevB.26.1208
ZrV2,ZrV2,Bulk,,,SC,Type-II,8 K,,Cubic,C-15,,,,,,,FALSE,10.1016/S0925-8388(01)01584-5
γ-ZrV2,ZrV2,Bulk,,,SC,Type-II,8.2 K,,,,,,,,,,TRUE,10.1016/j.physb.2019.411763
γ'-ZrV2,ZrV2,Bulk,,,SC,Type-II,8.5 K,,,,,,,,,,TRUE,10.1016/j.physb.2019.411763
ZrV2,ZrV2,,,,SC,,7.0-9.0 K,,Cubic Laves phase,,,,,,,,FALSE,10.1016/j.physleta.2015.02.002
ZrVGe,ZrVGe,Bulk,,,SC,Type-II,6 K,,CeScSi or UGeTe prototype,Tetragonal,I4/mmm,3.754 Å,,14.488 Å,3.5 mT,5.5 T,TRUE,10.1016/j.physleta.2015.02.002
ZrV₂ (Laves),ZrV₂,Bulk,,,SC,Type-II,8.5 K,,,Laves,,,,,219.0 mT,16.5 T,TRUE,Handbook of SC
ZrV₂ Laves,ZrV₂,Bulk,,,SC,Type-II,8.5 K,,,Laves,,,,,,,TRUE,Handbook of SC
ZrV₂,ZrV₂,Bulk,,,SC,,8.8 K,,,Laves phase,,,,,,,TRUE,Handbook of SC
ZrV₂ (laves),ZrV₂,Bulk,,,SC,Type-II,8.5 K,,,Laves,,,,,,,TRUE,Handbook of SC
ZrV₂,ZrV₂,Bulk,,,SC,Type-II,8.8 K,,Rhombohedral,MgCu₂-type Laves phase,,,,,,,TRUE,Handbook of SC
ZrV₂,ZrV₂,Bulk,,,SC,,8.5 K,,,Laves,,,,,,,TRUE,Handbook of SC
ZrV₂,ZrV₂,Bulk,,,SC,Type-II,8.8 K,,Cubic,cubic Laves phase,Fd3̄m,7.450 Å,7.450 Å,7.450 Å,,,TRUE,Handbook of SC
ZrW2,ZrW2,Bulk,,,SC,Type-II,0.12 K,,Laves phase,,,,,,,,TRUE,10.1016/j.cocom.2016.06.001
ZrW₂,ZrW₂,Bulk,,,SC,,2.2 K,,,Laves phase,,,,,,,TRUE,Handbook of SC
ZrY₂,ZrY₂,Bulk,,,SC,,9.6 K,,Cubic,Laves phase,,,,,,,TRUE,Handbook of SC
ZrZn2,ZrZn2,Bulk,,,SC,Type-II,~1 K (theoretical prediction),8 kbar (critical pressure for paramagnetic transition),,,,,,,,,False,10.1103/PhysRevB.22.3173
ZrZn2,ZrZn2,Bulk,,,SC,Type-II,,,,,,,,,,Hc2,,10.1103/PhysRevLett.19.1236
ZrZn2,ZrZn2,Bulk,,,SC,Type-II,,,,,,,,,,,,10.1103/PhysRevLett.87.127003
