Repository: WyattBunstine/ML_SC_Project

# ML_SC_Project — Chemically and Geometrically Motivated Crystal Graph Neural Networks

This project predicts and screens superconductors from crystal structure. It frames the
problem as a **two-stage hurdle**: first classify whether a material is a superconductor
candidate (SC vs. non-SC), then regress the critical temperature T_c for superconductors.

Two graph-neural-network families are trained and compared:

- a **baseline CGCNN** ([txie-93/cgcnn](https://github.com/txie-93/cgcnn)), and
- an **MPNN** with learned edge features that consumes richer `crystal_graph_v4` graphs
  (this project's contribution).

File: database/superconductor_materials_full.csv (part 215 of 215)
Material_Name,Chemical_Composition,Material_Class,Film_Thickness,Substrate,Material_Type,Superconductor_Type,Superconducting_Transition_Temperature,Pressure,Crystal_Structure,Lattice_Structure,Space_Group,"Lattice_Constant(a)","Lattice_Constant(b)","Lattice_Constant(c)",Lower_Critical_Field,Upper_Critical_Field,Experimental,DOI
ZrZn2,ZrZn2,Bulk,,,NSC,,,0.6-20 kbar,,,,,,,,,,10.1103/PhysRevB.26.432
ZrZn2,ZrZn2,Bulk,,,NSC,,NSC,,Cubic,C15,,,,,,,True,10.1103/PhysRev.148.940
ZrZn₂,ZrZn2,Bulk,,,SC,Type-II,,,Cubic,face-centered-cubic,,,,,,,,10.1103/PhysRevB.66.024512
ZrZn2,ZrZn2,Bulk,,,SC,Type-II,~1 K,,Cubic,C15 cubic Laves,,7.393 Å,7.393 Å,7.393 Å,,,False,10.1103/PhysRevLett.87.247004
ZrZn2,ZrZn2,Bulk,,,SC,,,8 kbar,Cubic,C15 Laves,,13.98 Å,,,,,True,10.1103/PhysRevB.65.092503
Zirconium zinc,ZrZn2,,,,SC,,,,,,,,,,,,,10.1103/PhysRevB.65.100511
ZrZn2,ZrZn2,Bulk,,,SC,,,,,,,,,,,,,10.1103/PhysRevB.22.1464
ZrZn2,ZrZn2,Bulk,,,SC,Type-II,0.2 K,,Cubic,Laves phase,,,,,,,,10.1103/PhysRevB.66.174501
ZrZn2,ZrZn2,Bulk,,,SC,Type-II,,Variable pressure conditions,Cubic,C15 Laves phase,m3m,,,,,"Hc2(T,P) = Hc2(0,P)[1 - T/Ts(P)]",,10.1103/PhysRevLett.88.207001
ZrZn2,ZrZn2,Bulk,,,SC,Type-II,,,Cubic,,,,,,,,,10.1103/PhysRevB.66.134504
ZrZn2,ZrZn2,Bulk,,,SC,,,,,,,,,,,,,10.1103/PhysRevB.66.224504
ZrZn2,ZrZn2,Bulk,,,SC,,,,Cubic,C15,,13.858 a.u.,,,,,,10.1103/PhysRevLett.88.187004
ZrZn2,ZrZn2,Bulk,,,NSC,,,,Cubic,Laves phase (C15),Oh7,13.976 a.u.,,,,,False,10.1103/PhysRevB.37.3489
ZrZn2,ZrZn2,Bulk,,,SC,,,,,,,,,,,,FALSE,10.1103/PhysRevB.71.144520
ZrZn2,ZrZn2,,,,"SC, M",,,,,,,,,,,,FALSE,10.1103/PhysRevB.77.134509
ZrZn2,ZrZn2,Bulk,,,SC,Ferromagnetic,,,,,,,,,,,TRUE,10.1103/PhysRevB.81.064513
ZrZn2,ZrZn2,,,,SC,ferromagnetic,,,,,,,,,,,,10.1103/PhysRevB.79.134517
ZrZn2,ZrZn2,Bulk,,,"SC,FM (candidate)",,,,,,,,,,,,,10.1103/PhysRevLett.94.187202
ZrZn2,ZrZn2,,,,"SC, FM",,,,,,,,,,,,FALSE,10.1103/PhysRevB.74.094518
ZrZn2,ZrZn2,Bulk,,,SC,ferromagnetic,,,,,,,,,,,FALSE,10.1103/PhysRevB.70.092508
ZrZn2,ZrZn2,Bulk,,,SC,Triplet or Singlet,,,,,,,,,,,,10.1103/PhysRevLett.97.047001
ZrZn2,ZrZn2,Bulk,,,SC,,,,Cubic,,,,,,,,TRUE,10.1103/PhysRevLett.94.097003
Zirconium Zinc,ZrZn2,,,,NSC,,NSC,,,,,,,,,,,10.1103/PhysRevB.83.094507
Zirconium Zinc,ZrZn2,Bulk,,,SC,,,,,,,,,,,,FALSE,10.1103/PhysRevLett.95.257003
ZrZn2,ZrZn2,Bulk,,,SC,ferromagnetic superconductor,0.29 K,,,,,,,,,,FALSE,10.1103/PhysRevB.73.214511
ZrZn2,ZrZn2,,,,SC,Unconventional/Ferromagnetic,,,,,,,,,,,FALSE,10.1103/PhysRevLett.94.107001
ZrZn2,ZrZn2,Bulk,,,SC,Type-II,0.29 K,0 bar,,,,,,,,,FALSE,10.1016/j.physleta.2008.10.087
ZrZn2,ZrZn2,Bulk,,,SC,Type-II,1.4-1.8,0,,,,,,,,,TRUE,10.1016/j.physb.2006.01.144
Zr₀.₁₄Re₀.₈₆,Zr₀.₁₄Re₀.₈₆,Bulk,,,SC,,7.4 K,,,,,9.698 Å,,,,,TRUE,Handbook of SC
Zr₀.₆₁Pd₀.₂₈₅O₀.₁₀₅,Zr₀.₆₁Pd₀.₂₈₅O₀.₁₀₅,Bulk,,,SC,Type-II,2.09 K,,Cubic,"W₃Fe₃C type, η-carbide",Fd3̄m,12.470 Å,12.470 Å,12.470 Å,,,TRUE,Handbook of SC
Zr₀.₆₁Rh₀.₂₈₅O₀.₁₀₅,Zr₀.₆₁Rh₀.₂₈₅O₀.₁₀₅,Bulk,,,SC,Type-II,11.8 K,,Cubic,"W₃Fe₃C type, η-carbide",Fd3̄m,12.408 Å,12.408 Å,12.408 Å,,,TRUE,Handbook of SC
Zr₀.₆₁Rh₀.₂₈₅O₀.₁₀₅,Zr₀.₆₁Rh₀.₂₈₅O₀.₁₀₅,Bulk,,,SC,,11.8 K,,Cubic,Ti₂Ni-type,,,,,,,TRUE,Handbook of SC
Zr₀.₆₁Rh₀.₃₉,Zr₀.₆₁Rh₀.₃₉,Thin Film,120 Å,Si₃N₄/Si,SC,Type-II,1.30 K,,,amorphous,,,,,,,True,10.1103/PhysRevB.56.6148
Zr₀.₆₁Rh₀.₃₉,Zr₀.₆₁Rh₀.₃₉,Thin Film,210 Å,Si₃N₄/Si,SC,Type-II,1.50 K,,,amorphous,,,,,,,True,10.1103/PhysRevB.56.6148
Zr₀.₆₅Ir₀.₂₆₅O₀.₀₈₅,Zr₀.₆₅Ir₀.₂₆₅O₀.₀₈₅,Bulk,,,SC,Type-II,2.30 K,,Cubic,"W₃Fe₃C type, η-carbide",Fd3̄m,12.430 Å,12.430 Å,12.430 Å,,,TRUE,Handbook of SC
Zr₀.₇Ni₀.₃,Zr₀.₇Ni₀.₃,Bulk,,,SC,Type-II,2.3 K,,,,,,,,,,TRUE,Handbook of SC
Zr₀.₇₅Rh₀.₂₅,Zr₀.₇₅Rh₀.₂₅,Thin Film,185 Å,Si₃N₄/Si,SC,Type-II,2.76 K,,,amorphous,,,,,,,True,10.1103/PhysRevB.56.6148
Zr₀.₇₅Rh₀.₂₅,Zr₀.₇₅Rh₀.₂₅,Thin Film,215 Å,Si₃N₄/Si,SC,Type-II,2.41 K,,,amorphous,,,,,,,True,10.1103/PhysRevB.56.6148
Zr₀.₇₅Rh₀.₂₅,Zr₀.₇₅Rh₀.₂₅,Thin Film,355 Å,Si₃N₄/Si,SC,Type-II,2.85 K,,,amorphous,,,,,,,True,10.1103/PhysRevB.56.6148
Zr₀.₇₅Rh₀.₂₅,Zr₀.₇₅Rh₀.₂₅,Bulk,,,SC,Type-II,,,,amorphous,,,,,,,,10.1103/PhysRevB.56.6148
Zr₀.₈₇Rh₀.₁₃,Zr₀.₈₇Rh₀.₁₃,Thin Film,800 Å,Si₃N₄/Si,SC,Type-II,3.39 K,,,amorphous,,,,,,,True,10.1103/PhysRevB.56.6148
Zr₀.₈₇Rh₀.₁₃,Zr₀.₈₇Rh₀.₁₃,Thin Film,1200 Å,Si₃N₄/Si,SC,Type-II,3.4 K,,,amorphous,,,,,,,True,10.1103/PhysRevB.56.6148
Zr₀.₉₅V₁.₃₇Nb₀.₆₈,Zr₀.₉₅V₁.₃₇Nb₀.₆₈,Bulk,,,SC,,4.30 K,,Hexagonal,"MgZn₂ type, hexagonal Laves phase",P6₃/mmc,5.316 Å,,8.562 Å,,,TRUE,Handbook of SC
Zr₂Co,Zr₂Co,Bulk,,,SC,,5.0 K,,Tetragonal,θ-CuAl₂ type,I4/mcm,6.364 Å,6.364 Å,5.518 Å,,,TRUE,Handbook of SC
Zr₂Ir,Zr₂Ir,Bulk,,,SC,,7.6 K,,Tetragonal,θ-CuAl₂ type,,,,,,,TRUE,Handbook of SC
Zr₂Ir,Zr₂Ir,Bulk,,,SC,,7.6 K,,Tetragonal,θ-CuAl₂ type,I4/mcm,6.51 Å,6.51 Å,5.62 Å,,,TRUE,Handbook of SC
Zr₂Ni,Zr₂Ni,Bulk,,,SC,,1.58 K,,Tetragonal,θ-CuAl₂ type,I4/mcm,6.483 Å,6.483 Å,5.267 Å,,,TRUE,Handbook of SC
Zr₂Rh,Zr₂Rh,Bulk,,,SC,,11.3 K,,Tetragonal,θ-CuAl₂ type,,,,,,,TRUE,Handbook of SC
Zr₂Rh,Zr₂Rh,Bulk,,,SC,,11.3 K,,Tetragonal,θ-CuAl₂ type,I4/mcm,6.490 Å,6.490 Å,5.605 Å,,,TRUE,Handbook of SC
Zr₃V₃O,Zr₃V₃O,Bulk,,,SC,Type-II,7.5 K,,Cubic,"W₃Fe₃C type, η-carbide",Fd3̄m,12.1703 Å,12.1703 Å,12.1703 Å,,,TRUE,Handbook of SC
Zr₅Ga₃,Zr₅Ga₃,Bulk,,,SC,Type-II,3.8 K,,Hexagonal,"Hf₅Sn₃Cu type, Nowotny phase",P6₃/mcm,8.020 Å,8.020 Å,5.678 Å,,,TRUE,Handbook of SC
Zr₇₀Cu₃₀ amorphous alloy,Zr₇₀Cu₃₀,Bulk,20 μm,,SC,,2.83 K,up to 2.5 GPa,Amorphous,Amorphous,,,,,,,True,10.1103/PhysRevB.39.2714
Amorphous Zr₇₀Cu₃₀,Zr₇₀Cu₃₀,Bulk,,,SC,,2.7 K,,Amorphous,Amorphous,,,,,,,True,10.1103/PhysRevB.27.3069
Zr₇₆Ni₂₄,Zr₇₆Ni₂₄,Bulk,,,SC,Type-II,3.40 K,,Amorphous,Amorphous,,,,,,,True,10.1103/PhysRevB.26.1156
Zr₈₀Nb₂₀,Zr₈₀Nb₂₀,Bulk,,,SC,,,,,,,,,,,,,10.1103/PhysRevB.48.10630
BCO/CCO 2x12 Superlattice,[((Cu1-δCδ)Ba2CuOx)/(CaCuO2)12],Thin Film Superlattice,,SrTiO3 (001),SC,High-Tc/cuprate,1 K,,,superlattice (BCO/CCO stacking),,,,,,,TRUE,10.1103/PhysRevB.78.205120
BCO/CCO 2x2 Superlattice,[((Cu1-δCδ)Ba2CuOx)/(CaCuO2)2],Thin Film Superlattice,,SrTiO3 (001),SC,High-Tc/cuprate,80 K,,,superlattice (BCO/CCO stacking),,,,,,,TRUE,10.1103/PhysRevB.78.205120
BCO/CCO 2x6 Superlattice,[((Cu1-δCδ)Ba2CuOx)/(CaCuO2)6],Thin Film Superlattice,,SrTiO3 (001),SC,High-Tc/cuprate,decreases from 80 K (2x2) to near 0 K (2x12); exact value NA,,,superlattice (BCO/CCO stacking),,,,,,,TRUE,10.1103/PhysRevB.78.205120
[(Ba0.9Nd0.1)CuO2+δ]m/[CaCuO2]2,[(Ba0.9Nd0.1)CuO2+δ]m/[CaCuO2]2,Thin Film,,,SC,High-Tc,55 K,1 mbar,Epitaxial,Layered,,,,,,,TRUE,10.1016/S0921-4534(02)00802-X
Ba0.9Nd0.1CuO2+x/CaCuO2 2x2 superlattice,[(Ba0.9Nd0.1CuO2+x)2/(CaCuO2)2],Thin Film,14.9 Å,SrTiO3(001),SC,High-Tc/cuprate,70 K,,,,,,,,,,TRUE,10.1103/PhysRevLett.89.156402
Ba0.9Nd0.1CuO2+x/CaCuO2 5/2/5 heterostructure,[(Ba0.9Nd0.1CuO2+x)5/(CaCuO2)2/(Ba0.9Nd0.1CuO2+x)5],Thin Film,48.9 Å,SrTiO3(001),SC,High-Tc/cuprate,60 K,,,,,,,,,,TRUE,10.1103/PhysRevLett.89.156402
"BaPbO3/BaBiO3 Superlattice (m=1,2,3)","[(BaPbO3)3m/(BaBiO3)m], m=1,2,3, overall BaPb0.75Bi0.25O3",Thin Film,~85 nm,SrTiO3,SC,,"Varies with m: approx. 4 K (m=1), 8 K (m=2), 7 K (m=3)",,,perovskite superlattice,,,,,,,TRUE,10.1103/PhysRevB.101.064509
"BaPbO3/BaBiO3 Superlattice (m=10,17)","[(BaPbO3)3m/(BaBiO3)m], m=10,17, overall BaPb0.75Bi0.25O3",Thin Film,~85 nm,SrTiO3,NSC,,NSC above 2 K,,,perovskite superlattice,,,,,,,TRUE,10.1103/PhysRevB.101.064509
CaCuO2/SrTiO3 Superlattice (Superconducting),[(CaCuO2)3-4/(SrTiO3)2]x20,Thin Film,,NdGaO3 (110),SC,High-Tc/cuprate,40 K,"about 1 mbar (growth, O2 + 12% ozone)",,Superlattice (infinite-layer/perovskite),,,,,,,TRUE,10.1103/PhysRevB.87.155145
CaCuO2/SrTiO3 Superlattice (Non-Superconducting),[(CaCuO2)3-4/(SrTiO3)2]x20,Thin Film,,NdGaO3 (110),NSC,,NSC,"lower than 0.1 mbar (growth, O2)",,Superlattice (infinite-layer/perovskite),,,,,,,TRUE,10.1103/PhysRevB.87.155145
CaCuO2/BaCuO2 Superlattice,[(CaCuO2)n/(BaCuO2)m],Thin Film,,,SC,High-Tc/cuprate,80 K,,,Superlattice (infinite-layer/charge-reservoir),,,,,,,FALSE,10.1103/PhysRevB.87.155145
"Niobium/Palladium multilayer (NP sample, 10 bilayers)",[(Pd)10nm/(Nb)20nm]x10 + Pd capping layer,Thin Film,,Si(100),SC,,,,,Multilayer,,,,,,"Measured as function of angle and temperature; e.g., Hc(Theta=0) and Hc(Theta=pi/2) at T=3.45 K, 2.91 K, 2.05 K",TRUE,10.1103/PhysRevB.72.024535
"Niobium/Palladium multilayer (SP sample, 9 bilayers)",[(Pd)10nm/(Nb)20nm]x9 + Pd capping layer,Thin Film,,Si(100),SC,,,,,Multilayer,,,,,,"Measured as function of angle and temperature; e.g., Hc(Theta=0) and Hc(Theta=pi/2) at T=3.50 K, 2.50 K, 1.91 K",TRUE,10.1103/PhysRevB.72.024535
"YBa2Cu3O7/La0.67Ca0.33MnO3 Superlattice (n=1, m=12)",[(YBa2Cu3O7)1/(La0.67Ca0.33MnO3)12]10,Thin Film Superlattice,,LSAT,NSC/FM,,NSC (down to 2 K),Ambient,Orthorhombic/Cubic (alternating),perovskite superlattice,,,,,,,TRUE,10.1103/PhysRevB.85.054514
"YBa2Cu3O7/La0.67Ca0.33MnO3 Superlattice (n=2, m=12)",[(YBa2Cu3O7)2/(La0.67Ca0.33MnO3)12]10,Thin Film Superlattice,,LSAT,SC/FM,High-Tc/cuprate,7 K,Ambient,Orthorhombic/Cubic (alternating),perovskite superlattice,,,,,,,TRUE,10.1103/PhysRevB.85.054514
"YBa2Cu3O7/La0.67Ca0.33MnO3 Superlattice (n=3, m=12)",[(YBa2Cu3O7)3/(La0.67Ca0.33MnO3)12]10,Thin Film Superlattice,,LSAT,SC/FM,High-Tc/cuprate,45 K,Ambient,Orthorhombic/Cubic (alternating),perovskite superlattice,,,,,,,TRUE,10.1103/PhysRevB.85.054514
"YBa2Cu3O7/La0.67Ca0.33MnO3 Superlattice (n=4, m=12)",[(YBa2Cu3O7)4/(La0.67Ca0.33MnO3)12]10,Thin Film Superlattice,,LSAT,SC/FM,High-Tc/cuprate,60 K,Ambient,Orthorhombic/Cubic (alternating),perovskite superlattice,,,,,,,TRUE,10.1103/PhysRevB.85.054514
YBa2Cu3O7-PrBa2Cu3O7 Superlattice (SL1),[(YBa2Cu3O7)4/(PrBa2Cu3O7)1]x20,Thin Film,,SrTiO3 (100),SC,High-Tc/cuprate,85.1 K,,Orthorhombic,perovskite superlattice,,,,11.7 Å,,,TRUE,10.1103/PhysRevB.94.224505
"YBa2Cu3O7/La0.67Ca0.33MnO3 Superlattice (n=5, m=13)",[(YBa2Cu3O7)5/(La0.67Ca0.33MnO3)13]10,Thin Film Superlattice,,NdGaO3,SC/FM,High-Tc/cuprate,60 K,Ambient,Orthorhombic/Cubic (alternating),perovskite superlattice,,,,,,,TRUE,10.1103/PhysRevB.85.054514
YBa2Cu3O7-PrBa2Cu3O7 Superlattice (SL3),[(YBa2Cu3O7)7/(PrBa2Cu3O7)14]x20,Thin Film,,SrTiO3 (100),SC,High-Tc/cuprate,83.4 K,,Orthorhombic,perovskite superlattice,,,,11.7 Å,,,TRUE,10.1103/PhysRevB.94.224505
YBa2Cu3O7-PrBa2Cu3O7 Superlattice (SL2),[(YBa2Cu3O7)7/(PrBa2Cu3O7)7]x20,Thin Film,,SrTiO3 (100),SC,High-Tc/cuprate,80.8 K,,Orthorhombic,perovskite superlattice,,,,11.7 Å,,,TRUE,10.1103/PhysRevB.94.224505
"YBa2Cu3O7/La0.67Ca0.33MnO3 Superlattice (n=8, m=28)",[(YBa2Cu3O7)8/(La0.67Ca0.33MnO3)28]10,Thin Film Superlattice,about 200 nm,"NdGaO3, Sr0.7La0.3Al0.65Ta0.35O3",SC/FM,High-Tc/cuprate,"78 K (on NGO), 75 K (on LSAT)",Ambient,Orthorhombic/Cubic (alternating),perovskite superlattice,,,,,,,TRUE,10.1103/PhysRevB.85.054514
[Ca24Al28O64]4+(e-)4,[Ca24Al28O64]4+(e-)4,Bulk,,,SC,Electride,0.4 K,,,,,,,,,,TRUE,10.1103/PhysRevLett.122.097002
[Ca24Al28O6]4+(4e-),[Ca24Al28O6]4+(4e-),Bulk,,,SC,Electride,,,,,,,,,,,,10.1103/PhysRevLett.129.246403
[Co/Ni]-based synthetic antiferromagnet,[Co(0.3)/Ni(0.6)]4/Co(0.3)/Ru(d_Ru)/[Co(0.3)/Ni(0.6)]3/Co(0.3),Thin Film,,Si,NSC,,NSC,,,,,,,,,,TRUE,10.1103/PhysRevB.96.224515
Nb/Co Multilayer,[Co(100 Å)/Nb(500 Å)]8/Co(100 Å),Thin Film,,,SC,Type-II,5.83 K,,Polycrystalline,,,,,,,,TRUE,10.1016/S0304-8853(01)00854-X
Nb/Co Multilayer,[Co(500 Å)/Nb(500 Å)]8/Co(500 Å),Thin Film,,,SC,Type-II,6.28 K,,Polycrystalline,,,,,,,,TRUE,10.1016/S0304-8853(01)00854-X
[Co/Pt]10/Pb Bilayer,[Co/Pt]10/Pb,Thin Film,,,SC,Type-II,,,,,,,,,,,FALSE,10.1103/PhysRevB.74.094504
Niobium with Fe/Cu superlattice,[Fe/Cu]/Nb,Thin Film,,,SC,Type-II,1.6 K to 3.6 K,,,,,,,,,,TRUE,10.1016/S0304-8853(99)00243-7
Nb/Gd Superlattice (Sample 1),[Gd(1.7 nm)/Nb(25 nm)]12,Thin Film,320.4 nm,Al2O3 (1-102),SC,,5.5 K,,,Superlattice,,,,,,,TRUE,10.1103/PhysRevB.99.140503
Nb/Gd Superlattice (Sample 2),[Gd(3.0 nm)/Nb(25 nm)]12,Thin Film,336 nm,Al2O3 (1-102),SC,,,,,Superlattice,,,,,,,TRUE,10.1103/PhysRevB.99.140503
Nb/Gd Superlattice (Sample 3),[Gd(5.0 nm)/Nb(25 nm)]12,Thin Film,360 nm,Al2O3 (1-102),SC,,,,,Superlattice,,,,,,,TRUE,10.1103/PhysRevB.99.140503
Gd/La Superlattice,[Gd30/La10]60,Bulk,,,SC,Type-II,5 K,,Epitaxial,,,,,,,,TRUE,10.1016/S0304-8853(01)00860-5
[GdY]Ba2Cu3O6.38,[GdY]Ba2Cu3O6.38,Bulk,,,SC,High-Tc,40 K,,Orthorhombic,,,,,,,,FALSE,10.1016/S0925-8388(01)01968-5
Nb/Al multilayer bottom electrode,[Nb(25)/Al(2.4)]3/Nb(20),Thin Film,102.2 nm,Si,SC,Type-II,,,,,,,,,,,TRUE,10.1103/PhysRevB.96.224515
Niobium/Aluminum Multilayer (bottom electrode),[Nb(25)/Al(2.4)]3/Nb(20),Thin Film,102.2 nm,"Si (0.5 mm, native oxide)",SC,Type-II,8.0 K,,,,,,,,,,TRUE,10.1103/PhysRevB.97.214509
Niobium/Aluminum Superlattice,[Nb(25 nm)/Al(2.4 nm)]x7/Nb(25 nm),Thin Film,,Si (with native SiOx layer),SC,Type-II,8.40 K,,,Superlattice,,,,,,"4.6 T (in-plane), 3.02 T (out-of-plane)",TRUE,10.1103/PhysRevMaterials.4.074801
Niobium/Gold Superlattice,[Nb(25 nm)/Au(2.4 nm)]x7/Nb(25 nm),Thin Film,,Si (with native SiOx layer),SC,Type-II,8.00 K,,,Superlattice,,,,,,"5.1 T (in-plane), 2.81 T (out-of-plane)",TRUE,10.1103/PhysRevMaterials.4.074801
Niobium/Cobalt Superlattice,[Nb(44nm)/Co(0.7nm)]x7,Superlattice,"44 nm Nb / 0.7 nm Co, 7 repeats",,SC,,,,,Superlattice,,,,,,,TRUE,10.1103/PhysRevB.77.104521
Niobium/Cobalt Superlattice,[Nb(44nm)/Co(10nm)]x19,Superlattice,"44 nm Nb / 10 nm Co, 19 repeats",,SC,,6.2 K,,,Superlattice,,,,,,,TRUE,10.1103/PhysRevB.77.104521
Niobium/Cobalt Superlattice,[Nb(44nm)/Co(7.5nm)]x19,Superlattice,"44 nm Nb / 7.5 nm Co, 19 repeats",,SC,,5.9 K,,,Superlattice,,,,,,,TRUE,10.1103/PhysRevB.77.104521
Niobium/Nickel-Iron/Niobium/Nickel-Iron/Niobium Heterostructure,[Nb/Ni81Fe19/Nb/Ni81Fe19/Nb],Heterostructure,,,SC,,,,,Heterostructure,,,,,,,FALSE,10.1103/PhysRevB.77.104521
[Ni0.66Al0.33(OH)2][TaS2],[Ni0.66Al0.33(OH)2][TaS2],Bulk,,,SC,,,,,,,,,,,,FALSE,10.1103/PhysRevB.104.104507
Nickel-Iron/Niobium/Nickel-Iron Trilayer,[NiFe/Nb/NiFe],Trilayer,,,SC,,,,,Trilayer,,,,,,,FALSE,10.1103/PhysRevB.77.104521
"[(Pb,Sb)S]2.28NbS2",[PbS (Pb0.6Sb0.4)S]1.14NbS2,Bulk,,,SC,Type-II,1.05 K,,Franckeite-like,Layered,,5.864 Å,5.8285 Å,17.649 Å,,,TRUE,10.1016/S0925-8388(97)00228-4
[TaNb]0.31(TiUHf)0.69,[TaNb]0.31(TiUHf)0.69,Bulk,,,SC,Type-II,3.2 K,0 atm,,,,,,,,6.4 T,FALSE,10.1016/j.mtcomm.2024.108444
[Y0.75Ca0.25]SrBaCu2.7(PO4)0.3O7,[Y0.75Ca0.25]SrBaCu2.7(PO4)0.3O7,Bulk,,,SC,High-Tc,35.06 K,,Tetragonal,,P4mmm,,,,,,TRUE,10.1016/S0921-4534(01)00115-0
[Y0.75Ca0.25]SrBaCu2.75(PO4)0.25O7,[Y0.75Ca0.25]SrBaCu2.75(PO4)0.25O7,Bulk,,,SC,High-Tc,70.04 K,,Tetragonal,,P4mmm,,,,,,TRUE,10.1016/S0921-4534(01)00115-0
[Y0.75Ca0.25]SrBaCu2.8(PO4)0.2O7,[Y0.75Ca0.25]SrBaCu2.8(PO4)0.2O7,Bulk,,,SC,High-Tc,72.7 K,,Tetragonal,,P4mmm,,,,,,TRUE,10.1016/S0921-4534(01)00115-0
[Y0.75Ca0.25]SrBaCu2.85(PO4)0.15O7,[Y0.75Ca0.25]SrBaCu2.85(PO4)0.15O7,Bulk,,,SC,High-Tc,75.1 K,,Tetragonal,,P4mmm,,,,,,TRUE,10.1016/S0921-4534(01)00115-0
[Y0.75Ca0.25]SrBaCu2.9(PO4)0.1O7,[Y0.75Ca0.25]SrBaCu2.9(PO4)0.1O7,Bulk,,,SC,High-Tc,75.2 K,,Tetragonal,,P4mmm,,,,,,TRUE,10.1016/S0921-4534(01)00115-0
[Y0.75Ca0.25]SrBaCu3O7,[Y0.75Ca0.25]SrBaCu3O7,Bulk,,,SC,High-Tc,55 K,,Orthorhombic,,Pmmm,,,,,,TRUE,10.1016/S0921-4534(01)00115-0
^116Cd2Re2^18O7,^116Cd2Re2^18O7,Bulk,,,SC,Type-II,0.99 K,,Cubic,,Fd-3m,1.028 nm,1.028 nm,1.028 nm,,,TRUE,10.1016/j.physc.2018.02.012
